Repository: aspuru-guzik-group/Beyond-Molecular-Structure-ML-for-OPV-Materials-Devices

File: Saeki_2022_n1318/Saeki_corrected.csv (part 1 of 24)
ID,Ref,PCE_max(%),PCE_ave(%),Jsc(mA/cm2),FF,Voc(V),'-HOMO_n(eV),'-LUMO_n(eV),Eg_n(eV),n(SMILES),M (g/mol),'-HOMO_p(eV),'-LUMO_p(eV),Eg_p(eV),p(SMILES),Mw (kg/mol),Mn(kg/mol),PDI\,DonorAcceptor
1,1,6.93,6.86,16.35,0.5,0.865,5.67,3.89,1.76,CCCCCCCCCCC1(CCCCCCCCCC)c2cc(-c3ccc(C=C4C(=O)c5ccccc5C4=C(C#N)C#N)s3)ccc2-c2ccc(-c3ccc(C=C4C(=O)c5ccccc5C4=C(C#N)C#N)s3)cc21,1019.38,5.15,3.31,1.84,CCCCC(CC)COC(=O)c1sc2c(-c3cc4c(OCC(CC)CCCC)c5sc(C)cc5c(OCC(CC)CCCC)c4s3)sc(C)c2c1F,97.5,46.4,2.10 \,CCCCC(CC)COC(=O)c1sc2c(-c3cc4c(OCC(CC)CCCC)c5sc(C)cc5c(OCC(CC)CCCC)c4s3)sc(C)c2c1F.CCCCCCCCCCC1(CCCCCCCCCC)c2cc(-c3ccc(C=C4C(=O)c5ccccc5C4=C(C#N)C#N)s3)ccc2-c2ccc(-c3ccc(C=C4C(=O)c5ccccc5C4=C(C#N)C#N)s3)cc21
2,1,3.09,2.98,10.31,0.38,0.794,5.68,3.92,1.76,CCOCCOCCOCC1(COCCOCCOCC)c2cc(-c3ccc(C=C4C(=O)c5ccccc5C4=C(C#N)C#N)s3)ccc2-c2ccc(-c3ccc(C=C4C(=O)c5ccccc5C4=C(C#N)C#N)s3)cc21,1031.21,5.15,3.31,1.84,CCCCC(CC)COC(=O)c1sc2c(-c3cc4c(OCC(CC)CCCC)c5sc(C)cc5c(OCC(CC)CCCC)c4s3)sc(C)c2c1F,97.5,46.4,2.10 \,CCCCC(CC)COC(=O)c1sc2c(-c3cc4c(OCC(CC)CCCC)c5sc(C)cc5c(OCC(CC)CCCC)c4s3)sc(C)c2c1F.CCOCCOCCOCC1(COCCOCCOCC)c2cc(-c3ccc(C=C4C(=O)c5ccccc5C4=C(C#N)C#N)s3)ccc2-c2ccc(-c3ccc(C=C4C(=O)c5ccccc5C4=C(C#N)C#N)s3)cc21
3,2,8.33,8.12,15.28,0.69,0.79,5.54,3.84,1.7,CCCCCCc1ccc(C2(c3ccc(CCCCCC)cc3)c3cc4c(cc3-c3sc5cc(/C=C6\C(=O)c7ccccc7C6=C(C#N)C#N)sc5c32)C(c2ccc(CCCCCC)cc2)(c2ccc(CCCCCC)cc2)c2c-4sc3cc(/C=C4\C(=O)c5ccccc5C4=C(C#N)C#N)sc23)cc1,1427.96,5.45,3.56,1.89,CCCCCCCCC(CCCCCC)Cn1nc2c(-c3ccc(C)s3)c(F)c(F)c(-c3ccc(-c4cc5c(-c6ccc(CC(CC)CCCC)s6)c6sc(C)cc6c(-c6ccc(CC(CC)CCCC)s6)c5o4)s3)c2n1,41.1,21.4,1.92 \,CCCCCCCCC(CCCCCC)Cn1nc2c(-c3ccc(C)s3)c(F)c(F)c(-c3ccc(-c4cc5c(-c6ccc(CC(CC)CCCC)s6)c6sc(C)cc6c(-c6ccc(CC(CC)CCCC)s6)c5o4)s3)c2n1.CCCCCCc1ccc(C2(c3ccc(CCCCCC)cc3)c3cc4c(cc3-c3sc5cc(/C=C6\C(=O)c7ccccc7C6=C(C#N)C#N)sc5c32)C(c2ccc(CCCCCC)cc2)(c2ccc(CCCCCC)cc2)c2c-4sc3cc(/C=C4\C(=O)c5ccccc5C4=C(C#N)C#N)sc23)cc1
4,3,8.67,8.35,14.0,0.579,1.07,5.51,3.88,1.63,CCCCCCCCC1(CCCCCCCC)c2cc3c(cc2-c2sc(-c4ccc(/C=C5\SC(=S)N(CC)C5=O)c5nsnc45)cc21)C(CCCCCCCC)(CCCCCCCC)c1cc(-c2ccc(/C=C4\SC(=S)N(CC)C4=O)c4nsnc24)sc1-3,1326.02,5.46,3.69,1.77,CCCCCCCCOc1cccc(-c2nc3c(-c4ccc(C)s4)c(F)c(F)c(-c4ccc(-c5cc6c(-c7ccc(SCCCCCCCC)s7)c7sc(C)cc7c(-c7ccc(SCCCCCCCC)s7)c6o5)s4)c3nc2-c2cccc(OCCCCCCCC)c2)c1,42.8,16.4,2.61 \,CCCCCCCCOc1cccc(-c2nc3c(-c4ccc(C)s4)c(F)c(F)c(-c4ccc(-c5cc6c(-c7ccc(SCCCCCCCC)s7)c7sc(C)cc7c(-c7ccc(SCCCCCCCC)s7)c6o5)s4)c3nc2-c2cccc(OCCCCCCCC)c2)c1.CCCCCCCCC1(CCCCCCCC)c2cc3c(cc2-c2sc(-c4ccc(/C=C5\SC(=S)N(CC)C5=O)c5nsnc45)cc21)C(CCCCCCCC)(CCCCCCCC)c1cc(-c2ccc(/C=C4\SC(=S)N(CC)C4=O)c4nsnc24)sc1-3
5,4,8.46,8.33,13.95,0.601,1.01,5.48,3.83,1.65,CCCCCCc1ccc(C2(c3ccc(CCCCCC)cc3)c3cc4c(cc3-c3sc5cc(/C=C6\C(=O)c7ccccc7C6=C(C#N)C#N)sc5c32)C(c2ccc(CCCCCC)cc2)(c2ccc(CCCCCC)cc2)c2c-4sc3cc(/C=C4\C(=O)c5ccccc5C4=C(C#N)C#N)sc23)cc1,1427.96,5.47,3.61,1.86,CCCCC(CC)COC(=O)c1sc2c(-c3cc4c(-c5cc(Cl)c(CC(CC)CCCC)s5)c5sc(C)cc5c(-c5cc(Cl)c(CC(CC)CCCC)s5)c4s3)sc(C)c2c1F,87.5,44.0,1.99 \,CCCCC(CC)COC(=O)c1sc2c(-c3cc4c(-c5cc(Cl)c(CC(CC)CCCC)s5)c5sc(C)cc5c(-c5cc(Cl)c(CC(CC)CCCC)s5)c4s3)sc(C)c2c1F.CCCCCCc1ccc(C2(c3ccc(CCCCCC)cc3)c3cc4c(cc3-c3sc5cc(/C=C6\C(=O)c7ccccc7C6=C(C#N)C#N)sc5c32)C(c2ccc(CCCCCC)cc2)(c2ccc(CCCCCC)cc2)c2c-4sc3cc(/C=C4\C(=O)c5ccccc5C4=C(C#N)C#N)sc23)cc1
6,4,6.91,6.8,14.76,0.571,0.82,5.48,3.83,1.65,CCCCCCc1ccc(C2(c3ccc(CCCCCC)cc3)c3cc4c(cc3-c3sc5cc(/C=C6\C(=O)c7ccccc7C6=C(C#N)C#N)sc5c32)C(c2ccc(CCCCCC)cc2)(c2ccc(CCCCCC)cc2)c2c-4sc3cc(/C=C4\C(=O)c5ccccc5C4=C(C#N)C#N)sc23)cc1,1427.96,5.22,3.64,1.58,CCCCC(CC)COC(=O)c1sc2c(-c3cc4c(-c5ccc(CC(CC)CCCC)s5)c5sc(C)cc5c(-c5ccc(CC(CC)CCCC)s5)c4s3)sc(C)c2c1F,124.0,72.9,1.70 \,CCCCC(CC)COC(=O)c1sc2c(-c3cc4c(-c5ccc(CC(CC)CCCC)s5)c5sc(C)cc5c(-c5ccc(CC(CC)CCCC)s5)c4s3)sc(C)c2c1F.CCCCCCc1ccc(C2(c3ccc(CCCCCC)cc3)c3cc4c(cc3-c3sc5cc(/C=C6\C(=O)c7ccccc7C6=C(C#N)C#N)sc5c32)C(c2ccc(CCCCCC)cc2)(c2ccc(CCCCCC)cc2)c2c-4sc3cc(/C=C4\C(=O)c5ccccc5C4=C(C#N)C#N)sc23)cc1
7,5,0.7,0.7,2.7,0.43,0.646,5.9,3.8,2.1,ClC1=CC2=C(C=C1Cl)C3=NC4=[N]5C(C6=C4C=C(Cl)C(Cl)=C6)=NC7=C8C(C=C(Cl)C(Cl)=C8)=C9N7B5(OC%10=CC=CC=C%10)N3C2=N9,694.97,5.2,3.61,1.59,CCCCCCCCCCCCOC(=O)c1cc2c(C)sc(-c3cc4c(OCCCCCCCC)c5sc(C)cc5c(OCCCCCCCC)c4s3)c2s1,22.9,18.3,1.20 \,CCCCCCCCCCCCOC(=O)c1cc2c(C)sc(-c3cc4c(OCCCCCCCC)c5sc(C)cc5c(OCCCCCCCC)c4s3)c2s1.ClC1=CC2=C(C=C1Cl)C3=NC4=[N]5C(C6=C4C=C(Cl)C(Cl)=C6)=NC7=C8C(C=C(Cl)C(Cl)=C8)=C9N7B5(OC%10=CC=CC=C%10)N3C2=N9
8,5,2.6,2.6,7.1,0.4,0.911,5.9,3.8,2.1,ClC1=CC2=C(C=C1Cl)C3=NC4=[N]5C(C6=C4C=C(Cl)C(Cl)=C6)=NC7=C8C(C=C(Cl)C(Cl)=C8)=C9N7B5(OC%10=CC=CC=C%10)N3C2=N9,694.97,5.2,3.6,1.6,CCCCC(CC)COC(=O)c1sc2c(-c3cc4c(OCC(CC)CCCC)c5sc(C)cc5c(OCC(CC)CCCC)c4s3)sc(C)c2c1F,97.5,46.4,2.10 \,CCCCC(CC)COC(=O)c1sc2c(-c3cc4c(OCC(CC)CCCC)c5sc(C)cc5c(OCC(CC)CCCC)c4s3)sc(C)c2c1F.ClC1=CC2=C(C=C1Cl)C3=NC4=[N]5C(C6=C4C=C(Cl)C(Cl)=C6)=NC7=C8C(C=C(Cl)C(Cl)=C8)=C9N7B5(OC%10=CC=CC=C%10)N3C2=N9
9,5,3.8,3.8,10.0,0.42,0.905,5.9,3.8,2.1,ClC1=CC2=C(C=C1Cl)C3=NC4=[N]5C(C6=C4C=C(Cl)C(Cl)=C6)=NC7=C8C(C=C(Cl)C(Cl)=C8)=C9N7B5(OC%10=CC=CC=C%10)N3C2=N9,694.97,5.5,3.9,1.58,CCCCC(CC)COC(=O)c1sc2c(-c3cc4c(-c5ccc(CC(CC)CCCC)s5)c5sc(C)cc5c(-c5ccc(CC(CC)CCCC)s5)c4s3)sc(C)c2c1F,124.0,72.9,1.70 \,CCCCC(CC)COC(=O)c1sc2c(-c3cc4c(-c5ccc(CC(CC)CCCC)s5)c5sc(C)cc5c(-c5ccc(CC(CC)CCCC)s5)c4s3)sc(C)c2c1F.ClC1=CC2=C(C=C1Cl)C3=NC4=[N]5C(C6=C4C=C(Cl)C(Cl)=C6)=NC7=C8C(C=C(Cl)C(Cl)=C8)=C9N7B5(OC%10=CC=CC=C%10)N3C2=N9
10,5,1.8,1.8,5.9,0.38,0.786,5.9,3.8,2.1,ClC1=CC2=C(C=C1Cl)C3=NC4=[N]5C(C6=C4C=C(Cl)C(Cl)=C6)=NC7=C8C(C=C(Cl)C(Cl)=C8)=C9N7B5(OC%10=CC=CC=C%10)N3C2=N9,694.97,5.4,3.6,1.82,CCCCCCCCCCCCCCc1cc(C)sc1-c1nc2sc(-c3sc(-c4cc5c(s4)-c4sc(C)cc4[Si]5(CC(CC)CCCC)CC(CC)CCCC)cc3CCCCCCCCCCCCCC)nc2s1,50.0,25.0,2.00 \,CCCCCCCCCCCCCCc1cc(C)sc1-c1nc2sc(-c3sc(-c4cc5c(s4)-c4sc(C)cc4[Si]5(CC(CC)CCCC)CC(CC)CCCC)cc3CCCCCCCCCCCCCC)nc2s1.ClC1=CC2=C(C=C1Cl)C3=NC4=[N]5C(C6=C4C=C(Cl)C(Cl)=C6)=NC7=C8C(C=C(Cl)C(Cl)=C8)=C9N7B5(OC%10=CC=CC=C%10)N3C2=N9
11,5,0.4,0.4,0.9,0.46,0.96,5.9,3.8,2.1,ClC1=CC2=C(C=C1Cl)C3=NC4=[N]5C(C6=C4C=C(Cl)C(Cl)=C6)=NC7=C8C(C=C(Cl)C(Cl)=C8)=C9N7B5(OC%10=CC=CC=C%10)N3C2=N9,694.97,5.6,3.77,1.83,CCCCCCCCN1C(=O)c2c(C)sc(-c3cc4c(-c5ccc(CC(CC)CCCC)s5)c5sc(C)cc5c(-c5ccc(CC(CC)CCCC)s5)c4s3)c2C1=O,48.0,20.0,2.40 \,CCCCCCCCN1C(=O)c2c(C)sc(-c3cc4c(-c5ccc(CC(CC)CCCC)s5)c5sc(C)cc5c(-c5ccc(CC(CC)CCCC)s5)c4s3)c2C1=O.ClC1=CC2=C(C=C1Cl)C3=NC4=[N]5C(C6=C4C=C(Cl)C(Cl)=C6)=NC7=C8C(C=C(Cl)C(Cl)=C8)=C9N7B5(OC%10=CC=CC=C%10)N3C2=N9
12,5,1.5,1.5,4.2,0.57,0.639,5.9,3.8,2.1,ClC1=CC2=C(C=C1Cl)C3=NC4=[N]5C(C6=C4C=C(Cl)C(Cl)=C6)=NC7=C8C(C=C(Cl)C(Cl)=C8)=C9N7B5(OC%10=CC=CC=C%10)N3C2=N9,694.97,5.2,3.3,1.91,CCCCCCc1cc(C)sc1C,21.1,11.6,1.82 \,CCCCCCc1cc(C)sc1C.ClC1=CC2=C(C=C1Cl)C3=NC4=[N]5C(C6=C4C=C(Cl)C(Cl)=C6)=NC7=C8C(C=C(Cl)C(Cl)=C8)=C9N7B5(OC%10=CC=CC=C%10)N3C2=N9
13,5,1.2,1.2,3.4,0.39,0.924,5.9,3.8,2.1,ClC1=CC2=C(C=C1Cl)C3=NC4=[N]5C(C6=C4C=C(Cl)C(Cl)=C6)=NC7=C8C(C=C(Cl)C(Cl)=C8)=C9N7B5(OC%10=CC=CC=C%10)N3C2=N9,694.97,5.2,3.44,1.76,CCCCC(CC)Cc1ccc(-c2c3cc(-c4ccc(-c5sc(-c6ccc(C)s6)c6c5C(=O)c5c(CC(CC)CCCC)sc(CC(CC)CCCC)c5C6=O)s4)sc3c(-c3ccc(CC(CC)CCCC)s3)c3cc(C)sc23)s1,117.0,58.5,2.00 \,CCCCC(CC)Cc1ccc(-c2c3cc(-c4ccc(-c5sc(-c6ccc(C)s6)c6c5C(=O)c5c(CC(CC)CCCC)sc(CC(CC)CCCC)c5C6=O)s4)sc3c(-c3ccc(CC(CC)CCCC)s3)c3cc(C)sc23)s1.ClC1=CC2=C(C=C1Cl)C3=NC4=[N]5C(C6=C4C=C(Cl)C(Cl)=C6)=NC7=C8C(C=C(Cl)C(Cl)=C8)=C9N7B5(OC%10=CC=CC=C%10)N3C2=N9
14,5,0.5,0.5,1.5,0.33,0.96,5.9,3.8,2.1,ClC1=CC2=C(C=C1Cl)C3=NC4=[N]5C(C6=C4C=C(Cl)C(Cl)=C6)=NC7=C8C(C=C(Cl)C(Cl)=C8)=C9N7B5(OC%10=CC=CC=C%10)N3C2=N9,694.97,5.6,3.75,1.85,CCCCCCCCC(CCCCCCCC)n1c2cc(C)ccc2c2ccc(-c3ccc(-c4ccc(-c5ccc(C)s5)c5nsnc45)s3)cc21,73.0,37.0,1.97 \,CCCCCCCCC(CCCCCCCC)n1c2cc(C)ccc2c2ccc(-c3ccc(-c4ccc(-c5ccc(C)s5)c5nsnc45)s3)cc21.ClC1=CC2=C(C=C1Cl)C3=NC4=[N]5C(C6=C4C=C(Cl)C(Cl)=C6)=NC7=C8C(C=C(Cl)C(Cl)=C8)=C9N7B5(OC%10=CC=CC=C%10)N3C2=N9
15,5,1.0,1.0,3.7,0.35,0.801,5.9,3.8,2.1,ClC1=CC2=C(C=C1Cl)C3=NC4=[N]5C(C6=C4C=C(Cl)C(Cl)=C6)=NC7=C8C(C=C(Cl)C(Cl)=C8)=C9N7B5(OC%10=CC=CC=C%10)N3C2=N9,694.97,4.9,3.42,1.48,CCCCC(CC)C[Si]1(CC(CC)CCCC)c2cc(C)sc2-c2sc(-c3ccc(C)c4nsnc34)cc21,21.6,18.0,1.20 \,CCCCC(CC)C[Si]1(CC(CC)CCCC)c2cc(C)sc2-c2sc(-c3ccc(C)c4nsnc34)cc21.ClC1=CC2=C(C=C1Cl)C3=NC4=[N]5C(C6=C4C=C(Cl)C(Cl)=C6)=NC7=C8C(C=C(Cl)C(Cl)=C8)=C9N7B5(OC%10=CC=CC=C%10)N3C2=N9
16,6,9.29,9.17,13.48,0.65,1.06,5.58,3.83,1.75,CCCCCCCCCCN1C(=O)C2C(=C1c1cccs1)C(=O)N(CCCCCCCCCC)C2c1ccc(C(=C(C#N)C#N)C(=C(C#N)C#N)c2ccc(-n3c4ccccc4c4ccccc43)cc2)s1,976.32,5.45,3.69,1.76,CC(C1C(C2=C(C(C#CC)=C(N2[B-](F)([N]1=C3C)F)C)C)C4=C(C=C(C=C4C)C)C)=C3C#CC5=CC(CC(CC)CCCC)=C(C)S5,12.8,6.0,2.10 \,CC(C1C(C2=C(C(C#CC)=C(N2[B-](F)([N]1=C3C)F)C)C)C4=C(C=C(C=C4C)C)C)=C3C#CC5=CC(CC(CC)CCCC)=C(C)S5.CCCCCCCCCCN1C(=O)C2C(=C1c1cccs1)C(=O)N(CCCCCCCCCC)C2c1ccc(C(=C(C#N)C#N)C(=C(C#N)C#N)c2ccc(-n3c4ccccc4c4ccccc43)cc2)s1
17,7,5.3,5.3,12.48,0.431,0.98,5.3,3.7,1.6,CCCCCCCCN1C(=O)C2=C(c3ccc(-c4cc5c6c(cc7c8c9c%10c(c4c68)=CC=C4C(=O)N(C(CC)CC)C(=O)C(C=c9n7CCCCCC)C4%10)C(=O)N(C(CC)CC)C5=O)s3)N(CCCCCCCC)C(=O)C2=C1c1ccc(C2=c3c4c5c(n(CCCCCC)c6cc7c8c(ccc3c8c56)C(=O)N(C(CC)CC)C7=O)=CC3C(=O)N(C(CC)CC)C(=O)C(=C2)C43)s1,1780.35,5.22,3.64,1.58,CCCCC(CC)COC(=O)c1sc2c(-c3cc4c(-c5ccc(CC(CC)CCCC)s5)c5sc(C)cc5c(-c5ccc(CC(CC)CCCC)s5)c4s3)sc(C)c2c1F,124.0,72.9,1.70 \,CCCCC(CC)COC(=O)c1sc2c(-c3cc4c(-c5ccc(CC(CC)CCCC)s5)c5sc(C)cc5c(-c5ccc(CC(CC)CCCC)s5)c4s3)sc(C)c2c1F.CCCCCCCCN1C(=O)C2=C(c3ccc(-c4cc5c6c(cc7c8c9c%10c(c4c68)=CC=C4C(=O)N(C(CC)CC)C(=O)C(C=c9n7CCCCCC)C4%10)C(=O)N(C(CC)CC)C5=O)s3)N(CCCCCCCC)C(=O)C2=C1c1ccc(C2=c3c4c5c(n(CCCCCC)c6cc7c8c(ccc3c8c56)C(=O)N(C(CC)CC)C7=O)=CC3C(=O)N(C(CC)CC)C(=O)C(=C2)C43)s1
18,7,1.1,1.1,3.78,0.313,0.95,5.3,3.7,1.6,CCCCCCCCN1C(=O)C2=C(c3ccc(-c4cc5c6c(cc7c8c9c%10c(c4c68)=CC=C4C(=O)N(C(CC)CC)C(=O)C(C=c9n7CCCCCC)C4%10)C(=O)N(C(CC)CC)C5=O)s3)N(CCCCCCCC)C(=O)C2=C1c1ccc(-c2cc3c(=O)n(C(CC)CC)c(=O)c4ccc5c6ccccc6sc2c5c43)s1,1524.02,5.22,3.64,1.58,CCCCC(CC)COC(=O)c1sc2c(-c3cc4c(-c5ccc(CC(CC)CCCC)s5)c5sc(C)cc5c(-c5ccc(CC(CC)CCCC)s5)c4s3)sc(C)c2c1F,124.0,72.9,1.70 \,CCCCC(CC)COC(=O)c1sc2c(-c3cc4c(-c5ccc(CC(CC)CCCC)s5)c5sc(C)cc5c(-c5ccc(CC(CC)CCCC)s5)c4s3)sc(C)c2c1F.CCCCCCCCN1C(=O)C2=C(c3ccc(-c4cc5c6c(cc7c8c9c%10c(c4c68)=CC=C4C(=O)N(C(CC)CC)C(=O)C(C=c9n7CCCCCC)C4%10)C(=O)N(C(CC)CC)C5=O)s3)N(CCCCCCCC)C(=O)C2=C1c1ccc(-c2cc3c(=O)n(C(CC)CC)c(=O)c4ccc5c6ccccc6sc2c5c43)s1
19,7,0.2,0.2,0.7,0.239,1.08,5.2,3.3,1.9,CCCCCCCCN1C(=O)C2=C(c3ccc(-c4cc5c(=O)n(C(CC)CC)c(=O)c6ccc7c8ccccc8sc4c7c65)s3)N(CCCCCCCC)C(=O)C2=C1c1ccc(-c2cc3c(=O)n(C(CC)CC)c(=O)c4ccc5c6ccccc6sc2c5c43)s1,1267.69,5.22,3.64,1.58,CCCCC(CC)COC(=O)c1sc2c(-c3cc4c(-c5ccc(CC(CC)CCCC)s5)c5sc(C)cc5c(-c5ccc(CC(CC)CCCC)s5)c4s3)sc(C)c2c1F,124.0,72.9,1.70 \,CCCCC(CC)COC(=O)c1sc2c(-c3cc4c(-c5ccc(CC(CC)CCCC)s5)c5sc(C)cc5c(-c5ccc(CC(CC)CCCC)s5)c4s3)sc(C)c2c1F.CCCCCCCCN1C(=O)C2=C(c3ccc(-c4cc5c(=O)n(C(CC)CC)c(=O)c6ccc7c8ccccc8sc4c7c65)s3)N(CCCCCCCC)C(=O)C2=C1c1ccc(-c2cc3c(=O)n(C(CC)CC)c(=O)c4ccc5c6ccccc6sc2c5c43)s1
20,8,4.1,3.88,8.46,0.552,0.84,5.64,3.84,1.8,CCCCCC(CC)CN1C(=O)C2=CC(c3ccc(C4=c5c6c(c7c(OCCOC)cc8c9c(ccc5c97)C(=O)N(CC(CC)CCCC)C8=O)C=CC5C(=O)N(CC(CC)CCCCC)C(=O)C(=C4)C65)s3)=c3c4c(c5c(OCCOC)cc6c7c(ccc3c75)C(=O)N(CC(CC)CCCC)C6=O)C=CC(C1=O)C24,1489.92,5.02,3.39,1.63,CCCCC(CC)COC(=O)c1sc2c(-c3cc4c(OCC(CC)CCCC)c5sc(C)cc5c(OCC(CC)CCCC)c4s3)sc(C)c2c1F,97.5,46.4,2.10 \,CCCCC(CC)COC(=O)c1sc2c(-c3cc4c(OCC(CC)CCCC)c5sc(C)cc5c(OCC(CC)CCCC)c4s3)sc(C)c2c1F.CCCCCC(CC)CN1C(=O)C2=CC(c3ccc(C4=c5c6c(c7c(OCCOC)cc8c9c(ccc5c97)C(=O)N(CC(CC)CCCC)C8=O)C=CC5C(=O)N(CC(CC)CCCCC)C(=O)C(=C4)C65)s3)=c3c4c(c5c(OCCOC)cc6c7c(ccc3c75)C(=O)N(CC(CC)CCCC)C6=O)C=CC(C1=O)C24
21,8,5.87,5.65,11.14,0.583,0.876,5.64,3.84,1.8,CCCCCC(CC)CN1C(=O)C2=CC(c3ccc(C4=c5c6c(c7c(OCCOC)cc8c9c(ccc5c97)C(=O)N(CC(CC)CCCC)C8=O)C=CC5C(=O)N(CC(CC)CCCCC)C(=O)C(=C4)C65)s3)=c3c4c(c5c(OCCOC)cc6c7c(ccc3c75)C(=O)N(CC(CC)CCCC)C6=O)C=CC(C1=O)C24,1489.92,5.17,3.59,1.58,CCCCC(CC)COC(=O)c1sc2c(-c3cc4c(-c5ccc(CC(CC)CCCC)s5)c5sc(C)cc5c(-c5ccc(CC(CC)CCCC)s5)c4s3)sc(C)c2c1F,124.0,72.9,1.70 \,CCCCC(CC)COC(=O)c1sc2c(-c3cc4c(-c5ccc(CC(CC)CCCC)s5)c5sc(C)cc5c(-c5ccc(CC(CC)CCCC)s5)c4s3)sc(C)c2c1F.CCCCCC(CC)CN1C(=O)C2=CC(c3ccc(C4=c5c6c(c7c(OCCOC)cc8c9c(ccc5c97)C(=O)N(CC(CC)CCCC)C8=O)C=CC5C(=O)N(CC(CC)CCCCC)C(=O)C(=C4)C65)s3)=c3c4c(c5c(OCCOC)cc6c7c(ccc3c75)C(=O)N(CC(CC)CCCC)C6=O)C=CC(C1=O)C24
22,8,7.24,6.94,13.23,0.594,0.887,5.64,3.84,1.8,CCCCCC(CC)CN1C(=O)C2=CC(c3ccc(C4=c5c6c(c7c(OCCOC)cc8c9c(ccc5c97)C(=O)N(CC(CC)CCCC)C8=O)C=CC5C(=O)N(CC(CC)CCCCC)C(=O)C(=C4)C65)s3)=c3c4c(c5c(OCCOC)cc6c7c(ccc3c75)C(=O)N(CC(CC)CCCC)C6=O)C=CC(C1=O)C24,1489.92,5.26,3.71,1.55,CCCCCCCCSc1ccc(-c2c3cc(-c4sc(C)c5c(F)c(C(=O)OCC(CC)CCCC)sc45)sc3c(-c3ccc(SCCCCCCCC)s3)c3cc(C)sc23)s1,50.0,25.0,2.00 \,CCCCCCCCSc1ccc(-c2c3cc(-c4sc(C)c5c(F)c(C(=O)OCC(CC)CCCC)sc45)sc3c(-c3ccc(SCCCCCCCC)s3)c3cc(C)sc23)s1.CCCCCC(CC)CN1C(=O)C2=CC(c3ccc(C4=c5c6c(c7c(OCCOC)cc8c9c(ccc5c97)C(=O)N(CC(CC)CCCC)C8=O)C=CC5C(=O)N(CC(CC)CCCCC)C(=O)C(=C4)C65)s3)=c3c4c(c5c(OCCOC)cc6c7c(ccc3c75)C(=O)N(CC(CC)CCCC)C6=O)C=CC(C1=O)C24
23,9,3.55,3.55,7.57,0.559,0.84,5.9,3.8,2.1,CCC(CC)N1C(=O)c2ccc3c4c5c(c6ccc(c2c36)C1=O)=CC=C1C(=O)N(C(CC)CC)C(=O)C(C=C4)C15,532.64,5.02,3.39,1.63,CCCCC(CC)COC(=O)c1sc2c(-c3cc4c(OCC(CC)CCCC)c5sc(C)cc5c(OCC(CC)CCCC)c4s3)sc(C)c2c1F,97.5,46.4,2.10 \,CCCCC(CC)COC(=O)c1sc2c(-c3cc4c(OCC(CC)CCCC)c5sc(C)cc5c(OCC(CC)CCCC)c4s3)sc(C)c2c1F.CCC(CC)N1C(=O)c2ccc3c4c5c(c6ccc(c2c36)C1=O)=CC=C1C(=O)N(C(CC)CC)C(=O)C(C=C4)C15
24,10,3.63,3.2,8.51,0.47,0.91,5.81,3.65,2.16,CCCCCCc1ccc(C2(c3ccc(CCCCCC)cc3)c3cc4c(cc3-c3sc(C=C(C#N)C#N)cc32)C(c2ccc(CCCCCC)cc2)(c2ccc(CCCCCC)cc2)c2cc(C=C(C#N)C#N)sc2-4)cc1,1059.53,5.17,3.59,1.58,CCCCC(CC)COC(=O)c1sc2c(-c3cc4c(-c5ccc(CC(CC)CCCC)s5)c5sc(C)cc5c(-c5ccc(CC(CC)CCCC)s5)c4s3)sc(C)c2c1F,124.0,72.9,1.70 \,CCCCC(CC)COC(=O)c1sc2c(-c3cc4c(-c5ccc(CC(CC)CCCC)s5)c5sc(C)cc5c(-c5ccc(CC(CC)CCCC)s5)c4s3)sc(C)c2c1F.CCCCCCc1ccc(C2(c3ccc(CCCCCC)cc3)c3cc4c(cc3-c3sc(C=C(C#N)C#N)cc32)C(c2ccc(CCCCCC)cc2)(c2ccc(CCCCCC)cc2)c2cc(C=C(C#N)C#N)sc2-4)cc1
25,10,2.84,2.61,11.02,0.53,0.49,6.04,4.18,1.86,CCCCCCc1ccc(C2(c3ccc(CCCCCC)cc3)c3cc4c(cc3-c3sc(C(C#N)=C(C#N)C#N)cc32)C(c2ccc(CCCCCC)cc2)(c2ccc(CCCCCC)cc2)c2cc(C(C#N)=C(C#N)C#N)sc2-4)cc1,1109.55,5.17,3.59,1.58,CCCCC(CC)COC(=O)c1sc2c(-c3cc4c(-c5ccc(CC(CC)CCCC)s5)c5sc(C)cc5c(-c5ccc(CC(CC)CCCC)s5)c4s3)sc(C)c2c1F,124.0,72.9,1.70 \,CCCCC(CC)COC(=O)c1sc2c(-c3cc4c(-c5ccc(CC(CC)CCCC)s5)c5sc(C)cc5c(-c5ccc(CC(CC)CCCC)s5)c4s3)sc(C)c2c1F.CCCCCCc1ccc(C2(c3ccc(CCCCCC)cc3)c3cc4c(cc3-c3sc(C(C#N)=C(C#N)C#N)cc32)C(c2ccc(CCCCCC)cc2)(c2ccc(CCCCCC)cc2)c2cc(C(C#N)=C(C#N)C#N)sc2-4)cc1
26,10,3.57,3.42,11.98,0.5,0.6,5.58,4.06,1.52,CCCCCCc1ccc(C2(c3ccc(CCCCCC)cc3)c3cc4c(cc3-c3sc(-c5ccc(C(C#N)=C(C#N)C#N)s5)cc32)C(c2ccc(CCCCCC)cc2)(c2ccc(CCCCCC)cc2)c2cc(-c3ccc(C(C#N)=C(C#N)C#N)s3)sc2-4)cc1,1273.79,5.17,3.59,1.58,CCCCC(CC)COC(=O)c1sc2c(-c3cc4c(-c5ccc(CC(CC)CCCC)s5)c5sc(C)cc5c(-c5ccc(CC(CC)CCCC)s5)c4s3)sc(C)c2c1F,124.0,72.9,1.70 \,CCCCC(CC)COC(=O)c1sc2c(-c3cc4c(-c5ccc(CC(CC)CCCC)s5)c5sc(C)cc5c(-c5ccc(CC(CC)CCCC)s5)c4s3)sc(C)c2c1F.CCCCCCc1ccc(C2(c3ccc(CCCCCC)cc3)c3cc4c(cc3-c3sc(-c5ccc(C(C#N)=C(C#N)C#N)s5)cc32)C(c2ccc(CCCCCC)cc2)(c2ccc(CCCCCC)cc2)c2cc(-c3ccc(C(C#N)=C(C#N)C#N)s3)sc2-4)cc1
27,11,3.6,3.6,9.1,0.45,0.88,6.07,3.94,2.13,CCCCCCC(CCCC)CCN1C(=O)c2cccc3c(-c4ccc(-c5ccc6c(c5)C(=O)c5cc(-c7ccc(-c8ccc9c%10c(cccc8%10)C(=O)N(CCC(CCCC)CCCCCC)C9=O)s7)ccc5-6)s4)ccc(c23)C1=O,1099.5,5.2,3.2,2.0,CCCCCCc1cc(C)sc1C,21.1,11.6,1.82 \,CCCCCCc1cc(C)sc1C.CCCCCCC(CCCC)CCN1C(=O)c2cccc3c(-c4ccc(-c5ccc6c(c5)C(=O)c5cc(-c7ccc(-c8ccc9c%10c(cccc8%10)C(=O)N(CCC(CCCC)CCCCCC)C9=O)s7)ccc5-6)s4)ccc(c23)C1=O
28,11,2.5,2.5,7.2,0.41,0.86,6.06,3.98,2.08,CCCCCCCCC(CCCCCC)CCN1C(=O)c2cccc3c(-c4ccc(-c5ccc6c(c5)C(=O)c5cc(-c7ccc(-c8ccc9c%10c(cccc8%10)C(=O)N(CCC(CCCCCC)CCCCCCCC)C9=O)s7)ccc5-6)s4)ccc(c23)C1=O,1211.72,5.2,3.2,2.0,CCCCCCc1cc(C)sc1C,21.1,11.6,1.82 \,CCCCCCc1cc(C)sc1C.CCCCCCCCC(CCCCCC)CCN1C(=O)c2cccc3c(-c4ccc(-c5ccc6c(c5)C(=O)c5cc(-c7ccc(-c8ccc9c%10c(cccc8%10)C(=O)N(CCC(CCCCCC)CCCCCCCC)C9=O)s7)ccc5-6)s4)ccc(c23)C1=O
29,11,0.6,0.6,3.0,0.36,0.56,6.14,4.21,1.93,CCCCCCC(CCCC)CCN1C(=O)c2cccc3c(-c4ccc(-c5ccc6c(c5)C(=C(C#N)C#N)c5cc(-c7ccc(-c8ccc9c%10c(cccc8%10)C(=O)N(CCC(CCCC)CCCCCC)C9=O)s7)ccc5-6)s4)ccc(c23)C1=O,1147.55,5.2,3.2,2.0,CCCCCCc1cc(C)sc1C,21.1,11.6,1.82 \,CCCCCCc1cc(C)sc1C.CCCCCCC(CCCC)CCN1C(=O)c2cccc3c(-c4ccc(-c5ccc6c(c5)C(=C(C#N)C#N)c5cc(-c7ccc(-c8ccc9c%10c(cccc8%10)C(=O)N(CCC(CCCC)CCCCCC)C9=O)s7)ccc5-6)s4)ccc(c23)C1=O
30,12,8.0,7.82,13.94,0.598,0.94,5.89,4.18,1.71,CCCCC(CC)CC1(CC(CC)CCCC)c2cc(-c3ccc(-c4ccc(/C=C5\C(=O)c6ccccc6C5=C(C#N)C#N)s4)s3)ccc2-c2sc(-c3ccc(/C=C4\C(=O)c5ccccc5C4=C(C#N)C#N)s3)cc21,1051.41,5.41,3.57,1.84,CCCCC(CC)Cc1ccc(-c2c3cc(-c4ccc(-c5sc(-c6ccc(C)s6)c6c5C(=O)c5c(CC(CC)CCCC)sc(CC(CC)CCCC)c5C6=O)s4)sc3c(-c3ccc(CC(CC)CCCC)s3)c3cc(C)sc23)s1,117.0,58.5,2.00 \,CCCCC(CC)Cc1ccc(-c2c3cc(-c4ccc(-c5sc(-c6ccc(C)s6)c6c5C(=O)c5c(CC(CC)CCCC)sc(CC(CC)CCCC)c5C6=O)s4)sc3c(-c3ccc(CC(CC)CCCC)s3)c3cc(C)sc23)s1.CCCCC(CC)CC1(CC(CC)CCCC)c2cc(-c3ccc(-c4ccc(/C=C5\C(=O)c6ccccc6C5=C(C#N)C#N)s4)s3)ccc2-c2sc(-c3ccc(/C=C4\C(=O)c5ccccc5C4=C(C#N)C#N)s3)cc21
31,12,2.75,2.54,7.89,0.374,0.86,5.75,4.26,1.49,CCCCC(CC)CC1(CC(CC)CCCC)c2cc(-c3ccc(/C=C4\C(=O)c5ccccc5C4=C(C#N)C#N)s3)sc2-c2sc(-c3ccc(/C=C4\C(=O)c5ccccc5C4=C(C#N)C#N)s3)cc21,975.32,5.41,3.57,1.84,CCCCC(CC)Cc1ccc(-c2c3cc(-c4ccc(-c5sc(-c6ccc(C)s6)c6c5C(=O)c5c(CC(CC)CCCC)sc(CC(CC)CCCC)c5C6=O)s4)sc3c(-c3ccc(CC(CC)CCCC)s3)c3cc(C)sc23)s1,117.0,58.5,2.00 \,CCCCC(CC)Cc1ccc(-c2c3cc(-c4ccc(-c5sc(-c6ccc(C)s6)c6c5C(=O)c5c(CC(CC)CCCC)sc(CC(CC)CCCC)c5C6=O)s4)sc3c(-c3ccc(CC(CC)CCCC)s3)c3cc(C)sc23)s1.CCCCC(CC)CC1(CC(CC)CCCC)c2cc(-c3ccc(/C=C4\C(=O)c5ccccc5C4=C(C#N)C#N)s3)sc2-c2sc(-c3ccc(/C=C4\C(=O)c5ccccc5C4=C(C#N)C#N)s3)cc21
32,13,9.33,9.33,16.56,0.655,0.86,5.41,3.87,1.54,CCCCCCc1ccc(C2(c3ccc(CCCCCC)cc3)c3cc(C=C4C(=O)c5ccccc5C4=C(C#N)C#N)sc3-c3sc4cc5c6c(sc5cc4c32)-c2sc(/C=C3\C(=O)c4ccccc4C3=C(C#N)C#N)cc2C6(c2ccc(CCCCCC)cc2)c2ccc(CCCCCC)cc2)cc1,1427.96,5.41,3.57,1.84,CCCCC(CC)Cc1ccc(-c2c3cc(-c4ccc(-c5sc(-c6ccc(C)s6)c6c5C(=O)c5c(CC(CC)CCCC)sc(CC(CC)CCCC)c5C6=O)s4)sc3c(-c3ccc(CC(CC)CCCC)s3)c3cc(C)sc23)s1,117.0,58.5,2.00 \,CCCCC(CC)Cc1ccc(-c2c3cc(-c4ccc(-c5sc(-c6ccc(C)s6)c6c5C(=O)c5c(CC(CC)CCCC)sc(CC(CC)CCCC)c5C6=O)s4)sc3c(-c3ccc(CC(CC)CCCC)s3)c3cc(C)sc23)s1.CCCCCCc1ccc(C2(c3ccc(CCCCCC)cc3)c3cc(C=C4C(=O)c5ccccc5C4=C(C#N)C#N)sc3-c3sc4cc5c6c(sc5cc4c32)-c2sc(/C=C3\C(=O)c4ccccc4C3=C(C#N)C#N)cc2C6(c2ccc(CCCCCC)cc2)c2ccc(CCCCCC)cc2)cc1
33,14,7.51,7.43,14.09,0.553,0.96,5.64,3.94,1.7,CCCCCCc1ccc(C2(c3ccc(CCCCCC)cc3)c3cc4c(cc3-c3sc5cc(/C=C6\C(=O)c7ccccc7C6=C(C#N)C#N)sc5c32)C(c2ccc(CCCCCC)cc2)(c2ccc(CCCCCC)cc2)c2c-4sc3cc(/C=C4\C(=O)c5ccccc5C4=C(C#N)C#N)sc23)cc1,1427.96,5.54,2.97,2.57,CCCCCCCCC(CCCCCC)Cn1nc2c(-c3ccc(C)s3)c(F)c(F)c(-c3ccc(-c4cc5c(-c6ccc(C#C[Si](C(C)C)(C(C)C)C(C)C)s6)c6sc(C)cc6c(-c6ccc(C#C[Si](C(C)C)(C(C)C)C(C)C)s6)c5o4)s3)c2n1,58.6,48.8,1.20 \,CCCCCCCCC(CCCCCC)Cn1nc2c(-c3ccc(C)s3)c(F)c(F)c(-c3ccc(-c4cc5c(-c6ccc(C#C[Si](C(C)C)(C(C)C)C(C)C)s6)c6sc(C)cc6c(-c6ccc(C#C[Si](C(C)C)(C(C)C)C(C)C)s6)c5o4)s3)c2n1.CCCCCCc1ccc(C2(c3ccc(CCCCCC)cc3)c3cc4c(cc3-c3sc5cc(/C=C6\C(=O)c7ccccc7C6=C(C#N)C#N)sc5c32)C(c2ccc(CCCCCC)cc2)(c2ccc(CCCCCC)cc2)c2c-4sc3cc(/C=C4\C(=O)c5ccccc5C4=C(C#N)C#N)sc23)cc1
34,14,4.38,4.28,9.47,0.509,0.91,5.64,3.94,1.7,CCCCCCc1ccc(C2(c3ccc(CCCCCC)cc3)c3cc4c(cc3-c3sc5cc(/C=C6\C(=O)c7ccccc7C6=C(C#N)C#N)sc5c32)C(c2ccc(CCCCCC)cc2)(c2ccc(CCCCCC)cc2)c2c-4sc3cc(/C=C4\C(=O)c5ccccc5C4=C(C#N)C#N)sc23)cc1,1427.96,5.42,2.95,2.47,CCCCCCCCOc1cccc(-c2nc3c(-c4ccc(C)s4)ccc(-c4ccc(-c5cc6c(-c7ccc(C#C[Si](C(C)C)(C(C)C)C(C)C)s7)c7sc(C)cc7c(-c7ccc(C#C[Si](C(C)C)(C(C)C)C(C)C)s7)c6o5)s4)c3nc2-c2cccc(OCCCCCCCC)c2)c1,66.4,49.2,1.35 \,CCCCCCCCOc1cccc(-c2nc3c(-c4ccc(C)s4)ccc(-c4ccc(-c5cc6c(-c7ccc(C#C[Si](C(C)C)(C(C)C)C(C)C)s7)c7sc(C)cc7c(-c7ccc(C#C[Si](C(C)C)(C(C)C)C(C)C)s7)c6o5)s4)c3nc2-c2cccc(OCCCCCCCC)c2)c1.CCCCCCc1ccc(C2(c3ccc(CCCCCC)cc3)c3cc4c(cc3-c3sc5cc(/C=C6\C(=O)c7ccccc7C6=C(C#N)C#N)sc5c32)C(c2ccc(CCCCCC)cc2)(c2ccc(CCCCCC)cc2)c2c-4sc3cc(/C=C4\C(=O)c5ccccc5C4=C(C#N)C#N)sc23)cc1
35,15,10.2,9.8,15.4,0.68,0.97,5.58,4.02,1.56,CCCCCCc1ccc(C2(c3ccc(CCCCCC)cc3)c3cc4c(cc3-c3sc5cc(/C=C6\C(=O)c7ccccc7C6=C(C#N)C#N)sc5c32)C(c2ccc(CCCCCC)cc2)(c2ccc(CCCCCC)cc2)c2c-4sc3cc(/C=C4\C(=O)c5ccccc5C4=C(C#N)C#N)sc23)cc1,1427.96,5.36,3.48,1.88,CCCCCCCCN1C(=O)c2c(-c3cc(CCCCCC)c(C)s3)sc(-c3cc(CCCCCC)c(-c4cc5c(-c6ccc(CC(CC)CCCC)s6)c6sc(C)cc6c(-c6ccc(CC(CC)CCCC)s6)c5s4)s3)c2C1=O,350.0,129.6,2.70 \,CCCCCCCCN1C(=O)c2c(-c3cc(CCCCCC)c(C)s3)sc(-c3cc(CCCCCC)c(-c4cc5c(-c6ccc(CC(CC)CCCC)s6)c6sc(C)cc6c(-c6ccc(CC(CC)CCCC)s6)c5s4)s3)c2C1=O.CCCCCCc1ccc(C2(c3ccc(CCCCCC)cc3)c3cc4c(cc3-c3sc5cc(/C=C6\C(=O)c7ccccc7C6=C(C#N)C#N)sc5c32)C(c2ccc(CCCCCC)cc2)(c2ccc(CCCCCC)cc2)c2c-4sc3cc(/C=C4\C(=O)c5ccccc5C4=C(C#N)C#N)sc23)cc1
36,16,7.17,7.17,13.87,0.58,0.9,5.68,3.91,1.77,CCCCCCSc1ccc(C2(c3ccc(SCCCCCC)cc3)c3cc4c(cc3-c3sc5cc(/C=C6\C(=O)c7ccccc7C6=C(C#N)C#N)sc5c32)C(c2ccc(SCCCCCC)cc2)(c2ccc(SCCCCCC)cc2)c2c-4sc3cc(/C=C4\C(=O)c5ccccc5C4=C(C#N)C#N)sc23)cc1,1556.2,5.37,3.59,1.78,CCCCC(CC)CSc1ccc(-c2c3cc(-c4ccc(-c5sc(-c6ccc(C)s6)c6c5C(=O)c5c(CC(CC)CCCC)sc(CC(CC)CCCC)c5C6=O)s4)sc3c(-c3ccc(SCC(CC)CCCC)s3)c3cc(C)sc23)s1,50.0,25.0,2.00 \,CCCCC(CC)CSc1ccc(-c2c3cc(-c4ccc(-c5sc(-c6ccc(C)s6)c6c5C(=O)c5c(CC(CC)CCCC)sc(CC(CC)CCCC)c5C6=O)s4)sc3c(-c3ccc(SCC(CC)CCCC)s3)c3cc(C)sc23)s1.CCCCCCSc1ccc(C2(c3ccc(SCCCCCC)cc3)c3cc4c(cc3-c3sc5cc(/C=C6\C(=O)c7ccccc7C6=C(C#N)C#N)sc5c32)C(c2ccc(SCCCCCC)cc2)(c2ccc(SCCCCCC)cc2)c2c-4sc3cc(/C=C4\C(=O)c5ccccc5C4=C(C#N)C#N)sc23)cc1
37,16,7.49,7.49,14.43,0.6,0.9,5.7,3.9,1.8,CCCCCCCCSc1ccc(C2(c3ccc(SCCCCCCCC)cc3)c3cc4c(cc3-c3sc5cc(/C=C6\C(=O)c7ccccc7C6=C(C#N)C#N)sc5c32)C(c2ccc(SCCCCCCCC)cc2)(c2ccc(SCCCCCCCC)cc2)c2c-4sc3cc(/C=C4\C(=O)c5ccccc5C4=C(C#N)C#N)sc23)cc1,1668.41,5.37,3.59,1.78,CCCCC(CC)CSc1ccc(-c2c3cc(-c4ccc(-c5sc(-c6ccc(C)s6)c6c5C(=O)c5c(CC(CC)CCCC)sc(CC(CC)CCCC)c5C6=O)s4)sc3c(-c3ccc(SCC(CC)CCCC)s3)c3cc(C)sc23)s1,50.0,25.0,2.00 \,CCCCC(CC)CSc1ccc(-c2c3cc(-c4ccc(-c5sc(-c6ccc(C)s6)c6c5C(=O)c5c(CC(CC)CCCC)sc(CC(CC)CCCC)c5C6=O)s4)sc3c(-c3ccc(SCC(CC)CCCC)s3)c3cc(C)sc23)s1.CCCCCCCCSc1ccc(C2(c3ccc(SCCCCCCCC)cc3)c3cc4c(cc3-c3sc5cc(/C=C6\C(=O)c7ccccc7C6=C(C#N)C#N)sc5c32)C(c2ccc(SCCCCCCCC)cc2)(c2ccc(SCCCCCCCC)cc2)c2c-4sc3cc(/C=C4\C(=O)c5ccccc5C4=C(C#N)C#N)sc23)cc1
38,16,8.94,8.94,15.32,0.64,0.92,5.74,3.86,1.88,CCCCC(CC)CSc1ccc(C2(c3ccc(SCC(CC)CCCC)cc3)c3cc4c(cc3-c3sc5cc(/C=C6\C(=O)c7ccccc7C6=C(C#N)C#N)sc5c32)C(c2ccc(SCC(CC)CCCC)cc2)(c2ccc(SCC(CC)CCCC)cc2)c2c-4sc3cc(/C=C4\C(=O)c5ccccc5C4=C(C#N)C#N)sc23)cc1,1668.41,5.37,3.59,1.78,CCCCC(CC)CSc1ccc(-c2c3cc(-c4ccc(-c5sc(-c6ccc(C)s6)c6c5C(=O)c5c(CC(CC)CCCC)sc(CC(CC)CCCC)c5C6=O)s4)sc3c(-c3ccc(SCC(CC)CCCC)s3)c3cc(C)sc23)s1,50.0,25.0,2.00 \,CCCCC(CC)CSc1ccc(-c2c3cc(-c4ccc(-c5sc(-c6ccc(C)s6)c6c5C(=O)c5c(CC(CC)CCCC)sc(CC(CC)CCCC)c5C6=O)s4)sc3c(-c3ccc(SCC(CC)CCCC)s3)c3cc(C)sc23)s1.CCCCC(CC)CSc1ccc(C2(c3ccc(SCC(CC)CCCC)cc3)c3cc4c(cc3-c3sc5cc(/C=C6\C(=O)c7ccccc7C6=C(C#N)C#N)sc5c32)C(c2ccc(SCC(CC)CCCC)cc2)(c2ccc(SCC(CC)CCCC)cc2)c2c-4sc3cc(/C=C4\C(=O)c5ccccc5C4=C(C#N)C#N)sc23)cc1
39,17,7.06,6.85,10.7,0.664,1.0,5.51,3.84,1.67,CCCCCCc1ccc(C2(c3ccc(CCCCCC)cc3)c3cc4c(cc3-c3sc5cc(/C=C6\C(=O)c7ccccc7C6=C(C#N)C#N)sc5c32)C(c2ccc(CCCCCC)cc2)(c2ccc(CCCCCC)cc2)c2c-4sc3cc(/C=C4\C(=O)c5ccccc5C4=C(C#N)C#N)sc23)cc1,1427.96,5.44,3.48,1.96,CCCCCCCCCCCCC(CCCCCCCCCC)Cc1cc(-c2cc3c4nonc4c4cc(-c5cc(CC(CCCCCCCCCC)CCCCCCCCCCCC)c(-c6ccc(-c7ccc(C)s7)s6)s5)sc4c3s2)sc1C,122.8,64.3,1.91 \,CCCCCCCCCCCCC(CCCCCCCCCC)Cc1cc(-c2cc3c4nonc4c4cc(-c5cc(CC(CCCCCCCCCC)CCCCCCCCCCCC)c(-c6ccc(-c7ccc(C)s7)s6)s5)sc4c3s2)sc1C.CCCCCCc1ccc(C2(c3ccc(CCCCCC)cc3)c3cc4c(cc3-c3sc5cc(/C=C6\C(=O)c7ccccc7C6=C(C#N)C#N)sc5c32)C(c2ccc(CCCCCC)cc2)(c2ccc(CCCCCC)cc2)c2c-4sc3cc(/C=C4\C(=O)c5ccccc5C4=C(C#N)C#N)sc23)cc1
40,17,8.19,7.95,13.3,0.668,0.92,5.69,3.98,1.71,CCCCCCC1(CCCCCC)c2cc3c(cc2-c2sc(/C=C4\C(=O)c5ccccc5C4=C(C#N)C#N)cc21)C(CCCCCC)(CCCCCC)c1cc(/C=C2\C(=O)c4ccccc4C2=C(C#N)C#N)sc1-3,1011.4,5.44,3.48,1.96,CCCCCCCCCCCCC(CCCCCCCCCC)Cc1cc(-c2cc3c4nonc4c4cc(-c5cc(CC(CCCCCCCCCC)CCCCCCCCCCCC)c(-c6ccc(-c7ccc(C)s7)s6)s5)sc4c3s2)sc1C,122.8,64.3,1.91 \,CCCCCCCCCCCCC(CCCCCCCCCC)Cc1cc(-c2cc3c4nonc4c4cc(-c5cc(CC(CCCCCCCCCC)CCCCCCCCCCCC)c(-c6ccc(-c7ccc(C)s7)s6)s5)sc4c3s2)sc1C.CCCCCCC1(CCCCCC)c2cc3c(cc2-c2sc(/C=C4\C(=O)c5ccccc5C4=C(C#N)C#N)cc21)C(CCCCCC)(CCCCCC)c1cc(/C=C2\C(=O)c4ccccc4C2=C(C#N)C#N)sc1-3
41,18,9.48,9.25,14.27,0.678,0.97,5.46,3.65,1.81,CCCCCCCCc1ccc(C2(c3ccc(CCCCCC)cc3)c3cc4c5cc6c(cc5n(C(CCCCCCCC)CCCCCCCC)c4cc3-c3sc(/C=C4/C(=O)c5ccccc5C4=C(C#N)C#N)cc32)-c2sc(/C=C3/C(=O)c4ccccc4C3=C(C#N)C#N)cc2C6(c2ccc(CCCCCC)cc2)c2ccc(CCCCCCCC)cc2)cc1,1699.46,5.33,2.92,2.41,CCCCC(CC)Cc1ccc(-c2c3cc(-c4ccc(-c5sc(-c6ccc(C)s6)c6c5C(=O)c5c(CC(CC)CCCC)sc(CC(CC)CCCC)c5C6=O)s4)sc3c(-c3ccc(CC(CC)CCCC)s3)c3cc(C)sc23)s1,117.0,58.5,2.00 \,CCCCC(CC)Cc1ccc(-c2c3cc(-c4ccc(-c5sc(-c6ccc(C)s6)c6c5C(=O)c5c(CC(CC)CCCC)sc(CC(CC)CCCC)c5C6=O)s4)sc3c(-c3ccc(CC(CC)CCCC)s3)c3cc(C)sc23)s1.CCCCCCCCc1ccc(C2(c3ccc(CCCCCC)cc3)c3cc4c5cc6c(cc5n(C(CCCCCCCC)CCCCCCCC)c4cc3-c3sc(/C=C4/C(=O)c5ccccc5C4=C(C#N)C#N)cc32)-c2sc(/C=C3/C(=O)c4ccccc4C3=C(C#N)C#N)cc2C6(c2ccc(CCCCCC)cc2)c2ccc(CCCCCCCC)cc2)cc1
42,19,5.4,5.0,10.4,0.561,0.93,5.8,3.75,2.05,CCCCCC(CCCCC)N1C(=O)c2ccc3c4c5c(c6ccc(c2c36)C1=O)=C(C1=CC2C(C=C1)c1ccc(-c3cc6c7c(ccc8c9c%10c(c3c87)=CC=C3C(=O)N(C(CCCCC)CCCCC)C(=O)C(C=C9)C3%10)C(=O)N(C(CCCCC)CCCCC)C6=O)cc1C21c2cc(C3=c6c7c(c8ccc9c%10c(ccc6c8%10)C(=O)N(C(CCCCC)CCCCC)C9=O)C=CC6C(=O)N(C(CCCCC)CCCCC)C(=O)C(=C3)C76)ccc2C2C=C(c3cc6c7c(ccc8c9c%10c(c3c78)C=CC3C(=O)N(C(CCCCC)CCCCC)C(=O)C(=CC=9)C%103)C(=O)N(C(CCCCC)CCCCC)C6=O)C=CC21)C=C1C(=O)N(C(CCCCC)CCCCC)C(=O)C(C=C4)C15,3120.26,5.41,3.57,1.84,CCCCC(CC)Cc1ccc(-c2c3cc(-c4ccc(-c5sc(-c6ccc(C)s6)c6c5C(=O)c5c(CC(CC)CCCC)sc(CC(CC)CCCC)c5C6=O)s4)sc3c(-c3ccc(CC(CC)CCCC)s3)c3cc(C)sc23)s1,117.0,58.5,2.00 \,CCCCC(CC)Cc1ccc(-c2c3cc(-c4ccc(-c5sc(-c6ccc(C)s6)c6c5C(=O)c5c(CC(CC)CCCC)sc(CC(CC)CCCC)c5C6=O)s4)sc3c(-c3ccc(CC(CC)CCCC)s3)c3cc(C)sc23)s1.CCCCCC(CCCCC)N1C(=O)c2ccc3c4c5c(c6ccc(c2c36)C1=O)=C(C1=CC2C(C=C1)c1ccc(-c3cc6c7c(ccc8c9c%10c(c3c87)=CC=C3C(=O)N(C(CCCCC)CCCCC)C(=O)C(C=C9)C3%10)C(=O)N(C(CCCCC)CCCCC)C6=O)cc1C21c2cc(C3=c6c7c(c8ccc9c%10c(ccc6c8%10)C(=O)N(C(CCCCC)CCCCC)C9=O)C=CC6C(=O)N(C(CCCCC)CCCCC)C(=O)C(=C3)C76)ccc2C2C=C(c3cc6c7c(ccc8c9c%10c(c3c78)C=CC3C(=O)N(C(CCCCC)CCCCC)C(=O)C(=CC=9)C%103)C(=O)N(C(CCCCC)CCCCC)C6=O)C=CC21)C=C1C(=O)N(C(CCCCC)CCCCC)C(=O)C(C=C4)C15
43,19,6.7,6.5,12.4,0.622,0.87,5.81,3.84,1.97,CCCCCC(CCCCC)N1C(=O)c2ccc3c4c5c(c6ccc(c2c36)C1=O)=C(c1cc(-c2cc3c6c(ccc7c8c9c(c2c67)C=CC2C(=O)N(C(CCCCC)CCCCC)C(=O)C(=CC=8)C92)C(=O)N(C(CCCCC)CCCCC)C3=O)cc(-c2cc3c6c(ccc7c8c9c(c2c76)=CC=C2C(=O)N(C(CCCCC)CCCCC)C(=O)C(C=C8)C29)C(=O)N(C(CCCCC)CCCCC)C3=O)c1)C=C1C(=O)N(C(CCCCC)CCCCC)C(=O)C(C=C4)C15,2174.96,5.41,3.57,1.84,CCCCC(CC)Cc1ccc(-c2c3cc(-c4ccc(-c5sc(-c6ccc(C)s6)c6c5C(=O)c5c(CC(CC)CCCC)sc(CC(CC)CCCC)c5C6=O)s4)sc3c(-c3ccc(CC(CC)CCCC)s3)c3cc(C)sc23)s1,117.0,58.5,2.00 \,CCCCC(CC)Cc1ccc(-c2c3cc(-c4ccc(-c5sc(-c6ccc(C)s6)c6c5C(=O)c5c(CC(CC)CCCC)sc(CC(CC)CCCC)c5C6=O)s4)sc3c(-c3ccc(CC(CC)CCCC)s3)c3cc(C)sc23)s1.CCCCCC(CCCCC)N1C(=O)c2ccc3c4c5c(c6ccc(c2c36)C1=O)=C(c1cc(-c2cc3c6c(ccc7c8c9c(c2c67)C=CC2C(=O)N(C(CCCCC)CCCCC)C(=O)C(=CC=8)C92)C(=O)N(C(CCCCC)CCCCC)C3=O)cc(-c2cc3c6c(ccc7c8c9c(c2c76)=CC=C2C(=O)N(C(CCCCC)CCCCC)C(=O)C(C=C8)C29)C(=O)N(C(CCCCC)CCCCC)C3=O)c1)C=C1C(=O)N(C(CCCCC)CCCCC)C(=O)C(C=C4)C15
44,19,7.3,7.0,13.6,0.597,0.9,5.84,3.77,2.07,CCCCCC(CCCCC)N1C(=O)c2ccc3c4c5c(c6ccc(c2c36)C1=O)=C(c1cc(-c2cc(-c3cc6c7c(ccc8c9c%10c(c3c87)=CC=C3C(=O)N(C(CCCCC)CCCCC)C(=O)C(C=C9)C3%10)C(=O)N(C(CCCCC)CCCCC)C6=O)cc(-c3cc6c7c(ccc8c9c%10c(c3c87)=CC=C3C(=O)N(C(CCCCC)CCCCC)C(=O)C(C=C9)C3%10)C(=O)N(C(CCCCC)CCCCC)C6=O)c2)cc(-c2cc3c6c(ccc7c8c9c(c2c67)C=CC2C(=O)N(C(CCCCC)CCCCC)C(=O)C(=CC=8)C92)C(=O)N(C(CCCCC)CCCCC)C3=O)c1)C=C1C(=O)N(C(CCCCC)CCCCC)C(=O)C(C=C4)C15,2956.05,5.41,3.57,1.84,CCCCC(CC)Cc1ccc(-c2c3cc(-c4ccc(-c5sc(-c6ccc(C)s6)c6c5C(=O)c5c(CC(CC)CCCC)sc(CC(CC)CCCC)c5C6=O)s4)sc3c(-c3ccc(CC(CC)CCCC)s3)c3cc(C)sc23)s1,117.0,58.5,2.00 \,CCCCC(CC)Cc1ccc(-c2c3cc(-c4ccc(-c5sc(-c6ccc(C)s6)c6c5C(=O)c5c(CC(CC)CCCC)sc(CC(CC)CCCC)c5C6=O)s4)sc3c(-c3ccc(CC(CC)CCCC)s3)c3cc(C)sc23)s1.CCCCCC(CCCCC)N1C(=O)c2ccc3c4c5c(c6ccc(c2c36)C1=O)=C(c1cc(-c2cc(-c3cc6c7c(ccc8c9c%10c(c3c87)=CC=C3C(=O)N(C(CCCCC)CCCCC)C(=O)C(C=C9)C3%10)C(=O)N(C(CCCCC)CCCCC)C6=O)cc(-c3cc6c7c(ccc8c9c%10c(c3c87)=CC=C3C(=O)N(C(CCCCC)CCCCC)C(=O)C(C=C9)C3%10)C(=O)N(C(CCCCC)CCCCC)C6=O)c2)cc(-c2cc3c6c(ccc7c8c9c(c2c67)C=CC2C(=O)N(C(CCCCC)CCCCC)C(=O)C(=CC=8)C92)C(=O)N(C(CCCCC)CCCCC)C3=O)c1)C=C1C(=O)N(C(CCCCC)CCCCC)C(=O)C(C=C4)C15
45,20,1.57,1.57,3.94,0.46,0.87,5.51,3.84,1.67,CCCCCCc1ccc(C2(c3ccc(CCCCCC)cc3)c3cc4c(cc3-c3sc5cc(/C=C6\C(=O)c7ccccc7C6=C(C#N)C#N)sc5c32)C(c2ccc(CCCCCC)cc2)(c2ccc(CCCCCC)cc2)c2c-4sc3cc(/C=C4\C(=O)c5ccccc5C4=C(C#N)C#N)sc23)cc1,1427.96,5.51,3.82,1.69,CCCCCCC(CCCC)COc1c(OCC(CCCC)CCCCCC)c(-c2cc3sc(C)cc3s2)c2nsnc2c1C,123.2,44.0,2.80 \,CCCCCCC(CCCC)COc1c(OCC(CCCC)CCCCCC)c(-c2cc3sc(C)cc3s2)c2nsnc2c1C.CCCCCCc1ccc(C2(c3ccc(CCCCCC)cc3)c3cc4c(cc3-c3sc5cc(/C=C6\C(=O)c7ccccc7C6=C(C#N)C#N)sc5c32)C(c2ccc(CCCCCC)cc2)(c2ccc(CCCCCC)cc2)c2c-4sc3cc(/C=C4\C(=O)c5ccccc5C4=C(C#N)C#N)sc23)cc1
46,20,5.41,5.41,10.42,0.59,0.88,5.51,3.84,1.67,CCCCCCc1ccc(C2(c3ccc(CCCCCC)cc3)c3cc4c(cc3-c3sc5cc(/C=C6\C(=O)c7ccccc7C6=C(C#N)C#N)sc5c32)C(c2ccc(CCCCCC)cc2)(c2ccc(CCCCCC)cc2)c2c-4sc3cc(/C=C4\C(=O)c5ccccc5C4=C(C#N)C#N)sc23)cc1,1427.96,5.49,3.73,1.76,CCCCCCC(CCCC)COc1c(OCC(CCCC)CCCCCC)c(-c2ccc(-c3ccc(C)s3)s2)c2nsnc2c1C,77.0,35.0,2.20 \,CCCCCCC(CCCC)COc1c(OCC(CCCC)CCCCCC)c(-c2ccc(-c3ccc(C)s3)s2)c2nsnc2c1C.CCCCCCc1ccc(C2(c3ccc(CCCCCC)cc3)c3cc4c(cc3-c3sc5cc(/C=C6\C(=O)c7ccccc7C6=C(C#N)C#N)sc5c32)C(c2ccc(CCCCCC)cc2)(c2ccc(CCCCCC)cc2)c2c-4sc3cc(/C=C4\C(=O)c5ccccc5C4=C(C#N)C#N)sc23)cc1
47,20,2.46,2.46,7.04,0.38,0.92,5.51,3.84,1.67,CCCCCCc1ccc(C2(c3ccc(CCCCCC)cc3)c3cc4c(cc3-c3sc5cc(/C=C6\C(=O)c7ccccc7C6=C(C#N)C#N)sc5c32)C(c2ccc(CCCCCC)cc2)(c2ccc(CCCCCC)cc2)c2c-4sc3cc(/C=C4\C(=O)c5ccccc5C4=C(C#N)C#N)sc23)cc1,1427.96,5.57,3.94,1.63,CCCCCCC(CCCC)COc1c(OCC(CCCC)CCCCCC)c(-c2cc(F)c(-c3sc(C)cc3F)s2)c2nsnc2c1C,108.0,36.0,3.00 \,CCCCCCC(CCCC)COc1c(OCC(CCCC)CCCCCC)c(-c2cc(F)c(-c3sc(C)cc3F)s2)c2nsnc2c1C.CCCCCCc1ccc(C2(c3ccc(CCCCCC)cc3)c3cc4c(cc3-c3sc5cc(/C=C6\C(=O)c7ccccc7C6=C(C#N)C#N)sc5c32)C(c2ccc(CCCCCC)cc2)(c2ccc(CCCCCC)cc2)c2c-4sc3cc(/C=C4\C(=O)c5ccccc5C4=C(C#N)C#N)sc23)cc1
48,21,4.71,4.6,11.55,0.47,0.85,6.06,3.75,2.31,CCCC(CCC)N1C(=O)c2ccc3c4c5c(c6ccc(c2c36)C1=O)=CC=C1C(=O)N(C(CCC)CCC)C(=O)C(C(c2ccc(C(c3ccc(C6=Cc7c8c(c9ccc%10c%11c(ccc7c%119)C(=O)N(C(CCC)CCC)C%10=O)=CC=C7C(=O)N(C(CCC)CCC)C(=O)C6C78)cc3)(c3ccc(-c6cc7c8c9c(c%10ccc%11c(c6C(=O)N(C(CCC)CCC)C%11=O)c%107)C=CC6C(=O)N(C(CCC)CCC)C(=O)C(=CC=8)C96)cc3)c3ccc(-c6cc7c8c9c(c%10ccc%11c(c6C(=O)N(C(CCC)CCC)C%11=O)c%107)C=CC6C(=O)N(C(CCC)CCC)C(=O)C(=CC=8)C96)cc3)cc2)=C4)C15,2667.36,5.04,3.45,1.59,CCCCC(CC)COC(=O)c1sc2c(-c3cc4c(-c5ccc(CC(CC)CCCC)s5)c5sc(C)cc5c(-c5ccc(CC(CC)CCCC)s5)c4s3)sc(C)c2c1F,124.0,72.9,1.70 \,CCCCC(CC)COC(=O)c1sc2c(-c3cc4c(-c5ccc(CC(CC)CCCC)s5)c5sc(C)cc5c(-c5ccc(CC(CC)CCCC)s5)c4s3)sc(C)c2c1F.CCCC(CCC)N1C(=O)c2ccc3c4c5c(c6ccc(c2c36)C1=O)=CC=C1C(=O)N(C(CCC)CCC)C(=O)C(C(c2ccc(C(c3ccc(C6=Cc7c8c(c9ccc%10c%11c(ccc7c%119)C(=O)N(C(CCC)CCC)C%10=O)=CC=C7C(=O)N(C(CCC)CCC)C(=O)C6C78)cc3)(c3ccc(-c6cc7c8c9c(c%10ccc%11c(c6C(=O)N(C(CCC)CCC)C%11=O)c%107)C=CC6C(=O)N(C(CCC)CCC)C(=O)C(=CC=8)C96)cc3)c3ccc(-c6cc7c8c9c(c%10ccc%11c(c6C(=O)N(C(CCC)CCC)C%11=O)c%107)C=CC6C(=O)N(C(CCC)CCC)C(=O)C(=CC=8)C96)cc3)cc2)=C4)C15
49,21,3.68,3.64,10.35,0.42,0.83,6.06,3.77,2.29,CCCC(CCC)N1C(=O)c2ccc3c4c5c(c6ccc(c2c36)C1=O)=CC=C1C(=O)N(C(CCC)CCC)C(=O)C(C(c2ccc([Si](c3ccc(C6=Cc7c8c(c9ccc%10c%11c(ccc7c%119)C(=O)N(C(CCC)CCC)C%10=O)=CC=C7C(=O)N(C(CCC)CCC)C(=O)C6C78)cc3)(c3ccc(-c6cc7c8c9c(c%10ccc%11c(c6C(=O)N(C(CCC)CCC)C%11=O)c%107)C=CC6C(=O)N(C(CCC)CCC)C(=O)C(=CC=8)C96)cc3)c3ccc(-c6cc7c8c9c(c%10ccc%11c(c6C(=O)N(C(CCC)CCC)C%11=O)c%107)C=CC6C(=O)N(C(CCC)CCC)C(=O)C(=CC=8)C96)cc3)cc2)=C4)C15,2683.44,5.04,3.45,1.59,CCCCC(CC)COC(=O)c1sc2c(-c3cc4c(-c5ccc(CC(CC)CCCC)s5)c5sc(C)cc5c(-c5ccc(CC(CC)CCCC)s5)c4s3)sc(C)c2c1F,124.0,72.9,1.70 \,CCCCC(CC)COC(=O)c1sc2c(-c3cc4c(-c5ccc(CC(CC)CCCC)s5)c5sc(C)cc5c(-c5ccc(CC(CC)CCCC)s5)c4s3)sc(C)c2c1F.CCCC(CCC)N1C(=O)c2ccc3c4c5c(c6ccc(c2c36)C1=O)=CC=C1C(=O)N(C(CCC)CCC)C(=O)C(C(c2ccc([Si](c3ccc(C6=Cc7c8c(c9ccc%10c%11c(ccc7c%119)C(=O)N(C(CCC)CCC)C%10=O)=CC=C7C(=O)N(C(CCC)CCC)C(=O)C6C78)cc3)(c3ccc(-c6cc7c8c9c(c%10ccc%11c(c6C(=O)N(C(CCC)CCC)C%11=O)c%107)C=CC6C(=O)N(C(CCC)CCC)C(=O)C(=CC=8)C96)cc3)c3ccc(-c6cc7c8c9c(c%10ccc%11c(c6C(=O)N(C(CCC)CCC)C%11=O)c%107)C=CC6C(=O)N(C(CCC)CCC)C(=O)C(=CC=8)C96)cc3)cc2)=C4)C15
50,21,7.38,7.08,15.02,0.58,0.81,5.94,3.79,2.15,CCCC(CCC)N1C(=O)c2ccc3c4ccc5c6c(c(-c7ccc(-c8c9cc(-c%10cc%11c%12ccc%13c%14c(ccc(c%15ccc%16c(c%10C(=O)N(C(CCC)CCC)C%16=O)c%15%11)c%14%12)C(=O)N(C(CCC)CCC)C%13=O)sc9c(-c9ccc(-c%10cc%11c%12ccc%13c%14c(ccc(c%15ccc%16c(c%10C(=O)N(C(CCC)CCC)C%16=O)c%15%11)c%14%12)C(=O)N(C(CCC)CCC)C%13=O)s9)c9cc(-c%10cc%11c%12ccc%13c%14c(ccc(c%15ccc%16c(c%10C(=O)N(C(CCC)CCC)C%16=O)c%15%11)c%14%12)C(=O)N(C(CCC)CCC)C%13=O)sc89)s7)cc(c7ccc(c2c37)C1=O)c64)C(=O)N(C(CCC)CCC)C5=O,2693.38,5.04,3.45,1.59,CCCCC(CC)COC(=O)c1sc2c(-c3cc4c(-c5ccc(CC(CC)CCCC)s5)c5sc(C)cc5c(-c5ccc(CC(CC)CCCC)s5)c4s3)sc(C)c2c1F,124.0,72.9,1.70 \,CCCCC(CC)COC(=O)c1sc2c(-c3cc4c(-c5ccc(CC(CC)CCCC)s5)c5sc(C)cc5c(-c5ccc(CC(CC)CCCC)s5)c4s3)sc(C)c2c1F.CCCC(CCC)N1C(=O)c2ccc3c4ccc5c6c(c(-c7ccc(-c8c9cc(-c%10cc%11c%12ccc%13c%14c(ccc(c%15ccc%16c(c%10C(=O)N(C(CCC)CCC)C%16=O)c%15%11)c%14%12)C(=O)N(C(CCC)CCC)C%13=O)sc9c(-c9ccc(-c%10cc%11c%12ccc%13c%14c(ccc(c%15ccc%16c(c%10C(=O)N(C(CCC)CCC)C%16=O)c%15%11)c%14%12)C(=O)N(C(CCC)CCC)C%13=O)s9)c9cc(-c%10cc%11c%12ccc%13c%14c(ccc(c%15ccc%16c(c%10C(=O)N(C(CCC)CCC)C%16=O)c%15%11)c%14%12)C(=O)N(C(CCC)CCC)C%13=O)sc89)s7)cc(c7ccc(c2c37)C1=O)c64)C(=O)N(C(CCC)CCC)C5=O
51,21,6.61,6.32,14.36,0.55,0.81,5.97,3.81,2.16,CCCC(CCC)N1C(=O)c2ccc3c4ccc5c6c(c(-c7cc8c(-c9ccc(-c%10cc%11c%12ccc%13c%14c(ccc(c%15ccc%16c(c%10C(=O)N(C(CCC)CCC)C%16=O)c%15%11)c%14%12)C(=O)N(C(CCC)CCC)C%13=O)[se]9)c9sc(-c%10cc%11c%12ccc%13c%14c(ccc(c%15ccc%16c(c%10C(=O)N(C(CCC)CCC)C%16=O)c%15%11)c%14%12)C(=O)N(C(CCC)CCC)C%13=O)cc9c(-c9ccc(-c%10cc%11c%12ccc%13c%14c(ccc(c%15ccc%16c(c%10C(=O)N(C(CCC)CCC)C%16=O)c%15%11)c%14%12)C(=O)N(C(CCC)CCC)C%13=O)[se]9)c8s7)cc(c7ccc(c2c37)C1=O)c64)C(=O)N(C(CCC)CCC)C5=O,2787.18,5.04,3.45,1.59,CCCCC(CC)COC(=O)c1sc2c(-c3cc4c(-c5ccc(CC(CC)CCCC)s5)c5sc(C)cc5c(-c5ccc(CC(CC)CCCC)s5)c4s3)sc(C)c2c1F,124.0,72.9,1.70 \,CCCCC(CC)COC(=O)c1sc2c(-c3cc4c(-c5ccc(CC(CC)CCCC)s5)c5sc(C)cc5c(-c5ccc(CC(CC)CCCC)s5)c4s3)sc(C)c2c1F.CCCC(CCC)N1C(=O)c2ccc3c4ccc5c6c(c(-c7cc8c(-c9ccc(-c%10cc%11c%12ccc%13c%14c(ccc(c%15ccc%16c(c%10C(=O)N(C(CCC)CCC)C%16=O)c%15%11)c%14%12)C(=O)N(C(CCC)CCC)C%13=O)[se]9)c9sc(-c%10cc%11c%12ccc%13c%14c(ccc(c%15ccc%16c(c%10C(=O)N(C(CCC)CCC)C%16=O)c%15%11)c%14%12)C(=O)N(C(CCC)CCC)C%13=O)cc9c(-c9ccc(-c%10cc%11c%12ccc%13c%14c(ccc(c%15ccc%16c(c%10C(=O)N(C(CCC)CCC)C%16=O)c%15%11)c%14%12)C(=O)N(C(CCC)CCC)C%13=O)[se]9)c8s7)cc(c7ccc(c2c37)C1=O)c64)C(=O)N(C(CCC)CCC)C5=O
52,22,4.03,3.7,6.02,0.67,1.0,5.42,3.68,1.74,CCCCCCc1ccc(C2(c3ccc(CCCCCC)cc3)c3cc4c(cc3-c3sc(-c5ccc(/C=C6/SC(=S)N(CC)C6=O)c6nc(-c7ccccc7)c(-c7ccccc7)nc56)cc32)C(c2ccc(CCCCCC)cc2)(c2ccc(CCCCCC)cc2)c2cc(-c3ccc(/C=C5/SC(=S)N(CC)C5=O)c5nc(-c6ccccc6)c(-c6ccccc6)nc35)sc2-4)cc1,1810.54,5.2,3.2,2.0,CCCCCCc1cc(C)sc1C,21.1,11.6,1.82 \,CCCCCCc1cc(C)sc1C.CCCCCCc1ccc(C2(c3ccc(CCCCCC)cc3)c3cc4c(cc3-c3sc(-c5ccc(/C=C6/SC(=S)N(CC)C6=O)c6nc(-c7ccccc7)c(-c7ccccc7)nc56)cc32)C(c2ccc(CCCCCC)cc2)(c2ccc(CCCCCC)cc2)c2cc(-c3ccc(/C=C5/SC(=S)N(CC)C5=O)c5nc(-c6ccccc6)c(-c6ccccc6)nc35)sc2-4)cc1
53,22,4.81,4.64,7.34,0.69,0.95,5.35,3.67,1.68,CCCCCCCCC1(CCCCCCCC)c2cc3c(cc2-c2sc(-c4ccc(/C=C5/SC(=S)N(CC)C5=O)c5nc(-c6ccccc6)c(-c6ccccc6)nc45)cc21)C(CCCCCCCC)(CCCCCCCC)c1cc(-c2ccc(/C=C4/SC(=S)N(CC)C4=O)c4nc(-c5ccccc5)c(-c5ccccc5)nc24)sc1-3,1618.36,5.0,3.1,1.9,CCCCCCc1cc(C)sc1C,21.1,11.6,1.82 \,CCCCCCc1cc(C)sc1C.CCCCCCCCC1(CCCCCCCC)c2cc3c(cc2-c2sc(-c4ccc(/C=C5/SC(=S)N(CC)C5=O)c5nc(-c6ccccc6)c(-c6ccccc6)nc45)cc21)C(CCCCCCCC)(CCCCCCCC)c1cc(-c2ccc(/C=C4/SC(=S)N(CC)C4=O)c4nc(-c5ccccc5)c(-c5ccccc5)nc24)sc1-3
54,23,3.26,3.26,8.96,0.42,0.87,5.82,3.87,1.95,CCCCCCC(CCCCCC)N1C(=O)c2ccc3c4c5c(c6ccc(c2c36)C1=O)=CC=C1C(=O)N(C(CCCCCC)CCCCCC)C(=O)C(C=C4c2cc3c(CC(CC)CCCC)c4sc(-c6cc7c8c(ccc9c%10c%11c(c6c98)=CC=C6C(=O)N(C(CCCCCC)CCCCCC)C(=O)C(C=C%10)C6%11)C(=O)N(C(CCCCCC)CCCCCC)C7=O)cc4c(CC(CC)CCCC)c3s2)C15,1924.82,5.29,3.72,1.57,CCCCC(CC)COC(=O)c1sc2c(-c3cc4c(-c5ccc(CC(CC)CCCC)s5)c5sc(C)cc5c(-c5ccc(CC(CC)CCCC)s5)c4s3)sc(C)c2c1F,124.0,72.9,1.70 \,CCCCC(CC)COC(=O)c1sc2c(-c3cc4c(-c5ccc(CC(CC)CCCC)s5)c5sc(C)cc5c(-c5ccc(CC(CC)CCCC)s5)c4s3)sc(C)c2c1F.CCCCCCC(CCCCCC)N1C(=O)c2ccc3c4c5c(c6ccc(c2c36)C1=O)=CC=C1C(=O)N(C(CCCCCC)CCCCCC)C(=O)C(C=C4c2cc3c(CC(CC)CCCC)c4sc(-c6cc7c8c(ccc9c%10c%11c(c6c98)=CC=C6C(=O)N(C(CCCCCC)CCCCCC)C(=O)C(C=C%10)C6%11)C(=O)N(C(CCCCCC)CCCCCC)C7=O)cc4c(CC(CC)CCCC)c3s2)C15
55,23,3.75,3.75,9.31,0.43,0.94,5.9,3.84,2.06,CCCCCCC(CCCCCC)N1C(=O)c2ccc3c4c5c6c(c7sc8c(CC(CC)CCCC)c9c(sc%10c%11cc%12c%13c(ccc%14c%15c%16c(c(c%109)=CC9C(=O)N(C(CCCCCC)CCCCCC)C(=O)C(=CC=%15)C%169)c%11c%13%14)C(=O)N(C(CCCCCC)CCCCCC)C%12=O)c(CC(CC)CCCC)c8c7c7cc(c2c3c67)C1=O)C=C1C(=O)N(C(CCCCCC)CCCCCC)C(=O)C(C=C4)C15,1920.79,5.29,3.72,1.57,CCCCC(CC)COC(=O)c1sc2c(-c3cc4c(-c5ccc(CC(CC)CCCC)s5)c5sc(C)cc5c(-c5ccc(CC(CC)CCCC)s5)c4s3)sc(C)c2c1F,124.0,72.9,1.70 \,CCCCC(CC)COC(=O)c1sc2c(-c3cc4c(-c5ccc(CC(CC)CCCC)s5)c5sc(C)cc5c(-c5ccc(CC(CC)CCCC)s5)c4s3)sc(C)c2c1F.CCCCCCC(CCCCCC)N1C(=O)c2ccc3c4c5c6c(c7sc8c(CC(CC)CCCC)c9c(sc%10c%11cc%12c%13c(ccc%14c%15c%16c(c(c%109)=CC9C(=O)N(C(CCCCCC)CCCCCC)C(=O)C(=CC=%15)C%169)c%11c%13%14)C(=O)N(C(CCCCCC)CCCCCC)C%12=O)c(CC(CC)CCCC)c8c7c7cc(c2c3c67)C1=O)C=C1C(=O)N(C(CCCCCC)CCCCCC)C(=O)C(C=C4)C15
56,23,2.97,2.97,8.39,0.4,0.89,5.68,3.87,1.81,CCCCCCC(CCCCCC)N1C(=O)c2ccc3c4c5c(c6ccc(c2c36)C1=O)=CC=C1C(=O)N(C(CCCCCC)CCCCCC)C(=O)C(C=C4c2cc3sc4c(CC(CC)CCCC)c6c(sc7cc(-c8cc9c%10c(ccc%11c%12c%13c(c8c%11%10)=CC=C8C(=O)N(C(CCCCCC)CCCCCC)C(=O)C(C=C%12)C8%13)C(=O)N(C(CCCCCC)CCCCCC)C9=O)sc76)c(CC(CC)CCCC)c4c3s2)C15,2036.99,5.29,3.72,1.57,CCCCC(CC)COC(=O)c1sc2c(-c3cc4c(-c5ccc(CC(CC)CCCC)s5)c5sc(C)cc5c(-c5ccc(CC(CC)CCCC)s5)c4s3)sc(C)c2c1F,124.0,72.9,1.70 \,CCCCC(CC)COC(=O)c1sc2c(-c3cc4c(-c5ccc(CC(CC)CCCC)s5)c5sc(C)cc5c(-c5ccc(CC(CC)CCCC)s5)c4s3)sc(C)c2c1F.CCCCCCC(CCCCCC)N1C(=O)c2ccc3c4c5c(c6ccc(c2c36)C1=O)=CC=C1C(=O)N(C(CCCCCC)CCCCCC)C(=O)C(C=C4c2cc3sc4c(CC(CC)CCCC)c6c(sc7cc(-c8cc9c%10c(ccc%11c%12c%13c(c8c%11%10)=CC=C8C(=O)N(C(CCCCCC)CCCCCC)C(=O)C(C=C%12)C8%13)C(=O)N(C(CCCCCC)CCCCCC)C9=O)sc76)c(CC(CC)CCCC)c4c3s2)C15
57,23,5.59,5.59,12.5,0.47,0.95,5.69,3.82,1.87,CCCCCCC(CCCCCC)N1C(=O)c2ccc3c4c5c6c(c7c(sc8c7sc7c(CC(CC)CCCC)c9c(sc%10c9sc9c%11c%12c%13c(c%14ccc%15c%16c(cc(c9%10)c%12c%16%14)C(=O)N(C(CCCCCC)CCCCCC)C%15=O)=CC=C9C(=O)N(C(CCCCCC)CCCCCC)C(=O)C(C=%11)C9%13)c(CC(CC)CCCC)c78)c7cc(c2c3c67)C1=O)C=C1C(=O)N(C(CCCCCC)CCCCCC)C(=O)C(C=C4)C15,2032.95,5.29,3.72,1.57,CCCCC(CC)COC(=O)c1sc2c(-c3cc4c(-c5ccc(CC(CC)CCCC)s5)c5sc(C)cc5c(-c5ccc(CC(CC)CCCC)s5)c4s3)sc(C)c2c1F,124.0,72.9,1.70 \,CCCCC(CC)COC(=O)c1sc2c(-c3cc4c(-c5ccc(CC(CC)CCCC)s5)c5sc(C)cc5c(-c5ccc(CC(CC)CCCC)s5)c4s3)sc(C)c2c1F.CCCCCCC(CCCCCC)N1C(=O)c2ccc3c4c5c6c(c7c(sc8c7sc7c(CC(CC)CCCC)c9c(sc%10c9sc9c%11c%12c%13c(c%14ccc%15c%16c(cc(c9%10)c%12c%16%14)C(=O)N(C(CCCCCC)CCCCCC)C%15=O)=CC=C9C(=O)N(C(CCCCCC)CCCCCC)C(=O)C(C=%11)C9%13)c(CC(CC)CCCC)c78)c7cc(c2c3c67)C1=O)C=C1C(=O)N(C(CCCCCC)CCCCCC)C(=O)C(C=C4)C15
58,23,1.85,1.85,5.38,0.39,0.88,5.44,3.87,1.57,CCCCCCC(CCCCCC)N1C(=O)c2ccc3c4c5c(c6ccc(c2c36)C1=O)=CC=C1C(=O)N(C(CCCCCC)CCCCCC)C(=O)C(C=C4c2cc3c(CC(CC)CCCC)c4sc6c(sc7c(CC(CC)CCCC)c8c(sc9c8sc8c(CC(CC)CCCC)c%10cc(-c%11cc%12c%13c(ccc%14c%15c%16c(c%11c%14%13)=CC=C%11C(=O)N(C(CCCCCC)CCCCCC)C(=O)C(C=C%15)C%11%16)C(=O)N(C(CCCCCC)CCCCCC)C%12=O)sc%10c(CC(CC)CCCC)c89)c(CC(CC)CCCC)c76)c4c(CC(CC)CCCC)c3s2)C15,2698.13,5.29,3.72,1.57,CCCCC(CC)COC(=O)c1sc2c(-c3cc4c(-c5ccc(CC(CC)CCCC)s5)c5sc(C)cc5c(-c5ccc(CC(CC)CCCC)s5)c4s3)sc(C)c2c1F,124.0,72.9,1.70 \,CCCCC(CC)COC(=O)c1sc2c(-c3cc4c(-c5ccc(CC(CC)CCCC)s5)c5sc(C)cc5c(-c5ccc(CC(CC)CCCC)s5)c4s3)sc(C)c2c1F.CCCCCCC(CCCCCC)N1C(=O)c2ccc3c4c5c(c6ccc(c2c36)C1=O)=CC=C1C(=O)N(C(CCCCCC)CCCCCC)C(=O)C(C=C4c2cc3c(CC(CC)CCCC)c4sc6c(sc7c(CC(CC)CCCC)c8c(sc9c8sc8c(CC(CC)CCCC)c%10cc(-c%11cc%12c%13c(ccc%14c%15c%16c(c%11c%14%13)=CC=C%11C(=O)N(C(CCCCCC)CCCCCC)C(=O)C(C=C%15)C%11%16)C(=O)N(C(CCCCCC)CCCCCC)C%12=O)sc%10c(CC(CC)CCCC)c89)c(CC(CC)CCCC)c76)c4c(CC(CC)CCCC)c3s2)C15
