Repository: aspuru-guzik-group/Beyond-Molecular-Structure-ML-for-OPV-Materials-Devices

File: Saeki_2022_n1318/Saeki_corrected.csv (part 2 of 24)
ID,Ref,PCE_max(%),PCE_ave(%),Jsc(mA/cm2),FF,Voc(V),'-HOMO_n(eV),'-LUMO_n(eV),Eg_n(eV),n(SMILES),M (g/mol),'-HOMO_p(eV),'-LUMO_p(eV),Eg_p(eV),p(SMILES),Mw (kg/mol),Mn(kg/mol),PDI\,DonorAcceptor
59,23,3.69,3.69,8.89,0.43,0.98,5.51,3.78,1.73,CCCCCCC(CCCCCC)N1C(=O)c2ccc3c4c5c6c(c7sc8c(CC(CC)CCCC)c9c(sc%10c9sc9c(CC(CC)CCCC)c%11c(sc%12c%11sc%11c(CC(CC)CCCC)c%13c(sc%14c%15cc%16c%17c(ccc%18c%19c%20c(c(c%14%13)=CC%13C(=O)N(C(CCCCCC)CCCCCC)C(=O)C(=CC=%19)C%20%13)c%15c%17%18)C(=O)N(C(CCCCCC)CCCCCC)C%16=O)c(CC(CC)CCCC)c%11%12)c(CC(CC)CCCC)c9%10)c(CC(CC)CCCC)c8c7c7cc(c2c3c67)C1=O)C=C1C(=O)N(C(CCCCCC)CCCCCC)C(=O)C(C=C4)C15,2694.1,5.29,3.72,1.57,CCCCC(CC)COC(=O)c1sc2c(-c3cc4c(-c5ccc(CC(CC)CCCC)s5)c5sc(C)cc5c(-c5ccc(CC(CC)CCCC)s5)c4s3)sc(C)c2c1F,124.0,72.9,1.70 \,CCCCC(CC)COC(=O)c1sc2c(-c3cc4c(-c5ccc(CC(CC)CCCC)s5)c5sc(C)cc5c(-c5ccc(CC(CC)CCCC)s5)c4s3)sc(C)c2c1F.CCCCCCC(CCCCCC)N1C(=O)c2ccc3c4c5c6c(c7sc8c(CC(CC)CCCC)c9c(sc%10c9sc9c(CC(CC)CCCC)c%11c(sc%12c%11sc%11c(CC(CC)CCCC)c%13c(sc%14c%15cc%16c%17c(ccc%18c%19c%20c(c(c%14%13)=CC%13C(=O)N(C(CCCCCC)CCCCCC)C(=O)C(=CC=%19)C%20%13)c%15c%17%18)C(=O)N(C(CCCCCC)CCCCCC)C%16=O)c(CC(CC)CCCC)c%11%12)c(CC(CC)CCCC)c9%10)c(CC(CC)CCCC)c8c7c7cc(c2c3c67)C1=O)C=C1C(=O)N(C(CCCCCC)CCCCCC)C(=O)C(C=C4)C15
60,24,9.14,8.92,15.18,0.576,1.02,5.47,3.65,1.82,CCCCCCCCn1c(=C(C#N)C#N)s/c(=C/c2ccc(-c3c(F)cc(-c4cc5c(s4)-c4cc6c(cc4C5(c4ccc(CCCCCC)cc4)c4ccc(CCCCCC)cc4)-c4sc(-c5cc(F)c(-c7ccc(/C=c8/sc(=C(C#N)C#N)n(CCCCCCCC)c8=O)s7)c7nsnc57)cc4C6(c4ccc(CCCCCC)cc4)c4ccc(CCCCCC)cc4)c4nsnc34)s2)c1=O,1950.71,5.22,3.64,1.58,CCCCC(CC)COC(=O)c1sc2c(-c3cc4c(-c5ccc(CC(CC)CCCC)s5)c5sc(C)cc5c(-c5ccc(CC(CC)CCCC)s5)c4s3)sc(C)c2c1F,124.0,72.9,1.70 \,CCCCC(CC)COC(=O)c1sc2c(-c3cc4c(-c5ccc(CC(CC)CCCC)s5)c5sc(C)cc5c(-c5ccc(CC(CC)CCCC)s5)c4s3)sc(C)c2c1F.CCCCCCCCn1c(=C(C#N)C#N)s/c(=C/c2ccc(-c3c(F)cc(-c4cc5c(s4)-c4cc6c(cc4C5(c4ccc(CCCCCC)cc4)c4ccc(CCCCCC)cc4)-c4sc(-c5cc(F)c(-c7ccc(/C=c8/sc(=C(C#N)C#N)n(CCCCCCCC)c8=O)s7)c7nsnc57)cc4C6(c4ccc(CCCCCC)cc4)c4ccc(CCCCCC)cc4)c4nsnc34)s2)c1=O
61,25,9.12,9.03,16.62,0.6,0.915,5.61,4.02,1.59,CCCCCCc1ccc(C2(c3ccc(CCCCCC)cc3)c3cc4c(cc3-c3sc5cc(/C=C6\C(=O)c7ccccc7C6=C(C#N)C#N)sc5c32)C(c2ccc(CCCCCC)cc2)(c2ccc(CCCCCC)cc2)c2c-4sc3cc(/C=C4\C(=O)c5ccccc5C4=C(C#N)C#N)sc23)cc1,1427.96,5.38,3.54,1.84,CCCCCCCCN1C(=O)c2c(c(-c3ccc(-c4cc5c(-c6ccc(SCC(CC)CCCC)s6)c6sc(C)cc6c(-c6ccc(SCC(CC)CCCC)s6)c5s4)s3)c3nn(CCCCCCCC)nc3c2-c2ccc(C)s2)C1=O,38.9,21.6,1.80 \,CCCCCCCCN1C(=O)c2c(c(-c3ccc(-c4cc5c(-c6ccc(SCC(CC)CCCC)s6)c6sc(C)cc6c(-c6ccc(SCC(CC)CCCC)s6)c5s4)s3)c3nn(CCCCCCCC)nc3c2-c2ccc(C)s2)C1=O.CCCCCCc1ccc(C2(c3ccc(CCCCCC)cc3)c3cc4c(cc3-c3sc5cc(/C=C6\C(=O)c7ccccc7C6=C(C#N)C#N)sc5c32)C(c2ccc(CCCCCC)cc2)(c2ccc(CCCCCC)cc2)c2c-4sc3cc(/C=C4\C(=O)c5ccccc5C4=C(C#N)C#N)sc23)cc1
62,25,10.19,10.05,16.39,0.677,0.918,5.61,4.02,1.59,CCCCCCc1ccc(C2(c3ccc(CCCCCC)cc3)c3cc4c(cc3-c3sc5cc(/C=C6\C(=O)c7ccccc7C6=C(C#N)C#N)sc5c32)C(c2ccc(CCCCCC)cc2)(c2ccc(CCCCCC)cc2)c2c-4sc3cc(/C=C4\C(=O)c5ccccc5C4=C(C#N)C#N)sc23)cc1,1427.96,5.43,3.58,1.85,CCCCCCCCN1C(=O)c2c(c(-c3ccc(-c4cc5c(-c6ccc(CC(CC)CCCC)cc6)c6sc(C)cc6c(-c6ccc(CC(CC)CCCC)cc6)c5s4)s3)c3nn(CCCCCCCC)nc3c2-c2ccc(C)s2)C1=O,54.2,19.0,2.85 \,CCCCCCCCN1C(=O)c2c(c(-c3ccc(-c4cc5c(-c6ccc(CC(CC)CCCC)cc6)c6sc(C)cc6c(-c6ccc(CC(CC)CCCC)cc6)c5s4)s3)c3nn(CCCCCCCC)nc3c2-c2ccc(C)s2)C1=O.CCCCCCc1ccc(C2(c3ccc(CCCCCC)cc3)c3cc4c(cc3-c3sc5cc(/C=C6\C(=O)c7ccccc7C6=C(C#N)C#N)sc5c32)C(c2ccc(CCCCCC)cc2)(c2ccc(CCCCCC)cc2)c2c-4sc3cc(/C=C4\C(=O)c5ccccc5C4=C(C#N)C#N)sc23)cc1
63,26,4.86,4.85,8.53,0.662,0.86,5.7,3.82,1.88,CCCCCCC1(CCCCCC)c2cc3c(cc2-c2sc(/C=C4\C(=O)c5ccccc5C4=C(C#N)C#N)cc21)C(CCCCCC)(CCCCCC)c1cc(/C=C2\C(=O)c4ccccc4C2=C(C#N)C#N)sc1-3,1011.4,5.17,2.9,2.27,CCCCCCCCOc1ccc(-c2nc3c(C)c(F)c(F)c(-c4ccc(-c5ccc(-c6ccc(C)s6)cc5)s4)c3nc2-c2ccc(OCCCCCCCC)c(OCCCCCCCC)c2)cc1OCCCCCCCC,41.8,24.6,1.70 \,CCCCCCCCOc1ccc(-c2nc3c(C)c(F)c(F)c(-c4ccc(-c5ccc(-c6ccc(C)s6)cc5)s4)c3nc2-c2ccc(OCCCCCCCC)c(OCCCCCCCC)c2)cc1OCCCCCCCC.CCCCCCC1(CCCCCC)c2cc3c(cc2-c2sc(/C=C4\C(=O)c5ccccc5C4=C(C#N)C#N)cc21)C(CCCCCC)(CCCCCC)c1cc(/C=C2\C(=O)c4ccccc4C2=C(C#N)C#N)sc1-3
64,26,7.75,7.73,13.15,0.648,0.91,5.7,3.82,1.88,CCCCCCC1(CCCCCC)c2cc3c(cc2-c2sc(/C=C4\C(=O)c5ccccc5C4=C(C#N)C#N)cc21)C(CCCCCC)(CCCCCC)c1cc(/C=C2\C(=O)c4ccccc4C2=C(C#N)C#N)sc1-3,1011.4,5.33,2.94,2.39,CCCCCCCCOc1ccc(-c2nc3c(C)c(F)c(F)c(-c4ccc(-c5ccc(-c6ccc(C)s6)cc5F)s4)c3nc2-c2ccc(OCCCCCCCC)c(OCCCCCCCC)c2)cc1OCCCCCCCC,67.8,32.3,2.10 \,CCCCCCCCOc1ccc(-c2nc3c(C)c(F)c(F)c(-c4ccc(-c5ccc(-c6ccc(C)s6)cc5F)s4)c3nc2-c2ccc(OCCCCCCCC)c(OCCCCCCCC)c2)cc1OCCCCCCCC.CCCCCCC1(CCCCCC)c2cc3c(cc2-c2sc(/C=C4\C(=O)c5ccccc5C4=C(C#N)C#N)cc21)C(CCCCCC)(CCCCCC)c1cc(/C=C2\C(=O)c4ccccc4C2=C(C#N)C#N)sc1-3
65,26,9.7,9.4,15.99,0.609,1.0,5.7,3.82,1.88,CCCCCCC1(CCCCCC)c2cc3c(cc2-c2sc(/C=C4\C(=O)c5ccccc5C4=C(C#N)C#N)cc21)C(CCCCCC)(CCCCCC)c1cc(/C=C2\C(=O)c4ccccc4C2=C(C#N)C#N)sc1-3,1011.4,5.54,2.98,2.56,CCCCCCCCOc1ccc(-c2nc3c(C)c(F)c(F)c(-c4ccc(-c5cc(F)c(-c6ccc(C)s6)cc5F)s4)c3nc2-c2ccc(OCCCCCCCC)c(OCCCCCCCC)c2)cc1OCCCCCCCC,92.4,38.5,2.40 \,CCCCCCCCOc1ccc(-c2nc3c(C)c(F)c(F)c(-c4ccc(-c5cc(F)c(-c6ccc(C)s6)cc5F)s4)c3nc2-c2ccc(OCCCCCCCC)c(OCCCCCCCC)c2)cc1OCCCCCCCC.CCCCCCC1(CCCCCC)c2cc3c(cc2-c2sc(/C=C4\C(=O)c5ccccc5C4=C(C#N)C#N)cc21)C(CCCCCC)(CCCCCC)c1cc(/C=C2\C(=O)c4ccccc4C2=C(C#N)C#N)sc1-3
66,26,2.93,2.91,4.82,0.574,1.06,5.7,3.82,1.88,CCCCCCC1(CCCCCC)c2cc3c(cc2-c2sc(/C=C4\C(=O)c5ccccc5C4=C(C#N)C#N)cc21)C(CCCCCC)(CCCCCC)c1cc(/C=C2\C(=O)c4ccccc4C2=C(C#N)C#N)sc1-3,1011.4,5.68,3.13,2.55,CCCCCCCCOc1ccc(-c2nc3c(C)c(F)c(F)c(-c4ccc(-c5c(F)c(F)c(-c6ccc(C)s6)c(F)c5F)s4)c3nc2-c2ccc(OCCCCCCCC)c(OCCCCCCCC)c2)cc1OCCCCCCCC,83.2,29.7,2.80 \,CCCCCCCCOc1ccc(-c2nc3c(C)c(F)c(F)c(-c4ccc(-c5c(F)c(F)c(-c6ccc(C)s6)c(F)c5F)s4)c3nc2-c2ccc(OCCCCCCCC)c(OCCCCCCCC)c2)cc1OCCCCCCCC.CCCCCCC1(CCCCCC)c2cc3c(cc2-c2sc(/C=C4\C(=O)c5ccccc5C4=C(C#N)C#N)cc21)C(CCCCCC)(CCCCCC)c1cc(/C=C2\C(=O)c4ccccc4C2=C(C#N)C#N)sc1-3
67,27,5.16,4.86,8.4,0.55,1.1,5.52,3.87,1.65,CCCCCCc1ccc(C2(c3ccc(CCCCCC)cc3)c3cc4c(cc3-c3sc(-c5ccc(/C=C6/SC(=S)N(CCC)C6=O)c6nsnc56)cc32)C(c2ccc(CCCCCC)cc2)(c2ccc(CCCCCC)cc2)c2cc(-c3ccc(/C=C5/SC(=S)N(CCC)C5=O)c5nsnc35)sc2-4)cc1,1546.25,5.45,3.69,1.76,CCCCCCCCC(CCCCCC)COc1cc(-c2ccc(-c3c(F)c(F)c(C)c4nsnc34)s2)c(OCC(CCCCCC)CCCCCCCC)cc1-c1ccc(C)s1,119.3,42.6,2.80 \,CCCCCCCCC(CCCCCC)COc1cc(-c2ccc(-c3c(F)c(F)c(C)c4nsnc34)s2)c(OCC(CCCCCC)CCCCCCCC)cc1-c1ccc(C)s1.CCCCCCc1ccc(C2(c3ccc(CCCCCC)cc3)c3cc4c(cc3-c3sc(-c5ccc(/C=C6/SC(=S)N(CCC)C6=O)c6nsnc56)cc32)C(c2ccc(CCCCCC)cc2)(c2ccc(CCCCCC)cc2)c2cc(-c3ccc(/C=C5/SC(=S)N(CCC)C5=O)c5nsnc35)sc2-4)cc1
68,28,5.57,5.25,12.13,0.57,0.76,6.06,3.91,2.15,CCCCCCC(CCCCCC)n1c(=O)c2ccc3c4ccc5c(=O)n(C(CCCCCC)CCCCCC)c(=O)c6cc7c8c9cc%10c(=O)n(C(CCCCCC)CCCCCC)c(=O)c%11ccc%12c%13ccc%14c(=O)n(C(CCCCCC)CCCCCC)c(=O)c%15cc(c8c8cc(c1=O)c2c3c8c7c4c56)c(c%13c%14%15)c9c%12c%11%10,1530.1,5.12,3.6,1.52,CCCCC(CC)COC(=O)c1sc2c(-c3cc4c(-c5ccc(CC(CC)CCCC)s5)c5sc(C)cc5c(-c5ccc(CC(CC)CCCC)s5)c4s3)sc(C)c2c1F,124.0,72.9,1.70 \,CCCCC(CC)COC(=O)c1sc2c(-c3cc4c(-c5ccc(CC(CC)CCCC)s5)c5sc(C)cc5c(-c5ccc(CC(CC)CCCC)s5)c4s3)sc(C)c2c1F.CCCCCCC(CCCCCC)n1c(=O)c2ccc3c4ccc5c(=O)n(C(CCCCCC)CCCCCC)c(=O)c6cc7c8c9cc%10c(=O)n(C(CCCCCC)CCCCCC)c(=O)c%11ccc%12c%13ccc%14c(=O)n(C(CCCCCC)CCCCCC)c(=O)c%15cc(c8c8cc(c1=O)c2c3c8c7c4c56)c(c%13c%14%15)c9c%12c%11%10
69,28,7.84,7.7,15.85,0.626,0.777,5.83,3.81,2.02,CCCCCCC(CCCCCC)n1c(=O)c2ccc3c4ccc5c(=O)n(C(CCCCCC)CCCCCC)c(=O)c6cc7c8c9cc%10c(=O)n(C(CCCCCC)CCCCCC)c(=O)c%11cc(-c%12cc(-c%13cc%14c(=O)n(C(CCCCCC)CCCCCC)c(=O)c%15cc%16c%17c%18cc%19c(=O)n(C(CCCCCC)CCCCCC)c(=O)c%20ccc%21c%22ccc%23c(=O)n(C(CCCCCC)CCCCCC)c(=O)c%24cc(c%17c%17cc%25c(=O)n(C(CCCCCC)CCCCCC)c(=O)c%26ccc%27c%13c(c%14%15)c%16c%17c%27c%26%25)c(c%22c%23%24)c%18c%21c%20%19)cc(-c%13cc%14c(=O)n(C(CCCCCC)CCCCCC)c(=O)c%15cc%16c%17c%18cc%19c(=O)n(C(CCCCCC)CCCCCC)c(=O)c%20ccc%21c%22ccc%23c(=O)n(C(CCCCCC)CCCCCC)c(=O)c%24cc(c%17c%17cc%25c(=O)n(C(CCCCCC)CCCCCC)c(=O)c%26ccc%27c%13c(c%14%15)c%16c%17c%27c%26%25)c(c%22c%23%24)c%18c%21c%20%19)c%12)c%12c%13ccc%14c(=O)n(C(CCCCCC)CCCCCC)c(=O)c%15cc(c8c8cc(c1=O)c2c3c8c7c4c56)c(c%13c%14%15)c9c%12c%11%10,4662.37,5.12,3.6,1.52,CCCCC(CC)COC(=O)c1sc2c(-c3cc4c(-c5ccc(CC(CC)CCCC)s5)c5sc(C)cc5c(-c5ccc(CC(CC)CCCC)s5)c4s3)sc(C)c2c1F,124.0,72.9,1.70 \,CCCCC(CC)COC(=O)c1sc2c(-c3cc4c(-c5ccc(CC(CC)CCCC)s5)c5sc(C)cc5c(-c5ccc(CC(CC)CCCC)s5)c4s3)sc(C)c2c1F.CCCCCCC(CCCCCC)n1c(=O)c2ccc3c4ccc5c(=O)n(C(CCCCCC)CCCCCC)c(=O)c6cc7c8c9cc%10c(=O)n(C(CCCCCC)CCCCCC)c(=O)c%11cc(-c%12cc(-c%13cc%14c(=O)n(C(CCCCCC)CCCCCC)c(=O)c%15cc%16c%17c%18cc%19c(=O)n(C(CCCCCC)CCCCCC)c(=O)c%20ccc%21c%22ccc%23c(=O)n(C(CCCCCC)CCCCCC)c(=O)c%24cc(c%17c%17cc%25c(=O)n(C(CCCCCC)CCCCCC)c(=O)c%26ccc%27c%13c(c%14%15)c%16c%17c%27c%26%25)c(c%22c%23%24)c%18c%21c%20%19)cc(-c%13cc%14c(=O)n(C(CCCCCC)CCCCCC)c(=O)c%15cc%16c%17c%18cc%19c(=O)n(C(CCCCCC)CCCCCC)c(=O)c%20ccc%21c%22ccc%23c(=O)n(C(CCCCCC)CCCCCC)c(=O)c%24cc(c%17c%17cc%25c(=O)n(C(CCCCCC)CCCCCC)c(=O)c%26ccc%27c%13c(c%14%15)c%16c%17c%27c%26%25)c(c%22c%23%24)c%18c%21c%20%19)c%12)c%12c%13ccc%14c(=O)n(C(CCCCCC)CCCCCC)c(=O)c%15cc(c8c8cc(c1=O)c2c3c8c7c4c56)c(c%13c%14%15)c9c%12c%11%10
70,28,8.28,8.17,16.77,0.617,0.79,5.89,3.8,2.09,CCCCCCC(CCCCCC)n1c(=O)c2ccc3c4ccc5c(=O)n(C(CCCCCC)CCCCCC)c(=O)c6cc7c8c9cc%10c(=O)n(C(CCCCCC)CCCCCC)c(=O)c%11cc%12c%13c(c%14cc%15c(=O)n(C(CCCCCC)CCCCCC)c(=O)c%16cc(c8c8cc(c1=O)c2c3c8c7c4c56)c1c9c(c%10%11)c%12c%14c1c%16%15)c1c2cc3c(=O)n(C(CCCCCC)CCCCCC)c(=O)c4cc5c6c7cc8c(=O)n(C(CCCCCC)CCCCCC)c(=O)c9ccc%10c%11ccc%12c(=O)n(C(CCCCCC)CCCCCC)c(=O)c%14cc(c6c6cc%15c(=O)n(C(CCCCCC)CCCCCC)c(=O)c%16cc(c1c1c%17cc%18c(=O)n(C(CCCCCC)CCCCCC)c(=O)c%19cc%20c%21c%22cc%23c(=O)n(C(CCCCCC)CCCCCC)c(=O)c%24ccc%25c%26ccc%27c(=O)n(C(CCCCCC)CCCCCC)c(=O)c%28cc(c%21c%21cc%29c(=O)n(C(CCCCCC)CCCCCC)c(=O)c%30cc(c%131)c1c%17c(c%19%18)c%20c%21c1c%29%30)c(c%26c%27%28)c%22c%25c%24%23)c1c2c(c43)c5c6c1c%15%16)c(c%11c%12%14)c7c%10c98,4656.32,5.12,3.6,1.52,CCCCC(CC)COC(=O)c1sc2c(-c3cc4c(-c5ccc(CC(CC)CCCC)s5)c5sc(C)cc5c(-c5ccc(CC(CC)CCCC)s5)c4s3)sc(C)c2c1F,124.0,72.9,1.70 \,CCCCC(CC)COC(=O)c1sc2c(-c3cc4c(-c5ccc(CC(CC)CCCC)s5)c5sc(C)cc5c(-c5ccc(CC(CC)CCCC)s5)c4s3)sc(C)c2c1F.CCCCCCC(CCCCCC)n1c(=O)c2ccc3c4ccc5c(=O)n(C(CCCCCC)CCCCCC)c(=O)c6cc7c8c9cc%10c(=O)n(C(CCCCCC)CCCCCC)c(=O)c%11cc%12c%13c(c%14cc%15c(=O)n(C(CCCCCC)CCCCCC)c(=O)c%16cc(c8c8cc(c1=O)c2c3c8c7c4c56)c1c9c(c%10%11)c%12c%14c1c%16%15)c1c2cc3c(=O)n(C(CCCCCC)CCCCCC)c(=O)c4cc5c6c7cc8c(=O)n(C(CCCCCC)CCCCCC)c(=O)c9ccc%10c%11ccc%12c(=O)n(C(CCCCCC)CCCCCC)c(=O)c%14cc(c6c6cc%15c(=O)n(C(CCCCCC)CCCCCC)c(=O)c%16cc(c1c1c%17cc%18c(=O)n(C(CCCCCC)CCCCCC)c(=O)c%19cc%20c%21c%22cc%23c(=O)n(C(CCCCCC)CCCCCC)c(=O)c%24ccc%25c%26ccc%27c(=O)n(C(CCCCCC)CCCCCC)c(=O)c%28cc(c%21c%21cc%29c(=O)n(C(CCCCCC)CCCCCC)c(=O)c%30cc(c%131)c1c%17c(c%19%18)c%20c%21c1c%29%30)c(c%26c%27%28)c%22c%25c%24%23)c1c2c(c43)c5c6c1c%15%16)c(c%11c%12%14)c7c%10c98
71,29,6.4,5.81,14.6,0.54,0.81,6.2,3.9,2.3,CCCCCCC(CCCCCC)n1c(=O)c2ccc3c4ccc5c(=O)n(C(CCCCCC)CCCCCC)c(=O)c6cc7c8c9cc%10c(=O)n(C(CCCCCC)CCCCCC)c(=O)c%11cc%12c%13c%14cc%15c(=O)n(C(CCCCCC)CCCCCC)c(=O)c%16ccc%17c%18ccc%19c(=O)n(C(CCCCCC)CCCCCC)c(=O)c%20cc(c%13c%13cc%21c(=O)n(C(CCCCCC)CCCCCC)c(=O)c%22cc(c8c8cc(c1=O)c2c3c8c7c4c56)c1c9c(c%10%11)c%12c%13c1c%22%21)c(c%18c%19%20)c%14c%17c%16%15,2305.15,5.1,3.6,1.5,CCCCC(CC)COC(=O)c1sc2c(-c3cc4c(-c5ccc(CC(CC)CCCC)s5)c5sc(C)cc5c(-c5ccc(CC(CC)CCCC)s5)c4s3)sc(C)c2c1F,124.0,72.9,1.70 \,CCCCC(CC)COC(=O)c1sc2c(-c3cc4c(-c5ccc(CC(CC)CCCC)s5)c5sc(C)cc5c(-c5ccc(CC(CC)CCCC)s5)c4s3)sc(C)c2c1F.CCCCCCC(CCCCCC)n1c(=O)c2ccc3c4ccc5c(=O)n(C(CCCCCC)CCCCCC)c(=O)c6cc7c8c9cc%10c(=O)n(C(CCCCCC)CCCCCC)c(=O)c%11cc%12c%13c%14cc%15c(=O)n(C(CCCCCC)CCCCCC)c(=O)c%16ccc%17c%18ccc%19c(=O)n(C(CCCCCC)CCCCCC)c(=O)c%20cc(c%13c%13cc%21c(=O)n(C(CCCCCC)CCCCCC)c(=O)c%22cc(c8c8cc(c1=O)c2c3c8c7c4c56)c1c9c(c%10%11)c%12c%13c1c%22%21)c(c%18c%19%20)c%14c%17c%16%15
72,30,11.1,10.7,17.2,0.63,1.02,5.51,3.88,1.63,CCCCC(CC)CC1(CC(CC)CCCC)c2cc3c(cc2-c2sc(-c4ccc(/C=C5\SC(=S)N(CC)C5=O)c5nsnc45)cc21)C(CC(CC)CCCC)(CC(CC)CCCC)c1cc(-c2ccc(/C=C4\SC(=S)N(CC)C4=O)c4nsnc24)sc1-3,1326.02,5.34,3.69,1.65,CCCCCCCCCCC(CCCCCCCC)Cc1cc(-c2c(F)c(F)c(-c3cc(CC(CCCCCCCC)CCCCCCCCCC)c(-c4ccc(-c5ccc(C)s5)s4)s3)c3nsnc23)sc1C,93.7,47.5,1.97 \,CCCCCCCCCCC(CCCCCCCC)Cc1cc(-c2c(F)c(F)c(-c3cc(CC(CCCCCCCC)CCCCCCCCCC)c(-c4ccc(-c5ccc(C)s5)s4)s3)c3nsnc23)sc1C.CCCCC(CC)CC1(CC(CC)CCCC)c2cc3c(cc2-c2sc(-c4ccc(/C=C5\SC(=S)N(CC)C5=O)c5nsnc45)cc21)C(CC(CC)CCCC)(CC(CC)CCCC)c1cc(-c2ccc(/C=C4\SC(=S)N(CC)C4=O)c4nsnc24)sc1-3
73,31,6.62,6.49,14.34,0.58,0.8,5.51,3.78,1.73,CCCCCCc1ccc(C2(c3ccc(CCCCCC)cc3)c3cc4c(cc3-c3sc5cc(/C=C6\C(=O)c7ccccc7C6=C(C#N)C#N)sc5c32)C(c2ccc(CCCCCC)cc2)(c2ccc(CCCCCC)cc2)c2c-4sc3cc(/C=C4\C(=O)c5ccccc5C4=C(C#N)C#N)sc23)cc1,1427.96,5.29,3.72,1.57,CCCCC(CC)COC(=O)c1sc2c(-c3cc4c(-c5ccc(CC(CC)CCCC)s5)c5sc(C)cc5c(-c5ccc(CC(CC)CCCC)s5)c4s3)sc(C)c2c1F,121.4,60.7,2.00 \,CCCCC(CC)COC(=O)c1sc2c(-c3cc4c(-c5ccc(CC(CC)CCCC)s5)c5sc(C)cc5c(-c5ccc(CC(CC)CCCC)s5)c4s3)sc(C)c2c1F.CCCCCCc1ccc(C2(c3ccc(CCCCCC)cc3)c3cc4c(cc3-c3sc5cc(/C=C6\C(=O)c7ccccc7C6=C(C#N)C#N)sc5c32)C(c2ccc(CCCCCC)cc2)(c2ccc(CCCCCC)cc2)c2c-4sc3cc(/C=C4\C(=O)c5ccccc5C4=C(C#N)C#N)sc23)cc1
74,31,7.57,7.47,14.53,0.58,0.91,5.51,3.78,1.73,CCCCCCc1ccc(C2(c3ccc(CCCCCC)cc3)c3cc4c(cc3-c3sc5cc(/C=C6\C(=O)c7ccccc7C6=C(C#N)C#N)sc5c32)C(c2ccc(CCCCCC)cc2)(c2ccc(CCCCCC)cc2)c2c-4sc3cc(/C=C4\C(=O)c5ccccc5C4=C(C#N)C#N)sc23)cc1,1427.96,5.43,3.55,1.88,CCCCC(CC)COC(=O)c1sc2c(-c3cc4c(-c5ccc(CC(CC)CCCC)s5)c5sc(C)cc5c(-c5ccc(CC(CC)CCCC)s5)c4s3)sc(C)c2c1Cl,103.0,24.0,4.30 \,CCCCC(CC)COC(=O)c1sc2c(-c3cc4c(-c5ccc(CC(CC)CCCC)s5)c5sc(C)cc5c(-c5ccc(CC(CC)CCCC)s5)c4s3)sc(C)c2c1Cl.CCCCCCc1ccc(C2(c3ccc(CCCCCC)cc3)c3cc4c(cc3-c3sc5cc(/C=C6\C(=O)c7ccccc7C6=C(C#N)C#N)sc5c32)C(c2ccc(CCCCCC)cc2)(c2ccc(CCCCCC)cc2)c2c-4sc3cc(/C=C4\C(=O)c5ccccc5C4=C(C#N)C#N)sc23)cc1
75,32,10.68,10.68,17.71,0.615,0.981,5.58,3.98,1.6,CCCCCCc1ccc(C2(c3ccc(CCCCCC)cc3)c3cc4c(cc3-c3sc5cc(/C=C6\C(=O)c7ccc(C)cc7C6=C(C#N)C#N)sc5c32)C(c2ccc(CCCCCC)cc2)(c2ccc(CCCCCC)cc2)c2c-4sc3cc(/C=C4\C(=O)c5ccc(C)cc5C4=C(C#N)C#N)sc23)cc1,1456.01,5.4,3.32,2.08,CCCCCCCCC(CCCCCC)Cn1nc2c(-c3ccc(C)s3)c(F)c(F)c(-c3ccc(-c4cc5c(-c6ccc([Si](CCC)(CCC)CCC)s6)c6sc(C)cc6c(-c6ccc([Si](CCC)(CCC)CCC)s6)c5s4)s3)c2n1,139.0,56.2,2.47 \,CCCCCCCCC(CCCCCC)Cn1nc2c(-c3ccc(C)s3)c(F)c(F)c(-c3ccc(-c4cc5c(-c6ccc([Si](CCC)(CCC)CCC)s6)c6sc(C)cc6c(-c6ccc([Si](CCC)(CCC)CCC)s6)c5s4)s3)c2n1.CCCCCCc1ccc(C2(c3ccc(CCCCCC)cc3)c3cc4c(cc3-c3sc5cc(/C=C6\C(=O)c7ccc(C)cc7C6=C(C#N)C#N)sc5c32)C(c2ccc(CCCCCC)cc2)(c2ccc(CCCCCC)cc2)c2c-4sc3cc(/C=C4\C(=O)c5ccc(C)cc5C4=C(C#N)C#N)sc23)cc1
76,32,10.65,10.65,16.26,0.682,0.929,5.61,4.02,1.59,CCCCCCc1ccc(C2(c3ccc(CCCCCC)cc3)c3cc4c(cc3-c3sc5cc(/C=C6\C(=O)c7ccccc7C6=C(C#N)C#N)sc5c32)C(c2ccc(CCCCCC)cc2)(c2ccc(CCCCCC)cc2)c2c-4sc3cc(/C=C4\C(=O)c5ccccc5C4=C(C#N)C#N)sc23)cc1,1427.96,5.4,3.32,2.08,CCCCCCCCC(CCCCCC)Cn1nc2c(-c3ccc(C)s3)c(F)c(F)c(-c3ccc(-c4cc5c(-c6ccc([Si](CCC)(CCC)CCC)s6)c6sc(C)cc6c(-c6ccc([Si](CCC)(CCC)CCC)s6)c5s4)s3)c2n1,139.0,56.2,2.47 \,CCCCCCCCC(CCCCCC)Cn1nc2c(-c3ccc(C)s3)c(F)c(F)c(-c3ccc(-c4cc5c(-c6ccc([Si](CCC)(CCC)CCC)s6)c6sc(C)cc6c(-c6ccc([Si](CCC)(CCC)CCC)s6)c5s4)s3)c2n1.CCCCCCc1ccc(C2(c3ccc(CCCCCC)cc3)c3cc4c(cc3-c3sc5cc(/C=C6\C(=O)c7ccccc7C6=C(C#N)C#N)sc5c32)C(c2ccc(CCCCCC)cc2)(c2ccc(CCCCCC)cc2)c2c-4sc3cc(/C=C4\C(=O)c5ccccc5C4=C(C#N)C#N)sc23)cc1
77,33,12.8,12.1,27.3,0.657,0.712,5.44,4.19,1.25,CCCCCCc1ccc(C2(c3ccc(CCCCCC)cc3)c3cc4c(cc3-c3sc(-c5sc(/C=C6\C(=O)c7cc(F)c(F)cc7C6=C(C#N)C#N)cc5OCC(CC)CCCC)cc32)C(c2ccc(CCCCCC)cc2)(c2ccc(CCCCCC)cc2)c2cc(-c3sc(/C=C5\C(=O)c6cc(F)c(F)cc6C5=C(C#N)C#N)cc3OCC(CC)CCCC)sc2-4)cc1,1808.42,5.24,3.66,1.58,CCCCC(CC)COC(=O)c1sc2c(-c3cc4c(-c5ccc(CC(CC)CCCC)s5)c5sc(C)cc5c(-c5ccc(CC(CC)CCCC)s5)c4s3)sc(C)c2c1F,124.0,72.9,1.70 \,CCCCC(CC)COC(=O)c1sc2c(-c3cc4c(-c5ccc(CC(CC)CCCC)s5)c5sc(C)cc5c(-c5ccc(CC(CC)CCCC)s5)c4s3)sc(C)c2c1F.CCCCCCc1ccc(C2(c3ccc(CCCCCC)cc3)c3cc4c(cc3-c3sc(-c5sc(/C=C6\C(=O)c7cc(F)c(F)cc7C6=C(C#N)C#N)cc5OCC(CC)CCCC)cc32)C(c2ccc(CCCCCC)cc2)(c2ccc(CCCCCC)cc2)c2cc(-c3sc(/C=C5\C(=O)c6cc(F)c(F)cc6C5=C(C#N)C#N)cc3OCC(CC)CCCC)sc2-4)cc1
78,34,7.8,7.8,14.4,0.66,0.825,5.47,3.76,1.71,CCCCCCc1ccc(C2(c3ccc(CCCCCC)cc3)c3cc4c(cc3-c3sc5cc(/C=C6\C(=O)c7ccccc7C6=C(C#N)C#N)sc5c32)C(c2ccc(CCCCCC)cc2)(c2ccc(CCCCCC)cc2)c2c-4sc3cc(/C=C4\C(=O)c5ccccc5C4=C(C#N)C#N)sc23)cc1,1427.96,5.02,3.44,1.58,CCCCC(CC)COC(=O)c1sc2c(-c3cc4c(-c5ccc(CC(CC)CCCC)s5)c5sc(C)cc5c(-c5ccc(CC(CC)CCCC)s5)c4s3)sc(C)c2c1F,124.0,72.9,1.70 \,CCCCC(CC)COC(=O)c1sc2c(-c3cc4c(-c5ccc(CC(CC)CCCC)s5)c5sc(C)cc5c(-c5ccc(CC(CC)CCCC)s5)c4s3)sc(C)c2c1F.CCCCCCc1ccc(C2(c3ccc(CCCCCC)cc3)c3cc4c(cc3-c3sc5cc(/C=C6\C(=O)c7ccccc7C6=C(C#N)C#N)sc5c32)C(c2ccc(CCCCCC)cc2)(c2ccc(CCCCCC)cc2)c2c-4sc3cc(/C=C4\C(=O)c5ccccc5C4=C(C#N)C#N)sc23)cc1
79,34,9.1,9.1,15.7,0.57,1.015,5.51,3.51,2.0,CCCCCCc1ccc(C2(c3ccc(CCCCCC)cc3)c3cc4c(cc3-c3sc5cc(C=C6C(=O)N(CC)C(=S)N(CC)C6=O)sc5c32)C(c2ccc(CCCCCC)cc2)(c2ccc(CCCCCC)cc2)c2c-4sc3cc(C=C4C(=O)N(CC)C(=S)N(CC)C4=O)sc23)cc1,1440.08,5.02,3.44,1.58,CCCCC(CC)COC(=O)c1sc2c(-c3cc4c(-c5ccc(CC(CC)CCCC)s5)c5sc(C)cc5c(-c5ccc(CC(CC)CCCC)s5)c4s3)sc(C)c2c1F,124.0,72.9,1.70 \,CCCCC(CC)COC(=O)c1sc2c(-c3cc4c(-c5ccc(CC(CC)CCCC)s5)c5sc(C)cc5c(-c5ccc(CC(CC)CCCC)s5)c4s3)sc(C)c2c1F.CCCCCCc1ccc(C2(c3ccc(CCCCCC)cc3)c3cc4c(cc3-c3sc5cc(C=C6C(=O)N(CC)C(=S)N(CC)C6=O)sc5c32)C(c2ccc(CCCCCC)cc2)(c2ccc(CCCCCC)cc2)c2c-4sc3cc(C=C4C(=O)N(CC)C(=S)N(CC)C4=O)sc23)cc1
80,35,8.2,8.06,20.48,0.569,0.704,5.44,4.19,1.25,CCCCCCc1ccc(C2(c3ccc(CCCCCC)cc3)c3cc4c(cc3-c3sc(-c5sc(/C=C6\C(=O)c7cc(F)c(F)cc7C6=C(C#N)C#N)cc5OCC(CC)CCCC)cc32)C(c2ccc(CCCCCC)cc2)(c2ccc(CCCCCC)cc2)c2cc(-c3sc(/C=C5\C(=O)c6cc(F)c(F)cc6C5=C(C#N)C#N)cc3OCC(CC)CCCC)sc2-4)cc1,1808.42,5.4,3.32,2.08,CCCCCCCCC(CCCCCC)Cn1nc2c(-c3ccc(C)s3)c(F)c(F)c(-c3ccc(-c4cc5c(-c6ccc(CC(CC)CCCC)s6)c6sc(C)cc6c(-c6ccc(CC(CC)CCCC)s6)c5s4)s3)c2n1,170.0,53.1,3.20 \,CCCCCCCCC(CCCCCC)Cn1nc2c(-c3ccc(C)s3)c(F)c(F)c(-c3ccc(-c4cc5c(-c6ccc(CC(CC)CCCC)s6)c6sc(C)cc6c(-c6ccc(CC(CC)CCCC)s6)c5s4)s3)c2n1.CCCCCCc1ccc(C2(c3ccc(CCCCCC)cc3)c3cc4c(cc3-c3sc(-c5sc(/C=C6\C(=O)c7cc(F)c(F)cc7C6=C(C#N)C#N)cc5OCC(CC)CCCC)cc32)C(c2ccc(CCCCCC)cc2)(c2ccc(CCCCCC)cc2)c2cc(-c3sc(/C=C5\C(=O)c6cc(F)c(F)cc6C5=C(C#N)C#N)cc3OCC(CC)CCCC)sc2-4)cc1
81,35,13.18,12.76,22.86,0.679,0.849,5.75,4.19,1.56,CCCCCCc1ccc(C2(c3ccc(CCCCCC)cc3)c3cc4c(cc3-c3sc(-c5scc(C=C6C(=O)c7cc(F)c(F)cc7C6=C(C#N)C#N)c5OCC(CC)CCCC)cc32)C(c2ccc(CCCCCC)cc2)(c2ccc(CCCCCC)cc2)c2cc(-c3scc(/C=C5/C(=O)c6cc(F)c(F)cc6C5=C(C#N)C#N)c3OCC(CC)CCCC)sc2-4)cc1,1808.42,5.4,3.32,2.08,CCCCCCCCC(CCCCCC)Cn1nc2c(-c3ccc(C)s3)c(F)c(F)c(-c3ccc(-c4cc5c(-c6ccc(CC(CC)CCCC)s6)c6sc(C)cc6c(-c6ccc(CC(CC)CCCC)s6)c5s4)s3)c2n1,170.0,53.1,3.20 \,CCCCCCCCC(CCCCCC)Cn1nc2c(-c3ccc(C)s3)c(F)c(F)c(-c3ccc(-c4cc5c(-c6ccc(CC(CC)CCCC)s6)c6sc(C)cc6c(-c6ccc(CC(CC)CCCC)s6)c5s4)s3)c2n1.CCCCCCc1ccc(C2(c3ccc(CCCCCC)cc3)c3cc4c(cc3-c3sc(-c5scc(C=C6C(=O)c7cc(F)c(F)cc7C6=C(C#N)C#N)c5OCC(CC)CCCC)cc32)C(c2ccc(CCCCCC)cc2)(c2ccc(CCCCCC)cc2)c2cc(-c3scc(/C=C5/C(=O)c6cc(F)c(F)cc6C5=C(C#N)C#N)c3OCC(CC)CCCC)sc2-4)cc1
82,36,10.29,10.29,17.72,0.618,0.94,5.38,3.78,1.6,CCCCCCc1ccc(C2(c3ccc(CCCCCC)cc3)c3cc(/C=C4\C(=O)c5ccccc5C4=C(C#N)C#N)sc3-c3sc4cc5c6c(sc5cc4c32)-c2sc(/C=C3\C(=O)c4ccccc4C3=C(C#N)C#N)cc2C6(c2ccc(CCCCCC)cc2)c2ccc(CCCCCC)cc2)cc1,1427.96,5.36,3.54,1.82,CCCCC(CC)Cc1ccc(-c2c3cc(-c4ccc(-c5sc(-c6ccc(C)s6)c6c5C(=O)c5c(CC(CC)CCCC)sc(CC(CC)CCCC)c5C6=O)s4)sc3c(-c3ccc(CC(CC)CCCC)s3)c3cc(C)sc23)s1,117.0,58.5,2.00 \,CCCCC(CC)Cc1ccc(-c2c3cc(-c4ccc(-c5sc(-c6ccc(C)s6)c6c5C(=O)c5c(CC(CC)CCCC)sc(CC(CC)CCCC)c5C6=O)s4)sc3c(-c3ccc(CC(CC)CCCC)s3)c3cc(C)sc23)s1.CCCCCCc1ccc(C2(c3ccc(CCCCCC)cc3)c3cc(/C=C4\C(=O)c5ccccc5C4=C(C#N)C#N)sc3-c3sc4cc5c6c(sc5cc4c32)-c2sc(/C=C3\C(=O)c4ccccc4C3=C(C#N)C#N)cc2C6(c2ccc(CCCCCC)cc2)c2ccc(CCCCCC)cc2)cc1
83,36,9.33,9.33,16.56,0.655,0.86,5.41,3.87,1.56,CCCCCCc1ccc(C2(c3ccc(CCCCCC)cc3)c3cc(/C=C4\C(=O)c5c(sc6ccsc56)C4=C(C#N)C#N)sc3-c3sc4cc5c6c(sc5cc4c32)-c2sc(/C=C3\C(=O)c4c(sc5ccsc45)C3=C(C#N)C#N)cc2C6(c2ccc(CCCCCC)cc2)c2ccc(CCCCCC)cc2)cc1,1552.16,5.36,3.54,1.82,CCCCC(CC)Cc1ccc(-c2c3cc(-c4ccc(-c5sc(-c6ccc(C)s6)c6c5C(=O)c5c(CC(CC)CCCC)sc(CC(CC)CCCC)c5C6=O)s4)sc3c(-c3ccc(CC(CC)CCCC)s3)c3cc(C)sc23)s1,117.0,58.5,2.00 \,CCCCC(CC)Cc1ccc(-c2c3cc(-c4ccc(-c5sc(-c6ccc(C)s6)c6c5C(=O)c5c(CC(CC)CCCC)sc(CC(CC)CCCC)c5C6=O)s4)sc3c(-c3ccc(CC(CC)CCCC)s3)c3cc(C)sc23)s1.CCCCCCc1ccc(C2(c3ccc(CCCCCC)cc3)c3cc(/C=C4\C(=O)c5c(sc6ccsc56)C4=C(C#N)C#N)sc3-c3sc4cc5c6c(sc5cc4c32)-c2sc(/C=C3\C(=O)c4c(sc5ccsc45)C3=C(C#N)C#N)cc2C6(c2ccc(CCCCCC)cc2)c2ccc(CCCCCC)cc2)cc1
84,36,8.12,8.12,19.12,0.607,0.7,5.52,4.0,1.52,CCCCCCc1ccc(C2(c3ccc(CCCCCC)cc3)c3cc(/C=C4\C(=O)c5cc(F)c(F)cc5C4=C(C#N)C#N)sc3-c3sc4cc5c6c(sc5cc4c32)-c2sc(/C=C3\C(=O)c4cc(F)c(F)cc4C3=C(C#N)C#N)cc2C6(c2ccc(CCCCCC)cc2)c2ccc(CCCCCC)cc2)cc1,1499.92,5.36,3.54,1.82,CCCCC(CC)Cc1ccc(-c2c3cc(-c4ccc(-c5sc(-c6ccc(C)s6)c6c5C(=O)c5c(CC(CC)CCCC)sc(CC(CC)CCCC)c5C6=O)s4)sc3c(-c3ccc(CC(CC)CCCC)s3)c3cc(C)sc23)s1,117.0,58.5,2.00 \,CCCCC(CC)Cc1ccc(-c2c3cc(-c4ccc(-c5sc(-c6ccc(C)s6)c6c5C(=O)c5c(CC(CC)CCCC)sc(CC(CC)CCCC)c5C6=O)s4)sc3c(-c3ccc(CC(CC)CCCC)s3)c3cc(C)sc23)s1.CCCCCCc1ccc(C2(c3ccc(CCCCCC)cc3)c3cc(/C=C4\C(=O)c5cc(F)c(F)cc5C4=C(C#N)C#N)sc3-c3sc4cc5c6c(sc5cc4c32)-c2sc(/C=C3\C(=O)c4cc(F)c(F)cc4C3=C(C#N)C#N)cc2C6(c2ccc(CCCCCC)cc2)c2ccc(CCCCCC)cc2)cc1
85,37,11.23,10.99,15.97,0.761,0.924,5.62,3.9,1.72,CCCCCCc1ccc(C2(c3ccc(CCCCCC)cc3)c3cc4c(cc3-c3sc(/C=C5\C(=O)c6cc(C)ccc6C5=C(C#N)C#N)cc32)C(c2ccc(CCCCCC)cc2)(c2ccc(CCCCCC)cc2)c2c-4sc3cc(/C=C4\C(=O)c5ccc(C)cc5C4=C(C#N)C#N)sc23)cc1,1399.93,5.27,3.08,2.19,CCCCC(CC)Cc1ccc(-c2c3cc(-c4ccc(-c5sc(-c6ccc(C)s6)c6c5C(=O)c5c(CC(CC)CCCC)sc(CC(CC)CCCC)c5C6=O)s4)sc3c(-c3ccc(CC(CC)CCCC)s3)c3cc(C)sc23)s1,117.0,58.5,2.00 \,CCCCC(CC)Cc1ccc(-c2c3cc(-c4ccc(-c5sc(-c6ccc(C)s6)c6c5C(=O)c5c(CC(CC)CCCC)sc(CC(CC)CCCC)c5C6=O)s4)sc3c(-c3ccc(CC(CC)CCCC)s3)c3cc(C)sc23)s1.CCCCCCc1ccc(C2(c3ccc(CCCCCC)cc3)c3cc4c(cc3-c3sc(/C=C5\C(=O)c6cc(C)ccc6C5=C(C#N)C#N)cc32)C(c2ccc(CCCCCC)cc2)(c2ccc(CCCCCC)cc2)c2c-4sc3cc(/C=C4\C(=O)c5ccc(C)cc5C4=C(C#N)C#N)sc23)cc1
86,37,12.43,12.06,17.11,0.789,0.92,5.54,3.91,1.63,CCCCCCc1ccc(C2(c3ccc(CCCCCC)cc3)c3cc4c(cc3-c3sc5cc(/C=C6\C(=O)c7ccc(C)cc7C6=C(C#N)C#N)sc5c32)C(c2ccc(CCCCCC)cc2)(c2ccc(CCCCCC)cc2)c2c-4sc3c2sc2cc(/C=C4\C(=O)c5cc(C)ccc5C4=C(C#N)C#N)sc23)cc1,1512.09,5.27,3.08,2.19,CCCCC(CC)Cc1ccc(-c2c3cc(-c4ccc(-c5sc(-c6ccc(C)s6)c6c5C(=O)c5c(CC(CC)CCCC)sc(CC(CC)CCCC)c5C6=O)s4)sc3c(-c3ccc(CC(CC)CCCC)s3)c3cc(C)sc23)s1,117.0,58.5,2.00 \,CCCCC(CC)Cc1ccc(-c2c3cc(-c4ccc(-c5sc(-c6ccc(C)s6)c6c5C(=O)c5c(CC(CC)CCCC)sc(CC(CC)CCCC)c5C6=O)s4)sc3c(-c3ccc(CC(CC)CCCC)s3)c3cc(C)sc23)s1.CCCCCCc1ccc(C2(c3ccc(CCCCCC)cc3)c3cc4c(cc3-c3sc5cc(/C=C6\C(=O)c7ccc(C)cc7C6=C(C#N)C#N)sc5c32)C(c2ccc(CCCCCC)cc2)(c2ccc(CCCCCC)cc2)c2c-4sc3c2sc2cc(/C=C4\C(=O)c5cc(C)ccc5C4=C(C#N)C#N)sc23)cc1
87,38,8.85,8.75,18.51,0.59,0.81,5.57,4.03,1.54,CCCCCCc1ccc(C2(c3ccc(CCCCCC)cc3)c3cc4c(cc3-c3sc(-c5ccc(/C=C6\C(=O)c7cc(F)c(F)cc7C6=C(C#N)C#N)s5)cc32)C(c2ccc(CCCCCC)cc2)(c2ccc(CCCCCC)cc2)c2cc(-c3ccc(/C=C5\C(=O)c6cc(F)c(F)cc6C5=C(C#N)C#N)s3)sc2-4)cc1,1551.99,5.36,3.54,1.82,CCCCC(CC)Cc1ccc(-c2c3cc(-c4ccc(-c5sc(-c6ccc(C)s6)c6c5C(=O)c5c(CC(CC)CCCC)sc(CC(CC)CCCC)c5C6=O)s4)sc3c(-c3ccc(CC(CC)CCCC)s3)c3cc(C)sc23)s1,117.0,58.5,2.00 \,CCCCC(CC)Cc1ccc(-c2c3cc(-c4ccc(-c5sc(-c6ccc(C)s6)c6c5C(=O)c5c(CC(CC)CCCC)sc(CC(CC)CCCC)c5C6=O)s4)sc3c(-c3ccc(CC(CC)CCCC)s3)c3cc(C)sc23)s1.CCCCCCc1ccc(C2(c3ccc(CCCCCC)cc3)c3cc4c(cc3-c3sc(-c5ccc(/C=C6\C(=O)c7cc(F)c(F)cc7C6=C(C#N)C#N)s5)cc32)C(c2ccc(CCCCCC)cc2)(c2ccc(CCCCCC)cc2)c2cc(-c3ccc(/C=C5\C(=O)c6cc(F)c(F)cc6C5=C(C#N)C#N)s3)sc2-4)cc1
88,38,12.79,12.57,20.87,0.72,0.85,5.54,3.94,1.6,CCCCCCOc1c(-c2ccc(/C=C3\C(=O)c4cc(F)c(F)cc4C3=C(C#N)C#N)s2)sc2c1C(c1ccc(CCCCCC)cc1)(c1ccc(CCCCCC)cc1)c1cc3c(cc1-2)C(c1ccc(CCCCCC)cc1)(c1ccc(CCCCCC)cc1)c1c-3sc(-c2ccc(/C=C3\C(=O)c4cc(F)c(F)cc4C3=C(C#N)C#N)s2)c1OCCCCCC,1752.32,5.36,3.54,1.82,CCCCC(CC)Cc1ccc(-c2c3cc(-c4ccc(-c5sc(-c6ccc(C)s6)c6c5C(=O)c5c(CC(CC)CCCC)sc(CC(CC)CCCC)c5C6=O)s4)sc3c(-c3ccc(CC(CC)CCCC)s3)c3cc(C)sc23)s1,117.0,58.5,2.00 \,CCCCC(CC)Cc1ccc(-c2c3cc(-c4ccc(-c5sc(-c6ccc(C)s6)c6c5C(=O)c5c(CC(CC)CCCC)sc(CC(CC)CCCC)c5C6=O)s4)sc3c(-c3ccc(CC(CC)CCCC)s3)c3cc(C)sc23)s1.CCCCCCOc1c(-c2ccc(/C=C3\C(=O)c4cc(F)c(F)cc4C3=C(C#N)C#N)s2)sc2c1C(c1ccc(CCCCCC)cc1)(c1ccc(CCCCCC)cc1)c1cc3c(cc1-2)C(c1ccc(CCCCCC)cc1)(c1ccc(CCCCCC)cc1)c1c-3sc(-c2ccc(/C=C3\C(=O)c4cc(F)c(F)cc4C3=C(C#N)C#N)s2)c1OCCCCCC
89,39,5.24,5.24,7.34,0.7,1.02,5.51,3.55,1.96,CCCCCCCCn1nc2c(/C=C3/SC(=S)N(CC)C3=O)ccc(-c3cc4c(s3)-c3cc5c(cc3C4(c3ccc(CCCCCC)cc3)c3ccc(CCCCCC)cc3)-c3sc(-c4ccc(/C=C6/SC(=S)N(CC)C6=O)c6nn(CCCCCCCC)nc46)cc3C5(c3ccc(CCCCCC)cc3)c3ccc(CCCCCC)cc3)c2n1,1708.53,5.0,3.1,1.9,CCCCCCc1cc(C)sc1C,21.1,11.6,1.82 \,CCCCCCc1cc(C)sc1C.CCCCCCCCn1nc2c(/C=C3/SC(=S)N(CC)C3=O)ccc(-c3cc4c(s3)-c3cc5c(cc3C4(c3ccc(CCCCCC)cc3)c3ccc(CCCCCC)cc3)-c3sc(-c4ccc(/C=C6/SC(=S)N(CC)C6=O)c6nn(CCCCCCCC)nc46)cc3C5(c3ccc(CCCCCC)cc3)c3ccc(CCCCCC)cc3)c2n1
90,39,4.5,4.36,6.15,0.6,1.22,5.43,3.38,2.05,CCCCCCCCn1nc2c(/C=C3/SC(=O)N(CC)C3=O)ccc(-c3cc4c(s3)-c3cc5c(cc3C4(c3ccc(CCCCCC)cc3)c3ccc(CCCCCC)cc3)-c3sc(-c4ccc(/C=C6/SC(=O)N(CC)C6=O)c6nn(CCCCCCCC)nc46)cc3C5(c3ccc(CCCCCC)cc3)c3ccc(CCCCCC)cc3)c2n1,1676.41,5.0,3.1,1.9,CCCCCCc1cc(C)sc1C,21.1,11.6,1.82 \,CCCCCCc1cc(C)sc1C.CCCCCCCCn1nc2c(/C=C3/SC(=O)N(CC)C3=O)ccc(-c3cc4c(s3)-c3cc5c(cc3C4(c3ccc(CCCCCC)cc3)c3ccc(CCCCCC)cc3)-c3sc(-c4ccc(/C=C6/SC(=O)N(CC)C6=O)c6nn(CCCCCCCC)nc46)cc3C5(c3ccc(CCCCCC)cc3)c3ccc(CCCCCC)cc3)c2n1
91,40,0.87,0.87,2.39,0.44,0.84,6.16,3.48,2.68,CCCCCCC1(CCCCCC)c2cc(N3C(=O)c4cccc5c(C#Cc6ccc(-c7cc8c(cc(-c9ccc(C#Cc%10ccc%11c%12c(cccc%10%12)C(=O)N(c%10ccc%12c(c%10)C(CCCCCC)(CCCCCC)C%10C=CC=CC%12%10)C%11=O)s9)c9nsnc98)c8nsnc78)s6)ccc(c45)C3=O)ccc2C2C=CC=CC21,1516.02,5.0,3.1,1.9,CCCCCCc1cc(C)sc1C,21.1,11.6,1.82 \,CCCCCCc1cc(C)sc1C.CCCCCCC1(CCCCCC)c2cc(N3C(=O)c4cccc5c(C#Cc6ccc(-c7cc8c(cc(-c9ccc(C#Cc%10ccc%11c%12c(cccc%10%12)C(=O)N(c%10ccc%12c(c%10)C(CCCCCC)(CCCCCC)C%10C=CC=CC%12%10)C%11=O)s9)c9nsnc98)c8nsnc78)s6)ccc(c45)C3=O)ccc2C2C=CC=CC21
92,40,0.26,0.24,1.2,0.31,0.71,6.29,3.57,2.72,CCCCCCC1(CCCCCC)c2cc(N3C(=O)c4cccc5c(C#Cc6sc(-c7cc8c(cc(-c9sc(C#Cc%10ccc%11c%12c(cccc%10%12)C(=O)N(c%10ccc%12c(c%10)C(CCCCCC)(CCCCCC)C%10C=CC=CC%12%10)C%11=O)c(F)c9F)c9nsnc98)c8nsnc78)c(F)c6F)ccc(c45)C3=O)ccc2C2C=CC=CC21,1587.98,5.0,3.1,1.9,CCCCCCc1cc(C)sc1C,21.1,11.6,1.82 \,CCCCCCc1cc(C)sc1C.CCCCCCC1(CCCCCC)c2cc(N3C(=O)c4cccc5c(C#Cc6sc(-c7cc8c(cc(-c9sc(C#Cc%10ccc%11c%12c(cccc%10%12)C(=O)N(c%10ccc%12c(c%10)C(CCCCCC)(CCCCCC)C%10C=CC=CC%12%10)C%11=O)c(F)c9F)c9nsnc98)c8nsnc78)c(F)c6F)ccc(c45)C3=O)ccc2C2C=CC=CC21
93,40,2.14,2.13,4.5,0.52,0.92,6.12,3.42,2.7,CCCCCCc1cc(-c2cc3c(cc(-c4cc(CCCCCC)c(C#Cc5ccc6c7c(cccc57)C(=O)N(c5ccc7c(c5)C(CCCCCC)(CCCCCC)C5C=CC=CC75)C6=O)s4)c4nsnc43)c3nsnc23)sc1C#Cc1ccc2c3c(cccc13)C(=O)N(c1ccc3c(c1)C(CCCCCC)(CCCCCC)C1C=CC=CC31)C2=O,1684.35,5.0,3.1,1.9,CCCCCCc1cc(C)sc1C,21.1,11.6,1.82 \,CCCCCCc1cc(C)sc1C.CCCCCCc1cc(-c2cc3c(cc(-c4cc(CCCCCC)c(C#Cc5ccc6c7c(cccc57)C(=O)N(c5ccc7c(c5)C(CCCCCC)(CCCCCC)C5C=CC=CC75)C6=O)s4)c4nsnc43)c3nsnc23)sc1C#Cc1ccc2c3c(cccc13)C(=O)N(c1ccc3c(c1)C(CCCCCC)(CCCCCC)C1C=CC=CC31)C2=O
94,40,1.6,1.57,3.92,0.45,0.9,6.15,3.43,2.72,CCCCCCC1(CCCCCC)c2cc(N3C(=O)c4cccc5c(C#Cc6sc(-c7cc8c(cc(-c9cc(CC(CC)CCCC)c(C#Cc%10ccc%11c%12c(cccc%10%12)C(=O)N(c%10ccc%12c(c%10)C(CCCCCC)(CCCCCC)C%10C=CC=CC%12%10)C%11=O)s9)c9nsnc98)c8nsnc78)cc6CC(CC)CCCC)ccc(c45)C3=O)ccc2C2C=CC=CC21,1740.45,5.0,3.1,1.9,CCCCCCc1cc(C)sc1C,21.1,11.6,1.82 \,CCCCCCc1cc(C)sc1C.CCCCCCC1(CCCCCC)c2cc(N3C(=O)c4cccc5c(C#Cc6sc(-c7cc8c(cc(-c9cc(CC(CC)CCCC)c(C#Cc%10ccc%11c%12c(cccc%10%12)C(=O)N(c%10ccc%12c(c%10)C(CCCCCC)(CCCCCC)C%10C=CC=CC%12%10)C%11=O)s9)c9nsnc98)c8nsnc78)cc6CC(CC)CCCC)ccc(c45)C3=O)ccc2C2C=CC=CC21
95,41,7.51,7.47,14.79,0.591,0.8,5.49,3.71,1.78,CCCCCCOc1ccc(C2(c3ccc(OCCCCCC)cc3)c3cc4c(cc3-c3sc5cc(/C=C6\C(=O)c7ccccc7C6=C(C#N)C#N)sc5c32)C(c2ccc(OCCCCCC)cc2)(c2ccc(OCCCCCC)cc2)c2c-4sc3cc(/C=C4\C(=O)c5ccccc5C4=C(C#N)C#N)sc23)cc1,1491.95,5.24,3.66,1.58,CCCCC(CC)COC(=O)c1sc2c(-c3cc4c(-c5ccc(CC(CC)CCCC)s5)c5sc(C)cc5c(-c5ccc(CC(CC)CCCC)s5)c4s3)sc(C)c2c1F,124.0,72.9,1.70 \,CCCCC(CC)COC(=O)c1sc2c(-c3cc4c(-c5ccc(CC(CC)CCCC)s5)c5sc(C)cc5c(-c5ccc(CC(CC)CCCC)s5)c4s3)sc(C)c2c1F.CCCCCCOc1ccc(C2(c3ccc(OCCCCCC)cc3)c3cc4c(cc3-c3sc5cc(/C=C6\C(=O)c7ccccc7C6=C(C#N)C#N)sc5c32)C(c2ccc(OCCCCCC)cc2)(c2ccc(OCCCCCC)cc2)c2c-4sc3cc(/C=C4\C(=O)c5ccccc5C4=C(C#N)C#N)sc23)cc1
96,41,7.33,7.24,14.19,0.601,0.8,5.5,3.74,1.76,CCCCCCOc1cccc(C2(c3cccc(OCCCCCC)c3)c3cc4c(cc3-c3sc5cc(/C=C6\C(=O)c7ccccc7C6=C(C#N)C#N)sc5c32)C(c2cccc(OCCCCCC)c2)(c2cccc(OCCCCCC)c2)c2c-4sc3cc(/C=C4\C(=O)c5ccccc5C4=C(C#N)C#N)sc23)c1,1491.95,5.24,3.66,1.58,CCCCC(CC)COC(=O)c1sc2c(-c3cc4c(-c5ccc(CC(CC)CCCC)s5)c5sc(C)cc5c(-c5ccc(CC(CC)CCCC)s5)c4s3)sc(C)c2c1F,124.0,72.9,1.70 \,CCCCC(CC)COC(=O)c1sc2c(-c3cc4c(-c5ccc(CC(CC)CCCC)s5)c5sc(C)cc5c(-c5ccc(CC(CC)CCCC)s5)c4s3)sc(C)c2c1F.CCCCCCOc1cccc(C2(c3cccc(OCCCCCC)c3)c3cc4c(cc3-c3sc5cc(/C=C6\C(=O)c7ccccc7C6=C(C#N)C#N)sc5c32)C(c2cccc(OCCCCCC)c2)(c2cccc(OCCCCCC)c2)c2c-4sc3cc(/C=C4\C(=O)c5ccccc5C4=C(C#N)C#N)sc23)c1
97,41,6.17,6.1,12.99,0.567,0.78,5.61,3.72,1.89,CCCCCCOc1ccc(C2(c3ccc(OCCCCCC)c(F)c3)c3cc4c(cc3-c3sc5cc(/C=C6\C(=O)c7ccccc7C6=C(C#N)C#N)sc5c32)C(c2ccc(OCCCCCC)c(F)c2)(c2ccc(OCCCCCC)c(F)c2)c2c-4sc3cc(/C=C4\C(=O)c5ccccc5C4=C(C#N)C#N)sc23)cc1F,1563.91,5.24,3.66,1.58,CCCCC(CC)COC(=O)c1sc2c(-c3cc4c(-c5ccc(CC(CC)CCCC)s5)c5sc(C)cc5c(-c5ccc(CC(CC)CCCC)s5)c4s3)sc(C)c2c1F,124.0,72.9,1.70 \,CCCCC(CC)COC(=O)c1sc2c(-c3cc4c(-c5ccc(CC(CC)CCCC)s5)c5sc(C)cc5c(-c5ccc(CC(CC)CCCC)s5)c4s3)sc(C)c2c1F.CCCCCCOc1ccc(C2(c3ccc(OCCCCCC)c(F)c3)c3cc4c(cc3-c3sc5cc(/C=C6\C(=O)c7ccccc7C6=C(C#N)C#N)sc5c32)C(c2ccc(OCCCCCC)c(F)c2)(c2ccc(OCCCCCC)c(F)c2)c2c-4sc3cc(/C=C4\C(=O)c5ccccc5C4=C(C#N)C#N)sc23)cc1F
98,41,7.31,7.25,13.82,0.616,0.8,5.5,3.71,1.79,CCCCCCc1ccc(C2(c3ccc(CCCCCC)cc3)c3cc4c(cc3-c3sc5cc(/C=C6\C(=O)c7ccccc7C6=C(C#N)C#N)sc5c32)C(c2ccc(CCCCCC)cc2)(c2ccc(CCCCCC)cc2)c2c-4sc3cc(/C=C4\C(=O)c5ccccc5C4=C(C#N)C#N)sc23)cc1,1427.96,5.24,3.66,1.58,CCCCC(CC)COC(=O)c1sc2c(-c3cc4c(-c5ccc(CC(CC)CCCC)s5)c5sc(C)cc5c(-c5ccc(CC(CC)CCCC)s5)c4s3)sc(C)c2c1F,124.0,72.9,1.70 \,CCCCC(CC)COC(=O)c1sc2c(-c3cc4c(-c5ccc(CC(CC)CCCC)s5)c5sc(C)cc5c(-c5ccc(CC(CC)CCCC)s5)c4s3)sc(C)c2c1F.CCCCCCc1ccc(C2(c3ccc(CCCCCC)cc3)c3cc4c(cc3-c3sc5cc(/C=C6\C(=O)c7ccccc7C6=C(C#N)C#N)sc5c32)C(c2ccc(CCCCCC)cc2)(c2ccc(CCCCCC)cc2)c2c-4sc3cc(/C=C4\C(=O)c5ccccc5C4=C(C#N)C#N)sc23)cc1
99,41,9.03,8.84,14.56,0.674,0.92,5.49,3.71,1.78,CCCCCCOc1ccc(C2(c3ccc(OCCCCCC)cc3)c3cc4c(cc3-c3sc5cc(/C=C6\C(=O)c7ccccc7C6=C(C#N)C#N)sc5c32)C(c2ccc(OCCCCCC)cc2)(c2ccc(OCCCCCC)cc2)c2c-4sc3cc(/C=C4\C(=O)c5ccccc5C4=C(C#N)C#N)sc23)cc1,1491.95,5.43,2.93,2.5,CCCCCCCCc1cc(-c2c3cc(-c4cc(CCCCCC)c(-c5nc6sc(-c7sc(C)cc7CCCCCC)nc6s5)s4)sc3c(-c3cc(CCCCCCCC)c(CCCCCCCC)s3)c3cc(C)sc23)sc1CCCCCCCC,56.3,24.3,2.31 \,CCCCCCCCc1cc(-c2c3cc(-c4cc(CCCCCC)c(-c5nc6sc(-c7sc(C)cc7CCCCCC)nc6s5)s4)sc3c(-c3cc(CCCCCCCC)c(CCCCCCCC)s3)c3cc(C)sc23)sc1CCCCCCCC.CCCCCCOc1ccc(C2(c3ccc(OCCCCCC)cc3)c3cc4c(cc3-c3sc5cc(/C=C6\C(=O)c7ccccc7C6=C(C#N)C#N)sc5c32)C(c2ccc(OCCCCCC)cc2)(c2ccc(OCCCCCC)cc2)c2c-4sc3cc(/C=C4\C(=O)c5ccccc5C4=C(C#N)C#N)sc23)cc1
100,41,9.28,8.96,15.18,0.664,0.92,5.5,3.74,1.76,CCCCCCOc1cccc(C2(c3cccc(OCCCCCC)c3)c3cc4c(cc3-c3sc5cc(/C=C6\C(=O)c7ccccc7C6=C(C#N)C#N)sc5c32)C(c2cccc(OCCCCCC)c2)(c2cccc(OCCCCCC)c2)c2c-4sc3cc(/C=C4\C(=O)c5ccccc5C4=C(C#N)C#N)sc23)c1,1491.95,5.43,2.93,2.5,CCCCCCCCc1cc(-c2c3cc(-c4cc(CCCCCC)c(-c5nc6sc(-c7sc(C)cc7CCCCCC)nc6s5)s4)sc3c(-c3cc(CCCCCCCC)c(CCCCCCCC)s3)c3cc(C)sc23)sc1CCCCCCCC,56.3,24.3,2.31 \,CCCCCCCCc1cc(-c2c3cc(-c4cc(CCCCCC)c(-c5nc6sc(-c7sc(C)cc7CCCCCC)nc6s5)s4)sc3c(-c3cc(CCCCCCCC)c(CCCCCCCC)s3)c3cc(C)sc23)sc1CCCCCCCC.CCCCCCOc1cccc(C2(c3cccc(OCCCCCC)c3)c3cc4c(cc3-c3sc5cc(/C=C6\C(=O)c7ccccc7C6=C(C#N)C#N)sc5c32)C(c2cccc(OCCCCCC)c2)(c2cccc(OCCCCCC)c2)c2c-4sc3cc(/C=C4\C(=O)c5ccccc5C4=C(C#N)C#N)sc23)c1
101,41,6.69,6.59,12.55,0.606,0.88,5.61,3.72,1.89,CCCCCCOc1ccc(C2(c3ccc(OCCCCCC)c(F)c3)c3cc4c(cc3-c3sc5cc(/C=C6\C(=O)c7ccccc7C6=C(C#N)C#N)sc5c32)C(c2ccc(OCCCCCC)c(F)c2)(c2ccc(OCCCCCC)c(F)c2)c2c-4sc3cc(/C=C4\C(=O)c5ccccc5C4=C(C#N)C#N)sc23)cc1F,1563.91,5.43,2.93,2.5,CCCCCCCCc1cc(-c2c3cc(-c4cc(CCCCCC)c(-c5nc6sc(-c7sc(C)cc7CCCCCC)nc6s5)s4)sc3c(-c3cc(CCCCCCCC)c(CCCCCCCC)s3)c3cc(C)sc23)sc1CCCCCCCC,56.3,24.3,2.31 \,CCCCCCCCc1cc(-c2c3cc(-c4cc(CCCCCC)c(-c5nc6sc(-c7sc(C)cc7CCCCCC)nc6s5)s4)sc3c(-c3cc(CCCCCCCC)c(CCCCCCCC)s3)c3cc(C)sc23)sc1CCCCCCCC.CCCCCCOc1ccc(C2(c3ccc(OCCCCCC)c(F)c3)c3cc4c(cc3-c3sc5cc(/C=C6\C(=O)c7ccccc7C6=C(C#N)C#N)sc5c32)C(c2ccc(OCCCCCC)c(F)c2)(c2ccc(OCCCCCC)c(F)c2)c2c-4sc3cc(/C=C4\C(=O)c5ccccc5C4=C(C#N)C#N)sc23)cc1F
102,41,8.05,7.83,14.3,0.612,0.92,5.5,3.71,1.79,CCCCCCc1ccc(C2(c3ccc(CCCCCC)cc3)c3cc4c(cc3-c3sc5cc(/C=C6\C(=O)c7ccccc7C6=C(C#N)C#N)sc5c32)C(c2ccc(CCCCCC)cc2)(c2ccc(CCCCCC)cc2)c2c-4sc3cc(/C=C4\C(=O)c5ccccc5C4=C(C#N)C#N)sc23)cc1,1427.96,5.43,2.93,2.5,CCCCCCCCc1cc(-c2c3cc(-c4cc(CCCCCC)c(-c5nc6sc(-c7sc(C)cc7CCCCCC)nc6s5)s4)sc3c(-c3cc(CCCCCCCC)c(CCCCCCCC)s3)c3cc(C)sc23)sc1CCCCCCCC,56.3,24.3,2.31 \,CCCCCCCCc1cc(-c2c3cc(-c4cc(CCCCCC)c(-c5nc6sc(-c7sc(C)cc7CCCCCC)nc6s5)s4)sc3c(-c3cc(CCCCCCCC)c(CCCCCCCC)s3)c3cc(C)sc23)sc1CCCCCCCC.CCCCCCc1ccc(C2(c3ccc(CCCCCC)cc3)c3cc4c(cc3-c3sc5cc(/C=C6\C(=O)c7ccccc7C6=C(C#N)C#N)sc5c32)C(c2ccc(CCCCCC)cc2)(c2ccc(CCCCCC)cc2)c2c-4sc3cc(/C=C4\C(=O)c5ccccc5C4=C(C#N)C#N)sc23)cc1
103,42,0.01,0.01,0.21,0.22,0.25,5.9,3.8,2.1,CCCCCCCC(CCCCCCC)N1C(=O)c2ccc3c4c5c(c6ccc(c2c36)C1=O)=CC=C1C(=O)N(C(CCCCCCC)CCCCCCC)C(=O)C(C=C4)C15,813.18,5.0,3.1,1.9,CCCCCCc1cc(C)sc1C,21.1,11.6,1.82 \,CCCCCCc1cc(C)sc1C.CCCCCCCC(CCCCCCC)N1C(=O)c2ccc3c4c5c(c6ccc(c2c36)C1=O)=CC=C1C(=O)N(C(CCCCCCC)CCCCCCC)C(=O)C(C=C4)C15
104,42,0.25,0.25,1.49,0.35,0.48,5.9,3.8,2.1,CCC(CC)N1C(=O)c2ccc3c4c5c(c6ccc(c2c36)C1=O)=CC=C1C(=O)N(C(CC)CC)C(=O)C(C=C4)C15,532.64,5.0,3.1,1.9,CCCCCCc1cc(C)sc1C,21.1,11.6,1.82 \,CCCCCCc1cc(C)sc1C.CCC(CC)N1C(=O)c2ccc3c4c5c(c6ccc(c2c36)C1=O)=CC=C1C(=O)N(C(CC)CC)C(=O)C(C=C4)C15
105,42,0.5,0.5,1.74,0.38,0.75,5.9,3.8,2.1,CCC(CC)N1C(=O)c2c(CCC(C)(C)C)cc3c4c5c(c6cc(CCC(C)(C)C)c(c2c36)C1=O)=CC(CCC(C)(C)C)=C1C(=O)N(C(CC)CC)C(=O)C(C(CCC(C)(C)C)=C4)C15,869.29,5.0,3.1,1.9,CCCCCCc1cc(C)sc1C,21.1,11.6,1.82 \,CCCCCCc1cc(C)sc1C.CCC(CC)N1C(=O)c2c(CCC(C)(C)C)cc3c4c5c(c6cc(CCC(C)(C)C)c(c2c36)C1=O)=CC(CCC(C)(C)C)=C1C(=O)N(C(CC)CC)C(=O)C(C(CCC(C)(C)C)=C4)C15
106,43,0.28,0.28,1.45,0.48,0.4,5.75,4.0,1.75,CCCCN1C2=CC3C(=O)c4ccccc4N(CCCC)C3C=C2C(=O)C2C=CC=CC21,428.58,5.0,3.1,1.9,CCCCCCc1cc(C)sc1C,21.1,11.6,1.82 \,CCCCCCc1cc(C)sc1C.CCCCN1C2=CC3C(=O)c4ccccc4N(CCCC)C3C=C2C(=O)C2C=CC=CC21
107,43,0.3,0.3,1.45,0.49,0.42,5.8,4.0,1.8,CCCCCCN1C2=CC3C(=O)c4ccccc4N(CCCCCC)C3C=C2C(=O)C2C=CC=CC21,484.68,5.0,3.1,1.9,CCCCCCc1cc(C)sc1C,21.1,11.6,1.82 \,CCCCCCc1cc(C)sc1C.CCCCCCN1C2=CC3C(=O)c4ccccc4N(CCCCCC)C3C=C2C(=O)C2C=CC=CC21
108,43,1.57,1.57,5.72,0.57,0.48,5.9,4.1,1.8,CCCCCCCCN1C2=CC3C(=O)c4ccccc4N(CCCCCCCC)C3C=C2C(=O)C2C=CC=CC21,540.79,5.0,3.1,1.9,CCCCCCc1cc(C)sc1C,21.1,11.6,1.82 \,CCCCCCc1cc(C)sc1C.CCCCCCCCN1C2=CC3C(=O)c4ccccc4N(CCCCCCCC)C3C=C2C(=O)C2C=CC=CC21
109,44,1.45,1.45,3.51,0.52,0.82,5.5,4.1,1.4,CCCCCCc1ccc(-c2ccc(-c3ccc(-c4cc5c6c(c(-c7ccc(-c8ccc(-c9ccc(CCCCCC)s9)s8)s7)cc7c6c4C(=O)N(CC(CC)CCCC)C7=O)C(=O)N(CC(CC)CCCC)C5=O)s3)s2)s1,1151.69,4.9,3.1,1.8,CCCCCCc1cc(C)sc1C,21.1,11.6,1.82 \,CCCCCCc1cc(C)sc1C.CCCCCCc1ccc(-c2ccc(-c3ccc(-c4cc5c6c(c(-c7ccc(-c8ccc(-c9ccc(CCCCCC)s9)s8)s7)cc7c6c4C(=O)N(CC(CC)CCCC)C7=O)C(=O)N(CC(CC)CCCC)C5=O)s3)s2)s1
110,45,2.51,2.51,8.04,0.46,0.73,5.9,3.42,2.48,CCCCC(CC)CN1C(=O)c2cccc3c(-c4ccc(/C(C#N)=C/c5ccc(/C=C(\C#N)c6ccc(-c7ccc8c9c(cccc79)C(=O)N(CC(CC)CCCC)C8=O)s6)cc5)s4)ccc(c23)C1=O,959.24,4.9,3.1,1.8,CCCCCCc1cc(C)sc1C,21.1,11.6,1.82 \,CCCCCCc1cc(C)sc1C.CCCCC(CC)CN1C(=O)c2cccc3c(-c4ccc(/C(C#N)=C/c5ccc(/C=C(\C#N)c6ccc(-c7ccc8c9c(cccc79)C(=O)N(CC(CC)CCCC)C8=O)s6)cc5)s4)ccc(c23)C1=O
111,45,1.32,1.32,6.23,0.43,0.54,5.75,3.66,2.09,CCCCC(CC)CN1C(=O)c2cccc3c(-c4ccc(/C(C#N)=C/c5cc(OC)c(/C=C(\C#N)c6ccc(-c7ccc8c9c(cccc79)C(=O)N(CC(CC)CCCC)C8=O)s6)cc5OC)s4)ccc(c23)C1=O,1019.29,4.9,3.1,1.8,CCCCCCc1cc(C)sc1C,21.1,11.6,1.82 \,CCCCCCc1cc(C)sc1C.CCCCC(CC)CN1C(=O)c2cccc3c(-c4ccc(/C(C#N)=C/c5cc(OC)c(/C=C(\C#N)c6ccc(-c7ccc8c9c(cccc79)C(=O)N(CC(CC)CCCC)C8=O)s6)cc5OC)s4)ccc(c23)C1=O
112,45,2.5,2.5,8.15,0.47,0.67,5.79,3.42,2.37,CCCCCCOc1cc(/C=C(\C#N)c2ccc(-c3ccc4c5c(cccc35)C(=O)N(CC(CC)CCCC)C4=O)s2)c(OCCCCCC)cc1/C=C(\C#N)c1ccc(-c2ccc3c4c(cccc24)C(=O)N(CC(CC)CCCC)C3=O)s1,1159.56,4.9,3.1,1.8,CCCCCCc1cc(C)sc1C,21.1,11.6,1.82 \,CCCCCCc1cc(C)sc1C.CCCCCCOc1cc(/C=C(\C#N)c2ccc(-c3ccc4c5c(cccc35)C(=O)N(CC(CC)CCCC)C4=O)s2)c(OCCCCCC)cc1/C=C(\C#N)c1ccc(-c2ccc3c4c(cccc24)C(=O)N(CC(CC)CCCC)C3=O)s1
113,46,3.02,2.87,6.64,0.48,0.94,5.8,3.6,2.2,CCCCCCC(CCCC)CN1C(=O)c2ccc3c4c(ccc(c24)C1=O)-c1c-3nc2cc3c(-c4ccccc4)c4c(nc3cc2c1-c1ccccc1)-c1ccc2c3c(ccc-4c13)C(=O)N(CC(CCCC)CCCCCC)C2=O,1055.38,5.1,3.3,1.8,CCCCC(CC)Cc1cc(C)sc1-c1nc2sc(-c3sc(-c4cc5c(s4)-c4sc(C)cc4[Si]5(CC(CC)CCCC)CC(CC)CCCC)cc3CC(CC)CCCC)nc2s1,132.2,33.9,3.90 \,CCCCC(CC)Cc1cc(C)sc1-c1nc2sc(-c3sc(-c4cc5c(s4)-c4sc(C)cc4[Si]5(CC(CC)CCCC)CC(CC)CCCC)cc3CC(CC)CCCC)nc2s1.CCCCCCC(CCCC)CN1C(=O)c2ccc3c4c(ccc(c24)C1=O)-c1c-3nc2cc3c(-c4ccccc4)c4c(nc3cc2c1-c1ccccc1)-c1ccc2c3c(ccc-4c13)C(=O)N(CC(CCCC)CCCCCC)C2=O
114,46,3.0,2.91,9.02,0.35,0.96,5.8,3.6,2.2,CCCCCCC(CCCC)CN1C(=O)c2ccc3c4c(ccc(c24)C1=O)-c1c-3nc2cc3c(-c4ccccc4)c4c(nc3cc2c1-c1ccccc1)-c1ccc2c3c(ccc-4c13)C(=O)N(CC(CCCC)CCCCCC)C2=O,1055.38,5.4,3.3,2.1,CCCCC(CC)COC(=O)c1sc2c(-c3cc4c(-c5ccc(CC(CC)CCCC)s5)c5sc(C)cc5c(-c5ccc(CC(CC)CCCC)s5)c4s3)sc(C)c2c1F,124.0,72.9,1.70 \,CCCCC(CC)COC(=O)c1sc2c(-c3cc4c(-c5ccc(CC(CC)CCCC)s5)c5sc(C)cc5c(-c5ccc(CC(CC)CCCC)s5)c4s3)sc(C)c2c1F.CCCCCCC(CCCC)CN1C(=O)c2ccc3c4c(ccc(c24)C1=O)-c1c-3nc2cc3c(-c4ccccc4)c4c(nc3cc2c1-c1ccccc1)-c1ccc2c3c(ccc-4c13)C(=O)N(CC(CCCC)CCCCCC)C2=O
115,46,3.08,2.9,8.13,0.39,0.98,5.8,3.6,2.2,CCCCCCC(CCCC)CN1C(=O)c2ccc3c4c(ccc(c24)C1=O)-c1c-3nc2cc3c(-c4ccccc4)c4c(nc3cc2c1-c1ccccc1)-c1ccc2c3c(ccc-4c13)C(=O)N(CC(CCCC)CCCCCC)C2=O,1055.38,5.1,3.3,1.8,CCCCC(CC)COC(=O)c1sc2c(-c3cc4c(OCC(CC)CCCC)c5sc(C)cc5c(OCC(CC)CCCC)c4s3)sc(C)c2c1F,97.5,46.4,2.10 \,CCCCC(CC)COC(=O)c1sc2c(-c3cc4c(OCC(CC)CCCC)c5sc(C)cc5c(OCC(CC)CCCC)c4s3)sc(C)c2c1F.CCCCCCC(CCCC)CN1C(=O)c2ccc3c4c(ccc(c24)C1=O)-c1c-3nc2cc3c(-c4ccccc4)c4c(nc3cc2c1-c1ccccc1)-c1ccc2c3c(ccc-4c13)C(=O)N(CC(CCCC)CCCCCC)C2=O
116,46,1.26,1.16,2.67,0.5,0.95,5.8,3.6,2.2,CCCCCCCCCCCCC(CCCCCCCCCC)CN1C(=O)c2ccc3c4c(ccc(c24)C1=O)-c1c-3nc2cc3c(-c4ccccc4)c4c(nc3cc2c1-c1ccccc1)-c1ccc2c3c(ccc-4c13)C(=O)N(CC(CCCCCCCCCC)CCCCCCCCCCCC)C2=O,1392.02,5.1,3.3,1.8,CCCCC(CC)Cc1cc(C)sc1-c1nc2sc(-c3sc(-c4cc5c(s4)-c4sc(C)cc4[Si]5(CC(CC)CCCC)CC(CC)CCCC)cc3CC(CC)CCCC)nc2s1,132.2,33.9,3.90 \,CCCCC(CC)Cc1cc(C)sc1-c1nc2sc(-c3sc(-c4cc5c(s4)-c4sc(C)cc4[Si]5(CC(CC)CCCC)CC(CC)CCCC)cc3CC(CC)CCCC)nc2s1.CCCCCCCCCCCCC(CCCCCCCCCC)CN1C(=O)c2ccc3c4c(ccc(c24)C1=O)-c1c-3nc2cc3c(-c4ccccc4)c4c(nc3cc2c1-c1ccccc1)-c1ccc2c3c(ccc-4c13)C(=O)N(CC(CCCCCCCCCC)CCCCCCCCCCCC)C2=O
117,46,1.71,1.6,5.2,0.36,0.9,5.8,3.6,2.2,CCCCCCCCCCCCC(CCCCCCCCCC)CN1C(=O)c2ccc3c4c(ccc(c24)C1=O)-c1c-3nc2cc3c(-c4ccccc4)c4c(nc3cc2c1-c1ccccc1)-c1ccc2c3c(ccc-4c13)C(=O)N(CC(CCCCCCCCCC)CCCCCCCCCCCC)C2=O,1392.02,5.4,3.3,2.1,CCCCC(CC)COC(=O)c1sc2c(-c3cc4c(-c5ccc(CC(CC)CCCC)s5)c5sc(C)cc5c(-c5ccc(CC(CC)CCCC)s5)c4s3)sc(C)c2c1F,124.0,72.9,1.70 \,CCCCC(CC)COC(=O)c1sc2c(-c3cc4c(-c5ccc(CC(CC)CCCC)s5)c5sc(C)cc5c(-c5ccc(CC(CC)CCCC)s5)c4s3)sc(C)c2c1F.CCCCCCCCCCCCC(CCCCCCCCCC)CN1C(=O)c2ccc3c4c(ccc(c24)C1=O)-c1c-3nc2cc3c(-c4ccccc4)c4c(nc3cc2c1-c1ccccc1)-c1ccc2c3c(ccc-4c13)C(=O)N(CC(CCCCCCCCCC)CCCCCCCCCCCC)C2=O
118,46,1.42,1.32,4.12,0.36,0.95,5.8,3.6,2.2,CCCCCCCCCCCCC(CCCCCCCCCC)CN1C(=O)c2ccc3c4c(ccc(c24)C1=O)-c1c-3nc2cc3c(-c4ccccc4)c4c(nc3cc2c1-c1ccccc1)-c1ccc2c3c(ccc-4c13)C(=O)N(CC(CCCCCCCCCC)CCCCCCCCCCCC)C2=O,1392.02,5.1,3.3,1.8,CCCCC(CC)COC(=O)c1sc2c(-c3cc4c(OCC(CC)CCCC)c5sc(C)cc5c(OCC(CC)CCCC)c4s3)sc(C)c2c1F,97.5,46.4,2.10 \,CCCCC(CC)COC(=O)c1sc2c(-c3cc4c(OCC(CC)CCCC)c5sc(C)cc5c(OCC(CC)CCCC)c4s3)sc(C)c2c1F.CCCCCCCCCCCCC(CCCCCCCCCC)CN1C(=O)c2ccc3c4c(ccc(c24)C1=O)-c1c-3nc2cc3c(-c4ccccc4)c4c(nc3cc2c1-c1ccccc1)-c1ccc2c3c(ccc-4c13)C(=O)N(CC(CCCCCCCCCC)CCCCCCCCCCCC)C2=O
119,47,2.41,2.41,5.47,0.591,0.98,6.74,4.35,2.39,CCCCC(CC)CN1C(=O)c2ccc3c4c(c(/C=C/c5cc6c7c(ccc8c7c5C(=O)N(CC(CC)CCCC)C8=O)C(=O)N(CC(CC)CCCC)C6=O)cc(c24)C1=O)C(=O)N(CC(CC)CCCC)C3=O,1005.31,5.33,3.63,1.7,CCCCC(CC)COC(=O)c1sc2c(-c3cc4c(OCC(CC)CCCC)c5sc(C)cc5c(OCC(CC)CCCC)c4s3)sc(C)c2c1F,97.5,46.4,2.10 \,CCCCC(CC)COC(=O)c1sc2c(-c3cc4c(OCC(CC)CCCC)c5sc(C)cc5c(OCC(CC)CCCC)c4s3)sc(C)c2c1F.CCCCC(CC)CN1C(=O)c2ccc3c4c(c(/C=C/c5cc6c7c(ccc8c7c5C(=O)N(CC(CC)CCCC)C8=O)C(=O)N(CC(CC)CCCC)C6=O)cc(c24)C1=O)C(=O)N(CC(CC)CCCC)C3=O
