Repository: aspuru-guzik-group/Beyond-Molecular-Structure-ML-for-OPV-Materials-Devices

File: Saeki_2022_n1318/Saeki_corrected.csv (part 3 of 24)
ID,Ref,PCE_max(%),PCE_ave(%),Jsc(mA/cm2),FF,Voc(V),'-HOMO_n(eV),'-LUMO_n(eV),Eg_n(eV),n(SMILES),M (g/mol),'-HOMO_p(eV),'-LUMO_p(eV),Eg_p(eV),p(SMILES),Mw (kg/mol),Mn(kg/mol),PDI\,DonorAcceptor
120,48,11.25,10.79,16.29,0.688,0.96,5.58,3.98,1.6,CCCCCCc1ccc(C2(c3ccc(CCCCCC)cc3)c3cc4c(cc3-c3sc5cc(/C=C6\C(=O)c7cc(C)c(C)cc7C6=C(C#N)C#N)sc5c32)C(c2ccc(CCCCCC)cc2)(c2ccc(CCCCCC)cc2)c2c-4sc3cc(/C=C4\C(=O)c5cc(C)c(C)cc5C4=C(C#N)C#N)sc23)cc1,1484.06,5.36,3.54,1.82,CCCCC(CC)Cc1ccc(-c2c3cc(-c4ccc(-c5sc(-c6ccc(C)s6)c6c5C(=O)c5c(CC(CC)CCCC)sc(CC(CC)CCCC)c5C6=O)s4)sc3c(-c3ccc(CC(CC)CCCC)s3)c3cc(C)sc23)s1,117.0,58.5,2.00 \,CCCCC(CC)Cc1ccc(-c2c3cc(-c4ccc(-c5sc(-c6ccc(C)s6)c6c5C(=O)c5c(CC(CC)CCCC)sc(CC(CC)CCCC)c5C6=O)s4)sc3c(-c3ccc(CC(CC)CCCC)s3)c3cc(C)sc23)s1.CCCCCCc1ccc(C2(c3ccc(CCCCCC)cc3)c3cc4c(cc3-c3sc5cc(/C=C6\C(=O)c7cc(C)c(C)cc7C6=C(C#N)C#N)sc5c32)C(c2ccc(CCCCCC)cc2)(c2ccc(CCCCCC)cc2)c2c-4sc3cc(/C=C4\C(=O)c5cc(C)c(C)cc5C4=C(C#N)C#N)sc23)cc1
121,48,12.05,11.48,17.31,0.707,0.94,5.58,3.98,1.6,CCCCCCc1ccc(C2(c3ccc(CCCCCC)cc3)c3cc4c(cc3-c3sc5cc(/C=C6\C(=O)c7ccc(C)cc7C6=C(C#N)C#N)sc5c32)C(c2ccc(CCCCCC)cc2)(c2ccc(CCCCCC)cc2)c2c-4sc3cc(/C=C4\C(=O)c5ccc(C)cc5C4=C(C#N)C#N)sc23)cc1,1456.01,5.36,3.54,1.82,CCCCC(CC)Cc1ccc(-c2c3cc(-c4ccc(-c5sc(-c6ccc(C)s6)c6c5C(=O)c5c(CC(CC)CCCC)sc(CC(CC)CCCC)c5C6=O)s4)sc3c(-c3ccc(CC(CC)CCCC)s3)c3cc(C)sc23)s1,117.0,58.5,2.00 \,CCCCC(CC)Cc1ccc(-c2c3cc(-c4ccc(-c5sc(-c6ccc(C)s6)c6c5C(=O)c5c(CC(CC)CCCC)sc(CC(CC)CCCC)c5C6=O)s4)sc3c(-c3ccc(CC(CC)CCCC)s3)c3cc(C)sc23)s1.CCCCCCc1ccc(C2(c3ccc(CCCCCC)cc3)c3cc4c(cc3-c3sc5cc(/C=C6\C(=O)c7ccc(C)cc7C6=C(C#N)C#N)sc5c32)C(c2ccc(CCCCCC)cc2)(c2ccc(CCCCCC)cc2)c2c-4sc3cc(/C=C4\C(=O)c5ccc(C)cc5C4=C(C#N)C#N)sc23)cc1
122,49,7.9,7.6,14.25,0.608,0.88,5.66,3.96,1.7,CCCCCCc1cc(C2(c3ccc(CCCCCC)s3)c3cc4c(cc3-c3sc5cc(/C=C6\C(=O)c7ccccc7C6=C(C#N)C#N)sc5c32)C(c2ccc(CCCCCC)s2)(c2ccc(CCCCCC)s2)c2c-4sc3cc(/C=C4\C(=O)c5ccccc5C4=C(C#N)C#N)sc23)cs1,1452.04,5.39,3.31,2.08,CCCCCCCCC(CCCCCC)Cc1cc(-c2sc(-c3c(F)c(F)c(-c4cc(CC(CCCCCC)CCCCCCCC)c(-c5cc(CC(CCCCCC)CCCCCCCC)c(-c6ccc(-c7ccc(-c8c(F)c(F)c(-c9ccc(C)s9)c9nsnc89)s7)s6)s5)s4)c4nsnc34)cc2CC(CCCCCC)CCCCCCCC)sc1C,144.4,72.2,2.00 \,CCCCCCCCC(CCCCCC)Cc1cc(-c2sc(-c3c(F)c(F)c(-c4cc(CC(CCCCCC)CCCCCCCC)c(-c5cc(CC(CCCCCC)CCCCCCCC)c(-c6ccc(-c7ccc(-c8c(F)c(F)c(-c9ccc(C)s9)c9nsnc89)s7)s6)s5)s4)c4nsnc34)cc2CC(CCCCCC)CCCCCCCC)sc1C.CCCCCCc1cc(C2(c3ccc(CCCCCC)s3)c3cc4c(cc3-c3sc5cc(/C=C6\C(=O)c7ccccc7C6=C(C#N)C#N)sc5c32)C(c2ccc(CCCCCC)s2)(c2ccc(CCCCCC)s2)c2c-4sc3cc(/C=C4\C(=O)c5ccccc5C4=C(C#N)C#N)sc23)cs1
123,49,9.0,8.8,15.29,0.598,0.96,5.66,3.96,1.7,CCCCCCc1cc(C2(c3ccc(CCCCCC)s3)c3cc4c(cc3-c3sc5cc(/C=C6\C(=O)c7ccccc7C6=C(C#N)C#N)sc5c32)C(c2ccc(CCCCCC)s2)(c2ccc(CCCCCC)s2)c2c-4sc3cc(/C=C4\C(=O)c5ccccc5C4=C(C#N)C#N)sc23)cs1,1452.04,5.48,3.39,2.09,CCCCCCCCC(CCCCCC)Cc1cc(-c2sc(-c3c(F)c(F)c(-c4cc(CC(CCCCCC)CCCCCCCC)c(-c5cc(CC(CCCCCC)CCCCCCCC)c(-c6ccc(-c7ccc(-c8c(F)c(F)c(-c9ccc(C)s9)c9nsnc89)s7)s6)s5)s4)c4nonc34)cc2CC(CCCCCC)CCCCCCCC)sc1C,165.4,82.7,2.00 \,CCCCCCCCC(CCCCCC)Cc1cc(-c2sc(-c3c(F)c(F)c(-c4cc(CC(CCCCCC)CCCCCCCC)c(-c5cc(CC(CCCCCC)CCCCCCCC)c(-c6ccc(-c7ccc(-c8c(F)c(F)c(-c9ccc(C)s9)c9nsnc89)s7)s6)s5)s4)c4nonc34)cc2CC(CCCCCC)CCCCCCCC)sc1C.CCCCCCc1cc(C2(c3ccc(CCCCCC)s3)c3cc4c(cc3-c3sc5cc(/C=C6\C(=O)c7ccccc7C6=C(C#N)C#N)sc5c32)C(c2ccc(CCCCCC)s2)(c2ccc(CCCCCC)s2)c2c-4sc3cc(/C=C4\C(=O)c5ccccc5C4=C(C#N)C#N)sc23)cs1
124,49,7.4,7.1,11.72,0.569,1.07,5.66,3.96,1.7,CCCCCCc1cc(C2(c3ccc(CCCCCC)s3)c3cc4c(cc3-c3sc5cc(/C=C6\C(=O)c7ccccc7C6=C(C#N)C#N)sc5c32)C(c2ccc(CCCCCC)s2)(c2ccc(CCCCCC)s2)c2c-4sc3cc(/C=C4\C(=O)c5ccccc5C4=C(C#N)C#N)sc23)cs1,1452.04,5.57,3.49,2.08,CCCCCCCCC(CCCCCC)Cc1cc(-c2sc(-c3c(F)c(F)c(-c4cc(CC(CCCCCC)CCCCCCCC)c(-c5cc(CC(CCCCCC)CCCCCCCC)c(-c6ccc(-c7ccc(-c8c(F)c(F)c(-c9ccc(C)s9)c9nonc89)s7)s6)s5)s4)c4nonc34)cc2CC(CCCCCC)CCCCCCCC)sc1C,113.4,56.7,2.00 \,CCCCCCCCC(CCCCCC)Cc1cc(-c2sc(-c3c(F)c(F)c(-c4cc(CC(CCCCCC)CCCCCCCC)c(-c5cc(CC(CCCCCC)CCCCCCCC)c(-c6ccc(-c7ccc(-c8c(F)c(F)c(-c9ccc(C)s9)c9nonc89)s7)s6)s5)s4)c4nonc34)cc2CC(CCCCCC)CCCCCCCC)sc1C.CCCCCCc1cc(C2(c3ccc(CCCCCC)s3)c3cc4c(cc3-c3sc5cc(/C=C6\C(=O)c7ccccc7C6=C(C#N)C#N)sc5c32)C(c2ccc(CCCCCC)s2)(c2ccc(CCCCCC)s2)c2c-4sc3cc(/C=C4\C(=O)c5ccccc5C4=C(C#N)C#N)sc23)cs1
125,50,7.8,7.4,14.26,0.593,0.9,5.51,3.78,1.73,CCCCCCc1ccc(C2(c3ccc(CCCCCC)cc3)c3cc4c(cc3-c3sc5cc(/C=C6\C(=O)c7ccccc7C6=C(C#N)C#N)sc5c32)C(c2ccc(CCCCCC)cc2)(c2ccc(CCCCCC)cc2)c2c-4sc3cc(/C=C4\C(=O)c5ccccc5C4=C(C#N)C#N)sc23)cc1,1427.96,5.26,3.21,2.05,CCCCCCCCC(CCCCCC)Cc1cc(-c2cc3c(=O)n(CC(CCCCCC)CCCCCCCC)c4cc(-c5cc(CC(CCCCCC)CCCCCCCC)c(-c6ccc(-c7c(F)c(F)c(-c8ccc(C)s8)c8nsnc78)s6)s5)sc4c3s2)sc1C,257.9,173.1,1.49 \,CCCCCCCCC(CCCCCC)Cc1cc(-c2cc3c(=O)n(CC(CCCCCC)CCCCCCCC)c4cc(-c5cc(CC(CCCCCC)CCCCCCCC)c(-c6ccc(-c7c(F)c(F)c(-c8ccc(C)s8)c8nsnc78)s6)s5)sc4c3s2)sc1C.CCCCCCc1ccc(C2(c3ccc(CCCCCC)cc3)c3cc4c(cc3-c3sc5cc(/C=C6\C(=O)c7ccccc7C6=C(C#N)C#N)sc5c32)C(c2ccc(CCCCCC)cc2)(c2ccc(CCCCCC)cc2)c2c-4sc3cc(/C=C4\C(=O)c5ccccc5C4=C(C#N)C#N)sc23)cc1
126,51,6.3,6.0,12.31,0.51,1.01,5.5,3.76,1.74,CCCCCCc1ccc(C2(c3ccc(CCCCCC)cc3)c3cc4c(cc3-c3sc5cc(/C=C6\C(=O)c7cccc(OC)c7C6=C(C#N)C#N)sc5c32)C(c2ccc(CCCCCC)cc2)(c2ccc(CCCCCC)cc2)c2c-4sc3cc(/C=C4\C(=O)c5cccc(OC)c5C4=C(C#N)C#N)sc23)cc1,1488.01,5.36,3.54,1.82,CCCCC(CC)Cc1ccc(-c2c3cc(-c4ccc(-c5sc(-c6ccc(C)s6)c6c5C(=O)c5c(CC(CC)CCCC)sc(CC(CC)CCCC)c5C6=O)s4)sc3c(-c3ccc(CC(CC)CCCC)s3)c3cc(C)sc23)s1,117.0,58.5,2.00 \,CCCCC(CC)Cc1ccc(-c2c3cc(-c4ccc(-c5sc(-c6ccc(C)s6)c6c5C(=O)c5c(CC(CC)CCCC)sc(CC(CC)CCCC)c5C6=O)s4)sc3c(-c3ccc(CC(CC)CCCC)s3)c3cc(C)sc23)s1.CCCCCCc1ccc(C2(c3ccc(CCCCCC)cc3)c3cc4c(cc3-c3sc5cc(/C=C6\C(=O)c7cccc(OC)c7C6=C(C#N)C#N)sc5c32)C(c2ccc(CCCCCC)cc2)(c2ccc(CCCCCC)cc2)c2c-4sc3cc(/C=C4\C(=O)c5cccc(OC)c5C4=C(C#N)C#N)sc23)cc1
127,51,11.9,11.5,17.53,0.73,0.93,5.49,3.86,1.63,CCCCCCc1ccc(C2(c3ccc(CCCCCC)cc3)c3cc4c(cc3-c3sc5cc(/C=C6\C(=O)c7ccc(OC)cc7C6=C(C#N)C#N)sc5c32)C(c2ccc(CCCCCC)cc2)(c2ccc(CCCCCC)cc2)c2c-4sc3cc(/C=C4\C(=O)c5ccc(OC)cc5C4=C(C#N)C#N)sc23)cc1,1488.01,5.36,3.54,1.82,CCCCC(CC)Cc1ccc(-c2c3cc(-c4ccc(-c5sc(-c6ccc(C)s6)c6c5C(=O)c5c(CC(CC)CCCC)sc(CC(CC)CCCC)c5C6=O)s4)sc3c(-c3ccc(CC(CC)CCCC)s3)c3cc(C)sc23)s1,117.0,58.5,2.00 \,CCCCC(CC)Cc1ccc(-c2c3cc(-c4ccc(-c5sc(-c6ccc(C)s6)c6c5C(=O)c5c(CC(CC)CCCC)sc(CC(CC)CCCC)c5C6=O)s4)sc3c(-c3ccc(CC(CC)CCCC)s3)c3cc(C)sc23)s1.CCCCCCc1ccc(C2(c3ccc(CCCCCC)cc3)c3cc4c(cc3-c3sc5cc(/C=C6\C(=O)c7ccc(OC)cc7C6=C(C#N)C#N)sc5c32)C(c2ccc(CCCCCC)cc2)(c2ccc(CCCCCC)cc2)c2c-4sc3cc(/C=C4\C(=O)c5ccc(OC)cc5C4=C(C#N)C#N)sc23)cc1
128,51,10.8,10.5,16.38,0.68,0.97,5.52,3.8,1.72,CCCCCCc1ccc(C2(c3ccc(CCCCCC)cc3)c3cc4c(cc3-c3sc5cc(/C=C6\C(=O)c7cc(OC)ccc7C6=C(C#N)C#N)sc5c32)C(c2ccc(CCCCCC)cc2)(c2ccc(CCCCCC)cc2)c2c-4sc3cc(/C=C4\C(=O)c5cc(OC)ccc5C4=C(C#N)C#N)sc23)cc1,1488.01,5.36,3.54,1.82,CCCCC(CC)Cc1ccc(-c2c3cc(-c4ccc(-c5sc(-c6ccc(C)s6)c6c5C(=O)c5c(CC(CC)CCCC)sc(CC(CC)CCCC)c5C6=O)s4)sc3c(-c3ccc(CC(CC)CCCC)s3)c3cc(C)sc23)s1,117.0,58.5,2.00 \,CCCCC(CC)Cc1ccc(-c2c3cc(-c4ccc(-c5sc(-c6ccc(C)s6)c6c5C(=O)c5c(CC(CC)CCCC)sc(CC(CC)CCCC)c5C6=O)s4)sc3c(-c3ccc(CC(CC)CCCC)s3)c3cc(C)sc23)s1.CCCCCCc1ccc(C2(c3ccc(CCCCCC)cc3)c3cc4c(cc3-c3sc5cc(/C=C6\C(=O)c7cc(OC)ccc7C6=C(C#N)C#N)sc5c32)C(c2ccc(CCCCCC)cc2)(c2ccc(CCCCCC)cc2)c2c-4sc3cc(/C=C4\C(=O)c5cc(OC)ccc5C4=C(C#N)C#N)sc23)cc1
129,51,7.9,7.5,14.69,0.56,0.96,5.49,3.81,1.68,CCCCCCc1ccc(C2(c3ccc(CCCCCC)cc3)c3cc4c(cc3-c3sc5cc(/C=C6\C(=O)c7c(OC)cccc7C6=C(C#N)C#N)sc5c32)C(c2ccc(CCCCCC)cc2)(c2ccc(CCCCCC)cc2)c2c-4sc3cc(/C=C4\C(=O)c5c(OC)cccc5C4=C(C#N)C#N)sc23)cc1,1488.01,5.36,3.54,1.82,CCCCC(CC)Cc1ccc(-c2c3cc(-c4ccc(-c5sc(-c6ccc(C)s6)c6c5C(=O)c5c(CC(CC)CCCC)sc(CC(CC)CCCC)c5C6=O)s4)sc3c(-c3ccc(CC(CC)CCCC)s3)c3cc(C)sc23)s1,117.0,58.5,2.00 \,CCCCC(CC)Cc1ccc(-c2c3cc(-c4ccc(-c5sc(-c6ccc(C)s6)c6c5C(=O)c5c(CC(CC)CCCC)sc(CC(CC)CCCC)c5C6=O)s4)sc3c(-c3ccc(CC(CC)CCCC)s3)c3cc(C)sc23)s1.CCCCCCc1ccc(C2(c3ccc(CCCCCC)cc3)c3cc4c(cc3-c3sc5cc(/C=C6\C(=O)c7c(OC)cccc7C6=C(C#N)C#N)sc5c32)C(c2ccc(CCCCCC)cc2)(c2ccc(CCCCCC)cc2)c2c-4sc3cc(/C=C4\C(=O)c5c(OC)cccc5C4=C(C#N)C#N)sc23)cc1
130,52,10.6,10.6,15.27,0.731,0.95,5.51,3.84,1.67,CCCCCCc1ccc(C2(c3ccc(CCCCCC)cc3)c3cc4c(cc3-c3sc5cc(/C=C6\C(=O)c7ccccc7C6=C(C#N)C#N)sc5c32)C(c2ccc(CCCCCC)cc2)(c2ccc(CCCCCC)cc2)c2c-4sc3cc(/C=C4\C(=O)c5ccccc5C4=C(C#N)C#N)sc23)cc1,1427.96,5.43,2.98,2.45,CCCCCCCCC(CCCCCC)Cn1nc2c(-c3ccc(C)s3)c(F)c(F)c(-c3ccc(-c4cc5c(-c6ccc([Si](CCC)(CCC)CCC)s6)c6oc(C)cc6c(-c6ccc([Si](CCC)(CCC)CCC)s6)c5o4)s3)c2n1,17.1,10.1,1.69 \,CCCCCCCCC(CCCCCC)Cn1nc2c(-c3ccc(C)s3)c(F)c(F)c(-c3ccc(-c4cc5c(-c6ccc([Si](CCC)(CCC)CCC)s6)c6oc(C)cc6c(-c6ccc([Si](CCC)(CCC)CCC)s6)c5o4)s3)c2n1.CCCCCCc1ccc(C2(c3ccc(CCCCCC)cc3)c3cc4c(cc3-c3sc5cc(/C=C6\C(=O)c7ccccc7C6=C(C#N)C#N)sc5c32)C(c2ccc(CCCCCC)cc2)(c2ccc(CCCCCC)cc2)c2c-4sc3cc(/C=C4\C(=O)c5ccccc5C4=C(C#N)C#N)sc23)cc1
131,52,11.05,11.05,16.48,0.698,0.96,5.52,3.82,1.7,CCCCCCc1cccc(C2(c3cccc(CCCCCC)c3)c3cc4c(cc3-c3sc5cc(/C=C6\C(=O)c7ccccc7C6=C(C#N)C#N)sc5c32)C(c2cccc(CCCCCC)c2)(c2cccc(CCCCCC)c2)c2c-4sc3cc(/C=C4\C(=O)c5ccccc5C4=C(C#N)C#N)sc23)c1,1427.96,5.43,2.98,2.45,CCCCCCCCC(CCCCCC)Cn1nc2c(-c3ccc(C)s3)c(F)c(F)c(-c3ccc(-c4cc5c(-c6ccc([Si](CCC)(CCC)CCC)s6)c6oc(C)cc6c(-c6ccc([Si](CCC)(CCC)CCC)s6)c5o4)s3)c2n1,17.1,10.1,1.69 \,CCCCCCCCC(CCCCCC)Cn1nc2c(-c3ccc(C)s3)c(F)c(F)c(-c3ccc(-c4cc5c(-c6ccc([Si](CCC)(CCC)CCC)s6)c6oc(C)cc6c(-c6ccc([Si](CCC)(CCC)CCC)s6)c5o4)s3)c2n1.CCCCCCc1cccc(C2(c3cccc(CCCCCC)c3)c3cc4c(cc3-c3sc5cc(/C=C6\C(=O)c7ccccc7C6=C(C#N)C#N)sc5c32)C(c2cccc(CCCCCC)c2)(c2cccc(CCCCCC)c2)c2c-4sc3cc(/C=C4\C(=O)c5ccccc5C4=C(C#N)C#N)sc23)c1
132,53,6.05,6.05,12.55,0.67,0.72,5.51,3.88,1.63,CCCCCCCCC1(CCCCCCCC)c2cc3c(cc2-c2sc(-c4ccc(/C=C5\SC(=S)N(CC)C5=O)c5nsnc45)cc21)C(CCCCCCCC)(CCCCCCCC)c1cc(-c2ccc(/C=C4\SC(=S)N(CC)C4=O)c4nsnc24)sc1-3,1326.02,4.9,3.1,1.8,CCCCCCc1cc(C)sc1C,68.0,42.5,1.60 \,CCCCCCc1cc(C)sc1C.CCCCCCCCC1(CCCCCCCC)c2cc3c(cc2-c2sc(-c4ccc(/C=C5\SC(=S)N(CC)C5=O)c5nsnc45)cc21)C(CCCCCCCC)(CCCCCCCC)c1cc(-c2ccc(/C=C4\SC(=S)N(CC)C4=O)c4nsnc24)sc1-3
133,54,2.3,2.3,7.6,0.41,0.79,5.51,3.84,1.67,CCCCCCc1ccc(C2(c3ccc(CCCCCC)cc3)c3cc4c(cc3-c3sc5cc(/C=C6\C(=O)c7ccccc7C6=C(C#N)C#N)sc5c32)C(c2ccc(CCCCCC)cc2)(c2ccc(CCCCCC)cc2)c2c-4sc3cc(/C=C4\C(=O)c5ccccc5C4=C(C#N)C#N)sc23)cc1,1427.96,5.03,2.93,2.1,CCCCC(CC)COc1c2cc(-c3ccc(C)s3)sc2c(OCC(CC)CCCC)c2cc(C)sc12,48.0,28.0,1.70 \,CCCCC(CC)COc1c2cc(-c3ccc(C)s3)sc2c(OCC(CC)CCCC)c2cc(C)sc12.CCCCCCc1ccc(C2(c3ccc(CCCCCC)cc3)c3cc4c(cc3-c3sc5cc(/C=C6\C(=O)c7ccccc7C6=C(C#N)C#N)sc5c32)C(c2ccc(CCCCCC)cc2)(c2ccc(CCCCCC)cc2)c2c-4sc3cc(/C=C4\C(=O)c5ccccc5C4=C(C#N)C#N)sc23)cc1
134,54,5.6,5.6,11.6,0.53,0.94,5.51,3.84,1.67,CCCCCCc1ccc(C2(c3ccc(CCCCCC)cc3)c3cc4c(cc3-c3sc5cc(/C=C6\C(=O)c7ccccc7C6=C(C#N)C#N)sc5c32)C(c2ccc(CCCCCC)cc2)(c2ccc(CCCCCC)cc2)c2c-4sc3cc(/C=C4\C(=O)c5ccccc5C4=C(C#N)C#N)sc23)cc1,1427.96,5.29,3.19,2.1,CCCCC(CC)COc1c2cc(-c3sc(C)c(F)c3F)sc2c(OCC(CC)CCCC)c2cc(C)sc12,28.0,13.0,2.10 \,CCCCC(CC)COc1c2cc(-c3sc(C)c(F)c3F)sc2c(OCC(CC)CCCC)c2cc(C)sc12.CCCCCCc1ccc(C2(c3ccc(CCCCCC)cc3)c3cc4c(cc3-c3sc5cc(/C=C6\C(=O)c7ccccc7C6=C(C#N)C#N)sc5c32)C(c2ccc(CCCCCC)cc2)(c2ccc(CCCCCC)cc2)c2c-4sc3cc(/C=C4\C(=O)c5ccccc5C4=C(C#N)C#N)sc23)cc1
135,54,9.1,9.1,16.9,0.62,0.94,5.51,3.84,1.67,CCCCCCc1ccc(C2(c3ccc(CCCCCC)cc3)c3cc4c(cc3-c3sc5cc(/C=C6\C(=O)c7ccccc7C6=C(C#N)C#N)sc5c32)C(c2ccc(CCCCCC)cc2)(c2ccc(CCCCCC)cc2)c2c-4sc3cc(/C=C4\C(=O)c5ccccc5C4=C(C#N)C#N)sc23)cc1,1427.96,5.22,3.22,2.0,CCCCC(CC)Cc1ccc(-c2c3cc(-c4sc(C)c(F)c4F)sc3c(-c3ccc(CC(CC)CCCC)s3)c3cc(C)sc23)s1,49.0,32.0,1.50 \,CCCCC(CC)Cc1ccc(-c2c3cc(-c4sc(C)c(F)c4F)sc3c(-c3ccc(CC(CC)CCCC)s3)c3cc(C)sc23)s1.CCCCCCc1ccc(C2(c3ccc(CCCCCC)cc3)c3cc4c(cc3-c3sc5cc(/C=C6\C(=O)c7ccccc7C6=C(C#N)C#N)sc5c32)C(c2ccc(CCCCCC)cc2)(c2ccc(CCCCCC)cc2)c2c-4sc3cc(/C=C4\C(=O)c5ccccc5C4=C(C#N)C#N)sc23)cc1
136,55,9.1,8.97,13.9,0.683,0.96,5.5,3.92,1.58,CCCCCCc1cccc(C2(c3cccc(CCCCCC)c3)c3cc4c(cc3-c3sc5cc(/C=C6\C(=O)c7ccccc7C6=C(C#N)C#N)sc5c32)C(c2cccc(CCCCCC)c2)(c2cccc(CCCCCC)c2)c2c-4sc3cc(/C=C4\C(=O)c5ccccc5C4=C(C#N)C#N)sc23)c1,1427.96,5.43,3.58,1.85,CCCCCCCCC(CCCCCC)Cn1c(=O)c2cc3c(cc2c2sc(-c4ccc(C)s4)cc21)c(=O)n(CC(CCCCCC)CCCCCCC)c1cc(C)sc31,143.0,95.3,1.50 \,CCCCCCCCC(CCCCCC)Cn1c(=O)c2cc3c(cc2c2sc(-c4ccc(C)s4)cc21)c(=O)n(CC(CCCCCC)CCCCCCC)c1cc(C)sc31.CCCCCCc1cccc(C2(c3cccc(CCCCCC)c3)c3cc4c(cc3-c3sc5cc(/C=C6\C(=O)c7ccccc7C6=C(C#N)C#N)sc5c32)C(c2cccc(CCCCCC)c2)(c2cccc(CCCCCC)c2)c2c-4sc3cc(/C=C4\C(=O)c5ccccc5C4=C(C#N)C#N)sc23)c1
137,56,6.6,6.2,13.32,0.569,0.85,5.66,3.93,1.73,CCCCCCc1cc(C2(c3ccc(CCCCCC)s3)c3cc4c(cc3-c3sc5cc(/C=C6\C(=O)c7ccccc7C6=C(C#N)C#N)sc5c32)C(c2ccc(CCCCCC)s2)(c2ccc(CCCCCC)s2)c2c-4sc3cc(/C=C4\C(=O)c5ccccc5C4=C(C#N)C#N)sc23)cs1,1452.04,5.24,3.59,1.65,CCCCCCCCCCCCC(CCCCCCCCCC)Cc1cc(-c2c(F)c(F)c(-c3cc(CC(CCCCCCCCCC)CCCCCCCCCCCC)c(-c4ccc(-c5ccc(C)s5)s4)s3)c3nsnc23)sc1C,140.0,70.0,2.00 \,CCCCCCCCCCCCC(CCCCCCCCCC)Cc1cc(-c2c(F)c(F)c(-c3cc(CC(CCCCCCCCCC)CCCCCCCCCCCC)c(-c4ccc(-c5ccc(C)s5)s4)s3)c3nsnc23)sc1C.CCCCCCc1cc(C2(c3ccc(CCCCCC)s3)c3cc4c(cc3-c3sc5cc(/C=C6\C(=O)c7ccccc7C6=C(C#N)C#N)sc5c32)C(c2ccc(CCCCCC)s2)(c2ccc(CCCCCC)s2)c2c-4sc3cc(/C=C4\C(=O)c5ccccc5C4=C(C#N)C#N)sc23)cs1
138,56,8.0,7.3,14.25,0.608,0.88,5.66,3.93,1.73,CCCCCCc1cc(C2(c3ccc(CCCCCC)s3)c3cc4c(cc3-c3sc5cc(/C=C6\C(=O)c7ccccc7C6=C(C#N)C#N)sc5c32)C(c2ccc(CCCCCC)s2)(c2ccc(CCCCCC)s2)c2c-4sc3cc(/C=C4\C(=O)c5ccccc5C4=C(C#N)C#N)sc23)cs1,1452.04,5.31,3.68,1.63,CCCCCCCCC(CCCCCC)Cc1cc(-c2sc(-c3c(F)c(F)c(-c4cc(CC(CCCCCC)CCCCCCCC)c(-c5cc(CC(CCCCCC)CCCCCCCC)c(-c6ccc(-c7ccc(-c8c(F)c(F)c(-c9ccc(C)s9)c9nsnc89)s7)s6)s5)s4)c4nsnc34)cc2CC(CCCCCC)CCCCCCCC)sc1C,144.4,72.2,2.00 \,CCCCCCCCC(CCCCCC)Cc1cc(-c2sc(-c3c(F)c(F)c(-c4cc(CC(CCCCCC)CCCCCCCC)c(-c5cc(CC(CCCCCC)CCCCCCCC)c(-c6ccc(-c7ccc(-c8c(F)c(F)c(-c9ccc(C)s9)c9nsnc89)s7)s6)s5)s4)c4nsnc34)cc2CC(CCCCCC)CCCCCCCC)sc1C.CCCCCCc1cc(C2(c3ccc(CCCCCC)s3)c3cc4c(cc3-c3sc5cc(/C=C6\C(=O)c7ccccc7C6=C(C#N)C#N)sc5c32)C(c2ccc(CCCCCC)s2)(c2ccc(CCCCCC)s2)c2c-4sc3cc(/C=C4\C(=O)c5ccccc5C4=C(C#N)C#N)sc23)cs1
139,56,9.2,8.7,15.35,0.642,0.92,5.66,3.93,1.73,CCCCCCc1cc(C2(c3ccc(CCCCCC)s3)c3cc4c(cc3-c3sc5cc(/C=C6\C(=O)c7ccccc7C6=C(C#N)C#N)sc5c32)C(c2ccc(CCCCCC)s2)(c2ccc(CCCCCC)s2)c2c-4sc3cc(/C=C4\C(=O)c5ccccc5C4=C(C#N)C#N)sc23)cs1,1452.04,5.32,3.33,1.99,CCCCCCCCCCCCC(CCCCCCCCCC)Cc1cc(-c2c(F)c(F)c(-c3cc(CC(CCCCCCCCCC)CCCCCCCCCCCC)c(-c4ccc(-c5cc(F)c(-c6ccc(C)s6)cc5F)s4)s3)c3nn(CCC)nc23)sc1C,140.0,70.0,2.00 \,CCCCCCCCCCCCC(CCCCCCCCCC)Cc1cc(-c2c(F)c(F)c(-c3cc(CC(CCCCCCCCCC)CCCCCCCCCCCC)c(-c4ccc(-c5cc(F)c(-c6ccc(C)s6)cc5F)s4)s3)c3nn(CCC)nc23)sc1C.CCCCCCc1cc(C2(c3ccc(CCCCCC)s3)c3cc4c(cc3-c3sc5cc(/C=C6\C(=O)c7ccccc7C6=C(C#N)C#N)sc5c32)C(c2ccc(CCCCCC)s2)(c2ccc(CCCCCC)s2)c2c-4sc3cc(/C=C4\C(=O)c5ccccc5C4=C(C#N)C#N)sc23)cs1
140,56,10.9,10.4,16.7,0.676,0.92,5.66,3.93,1.73,CCCCCCc1cc(C2(c3ccc(CCCCCC)s3)c3cc4c(cc3-c3sc5cc(/C=C6\C(=O)c7ccccc7C6=C(C#N)C#N)sc5c32)C(c2ccc(CCCCCC)s2)(c2ccc(CCCCCC)s2)c2c-4sc3cc(/C=C4\C(=O)c5ccccc5C4=C(C#N)C#N)sc23)cs1,1452.04,5.36,3.36,2.0,CCCCCCCCCCCCC(CCCCCCCCCC)Cc1cc(-c2c(F)c(F)c(-c3cc(CC(CCCCCCCCCC)CCCCCCCCCCCC)c(-c4ccc(-c5ccc(-c6ccc(C)s6)c(F)c5F)s4)s3)c3nn(CCC)nc23)sc1C,140.0,70.0,2.00 \,CCCCCCCCCCCCC(CCCCCCCCCC)Cc1cc(-c2c(F)c(F)c(-c3cc(CC(CCCCCCCCCC)CCCCCCCCCCCC)c(-c4ccc(-c5ccc(-c6ccc(C)s6)c(F)c5F)s4)s3)c3nn(CCC)nc23)sc1C.CCCCCCc1cc(C2(c3ccc(CCCCCC)s3)c3cc4c(cc3-c3sc5cc(/C=C6\C(=O)c7ccccc7C6=C(C#N)C#N)sc5c32)C(c2ccc(CCCCCC)s2)(c2ccc(CCCCCC)s2)c2c-4sc3cc(/C=C4\C(=O)c5ccccc5C4=C(C#N)C#N)sc23)cs1
141,56,8.5,8.1,16.07,0.672,0.8,5.66,3.93,1.73,CCCCCCc1cc(C2(c3ccc(CCCCCC)s3)c3cc4c(cc3-c3sc5cc(/C=C6\C(=O)c7ccccc7C6=C(C#N)C#N)sc5c32)C(c2ccc(CCCCCC)s2)(c2ccc(CCCCCC)s2)c2c-4sc3cc(/C=C4\C(=O)c5ccccc5C4=C(C#N)C#N)sc23)cs1,1452.04,5.2,3.56,1.64,CCCCC(CC)COC(=O)c1sc2c(-c3cc4c(-c5ccc(CC(CC)CCCC)s5)c5sc(C)cc5c(-c5ccc(CC(CC)CCCC)s5)c4s3)sc(C)c2c1F,124.0,72.9,1.70 \,CCCCC(CC)COC(=O)c1sc2c(-c3cc4c(-c5ccc(CC(CC)CCCC)s5)c5sc(C)cc5c(-c5ccc(CC(CC)CCCC)s5)c4s3)sc(C)c2c1F.CCCCCCc1cc(C2(c3ccc(CCCCCC)s3)c3cc4c(cc3-c3sc5cc(/C=C6\C(=O)c7ccccc7C6=C(C#N)C#N)sc5c32)C(c2ccc(CCCCCC)s2)(c2ccc(CCCCCC)s2)c2c-4sc3cc(/C=C4\C(=O)c5ccccc5C4=C(C#N)C#N)sc23)cs1
142,57,11.07,10.65,20.11,0.662,0.831,5.21,3.83,1.38,CCCCCCc1ccc(C2(c3ccc(CCCCCC)cc3)c3c(sc4cc(/C=C5\C(=O)c6ccccc6C5=C(C#N)C#N)sc34)-c3sc4c5c(sc4c32)-c2sc3cc(/C=C4\C(=O)c6ccccc6C4=C(C#N)C#N)sc3c2C5(c2ccc(CCCCCC)cc2)c2ccc(CCCCCC)cc2)cc1,1490.06,5.1,3.6,1.5,CCCCC(CC)COC(=O)c1sc2c(-c3cc4c(-c5ccc(CC(CC)CCCC)s5)c5sc(C)cc5c(-c5ccc(CC(CC)CCCC)s5)c4s3)sc(C)c2c1F,124.0,72.9,1.70 \,CCCCC(CC)COC(=O)c1sc2c(-c3cc4c(-c5ccc(CC(CC)CCCC)s5)c5sc(C)cc5c(-c5ccc(CC(CC)CCCC)s5)c4s3)sc(C)c2c1F.CCCCCCc1ccc(C2(c3ccc(CCCCCC)cc3)c3c(sc4cc(/C=C5\C(=O)c6ccccc6C5=C(C#N)C#N)sc34)-c3sc4c5c(sc4c32)-c2sc3cc(/C=C4\C(=O)c6ccccc6C4=C(C#N)C#N)sc3c2C5(c2ccc(CCCCCC)cc2)c2ccc(CCCCCC)cc2)cc1
143,58,9.59,9.38,15.02,0.67,0.94,5.42,3.79,1.63,CCCCCCCCC1(CCCCCCCC)c2cc3c(cc2-c2cc4c(cc21)-c1sc(/C=C2\C(=O)c5ccccc5C2=C(C#N)C#N)cc1C4(CCCCCCCC)CCCCCCCC)C(CCCCCCCC)(CCCCCCCC)c1cc(/C=C2\C(=O)c4ccccc4C2=C(C#N)C#N)sc1-3,1436.16,5.18,3.38,1.8,CCCCC(CC)Cc1ccc(-c2c3cc(-c4ccc(-c5sc(-c6ccc(C)s6)c6c5C(=O)c5c(CC(CC)CCCC)sc(CC(CC)CCCC)c5C6=O)s4)sc3c(-c3ccc(CC(CC)CCCC)s3)c3cc(C)sc23)s1,117.0,58.5,2.00 \,CCCCC(CC)Cc1ccc(-c2c3cc(-c4ccc(-c5sc(-c6ccc(C)s6)c6c5C(=O)c5c(CC(CC)CCCC)sc(CC(CC)CCCC)c5C6=O)s4)sc3c(-c3ccc(CC(CC)CCCC)s3)c3cc(C)sc23)s1.CCCCCCCCC1(CCCCCCCC)c2cc3c(cc2-c2cc4c(cc21)-c1sc(/C=C2\C(=O)c5ccccc5C2=C(C#N)C#N)cc1C4(CCCCCCCC)CCCCCCCC)C(CCCCCCCC)(CCCCCCCC)c1cc(/C=C2\C(=O)c4ccccc4C2=C(C#N)C#N)sc1-3
144,58,10.85,10.67,17.36,0.71,0.88,5.72,4.13,1.59,CCCCCCCCC1(CCCCCCCC)c2cc3c(cc2-c2cc4c(cc21)-c1sc(/C=C2\C(=O)c5ccc(F)cc5C2=C(C#N)C#N)cc1C4(CCCCCCCC)CCCCCCCC)C(CCCCCCCC)(CCCCCCCC)c1cc(/C=C2\C(=O)c4ccc(F)cc4C2=C(C#N)C#N)sc1-3,1472.14,5.18,3.38,1.8,CCCCC(CC)Cc1ccc(-c2c3cc(-c4ccc(-c5sc(-c6ccc(C)s6)c6c5C(=O)c5c(CC(CC)CCCC)sc(CC(CC)CCCC)c5C6=O)s4)sc3c(-c3ccc(CC(CC)CCCC)s3)c3cc(C)sc23)s1,117.0,58.5,2.00 \,CCCCC(CC)Cc1ccc(-c2c3cc(-c4ccc(-c5sc(-c6ccc(C)s6)c6c5C(=O)c5c(CC(CC)CCCC)sc(CC(CC)CCCC)c5C6=O)s4)sc3c(-c3ccc(CC(CC)CCCC)s3)c3cc(C)sc23)s1.CCCCCCCCC1(CCCCCCCC)c2cc3c(cc2-c2cc4c(cc21)-c1sc(/C=C2\C(=O)c5ccc(F)cc5C2=C(C#N)C#N)cc1C4(CCCCCCCC)CCCCCCCC)C(CCCCCCCC)(CCCCCCCC)c1cc(/C=C2\C(=O)c4ccc(F)cc4C2=C(C#N)C#N)sc1-3
145,58,11.47,11.26,17.61,0.75,0.87,5.62,4.04,1.58,CCCCCCCCC1(CCCCCCCC)c2cc3c(cc2-c2cc4c(cc21)-c1sc(/C=C2\C(=O)c5ccc(Cl)cc5C2=C(C#N)C#N)cc1C4(CCCCCCCC)CCCCCCCC)C(CCCCCCCC)(CCCCCCCC)c1cc(/C=C2\C(=O)c4ccc(Cl)cc4C2=C(C#N)C#N)sc1-3,1505.04,5.18,3.38,1.8,CCCCC(CC)Cc1ccc(-c2c3cc(-c4ccc(-c5sc(-c6ccc(C)s6)c6c5C(=O)c5c(CC(CC)CCCC)sc(CC(CC)CCCC)c5C6=O)s4)sc3c(-c3ccc(CC(CC)CCCC)s3)c3cc(C)sc23)s1,117.0,58.5,2.00 \,CCCCC(CC)Cc1ccc(-c2c3cc(-c4ccc(-c5sc(-c6ccc(C)s6)c6c5C(=O)c5c(CC(CC)CCCC)sc(CC(CC)CCCC)c5C6=O)s4)sc3c(-c3ccc(CC(CC)CCCC)s3)c3cc(C)sc23)s1.CCCCCCCCC1(CCCCCCCC)c2cc3c(cc2-c2cc4c(cc21)-c1sc(/C=C2\C(=O)c5ccc(Cl)cc5C2=C(C#N)C#N)cc1C4(CCCCCCCC)CCCCCCCC)C(CCCCCCCC)(CCCCCCCC)c1cc(/C=C2\C(=O)c4ccc(Cl)cc4C2=C(C#N)C#N)sc1-3
146,58,12.05,11.88,18.22,0.76,0.87,5.62,4.06,1.56,O=C(C(C=CC(Br)=C1)=C1C/2=C(C#N)/C#N)C2=C/C3=CC4=C(S3)C5=CC6=C(C(C=C(C(CCCCCCCC)(CCCCCCCC)C7=C8SC(/C=C9C(C(C=CC(Br)=C%10)=C%10C\\9=C(C#N)\\C#N)=O)=C7)C8=C%11)=C%11C6(CCCCCCCC)CCCCCCCC)C=C5C4(CCCCCCCC)CCCCCCCC,1593.95,5.18,3.38,1.8,CCCCC(CC)Cc1ccc(-c2c3cc(-c4ccc(-c5sc(-c6ccc(C)s6)c6c5C(=O)c5c(CC(CC)CCCC)sc(CC(CC)CCCC)c5C6=O)s4)sc3c(-c3ccc(CC(CC)CCCC)s3)c3cc(C)sc23)s1,117.0,58.5,2.00 \,CCCCC(CC)Cc1ccc(-c2c3cc(-c4ccc(-c5sc(-c6ccc(C)s6)c6c5C(=O)c5c(CC(CC)CCCC)sc(CC(CC)CCCC)c5C6=O)s4)sc3c(-c3ccc(CC(CC)CCCC)s3)c3cc(C)sc23)s1.O=C(C(C=CC(Br)=C1)=C1C/2=C(C#N)/C#N)C2=C/C3=CC4=C(S3)C5=CC6=C(C(C=C(C(CCCCCCCC)(CCCCCCCC)C7=C8SC(/C=C9C(C(C=CC(Br)=C%10)=C%10C\\9=C(C#N)\\C#N)=O)=C7)C8=C%11)=C%11C6(CCCCCCCC)CCCCCCCC)C=C5C4(CCCCCCCC)CCCCCCCC
147,59,11.7,11.5,18.63,0.717,0.88,5.46,3.94,1.52,CCCCCCCCc1c2sc3c(c2c(CCCCCCCC)c2sc4c(c12)C(c1ccc(CCCCCC)cc1)(c1ccc(CCCCCC)cc1)c1cc(/C=C2\C(=O)c5cc6ccccc6cc5C2=C(C#N)C#N)sc1-4)C(c1ccc(CCCCCC)cc1)(c1ccc(CCCCCC)cc1)c1cc(/C=C2\C(=O)c4cc5ccccc5cc4C2=C(C#N)C#N)sc1-3,1752.51,5.26,3.63,1.63,CCCCC(CC)Cc1ccc(-c2c3cc(-c4ccc(-c5sc(-c6ccc(C)s6)c6c5C(=O)c5c(CC(CC)CCCC)sc(CC(CC)CCCC)c5C6=O)s4)sc3c(-c3ccc(CC(CC)CCCC)s3)c3cc(C)sc23)s1,117.0,58.5,2.00 \,CCCCC(CC)Cc1ccc(-c2c3cc(-c4ccc(-c5sc(-c6ccc(C)s6)c6c5C(=O)c5c(CC(CC)CCCC)sc(CC(CC)CCCC)c5C6=O)s4)sc3c(-c3ccc(CC(CC)CCCC)s3)c3cc(C)sc23)s1.CCCCCCCCc1c2sc3c(c2c(CCCCCCCC)c2sc4c(c12)C(c1ccc(CCCCCC)cc1)(c1ccc(CCCCCC)cc1)c1cc(/C=C2\C(=O)c5cc6ccccc6cc5C2=C(C#N)C#N)sc1-4)C(c1ccc(CCCCCC)cc1)(c1ccc(CCCCCC)cc1)c1cc(/C=C2\C(=O)c4cc5ccccc5cc4C2=C(C#N)C#N)sc1-3
148,59,10.8,10.6,15.9,0.746,0.909,5.54,3.9,1.64,CCCCCCCCC1(CCCCCCCC)c2cc3c(cc2-c2cc4c(cc21)-c1sc(/C=C2\C(=O)c5cc6ccccc6cc5C2=C(C#N)C#N)cc1C4(CCCCCCCC)CCCCCCCC)C(CCCCCCCC)(CCCCCCCC)c1cc(/C=C2\C(=O)c4cc5ccccc5cc4C2=C(C#N)C#N)sc1-3,1536.28,5.26,3.63,1.63,CCCCC(CC)Cc1ccc(-c2c3cc(-c4ccc(-c5sc(-c6ccc(C)s6)c6c5C(=O)c5c(CC(CC)CCCC)sc(CC(CC)CCCC)c5C6=O)s4)sc3c(-c3ccc(CC(CC)CCCC)s3)c3cc(C)sc23)s1,117.0,58.5,2.00 \,CCCCC(CC)Cc1ccc(-c2c3cc(-c4ccc(-c5sc(-c6ccc(C)s6)c6c5C(=O)c5c(CC(CC)CCCC)sc(CC(CC)CCCC)c5C6=O)s4)sc3c(-c3ccc(CC(CC)CCCC)s3)c3cc(C)sc23)s1.CCCCCCCCC1(CCCCCCCC)c2cc3c(cc2-c2cc4c(cc21)-c1sc(/C=C2\C(=O)c5cc6ccccc6cc5C2=C(C#N)C#N)cc1C4(CCCCCCCC)CCCCCCCC)C(CCCCCCCC)(CCCCCCCC)c1cc(/C=C2\C(=O)c4cc5ccccc5cc4C2=C(C#N)C#N)sc1-3
149,60,12.53,12.04,18.98,0.691,0.955,5.73,3.95,1.78,CCCCCCc1cccc(C2(c3cccc(CCCCCC)c3)c3cc4c(cc3-c3sc5cc(/C=C6\C(=O)c7ccc(F)cc7C6=C(C#N)C#N)sc5c32)C(c2cccc(CCCCCC)c2)(c2cccc(CCCCCC)c2)c2c-4sc3cc(/C=C4\C(=O)c5ccc(F)cc5C4=C(C#N)C#N)sc23)c1,1463.94,5.54,2.98,2.56,CCCCCCCCC(CCCCCC)COc1cnc2c(C)c(F)c(F)c(-c3ccc(C)s3)c2n1,82.1,39.1,2.10 \,CCCCCCCCC(CCCCCC)COc1cnc2c(C)c(F)c(F)c(-c3ccc(C)s3)c2n1.CCCCCCc1cccc(C2(c3cccc(CCCCCC)c3)c3cc4c(cc3-c3sc5cc(/C=C6\C(=O)c7ccc(F)cc7C6=C(C#N)C#N)sc5c32)C(c2cccc(CCCCCC)c2)(c2cccc(CCCCCC)c2)c2c-4sc3cc(/C=C4\C(=O)c5ccc(F)cc5C4=C(C#N)C#N)sc23)c1
150,60,12.53,12.03,19.76,0.703,0.902,5.73,4.02,1.71,CCCCCCc1cccc(C2(c3cccc(CCCCCC)c3)c3cc4c(cc3-c3sc5cc(/C=C6\C(=O)c7cc(F)c(F)cc7C6=C(C#N)C#N)sc5c32)C(c2cccc(CCCCCC)c2)(c2cccc(CCCCCC)c2)c2c-4sc3cc(/C=C4\C(=O)c5cc(F)c(F)cc5C4=C(C#N)C#N)sc23)c1,1499.92,5.54,2.98,2.56,CCCCCCCCC(CCCCCC)COc1cnc2c(C)c(F)c(F)c(-c3ccc(C)s3)c2n1,82.1,39.1,2.10 \,CCCCCCCCC(CCCCCC)COc1cnc2c(C)c(F)c(F)c(-c3ccc(C)s3)c2n1.CCCCCCc1cccc(C2(c3cccc(CCCCCC)c3)c3cc4c(cc3-c3sc5cc(/C=C6\C(=O)c7cc(F)c(F)cc7C6=C(C#N)C#N)sc5c32)C(c2cccc(CCCCCC)c2)(c2cccc(CCCCCC)c2)c2c-4sc3cc(/C=C4\C(=O)c5cc(F)c(F)cc5C4=C(C#N)C#N)sc23)c1
151,61,9.0,8.6,21.6,0.614,0.65,5.28,4.11,1.17,CCCCCC(CC)COc1cc(/C=C2\C(=O)c3cc(F)c(F)cc3C2=C(C#N)C#N)sc1-c1cc2c(s1)-c1sc(-c3sc(/C=C4\C(=O)c5cc(F)c(F)cc5C4=C(C#N)C#N)cc3OCC(CC)CCCCC)cc1[Si]2(CC(CC)CCCC)CC(CC)CCCC,1347.83,5.2,3.61,1.59,CCCCC(CC)COC(=O)c1sc2c(-c3cc4c(-c5ccc(CC(CC)CCCC)s5)c5sc(C)cc5c(-c5ccc(CC(CC)CCCC)s5)c4s3)sc(C)c2c1F,124.0,72.9,1.70 \,CCCCC(CC)COC(=O)c1sc2c(-c3cc4c(-c5ccc(CC(CC)CCCC)s5)c5sc(C)cc5c(-c5ccc(CC(CC)CCCC)s5)c4s3)sc(C)c2c1F.CCCCCC(CC)COc1cc(/C=C2\C(=O)c3cc(F)c(F)cc3C2=C(C#N)C#N)sc1-c1cc2c(s1)-c1sc(-c3sc(/C=C4\C(=O)c5cc(F)c(F)cc5C4=C(C#N)C#N)cc3OCC(CC)CCCCC)cc1[Si]2(CC(CC)CCCC)CC(CC)CCCC
152,61,7.4,6.4,20.3,0.563,0.56,5.26,4.16,1.1,CCCCCC(CC)COc1cc(/C=C2\C(=O)c3cc(F)c(F)cc3C2=C(C#N)C#N)sc1-c1cc2c(s1)-c1sc(-c3sc(/C=C4\C(=O)c5cc(F)c(F)cc5C4=C(C#N)C#N)cc3OCC(CC)CCCCC)cc1C2(CC(CC)CCCC)CC(CC)CCCC,1331.76,5.2,3.61,1.59,CCCCC(CC)COC(=O)c1sc2c(-c3cc4c(-c5ccc(CC(CC)CCCC)s5)c5sc(C)cc5c(-c5ccc(CC(CC)CCCC)s5)c4s3)sc(C)c2c1F,124.0,72.9,1.70 \,CCCCC(CC)COC(=O)c1sc2c(-c3cc4c(-c5ccc(CC(CC)CCCC)s5)c5sc(C)cc5c(-c5ccc(CC(CC)CCCC)s5)c4s3)sc(C)c2c1F.CCCCCC(CC)COc1cc(/C=C2\C(=O)c3cc(F)c(F)cc3C2=C(C#N)C#N)sc1-c1cc2c(s1)-c1sc(-c3sc(/C=C4\C(=O)c5cc(F)c(F)cc5C4=C(C#N)C#N)cc3OCC(CC)CCCCC)cc1C2(CC(CC)CCCC)CC(CC)CCCC
153,62,9.67,9.24,17.2,0.68,0.827,5.6,3.86,1.74,CCCCCCc1ccc(C2(c3ccc(CCCCCC)cc3)c3cc4c(cc3-c3sc5cc(/C=C6\C(=O)c7ccccc7C6=C(C#N)C#N)sc5c32)C(c2ccc(CCCCCC)cc2)(c2ccc(CCCCCC)cc2)c2c-4sc3cc(/C=C4\C(=O)c5ccccc5C4=C(C#N)C#N)sc23)cc1,1427.96,5.23,3.34,1.89,CCCCC(CC)COC(=O)c1c(-c2cccs2)sc2c(C(=O)OCC(CC)CCCC)c(-c3ccc(-c4cc5c(-c6ccc(CC(CC)CCCC)s6)c6sc(C)cc6c(-c6ccc(CC(CC)CCCC)s6)c5s4)s3)sc12,233.8,136.7,1.71 \,CCCCC(CC)COC(=O)c1c(-c2cccs2)sc2c(C(=O)OCC(CC)CCCC)c(-c3ccc(-c4cc5c(-c6ccc(CC(CC)CCCC)s6)c6sc(C)cc6c(-c6ccc(CC(CC)CCCC)s6)c5s4)s3)sc12.CCCCCCc1ccc(C2(c3ccc(CCCCCC)cc3)c3cc4c(cc3-c3sc5cc(/C=C6\C(=O)c7ccccc7C6=C(C#N)C#N)sc5c32)C(c2ccc(CCCCCC)cc2)(c2ccc(CCCCCC)cc2)c2c-4sc3cc(/C=C4\C(=O)c5ccccc5C4=C(C#N)C#N)sc23)cc1
154,62,11.38,10.83,17.9,0.71,0.895,5.58,3.82,1.76,CCCCCCc1ccc(C2(c3ccc(CCCCCC)cc3)c3cc4c(cc3-c3sc5cc(/C=C6\C(=O)c7ccc(C)cc7C6=C(C#N)C#N)sc5c32)C(c2ccc(CCCCCC)cc2)(c2ccc(CCCCCC)cc2)c2c-4sc3cc(/C=C4\C(=O)c5ccc(C)cc5C4=C(C#N)C#N)sc23)cc1,1456.01,5.23,3.34,1.89,CCCCC(CC)COC(=O)c1c(-c2cccs2)sc2c(C(=O)OCC(CC)CCCC)c(-c3ccc(-c4cc5c(-c6ccc(CC(CC)CCCC)s6)c6sc(C)cc6c(-c6ccc(CC(CC)CCCC)s6)c5s4)s3)sc12,233.8,136.7,1.71 \,CCCCC(CC)COC(=O)c1c(-c2cccs2)sc2c(C(=O)OCC(CC)CCCC)c(-c3ccc(-c4cc5c(-c6ccc(CC(CC)CCCC)s6)c6sc(C)cc6c(-c6ccc(CC(CC)CCCC)s6)c5s4)s3)sc12.CCCCCCc1ccc(C2(c3ccc(CCCCCC)cc3)c3cc4c(cc3-c3sc5cc(/C=C6\C(=O)c7ccc(C)cc7C6=C(C#N)C#N)sc5c32)C(c2ccc(CCCCCC)cc2)(c2ccc(CCCCCC)cc2)c2c-4sc3cc(/C=C4\C(=O)c5ccc(C)cc5C4=C(C#N)C#N)sc23)cc1
155,62,11.03,10.51,21.4,0.64,0.805,5.45,3.94,1.51,CCCCCCc1ccc(C2(c3ccc(CCCCCC)cc3)c3c(sc4cc(/C=C5\C(=O)c6ccccc6C5=C(C#N)C#N)sc34)-c3sc4c5c(sc4c32)-c2sc3cc(/C=C4\C(=O)c6ccccc6C4=C(C#N)C#N)sc3c2C5(c2ccc(CCCCCC)cc2)c2ccc(CCCCCC)cc2)cc1,1490.06,5.23,3.34,1.89,CCCCC(CC)COC(=O)c1c(-c2cccs2)sc2c(C(=O)OCC(CC)CCCC)c(-c3ccc(-c4cc5c(-c6ccc(CC(CC)CCCC)s6)c6sc(C)cc6c(-c6ccc(CC(CC)CCCC)s6)c5s4)s3)sc12,233.8,136.7,1.71 \,CCCCC(CC)COC(=O)c1c(-c2cccs2)sc2c(C(=O)OCC(CC)CCCC)c(-c3ccc(-c4cc5c(-c6ccc(CC(CC)CCCC)s6)c6sc(C)cc6c(-c6ccc(CC(CC)CCCC)s6)c5s4)s3)sc12.CCCCCCc1ccc(C2(c3ccc(CCCCCC)cc3)c3c(sc4cc(/C=C5\C(=O)c6ccccc6C5=C(C#N)C#N)sc34)-c3sc4c5c(sc4c32)-c2sc3cc(/C=C4\C(=O)c6ccccc6C4=C(C#N)C#N)sc3c2C5(c2ccc(CCCCCC)cc2)c2ccc(CCCCCC)cc2)cc1
156,63,11.3,11.3,20.9,0.654,0.82,5.13,3.78,1.35,CCCCCCc1ccc(C2(c3ccc(CCCCCC)cc3)c3c(sc4cc(/C=C5\C(=O)c6ccccc6C5=C(C#N)C#N)sc34)-c3sc4c5c(sc4c32)-c2sc3cc(/C=C4\C(=O)c6ccccc6C4=C(C#N)C#N)sc3c2C5(c2ccc(CCCCCC)cc2)c2ccc(CCCCCC)cc2)cc1,1490.06,5.26,3.63,1.63,CCCCC(CC)Cc1ccc(-c2c3cc(-c4ccc(-c5sc(-c6ccc(C)s6)c6c5C(=O)c5c(CC(CC)CCCC)sc(CC(CC)CCCC)c5C6=O)s4)sc3c(-c3ccc(CC(CC)CCCC)s3)c3cc(C)sc23)s1,117.0,58.5,2.00 \,CCCCC(CC)Cc1ccc(-c2c3cc(-c4ccc(-c5sc(-c6ccc(C)s6)c6c5C(=O)c5c(CC(CC)CCCC)sc(CC(CC)CCCC)c5C6=O)s4)sc3c(-c3ccc(CC(CC)CCCC)s3)c3cc(C)sc23)s1.CCCCCCc1ccc(C2(c3ccc(CCCCCC)cc3)c3c(sc4cc(/C=C5\C(=O)c6ccccc6C5=C(C#N)C#N)sc34)-c3sc4c5c(sc4c32)-c2sc3cc(/C=C4\C(=O)c6ccccc6C4=C(C#N)C#N)sc3c2C5(c2ccc(CCCCCC)cc2)c2ccc(CCCCCC)cc2)cc1
157,63,12.2,12.2,23.6,0.709,0.73,5.2,3.9,1.3,CCCCCCc1ccc(C2(c3ccc(CCCCCC)cc3)c3c(sc4cc(/C=C5\C(=O)c6ccc(Cl)cc6C5=C(C#N)C#N)sc34)-c3sc4c5c(sc4c32)-c2sc3cc(/C=C4\C(=O)c6ccc(Cl)cc6C4=C(C#N)C#N)sc3c2C5(c2ccc(CCCCCC)cc2)c2ccc(CCCCCC)cc2)cc1,1558.94,5.26,3.63,1.63,CCCCC(CC)Cc1ccc(-c2c3cc(-c4ccc(-c5sc(-c6ccc(C)s6)c6c5C(=O)c5c(CC(CC)CCCC)sc(CC(CC)CCCC)c5C6=O)s4)sc3c(-c3ccc(CC(CC)CCCC)s3)c3cc(C)sc23)s1,117.0,58.5,2.00 \,CCCCC(CC)Cc1ccc(-c2c3cc(-c4ccc(-c5sc(-c6ccc(C)s6)c6c5C(=O)c5c(CC(CC)CCCC)sc(CC(CC)CCCC)c5C6=O)s4)sc3c(-c3ccc(CC(CC)CCCC)s3)c3cc(C)sc23)s1.CCCCCCc1ccc(C2(c3ccc(CCCCCC)cc3)c3c(sc4cc(/C=C5\C(=O)c6ccc(Cl)cc6C5=C(C#N)C#N)sc34)-c3sc4c5c(sc4c32)-c2sc3cc(/C=C4\C(=O)c6ccc(Cl)cc6C4=C(C#N)C#N)sc3c2C5(c2ccc(CCCCCC)cc2)c2ccc(CCCCCC)cc2)cc1
158,63,11.2,11.2,22.9,0.712,0.69,5.2,3.95,1.25,CCCCCCc1ccc(C2(c3ccc(CCCCCC)cc3)c3c(sc4cc(/C=C5\C(=O)c6cc(Cl)c(Cl)cc6C5=C(C#N)C#N)sc34)-c3sc4c5c(sc4c32)-c2sc3cc(/C=C4\C(=O)c6cc(Cl)c(Cl)cc6C4=C(C#N)C#N)sc3c2C5(c2ccc(CCCCCC)cc2)c2ccc(CCCCCC)cc2)cc1,1627.83,5.26,3.63,1.63,CCCCC(CC)Cc1ccc(-c2c3cc(-c4ccc(-c5sc(-c6ccc(C)s6)c6c5C(=O)c5c(CC(CC)CCCC)sc(CC(CC)CCCC)c5C6=O)s4)sc3c(-c3ccc(CC(CC)CCCC)s3)c3cc(C)sc23)s1,117.0,58.5,2.00 \,CCCCC(CC)Cc1ccc(-c2c3cc(-c4ccc(-c5sc(-c6ccc(C)s6)c6c5C(=O)c5c(CC(CC)CCCC)sc(CC(CC)CCCC)c5C6=O)s4)sc3c(-c3ccc(CC(CC)CCCC)s3)c3cc(C)sc23)s1.CCCCCCc1ccc(C2(c3ccc(CCCCCC)cc3)c3c(sc4cc(/C=C5\C(=O)c6cc(Cl)c(Cl)cc6C5=C(C#N)C#N)sc34)-c3sc4c5c(sc4c32)-c2sc3cc(/C=C4\C(=O)c6cc(Cl)c(Cl)cc6C4=C(C#N)C#N)sc3c2C5(c2ccc(CCCCCC)cc2)c2ccc(CCCCCC)cc2)cc1
159,64,8.7,8.5,16.2,0.7,0.748,5.55,3.99,1.56,CCCCCCc1ccc(C2(c3ccc(CCCCCC)cc3)c3cc4c(cc3-c3sc5cc(/C=C6\C(=O)c7ccc(F)cc7C6=C(C#N)C#N)sc5c32)C(c2ccc(CCCCCC)cc2)(c2ccc(CCCCCC)cc2)c2c-4sc3cc(/C=C4\C(=O)c5ccc(F)cc5C4=C(C#N)C#N)sc23)cc1,1463.94,5.2,3.61,1.59,CCCCC(CC)COC(=O)c1sc2c(-c3cc4c(-c5ccc(CC(CC)CCCC)s5)c5sc(C)cc5c(-c5ccc(CC(CC)CCCC)s5)c4s3)sc(C)c2c1F,124.0,72.9,1.70 \,CCCCC(CC)COC(=O)c1sc2c(-c3cc4c(-c5ccc(CC(CC)CCCC)s5)c5sc(C)cc5c(-c5ccc(CC(CC)CCCC)s5)c4s3)sc(C)c2c1F.CCCCCCc1ccc(C2(c3ccc(CCCCCC)cc3)c3cc4c(cc3-c3sc5cc(/C=C6\C(=O)c7ccc(F)cc7C6=C(C#N)C#N)sc5c32)C(c2ccc(CCCCCC)cc2)(c2ccc(CCCCCC)cc2)c2c-4sc3cc(/C=C4\C(=O)c5ccc(F)cc5C4=C(C#N)C#N)sc23)cc1
160,64,12.1,11.6,21.9,0.65,0.817,5.34,4.03,1.31,CCCCCCCc1ccc(C2(c3ccc(CCCCCC)cc3)c3cc4c(cc3-c3sc(-c5sc(/C=C6\C(=O)c7ccc(F)cc7C6=C(C#N)C#N)cc5OCC(CC)CCCC)cc32)C(c2ccc(CCCCCC)cc2)(c2ccc(CCCCCC)cc2)c2cc(-c3sc(/C=C5\C(=O)c6ccc(F)cc6C5=C(C#N)C#N)cc3OCC(CC)CCCC)sc2-4)cc1,1786.47,5.2,3.61,1.59,CCCCC(CC)COC(=O)c1sc2c(-c3cc4c(-c5ccc(CC(CC)CCCC)s5)c5sc(C)cc5c(-c5ccc(CC(CC)CCCC)s5)c4s3)sc(C)c2c1F,124.0,72.9,1.70 \,CCCCC(CC)COC(=O)c1sc2c(-c3cc4c(-c5ccc(CC(CC)CCCC)s5)c5sc(C)cc5c(-c5ccc(CC(CC)CCCC)s5)c4s3)sc(C)c2c1F.CCCCCCCc1ccc(C2(c3ccc(CCCCCC)cc3)c3cc4c(cc3-c3sc(-c5sc(/C=C6\C(=O)c7ccc(F)cc7C6=C(C#N)C#N)cc5OCC(CC)CCCC)cc32)C(c2ccc(CCCCCC)cc2)(c2ccc(CCCCCC)cc2)c2cc(-c3sc(/C=C5\C(=O)c6ccc(F)cc6C5=C(C#N)C#N)cc3OCC(CC)CCCC)sc2-4)cc1
161,64,3.7,3.3,7.0,0.61,0.785,5.22,3.9,1.32,CCCCCCCc1ccc(C2(c3ccc(CCCCCC)cc3)c3cc4c(cc3-c3sc5cc(-c6sc(/C=C7\C(=O)c8ccc(F)cc8C7=C(C#N)C#N)cc6OCC(CC)CCCC)sc5c32)C(c2ccc(CCCCCC)cc2)(c2ccc(CCCCCC)cc2)c2c-4sc3cc(-c4sc(C=C5C(=O)c6ccc(F)cc6C5=C(C#N)C#N)cc4OCC(CC)CCCC)sc23)cc1,1898.63,5.2,3.61,1.59,CCCCC(CC)COC(=O)c1sc2c(-c3cc4c(-c5ccc(CC(CC)CCCC)s5)c5sc(C)cc5c(-c5ccc(CC(CC)CCCC)s5)c4s3)sc(C)c2c1F,124.0,72.9,1.70 \,CCCCC(CC)COC(=O)c1sc2c(-c3cc4c(-c5ccc(CC(CC)CCCC)s5)c5sc(C)cc5c(-c5ccc(CC(CC)CCCC)s5)c4s3)sc(C)c2c1F.CCCCCCCc1ccc(C2(c3ccc(CCCCCC)cc3)c3cc4c(cc3-c3sc5cc(-c6sc(/C=C7\C(=O)c8ccc(F)cc8C7=C(C#N)C#N)cc6OCC(CC)CCCC)sc5c32)C(c2ccc(CCCCCC)cc2)(c2ccc(CCCCCC)cc2)c2c-4sc3cc(-c4sc(C=C5C(=O)c6ccc(F)cc6C5=C(C#N)C#N)cc4OCC(CC)CCCC)sc23)cc1
162,65,12.62,12.62,20.12,0.727,0.864,5.49,3.88,1.61,CCCCCCCCOc1c(-c2ccc(/C=C3\C(=O)c4cc(F)c(F)cc4C3=C(C#N)C#N)s2)sc2c1C(c1ccc(CCCCCC)cc1)(c1ccc(CCCCCC)cc1)c1cc3c(cc1-2)C(c1ccc(CCCCCC)cc1)(c1ccc(CCCCCC)cc1)c1c-3sc(-c2ccc(/C=C3\C(=O)c4cc(F)c(F)cc4C3=C(C#N)C#N)s2)c1OCCCCCCCC,1808.42,5.33,3.53,1.8,CCCCC(CC)Cc1ccc(-c2c3cc(-c4ccc(-c5sc(-c6ccc(C)s6)c6c5C(=O)c5c(CC(CC)CCCC)sc(CC(CC)CCCC)c5C6=O)s4)sc3c(-c3ccc(CC(CC)CCCC)s3)c3cc(C)sc23)s1,117.0,58.5,2.00 \,CCCCC(CC)Cc1ccc(-c2c3cc(-c4ccc(-c5sc(-c6ccc(C)s6)c6c5C(=O)c5c(CC(CC)CCCC)sc(CC(CC)CCCC)c5C6=O)s4)sc3c(-c3ccc(CC(CC)CCCC)s3)c3cc(C)sc23)s1.CCCCCCCCOc1c(-c2ccc(/C=C3\C(=O)c4cc(F)c(F)cc4C3=C(C#N)C#N)s2)sc2c1C(c1ccc(CCCCCC)cc1)(c1ccc(CCCCCC)cc1)c1cc3c(cc1-2)C(c1ccc(CCCCCC)cc1)(c1ccc(CCCCCC)cc1)c1c-3sc(-c2ccc(/C=C3\C(=O)c4cc(F)c(F)cc4C3=C(C#N)C#N)s2)c1OCCCCCCCC
163,65,10.67,10.67,18.55,0.692,0.831,5.48,3.9,1.58,CCCCCCCCOc1c(-c2ccc(/C=C3\C(=O)c4cc(F)c(F)cc4C3=C(C#N)C#N)[se]2)sc2c1C(c1ccc(CCCCCC)cc1)(c1ccc(CCCCCC)cc1)c1cc3c(cc1-2)C(c1ccc(CCCCCC)cc1)(c1ccc(CCCCCC)cc1)c1c-3sc(-c2ccc(/C=C3\C(=O)c4cc(F)c(F)cc4C3=C(C#N)C#N)[se]2)c1OCCCCCCCC,1902.22,5.33,3.53,1.8,CCCCC(CC)Cc1ccc(-c2c3cc(-c4ccc(-c5sc(-c6ccc(C)s6)c6c5C(=O)c5c(CC(CC)CCCC)sc(CC(CC)CCCC)c5C6=O)s4)sc3c(-c3ccc(CC(CC)CCCC)s3)c3cc(C)sc23)s1,117.0,58.5,2.00 \,CCCCC(CC)Cc1ccc(-c2c3cc(-c4ccc(-c5sc(-c6ccc(C)s6)c6c5C(=O)c5c(CC(CC)CCCC)sc(CC(CC)CCCC)c5C6=O)s4)sc3c(-c3ccc(CC(CC)CCCC)s3)c3cc(C)sc23)s1.CCCCCCCCOc1c(-c2ccc(/C=C3\C(=O)c4cc(F)c(F)cc4C3=C(C#N)C#N)[se]2)sc2c1C(c1ccc(CCCCCC)cc1)(c1ccc(CCCCCC)cc1)c1cc3c(cc1-2)C(c1ccc(CCCCCC)cc1)(c1ccc(CCCCCC)cc1)c1c-3sc(-c2ccc(/C=C3\C(=O)c4cc(F)c(F)cc4C3=C(C#N)C#N)[se]2)c1OCCCCCCCC
164,65,10.21,10.21,17.21,0.694,0.856,5.39,3.89,1.5,CCCCCCCCOc1c(-c2cc3sc(/C=C4\C(=O)c5cc(F)c(F)cc5C4=C(C#N)C#N)cc3s2)sc2c1C(c1ccc(CCCCCC)cc1)(c1ccc(CCCCCC)cc1)c1cc3c(cc1-2)C(c1ccc(CCCCCC)cc1)(c1ccc(CCCCCC)cc1)c1c-3sc(-c2cc3sc(/C=C4\C(=O)c5cc(F)c(F)cc5C4=C(C#N)C#N)cc3s2)c1OCCCCCCCC,1920.59,5.33,2.92,2.41,CCCCC(CC)Cc1ccc(-c2c3cc(-c4ccc(-c5sc(-c6ccc(C)s6)c6c5C(=O)c5c(CC(CC)CCCC)sc(CC(CC)CCCC)c5C6=O)s4)sc3c(-c3ccc(CC(CC)CCCC)s3)c3cc(C)sc23)s1,117.0,58.5,2.00 \,CCCCC(CC)Cc1ccc(-c2c3cc(-c4ccc(-c5sc(-c6ccc(C)s6)c6c5C(=O)c5c(CC(CC)CCCC)sc(CC(CC)CCCC)c5C6=O)s4)sc3c(-c3ccc(CC(CC)CCCC)s3)c3cc(C)sc23)s1.CCCCCCCCOc1c(-c2cc3sc(/C=C4\C(=O)c5cc(F)c(F)cc5C4=C(C#N)C#N)cc3s2)sc2c1C(c1ccc(CCCCCC)cc1)(c1ccc(CCCCCC)cc1)c1cc3c(cc1-2)C(c1ccc(CCCCCC)cc1)(c1ccc(CCCCCC)cc1)c1c-3sc(-c2cc3sc(/C=C4\C(=O)c5cc(F)c(F)cc5C4=C(C#N)C#N)cc3s2)c1OCCCCCCCC
165,66,5.0,5.0,10.51,0.58,0.78,5.87,3.76,2.11,CCCCCC(CCCCC)N1C(=O)C2=CCc3c4c5c6c(ccc5c5ccc(c2c35)C1=O)C(=O)N(N1C(=O)C2=CCc3c5c7c8c(ccc7c7ccc(c2c37)C1=O)C(=O)N(C(CCCCC)CCCCC)C(=O)C8=CC5)C(=O)C6=CC4,1091.32,5.14,3.51,1.63,CCCCC(CC)COC(=O)c1sc2c(-c3cc4c(OCC(CC)CCCC)c5sc(C)cc5c(OCC(CC)CCCC)c4s3)sc(C)c2c1F,97.5,46.4,2.10 \,CCCCC(CC)COC(=O)c1sc2c(-c3cc4c(OCC(CC)CCCC)c5sc(C)cc5c(OCC(CC)CCCC)c4s3)sc(C)c2c1F.CCCCCC(CCCCC)N1C(=O)C2=CCc3c4c5c6c(ccc5c5ccc(c2c35)C1=O)C(=O)N(N1C(=O)C2=CCc3c5c7c8c(ccc7c7ccc(c2c37)C1=O)C(=O)N(C(CCCCC)CCCCC)C(=O)C8=CC5)C(=O)C6=CC4
166,66,1.69,1.69,3.66,0.51,0.79,5.81,3.75,2.06,CCCCCC(CCCCC)N1C(=O)C2=CCc3c4c5c6c(ccc5c5ccc(c2c35)C1=O)C(=O)N(C(CCCCC)CCCCC)C(=O)C6=CC4c1cc2c3c4c(c5c6c7c(ccc6c14)C(=O)N(C(CCCCC)CCCCC)C(=O)C7=CC5)CC=C3C(=O)N(C(CCCCC)CCCCC)C2=O,1399.91,5.14,3.51,1.63,CCCCC(CC)COC(=O)c1sc2c(-c3cc4c(OCC(CC)CCCC)c5sc(C)cc5c(OCC(CC)CCCC)c4s3)sc(C)c2c1F,97.5,46.4,2.10 \,CCCCC(CC)COC(=O)c1sc2c(-c3cc4c(OCC(CC)CCCC)c5sc(C)cc5c(OCC(CC)CCCC)c4s3)sc(C)c2c1F.CCCCCC(CCCCC)N1C(=O)C2=CCc3c4c5c6c(ccc5c5ccc(c2c35)C1=O)C(=O)N(C(CCCCC)CCCCC)C(=O)C6=CC4c1cc2c3c4c(c5c6c7c(ccc6c14)C(=O)N(C(CCCCC)CCCCC)C(=O)C7=CC5)CC=C3C(=O)N(C(CCCCC)CCCCC)C2=O
167,66,5.56,5.56,12.86,0.54,0.79,5.87,3.76,2.11,CCCCCC(CCCCC)N1C(=O)C2=CCc3c4c5c6c(ccc5c5ccc(c2c35)C1=O)C(=O)N(N1C(=O)C2=CCc3c5c7c8c(ccc7c7ccc(c2c37)C1=O)C(=O)N(C(CCCCC)CCCCC)C(=O)C8=CC5)C(=O)C6=CC4,1091.32,5.22,3.64,1.58,CCCCC(CC)COC(=O)c1sc2c(-c3cc4c(-c5ccc(CC(CC)CCCC)s5)c5sc(C)cc5c(-c5ccc(CC(CC)CCCC)s5)c4s3)sc(C)c2c1F,124.0,72.9,1.70 \,CCCCC(CC)COC(=O)c1sc2c(-c3cc4c(-c5ccc(CC(CC)CCCC)s5)c5sc(C)cc5c(-c5ccc(CC(CC)CCCC)s5)c4s3)sc(C)c2c1F.CCCCCC(CCCCC)N1C(=O)C2=CCc3c4c5c6c(ccc5c5ccc(c2c35)C1=O)C(=O)N(N1C(=O)C2=CCc3c5c7c8c(ccc7c7ccc(c2c37)C1=O)C(=O)N(C(CCCCC)CCCCC)C(=O)C8=CC5)C(=O)C6=CC4
168,66,6.41,6.41,13.12,0.6,0.79,5.81,3.75,2.06,CCCCCC(CCCCC)N1C(=O)C2=CCc3c4c5c6c(ccc5c5ccc(c2c35)C1=O)C(=O)N(C(CCCCC)CCCCC)C(=O)C6=CC4c1cc2c3c4c(c5c6c7c(ccc6c14)C(=O)N(C(CCCCC)CCCCC)C(=O)C7=CC5)CC=C3C(=O)N(C(CCCCC)CCCCC)C2=O,1399.91,5.22,3.64,1.58,CCCCC(CC)COC(=O)c1sc2c(-c3cc4c(-c5ccc(CC(CC)CCCC)s5)c5sc(C)cc5c(-c5ccc(CC(CC)CCCC)s5)c4s3)sc(C)c2c1F,124.0,72.9,1.70 \,CCCCC(CC)COC(=O)c1sc2c(-c3cc4c(-c5ccc(CC(CC)CCCC)s5)c5sc(C)cc5c(-c5ccc(CC(CC)CCCC)s5)c4s3)sc(C)c2c1F.CCCCCC(CCCCC)N1C(=O)C2=CCc3c4c5c6c(ccc5c5ccc(c2c35)C1=O)C(=O)N(C(CCCCC)CCCCC)C(=O)C6=CC4c1cc2c3c4c(c5c6c7c(ccc6c14)C(=O)N(C(CCCCC)CCCCC)C(=O)C7=CC5)CC=C3C(=O)N(C(CCCCC)CCCCC)C2=O
169,67,3.63,3.63,6.96,0.475,1.1,5.26,3.6,1.66,CCCCC(CC)CN1C(=O)C2=C(c3ccc(C4=CC5C(C=C4)c4ccc(-c6ccc(C7=C8C(=O)N(CC(CC)CCCC)C(c9cccs9)=C8C(=O)N7CC(CC)CCCC)s6)cc4C54c5cc(-c6ccc(C7=C8C(=O)N(CC(CC)CCCC)C(c9cccs9)=C8C(=O)N7CC(CC)CCCC)s6)ccc5C5C=CC(c6ccc(C7=C8C(=O)N(CC(CC)CCCC)C(c9cccs9)=C8C(=O)N7CC(CC)CCCC)s6)=CC54)s3)N(CC(CC)CCCC)C(=O)C2=C1c1cccs1,2411.5,4.94,3.0,1.94,CCCCCCc1cc(C)sc1C,21.1,11.6,1.82 \,CCCCCCc1cc(C)sc1C.CCCCC(CC)CN1C(=O)C2=C(c3ccc(C4=CC5C(C=C4)c4ccc(-c6ccc(C7=C8C(=O)N(CC(CC)CCCC)C(c9cccs9)=C8C(=O)N7CC(CC)CCCC)s6)cc4C54c5cc(-c6ccc(C7=C8C(=O)N(CC(CC)CCCC)C(c9cccs9)=C8C(=O)N7CC(CC)CCCC)s6)ccc5C5C=CC(c6ccc(C7=C8C(=O)N(CC(CC)CCCC)C(c9cccs9)=C8C(=O)N7CC(CC)CCCC)s6)=CC54)s3)N(CC(CC)CCCC)C(=O)C2=C1c1cccs1
170,67,1.87,1.87,5.21,0.409,0.88,5.24,3.55,1.69,CCCCCCCCN1C(=O)C2=C(c3ccc(C4=CC5C(C=C4)c4ccc(-c6ccc(C7=C8C(=O)N(CCCCCCCC)C(c9cccs9)=C8C(=O)N7CCCCCCCC)s6)cc4C54c5cc(-c6ccc(C7=C8C(=O)N(CCCCCCCC)C(c9cccs9)=C8C(=O)N7CCCCCCCC)s6)ccc5C5C=CC(c6ccc(C7=C8C(=O)N(CCCCCCCC)C(c9cccs9)=C8C(=O)N7CCCCCCCC)s6)=CC54)s3)N(CCCCCCCC)C(=O)C2=C1c1cccs1,2411.5,4.94,3.0,1.94,CCCCCCc1cc(C)sc1C,21.1,11.6,1.82 \,CCCCCCc1cc(C)sc1C.CCCCCCCCN1C(=O)C2=C(c3ccc(C4=CC5C(C=C4)c4ccc(-c6ccc(C7=C8C(=O)N(CCCCCCCC)C(c9cccs9)=C8C(=O)N7CCCCCCCC)s6)cc4C54c5cc(-c6ccc(C7=C8C(=O)N(CCCCCCCC)C(c9cccs9)=C8C(=O)N7CCCCCCCC)s6)ccc5C5C=CC(c6ccc(C7=C8C(=O)N(CCCCCCCC)C(c9cccs9)=C8C(=O)N7CCCCCCCC)s6)=CC54)s3)N(CCCCCCCC)C(=O)C2=C1c1cccs1
171,67,1.42,1.42,3.88,0.401,0.91,5.23,3.57,1.66,CCCCCCCCCCCCN1C(=O)C2=C(c3ccc(C4=CC5C(C=C4)c4ccc(-c6ccc(C7=C8C(=O)N(CCCCCCCCCCCC)C(c9cccs9)=C8C(=O)N7CCCCCCCCCCCC)s6)cc4C54c5cc(-c6ccc(C7=C8C(=O)N(CCCCCCCCCCCC)C(c9cccs9)=C8C(=O)N7CCCCCCCCCCCC)s6)ccc5C5C=CC(c6ccc(C7=C8C(=O)N(CCCCCCCCCCCC)C(c9cccs9)=C8C(=O)N7CCCCCCCCCCCC)s6)=CC54)s3)N(CCCCCCCCCCCC)C(=O)C2=C1c1cccs1,2860.36,4.94,3.0,1.94,CCCCCCc1cc(C)sc1C,21.1,11.6,1.82 \,CCCCCCc1cc(C)sc1C.CCCCCCCCCCCCN1C(=O)C2=C(c3ccc(C4=CC5C(C=C4)c4ccc(-c6ccc(C7=C8C(=O)N(CCCCCCCCCCCC)C(c9cccs9)=C8C(=O)N7CCCCCCCCCCCC)s6)cc4C54c5cc(-c6ccc(C7=C8C(=O)N(CCCCCCCCCCCC)C(c9cccs9)=C8C(=O)N7CCCCCCCCCCCC)s6)ccc5C5C=CC(c6ccc(C7=C8C(=O)N(CCCCCCCCCCCC)C(c9cccs9)=C8C(=O)N7CCCCCCCCCCCC)s6)=CC54)s3)N(CCCCCCCCCCCC)C(=O)C2=C1c1cccs1
172,67,0.76,0.76,2.37,0.426,0.75,5.3,3.58,1.72,CCCCC(CC)CN1C(=O)C2=C(c3ccc(C#CC4=CC5C(C=C4)c4ccc(C#Cc6ccc(C7=C8C(=O)N(CC(CC)CCCC)C(c9cccs9)=C8C(=O)N7CC(CC)CCCC)s6)cc4C54c5cc(C#Cc6ccc(C7=C8C(=O)N(CC(CC)CCCC)C(c9cccs9)=C8C(=O)N7CC(CC)CCCC)s6)ccc5C5C=CC(C#Cc6ccc(C7=C8C(=O)N(CC(CC)CCCC)C(c9cccs9)=C8C(=O)N7CC(CC)CCCC)s6)=CC54)s3)N(CC(CC)CCCC)C(=O)C2=C1c1cccs1,2507.59,4.94,3.0,1.94,CCCCCCc1cc(C)sc1C,21.1,11.6,1.82 \,CCCCCCc1cc(C)sc1C.CCCCC(CC)CN1C(=O)C2=C(c3ccc(C#CC4=CC5C(C=C4)c4ccc(C#Cc6ccc(C7=C8C(=O)N(CC(CC)CCCC)C(c9cccs9)=C8C(=O)N7CC(CC)CCCC)s6)cc4C54c5cc(C#Cc6ccc(C7=C8C(=O)N(CC(CC)CCCC)C(c9cccs9)=C8C(=O)N7CC(CC)CCCC)s6)ccc5C5C=CC(C#Cc6ccc(C7=C8C(=O)N(CC(CC)CCCC)C(c9cccs9)=C8C(=O)N7CC(CC)CCCC)s6)=CC54)s3)N(CC(CC)CCCC)C(=O)C2=C1c1cccs1
173,67,0.28,0.28,1.21,0.289,0.79,5.29,3.56,1.73,CCCCCCCCN1C(=O)C2=C(c3ccc(C#CC4=CC5C(C=C4)c4ccc(C#Cc6ccc(C7=C8C(=O)N(CCCCCCCC)C(c9cccs9)=C8C(=O)N7CCCCCCCC)s6)cc4C54c5cc(C#Cc6ccc(C7=C8C(=O)N(CCCCCCCC)C(c9cccs9)=C8C(=O)N7CCCCCCCC)s6)ccc5C5C=CC(C#Cc6ccc(C7=C8C(=O)N(CCCCCCCC)C(c9cccs9)=C8C(=O)N7CCCCCCCC)s6)=CC54)s3)N(CCCCCCCC)C(=O)C2=C1c1cccs1,2507.59,4.94,3.0,1.94,CCCCCCc1cc(C)sc1C,21.1,11.6,1.82 \,CCCCCCc1cc(C)sc1C.CCCCCCCCN1C(=O)C2=C(c3ccc(C#CC4=CC5C(C=C4)c4ccc(C#Cc6ccc(C7=C8C(=O)N(CCCCCCCC)C(c9cccs9)=C8C(=O)N7CCCCCCCC)s6)cc4C54c5cc(C#Cc6ccc(C7=C8C(=O)N(CCCCCCCC)C(c9cccs9)=C8C(=O)N7CCCCCCCC)s6)ccc5C5C=CC(C#Cc6ccc(C7=C8C(=O)N(CCCCCCCC)C(c9cccs9)=C8C(=O)N7CCCCCCCC)s6)=CC54)s3)N(CCCCCCCC)C(=O)C2=C1c1cccs1
174,67,0.45,0.45,1.96,0.331,0.7,5.29,3.57,1.72,CCCCCCCCCCCCN1C(=O)C2=C(c3ccc(C#CC4=CC5C(C=C4)c4ccc(C#Cc6ccc(C7=C8C(=O)N(CCCCCCCCCCCC)C(c9cccs9)=C8C(=O)N7CCCCCCCCCCCC)s6)cc4C54c5cc(C#Cc6ccc(C7=C8C(=O)N(CCCCCCCCCCCC)C(c9cccs9)=C8C(=O)N7CCCCCCCCCCCC)s6)ccc5C5C=CC(C#Cc6ccc(C7=C8C(=O)N(CCCCCCCCCCCC)C(c9cccs9)=C8C(=O)N7CCCCCCCCCCCC)s6)=CC54)s3)N(CCCCCCCCCCCC)C(=O)C2=C1c1cccs1,2956.45,4.94,3.0,1.94,CCCCCCc1cc(C)sc1C,21.1,11.6,1.82 \,CCCCCCc1cc(C)sc1C.CCCCCCCCCCCCN1C(=O)C2=C(c3ccc(C#CC4=CC5C(C=C4)c4ccc(C#Cc6ccc(C7=C8C(=O)N(CCCCCCCCCCCC)C(c9cccs9)=C8C(=O)N7CCCCCCCCCCCC)s6)cc4C54c5cc(C#Cc6ccc(C7=C8C(=O)N(CCCCCCCCCCCC)C(c9cccs9)=C8C(=O)N7CCCCCCCCCCCC)s6)ccc5C5C=CC(C#Cc6ccc(C7=C8C(=O)N(CCCCCCCCCCCC)C(c9cccs9)=C8C(=O)N7CCCCCCCCCCCC)s6)=CC54)s3)N(CCCCCCCCCCCC)C(=O)C2=C1c1cccs1
175,68,2.48,2.45,5.31,0.52,0.9,6.01,3.6,2.41,CCCCCCc1cc(-c2cc3c(cc(-c4cc(CCCCCC)c(C#Cc5ccc6c7c(cccc57)C(=O)N(c5ccc7c(c5)C(CCCC)(CCCC)c5ccccc5-7)C6=O)s4)c4nsnc43)c3nsnc23)sc1C#Cc1ccc2c3c(cccc13)C(=O)N(c1ccc3c(c1)C(CCCC)(CCCC)c1ccccc1-3)C2=O,1568.1,5.0,3.1,1.9,CCCCCCc1cc(C)sc1C,21.1,11.6,1.82 \,CCCCCCc1cc(C)sc1C.CCCCCCc1cc(-c2cc3c(cc(-c4cc(CCCCCC)c(C#Cc5ccc6c7c(cccc57)C(=O)N(c5ccc7c(c5)C(CCCC)(CCCC)c5ccccc5-7)C6=O)s4)c4nsnc43)c3nsnc23)sc1C#Cc1ccc2c3c(cccc13)C(=O)N(c1ccc3c(c1)C(CCCC)(CCCC)c1ccccc1-3)C2=O
176,68,2.81,2.71,5.18,0.6,0.9,5.95,3.44,2.51,CCCCCCc1cc(-c2ccc(-c3cc(CCCCCC)c(C#Cc4ccc5c6c(cccc46)C(=O)N(c4ccc6c(c4)C(CCCC)(CCCC)c4ccccc4-6)C5=O)s3)c3nsnc23)sc1C#Cc1ccc2c3c(cccc13)C(=O)N(c1ccc3c(c1)C(CCCC)(CCCC)c1ccccc1-3)C2=O,1459.98,5.0,3.1,1.9,CCCCCCc1cc(C)sc1C,21.1,11.6,1.82 \,CCCCCCc1cc(C)sc1C.CCCCCCc1cc(-c2ccc(-c3cc(CCCCCC)c(C#Cc4ccc5c6c(cccc46)C(=O)N(c4ccc6c(c4)C(CCCC)(CCCC)c4ccccc4-6)C5=O)s3)c3nsnc23)sc1C#Cc1ccc2c3c(cccc13)C(=O)N(c1ccc3c(c1)C(CCCC)(CCCC)c1ccccc1-3)C2=O
