Repository: aspuru-guzik-group/Beyond-Molecular-Structure-ML-for-OPV-Materials-Devices

File: Saeki_2022_n1318/Saeki_corrected.csv (part 4 of 24)
ID,Ref,PCE_max(%),PCE_ave(%),Jsc(mA/cm2),FF,Voc(V),'-HOMO_n(eV),'-LUMO_n(eV),Eg_n(eV),n(SMILES),M (g/mol),'-HOMO_p(eV),'-LUMO_p(eV),Eg_p(eV),p(SMILES),Mw (kg/mol),Mn(kg/mol),PDI\,DonorAcceptor
177,69,6.0,5.7,7.0,0.635,1.3,5.5,3.42,2.08,CCCCCCCCC1(CCCCCCCC)c2cc(-c3ccc4c5ccc6c7c(ccc(c8cccc3c84)c75)C(=O)N(c3c(C(C)C)cccc3C(C)C)C6=O)ccc2C2C=CC(c3ccc4c5ccc6c7c(ccc(c8cccc3c84)c75)C(=O)N(c3c(C(C)C)cccc3C(C)C)C6=O)=CC21,1351.83,5.31,3.34,1.97,CCCCC(CC)Cc1ccc(-c2c3cc(-c4sc(-c5nc6sc(-c7cc(CC(CC)CCCC)c(C)s7)nc6s5)cc4CC(CC)CCCC)sc3c(-c3ccc(CC(CC)CCCC)s3)c3cc(C)sc23)s1,46.7,24.6,1.90 \,CCCCC(CC)Cc1ccc(-c2c3cc(-c4sc(-c5nc6sc(-c7cc(CC(CC)CCCC)c(C)s7)nc6s5)cc4CC(CC)CCCC)sc3c(-c3ccc(CC(CC)CCCC)s3)c3cc(C)sc23)s1.CCCCCCCCC1(CCCCCCCC)c2cc(-c3ccc4c5ccc6c7c(ccc(c8cccc3c84)c75)C(=O)N(c3c(C(C)C)cccc3C(C)C)C6=O)ccc2C2C=CC(c3ccc4c5ccc6c7c(ccc(c8cccc3c84)c75)C(=O)N(c3c(C(C)C)cccc3C(C)C)C6=O)=CC21
178,70,9.11,8.86,16.1,0.646,0.87,5.48,3.83,1.65,CCCCCCc1ccc(C2(c3ccc(CCCCCC)cc3)c3cc4c(cc3-c3sc5cc(/C=C6\C(=O)c7ccccc7C6=C(C#N)C#N)sc5c32)C(c2ccc(CCCCCC)cc2)(c2ccc(CCCCCC)cc2)c2c-4sc3cc(/C=C4\C(=O)c5ccccc5C4=C(C#N)C#N)sc23)cc1,1427.96,5.24,3.42,1.82,CCCCCCCCc1ccc(-c2nc3c(-c4ccc(C)s4)cc4c(cc(-c5ccc(-c6cc7c(-c8ccc(CC(CCCC)CCCCCC)s8)c8sc(C)cc8c(-c8ccc(CC(CCCC)CCCCCC)s8)c7s6)s5)c5nc(-c6ccc(CCCCCCCC)s6)c(-c6ccc(CCCCCCCC)s6)nc54)c3nc2-c2ccc(CCCCCCCC)s2)s1,53.2,38.0,1.40 \,CCCCCCCCc1ccc(-c2nc3c(-c4ccc(C)s4)cc4c(cc(-c5ccc(-c6cc7c(-c8ccc(CC(CCCC)CCCCCC)s8)c8sc(C)cc8c(-c8ccc(CC(CCCC)CCCCCC)s8)c7s6)s5)c5nc(-c6ccc(CCCCCCCC)s6)c(-c6ccc(CCCCCCCC)s6)nc54)c3nc2-c2ccc(CCCCCCCC)s2)s1.CCCCCCc1ccc(C2(c3ccc(CCCCCC)cc3)c3cc4c(cc3-c3sc5cc(/C=C6\C(=O)c7ccccc7C6=C(C#N)C#N)sc5c32)C(c2ccc(CCCCCC)cc2)(c2ccc(CCCCCC)cc2)c2c-4sc3cc(/C=C4\C(=O)c5ccccc5C4=C(C#N)C#N)sc23)cc1
179,70,11.47,11.02,17.86,0.698,0.92,5.48,3.83,1.65,CCCCCCc1ccc(C2(c3ccc(CCCCCC)cc3)c3cc4c(cc3-c3sc5cc(/C=C6\C(=O)c7ccccc7C6=C(C#N)C#N)sc5c32)C(c2ccc(CCCCCC)cc2)(c2ccc(CCCCCC)cc2)c2c-4sc3cc(/C=C4\C(=O)c5ccccc5C4=C(C#N)C#N)sc23)cc1,1427.96,5.31,3.46,1.85,CCCCCCCCc1ccc(-c2nc3c(-c4ccc(C)s4)cc4c(cc(-c5ccc(-c6cc7c(-c8ccc(SCC(CCCC)CCCCCC)s8)c8sc(C)cc8c(-c8ccc(SCC(CCCC)CCCCCC)s8)c7s6)s5)c5nc(-c6ccc(CCCCCCCC)s6)c(-c6ccc(CCCCCCCC)s6)nc54)c3nc2-c2ccc(CCCCCCCC)s2)s1,68.0,40.0,1.70 \,CCCCCCCCc1ccc(-c2nc3c(-c4ccc(C)s4)cc4c(cc(-c5ccc(-c6cc7c(-c8ccc(SCC(CCCC)CCCCCC)s8)c8sc(C)cc8c(-c8ccc(SCC(CCCC)CCCCCC)s8)c7s6)s5)c5nc(-c6ccc(CCCCCCCC)s6)c(-c6ccc(CCCCCCCC)s6)nc54)c3nc2-c2ccc(CCCCCCCC)s2)s1.CCCCCCc1ccc(C2(c3ccc(CCCCCC)cc3)c3cc4c(cc3-c3sc5cc(/C=C6\C(=O)c7ccccc7C6=C(C#N)C#N)sc5c32)C(c2ccc(CCCCCC)cc2)(c2ccc(CCCCCC)cc2)c2c-4sc3cc(/C=C4\C(=O)c5ccccc5C4=C(C#N)C#N)sc23)cc1
180,71,7.04,6.74,12.62,0.5,1.11,5.83,3.7,2.13,CCCCCCCCC1(CCCCCCCC)c2cc(-c3ccc(/C=C4/SC(=S)N(CC)C4=O)c4nsnc34)ccc2-c2ccc(-c3ccc(/C=C4/SC(=S)N(CC)C4=O)c4nsnc34)cc21,1001.43,5.34,3.69,1.65,CCCCCCCCCCC(CCCCCCCC)Cc1cc(-c2c(F)c(F)c(-c3cc(CC(CCCCCCCC)CCCCCCCCCC)c(-c4ccc(-c5ccc(C)s5)s4)s3)c3nsnc23)sc1C,140.0,70.0,2.00 \,CCCCCCCCCCC(CCCCCCCC)Cc1cc(-c2c(F)c(F)c(-c3cc(CC(CCCCCCCC)CCCCCCCCCC)c(-c4ccc(-c5ccc(C)s5)s4)s3)c3nsnc23)sc1C.CCCCCCCCC1(CCCCCCCC)c2cc(-c3ccc(/C=C4/SC(=S)N(CC)C4=O)c4nsnc34)ccc2-c2ccc(-c3ccc(/C=C4/SC(=S)N(CC)C4=O)c4nsnc34)cc21
181,72,0.26,0.26,0.84,0.239,1.29,5.43,3.43,2.0,CCCCCCCCn1nc2c(/C=C3\SC(=O)N(CC)C3=O)ccc(-c3cc4c(s3)-c3cc5c(cc3C4(c3ccc(CCCCCC)cc3)c3ccc(CCCCCC)cc3)-c3sc(-c4ccc(/C=C6\SC(=O)N(CC)C6=O)c6nn(CCCCCCCC)nc46)cc3C5(c3ccc(CCCCCC)cc3)c3ccc(CCCCCC)cc3)c2n1,1676.41,5.32,3.38,1.94,CCCCCCCCCCCCSc1ccc(-c2c3cc(-c4ccc(-c5c(F)c(F)c(-c6ccc(C)s6)c6nn(CC(CCCCCC)CCCCCCCC)nc56)s4)sc3c(-c3ccc(SCCCCCCCCCCCC)s3)c3cc(C)sc23)s1,140.0,70.0,2.00 \,CCCCCCCCCCCCSc1ccc(-c2c3cc(-c4ccc(-c5c(F)c(F)c(-c6ccc(C)s6)c6nn(CC(CCCCCC)CCCCCCCC)nc56)s4)sc3c(-c3ccc(SCCCCCCCCCCCC)s3)c3cc(C)sc23)s1.CCCCCCCCn1nc2c(/C=C3\SC(=O)N(CC)C3=O)ccc(-c3cc4c(s3)-c3cc5c(cc3C4(c3ccc(CCCCCC)cc3)c3ccc(CCCCCC)cc3)-c3sc(-c4ccc(/C=C6\SC(=O)N(CC)C6=O)c6nn(CCCCCCCC)nc46)cc3C5(c3ccc(CCCCCC)cc3)c3ccc(CCCCCC)cc3)c2n1
182,72,3.02,2.98,5.21,0.467,1.24,5.46,3.59,1.87,CCCCCCCCn1nc2c(/C=C3\SC(=S)N(CC)C3=O)ccc(-c3cc4c(s3)-c3cc5c(cc3C4(c3ccc(CCCCCC)cc3)c3ccc(CCCCCC)cc3)-c3sc(-c4ccc(/C=C6\SC(=S)N(CC)C6=O)c6nn(CCCCCCCC)nc46)cc3C5(c3ccc(CCCCCC)cc3)c3ccc(CCCCCC)cc3)c2n1,1708.53,5.32,3.38,1.94,CCCCCCCCCCCCSc1ccc(-c2c3cc(-c4ccc(-c5c(F)c(F)c(-c6ccc(C)s6)c6nn(CC(CCCCCC)CCCCCCCC)nc56)s4)sc3c(-c3ccc(SCCCCCCCCCCCC)s3)c3cc(C)sc23)s1,140.0,70.0,2.00 \,CCCCCCCCCCCCSc1ccc(-c2c3cc(-c4ccc(-c5c(F)c(F)c(-c6ccc(C)s6)c6nn(CC(CCCCCC)CCCCCCCC)nc56)s4)sc3c(-c3ccc(SCCCCCCCCCCCC)s3)c3cc(C)sc23)s1.CCCCCCCCn1nc2c(/C=C3\SC(=S)N(CC)C3=O)ccc(-c3cc4c(s3)-c3cc5c(cc3C4(c3ccc(CCCCCC)cc3)c3ccc(CCCCCC)cc3)-c3sc(-c4ccc(/C=C6\SC(=S)N(CC)C6=O)c6nn(CCCCCCCC)nc46)cc3C5(c3ccc(CCCCCC)cc3)c3ccc(CCCCCC)cc3)c2n1
183,72,8.25,8.03,10.84,0.662,1.15,5.49,3.73,1.76,[C-]#[N+]/C(C#N)=c1/s/c(=C\c2ccc(-c3cc4c(s3)-c3cc5c(cc3C4(c3ccc(CCCCCC)cc3)c3ccc(CCCCCC)cc3)-c3sc(-c4ccc(/C=c6\sc(=C(C#N)C#N)n(CC)c6=O)c6nn(CCCCCCCC)nc46)cc3C5(c3ccc(CCCCCC)cc3)c3ccc(CCCCCC)cc3)c3nn(CCCCCCCC)nc23)c(=O)n1CC,1772.51,5.32,3.38,1.94,CCCCCCCCCCCCSc1ccc(-c2c3cc(-c4ccc(-c5c(F)c(F)c(-c6ccc(C)s6)c6nn(CC(CCCCCC)CCCCCCCC)nc56)s4)sc3c(-c3ccc(SCCCCCCCCCCCC)s3)c3cc(C)sc23)s1,140.0,70.0,2.00 \,CCCCCCCCCCCCSc1ccc(-c2c3cc(-c4ccc(-c5c(F)c(F)c(-c6ccc(C)s6)c6nn(CC(CCCCCC)CCCCCCCC)nc56)s4)sc3c(-c3ccc(SCCCCCCCCCCCC)s3)c3cc(C)sc23)s1.[C-]#[N+]/C(C#N)=c1/s/c(=C\c2ccc(-c3cc4c(s3)-c3cc5c(cc3C4(c3ccc(CCCCCC)cc3)c3ccc(CCCCCC)cc3)-c3sc(-c4ccc(/C=c6\sc(=C(C#N)C#N)n(CC)c6=O)c6nn(CCCCCCCC)nc46)cc3C5(c3ccc(CCCCCC)cc3)c3ccc(CCCCCC)cc3)c3nn(CCCCCCCC)nc23)c(=O)n1CC
184,73,11.61,11.39,16.41,0.73,0.97,5.73,3.92,1.81,CCCCCCc1ccc(C2(c3ccc(CCCCCC)cc3)c3cc4c(cc3-c3sc5c(CCCCCC)c(/C=C6\C(=O)c7ccccc7C6=C(C#N)C#N)sc5c32)C(c2ccc(CCCCCC)cc2)(c2ccc(CCCCCC)cc2)c2c-4sc3c(CCCCCC)c(/C=C4\C(=O)c5ccccc5C4=C(C#N)C#N)sc23)cc1,1596.28,5.33,3.53,1.8,CCCCC(CC)Cc1ccc(-c2c3cc(-c4ccc(-c5sc(-c6ccc(C)s6)c6c5C(=O)c5c(CC(CC)CCCC)sc(CC(CC)CCCC)c5C6=O)s4)sc3c(-c3ccc(CC(CC)CCCC)s3)c3cc(C)sc23)s1,117.0,58.5,2.00 \,CCCCC(CC)Cc1ccc(-c2c3cc(-c4ccc(-c5sc(-c6ccc(C)s6)c6c5C(=O)c5c(CC(CC)CCCC)sc(CC(CC)CCCC)c5C6=O)s4)sc3c(-c3ccc(CC(CC)CCCC)s3)c3cc(C)sc23)s1.CCCCCCc1ccc(C2(c3ccc(CCCCCC)cc3)c3cc4c(cc3-c3sc5c(CCCCCC)c(/C=C6\C(=O)c7ccccc7C6=C(C#N)C#N)sc5c32)C(c2ccc(CCCCCC)cc2)(c2ccc(CCCCCC)cc2)c2c-4sc3c(CCCCCC)c(/C=C4\C(=O)c5ccccc5C4=C(C#N)C#N)sc23)cc1
185,73,10.21,10.06,16.27,0.69,0.91,5.68,4.01,1.67,CCCCCCc1ccc(C2(c3ccc(CCCCCC)cc3)c3cc4c(cc3-c3sc5cc(/C=C6\C(=O)c7ccccc7C6=C(C#N)C#N)sc5c32)C(c2ccc(CCCCCC)cc2)(c2ccc(CCCCCC)cc2)c2c-4sc3cc(/C=C4\C(=O)c5ccccc5C4=C(C#N)C#N)sc23)cc1,1427.96,5.33,3.53,1.8,CCCCC(CC)Cc1ccc(-c2c3cc(-c4ccc(-c5sc(-c6ccc(C)s6)c6c5C(=O)c5c(CC(CC)CCCC)sc(CC(CC)CCCC)c5C6=O)s4)sc3c(-c3ccc(CC(CC)CCCC)s3)c3cc(C)sc23)s1,117.0,58.5,2.00 \,CCCCC(CC)Cc1ccc(-c2c3cc(-c4ccc(-c5sc(-c6ccc(C)s6)c6c5C(=O)c5c(CC(CC)CCCC)sc(CC(CC)CCCC)c5C6=O)s4)sc3c(-c3ccc(CC(CC)CCCC)s3)c3cc(C)sc23)s1.CCCCCCc1ccc(C2(c3ccc(CCCCCC)cc3)c3cc4c(cc3-c3sc5cc(/C=C6\C(=O)c7ccccc7C6=C(C#N)C#N)sc5c32)C(c2ccc(CCCCCC)cc2)(c2ccc(CCCCCC)cc2)c2c-4sc3cc(/C=C4\C(=O)c5ccccc5C4=C(C#N)C#N)sc23)cc1
186,74,10.54,10.31,16.55,0.707,0.896,5.68,4.01,1.67,CCCCCCc1ccc(C2(c3ccc(CCCCCC)cc3)c3cc4c(cc3-c3sc5cc(/C=C6\C(=O)c7ccccc7C6=C(C#N)C#N)sc5c32)C(c2ccc(CCCCCC)cc2)(c2ccc(CCCCCC)cc2)c2c-4sc3cc(/C=C4\C(=O)c5ccccc5C4=C(C#N)C#N)sc23)cc1,1427.96,5.33,3.53,1.8,CCCCC(CC)Cc1ccc(-c2c3cc(-c4ccc(-c5sc(-c6ccc(C)s6)c6c5C(=O)c5c(CC(CC)CCCC)sc(CC(CC)CCCC)c5C6=O)s4)sc3c(-c3ccc(CC(CC)CCCC)s3)c3cc(C)sc23)s1,117.0,58.5,2.00 \,CCCCC(CC)Cc1ccc(-c2c3cc(-c4ccc(-c5sc(-c6ccc(C)s6)c6c5C(=O)c5c(CC(CC)CCCC)sc(CC(CC)CCCC)c5C6=O)s4)sc3c(-c3ccc(CC(CC)CCCC)s3)c3cc(C)sc23)s1.CCCCCCc1ccc(C2(c3ccc(CCCCCC)cc3)c3cc4c(cc3-c3sc5cc(/C=C6\C(=O)c7ccccc7C6=C(C#N)C#N)sc5c32)C(c2ccc(CCCCCC)cc2)(c2ccc(CCCCCC)cc2)c2c-4sc3cc(/C=C4\C(=O)c5ccccc5C4=C(C#N)C#N)sc23)cc1
187,74,11.52,11.31,16.37,0.741,0.95,5.58,3.98,1.6,CCCCCCc1ccc(C2(c3ccc(CCCCCC)cc3)c3cc4c(cc3-c3sc5cc(/C=C6\C(=O)c7ccc(C)cc7C6=C(C#N)C#N)sc5c32)C(c2ccc(CCCCCC)cc2)(c2ccc(CCCCCC)cc2)c2c-4sc3cc(/C=C4\C(=O)c5ccc(C)cc5C4=C(C#N)C#N)sc23)cc1,1456.01,5.33,3.53,1.8,CCCCC(CC)Cc1ccc(-c2c3cc(-c4ccc(-c5sc(-c6ccc(C)s6)c6c5C(=O)c5c(CC(CC)CCCC)sc(CC(CC)CCCC)c5C6=O)s4)sc3c(-c3ccc(CC(CC)CCCC)s3)c3cc(C)sc23)s1,117.0,58.5,2.00 \,CCCCC(CC)Cc1ccc(-c2c3cc(-c4ccc(-c5sc(-c6ccc(C)s6)c6c5C(=O)c5c(CC(CC)CCCC)sc(CC(CC)CCCC)c5C6=O)s4)sc3c(-c3ccc(CC(CC)CCCC)s3)c3cc(C)sc23)s1.CCCCCCc1ccc(C2(c3ccc(CCCCCC)cc3)c3cc4c(cc3-c3sc5cc(/C=C6\C(=O)c7ccc(C)cc7C6=C(C#N)C#N)sc5c32)C(c2ccc(CCCCCC)cc2)(c2ccc(CCCCCC)cc2)c2c-4sc3cc(/C=C4\C(=O)c5ccc(C)cc5C4=C(C#N)C#N)sc23)cc1
188,75,7.73,7.5,14.58,0.679,0.78,5.53,4.0,1.53,CCCCCCc1ccc(C2(c3ccc(CCCCCC)cc3)Oc3cc(/C=C4\C(=O)c5ccccc5C4=C(C#N)C#N)sc3-c3cc4c(cc32)-c2sc(/C=C3\C(=O)c5ccccc5C3=C(C#N)C#N)cc2OC4(c2ccc(CCCCCC)cc2)c2ccc(CCCCCC)cc2)cc1,1347.79,5.21,3.41,1.8,CCCCC(CC)Cc1ccc(-c2c3cc(-c4ccc(-c5sc(-c6ccc(C)s6)c6c5C(=O)c5c(CC(CC)CCCC)sc(CC(CC)CCCC)c5C6=O)s4)sc3c(-c3ccc(CC(CC)CCCC)s3)c3cc(C)sc23)s1,117.0,58.5,2.00 \,CCCCC(CC)Cc1ccc(-c2c3cc(-c4ccc(-c5sc(-c6ccc(C)s6)c6c5C(=O)c5c(CC(CC)CCCC)sc(CC(CC)CCCC)c5C6=O)s4)sc3c(-c3ccc(CC(CC)CCCC)s3)c3cc(C)sc23)s1.CCCCCCc1ccc(C2(c3ccc(CCCCCC)cc3)Oc3cc(/C=C4\C(=O)c5ccccc5C4=C(C#N)C#N)sc3-c3cc4c(cc32)-c2sc(/C=C3\C(=O)c5ccccc5C3=C(C#N)C#N)cc2OC4(c2ccc(CCCCCC)cc2)c2ccc(CCCCCC)cc2)cc1
189,75,9.21,8.88,17.31,0.596,0.89,5.33,3.89,1.44,CCCCCCc1ccc(C2(c3ccc(CCCCCC)cc3)Oc3cc(-c4ccc(C=C5C(=O)c6ccccc6C5=C(C#N)C#N)s4)sc3-c3cc4c(cc32)-c2sc(-c3ccc(/C=C5/C(=O)c6ccccc6C5=C(C#N)C#N)s3)cc2OC4(c2ccc(CCCCCC)cc2)c2ccc(CCCCCC)cc2)cc1,1512.03,5.21,3.41,1.8,CCCCC(CC)Cc1ccc(-c2c3cc(-c4ccc(-c5sc(-c6ccc(C)s6)c6c5C(=O)c5c(CC(CC)CCCC)sc(CC(CC)CCCC)c5C6=O)s4)sc3c(-c3ccc(CC(CC)CCCC)s3)c3cc(C)sc23)s1,117.0,58.5,2.00 \,CCCCC(CC)Cc1ccc(-c2c3cc(-c4ccc(-c5sc(-c6ccc(C)s6)c6c5C(=O)c5c(CC(CC)CCCC)sc(CC(CC)CCCC)c5C6=O)s4)sc3c(-c3ccc(CC(CC)CCCC)s3)c3cc(C)sc23)s1.CCCCCCc1ccc(C2(c3ccc(CCCCCC)cc3)Oc3cc(-c4ccc(C=C5C(=O)c6ccccc6C5=C(C#N)C#N)s4)sc3-c3cc4c(cc32)-c2sc(-c3ccc(/C=C5/C(=O)c6ccccc6C5=C(C#N)C#N)s3)cc2OC4(c2ccc(CCCCCC)cc2)c2ccc(CCCCCC)cc2)cc1
190,75,4.02,3.86,10.58,0.421,0.9,5.28,3.92,1.36,CCCCCCc1ccc(C2(c3ccc(CCCCCC)cc3)Oc3cc(-c4cc5sc(C=C6C(=O)c7ccccc7C6=C(C#N)C#N)cc5s4)sc3-c3cc4c(cc32)-c2sc(-c3cc5sc(/C=C6\C(=O)c7ccccc7C6=C(C#N)C#N)cc5s3)cc2OC4(c2ccc(CCCCCC)cc2)c2ccc(CCCCCC)cc2)cc1,1624.19,5.21,3.41,1.8,CCCCC(CC)Cc1ccc(-c2c3cc(-c4ccc(-c5sc(-c6ccc(C)s6)c6c5C(=O)c5c(CC(CC)CCCC)sc(CC(CC)CCCC)c5C6=O)s4)sc3c(-c3ccc(CC(CC)CCCC)s3)c3cc(C)sc23)s1,117.0,58.5,2.00 \,CCCCC(CC)Cc1ccc(-c2c3cc(-c4ccc(-c5sc(-c6ccc(C)s6)c6c5C(=O)c5c(CC(CC)CCCC)sc(CC(CC)CCCC)c5C6=O)s4)sc3c(-c3ccc(CC(CC)CCCC)s3)c3cc(C)sc23)s1.CCCCCCc1ccc(C2(c3ccc(CCCCCC)cc3)Oc3cc(-c4cc5sc(C=C6C(=O)c7ccccc7C6=C(C#N)C#N)cc5s4)sc3-c3cc4c(cc32)-c2sc(-c3cc5sc(/C=C6\C(=O)c7ccccc7C6=C(C#N)C#N)cc5s3)cc2OC4(c2ccc(CCCCCC)cc2)c2ccc(CCCCCC)cc2)cc1
191,76,7.15,6.62,13.51,0.613,0.8,5.48,3.83,1.65,CCCCCCc1ccc(C2(c3ccc(CCCCCC)cc3)c3cc4c(cc3-c3sc5cc(/C=C6\C(=O)c7ccccc7C6=C(C#N)C#N)sc5c32)C(c2ccc(CCCCCC)cc2)(c2ccc(CCCCCC)cc2)c2c-4sc3cc(/C=C4\C(=O)c5ccccc5C4=C(C#N)C#N)sc23)cc1,1427.96,5.14,3.35,1.79,CCCCCCCCc1cc(-c2c(F)c(F)c(-c3cc(CCCCCCCC)c(-c4cc5c(-c6ccc(CC(CCCC)CCCCCC)s6)c6sc(C)cc6c(-c6ccc(CC(CCCC)CCCCCC)s6)c5s4)s3)c3nsnc23)sc1C,49.3,28.5,1.73 \,CCCCCCCCc1cc(-c2c(F)c(F)c(-c3cc(CCCCCCCC)c(-c4cc5c(-c6ccc(CC(CCCC)CCCCCC)s6)c6sc(C)cc6c(-c6ccc(CC(CCCC)CCCCCC)s6)c5s4)s3)c3nsnc23)sc1C.CCCCCCc1ccc(C2(c3ccc(CCCCCC)cc3)c3cc4c(cc3-c3sc5cc(/C=C6\C(=O)c7ccccc7C6=C(C#N)C#N)sc5c32)C(c2ccc(CCCCCC)cc2)(c2ccc(CCCCCC)cc2)c2c-4sc3cc(/C=C4\C(=O)c5ccccc5C4=C(C#N)C#N)sc23)cc1
192,76,8.58,8.02,14.44,0.638,0.87,5.48,3.83,1.65,CCCCCCc1ccc(C2(c3ccc(CCCCCC)cc3)c3cc4c(cc3-c3sc5cc(/C=C6\C(=O)c7ccccc7C6=C(C#N)C#N)sc5c32)C(c2ccc(CCCCCC)cc2)(c2ccc(CCCCCC)cc2)c2c-4sc3cc(/C=C4\C(=O)c5ccccc5C4=C(C#N)C#N)sc23)cc1,1427.96,5.2,3.4,1.8,CCCCCCCCc1cc(-c2c(F)c(F)c(-c3cc(CCCCCCCC)c(-c4cc5c(-c6ccc(SCC(CCCC)CCCCCC)s6)c6sc(C)cc6c(-c6ccc(SCC(CCCC)CCCCCC)s6)c5s4)s3)c3nsnc23)sc1C,49.2,28.1,1.75 \,CCCCCCCCc1cc(-c2c(F)c(F)c(-c3cc(CCCCCCCC)c(-c4cc5c(-c6ccc(SCC(CCCC)CCCCCC)s6)c6sc(C)cc6c(-c6ccc(SCC(CCCC)CCCCCC)s6)c5s4)s3)c3nsnc23)sc1C.CCCCCCc1ccc(C2(c3ccc(CCCCCC)cc3)c3cc4c(cc3-c3sc5cc(/C=C6\C(=O)c7ccccc7C6=C(C#N)C#N)sc5c32)C(c2ccc(CCCCCC)cc2)(c2ccc(CCCCCC)cc2)c2c-4sc3cc(/C=C4\C(=O)c5ccccc5C4=C(C#N)C#N)sc23)cc1
193,76,9.17,8.74,15.22,0.645,0.89,5.48,3.83,1.65,CCCCCCc1ccc(C2(c3ccc(CCCCCC)cc3)c3cc4c(cc3-c3sc5cc(/C=C6\C(=O)c7ccccc7C6=C(C#N)C#N)sc5c32)C(c2ccc(CCCCCC)cc2)(c2ccc(CCCCCC)cc2)c2c-4sc3cc(/C=C4\C(=O)c5ccccc5C4=C(C#N)C#N)sc23)cc1,1427.96,5.34,3.52,1.82,CCCCCCCCc1cc(-c2c(F)c(F)c(-c3cc(CCCCCCCC)c(-c4cc5c(-c6cc(F)c(CC(CCCC)CCCCCC)s6)c6sc(C)cc6c(-c6cc(F)c(CC(CCCC)CCCCCC)s6)c5s4)s3)c3nsnc23)sc1C,48.0,27.2,1.76 \,CCCCCCCCc1cc(-c2c(F)c(F)c(-c3cc(CCCCCCCC)c(-c4cc5c(-c6cc(F)c(CC(CCCC)CCCCCC)s6)c6sc(C)cc6c(-c6cc(F)c(CC(CCCC)CCCCCC)s6)c5s4)s3)c3nsnc23)sc1C.CCCCCCc1ccc(C2(c3ccc(CCCCCC)cc3)c3cc4c(cc3-c3sc5cc(/C=C6\C(=O)c7ccccc7C6=C(C#N)C#N)sc5c32)C(c2ccc(CCCCCC)cc2)(c2ccc(CCCCCC)cc2)c2c-4sc3cc(/C=C4\C(=O)c5ccccc5C4=C(C#N)C#N)sc23)cc1
194,76,11.66,11.12,16.88,0.652,1.01,5.48,3.83,1.65,CCCCCCc1ccc(C2(c3ccc(CCCCCC)cc3)c3cc4c(cc3-c3sc5cc(/C=C6\C(=O)c7ccccc7C6=C(C#N)C#N)sc5c32)C(c2ccc(CCCCCC)cc2)(c2ccc(CCCCCC)cc2)c2c-4sc3cc(/C=C4\C(=O)c5ccccc5C4=C(C#N)C#N)sc23)cc1,1427.96,5.41,3.6,1.81,CCCCCCCCc1cc(-c2c(F)c(F)c(-c3cc(CCCCCCCC)c(-c4cc5c(-c6cc(F)c(SCC(CCCC)CCCCCC)s6)c6sc(C)cc6c(-c6cc(F)c(SCC(CCCC)CCCCCC)s6)c5s4)s3)c3nsnc23)sc1C,49.5,28.1,1.76 \,CCCCCCCCc1cc(-c2c(F)c(F)c(-c3cc(CCCCCCCC)c(-c4cc5c(-c6cc(F)c(SCC(CCCC)CCCCCC)s6)c6sc(C)cc6c(-c6cc(F)c(SCC(CCCC)CCCCCC)s6)c5s4)s3)c3nsnc23)sc1C.CCCCCCc1ccc(C2(c3ccc(CCCCCC)cc3)c3cc4c(cc3-c3sc5cc(/C=C6\C(=O)c7ccccc7C6=C(C#N)C#N)sc5c32)C(c2ccc(CCCCCC)cc2)(c2ccc(CCCCCC)cc2)c2c-4sc3cc(/C=C4\C(=O)c5ccccc5C4=C(C#N)C#N)sc23)cc1
195,77,9.35,9.16,15.3,0.657,0.93,5.51,3.84,1.67,CCCCCCc1ccc(C2(c3ccc(CCCCCC)cc3)c3cc4c(cc3-c3sc5cc(/C=C6\C(=O)c7ccccc7C6=C(C#N)C#N)sc5c32)C(c2ccc(CCCCCC)cc2)(c2ccc(CCCCCC)cc2)c2c-4sc3cc(/C=C4\C(=O)c5ccccc5C4=C(C#N)C#N)sc23)cc1,1427.96,5.43,3.57,1.86,CCCCCCC(CCCC)COC(=O)c1cc(-c2cc3c(-c4ccc(CC(CC)CCCC)s4)c4sc(C)cc4c(-c4ccc(CC(CC)CCCC)s4)c3s2)sc1-c1ccc(C)s1,307.8,114.0,2.70 \,CCCCCCC(CCCC)COC(=O)c1cc(-c2cc3c(-c4ccc(CC(CC)CCCC)s4)c4sc(C)cc4c(-c4ccc(CC(CC)CCCC)s4)c3s2)sc1-c1ccc(C)s1.CCCCCCc1ccc(C2(c3ccc(CCCCCC)cc3)c3cc4c(cc3-c3sc5cc(/C=C6\C(=O)c7ccccc7C6=C(C#N)C#N)sc5c32)C(c2ccc(CCCCCC)cc2)(c2ccc(CCCCCC)cc2)c2c-4sc3cc(/C=C4\C(=O)c5ccccc5C4=C(C#N)C#N)sc23)cc1
196,77,10.12,9.75,16.4,0.643,0.96,5.51,3.84,1.67,CCCCCCc1ccc(C2(c3ccc(CCCCCC)cc3)c3cc4c(cc3-c3sc5cc(/C=C6\C(=O)c7ccccc7C6=C(C#N)C#N)sc5c32)C(c2ccc(CCCCCC)cc2)(c2ccc(CCCCCC)cc2)c2c-4sc3cc(/C=C4\C(=O)c5ccccc5C4=C(C#N)C#N)sc23)cc1,1427.96,5.47,3.58,1.89,CCCCCCC(CCCC)COC(=O)c1cc(-c2cc3c(-c4ccc(SCC(CC)CCCC)s4)c4sc(C)cc4c(-c4ccc(SCC(CC)CCCC)s4)c3s2)sc1-c1ccc(C)s1,197.6,104.0,1.90 \,CCCCCCC(CCCC)COC(=O)c1cc(-c2cc3c(-c4ccc(SCC(CC)CCCC)s4)c4sc(C)cc4c(-c4ccc(SCC(CC)CCCC)s4)c3s2)sc1-c1ccc(C)s1.CCCCCCc1ccc(C2(c3ccc(CCCCCC)cc3)c3cc4c(cc3-c3sc5cc(/C=C6\C(=O)c7ccccc7C6=C(C#N)C#N)sc5c32)C(c2ccc(CCCCCC)cc2)(c2ccc(CCCCCC)cc2)c2c-4sc3cc(/C=C4\C(=O)c5ccccc5C4=C(C#N)C#N)sc23)cc1
197,78,8.29,8.02,13.75,0.635,0.95,5.98,3.71,2.27,CCCCC1(CCCC)c2cc(-c3ccc(/C=c4\sc(=C(C#N)C#N)n(CC)c4=O)c4nsnc34)ccc2-c2c1c1c(c3c2C(CCCC)(CCCC)c2cc(-c4ccc(/C=c5\sc(=C(C#N)C#N)n(CC)c5=O)c5nsnc45)ccc2-3)C(CCCC)(CCCC)c2cc(-c3ccc(/C=c4\sc(=C(C#N)C#N)n(CC)c4=O)c4nsnc34)ccc2-1,1691.21,5.27,3.55,1.72,CCCCC(CC)COC(=O)c1sc2c(-c3cc4c(-c5ccc(CC(CC)CCCC)s5)c5sc(C)cc5c(-c5ccc(CC(CC)CCCC)s5)c4s3)sc(C)c2c1F,124.0,72.9,1.70 \,CCCCC(CC)COC(=O)c1sc2c(-c3cc4c(-c5ccc(CC(CC)CCCC)s5)c5sc(C)cc5c(-c5ccc(CC(CC)CCCC)s5)c4s3)sc(C)c2c1F.CCCCC1(CCCC)c2cc(-c3ccc(/C=c4\sc(=C(C#N)C#N)n(CC)c4=O)c4nsnc34)ccc2-c2c1c1c(c3c2C(CCCC)(CCCC)c2cc(-c4ccc(/C=c5\sc(=C(C#N)C#N)n(CC)c5=O)c5nsnc45)ccc2-3)C(CCCC)(CCCC)c2cc(-c3ccc(/C=c4\sc(=C(C#N)C#N)n(CC)c4=O)c4nsnc34)ccc2-1
198,78,10.15,9.92,16.75,0.645,0.94,5.95,3.73,2.22,CCCCC1(CCCC)c2ccc(-c3ccc(/C=c4\sc(=C(C#N)C#N)n(CC)c4=O)c4nsnc34)cc2-c2c1c1c(c3c2C(CCCC)(CCCC)c2ccc(-c4ccc(/C=c5\sc(=C(C#N)C#N)n(CC)c5=O)c5nsnc45)cc2-3)C(CCCC)(CCCC)c2ccc(-c3ccc(/C=c4\sc(=C(C#N)C#N)n(CC)c4=O)c4nsnc34)cc2-1,1691.21,5.27,3.55,1.72,CCCCC(CC)COC(=O)c1sc2c(-c3cc4c(-c5ccc(CC(CC)CCCC)s5)c5sc(C)cc5c(-c5ccc(CC(CC)CCCC)s5)c4s3)sc(C)c2c1F,124.0,72.9,1.70 \,CCCCC(CC)COC(=O)c1sc2c(-c3cc4c(-c5ccc(CC(CC)CCCC)s5)c5sc(C)cc5c(-c5ccc(CC(CC)CCCC)s5)c4s3)sc(C)c2c1F.CCCCC1(CCCC)c2ccc(-c3ccc(/C=c4\sc(=C(C#N)C#N)n(CC)c4=O)c4nsnc34)cc2-c2c1c1c(c3c2C(CCCC)(CCCC)c2ccc(-c4ccc(/C=c5\sc(=C(C#N)C#N)n(CC)c5=O)c5nsnc45)cc2-3)C(CCCC)(CCCC)c2ccc(-c3ccc(/C=c4\sc(=C(C#N)C#N)n(CC)c4=O)c4nsnc34)cc2-1
199,79,1.7,1.7,3.9,0.4,1.1,5.3,3.12,2.18,COC1=CC2c3cc(OC)ccc3C(=C3c4cc5ccccc5cc4-c4cc5ccccc5cc43)C2C=C1,490.6,4.9,3.0,1.9,CCCCCCc1cc(C)sc1C,21.1,11.6,1.82 \,CCCCCCc1cc(C)sc1C.COC1=CC2c3cc(OC)ccc3C(=C3c4cc5ccccc5cc4-c4cc5ccccc5cc43)C2C=C1
200,80,1.86,1.86,4.4,0.56,0.76,6.1,3.5,2.6,CCCCCCCCN1C(=O)c2c(c(-c3cccs3)c3c(c2-c2cccs2)-c2cccc4c(C#N)ccc-3c24)C1=O,572.74,4.9,3.0,1.9,CCCCCCc1cc(C)sc1C,21.1,11.6,1.82 \,CCCCCCc1cc(C)sc1C.CCCCCCCCN1C(=O)c2c(c(-c3cccs3)c3c(c2-c2cccs2)-c2cccc4c(C#N)ccc-3c24)C1=O
201,81,3.32,3.22,11.97,0.336,0.87,5.4,3.7,1.7,CCCCC(CC)CN1C(=O)c2ccc3c4c5c(c6ccc(c2c36)C1=O)=C(c1cccc(N(c2ccc(-c3cc6c7c(ccc8c9c%10c(c3c78)C=CC3C(=O)N(CC(CC)CCCC)C(=O)C(=CC=9)C%103)C(=O)N(CC(CC)CCCC)C6=O)cc2)c2ccc(-c3cc6c7c(ccc8c9c%10c(c3c87)=CC=C3C(=O)N(CC(CC)CCCC)C(=O)C(C=C9)C3%10)C(=O)N(CC(CC)CCCC)C6=O)cc2)c1)C=C1C(=O)N(CC(CC)CCCC)C(=O)C(C=C4)C15,2089.68,5.11,3.25,1.86,CCCCC(CC)CC(=O)c1cc2c(C)sc(-c3cc4c(-c5ccc(CC(CC)CCCC)s5)c5sc(C)cc5c(-c5ccc(CC(CC)CCCC)s5)c4s3)c2s1,56.0,20.0,2.80 \,CCCCC(CC)CC(=O)c1cc2c(C)sc(-c3cc4c(-c5ccc(CC(CC)CCCC)s5)c5sc(C)cc5c(-c5ccc(CC(CC)CCCC)s5)c4s3)c2s1.CCCCC(CC)CN1C(=O)c2ccc3c4c5c(c6ccc(c2c36)C1=O)=C(c1cccc(N(c2ccc(-c3cc6c7c(ccc8c9c%10c(c3c78)C=CC3C(=O)N(CC(CC)CCCC)C(=O)C(=CC=9)C%103)C(=O)N(CC(CC)CCCC)C6=O)cc2)c2ccc(-c3cc6c7c(ccc8c9c%10c(c3c87)=CC=C3C(=O)N(CC(CC)CCCC)C(=O)C(C=C9)C3%10)C(=O)N(CC(CC)CCCC)C6=O)cc2)c1)C=C1C(=O)N(CC(CC)CCCC)C(=O)C(C=C4)C15
202,82,1.39,1.32,2.8,0.6,0.82,5.5,3.68,1.82,C12=C(C3=CC=CC=C3)C=C(C4=CC=CC=C4)N1[Zn]5(N6C(C7=CC=CC=C7)=CC(C8=CC=CC=C8)=C6N=C9[N]5=C(C%10=CC=CC=C%10)C=C9C%11=CC=CC=C%11)[N]%12=C(C%13=CC=CC=C%13)C=C(C%14=CC=CC=C%14)C%12=N2,962.48,4.9,3.0,1.9,CCCCCCc1cc(C)sc1C,21.1,11.6,1.82 \,CCCCCCc1cc(C)sc1C.C12=C(C3=CC=CC=C3)C=C(C4=CC=CC=C4)N1[Zn]5(N6C(C7=CC=CC=C7)=CC(C8=CC=CC=C8)=C6N=C9[N]5=C(C%10=CC=CC=C%10)C=C9C%11=CC=CC=C%11)[N]%12=C(C%13=CC=CC=C%13)C=C(C%14=CC=CC=C%14)C%12=N2
203,82,4.1,3.9,9.1,0.59,0.77,5.6,3.85,1.75,C12=C(C3=CC=CC=C3)C(C#CC4=CC=CC=C4)=C(C5=CC=CC=C5)N1[Zn]6(N7C(C8=CC=CC=C8)=C(C#CC9=CC=CC=C9)C(C%10=CC=CC=C%10)=C7N=C%11[N]6=C(C%12=CC=CC=C%12)C(C#CC%13=CC=CC=C%13)=C%11C%14=CC=CC=C%14)[N]%15=C(C%16=CC=CC=C%16)C(C#CC%17=CC=CC=C%17)=C(C%18=CC=CC=C%18)C%15=N2,1362.96,4.9,3.0,1.9,CCCCCCc1cc(C)sc1C,21.1,11.6,1.82 \,CCCCCCc1cc(C)sc1C.C12=C(C3=CC=CC=C3)C(C#CC4=CC=CC=C4)=C(C5=CC=CC=C5)N1[Zn]6(N7C(C8=CC=CC=C8)=C(C#CC9=CC=CC=C9)C(C%10=CC=CC=C%10)=C7N=C%11[N]6=C(C%12=CC=CC=C%12)C(C#CC%13=CC=CC=C%13)=C%11C%14=CC=CC=C%14)[N]%15=C(C%16=CC=CC=C%16)C(C#CC%17=CC=CC=C%17)=C(C%18=CC=CC=C%18)C%15=N2
204,83,6.8,6.58,14.21,0.591,0.81,5.48,3.83,1.65,CCCCCCc1ccc(C2(c3ccc(CCCCCC)cc3)c3cc4c(cc3-c3sc5cc(/C=C6\C(=O)c7ccccc7C6=C(C#N)C#N)sc5c32)C(c2ccc(CCCCCC)cc2)(c2ccc(CCCCCC)cc2)c2c-4sc3cc(/C=C4\C(=O)c5ccccc5C4=C(C#N)C#N)sc23)cc1,1427.96,5.2,3.59,1.61,CCCCC(CC)COC(=O)c1sc2c(-c3cc4c(-c5ccc(CC(CC)CCCC)s5)c5sc(C)cc5c(-c5ccc(CC(CC)CCCC)s5)c4s3)sc(C)c2c1F,124.0,72.9,1.70 \,CCCCC(CC)COC(=O)c1sc2c(-c3cc4c(-c5ccc(CC(CC)CCCC)s5)c5sc(C)cc5c(-c5ccc(CC(CC)CCCC)s5)c4s3)sc(C)c2c1F.CCCCCCc1ccc(C2(c3ccc(CCCCCC)cc3)c3cc4c(cc3-c3sc5cc(/C=C6\C(=O)c7ccccc7C6=C(C#N)C#N)sc5c32)C(c2ccc(CCCCCC)cc2)(c2ccc(CCCCCC)cc2)c2c-4sc3cc(/C=C4\C(=O)c5ccccc5C4=C(C#N)C#N)sc23)cc1
205,84,6.37,6.18,12.56,0.55,0.92,5.74,3.7,2.04,CCCCCCCCCCCCC(CCCCCCCCCC)CN1C(=O)c2ccc3c4c(ccc(c24)C1=O)-c1nc2c(-c4ccc(-c5c6nc7c(nc6c(-c6ccccc6)c6nc8c(nc56)-c5ccc6c9c(ccc-8c59)C(=O)N(CC(CCCCCCCCCC)CCCCCCCCCCCC)C6=O)-c5ccc6c8c(ccc-7c58)C(=O)N(CC(CCCCCCCCCC)CCCCCCCCCCCC)C6=O)[se]4)c4nc5c(nc4c(-c4ccccc4)c2nc1-3)-c1ccc2c3c(ccc-5c13)C(=O)N(CC(CCCCCCCCCC)CCCCCCCCCCCC)C2=O,2762.81,5.1,3.3,1.8,CCCCC(CC)Cc1cc(C)sc1-c1nc2sc(-c3sc(-c4cc5c(s4)-c4sc(C)cc4[Si]5(CC(CC)CCCC)CC(CC)CCCC)cc3CC(CC)CCCC)nc2s1,132.2,33.9,3.90 \,CCCCC(CC)Cc1cc(C)sc1-c1nc2sc(-c3sc(-c4cc5c(s4)-c4sc(C)cc4[Si]5(CC(CC)CCCC)CC(CC)CCCC)cc3CC(CC)CCCC)nc2s1.CCCCCCCCCCCCC(CCCCCCCCCC)CN1C(=O)c2ccc3c4c(ccc(c24)C1=O)-c1nc2c(-c4ccc(-c5c6nc7c(nc6c(-c6ccccc6)c6nc8c(nc56)-c5ccc6c9c(ccc-8c59)C(=O)N(CC(CCCCCCCCCC)CCCCCCCCCCCC)C6=O)-c5ccc6c8c(ccc-7c58)C(=O)N(CC(CCCCCCCCCC)CCCCCCCCCCCC)C6=O)[se]4)c4nc5c(nc4c(-c4ccccc4)c2nc1-3)-c1ccc2c3c(ccc-5c13)C(=O)N(CC(CCCCCCCCCC)CCCCCCCCCCCC)C2=O
206,84,2.61,2.36,5.61,0.57,0.82,5.82,3.66,2.16,CCCCCCCCCCCCC(CCCCCCCCCC)CN1C(=O)c2ccc3c4c(ccc(c24)C1=O)-c1nc2c(-c4sc(-c5c6nc7c(nc6c(-c6ccccc6)c6nc8c(nc56)-c5ccc6c9c(ccc-8c59)C(=O)N(CC(CCCCCCCCCC)CCCCCCCCCCCC)C6=O)-c5ccc6c8c(ccc-7c58)C(=O)N(CC(CCCCCCCCCC)CCCCCCCCCCCC)C6=O)c(C)c4C)c4nc5c(nc4c(-c4ccccc4)c2nc1-3)-c1ccc2c3c(ccc-5c13)C(=O)N(CC(CCCCCCCCCC)CCCCCCCCCCCC)C2=O,2743.96,5.1,3.3,1.8,CCCCC(CC)Cc1cc(C)sc1-c1nc2sc(-c3sc(-c4cc5c(s4)-c4sc(C)cc4[Si]5(CC(CC)CCCC)CC(CC)CCCC)cc3CC(CC)CCCC)nc2s1,132.2,33.9,3.90 \,CCCCC(CC)Cc1cc(C)sc1-c1nc2sc(-c3sc(-c4cc5c(s4)-c4sc(C)cc4[Si]5(CC(CC)CCCC)CC(CC)CCCC)cc3CC(CC)CCCC)nc2s1.CCCCCCCCCCCCC(CCCCCCCCCC)CN1C(=O)c2ccc3c4c(ccc(c24)C1=O)-c1nc2c(-c4sc(-c5c6nc7c(nc6c(-c6ccccc6)c6nc8c(nc56)-c5ccc6c9c(ccc-8c59)C(=O)N(CC(CCCCCCCCCC)CCCCCCCCCCCC)C6=O)-c5ccc6c8c(ccc-7c58)C(=O)N(CC(CCCCCCCCCC)CCCCCCCCCCCC)C6=O)c(C)c4C)c4nc5c(nc4c(-c4ccccc4)c2nc1-3)-c1ccc2c3c(ccc-5c13)C(=O)N(CC(CCCCCCCCCC)CCCCCCCCCCCC)C2=O
207,84,3.94,3.8,8.33,0.51,0.94,5.76,3.67,2.09,CCCCCCCCCCCCC(CCCCCCCCCC)CN1C(=O)c2ccc3c4c(ccc(c24)C1=O)-c1nc2c(-c4sc5c(C)c(-c6c7nc8c(nc7c(-c7ccccc7)c7nc9c(nc67)-c6ccc7c%10c(ccc-9c6%10)C(=O)N(CC(CCCCCCCCCC)CCCCCCCCCCCC)C7=O)-c6ccc7c9c(ccc-8c69)C(=O)N(CC(CCCCCCCCCC)CCCCCCCCCCCC)C7=O)sc5c4C)c4nc5c(nc4c(-c4ccccc4)c2nc1-3)-c1ccc2c3c(ccc-5c13)C(=O)N(CC(CCCCCCCCCC)CCCCCCCCCCCC)C2=O,2800.04,5.1,3.3,1.8,CCCCC(CC)Cc1cc(C)sc1-c1nc2sc(-c3sc(-c4cc5c(s4)-c4sc(C)cc4[Si]5(CC(CC)CCCC)CC(CC)CCCC)cc3CC(CC)CCCC)nc2s1,132.2,33.9,3.90 \,CCCCC(CC)Cc1cc(C)sc1-c1nc2sc(-c3sc(-c4cc5c(s4)-c4sc(C)cc4[Si]5(CC(CC)CCCC)CC(CC)CCCC)cc3CC(CC)CCCC)nc2s1.CCCCCCCCCCCCC(CCCCCCCCCC)CN1C(=O)c2ccc3c4c(ccc(c24)C1=O)-c1nc2c(-c4sc5c(C)c(-c6c7nc8c(nc7c(-c7ccccc7)c7nc9c(nc67)-c6ccc7c%10c(ccc-9c6%10)C(=O)N(CC(CCCCCCCCCC)CCCCCCCCCCCC)C7=O)-c6ccc7c9c(ccc-8c69)C(=O)N(CC(CCCCCCCCCC)CCCCCCCCCCCC)C7=O)sc5c4C)c4nc5c(nc4c(-c4ccccc4)c2nc1-3)-c1ccc2c3c(ccc-5c13)C(=O)N(CC(CCCCCCCCCC)CCCCCCCCCCCC)C2=O
208,85,7.3,7.0,12.2,0.59,0.998,5.45,3.88,1.57,CCCCCCc1ccc(C2(c3ccc(CCCCCC)cc3)c3cc4c(cc3-c3sc(-c5sc(/C=C6\C(=O)c7ccccc7C6=C(C#N)C#N)cc5CC(CC)CCCC)cc32)C(c2ccc(CCCCCC)cc2)(c2ccc(CCCCCC)cc2)c2cc(-c3sc(/C=C5\C(=O)c6ccccc6C5=C(C#N)C#N)cc3CC(CC)CCCC)sc2-4)cc1,1704.46,5.28,3.37,1.91,CCCCCCCCCCCCC(CCCCCCCCCC)Cc1cc(-c2c(F)c(F)c(-c3cc(CC(CCCCCCCCCC)CCCCCCCCCCCC)c(-c4cc(F)c(-c5sc(C)cc5F)s4)s3)c3nn(CCC)nc23)sc1C,168.0,92.0,1.83 \,CCCCCCCCCCCCC(CCCCCCCCCC)Cc1cc(-c2c(F)c(F)c(-c3cc(CC(CCCCCCCCCC)CCCCCCCCCCCC)c(-c4cc(F)c(-c5sc(C)cc5F)s4)s3)c3nn(CCC)nc23)sc1C.CCCCCCc1ccc(C2(c3ccc(CCCCCC)cc3)c3cc4c(cc3-c3sc(-c5sc(/C=C6\C(=O)c7ccccc7C6=C(C#N)C#N)cc5CC(CC)CCCC)cc32)C(c2ccc(CCCCCC)cc2)(c2ccc(CCCCCC)cc2)c2cc(-c3sc(/C=C5\C(=O)c6ccccc6C5=C(C#N)C#N)cc3CC(CC)CCCC)sc2-4)cc1
209,86,5.27,5.11,11.03,0.511,0.93,5.97,3.78,2.19,CCCCCCC(CCCCCC)N1C(=O)c2ccc3c4c5c(c6ccc(c2c36)C1=O)=C(C1=CC2C(C=C1)c1ccc(-c3cc6c7c(ccc8c9c%10c(c3c87)=CC=C3C(=O)N(C(CCCCCC)CCCCCC)C(=O)C(C=C9)C3%10)C(=O)N(C(CCCCCC)CCCCCC)C6=O)cc1C21c2cc(C3=c6c7c(c8ccc9c%10c(ccc6c8%10)C(=O)N(C(CCCCCC)CCCCCC)C9=O)C=CC6C(=O)N(C(CCCCCC)CCCCCC)C(=O)C(=C3)C76)ccc2C2C=C(c3cc6c7c(ccc8c9c%10c(c3c78)C=CC3C(=O)N(C(CCCCCC)CCCCCC)C(=O)C(=CC=9)C%103)C(=O)N(C(CCCCCC)CCCCCC)C6=O)C=CC21)C=C1C(=O)N(C(CCCCC)CCCCC)C(=O)C(C=C4)C15,3312.61,5.37,3.5,1.87,CCCCCCCCCCCCC(CCCCCCCCCC)Cc1cc(-c2c(F)c(F)c(-c3cc(CC(CCCCCCCCCC)CCCCCCCCCCCC)c(-c4ccc(-c5ccc(C)s5)s4)s3)c3nsnc23)sc1C,140.0,70.0,2.00 \,CCCCCCCCCCCCC(CCCCCCCCCC)Cc1cc(-c2c(F)c(F)c(-c3cc(CC(CCCCCCCCCC)CCCCCCCCCCCC)c(-c4ccc(-c5ccc(C)s5)s4)s3)c3nsnc23)sc1C.CCCCCCC(CCCCCC)N1C(=O)c2ccc3c4c5c(c6ccc(c2c36)C1=O)=C(C1=CC2C(C=C1)c1ccc(-c3cc6c7c(ccc8c9c%10c(c3c87)=CC=C3C(=O)N(C(CCCCCC)CCCCCC)C(=O)C(C=C9)C3%10)C(=O)N(C(CCCCCC)CCCCCC)C6=O)cc1C21c2cc(C3=c6c7c(c8ccc9c%10c(ccc6c8%10)C(=O)N(C(CCCCCC)CCCCCC)C9=O)C=CC6C(=O)N(C(CCCCCC)CCCCCC)C(=O)C(=C3)C76)ccc2C2C=C(c3cc6c7c(ccc8c9c%10c(c3c78)C=CC3C(=O)N(C(CCCCCC)CCCCCC)C(=O)C(=CC=9)C%103)C(=O)N(C(CCCCCC)CCCCCC)C6=O)C=CC21)C=C1C(=O)N(C(CCCCC)CCCCC)C(=O)C(C=C4)C15
210,86,5.98,5.82,12.02,0.542,0.9,5.97,3.78,2.19,CCCCCCC(CCCCCC)N1C(=O)c2ccc3c4c5c(c6ccc(c2c36)C1=O)=C(C1=CC2C(C=C1)c1ccc(-c3cc6c7c(ccc8c9c%10c(c3c87)=CC=C3C(=O)N(C(CCCCCC)CCCCCC)C(=O)C(C=C9)C3%10)C(=O)N(C(CCCCCC)CCCCCC)C6=O)cc1C21c2cc(C3=c6c7c(c8ccc9c%10c(ccc6c8%10)C(=O)N(C(CCCCCC)CCCCCC)C9=O)C=CC6C(=O)N(C(CCCCCC)CCCCCC)C(=O)C(=C3)C76)ccc2C2C=C(c3cc6c7c(ccc8c9c%10c(c3c78)C=CC3C(=O)N(C(CCCCCC)CCCCCC)C(=O)C(=CC=9)C%103)C(=O)N(C(CCCCCC)CCCCCC)C6=O)C=CC21)C=C1C(=O)N(C(CCCCC)CCCCC)C(=O)C(C=C4)C15,3312.61,5.27,3.51,1.76,CCCCCCCCCCCCC(CCCCCCCCCC)Cc1cc(-c2c(F)c(F)c(-c3cc(CC(CCCCCCCCCC)CCCCCCCCCCCC)c(-c4ccc(/C=C/c5ccc(C)s5)s4)s3)c3nsnc23)sc1C,140.0,70.0,2.00 \,CCCCCCCCCCCCC(CCCCCCCCCC)Cc1cc(-c2c(F)c(F)c(-c3cc(CC(CCCCCCCCCC)CCCCCCCCCCCC)c(-c4ccc(/C=C/c5ccc(C)s5)s4)s3)c3nsnc23)sc1C.CCCCCCC(CCCCCC)N1C(=O)c2ccc3c4c5c(c6ccc(c2c36)C1=O)=C(C1=CC2C(C=C1)c1ccc(-c3cc6c7c(ccc8c9c%10c(c3c87)=CC=C3C(=O)N(C(CCCCCC)CCCCCC)C(=O)C(C=C9)C3%10)C(=O)N(C(CCCCCC)CCCCCC)C6=O)cc1C21c2cc(C3=c6c7c(c8ccc9c%10c(ccc6c8%10)C(=O)N(C(CCCCCC)CCCCCC)C9=O)C=CC6C(=O)N(C(CCCCCC)CCCCCC)C(=O)C(=C3)C76)ccc2C2C=C(c3cc6c7c(ccc8c9c%10c(c3c78)C=CC3C(=O)N(C(CCCCCC)CCCCCC)C(=O)C(=CC=9)C%103)C(=O)N(C(CCCCCC)CCCCCC)C6=O)C=CC21)C=C1C(=O)N(C(CCCCC)CCCCC)C(=O)C(C=C4)C15
211,87,8.1,7.85,13.82,0.63,0.93,5.76,3.65,2.11,CCCCCCCCCCCCC(CCCCCCCCCC)CN1C(=O)c2ccc3c4c(ccc(c24)C1=O)-c1nc2c(-c4sc(-c5c6nc7c(nc6c(-c6ccccc6)c6nc8c(nc56)-c5ccc6c9c(ccc-8c59)C(=O)N(CC(CCCCCCCCCC)CCCCCCCCCCCC)C6=O)-c5ccc6c8c(ccc-7c58)C(=O)N(CC(CCCCCCCCCC)CCCCCCCCCCCC)C6=O)c5c4OCCO5)c4nc5c(nc4c(-c4ccccc4)c2nc1-3)-c1ccc2c3c(ccc-5c13)C(=O)N(CC(CCCCCCCCCC)CCCCCCCCCCCC)C2=O,2773.94,5.1,3.3,1.8,CCCCC(CC)Cc1cc(C)sc1-c1nc2sc(-c3sc(-c4cc5c(s4)-c4sc(C)cc4[Si]5(CC(CC)CCCC)CC(CC)CCCC)cc3CC(CC)CCCC)nc2s1,132.2,33.9,3.90 \,CCCCC(CC)Cc1cc(C)sc1-c1nc2sc(-c3sc(-c4cc5c(s4)-c4sc(C)cc4[Si]5(CC(CC)CCCC)CC(CC)CCCC)cc3CC(CC)CCCC)nc2s1.CCCCCCCCCCCCC(CCCCCCCCCC)CN1C(=O)c2ccc3c4c(ccc(c24)C1=O)-c1nc2c(-c4sc(-c5c6nc7c(nc6c(-c6ccccc6)c6nc8c(nc56)-c5ccc6c9c(ccc-8c59)C(=O)N(CC(CCCCCCCCCC)CCCCCCCCCCCC)C6=O)-c5ccc6c8c(ccc-7c58)C(=O)N(CC(CCCCCCCCCC)CCCCCCCCCCCC)C6=O)c5c4OCCO5)c4nc5c(nc4c(-c4ccccc4)c2nc1-3)-c1ccc2c3c(ccc-5c13)C(=O)N(CC(CCCCCCCCCC)CCCCCCCCCCCC)C2=O
212,87,6.7,6.42,13.99,0.51,0.95,5.76,3.65,2.11,CCCCCCCCCCCCC(CCCCCCCCCC)CN1C(=O)c2ccc3c4c(ccc(c24)C1=O)-c1nc2c(-c4sc(-c5c6nc7c(nc6c(-c6ccccc6)c6nc8c(nc56)-c5ccc6c9c(ccc-8c59)C(=O)N(CC(CCCCCCCCCC)CCCCCCCCCCCC)C6=O)-c5ccc6c8c(ccc-7c58)C(=O)N(CC(CCCCCCCCCC)CCCCCCCCCCCC)C6=O)c5c4OCCO5)c4nc5c(nc4c(-c4ccccc4)c2nc1-3)-c1ccc2c3c(ccc-5c13)C(=O)N(CC(CCCCCCCCCC)CCCCCCCCCCCC)C2=O,2773.94,5.2,3.59,1.61,CCCCC(CC)COC(=O)c1sc2c(-c3cc4c(-c5ccc(CC(CC)CCCC)s5)c5sc(C)cc5c(-c5ccc(CC(CC)CCCC)s5)c4s3)sc(C)c2c1F,124.0,72.9,1.70 \,CCCCC(CC)COC(=O)c1sc2c(-c3cc4c(-c5ccc(CC(CC)CCCC)s5)c5sc(C)cc5c(-c5ccc(CC(CC)CCCC)s5)c4s3)sc(C)c2c1F.CCCCCCCCCCCCC(CCCCCCCCCC)CN1C(=O)c2ccc3c4c(ccc(c24)C1=O)-c1nc2c(-c4sc(-c5c6nc7c(nc6c(-c6ccccc6)c6nc8c(nc56)-c5ccc6c9c(ccc-8c59)C(=O)N(CC(CCCCCCCCCC)CCCCCCCCCCCC)C6=O)-c5ccc6c8c(ccc-7c58)C(=O)N(CC(CCCCCCCCCC)CCCCCCCCCCCC)C6=O)c5c4OCCO5)c4nc5c(nc4c(-c4ccccc4)c2nc1-3)-c1ccc2c3c(ccc-5c13)C(=O)N(CC(CCCCCCCCCC)CCCCCCCCCCCC)C2=O
213,88,7.64,7.5,11.88,0.63,1.03,5.79,3.75,2.04,CCCCCCOc1cc(/C=C(\C#N)c2ccc(-c3ccc4c5c(cccc35)C(=O)N(CC(CC)CCCC)C4=O)s2)c(OCCCCCC)cc1/C=C(\C#N)c1ccc(-c2ccc3c4c(cccc24)C(=O)N(CC(CC)CCCC)C3=O)s1,1159.56,5.43,3.67,1.76,CCCCCCCCC(CCCCCC)COc1cc(-c2ccc(-c3c(F)c(F)c(C)c4nsnc34)s2)c(OCC(CCCCCC)CCCCCCCC)cc1-c1ccc(C)s1,100.8,48.0,2.10 \,CCCCCCCCC(CCCCCC)COc1cc(-c2ccc(-c3c(F)c(F)c(C)c4nsnc34)s2)c(OCC(CCCCCC)CCCCCCCC)cc1-c1ccc(C)s1.CCCCCCOc1cc(/C=C(\C#N)c2ccc(-c3ccc4c5c(cccc35)C(=O)N(CC(CC)CCCC)C4=O)s2)c(OCCCCCC)cc1/C=C(\C#N)c1ccc(-c2ccc3c4c(cccc24)C(=O)N(CC(CC)CCCC)C3=O)s1
214,89,11.21,10.68,16.81,0.742,0.899,5.51,3.78,1.73,CCCCCCc1ccc(C2(c3ccc(CCCCCC)cc3)c3cc4c(cc3-c3sc5cc(/C=C6\C(=O)c7ccccc7C6=C(C#N)C#N)sc5c32)C(c2ccc(CCCCCC)cc2)(c2ccc(CCCCCC)cc2)c2c-4sc3cc(/C=C4\C(=O)c5ccccc5C4=C(C#N)C#N)sc23)cc1,1427.96,5.33,3.53,1.8,CCCCC(CC)Cc1ccc(-c2c3cc(-c4ccc(-c5sc(-c6ccc(C)s6)c6c5C(=O)c5c(CC(CC)CCCC)sc(CC(CC)CCCC)c5C6=O)s4)sc3c(-c3ccc(CC(CC)CCCC)s3)c3cc(C)sc23)s1,117.0,58.5,2.00 \,CCCCC(CC)Cc1ccc(-c2c3cc(-c4ccc(-c5sc(-c6ccc(C)s6)c6c5C(=O)c5c(CC(CC)CCCC)sc(CC(CC)CCCC)c5C6=O)s4)sc3c(-c3ccc(CC(CC)CCCC)s3)c3cc(C)sc23)s1.CCCCCCc1ccc(C2(c3ccc(CCCCCC)cc3)c3cc4c(cc3-c3sc5cc(/C=C6\C(=O)c7ccccc7C6=C(C#N)C#N)sc5c32)C(c2ccc(CCCCCC)cc2)(c2ccc(CCCCCC)cc2)c2c-4sc3cc(/C=C4\C(=O)c5ccccc5C4=C(C#N)C#N)sc23)cc1
215,90,9.26,9.07,16.47,0.69,0.82,5.48,3.83,1.65,CCCCCCc1ccc(C2(c3ccc(CCCCCC)cc3)c3cc4c(cc3-c3sc5cc(/C=C6\C(=O)c7ccccc7C6=C(C#N)C#N)sc5c32)C(c2ccc(CCCCCC)cc2)(c2ccc(CCCCCC)cc2)c2c-4sc3cc(/C=C4\C(=O)c5ccccc5C4=C(C#N)C#N)sc23)cc1,1427.96,5.13,3.16,1.97,CCCCCCCCC(CCCCCC)Cc1ccc(-c2c3cc(-c4ccc(-c5ccc(-c6ccc(C)s6)c6nn(CCCCCCCC)nc56)s4)sc3c(-c3ccc(CC(CCCCCC)CCCCCCCC)s3)c3cc(C)sc23)s1,140.0,70.0,2.00 \,CCCCCCCCC(CCCCCC)Cc1ccc(-c2c3cc(-c4ccc(-c5ccc(-c6ccc(C)s6)c6nn(CCCCCCCC)nc56)s4)sc3c(-c3ccc(CC(CCCCCC)CCCCCCCC)s3)c3cc(C)sc23)s1.CCCCCCc1ccc(C2(c3ccc(CCCCCC)cc3)c3cc4c(cc3-c3sc5cc(/C=C6\C(=O)c7ccccc7C6=C(C#N)C#N)sc5c32)C(c2ccc(CCCCCC)cc2)(c2ccc(CCCCCC)cc2)c2c-4sc3cc(/C=C4\C(=O)c5ccccc5C4=C(C#N)C#N)sc23)cc1
216,90,4.8,4.61,12.93,0.53,0.71,5.48,3.83,1.65,CCCCCCc1ccc(C2(c3ccc(CCCCCC)cc3)c3cc4c(cc3-c3sc5cc(/C=C6\C(=O)c7ccccc7C6=C(C#N)C#N)sc5c32)C(c2ccc(CCCCCC)cc2)(c2ccc(CCCCCC)cc2)c2c-4sc3cc(/C=C4\C(=O)c5ccccc5C4=C(C#N)C#N)sc23)cc1,1427.96,5.26,3.08,2.18,CCCCCCCCC(CCCCCC)Cc1ccc(-c2c3cc(-c4ccc(-c5c(F)c(F)c(-c6ccc(C)s6)c6nn(CCCCCCCC)nc56)s4)sc3c(-c3ccc(CC(CCCCCC)CCCCCCCC)s3)c3cc(C)sc23)s1,140.0,70.0,2.00 \,CCCCCCCCC(CCCCCC)Cc1ccc(-c2c3cc(-c4ccc(-c5c(F)c(F)c(-c6ccc(C)s6)c6nn(CCCCCCCC)nc56)s4)sc3c(-c3ccc(CC(CCCCCC)CCCCCCCC)s3)c3cc(C)sc23)s1.CCCCCCc1ccc(C2(c3ccc(CCCCCC)cc3)c3cc4c(cc3-c3sc5cc(/C=C6\C(=O)c7ccccc7C6=C(C#N)C#N)sc5c32)C(c2ccc(CCCCCC)cc2)(c2ccc(CCCCCC)cc2)c2c-4sc3cc(/C=C4\C(=O)c5ccccc5C4=C(C#N)C#N)sc23)cc1
217,91,12.05,11.48,17.44,0.735,0.94,5.58,3.98,1.6,CCCCCCc1ccc(C2(c3ccc(CCCCCC)cc3)c3cc4c(cc3-c3sc5cc(/C=C6\C(=O)c7ccc(C)cc7C6=C(C#N)C#N)sc5c32)C(c2ccc(CCCCCC)cc2)(c2ccc(CCCCCC)cc2)c2c-4sc3cc(/C=C4\C(=O)c5ccc(C)cc5C4=C(C#N)C#N)sc23)cc1,1456.01,5.33,3.53,1.8,CCCCC(CC)Cc1ccc(-c2c3cc(-c4ccc(-c5sc(-c6ccc(C)s6)c6c5C(=O)c5c(CC(CC)CCCC)sc(CC(CC)CCCC)c5C6=O)s4)sc3c(-c3ccc(CC(CC)CCCC)s3)c3cc(C)sc23)s1,117.0,58.5,2.00 \,CCCCC(CC)Cc1ccc(-c2c3cc(-c4ccc(-c5sc(-c6ccc(C)s6)c6c5C(=O)c5c(CC(CC)CCCC)sc(CC(CC)CCCC)c5C6=O)s4)sc3c(-c3ccc(CC(CC)CCCC)s3)c3cc(C)sc23)s1.CCCCCCc1ccc(C2(c3ccc(CCCCCC)cc3)c3cc4c(cc3-c3sc5cc(/C=C6\C(=O)c7ccc(C)cc7C6=C(C#N)C#N)sc5c32)C(c2ccc(CCCCCC)cc2)(c2ccc(CCCCCC)cc2)c2c-4sc3cc(/C=C4\C(=O)c5ccc(C)cc5C4=C(C#N)C#N)sc23)cc1
218,91,11.29,10.79,16.48,0.706,0.97,5.56,3.93,1.63,CCCCCCc1ccc(C2(c3ccc(CCCCCC)cc3)c3cc4c(cc3-c3sc5cc(/C=C6\C(=O)c7cc(C)c(C)cc7C6=C(C#N)C#N)sc5c32)C(c2ccc(CCCCCC)cc2)(c2ccc(CCCCCC)cc2)c2c-4sc3cc(/C=C4\C(=O)c5cc(C)c(C)cc5C4=C(C#N)C#N)sc23)cc1,1484.06,5.33,3.53,1.8,CCCCC(CC)Cc1ccc(-c2c3cc(-c4ccc(-c5sc(-c6ccc(C)s6)c6c5C(=O)c5c(CC(CC)CCCC)sc(CC(CC)CCCC)c5C6=O)s4)sc3c(-c3ccc(CC(CC)CCCC)s3)c3cc(C)sc23)s1,117.0,58.5,2.00 \,CCCCC(CC)Cc1ccc(-c2c3cc(-c4ccc(-c5sc(-c6ccc(C)s6)c6c5C(=O)c5c(CC(CC)CCCC)sc(CC(CC)CCCC)c5C6=O)s4)sc3c(-c3ccc(CC(CC)CCCC)s3)c3cc(C)sc23)s1.CCCCCCc1ccc(C2(c3ccc(CCCCCC)cc3)c3cc4c(cc3-c3sc5cc(/C=C6\C(=O)c7cc(C)c(C)cc7C6=C(C#N)C#N)sc5c32)C(c2ccc(CCCCCC)cc2)(c2ccc(CCCCCC)cc2)c2c-4sc3cc(/C=C4\C(=O)c5cc(C)c(C)cc5C4=C(C#N)C#N)sc23)cc1
219,92,7.72,7.66,13.0,0.63,0.925,5.51,3.78,1.73,CCCCCCc1ccc(C2(c3ccc(CCCCCC)cc3)c3cc4c(cc3-c3sc5cc(/C=C6\C(=O)c7ccccc7C6=C(C#N)C#N)sc5c32)C(c2ccc(CCCCCC)cc2)(c2ccc(CCCCCC)cc2)c2c-4sc3cc(/C=C4\C(=O)c5ccccc5C4=C(C#N)C#N)sc23)cc1,1427.96,5.43,3.41,2.02,CCCCCCCCCCCCC(CCCCCCCCCC)COc1c(F)c(-c2ccc(-c3cc4c(-c5ccc(SCC(CC)CCCC)cc5)c5sc(C)cc5c(-c5ccc(SCC(CC)CCCC)cc5)c4s3)s2)c2nsnc2c1-c1ccc(C)s1,109.0,54.5,2.00 \,CCCCCCCCCCCCC(CCCCCCCCCC)COc1c(F)c(-c2ccc(-c3cc4c(-c5ccc(SCC(CC)CCCC)cc5)c5sc(C)cc5c(-c5ccc(SCC(CC)CCCC)cc5)c4s3)s2)c2nsnc2c1-c1ccc(C)s1.CCCCCCc1ccc(C2(c3ccc(CCCCCC)cc3)c3cc4c(cc3-c3sc5cc(/C=C6\C(=O)c7ccccc7C6=C(C#N)C#N)sc5c32)C(c2ccc(CCCCCC)cc2)(c2ccc(CCCCCC)cc2)c2c-4sc3cc(/C=C4\C(=O)c5ccccc5C4=C(C#N)C#N)sc23)cc1
220,93,6.09,6.09,10.23,0.54,1.11,5.6,3.5,2.1,CCCCC(CC)CN1C(=O)C2=C(c3ccc(-c4ccccc4)s3)N(CC(CC)CCCC)C(=O)C2=C1c1ccc(C2=CC3C(C=C2)c2ccc(-c4ccc(C5=C6C(=O)N(CC(CC)CCCC)C(c7ccc(-c8ccccc8)s7)=C6C(=O)N5CC(CC)CCCC)s4)cc2C32c3cc(-c4ccc(C5=C6C(=O)N(CC(CC)CCCC)C(c7ccc(-c8ccccc8)s7)=C6C(=O)N5CC(CC)CCCC)s4)ccc3C3C=CC(c4ccc(C5=C6C(=O)N(CC(CC)CCCC)C(c7ccc(-c8ccccc8)s7)=C6C(=O)N5CC(CC)CCCC)s4)=CC32)s1,2715.89,5.0,3.0,2.0,CCCCCCc1cc(C)sc1C,21.1,11.6,1.82 \,CCCCCCc1cc(C)sc1C.CCCCC(CC)CN1C(=O)C2=C(c3ccc(-c4ccccc4)s3)N(CC(CC)CCCC)C(=O)C2=C1c1ccc(C2=CC3C(C=C2)c2ccc(-c4ccc(C5=C6C(=O)N(CC(CC)CCCC)C(c7ccc(-c8ccccc8)s7)=C6C(=O)N5CC(CC)CCCC)s4)cc2C32c3cc(-c4ccc(C5=C6C(=O)N(CC(CC)CCCC)C(c7ccc(-c8ccccc8)s7)=C6C(=O)N5CC(CC)CCCC)s4)ccc3C3C=CC(c4ccc(C5=C6C(=O)N(CC(CC)CCCC)C(c7ccc(-c8ccccc8)s7)=C6C(=O)N5CC(CC)CCCC)s4)=CC32)s1
221,93,6.31,6.31,14.22,0.47,0.95,5.4,3.8,1.6,CCCCCCc1ccc(C2(c3ccc(CCCCCC)cc3)c3cc4c(cc3-c3sc(-c5sc(/C=C6\C(=O)c7ccccc7C6=C(C#N)C#N)cc5CC(CC)CCCC)cc32)C(c2ccc(CCCCCC)cc2)(c2ccc(CCCCCC)cc2)c2cc(-c3sc(/C=C5\C(=O)c6ccccc6C5=C(C#N)C#N)cc3CC(CC)CCCC)sc2-4)cc1,1704.46,5.2,3.6,1.6,CCCCC(CC)COC(=O)c1sc2c(-c3cc4c(-c5ccc(CC(CC)CCCC)s5)c5sc(C)cc5c(-c5ccc(CC(CC)CCCC)s5)c4s3)sc(C)c2c1F,124.0,72.9,1.70 \,CCCCC(CC)COC(=O)c1sc2c(-c3cc4c(-c5ccc(CC(CC)CCCC)s5)c5sc(C)cc5c(-c5ccc(CC(CC)CCCC)s5)c4s3)sc(C)c2c1F.CCCCCCc1ccc(C2(c3ccc(CCCCCC)cc3)c3cc4c(cc3-c3sc(-c5sc(/C=C6\C(=O)c7ccccc7C6=C(C#N)C#N)cc5CC(CC)CCCC)cc32)C(c2ccc(CCCCCC)cc2)(c2ccc(CCCCCC)cc2)c2cc(-c3sc(/C=C5\C(=O)c6ccccc6C5=C(C#N)C#N)cc3CC(CC)CCCC)sc2-4)cc1
222,94,8.15,8.12,12.64,0.682,0.942,6.09,3.87,2.22,CCCCCCC(CCCCCC)N1C(=O)C2=CCc3c4c5c6c(cc7[se]c8cc(c2c3c8c75)C1=O)C(=O)N(C(CCCCCC)CCCCCC)C(=O)C6=CC4c1cc2c(=O)n(C(CCCCCC)CCCCCC)c(=O)c3cc4[se]c5cc6c(=O)n(C(CCCCCC)CCCCCC)c(=O)c7ccc8c1c(c23)c4c5c8c76,1664.0,5.36,3.43,1.93,CCCCCCCCc1ccc(-c2c3sc4cc(-c5ccc(-c6sc(-c7ccc(C)s7)c7c6C(=O)c6c(CC(CC)CCCC)sc(CC(CC)CCCC)c6C7=O)s5)sc4c3c(-c3ccc(CCCCCCCC)s3)c3sc4cc(C)sc4c23)s1,342.0,195.4,1.75 \,CCCCCCCCc1ccc(-c2c3sc4cc(-c5ccc(-c6sc(-c7ccc(C)s7)c7c6C(=O)c6c(CC(CC)CCCC)sc(CC(CC)CCCC)c6C7=O)s5)sc4c3c(-c3ccc(CCCCCCCC)s3)c3sc4cc(C)sc4c23)s1.CCCCCCC(CCCCCC)N1C(=O)C2=CCc3c4c5c6c(cc7[se]c8cc(c2c3c8c75)C1=O)C(=O)N(C(CCCCCC)CCCCCC)C(=O)C6=CC4c1cc2c(=O)n(C(CCCCCC)CCCCCC)c(=O)c3cc4[se]c5cc6c(=O)n(C(CCCCCC)CCCCCC)c(=O)c7ccc8c1c(c23)c4c5c8c76
223,94,6.43,6.39,11.7,0.594,0.919,5.66,3.93,1.73,CCCCCCc1cc(C2(c3ccc(CCCCCC)s3)c3cc4c(cc3-c3sc5cc(/C=C6\C(=O)c7ccccc7C6=C(C#N)C#N)sc5c32)C(c2ccc(CCCCCC)s2)(c2ccc(CCCCCC)s2)c2c-4sc3cc(/C=C4\C(=O)c5ccccc5C4=C(C#N)C#N)sc23)cs1,1452.04,5.36,3.43,1.93,CCCCCCCCc1ccc(-c2c3sc4cc(-c5ccc(-c6sc(-c7ccc(C)s7)c7c6C(=O)c6c(CC(CC)CCCC)sc(CC(CC)CCCC)c6C7=O)s5)sc4c3c(-c3ccc(CCCCCCCC)s3)c3sc4cc(C)sc4c23)s1,342.0,195.4,1.75 \,CCCCCCCCc1ccc(-c2c3sc4cc(-c5ccc(-c6sc(-c7ccc(C)s7)c7c6C(=O)c6c(CC(CC)CCCC)sc(CC(CC)CCCC)c6C7=O)s5)sc4c3c(-c3ccc(CCCCCCCC)s3)c3sc4cc(C)sc4c23)s1.CCCCCCc1cc(C2(c3ccc(CCCCCC)s3)c3cc4c(cc3-c3sc5cc(/C=C6\C(=O)c7ccccc7C6=C(C#N)C#N)sc5c32)C(c2ccc(CCCCCC)s2)(c2ccc(CCCCCC)s2)c2c-4sc3cc(/C=C4\C(=O)c5ccccc5C4=C(C#N)C#N)sc23)cs1
224,95,5.93,5.65,10.3,0.59,0.93,5.67,3.79,1.88,CCCCCCCCC1(CCCCCCCC)c2cc(-c3ccc(/C=C4\C(=O)c5ccccc5C4=C(C#N)C#N)s3)ccc2-c2ccc(-c3ccc(/C=C4\C(=O)c5ccccc5C4=C(C#N)C#N)s3)cc21,963.27,5.33,3.53,1.8,CCCCC(CC)Cc1ccc(-c2c3cc(-c4ccc(-c5sc(-c6ccc(C)s6)c6c5C(=O)c5c(CC(CC)CCCC)sc(CC(CC)CCCC)c5C6=O)s4)sc3c(-c3ccc(CC(CC)CCCC)s3)c3cc(C)sc23)s1,117.0,58.5,2.00 \,CCCCC(CC)Cc1ccc(-c2c3cc(-c4ccc(-c5sc(-c6ccc(C)s6)c6c5C(=O)c5c(CC(CC)CCCC)sc(CC(CC)CCCC)c5C6=O)s4)sc3c(-c3ccc(CC(CC)CCCC)s3)c3cc(C)sc23)s1.CCCCCCCCC1(CCCCCCCC)c2cc(-c3ccc(/C=C4\C(=O)c5ccccc5C4=C(C#N)C#N)s3)ccc2-c2ccc(-c3ccc(/C=C4\C(=O)c5ccccc5C4=C(C#N)C#N)s3)cc21
225,95,10.06,9.81,15.81,0.66,0.94,5.43,3.71,1.72,CCCCCCCCC1(CCCCCCCC)c2cc3c(cc2-c2cc4c(cc21)-c1sc(/C=C2\C(=O)c5ccccc5C2=C(C#N)C#N)cc1C4(CCCCCCCC)CCCCCCCC)C(CCCCCCCC)(CCCCCCCC)c1cc(/C=C2\C(=O)c4ccccc4C2=C(C#N)C#N)sc1-3,1436.16,5.33,3.53,1.8,CCCCC(CC)Cc1ccc(-c2c3cc(-c4ccc(-c5sc(-c6ccc(C)s6)c6c5C(=O)c5c(CC(CC)CCCC)sc(CC(CC)CCCC)c5C6=O)s4)sc3c(-c3ccc(CC(CC)CCCC)s3)c3cc(C)sc23)s1,117.0,58.5,2.00 \,CCCCC(CC)Cc1ccc(-c2c3cc(-c4ccc(-c5sc(-c6ccc(C)s6)c6c5C(=O)c5c(CC(CC)CCCC)sc(CC(CC)CCCC)c5C6=O)s4)sc3c(-c3ccc(CC(CC)CCCC)s3)c3cc(C)sc23)s1.CCCCCCCCC1(CCCCCCCC)c2cc3c(cc2-c2cc4c(cc21)-c1sc(/C=C2\C(=O)c5ccccc5C2=C(C#N)C#N)cc1C4(CCCCCCCC)CCCCCCCC)C(CCCCCCCC)(CCCCCCCC)c1cc(/C=C2\C(=O)c4ccccc4C2=C(C#N)C#N)sc1-3
226,96,9.43,9.32,16.84,0.615,0.91,5.51,3.78,1.73,CCCCCCc1ccc(C2(c3ccc(CCCCCC)cc3)c3cc4c(cc3-c3sc5cc(/C=C6\C(=O)c7ccccc7C6=C(C#N)C#N)sc5c32)C(c2ccc(CCCCCC)cc2)(c2ccc(CCCCCC)cc2)c2c-4sc3cc(/C=C4\C(=O)c5ccccc5C4=C(C#N)C#N)sc23)cc1,1427.96,5.34,3.46,1.88,CCCCCCCCN1C(=O)c2c(c(-c3ccc(-c4cc5c(-c6ccc(CC(CC)CCCC)s6)c6sc(C)cc6c(-c6ccc(CC(CC)CCCC)s6)c5s4)s3)c3nn(CCCCCCCC)nc3c2-c2ccc(C)s2)C1=O,145.4,90.9,1.60 \,CCCCCCCCN1C(=O)c2c(c(-c3ccc(-c4cc5c(-c6ccc(CC(CC)CCCC)s6)c6sc(C)cc6c(-c6ccc(CC(CC)CCCC)s6)c5s4)s3)c3nn(CCCCCCCC)nc3c2-c2ccc(C)s2)C1=O.CCCCCCc1ccc(C2(c3ccc(CCCCCC)cc3)c3cc4c(cc3-c3sc5cc(/C=C6\C(=O)c7ccccc7C6=C(C#N)C#N)sc5c32)C(c2ccc(CCCCCC)cc2)(c2ccc(CCCCCC)cc2)c2c-4sc3cc(/C=C4\C(=O)c5ccccc5C4=C(C#N)C#N)sc23)cc1
227,96,10.24,10.13,18.29,0.643,0.87,5.51,3.78,1.73,CCCCCCc1ccc(C2(c3ccc(CCCCCC)cc3)c3cc4c(cc3-c3sc5cc(/C=C6\C(=O)c7ccccc7C6=C(C#N)C#N)sc5c32)C(c2ccc(CCCCCC)cc2)(c2ccc(CCCCCC)cc2)c2c-4sc3cc(/C=C4\C(=O)c5ccccc5C4=C(C#N)C#N)sc23)cc1,1427.96,5.39,3.51,1.88,CCCCCCCCN1C(=O)c2c(c(-c3ccc(-c4cc5sc6c(-c7ccc(CC(CC)CCCC)s7)c7c(sc8cc(C)sc87)c(-c7ccc(CC(CC)CCCC)s7)c6c5s4)s3)c3nn(CCCCCCCC)nc3c2-c2ccc(C)s2)C1=O,145.4,90.9,1.60 \,CCCCCCCCN1C(=O)c2c(c(-c3ccc(-c4cc5sc6c(-c7ccc(CC(CC)CCCC)s7)c7c(sc8cc(C)sc87)c(-c7ccc(CC(CC)CCCC)s7)c6c5s4)s3)c3nn(CCCCCCCC)nc3c2-c2ccc(C)s2)C1=O.CCCCCCc1ccc(C2(c3ccc(CCCCCC)cc3)c3cc4c(cc3-c3sc5cc(/C=C6\C(=O)c7ccccc7C6=C(C#N)C#N)sc5c32)C(c2ccc(CCCCCC)cc2)(c2ccc(CCCCCC)cc2)c2c-4sc3cc(/C=C4\C(=O)c5ccccc5C4=C(C#N)C#N)sc23)cc1
228,97,8.88,8.67,15.84,0.613,0.915,5.66,3.93,1.73,CCCCCCc1cc(C2(c3ccc(CCCCCC)s3)c3cc4c(cc3-c3sc5cc(/C=C6\C(=O)c7ccccc7C6=C(C#N)C#N)sc5c32)C(c2ccc(CCCCCC)s2)(c2ccc(CCCCCC)s2)c2c-4sc3cc(/C=C4\C(=O)c5ccccc5C4=C(C#N)C#N)sc23)cs1,1452.04,5.38,3.17,2.21,CCCCCCC(CCCC)CCc1c2cc(-c3ccc(-c4c(F)c(F)c(-c5ccc(C)s5)c5nn(CC(CCCC)CCCCCC)nc45)s3)sc2c(CCC(CCCC)CCCCCC)c2cc(C)sc12,99.6,42.2,2.36 \,CCCCCCC(CCCC)CCc1c2cc(-c3ccc(-c4c(F)c(F)c(-c5ccc(C)s5)c5nn(CC(CCCC)CCCCCC)nc45)s3)sc2c(CCC(CCCC)CCCCCC)c2cc(C)sc12.CCCCCCc1cc(C2(c3ccc(CCCCCC)s3)c3cc4c(cc3-c3sc5cc(/C=C6\C(=O)c7ccccc7C6=C(C#N)C#N)sc5c32)C(c2ccc(CCCCCC)s2)(c2ccc(CCCCCC)s2)c2c-4sc3cc(/C=C4\C(=O)c5ccccc5C4=C(C#N)C#N)sc23)cs1
229,97,12.1,11.9,19.33,0.737,0.849,5.74,4.01,1.73,CCCCCCc1cc(C2(c3ccc(CCCCCC)s3)c3cc4c(cc3-c3sc5cc(/C=C6\C(=O)c7cc(F)c(F)cc7C6=C(C#N)C#N)sc5c32)C(c2ccc(CCCCCC)s2)(c2ccc(CCCCCC)s2)c2c-4sc3cc(/C=C4\C(=O)c5cc(F)c(F)cc5C4=C(C#N)C#N)sc23)cs1,1524.01,5.38,3.17,2.21,CCCCCCC(CCCC)CCc1c2cc(-c3ccc(-c4c(F)c(F)c(-c5ccc(C)s5)c5nn(CC(CCCC)CCCCCC)nc45)s3)sc2c(CCC(CCCC)CCCCCC)c2cc(C)sc12,99.6,42.2,2.36 \,CCCCCCC(CCCC)CCc1c2cc(-c3ccc(-c4c(F)c(F)c(-c5ccc(C)s5)c5nn(CC(CCCC)CCCCCC)nc45)s3)sc2c(CCC(CCCC)CCCCCC)c2cc(C)sc12.CCCCCCc1cc(C2(c3ccc(CCCCCC)s3)c3cc4c(cc3-c3sc5cc(/C=C6\C(=O)c7cc(F)c(F)cc7C6=C(C#N)C#N)sc5c32)C(c2ccc(CCCCCC)s2)(c2ccc(CCCCCC)s2)c2c-4sc3cc(/C=C4\C(=O)c5cc(F)c(F)cc5C4=C(C#N)C#N)sc23)cs1
230,98,11.4,11.0,15.9,0.71,1.01,5.47,3.76,1.71,CCCCCCc1ccc(C2(c3ccc(CCCCCC)cc3)c3cc4c(cc3-c3sc5cc(/C=C6\C(=O)c7sccc7C6=C(C#N)C#N)sc5c32)C(c2ccc(CCCCCC)cc2)(c2ccc(CCCCCC)cc2)c2c-4sc3cc(/C=C4\C(=O)c5sccc5C4=C(C#N)C#N)sc23)cc1,1440.0,5.33,3.53,1.8,CCCCC(CC)Cc1ccc(-c2c3cc(-c4ccc(-c5sc(-c6ccc(C)s6)c6c5C(=O)c5c(CC(CC)CCCC)sc(CC(CC)CCCC)c5C6=O)s4)sc3c(-c3ccc(CC(CC)CCCC)s3)c3cc(C)sc23)s1,117.0,58.5,2.00 \,CCCCC(CC)Cc1ccc(-c2c3cc(-c4ccc(-c5sc(-c6ccc(C)s6)c6c5C(=O)c5c(CC(CC)CCCC)sc(CC(CC)CCCC)c5C6=O)s4)sc3c(-c3ccc(CC(CC)CCCC)s3)c3cc(C)sc23)s1.CCCCCCc1ccc(C2(c3ccc(CCCCCC)cc3)c3cc4c(cc3-c3sc5cc(/C=C6\C(=O)c7sccc7C6=C(C#N)C#N)sc5c32)C(c2ccc(CCCCCC)cc2)(c2ccc(CCCCCC)cc2)c2c-4sc3cc(/C=C4\C(=O)c5sccc5C4=C(C#N)C#N)sc23)cc1
