Repository: aspuru-guzik-group/Beyond-Molecular-Structure-ML-for-OPV-Materials-Devices

File: Saeki_2022_n1318/Saeki_corrected.csv (part 5 of 24)
ID,Ref,PCE_max(%),PCE_ave(%),Jsc(mA/cm2),FF,Voc(V),'-HOMO_n(eV),'-LUMO_n(eV),Eg_n(eV),n(SMILES),M (g/mol),'-HOMO_p(eV),'-LUMO_p(eV),Eg_p(eV),p(SMILES),Mw (kg/mol),Mn(kg/mol),PDI\,DonorAcceptor
231,98,10.6,10.3,17.0,0.67,0.93,5.5,3.9,1.6,CCCCCCc1ccc(C2(c3ccc(CCCCCC)cc3)c3cc4c(cc3-c3sc5cc(/C=C6\C(=O)c7ccccc7C6=C(C#N)C#N)sc5c32)C(c2ccc(CCCCCC)cc2)(c2ccc(CCCCCC)cc2)c2c-4sc3cc(/C=C4\C(=O)c5ccccc5C4=C(C#N)C#N)sc23)cc1,1427.96,5.33,3.53,1.8,CCCCC(CC)Cc1ccc(-c2c3cc(-c4ccc(-c5sc(-c6ccc(C)s6)c6c5C(=O)c5c(CC(CC)CCCC)sc(CC(CC)CCCC)c5C6=O)s4)sc3c(-c3ccc(CC(CC)CCCC)s3)c3cc(C)sc23)s1,117.0,58.5,2.00 \,CCCCC(CC)Cc1ccc(-c2c3cc(-c4ccc(-c5sc(-c6ccc(C)s6)c6c5C(=O)c5c(CC(CC)CCCC)sc(CC(CC)CCCC)c5C6=O)s4)sc3c(-c3ccc(CC(CC)CCCC)s3)c3cc(C)sc23)s1.CCCCCCc1ccc(C2(c3ccc(CCCCCC)cc3)c3cc4c(cc3-c3sc5cc(/C=C6\C(=O)c7ccccc7C6=C(C#N)C#N)sc5c32)C(c2ccc(CCCCCC)cc2)(c2ccc(CCCCCC)cc2)c2c-4sc3cc(/C=C4\C(=O)c5ccccc5C4=C(C#N)C#N)sc23)cc1
232,99,9.4,9.1,17.1,0.651,0.843,5.56,3.98,1.58,CCCCCCc1ccc(C2(c3ccc(CCCCCC)cc3)c3cc4c(cc3-c3sc5cc(/C=C6\C(=O)c7ccc(C)cc7C6=C(C#N)C#N)sc5c32)C(c2ccc(CCCCCC)cc2)(c2ccc(CCCCCC)cc2)c2c-4sc3cc(/C=C4\C(=O)c5ccc(C)cc5C4=C(C#N)C#N)sc23)cc1,1456.01,5.21,2.99,2.22,CCCCCCCCC(CCCCCC)Cn1nc2c(-c3ccc(C)s3)c(F)c(F)c(-c3ccc(-c4cc5c(-c6ccc(CC(CC)CCCC)s6)c6sc(C)cc6c(-c6ccc(CC(CC)CCCC)s6)c5s4)s3)c2n1,170.0,53.1,3.20 \,CCCCCCCCC(CCCCCC)Cn1nc2c(-c3ccc(C)s3)c(F)c(F)c(-c3ccc(-c4cc5c(-c6ccc(CC(CC)CCCC)s6)c6sc(C)cc6c(-c6ccc(CC(CC)CCCC)s6)c5s4)s3)c2n1.CCCCCCc1ccc(C2(c3ccc(CCCCCC)cc3)c3cc4c(cc3-c3sc5cc(/C=C6\C(=O)c7ccc(C)cc7C6=C(C#N)C#N)sc5c32)C(c2ccc(CCCCCC)cc2)(c2ccc(CCCCCC)cc2)c2c-4sc3cc(/C=C4\C(=O)c5ccc(C)cc5C4=C(C#N)C#N)sc23)cc1
233,99,6.5,6.5,15.1,0.51,0.848,5.32,3.95,1.37,CCCCCCc1ccc(C2(c3ccc(CCCCCC)cc3)c3cc4c(cc3-c3sc(-c5scc(C=C6C(=O)c7ccccc7C6=C(C#N)C#N)c5OCC(CC)CCCC)cc32)C(c2ccc(CCCCCC)cc2)(c2ccc(CCCCCC)cc2)c2cc(-c3scc(/C=C5/C(=O)c6ccccc6C5=C(C#N)C#N)c3OCC(CC)CCCC)sc2-4)cc1,1736.46,5.21,2.99,2.22,CCCCCCCCC(CCCCCC)Cn1nc2c(-c3ccc(C)s3)c(F)c(F)c(-c3ccc(-c4cc5c(-c6ccc(CC(CC)CCCC)s6)c6sc(C)cc6c(-c6ccc(CC(CC)CCCC)s6)c5s4)s3)c2n1,170.0,53.1,3.20 \,CCCCCCCCC(CCCCCC)Cn1nc2c(-c3ccc(C)s3)c(F)c(F)c(-c3ccc(-c4cc5c(-c6ccc(CC(CC)CCCC)s6)c6sc(C)cc6c(-c6ccc(CC(CC)CCCC)s6)c5s4)s3)c2n1.CCCCCCc1ccc(C2(c3ccc(CCCCCC)cc3)c3cc4c(cc3-c3sc(-c5scc(C=C6C(=O)c7ccccc7C6=C(C#N)C#N)c5OCC(CC)CCCC)cc32)C(c2ccc(CCCCCC)cc2)(c2ccc(CCCCCC)cc2)c2cc(-c3scc(/C=C5/C(=O)c6ccccc6C5=C(C#N)C#N)c3OCC(CC)CCCC)sc2-4)cc1
234,100,9.77,9.41,18.75,0.668,0.75,5.45,3.93,1.52,CCCCCCc1ccc(C2(c3ccc(CCCCCC)cc3)c3cc(/C=C4\C(=O)c5ccccc5C4=C(C#N)C#N)sc3-c3sc4c5c(sc4c32)-c2sc(/C=C3\C(=O)c4ccccc4C3=C(C#N)C#N)cc2C5(c2ccc(CCCCCC)cc2)c2ccc(CCCCCC)cc2)cc1,1377.9,5.2,3.6,1.6,CCCCC(CC)COC(=O)c1sc2c(-c3cc4c(-c5ccc(CC(CC)CCCC)s5)c5sc(C)cc5c(-c5ccc(CC(CC)CCCC)s5)c4s3)sc(C)c2c1F,124.0,72.9,1.70 \,CCCCC(CC)COC(=O)c1sc2c(-c3cc4c(-c5ccc(CC(CC)CCCC)s5)c5sc(C)cc5c(-c5ccc(CC(CC)CCCC)s5)c4s3)sc(C)c2c1F.CCCCCCc1ccc(C2(c3ccc(CCCCCC)cc3)c3cc(/C=C4\C(=O)c5ccccc5C4=C(C#N)C#N)sc3-c3sc4c5c(sc4c32)-c2sc(/C=C3\C(=O)c4ccccc4C3=C(C#N)C#N)cc2C5(c2ccc(CCCCCC)cc2)c2ccc(CCCCCC)cc2)cc1
235,101,8.11,8.09,15.67,0.561,0.92,5.48,3.84,1.64,CCCCCCc1ccc(C2(c3ccc(CCCCCC)cc3)c3cc(/C=C4\C(=O)c5ccccc5C4=C(C#N)C#N)sc3-c3sc4cc5c6c(sc5cc4c32)-c2sc(/C=C3\C(=O)c4ccccc4C3=C(C#N)C#N)cc2C6(c2ccc(CCCCCC)cc2)c2ccc(CCCCCC)cc2)cc1,1427.96,5.38,3.17,2.21,CCCCCCC(CCCC)CCc1c2cc(-c3ccc(-c4c(F)c(F)c(-c5ccc(C)s5)c5nn(CC(CCCC)CCCCCC)nc45)s3)sc2c(CCC(CCCC)CCCCCC)c2cc(C)sc12,99.6,42.2,2.36 \,CCCCCCC(CCCC)CCc1c2cc(-c3ccc(-c4c(F)c(F)c(-c5ccc(C)s5)c5nn(CC(CCCC)CCCCCC)nc45)s3)sc2c(CCC(CCCC)CCCCCC)c2cc(C)sc12.CCCCCCc1ccc(C2(c3ccc(CCCCCC)cc3)c3cc(/C=C4\C(=O)c5ccccc5C4=C(C#N)C#N)sc3-c3sc4cc5c6c(sc5cc4c32)-c2sc(/C=C3\C(=O)c4ccccc4C3=C(C#N)C#N)cc2C6(c2ccc(CCCCCC)cc2)c2ccc(CCCCCC)cc2)cc1
236,101,11.0,10.6,18.63,0.62,0.922,5.43,3.8,1.63,CCCCCCc1ccc(C2(c3ccc(CCCCCC)cc3)c3cc(/C=C4\C(=O)c5ccccc5C4=C(C#N)C#N)sc3-c3sc4c(-c5ccc(CC(CC)CCCC)s5)c5c6c(sc5c(-c5ccc(CC(CC)CCCC)s5)c4c32)-c2sc(/C=C3\C(=O)c4ccccc4C3=C(C#N)C#N)cc2C6(c2ccc(CCCCCC)cc2)c2ccc(CCCCCC)cc2)cc1,1816.63,5.38,3.17,2.21,CCCCCCC(CCCC)CCc1c2cc(-c3ccc(-c4c(F)c(F)c(-c5ccc(C)s5)c5nn(CC(CCCC)CCCCCC)nc45)s3)sc2c(CCC(CCCC)CCCCCC)c2cc(C)sc12,99.6,42.2,2.36 \,CCCCCCC(CCCC)CCc1c2cc(-c3ccc(-c4c(F)c(F)c(-c5ccc(C)s5)c5nn(CC(CCCC)CCCCCC)nc45)s3)sc2c(CCC(CCCC)CCCCCC)c2cc(C)sc12.CCCCCCc1ccc(C2(c3ccc(CCCCCC)cc3)c3cc(/C=C4\C(=O)c5ccccc5C4=C(C#N)C#N)sc3-c3sc4c(-c5ccc(CC(CC)CCCC)s5)c5c6c(sc5c(-c5ccc(CC(CC)CCCC)s5)c4c32)-c2sc(/C=C3\C(=O)c4ccccc4C3=C(C#N)C#N)cc2C6(c2ccc(CCCCCC)cc2)c2ccc(CCCCCC)cc2)cc1
237,102,11.5,11.3,16.4,0.762,0.92,5.69,3.98,1.71,CCCCCCC1(CCCCCC)c2cc3c(cc2-c2sc(/C=C4\C(=O)c5ccccc5C4=C(C#N)C#N)cc21)C(CCCCCC)(CCCCCC)c1cc(/C=C2\C(=O)c4ccccc4C2=C(C#N)C#N)sc1-3,1011.4,5.31,3.34,1.97,CCCCC(CC)Cc1ccc(-c2c3cc(-c4sc(-c5nc6sc(-c7cc(CC(CC)CCCC)c(C)s7)nc6s5)cc4CC(CC)CCCC)sc3c(-c3ccc(CC(CC)CCCC)s3)c3cc(C)sc23)s1,46.7,24.6,1.90 \,CCCCC(CC)Cc1ccc(-c2c3cc(-c4sc(-c5nc6sc(-c7cc(CC(CC)CCCC)c(C)s7)nc6s5)cc4CC(CC)CCCC)sc3c(-c3ccc(CC(CC)CCCC)s3)c3cc(C)sc23)s1.CCCCCCC1(CCCCCC)c2cc3c(cc2-c2sc(/C=C4\C(=O)c5ccccc5C4=C(C#N)C#N)cc21)C(CCCCCC)(CCCCCC)c1cc(/C=C2\C(=O)c4ccccc4C2=C(C#N)C#N)sc1-3
238,103,10.1,9.65,23.8,0.607,0.7,5.56,4.23,1.33,CCCCCCc1ccc(C2(c3ccc(CCCCCC)cc3)c3cc4c(cc3-c3sc(-c5scc(C=C6C(=O)c7cc(Cl)c(Cl)cc7C6=C(C#N)C#N)c5OCC(CC)CCCC)cc32)C(c2ccc(CCCCCC)cc2)(c2ccc(CCCCCC)cc2)c2cc(-c3scc(/C=C5/C(=O)c6cc(Cl)c(Cl)cc6C5=C(C#N)C#N)c3OCC(CC)CCCC)sc2-4)cc1,1874.23,5.4,3.32,2.08,CCCCCCCCC(CCCCCC)Cn1nc2c(-c3ccc(C)s3)c(F)c(F)c(-c3ccc(-c4cc5c(-c6ccc(CC(CC)CCCC)s6)c6sc(C)cc6c(-c6ccc(CC(CC)CCCC)s6)c5s4)s3)c2n1,170.0,53.1,3.20 \,CCCCCCCCC(CCCCCC)Cn1nc2c(-c3ccc(C)s3)c(F)c(F)c(-c3ccc(-c4cc5c(-c6ccc(CC(CC)CCCC)s6)c6sc(C)cc6c(-c6ccc(CC(CC)CCCC)s6)c5s4)s3)c2n1.CCCCCCc1ccc(C2(c3ccc(CCCCCC)cc3)c3cc4c(cc3-c3sc(-c5scc(C=C6C(=O)c7cc(Cl)c(Cl)cc7C6=C(C#N)C#N)c5OCC(CC)CCCC)cc32)C(c2ccc(CCCCCC)cc2)(c2ccc(CCCCCC)cc2)c2cc(-c3scc(/C=C5/C(=O)c6cc(Cl)c(Cl)cc6C5=C(C#N)C#N)c3OCC(CC)CCCC)sc2-4)cc1
239,103,9.67,9.43,20.8,0.625,0.744,5.56,4.23,1.33,CCCCCCc1ccc(C2(c3ccc(CCCCCC)cc3)c3cc4c(cc3-c3sc(-c5scc(C=C6C(=O)c7cc(Cl)c(Cl)cc7C6=C(C#N)C#N)c5OCC(CC)CCCC)cc32)C(c2ccc(CCCCCC)cc2)(c2ccc(CCCCCC)cc2)c2cc(-c3scc(/C=C5/C(=O)c6cc(Cl)c(Cl)cc6C5=C(C#N)C#N)c3OCC(CC)CCCC)sc2-4)cc1,1874.23,5.33,3.53,1.8,CCCCC(CC)Cc1ccc(-c2c3cc(-c4ccc(-c5sc(-c6ccc(C)s6)c6c5C(=O)c5c(CC(CC)CCCC)sc(CC(CC)CCCC)c5C6=O)s4)sc3c(-c3ccc(CC(CC)CCCC)s3)c3cc(C)sc23)s1,117.0,58.5,2.00 \,CCCCC(CC)Cc1ccc(-c2c3cc(-c4ccc(-c5sc(-c6ccc(C)s6)c6c5C(=O)c5c(CC(CC)CCCC)sc(CC(CC)CCCC)c5C6=O)s4)sc3c(-c3ccc(CC(CC)CCCC)s3)c3cc(C)sc23)s1.CCCCCCc1ccc(C2(c3ccc(CCCCCC)cc3)c3cc4c(cc3-c3sc(-c5scc(C=C6C(=O)c7cc(Cl)c(Cl)cc7C6=C(C#N)C#N)c5OCC(CC)CCCC)cc32)C(c2ccc(CCCCCC)cc2)(c2ccc(CCCCCC)cc2)c2cc(-c3scc(/C=C5/C(=O)c6cc(Cl)c(Cl)cc6C5=C(C#N)C#N)c3OCC(CC)CCCC)sc2-4)cc1
240,103,10.3,10.0,22.8,0.62,0.727,5.56,4.23,1.33,CCCCCCc1ccc(C2(c3ccc(CCCCCC)cc3)c3cc4c(cc3-c3sc(-c5scc(C=C6C(=O)c7cc(Cl)c(Cl)cc7C6=C(C#N)C#N)c5OCC(CC)CCCC)cc32)C(c2ccc(CCCCCC)cc2)(c2ccc(CCCCCC)cc2)c2cc(-c3scc(/C=C5/C(=O)c6cc(Cl)c(Cl)cc6C5=C(C#N)C#N)c3OCC(CC)CCCC)sc2-4)cc1,1874.23,5.2,3.6,1.6,CCCCC(CC)COC(=O)c1sc2c(-c3cc4c(-c5ccc(CC(CC)CCCC)s5)c5sc(C)cc5c(-c5ccc(CC(CC)CCCC)s5)c4s3)sc(C)c2c1F,124.0,72.9,1.70 \,CCCCC(CC)COC(=O)c1sc2c(-c3cc4c(-c5ccc(CC(CC)CCCC)s5)c5sc(C)cc5c(-c5ccc(CC(CC)CCCC)s5)c4s3)sc(C)c2c1F.CCCCCCc1ccc(C2(c3ccc(CCCCCC)cc3)c3cc4c(cc3-c3sc(-c5scc(C=C6C(=O)c7cc(Cl)c(Cl)cc7C6=C(C#N)C#N)c5OCC(CC)CCCC)cc32)C(c2ccc(CCCCCC)cc2)(c2ccc(CCCCCC)cc2)c2cc(-c3scc(/C=C5/C(=O)c6cc(Cl)c(Cl)cc6C5=C(C#N)C#N)c3OCC(CC)CCCC)sc2-4)cc1
241,104,9.39,9.17,13.65,0.709,0.97,5.93,3.86,2.07,CCCCCCCCOc1ccc2c(c1)-c1cc(OCCCCCCCC)ccc1C21c2cc(-c3ccc(/C=c4\sc(=C(C#N)C#N)n(CC)c4=O)c4nsnc34)ccc2-c2ccc(-c3ccc(/C=c4\sc(=C(C#N)C#N)n(CC)c4=O)c4nsnc34)cc21,1247.58,5.33,3.53,1.8,CCCCC(CC)Cc1ccc(-c2c3cc(-c4ccc(-c5sc(-c6ccc(C)s6)c6c5C(=O)c5c(CC(CC)CCCC)sc(CC(CC)CCCC)c5C6=O)s4)sc3c(-c3ccc(CC(CC)CCCC)s3)c3cc(C)sc23)s1,117.0,58.5,2.00 \,CCCCC(CC)Cc1ccc(-c2c3cc(-c4ccc(-c5sc(-c6ccc(C)s6)c6c5C(=O)c5c(CC(CC)CCCC)sc(CC(CC)CCCC)c5C6=O)s4)sc3c(-c3ccc(CC(CC)CCCC)s3)c3cc(C)sc23)s1.CCCCCCCCOc1ccc2c(c1)-c1cc(OCCCCCCCC)ccc1C21c2cc(-c3ccc(/C=c4\sc(=C(C#N)C#N)n(CC)c4=O)c4nsnc34)ccc2-c2ccc(-c3ccc(/C=c4\sc(=C(C#N)C#N)n(CC)c4=O)c4nsnc34)cc21
242,104,10.1,9.87,17.11,0.649,0.91,5.93,3.86,2.07,CCCCCCCCOc1ccc2c(c1)-c1cc(OCCCCCCCC)ccc1C21c2cc(-c3ccc(/C=c4\sc(=C(C#N)C#N)n(CC)c4=O)c4nsnc34)ccc2-c2ccc(-c3ccc(/C=c4\sc(=C(C#N)C#N)n(CC)c4=O)c4nsnc34)cc21,1247.58,5.27,3.55,1.72,CCCCC(CC)COC(=O)c1sc2c(-c3cc4c(-c5ccc(CC(CC)CCCC)s5)c5sc(C)cc5c(-c5ccc(CC(CC)CCCC)s5)c4s3)sc(C)c2c1F,124.0,72.9,1.70 \,CCCCC(CC)COC(=O)c1sc2c(-c3cc4c(-c5ccc(CC(CC)CCCC)s5)c5sc(C)cc5c(-c5ccc(CC(CC)CCCC)s5)c4s3)sc(C)c2c1F.CCCCCCCCOc1ccc2c(c1)-c1cc(OCCCCCCCC)ccc1C21c2cc(-c3ccc(/C=c4\sc(=C(C#N)C#N)n(CC)c4=O)c4nsnc34)ccc2-c2ccc(-c3ccc(/C=c4\sc(=C(C#N)C#N)n(CC)c4=O)c4nsnc34)cc21
243,105,2.21,2.16,4.97,0.367,1.165,5.4,3.62,1.78,CCCCCCc1ccc(C2(c3ccc(CCCCC)s3)c3cc4c(cc3-c3sc(-c5sc(/C=c6\sc(=C(C#N)C#N)n(CCCCCC)c6=O)cc5CC(CC)CCCC)cc32)C(c2ccc(CCCCCC)s2)(c2ccc(CCCCCC)s2)c2cc(-c3sc(/C=c5\sc(=C(C#N)C#N)n(CCCCCC)c5=O)cc3CC(CC)CCCC)sc2-4)s1,1824.8,5.21,3.41,1.8,CCCCC(CC)Cc1ccc(-c2c3cc(-c4ccc(-c5sc(-c6ccc(C)s6)c6c5C(=O)c5c(CC(CC)CCCC)sc(CC(CC)CCCC)c5C6=O)s4)sc3c(-c3ccc(CC(CC)CCCC)s3)c3cc(C)sc23)s1,117.0,58.5,2.00 \,CCCCC(CC)Cc1ccc(-c2c3cc(-c4ccc(-c5sc(-c6ccc(C)s6)c6c5C(=O)c5c(CC(CC)CCCC)sc(CC(CC)CCCC)c5C6=O)s4)sc3c(-c3ccc(CC(CC)CCCC)s3)c3cc(C)sc23)s1.CCCCCCc1ccc(C2(c3ccc(CCCCC)s3)c3cc4c(cc3-c3sc(-c5sc(/C=c6\sc(=C(C#N)C#N)n(CCCCCC)c6=O)cc5CC(CC)CCCC)cc32)C(c2ccc(CCCCCC)s2)(c2ccc(CCCCCC)s2)c2cc(-c3sc(/C=c5\sc(=C(C#N)C#N)n(CCCCCC)c5=O)cc3CC(CC)CCCC)sc2-4)s1
244,105,10.89,10.81,17.05,0.681,0.937,5.58,3.98,1.6,CCCCCCc1ccc(C2(c3ccc(CCCCCC)cc3)c3cc4c(cc3-c3sc5cc(/C=C6\C(=O)c7ccc(C)cc7C6=C(C#N)C#N)sc5c32)C(c2ccc(CCCCCC)cc2)(c2ccc(CCCCCC)cc2)c2c-4sc3cc(/C=C4\C(=O)c5ccc(C)cc5C4=C(C#N)C#N)sc23)cc1,1456.01,5.21,3.41,1.8,CCCCC(CC)Cc1ccc(-c2c3cc(-c4ccc(-c5sc(-c6ccc(C)s6)c6c5C(=O)c5c(CC(CC)CCCC)sc(CC(CC)CCCC)c5C6=O)s4)sc3c(-c3ccc(CC(CC)CCCC)s3)c3cc(C)sc23)s1,117.0,58.5,2.00 \,CCCCC(CC)Cc1ccc(-c2c3cc(-c4ccc(-c5sc(-c6ccc(C)s6)c6c5C(=O)c5c(CC(CC)CCCC)sc(CC(CC)CCCC)c5C6=O)s4)sc3c(-c3ccc(CC(CC)CCCC)s3)c3cc(C)sc23)s1.CCCCCCc1ccc(C2(c3ccc(CCCCCC)cc3)c3cc4c(cc3-c3sc5cc(/C=C6\C(=O)c7ccc(C)cc7C6=C(C#N)C#N)sc5c32)C(c2ccc(CCCCCC)cc2)(c2ccc(CCCCCC)cc2)c2c-4sc3cc(/C=C4\C(=O)c5ccc(C)cc5C4=C(C#N)C#N)sc23)cc1
245,106,11.72,11.25,17.15,0.677,1.01,5.48,3.83,1.65,CCCCCCc1ccc(C2(c3ccc(CCCCCC)cc3)c3cc4c(cc3-c3sc5cc(/C=C6\C(=O)c7ccccc7C6=C(C#N)C#N)sc5c32)C(c2ccc(CCCCCC)cc2)(c2ccc(CCCCCC)cc2)c2c-4sc3cc(/C=C4\C(=O)c5ccccc5C4=C(C#N)C#N)sc23)cc1,1427.96,5.35,2.78,2.57,CCCCCCCCc1cc(-c2nnc(-c3cc(CCCCCCCC)c(-c4cc5c(-c6ccc(CC(CCCC)CCCCCC)s6)c6sc(C)cc6c(-c6ccc(CC(CCCC)CCCCCC)s6)c5s4)s3)s2)sc1C,66.4,31.6,2.10 \,CCCCCCCCc1cc(-c2nnc(-c3cc(CCCCCCCC)c(-c4cc5c(-c6ccc(CC(CCCC)CCCCCC)s6)c6sc(C)cc6c(-c6ccc(CC(CCCC)CCCCCC)s6)c5s4)s3)s2)sc1C.CCCCCCc1ccc(C2(c3ccc(CCCCCC)cc3)c3cc4c(cc3-c3sc5cc(/C=C6\C(=O)c7ccccc7C6=C(C#N)C#N)sc5c32)C(c2ccc(CCCCCC)cc2)(c2ccc(CCCCCC)cc2)c2c-4sc3cc(/C=C4\C(=O)c5ccccc5C4=C(C#N)C#N)sc23)cc1
246,106,12.8,12.35,17.78,0.654,1.1,5.48,3.83,1.65,CCCCCCc1ccc(C2(c3ccc(CCCCCC)cc3)c3cc4c(cc3-c3sc5cc(/C=C6\C(=O)c7ccccc7C6=C(C#N)C#N)sc5c32)C(c2ccc(CCCCCC)cc2)(c2ccc(CCCCCC)cc2)c2c-4sc3cc(/C=C4\C(=O)c5ccccc5C4=C(C#N)C#N)sc23)cc1,1427.96,5.39,2.8,2.59,CCCCCCCCc1cc(-c2nnc(-c3cc(CCCCCCCC)c(-c4cc5c(-c6ccc(SCC(CCCC)CCCCCC)s6)c6sc(C)cc6c(-c6ccc(SCC(CCCC)CCCCCC)s6)c5s4)s3)s2)sc1C,68.2,35.9,1.90 \,CCCCCCCCc1cc(-c2nnc(-c3cc(CCCCCCCC)c(-c4cc5c(-c6ccc(SCC(CCCC)CCCCCC)s6)c6sc(C)cc6c(-c6ccc(SCC(CCCC)CCCCCC)s6)c5s4)s3)s2)sc1C.CCCCCCc1ccc(C2(c3ccc(CCCCCC)cc3)c3cc4c(cc3-c3sc5cc(/C=C6\C(=O)c7ccccc7C6=C(C#N)C#N)sc5c32)C(c2ccc(CCCCCC)cc2)(c2ccc(CCCCCC)cc2)c2c-4sc3cc(/C=C4\C(=O)c5ccccc5C4=C(C#N)C#N)sc23)cc1
247,107,11.5,11.3,17.3,0.7,0.95,5.65,3.91,1.74,CCCCCCC1(CCCCCC)c2cc3c(cc2-c2sc(/C=C4\C(=O)c5ccccc5C4=C(C#N)C#N)cc21)C(CCCCCC)(CCCCCC)c1cc(/C=C2\C(=O)c4ccccc4C2=C(C#N)C#N)sc1-3,1011.4,5.5,3.61,1.89,CCCCC(CC)Cc1sc(-c2c3cc(-c4ccc(-c5sc(-c6ccc(C)s6)c6c5C(=O)c5c(CC(CC)CCCC)sc(CC(CC)CCCC)c5C6=O)s4)sc3c(-c3cc(F)c(CC(CC)CCCC)s3)c3cc(C)sc23)cc1F,38.6,19.3,2.00 \,CCCCC(CC)Cc1sc(-c2c3cc(-c4ccc(-c5sc(-c6ccc(C)s6)c6c5C(=O)c5c(CC(CC)CCCC)sc(CC(CC)CCCC)c5C6=O)s4)sc3c(-c3cc(F)c(CC(CC)CCCC)s3)c3cc(C)sc23)cc1F.CCCCCCC1(CCCCCC)c2cc3c(cc2-c2sc(/C=C4\C(=O)c5ccccc5C4=C(C#N)C#N)cc21)C(CCCCCC)(CCCCCC)c1cc(/C=C2\C(=O)c4ccccc4C2=C(C#N)C#N)sc1-3
248,108,7.45,7.3,15.7,0.612,0.775,5.69,3.86,1.83,CCCCCCc1ccc(C2(c3ccc(CCCCCC)cc3)c3cc(/C=C4\C(=O)c5cc(F)c(F)cc5C4=C(C#N)C#N)sc3-c3ccc4c5c(ccc4c32)-c2sc(/C=C3\C(=O)c4cc(F)c(F)cc4C3=C(C#N)C#N)cc2C5(c2ccc(CCCCCC)cc2)c2ccc(CCCCCC)cc2)cc1,1437.81,5.38,3.17,2.21,CCCCCCC(CCCC)CCc1c2cc(-c3ccc(-c4c(F)c(F)c(-c5ccc(C)s5)c5nn(CC(CCCC)CCCCCC)nc45)s3)sc2c(CCC(CCCC)CCCCCC)c2cc(C)sc12,99.6,42.2,2.36 \,CCCCCCC(CCCC)CCc1c2cc(-c3ccc(-c4c(F)c(F)c(-c5ccc(C)s5)c5nn(CC(CCCC)CCCCCC)nc45)s3)sc2c(CCC(CCCC)CCCCCC)c2cc(C)sc12.CCCCCCc1ccc(C2(c3ccc(CCCCCC)cc3)c3cc(/C=C4\C(=O)c5cc(F)c(F)cc5C4=C(C#N)C#N)sc3-c3ccc4c5c(ccc4c32)-c2sc(/C=C3\C(=O)c4cc(F)c(F)cc4C3=C(C#N)C#N)cc2C5(c2ccc(CCCCCC)cc2)c2ccc(CCCCCC)cc2)cc1
249,108,12.3,12.1,19.7,0.693,0.9,5.41,3.78,1.63,CCCCCCc1ccc(C2(c3ccc(CCCCCC)cc3)c3cc(/C=C4\C(=O)c5cc(F)c(F)cc5C4=C(C#N)C#N)sc3-c3sc4c(c(CCCCCC)cc5c4cc(CCCCCC)c4c6c(sc45)-c4sc(/C=C5\C(=O)c7cc(F)c(F)cc7C5=C(C#N)C#N)cc4C6(c4ccc(CCCCCC)cc4)c4ccc(CCCCCC)cc4)c32)cc1,1718.3,5.38,3.17,2.21,CCCCCCC(CCCC)CCc1c2cc(-c3ccc(-c4c(F)c(F)c(-c5ccc(C)s5)c5nn(CC(CCCC)CCCCCC)nc45)s3)sc2c(CCC(CCCC)CCCCCC)c2cc(C)sc12,99.6,42.2,2.36 \,CCCCCCC(CCCC)CCc1c2cc(-c3ccc(-c4c(F)c(F)c(-c5ccc(C)s5)c5nn(CC(CCCC)CCCCCC)nc45)s3)sc2c(CCC(CCCC)CCCCCC)c2cc(C)sc12.CCCCCCc1ccc(C2(c3ccc(CCCCCC)cc3)c3cc(/C=C4\C(=O)c5cc(F)c(F)cc5C4=C(C#N)C#N)sc3-c3sc4c(c(CCCCCC)cc5c4cc(CCCCCC)c4c6c(sc45)-c4sc(/C=C5\C(=O)c7cc(F)c(F)cc7C5=C(C#N)C#N)cc4C6(c4ccc(CCCCCC)cc4)c4ccc(CCCCCC)cc4)c32)cc1
250,109,10.42,10.15,17.85,0.672,0.868,5.4,3.83,1.57,CCCCCCc1ccc(C2(c3ccc(CCCCCC)cc3)c3cc(/C=C4\C(=O)c5ccccc5C4=C(C#N)C#N)sc3-c3sc4cc5c6c(sc5cc4c32)-c2sc(/C=C3\C(=O)c4ccccc4C3=C(C#N)C#N)cc2C6(c2ccc(CCCCCC)cc2)c2ccc(CCCCCC)cc2)cc1,1427.96,5.33,3.53,1.8,CCCCC(CC)Cc1ccc(-c2c3cc(-c4ccc(-c5sc(-c6ccc(C)s6)c6c5C(=O)c5c(CC(CC)CCCC)sc(CC(CC)CCCC)c5C6=O)s4)sc3c(-c3ccc(CC(CC)CCCC)s3)c3cc(C)sc23)s1,117.0,58.5,2.00 \,CCCCC(CC)Cc1ccc(-c2c3cc(-c4ccc(-c5sc(-c6ccc(C)s6)c6c5C(=O)c5c(CC(CC)CCCC)sc(CC(CC)CCCC)c5C6=O)s4)sc3c(-c3ccc(CC(CC)CCCC)s3)c3cc(C)sc23)s1.CCCCCCc1ccc(C2(c3ccc(CCCCCC)cc3)c3cc(/C=C4\C(=O)c5ccccc5C4=C(C#N)C#N)sc3-c3sc4cc5c6c(sc5cc4c32)-c2sc(/C=C3\C(=O)c4ccccc4C3=C(C#N)C#N)cc2C6(c2ccc(CCCCCC)cc2)c2ccc(CCCCCC)cc2)cc1
251,109,12.12,11.62,20.33,0.71,0.839,5.36,3.89,1.47,CCCCCCCCc1c2sc3c(c2c(CCCCCCCC)c2sc4c(c12)C(c1ccc(CCCCCC)cc1)(c1ccc(CCCCCC)cc1)c1cc(/C=C2\C(=O)c5ccc(F)cc5C2=C(C#N)C#N)sc1-4)C(c1ccc(CCCCCC)cc1)(c1ccc(CCCCCC)cc1)c1cc(/C=C2\C(=O)c4ccc(F)cc4C2=C(C#N)C#N)sc1-3,1688.37,5.33,3.53,1.8,CCCCC(CC)Cc1ccc(-c2c3cc(-c4ccc(-c5sc(-c6ccc(C)s6)c6c5C(=O)c5c(CC(CC)CCCC)sc(CC(CC)CCCC)c5C6=O)s4)sc3c(-c3ccc(CC(CC)CCCC)s3)c3cc(C)sc23)s1,117.0,58.5,2.00 \,CCCCC(CC)Cc1ccc(-c2c3cc(-c4ccc(-c5sc(-c6ccc(C)s6)c6c5C(=O)c5c(CC(CC)CCCC)sc(CC(CC)CCCC)c5C6=O)s4)sc3c(-c3ccc(CC(CC)CCCC)s3)c3cc(C)sc23)s1.CCCCCCCCc1c2sc3c(c2c(CCCCCCCC)c2sc4c(c12)C(c1ccc(CCCCCC)cc1)(c1ccc(CCCCCC)cc1)c1cc(/C=C2\C(=O)c5ccc(F)cc5C2=C(C#N)C#N)sc1-4)C(c1ccc(CCCCCC)cc1)(c1ccc(CCCCCC)cc1)c1cc(/C=C2\C(=O)c4ccc(F)cc4C2=C(C#N)C#N)sc1-3
252,109,9.89,9.89,18.64,0.685,0.775,5.36,3.89,1.47,CCCCCCCCc1c2sc3c(c2c(CCCCCCCC)c2sc4c(c12)C(c1ccc(CCCCCC)cc1)(c1ccc(CCCCCC)cc1)c1cc(/C=C2\C(=O)c5ccc(F)cc5C2=C(C#N)C#N)sc1-4)C(c1ccc(CCCCCC)cc1)(c1ccc(CCCCCC)cc1)c1cc(/C=C2\C(=O)c4ccc(F)cc4C2=C(C#N)C#N)sc1-3,1688.37,5.2,3.6,1.6,CCCCC(CC)COC(=O)c1sc2c(-c3cc4c(-c5ccc(CC(CC)CCCC)s5)c5sc(C)cc5c(-c5ccc(CC(CC)CCCC)s5)c4s3)sc(C)c2c1F,124.0,72.9,1.70 \,CCCCC(CC)COC(=O)c1sc2c(-c3cc4c(-c5ccc(CC(CC)CCCC)s5)c5sc(C)cc5c(-c5ccc(CC(CC)CCCC)s5)c4s3)sc(C)c2c1F.CCCCCCCCc1c2sc3c(c2c(CCCCCCCC)c2sc4c(c12)C(c1ccc(CCCCCC)cc1)(c1ccc(CCCCCC)cc1)c1cc(/C=C2\C(=O)c5ccc(F)cc5C2=C(C#N)C#N)sc1-4)C(c1ccc(CCCCCC)cc1)(c1ccc(CCCCCC)cc1)c1cc(/C=C2\C(=O)c4ccc(F)cc4C2=C(C#N)C#N)sc1-3
253,110,10.14,10.12,15.66,0.72,0.91,5.49,3.77,1.72,CCCCC(CC)CC1(CC(CC)CCCC)c2cc(/C=C3\C(=O)c4ccccc4C3=C(C#N)C#N)sc2-c2sc(-c3cc(F)c(-c4cc5c(s4)-c4sc(/C=C6\C(=O)c7ccccc7C6=C(C#N)C#N)cc4C5(CC(CC)CCCC)CC(CC)CCCC)cc3F)cc21,1323.84,5.33,3.53,1.8,CCCCC(CC)Cc1ccc(-c2c3cc(-c4ccc(-c5sc(-c6ccc(C)s6)c6c5C(=O)c5c(CC(CC)CCCC)sc(CC(CC)CCCC)c5C6=O)s4)sc3c(-c3ccc(CC(CC)CCCC)s3)c3cc(C)sc23)s1,117.0,58.5,2.00 \,CCCCC(CC)Cc1ccc(-c2c3cc(-c4ccc(-c5sc(-c6ccc(C)s6)c6c5C(=O)c5c(CC(CC)CCCC)sc(CC(CC)CCCC)c5C6=O)s4)sc3c(-c3ccc(CC(CC)CCCC)s3)c3cc(C)sc23)s1.CCCCC(CC)CC1(CC(CC)CCCC)c2cc(/C=C3\C(=O)c4ccccc4C3=C(C#N)C#N)sc2-c2sc(-c3cc(F)c(-c4cc5c(s4)-c4sc(/C=C6\C(=O)c7ccccc7C6=C(C#N)C#N)cc4C5(CC(CC)CCCC)CC(CC)CCCC)cc3F)cc21
254,111,10.0,9.9,17.0,0.66,0.89,5.64,3.92,1.72,CCCCCCc1ccc(C2(c3ccc(CCCCCC)cc3)c3cc4c(cc3-c3sc5cc(/C=C6\C(=O)c7ccccc7C6=C(C#N)C#N)sc5c32)C(c2ccc(CCCCCC)cc2)(c2ccc(CCCCCC)cc2)c2c-4sc3cc(/C=C4\C(=O)c5ccccc5C4=C(C#N)C#N)sc23)cc1,1427.96,5.33,3.29,2.04,CCCCC(CC)Cc1ccc(-c2c3cc(-c4ccc(-c5sc(-c6ccc(C)s6)c6c5C(=O)c5c(CC(CC)CCCC)sc(CC(CC)CCCC)c5C6=O)s4)sc3c(-c3ccc(CC(CC)CCCC)s3)c3cc(C)sc23)s1,48.3,23.0,2.10 \,CCCCC(CC)Cc1ccc(-c2c3cc(-c4ccc(-c5sc(-c6ccc(C)s6)c6c5C(=O)c5c(CC(CC)CCCC)sc(CC(CC)CCCC)c5C6=O)s4)sc3c(-c3ccc(CC(CC)CCCC)s3)c3cc(C)sc23)s1.CCCCCCc1ccc(C2(c3ccc(CCCCCC)cc3)c3cc4c(cc3-c3sc5cc(/C=C6\C(=O)c7ccccc7C6=C(C#N)C#N)sc5c32)C(c2ccc(CCCCCC)cc2)(c2ccc(CCCCCC)cc2)c2c-4sc3cc(/C=C4\C(=O)c5ccccc5C4=C(C#N)C#N)sc23)cc1
255,111,12.41,11.9,19.7,0.73,0.87,5.63,3.91,1.72,CCCCCCCCC1(CCCCCCCC)c2cc3c(cc2-c2sc4cc(/C=C5\C(=O)c6ccccc6C5=C(C#N)C#N)sc4c21)C(CCCCCCCC)(CCCCCCCC)c1c-3sc2cc(/C=C3\C(=O)c4ccccc4C3=C(C#N)C#N)sc12,1235.78,5.33,3.29,2.04,CCCCC(CC)Cc1ccc(-c2c3cc(-c4ccc(-c5sc(-c6ccc(C)s6)c6c5C(=O)c5c(CC(CC)CCCC)sc(CC(CC)CCCC)c5C6=O)s4)sc3c(-c3ccc(CC(CC)CCCC)s3)c3cc(C)sc23)s1,48.3,23.0,2.10 \,CCCCC(CC)Cc1ccc(-c2c3cc(-c4ccc(-c5sc(-c6ccc(C)s6)c6c5C(=O)c5c(CC(CC)CCCC)sc(CC(CC)CCCC)c5C6=O)s4)sc3c(-c3ccc(CC(CC)CCCC)s3)c3cc(C)sc23)s1.CCCCCCCCC1(CCCCCCCC)c2cc3c(cc2-c2sc4cc(/C=C5\C(=O)c6ccccc6C5=C(C#N)C#N)sc4c21)C(CCCCCCCC)(CCCCCCCC)c1c-3sc2cc(/C=C3\C(=O)c4ccccc4C3=C(C#N)C#N)sc12
256,111,11.71,11.5,18.5,0.66,0.95,5.64,3.92,1.72,CCCCCCc1ccc(C2(c3ccc(CCCCCC)cc3)c3cc4c(cc3-c3sc5cc(/C=C6\C(=O)c7ccccc7C6=C(C#N)C#N)sc5c32)C(c2ccc(CCCCCC)cc2)(c2ccc(CCCCCC)cc2)c2c-4sc3cc(/C=C4\C(=O)c5ccccc5C4=C(C#N)C#N)sc23)cc1,1427.96,5.47,3.46,2.01,CCCCC(CC)Cc1ccc(-c2c3cc(-c4sc(-c5sc(-c6cc(F)c(C)s6)c6c5C(=O)c5c(CC(CC)CCCC)sc(CC(CC)CCCC)c5C6=O)cc4F)sc3c(-c3ccc(CC(CC)CCCC)s3)c3cc(C)sc23)s1,67.6,26.0,2.60 \,CCCCC(CC)Cc1ccc(-c2c3cc(-c4sc(-c5sc(-c6cc(F)c(C)s6)c6c5C(=O)c5c(CC(CC)CCCC)sc(CC(CC)CCCC)c5C6=O)cc4F)sc3c(-c3ccc(CC(CC)CCCC)s3)c3cc(C)sc23)s1.CCCCCCc1ccc(C2(c3ccc(CCCCCC)cc3)c3cc4c(cc3-c3sc5cc(/C=C6\C(=O)c7ccccc7C6=C(C#N)C#N)sc5c32)C(c2ccc(CCCCCC)cc2)(c2ccc(CCCCCC)cc2)c2c-4sc3cc(/C=C4\C(=O)c5ccccc5C4=C(C#N)C#N)sc23)cc1
257,111,13.2,12.4,19.6,0.72,0.94,5.63,3.91,1.72,CCCCCCCCC1(CCCCCCCC)c2cc3c(cc2-c2sc4cc(/C=C5\C(=O)c6ccccc6C5=C(C#N)C#N)sc4c21)C(CCCCCCCC)(CCCCCCCC)c1c-3sc2cc(/C=C3\C(=O)c4ccccc4C3=C(C#N)C#N)sc12,1235.78,5.47,3.46,2.01,CCCCC(CC)Cc1ccc(-c2c3cc(-c4sc(-c5sc(-c6cc(F)c(C)s6)c6c5C(=O)c5c(CC(CC)CCCC)sc(CC(CC)CCCC)c5C6=O)cc4F)sc3c(-c3ccc(CC(CC)CCCC)s3)c3cc(C)sc23)s1,67.6,26.0,2.60 \,CCCCC(CC)Cc1ccc(-c2c3cc(-c4sc(-c5sc(-c6cc(F)c(C)s6)c6c5C(=O)c5c(CC(CC)CCCC)sc(CC(CC)CCCC)c5C6=O)cc4F)sc3c(-c3ccc(CC(CC)CCCC)s3)c3cc(C)sc23)s1.CCCCCCCCC1(CCCCCCCC)c2cc3c(cc2-c2sc4cc(/C=C5\C(=O)c6ccccc6C5=C(C#N)C#N)sc4c21)C(CCCCCCCC)(CCCCCCCC)c1c-3sc2cc(/C=C3\C(=O)c4ccccc4C3=C(C#N)C#N)sc12
258,112,11.63,11.23,17.52,0.741,0.896,5.62,3.96,1.66,CCCCCCc1ccc(C2(c3ccc(CCCCCC)cc3)c3cc4c(cc3-c3sc5cc(/C=C6\C(=O)c7cscc7C6=C(C#N)C#N)sc5c32)C(c2ccc(CCCCCC)cc2)(c2ccc(CCCCCC)cc2)c2c-4sc3cc(/C=C4\C(=O)c5cscc5C4=C(C#N)C#N)sc23)cc1,1440.0,5.4,3.24,2.16,CCCCCCCCC(CCCCCC)Cn1nc2c(-c3ccc(C)s3)c(F)c(F)c(-c3ccc(-c4cc5c(-c6ccc([Si](CCC)(CCC)CCC)s6)c6sc(C)cc6c(-c6ccc([Si](CCC)(CCC)CCC)s6)c5s4)s3)c2n1,47.0,23.5,2.00 \,CCCCCCCCC(CCCCCC)Cn1nc2c(-c3ccc(C)s3)c(F)c(F)c(-c3ccc(-c4cc5c(-c6ccc([Si](CCC)(CCC)CCC)s6)c6sc(C)cc6c(-c6ccc([Si](CCC)(CCC)CCC)s6)c5s4)s3)c2n1.CCCCCCc1ccc(C2(c3ccc(CCCCCC)cc3)c3cc4c(cc3-c3sc5cc(/C=C6\C(=O)c7cscc7C6=C(C#N)C#N)sc5c32)C(c2ccc(CCCCCC)cc2)(c2ccc(CCCCCC)cc2)c2c-4sc3cc(/C=C4\C(=O)c5cscc5C4=C(C#N)C#N)sc23)cc1
259,112,12.54,12.13,18.41,0.742,0.918,5.57,3.92,1.65,CCCCCCc1ccc(C2(c3ccc(CCCCCC)cc3)c3cc4c(cc3-c3sc5cc(/C=C6\C(=O)c7c(csc7C)C6=C(C#N)C#N)sc5c32)C(c2ccc(CCCCCC)cc2)(c2ccc(CCCCCC)cc2)c2c-4sc3cc(/C=C4\C(=O)c5c(csc5C)C4=C(C#N)C#N)sc23)cc1,1468.05,5.4,3.24,2.16,CCCCCCCCC(CCCCCC)Cn1nc2c(-c3ccc(C)s3)c(F)c(F)c(-c3ccc(-c4cc5c(-c6ccc([Si](CCC)(CCC)CCC)s6)c6sc(C)cc6c(-c6ccc([Si](CCC)(CCC)CCC)s6)c5s4)s3)c2n1,47.0,23.5,2.00 \,CCCCCCCCC(CCCCCC)Cn1nc2c(-c3ccc(C)s3)c(F)c(F)c(-c3ccc(-c4cc5c(-c6ccc([Si](CCC)(CCC)CCC)s6)c6sc(C)cc6c(-c6ccc([Si](CCC)(CCC)CCC)s6)c5s4)s3)c2n1.CCCCCCc1ccc(C2(c3ccc(CCCCCC)cc3)c3cc4c(cc3-c3sc5cc(/C=C6\C(=O)c7c(csc7C)C6=C(C#N)C#N)sc5c32)C(c2ccc(CCCCCC)cc2)(c2ccc(CCCCCC)cc2)c2c-4sc3cc(/C=C4\C(=O)c5c(csc5C)C4=C(C#N)C#N)sc23)cc1
260,113,12.5,12.1,20.8,0.718,0.84,5.69,3.98,1.71,CCCCCCC1(CCCCCC)c2cc3c(cc2-c2sc(/C=C4\C(=O)c5ccccc5C4=C(C#N)C#N)cc21)C(CCCCCC)(CCCCCC)c1cc(/C=C2\C(=O)c4ccccc4C2=C(C#N)C#N)sc1-3,1011.4,5.38,3.17,2.21,CCCCCCC(CCCC)CCc1c2cc(-c3ccc(-c4c(F)c(F)c(-c5ccc(C)s5)c5nn(CCC(CCCC)CCCCCC)nc45)s3)sc2c(CCC(CCCC)CCCCCC)c2cc(C)sc12,99.6,42.2,2.36 \,CCCCCCC(CCCC)CCc1c2cc(-c3ccc(-c4c(F)c(F)c(-c5ccc(C)s5)c5nn(CCC(CCCC)CCCCCC)nc45)s3)sc2c(CCC(CCCC)CCCCCC)c2cc(C)sc12.CCCCCCC1(CCCCCC)c2cc3c(cc2-c2sc(/C=C4\C(=O)c5ccccc5C4=C(C#N)C#N)cc21)C(CCCCCC)(CCCCCC)c1cc(/C=C2\C(=O)c4ccccc4C2=C(C#N)C#N)sc1-3
261,114,4.31,4.26,8.55,0.525,0.96,5.36,3.82,1.54,CCCCCCCCn1c2cc(/C=C3\C(=O)c4ccccc4C3=C(C#N)C#N)sc2c2sc3c(c21)C(c1ccc(CCCCCC)cc1)(c1ccc(CCCCCC)cc1)c1cc2c(cc1-3)C(c1ccc(CCCCCC)cc1)(c1ccc(CCCCCC)cc1)c1c-2sc2c3sc(/C=C4\C(=O)c5ccccc5C4=C(C#N)C#N)cc3n(CCCCCCCC)c12,1730.46,5.26,3.63,1.63,CCCCC(CC)Cc1ccc(-c2c3cc(-c4ccc(-c5sc(-c6ccc(C)s6)c6c5C(=O)c5c(CC(CC)CCCC)sc(CC(CC)CCCC)c5C6=O)s4)sc3c(-c3ccc(CC(CC)CCCC)s3)c3cc(C)sc23)s1,117.0,58.5,2.00 \,CCCCC(CC)Cc1ccc(-c2c3cc(-c4ccc(-c5sc(-c6ccc(C)s6)c6c5C(=O)c5c(CC(CC)CCCC)sc(CC(CC)CCCC)c5C6=O)s4)sc3c(-c3ccc(CC(CC)CCCC)s3)c3cc(C)sc23)s1.CCCCCCCCn1c2cc(/C=C3\C(=O)c4ccccc4C3=C(C#N)C#N)sc2c2sc3c(c21)C(c1ccc(CCCCCC)cc1)(c1ccc(CCCCCC)cc1)c1cc2c(cc1-3)C(c1ccc(CCCCCC)cc1)(c1ccc(CCCCCC)cc1)c1c-2sc2c3sc(/C=C4\C(=O)c5ccccc5C4=C(C#N)C#N)cc3n(CCCCCCCC)c12
262,114,13.13,13.08,21.61,0.715,0.85,5.42,3.94,1.48,CCCCCCCCn1c2cc(/C=C3\C(=O)c4cc(F)c(F)cc4C3=C(C#N)C#N)sc2c2sc3c(c21)C(c1ccc(CCCCCC)cc1)(c1ccc(CCCCCC)cc1)c1cc2c(cc1-3)C(c1ccc(CCCCCC)cc1)(c1ccc(CCCCCC)cc1)c1c-2sc2c3sc(/C=C4\C(=O)c5cc(F)c(F)cc5C4=C(C#N)C#N)cc3n(CCCCCCCC)c12,1802.42,5.26,3.63,1.63,CCCCC(CC)Cc1ccc(-c2c3cc(-c4ccc(-c5sc(-c6ccc(C)s6)c6c5C(=O)c5c(CC(CC)CCCC)sc(CC(CC)CCCC)c5C6=O)s4)sc3c(-c3ccc(CC(CC)CCCC)s3)c3cc(C)sc23)s1,117.0,58.5,2.00 \,CCCCC(CC)Cc1ccc(-c2c3cc(-c4ccc(-c5sc(-c6ccc(C)s6)c6c5C(=O)c5c(CC(CC)CCCC)sc(CC(CC)CCCC)c5C6=O)s4)sc3c(-c3ccc(CC(CC)CCCC)s3)c3cc(C)sc23)s1.CCCCCCCCn1c2cc(/C=C3\C(=O)c4cc(F)c(F)cc4C3=C(C#N)C#N)sc2c2sc3c(c21)C(c1ccc(CCCCCC)cc1)(c1ccc(CCCCCC)cc1)c1cc2c(cc1-3)C(c1ccc(CCCCCC)cc1)(c1ccc(CCCCCC)cc1)c1c-2sc2c3sc(/C=C4\C(=O)c5cc(F)c(F)cc5C4=C(C#N)C#N)cc3n(CCCCCCCC)c12
263,115,10.5,10.2,15.78,0.65,1.02,5.58,3.93,1.65,CCCCCCc1ccc(C2(c3ccc(CCCCCC)cc3)c3cc4c(cc3-c3sc5cc(/C=C6\C(=O)c7ccc(C)cc7C6=C(C#N)C#N)sc5c32)C(c2ccc(CCCCCC)cc2)(c2ccc(CCCCCC)cc2)c2c-4sc3cc(/C=C4\C(=O)c5ccc(C)cc5C4=C(C#N)C#N)sc23)cc1,1456.01,5.54,3.65,1.89,CCCCC(CC)Cc1sc(-c2c3cc(-c4ccc(-c5sc(-c6ccc(C)s6)c6c5C(=O)c5c(CC(CC)CCCC)sc(CC(CC)CCCC)c5C6=O)s4)sc3c(-c3cc(F)c(CC(CC)CCCC)s3)c3cc(C)sc23)cc1F,38.6,19.3,2.00 \,CCCCC(CC)Cc1sc(-c2c3cc(-c4ccc(-c5sc(-c6ccc(C)s6)c6c5C(=O)c5c(CC(CC)CCCC)sc(CC(CC)CCCC)c5C6=O)s4)sc3c(-c3cc(F)c(CC(CC)CCCC)s3)c3cc(C)sc23)cc1F.CCCCCCc1ccc(C2(c3ccc(CCCCCC)cc3)c3cc4c(cc3-c3sc5cc(/C=C6\C(=O)c7ccc(C)cc7C6=C(C#N)C#N)sc5c32)C(c2ccc(CCCCCC)cc2)(c2ccc(CCCCCC)cc2)c2c-4sc3cc(/C=C4\C(=O)c5ccc(C)cc5C4=C(C#N)C#N)sc23)cc1
264,115,13.7,13.3,20.38,0.77,0.87,5.67,4.15,1.52,CCCCCCc1ccc(C2(c3ccc(CCCCCC)cc3)c3cc4c(cc3-c3sc5cc(/C=C6\C(=O)c7cc(F)c(F)cc7C6=C(C#N)C#N)sc5c32)C(c2ccc(CCCCCC)cc2)(c2ccc(CCCCCC)cc2)c2c-4sc3cc(/C=C4\C(=O)c5cc(F)c(F)cc5C4=C(C#N)C#N)sc23)cc1,1499.92,5.54,3.65,1.89,CCCCC(CC)Cc1sc(-c2c3cc(-c4ccc(-c5sc(-c6ccc(C)s6)c6c5C(=O)c5c(CC(CC)CCCC)sc(CC(CC)CCCC)c5C6=O)s4)sc3c(-c3cc(F)c(CC(CC)CCCC)s3)c3cc(C)sc23)cc1F,38.6,19.3,2.00 \,CCCCC(CC)Cc1sc(-c2c3cc(-c4ccc(-c5sc(-c6ccc(C)s6)c6c5C(=O)c5c(CC(CC)CCCC)sc(CC(CC)CCCC)c5C6=O)s4)sc3c(-c3cc(F)c(CC(CC)CCCC)s3)c3cc(C)sc23)cc1F.CCCCCCc1ccc(C2(c3ccc(CCCCCC)cc3)c3cc4c(cc3-c3sc5cc(/C=C6\C(=O)c7cc(F)c(F)cc7C6=C(C#N)C#N)sc5c32)C(c2ccc(CCCCCC)cc2)(c2ccc(CCCCCC)cc2)c2c-4sc3cc(/C=C4\C(=O)c5cc(F)c(F)cc5C4=C(C#N)C#N)sc23)cc1
265,116,10.06,9.81,15.81,0.67,0.94,5.42,3.71,1.71,CCCCCCCCC1(CCCCCCCC)c2cc3c(cc2-c2cc4c(cc21)-c1sc(/C=C2\C(=O)c5ccccc5C2=C(C#N)C#N)cc1C4(CCCCCCCC)CCCCCCCC)C(CCCCCCCC)(CCCCCCCC)c1cc(/C=C2\C(=O)c4ccccc4C2=C(C#N)C#N)sc1-3,1436.16,5.33,3.53,1.8,CCCCC(CC)Cc1ccc(-c2c3cc(-c4ccc(-c5sc(-c6ccc(C)s6)c6c5C(=O)c5c(CC(CC)CCCC)sc(CC(CC)CCCC)c5C6=O)s4)sc3c(-c3ccc(CC(CC)CCCC)s3)c3cc(C)sc23)s1,117.0,58.5,2.00 \,CCCCC(CC)Cc1ccc(-c2c3cc(-c4ccc(-c5sc(-c6ccc(C)s6)c6c5C(=O)c5c(CC(CC)CCCC)sc(CC(CC)CCCC)c5C6=O)s4)sc3c(-c3ccc(CC(CC)CCCC)s3)c3cc(C)sc23)s1.CCCCCCCCC1(CCCCCCCC)c2cc3c(cc2-c2cc4c(cc21)-c1sc(/C=C2\C(=O)c5ccccc5C2=C(C#N)C#N)cc1C4(CCCCCCCC)CCCCCCCC)C(CCCCCCCC)(CCCCCCCC)c1cc(/C=C2\C(=O)c4ccccc4C2=C(C#N)C#N)sc1-3
266,116,10.29,10.08,14.56,0.71,0.98,5.42,3.7,1.72,CCCCCCCCC1(CCCCCCCC)c2cc3c(cc2-c2cc4c(cc21)-c1sc(/C=C2\C(=O)c5ccc(C)cc5C2=C(C#N)C#N)cc1C4(CCCCCCCC)CCCCCCCC)C(CCCCCCCC)(CCCCCCCC)c1cc(/C=C2\C(=O)c4ccc(C)cc4C2=C(C#N)C#N)sc1-3,1464.21,5.33,3.53,1.8,CCCCC(CC)Cc1ccc(-c2c3cc(-c4ccc(-c5sc(-c6ccc(C)s6)c6c5C(=O)c5c(CC(CC)CCCC)sc(CC(CC)CCCC)c5C6=O)s4)sc3c(-c3ccc(CC(CC)CCCC)s3)c3cc(C)sc23)s1,117.0,58.5,2.00 \,CCCCC(CC)Cc1ccc(-c2c3cc(-c4ccc(-c5sc(-c6ccc(C)s6)c6c5C(=O)c5c(CC(CC)CCCC)sc(CC(CC)CCCC)c5C6=O)s4)sc3c(-c3ccc(CC(CC)CCCC)s3)c3cc(C)sc23)s1.CCCCCCCCC1(CCCCCCCC)c2cc3c(cc2-c2cc4c(cc21)-c1sc(/C=C2\C(=O)c5ccc(C)cc5C2=C(C#N)C#N)cc1C4(CCCCCCCC)CCCCCCCC)C(CCCCCCCC)(CCCCCCCC)c1cc(/C=C2\C(=O)c4ccc(C)cc4C2=C(C#N)C#N)sc1-3
267,116,6.74,6.74,14.59,0.58,0.8,5.43,3.88,1.55,CCCCCCc1ccc(C2(c3ccc(CCCCCC)cc3)c3cc(/C=C4\C(=O)c5ccccc5C4=C(C#N)C#N)sc3-c3sc4cc5c6c(sc5cc4c32)-c2sc(/C=C3\C(=O)c4ccccc4C3=C(C#N)C#N)cc2C6(c2ccc(CCCCCC)cc2)c2ccc(CCCCCC)cc2)cc1,1427.96,5.22,3.64,1.58,CCCCC(CC)COC(=O)c1sc2c(-c3cc4c(-c5ccc(CC(CC)CCCC)s5)c5sc(C)cc5c(-c5ccc(CC(CC)CCCC)s5)c4s3)sc(C)c2c1F,124.0,72.9,1.70 \,CCCCC(CC)COC(=O)c1sc2c(-c3cc4c(-c5ccc(CC(CC)CCCC)s5)c5sc(C)cc5c(-c5ccc(CC(CC)CCCC)s5)c4s3)sc(C)c2c1F.CCCCCCc1ccc(C2(c3ccc(CCCCCC)cc3)c3cc(/C=C4\C(=O)c5ccccc5C4=C(C#N)C#N)sc3-c3sc4cc5c6c(sc5cc4c32)-c2sc(/C=C3\C(=O)c4ccccc4C3=C(C#N)C#N)cc2C6(c2ccc(CCCCCC)cc2)c2ccc(CCCCCC)cc2)cc1
268,116,10.55,10.26,19.16,0.7,0.77,5.26,3.89,1.37,CCCCCCCCOc1c2sc3c(c2c(OCCCCCCCC)c2sc4c(c12)C(c1ccc(CCCCCC)cc1)(c1ccc(CCCCCC)cc1)c1cc(/C=C2\C(=O)c5ccc(F)cc5C2=C(C#N)C#N)sc1-4)C(c1ccc(CCCCCC)cc1)(c1ccc(CCCCCC)cc1)c1cc(/C=C2\C(=O)c4ccc(F)cc4C2=C(C#N)C#N)sc1-3,1720.37,5.22,3.64,1.58,CCCCC(CC)COC(=O)c1sc2c(-c3cc4c(-c5ccc(CC(CC)CCCC)s5)c5sc(C)cc5c(-c5ccc(CC(CC)CCCC)s5)c4s3)sc(C)c2c1F,124.0,72.9,1.70 \,CCCCC(CC)COC(=O)c1sc2c(-c3cc4c(-c5ccc(CC(CC)CCCC)s5)c5sc(C)cc5c(-c5ccc(CC(CC)CCCC)s5)c4s3)sc(C)c2c1F.CCCCCCCCOc1c2sc3c(c2c(OCCCCCCCC)c2sc4c(c12)C(c1ccc(CCCCCC)cc1)(c1ccc(CCCCCC)cc1)c1cc(/C=C2\C(=O)c5ccc(F)cc5C2=C(C#N)C#N)sc1-4)C(c1ccc(CCCCCC)cc1)(c1ccc(CCCCCC)cc1)c1cc(/C=C2\C(=O)c4ccc(F)cc4C2=C(C#N)C#N)sc1-3
269,117,6.4,6.33,12.06,0.625,0.85,5.87,3.92,1.95,CCCCCCc1ccc(C2(c3ccc(CCCCCC)cc3)c3cc4c(cc3-c3sc(C=C5C(=O)c6cscc6C5=C(C#N)C#N)cc32)C(c2ccc(CCCCCC)cc2)(c2ccc(CCCCCC)cc2)c2cc(/C=C3\C(=O)c5cscc5C3=C(C#N)C#N)sc2-4)cc1,1327.84,5.23,3.18,2.05,CCCCC(CC)Cc1ccc(-c2c3cc(-c4ccc(-c5sc(-c6ccc(C)s6)c6c5C(=O)c5c(CC(CC)CCCC)sc(CC(CC)CCCC)c5C6=O)s4)sc3c(-c3ccc(CC(CC)CCCC)s3)c3cc(C)sc23)s1,117.0,58.5,2.00 \,CCCCC(CC)Cc1ccc(-c2c3cc(-c4ccc(-c5sc(-c6ccc(C)s6)c6c5C(=O)c5c(CC(CC)CCCC)sc(CC(CC)CCCC)c5C6=O)s4)sc3c(-c3ccc(CC(CC)CCCC)s3)c3cc(C)sc23)s1.CCCCCCc1ccc(C2(c3ccc(CCCCCC)cc3)c3cc4c(cc3-c3sc(C=C5C(=O)c6cscc6C5=C(C#N)C#N)cc32)C(c2ccc(CCCCCC)cc2)(c2ccc(CCCCCC)cc2)c2cc(/C=C3\C(=O)c5cscc5C3=C(C#N)C#N)sc2-4)cc1
270,117,10.74,10.52,17.53,0.728,0.84,5.61,3.96,1.65,CCCCCCc1ccc(C2(c3ccc(CCCCCC)cc3)c3cc4c(cc3-c3sc5cc(/C=C6\C(=O)c7cscc7C6=C(C#N)C#N)sc5c32)C(c2ccc(CCCCCC)cc2)(c2ccc(CCCCCC)cc2)c2c-4sc3cc(/C=C4\C(=O)c5cscc5C4=C(C#N)C#N)sc23)cc1,1440.0,5.23,3.18,2.05,CCCCC(CC)Cc1ccc(-c2c3cc(-c4ccc(-c5sc(-c6ccc(C)s6)c6c5C(=O)c5c(CC(CC)CCCC)sc(CC(CC)CCCC)c5C6=O)s4)sc3c(-c3ccc(CC(CC)CCCC)s3)c3cc(C)sc23)s1,117.0,58.5,2.00 \,CCCCC(CC)Cc1ccc(-c2c3cc(-c4ccc(-c5sc(-c6ccc(C)s6)c6c5C(=O)c5c(CC(CC)CCCC)sc(CC(CC)CCCC)c5C6=O)s4)sc3c(-c3ccc(CC(CC)CCCC)s3)c3cc(C)sc23)s1.CCCCCCc1ccc(C2(c3ccc(CCCCCC)cc3)c3cc4c(cc3-c3sc5cc(/C=C6\C(=O)c7cscc7C6=C(C#N)C#N)sc5c32)C(c2ccc(CCCCCC)cc2)(c2ccc(CCCCCC)cc2)c2c-4sc3cc(/C=C4\C(=O)c5cscc5C4=C(C#N)C#N)sc23)cc1
271,117,9.2,9.21,15.14,0.738,0.83,5.68,3.97,1.71,CCCCCCc1ccc(C2(c3ccc(CCCCCC)cc3)c3cc4c(cc3-c3sc(/C=C5\C(=O)c6ccccc6C5=C(C#N)C#N)cc32)C(c2ccc(CCCCCC)cc2)(c2ccc(CCCCCC)cc2)c2c-4sc3cc(/C=C4\C(=O)c5ccccc5C4=C(C#N)C#N)sc23)cc1,1371.87,5.23,3.18,2.05,CCCCC(CC)Cc1ccc(-c2c3cc(-c4ccc(-c5sc(-c6ccc(C)s6)c6c5C(=O)c5c(CC(CC)CCCC)sc(CC(CC)CCCC)c5C6=O)s4)sc3c(-c3ccc(CC(CC)CCCC)s3)c3cc(C)sc23)s1,117.0,58.5,2.00 \,CCCCC(CC)Cc1ccc(-c2c3cc(-c4ccc(-c5sc(-c6ccc(C)s6)c6c5C(=O)c5c(CC(CC)CCCC)sc(CC(CC)CCCC)c5C6=O)s4)sc3c(-c3ccc(CC(CC)CCCC)s3)c3cc(C)sc23)s1.CCCCCCc1ccc(C2(c3ccc(CCCCCC)cc3)c3cc4c(cc3-c3sc(/C=C5\C(=O)c6ccccc6C5=C(C#N)C#N)cc32)C(c2ccc(CCCCCC)cc2)(c2ccc(CCCCCC)cc2)c2c-4sc3cc(/C=C4\C(=O)c5ccccc5C4=C(C#N)C#N)sc23)cc1
272,117,10.41,10.32,16.75,0.767,0.81,5.71,4.01,1.7,CCCCCCc1ccc(C2(c3ccc(CCCCCC)s3)c3cc4c(cc3-c3sc(/C=C5\C(=O)c6ccccc6C5=C(C#N)C#N)cc32)C(c2ccc(CCCCCC)s2)(c2ccc(CCCCCC)s2)c2c-4sc3cc(/C=C4\C(=O)c5ccccc5C4=C(C#N)C#N)sc23)s1,1395.96,5.23,3.18,2.05,CCCCC(CC)Cc1ccc(-c2c3cc(-c4ccc(-c5sc(-c6ccc(C)s6)c6c5C(=O)c5c(CC(CC)CCCC)sc(CC(CC)CCCC)c5C6=O)s4)sc3c(-c3ccc(CC(CC)CCCC)s3)c3cc(C)sc23)s1,117.0,58.5,2.00 \,CCCCC(CC)Cc1ccc(-c2c3cc(-c4ccc(-c5sc(-c6ccc(C)s6)c6c5C(=O)c5c(CC(CC)CCCC)sc(CC(CC)CCCC)c5C6=O)s4)sc3c(-c3ccc(CC(CC)CCCC)s3)c3cc(C)sc23)s1.CCCCCCc1ccc(C2(c3ccc(CCCCCC)s3)c3cc4c(cc3-c3sc(/C=C5\C(=O)c6ccccc6C5=C(C#N)C#N)cc32)C(c2ccc(CCCCCC)s2)(c2ccc(CCCCCC)s2)c2c-4sc3cc(/C=C4\C(=O)c5ccccc5C4=C(C#N)C#N)sc23)s1
273,117,11.2,11.11,16.02,0.768,0.91,5.6,3.87,1.73,CCCCCCc1ccc(C2(c3ccc(CCCCCC)cc3)c3cc4c(cc3-c3sc(/C=C5\C(=O)c6cc(C)ccc6C5=C(C#N)C#N)cc32)C(c2ccc(CCCCCC)cc2)(c2ccc(CCCCCC)cc2)c2c-4sc3cc(/C=C4\C(=O)c5ccc(C)cc5C4=C(C#N)C#N)sc23)cc1,1399.93,5.23,3.18,2.05,CCCCC(CC)Cc1ccc(-c2c3cc(-c4ccc(-c5sc(-c6ccc(C)s6)c6c5C(=O)c5c(CC(CC)CCCC)sc(CC(CC)CCCC)c5C6=O)s4)sc3c(-c3ccc(CC(CC)CCCC)s3)c3cc(C)sc23)s1,117.0,58.5,2.00 \,CCCCC(CC)Cc1ccc(-c2c3cc(-c4ccc(-c5sc(-c6ccc(C)s6)c6c5C(=O)c5c(CC(CC)CCCC)sc(CC(CC)CCCC)c5C6=O)s4)sc3c(-c3ccc(CC(CC)CCCC)s3)c3cc(C)sc23)s1.CCCCCCc1ccc(C2(c3ccc(CCCCCC)cc3)c3cc4c(cc3-c3sc(/C=C5\C(=O)c6cc(C)ccc6C5=C(C#N)C#N)cc32)C(c2ccc(CCCCCC)cc2)(c2ccc(CCCCCC)cc2)c2c-4sc3cc(/C=C4\C(=O)c5ccc(C)cc5C4=C(C#N)C#N)sc23)cc1
274,118,13.45,13.18,22.67,0.752,0.79,5.75,4.09,1.66,CCCCCCc1ccc(C2(c3ccc(CCCCCC)cc3)c3cc4c(cc3-c3sc5cc(/C=C6\C(=O)c7cc(Cl)c(Cl)cc7C6=C(C#N)C#N)sc5c32)C(c2ccc(CCCCCC)cc2)(c2ccc(CCCCCC)cc2)c2c-4sc3cc(/C=C4\C(=O)c5cc(Cl)c(Cl)cc5C4=C(C#N)C#N)sc23)cc1,1565.72,5.45,3.65,1.8,CCCCC(CC)Cc1sc(-c2c3cc(-c4ccc(-c5sc(-c6ccc(C)s6)c6c5C(=O)c5c(CC(CC)CCCC)sc(CC(CC)CCCC)c5C6=O)s4)sc3c(-c3cc(F)c(CC(CC)CCCC)s3)c3cc(C)sc23)cc1F,38.6,19.3,2.00 \,CCCCC(CC)Cc1sc(-c2c3cc(-c4ccc(-c5sc(-c6ccc(C)s6)c6c5C(=O)c5c(CC(CC)CCCC)sc(CC(CC)CCCC)c5C6=O)s4)sc3c(-c3cc(F)c(CC(CC)CCCC)s3)c3cc(C)sc23)cc1F.CCCCCCc1ccc(C2(c3ccc(CCCCCC)cc3)c3cc4c(cc3-c3sc5cc(/C=C6\C(=O)c7cc(Cl)c(Cl)cc7C6=C(C#N)C#N)sc5c32)C(c2ccc(CCCCCC)cc2)(c2ccc(CCCCCC)cc2)c2c-4sc3cc(/C=C4\C(=O)c5cc(Cl)c(Cl)cc5C4=C(C#N)C#N)sc23)cc1
275,118,13.16,13.03,19.08,0.748,0.922,5.68,3.99,1.69,CCCCCCc1ccc(C2(c3ccc(CCCCCC)cc3)c3cc4c(cc3-c3sc5cc(/C=C6\C(=O)c7ccc(Cl)cc7C6=C(C#N)C#N)sc5c32)C(c2ccc(CCCCCC)cc2)(c2ccc(CCCCCC)cc2)c2c-4sc3cc(/C=C4\C(=O)c5ccc(Cl)cc5C4=C(C#N)C#N)sc23)cc1,1496.84,5.45,3.65,1.8,CCCCC(CC)Cc1sc(-c2c3cc(-c4ccc(-c5sc(-c6ccc(C)s6)c6c5C(=O)c5c(CC(CC)CCCC)sc(CC(CC)CCCC)c5C6=O)s4)sc3c(-c3cc(F)c(CC(CC)CCCC)s3)c3cc(C)sc23)cc1F,38.6,19.3,2.00 \,CCCCC(CC)Cc1sc(-c2c3cc(-c4ccc(-c5sc(-c6ccc(C)s6)c6c5C(=O)c5c(CC(CC)CCCC)sc(CC(CC)CCCC)c5C6=O)s4)sc3c(-c3cc(F)c(CC(CC)CCCC)s3)c3cc(C)sc23)cc1F.CCCCCCc1ccc(C2(c3ccc(CCCCCC)cc3)c3cc4c(cc3-c3sc5cc(/C=C6\C(=O)c7ccc(Cl)cc7C6=C(C#N)C#N)sc5c32)C(c2ccc(CCCCCC)cc2)(c2ccc(CCCCCC)cc2)c2c-4sc3cc(/C=C4\C(=O)c5ccc(Cl)cc5C4=C(C#N)C#N)sc23)cc1
276,119,12.34,12.07,17.02,0.681,1.06,5.78,4.0,1.78,CCCCCCc1cc(C2(c3ccc(CCCCCC)s3)c3cc4c(cc3-c3sc5cc(/C=C6\C(=O)c7ccccc7C6=C(C#N)C#N)sc5c32)C(c2ccc(CCCCCC)s2)(c2ccc(CCCCCC)s2)c2c-4sc3cc(/C=C4\C(=O)c5ccccc5C4=C(C#N)C#N)sc23)cs1,1452.04,5.68,2.89,2.79,CCCCCCCCc1cc(-c2nnc(-c3cc(CCCCCCCC)c(-c4cc5c(-c6ccc(CC(CCCCCC)CCCCCCCC)s6)c6sc(C)cc6c(-c6ccc(CC(CCCCCC)CCCCCCCC)s6)c5s4)s3)o2)sc1C,83.6,41.8,2.00 \,CCCCCCCCc1cc(-c2nnc(-c3cc(CCCCCCCC)c(-c4cc5c(-c6ccc(CC(CCCCCC)CCCCCCCC)s6)c6sc(C)cc6c(-c6ccc(CC(CCCCCC)CCCCCCCC)s6)c5s4)s3)o2)sc1C.CCCCCCc1cc(C2(c3ccc(CCCCCC)s3)c3cc4c(cc3-c3sc5cc(/C=C6\C(=O)c7ccccc7C6=C(C#N)C#N)sc5c32)C(c2ccc(CCCCCC)s2)(c2ccc(CCCCCC)s2)c2c-4sc3cc(/C=C4\C(=O)c5ccccc5C4=C(C#N)C#N)sc23)cs1
277,120,13.2,13.1,20.81,0.76,0.84,5.67,4.15,1.52,CCCCCCc1ccc(C2(c3ccc(CCCCCC)cc3)c3cc4c(cc3-c3sc5cc(/C=C6\C(=O)c7cc(F)c(F)cc7C6=C(C#N)C#N)sc5c32)C(c2ccc(CCCCCC)cc2)(c2ccc(CCCCCC)cc2)c2c-4sc3cc(/C=C4\C(=O)c5cc(F)c(F)cc5C4=C(C#N)C#N)sc23)cc1,1499.92,5.47,3.63,1.84,CCCCC(CC)Cc1sc(-c2c3cc(-c4ccc(-c5sc(-c6ccc(C)s6)c6c5C(=O)c5c(CC(CC)CCCC)sc(CC(CC)CCCC)c5C6=O)s4)sc3c(-c3cc(F)c(CC(CC)CCCC)s3)c3cc(C)sc23)cc1F,43.4,26.8,1.62 \,CCCCC(CC)Cc1sc(-c2c3cc(-c4ccc(-c5sc(-c6ccc(C)s6)c6c5C(=O)c5c(CC(CC)CCCC)sc(CC(CC)CCCC)c5C6=O)s4)sc3c(-c3cc(F)c(CC(CC)CCCC)s3)c3cc(C)sc23)cc1F.CCCCCCc1ccc(C2(c3ccc(CCCCCC)cc3)c3cc4c(cc3-c3sc5cc(/C=C6\C(=O)c7cc(F)c(F)cc7C6=C(C#N)C#N)sc5c32)C(c2ccc(CCCCCC)cc2)(c2ccc(CCCCCC)cc2)c2c-4sc3cc(/C=C4\C(=O)c5cc(F)c(F)cc5C4=C(C#N)C#N)sc23)cc1
278,120,14.4,14.0,21.8,0.77,0.86,5.67,4.15,1.52,CCCCCCc1ccc(C2(c3ccc(CCCCCC)cc3)c3cc4c(cc3-c3sc5cc(/C=C6\C(=O)c7cc(F)c(F)cc7C6=C(C#N)C#N)sc5c32)C(c2ccc(CCCCCC)cc2)(c2ccc(CCCCCC)cc2)c2c-4sc3cc(/C=C4\C(=O)c5cc(F)c(F)cc5C4=C(C#N)C#N)sc23)cc1,1499.92,5.51,3.67,1.84,CCCCC(CC)Cc1sc(-c2c3cc(-c4ccc(-c5sc(-c6ccc(C)s6)c6c5C(=O)c5c(CC(CC)CCCC)sc(CC(CC)CCCC)c5C6=O)s4)sc3c(-c3cc(Cl)c(CC(CC)CCCC)s3)c3cc(C)sc23)cc1Cl,44.9,25.5,1.76 \,CCCCC(CC)Cc1sc(-c2c3cc(-c4ccc(-c5sc(-c6ccc(C)s6)c6c5C(=O)c5c(CC(CC)CCCC)sc(CC(CC)CCCC)c5C6=O)s4)sc3c(-c3cc(Cl)c(CC(CC)CCCC)s3)c3cc(C)sc23)cc1Cl.CCCCCCc1ccc(C2(c3ccc(CCCCCC)cc3)c3cc4c(cc3-c3sc5cc(/C=C6\C(=O)c7cc(F)c(F)cc7C6=C(C#N)C#N)sc5c32)C(c2ccc(CCCCCC)cc2)(c2ccc(CCCCCC)cc2)c2c-4sc3cc(/C=C4\C(=O)c5cc(F)c(F)cc5C4=C(C#N)C#N)sc23)cc1
279,121,4.91,4.8,11.27,0.515,0.829,5.36,3.74,1.62,CCCCCCC(CCCCCC)N1C(=O)c2ccc3c4c5c(c6c(C#Cc7cc8c9c(c7)C(C)(C)c7cc(C#Cc%10cc%11c%12c(ccc%13c%14c%15c(c%10c%13%12)=CC=C%10C(=O)N(C(CCCCCC)CCCCCC)C(=O)C(C=C%14)C%10%15)C(=O)N(C(CCCCCC)CCCCCC)C%11=O)cc%10c7N9c7c(cc(C#Cc9cc%11c%12c(ccc%13c%14c%15c(c9c%12%13)C=CC9C(=O)N(C(CCCCCC)CCCCCC)C(=O)C(=CC=%14)C%159)C(=O)N(C(CCCCCC)CCCCCC)C%11=O)cc7C%10(C)C)C8(C)C)cc(c2c63)C1=O)C=CC1C(=O)N(C(CCCCCC)CCCCCC)C(=O)C(=CC=4)C51,2702.75,5.22,3.64,1.58,CCCCC(CC)COC(=O)c1sc2c(-c3cc4c(-c5ccc(CC(CC)CCCC)s5)c5sc(C)cc5c(-c5ccc(CC(CC)CCCC)s5)c4s3)sc(C)c2c1F,124.0,72.9,1.70 \,CCCCC(CC)COC(=O)c1sc2c(-c3cc4c(-c5ccc(CC(CC)CCCC)s5)c5sc(C)cc5c(-c5ccc(CC(CC)CCCC)s5)c4s3)sc(C)c2c1F.CCCCCCC(CCCCCC)N1C(=O)c2ccc3c4c5c(c6c(C#Cc7cc8c9c(c7)C(C)(C)c7cc(C#Cc%10cc%11c%12c(ccc%13c%14c%15c(c%10c%13%12)=CC=C%10C(=O)N(C(CCCCCC)CCCCCC)C(=O)C(C=C%14)C%10%15)C(=O)N(C(CCCCCC)CCCCCC)C%11=O)cc%10c7N9c7c(cc(C#Cc9cc%11c%12c(ccc%13c%14c%15c(c9c%12%13)C=CC9C(=O)N(C(CCCCCC)CCCCCC)C(=O)C(=CC=%14)C%159)C(=O)N(C(CCCCCC)CCCCCC)C%11=O)cc7C%10(C)C)C8(C)C)cc(c2c63)C1=O)C=CC1C(=O)N(C(CCCCCC)CCCCCC)C(=O)C(=CC=4)C51
280,122,12.21,11.96,25.89,0.712,0.662,5.42,4.17,1.25,CCCCC(CC)Cc1ccc(C2(c3ccc(CC(CC)CCCC)cc3)c3c(sc4cc(/C=C5\C(=O)c6cc(F)c(F)cc6C5=C(C#N)C#N)sc34)-c3sc4c5c(sc4c32)-c2sc3cc(/C=C4\C(=O)c6cc(F)c(F)cc6C4=C(C#N)C#N)sc3c2C5(c2ccc(CC(CC)CCCC)cc2)c2ccc(CC(CC)CCCC)cc2)cc1,1674.24,5.22,3.64,1.58,CCCCC(CC)COC(=O)c1sc2c(-c3cc4c(-c5ccc(CC(CC)CCCC)s5)c5sc(C)cc5c(-c5ccc(CC(CC)CCCC)s5)c4s3)sc(C)c2c1F,124.0,72.9,1.70 \,CCCCC(CC)COC(=O)c1sc2c(-c3cc4c(-c5ccc(CC(CC)CCCC)s5)c5sc(C)cc5c(-c5ccc(CC(CC)CCCC)s5)c4s3)sc(C)c2c1F.CCCCC(CC)Cc1ccc(C2(c3ccc(CC(CC)CCCC)cc3)c3c(sc4cc(/C=C5\C(=O)c6cc(F)c(F)cc6C5=C(C#N)C#N)sc34)-c3sc4c5c(sc4c32)-c2sc3cc(/C=C4\C(=O)c6cc(F)c(F)cc6C4=C(C#N)C#N)sc3c2C5(c2ccc(CC(CC)CCCC)cc2)c2ccc(CC(CC)CCCC)cc2)cc1
281,123,1.6,1.6,4.87,0.57,0.58,5.81,3.61,2.2,CCCCCCCCC(CCCCCCCC)n1c(=O)c2ccc3c4c(ccc(c1=O)c24)c1c3c2c3ccc4c(=O)n(C(CCCCCCCC)CCCCCCCC)c(=O)c5ccc(c3c45)c2c2c3ccc4c(=O)n(C(CCCCCCCC)CCCCCCCC)c(=O)c5ccc(c3c54)c12,1372.97,4.9,3.0,1.9,CCCCCCc1cc(C)sc1C,21.1,11.6,1.82 \,CCCCCCc1cc(C)sc1C.CCCCCCCCC(CCCCCCCC)n1c(=O)c2ccc3c4c(ccc(c1=O)c24)c1c3c2c3ccc4c(=O)n(C(CCCCCCCC)CCCCCCCC)c(=O)c5ccc(c3c45)c2c2c3ccc4c(=O)n(C(CCCCCCCC)CCCCCCCC)c(=O)c5ccc(c3c54)c12
282,124,1.8,1.74,5.14,0.44,0.79,5.3,3.7,1.6,CCCCCCCCCC(CCCCCC)CN1C(=O)c2ccc3c4c(ccc(c24)C1=O)-c1nc2c(-c4cccs4)c4nc5c(nc4c(-c4cccs4)c2nc1-3)-c1ccc2c3c(ccc-5c13)C(=O)N(CC(CCCCCC)CCCCCCCC)C2=O,1195.64,5.1,3.3,1.8,CCCCC(CC)Cc1cc(C)sc1-c1nc2sc(-c3sc(-c4cc5c(s4)-c4sc(C)cc4[Si]5(CC(CC)CCCC)CC(CC)CCCC)cc3CC(CC)CCCC)nc2s1,132.2,33.9,3.90 \,CCCCC(CC)Cc1cc(C)sc1-c1nc2sc(-c3sc(-c4cc5c(s4)-c4sc(C)cc4[Si]5(CC(CC)CCCC)CC(CC)CCCC)cc3CC(CC)CCCC)nc2s1.CCCCCCCCCC(CCCCCC)CN1C(=O)c2ccc3c4c(ccc(c24)C1=O)-c1nc2c(-c4cccs4)c4nc5c(nc4c(-c4cccs4)c2nc1-3)-c1ccc2c3c(ccc-5c13)C(=O)N(CC(CCCCCC)CCCCCCCC)C2=O
283,125,2.85,2.85,7.91,0.46,0.61,5.71,3.64,2.07,CCCCCCCC[Si]1(CCCCCCCC)c2cc(-c3ccc(C=C4C(=O)c5ccccc5C4=O)s3)ccc2-c2ccc(-c3ccc(C=C4C(=O)c5ccccc5C4=O)s3)cc21,883.25,5.2,3.2,2.0,CCCCCCc1cc(C)sc1C,21.1,11.6,1.82 \,CCCCCCc1cc(C)sc1C.CCCCCCCC[Si]1(CCCCCCCC)c2cc(-c3ccc(C=C4C(=O)c5ccccc5C4=O)s3)ccc2-c2ccc(-c3ccc(C=C4C(=O)c5ccccc5C4=O)s3)cc21
284,126,7.74,7.67,15.98,0.547,0.89,5.49,3.93,1.56,CCCCCCCCC1(CCCCCCCC)c2cc3c(cc2-c2sc(-c4ccc(/C=C5\SC(=S)N(CC)C5=O)c5nonc45)cc21)C(CCCCCCCC)(CCCCCCCC)c1cc(-c2ccc(/C=C4\SC(=S)N(CC)C4=O)c4nonc24)sc1-3,1293.89,5.33,3.53,1.8,CCCCC(CC)Cc1ccc(-c2c3cc(-c4ccc(-c5sc(-c6ccc(C)s6)c6c5C(=O)c5c(CC(CC)CCCC)sc(CC(CC)CCCC)c5C6=O)s4)sc3c(-c3ccc(CC(CC)CCCC)s3)c3cc(C)sc23)s1,117.0,58.5,2.00 \,CCCCC(CC)Cc1ccc(-c2c3cc(-c4ccc(-c5sc(-c6ccc(C)s6)c6c5C(=O)c5c(CC(CC)CCCC)sc(CC(CC)CCCC)c5C6=O)s4)sc3c(-c3ccc(CC(CC)CCCC)s3)c3cc(C)sc23)s1.CCCCCCCCC1(CCCCCCCC)c2cc3c(cc2-c2sc(-c4ccc(/C=C5\SC(=S)N(CC)C5=O)c5nonc45)cc21)C(CCCCCCCC)(CCCCCCCC)c1cc(-c2ccc(/C=C4\SC(=S)N(CC)C4=O)c4nonc24)sc1-3
285,126,6.95,6.88,13.95,0.524,0.95,5.41,3.88,1.53,CCCCCCCCC1(CCCCCCCC)c2cc3c(cc2-c2sc(-c4ccc(/C=C5\SC(=S)N(CC)C5=O)c5n[se]nc45)cc21)C(CCCCCCCC)(CCCCCCCC)c1cc(-c2ccc(/C=C4\SC(=S)N(CC)C4=O)c4n[se]nc24)sc1-3,1419.82,5.33,3.53,1.8,CCCCC(CC)Cc1ccc(-c2c3cc(-c4ccc(-c5sc(-c6ccc(C)s6)c6c5C(=O)c5c(CC(CC)CCCC)sc(CC(CC)CCCC)c5C6=O)s4)sc3c(-c3ccc(CC(CC)CCCC)s3)c3cc(C)sc23)s1,117.0,58.5,2.00 \,CCCCC(CC)Cc1ccc(-c2c3cc(-c4ccc(-c5sc(-c6ccc(C)s6)c6c5C(=O)c5c(CC(CC)CCCC)sc(CC(CC)CCCC)c5C6=O)s4)sc3c(-c3ccc(CC(CC)CCCC)s3)c3cc(C)sc23)s1.CCCCCCCCC1(CCCCCCCC)c2cc3c(cc2-c2sc(-c4ccc(/C=C5\SC(=S)N(CC)C5=O)c5n[se]nc45)cc21)C(CCCCCCCC)(CCCCCCCC)c1cc(-c2ccc(/C=C4\SC(=S)N(CC)C4=O)c4n[se]nc24)sc1-3
286,127,2.4,2.4,5.14,0.45,1.03,6.18,2.72,3.46,CCCCCCCCN1C(=O)c2c(c(-c3cccs3)c3c(c2-c2cccs2)-c2cccc4c(-c5ccc(C=O)cc5)ccc-3c24)C1=O,651.84,4.9,3.0,1.9,CCCCCCc1cc(C)sc1C,21.1,11.6,1.82 \,CCCCCCc1cc(C)sc1C.CCCCCCCCN1C(=O)c2c(c(-c3cccs3)c3c(c2-c2cccs2)-c2cccc4c(-c5ccc(C=O)cc5)ccc-3c24)C1=O
287,127,1.61,1.61,3.5,0.45,1.02,6.12,2.67,3.45,CCCCCCCCN1C(=O)c2c(c(-c3cccs3)c3c(c2-c2cccs2)-c2cccc4c(C(=O)OC)ccc-3c24)C1=O,605.77,4.9,3.0,1.9,CCCCCCc1cc(C)sc1C,21.1,11.6,1.82 \,CCCCCCc1cc(C)sc1C.CCCCCCCCN1C(=O)c2c(c(-c3cccs3)c3c(c2-c2cccs2)-c2cccc4c(C(=O)OC)ccc-3c24)C1=O
288,128,1.87,1.73,4.1,0.43,1.06,6.0,3.57,2.43,CCCCCCCCN1C(=O)c2cccc3c(C#CC#Cc4ccc5c6c(cccc46)C(=O)N(CCCCCCCC)C5=O)ccc(c23)C1=O,664.85,5.23,3.26,1.97,CCCCCCCCCCCCOc1c(OCCCCCCCCCCCC)c(-c2ccc(-c3ccc4c5ccc(C)cc5n(CCCCCCCCC)c4c3)s2)c2nsnc2c1-c1ccc(C)s1,50.3,25.2,2.00 \,CCCCCCCCCCCCOc1c(OCCCCCCCCCCCC)c(-c2ccc(-c3ccc4c5ccc(C)cc5n(CCCCCCCCC)c4c3)s2)c2nsnc2c1-c1ccc(C)s1.CCCCCCCCN1C(=O)c2cccc3c(C#CC#Cc4ccc5c6c(cccc46)C(=O)N(CCCCCCCC)C5=O)ccc(c23)C1=O
