Repository: aspuru-guzik-group/Beyond-Molecular-Structure-ML-for-OPV-Materials-Devices

File: Saeki_2022_n1318/Saeki_corrected.csv (part 6 of 24)
ID,Ref,PCE_max(%),PCE_ave(%),Jsc(mA/cm2),FF,Voc(V),'-HOMO_n(eV),'-LUMO_n(eV),Eg_n(eV),n(SMILES),M (g/mol),'-HOMO_p(eV),'-LUMO_p(eV),Eg_p(eV),p(SMILES),Mw (kg/mol),Mn(kg/mol),PDI\,DonorAcceptor
289,128,3.71,3.65,6.29,0.55,1.07,6.0,3.57,2.43,CCCCCCCCN1C(=O)c2cccc3c(C#CC#Cc4ccc5c6c(cccc46)C(=O)N(CCCCCCCC)C5=O)ccc(c23)C1=O,664.85,5.28,3.33,1.95,CCCCCCCCC(CCCCCC)COc1c(F)c(-c2ccc(-c3ccc4c5ccc(C)cc5n(CC(CC)CCCC)c4c3)s2)c2nsnc2c1-c1ccc(C)s1,119.1,59.6,2.00 \,CCCCCCCCC(CCCCCC)COc1c(F)c(-c2ccc(-c3ccc4c5ccc(C)cc5n(CC(CC)CCCC)c4c3)s2)c2nsnc2c1-c1ccc(C)s1.CCCCCCCCN1C(=O)c2cccc3c(C#CC#Cc4ccc5c6c(cccc46)C(=O)N(CCCCCCCC)C5=O)ccc(c23)C1=O
290,129,0.94,0.94,3.33,0.388,0.73,5.87,3.79,2.08,CCCCCC(CCCCC)N1C(=O)c2ccc3c4c5c(c6ccc(c2c36)C1=O)=CC=C1C(=O)N(C(CCCCC)CCCCC)C(=O)C(C=C4)C15,700.96,5.31,3.56,1.75,CCCCCCCCC(CCCCCC)COc1cc(-c2ccc(-c3c(F)c(F)c(C)c4nsnc34)s2)c(OCC(CCCCCC)CCCCCCCC)cc1-c1ccc(C)s1,100.8,48.0,2.10 \,CCCCCCCCC(CCCCCC)COc1cc(-c2ccc(-c3c(F)c(F)c(C)c4nsnc34)s2)c(OCC(CCCCCC)CCCCCCCC)cc1-c1ccc(C)s1.CCCCCC(CCCCC)N1C(=O)c2ccc3c4c5c(c6ccc(c2c36)C1=O)=CC=C1C(=O)N(C(CCCCC)CCCCC)C(=O)C(C=C4)C15
291,129,2.14,2.14,6.04,0.398,0.89,5.92,3.85,2.07,CCCCCC(CCCCC)N1C(=O)c2ccc3c4c5c(c6c(-c7ccc(C8(c9ccc(-c%10cc%11c%12c(ccc%13c%14c%15c(c%10c%13%12)=CC=C%10C(=O)N(C(CCCCC)CCCCC)C(=O)C(C=C%14)C%10%15)C(=O)N(C(CCCCC)CCCCC)C%11=O)cc9)CCCCC8)cc7)cc(c2c36)C1=O)=CC=C1C(=O)N(C(CCCCC)CCCCC)C(=O)C(C=C4)C15,1634.25,5.31,3.56,1.75,CCCCCCCCC(CCCCCC)COc1cc(-c2ccc(-c3c(F)c(F)c(C)c4nsnc34)s2)c(OCC(CCCCCC)CCCCCCCC)cc1-c1ccc(C)s1,100.8,48.0,2.10 \,CCCCCCCCC(CCCCCC)COc1cc(-c2ccc(-c3c(F)c(F)c(C)c4nsnc34)s2)c(OCC(CCCCCC)CCCCCCCC)cc1-c1ccc(C)s1.CCCCCC(CCCCC)N1C(=O)c2ccc3c4c5c(c6c(-c7ccc(C8(c9ccc(-c%10cc%11c%12c(ccc%13c%14c%15c(c%10c%13%12)=CC=C%10C(=O)N(C(CCCCC)CCCCC)C(=O)C(C=C%14)C%10%15)C(=O)N(C(CCCCC)CCCCC)C%11=O)cc9)CCCCC8)cc7)cc(c2c36)C1=O)=CC=C1C(=O)N(C(CCCCC)CCCCC)C(=O)C(C=C4)C15
292,129,5.28,5.28,10.04,0.602,0.87,6.16,3.98,2.18,CCCCCC(CCCCC)N1C(=O)c2ccc3c4c5c(c6ccc(c2c36)C1=O)=CC=C1C(=O)N(c2ccc(C3(c6ccc(N7C(=O)C8=CC=c9c%10c(c%11ccc%12c%13c(ccc9c%11%13)C(=O)N(C(CCCCC)CCCCC)C%12=O)C=CC(C7=O)C8%10)cc6)CCCCC3)cc2)C(=O)C(C=C4)C15,1325.66,5.31,3.56,1.75,CCCCCCCCC(CCCCCC)COc1cc(-c2ccc(-c3c(F)c(F)c(C)c4nsnc34)s2)c(OCC(CCCCCC)CCCCCCCC)cc1-c1ccc(C)s1,100.8,48.0,2.10 \,CCCCCCCCC(CCCCCC)COc1cc(-c2ccc(-c3c(F)c(F)c(C)c4nsnc34)s2)c(OCC(CCCCCC)CCCCCCCC)cc1-c1ccc(C)s1.CCCCCC(CCCCC)N1C(=O)c2ccc3c4c5c(c6ccc(c2c36)C1=O)=CC=C1C(=O)N(c2ccc(C3(c6ccc(N7C(=O)C8=CC=c9c%10c(c%11ccc%12c%13c(ccc9c%11%13)C(=O)N(C(CCCCC)CCCCC)C%12=O)C=CC(C7=O)C8%10)cc6)CCCCC3)cc2)C(=O)C(C=C4)C15
293,130,9.4,9.2,15.7,0.723,0.833,5.67,3.58,2.09,CCCCC(CC)CC1(CC(CC)CCCC)c2cc(-c3ccc(-c4ccc(/C=C5\SC(=S)N(CC)C5=O)o4)c4nsnc34)ccc2-c2ccc(-c3ccc(-c4ccc(/C=C5\SC(=S)N(CC)C5=O)o4)c4nsnc34)cc21,1133.55,5.22,3.64,1.58,CCCCC(CC)COC(=O)c1sc2c(-c3cc4c(-c5ccc(CC(CC)CCCC)s5)c5sc(C)cc5c(-c5ccc(CC(CC)CCCC)s5)c4s3)sc(C)c2c1F,124.0,72.9,1.70 \,CCCCC(CC)COC(=O)c1sc2c(-c3cc4c(-c5ccc(CC(CC)CCCC)s5)c5sc(C)cc5c(-c5ccc(CC(CC)CCCC)s5)c4s3)sc(C)c2c1F.CCCCC(CC)CC1(CC(CC)CCCC)c2cc(-c3ccc(-c4ccc(/C=C5\SC(=S)N(CC)C5=O)o4)c4nsnc34)ccc2-c2ccc(-c3ccc(-c4ccc(/C=C5\SC(=S)N(CC)C5=O)o4)c4nsnc34)cc21
294,131,5.42,4.84,8.17,0.52,1.15,5.75,3.5,2.25,CCCCCCCCC1(CCCCCCCC)c2cc(-c3ccc(C=C4C(=O)N(C)C(=O)N(C)C4=O)s3)ccc2-c2ccc(-c3ccc(C=C4C(=O)N(C)C(=O)N(C)C4=O)s3)cc21,887.17,5.17,3.33,1.84,CCCCC(CC)Cc1cc(C)sc1-c1nc2sc(-c3sc(-c4cc5c(s4)-c4sc(C)cc4[Si]5(CC(CC)CCCC)CC(CC)CCCC)cc3CC(CC)CCCC)nc2s1,132.2,33.9,3.90 \,CCCCC(CC)Cc1cc(C)sc1-c1nc2sc(-c3sc(-c4cc5c(s4)-c4sc(C)cc4[Si]5(CC(CC)CCCC)CC(CC)CCCC)cc3CC(CC)CCCC)nc2s1.CCCCCCCCC1(CCCCCCCC)c2cc(-c3ccc(C=C4C(=O)N(C)C(=O)N(C)C4=O)s3)ccc2-c2ccc(-c3ccc(C=C4C(=O)N(C)C(=O)N(C)C4=O)s3)cc21
295,131,7.17,6.38,12.47,0.51,1.0,5.66,3.72,1.94,CCCCCCCCC1(CCCCCCCC)c2cc(-c3ccc(C=C4C(=O)N(CC)C(=S)N(CC)C4=O)s3)ccc2-c2ccc(-c3ccc(C=C4C(=O)N(CC)C(=S)N(CC)C4=O)s3)cc21,975.4,5.17,3.33,1.84,CCCCC(CC)Cc1cc(C)sc1-c1nc2sc(-c3sc(-c4cc5c(s4)-c4sc(C)cc4[Si]5(CC(CC)CCCC)CC(CC)CCCC)cc3CC(CC)CCCC)nc2s1,132.2,33.9,3.90 \,CCCCC(CC)Cc1cc(C)sc1-c1nc2sc(-c3sc(-c4cc5c(s4)-c4sc(C)cc4[Si]5(CC(CC)CCCC)CC(CC)CCCC)cc3CC(CC)CCCC)nc2s1.CCCCCCCCC1(CCCCCCCC)c2cc(-c3ccc(C=C4C(=O)N(CC)C(=S)N(CC)C4=O)s3)ccc2-c2ccc(-c3ccc(C=C4C(=O)N(CC)C(=S)N(CC)C4=O)s3)cc21
296,132,1.63,1.43,5.71,0.296,0.97,5.15,3.73,1.42,CCCCCCc1ccc(C2(c3ccc(CCCCCC)cc3)c3cc4c(cc3-c3sc(-c5sc(/C=C6\C(=O)c7ccccc7C6=C(C#N)C#N)cc5CC(CC)CCCC)cc32)C(c2ccc(CCCCCC)cc2)(c2ccc(CCCCCC)cc2)c2cc(-c3sc(C5N(C)CC67c8c9c%10c%11c%12c%13c(c%14c%15c6c6c%16c8c8c%17c9c9c%11c%11c%12c%12c%18c%13c%14c%13c%14c%15c6c6c%15c%16c8c8c%16c%17c9c9c%11c%11c%12c%12c%18c%13c%13c%14c6c6c%15c8c8c%16c9c%11c9c%12c%13c6c89)C%1057)cc3CC(CC)CCCC)sc2-4)cc1,2276.02,5.4,3.24,2.16,CCCCCCCCC(CCCCCC)Cn1nc2c(-c3ccc(C)s3)c(F)c(F)c(-c3ccc(-c4cc5c(-c6ccc([Si](CCC)(CCC)CCC)s6)c6sc(C)cc6c(-c6ccc([Si](CCC)(CCC)CCC)s6)c5s4)s3)c2n1,47.0,23.5,2.00 \,CCCCCCCCC(CCCCCC)Cn1nc2c(-c3ccc(C)s3)c(F)c(F)c(-c3ccc(-c4cc5c(-c6ccc([Si](CCC)(CCC)CCC)s6)c6sc(C)cc6c(-c6ccc([Si](CCC)(CCC)CCC)s6)c5s4)s3)c2n1.CCCCCCc1ccc(C2(c3ccc(CCCCCC)cc3)c3cc4c(cc3-c3sc(-c5sc(/C=C6\C(=O)c7ccccc7C6=C(C#N)C#N)cc5CC(CC)CCCC)cc32)C(c2ccc(CCCCCC)cc2)(c2ccc(CCCCCC)cc2)c2cc(-c3sc(C5N(C)CC67c8c9c%10c%11c%12c%13c(c%14c%15c6c6c%16c8c8c%17c9c9c%11c%11c%12c%12c%18c%13c%14c%13c%14c%15c6c6c%15c%16c8c8c%16c%17c9c9c%11c%11c%12c%12c%18c%13c%13c%14c6c6c%15c8c8c%16c9c%11c9c%12c%13c6c89)C%1057)cc3CC(CC)CCCC)sc2-4)cc1
297,132,4.52,4.33,11.63,0.396,0.98,5.37,3.67,1.7,CCCCCCc1ccc(C2(c3ccc(CCCCCC)cc3)c3cc4c(cc3-c3sc5cc(/C=C6\C(=O)c7ccccc7C6=C(C#N)C#N)sc5c32)C(c2ccc(CCCCCC)cc2)(c2ccc(CCCCCC)cc2)c2c-4sc3cc(C4N(C)CC56C7=C8C9=c%10c5c5c%11c%12c%13c%14c(c%15c7c7c%16c%17c%18c(c%19c%20c%21c%22c(c%10c%10c5c5c%12c%12c%13c%13c%23c%14c%15c%16c%14c%17c%15c(c%18%20)c%16c%21c%17c%22c%10c5c5c%17c%10c%16c%15c(c%14%23)c%13c%10c%125)C9%19)C87)C%1146)sc23)cc1,1999.51,5.4,3.24,2.16,CCCCCCCCC(CCCCCC)Cn1nc2c(-c3ccc(C)s3)c(F)c(F)c(-c3ccc(-c4cc5c(-c6ccc([Si](CCC)(CCC)CCC)s6)c6sc(C)cc6c(-c6ccc([Si](CCC)(CCC)CCC)s6)c5s4)s3)c2n1,47.0,23.5,2.00 \,CCCCCCCCC(CCCCCC)Cn1nc2c(-c3ccc(C)s3)c(F)c(F)c(-c3ccc(-c4cc5c(-c6ccc([Si](CCC)(CCC)CCC)s6)c6sc(C)cc6c(-c6ccc([Si](CCC)(CCC)CCC)s6)c5s4)s3)c2n1.CCCCCCc1ccc(C2(c3ccc(CCCCCC)cc3)c3cc4c(cc3-c3sc5cc(/C=C6\C(=O)c7ccccc7C6=C(C#N)C#N)sc5c32)C(c2ccc(CCCCCC)cc2)(c2ccc(CCCCCC)cc2)c2c-4sc3cc(C4N(C)CC56C7=C8C9=c%10c5c5c%11c%12c%13c%14c(c%15c7c7c%16c%17c%18c(c%19c%20c%21c%22c(c%10c%10c5c5c%12c%12c%13c%13c%23c%14c%15c%16c%14c%17c%15c(c%18%20)c%16c%21c%17c%22c%10c5c5c%17c%10c%16c%15c(c%14%23)c%13c%10c%125)C9%19)C87)C%1146)sc23)cc1
298,133,4.19,4.19,10.38,0.467,0.87,5.41,3.72,1.69,CCCCCCC(CCCCCC)N1C(=O)c2ccc3c4c5c(c6ccc(c2c36)C1=O)=C(c1ccc2c(c1)C1(c3cc(C6=c7c8c(c9ccc%10c%11c(ccc7c9%11)C(=O)N(C(CCCCCC)CCCCCC)C%10=O)C=CC7C(=O)N(C(CCCCCC)CCCCCC)C(=O)C(=C6)C87)ccc3C3C=CC(c6cc7c8c(ccc9c%10c%11c(c6c98)=CC=C6C(=O)N(C(CCCCCC)CCCCCC)C(=O)C(C=C%10)C6%11)C(=O)N(C(CCCCCC)CCCCCC)C7=O)=CC31)C1C=C(c3cc6c7c(ccc8c9c%10c(c3c87)=CC=C3C(=O)N(C(CCCCCC)CCCCCC)C(=O)C(C=C9)C3%10)C(=O)N(C(CCCCCC)CCCCCC)C6=O)C=CC21)C=C1C(=O)N(C(CCCCCC)CCCCCC)C(=O)C(C=C4)C15,3340.66,5.27,3.55,1.72,CCCCC(CC)COC(=O)c1sc2c(-c3cc4c(-c5ccc(CC(CC)CCCC)s5)c5sc(C)cc5c(-c5ccc(CC(CC)CCCC)s5)c4s3)sc(C)c2c1F,124.0,72.9,1.70 \,CCCCC(CC)COC(=O)c1sc2c(-c3cc4c(-c5ccc(CC(CC)CCCC)s5)c5sc(C)cc5c(-c5ccc(CC(CC)CCCC)s5)c4s3)sc(C)c2c1F.CCCCCCC(CCCCCC)N1C(=O)c2ccc3c4c5c(c6ccc(c2c36)C1=O)=C(c1ccc2c(c1)C1(c3cc(C6=c7c8c(c9ccc%10c%11c(ccc7c9%11)C(=O)N(C(CCCCCC)CCCCCC)C%10=O)C=CC7C(=O)N(C(CCCCCC)CCCCCC)C(=O)C(=C6)C87)ccc3C3C=CC(c6cc7c8c(ccc9c%10c%11c(c6c98)=CC=C6C(=O)N(C(CCCCCC)CCCCCC)C(=O)C(C=C%10)C6%11)C(=O)N(C(CCCCCC)CCCCCC)C7=O)=CC31)C1C=C(c3cc6c7c(ccc8c9c%10c(c3c87)=CC=C3C(=O)N(C(CCCCCC)CCCCCC)C(=O)C(C=C9)C3%10)C(=O)N(C(CCCCCC)CCCCCC)C6=O)C=CC21)C=C1C(=O)N(C(CCCCCC)CCCCCC)C(=O)C(C=C4)C15
299,133,5.83,5.83,12.32,0.587,0.82,5.42,3.78,1.64,CCCCCCC(CCCCCC)N1C(=O)c2ccc3c4c5c(c6ccc(c2c36)C1=O)=C(C1=CC2c3cc(-c6cc7c8c(ccc9c%10c%11c(c6c98)=CC=C6C(=O)N(C(CCCCCC)CCCCCC)C(=O)C(C=C%10)C6%11)C(=O)N(C(CCCCCC)CCCCCC)C7=O)ccc3C3(c6cc(C7=c8c9c(c%10ccc%11c%12c(ccc8c%10%12)C(=O)N(C(CCCCCC)CCCCCC)C%11=O)C=CC8C(=O)N(C(CCCCCC)CCCCCC)C(=O)C(=C7)C98)ccc6C6C=CC(c7cc8c9c(ccc%10c%11c%12c(c7c%109)=CC=C7C(=O)N(C(CCCCCC)CCCCCC)C(=O)C(C=C%11)C7%12)C(=O)N(C(CCCCCC)CCCCCC)C8=O)=CC63)C2C=C1)C=C1C(=O)N(C(CCCCCC)CCCCCC)C(=O)C(C=C4)C15,3340.66,5.27,3.55,1.72,CCCCC(CC)COC(=O)c1sc2c(-c3cc4c(-c5ccc(CC(CC)CCCC)s5)c5sc(C)cc5c(-c5ccc(CC(CC)CCCC)s5)c4s3)sc(C)c2c1F,124.0,72.9,1.70 \,CCCCC(CC)COC(=O)c1sc2c(-c3cc4c(-c5ccc(CC(CC)CCCC)s5)c5sc(C)cc5c(-c5ccc(CC(CC)CCCC)s5)c4s3)sc(C)c2c1F.CCCCCCC(CCCCCC)N1C(=O)c2ccc3c4c5c(c6ccc(c2c36)C1=O)=C(C1=CC2c3cc(-c6cc7c8c(ccc9c%10c%11c(c6c98)=CC=C6C(=O)N(C(CCCCCC)CCCCCC)C(=O)C(C=C%10)C6%11)C(=O)N(C(CCCCCC)CCCCCC)C7=O)ccc3C3(c6cc(C7=c8c9c(c%10ccc%11c%12c(ccc8c%10%12)C(=O)N(C(CCCCCC)CCCCCC)C%11=O)C=CC8C(=O)N(C(CCCCCC)CCCCCC)C(=O)C(=C7)C98)ccc6C6C=CC(c7cc8c9c(ccc%10c%11c%12c(c7c%109)=CC=C7C(=O)N(C(CCCCCC)CCCCCC)C(=O)C(C=C%11)C7%12)C(=O)N(C(CCCCCC)CCCCCC)C8=O)=CC63)C2C=C1)C=C1C(=O)N(C(CCCCCC)CCCCCC)C(=O)C(C=C4)C15
300,134,0.19,0.17,0.81,0.34,0.71,5.83,4.12,1.71,CCCCC(CC)CN1C(=O)c2cc(-c3ccc(-c4cccs4)s3)c3c4c(cc(-c5ccc(-c6cccs6)s5)c(c24)C1=O)C(=O)N(CC(CC)CCCC)C3=O,819.12,5.0,3.1,1.9,CCCCCCc1cc(C)sc1C,21.1,11.6,1.82 \,CCCCCCc1cc(C)sc1C.CCCCC(CC)CN1C(=O)c2cc(-c3ccc(-c4cccs4)s3)c3c4c(cc(-c5ccc(-c6cccs6)s5)c(c24)C1=O)C(=O)N(CC(CC)CCCC)C3=O
301,134,0.09,0.09,0.45,0.33,0.64,5.6,4.14,1.46,CCCCC(CC)CN1C(=O)c2cc(-c3ccc(-c4ccc(-c5cccs5)s4)s3)c3c4c(cc(-c5ccc(-c6ccc(-c7cccs7)s6)s5)c(c24)C1=O)C(=O)N(CC(CC)CCCC)C3=O,983.36,5.0,3.1,1.9,CCCCCCc1cc(C)sc1C,21.1,11.6,1.82 \,CCCCCCc1cc(C)sc1C.CCCCC(CC)CN1C(=O)c2cc(-c3ccc(-c4ccc(-c5cccs5)s4)s3)c3c4c(cc(-c5ccc(-c6ccc(-c7cccs7)s6)s5)c(c24)C1=O)C(=O)N(CC(CC)CCCC)C3=O
302,134,1.5,1.45,3.43,0.53,0.82,5.53,4.05,1.48,CCCCCCc1ccc(-c2ccc(-c3ccc(-c4cc5c6c(c(-c7ccc(-c8ccc(-c9ccc(CCCCCC)s9)s8)s7)cc7c6c4C(=O)N(CC(CC)CCCC)C7=O)C(=O)N(CC(CC)CCCC)C5=O)s3)s2)s1,1151.69,5.0,3.1,1.9,CCCCCCc1cc(C)sc1C,21.1,11.6,1.82 \,CCCCCCc1cc(C)sc1C.CCCCCCc1ccc(-c2ccc(-c3ccc(-c4cc5c6c(c(-c7ccc(-c8ccc(-c9ccc(CCCCCC)s9)s8)s7)cc7c6c4C(=O)N(CC(CC)CCCC)C7=O)C(=O)N(CC(CC)CCCC)C5=O)s3)s2)s1
303,135,4.34,4.22,9.99,0.528,0.78,5.65,3.84,1.81,CCCCC(CC)CN1C(=O)c2ccc3c4c(-c5ccc(-c6cc7c8c(ccc9c%10c(OC)cc%11c%12c(ccc(c6c89)c%12%10)C(=O)N(CC(CC)CCCC)C%11=O)C(=O)N(CC(CC)CCCC)C7=O)s5)cc5c6c(ccc(c7c(OC)cc(c2c37)C1=O)c64)C(=O)N(CC(CC)CCCC)C5=O,1369.73,5.11,3.25,1.86,CCCCC(CC)CC(=O)c1cc2c(C)sc(-c3cc4c(-c5ccc(CC(CC)CCCC)s5)c5sc(C)cc5c(-c5ccc(CC(CC)CCCC)s5)c4s3)c2s1,56.0,20.0,2.80 \,CCCCC(CC)CC(=O)c1cc2c(C)sc(-c3cc4c(-c5ccc(CC(CC)CCCC)s5)c5sc(C)cc5c(-c5ccc(CC(CC)CCCC)s5)c4s3)c2s1.CCCCC(CC)CN1C(=O)c2ccc3c4c(-c5ccc(-c6cc7c8c(ccc9c%10c(OC)cc%11c%12c(ccc(c6c89)c%12%10)C(=O)N(CC(CC)CCCC)C%11=O)C(=O)N(CC(CC)CCCC)C7=O)s5)cc5c6c(ccc(c7c(OC)cc(c2c37)C1=O)c64)C(=O)N(CC(CC)CCCC)C5=O
304,136,6.08,6.0,12.83,0.564,0.84,5.65,3.84,1.81,CCCCC(CC)CN1C(=O)c2ccc3c4c(-c5ccc(-c6cc7c8c(ccc9c%10c(OCOC)cc%11c%12c(ccc(c6c89)c%12%10)C(=O)N(CC(CC)CCCC)C%11=O)C(=O)N(CC(CC)CCCC)C7=O)s5)cc5c6c(ccc(c7c(OCOC)cc(c2c37)C1=O)c64)C(=O)N(CC(CC)CCCC)C5=O,1429.78,5.11,3.25,1.86,CCCCC(CC)CC(=O)c1cc2c(C)sc(-c3cc4c(-c5ccc(CC(CC)CCCC)s5)c5sc(C)cc5c(-c5ccc(CC(CC)CCCC)s5)c4s3)c2s1,56.0,20.0,2.80 \,CCCCC(CC)CC(=O)c1cc2c(C)sc(-c3cc4c(-c5ccc(CC(CC)CCCC)s5)c5sc(C)cc5c(-c5ccc(CC(CC)CCCC)s5)c4s3)c2s1.CCCCC(CC)CN1C(=O)c2ccc3c4c(-c5ccc(-c6cc7c8c(ccc9c%10c(OCOC)cc%11c%12c(ccc(c6c89)c%12%10)C(=O)N(CC(CC)CCCC)C%11=O)C(=O)N(CC(CC)CCCC)C7=O)s5)cc5c6c(ccc(c7c(OCOC)cc(c2c37)C1=O)c64)C(=O)N(CC(CC)CCCC)C5=O
305,137,0.77,0.69,2.52,0.44,0.69,6.02,3.32,2.7,CCCCCCN1C(=O)c2ccc(C#Cc3ccc(C#Cc4ccc5c(c4)C(=O)N(CCCCCC)C5=O)c4nsnc34)cc2C1=O,642.77,5.0,3.1,1.9,CCCCCCc1cc(C)sc1C,21.1,11.6,1.82 \,CCCCCCc1cc(C)sc1C.CCCCCCN1C(=O)c2ccc(C#Cc3ccc(C#Cc4ccc5c(c4)C(=O)N(CCCCCC)C5=O)c4nsnc34)cc2C1=O
306,137,0.16,0.15,1.03,0.31,0.51,6.02,3.32,2.7,CCCCCCCCCCN1C(=O)c2ccc(C#Cc3ccc(C#Cc4ccc5c(c4)C(=O)N(CCCCCCCCCC)C5=O)c4nsnc34)cc2C1=O,754.99,5.0,3.1,1.9,CCCCCCc1cc(C)sc1C,21.1,11.6,1.82 \,CCCCCCc1cc(C)sc1C.CCCCCCCCCCN1C(=O)c2ccc(C#Cc3ccc(C#Cc4ccc5c(c4)C(=O)N(CCCCCCCCCC)C5=O)c4nsnc34)cc2C1=O
307,137,1.58,1.41,3.99,0.45,0.89,6.02,3.32,2.7,CCCCC(CC)CN1C(=O)c2ccc(C#Cc3ccc(C#Cc4ccc5c(c4)C(=O)N(CC(CC)CCCC)C5=O)c4nsnc34)cc2C1=O,698.88,5.0,3.1,1.9,CCCCCCc1cc(C)sc1C,21.1,11.6,1.82 \,CCCCCCc1cc(C)sc1C.CCCCC(CC)CN1C(=O)c2ccc(C#Cc3ccc(C#Cc4ccc5c(c4)C(=O)N(CC(CC)CCCC)C5=O)c4nsnc34)cc2C1=O
308,137,2.05,1.91,4.49,0.48,0.76,6.01,3.31,2.7,CCCCCC(C)N1C(=O)c2ccc(C#Cc3ccc(C#Cc4ccc5c(c4)C(=O)N(C(C)CCCCC)C5=O)c4nsnc34)cc2C1=O,670.83,5.0,3.1,1.9,CCCCCCc1cc(C)sc1C,21.1,11.6,1.82 \,CCCCCCc1cc(C)sc1C.CCCCCC(C)N1C(=O)c2ccc(C#Cc3ccc(C#Cc4ccc5c(c4)C(=O)N(C(C)CCCCC)C5=O)c4nsnc34)cc2C1=O
309,137,0.11,0.09,0.55,0.29,0.66,6.02,3.32,2.7,CC(C)OCCCN1C(=O)c2ccc(C#Cc3ccc(C#Cc4ccc5c(c4)C(=O)N(CCCOC(C)C)C5=O)c4nsnc34)cc2C1=O,674.77,5.0,3.1,1.9,CCCCCCc1cc(C)sc1C,21.1,11.6,1.82 \,CCCCCCc1cc(C)sc1C.CC(C)OCCCN1C(=O)c2ccc(C#Cc3ccc(C#Cc4ccc5c(c4)C(=O)N(CCCOC(C)C)C5=O)c4nsnc34)cc2C1=O
310,137,0.38,0.35,1.44,0.36,0.72,5.98,3.4,2.58,CCCCCCN1C(=O)c2cc(C#Cc3ccc(C#Cc4cc5c(s4)C(=O)N(CCCCCC)C5=O)c4nsnc34)sc2C1=O,654.82,5.0,3.1,1.9,CCCCCCc1cc(C)sc1C,21.1,11.6,1.82 \,CCCCCCc1cc(C)sc1C.CCCCCCN1C(=O)c2cc(C#Cc3ccc(C#Cc4cc5c(s4)C(=O)N(CCCCCC)C5=O)c4nsnc34)sc2C1=O
311,137,0.32,0.28,1.44,0.42,0.47,6.18,3.42,2.76,CCCCCCN1C(=O)c2cc(C#Cc3ccc(C#Cc4ccc5c(n4)C(=O)N(CCCCCC)C5=O)c4nsnc34)cnc2C1=O,644.75,5.0,3.1,1.9,CCCCCCc1cc(C)sc1C,21.1,11.6,1.82 \,CCCCCCc1cc(C)sc1C.CCCCCCN1C(=O)c2cc(C#Cc3ccc(C#Cc4ccc5c(n4)C(=O)N(CCCCCC)C5=O)c4nsnc34)cnc2C1=O
312,138,5.1,5.0,11.2,0.51,0.88,6.25,4.14,2.11,CCCCCCCCC1(CCCCCCCC)c2cc(-c3ccc(C=C(C#N)C#N)c4nsnc34)ccc2-c2ccc(-c3ccc(C=C(C#N)C#N)c4nsnc34)cc21,811.08,5.22,3.64,1.58,CCCCC(CC)COC(=O)c1sc2c(-c3cc4c(-c5ccc(CC(CC)CCCC)s5)c5sc(C)cc5c(-c5ccc(CC(CC)CCCC)s5)c4s3)sc(C)c2c1F,124.0,72.9,1.70 \,CCCCC(CC)COC(=O)c1sc2c(-c3cc4c(-c5ccc(CC(CC)CCCC)s5)c5sc(C)cc5c(-c5ccc(CC(CC)CCCC)s5)c4s3)sc(C)c2c1F.CCCCCCCCC1(CCCCCCCC)c2cc(-c3ccc(C=C(C#N)C#N)c4nsnc34)ccc2-c2ccc(-c3ccc(C=C(C#N)C#N)c4nsnc34)cc21
313,138,5.3,5.0,10.6,0.53,0.88,6.05,4.13,1.92,CCCCCCCCC(CCCCCCCC)n1c2cc(-c3ccc(C=C(C#N)C#N)c4nsnc34)ccc2c2ccc(-c3ccc(C=C(C#N)C#N)c4nsnc34)cc21,826.1,5.22,3.64,1.58,CCCCC(CC)COC(=O)c1sc2c(-c3cc4c(-c5ccc(CC(CC)CCCC)s5)c5sc(C)cc5c(-c5ccc(CC(CC)CCCC)s5)c4s3)sc(C)c2c1F,124.0,72.9,1.70 \,CCCCC(CC)COC(=O)c1sc2c(-c3cc4c(-c5ccc(CC(CC)CCCC)s5)c5sc(C)cc5c(-c5ccc(CC(CC)CCCC)s5)c4s3)sc(C)c2c1F.CCCCCCCCC(CCCCCCCC)n1c2cc(-c3ccc(C=C(C#N)C#N)c4nsnc34)ccc2c2ccc(-c3ccc(C=C(C#N)C#N)c4nsnc34)cc21
314,138,5.0,4.8,11.9,0.6,0.66,5.69,4.28,1.41,CCCCCCCCC1(CCCCCCCC)c2cc(-c3ccc(C=C(C#N)C#N)c4nsnc34)sc2-c2sc(-c3ccc(C=C(C#N)C#N)c4nsnc34)cc21,823.13,5.22,3.64,1.58,CCCCC(CC)COC(=O)c1sc2c(-c3cc4c(-c5ccc(CC(CC)CCCC)s5)c5sc(C)cc5c(-c5ccc(CC(CC)CCCC)s5)c4s3)sc(C)c2c1F,124.0,72.9,1.70 \,CCCCC(CC)COC(=O)c1sc2c(-c3cc4c(-c5ccc(CC(CC)CCCC)s5)c5sc(C)cc5c(-c5ccc(CC(CC)CCCC)s5)c4s3)sc(C)c2c1F.CCCCCCCCC1(CCCCCCCC)c2cc(-c3ccc(C=C(C#N)C#N)c4nsnc34)sc2-c2sc(-c3ccc(C=C(C#N)C#N)c4nsnc34)cc21
315,139,4.66,4.46,7.3,0.629,0.965,5.5,3.25,2.25,CCCCCCCCc1cc(-c2ccc3c(c2)C2(c4cc(-c5cc(CCCCCCCC)c(/C=C6\SC(=S)N(CCCCCCCC)C6=O)s5)ccc4-3)c3cc(-c4cc(CCCCCCCC)c(/C=C5\SC(=S)N(CCCCCCCC)C5=O)s4)ccc3-c3ccc(-c4cc(CCCCCCCC)c(/C=C5\SC(=S)N(CCCCCCCC)C5=O)s4)cc32)sc1/C=C1\SC(=S)N(CCCCCCCC)C1=O,2115.32,5.0,3.1,1.9,CCCCCCc1cc(C)sc1C,21.1,11.6,1.82 \,CCCCCCc1cc(C)sc1C.CCCCCCCCc1cc(-c2ccc3c(c2)C2(c4cc(-c5cc(CCCCCCCC)c(/C=C6\SC(=S)N(CCCCCCCC)C6=O)s5)ccc4-3)c3cc(-c4cc(CCCCCCCC)c(/C=C5\SC(=S)N(CCCCCCCC)C5=O)s4)ccc3-c3ccc(-c4cc(CCCCCCCC)c(/C=C5\SC(=S)N(CCCCCCCC)C5=O)s4)cc32)sc1/C=C1\SC(=S)N(CCCCCCCC)C1=O
316,139,4.48,4.42,7.58,0.633,0.912,5.55,3.29,2.26,CCCCCCCCc1cc(-c2ccc3c(c2)C2(c4cc(-c5cc(CCCCCCCC)c(/C=c6\sc(=C(C#N)C#N)n(CCCCCCCC)c6=O)s5)ccc4-3)c3cc(-c4cc(CCCCCCCC)c(/C=c5\sc(=C(C#N)C#N)n(CCCCCCCC)c5=O)s4)ccc3-c3ccc(-c4cc(CCCCCCCC)c(/C=c5\sc(=C(C#N)C#N)n(CCCCCCCC)c5=O)s4)cc32)sc1/C=c1\sc(=C(C#N)C#N)n(CCCCCCCC)c1=O,2243.27,5.0,3.1,1.9,CCCCCCc1cc(C)sc1C,21.1,11.6,1.82 \,CCCCCCc1cc(C)sc1C.CCCCCCCCc1cc(-c2ccc3c(c2)C2(c4cc(-c5cc(CCCCCCCC)c(/C=c6\sc(=C(C#N)C#N)n(CCCCCCCC)c6=O)s5)ccc4-3)c3cc(-c4cc(CCCCCCCC)c(/C=c5\sc(=C(C#N)C#N)n(CCCCCCCC)c5=O)s4)ccc3-c3ccc(-c4cc(CCCCCCCC)c(/C=c5\sc(=C(C#N)C#N)n(CCCCCCCC)c5=O)s4)cc32)sc1/C=c1\sc(=C(C#N)C#N)n(CCCCCCCC)c1=O
317,140,5.85,5.58,11.9,0.57,0.82,5.92,3.79,2.13,CCCCCCC(CCCCCC)N1C(=O)c2ccc3c4c5c(c6ccc(c2c36)C1=O)=CC=C1C(=O)N(C(CCCCCC)CCCCCC)C(=O)C(C(c2cc3c(-c6ccc(C7=CC8C(=O)N(C(CCCCCC)CCCCCC)C(=O)C9=CC=c%10c(c7c7ccc%11c%12c(ccc%10c7%12)C(=O)N(C(CCCCCC)CCCCCC)C%11=O)C98)s6)c6sc(-c7cc8c9c(ccc%10c%11c%12c(c7c%109)=CC=C7C(=O)N(C(CCCCCC)CCCCCC)C(=O)C(C=C%11)C7%12)C(=O)N(C(CCC)CCC)C8=O)cc6c(-c6ccc(C7=c8c9c(c%10ccc%11c%12c(ccc8c%10%12)C(=O)N(C(CCCCCC)CCCCCC)C%11=O)C=CC8C(=O)N(C(CCCCCC)CCCCCC)C(=O)C(=C7)C98)s6)c3s2)=C4)C15,3290.58,5.22,3.64,1.58,CCCCC(CC)COC(=O)c1sc2c(-c3cc4c(-c5ccc(CC(CC)CCCC)s5)c5sc(C)cc5c(-c5ccc(CC(CC)CCCC)s5)c4s3)sc(C)c2c1F,124.0,72.9,1.70 \,CCCCC(CC)COC(=O)c1sc2c(-c3cc4c(-c5ccc(CC(CC)CCCC)s5)c5sc(C)cc5c(-c5ccc(CC(CC)CCCC)s5)c4s3)sc(C)c2c1F.CCCCCCC(CCCCCC)N1C(=O)c2ccc3c4c5c(c6ccc(c2c36)C1=O)=CC=C1C(=O)N(C(CCCCCC)CCCCCC)C(=O)C(C(c2cc3c(-c6ccc(C7=CC8C(=O)N(C(CCCCCC)CCCCCC)C(=O)C9=CC=c%10c(c7c7ccc%11c%12c(ccc%10c7%12)C(=O)N(C(CCCCCC)CCCCCC)C%11=O)C98)s6)c6sc(-c7cc8c9c(ccc%10c%11c%12c(c7c%109)=CC=C7C(=O)N(C(CCCCCC)CCCCCC)C(=O)C(C=C%11)C7%12)C(=O)N(C(CCC)CCC)C8=O)cc6c(-c6ccc(C7=c8c9c(c%10ccc%11c%12c(ccc8c%10%12)C(=O)N(C(CCCCCC)CCCCCC)C%11=O)C=CC8C(=O)N(C(CCCCCC)CCCCCC)C(=O)C(=C7)C98)s6)c3s2)=C4)C15
318,140,7.69,7.56,14.7,0.56,0.92,6.21,3.75,2.46,CCCCCCC(CCCCCC)N1C(=O)c2ccc3c4c5c6c(c7cc(-c8c9sc%10c%11cc%12c%13c(ccc%14c%15c%16c(c(c%10c9c(-c9cc%10c(s9)c9c%17c%18c(c%19ccc%20c%21c(cc%10c%17c%21%19)C(=O)N(C(CCCCCC)CCCCCC)C%20=O)=CC=C%10C(=O)N(C(CCCCCC)CCCCCC)C(=O)C(C=9)C%10%18)c9sc%10c%17c%18c%19c(c%20ccc%21c%22c(cc(c%10c89)c%18c%20%22)C(=O)N(C(CCC)CCC)C%21=O)C=CC8C(=O)N(C(CCCCCC)CCCCCC)C(=O)C(=C%17)C%198)=CC8C(=O)N(C(CCCCCC)CCCCCC)C(=O)C(=CC=%15)C%168)c%11c%13%14)C(=O)N(C(CCCCCC)CCCCCC)C%12=O)sc7c7cc(c2c3c67)C1=O)C=C1C(=O)N(C(CCCCCC)CCCCCC)C(=O)C(C=C4)C15,3282.52,5.22,3.64,1.58,CCCCC(CC)COC(=O)c1sc2c(-c3cc4c(-c5ccc(CC(CC)CCCC)s5)c5sc(C)cc5c(-c5ccc(CC(CC)CCCC)s5)c4s3)sc(C)c2c1F,124.0,72.9,1.70 \,CCCCC(CC)COC(=O)c1sc2c(-c3cc4c(-c5ccc(CC(CC)CCCC)s5)c5sc(C)cc5c(-c5ccc(CC(CC)CCCC)s5)c4s3)sc(C)c2c1F.CCCCCCC(CCCCCC)N1C(=O)c2ccc3c4c5c6c(c7cc(-c8c9sc%10c%11cc%12c%13c(ccc%14c%15c%16c(c(c%10c9c(-c9cc%10c(s9)c9c%17c%18c(c%19ccc%20c%21c(cc%10c%17c%21%19)C(=O)N(C(CCCCCC)CCCCCC)C%20=O)=CC=C%10C(=O)N(C(CCCCCC)CCCCCC)C(=O)C(C=9)C%10%18)c9sc%10c%17c%18c%19c(c%20ccc%21c%22c(cc(c%10c89)c%18c%20%22)C(=O)N(C(CCC)CCC)C%21=O)C=CC8C(=O)N(C(CCCCCC)CCCCCC)C(=O)C(=C%17)C%198)=CC8C(=O)N(C(CCCCCC)CCCCCC)C(=O)C(=CC=%15)C%168)c%11c%13%14)C(=O)N(C(CCCCCC)CCCCCC)C%12=O)sc7c7cc(c2c3c67)C1=O)C=C1C(=O)N(C(CCCCCC)CCCCCC)C(=O)C(C=C4)C15
319,141,3.39,3.28,7.71,0.456,0.96,5.87,3.92,1.95,CCCCCCC1(CCCCCC)c2cc(/C=C3\C(=O)c4ccccc4C3=C(C#N)C#N)sc2-c2c1ccc1c3c(ccc21)C(CCCCCC)(CCCCCC)c1cc(/C=C2\C(=O)c4ccccc4C2=C(C#N)C#N)sc1-3,1061.46,5.33,2.92,2.41,CCCCC(CC)Cc1ccc(-c2c3cc(-c4ccc(-c5sc(-c6ccc(C)s6)c6c5C(=O)c5c(CC(CC)CCCC)sc(CC(CC)CCCC)c5C6=O)s4)sc3c(-c3ccc(CC(CC)CCCC)s3)c3cc(C)sc23)s1,117.0,58.5,2.00 \,CCCCC(CC)Cc1ccc(-c2c3cc(-c4ccc(-c5sc(-c6ccc(C)s6)c6c5C(=O)c5c(CC(CC)CCCC)sc(CC(CC)CCCC)c5C6=O)s4)sc3c(-c3ccc(CC(CC)CCCC)s3)c3cc(C)sc23)s1.CCCCCCC1(CCCCCC)c2cc(/C=C3\C(=O)c4ccccc4C3=C(C#N)C#N)sc2-c2c1ccc1c3c(ccc21)C(CCCCCC)(CCCCCC)c1cc(/C=C2\C(=O)c4ccccc4C2=C(C#N)C#N)sc1-3
320,141,9.03,8.89,12.92,0.728,0.96,5.91,3.93,1.98,CCCCC(CC)CC1(CC(CC)CCCC)c2cc(/C=C3\C(=O)c4ccccc4C3=C(C#N)C#N)sc2-c2c1ccc1c3c(ccc21)C(CC(CC)CCCC)(CC(CC)CCCC)c1cc(/C=C2\C(=O)c4ccccc4C2=C(C#N)C#N)sc1-3,1173.68,5.33,2.92,2.41,CCCCC(CC)Cc1ccc(-c2c3cc(-c4ccc(-c5sc(-c6ccc(C)s6)c6c5C(=O)c5c(CC(CC)CCCC)sc(CC(CC)CCCC)c5C6=O)s4)sc3c(-c3ccc(CC(CC)CCCC)s3)c3cc(C)sc23)s1,117.0,58.5,2.00 \,CCCCC(CC)Cc1ccc(-c2c3cc(-c4ccc(-c5sc(-c6ccc(C)s6)c6c5C(=O)c5c(CC(CC)CCCC)sc(CC(CC)CCCC)c5C6=O)s4)sc3c(-c3ccc(CC(CC)CCCC)s3)c3cc(C)sc23)s1.CCCCC(CC)CC1(CC(CC)CCCC)c2cc(/C=C3\C(=O)c4ccccc4C3=C(C#N)C#N)sc2-c2c1ccc1c3c(ccc21)C(CC(CC)CCCC)(CC(CC)CCCC)c1cc(/C=C2\C(=O)c4ccccc4C2=C(C#N)C#N)sc1-3
321,142,6.34,6.24,11.77,0.523,1.013,5.71,3.77,1.94,CCCCCCc1ccc(C2(c3ccc(CCCCCC)cc3)c3cc4c(cc3-c3sc(-c5c(F)c(F)c(/C=C6\SC(=S)N(CC)C6=O)c6nsnc56)cc32)C(c2ccc(CCCCCC)cc2)(c2ccc(CCCCCC)cc2)c2cc(-c3c(F)c(F)c(/C=C5\SC(=S)N(CC)C5=O)c5nsnc35)sc2-4)cc1,1590.15,5.31,2.89,2.42,CCCCCCc1cc(-c2c3cc(-c4ccc(-c5c(F)c(F)c(-c6ccc(C)s6)c6nn(CC(CCCC)CCCCCC)nc56)s4)sc3c(-c3cc(CCCCCC)c(CCCCCC)s3)c3cc(C)sc23)sc1CCCCCC,100.0,50.0,2.00 \,CCCCCCc1cc(-c2c3cc(-c4ccc(-c5c(F)c(F)c(-c6ccc(C)s6)c6nn(CC(CCCC)CCCCCC)nc56)s4)sc3c(-c3cc(CCCCCC)c(CCCCCC)s3)c3cc(C)sc23)sc1CCCCCC.CCCCCCc1ccc(C2(c3ccc(CCCCCC)cc3)c3cc4c(cc3-c3sc(-c5c(F)c(F)c(/C=C6\SC(=S)N(CC)C6=O)c6nsnc56)cc32)C(c2ccc(CCCCCC)cc2)(c2ccc(CCCCCC)cc2)c2cc(-c3c(F)c(F)c(/C=C5\SC(=S)N(CC)C5=O)c5nsnc35)sc2-4)cc1
322,143,6.91,6.46,13.5,0.606,0.846,5.57,3.8,1.77,CCCCCCc1ccc(C2(c3ccc(CCCCCC)cc3)c3cc4cc5c(cc4cc3-c3sc(/C=C4\C(=O)c6ccccc6C4=C(C#N)C#N)cc32)C(c2ccc(CCCCCC)cc2)(c2ccc(CCCCCC)cc2)c2cc(/C=C3\C(=O)c4ccccc4C3=C(C#N)C#N)sc2-5)cc1,1365.85,5.2,3.59,1.61,CCCCC(CC)COC(=O)c1sc2c(-c3cc4c(-c5ccc(CC(CC)CCCC)s5)c5sc(C)cc5c(-c5ccc(CC(CC)CCCC)s5)c4s3)sc(C)c2c1F,124.0,72.9,1.70 \,CCCCC(CC)COC(=O)c1sc2c(-c3cc4c(-c5ccc(CC(CC)CCCC)s5)c5sc(C)cc5c(-c5ccc(CC(CC)CCCC)s5)c4s3)sc(C)c2c1F.CCCCCCc1ccc(C2(c3ccc(CCCCCC)cc3)c3cc4cc5c(cc4cc3-c3sc(/C=C4\C(=O)c6ccccc6C4=C(C#N)C#N)cc32)C(c2ccc(CCCCCC)cc2)(c2ccc(CCCCCC)cc2)c2cc(/C=C3\C(=O)c4ccccc4C3=C(C#N)C#N)sc2-5)cc1
323,143,10.6,10.2,19.4,0.725,0.752,5.45,3.93,1.52,CCCCCCc1ccc(C2(c3ccc(CCCCCC)cc3)c3cc(/C=C4\C(=O)c5ccccc5C4=C(C#N)C#N)sc3-c3sc4c5c(sc4c32)-c2sc(/C=C3\C(=O)c4ccccc4C3=C(C#N)C#N)cc2C5(c2ccc(CCCCCC)cc2)c2ccc(CCCCCC)cc2)cc1,1377.9,5.2,3.59,1.61,CCCCC(CC)COC(=O)c1sc2c(-c3cc4c(-c5ccc(CC(CC)CCCC)s5)c5sc(C)cc5c(-c5ccc(CC(CC)CCCC)s5)c4s3)sc(C)c2c1F,124.0,72.9,1.70 \,CCCCC(CC)COC(=O)c1sc2c(-c3cc4c(-c5ccc(CC(CC)CCCC)s5)c5sc(C)cc5c(-c5ccc(CC(CC)CCCC)s5)c4s3)sc(C)c2c1F.CCCCCCc1ccc(C2(c3ccc(CCCCCC)cc3)c3cc(/C=C4\C(=O)c5ccccc5C4=C(C#N)C#N)sc3-c3sc4c5c(sc4c32)-c2sc(/C=C3\C(=O)c4ccccc4C3=C(C#N)C#N)cc2C5(c2ccc(CCCCCC)cc2)c2ccc(CCCCCC)cc2)cc1
324,144,7.31,7.21,12.69,0.576,1.0,5.37,3.73,1.64,CCCCCCCCCCCCc1cc2c3c(sc2c2c(CCCCCCCCCCCC)cc4c5c(sc4c12)-c1sc(/C=C2\C(=O)c4ccccc4C2=C(C#N)C#N)cc1C5(c1ccc(CCCCCC)cc1)c1ccc(CCCCCC)cc1)-c1sc(/C=C2\C(=O)c4ccccc4C2=C(C#N)C#N)cc1C3(c1ccc(CCCCCC)cc1)c1ccc(CCCCCC)cc1,1814.66,5.36,3.54,1.82,CCCCC(CC)Cc1ccc(-c2c3cc(-c4ccc(-c5sc(-c6ccc(C)s6)c6c5C(=O)c5c(CC(CC)CCCC)sc(CC(CC)CCCC)c5C6=O)s4)sc3c(-c3ccc(CC(CC)CCCC)s3)c3cc(C)sc23)s1,45.0,30.0,1.50 \,CCCCC(CC)Cc1ccc(-c2c3cc(-c4ccc(-c5sc(-c6ccc(C)s6)c6c5C(=O)c5c(CC(CC)CCCC)sc(CC(CC)CCCC)c5C6=O)s4)sc3c(-c3ccc(CC(CC)CCCC)s3)c3cc(C)sc23)s1.CCCCCCCCCCCCc1cc2c3c(sc2c2c(CCCCCCCCCCCC)cc4c5c(sc4c12)-c1sc(/C=C2\C(=O)c4ccccc4C2=C(C#N)C#N)cc1C5(c1ccc(CCCCCC)cc1)c1ccc(CCCCCC)cc1)-c1sc(/C=C2\C(=O)c4ccccc4C2=C(C#N)C#N)cc1C3(c1ccc(CCCCCC)cc1)c1ccc(CCCCCC)cc1
325,144,7.52,7.44,15.19,0.563,0.88,5.43,3.94,1.49,CCCCCCCCCCCCc1cc2c3c(sc2c2c(CCCCCCCCCCCC)cc4c5c(sc4c12)-c1sc(/C=C2\C(=O)c4cc(F)c(F)cc4C2=C(C#N)C#N)cc1C5(c1ccc(CCCCCC)cc1)c1ccc(CCCCCC)cc1)-c1sc(/C=C2\C(=O)c4cc(F)c(F)cc4C2=C(C#N)C#N)cc1C3(c1ccc(CCCCCC)cc1)c1ccc(CCCCCC)cc1,1886.63,5.36,3.54,1.82,CCCCC(CC)Cc1ccc(-c2c3cc(-c4ccc(-c5sc(-c6ccc(C)s6)c6c5C(=O)c5c(CC(CC)CCCC)sc(CC(CC)CCCC)c5C6=O)s4)sc3c(-c3ccc(CC(CC)CCCC)s3)c3cc(C)sc23)s1,45.0,30.0,1.50 \,CCCCC(CC)Cc1ccc(-c2c3cc(-c4ccc(-c5sc(-c6ccc(C)s6)c6c5C(=O)c5c(CC(CC)CCCC)sc(CC(CC)CCCC)c5C6=O)s4)sc3c(-c3ccc(CC(CC)CCCC)s3)c3cc(C)sc23)s1.CCCCCCCCCCCCc1cc2c3c(sc2c2c(CCCCCCCCCCCC)cc4c5c(sc4c12)-c1sc(/C=C2\C(=O)c4cc(F)c(F)cc4C2=C(C#N)C#N)cc1C5(c1ccc(CCCCCC)cc1)c1ccc(CCCCCC)cc1)-c1sc(/C=C2\C(=O)c4cc(F)c(F)cc4C2=C(C#N)C#N)cc1C3(c1ccc(CCCCCC)cc1)c1ccc(CCCCCC)cc1
326,145,9.6,9.2,16.5,0.66,0.88,5.38,3.93,1.45,CCCCCCCCC(CCCCCCCC)n1c2cc(/C=C3\C(=O)c4ccccc4C3=C(C#N)C#N)sc2c2sc3c(sc4c5sc(/C=C6\C(=O)c7ccccc7C6=C(C#N)C#N)cc5n(C(CCCCCCCC)CCCCCCCC)c43)c21,1215.75,5.33,3.53,1.8,CCCCC(CC)Cc1ccc(-c2c3cc(-c4ccc(-c5sc(-c6ccc(C)s6)c6c5C(=O)c5c(CC(CC)CCCC)sc(CC(CC)CCCC)c5C6=O)s4)sc3c(-c3ccc(CC(CC)CCCC)s3)c3cc(C)sc23)s1,117.0,58.5,2.00 \,CCCCC(CC)Cc1ccc(-c2c3cc(-c4ccc(-c5sc(-c6ccc(C)s6)c6c5C(=O)c5c(CC(CC)CCCC)sc(CC(CC)CCCC)c5C6=O)s4)sc3c(-c3ccc(CC(CC)CCCC)s3)c3cc(C)sc23)s1.CCCCCCCCC(CCCCCCCC)n1c2cc(/C=C3\C(=O)c4ccccc4C3=C(C#N)C#N)sc2c2sc3c(sc4c5sc(/C=C6\C(=O)c7ccccc7C6=C(C#N)C#N)cc5n(C(CCCCCCCC)CCCCCCCC)c43)c21
327,145,13.2,12.5,23.2,0.73,0.78,5.52,4.11,1.41,CCCCCCCCC(CCCCCCCC)n1c2cc(/C=C3\C(=O)c4cc(F)c(F)cc4C3=C(C#N)C#N)sc2c2sc3c(sc4c5sc(/C=C6\C(=O)c7cc(F)c(F)cc7C6=C(C#N)C#N)cc5n(C(CCCCCCCC)CCCCCCCC)c43)c21,1287.71,5.33,3.53,1.8,CCCCC(CC)Cc1ccc(-c2c3cc(-c4ccc(-c5sc(-c6ccc(C)s6)c6c5C(=O)c5c(CC(CC)CCCC)sc(CC(CC)CCCC)c5C6=O)s4)sc3c(-c3ccc(CC(CC)CCCC)s3)c3cc(C)sc23)s1,117.0,58.5,2.00 \,CCCCC(CC)Cc1ccc(-c2c3cc(-c4ccc(-c5sc(-c6ccc(C)s6)c6c5C(=O)c5c(CC(CC)CCCC)sc(CC(CC)CCCC)c5C6=O)s4)sc3c(-c3ccc(CC(CC)CCCC)s3)c3cc(C)sc23)s1.CCCCCCCCC(CCCCCCCC)n1c2cc(/C=C3\C(=O)c4cc(F)c(F)cc4C3=C(C#N)C#N)sc2c2sc3c(sc4c5sc(/C=C6\C(=O)c7cc(F)c(F)cc7C6=C(C#N)C#N)cc5n(C(CCCCCCCC)CCCCCCCC)c43)c21
328,146,2.31,2.28,7.03,0.313,1.033,6.05,3.71,2.34,CCCCCC(CCCCC)N1C(=O)c2ccc3c4c5c6c(c7cc8c(cc7c7cc(c2c3c67)C1=O)[C@H]1c2ccccc2[C@@H]8c2ccccc21)=CC1C(=O)N(C(CCCCC)CCCCC)C(=O)C(=CC=4)C51,951.26,5.2,3.59,1.61,CCCCC(CC)COC(=O)c1sc2c(-c3cc4c(-c5ccc(CC(CC)CCCC)s5)c5sc(C)cc5c(-c5ccc(CC(CC)CCCC)s5)c4s3)sc(C)c2c1F,124.0,72.9,1.70 \,CCCCC(CC)COC(=O)c1sc2c(-c3cc4c(-c5ccc(CC(CC)CCCC)s5)c5sc(C)cc5c(-c5ccc(CC(CC)CCCC)s5)c4s3)sc(C)c2c1F.CCCCCC(CCCCC)N1C(=O)c2ccc3c4c5c6c(c7cc8c(cc7c7cc(c2c3c67)C1=O)[C@H]1c2ccccc2[C@@H]8c2ccccc21)=CC1C(=O)N(C(CCCCC)CCCCC)C(=O)C(=CC=4)C51
329,146,6.15,6.04,12.8,0.492,0.96,6.09,3.73,2.36,CCCCCC(CCCCC)N1C(=O)c2ccc3c4c5c6c(c7cc8c(cc7c7cc(c2c3c67)C1=O)[C@H]1c2ccccc2[C@@H]8c2cc3c6c7c8c(c9ccc%10c%11c(cc(c3cc21)c7c%119)C(=O)N(C(CCCCC)CCCCC)C%10=O)=CC=C1C(=O)N(C(CCCCC)CCCCC)C(=O)C(C=6)C18)C=C1C(=O)N(C(CCCCC)CCCCC)C(=O)C(C=C4)C15,1648.2,5.2,3.59,1.61,CCCCC(CC)COC(=O)c1sc2c(-c3cc4c(-c5ccc(CC(CC)CCCC)s5)c5sc(C)cc5c(-c5ccc(CC(CC)CCCC)s5)c4s3)sc(C)c2c1F,124.0,72.9,1.70 \,CCCCC(CC)COC(=O)c1sc2c(-c3cc4c(-c5ccc(CC(CC)CCCC)s5)c5sc(C)cc5c(-c5ccc(CC(CC)CCCC)s5)c4s3)sc(C)c2c1F.CCCCCC(CCCCC)N1C(=O)c2ccc3c4c5c6c(c7cc8c(cc7c7cc(c2c3c67)C1=O)[C@H]1c2ccccc2[C@@H]8c2cc3c6c7c8c(c9ccc%10c%11c(cc(c3cc21)c7c%119)C(=O)N(C(CCCCC)CCCCC)C%10=O)=CC=C1C(=O)N(C(CCCCC)CCCCC)C(=O)C(C=6)C18)C=C1C(=O)N(C(CCCCC)CCCCC)C(=O)C(C=C4)C15
330,146,5.26,5.13,12.74,0.446,0.902,6.1,3.73,2.37,CCCCCC(CCCCC)N1C(=O)c2ccc3c4c5c6c(c7cc8c(cc7c7cc(c2c3c67)C1=O)[C@H]1c2cc3c(cc2[C@@H]8c2cc6c7c8c9c(c%10ccc%11c%12c(cc(c6cc21)c8c%12%10)C(=O)N(C(CCCCC)CCCCC)C%11=O)=CC=C1C(=O)N(C(CCCCC)CCCCC)C(=O)C(C=7)C19)c1c2c6c(c7ccc8c9c(cc3c2c97)C(=O)N(C(CCCCC)CCCCC)C8=O)=CC=C2C(=O)N(C(CCCCC)CCCCC)C(=O)C(C=1)C26)C=C1C(=O)N(C(CCCCC)CCCCC)C(=O)C(C=C4)C15,2345.13,5.2,3.59,1.61,CCCCC(CC)COC(=O)c1sc2c(-c3cc4c(-c5ccc(CC(CC)CCCC)s5)c5sc(C)cc5c(-c5ccc(CC(CC)CCCC)s5)c4s3)sc(C)c2c1F,124.0,72.9,1.70 \,CCCCC(CC)COC(=O)c1sc2c(-c3cc4c(-c5ccc(CC(CC)CCCC)s5)c5sc(C)cc5c(-c5ccc(CC(CC)CCCC)s5)c4s3)sc(C)c2c1F.CCCCCC(CCCCC)N1C(=O)c2ccc3c4c5c6c(c7cc8c(cc7c7cc(c2c3c67)C1=O)[C@H]1c2cc3c(cc2[C@@H]8c2cc6c7c8c9c(c%10ccc%11c%12c(cc(c6cc21)c8c%12%10)C(=O)N(C(CCCCC)CCCCC)C%11=O)=CC=C1C(=O)N(C(CCCCC)CCCCC)C(=O)C(C=7)C19)c1c2c6c(c7ccc8c9c(cc3c2c97)C(=O)N(C(CCCCC)CCCCC)C8=O)=CC=C2C(=O)N(C(CCCCC)CCCCC)C(=O)C(C=1)C26)C=C1C(=O)N(C(CCCCC)CCCCC)C(=O)C(C=C4)C15
331,147,0.1,0.1,0.99,0.35,0.42,5.9,3.6,2.3,CCCCC(CC)CC1c2ccccc2-c2ccc(-c3ccc(C=C(C#N)C#N)c4nsnc34)cc21,488.65,5.0,3.1,1.9,CCCCCCc1cc(C)sc1C,21.1,11.6,1.82 \,CCCCCCc1cc(C)sc1C.CCCCC(CC)CC1c2ccccc2-c2ccc(-c3ccc(C=C(C#N)C#N)c4nsnc34)cc21
332,147,0.4,0.4,2.3,0.36,0.48,5.7,3.6,2.1,CCCCC(CC)Cn1c2ccsc2c2sc(-c3ccc(C=C(C#N)C#N)c4nsnc34)cc21,501.69,5.0,3.1,1.9,CCCCCCc1cc(C)sc1C,21.1,11.6,1.82 \,CCCCCCc1cc(C)sc1C.CCCCC(CC)Cn1c2ccsc2c2sc(-c3ccc(C=C(C#N)C#N)c4nsnc34)cc21
333,147,0.3,0.3,1.4,0.4,0.58,5.7,3.6,2.1,CCCCCCn1c2ccsc2c2sc(-c3ccc(C=C(C#N)C#N)c4nsnc34)cc21,473.63,5.0,3.1,1.9,CCCCCCc1cc(C)sc1C,21.1,11.6,1.82 \,CCCCCCc1cc(C)sc1C.CCCCCCn1c2ccsc2c2sc(-c3ccc(C=C(C#N)C#N)c4nsnc34)cc21
334,147,1.5,1.5,5.88,0.46,0.54,5.7,3.7,2.0,CCC[Si]1(CCC)c2cc(-c3ccc(F)cc3)sc2-c2sc(-c3ccc(C=C(C#N)C#N)c4nsnc34)cc21,582.81,5.0,3.1,1.9,CCCCCCc1cc(C)sc1C,21.1,11.6,1.82 \,CCCCCCc1cc(C)sc1C.CCC[Si]1(CCC)c2cc(-c3ccc(F)cc3)sc2-c2sc(-c3ccc(C=C(C#N)C#N)c4nsnc34)cc21
335,148,7.66,7.48,14.2,0.64,0.84,5.67,3.85,1.82,CCCCCCc1ccc(C2(c3ccc(CCCCCC)cc3)Oc3cc4c(cc3-c3sc(/C=C5\C(=O)c6ccccc6C5=C(C#N)C#N)cc32)OC(c2ccc(CCCCCC)cc2)(c2ccc(CCCCCC)cc2)c2cc(/C=C3\C(=O)c5ccccc5C3=C(C#N)C#N)sc2-4)cc1,1347.79,5.36,3.54,1.82,CCCCC(CC)Cc1ccc(-c2c3cc(-c4ccc(-c5sc(-c6ccc(C)s6)c6c5C(=O)c5c(CC(CC)CCCC)sc(CC(CC)CCCC)c5C6=O)s4)sc3c(-c3ccc(CC(CC)CCCC)s3)c3cc(C)sc23)s1,45.0,30.0,1.50 \,CCCCC(CC)Cc1ccc(-c2c3cc(-c4ccc(-c5sc(-c6ccc(C)s6)c6c5C(=O)c5c(CC(CC)CCCC)sc(CC(CC)CCCC)c5C6=O)s4)sc3c(-c3ccc(CC(CC)CCCC)s3)c3cc(C)sc23)s1.CCCCCCc1ccc(C2(c3ccc(CCCCCC)cc3)Oc3cc4c(cc3-c3sc(/C=C5\C(=O)c6ccccc6C5=C(C#N)C#N)cc32)OC(c2ccc(CCCCCC)cc2)(c2ccc(CCCCCC)cc2)c2cc(/C=C3\C(=O)c5ccccc5C3=C(C#N)C#N)sc2-4)cc1
336,149,3.28,3.08,5.45,0.59,1.02,5.76,3.56,2.2,CCCCCCCCn1nc2c(/C=C3/SC(=S)N(CC)C3=O)ccc(C3=CC4C(C=C3)c3ccc(-c5ccc(/C=C6/SC(=S)N(CC)C6=O)c6nn(CCCCCCCC)nc56)cc3C43c4ccccc4-c4ccccc43)c2n1,1119.54,5.0,3.1,1.9,CCCCCCc1cc(C)sc1C,21.1,11.6,1.82 \,CCCCCCc1cc(C)sc1C.CCCCCCCCn1nc2c(/C=C3/SC(=S)N(CC)C3=O)ccc(C3=CC4C(C=C3)c3ccc(-c5ccc(/C=C6/SC(=S)N(CC)C6=O)c6nn(CCCCCCCC)nc56)cc3C43c4ccccc4-c4ccccc43)c2n1
337,149,0.57,0.54,2.09,0.3,0.91,5.7,3.57,2.13,CCCCCCCCn1nc2c(/C=c3/sc(=C(C#N)C#N)n(CC)c3=O)ccc(C3=CC4C(C=C3)c3ccc(-c5ccc(/C=c6/sc(=C(C#N)C#N)n(CC)c6=O)c6nn(CCCCCCCC)nc56)cc3C43c4ccccc4-c4ccccc43)c2n1,1183.51,5.0,3.1,1.9,CCCCCCc1cc(C)sc1C,21.1,11.6,1.82 \,CCCCCCc1cc(C)sc1C.CCCCCCCCn1nc2c(/C=c3/sc(=C(C#N)C#N)n(CC)c3=O)ccc(C3=CC4C(C=C3)c3ccc(-c5ccc(/C=c6/sc(=C(C#N)C#N)n(CC)c6=O)c6nn(CCCCCCCC)nc56)cc3C43c4ccccc4-c4ccccc43)c2n1
338,149,0.2,0.17,1.07,0.4,0.47,6.08,3.81,2.27,CCCCCCCCn1nc2c(C=C(C#N)C#N)ccc(C3=CC4C(C=C3)c3ccc(-c5ccc(C=C(C#N)C#N)c6nn(CCCCCCCC)nc56)cc3C43c4ccccc4-c4ccccc43)c2n1,929.19,5.0,3.1,1.9,CCCCCCc1cc(C)sc1C,21.1,11.6,1.82 \,CCCCCCc1cc(C)sc1C.CCCCCCCCn1nc2c(C=C(C#N)C#N)ccc(C3=CC4C(C=C3)c3ccc(-c5ccc(C=C(C#N)C#N)c6nn(CCCCCCCC)nc56)cc3C43c4ccccc4-c4ccccc43)c2n1
339,150,8.16,8.13,13.53,0.656,0.92,5.47,3.78,1.69,CCCCCC[Si]1(CCCCCC)c2cc3c(cc2-c2sc(/C=C4\C(=O)c5ccccc5C4=C(C#N)C#N)cc21)[Si](CCCCCC)(CCCCCC)c1cc(/C=C2\C(=O)c4ccccc4C2=C(C#N)C#N)sc1-3,1043.55,5.33,3.53,1.8,CCCCC(CC)Cc1ccc(-c2c3cc(-c4ccc(-c5sc(-c6ccc(C)s6)c6c5C(=O)c5c(CC(CC)CCCC)sc(CC(CC)CCCC)c5C6=O)s4)sc3c(-c3ccc(CC(CC)CCCC)s3)c3cc(C)sc23)s1,117.0,58.5,2.00 \,CCCCC(CC)Cc1ccc(-c2c3cc(-c4ccc(-c5sc(-c6ccc(C)s6)c6c5C(=O)c5c(CC(CC)CCCC)sc(CC(CC)CCCC)c5C6=O)s4)sc3c(-c3ccc(CC(CC)CCCC)s3)c3cc(C)sc23)s1.CCCCCC[Si]1(CCCCCC)c2cc3c(cc2-c2sc(/C=C4\C(=O)c5ccccc5C4=C(C#N)C#N)cc21)[Si](CCCCCC)(CCCCCC)c1cc(/C=C2\C(=O)c4ccccc4C2=C(C#N)C#N)sc1-3
340,150,8.83,8.78,16.69,0.654,0.81,5.53,3.91,1.62,CCCCCCC1(CCCCCC)c2cc3c(cc2-c2sc(/C=C4\C(=O)c5ccccc5C4=C(C#N)C#N)cc21)C(CCCCCC)(CCCCCC)c1cc(/C=C2\C(=O)c4ccccc4C2=C(C#N)C#N)sc1-3,1011.4,5.33,3.53,1.8,CCCCC(CC)Cc1ccc(-c2c3cc(-c4ccc(-c5sc(-c6ccc(C)s6)c6c5C(=O)c5c(CC(CC)CCCC)sc(CC(CC)CCCC)c5C6=O)s4)sc3c(-c3ccc(CC(CC)CCCC)s3)c3cc(C)sc23)s1,117.0,58.5,2.00 \,CCCCC(CC)Cc1ccc(-c2c3cc(-c4ccc(-c5sc(-c6ccc(C)s6)c6c5C(=O)c5c(CC(CC)CCCC)sc(CC(CC)CCCC)c5C6=O)s4)sc3c(-c3ccc(CC(CC)CCCC)s3)c3cc(C)sc23)s1.CCCCCCC1(CCCCCC)c2cc3c(cc2-c2sc(/C=C4\C(=O)c5ccccc5C4=C(C#N)C#N)cc21)C(CCCCCC)(CCCCCC)c1cc(/C=C2\C(=O)c4ccccc4C2=C(C#N)C#N)sc1-3
341,151,4.69,4.69,10.06,0.536,0.87,5.6,3.9,1.7,CC(C)(C)C(C=C1)=CC=C1O[B@]23N4C5=C6C(C=C(C7=C(CCCCCCCC)C=C(/C=C8C(C(C=CC=C9)=C9C\\8=C(C#N)/C#N)=O)S7)C=C6)=C4N=C%10C%11=C(C=C(C%12=C(CCCCCCCC)C=C(/C=C%13C(C(C=CC=C%14)=C%14C\\%13=C(C#N)/C#N)=O)S%12)C=C%11)C(N%103)=NC%15=[N]2C(C%16=C%15C=C(C%17=C(CCCCCCCC)C=C(/C=C%18C(C(C=CC=C%19)=C%19C\\%18=C(C#N)/C#N)=O)S%17)C=C%16)=N5,1740.0,5.33,3.53,1.8,CCCCC(CC)Cc1ccc(-c2c3cc(-c4ccc(-c5sc(-c6ccc(C)s6)c6c5C(=O)c5c(CC(CC)CCCC)sc(CC(CC)CCCC)c5C6=O)s4)sc3c(-c3ccc(CC(CC)CCCC)s3)c3cc(C)sc23)s1,117.0,58.5,2.00 \,CCCCC(CC)Cc1ccc(-c2c3cc(-c4ccc(-c5sc(-c6ccc(C)s6)c6c5C(=O)c5c(CC(CC)CCCC)sc(CC(CC)CCCC)c5C6=O)s4)sc3c(-c3ccc(CC(CC)CCCC)s3)c3cc(C)sc23)s1.CC(C)(C)C(C=C1)=CC=C1O[B@]23N4C5=C6C(C=C(C7=C(CCCCCCCC)C=C(/C=C8C(C(C=CC=C9)=C9C\\8=C(C#N)/C#N)=O)S7)C=C6)=C4N=C%10C%11=C(C=C(C%12=C(CCCCCCCC)C=C(/C=C%13C(C(C=CC=C%14)=C%14C\\%13=C(C#N)/C#N)=O)S%12)C=C%11)C(N%103)=NC%15=[N]2C(C%16=C%15C=C(C%17=C(CCCCCCCC)C=C(/C=C%18C(C(C=CC=C%19)=C%19C\\%18=C(C#N)/C#N)=O)S%17)C=C%16)=N5
342,151,3.8,3.8,10.51,0.47,0.77,5.63,4.06,1.57,CC(C)(C)C(C=C1)=CC=C1O[B@]23N4C5=C6C(C=C(C7=C(CCCCCCCC)C=C(/C=C8C(C(C=C(F)C(F)=C9)=C9C\\8=C(C#N)/C#N)=O)S7)C=C6)=C4N=C%10C%11=C(C=C(C%12=C(CCCCCCCC)C=C(/C=C%13C(C(C=C(F)C(F)=C%14)=C%14C\\%13=C(C#N)/C#N)=O)S%12)C=C%11)C(N%103)=NC%15=[N]2C(C%16=C%15C=C(C%17=C(CCCCCCCC)C=C(/C=C%18C(C(C=C(F)C(F)=C%19)=C%19C\\%18=C(C#N)/C#N)=O)S%17)C=C%16)=N5,1847.94,5.33,3.53,1.8,CCCCC(CC)Cc1ccc(-c2c3cc(-c4ccc(-c5sc(-c6ccc(C)s6)c6c5C(=O)c5c(CC(CC)CCCC)sc(CC(CC)CCCC)c5C6=O)s4)sc3c(-c3ccc(CC(CC)CCCC)s3)c3cc(C)sc23)s1,117.0,58.5,2.00 \,CCCCC(CC)Cc1ccc(-c2c3cc(-c4ccc(-c5sc(-c6ccc(C)s6)c6c5C(=O)c5c(CC(CC)CCCC)sc(CC(CC)CCCC)c5C6=O)s4)sc3c(-c3ccc(CC(CC)CCCC)s3)c3cc(C)sc23)s1.CC(C)(C)C(C=C1)=CC=C1O[B@]23N4C5=C6C(C=C(C7=C(CCCCCCCC)C=C(/C=C8C(C(C=C(F)C(F)=C9)=C9C\\8=C(C#N)/C#N)=O)S7)C=C6)=C4N=C%10C%11=C(C=C(C%12=C(CCCCCCCC)C=C(/C=C%13C(C(C=C(F)C(F)=C%14)=C%14C\\%13=C(C#N)/C#N)=O)S%12)C=C%11)C(N%103)=NC%15=[N]2C(C%16=C%15C=C(C%17=C(CCCCCCCC)C=C(/C=C%18C(C(C=C(F)C(F)=C%19)=C%19C\\%18=C(C#N)/C#N)=O)S%17)C=C%16)=N5
343,152,3.2,3.2,9.0,0.46,0.77,5.9,3.8,2.1,CCCCCCCC(CCCCCCC)N1C(=O)C2=CC=c3c4c(c5ccc6c7c(ccc3c57)C(=O)N(N3C(=O)c5ccc7c8c9c(c%10ccc(c5c7%10)C3=O)=CC=C3C(=O)N(C(CCCCCCC)CCCCCCC)C(=O)C(C=C8)C39)C6=O)C=CC(C1=O)C24,1203.53,5.11,3.25,1.86,CCCCC(CC)CC(=O)c1cc2c(C)sc(-c3cc4c(-c5ccc(CC(CC)CCCC)s5)c5sc(C)cc5c(-c5ccc(CC(CC)CCCC)s5)c4s3)c2s1,56.0,20.0,2.80 \,CCCCC(CC)CC(=O)c1cc2c(C)sc(-c3cc4c(-c5ccc(CC(CC)CCCC)s5)c5sc(C)cc5c(-c5ccc(CC(CC)CCCC)s5)c4s3)c2s1.CCCCCCCC(CCCCCCC)N1C(=O)C2=CC=c3c4c(c5ccc6c7c(ccc3c57)C(=O)N(N3C(=O)c5ccc7c8c9c(c%10ccc(c5c7%10)C3=O)=CC=C3C(=O)N(C(CCCCCCC)CCCCCCC)C(=O)C(C=C8)C39)C6=O)C=CC(C1=O)C24
344,153,6.3,6.0,10.7,0.57,0.98,5.9,3.83,2.07,CCCCCC(CCCCC)N1C(=O)c2ccc3c4c5c(c6ccc(c2c36)C1=O)=C(C1=CC2C(C=C1)c1ccc(-c3cc6c7c(ccc8c9c%10c(c3c87)=CC=C3C(=O)N(C(CCCCC)CCCCC)C(=O)C(C=C9)C3%10)C(=O)N(C(CCCCC)CCCCC)C6=O)cc1C21c2ccccc2C2C=CC=CC21)C=C1C(=O)N(C(CCCCC)CCCCC)C(=O)C(C=C4)C15,1718.33,5.36,3.71,1.65,CCCCCCCCCCCCC(CCCCCCCCCC)Cc1cc(-c2c(F)c(F)c(-c3cc(CC(CCCCCCCCCC)CCCCCCCCCCCC)c(-c4ccc(-c5ccc(C)s5)s4)s3)c3nsnc23)sc1C,140.0,70.0,2.00 \,CCCCCCCCCCCCC(CCCCCCCCCC)Cc1cc(-c2c(F)c(F)c(-c3cc(CC(CCCCCCCCCC)CCCCCCCCCCCC)c(-c4ccc(-c5ccc(C)s5)s4)s3)c3nsnc23)sc1C.CCCCCC(CCCCC)N1C(=O)c2ccc3c4c5c(c6ccc(c2c36)C1=O)=C(C1=CC2C(C=C1)c1ccc(-c3cc6c7c(ccc8c9c%10c(c3c87)=CC=C3C(=O)N(C(CCCCC)CCCCC)C(=O)C(C=C9)C3%10)C(=O)N(C(CCCCC)CCCCC)C6=O)cc1C21c2ccccc2C2C=CC=CC21)C=C1C(=O)N(C(CCCCC)CCCCC)C(=O)C(C=C4)C15
345,153,5.4,5.1,11.4,0.53,0.84,5.99,3.96,2.03,CCCCCCC(CCCCCC)N1C(=O)c2ccc3c4ccc5c6c(cc(-c7cc8cc9c(=O)n(C(CCCCCC)CCCCCC)c(=O)c%10ccc%11c%12ccc%13c(=O)n(C(CCCCCC)CCCCCC)c(=O)c%14cc7c(c8c%11c%109)c%12c%13%14)c(c7ccc(c2c37)C1=O)c64)C(=O)N(C(CCCCCC)CCCCCC)C5=O,1532.12,5.36,3.71,1.65,CCCCCCCCCCCCC(CCCCCCCCCC)Cc1cc(-c2c(F)c(F)c(-c3cc(CC(CCCCCCCCCC)CCCCCCCCCCCC)c(-c4ccc(-c5ccc(C)s5)s4)s3)c3nsnc23)sc1C,140.0,70.0,2.00 \,CCCCCCCCCCCCC(CCCCCCCCCC)Cc1cc(-c2c(F)c(F)c(-c3cc(CC(CCCCCCCCCC)CCCCCCCCCCCC)c(-c4ccc(-c5ccc(C)s5)s4)s3)c3nsnc23)sc1C.CCCCCCC(CCCCCC)N1C(=O)c2ccc3c4ccc5c6c(cc(-c7cc8cc9c(=O)n(C(CCCCCC)CCCCCC)c(=O)c%10ccc%11c%12ccc%13c(=O)n(C(CCCCCC)CCCCCC)c(=O)c%14cc7c(c8c%11c%109)c%12c%13%14)c(c7ccc(c2c37)C1=O)c64)C(=O)N(C(CCCCCC)CCCCCC)C5=O
346,153,3.0,2.9,7.4,0.39,1.0,5.9,3.83,2.07,CCCCCC(CCCCC)N1C(=O)c2ccc3c4c5c(c6ccc(c2c36)C1=O)=C(C1=CC2C(C=C1)c1ccc(-c3cc6c7c(ccc8c9c%10c(c3c87)=CC=C3C(=O)N(C(CCCCC)CCCCC)C(=O)C(C=C9)C3%10)C(=O)N(C(CCCCC)CCCCC)C6=O)cc1C21c2ccccc2C2C=CC=CC21)C=C1C(=O)N(C(CCCCC)CCCCC)C(=O)C(C=C4)C15,1718.33,5.39,3.79,1.6,CCCCC(CC)COC(=O)c1sc2c(-c3cc4c(-c5ccc(CC(CC)CCCC)s5)c5sc(C)cc5c(-c5ccc(CC(CC)CCCC)s5)c4s3)sc(C)c2c1F,124.0,72.9,1.70 \,CCCCC(CC)COC(=O)c1sc2c(-c3cc4c(-c5ccc(CC(CC)CCCC)s5)c5sc(C)cc5c(-c5ccc(CC(CC)CCCC)s5)c4s3)sc(C)c2c1F.CCCCCC(CCCCC)N1C(=O)c2ccc3c4c5c(c6ccc(c2c36)C1=O)=C(C1=CC2C(C=C1)c1ccc(-c3cc6c7c(ccc8c9c%10c(c3c87)=CC=C3C(=O)N(C(CCCCC)CCCCC)C(=O)C(C=C9)C3%10)C(=O)N(C(CCCCC)CCCCC)C6=O)cc1C21c2ccccc2C2C=CC=CC21)C=C1C(=O)N(C(CCCCC)CCCCC)C(=O)C(C=C4)C15
347,154,6.31,6.08,13.55,0.48,0.97,5.45,3.88,1.57,CCCCCCc1ccc(C2(c3ccc(CCCCCC)cc3)c3cc4c(cc3-c3sc(-c5sc(/C=C6\C(=O)c7ccccc7C6=C(C#N)C#N)cc5CC(CC)CCCC)cc32)C(c2ccc(CCCCCC)cc2)(c2ccc(CCCCCC)cc2)c2cc(-c3sc(/C=C5\C(=O)c6ccccc6C5=C(C#N)C#N)cc3CC(CC)CCCC)sc2-4)cc1,1704.46,5.39,3.79,1.6,CCCCC(CC)COC(=O)c1sc2c(-c3cc4c(-c5ccc(CC(CC)CCCC)s5)c5sc(C)cc5c(-c5ccc(CC(CC)CCCC)s5)c4s3)sc(C)c2c1F,124.0,72.9,1.70 \,CCCCC(CC)COC(=O)c1sc2c(-c3cc4c(-c5ccc(CC(CC)CCCC)s5)c5sc(C)cc5c(-c5ccc(CC(CC)CCCC)s5)c4s3)sc(C)c2c1F.CCCCCCc1ccc(C2(c3ccc(CCCCCC)cc3)c3cc4c(cc3-c3sc(-c5sc(/C=C6\C(=O)c7ccccc7C6=C(C#N)C#N)cc5CC(CC)CCCC)cc32)C(c2ccc(CCCCCC)cc2)(c2ccc(CCCCCC)cc2)c2cc(-c3sc(/C=C5\C(=O)c6ccccc6C5=C(C#N)C#N)cc3CC(CC)CCCC)sc2-4)cc1
348,155,8.58,8.21,15.2,0.62,0.91,5.45,3.79,1.66,CCCCCCc1ccc(C2(c3ccc(CCCCCC)cc3)c3cc4c(cc3-c3[se]c(-c5scc(C=C6C(=O)c7ccccc7C6=C(C#N)C#N)c5CC(CC)CCCC)cc32)C(c2ccc(CCCCCC)cc2)(c2ccc(CCCCCC)cc2)c2cc(-c3scc(/C=C5/C(=O)c6ccccc6C5=C(C#N)C#N)c3CC(CC)CCCC)[se]c2-4)cc1,1798.26,5.29,3.3,1.99,CCCCCCCCC(CCCCCC)Cc1ccc(-c2c3cc(-c4ccc(-c5c(F)c(F)c(-c6ccc(C)s6)c6nn(CCCCCCCC)nc56)s4)sc3c(-c3ccc(CC(CCCCCC)CCCCCCCC)s3)c3cc(C)sc23)s1,140.0,70.0,2.00 \,CCCCCCCCC(CCCCCC)Cc1ccc(-c2c3cc(-c4ccc(-c5c(F)c(F)c(-c6ccc(C)s6)c6nn(CCCCCCCC)nc56)s4)sc3c(-c3ccc(CC(CCCCCC)CCCCCCCC)s3)c3cc(C)sc23)s1.CCCCCCc1ccc(C2(c3ccc(CCCCCC)cc3)c3cc4c(cc3-c3[se]c(-c5scc(C=C6C(=O)c7ccccc7C6=C(C#N)C#N)c5CC(CC)CCCC)cc32)C(c2ccc(CCCCCC)cc2)(c2ccc(CCCCCC)cc2)c2cc(-c3scc(/C=C5/C(=O)c6ccccc6C5=C(C#N)C#N)c3CC(CC)CCCC)[se]c2-4)cc1
349,156,11.9,11.4,18.9,0.63,1.0,5.58,3.96,1.62,CCCCCCc1ccc(C2(c3ccc(CCCCCC)cc3)c3cc4c(cc3-c3sc5cc(/C=C6\C(=O)c7ccc(C)cc7C6=C(C#N)C#N)sc5c32)C(c2ccc(CCCCCC)cc2)(c2ccc(CCCCCC)cc2)c2c-4sc3cc(/C=C4\C(=O)c5ccc(C)cc5C4=C(C#N)C#N)sc23)cc1,1456.01,5.39,3.37,2.02,CCCCCCCCSc1ccc(-c2c3cc(-c4cc(C(=O)OCC(CC)CCCC)c(-c5ccc(-c6sc(C)cc6C(=O)OCC(CC)CCCC)s5)s4)sc3c(-c3ccc(SCCCCCCCC)s3)c3cc(C)sc23)s1,107.5,35.7,3.01 \,CCCCCCCCSc1ccc(-c2c3cc(-c4cc(C(=O)OCC(CC)CCCC)c(-c5ccc(-c6sc(C)cc6C(=O)OCC(CC)CCCC)s5)s4)sc3c(-c3ccc(SCCCCCCCC)s3)c3cc(C)sc23)s1.CCCCCCc1ccc(C2(c3ccc(CCCCCC)cc3)c3cc4c(cc3-c3sc5cc(/C=C6\C(=O)c7ccc(C)cc7C6=C(C#N)C#N)sc5c32)C(c2ccc(CCCCCC)cc2)(c2ccc(CCCCCC)cc2)c2c-4sc3cc(/C=C4\C(=O)c5ccc(C)cc5C4=C(C#N)C#N)sc23)cc1
350,156,0.01,0.01,0.08,0.26,0.56,5.58,3.96,1.62,CCCCCCc1ccc(C2(c3ccc(CCCCCC)cc3)c3cc4c(cc3-c3sc5cc(/C=C6\C(=O)c7ccc(C)cc7C6=C(C#N)C#N)sc5c32)C(c2ccc(CCCCCC)cc2)(c2ccc(CCCCCC)cc2)c2c-4sc3cc(/C=C4\C(=O)c5ccc(C)cc5C4=C(C#N)C#N)sc23)cc1,1456.01,5.63,3.63,2.0,CCCCCCCCSc1ccc(-c2c3cc(-c4cc(C(=O)OCC(CC)CCCC)c(-c5sc(C)cc5C(=O)OCC(CC)CCCC)s4)sc3c(-c3ccc(SCCCCCCCC)s3)c3cc(C)sc23)s1,59.9,30.4,1.97 \,CCCCCCCCSc1ccc(-c2c3cc(-c4cc(C(=O)OCC(CC)CCCC)c(-c5sc(C)cc5C(=O)OCC(CC)CCCC)s4)sc3c(-c3ccc(SCCCCCCCC)s3)c3cc(C)sc23)s1.CCCCCCc1ccc(C2(c3ccc(CCCCCC)cc3)c3cc4c(cc3-c3sc5cc(/C=C6\C(=O)c7ccc(C)cc7C6=C(C#N)C#N)sc5c32)C(c2ccc(CCCCCC)cc2)(c2ccc(CCCCCC)cc2)c2c-4sc3cc(/C=C4\C(=O)c5ccc(C)cc5C4=C(C#N)C#N)sc23)cc1
351,157,9.56,9.37,16.35,0.671,0.87,5.32,3.85,1.47,CCCCCCc1ccc(C2(c3ccc(CCCCCC)cc3)c3cc(/C=C4\C(=O)c5ccccc5C4=C(C#N)C#N)sc3-c3sc4c(OCC(CC)CCCCC)c5c6c(sc5c(OCC(CC)CCCC)c4c32)-c2sc(/C=C3\C(=O)c4ccccc4C3=C(C#N)C#N)cc2C6(c2ccc(CCCCCC)cc2)c2ccc(CCCCCC)cc2)cc1,1698.41,5.22,3.21,2.01,CCCCCCCCCCCCSc1ccc(-c2c3cc(-c4ccc(-c5c(F)c(F)c(-c6ccc(C)s6)c6nn(CC(CCCCCC)CCCCCCCC)nc56)s4)sc3c(-c3ccc(SCCCCCCCCCCCC)s3)c3cc(C)sc23)s1,140.0,70.0,2.00 \,CCCCCCCCCCCCSc1ccc(-c2c3cc(-c4ccc(-c5c(F)c(F)c(-c6ccc(C)s6)c6nn(CC(CCCCCC)CCCCCCCC)nc56)s4)sc3c(-c3ccc(SCCCCCCCCCCCC)s3)c3cc(C)sc23)s1.CCCCCCc1ccc(C2(c3ccc(CCCCCC)cc3)c3cc(/C=C4\C(=O)c5ccccc5C4=C(C#N)C#N)sc3-c3sc4c(OCC(CC)CCCCC)c5c6c(sc5c(OCC(CC)CCCC)c4c32)-c2sc(/C=C3\C(=O)c4ccccc4C3=C(C#N)C#N)cc2C6(c2ccc(CCCCCC)cc2)c2ccc(CCCCCC)cc2)cc1
