Repository: aspuru-guzik-group/Beyond-Molecular-Structure-ML-for-OPV-Materials-Devices

File: Saeki_2022_n1318/Saeki_corrected.csv (part 7 of 24)
ID,Ref,PCE_max(%),PCE_ave(%),Jsc(mA/cm2),FF,Voc(V),'-HOMO_n(eV),'-LUMO_n(eV),Eg_n(eV),n(SMILES),M (g/mol),'-HOMO_p(eV),'-LUMO_p(eV),Eg_p(eV),p(SMILES),Mw (kg/mol),Mn(kg/mol),PDI\,DonorAcceptor
352,157,10.46,10.28,17.75,0.657,0.9,5.32,3.85,1.47,CCCCCCc1ccc(C2(c3ccc(CCCCCC)cc3)c3cc(/C=C4\C(=O)c5ccccc5C4=C(C#N)C#N)sc3-c3sc4c(OCC(CC)CCCCC)c5c6c(sc5c(OCC(CC)CCCC)c4c32)-c2sc(/C=C3\C(=O)c4ccccc4C3=C(C#N)C#N)cc2C6(c2ccc(CCCCCC)cc2)c2ccc(CCCCCC)cc2)cc1,1698.41,5.25,3.18,2.07,CCCCCCCCC(CCCCCC)Cn1nc2c(-c3ccc(C)s3)c(F)c(F)c(-c3ccc(-c4cc5c(-c6ccc([Si](CCC)(CCC)CCC)s6)c6sc(C)cc6c(-c6ccc([Si](CCC)(CCC)CCC)s6)c5s4)s3)c2n1,139.0,56.2,2.47 \,CCCCCCCCC(CCCCCC)Cn1nc2c(-c3ccc(C)s3)c(F)c(F)c(-c3ccc(-c4cc5c(-c6ccc([Si](CCC)(CCC)CCC)s6)c6sc(C)cc6c(-c6ccc([Si](CCC)(CCC)CCC)s6)c5s4)s3)c2n1.CCCCCCc1ccc(C2(c3ccc(CCCCCC)cc3)c3cc(/C=C4\C(=O)c5ccccc5C4=C(C#N)C#N)sc3-c3sc4c(OCC(CC)CCCCC)c5c6c(sc5c(OCC(CC)CCCC)c4c32)-c2sc(/C=C3\C(=O)c4ccccc4C3=C(C#N)C#N)cc2C6(c2ccc(CCCCCC)cc2)c2ccc(CCCCCC)cc2)cc1
353,158,11.02,10.76,16.0,0.753,0.915,5.68,3.92,1.76,CCCCCCc1ccc(C2(c3ccc(CCCCCC)cc3)c3cc4c(cc3-c3sc(/C=C5\C(=O)c6cc(C)ccc6C5=C(C#N)C#N)cc32)C(c2ccc(CCCCCC)cc2)(c2ccc(CCCCCC)cc2)c2c-4sc3cc(/C=C4\C(=O)c5ccc(C)cc5C4=C(C#N)C#N)sc23)cc1,1399.93,5.21,3.41,1.8,CCCCC(CC)Cc1ccc(-c2c3cc(-c4ccc(-c5sc(-c6ccc(C)s6)c6c5C(=O)c5c(CC(CC)CCCC)sc(CC(CC)CCCC)c5C6=O)s4)sc3c(-c3ccc(CC(CC)CCCC)s3)c3cc(C)sc23)s1,117.0,58.5,2.00 \,CCCCC(CC)Cc1ccc(-c2c3cc(-c4ccc(-c5sc(-c6ccc(C)s6)c6c5C(=O)c5c(CC(CC)CCCC)sc(CC(CC)CCCC)c5C6=O)s4)sc3c(-c3ccc(CC(CC)CCCC)s3)c3cc(C)sc23)s1.CCCCCCc1ccc(C2(c3ccc(CCCCCC)cc3)c3cc4c(cc3-c3sc(/C=C5\C(=O)c6cc(C)ccc6C5=C(C#N)C#N)cc32)C(c2ccc(CCCCCC)cc2)(c2ccc(CCCCCC)cc2)c2c-4sc3cc(/C=C4\C(=O)c5ccc(C)cc5C4=C(C#N)C#N)sc23)cc1
354,158,10.51,10.32,17.44,0.721,0.836,5.64,3.98,1.66,CCCCCCc1ccc(C2(c3ccc(CCCCCC)cc3)c3cc4c(cc3-c3sc5cc(/C=C6\C(=O)c7cscc7C6=C(C#N)C#N)sc5c32)C(c2ccc(CCCCCC)cc2)(c2ccc(CCCCCC)cc2)c2c-4sc3cc(/C=C4\C(=O)c5cscc5C4=C(C#N)C#N)sc23)cc1,1440.0,5.21,3.41,1.8,CCCCC(CC)Cc1ccc(-c2c3cc(-c4ccc(-c5sc(-c6ccc(C)s6)c6c5C(=O)c5c(CC(CC)CCCC)sc(CC(CC)CCCC)c5C6=O)s4)sc3c(-c3ccc(CC(CC)CCCC)s3)c3cc(C)sc23)s1,117.0,58.5,2.00 \,CCCCC(CC)Cc1ccc(-c2c3cc(-c4ccc(-c5sc(-c6ccc(C)s6)c6c5C(=O)c5c(CC(CC)CCCC)sc(CC(CC)CCCC)c5C6=O)s4)sc3c(-c3ccc(CC(CC)CCCC)s3)c3cc(C)sc23)s1.CCCCCCc1ccc(C2(c3ccc(CCCCCC)cc3)c3cc4c(cc3-c3sc5cc(/C=C6\C(=O)c7cscc7C6=C(C#N)C#N)sc5c32)C(c2ccc(CCCCCC)cc2)(c2ccc(CCCCCC)cc2)c2c-4sc3cc(/C=C4\C(=O)c5cscc5C4=C(C#N)C#N)sc23)cc1
355,159,12.55,12.37,20.81,0.709,0.85,5.59,3.89,1.7,CCCCCCc1ccc(C2(c3ccc(CCCCCC)cc3)c3cc4c(cc3-c3sc(/C=C5\C(=O)c6c(csc6C)C5=C(C#N)C#N)cc32)C(c2ccc(CCCCCC)cc2)(c2ccc(CCCCCC)cc2)c2c-4sc3c2sc2cc(/C=C4\C(=O)c5c(csc5C)C4=C(C#N)C#N)sc23)cc1,1468.05,5.33,3.53,1.8,CCCCC(CC)Cc1ccc(-c2c3cc(-c4ccc(-c5sc(-c6ccc(C)s6)c6c5C(=O)c5c(CC(CC)CCCC)sc(CC(CC)CCCC)c5C6=O)s4)sc3c(-c3ccc(CC(CC)CCCC)s3)c3cc(C)sc23)s1,117.0,58.5,2.00 \,CCCCC(CC)Cc1ccc(-c2c3cc(-c4ccc(-c5sc(-c6ccc(C)s6)c6c5C(=O)c5c(CC(CC)CCCC)sc(CC(CC)CCCC)c5C6=O)s4)sc3c(-c3ccc(CC(CC)CCCC)s3)c3cc(C)sc23)s1.CCCCCCc1ccc(C2(c3ccc(CCCCCC)cc3)c3cc4c(cc3-c3sc(/C=C5\C(=O)c6c(csc6C)C5=C(C#N)C#N)cc32)C(c2ccc(CCCCCC)cc2)(c2ccc(CCCCCC)cc2)c2c-4sc3c2sc2cc(/C=C4\C(=O)c5c(csc5C)C4=C(C#N)C#N)sc23)cc1
356,159,11.53,11.48,17.53,0.731,0.9,5.42,3.94,1.48,CCCCCCCCn1c2cc(/C=C3\C(=O)c4cc(F)c(F)cc4C3=C(C#N)C#N)sc2c2sc3c(c21)C(c1ccc(CCCCCC)cc1)(c1ccc(CCCCCC)cc1)c1cc2c(cc1-3)C(c1ccc(CCCCCC)cc1)(c1ccc(CCCCCC)cc1)c1c-2sc2c3sc(/C=C4\C(=O)c5cc(F)c(F)cc5C4=C(C#N)C#N)cc3n(CCCCCCCC)c12,1802.42,5.33,3.53,1.8,CCCCC(CC)Cc1ccc(-c2c3cc(-c4ccc(-c5sc(-c6ccc(C)s6)c6c5C(=O)c5c(CC(CC)CCCC)sc(CC(CC)CCCC)c5C6=O)s4)sc3c(-c3ccc(CC(CC)CCCC)s3)c3cc(C)sc23)s1,117.0,58.5,2.00 \,CCCCC(CC)Cc1ccc(-c2c3cc(-c4ccc(-c5sc(-c6ccc(C)s6)c6c5C(=O)c5c(CC(CC)CCCC)sc(CC(CC)CCCC)c5C6=O)s4)sc3c(-c3ccc(CC(CC)CCCC)s3)c3cc(C)sc23)s1.CCCCCCCCn1c2cc(/C=C3\C(=O)c4cc(F)c(F)cc4C3=C(C#N)C#N)sc2c2sc3c(c21)C(c1ccc(CCCCCC)cc1)(c1ccc(CCCCCC)cc1)c1cc2c(cc1-3)C(c1ccc(CCCCCC)cc1)(c1ccc(CCCCCC)cc1)c1c-2sc2c3sc(/C=C4\C(=O)c5cc(F)c(F)cc5C4=C(C#N)C#N)cc3n(CCCCCCCC)c12
357,160,5.04,4.91,10.14,0.58,0.86,5.8,3.8,2.0,CCCCCCCCCCCCC(CCCCCCCCCC)CN1C(=O)c2ccc3c4c(ccc(c24)C1=O)-c1nc2c(-c4ccc(-c5c6nc7c(nc6c(-c6ccccc6)c6nc8c(nc56)-c5ccc6c9c(ccc-8c59)C(=O)N(CC(CCCCCCCCCC)CCCCCCCCCCCC)C6=O)-c5ccc6c8c(ccc-7c58)C(=O)N(CC(CCCCCCCCCC)CCCCCCCCCCCC)C6=O)s4)c4nc5c(nc4c(-c4ccccc4)c2nc1-3)-c1ccc2c3c(ccc-5c13)C(=O)N(CC(CCCCCCCCCC)CCCCCCCCCCCC)C2=O,2715.91,5.1,3.3,1.8,CCCCC(CC)Cc1cc(C)sc1-c1nc2sc(-c3sc(-c4cc5c(s4)-c4sc(C)cc4[Si]5(CC(CC)CCCC)CC(CC)CCCC)cc3CC(CC)CCCC)nc2s1,132.2,33.9,3.90 \,CCCCC(CC)Cc1cc(C)sc1-c1nc2sc(-c3sc(-c4cc5c(s4)-c4sc(C)cc4[Si]5(CC(CC)CCCC)CC(CC)CCCC)cc3CC(CC)CCCC)nc2s1.CCCCCCCCCCCCC(CCCCCCCCCC)CN1C(=O)c2ccc3c4c(ccc(c24)C1=O)-c1nc2c(-c4ccc(-c5c6nc7c(nc6c(-c6ccccc6)c6nc8c(nc56)-c5ccc6c9c(ccc-8c59)C(=O)N(CC(CCCCCCCCCC)CCCCCCCCCCCC)C6=O)-c5ccc6c8c(ccc-7c58)C(=O)N(CC(CCCCCCCCCC)CCCCCCCCCCCC)C6=O)s4)c4nc5c(nc4c(-c4ccccc4)c2nc1-3)-c1ccc2c3c(ccc-5c13)C(=O)N(CC(CCCCCCCCCC)CCCCCCCCCCCC)C2=O
358,160,1.44,1.39,3.16,0.49,0.94,5.8,3.6,2.2,CCCCCCCCCCCCC(CCCCCCCCCC)CN1C(=O)c2ccc3c4c(ccc(c24)C1=O)-c1nc2c(-c4ccccc4)c4nc5c(nc4c(-c4ccccc4)c2nc1-3)-c1ccc2c3c(ccc-5c13)C(=O)N(CC(CCCCCCCCCC)CCCCCCCCCCCC)C2=O,1394.0,5.1,3.3,1.8,CCCCC(CC)Cc1cc(C)sc1-c1nc2sc(-c3sc(-c4cc5c(s4)-c4sc(C)cc4[Si]5(CC(CC)CCCC)CC(CC)CCCC)cc3CC(CC)CCCC)nc2s1,132.2,33.9,3.90 \,CCCCC(CC)Cc1cc(C)sc1-c1nc2sc(-c3sc(-c4cc5c(s4)-c4sc(C)cc4[Si]5(CC(CC)CCCC)CC(CC)CCCC)cc3CC(CC)CCCC)nc2s1.CCCCCCCCCCCCC(CCCCCCCCCC)CN1C(=O)c2ccc3c4c(ccc(c24)C1=O)-c1nc2c(-c4ccccc4)c4nc5c(nc4c(-c4ccccc4)c2nc1-3)-c1ccc2c3c(ccc-5c13)C(=O)N(CC(CCCCCCCCCC)CCCCCCCCCCCC)C2=O
359,161,0.65,0.58,1.51,0.393,1.076,5.9,3.83,2.07,CCCCCCCCN1C(=O)c2c(CCCCCC)cc3c4c5c(c6cc(CCCCCC)c(c2c36)C1=O)=CC(CCCCCC)=C1C(=O)N(CCCCCCCC)C(=O)C(C(CCCCCC)=C4)C15,953.45,5.58,3.77,1.81,CCCCCCCCCCCCc1cc(-c2ccc(-c3cc(CCCCCCCCCCCC)c(-c4cc5c(=O)n(CC(CCCC)CCCCCC)c(=O)c6cc(C)sc6c5s4)s3)s2)sc1C,62.0,31.0,2.00 \,CCCCCCCCCCCCc1cc(-c2ccc(-c3cc(CCCCCCCCCCCC)c(-c4cc5c(=O)n(CC(CCCC)CCCCCC)c(=O)c6cc(C)sc6c5s4)s3)s2)sc1C.CCCCCCCCN1C(=O)c2c(CCCCCC)cc3c4c5c(c6cc(CCCCCC)c(c2c36)C1=O)=CC(CCCCCC)=C1C(=O)N(CCCCCCCC)C(=O)C(C(CCCCCC)=C4)C15
360,161,1.2,1.15,2.44,0.485,1.016,5.92,3.91,2.01,CCCCCCCCN1C(=O)c2c(CCc3ccccc3)cc3c4c5c(c6cc(CCc7ccccc7)c(c2c36)C1=O)=CC(CCc1ccccc1)=C1C(=O)N(CCCCCCCC)C(=O)C(C(CCc2ccccc2)=C4)C15,1033.41,5.58,3.77,1.81,CCCCCCCCCCCCc1cc(-c2ccc(-c3cc(CCCCCCCCCCCC)c(-c4cc5c(=O)n(CC(CCCC)CCCCCC)c(=O)c6cc(C)sc6c5s4)s3)s2)sc1C,62.0,31.0,2.00 \,CCCCCCCCCCCCc1cc(-c2ccc(-c3cc(CCCCCCCCCCCC)c(-c4cc5c(=O)n(CC(CCCC)CCCCCC)c(=O)c6cc(C)sc6c5s4)s3)s2)sc1C.CCCCCCCCN1C(=O)c2c(CCc3ccccc3)cc3c4c5c(c6cc(CCc7ccccc7)c(c2c36)C1=O)=CC(CCc1ccccc1)=C1C(=O)N(CCCCCCCC)C(=O)C(C(CCc2ccccc2)=C4)C15
361,161,3.67,3.6,6.56,0.546,1.024,6.02,4.01,2.01,CCCCCCCCN1C(=O)c2c(-c3ccccc3)cc3c4c5c(c6cc(-c7ccccc7)c(c2c36)C1=O)=CC(c1ccccc1)=C1C(=O)N(CCCCCCCC)C(=O)C(C(c2ccccc2)=C4)C15,921.19,5.58,3.77,1.81,CCCCCCCCCCCCc1cc(-c2ccc(-c3cc(CCCCCCCCCCCC)c(-c4cc5c(=O)n(CC(CCCC)CCCCCC)c(=O)c6cc(C)sc6c5s4)s3)s2)sc1C,62.0,31.0,2.00 \,CCCCCCCCCCCCc1cc(-c2ccc(-c3cc(CCCCCCCCCCCC)c(-c4cc5c(=O)n(CC(CCCC)CCCCCC)c(=O)c6cc(C)sc6c5s4)s3)s2)sc1C.CCCCCCCCN1C(=O)c2c(-c3ccccc3)cc3c4c5c(c6cc(-c7ccccc7)c(c2c36)C1=O)=CC(c1ccccc1)=C1C(=O)N(CCCCCCCC)C(=O)C(C(c2ccccc2)=C4)C15
362,162,4.11,4.11,7.95,0.63,0.82,5.83,3.7,2.13,CCCCCCCCC1(CCCCCCCC)c2cc(-c3ccc(/C=C4/SC(=S)N(CC)C4=O)c4nsnc34)ccc2-c2ccc(-c3ccc(/C=C4/SC(=S)N(CC)C4=O)c4nsnc34)cc21,1001.43,5.0,3.1,1.9,CCCCCCc1cc(C)sc1C,21.1,11.6,1.82 \,CCCCCCc1cc(C)sc1C.CCCCCCCCC1(CCCCCCCC)c2cc(-c3ccc(/C=C4/SC(=S)N(CC)C4=O)c4nsnc34)ccc2-c2ccc(-c3ccc(/C=C4/SC(=S)N(CC)C4=O)c4nsnc34)cc21
363,163,7.16,6.9,11.65,0.655,0.9,6.05,3.85,2.2,CCCCCC(CCCCC)N1C(=O)C2=CCc3c4c5c6c(cc7sc8cc(c2c3c8c75)C1=O)C(=O)N(C(CCCCC)CCCCC)C(=O)C6=CC4c1cc2c(=O)n(C(CCCCC)CCCCC)c(=O)c3cc4sc5cc6c(=O)n(C(CCCCC)CCCCC)c(=O)c7ccc8c1c(c23)c4c5c8c76,1457.98,5.36,3.43,1.93,CCCCCCCCc1ccc(-c2c3sc4cc(-c5ccc(-c6sc(-c7ccc(C)s7)c7c6C(=O)c6c(CC(CC)CCCC)sc(CC(CC)CCCC)c6C7=O)s5)sc4c3c(-c3ccc(CCCCCCCC)s3)c3sc4cc(C)sc4c23)s1,342.0,195.4,1.75 \,CCCCCCCCc1ccc(-c2c3sc4cc(-c5ccc(-c6sc(-c7ccc(C)s7)c7c6C(=O)c6c(CC(CC)CCCC)sc(CC(CC)CCCC)c6C7=O)s5)sc4c3c(-c3ccc(CCCCCCCC)s3)c3sc4cc(C)sc4c23)s1.CCCCCC(CCCCC)N1C(=O)C2=CCc3c4c5c6c(cc7sc8cc(c2c3c8c75)C1=O)C(=O)N(C(CCCCC)CCCCC)C(=O)C6=CC4c1cc2c(=O)n(C(CCCCC)CCCCC)c(=O)c3cc4sc5cc6c(=O)n(C(CCCCC)CCCCC)c(=O)c7ccc8c1c(c23)c4c5c8c76
364,164,8.42,8.23,12.48,0.697,0.947,6.09,3.87,2.22,CCCCCCC(CCCCCC)N1C(=O)C2=CCc3c4c5c6c(cc7[se]c8cc(c2c3c8c75)C1=O)C(=O)N(C(CCCCCC)CCCCCC)C(=O)C6=CC4c1cc2c(=O)n(C(CCCCCC)CCCCCC)c(=O)c3cc4[se]c5cc6c(=O)n(C(CCCCCC)CCCCCC)c(=O)c7ccc8c1c(c23)c4c5c8c76,1664.0,5.36,3.43,1.93,CCCCCCCCc1ccc(-c2c3sc4cc(-c5ccc(-c6sc(-c7ccc(C)s7)c7c6C(=O)c6c(CC(CC)CCCC)sc(CC(CC)CCCC)c6C7=O)s5)sc4c3c(-c3ccc(CCCCCCCC)s3)c3sc4cc(C)sc4c23)s1,342.0,195.4,1.75 \,CCCCCCCCc1ccc(-c2c3sc4cc(-c5ccc(-c6sc(-c7ccc(C)s7)c7c6C(=O)c6c(CC(CC)CCCC)sc(CC(CC)CCCC)c6C7=O)s5)sc4c3c(-c3ccc(CCCCCCCC)s3)c3sc4cc(C)sc4c23)s1.CCCCCCC(CCCCCC)N1C(=O)C2=CCc3c4c5c6c(cc7[se]c8cc(c2c3c8c75)C1=O)C(=O)N(C(CCCCCC)CCCCCC)C(=O)C6=CC4c1cc2c(=O)n(C(CCCCCC)CCCCCC)c(=O)c3cc4[se]c5cc6c(=O)n(C(CCCCCC)CCCCCC)c(=O)c7ccc8c1c(c23)c4c5c8c76
365,165,5.51,5.26,13.11,0.578,0.73,5.64,3.92,1.72,CCCCCCc1ccc(C2(c3ccc(CCCCCC)cc3)c3cc4c(cc3-c3sc5cc(/C=C6\C(=O)c7ccccc7C6=C(C#N)C#N)sc5c32)C(c2ccc(CCCCCC)cc2)(c2ccc(CCCCCC)cc2)c2c-4sc3cc(/C=C4\C(=O)c5ccccc5C4=C(C#N)C#N)sc23)cc1,1427.96,5.21,2.99,2.22,CCCCCCCCC(CCCCCC)Cn1nc2c(-c3ccc(C)s3)c(F)c(F)c(-c3ccc(-c4cc5c(-c6ccc(CC(CC)CCCC)s6)c6sc(C)cc6c(-c6ccc(CC(CC)CCCC)s6)c5s4)s3)c2n1,107.0,57.5,1.86 \,CCCCCCCCC(CCCCCC)Cn1nc2c(-c3ccc(C)s3)c(F)c(F)c(-c3ccc(-c4cc5c(-c6ccc(CC(CC)CCCC)s6)c6sc(C)cc6c(-c6ccc(CC(CC)CCCC)s6)c5s4)s3)c2n1.CCCCCCc1ccc(C2(c3ccc(CCCCCC)cc3)c3cc4c(cc3-c3sc5cc(/C=C6\C(=O)c7ccccc7C6=C(C#N)C#N)sc5c32)C(c2ccc(CCCCCC)cc2)(c2ccc(CCCCCC)cc2)c2c-4sc3cc(/C=C4\C(=O)c5ccccc5C4=C(C#N)C#N)sc23)cc1
366,165,8.97,8.67,16.33,0.604,0.91,5.64,3.92,1.72,CCCCCCc1ccc(C2(c3ccc(CCCCCC)cc3)c3cc4c(cc3-c3sc5cc(/C=C6\C(=O)c7ccccc7C6=C(C#N)C#N)sc5c32)C(c2ccc(CCCCCC)cc2)(c2ccc(CCCCCC)cc2)c2c-4sc3cc(/C=C4\C(=O)c5ccccc5C4=C(C#N)C#N)sc23)cc1,1427.96,5.32,3.08,2.24,CCCCCCCCC(CCCCCC)Cn1nc2c(-c3ccc(C)s3)c(F)c(F)c(-c3ccc(-c4cc5c(-c6ccc(SCC(CC)CCCC)s6)c6sc(C)cc6c(-c6ccc(SCC(CC)CCCC)s6)c5s4)s3)c2n1,53.1,23.9,2.22 \,CCCCCCCCC(CCCCCC)Cn1nc2c(-c3ccc(C)s3)c(F)c(F)c(-c3ccc(-c4cc5c(-c6ccc(SCC(CC)CCCC)s6)c6sc(C)cc6c(-c6ccc(SCC(CC)CCCC)s6)c5s4)s3)c2n1.CCCCCCc1ccc(C2(c3ccc(CCCCCC)cc3)c3cc4c(cc3-c3sc5cc(/C=C6\C(=O)c7ccccc7C6=C(C#N)C#N)sc5c32)C(c2ccc(CCCCCC)cc2)(c2ccc(CCCCCC)cc2)c2c-4sc3cc(/C=C4\C(=O)c5ccccc5C4=C(C#N)C#N)sc23)cc1
367,165,9.53,9.22,17.43,0.615,0.89,5.64,3.92,1.72,CCCCCCc1ccc(C2(c3ccc(CCCCCC)cc3)c3cc4c(cc3-c3sc5cc(/C=C6\C(=O)c7ccccc7C6=C(C#N)C#N)sc5c32)C(c2ccc(CCCCCC)cc2)(c2ccc(CCCCCC)cc2)c2c-4sc3cc(/C=C4\C(=O)c5ccccc5C4=C(C#N)C#N)sc23)cc1,1427.96,5.32,3.08,2.24,CCCCCCCCCCCCSc1ccc(-c2c3cc(-c4ccc(-c5c(F)c(F)c(-c6ccc(C)s6)c6nn(CC(CCCCCC)CCCCCCCC)nc56)s4)sc3c(-c3ccc(SCCCCCCCCCCCC)s3)c3cc(C)sc23)s1,74.2,32.4,2.29 \,CCCCCCCCCCCCSc1ccc(-c2c3cc(-c4ccc(-c5c(F)c(F)c(-c6ccc(C)s6)c6nn(CC(CCCCCC)CCCCCCCC)nc56)s4)sc3c(-c3ccc(SCCCCCCCCCCCC)s3)c3cc(C)sc23)s1.CCCCCCc1ccc(C2(c3ccc(CCCCCC)cc3)c3cc4c(cc3-c3sc5cc(/C=C6\C(=O)c7ccccc7C6=C(C#N)C#N)sc5c32)C(c2ccc(CCCCCC)cc2)(c2ccc(CCCCCC)cc2)c2c-4sc3cc(/C=C4\C(=O)c5ccccc5C4=C(C#N)C#N)sc23)cc1
368,166,10.57,10.28,17.97,0.655,0.898,5.54,3.84,1.7,CCCCCCc1ccc(C2(c3ccc(CCCCCC)cc3)c3cc4c(cc3-c3sc5cc(/C=C6\C(=O)c7ccccc7C6=C(C#N)C#N)sc5c32)C(c2ccc(CCCCCC)cc2)(c2ccc(CCCCCC)cc2)c2c-4sc3cc(/C=C4\C(=O)c5ccccc5C4=C(C#N)C#N)sc23)cc1,1427.96,5.32,3.08,2.24,CCCCCCCCCCCCSc1ccc(-c2c3cc(-c4ccc(-c5c(F)c(F)c(-c6ccc(C)s6)c6nn(CC(CCCCCC)CCCCCCCC)nc56)s4)sc3c(-c3ccc(SCCCCCCCCCCCC)s3)c3cc(C)sc23)s1,74.2,32.4,2.29 \,CCCCCCCCCCCCSc1ccc(-c2c3cc(-c4ccc(-c5c(F)c(F)c(-c6ccc(C)s6)c6nn(CC(CCCCCC)CCCCCCCC)nc56)s4)sc3c(-c3ccc(SCCCCCCCCCCCC)s3)c3cc(C)sc23)s1.CCCCCCc1ccc(C2(c3ccc(CCCCCC)cc3)c3cc4c(cc3-c3sc5cc(/C=C6\C(=O)c7ccccc7C6=C(C#N)C#N)sc5c32)C(c2ccc(CCCCCC)cc2)(c2ccc(CCCCCC)cc2)c2c-4sc3cc(/C=C4\C(=O)c5ccccc5C4=C(C#N)C#N)sc23)cc1
369,166,11.77,11.49,18.31,0.706,0.912,5.52,3.82,1.7,CCCCCCc1cccc(C2(c3cccc(CCCCCC)c3)c3cc4c(cc3-c3sc5cc(/C=C6\C(=O)c7ccccc7C6=C(C#N)C#N)sc5c32)C(c2cccc(CCCCCC)c2)(c2cccc(CCCCCC)c2)c2c-4sc3cc(/C=C4\C(=O)c5ccccc5C4=C(C#N)C#N)sc23)c1,1427.96,5.32,3.08,2.24,CCCCCCCCCCCCSc1ccc(-c2c3cc(-c4ccc(-c5c(F)c(F)c(-c6ccc(C)s6)c6nn(CC(CCCCCC)CCCCCCCC)nc56)s4)sc3c(-c3ccc(SCCCCCCCCCCCC)s3)c3cc(C)sc23)s1,74.2,32.4,2.29 \,CCCCCCCCCCCCSc1ccc(-c2c3cc(-c4ccc(-c5c(F)c(F)c(-c6ccc(C)s6)c6nn(CC(CCCCCC)CCCCCCCC)nc56)s4)sc3c(-c3ccc(SCCCCCCCCCCCC)s3)c3cc(C)sc23)s1.CCCCCCc1cccc(C2(c3cccc(CCCCCC)c3)c3cc4c(cc3-c3sc5cc(/C=C6\C(=O)c7ccccc7C6=C(C#N)C#N)sc5c32)C(c2cccc(CCCCCC)c2)(c2cccc(CCCCCC)c2)c2c-4sc3cc(/C=C4\C(=O)c5ccccc5C4=C(C#N)C#N)sc23)c1
370,167,10.07,9.89,16.48,0.7,0.87,5.5,3.63,1.87,CCCCCCCCOC(=O)c1cc2c(-c3cc4c(s3)-c3cc5c(cc3C4(c3ccc(CCCCCC)cc3)c3ccc(CCCCCC)cc3)-c3sc(-c4sc(/C=c6\sc(=C(C#N)C#N)n(CC)c6=O)c6sc(C(=O)OCCCCCCCC)cc46)cc3C5(c3ccc(CCCCCC)cc3)c3ccc(CCCCCC)cc3)sc(/C=c3\sc(=C(C#N)C#N)n(CC)c3=O)c2s1,1902.71,5.39,3.79,1.6,CCCCC(CC)COC(=O)c1sc2c(-c3cc4c(-c5ccc(CC(CC)CCCC)s5)c5sc(C)cc5c(-c5ccc(CC(CC)CCCC)s5)c4s3)sc(C)c2c1F,124.0,72.9,1.70 \,CCCCC(CC)COC(=O)c1sc2c(-c3cc4c(-c5ccc(CC(CC)CCCC)s5)c5sc(C)cc5c(-c5ccc(CC(CC)CCCC)s5)c4s3)sc(C)c2c1F.CCCCCCCCOC(=O)c1cc2c(-c3cc4c(s3)-c3cc5c(cc3C4(c3ccc(CCCCCC)cc3)c3ccc(CCCCCC)cc3)-c3sc(-c4sc(/C=c6\sc(=C(C#N)C#N)n(CC)c6=O)c6sc(C(=O)OCCCCCCCC)cc46)cc3C5(c3ccc(CCCCCC)cc3)c3ccc(CCCCCC)cc3)sc(/C=c3\sc(=C(C#N)C#N)n(CC)c3=O)c2s1
371,168,10.15,10.15,17.85,0.672,0.868,5.4,3.83,1.57,CCCCCCc1ccc(C2(c3ccc(CCCCCC)cc3)c3cc(/C=C4\C(=O)c5ccccc5C4=C(C#N)C#N)sc3-c3sc4cc5c6c(sc5cc4c32)-c2sc(/C=C3\C(=O)c4ccccc4C3=C(C#N)C#N)cc2C6(c2ccc(CCCCCC)cc2)c2ccc(CCCCCC)cc2)cc1,1427.96,5.33,2.92,2.41,CCCCC(CC)Cc1ccc(-c2c3cc(-c4ccc(-c5sc(-c6ccc(C)s6)c6c5C(=O)c5c(CC(CC)CCCC)sc(CC(CC)CCCC)c5C6=O)s4)sc3c(-c3ccc(CC(CC)CCCC)s3)c3cc(C)sc23)s1,117.0,58.5,2.00 \,CCCCC(CC)Cc1ccc(-c2c3cc(-c4ccc(-c5sc(-c6ccc(C)s6)c6c5C(=O)c5c(CC(CC)CCCC)sc(CC(CC)CCCC)c5C6=O)s4)sc3c(-c3ccc(CC(CC)CCCC)s3)c3cc(C)sc23)s1.CCCCCCc1ccc(C2(c3ccc(CCCCCC)cc3)c3cc(/C=C4\C(=O)c5ccccc5C4=C(C#N)C#N)sc3-c3sc4cc5c6c(sc5cc4c32)-c2sc(/C=C3\C(=O)c4ccccc4C3=C(C#N)C#N)cc2C6(c2ccc(CCCCCC)cc2)c2ccc(CCCCCC)cc2)cc1
372,169,11.6,11.2,16.26,0.636,1.08,5.51,3.88,1.63,CCCCCCCCC1(CCCCCCCC)c2cc3c(cc2-c2sc(-c4ccc(/C=C5\SC(=S)N(CC)C5=O)c5nsnc45)cc21)C(CCCCCCCC)(CCCCCCCC)c1cc(-c2ccc(/C=C4\SC(=S)N(CC)C4=O)c4nsnc24)sc1-3,1326.02,5.47,3.42,2.05,CCCCCCCCCCCCC(CCCCCCCCCC)Cc1cc(-c2c3ccsc3c(-c3cc(CC(CCCCCCCCCC)CCCCCCCCCCCC)c(-c4c(F)c(F)c(-c5ccc(C)s5)c5nn(CCC)nc45)s3)c3ccsc23)sc1C,138.3,68.8,2.01 \,CCCCCCCCCCCCC(CCCCCCCCCC)Cc1cc(-c2c3ccsc3c(-c3cc(CC(CCCCCCCCCC)CCCCCCCCCCCC)c(-c4c(F)c(F)c(-c5ccc(C)s5)c5nn(CCC)nc45)s3)c3ccsc23)sc1C.CCCCCCCCC1(CCCCCCCC)c2cc3c(cc2-c2sc(-c4ccc(/C=C5\SC(=S)N(CC)C5=O)c5nsnc45)cc21)C(CCCCCCCC)(CCCCCCCC)c1cc(-c2ccc(/C=C4\SC(=S)N(CC)C4=O)c4nsnc24)sc1-3
373,170,7.11,6.67,12.06,0.529,1.05,5.92,3.68,2.24,CCCCCCC(CCCCCC)N1C(=O)c2ccc3c4c5c(c6ccc(c2c36)C1=O)=CC=C1C(=O)N(C(CCCCCC)CCCCCC)C(=O)C(C=C4c2ccc(-c3cc(-c4ccc(-c6cc7c8c(ccc9c%10c%11c(c6c89)C=CC6C(=O)N(C(CCCCCC)CCCCCC)C(=O)C(=CC=%10)C%116)C(=O)N(C(CCCCCC)CCCCCC)C7=O)s4)c(-c4ccc(C6=CC7C(=O)N(C(CCCCCC)CCCCCC)C(=O)C8=CC=c9c(c6c6ccc%10c%11c(ccc9c6%11)C(=O)N(C(CCCCCC)CCCCCC)C%10=O)C87)s4)cc3-c3ccc(C4=c6c7c(c8ccc9c%10c(ccc6c8%10)C(=O)N(C(CCCCCC)CCCCCC)C9=O)C=CC6C(=O)N(C(CCCCCC)CCCCCC)C(=O)C(=C4)C76)s3)s2)C15,3426.82,5.46,3.66,1.8,CCCCCCCCCC(CCCCCCCC)COC(=O)c1cc(-c2c(F)c(F)c(-c3cc(C(=O)OCC(CCCCCCCC)CCCCCCCCC)c(-c4cc(CC(CCCCCC)CCCCCCC)c(-c5ccc(-c6c(F)c(F)c(-c7ccc(C)s7)c7nsnc67)s5)s4)s3)c3nsnc23)sc1-c1cc(CC(CCCCCC)CCCCCCC)c(C)s1,207.2,103.5,2.00 \,CCCCCCCCCC(CCCCCCCC)COC(=O)c1cc(-c2c(F)c(F)c(-c3cc(C(=O)OCC(CCCCCCCC)CCCCCCCCC)c(-c4cc(CC(CCCCCC)CCCCCCC)c(-c5ccc(-c6c(F)c(F)c(-c7ccc(C)s7)c7nsnc67)s5)s4)s3)c3nsnc23)sc1-c1cc(CC(CCCCCC)CCCCCCC)c(C)s1.CCCCCCC(CCCCCC)N1C(=O)c2ccc3c4c5c(c6ccc(c2c36)C1=O)=CC=C1C(=O)N(C(CCCCCC)CCCCCC)C(=O)C(C=C4c2ccc(-c3cc(-c4ccc(-c6cc7c8c(ccc9c%10c%11c(c6c89)C=CC6C(=O)N(C(CCCCCC)CCCCCC)C(=O)C(=CC=%10)C%116)C(=O)N(C(CCCCCC)CCCCCC)C7=O)s4)c(-c4ccc(C6=CC7C(=O)N(C(CCCCCC)CCCCCC)C(=O)C8=CC=c9c(c6c6ccc%10c%11c(ccc9c6%11)C(=O)N(C(CCCCCC)CCCCCC)C%10=O)C87)s4)cc3-c3ccc(C4=c6c7c(c8ccc9c%10c(ccc6c8%10)C(=O)N(C(CCCCCC)CCCCCC)C9=O)C=CC6C(=O)N(C(CCCCCC)CCCCCC)C(=O)C(=C4)C76)s3)s2)C15
374,170,10.58,10.37,13.89,0.659,1.13,5.74,3.58,2.16,CCCCCCC(CCCCCC)N1C(=O)c2ccc3c4c5c6c(c7sc(-c8cc(-c9cc%10c(s9)c9c%11c%12c(c%13ccc%14c%15c(cc%10c%11c%15%13)C(=O)N(C(CCCCCC)CCCCCC)C%14=O)=CC=C%10C(=O)N(C(CCCCCC)CCCCCC)C(=O)C(C=9)C%10%12)c(-c9cc%10c%11c%12c%13c(c%14ccc%15c%16c(cc(c%10s9)c%12c%16%14)C(=O)N(C(CCCCCC)CCCCCC)C%15=O)=CC=C9C(=O)N(C(CCCCCC)CCCCCC)C(=O)C(C=%11)C9%13)cc8-c8cc9c(s8)c8c%10c%11c(c%12ccc%13c%14c(cc9c%10c%14%12)C(=O)N(C(CCCCCC)CCCCCC)C%13=O)=CC=C9C(=O)N(C(CCCCCC)CCCCCC)C(=O)C(C=8)C9%11)cc7c7cc(c2c3c67)C1=O)C=C1C(=O)N(C(CCCCCC)CCCCCC)C(=O)C(C=C4)C15,3418.75,5.46,3.66,1.8,CCCCCCCCCC(CCCCCCCC)COC(=O)c1cc(-c2c(F)c(F)c(-c3cc(C(=O)OCC(CCCCCCCC)CCCCCCCCC)c(-c4cc(CC(CCCCCC)CCCCCCC)c(-c5ccc(-c6c(F)c(F)c(-c7ccc(C)s7)c7nsnc67)s5)s4)s3)c3nsnc23)sc1-c1cc(CC(CCCCCC)CCCCCCC)c(C)s1,207.2,103.5,2.00 \,CCCCCCCCCC(CCCCCCCC)COC(=O)c1cc(-c2c(F)c(F)c(-c3cc(C(=O)OCC(CCCCCCCC)CCCCCCCCC)c(-c4cc(CC(CCCCCC)CCCCCCC)c(-c5ccc(-c6c(F)c(F)c(-c7ccc(C)s7)c7nsnc67)s5)s4)s3)c3nsnc23)sc1-c1cc(CC(CCCCCC)CCCCCCC)c(C)s1.CCCCCCC(CCCCCC)N1C(=O)c2ccc3c4c5c6c(c7sc(-c8cc(-c9cc%10c(s9)c9c%11c%12c(c%13ccc%14c%15c(cc%10c%11c%15%13)C(=O)N(C(CCCCCC)CCCCCC)C%14=O)=CC=C%10C(=O)N(C(CCCCCC)CCCCCC)C(=O)C(C=9)C%10%12)c(-c9cc%10c%11c%12c%13c(c%14ccc%15c%16c(cc(c%10s9)c%12c%16%14)C(=O)N(C(CCCCCC)CCCCCC)C%15=O)=CC=C9C(=O)N(C(CCCCCC)CCCCCC)C(=O)C(C=%11)C9%13)cc8-c8cc9c(s8)c8c%10c%11c(c%12ccc%13c%14c(cc9c%10c%14%12)C(=O)N(C(CCCCCC)CCCCCC)C%13=O)=CC=C9C(=O)N(C(CCCCCC)CCCCCC)C(=O)C(C=8)C9%11)cc7c7cc(c2c3c67)C1=O)C=C1C(=O)N(C(CCCCCC)CCCCCC)C(=O)C(C=C4)C15
375,171,8.3,8.3,17.5,0.596,0.81,5.32,3.85,1.47,CCCCCCc1ccc(C2(c3ccc(CCCCCC)cc3)c3cc(/C=C4\C(=O)c5ccccc5C4=C(C#N)C#N)sc3-c3sc4c(OCC(CC)CCCCC)c5c6c(sc5c(OCC(CC)CCCC)c4c32)-c2sc(/C=C3\C(=O)c4ccccc4C3=C(C#N)C#N)cc2C6(c2ccc(CCCCCC)cc2)c2ccc(CCCCCC)cc2)cc1,1698.41,5.22,3.64,1.58,CCCCC(CC)COC(=O)c1sc2c(-c3cc4c(-c5ccc(CC(CC)CCCC)s5)c5sc(C)cc5c(-c5ccc(CC(CC)CCCC)s5)c4s3)sc(C)c2c1F,124.0,72.9,1.70 \,CCCCC(CC)COC(=O)c1sc2c(-c3cc4c(-c5ccc(CC(CC)CCCC)s5)c5sc(C)cc5c(-c5ccc(CC(CC)CCCC)s5)c4s3)sc(C)c2c1F.CCCCCCc1ccc(C2(c3ccc(CCCCCC)cc3)c3cc(/C=C4\C(=O)c5ccccc5C4=C(C#N)C#N)sc3-c3sc4c(OCC(CC)CCCCC)c5c6c(sc5c(OCC(CC)CCCC)c4c32)-c2sc(/C=C3\C(=O)c4ccccc4C3=C(C#N)C#N)cc2C6(c2ccc(CCCCCC)cc2)c2ccc(CCCCCC)cc2)cc1
376,171,11.2,11.2,22.5,0.71,0.7,5.49,4.09,1.4,CCCCCCc1ccc(C2(c3ccc(CCCCCC)cc3)c3cc(/C=C4\C(=O)c5cc(Cl)c(Cl)cc5C4=C(C#N)C#N)sc3-c3sc4c(OCC(CC)CCCCC)c5c6c(sc5c(OCC(CC)CCCC)c4c32)-c2sc(/C=C3\C(=O)c4cc(Cl)c(Cl)cc4C3=C(C#N)C#N)cc2C6(c2ccc(CCCCCC)cc2)c2ccc(CCCCCC)cc2)cc1,1836.18,5.22,3.64,1.58,CCCCC(CC)COC(=O)c1sc2c(-c3cc4c(-c5ccc(CC(CC)CCCC)s5)c5sc(C)cc5c(-c5ccc(CC(CC)CCCC)s5)c4s3)sc(C)c2c1F,124.0,72.9,1.70 \,CCCCC(CC)COC(=O)c1sc2c(-c3cc4c(-c5ccc(CC(CC)CCCC)s5)c5sc(C)cc5c(-c5ccc(CC(CC)CCCC)s5)c4s3)sc(C)c2c1F.CCCCCCc1ccc(C2(c3ccc(CCCCCC)cc3)c3cc(/C=C4\C(=O)c5cc(Cl)c(Cl)cc5C4=C(C#N)C#N)sc3-c3sc4c(OCC(CC)CCCCC)c5c6c(sc5c(OCC(CC)CCCC)c4c32)-c2sc(/C=C3\C(=O)c4cc(Cl)c(Cl)cc4C3=C(C#N)C#N)cc2C6(c2ccc(CCCCCC)cc2)c2ccc(CCCCCC)cc2)cc1
377,172,11.5,11.0,20.05,0.64,0.896,5.66,4.14,1.52,CCCCCCc1ccc(C2(c3ccc(CCCCCC)cc3)c3cc4c(cc3-c3sc5cc(/C=C6\C(=O)c7cc(F)c(F)cc7C6=C(C#N)C#N)sc5c32)C(c2ccc(CCCCCC)cc2)(c2ccc(CCCCCC)cc2)c2c-4sc3cc(/C=C4\C(=O)c5cc(F)c(F)cc5C4=C(C#N)C#N)sc23)cc1,1499.92,5.51,3.59,1.92,CCCCCCCCOC(=O)c1cc(-c2cc3c(-c4ccc(SCC(CC)CCCC)s4)c4sc(-c5cc(C(=O)OCCCCCCCC)c(-c6ccc(C)s6)s5)cc4c(-c4ccc(SCC(CC)CCCC)s4)c3s2)sc1C,66.8,25.7,2.60 \,CCCCCCCCOC(=O)c1cc(-c2cc3c(-c4ccc(SCC(CC)CCCC)s4)c4sc(-c5cc(C(=O)OCCCCCCCC)c(-c6ccc(C)s6)s5)cc4c(-c4ccc(SCC(CC)CCCC)s4)c3s2)sc1C.CCCCCCc1ccc(C2(c3ccc(CCCCCC)cc3)c3cc4c(cc3-c3sc5cc(/C=C6\C(=O)c7cc(F)c(F)cc7C6=C(C#N)C#N)sc5c32)C(c2ccc(CCCCCC)cc2)(c2ccc(CCCCCC)cc2)c2c-4sc3cc(/C=C4\C(=O)c5cc(F)c(F)cc5C4=C(C#N)C#N)sc23)cc1
378,172,14.2,14.0,20.73,0.76,0.9,5.66,4.14,1.52,CCCCCCc1ccc(C2(c3ccc(CCCCCC)cc3)c3cc4c(cc3-c3sc5cc(/C=C6\C(=O)c7cc(F)c(F)cc7C6=C(C#N)C#N)sc5c32)C(c2ccc(CCCCCC)cc2)(c2ccc(CCCCCC)cc2)c2c-4sc3cc(/C=C4\C(=O)c5cc(F)c(F)cc5C4=C(C#N)C#N)sc23)cc1,1499.92,5.5,3.59,1.91,CCCCCCCCCCOC(=O)c1cc(-c2cc3c(-c4ccc(SCC(CC)CCCC)s4)c4sc(-c5cc(C(=O)OCCCCCCCCCC)c(-c6ccc(C)s6)s5)cc4c(-c4ccc(SCC(CC)CCCC)s4)c3s2)sc1C,163.6,39.9,4.10 \,CCCCCCCCCCOC(=O)c1cc(-c2cc3c(-c4ccc(SCC(CC)CCCC)s4)c4sc(-c5cc(C(=O)OCCCCCCCCCC)c(-c6ccc(C)s6)s5)cc4c(-c4ccc(SCC(CC)CCCC)s4)c3s2)sc1C.CCCCCCc1ccc(C2(c3ccc(CCCCCC)cc3)c3cc4c(cc3-c3sc5cc(/C=C6\C(=O)c7cc(F)c(F)cc7C6=C(C#N)C#N)sc5c32)C(c2ccc(CCCCCC)cc2)(c2ccc(CCCCCC)cc2)c2c-4sc3cc(/C=C4\C(=O)c5cc(F)c(F)cc5C4=C(C#N)C#N)sc23)cc1
379,172,11.2,10.8,20.31,0.61,0.904,5.66,4.14,1.52,CCCCCCc1ccc(C2(c3ccc(CCCCCC)cc3)c3cc4c(cc3-c3sc5cc(/C=C6\C(=O)c7cc(F)c(F)cc7C6=C(C#N)C#N)sc5c32)C(c2ccc(CCCCCC)cc2)(c2ccc(CCCCCC)cc2)c2c-4sc3cc(/C=C4\C(=O)c5cc(F)c(F)cc5C4=C(C#N)C#N)sc23)cc1,1499.92,5.54,3.6,1.94,CCCCC(CC)CSc1ccc(-c2c3cc(-c4cc(C(=O)OCCC(C)CCCC(C)C)c(-c5ccc(C)s5)s4)sc3c(-c3ccc(SCC(CC)CCCC)s3)c3cc(-c4cc(C(=O)OCCC(C)CCCC(C)C)c(C)s4)sc23)s1,193.4,37.2,5.20 \,CCCCC(CC)CSc1ccc(-c2c3cc(-c4cc(C(=O)OCCC(C)CCCC(C)C)c(-c5ccc(C)s5)s4)sc3c(-c3ccc(SCC(CC)CCCC)s3)c3cc(-c4cc(C(=O)OCCC(C)CCCC(C)C)c(C)s4)sc23)s1.CCCCCCc1ccc(C2(c3ccc(CCCCCC)cc3)c3cc4c(cc3-c3sc5cc(/C=C6\C(=O)c7cc(F)c(F)cc7C6=C(C#N)C#N)sc5c32)C(c2ccc(CCCCCC)cc2)(c2ccc(CCCCCC)cc2)c2c-4sc3cc(/C=C4\C(=O)c5cc(F)c(F)cc5C4=C(C#N)C#N)sc23)cc1
380,173,7.77,7.77,12.73,0.58,1.06,5.55,3.75,1.8,CCCCCCc1ccc(C2(c3ccc(CCCCCC)cc3)c3cc4c(cc3-c3sc5c(sc6c7cc8c(=O)n(C(CCCCC)CCCCC)c(=O)c9ccc%10c%11ccc%12c(=O)n(C(CCCCC)CCCCC)c(=O)c%13cc(c56)c(c%11c%12%13)c7c%10c98)c32)C(c2ccc(CCCCCC)cc2)(c2ccc(CCCCCC)cc2)c2c-4sc3c2sc2c4cc5c(=O)n(C(CCCCC)CCCCC)c(=O)c6ccc7c8ccc9c(=O)n(C(CCCCC)CCCCC)c(=O)c%10cc(c32)c(c8c9%10)c4c7c65)cc1,2409.41,5.33,3.68,1.65,CCCCC(CC)COC(=O)c1sc2c(-c3cc4c(-c5ccc(CC(CC)CCCC)s5)c5sc(C)cc5c(-c5ccc(CC(CC)CCCC)s5)c4s3)sc(C)c2c1F,124.0,72.9,1.70 \,CCCCC(CC)COC(=O)c1sc2c(-c3cc4c(-c5ccc(CC(CC)CCCC)s5)c5sc(C)cc5c(-c5ccc(CC(CC)CCCC)s5)c4s3)sc(C)c2c1F.CCCCCCc1ccc(C2(c3ccc(CCCCCC)cc3)c3cc4c(cc3-c3sc5c(sc6c7cc8c(=O)n(C(CCCCC)CCCCC)c(=O)c9ccc%10c%11ccc%12c(=O)n(C(CCCCC)CCCCC)c(=O)c%13cc(c56)c(c%11c%12%13)c7c%10c98)c32)C(c2ccc(CCCCCC)cc2)(c2ccc(CCCCCC)cc2)c2c-4sc3c2sc2c4cc5c(=O)n(C(CCCCC)CCCCC)c(=O)c6ccc7c8ccc9c(=O)n(C(CCCCC)CCCCC)c(=O)c%10cc(c32)c(c8c9%10)c4c7c65)cc1
381,174,0.19,0.19,1.72,0.371,0.3,5.67,3.8,1.87,CCCCCCCCN1C(=O)c2ccc3c4c5c(c6c(-c7cccs7)cc(c2c36)C1=O)=CC=C1C(=O)N(CCCCCCCC)C(=O)C(C=C4c2cccs2)C15,781.04,5.0,3.1,1.9,CCCCCCc1cc(C)sc1C,21.1,11.6,1.82 \,CCCCCCc1cc(C)sc1C.CCCCCCCCN1C(=O)c2ccc3c4c5c(c6c(-c7cccs7)cc(c2c36)C1=O)=CC=C1C(=O)N(CCCCCCCC)C(=O)C(C=C4c2cccs2)C15
382,174,0.02,0.02,0.23,0.341,0.29,5.58,3.81,1.77,CCCCCCCCN1C(=O)c2ccc3c4c5c(c6c(-c7ccc(CCCCCC)s7)cc(c2c36)C1=O)=CC=C1C(=O)N(CCCCCCCC)C(=O)C(C=C4c2ccc(CCCCCC)s2)C15,949.37,5.0,3.1,1.9,CCCCCCc1cc(C)sc1C,21.1,11.6,1.82 \,CCCCCCc1cc(C)sc1C.CCCCCCCCN1C(=O)c2ccc3c4c5c(c6c(-c7ccc(CCCCCC)s7)cc(c2c36)C1=O)=CC=C1C(=O)N(CCCCCCCC)C(=O)C(C=C4c2ccc(CCCCCC)s2)C15
383,174,0.11,0.11,1.0,0.36,0.3,5.38,3.9,1.48,CCCCCCCCN1C(=O)c2ccc3c4c5c(c6c(-c7ccc(-c8cccs8)s7)cc(c2c36)C1=O)=CC=C1C(=O)N(CCCCCCCC)C(=O)C(C=C4c2ccc(-c3cccs3)s2)C15,945.28,5.0,3.1,1.9,CCCCCCc1cc(C)sc1C,21.1,11.6,1.82 \,CCCCCCc1cc(C)sc1C.CCCCCCCCN1C(=O)c2ccc3c4c5c(c6c(-c7ccc(-c8cccs8)s7)cc(c2c36)C1=O)=CC=C1C(=O)N(CCCCCCCC)C(=O)C(C=C4c2ccc(-c3cccs3)s2)C15
384,174,0.07,0.07,0.66,0.365,0.29,5.37,3.9,1.47,CCCCCCCCN1C(=O)c2ccc3c4c5c(c6c(-c7ccc(-c8ccc(CCCCCC)s8)s7)cc(c2c36)C1=O)=CC=C1C(=O)N(CCCCCCCC)C(=O)C(C=C4c2ccc(-c3ccc(CCCCCC)s3)s2)C15,1113.61,5.0,3.1,1.9,CCCCCCc1cc(C)sc1C,21.1,11.6,1.82 \,CCCCCCc1cc(C)sc1C.CCCCCCCCN1C(=O)c2ccc3c4c5c(c6c(-c7ccc(-c8ccc(CCCCCC)s8)s7)cc(c2c36)C1=O)=CC=C1C(=O)N(CCCCCCCC)C(=O)C(C=C4c2ccc(-c3ccc(CCCCCC)s3)s2)C15
385,175,1.6,1.6,4.87,0.57,0.58,6.1,3.9,2.2,CCCCCCCCC(CCCCCCCC)n1c(=O)c2ccc3c4c(ccc(c1=O)c24)c1c3c2c3ccc4c(=O)n(C(CCCCCCCC)CCCCCCCC)c(=O)c5ccc(c3c45)c2c2c3ccc4c(=O)n(C(CCCCCCCC)CCCCCCCC)c(=O)c5ccc(c3c54)c12,1372.97,5.2,3.2,2.0,CCCCCCc1cc(C)sc1C,21.1,11.6,1.82 \,CCCCCCc1cc(C)sc1C.CCCCCCCCC(CCCCCCCC)n1c(=O)c2ccc3c4c(ccc(c1=O)c24)c1c3c2c3ccc4c(=O)n(C(CCCCCCCC)CCCCCCCC)c(=O)c5ccc(c3c45)c2c2c3ccc4c(=O)n(C(CCCCCCCC)CCCCCCCC)c(=O)c5ccc(c3c54)c12
386,176,3.71,3.64,8.1,0.519,0.8,5.9,3.8,2.1,CCC(CC)N1C(=O)c2ccc3c4c5c(c6ccc(c2c36)C1=O)=CC=C1C(=O)N(C(CC)CC)C(=O)C(C=C4)C15,532.64,5.11,3.25,1.86,CCCCC(CC)CC(=O)c1cc2c(C)sc(-c3cc4c(-c5ccc(CC(CC)CCCC)s5)c5sc(C)cc5c(-c5ccc(CC(CC)CCCC)s5)c4s3)c2s1,56.0,20.0,2.80 \,CCCCC(CC)CC(=O)c1cc2c(C)sc(-c3cc4c(-c5ccc(CC(CC)CCCC)s5)c5sc(C)cc5c(-c5ccc(CC(CC)CCCC)s5)c4s3)c2s1.CCC(CC)N1C(=O)c2ccc3c4c5c(c6ccc(c2c36)C1=O)=CC=C1C(=O)N(C(CC)CC)C(=O)C(C=C4)C15
387,177,0.19,0.19,0.41,0.62,0.75,6.3,2.65,3.65,c1cc2ccc3ccc4ccc5ccc1c1c2c3c4c51,250.3,5.0,3.1,1.9,CCCCCCc1cc(C)sc1C,21.1,11.6,1.82 \,CCCCCCc1cc(C)sc1C.c1cc2ccc3ccc4ccc5ccc1c1c2c3c4c51
388,177,0.32,0.32,0.96,0.4,0.83,6.3,3.1,3.2,CCCCCCN1C(=O)c2ccc(-c3cc4ccc5ccc6ccc7ccc3c3c7c6c5c43)cc2C1=O,479.58,5.0,3.1,1.9,CCCCCCc1cc(C)sc1C,21.1,11.6,1.82 \,CCCCCCc1cc(C)sc1C.CCCCCCN1C(=O)c2ccc(-c3cc4ccc5ccc6ccc7ccc3c3c7c6c5c43)cc2C1=O
389,177,1.03,1.03,2.75,0.46,0.82,6.28,3.24,3.04,CCCCCCN1C(=O)c2cccc3c(-c4cc5ccc6ccc7ccc8ccc4c4c8c7c6c54)ccc(c23)C1=O,529.64,5.0,3.1,1.9,CCCCCCc1cc(C)sc1C,21.1,11.6,1.82 \,CCCCCCc1cc(C)sc1C.CCCCCCN1C(=O)c2cccc3c(-c4cc5ccc6ccc7ccc8ccc4c4c8c7c6c54)ccc(c23)C1=O
390,178,3.93,3.93,8.33,0.523,0.9,5.43,3.85,1.58,CCCCCCc1ccc(C2(c3ccc(CCCCCC)cc3)c3cc4c(cc3-c3sc(-c5ccc(/C=C6\C(=O)c7ccccc7C6=C(C#N)C#N)s5)cc32)C(c2ccc(CCCCCC)cc2)(c2ccc(CCCCCC)cc2)c2cc(-c3ccc(/C=C5\C(=O)c6ccccc6C5=C(C#N)C#N)s3)sc2-4)cc1,1480.03,5.11,3.25,1.86,CCCCC(CC)CC(=O)c1cc2c(C)sc(-c3cc4c(-c5ccc(CC(CC)CCCC)s5)c5sc(C)cc5c(-c5ccc(CC(CC)CCCC)s5)c4s3)c2s1,56.0,20.0,2.80 \,CCCCC(CC)CC(=O)c1cc2c(C)sc(-c3cc4c(-c5ccc(CC(CC)CCCC)s5)c5sc(C)cc5c(-c5ccc(CC(CC)CCCC)s5)c4s3)c2s1.CCCCCCc1ccc(C2(c3ccc(CCCCCC)cc3)c3cc4c(cc3-c3sc(-c5ccc(/C=C6\C(=O)c7ccccc7C6=C(C#N)C#N)s5)cc32)C(c2ccc(CCCCCC)cc2)(c2ccc(CCCCCC)cc2)c2cc(-c3ccc(/C=C5\C(=O)c6ccccc6C5=C(C#N)C#N)s3)sc2-4)cc1
391,179,4.3,4.3,9.2,0.49,0.96,6.0,3.75,2.25,CCCCCCC(CCCCCC)N1C(=O)c2ccc3c4c5c(c6ccc(c2c36)C1=O)=C(c1ccc(C(c2ccc(C3=c6c7c(c8ccc9c%10c(ccc6c8%10)C(=O)N(C(CCCCCC)CCCCCC)C9=O)C=CC6C(=O)N(C(CCCCCC)CCCCCC)C(=O)C(=C3)C76)cc2)(c2ccc(-c3cc6c7c(ccc8c9c%10c(c3c87)=CC=C3C(=O)N(C(CCCCCC)CCCCCC)C(=O)C(C=C9)C3%10)C(=O)N(C(CCCCCC)CCCCCC)C6=O)cc2)c2ccc(-c3cc6c7c(ccc8c9c%10c(c3c87)=CC=C3C(=O)N(C(CCCCCC)CCCCCC)C(=O)C(C=C9)C3%10)C(=O)N(C(CCCCCC)CCCCCC)C6=O)cc2)cc1)C=C1C(=O)N(C(CCCCCC)CCCCCC)C(=O)C(C=C4)C15,3340.66,5.24,3.59,1.65,CCCCCCCCCCCCC(CCCCCCCCCC)Cc1cc(-c2c(F)c(F)c(-c3cc(CC(CCCCCCCCCC)CCCCCCCCCCCC)c(-c4ccc(-c5ccc(C)s5)s4)s3)c3nsnc23)sc1C,140.0,70.0,2.00 \,CCCCCCCCCCCCC(CCCCCCCCCC)Cc1cc(-c2c(F)c(F)c(-c3cc(CC(CCCCCCCCCC)CCCCCCCCCCCC)c(-c4ccc(-c5ccc(C)s5)s4)s3)c3nsnc23)sc1C.CCCCCCC(CCCCCC)N1C(=O)c2ccc3c4c5c(c6ccc(c2c36)C1=O)=C(c1ccc(C(c2ccc(C3=c6c7c(c8ccc9c%10c(ccc6c8%10)C(=O)N(C(CCCCCC)CCCCCC)C9=O)C=CC6C(=O)N(C(CCCCCC)CCCCCC)C(=O)C(=C3)C76)cc2)(c2ccc(-c3cc6c7c(ccc8c9c%10c(c3c87)=CC=C3C(=O)N(C(CCCCCC)CCCCCC)C(=O)C(C=C9)C3%10)C(=O)N(C(CCCCCC)CCCCCC)C6=O)cc2)c2ccc(-c3cc6c7c(ccc8c9c%10c(c3c87)=CC=C3C(=O)N(C(CCCCCC)CCCCCC)C(=O)C(C=C9)C3%10)C(=O)N(C(CCCCCC)CCCCCC)C6=O)cc2)cc1)C=C1C(=O)N(C(CCCCCC)CCCCCC)C(=O)C(C=C4)C15
392,179,4.3,4.3,8.5,0.53,0.94,6.01,3.75,2.26,CCCCCCC(CCCCCC)N1C(=O)c2ccc3c4c5c(c6ccc(c2c36)C1=O)=C(c1ccc([Si](c2ccc(C3=c6c7c(c8ccc9c%10c(ccc6c8%10)C(=O)N(C(CCCCCC)CCCCCC)C9=O)C=CC6C(=O)N(C(CCCCCC)CCCCCC)C(=O)C(=C3)C76)cc2)(c2ccc(-c3cc6c7c(ccc8c9c%10c(c3c87)=CC=C3C(=O)N(C(CCCCCC)CCCCCC)C(=O)C(C=C9)C3%10)C(=O)N(C(CCCCCC)CCCCCC)C6=O)cc2)c2ccc(-c3cc6c7c(ccc8c9c%10c(c3c87)=CC=C3C(=O)N(C(CCCCCC)CCCCCC)C(=O)C(C=C9)C3%10)C(=O)N(C(CCCCCC)CCCCCC)C6=O)cc2)cc1)C=C1C(=O)N(C(CCCCCC)CCCCCC)C(=O)C(C=C4)C15,3356.73,5.24,3.59,1.65,CCCCCCCCCCCCC(CCCCCCCCCC)Cc1cc(-c2c(F)c(F)c(-c3cc(CC(CCCCCCCCCC)CCCCCCCCCCCC)c(-c4ccc(-c5ccc(C)s5)s4)s3)c3nsnc23)sc1C,140.0,70.0,2.00 \,CCCCCCCCCCCCC(CCCCCCCCCC)Cc1cc(-c2c(F)c(F)c(-c3cc(CC(CCCCCCCCCC)CCCCCCCCCCCC)c(-c4ccc(-c5ccc(C)s5)s4)s3)c3nsnc23)sc1C.CCCCCCC(CCCCCC)N1C(=O)c2ccc3c4c5c(c6ccc(c2c36)C1=O)=C(c1ccc([Si](c2ccc(C3=c6c7c(c8ccc9c%10c(ccc6c8%10)C(=O)N(C(CCCCCC)CCCCCC)C9=O)C=CC6C(=O)N(C(CCCCCC)CCCCCC)C(=O)C(=C3)C76)cc2)(c2ccc(-c3cc6c7c(ccc8c9c%10c(c3c87)=CC=C3C(=O)N(C(CCCCCC)CCCCCC)C(=O)C(C=C9)C3%10)C(=O)N(C(CCCCCC)CCCCCC)C6=O)cc2)c2ccc(-c3cc6c7c(ccc8c9c%10c(c3c87)=CC=C3C(=O)N(C(CCCCCC)CCCCCC)C(=O)C(C=C9)C3%10)C(=O)N(C(CCCCCC)CCCCCC)C6=O)cc2)cc1)C=C1C(=O)N(C(CCCCCC)CCCCCC)C(=O)C(C=C4)C15
393,179,1.6,1.6,5.0,0.37,0.92,5.94,3.68,2.26,CCCCCCC(CCCCCC)N1C(=O)c2ccc3c4c5c(c6ccc(c2c36)C1=O)=C(c1ccc([Ge](c2ccc(C3=c6c7c(c8ccc9c%10c(ccc6c8%10)C(=O)N(C(CCCCCC)CCCCCC)C9=O)C=CC6C(=O)N(C(CCCCCC)CCCCCC)C(=O)C(=C3)C76)cc2)(c2ccc(-c3cc6c7c(ccc8c9c%10c(c3c87)=CC=C3C(=O)N(C(CCCCCC)CCCCCC)C(=O)C(C=C9)C3%10)C(=O)N(C(CCCCCC)CCCCCC)C6=O)cc2)c2ccc(-c3cc6c7c(ccc8c9c%10c(c3c87)=CC=C3C(=O)N(C(CCCCCC)CCCCCC)C(=O)C(C=C9)C3%10)C(=O)N(C(CCCCCC)CCCCCC)C6=O)cc2)cc1)C=C1C(=O)N(C(CCCCCC)CCCCCC)C(=O)C(C=C4)C15,3401.28,5.24,3.59,1.65,CCCCCCCCCCCCC(CCCCCCCCCC)Cc1cc(-c2c(F)c(F)c(-c3cc(CC(CCCCCCCCCC)CCCCCCCCCCCC)c(-c4ccc(-c5ccc(C)s5)s4)s3)c3nsnc23)sc1C,254.0,131.0,1.94 \,CCCCCCCCCCCCC(CCCCCCCCCC)Cc1cc(-c2c(F)c(F)c(-c3cc(CC(CCCCCCCCCC)CCCCCCCCCCCC)c(-c4ccc(-c5ccc(C)s5)s4)s3)c3nsnc23)sc1C.CCCCCCC(CCCCCC)N1C(=O)c2ccc3c4c5c(c6ccc(c2c36)C1=O)=C(c1ccc([Ge](c2ccc(C3=c6c7c(c8ccc9c%10c(ccc6c8%10)C(=O)N(C(CCCCCC)CCCCCC)C9=O)C=CC6C(=O)N(C(CCCCCC)CCCCCC)C(=O)C(=C3)C76)cc2)(c2ccc(-c3cc6c7c(ccc8c9c%10c(c3c87)=CC=C3C(=O)N(C(CCCCCC)CCCCCC)C(=O)C(C=C9)C3%10)C(=O)N(C(CCCCCC)CCCCCC)C6=O)cc2)c2ccc(-c3cc6c7c(ccc8c9c%10c(c3c87)=CC=C3C(=O)N(C(CCCCCC)CCCCCC)C(=O)C(C=C9)C3%10)C(=O)N(C(CCCCCC)CCCCCC)C6=O)cc2)cc1)C=C1C(=O)N(C(CCCCCC)CCCCCC)C(=O)C(C=C4)C15
394,180,4.26,4.19,10.1,0.551,0.766,5.6,3.8,1.8,CCCCCCc1ccc(C2(c3ccc(CCCCCC)cc3)c3cc4c(cc3-c3sc(-c5ccc(C=C(C#N)C#N)c6nsnc56)cc32)C(c2ccc(CCCCCC)cc2)(c2ccc(CCCCCC)cc2)c2cc(-c3ccc(C=C(C#N)C#N)c5nsnc35)sc2-4)cc1,1327.84,5.11,3.25,1.86,CCCCC(CC)CC(=O)c1cc2c(C)sc(-c3cc4c(-c5ccc(CC(CC)CCCC)s5)c5sc(C)cc5c(-c5ccc(CC(CC)CCCC)s5)c4s3)c2s1,56.0,20.0,2.80 \,CCCCC(CC)CC(=O)c1cc2c(C)sc(-c3cc4c(-c5ccc(CC(CC)CCCC)s5)c5sc(C)cc5c(-c5ccc(CC(CC)CCCC)s5)c4s3)c2s1.CCCCCCc1ccc(C2(c3ccc(CCCCCC)cc3)c3cc4c(cc3-c3sc(-c5ccc(C=C(C#N)C#N)c6nsnc56)cc32)C(c2ccc(CCCCCC)cc2)(c2ccc(CCCCCC)cc2)c2cc(-c3ccc(C=C(C#N)C#N)c5nsnc35)sc2-4)cc1
395,180,4.81,4.7,9.87,0.572,0.851,5.5,3.8,1.7,CCCCCCc1ccc(C2(c3ccc(CCCCCC)cc3)c3cc4c(cc3-c3sc5cc(-c6ccc(C=C(C#N)C#N)c7nsnc67)sc5c32)C(c2ccc(CCCCCC)cc2)(c2ccc(CCCCCC)cc2)c2c-4sc3cc(-c4ccc(C=C(C#N)C#N)c5nsnc45)sc23)cc1,1440.01,5.11,3.25,1.86,CCCCC(CC)CC(=O)c1cc2c(C)sc(-c3cc4c(-c5ccc(CC(CC)CCCC)s5)c5sc(C)cc5c(-c5ccc(CC(CC)CCCC)s5)c4s3)c2s1,56.0,20.0,2.80 \,CCCCC(CC)CC(=O)c1cc2c(C)sc(-c3cc4c(-c5ccc(CC(CC)CCCC)s5)c5sc(C)cc5c(-c5ccc(CC(CC)CCCC)s5)c4s3)c2s1.CCCCCCc1ccc(C2(c3ccc(CCCCCC)cc3)c3cc4c(cc3-c3sc5cc(-c6ccc(C=C(C#N)C#N)c7nsnc67)sc5c32)C(c2ccc(CCCCCC)cc2)(c2ccc(CCCCCC)cc2)c2c-4sc3cc(-c4ccc(C=C(C#N)C#N)c5nsnc45)sc23)cc1
396,181,2.48,2.35,4.88,0.602,0.8,6.08,3.8,2.28,CCCCCC(CCCCC)N1C(=O)C2=CCc3c4c5c6c(ccc5c5ccc(c2c35)C1=O)C(=O)N(C(CCCCC)CCCCC)C(=O)C6=CC4,700.96,5.22,3.64,1.58,CCCCC(CC)COC(=O)c1sc2c(-c3cc4c(-c5ccc(CC(CC)CCCC)s5)c5sc(C)cc5c(-c5ccc(CC(CC)CCCC)s5)c4s3)sc(C)c2c1F,124.0,72.9,1.70 \,CCCCC(CC)COC(=O)c1sc2c(-c3cc4c(-c5ccc(CC(CC)CCCC)s5)c5sc(C)cc5c(-c5ccc(CC(CC)CCCC)s5)c4s3)sc(C)c2c1F.CCCCCC(CCCCC)N1C(=O)C2=CCc3c4c5c6c(ccc5c5ccc(c2c35)C1=O)C(=O)N(C(CCCCC)CCCCC)C(=O)C6=CC4
397,181,5.32,5.27,13.01,0.533,0.76,6.09,3.88,2.21,CCCCCC(CCCCC)N1C(=O)C2=CCc3c4c5c6c(ccc5c5ccc(c2c35)C1=O)C(=O)N(C(CCCCC)CCCCC)C(=O)C6=CC4c1cc2c3c4c(c5c6c7c(ccc6c14)C(=O)N(C(CCCCC)CCCCC)C(=O)C7=CC5)CC=C3C(=O)N(C(CCCCC)CCCCC)C2=O,1399.91,5.22,3.64,1.58,CCCCC(CC)COC(=O)c1sc2c(-c3cc4c(-c5ccc(CC(CC)CCCC)s5)c5sc(C)cc5c(-c5ccc(CC(CC)CCCC)s5)c4s3)sc(C)c2c1F,124.0,72.9,1.70 \,CCCCC(CC)COC(=O)c1sc2c(-c3cc4c(-c5ccc(CC(CC)CCCC)s5)c5sc(C)cc5c(-c5ccc(CC(CC)CCCC)s5)c4s3)sc(C)c2c1F.CCCCCC(CCCCC)N1C(=O)C2=CCc3c4c5c6c(ccc5c5ccc(c2c35)C1=O)C(=O)N(C(CCCCC)CCCCC)C(=O)C6=CC4c1cc2c3c4c(c5c6c7c(ccc6c14)C(=O)N(C(CCCCC)CCCCC)C(=O)C7=CC5)CC=C3C(=O)N(C(CCCCC)CCCCC)C2=O
398,181,6.44,6.32,13.36,0.536,0.9,5.97,3.78,2.19,CCCCCC(CCCCC)N1C(=O)C2=CCc3c4c5c6c(ccc5c5ccc(c2c35)C1=O)C(=O)N(C(CCCCC)CCCCC)C(=O)C6=CC4c1ccc2c(c1)C1(c3cc(-c4cc5c6c7c(c8c9c%10c(ccc9c47)C(=O)N(C(CCCCC)CCCCC)C(=O)C%10=CC8)CC=C6C(=O)N(C(CCCCC)CCCCC)C5=O)ccc3-2)c2cc(-c3cc4c5c6c(c7c8c9c(ccc8c36)C(=O)N(C(CCCCC)CCCCC)C(=O)C9=CC7)CC=C5C(=O)N(C(CCCCC)CCCCC)C4=O)ccc2-c2ccc(C3C=C4C(=O)N(C(CCCCC)CCCCC)C(=O)c5ccc6c(c54)c3c3c4c5c(ccc46)C(=O)N(C(CCCCC)CCCCC)C(=O)C5=CC3)cc21,3112.2,5.22,3.64,1.58,CCCCC(CC)COC(=O)c1sc2c(-c3cc4c(-c5ccc(CC(CC)CCCC)s5)c5sc(C)cc5c(-c5ccc(CC(CC)CCCC)s5)c4s3)sc(C)c2c1F,124.0,72.9,1.70 \,CCCCC(CC)COC(=O)c1sc2c(-c3cc4c(-c5ccc(CC(CC)CCCC)s5)c5sc(C)cc5c(-c5ccc(CC(CC)CCCC)s5)c4s3)sc(C)c2c1F.CCCCCC(CCCCC)N1C(=O)C2=CCc3c4c5c6c(ccc5c5ccc(c2c35)C1=O)C(=O)N(C(CCCCC)CCCCC)C(=O)C6=CC4c1ccc2c(c1)C1(c3cc(-c4cc5c6c7c(c8c9c%10c(ccc9c47)C(=O)N(C(CCCCC)CCCCC)C(=O)C%10=CC8)CC=C6C(=O)N(C(CCCCC)CCCCC)C5=O)ccc3-2)c2cc(-c3cc4c5c6c(c7c8c9c(ccc8c36)C(=O)N(C(CCCCC)CCCCC)C(=O)C9=CC7)CC=C5C(=O)N(C(CCCCC)CCCCC)C4=O)ccc2-c2ccc(C3C=C4C(=O)N(C(CCCCC)CCCCC)C(=O)c5ccc6c(c54)c3c3c4c5c(ccc46)C(=O)N(C(CCCCC)CCCCC)C(=O)C5=CC3)cc21
399,182,4.86,4.72,10.56,0.49,0.94,5.52,3.83,1.69,CCCCCCCCCCN1C(=O)C2=C(c3ccc(C(=C(C#N)C#N)C(=C(C#N)C#N)c4ccc(-n5c6ccccc6c6ccccc65)cc4)s3)N(CCCCCCCCCC)C(=O)C2=C1c1cccs1,974.3,5.4,3.4,2.0,CCCCCCCC[Si]1(CCCCCCCC)c2cc(C)sc2-c2sc(-c3c(F)cc(C)c4nn(CCCCCC)nc34)cc21,41.8,20.8,2.01 \,CCCCCCCC[Si]1(CCCCCCCC)c2cc(C)sc2-c2sc(-c3c(F)cc(C)c4nn(CCCCCC)nc34)cc21.CCCCCCCCCCN1C(=O)C2=C(c3ccc(C(=C(C#N)C#N)C(=C(C#N)C#N)c4ccc(-n5c6ccccc6c6ccccc65)cc4)s3)N(CCCCCCCCCC)C(=O)C2=C1c1cccs1
400,182,7.19,7.09,13.78,0.58,0.9,5.33,3.81,1.52,CCCCCCCCCCN1C(=O)C2=C(c3ccc(C(=C(C#N)C#N)C(=C(C#N)C#N)c4ccc(-n5c6ccccc6c6ccccc65)cc4)s3)N(CCCCCCCCCC)C(=O)C2=C1c1ccc(C#Cc2ccc(-n3c4ccccc4c4ccccc43)cc2)s1,1239.61,5.4,3.4,2.0,CCCCCCCC[Si]1(CCCCCCCC)c2cc(C)sc2-c2sc(-c3c(F)cc(C)c4nn(CCCCCC)nc34)cc21,41.8,20.8,2.01 \,CCCCCCCC[Si]1(CCCCCCCC)c2cc(C)sc2-c2sc(-c3c(F)cc(C)c4nn(CCCCCC)nc34)cc21.CCCCCCCCCCN1C(=O)C2=C(c3ccc(C(=C(C#N)C#N)C(=C(C#N)C#N)c4ccc(-n5c6ccccc6c6ccccc65)cc4)s3)N(CCCCCCCCCC)C(=O)C2=C1c1ccc(C#Cc2ccc(-n3c4ccccc4c4ccccc43)cc2)s1
401,183,2.3,2.3,6.7,0.367,0.935,5.9,3.83,2.07,CCCCCC(CCCCC)N1C(=O)c2ccc3c4c5c(c6ccc(c2c36)C1=O)=C(C1=CC2C(C=C1)c1ccc(-c3cc6c7c(ccc8c9c%10c(c3c87)=CC=C3C(=O)N(C(CCCCC)CCCCC)C(=O)C(C=C9)C3%10)C(=O)N(C(CCCCC)CCCCC)C6=O)cc1C21c2ccccc2C2C=CC=CC21)C=C1C(=O)N(C(CCCCC)CCCCC)C(=O)C(C=C4)C15,1718.33,5.45,3.45,2.0,CCCCCCC(CCCC)CCc1c2cc(-c3ccc(-c4c(F)c(F)c(-c5ccc(C)s5)c5nn(CC(CCCC)CCCCCC)nc45)s3)sc2c(CCC(CCCC)CCCCCC)c2cc(C)sc12,99.6,42.2,2.36 \,CCCCCCC(CCCC)CCc1c2cc(-c3ccc(-c4c(F)c(F)c(-c5ccc(C)s5)c5nn(CC(CCCC)CCCCCC)nc45)s3)sc2c(CCC(CCCC)CCCCCC)c2cc(C)sc12.CCCCCC(CCCCC)N1C(=O)c2ccc3c4c5c(c6ccc(c2c36)C1=O)=C(C1=CC2C(C=C1)c1ccc(-c3cc6c7c(ccc8c9c%10c(c3c87)=CC=C3C(=O)N(C(CCCCC)CCCCC)C(=O)C(C=C9)C3%10)C(=O)N(C(CCCCC)CCCCC)C6=O)cc1C21c2ccccc2C2C=CC=CC21)C=C1C(=O)N(C(CCCCC)CCCCC)C(=O)C(C=C4)C15
402,183,4.37,4.37,8.15,0.465,1.152,5.9,3.83,2.07,CCCCCC(CCCCC)N1C(=O)c2ccc3c4c5c(c6ccc(c2c36)C1=O)=C(C1=CC2C(C=C1)c1ccc(-c3cc6c7c(ccc8c9c%10c(c3c87)=CC=C3C(=O)N(C(CCCCC)CCCCC)C(=O)C(C=C9)C3%10)C(=O)N(C(CCCCC)CCCCC)C6=O)cc1C21c2ccccc2C2C=CC=CC21)C=C1C(=O)N(C(CCCCC)CCCCC)C(=O)C(C=C4)C15,1718.33,5.67,3.83,1.84,CCCCCCC(CCCC)CCc1c2cc(-c3ccc(-c4c(C#N)nc(-c5ccc(C)s5)c5nn(CC(CCCC)CCCCCC)nc45)s3)sc2c(CCC(CCCC)CCCCCC)c2cc(C)sc12,100.0,50.0,2.00 \,CCCCCCC(CCCC)CCc1c2cc(-c3ccc(-c4c(C#N)nc(-c5ccc(C)s5)c5nn(CC(CCCC)CCCCCC)nc45)s3)sc2c(CCC(CCCC)CCCCCC)c2cc(C)sc12.CCCCCC(CCCCC)N1C(=O)c2ccc3c4c5c(c6ccc(c2c36)C1=O)=C(C1=CC2C(C=C1)c1ccc(-c3cc6c7c(ccc8c9c%10c(c3c87)=CC=C3C(=O)N(C(CCCCC)CCCCC)C(=O)C(C=C9)C3%10)C(=O)N(C(CCCCC)CCCCC)C6=O)cc1C21c2ccccc2C2C=CC=CC21)C=C1C(=O)N(C(CCCCC)CCCCC)C(=O)C(C=C4)C15
403,184,6.0,5.74,11.23,0.56,0.95,5.5,3.87,1.63,CCCCCCCCOc1ccc(C2(c3ccc(OCCCCCCCC)cc3)c3cc4c5cc6c(cc5n(CCCCCCCC)c4cc3-c3sc(/C=C4\C(=O)c5ccccc5C4=C(C#N)C#N)cc32)-c2sc(/C=C3\C(=O)c4ccccc4C3=C(C#N)C#N)cc2C6(c2ccc(OCCCCCCCC)cc2)c2cccc(OCCCCCCCC)c2)cc1,1693.32,5.2,3.56,1.64,CCCCC(CC)COC(=O)c1sc2c(-c3cc4c(-c5ccc(CC(CC)CCCC)s5)c5sc(C)cc5c(-c5ccc(CC(CC)CCCC)s5)c4s3)sc(C)c2c1F,124.0,72.9,1.70 \,CCCCC(CC)COC(=O)c1sc2c(-c3cc4c(-c5ccc(CC(CC)CCCC)s5)c5sc(C)cc5c(-c5ccc(CC(CC)CCCC)s5)c4s3)sc(C)c2c1F.CCCCCCCCOc1ccc(C2(c3ccc(OCCCCCCCC)cc3)c3cc4c5cc6c(cc5n(CCCCCCCC)c4cc3-c3sc(/C=C4\C(=O)c5ccccc5C4=C(C#N)C#N)cc32)-c2sc(/C=C3\C(=O)c4ccccc4C3=C(C#N)C#N)cc2C6(c2ccc(OCCCCCCCC)cc2)c2cccc(OCCCCCCCC)c2)cc1
404,185,10.45,10.31,16.69,0.677,0.92,5.62,3.99,1.63,CCCCCCCCC1(CCCCCCCC)c2cc3c(cc2-c2cc4c(cc21)-c1sc(/C=C2\C(=O)c5ccccc5C2=C(C#N)C#N)cc1C4(CCCCCC)CCCCCC)C(CCCCCC)(CCCCCC)c1cc(/C=C2\C(=O)c4ccccc4C2=C(C#N)C#N)sc1-3,1323.94,5.23,3.42,1.81,CCCCC(CC)Cc1ccc(-c2c3cc(-c4ccc(-c5sc(-c6ccc(C)s6)c6c5C(=O)c5c(CC(CC)CCCC)sc(CC(CC)CCCC)c5C6=O)s4)sc3c(-c3ccc(CC(CC)CCCC)s3)c3cc(C)sc23)s1,117.0,58.5,2.00 \,CCCCC(CC)Cc1ccc(-c2c3cc(-c4ccc(-c5sc(-c6ccc(C)s6)c6c5C(=O)c5c(CC(CC)CCCC)sc(CC(CC)CCCC)c5C6=O)s4)sc3c(-c3ccc(CC(CC)CCCC)s3)c3cc(C)sc23)s1.CCCCCCCCC1(CCCCCCCC)c2cc3c(cc2-c2cc4c(cc21)-c1sc(/C=C2\C(=O)c5ccccc5C2=C(C#N)C#N)cc1C4(CCCCCC)CCCCCC)C(CCCCCC)(CCCCCC)c1cc(/C=C2\C(=O)c4ccccc4C2=C(C#N)C#N)sc1-3
405,185,9.75,9.63,16.84,0.634,0.91,5.6,3.97,1.63,CCCCCCC1(CCCCCC)c2cc3c(cc2-c2cc4c(cc21)-c1sc(/C=C2\C(=O)c5ccccc5C2=C(C#N)C#N)cc1C4(CCCCCC)CCCCCC)C(CCCCCC)(CCCCCC)c1cc(/C=C2\C(=O)c4ccccc4C2=C(C#N)C#N)sc1-3,1267.83,5.23,3.42,1.81,CCCCC(CC)Cc1ccc(-c2c3cc(-c4ccc(-c5sc(-c6ccc(C)s6)c6c5C(=O)c5c(CC(CC)CCCC)sc(CC(CC)CCCC)c5C6=O)s4)sc3c(-c3ccc(CC(CC)CCCC)s3)c3cc(C)sc23)s1,117.0,58.5,2.00 \,CCCCC(CC)Cc1ccc(-c2c3cc(-c4ccc(-c5sc(-c6ccc(C)s6)c6c5C(=O)c5c(CC(CC)CCCC)sc(CC(CC)CCCC)c5C6=O)s4)sc3c(-c3ccc(CC(CC)CCCC)s3)c3cc(C)sc23)s1.CCCCCCC1(CCCCCC)c2cc3c(cc2-c2cc4c(cc21)-c1sc(/C=C2\C(=O)c5ccccc5C2=C(C#N)C#N)cc1C4(CCCCCC)CCCCCC)C(CCCCCC)(CCCCCC)c1cc(/C=C2\C(=O)c4ccccc4C2=C(C#N)C#N)sc1-3
406,185,11.12,11.04,18.55,0.647,0.93,5.64,4.02,1.62,CCCCCCCCC1(CCCCCCCC)c2cc3c(cc2-c2sc(/C=C4\C(=O)c5ccccc5C4=C(C#N)C#N)cc21)C(CCCCCC)(CCCCCC)c1cc2c(cc1-3)C(CCCCCCCC)(CCCCCCCC)c1cc(/C=C3\C(=O)c4ccccc4C3=C(C#N)C#N)sc1-2,1380.05,5.23,3.42,1.81,CCCCC(CC)Cc1ccc(-c2c3cc(-c4ccc(-c5sc(-c6ccc(C)s6)c6c5C(=O)c5c(CC(CC)CCCC)sc(CC(CC)CCCC)c5C6=O)s4)sc3c(-c3ccc(CC(CC)CCCC)s3)c3cc(C)sc23)s1,117.0,58.5,2.00 \,CCCCC(CC)Cc1ccc(-c2c3cc(-c4ccc(-c5sc(-c6ccc(C)s6)c6c5C(=O)c5c(CC(CC)CCCC)sc(CC(CC)CCCC)c5C6=O)s4)sc3c(-c3ccc(CC(CC)CCCC)s3)c3cc(C)sc23)s1.CCCCCCCCC1(CCCCCCCC)c2cc3c(cc2-c2sc(/C=C4\C(=O)c5ccccc5C4=C(C#N)C#N)cc21)C(CCCCCC)(CCCCCC)c1cc2c(cc1-3)C(CCCCCCCC)(CCCCCCCC)c1cc(/C=C3\C(=O)c4ccccc4C3=C(C#N)C#N)sc1-2
407,186,10.5,10.0,19.0,0.62,0.89,5.6,3.85,1.75,CCCCCCc1ccc(C2(c3ccc(CCCCCC)cc3)c3cc4c(cc3-c3sc5cc(/C=C6\C(=O)c7ccccc7C6=C(C#N)C#N)sc5c32)C(c2ccc(CCCCCC)cc2)(c2ccc(CCCCCC)cc2)c2c-4sc3cc(/C=C4\C(=O)c5ccccc5C4=C(C#N)C#N)sc23)cc1,1427.96,5.37,3.47,1.9,CCCCCCC(CCCC)CSc1ccc(-c2c3cc(-c4ccc(-c5c(F)c(F)c(-c6ccc(C)s6)c6nn(CC(CCCC)CCCCCC)nc56)s4)sc3c(-c3ccc(SCC(CCCC)CCCCCC)s3)c3cc(C)sc23)s1,69.5,30.5,2.28 \,CCCCCCC(CCCC)CSc1ccc(-c2c3cc(-c4ccc(-c5c(F)c(F)c(-c6ccc(C)s6)c6nn(CC(CCCC)CCCCCC)nc56)s4)sc3c(-c3ccc(SCC(CCCC)CCCCCC)s3)c3cc(C)sc23)s1.CCCCCCc1ccc(C2(c3ccc(CCCCCC)cc3)c3cc4c(cc3-c3sc5cc(/C=C6\C(=O)c7ccccc7C6=C(C#N)C#N)sc5c32)C(c2ccc(CCCCCC)cc2)(c2ccc(CCCCCC)cc2)c2c-4sc3cc(/C=C4\C(=O)c5ccccc5C4=C(C#N)C#N)sc23)cc1
408,187,9.05,8.93,16.11,0.64,0.87,5.55,4.0,1.55,CCCCCCc1ccc(C2(c3ccc(CCCCCC)cc3)c3cc4c(cc3-c3sc5cc(/C=C6\C(=O)c7ccccc7C6=C(C#N)C#N)sc5c32)C(c2ccc(CCCCCC)cc2)(c2ccc(CCCCCC)cc2)c2c-4sc3cc(/C=C4\C(=O)c5ccccc5C4=C(C#N)C#N)sc23)cc1,1427.96,5.26,3.46,1.8,CCCCCCCCc1sc(CCCCCCCC)c2c1C(=O)c1c(-c3ccc(C)s3)sc(-c3ccc(-c4cc5c(-c6ccc(CC(CC)CCCC)s6)c6sc(C)cc6c(-c6ccc(CC(CC)CCCC)s6)c5s4)s3)c1C2=O,169.3,66.4,2.55 \,CCCCCCCCc1sc(CCCCCCCC)c2c1C(=O)c1c(-c3ccc(C)s3)sc(-c3ccc(-c4cc5c(-c6ccc(CC(CC)CCCC)s6)c6sc(C)cc6c(-c6ccc(CC(CC)CCCC)s6)c5s4)s3)c1C2=O.CCCCCCc1ccc(C2(c3ccc(CCCCCC)cc3)c3cc4c(cc3-c3sc5cc(/C=C6\C(=O)c7ccccc7C6=C(C#N)C#N)sc5c32)C(c2ccc(CCCCCC)cc2)(c2ccc(CCCCCC)cc2)c2c-4sc3cc(/C=C4\C(=O)c5ccccc5C4=C(C#N)C#N)sc23)cc1
