Repository: aspuru-guzik-group/Beyond-Molecular-Structure-ML-for-OPV-Materials-Devices

File: Saeki_2022_n1318/Saeki_corrected.csv (part 8 of 24)
ID,Ref,PCE_max(%),PCE_ave(%),Jsc(mA/cm2),FF,Voc(V),'-HOMO_n(eV),'-LUMO_n(eV),Eg_n(eV),n(SMILES),M (g/mol),'-HOMO_p(eV),'-LUMO_p(eV),Eg_p(eV),p(SMILES),Mw (kg/mol),Mn(kg/mol),PDI\,DonorAcceptor
409,187,9.12,8.99,15.93,0.62,0.92,5.28,3.82,1.46,CCCCCCc1ccc(C2(c3ccc(CCCCCC)cc3)c3cc4c(cc3-c3sc5cc(-c6ccc(/C=C7\C(=O)c8ccccc8C7=C(C#N)C#N)s6)sc5c32)C(c2ccc(CCCCCC)cc2)(c2ccc(CCCCCC)cc2)c2c-4sc3cc(-c4ccc(/C=C5\C(=O)c6ccccc6C5=C(C#N)C#N)s4)sc23)cc1,1592.2,5.26,3.46,1.8,CCCCCCCCc1sc(CCCCCCCC)c2c1C(=O)c1c(-c3ccc(C)s3)sc(-c3ccc(-c4cc5c(-c6ccc(CC(CC)CCCC)s6)c6sc(C)cc6c(-c6ccc(CC(CC)CCCC)s6)c5s4)s3)c1C2=O,169.3,66.4,2.55 \,CCCCCCCCc1sc(CCCCCCCC)c2c1C(=O)c1c(-c3ccc(C)s3)sc(-c3ccc(-c4cc5c(-c6ccc(CC(CC)CCCC)s6)c6sc(C)cc6c(-c6ccc(CC(CC)CCCC)s6)c5s4)s3)c1C2=O.CCCCCCc1ccc(C2(c3ccc(CCCCCC)cc3)c3cc4c(cc3-c3sc5cc(-c6ccc(/C=C7\C(=O)c8ccccc8C7=C(C#N)C#N)s6)sc5c32)C(c2ccc(CCCCCC)cc2)(c2ccc(CCCCCC)cc2)c2c-4sc3cc(-c4ccc(/C=C5\C(=O)c6ccccc6C5=C(C#N)C#N)s4)sc23)cc1
410,188,4.89,4.81,10.53,0.56,0.83,5.27,3.87,1.4,[C-]#[N+]C1=C(C)/C(=C/c2cc(CCCCCC)c(-c3cc(CCCCC)c(-c4cc5c(s4)c4sc(-c6sc(-c7sc(/C=C8\C(=O)N(CCCC)C(=O)C([N+]#[C-])=C8C)cc7CCCCCC)cc6CCCCCC)cc4n5C(CCCCCCCC)CCCCCCCC)s3)s2)C(=O)N(CCCC)C1=O,1501.3,5.1,3.48,1.62,CCCCCCCCCCCCOc1c2cc(-c3ccc(-c4ccc(-c5ccc(C)s5)c5nsnc45)s3)sc2c(OCCCCCCCCCCCC)c2cc(C)sc12,18.1,12.2,1.48 \,CCCCCCCCCCCCOc1c2cc(-c3ccc(-c4ccc(-c5ccc(C)s5)c5nsnc45)s3)sc2c(OCCCCCCCCCCCC)c2cc(C)sc12.[C-]#[N+]C1=C(C)/C(=C/c2cc(CCCCCC)c(-c3cc(CCCCC)c(-c4cc5c(s4)c4sc(-c6sc(-c7sc(/C=C8\C(=O)N(CCCC)C(=O)C([N+]#[C-])=C8C)cc7CCCCCC)cc6CCCCCC)cc4n5C(CCCCCCCC)CCCCCCCC)s3)s2)C(=O)N(CCCC)C1=O
411,188,6.94,6.87,13.77,0.63,0.8,5.24,4.01,1.23,CCCCCCCCC(CCCCCCCC)n1c2cc(-c3sc(-c4sc(/C=C5\C(=O)c6ccccc6C5=C(C#N)C#N)cc4CCCCCC)cc3CCCCC)sc2c2sc(-c3sc(-c4sc(/C=C5\C(=O)c6ccccc6C5=C(C#N)C#N)cc4CCCCCC)cc3CCCCCC)cc21,1477.19,5.1,3.48,1.62,CCCCCCCCCCCCOc1c2cc(-c3ccc(-c4ccc(-c5ccc(C)s5)c5nsnc45)s3)sc2c(OCCCCCCCCCCCC)c2cc(C)sc12,18.1,12.2,1.48 \,CCCCCCCCCCCCOc1c2cc(-c3ccc(-c4ccc(-c5ccc(C)s5)c5nsnc45)s3)sc2c(OCCCCCCCCCCCC)c2cc(C)sc12.CCCCCCCCC(CCCCCCCC)n1c2cc(-c3sc(-c4sc(/C=C5\C(=O)c6ccccc6C5=C(C#N)C#N)cc4CCCCCC)cc3CCCCC)sc2c2sc(-c3sc(-c4sc(/C=C5\C(=O)c6ccccc6C5=C(C#N)C#N)cc4CCCCCC)cc3CCCCCC)cc21
412,189,6.26,6.11,10.93,0.62,0.927,5.32,3.4,1.92,CCCCCCCCOC(=O)c1cc2c(-c3cc4c(s3)-c3cc5c(cc3C4(c3ccc(CCCCCC)cc3)c3ccc(CCCCCC)cc3)-c3sc(-c4sc(/C=C6\SC(=S)N(CC)C6=O)c6sc(C(=O)OCCCCCCCC)cc46)cc3C5(c3ccc(CCCCCC)cc3)c3ccc(CCCCCC)cc3)sc(/C=C3\SC(=S)N(CC)C3=O)c2s1,1838.73,5.0,3.1,1.9,CCCCCCc1cc(C)sc1C,21.1,11.6,1.82 \,CCCCCCc1cc(C)sc1C.CCCCCCCCOC(=O)c1cc2c(-c3cc4c(s3)-c3cc5c(cc3C4(c3ccc(CCCCCC)cc3)c3ccc(CCCCCC)cc3)-c3sc(-c4sc(/C=C6\SC(=S)N(CC)C6=O)c6sc(C(=O)OCCCCCCCC)cc46)cc3C5(c3ccc(CCCCCC)cc3)c3ccc(CCCCCC)cc3)sc(/C=C3\SC(=S)N(CC)C3=O)c2s1
413,190,8.63,8.5,13.55,0.681,0.935,5.58,3.76,1.82,CCCCCCc1ccc(C2(c3ccc(CCCCCC)cc3)c3c(ccc4c5c(ccc34)-c3sc4cc(/C=C6\C(=O)c7ccccc7C6=C(C#N)C#N)sc4c3C5(c3ccc(CCCCCC)cc3)c3ccc(CCCCCC)cc3)-c3sc4cc(/C=C5\C(=O)c6ccccc6C5=C(C#N)C#N)sc4c32)cc1,1478.02,5.33,2.92,2.41,CCCCC(CC)Cc1ccc(-c2c3cc(-c4ccc(-c5sc(-c6ccc(C)s6)c6c5C(=O)c5c(CC(CC)CCCC)sc(CC(CC)CCCC)c5C6=O)s4)sc3c(-c3ccc(CC(CC)CCCC)s3)c3cc(C)sc23)s1,117.0,58.5,2.00 \,CCCCC(CC)Cc1ccc(-c2c3cc(-c4ccc(-c5sc(-c6ccc(C)s6)c6c5C(=O)c5c(CC(CC)CCCC)sc(CC(CC)CCCC)c5C6=O)s4)sc3c(-c3ccc(CC(CC)CCCC)s3)c3cc(C)sc23)s1.CCCCCCc1ccc(C2(c3ccc(CCCCCC)cc3)c3c(ccc4c5c(ccc34)-c3sc4cc(/C=C6\C(=O)c7ccccc7C6=C(C#N)C#N)sc4c3C5(c3ccc(CCCCCC)cc3)c3ccc(CCCCCC)cc3)-c3sc4cc(/C=C5\C(=O)c6ccccc6C5=C(C#N)C#N)sc4c32)cc1
414,190,8.3,8.12,13.03,0.662,0.963,5.53,3.73,1.8,CCCCCCc1ccc(C2(c3ccc(CCCCCC)cc3)c3c(ccc4c5c(ccc34)-c3sc4cc(/C=C6\C(=O)c7ccc(C)cc7C6=C(C#N)C#N)sc4c3C5(c3ccc(CCCCCC)cc3)c3ccc(CCCCCC)cc3)-c3sc4cc(/C=C5\C(=O)c6ccc(C)cc6C5=C(C#N)C#N)sc4c32)cc1,1506.07,5.33,2.92,2.41,CCCCC(CC)Cc1ccc(-c2c3cc(-c4ccc(-c5sc(-c6ccc(C)s6)c6c5C(=O)c5c(CC(CC)CCCC)sc(CC(CC)CCCC)c5C6=O)s4)sc3c(-c3ccc(CC(CC)CCCC)s3)c3cc(C)sc23)s1,117.0,58.5,2.00 \,CCCCC(CC)Cc1ccc(-c2c3cc(-c4ccc(-c5sc(-c6ccc(C)s6)c6c5C(=O)c5c(CC(CC)CCCC)sc(CC(CC)CCCC)c5C6=O)s4)sc3c(-c3ccc(CC(CC)CCCC)s3)c3cc(C)sc23)s1.CCCCCCc1ccc(C2(c3ccc(CCCCCC)cc3)c3c(ccc4c5c(ccc34)-c3sc4cc(/C=C6\C(=O)c7ccc(C)cc7C6=C(C#N)C#N)sc4c3C5(c3ccc(CCCCCC)cc3)c3ccc(CCCCCC)cc3)-c3sc4cc(/C=C5\C(=O)c6ccc(C)cc6C5=C(C#N)C#N)sc4c32)cc1
415,190,8.61,8.47,13.52,0.66,0.965,5.53,3.7,1.83,CCCCCCc1ccc(C2(c3ccc(CCCCCC)cc3)c3c(ccc4c5c(ccc34)-c3sc4cc(/C=C6\C(=O)c7ccc(OC)cc7C6=C(C#N)C#N)sc4c3C5(c3ccc(CCCCCC)cc3)c3ccc(CCCCCC)cc3)-c3sc4cc(/C=C5\C(=O)c6ccc(OC)cc6C5=C(C#N)C#N)sc4c32)cc1,1538.07,5.33,2.92,2.41,CCCCC(CC)Cc1ccc(-c2c3cc(-c4ccc(-c5sc(-c6ccc(C)s6)c6c5C(=O)c5c(CC(CC)CCCC)sc(CC(CC)CCCC)c5C6=O)s4)sc3c(-c3ccc(CC(CC)CCCC)s3)c3cc(C)sc23)s1,117.0,58.5,2.00 \,CCCCC(CC)Cc1ccc(-c2c3cc(-c4ccc(-c5sc(-c6ccc(C)s6)c6c5C(=O)c5c(CC(CC)CCCC)sc(CC(CC)CCCC)c5C6=O)s4)sc3c(-c3ccc(CC(CC)CCCC)s3)c3cc(C)sc23)s1.CCCCCCc1ccc(C2(c3ccc(CCCCCC)cc3)c3c(ccc4c5c(ccc34)-c3sc4cc(/C=C6\C(=O)c7ccc(OC)cc7C6=C(C#N)C#N)sc4c3C5(c3ccc(CCCCCC)cc3)c3ccc(CCCCCC)cc3)-c3sc4cc(/C=C5\C(=O)c6ccc(OC)cc6C5=C(C#N)C#N)sc4c32)cc1
416,190,8.1,7.97,15.04,0.663,0.812,5.52,3.77,1.75,CCCCCCc1ccc(C2(c3ccc(CCCCCC)cc3)c3c(ccc4c5c(ccc34)-c3sc4cc(/C=C6\C(=O)c7ccc(F)cc7C6=C(C#N)C#N)sc4c3C5(c3ccc(CCCCCC)cc3)c3ccc(CCCCCC)cc3)-c3sc4cc(/C=C5\C(=O)c6ccc(F)cc6C5=C(C#N)C#N)sc4c32)cc1,1514.0,5.33,2.92,2.41,CCCCC(CC)Cc1ccc(-c2c3cc(-c4ccc(-c5sc(-c6ccc(C)s6)c6c5C(=O)c5c(CC(CC)CCCC)sc(CC(CC)CCCC)c5C6=O)s4)sc3c(-c3ccc(CC(CC)CCCC)s3)c3cc(C)sc23)s1,117.0,58.5,2.00 \,CCCCC(CC)Cc1ccc(-c2c3cc(-c4ccc(-c5sc(-c6ccc(C)s6)c6c5C(=O)c5c(CC(CC)CCCC)sc(CC(CC)CCCC)c5C6=O)s4)sc3c(-c3ccc(CC(CC)CCCC)s3)c3cc(C)sc23)s1.CCCCCCc1ccc(C2(c3ccc(CCCCCC)cc3)c3c(ccc4c5c(ccc34)-c3sc4cc(/C=C6\C(=O)c7ccc(F)cc7C6=C(C#N)C#N)sc4c3C5(c3ccc(CCCCCC)cc3)c3ccc(CCCCCC)cc3)-c3sc4cc(/C=C5\C(=O)c6ccc(F)cc6C5=C(C#N)C#N)sc4c32)cc1
417,191,9.7,9.5,16.0,0.58,1.04,5.6,3.85,1.75,CCCCCCc1ccc(C2(c3ccc(CCCCCC)cc3)c3cc4c(cc3-c3sc5cc(/C=C6\C(=O)c7ccccc7C6=C(C#N)C#N)sc5c32)C(c2ccc(CCCCCC)cc2)(c2ccc(CCCCCC)cc2)c2c-4sc3cc(/C=C4\C(=O)c5ccccc5C4=C(C#N)C#N)sc23)cc1,1427.96,5.5,3.61,1.89,CCCCC(CC)Cc1sc(-c2c3cc(-c4ccc(-c5sc(-c6ccc(C)s6)c6c5C(=O)c5c(CC(CC)CCCC)sc(CC(CC)CCCC)c5C6=O)s4)sc3c(-c3cc(F)c(CC(CC)CCCC)s3)c3cc(C)sc23)cc1F,38.6,19.3,2.00 \,CCCCC(CC)Cc1sc(-c2c3cc(-c4ccc(-c5sc(-c6ccc(C)s6)c6c5C(=O)c5c(CC(CC)CCCC)sc(CC(CC)CCCC)c5C6=O)s4)sc3c(-c3cc(F)c(CC(CC)CCCC)s3)c3cc(C)sc23)cc1F.CCCCCCc1ccc(C2(c3ccc(CCCCCC)cc3)c3cc4c(cc3-c3sc5cc(/C=C6\C(=O)c7ccccc7C6=C(C#N)C#N)sc5c32)C(c2ccc(CCCCCC)cc2)(c2ccc(CCCCCC)cc2)c2c-4sc3cc(/C=C4\C(=O)c5ccccc5C4=C(C#N)C#N)sc23)cc1
418,192,8.37,8.37,16.25,0.565,0.911,5.64,4.04,1.6,CCCCCCc1ccc(C2(c3ccc(CCCCCC)cc3)c3cc4c(cc3-c3sc5cc(/C=C6\C(=O)c7ccccc7C6=C(C#N)C#N)sc5c32)C(c2ccc(CCCCCC)cc2)(c2ccc(CCCCCC)cc2)c2c-4sc3cc(/C=C4\C(=O)c5ccccc5C4=C(C#N)C#N)sc23)cc1,1427.96,5.48,3.47,2.01,CCCCCCC(CCCC)CCc1c2cc(-c3ccc(-c4c(F)c(F)c(-c5ccc(C)s5)c5nn(CC(CCCC)CCCCCC)nc45)s3)sc2c(CCC(CCCC)CCCCCC)c2cc(C)sc12,99.6,42.2,2.36 \,CCCCCCC(CCCC)CCc1c2cc(-c3ccc(-c4c(F)c(F)c(-c5ccc(C)s5)c5nn(CC(CCCC)CCCCCC)nc45)s3)sc2c(CCC(CCCC)CCCCCC)c2cc(C)sc12.CCCCCCc1ccc(C2(c3ccc(CCCCCC)cc3)c3cc4c(cc3-c3sc5cc(/C=C6\C(=O)c7ccccc7C6=C(C#N)C#N)sc5c32)C(c2ccc(CCCCCC)cc2)(c2ccc(CCCCCC)cc2)c2c-4sc3cc(/C=C4\C(=O)c5ccccc5C4=C(C#N)C#N)sc23)cc1
419,192,4.26,4.26,12.54,0.399,0.851,5.64,4.04,1.6,CCCCCCc1ccc(C2(c3ccc(CCCCCC)cc3)c3cc4c(cc3-c3sc5cc(/C=C6\C(=O)c7ccccc7C6=C(C#N)C#N)sc5c32)C(c2ccc(CCCCCC)cc2)(c2ccc(CCCCCC)cc2)c2c-4sc3cc(/C=C4\C(=O)c5ccccc5C4=C(C#N)C#N)sc23)cc1,1427.96,5.42,3.44,1.98,CCCCCCC(CCCC)CCc1c2cc(-c3ccc(-c4ccc(-c5ccc(C)s5)c5nn(CC(CCCC)CCCCCC)nc45)s3)sc2c(CCC(CCCC)CCCCCC)c2cc(C)sc12,122.3,47.6,2.57 \,CCCCCCC(CCCC)CCc1c2cc(-c3ccc(-c4ccc(-c5ccc(C)s5)c5nn(CC(CCCC)CCCCCC)nc45)s3)sc2c(CCC(CCCC)CCCCCC)c2cc(C)sc12.CCCCCCc1ccc(C2(c3ccc(CCCCCC)cc3)c3cc4c(cc3-c3sc5cc(/C=C6\C(=O)c7ccccc7C6=C(C#N)C#N)sc5c32)C(c2ccc(CCCCCC)cc2)(c2ccc(CCCCCC)cc2)c2c-4sc3cc(/C=C4\C(=O)c5ccccc5C4=C(C#N)C#N)sc23)cc1
420,193,8.5,8.4,14.8,0.67,0.85,5.68,4.03,1.65,COCCOCc1ccc(C2(c3ccc(COCCOC)cc3)c3cc4c(cc3-c3sc5cc(/C=C6\C(=O)c7ccccc7C6=C(C#N)C#N)sc5c32)C(c2ccc(COCCOC)cc2)(c2ccc(COCCOC)cc2)c2c-4sc3cc(/C=C4\C(=O)c5ccccc5C4=C(C#N)C#N)sc23)cc1,1443.73,5.23,3.42,1.81,CCCCC(CC)Cc1ccc(-c2c3cc(-c4ccc(-c5sc(-c6ccc(C)s6)c6c5C(=O)c5c(CC(CC)CCCC)sc(CC(CC)CCCC)c5C6=O)s4)sc3c(-c3ccc(CC(CC)CCCC)s3)c3cc(C)sc23)s1,117.0,58.5,2.00 \,CCCCC(CC)Cc1ccc(-c2c3cc(-c4ccc(-c5sc(-c6ccc(C)s6)c6c5C(=O)c5c(CC(CC)CCCC)sc(CC(CC)CCCC)c5C6=O)s4)sc3c(-c3ccc(CC(CC)CCCC)s3)c3cc(C)sc23)s1.COCCOCc1ccc(C2(c3ccc(COCCOC)cc3)c3cc4c(cc3-c3sc5cc(/C=C6\C(=O)c7ccccc7C6=C(C#N)C#N)sc5c32)C(c2ccc(COCCOC)cc2)(c2ccc(COCCOC)cc2)c2c-4sc3cc(/C=C4\C(=O)c5ccccc5C4=C(C#N)C#N)sc23)cc1
421,193,10.4,10.1,16.5,0.71,0.89,5.67,4.03,1.64,CCCCCCc1ccc(C2(c3ccc(CCCCCC)cc3)c3cc4c(cc3-c3sc5cc(/C=C6\C(=O)c7ccccc7C6=C(C#N)C#N)sc5c32)C(c2ccc(CCCCCC)cc2)(c2ccc(CCCCCC)cc2)c2c-4sc3cc(/C=C4\C(=O)c5ccccc5C4=C(C#N)C#N)sc23)cc1,1427.96,5.23,3.42,1.81,CCCCC(CC)Cc1ccc(-c2c3cc(-c4ccc(-c5sc(-c6ccc(C)s6)c6c5C(=O)c5c(CC(CC)CCCC)sc(CC(CC)CCCC)c5C6=O)s4)sc3c(-c3ccc(CC(CC)CCCC)s3)c3cc(C)sc23)s1,117.0,58.5,2.00 \,CCCCC(CC)Cc1ccc(-c2c3cc(-c4ccc(-c5sc(-c6ccc(C)s6)c6c5C(=O)c5c(CC(CC)CCCC)sc(CC(CC)CCCC)c5C6=O)s4)sc3c(-c3ccc(CC(CC)CCCC)s3)c3cc(C)sc23)s1.CCCCCCc1ccc(C2(c3ccc(CCCCCC)cc3)c3cc4c(cc3-c3sc5cc(/C=C6\C(=O)c7ccccc7C6=C(C#N)C#N)sc5c32)C(c2ccc(CCCCCC)cc2)(c2ccc(CCCCCC)cc2)c2c-4sc3cc(/C=C4\C(=O)c5ccccc5C4=C(C#N)C#N)sc23)cc1
422,194,10.42,10.21,15.13,0.72,0.95,5.62,3.92,1.7,CCCCCCc1ccc(C2(c3ccc(CCCCCC)cc3)c3cc4c(cc3-c3sc5cc(/C=C6\C(=O)c7sccc7C6=C(C#N)C#N)sc5c32)C(c2ccc(CCCCCC)cc2)(c2ccc(CCCCCC)cc2)c2c-4sc3cc(/C=C4\C(=O)c5sccc5C4=C(C#N)C#N)sc23)cc1,1440.0,5.22,3.64,1.58,CCCCC(CC)COC(=O)c1sc2c(-c3cc4c(-c5ccc(CC(CC)CCCC)s5)c5sc(C)cc5c(-c5ccc(CC(CC)CCCC)s5)c4s3)sc(C)c2c1F,124.0,72.9,1.70 \,CCCCC(CC)COC(=O)c1sc2c(-c3cc4c(-c5ccc(CC(CC)CCCC)s5)c5sc(C)cc5c(-c5ccc(CC(CC)CCCC)s5)c4s3)sc(C)c2c1F.CCCCCCc1ccc(C2(c3ccc(CCCCCC)cc3)c3cc4c(cc3-c3sc5cc(/C=C6\C(=O)c7sccc7C6=C(C#N)C#N)sc5c32)C(c2ccc(CCCCCC)cc2)(c2ccc(CCCCCC)cc2)c2c-4sc3cc(/C=C4\C(=O)c5sccc5C4=C(C#N)C#N)sc23)cc1
423,195,8.81,8.67,15.79,0.613,0.91,5.48,3.83,1.65,CCCCCCc1ccc(C2(c3ccc(CCCCCC)cc3)c3cc4c(cc3-c3sc5cc(/C=C6\C(=O)c7ccccc7C6=C(C#N)C#N)sc5c32)C(c2ccc(CCCCCC)cc2)(c2ccc(CCCCCC)cc2)c2c-4sc3cc(/C=C4\C(=O)c5ccccc5C4=C(C#N)C#N)sc23)cc1,1427.96,5.45,3.6,1.85,CCCCCCOC(=O)c1ccc(-c2sc3c(-c4cc5c(-c6ccc(CC(CC)CCCC)s6)c6sc(C)cc6c(-c6ccc(CC(CC)CCCC)s6)c5s4)sc(C)c3c2Cl)s1,66.2,41.4,1.59 \,CCCCCCOC(=O)c1ccc(-c2sc3c(-c4cc5c(-c6ccc(CC(CC)CCCC)s6)c6sc(C)cc6c(-c6ccc(CC(CC)CCCC)s6)c5s4)sc(C)c3c2Cl)s1.CCCCCCc1ccc(C2(c3ccc(CCCCCC)cc3)c3cc4c(cc3-c3sc5cc(/C=C6\C(=O)c7ccccc7C6=C(C#N)C#N)sc5c32)C(c2ccc(CCCCCC)cc2)(c2ccc(CCCCCC)cc2)c2c-4sc3cc(/C=C4\C(=O)c5ccccc5C4=C(C#N)C#N)sc23)cc1
424,195,7.38,7.17,14.52,0.584,0.87,5.48,3.83,1.65,CCCCCCc1ccc(C2(c3ccc(CCCCCC)cc3)c3cc4c(cc3-c3sc5cc(/C=C6\C(=O)c7ccccc7C6=C(C#N)C#N)sc5c32)C(c2ccc(CCCCCC)cc2)(c2ccc(CCCCCC)cc2)c2c-4sc3cc(/C=C4\C(=O)c5ccccc5C4=C(C#N)C#N)sc23)cc1,1427.96,5.43,3.63,1.8,CCCCCCOC(=O)c1cc(Cl)c(-c2sc3c(-c4cc5c(-c6ccc(CC(CC)CCCC)s6)c6sc(C)cc6c(-c6ccc(CC(CC)CCCC)s6)c5s4)sc(C)c3c2Cl)s1,80.3,41.9,1.91 \,CCCCCCOC(=O)c1cc(Cl)c(-c2sc3c(-c4cc5c(-c6ccc(CC(CC)CCCC)s6)c6sc(C)cc6c(-c6ccc(CC(CC)CCCC)s6)c5s4)sc(C)c3c2Cl)s1.CCCCCCc1ccc(C2(c3ccc(CCCCCC)cc3)c3cc4c(cc3-c3sc5cc(/C=C6\C(=O)c7ccccc7C6=C(C#N)C#N)sc5c32)C(c2ccc(CCCCCC)cc2)(c2ccc(CCCCCC)cc2)c2c-4sc3cc(/C=C4\C(=O)c5ccccc5C4=C(C#N)C#N)sc23)cc1
425,195,6.91,6.8,14.76,0.571,0.82,5.48,3.83,1.65,CCCCCCc1ccc(C2(c3ccc(CCCCCC)cc3)c3cc4c(cc3-c3sc5cc(/C=C6\C(=O)c7ccccc7C6=C(C#N)C#N)sc5c32)C(c2ccc(CCCCCC)cc2)(c2ccc(CCCCCC)cc2)c2c-4sc3cc(/C=C4\C(=O)c5ccccc5C4=C(C#N)C#N)sc23)cc1,1427.96,5.38,3.7,1.68,CCCCC(CC)COC(=O)c1sc2c(-c3cc4c(-c5ccc(CC(CC)CCCC)s5)c5sc(C)cc5c(-c5ccc(CC(CC)CCCC)s5)c4s3)sc(C)c2c1F,124.0,72.9,1.70 \,CCCCC(CC)COC(=O)c1sc2c(-c3cc4c(-c5ccc(CC(CC)CCCC)s5)c5sc(C)cc5c(-c5ccc(CC(CC)CCCC)s5)c4s3)sc(C)c2c1F.CCCCCCc1ccc(C2(c3ccc(CCCCCC)cc3)c3cc4c(cc3-c3sc5cc(/C=C6\C(=O)c7ccccc7C6=C(C#N)C#N)sc5c32)C(c2ccc(CCCCCC)cc2)(c2ccc(CCCCCC)cc2)c2c-4sc3cc(/C=C4\C(=O)c5ccccc5C4=C(C#N)C#N)sc23)cc1
426,196,10.52,10.32,16.88,0.692,0.9,5.48,3.83,1.65,CCCCCCc1ccc(C2(c3ccc(CCCCCC)cc3)c3cc4c(cc3-c3sc5cc(/C=C6\C(=O)c7ccccc7C6=C(C#N)C#N)sc5c32)C(c2ccc(CCCCCC)cc2)(c2ccc(CCCCCC)cc2)c2c-4sc3cc(/C=C4\C(=O)c5ccccc5C4=C(C#N)C#N)sc23)cc1,1427.96,5.31,3.62,1.69,CCCCCC(CC)Cc1ccc(-c2c3cc(-c4ccc(-c5c(F)c(F)c(-c6ccc(C)s6)c6nc(-c7cc(F)c(CC(CC)CCCC)s7)c(-c7cc(F)c(CC(CC)CCCC)s7)nc56)s4)sc3c(-c3ccc(CC(CC)CCCC)s3)c3cc(C)sc23)s1,71.2,24.8,2.87 \,CCCCCC(CC)Cc1ccc(-c2c3cc(-c4ccc(-c5c(F)c(F)c(-c6ccc(C)s6)c6nc(-c7cc(F)c(CC(CC)CCCC)s7)c(-c7cc(F)c(CC(CC)CCCC)s7)nc56)s4)sc3c(-c3ccc(CC(CC)CCCC)s3)c3cc(C)sc23)s1.CCCCCCc1ccc(C2(c3ccc(CCCCCC)cc3)c3cc4c(cc3-c3sc5cc(/C=C6\C(=O)c7ccccc7C6=C(C#N)C#N)sc5c32)C(c2ccc(CCCCCC)cc2)(c2ccc(CCCCCC)cc2)c2c-4sc3cc(/C=C4\C(=O)c5ccccc5C4=C(C#N)C#N)sc23)cc1
427,196,7.22,7.07,13.75,0.561,0.94,5.48,3.83,1.65,CCCCCCc1ccc(C2(c3ccc(CCCCCC)cc3)c3cc4c(cc3-c3sc5cc(/C=C6\C(=O)c7ccccc7C6=C(C#N)C#N)sc5c32)C(c2ccc(CCCCCC)cc2)(c2ccc(CCCCCC)cc2)c2c-4sc3cc(/C=C4\C(=O)c5ccccc5C4=C(C#N)C#N)sc23)cc1,1427.96,5.38,3.67,1.71,CCCCCCCC(CCCC)Cc1ccc(-c2c3cc(-c4ccc(-c5c(F)c(F)c(-c6ccc(C)s6)c6nc(-c7cc(F)c(CC(CC)CCCC)s7)c(-c7cc(F)c(CC(CC)CCCC)s7)nc56)s4)sc3c(-c3ccc(CC(CCCC)CCCCCC)s3)c3cc(C)sc23)s1,31.6,13.7,2.31 \,CCCCCCCC(CCCC)Cc1ccc(-c2c3cc(-c4ccc(-c5c(F)c(F)c(-c6ccc(C)s6)c6nc(-c7cc(F)c(CC(CC)CCCC)s7)c(-c7cc(F)c(CC(CC)CCCC)s7)nc56)s4)sc3c(-c3ccc(CC(CCCC)CCCCCC)s3)c3cc(C)sc23)s1.CCCCCCc1ccc(C2(c3ccc(CCCCCC)cc3)c3cc4c(cc3-c3sc5cc(/C=C6\C(=O)c7ccccc7C6=C(C#N)C#N)sc5c32)C(c2ccc(CCCCCC)cc2)(c2ccc(CCCCCC)cc2)c2c-4sc3cc(/C=C4\C(=O)c5ccccc5C4=C(C#N)C#N)sc23)cc1
428,197,6.15,5.72,18.77,0.489,0.665,5.36,3.92,1.44,CCCCCCCC[Si]1(CCCCCCCC)c2cc(/C=C3\C(=O)c4cc(F)c(F)cc4C3=C(C#N)C#N)sc2-c2sc3c4c(sc3c21)-c1sc(/C=C2\C(=O)c3cc(F)c(F)cc3C2=C(C#N)C#N)cc1[Si]4(CCCCCCCC)CCCCCCCC,1289.83,5.22,3.64,1.58,CCCCC(CC)COC(=O)c1sc2c(-c3cc4c(-c5ccc(CC(CC)CCCC)s5)c5sc(C)cc5c(-c5ccc(CC(CC)CCCC)s5)c4s3)sc(C)c2c1F,124.0,72.9,1.70 \,CCCCC(CC)COC(=O)c1sc2c(-c3cc4c(-c5ccc(CC(CC)CCCC)s5)c5sc(C)cc5c(-c5ccc(CC(CC)CCCC)s5)c4s3)sc(C)c2c1F.CCCCCCCC[Si]1(CCCCCCCC)c2cc(/C=C3\C(=O)c4cc(F)c(F)cc4C3=C(C#N)C#N)sc2-c2sc3c4c(sc3c21)-c1sc(/C=C2\C(=O)c3cc(F)c(F)cc3C2=C(C#N)C#N)cc1[Si]4(CCCCCCCC)CCCCCCCC
429,197,9.6,9.39,20.14,0.633,0.744,5.56,3.85,1.71,CCCCCCCC[Si]1(CCCCCCCC)c2cc(/C=C3\C(=O)c4cc(F)c(F)cc4C3=C(C#N)C#N)sc2-c2sc3c(OCCCCCC)c4c5c(sc4c(OCCCCCC)c3c21)-c1sc(/C=C2\C(=O)c3cc(F)c(F)cc3C2=C(C#N)C#N)cc1[Si]5(CCCCCCCC)CCCCCCCC,1540.21,5.22,3.64,1.58,CCCCC(CC)COC(=O)c1sc2c(-c3cc4c(-c5ccc(CC(CC)CCCC)s5)c5sc(C)cc5c(-c5ccc(CC(CC)CCCC)s5)c4s3)sc(C)c2c1F,124.0,72.9,1.70 \,CCCCC(CC)COC(=O)c1sc2c(-c3cc4c(-c5ccc(CC(CC)CCCC)s5)c5sc(C)cc5c(-c5ccc(CC(CC)CCCC)s5)c4s3)sc(C)c2c1F.CCCCCCCC[Si]1(CCCCCCCC)c2cc(/C=C3\C(=O)c4cc(F)c(F)cc4C3=C(C#N)C#N)sc2-c2sc3c(OCCCCCC)c4c5c(sc4c(OCCCCCC)c3c21)-c1sc(/C=C2\C(=O)c3cc(F)c(F)cc3C2=C(C#N)C#N)cc1[Si]5(CCCCCCCC)CCCCCCCC
430,198,11.74,11.64,17.02,0.72,0.95,5.58,3.96,1.62,CCCCCCc1ccc(C2(c3ccc(CCCCCC)cc3)c3cc4c(cc3-c3sc5cc(/C=C6\C(=O)c7ccc(C)cc7C6=C(C#N)C#N)sc5c32)C(c2ccc(CCCCCC)cc2)(c2ccc(CCCCCC)cc2)c2c-4sc3cc(/C=C4\C(=O)c5ccc(C)cc5C4=C(C#N)C#N)sc23)cc1,1456.01,5.3,3.5,1.8,CCCCC(CC)Cc1ccc(-c2c3cc(-c4ccc(-c5sc(-c6ccc(C)s6)c6c5C(=O)c5c(CC(CC)CCCC)sc(CC(CC)CCCC)c5C6=O)s4)sc3c(-c3ccc(CC(CC)CCCC)s3)c3cc(C)sc23)s1,50.4,18.8,2.68 \,CCCCC(CC)Cc1ccc(-c2c3cc(-c4ccc(-c5sc(-c6ccc(C)s6)c6c5C(=O)c5c(CC(CC)CCCC)sc(CC(CC)CCCC)c5C6=O)s4)sc3c(-c3ccc(CC(CC)CCCC)s3)c3cc(C)sc23)s1.CCCCCCc1ccc(C2(c3ccc(CCCCCC)cc3)c3cc4c(cc3-c3sc5cc(/C=C6\C(=O)c7ccc(C)cc7C6=C(C#N)C#N)sc5c32)C(c2ccc(CCCCCC)cc2)(c2ccc(CCCCCC)cc2)c2c-4sc3cc(/C=C4\C(=O)c5ccc(C)cc5C4=C(C#N)C#N)sc23)cc1
431,198,10.78,10.64,15.68,0.7,0.97,5.58,3.96,1.62,CCCCCCc1ccc(C2(c3ccc(CCCCCC)cc3)c3cc4c(cc3-c3sc5cc(/C=C6\C(=O)c7ccc(C)cc7C6=C(C#N)C#N)sc5c32)C(c2ccc(CCCCCC)cc2)(c2ccc(CCCCCC)cc2)c2c-4sc3cc(/C=C4\C(=O)c5ccc(C)cc5C4=C(C#N)C#N)sc23)cc1,1456.01,5.38,3.58,1.8,CCCCCCC(CCCC)Cc1ccc(-c2c3cc(-c4ccc(-c5sc(-c6ccc(C)s6)c6c5C(=O)c5c(CC(CC)CCCC)sc(CC(CC)CCCC)c5C6=O)s4)sc3c(-c3ccc(CC(CCCC)CCCCCC)s3)c3cc(C)sc23)s1,28.7,12.7,2.26 \,CCCCCCC(CCCC)Cc1ccc(-c2c3cc(-c4ccc(-c5sc(-c6ccc(C)s6)c6c5C(=O)c5c(CC(CC)CCCC)sc(CC(CC)CCCC)c5C6=O)s4)sc3c(-c3ccc(CC(CCCC)CCCCCC)s3)c3cc(C)sc23)s1.CCCCCCc1ccc(C2(c3ccc(CCCCCC)cc3)c3cc4c(cc3-c3sc5cc(/C=C6\C(=O)c7ccc(C)cc7C6=C(C#N)C#N)sc5c32)C(c2ccc(CCCCCC)cc2)(c2ccc(CCCCCC)cc2)c2c-4sc3cc(/C=C4\C(=O)c5ccc(C)cc5C4=C(C#N)C#N)sc23)cc1
432,198,12.1,11.68,17.63,0.69,0.96,5.58,3.96,1.62,CCCCCCc1ccc(C2(c3ccc(CCCCCC)cc3)c3cc4c(cc3-c3sc5cc(/C=C6\C(=O)c7ccc(C)cc7C6=C(C#N)C#N)sc5c32)C(c2ccc(CCCCCC)cc2)(c2ccc(CCCCCC)cc2)c2c-4sc3cc(/C=C4\C(=O)c5ccc(C)cc5C4=C(C#N)C#N)sc23)cc1,1456.01,5.36,3.56,1.8,CCCCCCC(CCCC)Cc1ccc2sc(-c3c4cc(-c5ccc(-c6sc(-c7ccc(C)s7)c7c6C(=O)c6c(CC(CC)CCCC)sc(CC(CC)CCCC)c6C7=O)s5)sc4c(-c4cc5cc(CC(CCCC)CCCCCC)ccc5s4)c4cc(C)sc34)cc2c1,27.4,13.5,2.03 \,CCCCCCC(CCCC)Cc1ccc2sc(-c3c4cc(-c5ccc(-c6sc(-c7ccc(C)s7)c7c6C(=O)c6c(CC(CC)CCCC)sc(CC(CC)CCCC)c6C7=O)s5)sc4c(-c4cc5cc(CC(CCCC)CCCCCC)ccc5s4)c4cc(C)sc34)cc2c1.CCCCCCc1ccc(C2(c3ccc(CCCCCC)cc3)c3cc4c(cc3-c3sc5cc(/C=C6\C(=O)c7ccc(C)cc7C6=C(C#N)C#N)sc5c32)C(c2ccc(CCCCCC)cc2)(c2ccc(CCCCCC)cc2)c2c-4sc3cc(/C=C4\C(=O)c5ccc(C)cc5C4=C(C#N)C#N)sc23)cc1
433,199,12.08,11.73,18.45,0.692,0.919,5.54,3.9,1.64,CCCCCCc1cccc(C2(c3cccc(CCCCCC)c3)c3cc4c(cc3-c3sc5cc(/C=C6\C(=O)c7c(csc7C)C6=C(C#N)C#N)sc5c32)C(c2cccc(CCCCCC)c2)(c2cccc(CCCCCC)c2)c2c-4sc3cc(/C=C4\C(=O)c5c(csc5C)C4=C(C#N)C#N)sc23)c1,1468.05,5.4,3.24,2.16,CCCCCCCCC(CCCCCC)Cn1nc2c(-c3ccc(C)s3)c(F)c(F)c(-c3ccc(-c4cc5c(-c6ccc([Si](CCC)(CCC)CCC)s6)c6sc(C)cc6c(-c6ccc([Si](CCC)(CCC)CCC)s6)c5s4)s3)c2n1,47.0,23.5,2.00 \,CCCCCCCCC(CCCCCC)Cn1nc2c(-c3ccc(C)s3)c(F)c(F)c(-c3ccc(-c4cc5c(-c6ccc([Si](CCC)(CCC)CCC)s6)c6sc(C)cc6c(-c6ccc([Si](CCC)(CCC)CCC)s6)c5s4)s3)c2n1.CCCCCCc1cccc(C2(c3cccc(CCCCCC)c3)c3cc4c(cc3-c3sc5cc(/C=C6\C(=O)c7c(csc7C)C6=C(C#N)C#N)sc5c32)C(c2cccc(CCCCCC)c2)(c2cccc(CCCCCC)c2)c2c-4sc3cc(/C=C4\C(=O)c5c(csc5C)C4=C(C#N)C#N)sc23)c1
434,199,10.93,10.68,18.16,0.697,0.843,5.54,3.9,1.64,CCCCCCc1cccc(C2(c3cccc(CCCCCC)c3)c3cc4c(cc3-c3sc5cc(/C=C6\C(=O)c7c(csc7C)C6=C(C#N)C#N)sc5c32)C(c2cccc(CCCCCC)c2)(c2cccc(CCCCCC)c2)c2c-4sc3cc(/C=C4\C(=O)c5c(csc5C)C4=C(C#N)C#N)sc23)c1,1468.05,5.33,3.53,1.8,CCCCC(CC)Cc1ccc(-c2c3cc(-c4ccc(-c5sc(-c6ccc(C)s6)c6c5C(=O)c5c(CC(CC)CCCC)sc(CC(CC)CCCC)c5C6=O)s4)sc3c(-c3ccc(CC(CC)CCCC)s3)c3cc(C)sc23)s1,50.4,18.8,2.68 \,CCCCC(CC)Cc1ccc(-c2c3cc(-c4ccc(-c5sc(-c6ccc(C)s6)c6c5C(=O)c5c(CC(CC)CCCC)sc(CC(CC)CCCC)c5C6=O)s4)sc3c(-c3ccc(CC(CC)CCCC)s3)c3cc(C)sc23)s1.CCCCCCc1cccc(C2(c3cccc(CCCCCC)c3)c3cc4c(cc3-c3sc5cc(/C=C6\C(=O)c7c(csc7C)C6=C(C#N)C#N)sc5c32)C(c2cccc(CCCCCC)c2)(c2cccc(CCCCCC)c2)c2c-4sc3cc(/C=C4\C(=O)c5c(csc5C)C4=C(C#N)C#N)sc23)c1
435,199,8.34,8.12,16.52,0.617,0.796,5.54,3.9,1.64,CCCCCCc1cccc(C2(c3cccc(CCCCCC)c3)c3cc4c(cc3-c3sc5cc(/C=C6\C(=O)c7c(csc7C)C6=C(C#N)C#N)sc5c32)C(c2cccc(CCCCCC)c2)(c2cccc(CCCCCC)c2)c2c-4sc3cc(/C=C4\C(=O)c5c(csc5C)C4=C(C#N)C#N)sc23)c1,1468.05,5.2,3.6,1.6,CCCCC(CC)COC(=O)c1sc2c(-c3cc4c(-c5ccc(CC(CC)CCCC)s5)c5sc(C)cc5c(-c5ccc(CC(CC)CCCC)s5)c4s3)sc(C)c2c1F,124.0,72.9,1.70 \,CCCCC(CC)COC(=O)c1sc2c(-c3cc4c(-c5ccc(CC(CC)CCCC)s5)c5sc(C)cc5c(-c5ccc(CC(CC)CCCC)s5)c4s3)sc(C)c2c1F.CCCCCCc1cccc(C2(c3cccc(CCCCCC)c3)c3cc4c(cc3-c3sc5cc(/C=C6\C(=O)c7c(csc7C)C6=C(C#N)C#N)sc5c32)C(c2cccc(CCCCCC)c2)(c2cccc(CCCCCC)c2)c2c-4sc3cc(/C=C4\C(=O)c5c(csc5C)C4=C(C#N)C#N)sc23)c1
436,200,9.36,9.11,17.31,0.598,0.88,5.41,3.87,1.54,CCCCCCc1ccc(C2(c3ccc(CCCCCC)cc3)c3cc4c(cc3-c3sc(-c5ccc(/C=C6\C(=O)c7ccccc7C6=C(C#N)C#N)[se]5)cc32)C(c2ccc(CCCCCC)cc2)(c2ccc(CCCCCC)cc2)c2cc(-c3ccc(/C=C5\C(=O)c6ccccc6C5=C(C#N)C#N)[se]3)sc2-4)cc1,1573.83,5.33,2.92,2.41,CCCCC(CC)Cc1ccc(-c2c3cc(-c4ccc(-c5sc(-c6ccc(C)s6)c6c5C(=O)c5c(CC(CC)CCCC)sc(CC(CC)CCCC)c5C6=O)s4)sc3c(-c3ccc(CC(CC)CCCC)s3)c3cc(C)sc23)s1,117.0,58.5,2.00 \,CCCCC(CC)Cc1ccc(-c2c3cc(-c4ccc(-c5sc(-c6ccc(C)s6)c6c5C(=O)c5c(CC(CC)CCCC)sc(CC(CC)CCCC)c5C6=O)s4)sc3c(-c3ccc(CC(CC)CCCC)s3)c3cc(C)sc23)s1.CCCCCCc1ccc(C2(c3ccc(CCCCCC)cc3)c3cc4c(cc3-c3sc(-c5ccc(/C=C6\C(=O)c7ccccc7C6=C(C#N)C#N)[se]5)cc32)C(c2ccc(CCCCCC)cc2)(c2ccc(CCCCCC)cc2)c2cc(-c3ccc(/C=C5\C(=O)c6ccccc6C5=C(C#N)C#N)[se]3)sc2-4)cc1
437,200,11.19,11.03,21.35,0.654,0.79,5.51,4.0,1.51,CCCCCCc1ccc(C2(c3ccc(CCCCCC)cc3)c3cc4c(cc3-c3sc(-c5ccc(/C=C6\C(=O)c7cc(F)c(F)cc7C6=C(C#N)C#N)[se]5)cc32)C(c2ccc(CCCCCC)cc2)(c2ccc(CCCCCC)cc2)c2cc(-c3ccc(/C=C5\C(=O)c6cc(F)c(F)cc6C5=C(C#N)C#N)[se]3)sc2-4)cc1,1645.79,5.33,2.92,2.41,CCCCC(CC)Cc1ccc(-c2c3cc(-c4ccc(-c5sc(-c6ccc(C)s6)c6c5C(=O)c5c(CC(CC)CCCC)sc(CC(CC)CCCC)c5C6=O)s4)sc3c(-c3ccc(CC(CC)CCCC)s3)c3cc(C)sc23)s1,117.0,58.5,2.00 \,CCCCC(CC)Cc1ccc(-c2c3cc(-c4ccc(-c5sc(-c6ccc(C)s6)c6c5C(=O)c5c(CC(CC)CCCC)sc(CC(CC)CCCC)c5C6=O)s4)sc3c(-c3ccc(CC(CC)CCCC)s3)c3cc(C)sc23)s1.CCCCCCc1ccc(C2(c3ccc(CCCCCC)cc3)c3cc4c(cc3-c3sc(-c5ccc(/C=C6\C(=O)c7cc(F)c(F)cc7C6=C(C#N)C#N)[se]5)cc32)C(c2ccc(CCCCCC)cc2)(c2ccc(CCCCCC)cc2)c2cc(-c3ccc(/C=C5\C(=O)c6cc(F)c(F)cc6C5=C(C#N)C#N)[se]3)sc2-4)cc1
438,201,4.5,4.3,8.7,0.469,1.05,6.09,4.16,1.93,CCCCCCCCc1c(-c2sc(-c3sc(-c4sc(-c5sc(C=C(C#N)C#N)c(F)c5CCCCCCCC)c(F)c4CCCCCCCC)c(F)c3F)c(CCCCCCCC)c2F)sc(C=C(C#N)C#N)c1F,1121.54,5.22,3.64,1.58,CCCCC(CC)COC(=O)c1sc2c(-c3cc4c(-c5ccc(CC(CC)CCCC)s5)c5sc(C)cc5c(-c5ccc(CC(CC)CCCC)s5)c4s3)sc(C)c2c1F,124.0,72.9,1.70 \,CCCCC(CC)COC(=O)c1sc2c(-c3cc4c(-c5ccc(CC(CC)CCCC)s5)c5sc(C)cc5c(-c5ccc(CC(CC)CCCC)s5)c4s3)sc(C)c2c1F.CCCCCCCCc1c(-c2sc(-c3sc(-c4sc(-c5sc(C=C(C#N)C#N)c(F)c5CCCCCCCC)c(F)c4CCCCCCCC)c(F)c3F)c(CCCCCCCC)c2F)sc(C=C(C#N)C#N)c1F
439,201,1.8,1.7,4.4,0.345,1.11,5.74,3.93,1.81,CCCCCCCCc1c(-c2sc(-c3sc(-c4sc(-c5sc(-c6sc(-c7sc(C=C(C#N)C#N)c(F)c7CCCCCCCC)c(F)c6CCCCCCCC)c(F)c5CCCCCCCC)c(F)c4F)c(CCCCCCCC)c3F)c(CCCCCCCC)c2F)sc(C=C(C#N)C#N)c1F,1546.19,5.22,3.64,1.58,CCCCC(CC)COC(=O)c1sc2c(-c3cc4c(-c5ccc(CC(CC)CCCC)s5)c5sc(C)cc5c(-c5ccc(CC(CC)CCCC)s5)c4s3)sc(C)c2c1F,124.0,72.9,1.70 \,CCCCC(CC)COC(=O)c1sc2c(-c3cc4c(-c5ccc(CC(CC)CCCC)s5)c5sc(C)cc5c(-c5ccc(CC(CC)CCCC)s5)c4s3)sc(C)c2c1F.CCCCCCCCc1c(-c2sc(-c3sc(-c4sc(-c5sc(-c6sc(-c7sc(C=C(C#N)C#N)c(F)c7CCCCCCCC)c(F)c6CCCCCCCC)c(F)c5CCCCCCCC)c(F)c4F)c(CCCCCCCC)c3F)c(CCCCCCCC)c2F)sc(C=C(C#N)C#N)c1F
440,202,11.49,11.49,17.81,0.708,0.91,5.53,3.83,1.7,CCCCC(CC)CC1(CC(CC)CCCC)c2cc(/C=C3\C(=O)c4cc(F)c(F)cc4C3=C(C#N)C#N)sc2-c2sc(-c3cc(F)c(-c4cc5c(s4)-c4sc(/C=C6\C(=O)c7cc(F)c(F)cc7C6=C(C#N)C#N)cc4C5(CC(CC)CCCC)CC(CC)CCCC)cc3F)cc21,1395.8,5.48,3.64,1.84,CCCCC(CC)Cc1sc(-c2c3cc(-c4ccc(-c5sc(-c6ccc(C)s6)c6c5C(=O)c5c(CC(CC)CCCC)sc(CC(CC)CCCC)c5C6=O)s4)sc3c(-c3cc(F)c(CC(CC)CCCC)s3)c3cc(C)sc23)cc1F,38.6,19.3,2.00 \,CCCCC(CC)Cc1sc(-c2c3cc(-c4ccc(-c5sc(-c6ccc(C)s6)c6c5C(=O)c5c(CC(CC)CCCC)sc(CC(CC)CCCC)c5C6=O)s4)sc3c(-c3cc(F)c(CC(CC)CCCC)s3)c3cc(C)sc23)cc1F.CCCCC(CC)CC1(CC(CC)CCCC)c2cc(/C=C3\C(=O)c4cc(F)c(F)cc4C3=C(C#N)C#N)sc2-c2sc(-c3cc(F)c(-c4cc5c(s4)-c4sc(/C=C6\C(=O)c7cc(F)c(F)cc7C6=C(C#N)C#N)cc4C5(CC(CC)CCCC)CC(CC)CCCC)cc3F)cc21
441,202,8.36,8.36,12.62,0.71,0.93,5.5,3.81,1.69,CCCCC(CC)CC1(CC(CC)CCCC)c2cc(/C=C3\C(=O)c4cc(F)c(F)cc4C3=C(C#N)C#N)sc2-c2sc(-c3c(F)c(OC)c(-c4cc5c(s4)-c4sc(/C=C6\C(=O)c7cc(F)c(F)cc7C6=C(C#N)C#N)cc4C5(CC(CC)CCCC)CC(CC)CCCC)c(F)c3OC)cc21,1455.85,5.48,3.64,1.84,CCCCC(CC)Cc1sc(-c2c3cc(-c4ccc(-c5sc(-c6ccc(C)s6)c6c5C(=O)c5c(CC(CC)CCCC)sc(CC(CC)CCCC)c5C6=O)s4)sc3c(-c3cc(F)c(CC(CC)CCCC)s3)c3cc(C)sc23)cc1F,38.6,19.3,2.00 \,CCCCC(CC)Cc1sc(-c2c3cc(-c4ccc(-c5sc(-c6ccc(C)s6)c6c5C(=O)c5c(CC(CC)CCCC)sc(CC(CC)CCCC)c5C6=O)s4)sc3c(-c3cc(F)c(CC(CC)CCCC)s3)c3cc(C)sc23)cc1F.CCCCC(CC)CC1(CC(CC)CCCC)c2cc(/C=C3\C(=O)c4cc(F)c(F)cc4C3=C(C#N)C#N)sc2-c2sc(-c3c(F)c(OC)c(-c4cc5c(s4)-c4sc(/C=C6\C(=O)c7cc(F)c(F)cc7C6=C(C#N)C#N)cc4C5(CC(CC)CCCC)CC(CC)CCCC)c(F)c3OC)cc21
442,202,9.09,9.09,13.76,0.734,0.91,5.66,3.86,1.8,CCCCC(CC)CC1(CC(CC)CCCC)c2cc(/C=C3\C(=O)c4cc(F)c(F)cc4C3=C(C#N)C#N)sc2-c2sc(-c3c(F)c(F)c(-c4cc5c(s4)-c4sc(/C=C6\C(=O)c7cc(F)c(F)cc7C6=C(C#N)C#N)cc4C5(CC(CC)CCCC)CC(CC)CCCC)c(F)c3F)cc21,1431.78,5.48,3.64,1.84,CCCCC(CC)Cc1sc(-c2c3cc(-c4ccc(-c5sc(-c6ccc(C)s6)c6c5C(=O)c5c(CC(CC)CCCC)sc(CC(CC)CCCC)c5C6=O)s4)sc3c(-c3cc(F)c(CC(CC)CCCC)s3)c3cc(C)sc23)cc1F,38.6,19.3,2.00 \,CCCCC(CC)Cc1sc(-c2c3cc(-c4ccc(-c5sc(-c6ccc(C)s6)c6c5C(=O)c5c(CC(CC)CCCC)sc(CC(CC)CCCC)c5C6=O)s4)sc3c(-c3cc(F)c(CC(CC)CCCC)s3)c3cc(C)sc23)cc1F.CCCCC(CC)CC1(CC(CC)CCCC)c2cc(/C=C3\C(=O)c4cc(F)c(F)cc4C3=C(C#N)C#N)sc2-c2sc(-c3c(F)c(F)c(-c4cc5c(s4)-c4sc(/C=C6\C(=O)c7cc(F)c(F)cc7C6=C(C#N)C#N)cc4C5(CC(CC)CCCC)CC(CC)CCCC)c(F)c3F)cc21
443,203,2.73,2.47,7.83,0.45,0.77,5.96,3.82,2.14,CCCCCCCCCCCCC(CCCCCCCC)N1C(=O)c2ccc3c4c5c(c6ccc(c2c36)C1=O)=C(c1ccc(C(c2ccc(C3=c6c7c(c8ccc9c%10c(ccc6c8%10)C(=O)N(C(CCCCCCCC)CCCCCCCCCCCC)C9=O)C=CC6C(=O)N(C(CCCCCCCC)CCCCCCCCCCCC)C(=O)C(=C3)C76)cc2)(c2ccc(-c3cc6c7c(ccc8c9c%10c(c3c87)=CC=C3C(=O)N(C(CCCCCCCC)CCCCCCCCCCCC)C(=O)C(C=C9)C3%10)C(=O)N(C(CCCCCCCC)CCCCCCCCCCCC)C6=O)cc2)c2ccc(-c3cc6c7c(ccc8c9c%10c(c3c87)=CC=C3C(=O)N(C(CCCCCCCC)CCCCCCCCCCCC)C(=O)C(C=C9)C3%10)C(=O)N(C(CCCCCCCC)CCCCCCCCCCCC)C6=O)cc2)cc1)C=C1C(=O)N(C(CCCCCCCC)CCCCCCCCCCCC)C(=O)C(C=C4)C15,4238.39,5.11,3.25,1.86,CCCCC(CC)CC(=O)c1cc2c(C)sc(-c3cc4c(-c5ccc(CC(CC)CCCC)s5)c5sc(C)cc5c(-c5ccc(CC(CC)CCCC)s5)c4s3)c2s1,56.0,20.0,2.80 \,CCCCC(CC)CC(=O)c1cc2c(C)sc(-c3cc4c(-c5ccc(CC(CC)CCCC)s5)c5sc(C)cc5c(-c5ccc(CC(CC)CCCC)s5)c4s3)c2s1.CCCCCCCCCCCCC(CCCCCCCC)N1C(=O)c2ccc3c4c5c(c6ccc(c2c36)C1=O)=C(c1ccc(C(c2ccc(C3=c6c7c(c8ccc9c%10c(ccc6c8%10)C(=O)N(C(CCCCCCCC)CCCCCCCCCCCC)C9=O)C=CC6C(=O)N(C(CCCCCCCC)CCCCCCCCCCCC)C(=O)C(=C3)C76)cc2)(c2ccc(-c3cc6c7c(ccc8c9c%10c(c3c87)=CC=C3C(=O)N(C(CCCCCCCC)CCCCCCCCCCCC)C(=O)C(C=C9)C3%10)C(=O)N(C(CCCCCCCC)CCCCCCCCCCCC)C6=O)cc2)c2ccc(-c3cc6c7c(ccc8c9c%10c(c3c87)=CC=C3C(=O)N(C(CCCCCCCC)CCCCCCCCCCCC)C(=O)C(C=C9)C3%10)C(=O)N(C(CCCCCCCC)CCCCCCCCCCCC)C6=O)cc2)cc1)C=C1C(=O)N(C(CCCCCCCC)CCCCCCCCCCCC)C(=O)C(C=C4)C15
444,204,5.23,5.23,11.54,0.473,0.96,6.05,3.8,2.25,CCCCCCn1c2cc3c(=O)n(CC(CC)CC)c(=O)c4ccc5c6c(-c7cc8c(=O)n(CC(CC)CC)c(=O)c9cc%10c%11c(c7c7ccc%12c(=O)n(CC(CC)CC)c(=O)c%13cc(c%11c7c%12%13)n%10CCCCCC)c89)cc7c(=O)n(CC(CC)CC)c(=O)c8cc1c(c6c78)c2c5c43,1309.66,5.22,3.64,1.58,CCCCC(CC)COC(=O)c1sc2c(-c3cc4c(-c5ccc(CC(CC)CCCC)s5)c5sc(C)cc5c(-c5ccc(CC(CC)CCCC)s5)c4s3)sc(C)c2c1F,124.0,72.9,1.70 \,CCCCC(CC)COC(=O)c1sc2c(-c3cc4c(-c5ccc(CC(CC)CCCC)s5)c5sc(C)cc5c(-c5ccc(CC(CC)CCCC)s5)c4s3)sc(C)c2c1F.CCCCCCn1c2cc3c(=O)n(CC(CC)CC)c(=O)c4ccc5c6c(-c7cc8c(=O)n(CC(CC)CC)c(=O)c9cc%10c%11c(c7c7ccc%12c(=O)n(CC(CC)CC)c(=O)c%13cc(c%11c7c%12%13)n%10CCCCCC)c89)cc7c(=O)n(CC(CC)CC)c(=O)c8cc1c(c6c78)c2c5c43
445,204,1.22,1.22,4.33,0.291,0.97,5.84,3.8,2.04,CCCCCCn1c2cc3c(=O)n(CC(CC)CC)c(=O)c4ccc5c6c(C#Cc7cc8c(=O)n(CC(CC)CC)c(=O)c9cc%10c%11c(c7c7ccc%12c(=O)n(CC(CC)CC)c(=O)c%13cc(c%11c7c%12%13)n%10CCCCCC)c89)cc7c(=O)n(CC(CC)CC)c(=O)c8cc1c(c6c78)c2c5c43,1333.68,5.22,3.64,1.58,CCCCC(CC)COC(=O)c1sc2c(-c3cc4c(-c5ccc(CC(CC)CCCC)s5)c5sc(C)cc5c(-c5ccc(CC(CC)CCCC)s5)c4s3)sc(C)c2c1F,124.0,72.9,1.70 \,CCCCC(CC)COC(=O)c1sc2c(-c3cc4c(-c5ccc(CC(CC)CCCC)s5)c5sc(C)cc5c(-c5ccc(CC(CC)CCCC)s5)c4s3)sc(C)c2c1F.CCCCCCn1c2cc3c(=O)n(CC(CC)CC)c(=O)c4ccc5c6c(C#Cc7cc8c(=O)n(CC(CC)CC)c(=O)c9cc%10c%11c(c7c7ccc%12c(=O)n(CC(CC)CC)c(=O)c%13cc(c%11c7c%12%13)n%10CCCCCC)c89)cc7c(=O)n(CC(CC)CC)c(=O)c8cc1c(c6c78)c2c5c43
446,204,1.34,1.34,4.41,0.322,0.95,5.98,3.8,2.18,CCCCCCn1c2cc3c(=O)n(CC(CC)CC)c(=O)c4ccc5c6c(C#CC#Cc7cc8c(=O)n(CC(CC)CC)c(=O)c9cc%10c%11c(c7c7ccc%12c(=O)n(CC(CC)CC)c(=O)c%13cc(c%11c7c%12%13)n%10CCCCCC)c89)cc7c(=O)n(CC(CC)CC)c(=O)c8cc1c(c6c78)c2c5c43,1357.71,5.22,3.64,1.58,CCCCC(CC)COC(=O)c1sc2c(-c3cc4c(-c5ccc(CC(CC)CCCC)s5)c5sc(C)cc5c(-c5ccc(CC(CC)CCCC)s5)c4s3)sc(C)c2c1F,124.0,72.9,1.70 \,CCCCC(CC)COC(=O)c1sc2c(-c3cc4c(-c5ccc(CC(CC)CCCC)s5)c5sc(C)cc5c(-c5ccc(CC(CC)CCCC)s5)c4s3)sc(C)c2c1F.CCCCCCn1c2cc3c(=O)n(CC(CC)CC)c(=O)c4ccc5c6c(C#CC#Cc7cc8c(=O)n(CC(CC)CC)c(=O)c9cc%10c%11c(c7c7ccc%12c(=O)n(CC(CC)CC)c(=O)c%13cc(c%11c7c%12%13)n%10CCCCCC)c89)cc7c(=O)n(CC(CC)CC)c(=O)c8cc1c(c6c78)c2c5c43
447,205,3.97,3.76,9.29,0.52,0.826,5.4,3.77,1.63,CCCCCCc1ccc(C2(c3ccc(CCCCCC)cc3)c3cc4c(cc3-c3sc(-c5ccc(C=C(C#N)C#N)c6nsnc56)cc32)C(c2ccc(CCCCCC)cc2)(c2ccc(CCCCCC)cc2)c2cc(-c3ccc(C=C(C#N)C#N)c5nsnc35)sc2-4)cc1,1327.84,5.22,3.64,1.58,CCCCC(CC)COC(=O)c1sc2c(-c3cc4c(-c5ccc(CC(CC)CCCC)s5)c5sc(C)cc5c(-c5ccc(CC(CC)CCCC)s5)c4s3)sc(C)c2c1F,124.0,72.9,1.70 \,CCCCC(CC)COC(=O)c1sc2c(-c3cc4c(-c5ccc(CC(CC)CCCC)s5)c5sc(C)cc5c(-c5ccc(CC(CC)CCCC)s5)c4s3)sc(C)c2c1F.CCCCCCc1ccc(C2(c3ccc(CCCCCC)cc3)c3cc4c(cc3-c3sc(-c5ccc(C=C(C#N)C#N)c6nsnc56)cc32)C(c2ccc(CCCCCC)cc2)(c2ccc(CCCCCC)cc2)c2cc(-c3ccc(C=C(C#N)C#N)c5nsnc35)sc2-4)cc1
448,205,6.57,6.31,14.07,0.62,0.767,5.5,3.78,1.72,CCCCCCc1ccc(C2(c3ccc(CCCCCC)cc3)c3cc(-c4ccc(-c5ccc(C=C(C#N)C#N)c6nsnc56)s4)ccc3-c3sc(-c4ccc(C=C(C#N)C#N)c5nsnc45)cc32)cc1,995.31,5.22,3.64,1.58,CCCCC(CC)COC(=O)c1sc2c(-c3cc4c(-c5ccc(CC(CC)CCCC)s5)c5sc(C)cc5c(-c5ccc(CC(CC)CCCC)s5)c4s3)sc(C)c2c1F,124.0,72.9,1.70 \,CCCCC(CC)COC(=O)c1sc2c(-c3cc4c(-c5ccc(CC(CC)CCCC)s5)c5sc(C)cc5c(-c5ccc(CC(CC)CCCC)s5)c4s3)sc(C)c2c1F.CCCCCCc1ccc(C2(c3ccc(CCCCCC)cc3)c3cc(-c4ccc(-c5ccc(C=C(C#N)C#N)c6nsnc56)s4)ccc3-c3sc(-c4ccc(C=C(C#N)C#N)c5nsnc45)cc32)cc1
449,206,7.14,7.02,14.11,0.634,0.78,5.48,3.83,1.65,CCCCCCc1ccc(C2(c3ccc(CCCCCC)cc3)c3cc4c(cc3-c3sc5cc(/C=C6\C(=O)c7ccccc7C6=C(C#N)C#N)sc5c32)C(c2ccc(CCCCCC)cc2)(c2ccc(CCCCCC)cc2)c2c-4sc3cc(/C=C4\C(=O)c5ccccc5C4=C(C#N)C#N)sc23)cc1,1427.96,5.39,3.7,1.69,CCCCC(CC)COC(=O)c1cc2c(-c3ccc(C)s3)c3nn(CC(CC)CCCC)nc3c(-c3ccc(-c4cc5c(-c6cc(F)c(CC(CC)CCCC)s6)c6sc(C)cc6c(-c6cc(F)c(CC(CC)CCCC)s6)c5s4)s3)c2s1,263.9,91.0,2.90 \,CCCCC(CC)COC(=O)c1cc2c(-c3ccc(C)s3)c3nn(CC(CC)CCCC)nc3c(-c3ccc(-c4cc5c(-c6cc(F)c(CC(CC)CCCC)s6)c6sc(C)cc6c(-c6cc(F)c(CC(CC)CCCC)s6)c5s4)s3)c2s1.CCCCCCc1ccc(C2(c3ccc(CCCCCC)cc3)c3cc4c(cc3-c3sc5cc(/C=C6\C(=O)c7ccccc7C6=C(C#N)C#N)sc5c32)C(c2ccc(CCCCCC)cc2)(c2ccc(CCCCCC)cc2)c2c-4sc3cc(/C=C4\C(=O)c5ccccc5C4=C(C#N)C#N)sc23)cc1
450,206,4.17,3.96,9.34,0.529,0.8,5.48,3.83,1.65,CCCCCCc1ccc(C2(c3ccc(CCCCCC)cc3)c3cc4c(cc3-c3sc5cc(/C=C6\C(=O)c7ccccc7C6=C(C#N)C#N)sc5c32)C(c2ccc(CCCCCC)cc2)(c2ccc(CCCCCC)cc2)c2c-4sc3cc(/C=C4\C(=O)c5ccccc5C4=C(C#N)C#N)sc23)cc1,1427.96,5.49,3.81,1.68,CCCCCCC(CCCC)Cc1sc(-c2c3cc(-c4ccc(-c5c6nn(CC(CC)CCCC)nc6c(-c6ccc(C)s6)c6cc(C(=O)OCC(CC)CCCC)sc56)s4)sc3c(-c3cc(F)c(CC(CCCC)CCCCCC)s3)c3cc(C)sc23)cc1F,86.0,43.0,2.00 \,CCCCCCC(CCCC)Cc1sc(-c2c3cc(-c4ccc(-c5c6nn(CC(CC)CCCC)nc6c(-c6ccc(C)s6)c6cc(C(=O)OCC(CC)CCCC)sc56)s4)sc3c(-c3cc(F)c(CC(CCCC)CCCCCC)s3)c3cc(C)sc23)cc1F.CCCCCCc1ccc(C2(c3ccc(CCCCCC)cc3)c3cc4c(cc3-c3sc5cc(/C=C6\C(=O)c7ccccc7C6=C(C#N)C#N)sc5c32)C(c2ccc(CCCCCC)cc2)(c2ccc(CCCCCC)cc2)c2c-4sc3cc(/C=C4\C(=O)c5ccccc5C4=C(C#N)C#N)sc23)cc1
451,206,3.66,3.6,7.58,0.569,0.83,5.48,3.83,1.65,CCCCCCc1ccc(C2(c3ccc(CCCCCC)cc3)c3cc4c(cc3-c3sc5cc(/C=C6\C(=O)c7ccccc7C6=C(C#N)C#N)sc5c32)C(c2ccc(CCCCCC)cc2)(c2ccc(CCCCCC)cc2)c2c-4sc3cc(/C=C4\C(=O)c5ccccc5C4=C(C#N)C#N)sc23)cc1,1427.96,5.47,3.78,1.69,CCCCCCC(CCCC)COC(=O)c1cc2c(-c3ccc(C)s3)c3nn(CC(CCCC)CCCCCC)nc3c(-c3ccc(-c4cc5c(-c6cc(F)c(CC(CC)CCCC)s6)c6sc(C)cc6c(-c6cc(F)c(CC(CC)CCCC)s6)c5s4)s3)c2s1,66.3,39.0,1.70 \,CCCCCCC(CCCC)COC(=O)c1cc2c(-c3ccc(C)s3)c3nn(CC(CCCC)CCCCCC)nc3c(-c3ccc(-c4cc5c(-c6cc(F)c(CC(CC)CCCC)s6)c6sc(C)cc6c(-c6cc(F)c(CC(CC)CCCC)s6)c5s4)s3)c2s1.CCCCCCc1ccc(C2(c3ccc(CCCCCC)cc3)c3cc4c(cc3-c3sc5cc(/C=C6\C(=O)c7ccccc7C6=C(C#N)C#N)sc5c32)C(c2ccc(CCCCCC)cc2)(c2ccc(CCCCCC)cc2)c2c-4sc3cc(/C=C4\C(=O)c5ccccc5C4=C(C#N)C#N)sc23)cc1
452,207,2.84,2.84,10.51,0.409,0.661,6.11,4.01,2.1,CCCCCCCC(CCCCCCC)N1C(=O)c2ccc3c4ccc5c6c(cc(-c7cc8c9ccc%10c%11c(ccc(c%12ccc%13c(c7C(=O)N(C(CC)CC)C%13=O)c%128)c%119)C(=O)N(C(CC)CC)C%10=O)c(c7ccc(c2c37)C1=O)c64)C(=O)N(C(CCCCCCC)CCCCCCC)C5=O,1339.77,5.22,3.64,1.58,CCCCC(CC)COC(=O)c1sc2c(-c3cc4c(-c5ccc(CC(CC)CCCC)s5)c5sc(C)cc5c(-c5ccc(CC(CC)CCCC)s5)c4s3)sc(C)c2c1F,124.0,72.9,1.70 \,CCCCC(CC)COC(=O)c1sc2c(-c3cc4c(-c5ccc(CC(CC)CCCC)s5)c5sc(C)cc5c(-c5ccc(CC(CC)CCCC)s5)c4s3)sc(C)c2c1F.CCCCCCCC(CCCCCCC)N1C(=O)c2ccc3c4ccc5c6c(cc(-c7cc8c9ccc%10c%11c(ccc(c%12ccc%13c(c7C(=O)N(C(CC)CC)C%13=O)c%128)c%119)C(=O)N(C(CC)CC)C%10=O)c(c7ccc(c2c37)C1=O)c64)C(=O)N(C(CCCCCCC)CCCCCCC)C5=O
453,207,4.55,4.55,12.61,0.481,0.751,6.09,3.99,2.1,CCCCCCCC(CCCCCCC)N1C(=O)c2ccc3c4c(-c5cc6c7ccc8c9c(ccc(c%10ccc%11c(c5C(=O)N(C(CC)CC)C%11=O)c%106)c97)C(=O)N(C(CC)CC)C8=O)cc5c6c(ccc(c7c(-c8cc9c%10ccc%11c%12c(ccc(c%13ccc%14c(c8C(=O)N(C(CC)CC)C%14=O)c%139)c%12%10)C(=O)N(C(CC)CC)C%11=O)cc(c2c37)C1=O)c64)C(=O)N(C(CCCCCCC)CCCCCCC)C5=O,1868.38,5.22,3.64,1.58,CCCCC(CC)COC(=O)c1sc2c(-c3cc4c(-c5ccc(CC(CC)CCCC)s5)c5sc(C)cc5c(-c5ccc(CC(CC)CCCC)s5)c4s3)sc(C)c2c1F,124.0,72.9,1.70 \,CCCCC(CC)COC(=O)c1sc2c(-c3cc4c(-c5ccc(CC(CC)CCCC)s5)c5sc(C)cc5c(-c5ccc(CC(CC)CCCC)s5)c4s3)sc(C)c2c1F.CCCCCCCC(CCCCCCC)N1C(=O)c2ccc3c4c(-c5cc6c7ccc8c9c(ccc(c%10ccc%11c(c5C(=O)N(C(CC)CC)C%11=O)c%106)c97)C(=O)N(C(CC)CC)C8=O)cc5c6c(ccc(c7c(-c8cc9c%10ccc%11c%12c(ccc(c%13ccc%14c(c8C(=O)N(C(CC)CC)C%14=O)c%139)c%12%10)C(=O)N(C(CC)CC)C%11=O)cc(c2c37)C1=O)c64)C(=O)N(C(CCCCCCC)CCCCCCC)C5=O
454,208,8.03,7.92,17.7,0.56,0.81,5.48,3.83,1.65,CCCCCCc1ccc(C2(c3ccc(CCCCCC)cc3)c3cc4c(cc3-c3sc5cc(/C=C6\C(=O)c7ccccc7C6=C(C#N)C#N)sc5c32)C(c2ccc(CCCCCC)cc2)(c2ccc(CCCCCC)cc2)c2c-4sc3cc(/C=C4\C(=O)c5ccccc5C4=C(C#N)C#N)sc23)cc1,1427.96,5.25,3.49,1.76,CCCCCCCC(CCCCCC)COc1ccc(-c2ccc(-c3c4cc(-c5ccc(-c6c(F)c(F)c(-c7ccc(C)s7)c7nn(CC(CCCC)CCCCCC)nc67)s5)sc4c(-c4ccc(-c5ccc(OCC(CCCCCC)CCCCCCC)cc5)cc4)c4cc(C)sc34)cc2)cc1,70.0,35.0,2.00 \,CCCCCCCC(CCCCCC)COc1ccc(-c2ccc(-c3c4cc(-c5ccc(-c6c(F)c(F)c(-c7ccc(C)s7)c7nn(CC(CCCC)CCCCCC)nc67)s5)sc4c(-c4ccc(-c5ccc(OCC(CCCCCC)CCCCCCC)cc5)cc4)c4cc(C)sc34)cc2)cc1.CCCCCCc1ccc(C2(c3ccc(CCCCCC)cc3)c3cc4c(cc3-c3sc5cc(/C=C6\C(=O)c7ccccc7C6=C(C#N)C#N)sc5c32)C(c2ccc(CCCCCC)cc2)(c2ccc(CCCCCC)cc2)c2c-4sc3cc(/C=C4\C(=O)c5ccccc5C4=C(C#N)C#N)sc23)cc1
455,208,6.61,6.45,18.0,0.49,0.75,5.48,3.83,1.65,CCCCCCc1ccc(C2(c3ccc(CCCCCC)cc3)c3cc4c(cc3-c3sc5cc(/C=C6\C(=O)c7ccccc7C6=C(C#N)C#N)sc5c32)C(c2ccc(CCCCCC)cc2)(c2ccc(CCCCCC)cc2)c2c-4sc3cc(/C=C4\C(=O)c5ccccc5C4=C(C#N)C#N)sc23)cc1,1427.96,5.23,3.52,1.71,CCCCCCCC(CCCCCC)COc1ccc2cc(-c3c4cc(-c5ccc(-c6c(F)c(F)c(-c7ccc(C)s7)c7nn(CC(CCCC)CCCCCC)nc67)s5)sc4c(-c4ccc5cc(OCC(CCCCCC)CCCCCCC)ccc5c4)c4cc(C)sc34)ccc2c1,74.0,37.0,2.00 \,CCCCCCCC(CCCCCC)COc1ccc2cc(-c3c4cc(-c5ccc(-c6c(F)c(F)c(-c7ccc(C)s7)c7nn(CC(CCCC)CCCCCC)nc67)s5)sc4c(-c4ccc5cc(OCC(CCCCCC)CCCCCCC)ccc5c4)c4cc(C)sc34)ccc2c1.CCCCCCc1ccc(C2(c3ccc(CCCCCC)cc3)c3cc4c(cc3-c3sc5cc(/C=C6\C(=O)c7ccccc7C6=C(C#N)C#N)sc5c32)C(c2ccc(CCCCCC)cc2)(c2ccc(CCCCCC)cc2)c2c-4sc3cc(/C=C4\C(=O)c5ccccc5C4=C(C#N)C#N)sc23)cc1
456,209,4.53,4.53,9.18,0.554,0.89,5.71,3.83,1.88,Cl[B@]12N3C4=C5C(C=C(C#CC(C=C6C(N(C(CCCCCC)CCCCCC)C7=O)=O)=C8C9=C6C7=CC=C9C%10=CC=C(C%11=O)C%12C%10=C8C=CC%12C(N%11C(CCCCCC)CCCCCC)=O)C=C5)=C3N=C%13C%14=C(C=C(C#CC(C=C%15C(N(C(CCCCCC)CCCCCC)C%16=O)=O)=C%17C%18=C%15C%16=CC=C%18C%19=CC=C(C%20=O)C%21C%19=C%17C=CC%21C(N%20C(CCCCCC)CCCCCC)=O)C=C%14)C(N%132)=NC%22=[N]1C(C%23=C%22C=CC(C#CC(C=C%24C(N(C(CCCCCC)CCCCCC)C%25=O)=O)=C%26C%27=C%24C%25=CC=C%27C%28=CC=C(C%29=O)C%30C%28=C%26C=CC%30C(N%29C(CCCCCC)CCCCCC)=O)=C%23)=N4,2767.9,5.37,3.02,2.35,CCCCC(CC)Cc1ccc(-c2c3cc(-c4ccc(-c5sc(-c6ccc(C)s6)c6c5C(=O)c5c(CC(CC)CCCC)sc(CC(CC)CCCC)c5C6=O)s4)sc3c(-c3ccc(CC(CC)CCCC)s3)c3cc(C)sc23)s1,117.0,58.5,2.00 \,CCCCC(CC)Cc1ccc(-c2c3cc(-c4ccc(-c5sc(-c6ccc(C)s6)c6c5C(=O)c5c(CC(CC)CCCC)sc(CC(CC)CCCC)c5C6=O)s4)sc3c(-c3ccc(CC(CC)CCCC)s3)c3cc(C)sc23)s1.Cl[B@]12N3C4=C5C(C=C(C#CC(C=C6C(N(C(CCCCCC)CCCCCC)C7=O)=O)=C8C9=C6C7=CC=C9C%10=CC=C(C%11=O)C%12C%10=C8C=CC%12C(N%11C(CCCCCC)CCCCCC)=O)C=C5)=C3N=C%13C%14=C(C=C(C#CC(C=C%15C(N(C(CCCCCC)CCCCCC)C%16=O)=O)=C%17C%18=C%15C%16=CC=C%18C%19=CC=C(C%20=O)C%21C%19=C%17C=CC%21C(N%20C(CCCCCC)CCCCCC)=O)C=C%14)C(N%132)=NC%22=[N]1C(C%23=C%22C=CC(C#CC(C=C%24C(N(C(CCCCCC)CCCCCC)C%25=O)=O)=C%26C%27=C%24C%25=CC=C%27C%28=CC=C(C%29=O)C%30C%28=C%26C=CC%30C(N%29C(CCCCCC)CCCCCC)=O)=C%23)=N4
457,209,1.78,1.78,5.18,0.465,0.74,5.69,3.98,1.71,Cl[B@]12N3C4=C5C(C=C(C(C=C6C(N(C(CCCCCC)CCCCCC)C7=O)=O)=C8C9=C6C7=CC=C9C%10=CC=C(C%11=O)C%12C%10=C8C=CC%12C(N%11C(CCCCCC)CCCCCC)=O)C=C5)=C3N=C%13C%14=C(C=C(C(C=C%15C(N(C(CCCCCC)CCCCCC)C%16=O)=O)=C%17C%18=C%15C%16=CC=C%18C%19=CC=C(C%20=O)C%21C%19=C%17C=CC%21C(N%20C(CCCCCC)CCCCCC)=O)C=C%14)C(N%132)=NC%22=[N]1C(C%23=C%22C=CC(C(C=C%24C(N(C(CCCCCC)CCCCCC)C%25=O)=O)=C%26C%27=C%24C%25=CC=C%27C%28=CC=C(C%29=O)C%30C%28=C%26C=CC%30C(N%29C(CCCCCC)CCCCCC)=O)=C%23)=N4,2695.83,5.37,3.02,2.35,CCCCC(CC)Cc1ccc(-c2c3cc(-c4ccc(-c5sc(-c6ccc(C)s6)c6c5C(=O)c5c(CC(CC)CCCC)sc(CC(CC)CCCC)c5C6=O)s4)sc3c(-c3ccc(CC(CC)CCCC)s3)c3cc(C)sc23)s1,117.0,58.5,2.00 \,CCCCC(CC)Cc1ccc(-c2c3cc(-c4ccc(-c5sc(-c6ccc(C)s6)c6c5C(=O)c5c(CC(CC)CCCC)sc(CC(CC)CCCC)c5C6=O)s4)sc3c(-c3ccc(CC(CC)CCCC)s3)c3cc(C)sc23)s1.Cl[B@]12N3C4=C5C(C=C(C(C=C6C(N(C(CCCCCC)CCCCCC)C7=O)=O)=C8C9=C6C7=CC=C9C%10=CC=C(C%11=O)C%12C%10=C8C=CC%12C(N%11C(CCCCCC)CCCCCC)=O)C=C5)=C3N=C%13C%14=C(C=C(C(C=C%15C(N(C(CCCCCC)CCCCCC)C%16=O)=O)=C%17C%18=C%15C%16=CC=C%18C%19=CC=C(C%20=O)C%21C%19=C%17C=CC%21C(N%20C(CCCCCC)CCCCCC)=O)C=C%14)C(N%132)=NC%22=[N]1C(C%23=C%22C=CC(C(C=C%24C(N(C(CCCCCC)CCCCCC)C%25=O)=O)=C%26C%27=C%24C%25=CC=C%27C%28=CC=C(C%29=O)C%30C%28=C%26C=CC%30C(N%29C(CCCCCC)CCCCCC)=O)=C%23)=N4
458,210,6.63,6.22,15.11,0.48,0.92,5.69,3.93,1.76,CCC(CC)N1C(=O)c2ccc3c4c5c(c6ccc(c2c36)C1=O)=C(c1ccc(-c2c(-c3ccc(C6=c7c8c(c9ccc%10c%11c(ccc7c9%11)C(=O)N(C(CC)CC)C%10=O)C=CC7C(=O)N(C(CC)CC)C(=O)C(=C6)C87)cc3)c(-c3ccc(-c6cc7c8c(ccc9c%10c%11c(c6c98)=CC=C6C(=O)N(C(CC)CC)C(=O)C(C=C%10)C6%11)C(=O)N(C(CC)CC)C7=O)cc3)c(-c3ccc(-c6cc7c8c(ccc9c%10c%11c(c6c98)=CC=C6C(=O)N(C(CC)CC)C(=O)C(C=C%10)C6%11)C(=O)N(C(CC)CC)C7=O)cc3)c(-c3ccc(C6=c7c8c(c9ccc%10c%11c(ccc7c9%11)C(=O)N(C(CC)CC)C%10=O)C=CC7C(=O)N(C(CC)CC)C(=O)C(=C6)C87)cc3)c2-c2ccc(-c3cc6c7c(ccc8c9c%10c(c3c87)=CC=C3C(=O)N(C(CC)CC)C(=O)C(C=C9)C3%10)C(=O)N(C(CC)CC)C6=O)cc2)cc1)C=C1C(=O)N(C(CC)CC)C(=O)C(C=C4)C15,3718.45,5.22,3.64,1.58,CCCCC(CC)COC(=O)c1sc2c(-c3cc4c(-c5ccc(CC(CC)CCCC)s5)c5sc(C)cc5c(-c5ccc(CC(CC)CCCC)s5)c4s3)sc(C)c2c1F,124.0,72.9,1.70 \,CCCCC(CC)COC(=O)c1sc2c(-c3cc4c(-c5ccc(CC(CC)CCCC)s5)c5sc(C)cc5c(-c5ccc(CC(CC)CCCC)s5)c4s3)sc(C)c2c1F.CCC(CC)N1C(=O)c2ccc3c4c5c(c6ccc(c2c36)C1=O)=C(c1ccc(-c2c(-c3ccc(C6=c7c8c(c9ccc%10c%11c(ccc7c9%11)C(=O)N(C(CC)CC)C%10=O)C=CC7C(=O)N(C(CC)CC)C(=O)C(=C6)C87)cc3)c(-c3ccc(-c6cc7c8c(ccc9c%10c%11c(c6c98)=CC=C6C(=O)N(C(CC)CC)C(=O)C(C=C%10)C6%11)C(=O)N(C(CC)CC)C7=O)cc3)c(-c3ccc(-c6cc7c8c(ccc9c%10c%11c(c6c98)=CC=C6C(=O)N(C(CC)CC)C(=O)C(C=C%10)C6%11)C(=O)N(C(CC)CC)C7=O)cc3)c(-c3ccc(C6=c7c8c(c9ccc%10c%11c(ccc7c9%11)C(=O)N(C(CC)CC)C%10=O)C=CC7C(=O)N(C(CC)CC)C(=O)C(=C6)C87)cc3)c2-c2ccc(-c3cc6c7c(ccc8c9c%10c(c3c87)=CC=C3C(=O)N(C(CC)CC)C(=O)C(C=C9)C3%10)C(=O)N(C(CC)CC)C6=O)cc2)cc1)C=C1C(=O)N(C(CC)CC)C(=O)C(C=C4)C15
459,211,4.0,3.82,10.72,0.36,0.81,5.73,3.79,1.94,CCCCCC(CCCCC)N1C(=O)c2ccc3c4c5c(c6cc(-c7ccc(-c8ccc(-c9cc%10c%11c%12c(c%13ccc%14c(c9C(=O)N(C(CCCCC)CCCCC)C%14=O)c%13%10)C=CC9C(=O)N(C(CCCCC)CCCCC)C(=O)C(=CC=%11)C%129)s8)s7)c(c2c63)C1=O)C=CC1C(=O)N(C(CCCCC)CCCCC)C(=O)C(=CC=4)C51,1564.15,5.22,3.64,1.58,CCCCC(CC)COC(=O)c1sc2c(-c3cc4c(-c5ccc(CC(CC)CCCC)s5)c5sc(C)cc5c(-c5ccc(CC(CC)CCCC)s5)c4s3)sc(C)c2c1F,124.0,72.9,1.70 \,CCCCC(CC)COC(=O)c1sc2c(-c3cc4c(-c5ccc(CC(CC)CCCC)s5)c5sc(C)cc5c(-c5ccc(CC(CC)CCCC)s5)c4s3)sc(C)c2c1F.CCCCCC(CCCCC)N1C(=O)c2ccc3c4c5c(c6cc(-c7ccc(-c8ccc(-c9cc%10c%11c%12c(c%13ccc%14c(c9C(=O)N(C(CCCCC)CCCCC)C%14=O)c%13%10)C=CC9C(=O)N(C(CCCCC)CCCCC)C(=O)C(=CC=%11)C%129)s8)s7)c(c2c63)C1=O)C=CC1C(=O)N(C(CCCCC)CCCCC)C(=O)C(=CC=4)C51
460,211,2.22,2.14,6.81,0.39,0.84,5.71,3.81,1.9,CCCCCCCCC1(CCCCCCCC)c2cc(-c3ccc(-c4cc5c6c7c(c8ccc9c(c4C(=O)N(C(CCCCC)CCCCC)C9=O)c58)=CC=C4C(=O)N(C(CCCCC)CCCCC)C(=O)C(C=C6)C47)s3)ccc2-c2ccc(-c3ccc(-c4cc5c6c7c(c8ccc9c(c4C(=O)N(C(CCCCC)CCCCC)C9=O)c85)C=CC4C(=O)N(C(CCCCC)CCCCC)C(=O)C(=CC=6)C74)s3)cc21,1952.79,5.22,3.64,1.58,CCCCC(CC)COC(=O)c1sc2c(-c3cc4c(-c5ccc(CC(CC)CCCC)s5)c5sc(C)cc5c(-c5ccc(CC(CC)CCCC)s5)c4s3)sc(C)c2c1F,124.0,72.9,1.70 \,CCCCC(CC)COC(=O)c1sc2c(-c3cc4c(-c5ccc(CC(CC)CCCC)s5)c5sc(C)cc5c(-c5ccc(CC(CC)CCCC)s5)c4s3)sc(C)c2c1F.CCCCCCCCC1(CCCCCCCC)c2cc(-c3ccc(-c4cc5c6c7c(c8ccc9c(c4C(=O)N(C(CCCCC)CCCCC)C9=O)c58)=CC=C4C(=O)N(C(CCCCC)CCCCC)C(=O)C(C=C6)C47)s3)ccc2-c2ccc(-c3ccc(-c4cc5c6c7c(c8ccc9c(c4C(=O)N(C(CCCCC)CCCCC)C9=O)c85)C=CC4C(=O)N(C(CCCCC)CCCCC)C(=O)C(=CC=6)C74)s3)cc21
