Repository: aspuru-guzik-group/Beyond-Molecular-Structure-ML-for-OPV-Materials-Devices

File: Saeki_2022_n1318/Saeki_corrected.csv (part 9 of 24)
ID,Ref,PCE_max(%),PCE_ave(%),Jsc(mA/cm2),FF,Voc(V),'-HOMO_n(eV),'-LUMO_n(eV),Eg_n(eV),n(SMILES),M (g/mol),'-HOMO_p(eV),'-LUMO_p(eV),Eg_p(eV),p(SMILES),Mw (kg/mol),Mn(kg/mol),PDI\,DonorAcceptor
461,212,2.95,2.95,10.61,0.352,0.79,5.69,3.71,1.98,CCCCCC(CCCCC)N1C(=O)c2ccc3c4c5c(c6ccc(c2c36)C1=O)=CC=C1C(=O)N(C(CCCCC)CCCCC)C(=O)C(C=C4c2cc(C3=c4c6c(c7ccc8c9c(ccc4c79)C(=O)N(C(CCCCC)CCCCC)C8=O)C=CC4C(=O)N(C(CCCCC)CCCCC)C(=O)C(=C3)C64)cc(-c3cc(C4=CC6C(=O)N(C(CCCCC)CCCCC)C(=O)C7=CC=c8c(c4c4ccc9c%10c(ccc8c4%10)C(=O)N(C(CCCCC)CCCCC)C9=O)C76)cc(-c4cc6c7c(ccc8c9c%10c(c4c78)C=CC4C(=O)N(C(CCCCC)CCCCC)C(=O)C(=CC=9)C%104)C(=O)N(C(CCCCC)CCCCC)C6=O)c3)c2)C15,2950.0,5.22,3.64,1.58,CCCCC(CC)COC(=O)c1sc2c(-c3cc4c(-c5ccc(CC(CC)CCCC)s5)c5sc(C)cc5c(-c5ccc(CC(CC)CCCC)s5)c4s3)sc(C)c2c1F,124.0,72.9,1.70 \,CCCCC(CC)COC(=O)c1sc2c(-c3cc4c(-c5ccc(CC(CC)CCCC)s5)c5sc(C)cc5c(-c5ccc(CC(CC)CCCC)s5)c4s3)sc(C)c2c1F.CCCCCC(CCCCC)N1C(=O)c2ccc3c4c5c(c6ccc(c2c36)C1=O)=CC=C1C(=O)N(C(CCCCC)CCCCC)C(=O)C(C=C4c2cc(C3=c4c6c(c7ccc8c9c(ccc4c79)C(=O)N(C(CCCCC)CCCCC)C8=O)C=CC4C(=O)N(C(CCCCC)CCCCC)C(=O)C(=C3)C64)cc(-c3cc(C4=CC6C(=O)N(C(CCCCC)CCCCC)C(=O)C7=CC=c8c(c4c4ccc9c%10c(ccc8c4%10)C(=O)N(C(CCCCC)CCCCC)C9=O)C76)cc(-c4cc6c7c(ccc8c9c%10c(c4c78)C=CC4C(=O)N(C(CCCCC)CCCCC)C(=O)C(=CC=9)C%104)C(=O)N(C(CCCCC)CCCCC)C6=O)c3)c2)C15
462,212,1.9,1.9,5.53,0.377,0.89,5.69,3.71,1.98,CCCCCC(CCCCC)N1C(=O)c2ccc3c4c5c(c6ccc(c2c36)C1=O)=CC=C1C(=O)N(C(CCCCC)CCCCC)C(=O)C(C=C4c2cc(C3=c4c6c(c7ccc8c9c(ccc4c79)C(=O)N(C(CCCCC)CCCCC)C8=O)C=CC4C(=O)N(C(CCCCC)CCCCC)C(=O)C(=C3)C64)cc(-c3cc(C4=CC6C(=O)N(C(CCCCC)CCCCC)C(=O)C7=CC=c8c(c4c4ccc9c%10c(ccc8c4%10)C(=O)N(C(CCCCC)CCCCC)C9=O)C76)cc(-c4cc6c7c(ccc8c9c%10c(c4c78)C=CC4C(=O)N(C(CCCCC)CCCCC)C(=O)C(=CC=9)C%104)C(=O)N(C(CCCCC)CCCCC)C6=O)c3)c2)C15,2950.0,5.11,3.25,1.86,CCCCC(CC)CC(=O)c1cc2c(C)sc(-c3cc4c(-c5ccc(CC(CC)CCCC)s5)c5sc(C)cc5c(-c5ccc(CC(CC)CCCC)s5)c4s3)c2s1,56.0,20.0,2.80 \,CCCCC(CC)CC(=O)c1cc2c(C)sc(-c3cc4c(-c5ccc(CC(CC)CCCC)s5)c5sc(C)cc5c(-c5ccc(CC(CC)CCCC)s5)c4s3)c2s1.CCCCCC(CCCCC)N1C(=O)c2ccc3c4c5c(c6ccc(c2c36)C1=O)=CC=C1C(=O)N(C(CCCCC)CCCCC)C(=O)C(C=C4c2cc(C3=c4c6c(c7ccc8c9c(ccc4c79)C(=O)N(C(CCCCC)CCCCC)C8=O)C=CC4C(=O)N(C(CCCCC)CCCCC)C(=O)C(=C3)C64)cc(-c3cc(C4=CC6C(=O)N(C(CCCCC)CCCCC)C(=O)C7=CC=c8c(c4c4ccc9c%10c(ccc8c4%10)C(=O)N(C(CCCCC)CCCCC)C9=O)C76)cc(-c4cc6c7c(ccc8c9c%10c(c4c78)C=CC4C(=O)N(C(CCCCC)CCCCC)C(=O)C(=CC=9)C%104)C(=O)N(C(CCCCC)CCCCC)C6=O)c3)c2)C15
463,213,0.1,0.1,0.2,0.44,0.75,5.77,3.68,2.09,CCCCCC(CCCCC)N1C(=O)C2=C(CC(C)(C)C)C=c3c4c(c5cccc6c(-c7ccc(-c8ccc9c%10c%11c(c%12cccc8c%129)C=C(C(C)(C)C)C8C(=O)N(C(CCCCC)CCCCC)C(=O)C(=C(CC(C)(C)C)C=%10)C%118)cc7)ccc3c65)C=C(CC(C)(C)C)C(C1=O)C24,1295.89,5.22,3.64,1.58,CCCCC(CC)COC(=O)c1sc2c(-c3cc4c(-c5ccc(CC(CC)CCCC)s5)c5sc(C)cc5c(-c5ccc(CC(CC)CCCC)s5)c4s3)sc(C)c2c1F,124.0,72.9,1.70 \,CCCCC(CC)COC(=O)c1sc2c(-c3cc4c(-c5ccc(CC(CC)CCCC)s5)c5sc(C)cc5c(-c5ccc(CC(CC)CCCC)s5)c4s3)sc(C)c2c1F.CCCCCC(CCCCC)N1C(=O)C2=C(CC(C)(C)C)C=c3c4c(c5cccc6c(-c7ccc(-c8ccc9c%10c%11c(c%12cccc8c%129)C=C(C(C)(C)C)C8C(=O)N(C(CCCCC)CCCCC)C(=O)C(=C(CC(C)(C)C)C=%10)C%118)cc7)ccc3c65)C=C(CC(C)(C)C)C(C1=O)C24
464,213,0.1,0.1,0.2,0.44,0.68,5.77,3.76,2.01,CCCCCC(CCCCC)N1C(=O)C2=C(CC(C)(C)C)C=c3c4c(c5cccc6c(-c7ccc(-c8ccc9c%10c%11c(c%12cccc8c%129)C=C(CC(C)(C)C)C8C(=O)N(C(CCCCC)CCCCC)C(=O)C(=C(CC(C)(C)C)C=%10)C%118)s7)ccc3c65)C=C(CC(C)(C)C)C(C1=O)C24,1315.94,5.22,3.64,1.58,CCCCC(CC)COC(=O)c1sc2c(-c3cc4c(-c5ccc(CC(CC)CCCC)s5)c5sc(C)cc5c(-c5ccc(CC(CC)CCCC)s5)c4s3)sc(C)c2c1F,124.0,72.9,1.70 \,CCCCC(CC)COC(=O)c1sc2c(-c3cc4c(-c5ccc(CC(CC)CCCC)s5)c5sc(C)cc5c(-c5ccc(CC(CC)CCCC)s5)c4s3)sc(C)c2c1F.CCCCCC(CCCCC)N1C(=O)C2=C(CC(C)(C)C)C=c3c4c(c5cccc6c(-c7ccc(-c8ccc9c%10c%11c(c%12cccc8c%129)C=C(CC(C)(C)C)C8C(=O)N(C(CCCCC)CCCCC)C(=O)C(=C(CC(C)(C)C)C=%10)C%118)s7)ccc3c65)C=C(CC(C)(C)C)C(C1=O)C24
465,213,1.3,1.3,6.73,0.22,0.8,5.63,3.72,1.91,CCCCCC(CCCCC)N1C(=O)C2=C(CC(C)(C)C)C=c3c4c(c5cccc6c(-c7ccc(-c8ccc(-c9ccc%10c%11c%12c(c%13cccc9c%13%10)C=C(CC(C)(C)C)C9C(=O)N(C(CCCCC)CCCCC)C(=O)C(=C(CC(C)(C)C)C=%11)C%129)s8)s7)ccc3c65)C=C(CC(C)(C)C)C(C1=O)C24,1398.06,5.22,3.64,1.58,CCCCC(CC)COC(=O)c1sc2c(-c3cc4c(-c5ccc(CC(CC)CCCC)s5)c5sc(C)cc5c(-c5ccc(CC(CC)CCCC)s5)c4s3)sc(C)c2c1F,124.0,72.9,1.70 \,CCCCC(CC)COC(=O)c1sc2c(-c3cc4c(-c5ccc(CC(CC)CCCC)s5)c5sc(C)cc5c(-c5ccc(CC(CC)CCCC)s5)c4s3)sc(C)c2c1F.CCCCCC(CCCCC)N1C(=O)C2=C(CC(C)(C)C)C=c3c4c(c5cccc6c(-c7ccc(-c8ccc(-c9ccc%10c%11c%12c(c%13cccc9c%13%10)C=C(CC(C)(C)C)C9C(=O)N(C(CCCCC)CCCCC)C(=O)C(=C(CC(C)(C)C)C=%11)C%129)s8)s7)ccc3c65)C=C(CC(C)(C)C)C(C1=O)C24
466,213,0.1,0.1,0.3,0.42,0.66,5.61,3.69,1.92,CCCCCC(CCCCC)N1C(=O)C2=C(CC(C)(C)C)C=c3c4c(c5cccc6c(-c7ccc(-c8ccc(-c9ccc(-c%10ccc%11c%12c%13c(c%14cccc%10c%14%11)C=C(CC(C)(C)C)C%10C(=O)N(C(CCCCC)CCCCC)C(=O)C(=C(CC(C)(C)C)C=%12)C%13%10)s9)s8)s7)ccc3c65)C=CC(C1=O)C24,1410.05,5.22,3.64,1.58,CCCCC(CC)COC(=O)c1sc2c(-c3cc4c(-c5ccc(CC(CC)CCCC)s5)c5sc(C)cc5c(-c5ccc(CC(CC)CCCC)s5)c4s3)sc(C)c2c1F,124.0,72.9,1.70 \,CCCCC(CC)COC(=O)c1sc2c(-c3cc4c(-c5ccc(CC(CC)CCCC)s5)c5sc(C)cc5c(-c5ccc(CC(CC)CCCC)s5)c4s3)sc(C)c2c1F.CCCCCC(CCCCC)N1C(=O)C2=C(CC(C)(C)C)C=c3c4c(c5cccc6c(-c7ccc(-c8ccc(-c9ccc(-c%10ccc%11c%12c%13c(c%14cccc%10c%14%11)C=C(CC(C)(C)C)C%10C(=O)N(C(CCCCC)CCCCC)C(=O)C(=C(CC(C)(C)C)C=%12)C%13%10)s9)s8)s7)ccc3c65)C=CC(C1=O)C24
467,213,0.2,0.2,0.3,0.44,0.67,5.67,3.7,1.97,CCCCCC(CCCCC)N1C(=O)C2=C(CC(C)(C)C)C=c3c4c(c5cccc6c(-c7cc8sc(-c9ccc%10c%11c%12c(c%13cccc9c%13%10)C=C(CC(C)(C)C)C9C(=O)N(C(CCCCC)CCCCC)C(=O)C(=C(CC(C)(C)C)C=%11)C%129)cc8s7)ccc3c65)C=C(CC(C)(C)C)C(C1=O)C24,1372.02,5.22,3.64,1.58,CCCCC(CC)COC(=O)c1sc2c(-c3cc4c(-c5ccc(CC(CC)CCCC)s5)c5sc(C)cc5c(-c5ccc(CC(CC)CCCC)s5)c4s3)sc(C)c2c1F,124.0,72.9,1.70 \,CCCCC(CC)COC(=O)c1sc2c(-c3cc4c(-c5ccc(CC(CC)CCCC)s5)c5sc(C)cc5c(-c5ccc(CC(CC)CCCC)s5)c4s3)sc(C)c2c1F.CCCCCC(CCCCC)N1C(=O)C2=C(CC(C)(C)C)C=c3c4c(c5cccc6c(-c7cc8sc(-c9ccc%10c%11c%12c(c%13cccc9c%13%10)C=C(CC(C)(C)C)C9C(=O)N(C(CCCCC)CCCCC)C(=O)C(=C(CC(C)(C)C)C=%11)C%129)cc8s7)ccc3c65)C=C(CC(C)(C)C)C(C1=O)C24
468,213,0.1,0.1,0.3,0.42,0.66,5.63,3.68,1.95,CCCCCC(CCCCC)N1C(=O)C2=C(CC(C)(C)C)C=c3c4c(c5cccc6c(-c7cc8c(OCC(CC)CCCC)c9sc(-c%10ccc%11c%12c%13c(c%14cccc%10c%14%11)C=C(CC(C)(C)C)C%10C(=O)N(C(CCCCC)CCCCC)C(=O)C(=C(CC(C)(C)C)C=%12)C%13%10)cc9c(OCC(CC)CCCC)c8s7)ccc3c65)C=C(CC(C)(C)C)C(C1=O)C24,1678.51,5.22,3.64,1.58,CCCCC(CC)COC(=O)c1sc2c(-c3cc4c(-c5ccc(CC(CC)CCCC)s5)c5sc(C)cc5c(-c5ccc(CC(CC)CCCC)s5)c4s3)sc(C)c2c1F,124.0,72.9,1.70 \,CCCCC(CC)COC(=O)c1sc2c(-c3cc4c(-c5ccc(CC(CC)CCCC)s5)c5sc(C)cc5c(-c5ccc(CC(CC)CCCC)s5)c4s3)sc(C)c2c1F.CCCCCC(CCCCC)N1C(=O)C2=C(CC(C)(C)C)C=c3c4c(c5cccc6c(-c7cc8c(OCC(CC)CCCC)c9sc(-c%10ccc%11c%12c%13c(c%14cccc%10c%14%11)C=C(CC(C)(C)C)C%10C(=O)N(C(CCCCC)CCCCC)C(=O)C(=C(CC(C)(C)C)C=%12)C%13%10)cc9c(OCC(CC)CCCC)c8s7)ccc3c65)C=C(CC(C)(C)C)C(C1=O)C24
469,213,0.1,0.1,0.4,0.4,0.7,5.66,3.67,1.99,CCCCCC(CCCCC)N1C(=O)C2=C(CC(C)(C)C)C=c3c4c(c5cccc6c(-c7cc8c(-c9ccc(CC(CC)CCCC)s9)c9sc(-c%10ccc%11c%12c%13c(c%14cccc%10c%14%11)C=C(CC(C)(C)C)C%10C(=O)N(C(CCCCC)CCCCC)C(=O)C(=C(CC(C)(C)C)C=%12)C%13%10)cc9c(-c9ccc(CC(CC)CCCC)s9)c8s7)ccc3c65)C=C(CC(C)(C)C)C(C1=O)C24,1810.75,5.22,3.64,1.58,CCCCC(CC)COC(=O)c1sc2c(-c3cc4c(-c5ccc(CC(CC)CCCC)s5)c5sc(C)cc5c(-c5ccc(CC(CC)CCCC)s5)c4s3)sc(C)c2c1F,124.0,72.9,1.70 \,CCCCC(CC)COC(=O)c1sc2c(-c3cc4c(-c5ccc(CC(CC)CCCC)s5)c5sc(C)cc5c(-c5ccc(CC(CC)CCCC)s5)c4s3)sc(C)c2c1F.CCCCCC(CCCCC)N1C(=O)C2=C(CC(C)(C)C)C=c3c4c(c5cccc6c(-c7cc8c(-c9ccc(CC(CC)CCCC)s9)c9sc(-c%10ccc%11c%12c%13c(c%14cccc%10c%14%11)C=C(CC(C)(C)C)C%10C(=O)N(C(CCCCC)CCCCC)C(=O)C(=C(CC(C)(C)C)C=%12)C%13%10)cc9c(-c9ccc(CC(CC)CCCC)s9)c8s7)ccc3c65)C=C(CC(C)(C)C)C(C1=O)C24
470,213,0.1,0.1,0.4,0.38,0.7,5.56,3.67,1.89,CCCCCCc1ccc(C2(c3ccc(CCCCCC)cc3)c3cc4c(cc3-c3sc(-c5ccc6c7c8c(c9cccc5c96)C=C(CC(C)(C)C)C5C(=O)N(C(CCCCC)CCCCC)C(=O)C(=C(CC(C)(C)C)C=7)C85)cc32)C(c2ccc(CCCCCC)cc2)(c2ccc(CCCCCC)cc2)c2cc(-c3ccc5c6c7c(c8cccc3c85)C=C(CC(C)(C)C)C3C(=O)N(C(CCCCC)CCCCC)C(=O)C(=C(CC(C)(C)C)C=6)C73)sc2-4)cc1,2139.22,5.22,3.64,1.58,CCCCC(CC)COC(=O)c1sc2c(-c3cc4c(-c5ccc(CC(CC)CCCC)s5)c5sc(C)cc5c(-c5ccc(CC(CC)CCCC)s5)c4s3)sc(C)c2c1F,124.0,72.9,1.70 \,CCCCC(CC)COC(=O)c1sc2c(-c3cc4c(-c5ccc(CC(CC)CCCC)s5)c5sc(C)cc5c(-c5ccc(CC(CC)CCCC)s5)c4s3)sc(C)c2c1F.CCCCCCc1ccc(C2(c3ccc(CCCCCC)cc3)c3cc4c(cc3-c3sc(-c5ccc6c7c8c(c9cccc5c96)C=C(CC(C)(C)C)C5C(=O)N(C(CCCCC)CCCCC)C(=O)C(=C(CC(C)(C)C)C=7)C85)cc32)C(c2ccc(CCCCCC)cc2)(c2ccc(CCCCCC)cc2)c2cc(-c3ccc5c6c7c(c8cccc3c85)C=C(CC(C)(C)C)C3C(=O)N(C(CCCCC)CCCCC)C(=O)C(=C(CC(C)(C)C)C=6)C73)sc2-4)cc1
471,214,0.35,0.35,1.16,0.38,0.78,5.45,3.24,2.21,CCCCC1(CCCC)c2ccccc2-c2ccc(N3C(=O)c4ccc(C#Cc5ccc(-c6ccc(-c7ccc(C#Cc8ccc9c(c8)C(=O)N(c8ccc%10c(c8)C(CCCC)(CCCC)c8ccccc8-%10)C9=O)s7)c7nsnc67)s5)cc4C3=O)cc21,1191.54,5.0,3.1,1.9,CCCCCCc1cc(C)sc1C,21.1,11.6,1.82 \,CCCCCCc1cc(C)sc1C.CCCCC1(CCCC)c2ccccc2-c2ccc(N3C(=O)c4ccc(C#Cc5ccc(-c6ccc(-c7ccc(C#Cc8ccc9c(c8)C(=O)N(c8ccc%10c(c8)C(CCCC)(CCCC)c8ccccc8-%10)C9=O)s7)c7nsnc67)s5)cc4C3=O)cc21
472,214,1.16,1.16,3.92,0.36,0.75,5.56,3.43,2.13,CCCCC1(CCCC)c2ccccc2-c2ccc(N3C(=O)c4cccc5c(C#Cc6ccc(-c7ccc(-c8ccc(C#Cc9ccc%10c%11c(cccc9%11)C(=O)N(c9ccc%11c(c9)C(CCCC)(CCCC)c9ccccc9-%11)C%10=O)s8)c8nsnc78)s6)ccc(c45)C3=O)cc21,1291.66,5.0,3.1,1.9,CCCCCCc1cc(C)sc1C,21.1,11.6,1.82 \,CCCCCCc1cc(C)sc1C.CCCCC1(CCCC)c2ccccc2-c2ccc(N3C(=O)c4cccc5c(C#Cc6ccc(-c7ccc(-c8ccc(C#Cc9ccc%10c%11c(cccc9%11)C(=O)N(c9ccc%11c(c9)C(CCCC)(CCCC)c9ccccc9-%11)C%10=O)s8)c8nsnc78)s6)ccc(c45)C3=O)cc21
473,215,7.13,7.13,14.64,0.64,0.77,5.7,3.6,2.1,CCCCCCCCCCC1(CCCCCCCCCC)c2cc(-c3ccc(C=C4SC(SCCCCCC)=C(SCCCCCC)S4)c4nsnc34)ccc2-c2ccc(-c3ccc(C=C4SC(SCCCCCC)=C(SCCCCCC)S4)c4nsnc34)cc21,1408.32,5.3,3.7,1.6,CCCCCCCCCCC(CCCCCCCC)Cc1cc(-c2c(F)c(F)c(-c3cc(CC(CCCCCCCC)CCCCCCCCCC)c(-c4ccc(-c5ccc(C)s5)s4)s3)c3nsnc23)sc1C,140.0,70.0,2.00 \,CCCCCCCCCCC(CCCCCCCC)Cc1cc(-c2c(F)c(F)c(-c3cc(CC(CCCCCCCC)CCCCCCCCCC)c(-c4ccc(-c5ccc(C)s5)s4)s3)c3nsnc23)sc1C.CCCCCCCCCCC1(CCCCCCCCCC)c2cc(-c3ccc(C=C4SC(SCCCCCC)=C(SCCCCCC)S4)c4nsnc34)ccc2-c2ccc(-c3ccc(C=C4SC(SCCCCCC)=C(SCCCCCC)S4)c4nsnc34)cc21
474,216,9.56,9.56,16.1,0.655,0.907,5.48,3.83,1.65,CCCCCCc1ccc(C2(c3ccc(CCCCCC)cc3)c3cc4c(cc3-c3sc5cc(/C=C6\C(=O)c7ccccc7C6=C(C#N)C#N)sc5c32)C(c2ccc(CCCCCC)cc2)(c2ccc(CCCCCC)cc2)c2c-4sc3cc(/C=C4\C(=O)c5ccccc5C4=C(C#N)C#N)sc23)cc1,1427.96,5.25,3.46,1.79,CCCCC(CC)Cc1ccc(-c2c3cc(-c4ccc(-c5sc(-c6ccc(C)s6)c6c5C(=O)c5c(CC(CC)CCCC)sc(CC(CC)CCCC)c5C6=O)s4)sc3c(-c3ccc(CC(CC)CCCC)s3)c3cc(C)sc23)s1,54.2,21.6,2.51 \,CCCCC(CC)Cc1ccc(-c2c3cc(-c4ccc(-c5sc(-c6ccc(C)s6)c6c5C(=O)c5c(CC(CC)CCCC)sc(CC(CC)CCCC)c5C6=O)s4)sc3c(-c3ccc(CC(CC)CCCC)s3)c3cc(C)sc23)s1.CCCCCCc1ccc(C2(c3ccc(CCCCCC)cc3)c3cc4c(cc3-c3sc5cc(/C=C6\C(=O)c7ccccc7C6=C(C#N)C#N)sc5c32)C(c2ccc(CCCCCC)cc2)(c2ccc(CCCCCC)cc2)c2c-4sc3cc(/C=C4\C(=O)c5ccccc5C4=C(C#N)C#N)sc23)cc1
475,216,10.49,10.49,17.84,0.625,0.941,5.48,3.83,1.65,CCCCCCc1ccc(C2(c3ccc(CCCCCC)cc3)c3cc4c(cc3-c3sc5cc(/C=C6\C(=O)c7ccccc7C6=C(C#N)C#N)sc5c32)C(c2ccc(CCCCCC)cc2)(c2ccc(CCCCCC)cc2)c2c-4sc3cc(/C=C4\C(=O)c5ccccc5C4=C(C#N)C#N)sc23)cc1,1427.96,5.3,3.52,1.78,CCCCC(CC)CSc1ccc(-c2c3cc(-c4ccc(-c5sc(-c6ccc(C)s6)c6c5C(=O)c5c(CC(CC)CCCC)sc(CC(CC)CCC)c5C6=O)s4)sc3c(-c3ccc(SCC(CC)CCCC)s3)c3cc(C)sc23)s1,43.1,18.1,2.38 \,CCCCC(CC)CSc1ccc(-c2c3cc(-c4ccc(-c5sc(-c6ccc(C)s6)c6c5C(=O)c5c(CC(CC)CCCC)sc(CC(CC)CCC)c5C6=O)s4)sc3c(-c3ccc(SCC(CC)CCCC)s3)c3cc(C)sc23)s1.CCCCCCc1ccc(C2(c3ccc(CCCCCC)cc3)c3cc4c(cc3-c3sc5cc(/C=C6\C(=O)c7ccccc7C6=C(C#N)C#N)sc5c32)C(c2ccc(CCCCCC)cc2)(c2ccc(CCCCCC)cc2)c2c-4sc3cc(/C=C4\C(=O)c5ccccc5C4=C(C#N)C#N)sc23)cc1
476,216,3.72,3.72,12.41,0.478,0.628,5.48,3.83,1.65,CCCCCCc1ccc(C2(c3ccc(CCCCCC)cc3)c3cc4c(cc3-c3sc5cc(/C=C6\C(=O)c7ccccc7C6=C(C#N)C#N)sc5c32)C(c2ccc(CCCCCC)cc2)(c2ccc(CCCCCC)cc2)c2c-4sc3cc(/C=C4\C(=O)c5ccccc5C4=C(C#N)C#N)sc23)cc1,1427.96,4.94,3.31,1.63,CCCCCCCCCCC(CCCCCCCC)COC(=O)c1cc2c(-c3ccc(C)s3)sc(-c3ccc(-c4cc5c(-c6ccc(CC(CC)CCCC)s6)c6sc(C)cc6c(-c6ccc(CC(CC)CCCC)s6)c5s4)s3)c2s1,52.4,19.0,2.76 \,CCCCCCCCCCC(CCCCCCCC)COC(=O)c1cc2c(-c3ccc(C)s3)sc(-c3ccc(-c4cc5c(-c6ccc(CC(CC)CCCC)s6)c6sc(C)cc6c(-c6ccc(CC(CC)CCCC)s6)c5s4)s3)c2s1.CCCCCCc1ccc(C2(c3ccc(CCCCCC)cc3)c3cc4c(cc3-c3sc5cc(/C=C6\C(=O)c7ccccc7C6=C(C#N)C#N)sc5c32)C(c2ccc(CCCCCC)cc2)(c2ccc(CCCCCC)cc2)c2c-4sc3cc(/C=C4\C(=O)c5ccccc5C4=C(C#N)C#N)sc23)cc1
477,216,5.35,5.35,14.61,0.501,0.73,5.48,3.83,1.65,CCCCCCc1ccc(C2(c3ccc(CCCCCC)cc3)c3cc4c(cc3-c3sc5cc(/C=C6\C(=O)c7ccccc7C6=C(C#N)C#N)sc5c32)C(c2ccc(CCCCCC)cc2)(c2ccc(CCCCCC)cc2)c2c-4sc3cc(/C=C4\C(=O)c5ccccc5C4=C(C#N)C#N)sc23)cc1,1427.96,5.08,3.44,1.64,CCCCCCCCCCC(CCCCCCCC)COC(=O)c1cc2c(-c3ccc(C)s3)sc(-c3ccc(-c4cc5c(-c6ccc(SCC(CC)CCCC)s6)c6sc(C)cc6c(-c6ccc(SCC(CC)CCCC)s6)c5s4)s3)c2s1,31.2,13.4,2.33 \,CCCCCCCCCCC(CCCCCCCC)COC(=O)c1cc2c(-c3ccc(C)s3)sc(-c3ccc(-c4cc5c(-c6ccc(SCC(CC)CCCC)s6)c6sc(C)cc6c(-c6ccc(SCC(CC)CCCC)s6)c5s4)s3)c2s1.CCCCCCc1ccc(C2(c3ccc(CCCCCC)cc3)c3cc4c(cc3-c3sc5cc(/C=C6\C(=O)c7ccccc7C6=C(C#N)C#N)sc5c32)C(c2ccc(CCCCCC)cc2)(c2ccc(CCCCCC)cc2)c2c-4sc3cc(/C=C4\C(=O)c5ccccc5C4=C(C#N)C#N)sc23)cc1
478,216,6.61,6.61,13.47,0.598,0.822,5.48,3.83,1.65,CCCCCCc1ccc(C2(c3ccc(CCCCCC)cc3)c3cc4c(cc3-c3sc5cc(/C=C6\C(=O)c7ccccc7C6=C(C#N)C#N)sc5c32)C(c2ccc(CCCCCC)cc2)(c2ccc(CCCCCC)cc2)c2c-4sc3cc(/C=C4\C(=O)c5ccccc5C4=C(C#N)C#N)sc23)cc1,1427.96,5.14,3.44,1.7,CCCCC(CC)Cc1ccc(-c2c3cc(-c4sc(-c5ccc(-c6cc(CC(CC)CCCC)c(C)s6)c6nsnc56)cc4CC(CC)CCCC)sc3c(-c3ccc(CC(CC)CCCC)s3)c3cc(C)sc23)s1,35.8,16.0,2.24 \,CCCCC(CC)Cc1ccc(-c2c3cc(-c4sc(-c5ccc(-c6cc(CC(CC)CCCC)c(C)s6)c6nsnc56)cc4CC(CC)CCCC)sc3c(-c3ccc(CC(CC)CCCC)s3)c3cc(C)sc23)s1.CCCCCCc1ccc(C2(c3ccc(CCCCCC)cc3)c3cc4c(cc3-c3sc5cc(/C=C6\C(=O)c7ccccc7C6=C(C#N)C#N)sc5c32)C(c2ccc(CCCCCC)cc2)(c2ccc(CCCCCC)cc2)c2c-4sc3cc(/C=C4\C(=O)c5ccccc5C4=C(C#N)C#N)sc23)cc1
479,216,8.28,8.28,16.93,0.56,0.873,5.48,3.83,1.65,CCCCCCc1ccc(C2(c3ccc(CCCCCC)cc3)c3cc4c(cc3-c3sc5cc(/C=C6\C(=O)c7ccccc7C6=C(C#N)C#N)sc5c32)C(c2ccc(CCCCCC)cc2)(c2ccc(CCCCCC)cc2)c2c-4sc3cc(/C=C4\C(=O)c5ccccc5C4=C(C#N)C#N)sc23)cc1,1427.96,5.24,3.53,1.71,CCCCC(CC)CSc1ccc(-c2c3cc(-c4sc(-c5ccc(-c6cc(CC(CC)CCCC)c(C)s6)c6nsnc56)cc4CC(CC)CCCC)sc3c(-c3ccc(SCC(CC)CCCC)s3)c3cc(C)sc23)s1,22.1,10.5,2.10 \,CCCCC(CC)CSc1ccc(-c2c3cc(-c4sc(-c5ccc(-c6cc(CC(CC)CCCC)c(C)s6)c6nsnc56)cc4CC(CC)CCCC)sc3c(-c3ccc(SCC(CC)CCCC)s3)c3cc(C)sc23)s1.CCCCCCc1ccc(C2(c3ccc(CCCCCC)cc3)c3cc4c(cc3-c3sc5cc(/C=C6\C(=O)c7ccccc7C6=C(C#N)C#N)sc5c32)C(c2ccc(CCCCCC)cc2)(c2ccc(CCCCCC)cc2)c2c-4sc3cc(/C=C4\C(=O)c5ccccc5C4=C(C#N)C#N)sc23)cc1
480,217,5.62,5.62,11.2,0.65,0.78,5.63,4.05,1.58,CCCCCCc1ccc(C2(c3ccc(CCCCCC)cc3)c3cc4c(cc3-c3sc5cc(/C=C6\C(=O)c7ccccc7C6=C(C#N)C#N)sc5c32)C(c2ccc(CCCCCC)cc2)(c2ccc(CCCCCC)cc2)c2c-4sc3cc(/C=C4\C(=O)c5ccccc5C4=C(C#N)C#N)sc23)cc1,1427.96,5.06,3.11,1.95,CCCCCCCCCCC(CCCCCCCC)Cc1ccc(-c2c3cc(-c4ccc(/C=C/c5ccc(C)s5)s4)sc3c(-c3ccc(CC(CCCCCCCC)CCCCCCCCCC)s3)c3cc(C)sc23)s1,842.4,351.0,2.40 \,CCCCCCCCCCC(CCCCCCCC)Cc1ccc(-c2c3cc(-c4ccc(/C=C/c5ccc(C)s5)s4)sc3c(-c3ccc(CC(CCCCCCCC)CCCCCCCCCC)s3)c3cc(C)sc23)s1.CCCCCCc1ccc(C2(c3ccc(CCCCCC)cc3)c3cc4c(cc3-c3sc5cc(/C=C6\C(=O)c7ccccc7C6=C(C#N)C#N)sc5c32)C(c2ccc(CCCCCC)cc2)(c2ccc(CCCCCC)cc2)c2c-4sc3cc(/C=C4\C(=O)c5ccccc5C4=C(C#N)C#N)sc23)cc1
481,217,6.5,6.5,12.2,0.6,0.88,5.63,4.05,1.58,CCCCCCc1ccc(C2(c3ccc(CCCCCC)cc3)c3cc4c(cc3-c3sc5cc(/C=C6\C(=O)c7ccccc7C6=C(C#N)C#N)sc5c32)C(c2ccc(CCCCCC)cc2)(c2ccc(CCCCCC)cc2)c2c-4sc3cc(/C=C4\C(=O)c5ccccc5C4=C(C#N)C#N)sc23)cc1,1427.96,5.23,3.33,1.9,CCCCCCCCCCC(CCCCCCCC)Cc1ccc(-c2c3cc(-c4cc(F)c(/C=C/c5sc(C)cc5F)s4)sc3c(-c3ccc(CC(CCCCCCCC)CCCCCCCCCC)s3)c3cc(C)sc23)s1,974.4,336.0,2.90 \,CCCCCCCCCCC(CCCCCCCC)Cc1ccc(-c2c3cc(-c4cc(F)c(/C=C/c5sc(C)cc5F)s4)sc3c(-c3ccc(CC(CCCCCCCC)CCCCCCCCCC)s3)c3cc(C)sc23)s1.CCCCCCc1ccc(C2(c3ccc(CCCCCC)cc3)c3cc4c(cc3-c3sc5cc(/C=C6\C(=O)c7ccccc7C6=C(C#N)C#N)sc5c32)C(c2ccc(CCCCCC)cc2)(c2ccc(CCCCCC)cc2)c2c-4sc3cc(/C=C4\C(=O)c5ccccc5C4=C(C#N)C#N)sc23)cc1
482,217,0.05,0.05,0.41,0.3,0.42,5.63,4.05,1.58,CCCCCCc1ccc(C2(c3ccc(CCCCCC)cc3)c3cc4c(cc3-c3sc5cc(/C=C6\C(=O)c7ccccc7C6=C(C#N)C#N)sc5c32)C(c2ccc(CCCCCC)cc2)(c2ccc(CCCCCC)cc2)c2c-4sc3cc(/C=C4\C(=O)c5ccccc5C4=C(C#N)C#N)sc23)cc1,1427.96,5.65,3.82,1.83,CCCCCCCCCCC(CCCCCCCC)Cc1ccc(-c2c3cc(-c4cc(C#N)c(/C=C/c5sc(C)cc5C#N)s4)sc3c(-c3ccc(CC(CCCCCCCC)CCCCCCCCCC)s3)c3cc(C)sc23)s1,197.6,76.0,2.60 \,CCCCCCCCCCC(CCCCCCCC)Cc1ccc(-c2c3cc(-c4cc(C#N)c(/C=C/c5sc(C)cc5C#N)s4)sc3c(-c3ccc(CC(CCCCCCCC)CCCCCCCCCC)s3)c3cc(C)sc23)s1.CCCCCCc1ccc(C2(c3ccc(CCCCCC)cc3)c3cc4c(cc3-c3sc5cc(/C=C6\C(=O)c7ccccc7C6=C(C#N)C#N)sc5c32)C(c2ccc(CCCCCC)cc2)(c2ccc(CCCCCC)cc2)c2c-4sc3cc(/C=C4\C(=O)c5ccccc5C4=C(C#N)C#N)sc23)cc1
483,218,3.58,3.58,6.6,0.651,0.83,5.42,3.82,1.6,CCCCCCc1ccc(C2(c3ccc(CCCCCC)cc3)c3cc4c(cc3-c3sc(/C=C5\C(=O)c6ccccc6C5=C(C#N)C#N)cc32)C(c2ccc(CCCCCC)cc2)(c2ccc(CCCCCC)cc2)c2c-4sc3c4c(sc23)-c2cc3c(cc2C4(c2ccc(CCCCCC)cc2)c2ccc(CCCCCC)cc2)-c2sc(/C=C4\C(=O)c5ccccc5C4=C(C#N)C#N)cc2C3(c2ccc(CCCCCC)cc2)c2ccc(CCCCCC)cc2)cc1,2195.15,5.1,3.2,1.9,CCCCCCc1cc(C)sc1C,21.1,11.6,1.82 \,CCCCCCc1cc(C)sc1C.CCCCCCc1ccc(C2(c3ccc(CCCCCC)cc3)c3cc4c(cc3-c3sc(/C=C5\C(=O)c6ccccc6C5=C(C#N)C#N)cc32)C(c2ccc(CCCCCC)cc2)(c2ccc(CCCCCC)cc2)c2c-4sc3c4c(sc23)-c2cc3c(cc2C4(c2ccc(CCCCCC)cc2)c2ccc(CCCCCC)cc2)-c2sc(/C=C4\C(=O)c5ccccc5C4=C(C#N)C#N)cc2C3(c2ccc(CCCCCC)cc2)c2ccc(CCCCCC)cc2)cc1
484,219,7.86,7.52,16.71,0.636,0.74,5.88,3.84,2.04,CCCCCC(CCCCC)N1C(=O)c2ccc3c4c(-c5cc6c(=O)n(C(CCCCC)CCCCC)c(=O)c7cc8sc9cc%10c(=O)n(C(CCCCC)CCCCC)c(=O)c%11ccc%12c5c(c67)c8c9c%12c%11%10)cc5c6c(cc(-c7cc8c(=O)n(C(CCCCC)CCCCC)c(=O)c9cc%10sc%11cc%12c(=O)n(C(CCCCC)CCCCC)c(=O)c%13ccc%14c7c(c89)c%10c%11c%14c%13%12)c(c7ccc(c2c37)C1=O)c64)C(=O)N(C(CCCCC)CCCCC)C5=O,2152.9,5.2,3.56,1.64,CCCCC(CC)COC(=O)c1sc2c(-c3cc4c(-c5ccc(CC(CC)CCCC)s5)c5sc(C)cc5c(-c5ccc(CC(CC)CCCC)s5)c4s3)sc(C)c2c1F,124.0,72.9,1.70 \,CCCCC(CC)COC(=O)c1sc2c(-c3cc4c(-c5ccc(CC(CC)CCCC)s5)c5sc(C)cc5c(-c5ccc(CC(CC)CCCC)s5)c4s3)sc(C)c2c1F.CCCCCC(CCCCC)N1C(=O)c2ccc3c4c(-c5cc6c(=O)n(C(CCCCC)CCCCC)c(=O)c7cc8sc9cc%10c(=O)n(C(CCCCC)CCCCC)c(=O)c%11ccc%12c5c(c67)c8c9c%12c%11%10)cc5c6c(cc(-c7cc8c(=O)n(C(CCCCC)CCCCC)c(=O)c9cc%10sc%11cc%12c(=O)n(C(CCCCC)CCCCC)c(=O)c%13ccc%14c7c(c89)c%10c%11c%14c%13%12)c(c7ccc(c2c37)C1=O)c64)C(=O)N(C(CCCCC)CCCCC)C5=O
485,219,8.82,8.55,17.15,0.668,0.77,5.94,3.86,2.08,CCCCCC(CCCCC)N1C(=O)c2ccc3c4c(-c5cc6c(=O)n(C(CCCCC)CCCCC)c(=O)c7cc8[se]c9cc%10c(=O)n(C(CCCCC)CCCCC)c(=O)c%11ccc%12c5c(c67)c8c9c%12c%11%10)cc5c6c(cc(-c7cc8c(=O)n(C(CCCCC)CCCCC)c(=O)c9cc%10[se]c%11cc%12c(=O)n(C(CCCCC)CCCCC)c(=O)c%13ccc%14c7c(c89)c%10c%11c%14c%13%12)c(c7ccc(c2c37)C1=O)c64)C(=O)N(C(CCCCC)CCCCC)C5=O,2246.7,5.2,3.56,1.64,CCCCC(CC)COC(=O)c1sc2c(-c3cc4c(-c5ccc(CC(CC)CCCC)s5)c5sc(C)cc5c(-c5ccc(CC(CC)CCCC)s5)c4s3)sc(C)c2c1F,124.0,72.9,1.70 \,CCCCC(CC)COC(=O)c1sc2c(-c3cc4c(-c5ccc(CC(CC)CCCC)s5)c5sc(C)cc5c(-c5ccc(CC(CC)CCCC)s5)c4s3)sc(C)c2c1F.CCCCCC(CCCCC)N1C(=O)c2ccc3c4c(-c5cc6c(=O)n(C(CCCCC)CCCCC)c(=O)c7cc8[se]c9cc%10c(=O)n(C(CCCCC)CCCCC)c(=O)c%11ccc%12c5c(c67)c8c9c%12c%11%10)cc5c6c(cc(-c7cc8c(=O)n(C(CCCCC)CCCCC)c(=O)c9cc%10[se]c%11cc%12c(=O)n(C(CCCCC)CCCCC)c(=O)c%13ccc%14c7c(c89)c%10c%11c%14c%13%12)c(c7ccc(c2c37)C1=O)c64)C(=O)N(C(CCCCC)CCCCC)C5=O
486,220,4.31,4.31,10.16,0.522,0.88,5.32,4.0,1.32,CCCCCCc1ccc(C2(c3ccc(CCCCCC)cc3)c3cc4c(cc3-c3sc(-c5scc(C=C6C(=O)c7ccccc7C6=C(C#N)C#N)c5OCC(CC)CCCC)cc32)C(c2ccc(CCCCCC)cc2)(c2ccc(CCCCCC)cc2)c2cc(-c3scc(/C=C5/C(=O)c6ccccc6C5=C(C#N)C#N)c3OCC(CC)CCCC)sc2-4)cc1,1736.46,5.31,3.12,2.19,CCCCC(CC)Cc1ccc(-c2c3cc(-c4ccc(-c5sc(-c6ccc(C)s6)c6c5C(=O)c5c(CC(CC)CCCC)sc(CC(CC)CCCC)c5C6=O)s4)sc3c(-c3ccc(CC(CC)CCCC)s3)c3cc(C)sc23)s1,117.0,58.5,2.00 \,CCCCC(CC)Cc1ccc(-c2c3cc(-c4ccc(-c5sc(-c6ccc(C)s6)c6c5C(=O)c5c(CC(CC)CCCC)sc(CC(CC)CCCC)c5C6=O)s4)sc3c(-c3ccc(CC(CC)CCCC)s3)c3cc(C)sc23)s1.CCCCCCc1ccc(C2(c3ccc(CCCCCC)cc3)c3cc4c(cc3-c3sc(-c5scc(C=C6C(=O)c7ccccc7C6=C(C#N)C#N)c5OCC(CC)CCCC)cc32)C(c2ccc(CCCCCC)cc2)(c2ccc(CCCCCC)cc2)c2cc(-c3scc(/C=C5/C(=O)c6ccccc6C5=C(C#N)C#N)c3OCC(CC)CCCC)sc2-4)cc1
487,221,5.3,5.1,11.51,0.452,1.015,5.4,3.82,1.58,CCCCCCc1ccc(C2(c3ccc(CCCCCC)cc3)c3cc4c(cc3-c3sc5cc(/C=C6\C(=O)c7ccccc7C6=C(C#N)C#N)sc5c32)C(c2ccc(CCCCCC)cc2)(c2ccc(CCCCCC)cc2)c2c-4sc3cc(/C=C4\C(=O)c5ccccc5C4=C(C#N)C#N)sc23)cc1,1427.96,5.16,3.42,1.74,CCCCCCCCc1cc(-c2cc(/C=c3/sc(=C(C#N)C#N)n(CC)c3=O)c(-c3cc(CCCCCCCC)c(-c4cc5c(-c6ccc(CC(CC)CCCC)s6)c6sc(C)cc6c(-c6ccc(CC(CC)CCCC)s6)c5s4)s3)s2)sc1C,88.4,35.2,2.51 \,CCCCCCCCc1cc(-c2cc(/C=c3/sc(=C(C#N)C#N)n(CC)c3=O)c(-c3cc(CCCCCCCC)c(-c4cc5c(-c6ccc(CC(CC)CCCC)s6)c6sc(C)cc6c(-c6ccc(CC(CC)CCCC)s6)c5s4)s3)s2)sc1C.CCCCCCc1ccc(C2(c3ccc(CCCCCC)cc3)c3cc4c(cc3-c3sc5cc(/C=C6\C(=O)c7ccccc7C6=C(C#N)C#N)sc5c32)C(c2ccc(CCCCCC)cc2)(c2ccc(CCCCCC)cc2)c2c-4sc3cc(/C=C4\C(=O)c5ccccc5C4=C(C#N)C#N)sc23)cc1
488,222,0.05,0.05,0.34,0.35,0.41,5.6,3.8,1.8,CCCCCC[Si]1(CCCCCC)c2ccsc2-c2sc(-c3ccc(C=C(C#N)C#N)c4nsnc34)cc21,572.88,5.0,3.1,1.9,CCCCCCc1cc(C)sc1C,21.1,11.6,1.82 \,CCCCCCc1cc(C)sc1C.CCCCCC[Si]1(CCCCCC)c2ccsc2-c2sc(-c3ccc(C=C(C#N)C#N)c4nsnc34)cc21
489,222,0.17,0.14,0.74,0.46,0.41,5.5,3.9,1.6,CCCCCC[Si]1(CCCCCC)c2cc(-c3cc4c(s3)-c3sc(-c5ccc(C=C(C#N)C#N)c6nsnc56)cc3[Si]4(CCCCCC)CCCCCC)sc2-c2sc(-c3ccc(C=C(C#N)C#N)c4nsnc34)cc21,1143.74,5.0,3.1,1.9,CCCCCCc1cc(C)sc1C,21.1,11.6,1.82 \,CCCCCCc1cc(C)sc1C.CCCCCC[Si]1(CCCCCC)c2cc(-c3cc4c(s3)-c3sc(-c5ccc(C=C(C#N)C#N)c6nsnc56)cc3[Si]4(CCCCCC)CCCCCC)sc2-c2sc(-c3ccc(C=C(C#N)C#N)c4nsnc34)cc21
490,223,6.4,6.1,10.6,0.58,1.04,5.61,4.02,1.59,CCCCCCc1ccc(C2(c3ccc(CCCCCC)cc3)c3cc4c(cc3-c3sc5cc(/C=C6\C(=O)c7ccccc7C6=C(C#N)C#N)sc5c32)C(c2ccc(CCCCCC)cc2)(c2ccc(CCCCCC)cc2)c2c-4sc3cc(/C=C4\C(=O)c5ccccc5C4=C(C#N)C#N)sc23)cc1,1427.96,5.6,3.75,1.85,CCCCCCCCN1C(=O)c2c(-c3cc(CCCCCC)c(C)s3)sc(-c3cc(CCCCCC)c(-c4cc5c(-c6ccc(CC(CC)CCCC)s6)c6sc(C)cc6c(-c6ccc(CC(CC)CCCC)s6)c5s4)s3)c2C1=O,350.0,129.6,2.70 \,CCCCCCCCN1C(=O)c2c(-c3cc(CCCCCC)c(C)s3)sc(-c3cc(CCCCCC)c(-c4cc5c(-c6ccc(CC(CC)CCCC)s6)c6sc(C)cc6c(-c6ccc(CC(CC)CCCC)s6)c5s4)s3)c2C1=O.CCCCCCc1ccc(C2(c3ccc(CCCCCC)cc3)c3cc4c(cc3-c3sc5cc(/C=C6\C(=O)c7ccccc7C6=C(C#N)C#N)sc5c32)C(c2ccc(CCCCCC)cc2)(c2ccc(CCCCCC)cc2)c2c-4sc3cc(/C=C4\C(=O)c5ccccc5C4=C(C#N)C#N)sc23)cc1
491,223,8.8,8.3,14.1,0.66,0.94,5.65,4.09,1.56,CCCCCCc1ccc(C2(c3ccc(CCCCCC)cc3)c3cc4c(cc3-c3sc5cc(/C=C6\C(=O)c7ccc(F)cc7C6=C(C#N)C#N)sc5c32)C(c2ccc(CCCCCC)cc2)(c2ccc(CCCCCC)cc2)c2c-4sc3cc(/C=C4\C(=O)c5ccc(F)cc5C4=C(C#N)C#N)sc23)cc1,1463.94,5.6,3.75,1.85,CCCCCCCCN1C(=O)c2c(-c3cc(CCCCCC)c(C)s3)sc(-c3cc(CCCCCC)c(-c4cc5c(-c6ccc(CC(CC)CCCC)s6)c6sc(C)cc6c(-c6ccc(CC(CC)CCCC)s6)c5s4)s3)c2C1=O,350.0,129.6,2.70 \,CCCCCCCCN1C(=O)c2c(-c3cc(CCCCCC)c(C)s3)sc(-c3cc(CCCCCC)c(-c4cc5c(-c6ccc(CC(CC)CCCC)s6)c6sc(C)cc6c(-c6ccc(CC(CC)CCCC)s6)c5s4)s3)c2C1=O.CCCCCCc1ccc(C2(c3ccc(CCCCCC)cc3)c3cc4c(cc3-c3sc5cc(/C=C6\C(=O)c7ccc(F)cc7C6=C(C#N)C#N)sc5c32)C(c2ccc(CCCCCC)cc2)(c2ccc(CCCCCC)cc2)c2c-4sc3cc(/C=C4\C(=O)c5ccc(F)cc5C4=C(C#N)C#N)sc23)cc1
492,223,9.5,9.0,15.6,0.65,0.94,5.7,4.14,1.56,CCCCCCc1ccc(C2(c3ccc(CCCCCC)cc3)c3cc4c(cc3-c3sc5cc(/C=C6\C(=O)c7ccc(Cl)cc7C6=C(C#N)C#N)sc5c32)C(c2ccc(CCCCCC)cc2)(c2ccc(CCCCCC)cc2)c2c-4sc3cc(/C=C4\C(=O)c5ccc(Cl)cc5C4=C(C#N)C#N)sc23)cc1,1496.84,5.6,3.75,1.85,CCCCCCCCN1C(=O)c2c(-c3cc(CCCCCC)c(C)s3)sc(-c3cc(CCCCCC)c(-c4cc5c(-c6ccc(CC(CC)CCCC)s6)c6sc(C)cc6c(-c6ccc(CC(CC)CCCC)s6)c5s4)s3)c2C1=O,350.0,129.6,2.70 \,CCCCCCCCN1C(=O)c2c(-c3cc(CCCCCC)c(C)s3)sc(-c3cc(CCCCCC)c(-c4cc5c(-c6ccc(CC(CC)CCCC)s6)c6sc(C)cc6c(-c6ccc(CC(CC)CCCC)s6)c5s4)s3)c2C1=O.CCCCCCc1ccc(C2(c3ccc(CCCCCC)cc3)c3cc4c(cc3-c3sc5cc(/C=C6\C(=O)c7ccc(Cl)cc7C6=C(C#N)C#N)sc5c32)C(c2ccc(CCCCCC)cc2)(c2ccc(CCCCCC)cc2)c2c-4sc3cc(/C=C4\C(=O)c5ccc(Cl)cc5C4=C(C#N)C#N)sc23)cc1
493,223,9.4,9.1,15.4,0.66,0.93,5.73,4.2,1.53,CCCCCCC(C=C1)=CC=C1C2(C3=CC=C(CCCCCC)C=C3)C4=CC5=C(C(C6=C5SC7=C6SC(/C=C8C(C(C=CC(Br)=C9)=C9C\\8=C(C#N)\\C#N)=O)=C7)(C%10=CC=C(CCCCCC)C=C%10)C%11=CC=C(CCCCCC)C=C%11)C=C4C%12=C2C(SC(/C=C%13C(C(C=CC(Br)=C%14)=C%14C\\%13=C(C#N)/C#N)=O)=C%15)=C%15S%12,1585.75,5.6,3.75,1.85,CCCCCCCCN1C(=O)c2c(-c3cc(CCCCCC)c(C)s3)sc(-c3cc(CCCCCC)c(-c4cc5c(-c6ccc(CC(CC)CCCC)s6)c6sc(C)cc6c(-c6ccc(CC(CC)CCCC)s6)c5s4)s3)c2C1=O,350.0,129.6,2.70 \,CCCCCCCCN1C(=O)c2c(-c3cc(CCCCCC)c(C)s3)sc(-c3cc(CCCCCC)c(-c4cc5c(-c6ccc(CC(CC)CCCC)s6)c6sc(C)cc6c(-c6ccc(CC(CC)CCCC)s6)c5s4)s3)c2C1=O.CCCCCCC(C=C1)=CC=C1C2(C3=CC=C(CCCCCC)C=C3)C4=CC5=C(C(C6=C5SC7=C6SC(/C=C8C(C(C=CC(Br)=C9)=C9C\\8=C(C#N)\\C#N)=O)=C7)(C%10=CC=C(CCCCCC)C=C%10)C%11=CC=C(CCCCCC)C=C%11)C=C4C%12=C2C(SC(/C=C%13C(C(C=CC(Br)=C%14)=C%14C\\%13=C(C#N)/C#N)=O)=C%15)=C%15S%12
494,223,8.9,8.3,14.5,0.65,0.95,5.68,4.14,1.54,CCCCCCc1ccc(C2(c3ccc(CCCCCC)cc3)c3cc4c(cc3-c3sc5cc(/C=C6\C(=O)c7ccc(I)cc7C6=C(C#N)C#N)sc5c32)C(c2ccc(CCCCCC)cc2)(c2ccc(CCCCCC)cc2)c2c-4sc3cc(/C=C4\C(=O)c5ccc(I)cc5C4=C(C#N)C#N)sc23)cc1,1679.75,5.6,3.75,1.85,CCCCCCCCN1C(=O)c2c(-c3cc(CCCCCC)c(C)s3)sc(-c3cc(CCCCCC)c(-c4cc5c(-c6ccc(CC(CC)CCCC)s6)c6sc(C)cc6c(-c6ccc(CC(CC)CCCC)s6)c5s4)s3)c2C1=O,350.0,129.6,2.70 \,CCCCCCCCN1C(=O)c2c(-c3cc(CCCCCC)c(C)s3)sc(-c3cc(CCCCCC)c(-c4cc5c(-c6ccc(CC(CC)CCCC)s6)c6sc(C)cc6c(-c6ccc(CC(CC)CCCC)s6)c5s4)s3)c2C1=O.CCCCCCc1ccc(C2(c3ccc(CCCCCC)cc3)c3cc4c(cc3-c3sc5cc(/C=C6\C(=O)c7ccc(I)cc7C6=C(C#N)C#N)sc5c32)C(c2ccc(CCCCCC)cc2)(c2ccc(CCCCCC)cc2)c2c-4sc3cc(/C=C4\C(=O)c5ccc(I)cc5C4=C(C#N)C#N)sc23)cc1
495,224,5.42,5.42,7.74,0.6,1.17,5.51,3.84,1.67,CCCCC(CC)CN1C(=O)C2=C(c3ccc(-c4ccc5c(c4)C4(c6cc(-c7ccc(C8=C9C(=O)N(CC(CC)CCCC)C(c%10cccs%10)=C9C(=O)N8CC(CC)CCCC)s7)ccc6-5)c5cc(-c6ccc(C7=C8C(=O)N(CC(CC)CCCC)C(c9cccs9)=C8C(=O)N7CC(CC)CCCC)s6)ccc5-c5ccc(-c6ccc(C7=C8C(=O)N(CC(CC)CCCC)C(c9cccs9)=C8C(=O)N7CC(CC)CCCC)s6)cc54)s3)N(CC(CC)CCCC)C(=O)C2=C1c1cccs1,2407.47,5.2,3.2,2.0,CCCCCCc1cc(C)sc1C,21.1,11.6,1.82 \,CCCCCCc1cc(C)sc1C.CCCCC(CC)CN1C(=O)C2=C(c3ccc(-c4ccc5c(c4)C4(c6cc(-c7ccc(C8=C9C(=O)N(CC(CC)CCCC)C(c%10cccs%10)=C9C(=O)N8CC(CC)CCCC)s7)ccc6-5)c5cc(-c6ccc(C7=C8C(=O)N(CC(CC)CCCC)C(c9cccs9)=C8C(=O)N7CC(CC)CCCC)s6)ccc5-c5ccc(-c6ccc(C7=C8C(=O)N(CC(CC)CCCC)C(c9cccs9)=C8C(=O)N7CC(CC)CCCC)s6)cc54)s3)N(CC(CC)CCCC)C(=O)C2=C1c1cccs1
496,225,8.43,8.35,17.45,0.59,0.82,5.57,3.86,1.71,CCCCCCc1ccc(C2(c3ccc(CCCCCC)cc3)Oc3c(sc4c5c(sc34)-c3sc(/C=C4\C(=O)c6ccccc6C4=C(C#N)C#N)cc3C(c3ccc(CCCCCC)cc3)(c3ccc(CCCCCC)cc3)O5)-c3sc(/C=C4\C(=O)c5ccccc5C4=C(C#N)C#N)cc32)cc1,1409.89,5.36,3.05,2.31,CCCCCCC(CCCC)CCc1c2cc(-c3ccc(-c4c(F)c(F)c(-c5ccc(C)s5)c5nn(CCC(CCCC)CCCCCC)nc45)s3)sc2c(CCC(CCCC)CCCCCC)c2cc(C)sc12,99.6,42.2,2.36 \,CCCCCCC(CCCC)CCc1c2cc(-c3ccc(-c4c(F)c(F)c(-c5ccc(C)s5)c5nn(CCC(CCCC)CCCCCC)nc45)s3)sc2c(CCC(CCCC)CCCCCC)c2cc(C)sc12.CCCCCCc1ccc(C2(c3ccc(CCCCCC)cc3)Oc3c(sc4c5c(sc34)-c3sc(/C=C4\C(=O)c6ccccc6C4=C(C#N)C#N)cc3C(c3ccc(CCCCCC)cc3)(c3ccc(CCCCCC)cc3)O5)-c3sc(/C=C4\C(=O)c5ccccc5C4=C(C#N)C#N)cc32)cc1
497,225,9.12,9.02,19.27,0.626,0.75,5.6,3.93,1.67,CCCCCCc1ccc(C2(c3ccc(CCCCCC)cc3)Oc3c(sc4c5c(sc34)-c3sc(/C=C4\C(=O)c6ccc(F)cc6C4=C(C#N)C#N)cc3C(c3ccc(CCCCCC)cc3)(c3ccc(CCCCCC)cc3)O5)-c3sc(/C=C4\C(=O)c5ccc(F)cc5C4=C(C#N)C#N)cc32)cc1,1445.87,5.36,3.05,2.31,CCCCCCC(CCCC)CCc1c2cc(-c3ccc(-c4c(F)c(F)c(-c5ccc(C)s5)c5nn(CCC(CCCC)CCCCCC)nc45)s3)sc2c(CCC(CCCC)CCCCCC)c2cc(C)sc12,99.6,42.2,2.36 \,CCCCCCC(CCCC)CCc1c2cc(-c3ccc(-c4c(F)c(F)c(-c5ccc(C)s5)c5nn(CCC(CCCC)CCCCCC)nc45)s3)sc2c(CCC(CCCC)CCCCCC)c2cc(C)sc12.CCCCCCc1ccc(C2(c3ccc(CCCCCC)cc3)Oc3c(sc4c5c(sc34)-c3sc(/C=C4\C(=O)c6ccc(F)cc6C4=C(C#N)C#N)cc3C(c3ccc(CCCCCC)cc3)(c3ccc(CCCCCC)cc3)O5)-c3sc(/C=C4\C(=O)c5ccc(F)cc5C4=C(C#N)C#N)cc32)cc1
498,225,8.25,8.11,20.39,0.589,0.67,5.64,4.04,1.6,CCCCCCc1ccc(C2(c3ccc(CCCCCC)cc3)Oc3c(sc4c5c(sc34)-c3sc(/C=C4\C(=O)c6cc(F)c(F)cc6C4=C(C#N)C#N)cc3C(c3ccc(CCCCCC)cc3)(c3ccc(CCCCCC)cc3)O5)-c3sc(/C=C4\C(=O)c5cc(F)c(F)cc5C4=C(C#N)C#N)cc32)cc1,1481.86,5.36,3.05,2.31,CCCCCCC(CCCC)CCc1c2cc(-c3ccc(-c4c(F)c(F)c(-c5ccc(C)s5)c5nn(CCC(CCCC)CCCCCC)nc45)s3)sc2c(CCC(CCCC)CCCCCC)c2cc(C)sc12,99.6,42.2,2.36 \,CCCCCCC(CCCC)CCc1c2cc(-c3ccc(-c4c(F)c(F)c(-c5ccc(C)s5)c5nn(CCC(CCCC)CCCCCC)nc45)s3)sc2c(CCC(CCCC)CCCCCC)c2cc(C)sc12.CCCCCCc1ccc(C2(c3ccc(CCCCCC)cc3)Oc3c(sc4c5c(sc34)-c3sc(/C=C4\C(=O)c6cc(F)c(F)cc6C4=C(C#N)C#N)cc3C(c3ccc(CCCCCC)cc3)(c3ccc(CCCCCC)cc3)O5)-c3sc(/C=C4\C(=O)c5cc(F)c(F)cc5C4=C(C#N)C#N)cc32)cc1
499,226,9.52,9.42,19.83,0.57,0.84,5.27,3.86,1.41,CCCCCCc1ccc(C2(c3ccc(CCCCCC)cc3)c3c(sc4cc5c6c(sc5cc34)-c3sc4cc(/C=C5\C(=O)c7ccccc7C5=C(C#N)C#N)sc4c3C6(c3ccc(CCCCCC)cc3)c3ccc(CCCCCC)cc3)-c3sc4cc(/C=C5\C(=O)c6ccccc6C5=C(C#N)C#N)sc4c32)cc1,1540.12,5.38,3.17,2.21,CCCCCCC(CCCC)CCc1c2cc(-c3ccc(-c4c(F)c(F)c(-c5ccc(C)s5)c5nn(CC(CCCC)CCCCCC)nc45)s3)sc2c(CCC(CCCC)CCCCCC)c2cc(C)sc12,99.6,42.2,2.36 \,CCCCCCC(CCCC)CCc1c2cc(-c3ccc(-c4c(F)c(F)c(-c5ccc(C)s5)c5nn(CC(CCCC)CCCCCC)nc45)s3)sc2c(CCC(CCCC)CCCCCC)c2cc(C)sc12.CCCCCCc1ccc(C2(c3ccc(CCCCCC)cc3)c3c(sc4cc5c6c(sc5cc34)-c3sc4cc(/C=C5\C(=O)c7ccccc7C5=C(C#N)C#N)sc4c3C6(c3ccc(CCCCCC)cc3)c3ccc(CCCCCC)cc3)-c3sc4cc(/C=C5\C(=O)c6ccccc6C5=C(C#N)C#N)sc4c32)cc1
500,226,7.56,7.25,14.72,0.591,0.87,5.21,3.83,1.38,CCCCCCc1c2sc3c(c2c(CCCCCC)c2sc4c(c12)C(c1ccc(CCC)cc1)(c1ccc(CCC)cc1)c1c-4sc2cc(/C=C4\C(=O)c5ccccc5C4=C(C#N)C#N)sc12)C(c1ccc(CCC)cc1)(c1ccc(CCC)cc1)c1c-3sc2cc(/C=C3\C(=O)c4ccccc4C3=C(C#N)C#N)sc12,1540.12,5.38,3.17,2.21,CCCCCCC(CCCC)CCc1c2cc(-c3ccc(-c4c(F)c(F)c(-c5ccc(C)s5)c5nn(CC(CCCC)CCCCCC)nc45)s3)sc2c(CCC(CCCC)CCCCCC)c2cc(C)sc12,99.6,42.2,2.36 \,CCCCCCC(CCCC)CCc1c2cc(-c3ccc(-c4c(F)c(F)c(-c5ccc(C)s5)c5nn(CC(CCCC)CCCCCC)nc45)s3)sc2c(CCC(CCCC)CCCCCC)c2cc(C)sc12.CCCCCCc1c2sc3c(c2c(CCCCCC)c2sc4c(c12)C(c1ccc(CCC)cc1)(c1ccc(CCC)cc1)c1c-4sc2cc(/C=C4\C(=O)c5ccccc5C4=C(C#N)C#N)sc12)C(c1ccc(CCC)cc1)(c1ccc(CCC)cc1)c1c-3sc2cc(/C=C3\C(=O)c4ccccc4C3=C(C#N)C#N)sc12
501,226,10.56,10.32,19.86,0.613,0.87,5.23,3.84,1.39,CCCCCCc1ccc(C2(c3ccc(CCCCCC)cc3)c3c(sc4cc(/C=C5\C(=O)c6ccccc6C5=C(C#N)C#N)sc34)-c3sc4c(CCCCCC)c5c6c(sc5c(CCCCCC)c4c32)-c2sc3cc(/C=C4\C(=O)c5ccccc5C4=C(C#N)C#N)sc3c2C6(c2ccc(CCCCCC)cc2)c2ccc(CCCCCC)cc2)cc1,1708.44,5.38,3.17,2.21,CCCCCCC(CCCC)CCc1c2cc(-c3ccc(-c4c(F)c(F)c(-c5ccc(C)s5)c5nn(CC(CCCC)CCCCCC)nc45)s3)sc2c(CCC(CCCC)CCCCCC)c2cc(C)sc12,99.6,42.2,2.36 \,CCCCCCC(CCCC)CCc1c2cc(-c3ccc(-c4c(F)c(F)c(-c5ccc(C)s5)c5nn(CC(CCCC)CCCCCC)nc45)s3)sc2c(CCC(CCCC)CCCCCC)c2cc(C)sc12.CCCCCCc1ccc(C2(c3ccc(CCCCCC)cc3)c3c(sc4cc(/C=C5\C(=O)c6ccccc6C5=C(C#N)C#N)sc34)-c3sc4c(CCCCCC)c5c6c(sc5c(CCCCCC)c4c32)-c2sc3cc(/C=C4\C(=O)c5ccccc5C4=C(C#N)C#N)sc3c2C6(c2ccc(CCCCCC)cc2)c2ccc(CCCCCC)cc2)cc1
502,226,10.81,10.58,19.33,0.647,0.86,5.23,3.84,1.39,CCCCCCCCCCCCc1c2sc3c(c2c(CCCCCCCCCCCC)c2sc4c(c12)C(c1ccc(CCC)cc1)(c1ccc(CCC)cc1)c1c-4sc2cc(/C=C4\C(=O)c5ccccc5C4=C(C#N)C#N)sc12)C(c1ccc(CCC)cc1)(c1ccc(CCC)cc1)c1c-3sc2cc(/C=C3\C(=O)c4ccccc4C3=C(C#N)C#N)sc12,1708.44,5.38,3.17,2.21,CCCCCCC(CCCC)CCc1c2cc(-c3ccc(-c4c(F)c(F)c(-c5ccc(C)s5)c5nn(CC(CCCC)CCCCCC)nc45)s3)sc2c(CCC(CCCC)CCCCCC)c2cc(C)sc12,99.6,42.2,2.36 \,CCCCCCC(CCCC)CCc1c2cc(-c3ccc(-c4c(F)c(F)c(-c5ccc(C)s5)c5nn(CC(CCCC)CCCCCC)nc45)s3)sc2c(CCC(CCCC)CCCCCC)c2cc(C)sc12.CCCCCCCCCCCCc1c2sc3c(c2c(CCCCCCCCCCCC)c2sc4c(c12)C(c1ccc(CCC)cc1)(c1ccc(CCC)cc1)c1c-4sc2cc(/C=C4\C(=O)c5ccccc5C4=C(C#N)C#N)sc12)C(c1ccc(CCC)cc1)(c1ccc(CCC)cc1)c1c-3sc2cc(/C=C3\C(=O)c4ccccc4C3=C(C#N)C#N)sc12
503,226,9.54,9.31,18.85,0.587,0.86,5.21,3.83,1.38,CCCCCCCCCCCCc1c2sc3c(c2c(CCCCCCCCCCCC)c2sc4c(c12)C(c1ccc(CCCCCC)cc1)(c1ccc(CCCCCC)cc1)c1c-4sc2cc(/C=C4\C(=O)c5ccccc5C4=C(C#N)C#N)sc12)C(c1ccc(CCCCCC)cc1)(c1ccc(CCCCCC)cc1)c1c-3sc2cc(/C=C3\C(=O)c4ccccc4C3=C(C#N)C#N)sc12,1876.77,5.38,3.17,2.21,CCCCCCC(CCCC)CCc1c2cc(-c3ccc(-c4c(F)c(F)c(-c5ccc(C)s5)c5nn(CC(CCCC)CCCCCC)nc45)s3)sc2c(CCC(CCCC)CCCCCC)c2cc(C)sc12,99.6,42.2,2.36 \,CCCCCCC(CCCC)CCc1c2cc(-c3ccc(-c4c(F)c(F)c(-c5ccc(C)s5)c5nn(CC(CCCC)CCCCCC)nc45)s3)sc2c(CCC(CCCC)CCCCCC)c2cc(C)sc12.CCCCCCCCCCCCc1c2sc3c(c2c(CCCCCCCCCCCC)c2sc4c(c12)C(c1ccc(CCCCCC)cc1)(c1ccc(CCCCCC)cc1)c1c-4sc2cc(/C=C4\C(=O)c5ccccc5C4=C(C#N)C#N)sc12)C(c1ccc(CCCCCC)cc1)(c1ccc(CCCCCC)cc1)c1c-3sc2cc(/C=C3\C(=O)c4ccccc4C3=C(C#N)C#N)sc12
504,227,10.8,10.5,18.1,0.59,1.01,5.6,3.85,1.75,CCCCCCc1ccc(C2(c3ccc(CCCCCC)cc3)c3cc4c(cc3-c3sc5cc(/C=C6\C(=O)c7ccccc7C6=C(C#N)C#N)sc5c32)C(c2ccc(CCCCCC)cc2)(c2ccc(CCCCCC)cc2)c2c-4sc3cc(/C=C4\C(=O)c5ccccc5C4=C(C#N)C#N)sc23)cc1,1427.96,5.42,3.36,2.06,CCCCC(CC)COc1ccc(-c2c3cc(-c4ccc(-c5sc(-c6ccc(C)s6)c6c5C(=O)c5c(CC(CC)CCCC)sc(CC(CC)CCCC)c5C6=O)s4)sc3c(-c3ccc(OCC(CC)CCCC)cc3)c3cc(C)sc23)cc1,107.0,42.0,2.55 \,CCCCC(CC)COc1ccc(-c2c3cc(-c4ccc(-c5sc(-c6ccc(C)s6)c6c5C(=O)c5c(CC(CC)CCCC)sc(CC(CC)CCCC)c5C6=O)s4)sc3c(-c3ccc(OCC(CC)CCCC)cc3)c3cc(C)sc23)cc1.CCCCCCc1ccc(C2(c3ccc(CCCCCC)cc3)c3cc4c(cc3-c3sc5cc(/C=C6\C(=O)c7ccccc7C6=C(C#N)C#N)sc5c32)C(c2ccc(CCCCCC)cc2)(c2ccc(CCCCCC)cc2)c2c-4sc3cc(/C=C4\C(=O)c5ccccc5C4=C(C#N)C#N)sc23)cc1
505,228,8.88,8.67,17.08,0.692,0.75,5.46,4.03,1.43,CCCCCCCCC1(CCCCCCCC)Oc2cc(/C=C3\C(=O)c4ccccc4C3=C(C#N)C#N)sc2-c2cc3c(cc21)-c1sc(/C=C2\C(=O)c4ccccc4C2=C(C#N)C#N)cc1OC3(CCCCCCCC)CCCCCCCC,1155.61,5.21,3.41,1.8,CCCCC(CC)Cc1ccc(-c2c3cc(-c4ccc(-c5sc(-c6ccc(C)s6)c6c5C(=O)c5c(CC(CC)CCCC)sc(CC(CC)CCCC)c5C6=O)s4)sc3c(-c3ccc(CC(CC)CCCC)s3)c3cc(C)sc23)s1,117.0,58.5,2.00 \,CCCCC(CC)Cc1ccc(-c2c3cc(-c4ccc(-c5sc(-c6ccc(C)s6)c6c5C(=O)c5c(CC(CC)CCCC)sc(CC(CC)CCCC)c5C6=O)s4)sc3c(-c3ccc(CC(CC)CCCC)s3)c3cc(C)sc23)s1.CCCCCCCCC1(CCCCCCCC)Oc2cc(/C=C3\C(=O)c4ccccc4C3=C(C#N)C#N)sc2-c2cc3c(cc21)-c1sc(/C=C2\C(=O)c4ccccc4C2=C(C#N)C#N)cc1OC3(CCCCCCCC)CCCCCCCC
506,228,9.39,9.25,16.82,0.7,0.8,5.54,3.95,1.59,CCCCCCCCC1(CCCCCCCC)Oc2cc(/C=C3\C(=O)c4ccc(C)cc4C3=C(C#N)C#N)sc2-c2cc3c(cc21)-c1sc(/C=C2\C(=O)c4ccc(C)cc4C2=C(C#N)C#N)cc1OC3(CCCCCCCC)CCCCCCCC,1183.67,5.21,3.41,1.8,CCCCC(CC)Cc1ccc(-c2c3cc(-c4ccc(-c5sc(-c6ccc(C)s6)c6c5C(=O)c5c(CC(CC)CCCC)sc(CC(CC)CCCC)c5C6=O)s4)sc3c(-c3ccc(CC(CC)CCCC)s3)c3cc(C)sc23)s1,117.0,58.5,2.00 \,CCCCC(CC)Cc1ccc(-c2c3cc(-c4ccc(-c5sc(-c6ccc(C)s6)c6c5C(=O)c5c(CC(CC)CCCC)sc(CC(CC)CCCC)c5C6=O)s4)sc3c(-c3ccc(CC(CC)CCCC)s3)c3cc(C)sc23)s1.CCCCCCCCC1(CCCCCCCC)Oc2cc(/C=C3\C(=O)c4ccc(C)cc4C3=C(C#N)C#N)sc2-c2cc3c(cc21)-c1sc(/C=C2\C(=O)c4ccc(C)cc4C2=C(C#N)C#N)cc1OC3(CCCCCCCC)CCCCCCCC
507,229,6.4,6.3,13.2,0.63,0.77,6.23,3.86,2.37,CCCCCC(CCCCC)N1C(=O)c2ccc3c4c5c6c(c7c8c9c%10c%11c(c%12c%13c%14c%15c(c%16ccc%17c%18c(cc(c%12c%12cc%19c%20c(cc(c7c7cc(c2c3c67)C1=O)c9c%20c%11%12)C(=O)N(C(CCCCC)CCCCC)C%19=O)c%14c%18%16)C(=O)N(C(CCCCC)CCCCC)C%17=O)=CC=C1C(=O)N(C(CCCCC)CCCCC)C(=O)C(C=%13)C1%15)C=C1C(=O)N(C(CCCCC)CCCCC)C(=O)C(C=8)C1%10)C=C1C(=O)N(C(CCCCC)CCCCC)C(=O)C(C=C4)C15,2142.87,5.15,3.43,1.72,CCCCC(CC)COC(=O)c1sc2c(-c3cc4c(OCC(CC)CCCC)c5sc(C)cc5c(OCC(CC)CCCC)c4s3)sc(C)c2c1F,97.5,46.4,2.10 \,CCCCC(CC)COC(=O)c1sc2c(-c3cc4c(OCC(CC)CCCC)c5sc(C)cc5c(OCC(CC)CCCC)c4s3)sc(C)c2c1F.CCCCCC(CCCCC)N1C(=O)c2ccc3c4c5c6c(c7c8c9c%10c%11c(c%12c%13c%14c%15c(c%16ccc%17c%18c(cc(c%12c%12cc%19c%20c(cc(c7c7cc(c2c3c67)C1=O)c9c%20c%11%12)C(=O)N(C(CCCCC)CCCCC)C%19=O)c%14c%18%16)C(=O)N(C(CCCCC)CCCCC)C%17=O)=CC=C1C(=O)N(C(CCCCC)CCCCC)C(=O)C(C=%13)C1%15)C=C1C(=O)N(C(CCCCC)CCCCC)C(=O)C(C=8)C1%10)C=C1C(=O)N(C(CCCCC)CCCCC)C(=O)C(C=C4)C15
508,229,7.9,7.7,14.5,0.67,0.81,6.23,3.86,2.37,CCCCCC(CCCCC)N1C(=O)c2ccc3c4c5c6c(c7c8c9c%10c%11c(c%12c%13c%14c%15c(c%16ccc%17c%18c(cc(c%12c%12cc%19c%20c(cc(c7c7cc(c2c3c67)C1=O)c9c%20c%11%12)C(=O)N(C(CCCCC)CCCCC)C%19=O)c%14c%18%16)C(=O)N(C(CCCCC)CCCCC)C%17=O)=CC=C1C(=O)N(C(CCCCC)CCCCC)C(=O)C(C=%13)C1%15)C=C1C(=O)N(C(CCCCC)CCCCC)C(=O)C(C=8)C1%10)C=C1C(=O)N(C(CCCCC)CCCCC)C(=O)C(C=C4)C15,2142.87,5.22,3.64,1.58,CCCCC(CC)COC(=O)c1sc2c(-c3cc4c(-c5ccc(CC(CC)CCCC)s5)c5sc(C)cc5c(-c5ccc(CC(CC)CCCC)s5)c4s3)sc(C)c2c1F,124.0,72.9,1.70 \,CCCCC(CC)COC(=O)c1sc2c(-c3cc4c(-c5ccc(CC(CC)CCCC)s5)c5sc(C)cc5c(-c5ccc(CC(CC)CCCC)s5)c4s3)sc(C)c2c1F.CCCCCC(CCCCC)N1C(=O)c2ccc3c4c5c6c(c7c8c9c%10c%11c(c%12c%13c%14c%15c(c%16ccc%17c%18c(cc(c%12c%12cc%19c%20c(cc(c7c7cc(c2c3c67)C1=O)c9c%20c%11%12)C(=O)N(C(CCCCC)CCCCC)C%19=O)c%14c%18%16)C(=O)N(C(CCCCC)CCCCC)C%17=O)=CC=C1C(=O)N(C(CCCCC)CCCCC)C(=O)C(C=%13)C1%15)C=C1C(=O)N(C(CCCCC)CCCCC)C(=O)C(C=8)C1%10)C=C1C(=O)N(C(CCCCC)CCCCC)C(=O)C(C=C4)C15
509,229,6.5,6.4,12.9,0.64,0.79,6.26,3.91,2.35,CCCCCC(CCCCC)N1C(=O)c2ccc3c4c5c6c(c7c8c9c%10c%11c(c%12c%13c%14c%15c%16c(c%17c%18c%19c%20c(c%21ccc%22c%23c(cc(c%17c%17cc%24c%25c(cc(c%12c%12cc%26c%27c(cc(c7c7cc(c2c3c67)C1=O)c9c%27c%11%12)C(=O)N(C(CCCCC)CCCCC)C%26=O)c%14c%25c%16%17)C(=O)N(C(CCCCC)CCCCC)C%24=O)c%19c%23%21)C(=O)N(C(CCCC)CCCCC)C%22=O)=CC=C1C(=O)N(C(CCCCC)CCCCC)C(=O)C(C=%18)C1%20)C=C1C(=O)N(C(CCCCC)CCCCC)C(=O)C(C=%13)C1%15)C=C1C(=O)N(C(CCCCC)CCCCC)C(=O)C(C=8)C1%10)C=C1C(=O)N(C(CCCCC)CCCCC)C(=O)C(C=C4)C15,2849.8,5.15,3.43,1.72,CCCCC(CC)COC(=O)c1sc2c(-c3cc4c(OCC(CC)CCCC)c5sc(C)cc5c(OCC(CC)CCCC)c4s3)sc(C)c2c1F,97.5,46.4,2.10 \,CCCCC(CC)COC(=O)c1sc2c(-c3cc4c(OCC(CC)CCCC)c5sc(C)cc5c(OCC(CC)CCCC)c4s3)sc(C)c2c1F.CCCCCC(CCCCC)N1C(=O)c2ccc3c4c5c6c(c7c8c9c%10c%11c(c%12c%13c%14c%15c%16c(c%17c%18c%19c%20c(c%21ccc%22c%23c(cc(c%17c%17cc%24c%25c(cc(c%12c%12cc%26c%27c(cc(c7c7cc(c2c3c67)C1=O)c9c%27c%11%12)C(=O)N(C(CCCCC)CCCCC)C%26=O)c%14c%25c%16%17)C(=O)N(C(CCCCC)CCCCC)C%24=O)c%19c%23%21)C(=O)N(C(CCCC)CCCCC)C%22=O)=CC=C1C(=O)N(C(CCCCC)CCCCC)C(=O)C(C=%18)C1%20)C=C1C(=O)N(C(CCCCC)CCCCC)C(=O)C(C=%13)C1%15)C=C1C(=O)N(C(CCCCC)CCCCC)C(=O)C(C=8)C1%10)C=C1C(=O)N(C(CCCCC)CCCCC)C(=O)C(C=C4)C15
510,229,8.3,8.1,15.2,0.68,0.8,6.26,3.91,2.35,CCCCCC(CCCCC)N1C(=O)c2ccc3c4c5c6c(c7c8c9c%10c%11c(c%12c%13c%14c%15c%16c(c%17c%18c%19c%20c(c%21ccc%22c%23c(cc(c%17c%17cc%24c%25c(cc(c%12c%12cc%26c%27c(cc(c7c7cc(c2c3c67)C1=O)c9c%27c%11%12)C(=O)N(C(CCCCC)CCCCC)C%26=O)c%14c%25c%16%17)C(=O)N(C(CCCCC)CCCCC)C%24=O)c%19c%23%21)C(=O)N(C(CCCC)CCCCC)C%22=O)=CC=C1C(=O)N(C(CCCCC)CCCCC)C(=O)C(C=%18)C1%20)C=C1C(=O)N(C(CCCCC)CCCCC)C(=O)C(C=%13)C1%15)C=C1C(=O)N(C(CCCCC)CCCCC)C(=O)C(C=8)C1%10)C=C1C(=O)N(C(CCCCC)CCCCC)C(=O)C(C=C4)C15,2849.8,5.22,3.64,1.58,CCCCC(CC)COC(=O)c1sc2c(-c3cc4c(-c5ccc(CC(CC)CCCC)s5)c5sc(C)cc5c(-c5ccc(CC(CC)CCCC)s5)c4s3)sc(C)c2c1F,124.0,72.9,1.70 \,CCCCC(CC)COC(=O)c1sc2c(-c3cc4c(-c5ccc(CC(CC)CCCC)s5)c5sc(C)cc5c(-c5ccc(CC(CC)CCCC)s5)c4s3)sc(C)c2c1F.CCCCCC(CCCCC)N1C(=O)c2ccc3c4c5c6c(c7c8c9c%10c%11c(c%12c%13c%14c%15c%16c(c%17c%18c%19c%20c(c%21ccc%22c%23c(cc(c%17c%17cc%24c%25c(cc(c%12c%12cc%26c%27c(cc(c7c7cc(c2c3c67)C1=O)c9c%27c%11%12)C(=O)N(C(CCCCC)CCCCC)C%26=O)c%14c%25c%16%17)C(=O)N(C(CCCCC)CCCCC)C%24=O)c%19c%23%21)C(=O)N(C(CCCC)CCCCC)C%22=O)=CC=C1C(=O)N(C(CCCCC)CCCCC)C(=O)C(C=%18)C1%20)C=C1C(=O)N(C(CCCCC)CCCCC)C(=O)C(C=%13)C1%15)C=C1C(=O)N(C(CCCCC)CCCCC)C(=O)C(C=8)C1%10)C=C1C(=O)N(C(CCCCC)CCCCC)C(=O)C(C=C4)C15
511,230,6.3,6.3,13.9,0.6,0.72,5.51,3.88,1.63,CCCCCCCCC1(CCCCCCCC)c2cc3c(cc2-c2sc(-c4ccc(/C=C5\SC(=S)N(CC)C5=O)c5nsnc45)cc21)C(CCCCCCCC)(CCCCCCCC)c1cc(-c2ccc(/C=C4\SC(=S)N(CC)C4=O)c4nsnc24)sc1-3,1326.02,5.0,3.1,1.9,CCCCCCc1cc(C)sc1C,21.1,11.6,1.82 \,CCCCCCc1cc(C)sc1C.CCCCCCCCC1(CCCCCCCC)c2cc3c(cc2-c2sc(-c4ccc(/C=C5\SC(=S)N(CC)C5=O)c5nsnc45)cc21)C(CCCCCCCC)(CCCCCCCC)c1cc(-c2ccc(/C=C4\SC(=S)N(CC)C4=O)c4nsnc24)sc1-3
512,230,6.0,6.0,12.1,0.62,0.76,5.51,3.88,1.63,CCCCC(CC)CC1(CC(CC)CCCC)c2cc3c(cc2-c2sc(-c4ccc(/C=C5\SC(=S)N(CC)C5=O)c5nsnc45)cc21)C(CC(CC)CCCC)(CC(CC)CCCC)c1cc(-c2ccc(/C=C4\SC(=S)N(CC)C4=O)c4nsnc24)sc1-3,1326.02,5.0,3.1,1.9,CCCCCCc1cc(C)sc1C,21.1,11.6,1.82 \,CCCCCCc1cc(C)sc1C.CCCCC(CC)CC1(CC(CC)CCCC)c2cc3c(cc2-c2sc(-c4ccc(/C=C5\SC(=S)N(CC)C5=O)c5nsnc45)cc21)C(CC(CC)CCCC)(CC(CC)CCCC)c1cc(-c2ccc(/C=C4\SC(=S)N(CC)C4=O)c4nsnc24)sc1-3
513,231,7.85,7.6,12.8,0.65,0.92,5.61,4.02,1.59,CCCCCCc1ccc(C2(c3ccc(CCCCCC)cc3)c3cc4c(cc3-c3sc5cc(/C=C6\C(=O)c7ccccc7C6=C(C#N)C#N)sc5c32)C(c2ccc(CCCCCC)cc2)(c2ccc(CCCCCC)cc2)c2c-4sc3cc(/C=C4\C(=O)c5ccccc5C4=C(C#N)C#N)sc23)cc1,1427.96,5.3,3.33,1.97,CCCCCCCCCCCCC(CCCCCCCCCC)Cc1cc(-c2c(F)c(F)c(-c3cc(CC(CCCCCCCCCC)CCCCCCCCCCCC)c(-c4ccc(-c5cc(F)c(-c6ccc(C)s6)cc5F)s4)s3)c3nn(CCC)nc23)sc1C,75.8,46.1,1.64 \,CCCCCCCCCCCCC(CCCCCCCCCC)Cc1cc(-c2c(F)c(F)c(-c3cc(CC(CCCCCCCCCC)CCCCCCCCCCCC)c(-c4ccc(-c5cc(F)c(-c6ccc(C)s6)cc5F)s4)s3)c3nn(CCC)nc23)sc1C.CCCCCCc1ccc(C2(c3ccc(CCCCCC)cc3)c3cc4c(cc3-c3sc5cc(/C=C6\C(=O)c7ccccc7C6=C(C#N)C#N)sc5c32)C(c2ccc(CCCCCC)cc2)(c2ccc(CCCCCC)cc2)c2c-4sc3cc(/C=C4\C(=O)c5ccccc5C4=C(C#N)C#N)sc23)cc1
514,231,10.13,9.9,15.5,0.7,0.92,5.61,4.02,1.59,CCCCCCc1ccc(C2(c3ccc(CCCCCC)cc3)c3cc4c(cc3-c3sc5cc(/C=C6\C(=O)c7ccccc7C6=C(C#N)C#N)sc5c32)C(c2ccc(CCCCCC)cc2)(c2ccc(CCCCCC)cc2)c2c-4sc3cc(/C=C4\C(=O)c5ccccc5C4=C(C#N)C#N)sc23)cc1,1427.96,5.36,3.36,2.0,CCCCCCCCCCCCC(CCCCCCCCCC)Cc1cc(-c2c(F)c(F)c(-c3cc(CC(CCCCCCCCCC)CCCCCCCCCCCC)c(-c4ccc(-c5ccc(-c6ccc(C)s6)c(F)c5F)s4)s3)c3nn(CCC)nc23)sc1C,88.4,43.8,2.02 \,CCCCCCCCCCCCC(CCCCCCCCCC)Cc1cc(-c2c(F)c(F)c(-c3cc(CC(CCCCCCCCCC)CCCCCCCCCCCC)c(-c4ccc(-c5ccc(-c6ccc(C)s6)c(F)c5F)s4)s3)c3nn(CCC)nc23)sc1C.CCCCCCc1ccc(C2(c3ccc(CCCCCC)cc3)c3cc4c(cc3-c3sc5cc(/C=C6\C(=O)c7ccccc7C6=C(C#N)C#N)sc5c32)C(c2ccc(CCCCCC)cc2)(c2ccc(CCCCCC)cc2)c2c-4sc3cc(/C=C4\C(=O)c5ccccc5C4=C(C#N)C#N)sc23)cc1
