Repository: aspuru-guzik-group/Beyond-Molecular-Structure-ML-for-OPV-Materials-Devices

File: Saeki_2022_n1318/Saeki_corrected.csv (part 10 of 24)
ID,Ref,PCE_max(%),PCE_ave(%),Jsc(mA/cm2),FF,Voc(V),'-HOMO_n(eV),'-LUMO_n(eV),Eg_n(eV),n(SMILES),M (g/mol),'-HOMO_p(eV),'-LUMO_p(eV),Eg_p(eV),p(SMILES),Mw (kg/mol),Mn(kg/mol),PDI\,DonorAcceptor
515,231,10.88,10.5,17.1,0.67,0.92,5.66,3.96,1.7,CCCCCCc1cc(C2(c3ccc(CCCCCC)s3)c3cc4c(cc3-c3sc5cc(/C=C6\C(=O)c7ccccc7C6=C(C#N)C#N)sc5c32)C(c2ccc(CCCCCC)s2)(c2ccc(CCCCCC)s2)c2c-4sc3cc(/C=C4\C(=O)c5ccccc5C4=C(C#N)C#N)sc23)cs1,1452.04,5.36,3.36,2.0,CCCCCCCCCCCCC(CCCCCCCCCC)Cc1cc(-c2c(F)c(F)c(-c3cc(CC(CCCCCCCCCC)CCCCCCCCCCCC)c(-c4ccc(-c5ccc(-c6ccc(C)s6)c(F)c5F)s4)s3)c3nn(CCC)nc23)sc1C,88.4,43.8,2.02 \,CCCCCCCCCCCCC(CCCCCCCCCC)Cc1cc(-c2c(F)c(F)c(-c3cc(CC(CCCCCCCCCC)CCCCCCCCCCCC)c(-c4ccc(-c5ccc(-c6ccc(C)s6)c(F)c5F)s4)s3)c3nn(CCC)nc23)sc1C.CCCCCCc1cc(C2(c3ccc(CCCCCC)s3)c3cc4c(cc3-c3sc5cc(/C=C6\C(=O)c7ccccc7C6=C(C#N)C#N)sc5c32)C(c2ccc(CCCCCC)s2)(c2ccc(CCCCCC)s2)c2c-4sc3cc(/C=C4\C(=O)c5ccccc5C4=C(C#N)C#N)sc23)cs1
516,232,11.41,11.2,17.32,0.698,0.94,5.51,3.84,1.67,CCCCCCc1ccc(C2(c3ccc(CCCCCC)cc3)c3cc4c(cc3-c3sc5cc(/C=C6\C(=O)c7ccccc7C6=C(C#N)C#N)sc5c32)C(c2ccc(CCCCCC)cc2)(c2ccc(CCCCCC)cc2)c2c-4sc3cc(/C=C4\C(=O)c5ccccc5C4=C(C#N)C#N)sc23)cc1,1427.96,5.4,3.24,2.16,CCCCCCCCC(CCCCCC)Cn1nc2c(-c3ccc(C)s3)c(F)c(F)c(-c3ccc(-c4cc5c(-c6ccc([Si](CCC)(CCC)CCC)s6)c6sc(C)cc6c(-c6ccc([Si](CCC)(CCC)CCC)s6)c5s4)s3)c2n1,47.0,23.5,2.00 \,CCCCCCCCC(CCCCCC)Cn1nc2c(-c3ccc(C)s3)c(F)c(F)c(-c3ccc(-c4cc5c(-c6ccc([Si](CCC)(CCC)CCC)s6)c6sc(C)cc6c(-c6ccc([Si](CCC)(CCC)CCC)s6)c5s4)s3)c2n1.CCCCCCc1ccc(C2(c3ccc(CCCCCC)cc3)c3cc4c(cc3-c3sc5cc(/C=C6\C(=O)c7ccccc7C6=C(C#N)C#N)sc5c32)C(c2ccc(CCCCCC)cc2)(c2ccc(CCCCCC)cc2)c2c-4sc3cc(/C=C4\C(=O)c5ccccc5C4=C(C#N)C#N)sc23)cc1
517,233,12.0,11.8,18.5,0.63,1.03,5.51,3.88,1.63,CCCCC(CC)CC1(CC(CC)CCCC)c2cc3c(cc2-c2sc(-c4ccc(/C=C5\SC(=S)N(CC)C5=O)c5nsnc45)cc21)C(CC(CC)CCCC)(CC(CC)CCCC)c1cc(-c2ccc(/C=C4\SC(=S)N(CC)C4=O)c4nsnc24)sc1-3,1326.02,5.22,3.64,1.58,CCCCC(CC)COC(=O)c1sc2c(-c3cc4c(-c5ccc(CC(CC)CCCC)s5)c5sc(C)cc5c(-c5ccc(CC(CC)CCCC)s5)c4s3)sc(C)c2c1F,124.0,72.9,1.70 \,CCCCC(CC)COC(=O)c1sc2c(-c3cc4c(-c5ccc(CC(CC)CCCC)s5)c5sc(C)cc5c(-c5ccc(CC(CC)CCCC)s5)c4s3)sc(C)c2c1F.CCCCC(CC)CC1(CC(CC)CCCC)c2cc3c(cc2-c2sc(-c4ccc(/C=C5\SC(=S)N(CC)C5=O)c5nsnc45)cc21)C(CC(CC)CCCC)(CC(CC)CCCC)c1cc(-c2ccc(/C=C4\SC(=S)N(CC)C4=O)c4nsnc24)sc1-3
518,234,4.53,4.41,10.26,0.46,0.96,5.97,3.81,2.16,CCCCCCC(CCCCCC)N1C(=O)c2ccc3c4c5c(c6ccc(c2c36)C1=O)=C(c1ccc2c(c1)[C@H]1c3ccc(C6=c7c8c(c9ccc%10c%11c(ccc7c9%11)C(=O)N(C(CCCCCC)CCCCCC)C%10=O)C=CC7C(=O)N(C(CCCCCC)CCCCCC)C(=O)C(=C6)C87)cc3[C@@H]2c2cc(C3=c6c7c(c8ccc9c%10c(ccc6c8%10)C(=O)N(C(CCCCCC)CCCCCC)C9=O)C=CC6C(=O)N(C(CCCCCC)CCCCCC)C(=O)C(=C3)C76)ccc21)C=C1C(=O)N(C(CCCCCC)CCCCCC)C(=O)C(C=C4)C15,2519.5,5.33,3.52,1.81,CCCCCCCCSc1ccc(-c2c3cc(-c4sc(C)c5c(F)c(C(=O)OCC(CC)CCCC)sc45)sc3c(-c3ccc(SCCCCCCCC)s3)c3cc(C)sc23)s1,65.0,29.4,2.21 \,CCCCCCCCSc1ccc(-c2c3cc(-c4sc(C)c5c(F)c(C(=O)OCC(CC)CCCC)sc45)sc3c(-c3ccc(SCCCCCCCC)s3)c3cc(C)sc23)s1.CCCCCCC(CCCCCC)N1C(=O)c2ccc3c4c5c(c6ccc(c2c36)C1=O)=C(c1ccc2c(c1)[C@H]1c3ccc(C6=c7c8c(c9ccc%10c%11c(ccc7c9%11)C(=O)N(C(CCCCCC)CCCCCC)C%10=O)C=CC7C(=O)N(C(CCCCCC)CCCCCC)C(=O)C(=C6)C87)cc3[C@@H]2c2cc(C3=c6c7c(c8ccc9c%10c(ccc6c8%10)C(=O)N(C(CCCCCC)CCCCCC)C9=O)C=CC6C(=O)N(C(CCCCCC)CCCCCC)C(=O)C(=C3)C76)ccc21)C=C1C(=O)N(C(CCCCCC)CCCCCC)C(=O)C(C=C4)C15
519,235,1.67,1.67,4.82,0.373,0.93,5.29,3.54,1.75,CCCCC(CC)CN1C(=O)C2=C(c3ccc(-c4cc(F)c(F)c(F)c4)s3)N(CC(CC)CCCC)C(=O)C2=C1c1ccc(C2=CC3C(C=C2)c2ccc(-c4ccc(C5=C6C(=O)N(CC(CC)CCCC)C(c7ccc(-c8cc(F)c(F)c(F)c8)s7)=C6C(=O)N5CC(CC)CCCC)s4)cc2C32c3cc(-c4ccc(C5=C6C(=O)N(CC(CC)CCCC)C(c7ccc(-c8cc(F)c(F)c(F)c8)s7)=C6C(=O)N5CC(CC)CCCC)s4)ccc3C3C=CC(c4ccc(C5=C6C(=O)N(CC(CC)CCCC)C(c7ccc(-c8cc(F)c(F)c(F)c8)s7)=C6C(=O)N5CC(CC)CCCC)s4)=CC32)s1,2931.78,5.0,3.1,1.9,CCCCCCc1cc(C)sc1C,21.1,11.6,1.82 \,CCCCCCc1cc(C)sc1C.CCCCC(CC)CN1C(=O)C2=C(c3ccc(-c4cc(F)c(F)c(F)c4)s3)N(CC(CC)CCCC)C(=O)C2=C1c1ccc(C2=CC3C(C=C2)c2ccc(-c4ccc(C5=C6C(=O)N(CC(CC)CCCC)C(c7ccc(-c8cc(F)c(F)c(F)c8)s7)=C6C(=O)N5CC(CC)CCCC)s4)cc2C32c3cc(-c4ccc(C5=C6C(=O)N(CC(CC)CCCC)C(c7ccc(-c8cc(F)c(F)c(F)c8)s7)=C6C(=O)N5CC(CC)CCCC)s4)ccc3C3C=CC(c4ccc(C5=C6C(=O)N(CC(CC)CCCC)C(c7ccc(-c8cc(F)c(F)c(F)c8)s7)=C6C(=O)N5CC(CC)CCCC)s4)=CC32)s1
520,235,0.33,0.33,1.1,0.374,0.81,5.21,3.63,1.58,CCCCC(CC)CN1C(=O)C2=C(c3ccc(-c4cc5ccccc5o4)s3)N(CC(CC)CCCC)C(=O)C2=C1c1ccc(C2=CC3C(C=C2)c2ccc(-c4ccc(C5=C6C(=O)N(CC(CC)CCCC)C(c7ccc(-c8cc9ccccc9o8)s7)=C6C(=O)N5CC(CC)CCCC)s4)cc2C32c3cc(-c4ccc(C5=C6C(=O)N(CC(CC)CCCC)C(c7ccc(-c8cc9ccccc9o8)s7)=C6C(=O)N5CC(CC)CCCC)s4)ccc3C3C=CC(c4ccc(C5=C6C(=O)N(CC(CC)CCCC)C(c7ccc(-c8cc9ccccc9o8)s7)=C6C(=O)N5CC(CC)CCCC)s4)=CC32)s1,2875.98,5.0,3.1,1.9,CCCCCCc1cc(C)sc1C,21.1,11.6,1.82 \,CCCCCCc1cc(C)sc1C.CCCCC(CC)CN1C(=O)C2=C(c3ccc(-c4cc5ccccc5o4)s3)N(CC(CC)CCCC)C(=O)C2=C1c1ccc(C2=CC3C(C=C2)c2ccc(-c4ccc(C5=C6C(=O)N(CC(CC)CCCC)C(c7ccc(-c8cc9ccccc9o8)s7)=C6C(=O)N5CC(CC)CCCC)s4)cc2C32c3cc(-c4ccc(C5=C6C(=O)N(CC(CC)CCCC)C(c7ccc(-c8cc9ccccc9o8)s7)=C6C(=O)N5CC(CC)CCCC)s4)ccc3C3C=CC(c4ccc(C5=C6C(=O)N(CC(CC)CCCC)C(c7ccc(-c8cc9ccccc9o8)s7)=C6C(=O)N5CC(CC)CCCC)s4)=CC32)s1
521,235,0.73,0.73,1.98,0.369,1.0,5.12,3.58,1.54,CCCCC(CC)CN1C(=O)C2=C(c3ccc(-c4cc5ccccc5s4)s3)N(CC(CC)CCCC)C(=O)C2=C1c1ccc(C2=CC3C(C=C2)c2ccc(-c4ccc(C5=C6C(=O)N(CC(CC)CCCC)C(c7ccc(-c8cc9ccccc9s8)s7)=C6C(=O)N5CC(CC)CCCC)s4)cc2C32c3cc(-c4ccc(C5=C6C(=O)N(CC(CC)CCCC)C(c7ccc(-c8cc9ccccc9s8)s7)=C6C(=O)N5CC(CC)CCCC)s4)ccc3C3C=CC(c4ccc(C5=C6C(=O)N(CC(CC)CCCC)C(c7ccc(-c8cc9ccccc9s8)s7)=C6C(=O)N5CC(CC)CCCC)s4)=CC32)s1,2940.22,5.0,3.1,1.9,CCCCCCc1cc(C)sc1C,21.1,11.6,1.82 \,CCCCCCc1cc(C)sc1C.CCCCC(CC)CN1C(=O)C2=C(c3ccc(-c4cc5ccccc5s4)s3)N(CC(CC)CCCC)C(=O)C2=C1c1ccc(C2=CC3C(C=C2)c2ccc(-c4ccc(C5=C6C(=O)N(CC(CC)CCCC)C(c7ccc(-c8cc9ccccc9s8)s7)=C6C(=O)N5CC(CC)CCCC)s4)cc2C32c3cc(-c4ccc(C5=C6C(=O)N(CC(CC)CCCC)C(c7ccc(-c8cc9ccccc9s8)s7)=C6C(=O)N5CC(CC)CCCC)s4)ccc3C3C=CC(c4ccc(C5=C6C(=O)N(CC(CC)CCCC)C(c7ccc(-c8cc9ccccc9s8)s7)=C6C(=O)N5CC(CC)CCCC)s4)=CC32)s1
522,236,5.29,5.29,11.69,0.44,1.03,5.97,3.75,2.22,CCCCCCCCn1c2cc3c(=O)n(C(CCCCC)CCCCC)c(=O)c4ccc5c6c(-c7cc8c(=O)n(C(CCCCC)CCCCC)c(=O)c9cc%10c%11c(c7c7ccc%12c(=O)n(C(CCCCC)CCCCC)c(=O)c%13cc(c%11c7c%12%13)n%10CCCCCCCC)c89)cc7c(=O)n(C(CCCCC)CCCCC)c(=O)c8cc1c(c6c78)c2c5c43,1646.31,5.22,3.64,1.58,CCCCC(CC)COC(=O)c1sc2c(-c3cc4c(-c5ccc(CC(CC)CCCC)s5)c5sc(C)cc5c(-c5ccc(CC(CC)CCCC)s5)c4s3)sc(C)c2c1F,124.0,72.9,1.70 \,CCCCC(CC)COC(=O)c1sc2c(-c3cc4c(-c5ccc(CC(CC)CCCC)s5)c5sc(C)cc5c(-c5ccc(CC(CC)CCCC)s5)c4s3)sc(C)c2c1F.CCCCCCCCn1c2cc3c(=O)n(C(CCCCC)CCCCC)c(=O)c4ccc5c6c(-c7cc8c(=O)n(C(CCCCC)CCCCC)c(=O)c9cc%10c%11c(c7c7ccc%12c(=O)n(C(CCCCC)CCCCC)c(=O)c%13cc(c%11c7c%12%13)n%10CCCCCCCC)c89)cc7c(=O)n(C(CCCCC)CCCCC)c(=O)c8cc1c(c6c78)c2c5c43
523,236,4.54,4.54,9.92,0.42,1.09,5.45,3.65,1.8,CCCCCCCCn1c2cc3c(=O)n(C(CCCCC)CCCCC)c(=O)c4ccc5c6c(-c7ccc(N(c8ccc(-c9cc%10c(=O)n(C(CCCCC)CCCCC)c(=O)c%11cc%12c%13c(c9c9ccc%14c(=O)n(C(CCCCC)CCCCC)c(=O)c%15cc(c%13c9c%14%15)n%12CCCCCCCC)c%10%11)cc8)c8ccc(-c9cc%10c(=O)n(C(CCCCC)CCCCC)c(=O)c%11cc%12c%13c(c9c9ccc%14c(=O)n(C(CCCCC)CCCCC)c(=O)c%15cc(c%13c9c%14%15)n%12CCCCCCCC)c%10%11)cc8)cc7)cc7c(=O)n(C(CCCCC)CCCCC)c(=O)c8cc1c(c6c78)c2c5c43,2711.77,5.22,3.64,1.58,CCCCC(CC)COC(=O)c1sc2c(-c3cc4c(-c5ccc(CC(CC)CCCC)s5)c5sc(C)cc5c(-c5ccc(CC(CC)CCCC)s5)c4s3)sc(C)c2c1F,124.0,72.9,1.70 \,CCCCC(CC)COC(=O)c1sc2c(-c3cc4c(-c5ccc(CC(CC)CCCC)s5)c5sc(C)cc5c(-c5ccc(CC(CC)CCCC)s5)c4s3)sc(C)c2c1F.CCCCCCCCn1c2cc3c(=O)n(C(CCCCC)CCCCC)c(=O)c4ccc5c6c(-c7ccc(N(c8ccc(-c9cc%10c(=O)n(C(CCCCC)CCCCC)c(=O)c%11cc%12c%13c(c9c9ccc%14c(=O)n(C(CCCCC)CCCCC)c(=O)c%15cc(c%13c9c%14%15)n%12CCCCCCCC)c%10%11)cc8)c8ccc(-c9cc%10c(=O)n(C(CCCCC)CCCCC)c(=O)c%11cc%12c%13c(c9c9ccc%14c(=O)n(C(CCCCC)CCCCC)c(=O)c%15cc(c%13c9c%14%15)n%12CCCCCCCC)c%10%11)cc8)cc7)cc7c(=O)n(C(CCCCC)CCCCC)c(=O)c8cc1c(c6c78)c2c5c43
524,236,1.6,1.6,5.25,0.27,1.13,5.75,3.69,2.06,CCCCCCCCn1c2cc3c(=O)n(C(CCCCC)CCCCC)c(=O)c4ccc5c6c(-c7sc(-c8cc9c(=O)n(C(CCCCC)CCCCC)c(=O)c%10cc%11c%12c(c8c8ccc%13c(=O)n(C(CCCCC)CCCCC)c(=O)c%14cc(c%12c8c%13%14)n%11CCCCCCCC)c9%10)c8c7OCCO8)cc7c(=O)n(C(CCCCC)CCCCC)c(=O)c8cc1c(c6c78)c2c5c43,1786.47,5.22,3.64,1.58,CCCCC(CC)COC(=O)c1sc2c(-c3cc4c(-c5ccc(CC(CC)CCCC)s5)c5sc(C)cc5c(-c5ccc(CC(CC)CCCC)s5)c4s3)sc(C)c2c1F,124.0,72.9,1.70 \,CCCCC(CC)COC(=O)c1sc2c(-c3cc4c(-c5ccc(CC(CC)CCCC)s5)c5sc(C)cc5c(-c5ccc(CC(CC)CCCC)s5)c4s3)sc(C)c2c1F.CCCCCCCCn1c2cc3c(=O)n(C(CCCCC)CCCCC)c(=O)c4ccc5c6c(-c7sc(-c8cc9c(=O)n(C(CCCCC)CCCCC)c(=O)c%10cc%11c%12c(c8c8ccc%13c(=O)n(C(CCCCC)CCCCC)c(=O)c%14cc(c%12c8c%13%14)n%11CCCCCCCC)c9%10)c8c7OCCO8)cc7c(=O)n(C(CCCCC)CCCCC)c(=O)c8cc1c(c6c78)c2c5c43
525,237,1.29,1.35,3.42,0.39,1.0,5.72,3.56,2.16,CCCCCCCCC1(CCCCCCCC)c2cc(-c3ccc4c5ccc6c7c(ccc(c8cccc3c84)c75)C(=O)N(c3c(C(C)C)cccc3C(C)C)C6=O)ccc2C2C=CC=CC21,872.25,5.0,3.1,1.9,CCCCCCc1cc(C)sc1C,21.1,11.6,1.82 \,CCCCCCc1cc(C)sc1C.CCCCCCCCC1(CCCCCCCC)c2cc(-c3ccc4c5ccc6c7c(ccc(c8cccc3c84)c75)C(=O)N(c3c(C(C)C)cccc3C(C)C)C6=O)ccc2C2C=CC=CC21
526,237,2.3,2.14,5.61,0.42,0.98,5.74,3.54,2.2,CCCCCCCCC1(CCCCCCCC)c2cc(-c3ccc4c5ccc6c7c(ccc(c8cccc3c84)c75)C(=O)N(c3c(C(C)C)cccc3C(C)C)C6=O)ccc2C2C=CC(c3ccc4c5ccc6c7c(ccc(c8cccc3c84)c75)C(=O)N(c3c(C(C)C)cccc3C(C)C)C6=O)=CC21,1351.83,5.0,3.1,1.9,CCCCCCc1cc(C)sc1C,21.1,11.6,1.82 \,CCCCCCc1cc(C)sc1C.CCCCCCCCC1(CCCCCCCC)c2cc(-c3ccc4c5ccc6c7c(ccc(c8cccc3c84)c75)C(=O)N(c3c(C(C)C)cccc3C(C)C)C6=O)ccc2C2C=CC(c3ccc4c5ccc6c7c(ccc(c8cccc3c84)c75)C(=O)N(c3c(C(C)C)cccc3C(C)C)C6=O)=CC21
527,238,0.77,0.77,2.04,0.44,0.86,5.55,3.64,1.91,CCCCC(CC)Cn1c(=O)c2ccc3c4nc5c(-c6cccs6)c6c(=O)n(CC(CC)CCCC)c(=O)c6c(-c6cccs6)c5nc4c4ccc(c1=O)c2c34,781.0,5.22,3.64,1.58,CCCCC(CC)COC(=O)c1sc2c(-c3cc4c(-c5ccc(CC(CC)CCCC)s5)c5sc(C)cc5c(-c5ccc(CC(CC)CCCC)s5)c4s3)sc(C)c2c1F,124.0,72.9,1.70 \,CCCCC(CC)COC(=O)c1sc2c(-c3cc4c(-c5ccc(CC(CC)CCCC)s5)c5sc(C)cc5c(-c5ccc(CC(CC)CCCC)s5)c4s3)sc(C)c2c1F.CCCCC(CC)Cn1c(=O)c2ccc3c4nc5c(-c6cccs6)c6c(=O)n(CC(CC)CCCC)c(=O)c6c(-c6cccs6)c5nc4c4ccc(c1=O)c2c34
528,239,7.42,7.3,15.92,0.548,0.85,5.51,3.78,1.73,CCCCCCc1ccc(C2(c3ccc(CCCCCC)cc3)c3cc4c(cc3-c3sc5cc(/C=C6\C(=O)c7ccccc7C6=C(C#N)C#N)sc5c32)C(c2ccc(CCCCCC)cc2)(c2ccc(CCCCCC)cc2)c2c-4sc3cc(/C=C4\C(=O)c5ccccc5C4=C(C#N)C#N)sc23)cc1,1427.96,5.26,3.11,2.15,CCCCCCCCN1C(=O)c2c(c(-c3ccc(-c4cc5c(-c6ccc(CC(CC)CCCC)cc6)c6sc(C)cc6c(-c6ccc(CC(CC)CCCC)cc6)c5s4)s3)c3nn(CCCCCCCC)nc3c2-c2ccc(C)s2)C1=O,64.5,25.6,2.52 \,CCCCCCCCN1C(=O)c2c(c(-c3ccc(-c4cc5c(-c6ccc(CC(CC)CCCC)cc6)c6sc(C)cc6c(-c6ccc(CC(CC)CCCC)cc6)c5s4)s3)c3nn(CCCCCCCC)nc3c2-c2ccc(C)s2)C1=O.CCCCCCc1ccc(C2(c3ccc(CCCCCC)cc3)c3cc4c(cc3-c3sc5cc(/C=C6\C(=O)c7ccccc7C6=C(C#N)C#N)sc5c32)C(c2ccc(CCCCCC)cc2)(c2ccc(CCCCCC)cc2)c2c-4sc3cc(/C=C4\C(=O)c5ccccc5C4=C(C#N)C#N)sc23)cc1
529,239,7.62,7.48,15.23,0.556,0.9,5.51,3.78,1.73,CCCCCCc1ccc(C2(c3ccc(CCCCCC)cc3)c3cc4c(cc3-c3sc5cc(/C=C6\C(=O)c7ccccc7C6=C(C#N)C#N)sc5c32)C(c2ccc(CCCCCC)cc2)(c2ccc(CCCCCC)cc2)c2c-4sc3cc(/C=C4\C(=O)c5ccccc5C4=C(C#N)C#N)sc23)cc1,1427.96,5.33,3.15,2.18,CCCCCCCCN1C(=O)c2c(c(-c3ccc(-c4cc5c(-c6ccc(CC(CC)CCCC)s6)c6sc(C)cc6c(-c6ccc(CC(CC)CCCC)s6)c5s4)s3)c3nn(CCCCCCCC)nc3c2-c2ccc(C)s2)C1=O,115.9,47.9,2.42 \,CCCCCCCCN1C(=O)c2c(c(-c3ccc(-c4cc5c(-c6ccc(CC(CC)CCCC)s6)c6sc(C)cc6c(-c6ccc(CC(CC)CCCC)s6)c5s4)s3)c3nn(CCCCCCCC)nc3c2-c2ccc(C)s2)C1=O.CCCCCCc1ccc(C2(c3ccc(CCCCCC)cc3)c3cc4c(cc3-c3sc5cc(/C=C6\C(=O)c7ccccc7C6=C(C#N)C#N)sc5c32)C(c2ccc(CCCCCC)cc2)(c2ccc(CCCCCC)cc2)c2c-4sc3cc(/C=C4\C(=O)c5ccccc5C4=C(C#N)C#N)sc23)cc1
530,240,8.52,8.28,14.16,0.638,0.942,5.62,3.96,1.66,CCCCCCc1ccc(C2(c3ccc(CCCCCC)cc3)c3cc4c(cc3-c3sc5sc(/C=C6\C(=O)c7cscc7C6=C(C#N)C#N)cc5c32)C(c2ccc(CCCCCC)cc2)(c2ccc(CCCCCC)cc2)c2c-4sc3cc(/C=C4\C(=O)c5cscc5C4=C(C#N)C#N)sc23)cc1,1440.0,5.4,3.32,2.08,CCCCCCCCC(CCCCCC)Cn1nc2c(-c3ccc(C)s3)c(F)c(F)c(-c3ccc(-c4cc5c(-c6ccc([Si](CCC)(CCC)CCC)s6)c6sc(C)cc6c(-c6ccc([Si](CCC)(CCC)CCC)s6)c5s4)s3)c2n1,139.0,56.2,2.47 \,CCCCCCCCC(CCCCCC)Cn1nc2c(-c3ccc(C)s3)c(F)c(F)c(-c3ccc(-c4cc5c(-c6ccc([Si](CCC)(CCC)CCC)s6)c6sc(C)cc6c(-c6ccc([Si](CCC)(CCC)CCC)s6)c5s4)s3)c2n1.CCCCCCc1ccc(C2(c3ccc(CCCCCC)cc3)c3cc4c(cc3-c3sc5sc(/C=C6\C(=O)c7cscc7C6=C(C#N)C#N)cc5c32)C(c2ccc(CCCCCC)cc2)(c2ccc(CCCCCC)cc2)c2c-4sc3cc(/C=C4\C(=O)c5cscc5C4=C(C#N)C#N)sc23)cc1
531,241,1.9,1.9,4.2,0.59,0.78,5.61,4.02,1.59,CCCCCCc1ccc(C2(c3ccc(CCCCCC)cc3)c3cc4c(cc3-c3sc5cc(/C=C6\C(=O)c7ccccc7C6=C(C#N)C#N)sc5c32)C(c2ccc(CCCCCC)cc2)(c2ccc(CCCCCC)cc2)c2c-4sc3cc(/C=C4\C(=O)c5ccccc5C4=C(C#N)C#N)sc23)cc1,1427.96,5.4,4.07,1.33,CCCCCCCCC(CCCCCC)CN1C(=O)C2=C(c3ccc(-c4ccc(C)s4)s3)N(CC(CCCCCC)CCCCCCCC)C(=O)C2=C1c1ccc(C)s1,738.0,369.0,2.00 \,CCCCCCCCC(CCCCCC)CN1C(=O)C2=C(c3ccc(-c4ccc(C)s4)s3)N(CC(CCCCCC)CCCCCCCC)C(=O)C2=C1c1ccc(C)s1.CCCCCCc1ccc(C2(c3ccc(CCCCCC)cc3)c3cc4c(cc3-c3sc5cc(/C=C6\C(=O)c7ccccc7C6=C(C#N)C#N)sc5c32)C(c2ccc(CCCCCC)cc2)(c2ccc(CCCCCC)cc2)c2c-4sc3cc(/C=C4\C(=O)c5ccccc5C4=C(C#N)C#N)sc23)cc1
532,241,3.9,3.9,8.0,0.63,0.78,5.61,4.02,1.59,CCCCCCc1ccc(C2(c3ccc(CCCCCC)cc3)c3cc4c(cc3-c3sc5cc(/C=C6\C(=O)c7ccccc7C6=C(C#N)C#N)sc5c32)C(c2ccc(CCCCCC)cc2)(c2ccc(CCCCCC)cc2)c2c-4sc3cc(/C=C4\C(=O)c5ccccc5C4=C(C#N)C#N)sc23)cc1,1427.96,5.3,3.87,1.43,CCCCCCCCC(CCCCCC)CN1C(=O)C2=C(c3ccc(-c4ccc(-c5ccc(C)s5)s4)s3)N(CC(CCCCCC)CCCCCCCC)C(=O)C2=C1c1ccc(C)s1,312.0,156.0,2.00 \,CCCCCCCCC(CCCCCC)CN1C(=O)C2=C(c3ccc(-c4ccc(-c5ccc(C)s5)s4)s3)N(CC(CCCCCC)CCCCCCCC)C(=O)C2=C1c1ccc(C)s1.CCCCCCc1ccc(C2(c3ccc(CCCCCC)cc3)c3cc4c(cc3-c3sc5cc(/C=C6\C(=O)c7ccccc7C6=C(C#N)C#N)sc5c32)C(c2ccc(CCCCCC)cc2)(c2ccc(CCCCCC)cc2)c2c-4sc3cc(/C=C4\C(=O)c5ccccc5C4=C(C#N)C#N)sc23)cc1
533,241,4.1,4.1,9.6,0.61,0.69,5.61,4.02,1.59,CCCCCCc1ccc(C2(c3ccc(CCCCCC)cc3)c3cc4c(cc3-c3sc5cc(/C=C6\C(=O)c7ccccc7C6=C(C#N)C#N)sc5c32)C(c2ccc(CCCCCC)cc2)(c2ccc(CCCCCC)cc2)c2c-4sc3cc(/C=C4\C(=O)c5ccccc5C4=C(C#N)C#N)sc23)cc1,1427.96,5.25,3.8,1.45,CCCCCCCCC(CCCCCC)CN1C(=O)C2=C(c3ccc(-c4cc(CCCCCC)c(-c5ccc(-c6sc(C)cc6CCCCCC)s5)s4)s3)N(CC(CCCCCC)CCCCCCCC)C(=O)C2=C1c1ccc(C)s1,84.0,42.0,2.00 \,CCCCCCCCC(CCCCCC)CN1C(=O)C2=C(c3ccc(-c4cc(CCCCCC)c(-c5ccc(-c6sc(C)cc6CCCCCC)s5)s4)s3)N(CC(CCCCCC)CCCCCCCC)C(=O)C2=C1c1ccc(C)s1.CCCCCCc1ccc(C2(c3ccc(CCCCCC)cc3)c3cc4c(cc3-c3sc5cc(/C=C6\C(=O)c7ccccc7C6=C(C#N)C#N)sc5c32)C(c2ccc(CCCCCC)cc2)(c2ccc(CCCCCC)cc2)c2c-4sc3cc(/C=C4\C(=O)c5ccccc5C4=C(C#N)C#N)sc23)cc1
534,241,3.8,3.8,9.3,0.6,0.68,5.61,4.02,1.59,CCCCCCc1ccc(C2(c3ccc(CCCCCC)cc3)c3cc4c(cc3-c3sc5cc(/C=C6\C(=O)c7ccccc7C6=C(C#N)C#N)sc5c32)C(c2ccc(CCCCCC)cc2)(c2ccc(CCCCCC)cc2)c2c-4sc3cc(/C=C4\C(=O)c5ccccc5C4=C(C#N)C#N)sc23)cc1,1427.96,5.33,3.83,1.5,CCCCCCCCC(CCCCCC)CN1C(=O)C2=C(c3ccc(-c4cc(CCCCCC)c(-c5ccc(-c6ccc(-c7sc(C)cc7CCCCCC)s6)s5)s4)s3)N(CC(CCCCCC)CCCCCCCC)C(=O)C2=C1c1ccc(C)s1,68.0,34.0,2.00 \,CCCCCCCCC(CCCCCC)CN1C(=O)C2=C(c3ccc(-c4cc(CCCCCC)c(-c5ccc(-c6ccc(-c7sc(C)cc7CCCCCC)s6)s5)s4)s3)N(CC(CCCCCC)CCCCCCCC)C(=O)C2=C1c1ccc(C)s1.CCCCCCc1ccc(C2(c3ccc(CCCCCC)cc3)c3cc4c(cc3-c3sc5cc(/C=C6\C(=O)c7ccccc7C6=C(C#N)C#N)sc5c32)C(c2ccc(CCCCCC)cc2)(c2ccc(CCCCCC)cc2)c2c-4sc3cc(/C=C4\C(=O)c5ccccc5C4=C(C#N)C#N)sc23)cc1
535,242,1.95,1.87,5.83,0.49,0.68,5.48,3.84,1.64,CCCCCCC(CCCCCC)N1C(=O)c2ccc3c4c5c(c6c(OCCOC)cc(c2c36)C1=O)=CC=C1C(=O)N(C(CCCCCC)CCCCCC)C(=O)C(C=C4c2cc3c(-c4ccc(CC(CC)CCCC)s4)c4sc(-c6cc7c8c(ccc9c%10c%11c(c6c98)=CC=C6C(=O)N(C(CCCCCC)CCCCCC)C(=O)C(C=C%10OCCOC)C6%11)C(=O)N(C(CCCCCC)CCCCCC)C7=O)cc4c(-c4ccc(CC(CC)CCCC)s4)c3s2)C15,2237.22,5.0,3.1,1.9,CCCCCCc1cc(C)sc1C,21.1,11.6,1.82 \,CCCCCCc1cc(C)sc1C.CCCCCCC(CCCCCC)N1C(=O)c2ccc3c4c5c(c6c(OCCOC)cc(c2c36)C1=O)=CC=C1C(=O)N(C(CCCCCC)CCCCCC)C(=O)C(C=C4c2cc3c(-c4ccc(CC(CC)CCCC)s4)c4sc(-c6cc7c8c(ccc9c%10c%11c(c6c98)=CC=C6C(=O)N(C(CCCCCC)CCCCCC)C(=O)C(C=C%10OCCOC)C6%11)C(=O)N(C(CCCCCC)CCCCCC)C7=O)cc4c(-c4ccc(CC(CC)CCCC)s4)c3s2)C15
536,243,4.16,4.16,7.28,0.56,0.98,5.58,3.4,2.18,CC(C)(C)c1ccc2c(c1)c1cc(C(C)(C)C)ccc1n2CCCCCCN1c2ccccc2Sc2cc(C=C(C#N)C#N)ccc21,636.9,5.0,3.1,1.9,CCCCCCc1cc(C)sc1C,21.1,11.6,1.82 \,CCCCCCc1cc(C)sc1C.CC(C)(C)c1ccc2c(c1)c1cc(C(C)(C)C)ccc1n2CCCCCCN1c2ccccc2Sc2cc(C=C(C#N)C#N)ccc21
537,244,1.03,0.98,2.34,0.44,1.0,5.63,3.37,2.26,CCCCCCCCC(CCCCCCCC)n1c2cc(-c3ccc(/C=C(\C#N)C(=O)OCC)s3)ccc2c2ccc(-c3ccc(/C=C(\C#N)C(=O)OCC)s3)cc21,816.13,5.2,3.2,2.0,CCCCCCc1cc(C)sc1C,21.1,11.6,1.82 \,CCCCCCc1cc(C)sc1C.CCCCCCCCC(CCCCCCCC)n1c2cc(-c3ccc(/C=C(\C#N)C(=O)OCC)s3)ccc2c2ccc(-c3ccc(/C=C(\C#N)C(=O)OCC)s3)cc21
538,244,2.56,2.44,4.69,0.53,1.03,5.53,3.48,2.05,CCCCCCCCC(CCCCCCCC)n1c2cc(-c3ccc(/C=C4\SC(=S)N(CC)C4=O)s3)ccc2c2ccc(-c3ccc(/C=C4\SC(=S)N(CC)C4=O)s3)cc21,912.37,5.2,3.2,2.0,CCCCCCc1cc(C)sc1C,21.1,11.6,1.82 \,CCCCCCc1cc(C)sc1C.CCCCCCCCC(CCCCCCCC)n1c2cc(-c3ccc(/C=C4\SC(=S)N(CC)C4=O)s3)ccc2c2ccc(-c3ccc(/C=C4\SC(=S)N(CC)C4=O)s3)cc21
539,244,0.02,0.02,0.13,0.26,0.61,5.57,3.57,2.0,CCCCCCCCC(CCCCCCCC)n1c2cc(-c3ccc(/C=C4\C(=O)c5ccccc5C4=C(C#N)C#N)s3)ccc2c2ccc(-c3ccc(/C=C4\C(=O)c5ccccc5C4=C(C#N)C#N)s3)cc21,978.29,5.2,3.2,2.0,CCCCCCc1cc(C)sc1C,21.1,11.6,1.82 \,CCCCCCc1cc(C)sc1C.CCCCCCCCC(CCCCCCCC)n1c2cc(-c3ccc(/C=C4\C(=O)c5ccccc5C4=C(C#N)C#N)s3)ccc2c2ccc(-c3ccc(/C=C4\C(=O)c5ccccc5C4=C(C#N)C#N)s3)cc21
540,244,1.26,1.15,2.82,0.44,1.03,5.7,3.37,2.33,CCCCCCCCC1(CCCCCCCC)c2cc(-c3ccc(/C=C(\C#N)C(=O)OCC)s3)ccc2-c2ccc(-c3ccc(/C=C(\C#N)C(=O)OCC)s3)cc21,801.12,5.2,3.2,2.0,CCCCCCc1cc(C)sc1C,21.1,11.6,1.82 \,CCCCCCc1cc(C)sc1C.CCCCCCCCC1(CCCCCCCC)c2cc(-c3ccc(/C=C(\C#N)C(=O)OCC)s3)ccc2-c2ccc(-c3ccc(/C=C(\C#N)C(=O)OCC)s3)cc21
541,244,3.08,3.0,5.7,0.53,1.03,5.58,3.48,2.1,CCCCCCCCC1(CCCCCCCC)c2cc(-c3ccc(/C=C4\SC(=S)N(CC)C4=O)s3)ccc2-c2ccc(-c3ccc(/C=C4\SC(=S)N(CC)C4=O)s3)cc21,897.36,5.2,3.2,2.0,CCCCCCc1cc(C)sc1C,21.1,11.6,1.82 \,CCCCCCc1cc(C)sc1C.CCCCCCCCC1(CCCCCCCC)c2cc(-c3ccc(/C=C4\SC(=S)N(CC)C4=O)s3)ccc2-c2ccc(-c3ccc(/C=C4\SC(=S)N(CC)C4=O)s3)cc21
542,244,1.32,1.21,3.4,0.42,0.92,5.7,3.63,2.07,CCCCCCCCC1(CCCCCCCC)c2cc(-c3ccc(/C=C4\C(=O)c5ccccc5C4=C(C#N)C#N)s3)ccc2-c2ccc(-c3ccc(/C=C4\C(=O)c5ccccc5C4=C(C#N)C#N)s3)cc21,963.27,5.2,3.2,2.0,CCCCCCc1cc(C)sc1C,21.1,11.6,1.82 \,CCCCCCc1cc(C)sc1C.CCCCCCCCC1(CCCCCCCC)c2cc(-c3ccc(/C=C4\C(=O)c5ccccc5C4=C(C#N)C#N)s3)ccc2-c2ccc(-c3ccc(/C=C4\C(=O)c5ccccc5C4=C(C#N)C#N)s3)cc21
543,245,6.48,6.13,12.18,0.601,0.89,5.48,3.88,1.6,CCCCCCc1ccc(C2(c3ccc(CCCCCC)cc3)c3cc4c(cc3-c3sc5cc(/C=C6\C(=O)c7ccccc7C6=C(C#N)C#N)sc5c32)C(c2ccc(CCCCCC)cc2)(c2ccc(CCCCCC)cc2)c2c-4sc3cc(/C=C4\C(=O)c5ccccc5C4=C(C#N)C#N)sc23)cc1,1427.96,5.4,2.9,2.5,CCCCCCCCCCC(CCCCCCCC)COc1c2cc(-c3ccc(-c4c(F)c(F)c(-c5ccc(C)s5)c5nn(CC(CC)CCCC)nc45)s3)sc2c(OCC(CCCCCCCC)CCCCCCCCCC)c2cc(C)sc12,153.1,58.9,2.60 \,CCCCCCCCCCC(CCCCCCCC)COc1c2cc(-c3ccc(-c4c(F)c(F)c(-c5ccc(C)s5)c5nn(CC(CC)CCCC)nc45)s3)sc2c(OCC(CCCCCCCC)CCCCCCCCCC)c2cc(C)sc12.CCCCCCc1ccc(C2(c3ccc(CCCCCC)cc3)c3cc4c(cc3-c3sc5cc(/C=C6\C(=O)c7ccccc7C6=C(C#N)C#N)sc5c32)C(c2ccc(CCCCCC)cc2)(c2ccc(CCCCCC)cc2)c2c-4sc3cc(/C=C4\C(=O)c5ccccc5C4=C(C#N)C#N)sc23)cc1
544,246,8.24,8.17,13.12,0.661,0.95,5.48,3.88,1.6,CCCCCCc1ccc(C2(c3ccc(CCCCCC)cc3)c3cc4c(cc3-c3sc5cc(/C=C6\C(=O)c7ccccc7C6=C(C#N)C#N)sc5c32)C(c2ccc(CCCCCC)cc2)(c2ccc(CCCCCC)cc2)c2c-4sc3cc(/C=C4\C(=O)c5ccccc5C4=C(C#N)C#N)sc23)cc1,1427.96,5.45,2.91,2.54,CCCCCCCCCCCCSc1ccc(-c2c3cc(-c4ccc(-c5c(F)c(F)c(-c6ccc(C)o6)c6nn(CC(CCCCCC)CCCCCCCC)nc56)o4)sc3c(-c3ccc(SCCCCCCCCCCCC)s3)c3cc(C)sc23)s1,20.9,14.2,1.47 \,CCCCCCCCCCCCSc1ccc(-c2c3cc(-c4ccc(-c5c(F)c(F)c(-c6ccc(C)o6)c6nn(CC(CCCCCC)CCCCCCCC)nc56)o4)sc3c(-c3ccc(SCCCCCCCCCCCC)s3)c3cc(C)sc23)s1.CCCCCCc1ccc(C2(c3ccc(CCCCCC)cc3)c3cc4c(cc3-c3sc5cc(/C=C6\C(=O)c7ccccc7C6=C(C#N)C#N)sc5c32)C(c2ccc(CCCCCC)cc2)(c2ccc(CCCCCC)cc2)c2c-4sc3cc(/C=C4\C(=O)c5ccccc5C4=C(C#N)C#N)sc23)cc1
545,247,4.39,4.39,8.26,0.611,0.87,5.95,3.87,2.08,CCCCCC(CCCCC)N1C(=O)c2ccc3c4c5c(c6c(-c7cc8c9c(ccc%10c%11c%12c(c7c%109)=CC=C7C(=O)N(C(CCCCC)CCCCC)C(=O)C(C=C%11)C7%12)C(=O)N(C(CCCCC)CCCCC)C8=O)cc(c2c63)C1=O)C=CC1C(=O)N(C(CCCCC)CCCCC)C(=O)C(=CC=4)C51,1399.91,5.32,3.29,2.03,CCCCC(CC)Cc1ccc(-c2c3cc(-c4ccc(-c5sc(-c6ccc(C)s6)c6c5C(=O)c5c(CC(CC)CCCC)sc(CC(CC)CCCC)c5C6=O)s4)sc3c(-c3ccc(CC(CC)CCCC)s3)c3cc(C)sc23)s1,117.0,58.5,2.00 \,CCCCC(CC)Cc1ccc(-c2c3cc(-c4ccc(-c5sc(-c6ccc(C)s6)c6c5C(=O)c5c(CC(CC)CCCC)sc(CC(CC)CCCC)c5C6=O)s4)sc3c(-c3ccc(CC(CC)CCCC)s3)c3cc(C)sc23)s1.CCCCCC(CCCCC)N1C(=O)c2ccc3c4c5c(c6c(-c7cc8c9c(ccc%10c%11c%12c(c7c%109)=CC=C7C(=O)N(C(CCCCC)CCCCC)C(=O)C(C=C%11)C7%12)C(=O)N(C(CCCCC)CCCCC)C8=O)cc(c2c63)C1=O)C=CC1C(=O)N(C(CCCCC)CCCCC)C(=O)C(=CC=4)C51
546,248,5.86,5.51,9.78,0.611,0.98,5.65,4.09,1.56,CCCCCCc1ccc(C2(c3ccc(CCCCCC)cc3)c3cc4c(cc3-c3sc5cc(/C=C6\C(=O)c7ccc(F)cc7C6=C(C#N)C#N)sc5c32)C(c2ccc(CCCCCC)cc2)(c2ccc(CCCCCC)cc2)c2c-4sc3cc(/C=C4\C(=O)c5ccc(F)cc5C4=C(C#N)C#N)sc23)cc1,1463.94,5.53,3.65,1.88,CCCCCCCCCCc1cc(C)sc1-c1cc2c(=O)n(CC(CCCCCC)CCCCCCCC)c(=O)c3cc(-c4sc(-c5cc6c(-c7ccc(SCC(CC)CCCC)s7)c7sc(C)cc7c(-c7ccc(SCC(CC)CCCC)s7)c6s5)cc4CCCCCCCCCC)sc3c2s1,30.7,12.0,2.56 \,CCCCCCCCCCc1cc(C)sc1-c1cc2c(=O)n(CC(CCCCCC)CCCCCCCC)c(=O)c3cc(-c4sc(-c5cc6c(-c7ccc(SCC(CC)CCCC)s7)c7sc(C)cc7c(-c7ccc(SCC(CC)CCCC)s7)c6s5)cc4CCCCCCCCCC)sc3c2s1.CCCCCCc1ccc(C2(c3ccc(CCCCCC)cc3)c3cc4c(cc3-c3sc5cc(/C=C6\C(=O)c7ccc(F)cc7C6=C(C#N)C#N)sc5c32)C(c2ccc(CCCCCC)cc2)(c2ccc(CCCCCC)cc2)c2c-4sc3cc(/C=C4\C(=O)c5ccc(F)cc5C4=C(C#N)C#N)sc23)cc1
547,248,9.12,8.88,14.4,0.657,0.96,5.65,4.09,1.56,CCCCCCc1ccc(C2(c3ccc(CCCCCC)cc3)c3cc4c(cc3-c3sc5cc(/C=C6\C(=O)c7ccc(F)cc7C6=C(C#N)C#N)sc5c32)C(c2ccc(CCCCCC)cc2)(c2ccc(CCCCCC)cc2)c2c-4sc3cc(/C=C4\C(=O)c5ccc(F)cc5C4=C(C#N)C#N)sc23)cc1,1463.94,5.53,3.65,1.88,CCCCCCCCCCc1cc(C)sc1-c1cc2c(=O)n(CC(CCCCCC)CCCCCCCC)c(=O)c3cc(-c4sc(-c5cc6c(-c7ccc(SCC(CC)CCCC)s7)c7sc(C)cc7c(-c7ccc(SCC(CC)CCCC)s7)c6s5)cc4CCCCCCCCCC)sc3c2s1,43.7,23.0,1.90 \,CCCCCCCCCCc1cc(C)sc1-c1cc2c(=O)n(CC(CCCCCC)CCCCCCCC)c(=O)c3cc(-c4sc(-c5cc6c(-c7ccc(SCC(CC)CCCC)s7)c7sc(C)cc7c(-c7ccc(SCC(CC)CCCC)s7)c6s5)cc4CCCCCCCCCC)sc3c2s1.CCCCCCc1ccc(C2(c3ccc(CCCCCC)cc3)c3cc4c(cc3-c3sc5cc(/C=C6\C(=O)c7ccc(F)cc7C6=C(C#N)C#N)sc5c32)C(c2ccc(CCCCCC)cc2)(c2ccc(CCCCCC)cc2)c2c-4sc3cc(/C=C4\C(=O)c5ccc(F)cc5C4=C(C#N)C#N)sc23)cc1
548,248,9.65,9.37,15.12,0.679,0.94,5.65,4.09,1.56,CCCCCCc1ccc(C2(c3ccc(CCCCCC)cc3)c3cc4c(cc3-c3sc5cc(/C=C6\C(=O)c7ccc(F)cc7C6=C(C#N)C#N)sc5c32)C(c2ccc(CCCCCC)cc2)(c2ccc(CCCCCC)cc2)c2c-4sc3cc(/C=C4\C(=O)c5ccc(F)cc5C4=C(C#N)C#N)sc23)cc1,1463.94,5.53,3.65,1.88,CCCCCCCCCCc1cc(C)sc1-c1cc2c(=O)n(CC(CCCCCC)CCCCCCCC)c(=O)c3cc(-c4sc(-c5cc6c(-c7ccc(SCC(CC)CCCC)s7)c7sc(C)cc7c(-c7ccc(SCC(CC)CCCC)s7)c6s5)cc4CCCCCCCCCC)sc3c2s1,56.4,31.0,1.82 \,CCCCCCCCCCc1cc(C)sc1-c1cc2c(=O)n(CC(CCCCCC)CCCCCCCC)c(=O)c3cc(-c4sc(-c5cc6c(-c7ccc(SCC(CC)CCCC)s7)c7sc(C)cc7c(-c7ccc(SCC(CC)CCCC)s7)c6s5)cc4CCCCCCCCCC)sc3c2s1.CCCCCCc1ccc(C2(c3ccc(CCCCCC)cc3)c3cc4c(cc3-c3sc5cc(/C=C6\C(=O)c7ccc(F)cc7C6=C(C#N)C#N)sc5c32)C(c2ccc(CCCCCC)cc2)(c2ccc(CCCCCC)cc2)c2c-4sc3cc(/C=C4\C(=O)c5ccc(F)cc5C4=C(C#N)C#N)sc23)cc1
549,248,10.55,10.29,16.33,0.687,0.94,5.65,4.09,1.56,CCCCCCc1ccc(C2(c3ccc(CCCCCC)cc3)c3cc4c(cc3-c3sc5cc(/C=C6\C(=O)c7ccc(F)cc7C6=C(C#N)C#N)sc5c32)C(c2ccc(CCCCCC)cc2)(c2ccc(CCCCCC)cc2)c2c-4sc3cc(/C=C4\C(=O)c5ccc(F)cc5C4=C(C#N)C#N)sc23)cc1,1463.94,5.53,3.65,1.88,CCCCCCCCCCc1cc(C)sc1-c1cc2c(=O)n(CC(CCCCCC)CCCCCCCC)c(=O)c3cc(-c4sc(-c5cc6c(-c7ccc(SCC(CC)CCCC)s7)c7sc(C)cc7c(-c7ccc(SCC(CC)CCCC)s7)c6s5)cc4CCCCCCCCCC)sc3c2s1,73.0,38.0,1.92 \,CCCCCCCCCCc1cc(C)sc1-c1cc2c(=O)n(CC(CCCCCC)CCCCCCCC)c(=O)c3cc(-c4sc(-c5cc6c(-c7ccc(SCC(CC)CCCC)s7)c7sc(C)cc7c(-c7ccc(SCC(CC)CCCC)s7)c6s5)cc4CCCCCCCCCC)sc3c2s1.CCCCCCc1ccc(C2(c3ccc(CCCCCC)cc3)c3cc4c(cc3-c3sc5cc(/C=C6\C(=O)c7ccc(F)cc7C6=C(C#N)C#N)sc5c32)C(c2ccc(CCCCCC)cc2)(c2ccc(CCCCCC)cc2)c2c-4sc3cc(/C=C4\C(=O)c5ccc(F)cc5C4=C(C#N)C#N)sc23)cc1
550,249,8.13,8.13,14.66,0.609,0.91,5.45,3.95,1.5,[C-]#[N+]/C(C#N)=c1/s/c(=C\c2ccc(-c3cc4c(s3)-c3cc5c(cc3C4(c3ccc(CCCCCC)cc3)c3ccc(CCCCCC)cc3)-c3sc(-c4ccc(/C=c6\sc(=C(C#N)C#N)n(CC)c6=O)c6nsnc46)cc3C5(c3ccc(CCCCCC)cc3)c3ccc(CCCCCC)cc3)c3nsnc23)c(=O)n1CC,1582.17,5.27,3.5,1.77,CCCCC(CC)Cc1ccc(-c2c3cc(-c4ccc(-c5sc(-c6ccc(C)s6)c6c5C(=O)c5c(CC(CC)CCCC)sc(CC(CC)CCCC)c5C6=O)s4)sc3c(-c3ccc(CC(CC)CCCC)s3)c3cc(C)sc23)s1,117.0,58.5,2.00 \,CCCCC(CC)Cc1ccc(-c2c3cc(-c4ccc(-c5sc(-c6ccc(C)s6)c6c5C(=O)c5c(CC(CC)CCCC)sc(CC(CC)CCCC)c5C6=O)s4)sc3c(-c3ccc(CC(CC)CCCC)s3)c3cc(C)sc23)s1.[C-]#[N+]/C(C#N)=c1/s/c(=C\c2ccc(-c3cc4c(s3)-c3cc5c(cc3C4(c3ccc(CCCCCC)cc3)c3ccc(CCCCCC)cc3)-c3sc(-c4ccc(/C=c6\sc(=C(C#N)C#N)n(CC)c6=O)c6nsnc46)cc3C5(c3ccc(CCCCCC)cc3)c3ccc(CCCCCC)cc3)c3nsnc23)c(=O)n1CC
551,250,8.7,8.4,13.1,0.639,1.04,5.25,3.65,1.6,CCCCCCc1ccc(C2(c3ccc(CCCCCC)cc3)c3cc(-c4ccc(-c5ccc(/C=C6\SC(=S)N(CC)C6=O)c6nsnc56)s4)ccc3-c3sc(-c4ccc(/C=C5\SC(=S)N(CC)C5=O)c5nsnc45)cc32)cc1,1185.66,5.15,3.44,1.71,CCCCC(CC)COC(=O)c1sc2c(-c3cc4c(-c5ccc(CC(CC)CCCC)s5)c5sc(C)cc5c(-c5ccc(CC(CC)CCCC)s5)c4s3)sc(C)c2c1F,124.0,72.9,1.70 \,CCCCC(CC)COC(=O)c1sc2c(-c3cc4c(-c5ccc(CC(CC)CCCC)s5)c5sc(C)cc5c(-c5ccc(CC(CC)CCCC)s5)c4s3)sc(C)c2c1F.CCCCCCc1ccc(C2(c3ccc(CCCCCC)cc3)c3cc(-c4ccc(-c5ccc(/C=C6\SC(=S)N(CC)C6=O)c6nsnc56)s4)ccc3-c3sc(-c4ccc(/C=C5\SC(=S)N(CC)C5=O)c5nsnc45)cc32)cc1
552,250,5.6,5.0,10.3,0.523,1.03,5.28,3.67,1.61,CCCCCCc1ccc(C2(c3ccc(CCCCCC)cc3)c3cc(-c4ccc(-c5ccc(/C=C6\SC(=S)N(CCCCCC)C6=O)c6nsnc56)s4)ccc3-c3sc(-c4ccc(/C=C5\SC(=S)N(CCCCCC)C5=O)c5nsnc45)cc32)cc1,1297.88,5.15,3.44,1.71,CCCCC(CC)COC(=O)c1sc2c(-c3cc4c(-c5ccc(CC(CC)CCCC)s5)c5sc(C)cc5c(-c5ccc(CC(CC)CCCC)s5)c4s3)sc(C)c2c1F,124.0,72.9,1.70 \,CCCCC(CC)COC(=O)c1sc2c(-c3cc4c(-c5ccc(CC(CC)CCCC)s5)c5sc(C)cc5c(-c5ccc(CC(CC)CCCC)s5)c4s3)sc(C)c2c1F.CCCCCCc1ccc(C2(c3ccc(CCCCCC)cc3)c3cc(-c4ccc(-c5ccc(/C=C6\SC(=S)N(CCCCCC)C6=O)c6nsnc56)s4)ccc3-c3sc(-c4ccc(/C=C5\SC(=S)N(CCCCCC)C5=O)c5nsnc45)cc32)cc1
553,251,0.37,0.33,1.39,0.327,0.813,5.66,3.93,1.73,CCCCCCc1cc(C2(c3ccc(CCCCCC)s3)c3cc4c(cc3-c3sc5cc(/C=C6\C(=O)c7ccccc7C6=C(C#N)C#N)sc5c32)C(c2ccc(CCCCCC)s2)(c2ccc(CCCCCC)s2)c2c-4sc3cc(/C=C4\C(=O)c5ccccc5C4=C(C#N)C#N)sc23)cs1,1452.04,5.24,3.3,1.94,CCCCCCCCCCCCC(CCCCCCCCCC)Cc1cc(-c2c(F)c(F)c(-c3cc(CC(CCCCCCCCCC)CCCCCCCCCCCC)c(-c4ccc(-c5ccc(-c6ccc(C)s6)s5)s4)s3)c3nn(CCC)nc23)sc1C,93.6,44.8,2.09 \,CCCCCCCCCCCCC(CCCCCCCCCC)Cc1cc(-c2c(F)c(F)c(-c3cc(CC(CCCCCCCCCC)CCCCCCCCCCCC)c(-c4ccc(-c5ccc(-c6ccc(C)s6)s5)s4)s3)c3nn(CCC)nc23)sc1C.CCCCCCc1cc(C2(c3ccc(CCCCCC)s3)c3cc4c(cc3-c3sc5cc(/C=C6\C(=O)c7ccccc7C6=C(C#N)C#N)sc5c32)C(c2ccc(CCCCCC)s2)(c2ccc(CCCCCC)s2)c2c-4sc3cc(/C=C4\C(=O)c5ccccc5C4=C(C#N)C#N)sc23)cs1
554,251,9.69,9.23,16.64,0.708,0.822,5.66,3.93,1.73,CCCCCCc1cc(C2(c3ccc(CCCCCC)s3)c3cc4c(cc3-c3sc5cc(/C=C6\C(=O)c7ccccc7C6=C(C#N)C#N)sc5c32)C(c2ccc(CCCCCC)s2)(c2ccc(CCCCCC)s2)c2c-4sc3cc(/C=C4\C(=O)c5ccccc5C4=C(C#N)C#N)sc23)cs1,1452.04,5.36,3.45,1.91,CCCCCCCCCCCCC(CCCCCCCCCC)Cc1cc(-c2c(F)c(F)c(-c3cc(CC(CCCCCCCCCC)CCCCCCCCCCCC)c(-c4ccc(-c5sc(-c6ccc(C)s6)c(F)c5F)s4)s3)c3nn(CCC)nc23)sc1C,99.9,58.9,1.70 \,CCCCCCCCCCCCC(CCCCCCCCCC)Cc1cc(-c2c(F)c(F)c(-c3cc(CC(CCCCCCCCCC)CCCCCCCCCCCC)c(-c4ccc(-c5sc(-c6ccc(C)s6)c(F)c5F)s4)s3)c3nn(CCC)nc23)sc1C.CCCCCCc1cc(C2(c3ccc(CCCCCC)s3)c3cc4c(cc3-c3sc5cc(/C=C6\C(=O)c7ccccc7C6=C(C#N)C#N)sc5c32)C(c2ccc(CCCCCC)s2)(c2ccc(CCCCCC)s2)c2c-4sc3cc(/C=C4\C(=O)c5ccccc5C4=C(C#N)C#N)sc23)cs1
555,252,0.82,0.8,2.16,0.3,1.24,5.84,3.41,2.43,CCCCCCCCN1C(=O)c2cccc3c(-c4ccc(C#Cc5ccc(-c6ccc7c8c(cccc68)C(=O)N(CCCCCCCC)C7=O)s5)s4)ccc(c23)C1=O,805.06,5.23,3.38,1.85,CCCCCCCCCCCCOc1c(OCCCCCCCCCCCC)c(-c2ccc(-c3ccc4c5ccc(C)cc5n(CCCCCCCC)c4c3)s2)c2nsnc2c1-c1ccc(C)s1,73.0,37.0,1.97 \,CCCCCCCCCCCCOc1c(OCCCCCCCCCCCC)c(-c2ccc(-c3ccc4c5ccc(C)cc5n(CCCCCCCC)c4c3)s2)c2nsnc2c1-c1ccc(C)s1.CCCCCCCCN1C(=O)c2cccc3c(-c4ccc(C#Cc5ccc(-c6ccc7c8c(cccc68)C(=O)N(CCCCCCCC)C7=O)s5)s4)ccc(c23)C1=O
556,252,1.68,1.65,3.71,0.36,1.22,5.83,3.39,2.44,CCCCCCCCCCCCCCN1C(=O)c2cccc3c(-c4ccc(C#Cc5ccc(-c6ccc7c8c(cccc68)C(=O)N(CCCCCCCCCCCCCC)C7=O)s5)s4)ccc(c23)C1=O,973.39,5.23,3.38,1.85,CCCCCCCCCCCCOc1c(OCCCCCCCCCCCC)c(-c2ccc(-c3ccc4c5ccc(C)cc5n(CCCCCCCC)c4c3)s2)c2nsnc2c1-c1ccc(C)s1,73.0,37.0,1.97 \,CCCCCCCCCCCCOc1c(OCCCCCCCCCCCC)c(-c2ccc(-c3ccc4c5ccc(C)cc5n(CCCCCCCC)c4c3)s2)c2nsnc2c1-c1ccc(C)s1.CCCCCCCCCCCCCCN1C(=O)c2cccc3c(-c4ccc(C#Cc5ccc(-c6ccc7c8c(cccc68)C(=O)N(CCCCCCCCCCCCCC)C7=O)s5)s4)ccc(c23)C1=O
557,252,0.24,0.23,0.9,0.22,1.2,5.95,3.49,2.46,CCCCCCCCC(CCCCCC)CN1C(=O)c2cccc3c(-c4ccc(C#Cc5ccc(-c6ccc7c8c(cccc68)C(=O)N(CC(CCCCCC)CCCCCCCC)C7=O)s5)s4)ccc(c23)C1=O,1029.5,5.23,3.38,1.85,CCCCCCCCCCCCOc1c(OCCCCCCCCCCCC)c(-c2ccc(-c3ccc4c5ccc(C)cc5n(CCCCCCCC)c4c3)s2)c2nsnc2c1-c1ccc(C)s1,73.0,37.0,1.97 \,CCCCCCCCCCCCOc1c(OCCCCCCCCCCCC)c(-c2ccc(-c3ccc4c5ccc(C)cc5n(CCCCCCCC)c4c3)s2)c2nsnc2c1-c1ccc(C)s1.CCCCCCCCC(CCCCCC)CN1C(=O)c2cccc3c(-c4ccc(C#Cc5ccc(-c6ccc7c8c(cccc68)C(=O)N(CC(CCCCCC)CCCCCCCC)C7=O)s5)s4)ccc(c23)C1=O
558,253,6.41,6.31,11.1,0.56,1.031,5.54,3.95,1.59,CCCCCCc1cccc(C2(c3cccc(CCCCCC)c3)c3cc4c(cc3-c3sc5cc(/C=C6\C(=O)c7ccccc7C6=C(C#N)C#N)sc5c32)C(c2cccc(CCCCCC)c2)(c2cccc(CCCCCC)c2)c2c-4sc3cc(/C=C4\C(=O)c5ccccc5C4=C(C#N)C#N)sc23)c1,1427.96,5.38,3.38,2.0,CCCCCCCCCCCCc1cc(C)sc1-c1sc(-c2sc(-c3cc4c(-c5ccc([Si](CCC)(CCC)CCC)s5)c5sc(C)cc5c(-c5ccc([Si](CCC)(CCC)CCC)s5)c4s3)cc2CCCCCCCCCCCC)c2c1C(=O)N(CC(CCCCCC)CCCCCCCC)C2=O,138.7,87.8,1.58 \,CCCCCCCCCCCCc1cc(C)sc1-c1sc(-c2sc(-c3cc4c(-c5ccc([Si](CCC)(CCC)CCC)s5)c5sc(C)cc5c(-c5ccc([Si](CCC)(CCC)CCC)s5)c4s3)cc2CCCCCCCCCCCC)c2c1C(=O)N(CC(CCCCCC)CCCCCCCC)C2=O.CCCCCCc1cccc(C2(c3cccc(CCCCCC)c3)c3cc4c(cc3-c3sc5cc(/C=C6\C(=O)c7ccccc7C6=C(C#N)C#N)sc5c32)C(c2cccc(CCCCCC)c2)(c2cccc(CCCCCC)c2)c2c-4sc3cc(/C=C4\C(=O)c5ccccc5C4=C(C#N)C#N)sc23)c1
559,253,6.18,6.05,12.0,0.536,0.958,5.67,4.1,1.57,CCCCCCC1(CCCCCC)c2cc3c(cc2-c2sc(/C=C4\C(=O)c5ccccc5C4=C(C#N)C#N)cc21)C(CCCCCC)(CCCCCC)c1cc(/C=C2\C(=O)c4ccccc4C2=C(C#N)C#N)sc1-3,1011.4,5.38,3.38,2.0,CCCCCCCCCCCCc1cc(C)sc1-c1sc(-c2sc(-c3cc4c(-c5ccc([Si](CCC)(CCC)CCC)s5)c5sc(C)cc5c(-c5ccc([Si](CCC)(CCC)CCC)s5)c4s3)cc2CCCCCCCCCCCC)c2c1C(=O)N(CC(CCCCCC)CCCCCCCC)C2=O,138.7,87.8,1.58 \,CCCCCCCCCCCCc1cc(C)sc1-c1sc(-c2sc(-c3cc4c(-c5ccc([Si](CCC)(CCC)CCC)s5)c5sc(C)cc5c(-c5ccc([Si](CCC)(CCC)CCC)s5)c4s3)cc2CCCCCCCCCCCC)c2c1C(=O)N(CC(CCCCCC)CCCCCCCC)C2=O.CCCCCCC1(CCCCCC)c2cc3c(cc2-c2sc(/C=C4\C(=O)c5ccccc5C4=C(C#N)C#N)cc21)C(CCCCCC)(CCCCCC)c1cc(/C=C2\C(=O)c4ccccc4C2=C(C#N)C#N)sc1-3
560,253,2.06,1.95,5.9,0.406,0.961,5.7,4.01,1.69,CCCCCCC1(CCCCCC)c2cc(-c3ccc(/C=C4\C(=O)c5ccccc5C4=C(C#N)C#N)s3)ccc2-c2sc(/C=C3\C(=O)c4ccccc4C3=C(C#N)C#N)cc21,831.07,5.38,3.38,2.0,CCCCCCCCCCCCc1cc(C)sc1-c1sc(-c2sc(-c3cc4c(-c5ccc([Si](CCC)(CCC)CCC)s5)c5sc(C)cc5c(-c5ccc([Si](CCC)(CCC)CCC)s5)c4s3)cc2CCCCCCCCCCCC)c2c1C(=O)N(CC(CCCCCC)CCCCCCCC)C2=O,138.7,87.8,1.58 \,CCCCCCCCCCCCc1cc(C)sc1-c1sc(-c2sc(-c3cc4c(-c5ccc([Si](CCC)(CCC)CCC)s5)c5sc(C)cc5c(-c5ccc([Si](CCC)(CCC)CCC)s5)c4s3)cc2CCCCCCCCCCCC)c2c1C(=O)N(CC(CCCCCC)CCCCCCCC)C2=O.CCCCCCC1(CCCCCC)c2cc(-c3ccc(/C=C4\C(=O)c5ccccc5C4=C(C#N)C#N)s3)ccc2-c2sc(/C=C3\C(=O)c4ccccc4C3=C(C#N)C#N)cc21
561,253,10.34,10.19,16.8,0.623,0.988,5.54,3.95,1.59,CCCCCCc1cccc(C2(c3cccc(CCCCCC)c3)c3cc4c(cc3-c3sc5cc(/C=C6\C(=O)c7ccccc7C6=C(C#N)C#N)sc5c32)C(c2cccc(CCCCCC)c2)(c2cccc(CCCCCC)c2)c2c-4sc3cc(/C=C4\C(=O)c5ccccc5C4=C(C#N)C#N)sc23)c1,1427.96,5.14,3.33,1.81,CCCCC(CC)Cc1sc(CC(CC)CCCC)c2c1C(=O)c1c(-c3ccc(C)s3)sc(-c3ccc(-c4cc5c(-c6ccc([Si](CCC)(CCC)CCC)s6)c6sc(C)cc6c(-c6ccc([Si](CCC)(CCC)CCC)s6)c5s4)s3)c1C2=O,115.3,80.1,1.44 \,CCCCC(CC)Cc1sc(CC(CC)CCCC)c2c1C(=O)c1c(-c3ccc(C)s3)sc(-c3ccc(-c4cc5c(-c6ccc([Si](CCC)(CCC)CCC)s6)c6sc(C)cc6c(-c6ccc([Si](CCC)(CCC)CCC)s6)c5s4)s3)c1C2=O.CCCCCCc1cccc(C2(c3cccc(CCCCCC)c3)c3cc4c(cc3-c3sc5cc(/C=C6\C(=O)c7ccccc7C6=C(C#N)C#N)sc5c32)C(c2cccc(CCCCCC)c2)(c2cccc(CCCCCC)c2)c2c-4sc3cc(/C=C4\C(=O)c5ccccc5C4=C(C#N)C#N)sc23)c1
562,253,12.01,11.83,17.0,0.753,0.939,5.67,4.1,1.57,CCCCCCC1(CCCCCC)c2cc3c(cc2-c2sc(/C=C4\C(=O)c5ccccc5C4=C(C#N)C#N)cc21)C(CCCCCC)(CCCCCC)c1cc(/C=C2\C(=O)c4ccccc4C2=C(C#N)C#N)sc1-3,1011.4,5.14,3.33,1.81,CCCCC(CC)Cc1sc(CC(CC)CCCC)c2c1C(=O)c1c(-c3ccc(C)s3)sc(-c3ccc(-c4cc5c(-c6ccc([Si](CCC)(CCC)CCC)s6)c6sc(C)cc6c(-c6ccc([Si](CCC)(CCC)CCC)s6)c5s4)s3)c1C2=O,115.3,80.1,1.44 \,CCCCC(CC)Cc1sc(CC(CC)CCCC)c2c1C(=O)c1c(-c3ccc(C)s3)sc(-c3ccc(-c4cc5c(-c6ccc([Si](CCC)(CCC)CCC)s6)c6sc(C)cc6c(-c6ccc([Si](CCC)(CCC)CCC)s6)c5s4)s3)c1C2=O.CCCCCCC1(CCCCCC)c2cc3c(cc2-c2sc(/C=C4\C(=O)c5ccccc5C4=C(C#N)C#N)cc21)C(CCCCCC)(CCCCCC)c1cc(/C=C2\C(=O)c4ccccc4C2=C(C#N)C#N)sc1-3
563,253,5.56,5.43,11.4,0.509,0.958,5.7,4.01,1.69,CCCCCCC1(CCCCCC)c2cc(-c3ccc(/C=C4\C(=O)c5ccccc5C4=C(C#N)C#N)s3)ccc2-c2sc(/C=C3\C(=O)c4ccccc4C3=C(C#N)C#N)cc21,831.07,5.14,3.33,1.81,CCCCC(CC)Cc1sc(CC(CC)CCCC)c2c1C(=O)c1c(-c3ccc(C)s3)sc(-c3ccc(-c4cc5c(-c6ccc([Si](CCC)(CCC)CCC)s6)c6sc(C)cc6c(-c6ccc([Si](CCC)(CCC)CCC)s6)c5s4)s3)c1C2=O,115.3,80.1,1.44 \,CCCCC(CC)Cc1sc(CC(CC)CCCC)c2c1C(=O)c1c(-c3ccc(C)s3)sc(-c3ccc(-c4cc5c(-c6ccc([Si](CCC)(CCC)CCC)s6)c6sc(C)cc6c(-c6ccc([Si](CCC)(CCC)CCC)s6)c5s4)s3)c1C2=O.CCCCCCC1(CCCCCC)c2cc(-c3ccc(/C=C4\C(=O)c5ccccc5C4=C(C#N)C#N)s3)ccc2-c2sc(/C=C3\C(=O)c4ccccc4C3=C(C#N)C#N)cc21
564,253,7.76,7.45,12.7,0.635,0.96,5.54,3.95,1.59,CCCCCCc1cccc(C2(c3cccc(CCCCCC)c3)c3cc4c(cc3-c3sc5cc(/C=C6\C(=O)c7ccccc7C6=C(C#N)C#N)sc5c32)C(c2cccc(CCCCCC)c2)(c2cccc(CCCCCC)c2)c2c-4sc3cc(/C=C4\C(=O)c5ccccc5C4=C(C#N)C#N)sc23)c1,1427.96,5.01,3.26,1.75,CCCCCCCCCCC(CCCCCCCC)Cc1cc(-c2c(F)c(F)c(-c3cc(CC(CCCCCCCC)CCCCCCCCCC)c(-c4cc5c(-c6ccc([Si](CCC)(CCC)CCC)s6)c6sc(C)cc6c(-c6ccc([Si](CCC)(CCC)CCC)s6)c5s4)s3)c3nsnc23)sc1C,123.6,79.2,1.56 \,CCCCCCCCCCC(CCCCCCCC)Cc1cc(-c2c(F)c(F)c(-c3cc(CC(CCCCCCCC)CCCCCCCCCC)c(-c4cc5c(-c6ccc([Si](CCC)(CCC)CCC)s6)c6sc(C)cc6c(-c6ccc([Si](CCC)(CCC)CCC)s6)c5s4)s3)c3nsnc23)sc1C.CCCCCCc1cccc(C2(c3cccc(CCCCCC)c3)c3cc4c(cc3-c3sc5cc(/C=C6\C(=O)c7ccccc7C6=C(C#N)C#N)sc5c32)C(c2cccc(CCCCCC)c2)(c2cccc(CCCCCC)c2)c2c-4sc3cc(/C=C4\C(=O)c5ccccc5C4=C(C#N)C#N)sc23)c1
565,253,8.11,7.93,12.8,0.698,0.908,5.67,4.1,1.57,CCCCCCC1(CCCCCC)c2cc3c(cc2-c2sc(/C=C4\C(=O)c5ccccc5C4=C(C#N)C#N)cc21)C(CCCCCC)(CCCCCC)c1cc(/C=C2\C(=O)c4ccccc4C2=C(C#N)C#N)sc1-3,1011.4,5.01,3.26,1.75,CCCCCCCCCCC(CCCCCCCC)Cc1cc(-c2c(F)c(F)c(-c3cc(CC(CCCCCCCC)CCCCCCCCCC)c(-c4cc5c(-c6ccc([Si](CCC)(CCC)CCC)s6)c6sc(C)cc6c(-c6ccc([Si](CCC)(CCC)CCC)s6)c5s4)s3)c3nsnc23)sc1C,123.6,79.2,1.56 \,CCCCCCCCCCC(CCCCCCCC)Cc1cc(-c2c(F)c(F)c(-c3cc(CC(CCCCCCCC)CCCCCCCCCC)c(-c4cc5c(-c6ccc([Si](CCC)(CCC)CCC)s6)c6sc(C)cc6c(-c6ccc([Si](CCC)(CCC)CCC)s6)c5s4)s3)c3nsnc23)sc1C.CCCCCCC1(CCCCCC)c2cc3c(cc2-c2sc(/C=C4\C(=O)c5ccccc5C4=C(C#N)C#N)cc21)C(CCCCCC)(CCCCCC)c1cc(/C=C2\C(=O)c4ccccc4C2=C(C#N)C#N)sc1-3
566,253,2.25,2.1,4.7,0.554,0.867,5.7,4.01,1.69,CCCCCCC1(CCCCCC)c2cc(-c3ccc(/C=C4\C(=O)c5ccccc5C4=C(C#N)C#N)s3)ccc2-c2sc(/C=C3\C(=O)c4ccccc4C3=C(C#N)C#N)cc21,831.07,5.01,3.26,1.75,CCCCCCCCCCC(CCCCCCCC)Cc1cc(-c2c(F)c(F)c(-c3cc(CC(CCCCCCCC)CCCCCCCCCC)c(-c4cc5c(-c6ccc([Si](CCC)(CCC)CCC)s6)c6sc(C)cc6c(-c6ccc([Si](CCC)(CCC)CCC)s6)c5s4)s3)c3nsnc23)sc1C,123.6,79.2,1.56 \,CCCCCCCCCCC(CCCCCCCC)Cc1cc(-c2c(F)c(F)c(-c3cc(CC(CCCCCCCC)CCCCCCCCCC)c(-c4cc5c(-c6ccc([Si](CCC)(CCC)CCC)s6)c6sc(C)cc6c(-c6ccc([Si](CCC)(CCC)CCC)s6)c5s4)s3)c3nsnc23)sc1C.CCCCCCC1(CCCCCC)c2cc(-c3ccc(/C=C4\C(=O)c5ccccc5C4=C(C#N)C#N)s3)ccc2-c2sc(/C=C3\C(=O)c4ccccc4C3=C(C#N)C#N)cc21
567,254,7.04,6.96,13.38,0.584,0.89,5.3,3.7,1.6,CCCCCCc1ccc(C2(c3ccc(CCCCCC)cc3)c3cc4c(cc3-c3sc5cc(-c6ccc(/C=c7\sc(=C(C#N)C#N)n(CC)c7=O)c7nsnc67)sc5c32)C(c2ccc(CCCCCC)cc2)(c2ccc(CCCCCC)cc2)c2c-4sc3cc(-c4ccc(/C=c5\sc(=C(C#N)C#N)n(CC)c5=O)c5nsnc45)sc23)cc1,1694.33,5.21,3.41,1.81,CCCCC(CC)Cc1ccc(-c2c3cc(-c4ccc(-c5sc(-c6ccc(C)s6)c6c5C(=O)c5c(CC(CC)CCCC)sc(CC(CC)CCCC)c5C6=O)s4)sc3c(-c3ccc(CC(CC)CCCC)s3)c3cc(C)sc23)s1,117.0,58.5,2.00 \,CCCCC(CC)Cc1ccc(-c2c3cc(-c4ccc(-c5sc(-c6ccc(C)s6)c6c5C(=O)c5c(CC(CC)CCCC)sc(CC(CC)CCCC)c5C6=O)s4)sc3c(-c3ccc(CC(CC)CCCC)s3)c3cc(C)sc23)s1.CCCCCCc1ccc(C2(c3ccc(CCCCCC)cc3)c3cc4c(cc3-c3sc5cc(-c6ccc(/C=c7\sc(=C(C#N)C#N)n(CC)c7=O)c7nsnc67)sc5c32)C(c2ccc(CCCCCC)cc2)(c2ccc(CCCCCC)cc2)c2c-4sc3cc(-c4ccc(/C=c5\sc(=C(C#N)C#N)n(CC)c5=O)c5nsnc45)sc23)cc1
568,254,7.43,7.33,14.75,0.542,0.9,5.3,3.71,1.59,CCCCCCc1ccc(C2(c3ccc(CCCCCC)cc3)c3cc4c(cc3-c3sc5cc(-c6ccc(/C=c7\sc(=C(C#N)C#N)n(CCCC)c7=O)c7nsnc67)sc5c32)C(c2ccc(CCCCCC)cc2)(c2ccc(CCCCCC)cc2)c2c-4sc3cc(-c4ccc(/C=c5\sc(=C(C#N)C#N)n(CCCC)c5=O)c5nsnc45)sc23)cc1,1750.44,5.21,3.41,1.81,CCCCC(CC)Cc1ccc(-c2c3cc(-c4ccc(-c5sc(-c6ccc(C)s6)c6c5C(=O)c5c(CC(CC)CCCC)sc(CC(CC)CCCC)c5C6=O)s4)sc3c(-c3ccc(CC(CC)CCCC)s3)c3cc(C)sc23)s1,117.0,58.5,2.00 \,CCCCC(CC)Cc1ccc(-c2c3cc(-c4ccc(-c5sc(-c6ccc(C)s6)c6c5C(=O)c5c(CC(CC)CCCC)sc(CC(CC)CCCC)c5C6=O)s4)sc3c(-c3ccc(CC(CC)CCCC)s3)c3cc(C)sc23)s1.CCCCCCc1ccc(C2(c3ccc(CCCCCC)cc3)c3cc4c(cc3-c3sc5cc(-c6ccc(/C=c7\sc(=C(C#N)C#N)n(CCCC)c7=O)c7nsnc67)sc5c32)C(c2ccc(CCCCCC)cc2)(c2ccc(CCCCCC)cc2)c2c-4sc3cc(-c4ccc(/C=c5\sc(=C(C#N)C#N)n(CCCC)c5=O)c5nsnc45)sc23)cc1
569,254,8.26,8.18,15.72,0.578,0.89,5.3,3.71,1.59,CCCCCCc1ccc(C2(c3ccc(CCCCCC)cc3)c3cc4c(cc3-c3sc5cc(-c6ccc(/C=c7\sc(=C(C#N)C#N)n(CCCCCC)c7=O)c7nsnc67)sc5c32)C(c2ccc(CCCCCC)cc2)(c2ccc(CCCCCC)cc2)c2c-4sc3cc(-c4ccc(/C=c5\sc(=C(C#N)C#N)n(CCCCCC)c5=O)c5nsnc45)sc23)cc1,1806.55,5.21,3.41,1.81,CCCCC(CC)Cc1ccc(-c2c3cc(-c4ccc(-c5sc(-c6ccc(C)s6)c6c5C(=O)c5c(CC(CC)CCCC)sc(CC(CC)CCCC)c5C6=O)s4)sc3c(-c3ccc(CC(CC)CCCC)s3)c3cc(C)sc23)s1,117.0,58.5,2.00 \,CCCCC(CC)Cc1ccc(-c2c3cc(-c4ccc(-c5sc(-c6ccc(C)s6)c6c5C(=O)c5c(CC(CC)CCCC)sc(CC(CC)CCCC)c5C6=O)s4)sc3c(-c3ccc(CC(CC)CCCC)s3)c3cc(C)sc23)s1.CCCCCCc1ccc(C2(c3ccc(CCCCCC)cc3)c3cc4c(cc3-c3sc5cc(-c6ccc(/C=c7\sc(=C(C#N)C#N)n(CCCCCC)c7=O)c7nsnc67)sc5c32)C(c2ccc(CCCCCC)cc2)(c2ccc(CCCCCC)cc2)c2c-4sc3cc(-c4ccc(/C=c5\sc(=C(C#N)C#N)n(CCCCCC)c5=O)c5nsnc45)sc23)cc1
570,254,7.93,7.85,14.74,0.585,0.9,5.28,3.7,1.58,CCCCCCCCn1c(=C(C#N)C#N)s/c(=C\c2ccc(-c3cc4sc5c(c4s3)C(c3ccc(CCCCCC)cc3)(c3ccc(CCCCCC)cc3)c3cc4c(cc3-5)C(c3ccc(CCCCCC)cc3)(c3ccc(CCCCCC)cc3)c3c-4sc4cc(-c5ccc(/C=c6\sc(=C(C#N)C#N)n(CCCCCCCC)c6=O)c6nsnc56)sc34)c3nsnc23)c1=O,1862.65,5.21,3.41,1.81,CCCCC(CC)Cc1ccc(-c2c3cc(-c4ccc(-c5sc(-c6ccc(C)s6)c6c5C(=O)c5c(CC(CC)CCCC)sc(CC(CC)CCCC)c5C6=O)s4)sc3c(-c3ccc(CC(CC)CCCC)s3)c3cc(C)sc23)s1,117.0,58.5,2.00 \,CCCCC(CC)Cc1ccc(-c2c3cc(-c4ccc(-c5sc(-c6ccc(C)s6)c6c5C(=O)c5c(CC(CC)CCCC)sc(CC(CC)CCCC)c5C6=O)s4)sc3c(-c3ccc(CC(CC)CCCC)s3)c3cc(C)sc23)s1.CCCCCCCCn1c(=C(C#N)C#N)s/c(=C\c2ccc(-c3cc4sc5c(c4s3)C(c3ccc(CCCCCC)cc3)(c3ccc(CCCCCC)cc3)c3cc4c(cc3-5)C(c3ccc(CCCCCC)cc3)(c3ccc(CCCCCC)cc3)c3c-4sc4cc(-c5ccc(/C=c6\sc(=C(C#N)C#N)n(CCCCCCCC)c6=O)c6nsnc56)sc34)c3nsnc23)c1=O
571,254,9.29,9.17,16.13,0.636,0.88,5.3,3.71,1.59,CCCCCCc1ccc(C2(c3ccc(CCCCCC)cc3)c3cc4c(cc3-c3sc5cc(-c6ccc(/C=c7\sc(=C(C#N)C#N)n(CCCCCC)c7=O)c7nsnc67)sc5c32)C(c2ccc(CCCCCC)cc2)(c2ccc(CCCCCC)cc2)c2c-4sc3cc(-c4ccc(/C=c5\sc(=C(C#N)C#N)n(CCCCCC)c5=O)c5nsnc45)sc23)cc1,1806.55,5.21,3.41,1.81,CCCCC(CC)Cc1ccc(-c2c3cc(-c4ccc(-c5sc(-c6ccc(C)s6)c6c5C(=O)c5c(CC(CC)CCCC)sc(CC(CC)CCCC)c5C6=O)s4)sc3c(-c3ccc(CC(CC)CCCC)s3)c3cc(C)sc23)s1,117.0,58.5,2.00 \,CCCCC(CC)Cc1ccc(-c2c3cc(-c4ccc(-c5sc(-c6ccc(C)s6)c6c5C(=O)c5c(CC(CC)CCCC)sc(CC(CC)CCCC)c5C6=O)s4)sc3c(-c3ccc(CC(CC)CCCC)s3)c3cc(C)sc23)s1.CCCCCCc1ccc(C2(c3ccc(CCCCCC)cc3)c3cc4c(cc3-c3sc5cc(-c6ccc(/C=c7\sc(=C(C#N)C#N)n(CCCCCC)c7=O)c7nsnc67)sc5c32)C(c2ccc(CCCCCC)cc2)(c2ccc(CCCCCC)cc2)c2c-4sc3cc(-c4ccc(/C=c5\sc(=C(C#N)C#N)n(CCCCCC)c5=O)c5nsnc45)sc23)cc1
572,255,3.3,3.1,7.8,0.31,0.998,5.84,3.77,2.07,CCCCCCCCC1(CCCCCCCC)c2cc(-c3ccc(/C=c4\sc(=C(C#N)C#N)n(CC)c4=O)c4nsnc34)ccc2-c2ccc(-c3ccc(/C=c4\sc(=C(C#N)C#N)n(CC)c4=O)c4nsnc34)cc21,1065.41,5.3,3.6,1.7,CCCCC(CC)COC(=O)c1sc2c(-c3cc4c(-c5ccc(CC(CC)CCCC)s5)c5sc(C)cc5c(-c5ccc(CC(CC)CCCC)s5)c4s3)sc(C)c2c1F,124.0,72.9,1.70 \,CCCCC(CC)COC(=O)c1sc2c(-c3cc4c(-c5ccc(CC(CC)CCCC)s5)c5sc(C)cc5c(-c5ccc(CC(CC)CCCC)s5)c4s3)sc(C)c2c1F.CCCCCCCCC1(CCCCCCCC)c2cc(-c3ccc(/C=c4\sc(=C(C#N)C#N)n(CC)c4=O)c4nsnc34)ccc2-c2ccc(-c3ccc(/C=c4\sc(=C(C#N)C#N)n(CC)c4=O)c4nsnc34)cc21
573,255,1.42,1.32,4.4,0.333,0.91,5.89,3.77,2.12,CCn1c(=C(C#N)C#N)s/c(=C\c2ccc(-c3ccc4c(c3)C3(c5cc(-c6ccc(/C=c7\sc(=C(C#N)C#N)n(CC)c7=O)c7nsnc67)ccc5-4)c4cc(-c5ccc(/C=c6\sc(=C(C#N)C#N)n(CC)c6=O)c6nsnc56)ccc4-c4ccc(-c5ccc(/C=c6\sc(=C(C#N)C#N)n(CC)c6=O)c6nsnc56)cc43)c3nsnc23)c1=O,1665.9,5.3,3.6,1.7,CCCCC(CC)COC(=O)c1sc2c(-c3cc4c(-c5ccc(CC(CC)CCCC)s5)c5sc(C)cc5c(-c5ccc(CC(CC)CCCC)s5)c4s3)sc(C)c2c1F,124.0,72.9,1.70 \,CCCCC(CC)COC(=O)c1sc2c(-c3cc4c(-c5ccc(CC(CC)CCCC)s5)c5sc(C)cc5c(-c5ccc(CC(CC)CCCC)s5)c4s3)sc(C)c2c1F.CCn1c(=C(C#N)C#N)s/c(=C\c2ccc(-c3ccc4c(c3)C3(c5cc(-c6ccc(/C=c7\sc(=C(C#N)C#N)n(CC)c7=O)c7nsnc67)ccc5-4)c4cc(-c5ccc(/C=c6\sc(=C(C#N)C#N)n(CC)c6=O)c6nsnc56)ccc4-c4ccc(-c5ccc(/C=c6\sc(=C(C#N)C#N)n(CC)c6=O)c6nsnc56)cc43)c3nsnc23)c1=O
574,256,7.6,7.6,16.85,0.635,0.71,5.66,4.14,1.52,CCCCCCc1ccc(C2(c3ccc(CCCCCC)cc3)c3cc4c(cc3-c3sc5cc(/C=C6\C(=O)c7cc(F)c(F)cc7C6=C(C#N)C#N)sc5c32)C(c2ccc(CCCCCC)cc2)(c2ccc(CCCCCC)cc2)c2c-4sc3cc(/C=C4\C(=O)c5cc(F)c(F)cc5C4=C(C#N)C#N)sc23)cc1,1499.92,5.39,3.57,1.82,CCCCCCCCC(CCCCCC)Cn1nc2c(-c3ccc(C)s3)c(F)c(F)c(-c3ccc(-c4cc5c(-c6ccc(CC(CC)CCCC)s6)c6sc(C)cc6c(-c6cc(Cl)c(CC(CC)CCCC)s6)c5s4)s3)c2n1,42.0,20.4,2.05 \,CCCCCCCCC(CCCCCC)Cn1nc2c(-c3ccc(C)s3)c(F)c(F)c(-c3ccc(-c4cc5c(-c6ccc(CC(CC)CCCC)s6)c6sc(C)cc6c(-c6cc(Cl)c(CC(CC)CCCC)s6)c5s4)s3)c2n1.CCCCCCc1ccc(C2(c3ccc(CCCCCC)cc3)c3cc4c(cc3-c3sc5cc(/C=C6\C(=O)c7cc(F)c(F)cc7C6=C(C#N)C#N)sc5c32)C(c2ccc(CCCCCC)cc2)(c2ccc(CCCCCC)cc2)c2c-4sc3cc(/C=C4\C(=O)c5cc(F)c(F)cc5C4=C(C#N)C#N)sc23)cc1
