Repository: aspuru-guzik-group/Beyond-Molecular-Structure-ML-for-OPV-Materials-Devices

File: Saeki_2022_n1318/Saeki_corrected.csv (part 11 of 24)
ID,Ref,PCE_max(%),PCE_ave(%),Jsc(mA/cm2),FF,Voc(V),'-HOMO_n(eV),'-LUMO_n(eV),Eg_n(eV),n(SMILES),M (g/mol),'-HOMO_p(eV),'-LUMO_p(eV),Eg_p(eV),p(SMILES),Mw (kg/mol),Mn(kg/mol),PDI\,DonorAcceptor
575,256,4.43,4.43,13.43,0.418,0.79,5.66,4.14,1.52,CCCCCCc1ccc(C2(c3ccc(CCCCCC)cc3)c3cc4c(cc3-c3sc5cc(/C=C6\C(=O)c7cc(F)c(F)cc7C6=C(C#N)C#N)sc5c32)C(c2ccc(CCCCCC)cc2)(c2ccc(CCCCCC)cc2)c2c-4sc3cc(/C=C4\C(=O)c5cc(F)c(F)cc5C4=C(C#N)C#N)sc23)cc1,1499.92,5.48,3.56,1.92,CCCCCCCCC(CCCCCC)Cn1nc2c(-c3ccc(C)s3)c(F)c(F)c(-c3ccc(-c4cc5c(-c6ccc(CC(CC)CCCC)s6)c6sc(C)cc6c(-c6sc(CC(CC)CCCC)c(Cl)c6Cl)c5s4)s3)c2n1,67.0,21.5,3.12 \,CCCCCCCCC(CCCCCC)Cn1nc2c(-c3ccc(C)s3)c(F)c(F)c(-c3ccc(-c4cc5c(-c6ccc(CC(CC)CCCC)s6)c6sc(C)cc6c(-c6sc(CC(CC)CCCC)c(Cl)c6Cl)c5s4)s3)c2n1.CCCCCCc1ccc(C2(c3ccc(CCCCCC)cc3)c3cc4c(cc3-c3sc5cc(/C=C6\C(=O)c7cc(F)c(F)cc7C6=C(C#N)C#N)sc5c32)C(c2ccc(CCCCCC)cc2)(c2ccc(CCCCCC)cc2)c2c-4sc3cc(/C=C4\C(=O)c5cc(F)c(F)cc5C4=C(C#N)C#N)sc23)cc1
576,256,7.8,7.8,15.55,0.652,0.77,5.66,4.14,1.52,CCCCCCc1ccc(C2(c3ccc(CCCCCC)cc3)c3cc4c(cc3-c3sc5cc(/C=C6\C(=O)c7cc(F)c(F)cc7C6=C(C#N)C#N)sc5c32)C(c2ccc(CCCCCC)cc2)(c2ccc(CCCCCC)cc2)c2c-4sc3cc(/C=C4\C(=O)c5cc(F)c(F)cc5C4=C(C#N)C#N)sc23)cc1,1499.92,5.47,3.58,1.89,CCCCCCCCC(CCCCCC)Cn1nc2c(-c3ccc(C)s3)c(F)c(F)c(-c3ccc(-c4cc5c(-c6cc(Cl)c(CC(CC)CCCC)s6)c6sc(C)cc6c(-c6cc(Cl)c(CC(CC)CCCC)s6)c5s4)s3)c2n1,45.9,26.1,1.76 \,CCCCCCCCC(CCCCCC)Cn1nc2c(-c3ccc(C)s3)c(F)c(F)c(-c3ccc(-c4cc5c(-c6cc(Cl)c(CC(CC)CCCC)s6)c6sc(C)cc6c(-c6cc(Cl)c(CC(CC)CCCC)s6)c5s4)s3)c2n1.CCCCCCc1ccc(C2(c3ccc(CCCCCC)cc3)c3cc4c(cc3-c3sc5cc(/C=C6\C(=O)c7cc(F)c(F)cc7C6=C(C#N)C#N)sc5c32)C(c2ccc(CCCCCC)cc2)(c2ccc(CCCCCC)cc2)c2c-4sc3cc(/C=C4\C(=O)c5cc(F)c(F)cc5C4=C(C#N)C#N)sc23)cc1
577,256,9.25,9.25,16.42,0.587,0.96,5.66,4.14,1.52,CCCCCCc1ccc(C2(c3ccc(CCCCCC)cc3)c3cc4c(cc3-c3sc5cc(/C=C6\C(=O)c7cc(F)c(F)cc7C6=C(C#N)C#N)sc5c32)C(c2ccc(CCCCCC)cc2)(c2ccc(CCCCCC)cc2)c2c-4sc3cc(/C=C4\C(=O)c5cc(F)c(F)cc5C4=C(C#N)C#N)sc23)cc1,1499.92,5.64,3.57,2.07,CCCCCCCCC(CCCCCC)Cn1nc2c(-c3ccc(C)s3)c(F)c(F)c(-c3ccc(-c4cc5c(-c6sc(CC(CC)CCCC)c(Cl)c6Cl)c6sc(C)cc6c(-c6sc(CC(CC)CCCC)c(Cl)c6Cl)c5s4)s3)c2n1,66.8,31.1,2.15 \,CCCCCCCCC(CCCCCC)Cn1nc2c(-c3ccc(C)s3)c(F)c(F)c(-c3ccc(-c4cc5c(-c6sc(CC(CC)CCCC)c(Cl)c6Cl)c6sc(C)cc6c(-c6sc(CC(CC)CCCC)c(Cl)c6Cl)c5s4)s3)c2n1.CCCCCCc1ccc(C2(c3ccc(CCCCCC)cc3)c3cc4c(cc3-c3sc5cc(/C=C6\C(=O)c7cc(F)c(F)cc7C6=C(C#N)C#N)sc5c32)C(c2ccc(CCCCCC)cc2)(c2ccc(CCCCCC)cc2)c2c-4sc3cc(/C=C4\C(=O)c5cc(F)c(F)cc5C4=C(C#N)C#N)sc23)cc1
578,257,6.61,6.56,14.78,0.561,0.8,6.18,3.95,2.23,CCCCCC(CCCCC)n1c(=O)c2ccc3c4ccc5c(=O)n(C(CCCCC)CCCCC)c(=O)c6cc7c8c9cc%10c(=O)n(C(CCCCC)CCCCC)c(=O)c%11cc%12[se]c%13cc%14c(=O)n(C(CCCCC)CCCCC)c(=O)c%15cc(c8c8cc(c1=O)c2c3c8c7c4c56)c1c9c(c%11%10)c%12c%13c1c%14%15,1494.83,5.22,3.64,1.58,CCCCC(CC)COC(=O)c1sc2c(-c3cc4c(-c5ccc(CC(CC)CCCC)s5)c5sc(C)cc5c(-c5ccc(CC(CC)CCCC)s5)c4s3)sc(C)c2c1F,124.0,72.9,1.70 \,CCCCC(CC)COC(=O)c1sc2c(-c3cc4c(-c5ccc(CC(CC)CCCC)s5)c5sc(C)cc5c(-c5ccc(CC(CC)CCCC)s5)c4s3)sc(C)c2c1F.CCCCCC(CCCCC)n1c(=O)c2ccc3c4ccc5c(=O)n(C(CCCCC)CCCCC)c(=O)c6cc7c8c9cc%10c(=O)n(C(CCCCC)CCCCC)c(=O)c%11cc%12[se]c%13cc%14c(=O)n(C(CCCCC)CCCCC)c(=O)c%15cc(c8c8cc(c1=O)c2c3c8c7c4c56)c1c9c(c%11%10)c%12c%13c1c%14%15
579,257,4.45,4.37,14.42,0.395,0.78,6.09,3.92,2.17,CCCCCC(CCCCC)n1c(=O)c2cc3[se]c4cc5c(=O)n(C(CCCCC)CCCCC)c(=O)c6cc7c8c9cc%10c(=O)n(C(CCCCC)CCCCC)c(=O)c%11cc%12[se]c%13cc%14c(=O)n(C(CCCCC)CCCCC)c(=O)c%15cc(c8c8cc(c1=O)c2c1c3c4c(c56)c7c81)c1c9c(c%11%10)c%12c%13c1c%14%15,1571.77,5.22,3.64,1.58,CCCCC(CC)COC(=O)c1sc2c(-c3cc4c(-c5ccc(CC(CC)CCCC)s5)c5sc(C)cc5c(-c5ccc(CC(CC)CCCC)s5)c4s3)sc(C)c2c1F,124.0,72.9,1.70 \,CCCCC(CC)COC(=O)c1sc2c(-c3cc4c(-c5ccc(CC(CC)CCCC)s5)c5sc(C)cc5c(-c5ccc(CC(CC)CCCC)s5)c4s3)sc(C)c2c1F.CCCCCC(CCCCC)n1c(=O)c2cc3[se]c4cc5c(=O)n(C(CCCCC)CCCCC)c(=O)c6cc7c8c9cc%10c(=O)n(C(CCCCC)CCCCC)c(=O)c%11cc%12[se]c%13cc%14c(=O)n(C(CCCCC)CCCCC)c(=O)c%15cc(c8c8cc(c1=O)c2c1c3c4c(c56)c7c81)c1c9c(c%11%10)c%12c%13c1c%14%15
580,258,4.17,4.17,11.89,0.49,0.716,5.61,4.13,1.48,CCCCCCc1ccc(C2(c3ccc(CCCCCC)cc3)c3cc4c(cc3-c3sc5cc(/C=C6/C(=C(C#N)C#N)c7ccccc7S6(=O)=O)sc5c32)C(c2ccc(CCCCCC)cc2)(c2ccc(CCCCCC)cc2)c2c-4sc3cc(/C=C4/C(=C(C#N)C#N)c5ccccc5S4(=O)=O)sc23)cc1,1500.05,5.48,3.47,2.01,CCCCCCC(CCCC)CCc1c2cc(-c3ccc(-c4c(F)c(F)c(-c5ccc(C)s5)c5nn(CC(CCCC)CCCCCC)nc45)s3)sc2c(CCC(CCCC)CCCCCC)c2cc(C)sc12,114.0,60.0,1.90 \,CCCCCCC(CCCC)CCc1c2cc(-c3ccc(-c4c(F)c(F)c(-c5ccc(C)s5)c5nn(CC(CCCC)CCCCCC)nc45)s3)sc2c(CCC(CCCC)CCCCCC)c2cc(C)sc12.CCCCCCc1ccc(C2(c3ccc(CCCCCC)cc3)c3cc4c(cc3-c3sc5cc(/C=C6/C(=C(C#N)C#N)c7ccccc7S6(=O)=O)sc5c32)C(c2ccc(CCCCCC)cc2)(c2ccc(CCCCCC)cc2)c2c-4sc3cc(/C=C4/C(=C(C#N)C#N)c5ccccc5S4(=O)=O)sc23)cc1
581,259,8.37,8.28,15.06,0.616,0.9,5.51,3.78,1.73,CCCCCCc1ccc(C2(c3ccc(CCCCCC)cc3)c3cc4c(cc3-c3sc5cc(/C=C6\C(=O)c7ccccc7C6=C(C#N)C#N)sc5c32)C(c2ccc(CCCCCC)cc2)(c2ccc(CCCCCC)cc2)c2c-4sc3cc(/C=C4\C(=O)c5ccccc5C4=C(C#N)C#N)sc23)cc1,1427.96,5.33,2.92,2.41,CCCCC(CC)Cc1ccc(-c2c3cc(-c4ccc(-c5sc(-c6ccc(C)s6)c6c5C(=O)c5c(CC(CC)CCCC)sc(CC(CC)CCCC)c5C6=O)s4)sc3c(-c3ccc(CC(CC)CCCC)s3)c3cc(C)sc23)s1,117.0,58.5,2.00 \,CCCCC(CC)Cc1ccc(-c2c3cc(-c4ccc(-c5sc(-c6ccc(C)s6)c6c5C(=O)c5c(CC(CC)CCCC)sc(CC(CC)CCCC)c5C6=O)s4)sc3c(-c3ccc(CC(CC)CCCC)s3)c3cc(C)sc23)s1.CCCCCCc1ccc(C2(c3ccc(CCCCCC)cc3)c3cc4c(cc3-c3sc5cc(/C=C6\C(=O)c7ccccc7C6=C(C#N)C#N)sc5c32)C(c2ccc(CCCCCC)cc2)(c2ccc(CCCCCC)cc2)c2c-4sc3cc(/C=C4\C(=O)c5ccccc5C4=C(C#N)C#N)sc23)cc1
582,260,7.71,7.65,18.13,0.546,0.78,5.84,3.89,1.95,CCCCCC(CCCCC)N1C(=O)c2ccc3c4ccc5c6c(cc(C#Cc7cc(C#Cc8cc9c%10c(ccc%11c%12ccc%13c%14c(ccc(c8c%10%11)c%14%12)C(=O)N(C(CCCCC)CCCCC)C%13=O)C(=O)N(C(CCCCC)CCCCC)C9=O)c8ccc9c(C#Cc%10cc%11c%12c(ccc%13c%14ccc%15c%16c(ccc(c%10c%12%13)c%16%14)C(=O)N(C(CCCCC)CCCCC)C%15=O)C(=O)N(C(CCCCC)CCCCC)C%11=O)cc(C#Cc%10cc%11c%12c(ccc%13c%14ccc%15c%16c(ccc(c%10c%12%13)c%16%14)C(=O)N(C(CCCCC)CCCCC)C%15=O)C(=O)N(C(CCCCC)CCCCC)C%11=O)c%10ccc7c8c%109)c(c7ccc(c2c37)C1=O)c64)C(=O)N(C(CCCCC)CCCCC)C5=O,3086.07,5.15,3.31,1.84,CCCCC(CC)COC(=O)c1sc2c(-c3cc4c(-c5ccc(CC(CC)CCCC)s5)c5sc(C)cc5c(-c5ccc(CC(CC)CCCC)s5)c4s3)sc(C)c2c1F,124.0,72.9,1.70 \,CCCCC(CC)COC(=O)c1sc2c(-c3cc4c(-c5ccc(CC(CC)CCCC)s5)c5sc(C)cc5c(-c5ccc(CC(CC)CCCC)s5)c4s3)sc(C)c2c1F.CCCCCC(CCCCC)N1C(=O)c2ccc3c4ccc5c6c(cc(C#Cc7cc(C#Cc8cc9c%10c(ccc%11c%12ccc%13c%14c(ccc(c8c%10%11)c%14%12)C(=O)N(C(CCCCC)CCCCC)C%13=O)C(=O)N(C(CCCCC)CCCCC)C9=O)c8ccc9c(C#Cc%10cc%11c%12c(ccc%13c%14ccc%15c%16c(ccc(c%10c%12%13)c%16%14)C(=O)N(C(CCCCC)CCCCC)C%15=O)C(=O)N(C(CCCCC)CCCCC)C%11=O)cc(C#Cc%10cc%11c%12c(ccc%13c%14ccc%15c%16c(ccc(c%10c%12%13)c%16%14)C(=O)N(C(CCCCC)CCCCC)C%15=O)C(=O)N(C(CCCCC)CCCCC)C%11=O)c%10ccc7c8c%109)c(c7ccc(c2c37)C1=O)c64)C(=O)N(C(CCCCC)CCCCC)C5=O
583,260,6.84,6.7,13.15,0.604,0.86,5.84,3.89,1.95,CCCCCC(CCCCC)N1C(=O)c2ccc3c4ccc5c6c(cc(C#Cc7cc(C#Cc8cc9c%10c(ccc%11c%12ccc%13c%14c(ccc(c8c%10%11)c%14%12)C(=O)N(C(CCCCC)CCCCC)C%13=O)C(=O)N(C(CCCCC)CCCCC)C9=O)c8ccc9c(C#Cc%10cc%11c%12c(ccc%13c%14ccc%15c%16c(ccc(c%10c%12%13)c%16%14)C(=O)N(C(CCCCC)CCCCC)C%15=O)C(=O)N(C(CCCCC)CCCCC)C%11=O)cc(C#Cc%10cc%11c%12c(ccc%13c%14ccc%15c%16c(ccc(c%10c%12%13)c%16%14)C(=O)N(C(CCCCC)CCCCC)C%15=O)C(=O)N(C(CCCCC)CCCCC)C%11=O)c%10ccc7c8c%109)c(c7ccc(c2c37)C1=O)c64)C(=O)N(C(CCCCC)CCCCC)C5=O,3086.07,5.33,3.53,1.8,CCCCC(CC)Cc1ccc(-c2c3cc(-c4ccc(-c5sc(-c6ccc(C)s6)c6c5C(=O)c5c(CC(CC)CCCC)sc(CC(CC)CCCC)c5C6=O)s4)sc3c(-c3ccc(CC(CC)CCCC)s3)c3cc(C)sc23)s1,117.0,58.5,2.00 \,CCCCC(CC)Cc1ccc(-c2c3cc(-c4ccc(-c5sc(-c6ccc(C)s6)c6c5C(=O)c5c(CC(CC)CCCC)sc(CC(CC)CCCC)c5C6=O)s4)sc3c(-c3ccc(CC(CC)CCCC)s3)c3cc(C)sc23)s1.CCCCCC(CCCCC)N1C(=O)c2ccc3c4ccc5c6c(cc(C#Cc7cc(C#Cc8cc9c%10c(ccc%11c%12ccc%13c%14c(ccc(c8c%10%11)c%14%12)C(=O)N(C(CCCCC)CCCCC)C%13=O)C(=O)N(C(CCCCC)CCCCC)C9=O)c8ccc9c(C#Cc%10cc%11c%12c(ccc%13c%14ccc%15c%16c(ccc(c%10c%12%13)c%16%14)C(=O)N(C(CCCCC)CCCCC)C%15=O)C(=O)N(C(CCCCC)CCCCC)C%11=O)cc(C#Cc%10cc%11c%12c(ccc%13c%14ccc%15c%16c(ccc(c%10c%12%13)c%16%14)C(=O)N(C(CCCCC)CCCCC)C%15=O)C(=O)N(C(CCCCC)CCCCC)C%11=O)c%10ccc7c8c%109)c(c7ccc(c2c37)C1=O)c64)C(=O)N(C(CCCCC)CCCCC)C5=O
584,260,7.73,7.64,15.6,0.609,0.81,5.48,3.83,1.65,CCCCCCc1ccc(C2(c3ccc(CCCCCC)cc3)c3cc4c(cc3-c3sc5cc(/C=C6\C(=O)c7ccccc7C6=C(C#N)C#N)sc5c32)C(c2ccc(CCCCCC)cc2)(c2ccc(CCCCCC)cc2)c2c-4sc3cc(/C=C4\C(=O)c5ccccc5C4=C(C#N)C#N)sc23)cc1,1427.96,5.15,3.31,1.84,CCCCC(CC)COC(=O)c1sc2c(-c3cc4c(-c5ccc(CC(CC)CCCC)s5)c5sc(C)cc5c(-c5ccc(CC(CC)CCCC)s5)c4s3)sc(C)c2c1F,124.0,72.9,1.70 \,CCCCC(CC)COC(=O)c1sc2c(-c3cc4c(-c5ccc(CC(CC)CCCC)s5)c5sc(C)cc5c(-c5ccc(CC(CC)CCCC)s5)c4s3)sc(C)c2c1F.CCCCCCc1ccc(C2(c3ccc(CCCCCC)cc3)c3cc4c(cc3-c3sc5cc(/C=C6\C(=O)c7ccccc7C6=C(C#N)C#N)sc5c32)C(c2ccc(CCCCCC)cc2)(c2ccc(CCCCCC)cc2)c2c-4sc3cc(/C=C4\C(=O)c5ccccc5C4=C(C#N)C#N)sc23)cc1
585,260,10.64,10.5,18.33,0.671,0.86,5.48,3.83,1.65,CCCCCCc1ccc(C2(c3ccc(CCCCCC)cc3)c3cc4c(cc3-c3sc5cc(/C=C6\C(=O)c7ccccc7C6=C(C#N)C#N)sc5c32)C(c2ccc(CCCCCC)cc2)(c2ccc(CCCCCC)cc2)c2c-4sc3cc(/C=C4\C(=O)c5ccccc5C4=C(C#N)C#N)sc23)cc1,1427.96,5.33,3.53,1.8,CCCCC(CC)Cc1ccc(-c2c3cc(-c4ccc(-c5sc(-c6ccc(C)s6)c6c5C(=O)c5c(CC(CC)CCCC)sc(CC(CC)CCCC)c5C6=O)s4)sc3c(-c3ccc(CC(CC)CCCC)s3)c3cc(C)sc23)s1,117.0,58.5,2.00 \,CCCCC(CC)Cc1ccc(-c2c3cc(-c4ccc(-c5sc(-c6ccc(C)s6)c6c5C(=O)c5c(CC(CC)CCCC)sc(CC(CC)CCCC)c5C6=O)s4)sc3c(-c3ccc(CC(CC)CCCC)s3)c3cc(C)sc23)s1.CCCCCCc1ccc(C2(c3ccc(CCCCCC)cc3)c3cc4c(cc3-c3sc5cc(/C=C6\C(=O)c7ccccc7C6=C(C#N)C#N)sc5c32)C(c2ccc(CCCCCC)cc2)(c2ccc(CCCCCC)cc2)c2c-4sc3cc(/C=C4\C(=O)c5ccccc5C4=C(C#N)C#N)sc23)cc1
586,261,8.27,8.12,13.08,0.672,0.94,5.51,3.84,1.67,CCCCCCc1ccc(C2(c3ccc(CCCCCC)cc3)c3cc4c(cc3-c3sc5cc(/C=C6\C(=O)c7ccccc7C6=C(C#N)C#N)sc5c32)C(c2ccc(CCCCCC)cc2)(c2ccc(CCCCCC)cc2)c2c-4sc3cc(/C=C4\C(=O)c5ccccc5C4=C(C#N)C#N)sc23)cc1,1427.96,5.3,3.5,1.8,CCCCCCCCC(CCCCCC)COc1ccc2cc(-c3ccc(-c4c5cc(C)sc5c(-c5ccc(-c6ccc7cc(CC(CCCCCC)CCCCCCCC)ccc7c6)s5)c5cc(-c6sc(-c7sc(-c8cc(CC(CC)CCCC)c(C)s8)c8c7C(=O)c7c(CC(CC)CCCC)sc(CC(CC)CCCC)c7C8=O)cc6CC(CC)CCCC)sc45)s3)ccc2c1,18.3,12.3,1.49 \,CCCCCCCCC(CCCCCC)COc1ccc2cc(-c3ccc(-c4c5cc(C)sc5c(-c5ccc(-c6ccc7cc(CC(CCCCCC)CCCCCCCC)ccc7c6)s5)c5cc(-c6sc(-c7sc(-c8cc(CC(CC)CCCC)c(C)s8)c8c7C(=O)c7c(CC(CC)CCCC)sc(CC(CC)CCCC)c7C8=O)cc6CC(CC)CCCC)sc45)s3)ccc2c1.CCCCCCc1ccc(C2(c3ccc(CCCCCC)cc3)c3cc4c(cc3-c3sc5cc(/C=C6\C(=O)c7ccccc7C6=C(C#N)C#N)sc5c32)C(c2ccc(CCCCCC)cc2)(c2ccc(CCCCCC)cc2)c2c-4sc3cc(/C=C4\C(=O)c5ccccc5C4=C(C#N)C#N)sc23)cc1
587,261,10.02,9.9,15.16,0.701,0.943,5.51,3.84,1.67,CCCCCCc1ccc(C2(c3ccc(CCCCCC)cc3)c3cc4c(cc3-c3sc5cc(/C=C6\C(=O)c7ccccc7C6=C(C#N)C#N)sc5c32)C(c2ccc(CCCCCC)cc2)(c2ccc(CCCCCC)cc2)c2c-4sc3cc(/C=C4\C(=O)c5ccccc5C4=C(C#N)C#N)sc23)cc1,1427.96,5.3,3.5,1.8,CCCCCCCCC(CCCCCC)COc1ccc2cc(-c3ccc(-c4c5cc(C)sc5c(-c5ccc(-c6ccc7cc(CC(CCCCCC)CCCCCCCC)ccc7c6)s5)c5cc(-c6sc(-c7sc(-c8cc(CC(CC)CCCC)c(C)s8)c8c7C(=O)c7c(CC(CC)CCCC)sc(CC(CC)CCCC)c7C8=O)cc6CC(CC)CCCC)sc45)s3)ccc2c1,31.4,19.7,1.59 \,CCCCCCCCC(CCCCCC)COc1ccc2cc(-c3ccc(-c4c5cc(C)sc5c(-c5ccc(-c6ccc7cc(CC(CCCCCC)CCCCCCCC)ccc7c6)s5)c5cc(-c6sc(-c7sc(-c8cc(CC(CC)CCCC)c(C)s8)c8c7C(=O)c7c(CC(CC)CCCC)sc(CC(CC)CCCC)c7C8=O)cc6CC(CC)CCCC)sc45)s3)ccc2c1.CCCCCCc1ccc(C2(c3ccc(CCCCCC)cc3)c3cc4c(cc3-c3sc5cc(/C=C6\C(=O)c7ccccc7C6=C(C#N)C#N)sc5c32)C(c2ccc(CCCCCC)cc2)(c2ccc(CCCCCC)cc2)c2c-4sc3cc(/C=C4\C(=O)c5ccccc5C4=C(C#N)C#N)sc23)cc1
588,261,5.52,5.35,11.43,0.511,0.946,5.51,3.84,1.67,CCCCCCc1ccc(C2(c3ccc(CCCCCC)cc3)c3cc4c(cc3-c3sc5cc(/C=C6\C(=O)c7ccccc7C6=C(C#N)C#N)sc5c32)C(c2ccc(CCCCCC)cc2)(c2ccc(CCCCCC)cc2)c2c-4sc3cc(/C=C4\C(=O)c5ccccc5C4=C(C#N)C#N)sc23)cc1,1427.96,5.3,3.5,1.8,CCCCCCCCC(CCCCCC)COc1ccc2cc(-c3ccc(-c4c5cc(C)sc5c(-c5ccc(-c6ccc7cc(CC(CCCCCC)CCCCCCCC)ccc7c6)s5)c5cc(-c6sc(-c7sc(-c8cc(CC(CC)CCCC)c(C)s8)c8c7C(=O)c7c(CC(CC)CCCC)sc(CC(CC)CCCC)c7C8=O)cc6CC(CC)CCCC)sc45)s3)ccc2c1,73.3,32.6,2.25 \,CCCCCCCCC(CCCCCC)COc1ccc2cc(-c3ccc(-c4c5cc(C)sc5c(-c5ccc(-c6ccc7cc(CC(CCCCCC)CCCCCCCC)ccc7c6)s5)c5cc(-c6sc(-c7sc(-c8cc(CC(CC)CCCC)c(C)s8)c8c7C(=O)c7c(CC(CC)CCCC)sc(CC(CC)CCCC)c7C8=O)cc6CC(CC)CCCC)sc45)s3)ccc2c1.CCCCCCc1ccc(C2(c3ccc(CCCCCC)cc3)c3cc4c(cc3-c3sc5cc(/C=C6\C(=O)c7ccccc7C6=C(C#N)C#N)sc5c32)C(c2ccc(CCCCCC)cc2)(c2ccc(CCCCCC)cc2)c2c-4sc3cc(/C=C4\C(=O)c5ccccc5C4=C(C#N)C#N)sc23)cc1
589,262,2.55,2.5,5.81,0.61,0.72,5.53,3.79,1.74,CCCCCCc1ccc(C2(c3ccc(CCCCCC)cc3)c3cc4c(cc3-c3sc(-c5ccc(/C=c6\sc(=C(C#N)C#N)n(CC)c6=O)c6nsnc56)cc32)C(c2ccc(CCCCCC)cc2)(c2ccc(CCCCCC)cc2)c2cc(-c3ccc(/C=c5/sc(=C(C#N)C#N)n(CC)c5=O)c5nsnc35)sc2-4)cc1,1582.17,5.0,3.1,1.9,CCCCCCc1cc(C)sc1C,21.1,11.6,1.82 \,CCCCCCc1cc(C)sc1C.CCCCCCc1ccc(C2(c3ccc(CCCCCC)cc3)c3cc4c(cc3-c3sc(-c5ccc(/C=c6\sc(=C(C#N)C#N)n(CC)c6=O)c6nsnc56)cc32)C(c2ccc(CCCCCC)cc2)(c2ccc(CCCCCC)cc2)c2cc(-c3ccc(/C=c5/sc(=C(C#N)C#N)n(CC)c5=O)c5nsnc35)sc2-4)cc1
590,262,5.67,5.48,9.86,0.65,0.9,5.34,3.28,2.06,CCCCCCCCn1nc2c(/C=c3\sc(=C(C#N)C#N)n(CC)c3=O)ccc(-c3cc4c(s3)-c3cc5c(cc3C4(c3ccc(CCCCCC)cc3)c3ccc(CCCCCC)cc3)-c3sc(-c4ccc(/C=c6/sc(=C(C#N)C#N)n(CC)c6=O)c6nn(CCCCCCCC)nc46)cc3C5(c3ccc(CCCCCC)cc3)c3ccc(CCCCCC)cc3)c2n1,1772.51,5.0,3.1,1.9,CCCCCCc1cc(C)sc1C,21.1,11.6,1.82 \,CCCCCCc1cc(C)sc1C.CCCCCCCCn1nc2c(/C=c3\sc(=C(C#N)C#N)n(CC)c3=O)ccc(-c3cc4c(s3)-c3cc5c(cc3C4(c3ccc(CCCCCC)cc3)c3ccc(CCCCCC)cc3)-c3sc(-c4ccc(/C=c6/sc(=C(C#N)C#N)n(CC)c6=O)c6nn(CCCCCCCC)nc46)cc3C5(c3ccc(CCCCCC)cc3)c3ccc(CCCCCC)cc3)c2n1
591,263,10.9,10.79,17.24,0.71,0.89,5.53,3.83,1.7,CCCCC(CC)CC1(CC(CC)CCCC)c2cc(/C=C3\C(=O)c4cc(F)c(F)cc4C3=C(C#N)C#N)sc2-c2sc(-c3cc(F)c(-c4cc5c(s4)-c4sc(/C=C6\C(=O)c7cc(F)c(F)cc7C6=C(C#N)C#N)cc4C5(CC(CC)CCCC)CC(CC)CCCC)cc3F)cc21,1395.8,5.48,3.64,1.84,CCCCC(CC)Cc1sc(-c2c3cc(-c4ccc(-c5sc(-c6ccc(C)s6)c6c5C(=O)c5c(CC(CC)CCCC)sc(CC(CC)CCCC)c5C6=O)s4)sc3c(-c3cc(F)c(CC(CC)CCCC)s3)c3cc(C)sc23)cc1F,38.6,19.3,2.00 \,CCCCC(CC)Cc1sc(-c2c3cc(-c4ccc(-c5sc(-c6ccc(C)s6)c6c5C(=O)c5c(CC(CC)CCCC)sc(CC(CC)CCCC)c5C6=O)s4)sc3c(-c3cc(F)c(CC(CC)CCCC)s3)c3cc(C)sc23)cc1F.CCCCC(CC)CC1(CC(CC)CCCC)c2cc(/C=C3\C(=O)c4cc(F)c(F)cc4C3=C(C#N)C#N)sc2-c2sc(-c3cc(F)c(-c4cc5c(s4)-c4sc(/C=C6\C(=O)c7cc(F)c(F)cc7C6=C(C#N)C#N)cc4C5(CC(CC)CCCC)CC(CC)CCCC)cc3F)cc21
592,263,11.48,11.36,17.54,0.727,0.88,5.54,3.87,1.67,CCCCC(CC)CC1(CC(CC)CCCC)c2cc(/C=C3\C(=O)c4cc(Cl)c(Cl)cc4C3=C(C#N)C#N)sc2-c2sc(-c3cc(F)c(-c4cc5c(s4)-c4sc(/C=C6\C(=O)c7cc(Cl)c(Cl)cc7C6=C(C#N)C#N)cc4C5(CC(CC)CCCC)CC(CC)CCCC)cc3F)cc21,1461.6,5.48,3.64,1.84,CCCCC(CC)Cc1sc(-c2c3cc(-c4ccc(-c5sc(-c6ccc(C)s6)c6c5C(=O)c5c(CC(CC)CCCC)sc(CC(CC)CCCC)c5C6=O)s4)sc3c(-c3cc(F)c(CC(CC)CCCC)s3)c3cc(C)sc23)cc1F,38.6,19.3,2.00 \,CCCCC(CC)Cc1sc(-c2c3cc(-c4ccc(-c5sc(-c6ccc(C)s6)c6c5C(=O)c5c(CC(CC)CCCC)sc(CC(CC)CCCC)c5C6=O)s4)sc3c(-c3cc(F)c(CC(CC)CCCC)s3)c3cc(C)sc23)cc1F.CCCCC(CC)CC1(CC(CC)CCCC)c2cc(/C=C3\C(=O)c4cc(Cl)c(Cl)cc4C3=C(C#N)C#N)sc2-c2sc(-c3cc(F)c(-c4cc5c(s4)-c4sc(/C=C6\C(=O)c7cc(Cl)c(Cl)cc7C6=C(C#N)C#N)cc4C5(CC(CC)CCCC)CC(CC)CCCC)cc3F)cc21
593,264,12.09,11.89,18.52,0.714,0.914,5.6,3.93,1.67,CCCCCCc1ccc(C2(c3ccc(CCCCCC)cc3)c3cc4c(cc3-c3sc5cc(/C=C6\C(=O)c7ccccc7C6=C(C#N)C#N)sc5c32)C(c2ccc(CCCCCC)cc2)(c2ccc(CCCCCC)cc2)c2c-4sc3cc(/C=C4\C(=O)c5ccccc5C4=C(C#N)C#N)sc23)cc1,1427.96,5.46,3.5,1.96,CCCCCCCCC(CCCCCC)CSc1ccc(-c2ccc(-c3c4cc(-c5ccc(-c6c(F)c(F)c(-c7ccc(C)s7)c7nn(CC(CCCCCC)CCCCCCCC)nc67)s5)sc4c(-c4ccc(-c5ccc(SCC(CCCCCC)CCCCCCCC)cc5)cc4)c4cc(C)sc34)cc2)cc1,48.3,21.0,2.30 \,CCCCCCCCC(CCCCCC)CSc1ccc(-c2ccc(-c3c4cc(-c5ccc(-c6c(F)c(F)c(-c7ccc(C)s7)c7nn(CC(CCCCCC)CCCCCCCC)nc67)s5)sc4c(-c4ccc(-c5ccc(SCC(CCCCCC)CCCCCCCC)cc5)cc4)c4cc(C)sc34)cc2)cc1.CCCCCCc1ccc(C2(c3ccc(CCCCCC)cc3)c3cc4c(cc3-c3sc5cc(/C=C6\C(=O)c7ccccc7C6=C(C#N)C#N)sc5c32)C(c2ccc(CCCCCC)cc2)(c2ccc(CCCCCC)cc2)c2c-4sc3cc(/C=C4\C(=O)c5ccccc5C4=C(C#N)C#N)sc23)cc1
594,265,11.15,10.66,16.59,0.675,0.952,5.51,3.91,1.6,CCCCCCc1ccc(C2(c3ccc(CCCCCC)cc3)c3cc4c(cc3-c3sc5cc(/C=C6\C(=O)c7ccc(C)cc7C6=C(C#N)C#N)sc5c32)C(c2ccc(CCCCCC)cc2)(c2ccc(CCCCCC)cc2)c2c-4sc3cc(/C=C4\C(=O)c5ccc(C)cc5C4=C(C#N)C#N)sc23)cc1,1456.01,5.21,3.41,1.8,CCCCC(CC)Cc1ccc(-c2c3cc(-c4ccc(-c5sc(-c6ccc(C)s6)c6c5C(=O)c5c(CC(CC)CCCC)sc(CC(CC)CCCC)c5C6=O)s4)sc3c(-c3ccc(CC(CC)CCCC)s3)c3cc(C)sc23)s1,117.0,58.5,2.00 \,CCCCC(CC)Cc1ccc(-c2c3cc(-c4ccc(-c5sc(-c6ccc(C)s6)c6c5C(=O)c5c(CC(CC)CCCC)sc(CC(CC)CCCC)c5C6=O)s4)sc3c(-c3ccc(CC(CC)CCCC)s3)c3cc(C)sc23)s1.CCCCCCc1ccc(C2(c3ccc(CCCCCC)cc3)c3cc4c(cc3-c3sc5cc(/C=C6\C(=O)c7ccc(C)cc7C6=C(C#N)C#N)sc5c32)C(c2ccc(CCCCCC)cc2)(c2ccc(CCCCCC)cc2)c2c-4sc3cc(/C=C4\C(=O)c5ccc(C)cc5C4=C(C#N)C#N)sc23)cc1
595,266,8.3,8.1,16.2,0.596,0.84,5.37,3.86,1.51,CCCCCCCCC[Si]1(CCCCCCCC)c2cc(/C=C3\C(=O)c4ccccc4C3=C(C#N)C#N)sc2-c2sc3c(CCCCCC)c4c5c(sc4c(CCCCCC)c3c21)-c1sc(/C=C2\C(=O)c3ccccc3C2=C(C#N)C#N)cc1[Si]5(CCCCCCCC)CCCCCCCC,1450.28,5.29,3.3,1.99,CCCCCCCCC(CCCCCC)Cc1ccc(-c2c3cc(-c4ccc(-c5c(F)c(F)c(-c6ccc(C)s6)c6nn(CCCCCCCC)nc56)s4)sc3c(-c3ccc(CC(CCCCCC)CCCCCCCC)s3)c3cc(C)sc23)s1,140.0,70.0,2.00 \,CCCCCCCCC(CCCCCC)Cc1ccc(-c2c3cc(-c4ccc(-c5c(F)c(F)c(-c6ccc(C)s6)c6nn(CCCCCCCC)nc56)s4)sc3c(-c3ccc(CC(CCCCCC)CCCCCCCC)s3)c3cc(C)sc23)s1.CCCCCCCCC[Si]1(CCCCCCCC)c2cc(/C=C3\C(=O)c4ccccc4C3=C(C#N)C#N)sc2-c2sc3c(CCCCCC)c4c5c(sc4c(CCCCCC)c3c21)-c1sc(/C=C2\C(=O)c3ccccc3C2=C(C#N)C#N)cc1[Si]5(CCCCCCCC)CCCCCCCC
596,266,3.1,3.0,10.4,0.365,0.78,5.42,3.9,1.52,CCCCCCCCC[Si]1(CCCCCCCC)c2cc(/C=C3\C(=O)c4cc(F)c(F)cc4C3=C(C#N)C#N)sc2-c2sc3c(CCCCCC)c4c5c(sc4c(CCCCCC)c3c21)-c1sc(/C=C2\C(=O)c3cc(F)c(F)cc3C2=C(C#N)C#N)cc1[Si]5(CCCCCCCC)CCCCCCCC,1522.24,5.29,3.3,1.99,CCCCCCCCC(CCCCCC)Cc1ccc(-c2c3cc(-c4ccc(-c5c(F)c(F)c(-c6ccc(C)s6)c6nn(CCCCCCCC)nc56)s4)sc3c(-c3ccc(CC(CCCCCC)CCCCCCCC)s3)c3cc(C)sc23)s1,140.0,70.0,2.00 \,CCCCCCCCC(CCCCCC)Cc1ccc(-c2c3cc(-c4ccc(-c5c(F)c(F)c(-c6ccc(C)s6)c6nn(CCCCCCCC)nc56)s4)sc3c(-c3ccc(CC(CCCCCC)CCCCCCCC)s3)c3cc(C)sc23)s1.CCCCCCCCC[Si]1(CCCCCCCC)c2cc(/C=C3\C(=O)c4cc(F)c(F)cc4C3=C(C#N)C#N)sc2-c2sc3c(CCCCCC)c4c5c(sc4c(CCCCCC)c3c21)-c1sc(/C=C2\C(=O)c3cc(F)c(F)cc3C2=C(C#N)C#N)cc1[Si]5(CCCCCCCC)CCCCCCCC
597,266,2.8,2.7,10.0,0.339,0.78,5.45,4.01,1.44,CCCCCCCCC[Si]1(CCCCCCCC)c2cc(/C=C3\C(=O)c4cc(Cl)c(Cl)cc4C3=C(C#N)C#N)sc2-c2sc3c(CCCCCC)c4c5c(sc4c(CCCCCC)c3c21)-c1sc(/C=C2\C(=O)c3cc(Cl)c(Cl)cc3C2=C(C#N)C#N)cc1[Si]5(CCCCCCCC)CCCCCCCC,1588.04,5.29,3.3,1.99,CCCCCCCCC(CCCCCC)Cc1ccc(-c2c3cc(-c4ccc(-c5c(F)c(F)c(-c6ccc(C)s6)c6nn(CCCCCCCC)nc56)s4)sc3c(-c3ccc(CC(CCCCCC)CCCCCCCC)s3)c3cc(C)sc23)s1,140.0,70.0,2.00 \,CCCCCCCCC(CCCCCC)Cc1ccc(-c2c3cc(-c4ccc(-c5c(F)c(F)c(-c6ccc(C)s6)c6nn(CCCCCCCC)nc56)s4)sc3c(-c3ccc(CC(CCCCCC)CCCCCCCC)s3)c3cc(C)sc23)s1.CCCCCCCCC[Si]1(CCCCCCCC)c2cc(/C=C3\C(=O)c4cc(Cl)c(Cl)cc4C3=C(C#N)C#N)sc2-c2sc3c(CCCCCC)c4c5c(sc4c(CCCCCC)c3c21)-c1sc(/C=C2\C(=O)c3cc(Cl)c(Cl)cc3C2=C(C#N)C#N)cc1[Si]5(CCCCCCCC)CCCCCCCC
598,266,7.3,7.1,14.9,0.518,0.92,5.37,3.86,1.51,CCCCCCCCC[Si]1(CCCCCCCC)c2cc(/C=C3\C(=O)c4ccccc4C3=C(C#N)C#N)sc2-c2sc3c(CCCCCC)c4c5c(sc4c(CCCCCC)c3c21)-c1sc(/C=C2\C(=O)c3ccccc3C2=C(C#N)C#N)cc1[Si]5(CCCCCCCC)CCCCCCCC,1450.28,5.33,3.29,2.04,CCCCC(CC)Cc1ccc(-c2c3cc(-c4ccc(-c5sc(-c6ccc(C)s6)c6c5C(=O)c5c(CC(CC)CCCC)sc(CC(CC)CCCC)c5C6=O)s4)sc3c(-c3ccc(CC(CC)CCCC)s3)c3cc(C)sc23)s1,117.0,58.5,2.00 \,CCCCC(CC)Cc1ccc(-c2c3cc(-c4ccc(-c5sc(-c6ccc(C)s6)c6c5C(=O)c5c(CC(CC)CCCC)sc(CC(CC)CCCC)c5C6=O)s4)sc3c(-c3ccc(CC(CC)CCCC)s3)c3cc(C)sc23)s1.CCCCCCCCC[Si]1(CCCCCCCC)c2cc(/C=C3\C(=O)c4ccccc4C3=C(C#N)C#N)sc2-c2sc3c(CCCCCC)c4c5c(sc4c(CCCCCC)c3c21)-c1sc(/C=C2\C(=O)c3ccccc3C2=C(C#N)C#N)cc1[Si]5(CCCCCCCC)CCCCCCCC
599,266,9.4,9.2,16.8,0.654,0.84,5.42,3.9,1.52,CCCCCCCCC[Si]1(CCCCCCCC)c2cc(/C=C3\C(=O)c4cc(F)c(F)cc4C3=C(C#N)C#N)sc2-c2sc3c(CCCCCC)c4c5c(sc4c(CCCCCC)c3c21)-c1sc(/C=C2\C(=O)c3cc(F)c(F)cc3C2=C(C#N)C#N)cc1[Si]5(CCCCCCCC)CCCCCCCC,1522.24,5.33,3.29,2.04,CCCCC(CC)Cc1ccc(-c2c3cc(-c4ccc(-c5sc(-c6ccc(C)s6)c6c5C(=O)c5c(CC(CC)CCCC)sc(CC(CC)CCCC)c5C6=O)s4)sc3c(-c3ccc(CC(CC)CCCC)s3)c3cc(C)sc23)s1,117.0,58.5,2.00 \,CCCCC(CC)Cc1ccc(-c2c3cc(-c4ccc(-c5sc(-c6ccc(C)s6)c6c5C(=O)c5c(CC(CC)CCCC)sc(CC(CC)CCCC)c5C6=O)s4)sc3c(-c3ccc(CC(CC)CCCC)s3)c3cc(C)sc23)s1.CCCCCCCCC[Si]1(CCCCCCCC)c2cc(/C=C3\C(=O)c4cc(F)c(F)cc4C3=C(C#N)C#N)sc2-c2sc3c(CCCCCC)c4c5c(sc4c(CCCCCC)c3c21)-c1sc(/C=C2\C(=O)c3cc(F)c(F)cc3C2=C(C#N)C#N)cc1[Si]5(CCCCCCCC)CCCCCCCC
600,266,7.9,7.7,16.4,0.6,0.79,5.45,4.01,1.44,CCCCCCCCC[Si]1(CCCCCCCC)c2cc(/C=C3\C(=O)c4cc(Cl)c(Cl)cc4C3=C(C#N)C#N)sc2-c2sc3c(CCCCCC)c4c5c(sc4c(CCCCCC)c3c21)-c1sc(/C=C2\C(=O)c3cc(Cl)c(Cl)cc3C2=C(C#N)C#N)cc1[Si]5(CCCCCCCC)CCCCCCCC,1588.04,5.33,3.29,2.04,CCCCC(CC)Cc1ccc(-c2c3cc(-c4ccc(-c5sc(-c6ccc(C)s6)c6c5C(=O)c5c(CC(CC)CCCC)sc(CC(CC)CCCC)c5C6=O)s4)sc3c(-c3ccc(CC(CC)CCCC)s3)c3cc(C)sc23)s1,117.0,58.5,2.00 \,CCCCC(CC)Cc1ccc(-c2c3cc(-c4ccc(-c5sc(-c6ccc(C)s6)c6c5C(=O)c5c(CC(CC)CCCC)sc(CC(CC)CCCC)c5C6=O)s4)sc3c(-c3ccc(CC(CC)CCCC)s3)c3cc(C)sc23)s1.CCCCCCCCC[Si]1(CCCCCCCC)c2cc(/C=C3\C(=O)c4cc(Cl)c(Cl)cc4C3=C(C#N)C#N)sc2-c2sc3c(CCCCCC)c4c5c(sc4c(CCCCCC)c3c21)-c1sc(/C=C2\C(=O)c3cc(Cl)c(Cl)cc3C2=C(C#N)C#N)cc1[Si]5(CCCCCCCC)CCCCCCCC
601,267,2.13,2.13,5.78,0.39,0.95,5.6,4.05,1.55,CCCCCCc1ccc(C2(c3ccc(CCCCCC)cc3)c3cc4c(cc3-c3sc5cc(/C=C6\C(=O)c7ccccc7C6=C(C#N)C#N)sc5c32)C(c2ccc(CCCCCC)cc2)(c2ccc(CCCCCC)cc2)c2c-4sc3cc(/C=C4\C(=O)c5ccccc5C4=C(C#N)C#N)sc23)cc1,1427.96,5.46,3.57,1.89,CCCCCCCCc1sc(CCCCCCCC)c2c1C(=O)c1c(C)sc(-c3cc4c(-c5ccc(CC(CC)CCCC)s5)c5sc(C)cc5c(-c5ccc(CC(CC)CCCC)s5)c4s3)c1C2=O,32.5,16.2,2.01 \,CCCCCCCCc1sc(CCCCCCCC)c2c1C(=O)c1c(C)sc(-c3cc4c(-c5ccc(CC(CC)CCCC)s5)c5sc(C)cc5c(-c5ccc(CC(CC)CCCC)s5)c4s3)c1C2=O.CCCCCCc1ccc(C2(c3ccc(CCCCCC)cc3)c3cc4c(cc3-c3sc5cc(/C=C6\C(=O)c7ccccc7C6=C(C#N)C#N)sc5c32)C(c2ccc(CCCCCC)cc2)(c2ccc(CCCCCC)cc2)c2c-4sc3cc(/C=C4\C(=O)c5ccccc5C4=C(C#N)C#N)sc23)cc1
602,267,9.01,9.01,16.33,0.64,0.84,5.6,4.05,1.55,CCCCCCc1ccc(C2(c3ccc(CCCCCC)cc3)c3cc4c(cc3-c3sc5cc(/C=C6\C(=O)c7ccccc7C6=C(C#N)C#N)sc5c32)C(c2ccc(CCCCCC)cc2)(c2ccc(CCCCCC)cc2)c2c-4sc3cc(/C=C4\C(=O)c5ccccc5C4=C(C#N)C#N)sc23)cc1,1427.96,5.35,3.58,1.77,CCCCCCCCc1sc(CCCCCCCC)c2c1C(=O)c1c(-c3ccc(C)s3)sc(-c3ccc(-c4cc5c(-c6ccc(CC(CC)CCCC)s6)c6sc(C)cc6c(-c6ccc(CC(CC)CCCC)s6)c5s4)s3)c1C2=O,169.5,66.4,2.55 \,CCCCCCCCc1sc(CCCCCCCC)c2c1C(=O)c1c(-c3ccc(C)s3)sc(-c3ccc(-c4cc5c(-c6ccc(CC(CC)CCCC)s6)c6sc(C)cc6c(-c6ccc(CC(CC)CCCC)s6)c5s4)s3)c1C2=O.CCCCCCc1ccc(C2(c3ccc(CCCCCC)cc3)c3cc4c(cc3-c3sc5cc(/C=C6\C(=O)c7ccccc7C6=C(C#N)C#N)sc5c32)C(c2ccc(CCCCCC)cc2)(c2ccc(CCCCCC)cc2)c2c-4sc3cc(/C=C4\C(=O)c5ccccc5C4=C(C#N)C#N)sc23)cc1
603,267,9.22,9.22,15.52,0.68,0.88,5.6,4.05,1.55,CCCCCCc1ccc(C2(c3ccc(CCCCCC)cc3)c3cc4c(cc3-c3sc5cc(/C=C6\C(=O)c7ccccc7C6=C(C#N)C#N)sc5c32)C(c2ccc(CCCCCC)cc2)(c2ccc(CCCCCC)cc2)c2c-4sc3cc(/C=C4\C(=O)c5ccccc5C4=C(C#N)C#N)sc23)cc1,1427.96,5.37,3.54,1.83,CCCCCCCCc1sc(CCCCCCCC)c2c1C(=O)c1c(-c3cc4sc(C)c(CCCCCC)c4s3)sc(-c3cc4sc(-c5cc6c(-c7ccc(CC(CC)CCCC)s7)c7sc(C)cc7c(-c7ccc(CC(CC)CCCC)s7)c6s5)c(CCCCCC)c4s3)c1C2=O,153.2,66.6,2.30 \,CCCCCCCCc1sc(CCCCCCCC)c2c1C(=O)c1c(-c3cc4sc(C)c(CCCCCC)c4s3)sc(-c3cc4sc(-c5cc6c(-c7ccc(CC(CC)CCCC)s7)c7sc(C)cc7c(-c7ccc(CC(CC)CCCC)s7)c6s5)c(CCCCCC)c4s3)c1C2=O.CCCCCCc1ccc(C2(c3ccc(CCCCCC)cc3)c3cc4c(cc3-c3sc5cc(/C=C6\C(=O)c7ccccc7C6=C(C#N)C#N)sc5c32)C(c2ccc(CCCCCC)cc2)(c2ccc(CCCCCC)cc2)c2c-4sc3cc(/C=C4\C(=O)c5ccccc5C4=C(C#N)C#N)sc23)cc1
604,268,10.12,9.91,15.91,0.7,0.88,5.77,3.87,1.9,CCCCCCCCC1(c2ccc(CCCCCC)cc2)c2cc3c(cc2-c2sc(/C=C4\C(=O)c5ccc(C)cc5C4=C(C#N)C#N)cc21)C(CCCCCCCC)(c1ccc(CCCCCC)cc1)c1cc(/C=C2\C(=O)c4ccc(C)cc4C2=C(C#N)C#N)sc1-3,1247.76,5.33,3.53,1.8,CCCCC(CC)Cc1ccc(-c2c3cc(-c4ccc(-c5sc(-c6ccc(C)s6)c6c5C(=O)c5c(CC(CC)CCCC)sc(CC(CC)CCCC)c5C6=O)s4)sc3c(-c3ccc(CC(CC)CCCC)s3)c3cc(C)sc23)s1,117.0,58.5,2.00 \,CCCCC(CC)Cc1ccc(-c2c3cc(-c4ccc(-c5sc(-c6ccc(C)s6)c6c5C(=O)c5c(CC(CC)CCCC)sc(CC(CC)CCCC)c5C6=O)s4)sc3c(-c3ccc(CC(CC)CCCC)s3)c3cc(C)sc23)s1.CCCCCCCCC1(c2ccc(CCCCCC)cc2)c2cc3c(cc2-c2sc(/C=C4\C(=O)c5ccc(C)cc5C4=C(C#N)C#N)cc21)C(CCCCCCCC)(c1ccc(CCCCCC)cc1)c1cc(/C=C2\C(=O)c4ccc(C)cc4C2=C(C#N)C#N)sc1-3
605,268,11.19,11.01,16.41,0.74,0.91,5.59,3.88,1.71,CCCCCCCCC1(c2ccc(CCCCCC)cc2)c2cc3c(cc2-c2sc4cc(/C=C5\C(=O)c6ccc(C)cc6C5=C(C#N)C#N)sc4c21)C(CCCCCCCC)(c1ccc(CCCCCC)cc1)c1c-3sc2cc(/C=C3\C(=O)c4ccc(C)cc4C3=C(C#N)C#N)sc12,1359.92,5.33,3.53,1.8,CCCCC(CC)Cc1ccc(-c2c3cc(-c4ccc(-c5sc(-c6ccc(C)s6)c6c5C(=O)c5c(CC(CC)CCCC)sc(CC(CC)CCCC)c5C6=O)s4)sc3c(-c3ccc(CC(CC)CCCC)s3)c3cc(C)sc23)s1,117.0,58.5,2.00 \,CCCCC(CC)Cc1ccc(-c2c3cc(-c4ccc(-c5sc(-c6ccc(C)s6)c6c5C(=O)c5c(CC(CC)CCCC)sc(CC(CC)CCCC)c5C6=O)s4)sc3c(-c3ccc(CC(CC)CCCC)s3)c3cc(C)sc23)s1.CCCCCCCCC1(c2ccc(CCCCCC)cc2)c2cc3c(cc2-c2sc4cc(/C=C5\C(=O)c6ccc(C)cc6C5=C(C#N)C#N)sc4c21)C(CCCCCCCC)(c1ccc(CCCCCC)cc1)c1c-3sc2cc(/C=C3\C(=O)c4ccc(C)cc4C3=C(C#N)C#N)sc12
606,269,8.38,8.05,16.19,0.681,0.76,5.58,3.98,1.6,CCCCCCc1ccc(C2(c3ccc(CCCCCC)cc3)c3cc4c(cc3-c3sc5cc(/C=C6\C(=O)c7ccc(C)cc7C6=C(C#N)C#N)sc5c32)C(c2ccc(CCCCCC)cc2)(c2ccc(CCCCCC)cc2)c2c-4sc3cc(/C=C4\C(=O)c5ccc(C)cc5C4=C(C#N)C#N)sc23)cc1,1456.01,5.21,3.28,1.93,CCCCCCCCC1(CCCCCCCC)Oc2cc(-c3ccc(-c4c(F)c(F)c(-c5ccc(C)s5)c5nn(CC(CCCC)CCCCCC)nc45)s3)sc2-c2sc(C)cc21,56.0,22.4,2.50 \,CCCCCCCCC1(CCCCCCCC)Oc2cc(-c3ccc(-c4c(F)c(F)c(-c5ccc(C)s5)c5nn(CC(CCCC)CCCCCC)nc45)s3)sc2-c2sc(C)cc21.CCCCCCc1ccc(C2(c3ccc(CCCCCC)cc3)c3cc4c(cc3-c3sc5cc(/C=C6\C(=O)c7ccc(C)cc7C6=C(C#N)C#N)sc5c32)C(c2ccc(CCCCCC)cc2)(c2ccc(CCCCCC)cc2)c2c-4sc3cc(/C=C4\C(=O)c5ccc(C)cc5C4=C(C#N)C#N)sc23)cc1
607,269,10.51,10.24,17.15,0.753,0.81,5.58,3.98,1.6,CCCCCCc1ccc(C2(c3ccc(CCCCCC)cc3)c3cc4c(cc3-c3sc5cc(/C=C6\C(=O)c7ccc(C)cc7C6=C(C#N)C#N)sc5c32)C(c2ccc(CCCCCC)cc2)(c2ccc(CCCCCC)cc2)c2c-4sc3cc(/C=C4\C(=O)c5ccc(C)cc5C4=C(C#N)C#N)sc23)cc1,1456.01,5.3,3.33,1.97,CCCCCCCCC1(CCCCCCCC)Sc2cc(-c3ccc(-c4c(F)c(F)c(-c5ccc(C)s5)c5nn(CC(CCCC)CCCCCC)nc45)s3)sc2-c2sc(C)cc21,51.7,23.5,2.20 \,CCCCCCCCC1(CCCCCCCC)Sc2cc(-c3ccc(-c4c(F)c(F)c(-c5ccc(C)s5)c5nn(CC(CCCC)CCCCCC)nc45)s3)sc2-c2sc(C)cc21.CCCCCCc1ccc(C2(c3ccc(CCCCCC)cc3)c3cc4c(cc3-c3sc5cc(/C=C6\C(=O)c7ccc(C)cc7C6=C(C#N)C#N)sc5c32)C(c2ccc(CCCCCC)cc2)(c2ccc(CCCCCC)cc2)c2c-4sc3cc(/C=C4\C(=O)c5ccc(C)cc5C4=C(C#N)C#N)sc23)cc1
608,270,0.15,0.15,0.55,0.257,1.06,5.98,3.61,2.37,CCCCCCC(CCCCCC)n1c(=O)c2ccc3c4ccc5c(=O)n(C(CCCCCC)CCCCCC)c(=O)c6cc7c8oc(-c9cc%10c%11cc%12c(=O)n(C(CCCCCC)CCCCCC)c(=O)c%13ccc%14c%15ccc%16c(=O)n(C(CCCCCC)CCCCCC)c(=O)c%17cc(c%10o9)c(c%15c%16%17)c%11c%14c%13%12)cc8c8cc(c1=O)c2c3c8c7c4c56,1636.18,5.23,3.4,1.83,CCCCC(CC)Cc1ccc(-c2c3cc(-c4ccc(-c5sc(-c6ccc(C)s6)c6c5C(=O)c5c(CC(CC)CCCC)sc(CC(CC)CCCC)c5C6=O)s4)sc3c(-c3ccc(CC(CC)CCCC)s3)c3cc(C)sc23)s1,117.0,58.5,2.00 \,CCCCC(CC)Cc1ccc(-c2c3cc(-c4ccc(-c5sc(-c6ccc(C)s6)c6c5C(=O)c5c(CC(CC)CCCC)sc(CC(CC)CCCC)c5C6=O)s4)sc3c(-c3ccc(CC(CC)CCCC)s3)c3cc(C)sc23)s1.CCCCCCC(CCCCCC)n1c(=O)c2ccc3c4ccc5c(=O)n(C(CCCCCC)CCCCCC)c(=O)c6cc7c8oc(-c9cc%10c%11cc%12c(=O)n(C(CCCCCC)CCCCCC)c(=O)c%13ccc%14c%15ccc%16c(=O)n(C(CCCCCC)CCCCCC)c(=O)c%17cc(c%10o9)c(c%15c%16%17)c%11c%14c%13%12)cc8c8cc(c1=O)c2c3c8c7c4c56
609,270,6.33,6.33,9.88,0.616,1.04,5.86,3.56,2.3,CCCCCCCCC1(CCCCCCCC)c2cc(-c3cc4c5cc6c(=O)n(C(CCCCCC)CCCCCC)c(=O)c7ccc8c9ccc%10c(=O)n(C(CCCCCC)CCCCCC)c(=O)c%11cc(c4o3)c(c9c%10%11)c5c8c76)ccc2-c2ccc(-c3cc4c5cc6c(=O)n(C(CCCCCC)CCCCCC)c(=O)c7ccc8c9ccc%10c(=O)n(C(CCCCCC)CCCCCC)c(=O)c%11cc(c4o3)c(c9c%10%11)c5c8c76)cc21,2024.82,5.23,3.4,1.83,CCCCC(CC)Cc1ccc(-c2c3cc(-c4ccc(-c5sc(-c6ccc(C)s6)c6c5C(=O)c5c(CC(CC)CCCC)sc(CC(CC)CCCC)c5C6=O)s4)sc3c(-c3ccc(CC(CC)CCCC)s3)c3cc(C)sc23)s1,117.0,58.5,2.00 \,CCCCC(CC)Cc1ccc(-c2c3cc(-c4ccc(-c5sc(-c6ccc(C)s6)c6c5C(=O)c5c(CC(CC)CCCC)sc(CC(CC)CCCC)c5C6=O)s4)sc3c(-c3ccc(CC(CC)CCCC)s3)c3cc(C)sc23)s1.CCCCCCCCC1(CCCCCCCC)c2cc(-c3cc4c5cc6c(=O)n(C(CCCCCC)CCCCCC)c(=O)c7ccc8c9ccc%10c(=O)n(C(CCCCCC)CCCCCC)c(=O)c%11cc(c4o3)c(c9c%10%11)c5c8c76)ccc2-c2ccc(-c3cc4c5cc6c(=O)n(C(CCCCCC)CCCCCC)c(=O)c7ccc8c9ccc%10c(=O)n(C(CCCCCC)CCCCCC)c(=O)c%11cc(c4o3)c(c9c%10%11)c5c8c76)cc21
610,271,10.2,9.95,15.11,0.63,1.01,5.66,4.11,1.55,CCCCCCc1ccc(C2(c3ccc(CCCCCC)cc3)c3cc4c(cc3-c3sc5cc(/C=C6\C(=O)c7cc(F)c(F)cc7C6=C(C#N)C#N)sc5c32)C(c2ccc(CCCCCC)cc2)(c2ccc(CCCCCC)cc2)c2c-4sc3cc(/C=C4\C(=O)c5cc(F)c(F)cc5C4=C(C#N)C#N)sc23)cc1,1499.92,5.33,3.61,1.72,CCCCCCCCOc1c(OCCCCCCCC)c(-c2cc(F)c(-c3sc(C)cc3F)s2)c2nonc2c1C,62.8,31.1,2.02 \,CCCCCCCCOc1c(OCCCCCCCC)c(-c2cc(F)c(-c3sc(C)cc3F)s2)c2nonc2c1C.CCCCCCc1ccc(C2(c3ccc(CCCCCC)cc3)c3cc4c(cc3-c3sc5cc(/C=C6\C(=O)c7cc(F)c(F)cc7C6=C(C#N)C#N)sc5c32)C(c2ccc(CCCCCC)cc2)(c2ccc(CCCCCC)cc2)c2c-4sc3cc(/C=C4\C(=O)c5cc(F)c(F)cc5C4=C(C#N)C#N)sc23)cc1
611,272,9.28,9.13,21.3,0.668,0.65,5.29,3.93,1.36,CCCCCCC1(CCCCCC)c2cc(/C=C3\C(=O)c4cc(Cl)c(Cl)cc4C3=C(C#N)C#N)sc2-c2sc(-c3cc4c(s3)-c3sc(/C=C5\C(=O)c6cc(Cl)c(Cl)cc6C5=C(C#N)C#N)cc3C4(CCCCCC)CCCCCC)cc21,1237.71,5.18,3.38,1.8,CCCCC(CC)Cc1ccc(-c2c3cc(-c4ccc(-c5sc(-c6ccc(C)s6)c6c5C(=O)c5c(CC(CC)CCCC)sc(CC(CC)CCCC)c5C6=O)s4)sc3c(-c3ccc(CC(CC)CCCC)s3)c3cc(C)sc23)s1,117.0,58.5,2.00 \,CCCCC(CC)Cc1ccc(-c2c3cc(-c4ccc(-c5sc(-c6ccc(C)s6)c6c5C(=O)c5c(CC(CC)CCCC)sc(CC(CC)CCCC)c5C6=O)s4)sc3c(-c3ccc(CC(CC)CCCC)s3)c3cc(C)sc23)s1.CCCCCCC1(CCCCCC)c2cc(/C=C3\C(=O)c4cc(Cl)c(Cl)cc4C3=C(C#N)C#N)sc2-c2sc(-c3cc4c(s3)-c3sc(/C=C5\C(=O)c6cc(Cl)c(Cl)cc6C5=C(C#N)C#N)cc3C4(CCCCCC)CCCCCC)cc21
612,272,9.47,9.29,20.1,0.696,0.68,5.26,3.87,1.39,CCCCCCC1(CCCCCC)c2cc(/C=C3\C(=O)c4cc(F)c(F)cc4C3=C(C#N)C#N)sc2-c2sc(-c3cc4c(s3)-c3sc(/C=C5\C(=O)c6cc(F)c(F)cc6C5=C(C#N)C#N)cc3C4(CCCCCC)CCCCCC)cc21,1171.5,5.18,3.38,1.8,CCCCC(CC)Cc1ccc(-c2c3cc(-c4ccc(-c5sc(-c6ccc(C)s6)c6c5C(=O)c5c(CC(CC)CCCC)sc(CC(CC)CCCC)c5C6=O)s4)sc3c(-c3ccc(CC(CC)CCCC)s3)c3cc(C)sc23)s1,117.0,58.5,2.00 \,CCCCC(CC)Cc1ccc(-c2c3cc(-c4ccc(-c5sc(-c6ccc(C)s6)c6c5C(=O)c5c(CC(CC)CCCC)sc(CC(CC)CCCC)c5C6=O)s4)sc3c(-c3ccc(CC(CC)CCCC)s3)c3cc(C)sc23)s1.CCCCCCC1(CCCCCC)c2cc(/C=C3\C(=O)c4cc(F)c(F)cc4C3=C(C#N)C#N)sc2-c2sc(-c3cc4c(s3)-c3sc(/C=C5\C(=O)c6cc(F)c(F)cc6C5=C(C#N)C#N)cc3C4(CCCCCC)CCCCCC)cc21
613,273,6.8,6.5,14.2,0.487,0.985,5.55,3.95,1.6,CCCCCCc1ccc(C2(c3ccc(CCCCCC)cc3)c3cc4c(cc3-c3sc5cc(/C=C6\C(=O)c7ccccc7C6=C(C#N)C#N)sc5c32)C(c2ccc(CCCCCC)cc2)(c2ccc(CCCCCC)cc2)c2c-4sc3cc(/C=C4\C(=O)c5ccccc5C4=C(C#N)C#N)sc23)cc1,1427.96,5.55,3.72,1.83,CCCCCCCCCCC(CCCCCCCC)Cc1cc(-c2c(F)c(F)c(-c3cc(CC(CCCCCCCC)CCCCCCCCCC)c(-c4ccc(-c5ccc6sc(C)cc6c5)s4)s3)c3nsnc23)sc1C,35.2,25.0,1.41 \,CCCCCCCCCCC(CCCCCCCC)Cc1cc(-c2c(F)c(F)c(-c3cc(CC(CCCCCCCC)CCCCCCCCCC)c(-c4ccc(-c5ccc6sc(C)cc6c5)s4)s3)c3nsnc23)sc1C.CCCCCCc1ccc(C2(c3ccc(CCCCCC)cc3)c3cc4c(cc3-c3sc5cc(/C=C6\C(=O)c7ccccc7C6=C(C#N)C#N)sc5c32)C(c2ccc(CCCCCC)cc2)(c2ccc(CCCCCC)cc2)c2c-4sc3cc(/C=C4\C(=O)c5ccccc5C4=C(C#N)C#N)sc23)cc1
614,273,8.5,7.8,17.5,0.537,0.899,5.75,4.2,1.55,CCCCCCC1(CCCCCC)c2cc3c(cc2-c2sc(/C=C4\C(=O)c5ccccc5C4=C(C#N)C#N)cc21)C(CCCCCC)(CCCCCC)c1cc(/C=C2\C(=O)c4ccccc4C2=C(C#N)C#N)sc1-3,1011.4,5.55,3.72,1.83,CCCCCCCCCCC(CCCCCCCC)Cc1cc(-c2c(F)c(F)c(-c3cc(CC(CCCCCCCC)CCCCCCCCCC)c(-c4ccc(-c5ccc6sc(C)cc6c5)s4)s3)c3nsnc23)sc1C,35.2,25.0,1.41 \,CCCCCCCCCCC(CCCCCCCC)Cc1cc(-c2c(F)c(F)c(-c3cc(CC(CCCCCCCC)CCCCCCCCCC)c(-c4ccc(-c5ccc6sc(C)cc6c5)s4)s3)c3nsnc23)sc1C.CCCCCCC1(CCCCCC)c2cc3c(cc2-c2sc(/C=C4\C(=O)c5ccccc5C4=C(C#N)C#N)cc21)C(CCCCCC)(CCCCCC)c1cc(/C=C2\C(=O)c4ccccc4C2=C(C#N)C#N)sc1-3
615,273,6.9,6.8,13.0,0.592,0.899,5.55,3.95,1.6,CCCCCCc1ccc(C2(c3ccc(CCCCCC)cc3)c3cc4c(cc3-c3sc5cc(/C=C6\C(=O)c7ccccc7C6=C(C#N)C#N)sc5c32)C(c2ccc(CCCCCC)cc2)(c2ccc(CCCCCC)cc2)c2c-4sc3cc(/C=C4\C(=O)c5ccccc5C4=C(C#N)C#N)sc23)cc1,1427.96,5.35,3.63,1.72,CCCCCCCCCCC(CCCCCCCC)Cc1cc(-c2c(F)c(F)c(-c3cc(CC(CCCCCCCC)CCCCCCCCCC)c(-c4ccc(-c5ccc6cc(C)sc6c5)s4)s3)c3nsnc23)sc1C,44.5,28.9,1.54 \,CCCCCCCCCCC(CCCCCCCC)Cc1cc(-c2c(F)c(F)c(-c3cc(CC(CCCCCCCC)CCCCCCCCCC)c(-c4ccc(-c5ccc6cc(C)sc6c5)s4)s3)c3nsnc23)sc1C.CCCCCCc1ccc(C2(c3ccc(CCCCCC)cc3)c3cc4c(cc3-c3sc5cc(/C=C6\C(=O)c7ccccc7C6=C(C#N)C#N)sc5c32)C(c2ccc(CCCCCC)cc2)(c2ccc(CCCCCC)cc2)c2c-4sc3cc(/C=C4\C(=O)c5ccccc5C4=C(C#N)C#N)sc23)cc1
616,273,6.8,6.4,12.9,0.682,0.778,5.75,4.2,1.55,CCCCCCC1(CCCCCC)c2cc3c(cc2-c2sc(/C=C4\C(=O)c5ccccc5C4=C(C#N)C#N)cc21)C(CCCCCC)(CCCCCC)c1cc(/C=C2\C(=O)c4ccccc4C2=C(C#N)C#N)sc1-3,1011.4,5.35,3.63,1.72,CCCCCCCCCCC(CCCCCCCC)Cc1cc(-c2c(F)c(F)c(-c3cc(CC(CCCCCCCC)CCCCCCCCCC)c(-c4ccc(-c5ccc6cc(C)sc6c5)s4)s3)c3nsnc23)sc1C,44.5,28.9,1.54 \,CCCCCCCCCCC(CCCCCCCC)Cc1cc(-c2c(F)c(F)c(-c3cc(CC(CCCCCCCC)CCCCCCCCCC)c(-c4ccc(-c5ccc6cc(C)sc6c5)s4)s3)c3nsnc23)sc1C.CCCCCCC1(CCCCCC)c2cc3c(cc2-c2sc(/C=C4\C(=O)c5ccccc5C4=C(C#N)C#N)cc21)C(CCCCCC)(CCCCCC)c1cc(/C=C2\C(=O)c4ccccc4C2=C(C#N)C#N)sc1-3
617,274,8.73,8.46,15.93,0.67,0.81,5.6,4.0,1.6,CCCCCCc1ccc(C2(c3ccc(CCCCCC)cc3)c3cc4c(cc3-c3sc5cc(/C=C6\C(=O)c7ccccc7C6=C(C#N)C#N)sc5c32)C(c2ccc(CCCCCC)cc2)(c2ccc(CCCCCC)cc2)c2c-4sc3cc(/C=C4\C(=O)c5ccccc5C4=C(C#N)C#N)sc23)cc1,1427.96,5.22,3.64,1.58,CCCCC(CC)COC(=O)c1sc2c(-c3cc4c(-c5ccc(CC(CC)CCCC)s5)c5sc(C)cc5c(-c5ccc(CC(CC)CCCC)s5)c4s3)sc(C)c2c1F,124.0,72.9,1.70 \,CCCCC(CC)COC(=O)c1sc2c(-c3cc4c(-c5ccc(CC(CC)CCCC)s5)c5sc(C)cc5c(-c5ccc(CC(CC)CCCC)s5)c4s3)sc(C)c2c1F.CCCCCCc1ccc(C2(c3ccc(CCCCCC)cc3)c3cc4c(cc3-c3sc5cc(/C=C6\C(=O)c7ccccc7C6=C(C#N)C#N)sc5c32)C(c2ccc(CCCCCC)cc2)(c2ccc(CCCCCC)cc2)c2c-4sc3cc(/C=C4\C(=O)c5ccccc5C4=C(C#N)C#N)sc23)cc1
618,274,9.45,9.18,15.81,0.6,1.0,5.5,3.9,1.6,CCCCC(CC)CC1(CC(CC)CCCC)c2cc3c(cc2-c2sc(-c4ccc(/C=C5\SC(=S)N(CC)C5=O)c5nsnc45)cc21)C(CC(CC)CCCC)(CC(CC)CCCC)c1cc(-c2ccc(/C=C4\SC(=S)N(CC)C4=O)c4nsnc24)sc1-3,1326.02,5.22,3.64,1.58,CCCCC(CC)COC(=O)c1sc2c(-c3cc4c(-c5ccc(CC(CC)CCCC)s5)c5sc(C)cc5c(-c5ccc(CC(CC)CCCC)s5)c4s3)sc(C)c2c1F,124.0,72.9,1.70 \,CCCCC(CC)COC(=O)c1sc2c(-c3cc4c(-c5ccc(CC(CC)CCCC)s5)c5sc(C)cc5c(-c5ccc(CC(CC)CCCC)s5)c4s3)sc(C)c2c1F.CCCCC(CC)CC1(CC(CC)CCCC)c2cc3c(cc2-c2sc(-c4ccc(/C=C5\SC(=S)N(CC)C5=O)c5nsnc45)cc21)C(CC(CC)CCCC)(CC(CC)CCCC)c1cc(-c2ccc(/C=C4\SC(=S)N(CC)C4=O)c4nsnc24)sc1-3
619,274,11.88,11.31,26.36,0.62,0.72,5.4,4.2,1.2,CCCCCCc1ccc(C2(c3ccc(CCCCCC)cc3)c3cc4c(cc3-c3sc(-c5sc(/C=C6\C(=O)c7cc(F)c(F)cc7C6=C(C#N)C#N)cc5OCC(CC)CCCC)cc32)C(c2ccc(CCCCCC)cc2)(c2ccc(CCCCCC)cc2)c2cc(-c3sc(/C=C5\C(=O)c6cc(F)c(F)cc6C5=C(C#N)C#N)cc3OCC(CC)CCCC)sc2-4)cc1,1808.42,5.22,3.64,1.58,CCCCC(CC)COC(=O)c1sc2c(-c3cc4c(-c5ccc(CC(CC)CCCC)s5)c5sc(C)cc5c(-c5ccc(CC(CC)CCCC)s5)c4s3)sc(C)c2c1F,124.0,72.9,1.70 \,CCCCC(CC)COC(=O)c1sc2c(-c3cc4c(-c5ccc(CC(CC)CCCC)s5)c5sc(C)cc5c(-c5ccc(CC(CC)CCCC)s5)c4s3)sc(C)c2c1F.CCCCCCc1ccc(C2(c3ccc(CCCCCC)cc3)c3cc4c(cc3-c3sc(-c5sc(/C=C6\C(=O)c7cc(F)c(F)cc7C6=C(C#N)C#N)cc5OCC(CC)CCCC)cc32)C(c2ccc(CCCCCC)cc2)(c2ccc(CCCCCC)cc2)c2cc(-c3sc(/C=C5\C(=O)c6cc(F)c(F)cc6C5=C(C#N)C#N)cc3OCC(CC)CCCC)sc2-4)cc1
620,275,5.13,4.88,11.39,0.517,0.872,5.31,3.91,1.4,CCCCCCc1ccc(C2(c3ccc(CCCCCC)cc3)c3cc4c(cc3-c3sc(-c5sc(/C=C6/C(=O)c7ccccc7C6=C(C#N)C#N)cc5OCC(CC)CCCC)cc32)C(c2ccc(CCCCCC)cc2)(c2ccc(CCCCCC)cc2)c2cc(-c3sc(/C=C5/C(=O)c6ccccc6C5=C(C#N)C#N)cc3OCC(CC)CCCC)sc2-4)cc1,1736.46,5.21,2.9,2.31,CCCCCCCCC(CCCCCC)Cn1nc2c(-c3ccc(C)s3)c(F)c(F)c(-c3ccc(-c4cc5c(-c6ccc(CC(CC)CCCC)s6)c6sc(C)cc6c(-c6ccc(CC(CC)CCCC)s6)c5s4)s3)c2n1,170.0,53.1,3.20 \,CCCCCCCCC(CCCCCC)Cn1nc2c(-c3ccc(C)s3)c(F)c(F)c(-c3ccc(-c4cc5c(-c6ccc(CC(CC)CCCC)s6)c6sc(C)cc6c(-c6ccc(CC(CC)CCCC)s6)c5s4)s3)c2n1.CCCCCCc1ccc(C2(c3ccc(CCCCCC)cc3)c3cc4c(cc3-c3sc(-c5sc(/C=C6/C(=O)c7ccccc7C6=C(C#N)C#N)cc5OCC(CC)CCCC)cc32)C(c2ccc(CCCCCC)cc2)(c2ccc(CCCCCC)cc2)c2cc(-c3sc(/C=C5/C(=O)c6ccccc6C5=C(C#N)C#N)cc3OCC(CC)CCCC)sc2-4)cc1
621,275,10.48,10.26,18.76,0.582,0.96,5.31,3.68,1.63,CCCCCCc1ccc(C2(c3ccc(CCCCCC)cc3)c3cc4c(cc3-c3sc(-c5scc(C=C6C(=O)c7ccccc7C6=C(C#N)C#N)c5OCC(CC)CCCC)cc32)C(c2ccc(CCCCCC)cc2)(c2ccc(CCCCCC)cc2)c2cc(-c3scc(/C=C5/C(=O)c6ccccc6C5=C(C#N)C#N)c3OCC(CC)CCCC)sc2-4)cc1,1736.46,5.21,2.9,2.31,CCCCCCCCC(CCCCCC)Cn1nc2c(-c3ccc(C)s3)c(F)c(F)c(-c3ccc(-c4cc5c(-c6ccc(CC(CC)CCCC)s6)c6sc(C)cc6c(-c6ccc(CC(CC)CCCC)s6)c5s4)s3)c2n1,170.0,53.1,3.20 \,CCCCCCCCC(CCCCCC)Cn1nc2c(-c3ccc(C)s3)c(F)c(F)c(-c3ccc(-c4cc5c(-c6ccc(CC(CC)CCCC)s6)c6sc(C)cc6c(-c6ccc(CC(CC)CCCC)s6)c5s4)s3)c2n1.CCCCCCc1ccc(C2(c3ccc(CCCCCC)cc3)c3cc4c(cc3-c3sc(-c5scc(C=C6C(=O)c7ccccc7C6=C(C#N)C#N)c5OCC(CC)CCCC)cc32)C(c2ccc(CCCCCC)cc2)(c2ccc(CCCCCC)cc2)c2cc(-c3scc(/C=C5/C(=O)c6ccccc6C5=C(C#N)C#N)c3OCC(CC)CCCC)sc2-4)cc1
622,275,3.38,3.27,7.16,0.528,0.894,5.31,3.91,1.4,CCCCCCc1ccc(C2(c3ccc(CCCCCC)cc3)c3cc4c(cc3-c3sc(-c5sc(/C=C6/C(=O)c7ccccc7C6=C(C#N)C#N)cc5OCC(CC)CCCC)cc32)C(c2ccc(CCCCCC)cc2)(c2ccc(CCCCCC)cc2)c2cc(-c3sc(/C=C5/C(=O)c6ccccc6C5=C(C#N)C#N)cc3OCC(CC)CCCC)sc2-4)cc1,1736.46,5.26,3.16,2.1,CCCCC(CC)Cc1ccc(-c2c3cc(-c4ccc(-c5sc(-c6ccc(C)s6)c6c5C(=O)c5c(CC(CC)CCCC)sc(CC(CC)CCCC)c5C6=O)s4)sc3c(-c3ccc(CC(CC)CCCC)s3)c3cc(C)sc23)s1,117.0,58.5,2.00 \,CCCCC(CC)Cc1ccc(-c2c3cc(-c4ccc(-c5sc(-c6ccc(C)s6)c6c5C(=O)c5c(CC(CC)CCCC)sc(CC(CC)CCCC)c5C6=O)s4)sc3c(-c3ccc(CC(CC)CCCC)s3)c3cc(C)sc23)s1.CCCCCCc1ccc(C2(c3ccc(CCCCCC)cc3)c3cc4c(cc3-c3sc(-c5sc(/C=C6/C(=O)c7ccccc7C6=C(C#N)C#N)cc5OCC(CC)CCCC)cc32)C(c2ccc(CCCCCC)cc2)(c2ccc(CCCCCC)cc2)c2cc(-c3sc(/C=C5/C(=O)c6ccccc6C5=C(C#N)C#N)cc3OCC(CC)CCCC)sc2-4)cc1
623,275,8.79,8.43,14.67,0.596,1.006,5.31,3.68,1.63,CCCCCCc1ccc(C2(c3ccc(CCCCCC)cc3)c3cc4c(cc3-c3sc(-c5scc(C=C6C(=O)c7ccccc7C6=C(C#N)C#N)c5OCC(CC)CCCC)cc32)C(c2ccc(CCCCCC)cc2)(c2ccc(CCCCCC)cc2)c2cc(-c3scc(/C=C5/C(=O)c6ccccc6C5=C(C#N)C#N)c3OCC(CC)CCCC)sc2-4)cc1,1736.46,5.26,3.16,2.1,CCCCC(CC)Cc1ccc(-c2c3cc(-c4ccc(-c5sc(-c6ccc(C)s6)c6c5C(=O)c5c(CC(CC)CCCC)sc(CC(CC)CCCC)c5C6=O)s4)sc3c(-c3ccc(CC(CC)CCCC)s3)c3cc(C)sc23)s1,117.0,58.5,2.00 \,CCCCC(CC)Cc1ccc(-c2c3cc(-c4ccc(-c5sc(-c6ccc(C)s6)c6c5C(=O)c5c(CC(CC)CCCC)sc(CC(CC)CCCC)c5C6=O)s4)sc3c(-c3ccc(CC(CC)CCCC)s3)c3cc(C)sc23)s1.CCCCCCc1ccc(C2(c3ccc(CCCCCC)cc3)c3cc4c(cc3-c3sc(-c5scc(C=C6C(=O)c7ccccc7C6=C(C#N)C#N)c5OCC(CC)CCCC)cc32)C(c2ccc(CCCCCC)cc2)(c2ccc(CCCCCC)cc2)c2cc(-c3scc(/C=C5/C(=O)c6ccccc6C5=C(C#N)C#N)c3OCC(CC)CCCC)sc2-4)cc1
624,276,8.18,8.01,15.31,0.6,0.89,5.48,3.83,1.65,CCCCCCc1ccc(C2(c3ccc(CCCCCC)cc3)c3cc4c(cc3-c3sc5cc(/C=C6\C(=O)c7ccccc7C6=C(C#N)C#N)sc5c32)C(c2ccc(CCCCCC)cc2)(c2ccc(CCCCCC)cc2)c2c-4sc3cc(/C=C4\C(=O)c5ccccc5C4=C(C#N)C#N)sc23)cc1,1427.96,5.31,3.66,1.65,CCCCCCCCCCC(CCCCCCCC)CN1C(=O)c2c(c(-c3cc4sc(-c5cc6c(-c7ccc(CC(CC)CCCC)s7)c7sc(-c8sc(C)c9c(F)c(C(=O)OCC(CC)CCCC)sc89)cc7c(-c7ccc(CC(CC)CCCC)s7)c6s5)cc4s3)n(CCCCCCCC)c2-c2cc3sc(-c4cc5c(-c6ccc(CC(CC)CCCC)s6)c6sc(C)cc6c(-c6ccc(CC(CC)CCCC)s6)c5s4)cc3s2)C1=O,4.3,2.2,1.93 \,CCCCCCCCCCC(CCCCCCCC)CN1C(=O)c2c(c(-c3cc4sc(-c5cc6c(-c7ccc(CC(CC)CCCC)s7)c7sc(-c8sc(C)c9c(F)c(C(=O)OCC(CC)CCCC)sc89)cc7c(-c7ccc(CC(CC)CCCC)s7)c6s5)cc4s3)n(CCCCCCCC)c2-c2cc3sc(-c4cc5c(-c6ccc(CC(CC)CCCC)s6)c6sc(C)cc6c(-c6ccc(CC(CC)CCCC)s6)c5s4)cc3s2)C1=O.CCCCCCc1ccc(C2(c3ccc(CCCCCC)cc3)c3cc4c(cc3-c3sc5cc(/C=C6\C(=O)c7ccccc7C6=C(C#N)C#N)sc5c32)C(c2ccc(CCCCCC)cc2)(c2ccc(CCCCCC)cc2)c2c-4sc3cc(/C=C4\C(=O)c5ccccc5C4=C(C#N)C#N)sc23)cc1
625,276,8.73,8.58,21.44,0.55,0.74,5.44,4.19,1.25,CCCCCCc1ccc(C2(c3ccc(CCCCCC)cc3)c3cc4c(cc3-c3sc(-c5sc(/C=C6\C(=O)c7cc(F)c(F)cc7C6=C(C#N)C#N)cc5OCC(CC)CCCC)cc32)C(c2ccc(CCCCCC)cc2)(c2ccc(CCCCCC)cc2)c2cc(-c3sc(/C=C5\C(=O)c6cc(F)c(F)cc6C5=C(C#N)C#N)cc3OCC(CC)CCCC)sc2-4)cc1,1808.42,5.31,3.66,1.65,CCCCCCCCCCC(CCCCCCCC)CN1C(=O)c2c(c(-c3cc4sc(-c5cc6c(-c7ccc(CC(CC)CCCC)s7)c7sc(-c8sc(C)c9c(F)c(C(=O)OCC(CC)CCCC)sc89)cc7c(-c7ccc(CC(CC)CCCC)s7)c6s5)cc4s3)n(CCCCCCCC)c2-c2cc3sc(-c4cc5c(-c6ccc(CC(CC)CCCC)s6)c6sc(C)cc6c(-c6ccc(CC(CC)CCCC)s6)c5s4)cc3s2)C1=O,4.3,2.2,1.93 \,CCCCCCCCCCC(CCCCCCCC)CN1C(=O)c2c(c(-c3cc4sc(-c5cc6c(-c7ccc(CC(CC)CCCC)s7)c7sc(-c8sc(C)c9c(F)c(C(=O)OCC(CC)CCCC)sc89)cc7c(-c7ccc(CC(CC)CCCC)s7)c6s5)cc4s3)n(CCCCCCCC)c2-c2cc3sc(-c4cc5c(-c6ccc(CC(CC)CCCC)s6)c6sc(C)cc6c(-c6ccc(CC(CC)CCCC)s6)c5s4)cc3s2)C1=O.CCCCCCc1ccc(C2(c3ccc(CCCCCC)cc3)c3cc4c(cc3-c3sc(-c5sc(/C=C6\C(=O)c7cc(F)c(F)cc7C6=C(C#N)C#N)cc5OCC(CC)CCCC)cc32)C(c2ccc(CCCCCC)cc2)(c2ccc(CCCCCC)cc2)c2cc(-c3sc(/C=C5\C(=O)c6cc(F)c(F)cc6C5=C(C#N)C#N)cc3OCC(CC)CCCC)sc2-4)cc1
626,277,10.2,10.0,21.3,0.68,0.71,5.44,4.19,1.25,CCCCCCc1ccc(C2(c3ccc(CCCCCC)cc3)c3cc4c(cc3-c3sc(-c5sc(/C=C6\C(=O)c7cc(F)c(F)cc7C6=C(C#N)C#N)cc5OCC(CC)CCCC)cc32)C(c2ccc(CCCCCC)cc2)(c2ccc(CCCCCC)cc2)c2cc(-c3sc(/C=C5\C(=O)c6cc(F)c(F)cc6C5=C(C#N)C#N)cc3OCC(CC)CCCC)sc2-4)cc1,1808.42,5.22,3.64,1.58,CCCCC(CC)COC(=O)c1sc2c(-c3cc4c(-c5ccc(CC(CC)CCCC)s5)c5sc(C)cc5c(-c5ccc(CC(CC)CCCC)s5)c4s3)sc(C)c2c1F,124.0,72.9,1.70 \,CCCCC(CC)COC(=O)c1sc2c(-c3cc4c(-c5ccc(CC(CC)CCCC)s5)c5sc(C)cc5c(-c5ccc(CC(CC)CCCC)s5)c4s3)sc(C)c2c1F.CCCCCCc1ccc(C2(c3ccc(CCCCCC)cc3)c3cc4c(cc3-c3sc(-c5sc(/C=C6\C(=O)c7cc(F)c(F)cc7C6=C(C#N)C#N)cc5OCC(CC)CCCC)cc32)C(c2ccc(CCCCCC)cc2)(c2ccc(CCCCCC)cc2)c2cc(-c3sc(/C=C5\C(=O)c6cc(F)c(F)cc6C5=C(C#N)C#N)cc3OCC(CC)CCCC)sc2-4)cc1
627,278,7.46,7.17,15.45,0.51,0.95,5.55,3.9,1.65,CCCCCCc1ccc(C2(c3ccc(CCCCCC)cc3)c3cc4c(cc3-c3[se]c5cc(/C=C6\C(=O)c7ccccc7C6=C(C#N)C#N)sc5c32)C(c2ccc(CCCCCC)cc2)(c2ccc(CCCCCC)cc2)c2c-4[se]c3cc(/C=C4\C(=O)c5ccccc5C4=C(C#N)C#N)sc23)cc1,1521.76,5.45,3.65,1.8,CCCCC(CC)Cc1sc(-c2c3cc(-c4ccc(-c5sc(-c6ccc(C)s6)c6c5C(=O)c5c(CC(CC)CCCC)sc(CC(CC)CCCC)c5C6=O)s4)sc3c(-c3cc(F)c(CC(CC)CCCC)s3)c3cc(C)sc23)cc1F,38.6,19.3,2.00 \,CCCCC(CC)Cc1sc(-c2c3cc(-c4ccc(-c5sc(-c6ccc(C)s6)c6c5C(=O)c5c(CC(CC)CCCC)sc(CC(CC)CCCC)c5C6=O)s4)sc3c(-c3cc(F)c(CC(CC)CCCC)s3)c3cc(C)sc23)cc1F.CCCCCCc1ccc(C2(c3ccc(CCCCCC)cc3)c3cc4c(cc3-c3[se]c5cc(/C=C6\C(=O)c7ccccc7C6=C(C#N)C#N)sc5c32)C(c2ccc(CCCCCC)cc2)(c2ccc(CCCCCC)cc2)c2c-4[se]c3cc(/C=C4\C(=O)c5ccccc5C4=C(C#N)C#N)sc23)cc1
