Repository: aspuru-guzik-group/Beyond-Molecular-Structure-ML-for-OPV-Materials-Devices

File: Saeki_2022_n1318/Saeki_corrected.csv (part 12 of 24)
ID,Ref,PCE_max(%),PCE_ave(%),Jsc(mA/cm2),FF,Voc(V),'-HOMO_n(eV),'-LUMO_n(eV),Eg_n(eV),n(SMILES),M (g/mol),'-HOMO_p(eV),'-LUMO_p(eV),Eg_p(eV),p(SMILES),Mw (kg/mol),Mn(kg/mol),PDI\,DonorAcceptor
628,278,13.32,12.91,22.92,0.75,0.78,5.65,4.08,1.57,CCCCCCc1ccc(C2(c3ccc(CCCCCC)cc3)c3cc4c(cc3-c3[se]c5cc(/C=C6\C(=O)c7cc(Cl)c(Cl)cc7C6=C(C#N)C#N)sc5c32)C(c2ccc(CCCCCC)cc2)(c2ccc(CCCCCC)cc2)c2c-4[se]c3cc(/C=C4\C(=O)c5cc(Cl)c(Cl)cc5C4=C(C#N)C#N)sc23)cc1,1659.52,5.45,3.65,1.8,CCCCC(CC)Cc1sc(-c2c3cc(-c4ccc(-c5sc(-c6ccc(C)s6)c6c5C(=O)c5c(CC(CC)CCCC)sc(CC(CC)CCCC)c5C6=O)s4)sc3c(-c3cc(F)c(CC(CC)CCCC)s3)c3cc(C)sc23)cc1F,38.6,19.3,2.00 \,CCCCC(CC)Cc1sc(-c2c3cc(-c4ccc(-c5sc(-c6ccc(C)s6)c6c5C(=O)c5c(CC(CC)CCCC)sc(CC(CC)CCCC)c5C6=O)s4)sc3c(-c3cc(F)c(CC(CC)CCCC)s3)c3cc(C)sc23)cc1F.CCCCCCc1ccc(C2(c3ccc(CCCCCC)cc3)c3cc4c(cc3-c3[se]c5cc(/C=C6\C(=O)c7cc(Cl)c(Cl)cc7C6=C(C#N)C#N)sc5c32)C(c2ccc(CCCCCC)cc2)(c2ccc(CCCCCC)cc2)c2c-4[se]c3cc(/C=C4\C(=O)c5cc(Cl)c(Cl)cc5C4=C(C#N)C#N)sc23)cc1
629,279,3.98,3.81,7.16,0.586,0.95,5.47,3.82,1.65,CCCCCCc1ccc(C2(c3ccc(CCCCCC)cc3)c3cc4c(cc3-c3sc5c6sc(/C=C7\C(=O)c8ccccc8C7=C(C#N)C#N)cc6n(CC(CCCC)CCCCCC)c5c32)C(c2ccc(CCCCCC)cc2)(c2ccc(CCCCCC)cc2)c2c-4sc3c4sc(/C=C5\C(=O)c6ccccc6C5=C(C#N)C#N)cc4n(CC(CCCC)CCCCCC)c23)cc1,1842.68,5.33,3.29,2.04,CCCCC(CC)Cc1ccc(-c2c3cc(-c4ccc(-c5sc(-c6ccc(C)s6)c6c5C(=O)c5c(CC(CC)CCCC)sc(CC(CC)CCCC)c5C6=O)s4)sc3c(-c3ccc(CC(CC)CCCC)s3)c3cc(C)sc23)s1,117.0,58.5,2.00 \,CCCCC(CC)Cc1ccc(-c2c3cc(-c4ccc(-c5sc(-c6ccc(C)s6)c6c5C(=O)c5c(CC(CC)CCCC)sc(CC(CC)CCCC)c5C6=O)s4)sc3c(-c3ccc(CC(CC)CCCC)s3)c3cc(C)sc23)s1.CCCCCCc1ccc(C2(c3ccc(CCCCCC)cc3)c3cc4c(cc3-c3sc5c6sc(/C=C7\C(=O)c8ccccc8C7=C(C#N)C#N)cc6n(CC(CCCC)CCCCCC)c5c32)C(c2ccc(CCCCCC)cc2)(c2ccc(CCCCCC)cc2)c2c-4sc3c4sc(/C=C5\C(=O)c6ccccc6C5=C(C#N)C#N)cc4n(CC(CCCC)CCCCCC)c23)cc1
630,279,11.1,10.7,19.8,0.671,0.835,5.54,3.94,1.6,CCCCCCc1ccc(C2(c3ccc(CCCCCC)cc3)c3cc4c(cc3-c3sc5c6sc(/C=C7\C(=O)c8cc(F)c(F)cc8C7=C(C#N)C#N)cc6n(CC(CCCC)CCCCCC)c5c32)C(c2ccc(CCCCCC)cc2)(c2ccc(CCCCCC)cc2)c2c-4sc3c4sc(/C=C5\C(=O)c6cc(F)c(F)cc6C5=C(C#N)C#N)cc4n(CC(CCCC)CCCCCC)c23)cc1,1914.64,5.33,3.29,2.04,CCCCC(CC)Cc1ccc(-c2c3cc(-c4ccc(-c5sc(-c6ccc(C)s6)c6c5C(=O)c5c(CC(CC)CCCC)sc(CC(CC)CCCC)c5C6=O)s4)sc3c(-c3ccc(CC(CC)CCCC)s3)c3cc(C)sc23)s1,117.0,58.5,2.00 \,CCCCC(CC)Cc1ccc(-c2c3cc(-c4ccc(-c5sc(-c6ccc(C)s6)c6c5C(=O)c5c(CC(CC)CCCC)sc(CC(CC)CCCC)c5C6=O)s4)sc3c(-c3ccc(CC(CC)CCCC)s3)c3cc(C)sc23)s1.CCCCCCc1ccc(C2(c3ccc(CCCCCC)cc3)c3cc4c(cc3-c3sc5c6sc(/C=C7\C(=O)c8cc(F)c(F)cc8C7=C(C#N)C#N)cc6n(CC(CCCC)CCCCCC)c5c32)C(c2ccc(CCCCCC)cc2)(c2ccc(CCCCCC)cc2)c2c-4sc3c4sc(/C=C5\C(=O)c6cc(F)c(F)cc6C5=C(C#N)C#N)cc4n(CC(CCCC)CCCCCC)c23)cc1
631,279,13.4,13.0,22.2,0.74,0.813,5.51,3.95,1.56,CCCCCCc1ccc(C2(c3ccc(CCCCCC)cc3)c3cc4c(cc3-c3sc5c6sc(/C=C7\C(=O)c8cc(Cl)c(Cl)cc8C7=C(C#N)C#N)cc6n(CC(CCCC)CCCCCC)c5c32)C(c2ccc(CCCCCC)cc2)(c2ccc(CCCCCC)cc2)c2c-4sc3c4sc(/C=C5\C(=O)c6cc(Cl)c(Cl)cc6C5=C(C#N)C#N)cc4n(CC(CCCC)CCCCCC)c23)cc1,1980.45,5.33,3.29,2.04,CCCCC(CC)Cc1ccc(-c2c3cc(-c4ccc(-c5sc(-c6ccc(C)s6)c6c5C(=O)c5c(CC(CC)CCCC)sc(CC(CC)CCCC)c5C6=O)s4)sc3c(-c3ccc(CC(CC)CCCC)s3)c3cc(C)sc23)s1,117.0,58.5,2.00 \,CCCCC(CC)Cc1ccc(-c2c3cc(-c4ccc(-c5sc(-c6ccc(C)s6)c6c5C(=O)c5c(CC(CC)CCCC)sc(CC(CC)CCCC)c5C6=O)s4)sc3c(-c3ccc(CC(CC)CCCC)s3)c3cc(C)sc23)s1.CCCCCCc1ccc(C2(c3ccc(CCCCCC)cc3)c3cc4c(cc3-c3sc5c6sc(/C=C7\C(=O)c8cc(Cl)c(Cl)cc8C7=C(C#N)C#N)cc6n(CC(CCCC)CCCCCC)c5c32)C(c2ccc(CCCCCC)cc2)(c2ccc(CCCCCC)cc2)c2c-4sc3c4sc(/C=C5\C(=O)c6cc(Cl)c(Cl)cc6C5=C(C#N)C#N)cc4n(CC(CCCC)CCCCCC)c23)cc1
632,280,11.9,11.7,22.5,0.703,0.74,5.48,4.02,1.46,CCCCCCc1ccc(C2(c3ccc(CCCCCC)cc3)c3c(sc4cc(/C=C5\C(=O)c6ccc(F)cc6C5=C(C#N)C#N)sc34)-c3sc4c5c(sc4c32)-c2sc3cc(/C=C4\C(=O)c6ccc(F)cc6C4=C(C#N)C#N)sc3c2C5(c2ccc(CCCCCC)cc2)c2ccc(CCCCCC)cc2)cc1,1526.04,5.28,3.5,1.78,CCCCC(CC)COC(=O)c1sc2c(-c3cc4c(-c5ccc(CC(CC)CCCC)s5)c5sc(C)cc5c(-c5ccc(CC(CC)CCCC)s5)c4s3)sc(C)c2c1F,124.0,72.9,1.70 \,CCCCC(CC)COC(=O)c1sc2c(-c3cc4c(-c5ccc(CC(CC)CCCC)s5)c5sc(C)cc5c(-c5ccc(CC(CC)CCCC)s5)c4s3)sc(C)c2c1F.CCCCCCc1ccc(C2(c3ccc(CCCCCC)cc3)c3c(sc4cc(/C=C5\C(=O)c6ccc(F)cc6C5=C(C#N)C#N)sc34)-c3sc4c5c(sc4c32)-c2sc3cc(/C=C4\C(=O)c6ccc(F)cc6C4=C(C#N)C#N)sc3c2C5(c2ccc(CCCCCC)cc2)c2ccc(CCCCCC)cc2)cc1
633,281,10.5,10.0,23.4,0.64,0.7,5.4,4.0,1.4,CCCCC(CC)CCc1cc(/C=C2\C(=O)c3cc(F)c(F)cc3C2=C(C#N)C#N)sc1-c1cc2c(s1)-c1sc(-c3sc(/C=C4\C(=O)c5cc(F)c(F)cc5C4=C(C#N)C#N)cc3CCC(CC)CCCC)cc1C2(CC(CC)CCCC)CC(CC)CCCC,1299.76,5.2,3.5,1.7,CCCCC(CC)COC(=O)c1sc2c(-c3cc4c(-c5ccc(CC(CC)CCCC)s5)c5sc(C)cc5c(-c5ccc(CC(CC)CCCC)s5)c4s3)sc(C)c2c1F,124.0,72.9,1.70 \,CCCCC(CC)COC(=O)c1sc2c(-c3cc4c(-c5ccc(CC(CC)CCCC)s5)c5sc(C)cc5c(-c5ccc(CC(CC)CCCC)s5)c4s3)sc(C)c2c1F.CCCCC(CC)CCc1cc(/C=C2\C(=O)c3cc(F)c(F)cc3C2=C(C#N)C#N)sc1-c1cc2c(s1)-c1sc(-c3sc(/C=C4\C(=O)c5cc(F)c(F)cc5C4=C(C#N)C#N)cc3CCC(CC)CCCC)cc1C2(CC(CC)CCCC)CC(CC)CCCC
634,281,10.2,10.0,24.8,0.64,0.64,5.3,4.1,1.2,CCCCC(CC)CCc1cc(/C=C2\C(=O)c3cc(F)c(F)cc3C2=C(C#N)C#N)sc1-c1cc2c(s1)-c1sc(-c3sc(/C=C4\C(=O)c5cc(F)c(F)cc5C4=C(C#N)C#N)cc3OCC(CC)CCCC)cc1C2(CC(CC)CCCC)CC(CC)CCCC,1301.73,5.2,3.5,1.7,CCCCC(CC)COC(=O)c1sc2c(-c3cc4c(-c5ccc(CC(CC)CCCC)s5)c5sc(C)cc5c(-c5ccc(CC(CC)CCCC)s5)c4s3)sc(C)c2c1F,124.0,72.9,1.70 \,CCCCC(CC)COC(=O)c1sc2c(-c3cc4c(-c5ccc(CC(CC)CCCC)s5)c5sc(C)cc5c(-c5ccc(CC(CC)CCCC)s5)c4s3)sc(C)c2c1F.CCCCC(CC)CCc1cc(/C=C2\C(=O)c3cc(F)c(F)cc3C2=C(C#N)C#N)sc1-c1cc2c(s1)-c1sc(-c3sc(/C=C4\C(=O)c5cc(F)c(F)cc5C4=C(C#N)C#N)cc3OCC(CC)CCCC)cc1C2(CC(CC)CCCC)CC(CC)CCCC
635,281,7.3,6.9,20.7,0.61,0.57,5.2,4.1,1.1,CCCCC(CC)COc1cc(/C=C2\C(=O)c3cc(F)c(F)cc3C2=C(C#N)C#N)sc1-c1cc2c(s1)-c1sc(-c3sc(/C=C4\C(=O)c5cc(F)c(F)cc5C4=C(C#N)C#N)cc3OCC(CC)CCCC)cc1C2(CC(CC)CCCC)CC(CC)CCCC,1303.71,5.2,3.5,1.7,CCCCC(CC)COC(=O)c1sc2c(-c3cc4c(-c5ccc(CC(CC)CCCC)s5)c5sc(C)cc5c(-c5ccc(CC(CC)CCCC)s5)c4s3)sc(C)c2c1F,124.0,72.9,1.70 \,CCCCC(CC)COC(=O)c1sc2c(-c3cc4c(-c5ccc(CC(CC)CCCC)s5)c5sc(C)cc5c(-c5ccc(CC(CC)CCCC)s5)c4s3)sc(C)c2c1F.CCCCC(CC)COc1cc(/C=C2\C(=O)c3cc(F)c(F)cc3C2=C(C#N)C#N)sc1-c1cc2c(s1)-c1sc(-c3sc(/C=C4\C(=O)c5cc(F)c(F)cc5C4=C(C#N)C#N)cc3OCC(CC)CCCC)cc1C2(CC(CC)CCCC)CC(CC)CCCC
636,282,8.09,8.06,13.64,0.587,1.01,5.51,3.88,1.63,CCCCCCCCC1(CCCCCCCC)c2cc3c(cc2-c2sc(-c4ccc(/C=C5\SC(=S)N(CC)C5=O)c5nsnc45)cc21)C(CCCCCCCC)(CCCCCCCC)c1cc(-c2ccc(/C=C4\SC(=S)N(CC)C4=O)c4nsnc24)sc1-3,1326.02,5.21,3.41,1.8,CCCCC(CC)Cc1ccc(-c2c3cc(-c4ccc(-c5sc(-c6ccc(C)s6)c6c5C(=O)c5c(CC(CC)CCCC)sc(CC(CC)CCCC)c5C6=O)s4)sc3c(-c3ccc(CC(CC)CCCC)s3)c3cc(C)sc23)s1,117.0,58.5,2.00 \,CCCCC(CC)Cc1ccc(-c2c3cc(-c4ccc(-c5sc(-c6ccc(C)s6)c6c5C(=O)c5c(CC(CC)CCCC)sc(CC(CC)CCCC)c5C6=O)s4)sc3c(-c3ccc(CC(CC)CCCC)s3)c3cc(C)sc23)s1.CCCCCCCCC1(CCCCCCCC)c2cc3c(cc2-c2sc(-c4ccc(/C=C5\SC(=S)N(CC)C5=O)c5nsnc45)cc21)C(CCCCCCCC)(CCCCCCCC)c1cc(-c2ccc(/C=C4\SC(=S)N(CC)C4=O)c4nsnc24)sc1-3
637,283,6.04,5.71,14.2,0.575,0.74,5.48,3.83,1.65,CCCCCCc1ccc(C2(c3ccc(CCCCCC)cc3)c3cc4c(cc3-c3sc5cc(/C=C6\C(=O)c7ccccc7C6=C(C#N)C#N)sc5c32)C(c2ccc(CCCCCC)cc2)(c2ccc(CCCCCC)cc2)c2c-4sc3cc(/C=C4\C(=O)c5ccccc5C4=C(C#N)C#N)sc23)cc1,1427.96,5.27,3.45,1.82,CCCCCCCCC(CCCCCC)Cn1nc2c(-c3ccc(-c4cc5c(-c6ccc(CC(CC)CCCC)s6)c6sc(C)cc6c(-c6ccc(CC(CC)CCCC)s6)c5s4)s3)c3cc(F)sc3c(-c3ccc(C)s3)c2n1,225.6,94.0,2.40 \,CCCCCCCCC(CCCCCC)Cn1nc2c(-c3ccc(-c4cc5c(-c6ccc(CC(CC)CCCC)s6)c6sc(C)cc6c(-c6ccc(CC(CC)CCCC)s6)c5s4)s3)c3cc(F)sc3c(-c3ccc(C)s3)c2n1.CCCCCCc1ccc(C2(c3ccc(CCCCCC)cc3)c3cc4c(cc3-c3sc5cc(/C=C6\C(=O)c7ccccc7C6=C(C#N)C#N)sc5c32)C(c2ccc(CCCCCC)cc2)(c2ccc(CCCCCC)cc2)c2c-4sc3cc(/C=C4\C(=O)c5ccccc5C4=C(C#N)C#N)sc23)cc1
638,283,6.59,6.05,13.94,0.618,0.77,5.48,3.83,1.65,CCCCCCc1ccc(C2(c3ccc(CCCCCC)cc3)c3cc4c(cc3-c3sc5cc(/C=C6\C(=O)c7ccccc7C6=C(C#N)C#N)sc5c32)C(c2ccc(CCCCCC)cc2)(c2ccc(CCCCCC)cc2)c2c-4sc3cc(/C=C4\C(=O)c5ccccc5C4=C(C#N)C#N)sc23)cc1,1427.96,5.37,3.58,1.79,CCCCCCCCC(CCCCCC)Cn1nc2c(-c3ccc(-c4cc5c(-c6cc(F)c(CC(CC)CCCC)s6)c6sc(C)cc6c(-c6cc(F)c(CC(CC)CCCC)s6)c5s4)s3)c3cc(F)sc3c(-c3ccc(C)s3)c2n1,212.5,85.0,2.50 \,CCCCCCCCC(CCCCCC)Cn1nc2c(-c3ccc(-c4cc5c(-c6cc(F)c(CC(CC)CCCC)s6)c6sc(C)cc6c(-c6cc(F)c(CC(CC)CCCC)s6)c5s4)s3)c3cc(F)sc3c(-c3ccc(C)s3)c2n1.CCCCCCc1ccc(C2(c3ccc(CCCCCC)cc3)c3cc4c(cc3-c3sc5cc(/C=C6\C(=O)c7ccccc7C6=C(C#N)C#N)sc5c32)C(c2ccc(CCCCCC)cc2)(c2ccc(CCCCCC)cc2)c2c-4sc3cc(/C=C4\C(=O)c5ccccc5C4=C(C#N)C#N)sc23)cc1
639,284,8.61,8.44,23.41,0.553,0.66,5.65,4.1,1.55,CCCCCCCCCCCc1c(/C=C2\C(=O)c3cc(F)c(F)cc3C2=C(C#N)C#N)sc2c1sc1c3c4nsnc4c4c5sc6c(CCCCCCCCCCC)c(/C=C7\C(=O)c8cc(F)c(F)cc8C7=C(C#N)C#N)sc6c5n(CC(CC)CCCC)c4c3n(CC(CC)CCCC)c21,1451.94,5.19,3.44,1.75,CCCCCCCCOc1cccc(-c2nc3c(-c4ccc(C)s4)c(F)c(F)c(-c4ccc(-c5cc6c(-c7ccc(CC(CC)CCCC)s7)c7sc(C)cc7c(-c7ccc(CC(CC)CCCC)s7)c6s5)s4)c3nc2-c2cccc(OCCCCCCCC)c2)c1,55.4,18.3,3.03 \,CCCCCCCCOc1cccc(-c2nc3c(-c4ccc(C)s4)c(F)c(F)c(-c4ccc(-c5cc6c(-c7ccc(CC(CC)CCCC)s7)c7sc(C)cc7c(-c7ccc(CC(CC)CCCC)s7)c6s5)s4)c3nc2-c2cccc(OCCCCCCCC)c2)c1.CCCCCCCCCCCc1c(/C=C2\C(=O)c3cc(F)c(F)cc3C2=C(C#N)C#N)sc2c1sc1c3c4nsnc4c4c5sc6c(CCCCCCCCCCC)c(/C=C7\C(=O)c8cc(F)c(F)cc8C7=C(C#N)C#N)sc6c5n(CC(CC)CCCC)c4c3n(CC(CC)CCCC)c21
640,284,12.02,11.84,24.64,0.622,0.78,5.65,4.1,1.55,CCCCCCCCCCCc1c(/C=C2\C(=O)c3cc(F)c(F)cc3C2=C(C#N)C#N)sc2c1sc1c3c4nsnc4c4c5sc6c(CCCCCCCCCCC)c(/C=C7\C(=O)c8cc(F)c(F)cc8C7=C(C#N)C#N)sc6c5n(CC(CC)CCCC)c4c3n(CC(CC)CCCC)c21,1451.94,5.37,3.48,1.89,CCCCCCCCOc1cccc(-c2nc3c(-c4ccc(C)s4)c(F)c(F)c(-c4ccc(-c5cc6c(-c7cc(F)c(CC(CC)CCCC)s7)c7sc(C)cc7c(-c7cc(F)c(CC(CC)CCCC)s7)c6s5)s4)c3nc2-c2cccc(OCCCCCCCC)c2)c1,54.1,17.1,3.16 \,CCCCCCCCOc1cccc(-c2nc3c(-c4ccc(C)s4)c(F)c(F)c(-c4ccc(-c5cc6c(-c7cc(F)c(CC(CC)CCCC)s7)c7sc(C)cc7c(-c7cc(F)c(CC(CC)CCCC)s7)c6s5)s4)c3nc2-c2cccc(OCCCCCCCC)c2)c1.CCCCCCCCCCCc1c(/C=C2\C(=O)c3cc(F)c(F)cc3C2=C(C#N)C#N)sc2c1sc1c3c4nsnc4c4c5sc6c(CCCCCCCCCCC)c(/C=C7\C(=O)c8cc(F)c(F)cc8C7=C(C#N)C#N)sc6c5n(CC(CC)CCCC)c4c3n(CC(CC)CCCC)c21
641,284,13.1,13.01,24.68,0.637,0.83,5.65,4.1,1.55,CCCCCCCCCCCc1c(/C=C2\C(=O)c3cc(F)c(F)cc3C2=C(C#N)C#N)sc2c1sc1c3c4nsnc4c4c5sc6c(CCCCCCCCCCC)c(/C=C7\C(=O)c8cc(F)c(F)cc8C7=C(C#N)C#N)sc6c5n(CC(CC)CCCC)c4c3n(CC(CC)CCCC)c21,1451.94,5.41,3.5,1.91,CCCCCCCCOc1cccc(-c2nc3c(-c4ccc(C)s4)c(F)c(F)c(-c4ccc(-c5cc6c(-c7cc(F)c(SCC(CC)CCCC)s7)c7sc(C)cc7c(-c7cc(F)c(SCC(CC)CCCC)s7)c6s5)s4)c3nc2-c2cccc(OCCCCCCCC)c2)c1,66.2,22.9,2.89 \,CCCCCCCCOc1cccc(-c2nc3c(-c4ccc(C)s4)c(F)c(F)c(-c4ccc(-c5cc6c(-c7cc(F)c(SCC(CC)CCCC)s7)c7sc(C)cc7c(-c7cc(F)c(SCC(CC)CCCC)s7)c6s5)s4)c3nc2-c2cccc(OCCCCCCCC)c2)c1.CCCCCCCCCCCc1c(/C=C2\C(=O)c3cc(F)c(F)cc3C2=C(C#N)C#N)sc2c1sc1c3c4nsnc4c4c5sc6c(CCCCCCCCCCC)c(/C=C7\C(=O)c8cc(F)c(F)cc8C7=C(C#N)C#N)sc6c5n(CC(CC)CCCC)c4c3n(CC(CC)CCCC)c21
642,285,10.56,10.22,17.4,0.65,0.904,5.48,3.9,1.58,CCCCCCc1ccc(C2(c3ccc(CCCCCC)s3)c3cc4c(cc3-c3sc5cc(/C=C6\C(=O)c7c(C)sc(C)c7C6=C(C#N)C#N)sc5c32)C(c2ccc(CCCCCC)s2)(c2ccc(CCCCCC)s2)c2c-4sc3cc(/C=C4\C(=O)c5c(C)sc(C)c5C4=C(C#N)C#N)sc23)s1,1520.2,5.33,3.53,1.8,CCCCC(CC)Cc1ccc(-c2c3cc(-c4ccc(-c5sc(-c6ccc(C)s6)c6c5C(=O)c5c(CC(CC)CCCC)sc(CC(CC)CCCC)c5C6=O)s4)sc3c(-c3ccc(CC(CC)CCCC)s3)c3cc(C)sc23)s1,117.0,58.5,2.00 \,CCCCC(CC)Cc1ccc(-c2c3cc(-c4ccc(-c5sc(-c6ccc(C)s6)c6c5C(=O)c5c(CC(CC)CCCC)sc(CC(CC)CCCC)c5C6=O)s4)sc3c(-c3ccc(CC(CC)CCCC)s3)c3cc(C)sc23)s1.CCCCCCc1ccc(C2(c3ccc(CCCCCC)s3)c3cc4c(cc3-c3sc5cc(/C=C6\C(=O)c7c(C)sc(C)c7C6=C(C#N)C#N)sc5c32)C(c2ccc(CCCCCC)s2)(c2ccc(CCCCCC)s2)c2c-4sc3cc(/C=C4\C(=O)c5c(C)sc(C)c5C4=C(C#N)C#N)sc23)s1
643,286,7.5,7.2,16.97,0.58,0.72,5.43,4.08,1.35,CCCCCCc1ccc(C2(c3ccc(CCCCCC)cc3)c3cc4c(cc3-c3sc(-c5sc(/C=C6\C(=O)c7cc(F)c(F)cc7C6=C(C#N)C#N)cc5SCC(CC)CCCC)cc32)C(c2ccc(CCCCCC)cc2)(c2ccc(CCCCCC)cc2)c2cc(-c3sc(/C=C5\C(=O)c6cc(F)c(F)cc6C5=C(C#N)C#N)cc3SCC(CC)CCCC)sc2-4)cc1,1840.55,5.22,3.64,1.58,CCCCC(CC)COC(=O)c1sc2c(-c3cc4c(-c5ccc(CC(CC)CCCC)s5)c5sc(C)cc5c(-c5ccc(CC(CC)CCCC)s5)c4s3)sc(C)c2c1F,124.0,72.9,1.70 \,CCCCC(CC)COC(=O)c1sc2c(-c3cc4c(-c5ccc(CC(CC)CCCC)s5)c5sc(C)cc5c(-c5ccc(CC(CC)CCCC)s5)c4s3)sc(C)c2c1F.CCCCCCc1ccc(C2(c3ccc(CCCCCC)cc3)c3cc4c(cc3-c3sc(-c5sc(/C=C6\C(=O)c7cc(F)c(F)cc7C6=C(C#N)C#N)cc5SCC(CC)CCCC)cc32)C(c2ccc(CCCCCC)cc2)(c2ccc(CCCCCC)cc2)c2cc(-c3sc(/C=C5\C(=O)c6cc(F)c(F)cc6C5=C(C#N)C#N)cc3SCC(CC)CCCC)sc2-4)cc1
644,287,11.47,11.28,23.45,0.689,0.71,5.46,3.9,1.56,CCCCCCc1ccc(C2(c3ccc(CCCCCC)cc3)Oc3c(sc4c5c(sc34)-c3sc4cc(/C=C6\C(=O)c7cc(F)c(F)cc7C6=C(C#N)C#N)sc4c3C(c3ccc(CCCCCC)cc3)(c3ccc(CCCCCC)cc3)O5)-c3sc4cc(/C=C5\C(=O)c6cc(F)c(F)cc6C5=C(C#N)C#N)sc4c32)cc1,1594.02,5.23,3.52,1.71,CCCCC(CC)COC(=O)c1sc2c(-c3cc4c(-c5ccc(CC(CC)CCCC)s5)c5sc(C)cc5c(-c5ccc(CC(CC)CCCC)s5)c4s3)sc(C)c2c1F,124.0,72.9,1.70 \,CCCCC(CC)COC(=O)c1sc2c(-c3cc4c(-c5ccc(CC(CC)CCCC)s5)c5sc(C)cc5c(-c5ccc(CC(CC)CCCC)s5)c4s3)sc(C)c2c1F.CCCCCCc1ccc(C2(c3ccc(CCCCCC)cc3)Oc3c(sc4c5c(sc34)-c3sc4cc(/C=C6\C(=O)c7cc(F)c(F)cc7C6=C(C#N)C#N)sc4c3C(c3ccc(CCCCCC)cc3)(c3ccc(CCCCCC)cc3)O5)-c3sc4cc(/C=C5\C(=O)c6cc(F)c(F)cc6C5=C(C#N)C#N)sc4c32)cc1
645,287,9.25,9.08,17.52,0.708,0.746,5.57,3.92,1.65,CCCCCCc1ccc(C2(c3ccc(CCCCCC)cc3)c3cc(/C=C4\C(=O)c5cc(F)c(F)cc5C4=C(C#N)C#N)sc3-c3sc4c(-c5ccc(CC(CC)CCCC)s5)c5c6c(sc5c(-c5ccc(CC(CC)CCCC)s5)c4c32)-c2sc(/C=C3\C(=O)c4cc(F)c(F)cc4C3=C(C#N)C#N)cc2C6(c2ccc(CCCCCC)cc2)c2ccc(CCCCCC)cc2)cc1,1888.59,5.23,3.52,1.71,CCCCC(CC)COC(=O)c1sc2c(-c3cc4c(-c5ccc(CC(CC)CCCC)s5)c5sc(C)cc5c(-c5ccc(CC(CC)CCCC)s5)c4s3)sc(C)c2c1F,124.0,72.9,1.70 \,CCCCC(CC)COC(=O)c1sc2c(-c3cc4c(-c5ccc(CC(CC)CCCC)s5)c5sc(C)cc5c(-c5ccc(CC(CC)CCCC)s5)c4s3)sc(C)c2c1F.CCCCCCc1ccc(C2(c3ccc(CCCCCC)cc3)c3cc(/C=C4\C(=O)c5cc(F)c(F)cc5C4=C(C#N)C#N)sc3-c3sc4c(-c5ccc(CC(CC)CCCC)s5)c5c6c(sc5c(-c5ccc(CC(CC)CCCC)s5)c4c32)-c2sc(/C=C3\C(=O)c4cc(F)c(F)cc4C3=C(C#N)C#N)cc2C6(c2ccc(CCCCCC)cc2)c2ccc(CCCCCC)cc2)cc1
646,288,10.3,10.0,15.6,0.66,1.01,5.5,3.85,1.65,CCCCCCc1ccc(C2(c3ccc(CCCCCC)cc3)c3cc4c(cc3-c3sc5cc(/C=C6\C(=O)c7ccccc7C6=C(C#N)C#N)sc5c32)C(c2ccc(CCCCCC)cc2)(c2ccc(CCCCCC)cc2)c2c-4sc3cc(/C=C4\C(=O)c5ccccc5C4=C(C#N)C#N)sc23)cc1,1427.96,5.48,3.65,1.83,CCCCC(CC)Cc1sc(-c2c3cc(-c4ccc(-c5sc(-c6ccc(C)s6)c6c5C(=O)c5c(CC(CC)CCCC)sc(CC(CC)CCCC)c5C6=O)s4)sc3c(-c3cc(F)c(CC(CC)CCCC)s3)c3cc(C)sc23)cc1F,38.6,19.3,2.00 \,CCCCC(CC)Cc1sc(-c2c3cc(-c4ccc(-c5sc(-c6ccc(C)s6)c6c5C(=O)c5c(CC(CC)CCCC)sc(CC(CC)CCCC)c5C6=O)s4)sc3c(-c3cc(F)c(CC(CC)CCCC)s3)c3cc(C)sc23)cc1F.CCCCCCc1ccc(C2(c3ccc(CCCCCC)cc3)c3cc4c(cc3-c3sc5cc(/C=C6\C(=O)c7ccccc7C6=C(C#N)C#N)sc5c32)C(c2ccc(CCCCCC)cc2)(c2ccc(CCCCCC)cc2)c2c-4sc3cc(/C=C4\C(=O)c5ccccc5C4=C(C#N)C#N)sc23)cc1
647,288,10.9,10.3,16.5,0.67,0.989,5.63,3.9,1.73,CC#Cc1ccc2c(c1)C(=C(C#N)C#N)/C(=C/c1cc3sc4c(c3s1)C(c1ccc(CCCCCC)cc1)(c1ccc(CCCCCC)cc1)c1cc3c(cc1-4)C(c1ccc(CCCCCC)cc1)(c1ccc(CCCCCC)cc1)c1c-3sc3cc(/C=C4\C(=O)c5ccc(C#CC)cc5C4=C(C#N)C#N)sc13)C2=O,1504.05,5.48,3.65,1.83,CCCCC(CC)Cc1sc(-c2c3cc(-c4ccc(-c5sc(-c6ccc(C)s6)c6c5C(=O)c5c(CC(CC)CCCC)sc(CC(CC)CCCC)c5C6=O)s4)sc3c(-c3cc(F)c(CC(CC)CCCC)s3)c3cc(C)sc23)cc1F,38.6,19.3,2.00 \,CCCCC(CC)Cc1sc(-c2c3cc(-c4ccc(-c5sc(-c6ccc(C)s6)c6c5C(=O)c5c(CC(CC)CCCC)sc(CC(CC)CCCC)c5C6=O)s4)sc3c(-c3cc(F)c(CC(CC)CCCC)s3)c3cc(C)sc23)cc1F.CC#Cc1ccc2c(c1)C(=C(C#N)C#N)/C(=C/c1cc3sc4c(c3s1)C(c1ccc(CCCCCC)cc1)(c1ccc(CCCCCC)cc1)c1cc3c(cc1-4)C(c1ccc(CCCCCC)cc1)(c1ccc(CCCCCC)cc1)c1c-3sc3cc(/C=C4\C(=O)c5ccc(C#CC)cc5C4=C(C#N)C#N)sc13)C2=O
648,288,12.6,12.2,17.5,0.73,0.986,5.69,3.91,1.78,CCCCCCc1ccc(C2(c3ccc(CCCCCC)cc3)c3cc4c(cc3-c3sc5cc(/C=C6\C(=O)c7ccc(C#Cc8ccccc8)cc7C6=C(C#N)C#N)sc5c32)C(c2ccc(CCCCCC)cc2)(c2ccc(CCCCCC)cc2)c2c-4sc3cc(/C=C4\C(=O)c5ccc(C#Cc6ccccc6)cc5C4=C(C#N)C#N)sc23)cc1,1628.2,5.48,3.65,1.83,CCCCC(CC)Cc1sc(-c2c3cc(-c4ccc(-c5sc(-c6ccc(C)s6)c6c5C(=O)c5c(CC(CC)CCCC)sc(CC(CC)CCCC)c5C6=O)s4)sc3c(-c3cc(F)c(CC(CC)CCCC)s3)c3cc(C)sc23)cc1F,38.6,19.3,2.00 \,CCCCC(CC)Cc1sc(-c2c3cc(-c4ccc(-c5sc(-c6ccc(C)s6)c6c5C(=O)c5c(CC(CC)CCCC)sc(CC(CC)CCCC)c5C6=O)s4)sc3c(-c3cc(F)c(CC(CC)CCCC)s3)c3cc(C)sc23)cc1F.CCCCCCc1ccc(C2(c3ccc(CCCCCC)cc3)c3cc4c(cc3-c3sc5cc(/C=C6\C(=O)c7ccc(C#Cc8ccccc8)cc7C6=C(C#N)C#N)sc5c32)C(c2ccc(CCCCCC)cc2)(c2ccc(CCCCCC)cc2)c2c-4sc3cc(/C=C4\C(=O)c5ccc(C#Cc6ccccc6)cc5C4=C(C#N)C#N)sc23)cc1
649,289,5.9,5.7,10.8,0.54,1.01,5.51,3.77,1.74,CCCCCCCCC1(CCCCCCCC)c2cc3c(cc2-c2cc4c(cc21)-c1sc(/C=C2\C(=O)c5ccccc5C2=C(C#N)C#N)cc1C4(CCCCCCCC)CCCCCCCC)C(CCCCCCCC)(CCCCCCCC)c1cc2c(cc1-3)C(CCCCCCCC)(CCCCCCCC)c1cc(/C=C3\C(=O)c4ccccc4C3=C(C#N)C#N)sc1-2,1748.7,5.45,3.65,1.8,CCCCC(CC)Cc1sc(-c2c3cc(-c4ccc(-c5sc(-c6ccc(C)s6)c6c5C(=O)c5c(CC(CC)CCCC)sc(CC(CC)CCCC)c5C6=O)s4)sc3c(-c3cc(F)c(CC(CC)CCCC)s3)c3cc(C)sc23)cc1F,87.8,30.3,2.90 \,CCCCC(CC)Cc1sc(-c2c3cc(-c4ccc(-c5sc(-c6ccc(C)s6)c6c5C(=O)c5c(CC(CC)CCCC)sc(CC(CC)CCCC)c5C6=O)s4)sc3c(-c3cc(F)c(CC(CC)CCCC)s3)c3cc(C)sc23)cc1F.CCCCCCCCC1(CCCCCCCC)c2cc3c(cc2-c2cc4c(cc21)-c1sc(/C=C2\C(=O)c5ccccc5C2=C(C#N)C#N)cc1C4(CCCCCCCC)CCCCCCCC)C(CCCCCCCC)(CCCCCCCC)c1cc2c(cc1-3)C(CCCCCCCC)(CCCCCCCC)c1cc(/C=C3\C(=O)c4ccccc4C3=C(C#N)C#N)sc1-2
650,289,13.1,12.8,17.6,0.76,0.98,5.71,3.96,1.75,CCCCCCCCC1(CCCCCCCC)c2cc3c(cc2-c2cc4c(cc21)-c1sc(/C=C2\C(=O)c5cc(F)c(F)cc5C2=C(C#N)C#N)cc1C4(CCCCCCCC)CCCCCCCC)C(CCCCCCCC)(CCCCCCCC)c1cc2c(cc1-3)C(CCCCCCCC)(CCCCCCCC)c1cc(/C=C3\C(=O)c4cc(F)c(F)cc4C3=C(C#N)C#N)sc1-2,1820.66,5.45,3.65,1.8,CCCCC(CC)Cc1sc(-c2c3cc(-c4ccc(-c5sc(-c6ccc(C)s6)c6c5C(=O)c5c(CC(CC)CCCC)sc(CC(CC)CCCC)c5C6=O)s4)sc3c(-c3cc(F)c(CC(CC)CCCC)s3)c3cc(C)sc23)cc1F,87.8,30.3,2.90 \,CCCCC(CC)Cc1sc(-c2c3cc(-c4ccc(-c5sc(-c6ccc(C)s6)c6c5C(=O)c5c(CC(CC)CCCC)sc(CC(CC)CCCC)c5C6=O)s4)sc3c(-c3cc(F)c(CC(CC)CCCC)s3)c3cc(C)sc23)cc1F.CCCCCCCCC1(CCCCCCCC)c2cc3c(cc2-c2cc4c(cc21)-c1sc(/C=C2\C(=O)c5cc(F)c(F)cc5C2=C(C#N)C#N)cc1C4(CCCCCCCC)CCCCCCCC)C(CCCCCCCC)(CCCCCCCC)c1cc2c(cc1-3)C(CCCCCCCC)(CCCCCCCC)c1cc(/C=C3\C(=O)c4cc(F)c(F)cc4C3=C(C#N)C#N)sc1-2
651,290,3.09,2.64,8.43,0.366,1.0,5.62,3.96,1.66,CCCCCCc1ccc(C2(c3ccc(CCCCCC)cc3)c3cc4c(cc3-c3sc5cc(/C=C6\C(=O)c7cscc7C6=C(C#N)C#N)sc5c32)C(c2ccc(CCCCCC)cc2)(c2ccc(CCCCCC)cc2)c2c-4sc3cc(/C=C4\C(=O)c5cscc5C4=C(C#N)C#N)sc23)cc1,1440.0,5.52,3.37,2.15,CCCCC(CC)Cc1ccccc1-c1c2cc(-c3ccc(-c4sc(-c5ccc(C)s5)c5c4C(=O)c4c(CC(CC)CCCC)sc(CC(CC)CCCC)c4C5=O)s3)sc2c(-c2ccccc2CC(CC)CCCC)c2cc(C)sc12,44.8,22.4,2.00 \,CCCCC(CC)Cc1ccccc1-c1c2cc(-c3ccc(-c4sc(-c5ccc(C)s5)c5c4C(=O)c4c(CC(CC)CCCC)sc(CC(CC)CCCC)c4C5=O)s3)sc2c(-c2ccccc2CC(CC)CCCC)c2cc(C)sc12.CCCCCCc1ccc(C2(c3ccc(CCCCCC)cc3)c3cc4c(cc3-c3sc5cc(/C=C6\C(=O)c7cscc7C6=C(C#N)C#N)sc5c32)C(c2ccc(CCCCCC)cc2)(c2ccc(CCCCCC)cc2)c2c-4sc3cc(/C=C4\C(=O)c5cscc5C4=C(C#N)C#N)sc23)cc1
652,290,12.22,11.92,18.11,0.702,0.96,5.62,3.96,1.66,CCCCCCc1ccc(C2(c3ccc(CCCCCC)cc3)c3cc4c(cc3-c3sc5cc(/C=C6\C(=O)c7cscc7C6=C(C#N)C#N)sc5c32)C(c2ccc(CCCCCC)cc2)(c2ccc(CCCCCC)cc2)c2c-4sc3cc(/C=C4\C(=O)c5cscc5C4=C(C#N)C#N)sc23)cc1,1440.0,5.48,3.42,2.06,CCCCC(CC)Cc1cccc(-c2c3cc(-c4ccc(-c5sc(-c6ccc(C)s6)c6c5C(=O)c5c(CC(CC)CCCC)sc(CC(CC)CCCC)c5C6=O)s4)sc3c(-c3cccc(CC(CC)CCCC)c3)c3cc(C)sc23)c1,44.3,24.6,1.80 \,CCCCC(CC)Cc1cccc(-c2c3cc(-c4ccc(-c5sc(-c6ccc(C)s6)c6c5C(=O)c5c(CC(CC)CCCC)sc(CC(CC)CCCC)c5C6=O)s4)sc3c(-c3cccc(CC(CC)CCCC)c3)c3cc(C)sc23)c1.CCCCCCc1ccc(C2(c3ccc(CCCCCC)cc3)c3cc4c(cc3-c3sc5cc(/C=C6\C(=O)c7cscc7C6=C(C#N)C#N)sc5c32)C(c2ccc(CCCCCC)cc2)(c2ccc(CCCCCC)cc2)c2c-4sc3cc(/C=C4\C(=O)c5cscc5C4=C(C#N)C#N)sc23)cc1
653,290,9.36,9.15,15.76,0.652,0.91,5.62,3.96,1.66,CCCCCCc1ccc(C2(c3ccc(CCCCCC)cc3)c3cc4c(cc3-c3sc5cc(/C=C6\C(=O)c7cscc7C6=C(C#N)C#N)sc5c32)C(c2ccc(CCCCCC)cc2)(c2ccc(CCCCCC)cc2)c2c-4sc3cc(/C=C4\C(=O)c5cscc5C4=C(C#N)C#N)sc23)cc1,1440.0,5.41,3.49,1.92,CCCCC(CC)Cc1ccc(-c2c3cc(-c4ccc(-c5sc(-c6ccc(C)s6)c6c5C(=O)c5c(CC(CC)CCCC)sc(CC(CC)CCCC)c5C6=O)s4)sc3c(-c3ccc(CC(CC)CCCC)cc3)c3cc(C)sc23)cc1,70.3,37.0,1.90 \,CCCCC(CC)Cc1ccc(-c2c3cc(-c4ccc(-c5sc(-c6ccc(C)s6)c6c5C(=O)c5c(CC(CC)CCCC)sc(CC(CC)CCCC)c5C6=O)s4)sc3c(-c3ccc(CC(CC)CCCC)cc3)c3cc(C)sc23)cc1.CCCCCCc1ccc(C2(c3ccc(CCCCCC)cc3)c3cc4c(cc3-c3sc5cc(/C=C6\C(=O)c7cscc7C6=C(C#N)C#N)sc5c32)C(c2ccc(CCCCCC)cc2)(c2ccc(CCCCCC)cc2)c2c-4sc3cc(/C=C4\C(=O)c5cscc5C4=C(C#N)C#N)sc23)cc1
654,291,2.64,2.64,5.87,0.56,0.9,5.5,3.59,1.91,CCCCCCCCc1cc(/C=c2\sc(=C(C#N)C#N)n(CC)c2=O)sc1-c1cc2c(s1)-c1cc3c(cc1C2(c1ccc(CCCCCC)cc1)c1ccc(CCCCCC)cc1)-c1sc(-c2sc(/C=c4\sc(=C(C#N)C#N)n(CC)c4=O)cc2CCCCCCCC)cc1C3(c1ccc(CCCCCC)cc1)c1ccc(CCCCCC)cc1,1702.53,5.0,2.9,2.1,CCCCCCc1cc(C)sc1C,21.1,11.6,1.82 \,CCCCCCc1cc(C)sc1C.CCCCCCCCc1cc(/C=c2\sc(=C(C#N)C#N)n(CC)c2=O)sc1-c1cc2c(s1)-c1cc3c(cc1C2(c1ccc(CCCCCC)cc1)c1ccc(CCCCCC)cc1)-c1sc(-c2sc(/C=c4\sc(=C(C#N)C#N)n(CC)c4=O)cc2CCCCCCCC)cc1C3(c1ccc(CCCCCC)cc1)c1ccc(CCCCCC)cc1
655,291,6.4,6.4,11.5,0.623,0.87,5.37,3.56,1.81,CCCCCCCCOc1cc(/C=c2\sc(=C(C#N)C#N)n(CC)c2=O)sc1-c1cc2c(s1)-c1cc3c(cc1C2(c1ccc(CCCCCC)cc1)c1ccc(CCCCCC)cc1)-c1sc(-c2sc(/C=c4\sc(=C(C#N)C#N)n(CC)c4=O)cc2OCCCCCCCC)cc1C3(c1ccc(CCCCCC)cc1)c1ccc(CCCCCC)cc1,1734.52,5.0,2.9,2.1,CCCCCCc1cc(C)sc1C,21.1,11.6,1.82 \,CCCCCCc1cc(C)sc1C.CCCCCCCCOc1cc(/C=c2\sc(=C(C#N)C#N)n(CC)c2=O)sc1-c1cc2c(s1)-c1cc3c(cc1C2(c1ccc(CCCCCC)cc1)c1ccc(CCCCCC)cc1)-c1sc(-c2sc(/C=c4\sc(=C(C#N)C#N)n(CC)c4=O)cc2OCCCCCCCC)cc1C3(c1ccc(CCCCCC)cc1)c1ccc(CCCCCC)cc1
656,292,9.21,9.14,22.27,0.613,0.675,5.44,4.19,1.25,CCCCCCc1ccc(C2(c3ccc(CCCCCC)cc3)c3cc4c(cc3-c3sc(-c5sc(/C=C6\C(=O)c7cc(F)c(F)cc7C6=C(C#N)C#N)cc5OCC(CC)CCCC)cc32)C(c2ccc(CCCCCC)cc2)(c2ccc(CCCCCC)cc2)c2cc(-c3sc(/C=C5\C(=O)c6cc(F)c(F)cc6C5=C(C#N)C#N)cc3OCC(CC)CCCC)sc2-4)cc1,1808.42,5.21,2.99,2.22,CCCCCCCCC(CCCCCC)Cn1nc2c(-c3ccc(C)s3)c(F)c(F)c(-c3ccc(-c4cc5c(-c6ccc(CC(CC)CCCC)s6)c6sc(C)cc6c(-c6ccc(CC(CC)CCCC)s6)c5s4)s3)c2n1,170.0,53.1,3.20 \,CCCCCCCCC(CCCCCC)Cn1nc2c(-c3ccc(C)s3)c(F)c(F)c(-c3ccc(-c4cc5c(-c6ccc(CC(CC)CCCC)s6)c6sc(C)cc6c(-c6ccc(CC(CC)CCCC)s6)c5s4)s3)c2n1.CCCCCCc1ccc(C2(c3ccc(CCCCCC)cc3)c3cc4c(cc3-c3sc(-c5sc(/C=C6\C(=O)c7cc(F)c(F)cc7C6=C(C#N)C#N)cc5OCC(CC)CCCC)cc32)C(c2ccc(CCCCCC)cc2)(c2ccc(CCCCCC)cc2)c2cc(-c3sc(/C=C5\C(=O)c6cc(F)c(F)cc6C5=C(C#N)C#N)cc3OCC(CC)CCCC)sc2-4)cc1
657,293,10.91,10.68,17.11,0.694,0.919,5.44,3.8,1.64,CCCCC(CC)COc1ccc(C2(c3ccc(OCC(CC)CCCC)cc3)c3cc(/C=C4\C(=O)c5cc6ccccc6cc5C4=C(C#N)C#N)sc3-c3ccc4cc5c6c(ccc5cc4c32)-c2sc(/C=C3\C(=O)c4cc5ccccc5cc4C3=C(C#N)C#N)cc2C6(c2ccc(OCC(CC)CCCC)cc2)c2ccc(OCC(CC)CCCC)cc2)cc1,1692.24,5.28,3.48,1.8,CCCCC(CC)Cc1ccc(-c2c3cc(-c4ccc(-c5sc(-c6ccc(C)s6)c6c5C(=O)c5c(CC(CC)CCCC)sc(CC(CC)CCCC)c5C6=O)s4)sc3c(-c3ccc(CC(CC)CCCC)s3)c3cc(C)sc23)s1,117.0,58.5,2.00 \,CCCCC(CC)Cc1ccc(-c2c3cc(-c4ccc(-c5sc(-c6ccc(C)s6)c6c5C(=O)c5c(CC(CC)CCCC)sc(CC(CC)CCCC)c5C6=O)s4)sc3c(-c3ccc(CC(CC)CCCC)s3)c3cc(C)sc23)s1.CCCCC(CC)COc1ccc(C2(c3ccc(OCC(CC)CCCC)cc3)c3cc(/C=C4\C(=O)c5cc6ccccc6cc5C4=C(C#N)C#N)sc3-c3ccc4cc5c6c(ccc5cc4c32)-c2sc(/C=C3\C(=O)c4cc5ccccc5cc4C3=C(C#N)C#N)cc2C6(c2ccc(OCC(CC)CCCC)cc2)c2ccc(OCC(CC)CCCC)cc2)cc1
658,293,13.27,13.1,19.52,0.755,0.901,5.71,3.89,1.82,CCCCC(CC)COc1ccc(C2(c3ccc(OCC(CC)CCCC)cc3)c3cc(/C=C4\C(=O)c5cc(Cl)c(Cl)cc5C4=C(C#N)C#N)sc3-c3ccc4cc5c6c(ccc5cc4c32)-c2sc(/C=C3\C(=O)c4cc(Cl)c(Cl)cc4C3=C(C#N)C#N)cc2C6(c2ccc(OCC(CC)CCCC)cc2)c2ccc(OCC(CC)CCCC)cc2)cc1,1729.89,5.45,3.65,1.8,CCCCC(CC)Cc1sc(-c2c3cc(-c4ccc(-c5sc(-c6ccc(C)s6)c6c5C(=O)c5c(CC(CC)CCCC)sc(CC(CC)CCCC)c5C6=O)s4)sc3c(-c3cc(F)c(CC(CC)CCCC)s3)c3cc(C)sc23)cc1F,38.6,19.3,2.00 \,CCCCC(CC)Cc1sc(-c2c3cc(-c4ccc(-c5sc(-c6ccc(C)s6)c6c5C(=O)c5c(CC(CC)CCCC)sc(CC(CC)CCCC)c5C6=O)s4)sc3c(-c3cc(F)c(CC(CC)CCCC)s3)c3cc(C)sc23)cc1F.CCCCC(CC)COc1ccc(C2(c3ccc(OCC(CC)CCCC)cc3)c3cc(/C=C4\C(=O)c5cc(Cl)c(Cl)cc5C4=C(C#N)C#N)sc3-c3ccc4cc5c6c(ccc5cc4c32)-c2sc(/C=C3\C(=O)c4cc(Cl)c(Cl)cc4C3=C(C#N)C#N)cc2C6(c2ccc(OCC(CC)CCCC)cc2)c2ccc(OCC(CC)CCCC)cc2)cc1
659,294,9.33,9.02,14.72,0.59,1.07,5.89,3.64,2.25,CCCCCCCCN1C(=O)/C(=C/c2ccc(-c3ccc(/C=C4\SC(=S)N(CCCCCCCC)C4=O)s3)s2)SC1=S,677.04,5.23,3.19,2.04,CCCCC(CC)COC(=O)c1sc2c(-c3cc4c(-c5ccc(CC(CC)CCCC)s5)c5sc(C)cc5c(-c5ccc(CC(CC)CCCC)s5)c4s3)sc(C)c2c1F,124.0,72.9,1.70 \,CCCCC(CC)COC(=O)c1sc2c(-c3cc4c(-c5ccc(CC(CC)CCCC)s5)c5sc(C)cc5c(-c5ccc(CC(CC)CCCC)s5)c4s3)sc(C)c2c1F.CCCCCCCCN1C(=O)/C(=C/c2ccc(-c3ccc(/C=C4\SC(=S)N(CCCCCCCC)C4=O)s3)s2)SC1=S
660,295,12.3,12.13,17.6,0.734,0.95,5.62,3.96,1.66,CCCCCCc1ccc(C2(c3ccc(CCCCCC)cc3)c3cc4c(cc3-c3sc5cc(/C=C6\C(=O)c7cscc7C6=C(C#N)C#N)sc5c32)C(c2ccc(CCCCCC)cc2)(c2ccc(CCCCCC)cc2)c2c-4sc3cc(/C=C4\C(=O)c5cscc5C4=C(C#N)C#N)sc23)cc1,1440.0,5.5,3.61,1.89,CCCCC(CC)Cc1sc(-c2c3cc(-c4ccc(-c5sc(-c6ccc(C)s6)c6c5C(=O)c5c(CC(CC)CCCC)sc(CC(CC)CCCC)c5C6=O)s4)sc3c(-c3cc(F)c(CC(CC)CCCC)s3)c3cc(C)sc23)cc1F,38.6,19.3,2.00 \,CCCCC(CC)Cc1sc(-c2c3cc(-c4ccc(-c5sc(-c6ccc(C)s6)c6c5C(=O)c5c(CC(CC)CCCC)sc(CC(CC)CCCC)c5C6=O)s4)sc3c(-c3cc(F)c(CC(CC)CCCC)s3)c3cc(C)sc23)cc1F.CCCCCCc1ccc(C2(c3ccc(CCCCCC)cc3)c3cc4c(cc3-c3sc5cc(/C=C6\C(=O)c7cscc7C6=C(C#N)C#N)sc5c32)C(c2ccc(CCCCCC)cc2)(c2ccc(CCCCCC)cc2)c2c-4sc3cc(/C=C4\C(=O)c5cscc5C4=C(C#N)C#N)sc23)cc1
661,295,13.6,13.22,20.1,0.741,0.91,5.58,4.01,1.57,CCCCCCc1ccc(C2(c3ccc(CCCCCC)cc3)c3cc4c(cc3-c3sc5cc(/C=C6\C(=O)c7c(csc7Cl)C6=C(C#N)C#N)sc5c32)C(c2ccc(CCCCCC)cc2)(c2ccc(CCCCCC)cc2)c2c-4sc3cc(/C=C4\C(=O)c5c(csc5Cl)C4=C(C#N)C#N)sc23)cc1,1508.88,5.5,3.61,1.89,CCCCC(CC)Cc1sc(-c2c3cc(-c4ccc(-c5sc(-c6ccc(C)s6)c6c5C(=O)c5c(CC(CC)CCCC)sc(CC(CC)CCCC)c5C6=O)s4)sc3c(-c3cc(F)c(CC(CC)CCCC)s3)c3cc(C)sc23)cc1F,38.6,19.3,2.00 \,CCCCC(CC)Cc1sc(-c2c3cc(-c4ccc(-c5sc(-c6ccc(C)s6)c6c5C(=O)c5c(CC(CC)CCCC)sc(CC(CC)CCCC)c5C6=O)s4)sc3c(-c3cc(F)c(CC(CC)CCCC)s3)c3cc(C)sc23)cc1F.CCCCCCc1ccc(C2(c3ccc(CCCCCC)cc3)c3cc4c(cc3-c3sc5cc(/C=C6\C(=O)c7c(csc7Cl)C6=C(C#N)C#N)sc5c32)C(c2ccc(CCCCCC)cc2)(c2ccc(CCCCCC)cc2)c2c-4sc3cc(/C=C4\C(=O)c5c(csc5Cl)C4=C(C#N)C#N)sc23)cc1
662,296,8.54,8.54,15.09,0.67,0.85,5.21,3.6,1.61,CCCCCCc1cccc(C2(c3cccc(CCCCCC)c3)c3cc4c(cc3-c3sc5cc(/C=C6\C(=O)c7ccccc7C6=C(C#N)C#N)sc5c32)C(c2cccc(CCCCCC)c2)(c2cccc(CCCCCC)c2)c2c-4sc3cc(/C=C4\C(=O)c5ccccc5C4=C(C#N)C#N)sc23)c1,1427.92,4.89,3.09,1.8,CCCCC(CC)Cc1ccc(-c2c3cc(-c4ccc(-c5sc(-c6ccc(C)s6)c6c5C(=O)c5c(CC(CC)CCCC)sc(CC(CC)CCCC)c5C6=O)s4)sc3c(-c3ccc(CC(CC)CCCC)s3)c3cc(C)sc23)s1,117.0,58.5,2.00 \,CCCCC(CC)Cc1ccc(-c2c3cc(-c4ccc(-c5sc(-c6ccc(C)s6)c6c5C(=O)c5c(CC(CC)CCCC)sc(CC(CC)CCCC)c5C6=O)s4)sc3c(-c3ccc(CC(CC)CCCC)s3)c3cc(C)sc23)s1.CCCCCCc1cccc(C2(c3cccc(CCCCCC)c3)c3cc4c(cc3-c3sc5cc(/C=C6\C(=O)c7ccccc7C6=C(C#N)C#N)sc5c32)C(c2cccc(CCCCCC)c2)(c2cccc(CCCCCC)c2)c2c-4sc3cc(/C=C4\C(=O)c5ccccc5C4=C(C#N)C#N)sc23)c1
663,296,9.55,9.55,15.99,0.7,0.85,5.25,3.65,1.6,CCCCCCOc1cccc(C2(c3cccc(OCCCCCC)c3)c3cc4c(cc3-c3sc5cc(/C=C6\C(=O)c7ccccc7C6=C(C#N)C#N)sc5c32)C(c2cccc(OCCCCCC)c2)(c2cccc(OCCCCCC)c2)c2c-4sc3cc(/C=C4\C(=O)c5ccccc5C4=C(C#N)C#N)sc23)c1,1491.95,4.89,3.09,1.8,CCCCC(CC)Cc1ccc(-c2c3cc(-c4ccc(-c5sc(-c6ccc(C)s6)c6c5C(=O)c5c(CC(CC)CCCC)sc(CC(CC)CCCC)c5C6=O)s4)sc3c(-c3ccc(CC(CC)CCCC)s3)c3cc(C)sc23)s1,117.0,58.5,2.00 \,CCCCC(CC)Cc1ccc(-c2c3cc(-c4ccc(-c5sc(-c6ccc(C)s6)c6c5C(=O)c5c(CC(CC)CCCC)sc(CC(CC)CCCC)c5C6=O)s4)sc3c(-c3ccc(CC(CC)CCCC)s3)c3cc(C)sc23)s1.CCCCCCOc1cccc(C2(c3cccc(OCCCCCC)c3)c3cc4c(cc3-c3sc5cc(/C=C6\C(=O)c7ccccc7C6=C(C#N)C#N)sc5c32)C(c2cccc(OCCCCCC)c2)(c2cccc(OCCCCCC)c2)c2c-4sc3cc(/C=C4\C(=O)c5ccccc5C4=C(C#N)C#N)sc23)c1
664,296,9.77,9.77,15.88,0.68,0.88,5.25,3.63,1.62,CCCCC(CC)COc1cccc(C2(c3cccc(OCC(CC)CCCC)c3)c3cc4c(cc3-c3sc5cc(/C=C6\C(=O)c7ccccc7C6=C(C#N)C#N)sc5c32)C(c2cccc(OCC(CC)CCCC)c2)(c2cccc(OCC(CC)CCCC)c2)c2c-4sc3cc(/C=C4\C(=O)c5ccccc5C4=C(C#N)C#N)sc23)c1,1604.17,4.89,3.09,1.8,CCCCC(CC)Cc1ccc(-c2c3cc(-c4ccc(-c5sc(-c6ccc(C)s6)c6c5C(=O)c5c(CC(CC)CCCC)sc(CC(CC)CCCC)c5C6=O)s4)sc3c(-c3ccc(CC(CC)CCCC)s3)c3cc(C)sc23)s1,117.0,58.5,2.00 \,CCCCC(CC)Cc1ccc(-c2c3cc(-c4ccc(-c5sc(-c6ccc(C)s6)c6c5C(=O)c5c(CC(CC)CCCC)sc(CC(CC)CCCC)c5C6=O)s4)sc3c(-c3ccc(CC(CC)CCCC)s3)c3cc(C)sc23)s1.CCCCC(CC)COc1cccc(C2(c3cccc(OCC(CC)CCCC)c3)c3cc4c(cc3-c3sc5cc(/C=C6\C(=O)c7ccccc7C6=C(C#N)C#N)sc5c32)C(c2cccc(OCC(CC)CCCC)c2)(c2cccc(OCC(CC)CCCC)c2)c2c-4sc3cc(/C=C4\C(=O)c5ccccc5C4=C(C#N)C#N)sc23)c1
665,297,5.45,5.16,9.33,0.6,0.974,5.88,3.82,2.06,CCCCCCc1ccc(C2(c3ccc(CCCCCC)cc3)c3cc(/C=C4\C(=O)c5ccccc5C4=C(C#N)C#N)sc3-c3ccc4c5c(ccc2c35)-c2sc(/C=C3\C(=O)c5ccccc5C3=C(C#N)C#N)cc2C4(c2ccc(CCCCCC)cc2)c2ccc(CCCCCC)cc2)cc1,1365.85,5.23,3.18,2.05,CCCCC(CC)Cc1ccc(-c2c3cc(-c4ccc(-c5sc(-c6ccc(C)s6)c6c5C(=O)c5c(CC(CC)CCCC)sc(CC(CC)CCCC)c5C6=O)s4)sc3c(-c3ccc(CC(CC)CCCC)s3)c3cc(C)sc23)s1,117.0,58.5,2.00 \,CCCCC(CC)Cc1ccc(-c2c3cc(-c4ccc(-c5sc(-c6ccc(C)s6)c6c5C(=O)c5c(CC(CC)CCCC)sc(CC(CC)CCCC)c5C6=O)s4)sc3c(-c3ccc(CC(CC)CCCC)s3)c3cc(C)sc23)s1.CCCCCCc1ccc(C2(c3ccc(CCCCCC)cc3)c3cc(/C=C4\C(=O)c5ccccc5C4=C(C#N)C#N)sc3-c3ccc4c5c(ccc2c35)-c2sc(/C=C3\C(=O)c5ccccc5C3=C(C#N)C#N)cc2C4(c2ccc(CCCCCC)cc2)c2ccc(CCCCCC)cc2)cc1
666,297,6.09,5.76,12.27,0.529,0.938,5.73,3.83,1.9,CCCCCCc1ccc(C2(c3ccc(CCCCCC)cc3)c3cc(/C=C4\C(=O)c5ccccc5C4=C(C#N)C#N)sc3-c3cccc4c5c6c(cccc6c2c34)C2SC(/C=C3\C(=O)c4ccccc4C3=C(C#N)C#N)=CC2C5(c2ccc(CCCCCC)cc2)c2ccc(CCCCCC)cc2)cc1,1417.93,5.23,3.18,2.05,CCCCC(CC)Cc1ccc(-c2c3cc(-c4ccc(-c5sc(-c6ccc(C)s6)c6c5C(=O)c5c(CC(CC)CCCC)sc(CC(CC)CCCC)c5C6=O)s4)sc3c(-c3ccc(CC(CC)CCCC)s3)c3cc(C)sc23)s1,117.0,58.5,2.00 \,CCCCC(CC)Cc1ccc(-c2c3cc(-c4ccc(-c5sc(-c6ccc(C)s6)c6c5C(=O)c5c(CC(CC)CCCC)sc(CC(CC)CCCC)c5C6=O)s4)sc3c(-c3ccc(CC(CC)CCCC)s3)c3cc(C)sc23)s1.CCCCCCc1ccc(C2(c3ccc(CCCCCC)cc3)c3cc(/C=C4\C(=O)c5ccccc5C4=C(C#N)C#N)sc3-c3cccc4c5c6c(cccc6c2c34)C2SC(/C=C3\C(=O)c4ccccc4C3=C(C#N)C#N)=CC2C5(c2ccc(CCCCCC)cc2)c2ccc(CCCCCC)cc2)cc1
667,297,10.37,10.14,17.32,0.666,0.9,5.63,3.85,1.78,CCCCCCc1ccc(C2(c3ccc(CCCCCC)cc3)c3cc(/C=C4\C(=O)c5ccccc5C4=C(C#N)C#N)sc3-c3ccc4cc5c6c(ccc7cc2c3c4c76)-c2sc(/C=C3\C(=O)c4ccccc4C3=C(C#N)C#N)cc2C5(c2ccc(CCCCCC)cc2)c2ccc(CCCCCC)cc2)cc1,1439.93,5.23,3.18,2.05,CCCCC(CC)Cc1ccc(-c2c3cc(-c4ccc(-c5sc(-c6ccc(C)s6)c6c5C(=O)c5c(CC(CC)CCCC)sc(CC(CC)CCCC)c5C6=O)s4)sc3c(-c3ccc(CC(CC)CCCC)s3)c3cc(C)sc23)s1,117.0,58.5,2.00 \,CCCCC(CC)Cc1ccc(-c2c3cc(-c4ccc(-c5sc(-c6ccc(C)s6)c6c5C(=O)c5c(CC(CC)CCCC)sc(CC(CC)CCCC)c5C6=O)s4)sc3c(-c3ccc(CC(CC)CCCC)s3)c3cc(C)sc23)s1.CCCCCCc1ccc(C2(c3ccc(CCCCCC)cc3)c3cc(/C=C4\C(=O)c5ccccc5C4=C(C#N)C#N)sc3-c3ccc4cc5c6c(ccc7cc2c3c4c76)-c2sc(/C=C3\C(=O)c4ccccc4C3=C(C#N)C#N)cc2C5(c2ccc(CCCCCC)cc2)c2ccc(CCCCCC)cc2)cc1
668,297,2.17,1.95,6.43,0.405,0.834,5.31,3.87,1.44,CCCCCCc1ccc(C2(c3ccc(CCCCCC)cc3)c3cc(/C=C4\C(=O)c5ccccc5C4=C(C#N)C#N)sc3-c3ccc4c5ccc6c7c(ccc(c8ccc2c3c48)c75)-c2sc(/C=C3\C(=O)c4ccccc4C3=C(C#N)C#N)cc2C6(c2ccc(CCCCCC)cc2)c2ccc(CCCCCC)cc2)cc1,1489.99,5.23,3.18,2.05,CCCCC(CC)Cc1ccc(-c2c3cc(-c4ccc(-c5sc(-c6ccc(C)s6)c6c5C(=O)c5c(CC(CC)CCCC)sc(CC(CC)CCCC)c5C6=O)s4)sc3c(-c3ccc(CC(CC)CCCC)s3)c3cc(C)sc23)s1,117.0,58.5,2.00 \,CCCCC(CC)Cc1ccc(-c2c3cc(-c4ccc(-c5sc(-c6ccc(C)s6)c6c5C(=O)c5c(CC(CC)CCCC)sc(CC(CC)CCCC)c5C6=O)s4)sc3c(-c3ccc(CC(CC)CCCC)s3)c3cc(C)sc23)s1.CCCCCCc1ccc(C2(c3ccc(CCCCCC)cc3)c3cc(/C=C4\C(=O)c5ccccc5C4=C(C#N)C#N)sc3-c3ccc4c5ccc6c7c(ccc(c8ccc2c3c48)c75)-c2sc(/C=C3\C(=O)c4ccccc4C3=C(C#N)C#N)cc2C6(c2ccc(CCCCCC)cc2)c2ccc(CCCCCC)cc2)cc1
669,298,5.67,5.34,12.7,0.563,0.84,5.85,3.89,1.96,CCCCCCCCCCCCCCCCC1(CCCCCCCCCCCCCCCC)c2cc3c(cc2-c2sc(/C=C4\C(=O)c5ccccc5C4=C(C#N)C#N)cc21)C(CCCCCCCCCCCCCCCC)(CCCCCCCCCCCCCCCC)c1cc(/C=C2\C(=O)c4ccccc4C2=C(C#N)C#N)sc1-3,1572.48,5.33,3.29,2.04,CCCCC(CC)Cc1ccc(-c2c3cc(-c4ccc(-c5sc(-c6ccc(C)s6)c6c5C(=O)c5c(CC(CC)CCCC)sc(CC(CC)CCCC)c5C6=O)s4)sc3c(-c3ccc(CC(CC)CCCC)s3)c3cc(C)sc23)s1,219.0,128.0,1.71 \,CCCCC(CC)Cc1ccc(-c2c3cc(-c4ccc(-c5sc(-c6ccc(C)s6)c6c5C(=O)c5c(CC(CC)CCCC)sc(CC(CC)CCCC)c5C6=O)s4)sc3c(-c3ccc(CC(CC)CCCC)s3)c3cc(C)sc23)s1.CCCCCCCCCCCCCCCCC1(CCCCCCCCCCCCCCCC)c2cc3c(cc2-c2sc(/C=C4\C(=O)c5ccccc5C4=C(C#N)C#N)cc21)C(CCCCCCCCCCCCCCCC)(CCCCCCCCCCCCCCCC)c1cc(/C=C2\C(=O)c4ccccc4C2=C(C#N)C#N)sc1-3
670,298,11.2,10.7,17.3,0.704,0.919,5.68,3.84,1.84,CCCCCCCCCCCCCCCCC1(CCCCCCCCCCCCCCCC)c2cc3c(cc2-c2sc4cc(/C=C5\C(=O)c6ccccc6C5=C(C#N)C#N)sc4c21)C(CCCCCCCCCCCCCCCC)(CCCCCCCCCCCCCCCC)c1c-3sc2cc(/C=C3\C(=O)c4ccccc4C3=C(C#N)C#N)sc12,1684.64,5.33,3.29,2.04,CCCCC(CC)Cc1ccc(-c2c3cc(-c4ccc(-c5sc(-c6ccc(C)s6)c6c5C(=O)c5c(CC(CC)CCCC)sc(CC(CC)CCCC)c5C6=O)s4)sc3c(-c3ccc(CC(CC)CCCC)s3)c3cc(C)sc23)s1,219.0,128.0,1.71 \,CCCCC(CC)Cc1ccc(-c2c3cc(-c4ccc(-c5sc(-c6ccc(C)s6)c6c5C(=O)c5c(CC(CC)CCCC)sc(CC(CC)CCCC)c5C6=O)s4)sc3c(-c3ccc(CC(CC)CCCC)s3)c3cc(C)sc23)s1.CCCCCCCCCCCCCCCCC1(CCCCCCCCCCCCCCCC)c2cc3c(cc2-c2sc4cc(/C=C5\C(=O)c6ccccc6C5=C(C#N)C#N)sc4c21)C(CCCCCCCCCCCCCCCC)(CCCCCCCCCCCCCCCC)c1c-3sc2cc(/C=C3\C(=O)c4ccccc4C3=C(C#N)C#N)sc12
671,299,13.18,12.72,19.52,0.747,0.904,5.59,3.86,1.73,CCCCCCc1ccc(C2(c3ccc(CCCCCC)cc3)c3cc(/C=C4\C(=O)c5c(csc5C)C4=C(C#N)C#N)sc3-c3sc4c(-c5ccc(CC(CC)CCCC)s5)c5c6c(sc5c(-c5ccc(CC(CC)CCCC)s5)c4c32)-c2sc(/C=C3\C(=O)c4c(csc4C)C3=C(C#N)C#N)cc2C6(c2ccc(CCCCCC)cc2)c2ccc(CCCCCC)cc2)cc1,1856.73,5.27,3.08,2.19,CCCCC(CC)Cc1ccc(-c2c3cc(-c4ccc(-c5sc(-c6ccc(C)s6)c6c5C(=O)c5c(CC(CC)CCCC)sc(CC(CC)CCCC)c5C6=O)s4)sc3c(-c3ccc(CC(CC)CCCC)s3)c3cc(C)sc23)s1,117.0,58.5,2.00 \,CCCCC(CC)Cc1ccc(-c2c3cc(-c4ccc(-c5sc(-c6ccc(C)s6)c6c5C(=O)c5c(CC(CC)CCCC)sc(CC(CC)CCCC)c5C6=O)s4)sc3c(-c3ccc(CC(CC)CCCC)s3)c3cc(C)sc23)s1.CCCCCCc1ccc(C2(c3ccc(CCCCCC)cc3)c3cc(/C=C4\C(=O)c5c(csc5C)C4=C(C#N)C#N)sc3-c3sc4c(-c5ccc(CC(CC)CCCC)s5)c5c6c(sc5c(-c5ccc(CC(CC)CCCC)s5)c4c32)-c2sc(/C=C3\C(=O)c4c(csc4C)C3=C(C#N)C#N)cc2C6(c2ccc(CCCCCC)cc2)c2ccc(CCCCCC)cc2)cc1
672,299,10.96,10.48,18.6,0.684,0.862,5.42,3.94,1.48,CCCCCCc1ccc(C2(c3ccc(CCCCCC)cc3)c3cc(/C=C4\C(=O)c5c(csc5C)C4=C(C#N)C#N)sc3-c3sc4c(OCC(CC)CCCC)c5c6c(sc5c(OCC(CC)CCCC)c4c32)-c2sc(/C=C3\C(=O)c4c(csc4C)C3=C(C#N)C#N)cc2C6(c2ccc(CCCCCC)cc2)c2ccc(CCCCCC)cc2)cc1,1724.48,5.27,3.08,2.19,CCCCC(CC)Cc1ccc(-c2c3cc(-c4ccc(-c5sc(-c6ccc(C)s6)c6c5C(=O)c5c(CC(CC)CCCC)sc(CC(CC)CCCC)c5C6=O)s4)sc3c(-c3ccc(CC(CC)CCCC)s3)c3cc(C)sc23)s1,117.0,58.5,2.00 \,CCCCC(CC)Cc1ccc(-c2c3cc(-c4ccc(-c5sc(-c6ccc(C)s6)c6c5C(=O)c5c(CC(CC)CCCC)sc(CC(CC)CCCC)c5C6=O)s4)sc3c(-c3ccc(CC(CC)CCCC)s3)c3cc(C)sc23)s1.CCCCCCc1ccc(C2(c3ccc(CCCCCC)cc3)c3cc(/C=C4\C(=O)c5c(csc5C)C4=C(C#N)C#N)sc3-c3sc4c(OCC(CC)CCCC)c5c6c(sc5c(OCC(CC)CCCC)c4c32)-c2sc(/C=C3\C(=O)c4c(csc4C)C3=C(C#N)C#N)cc2C6(c2ccc(CCCCCC)cc2)c2ccc(CCCCCC)cc2)cc1
673,300,9.22,9.18,15.2,0.67,0.861,5.54,3.84,1.7,CCCCCCc1ccc(C2(c3ccc(CCCCCC)cc3)c3cc4c(cc3-c3sc5cc(/C=C6\C(=O)c7ccccc7C6=C(C#N)C#N)sc5c32)C(c2ccc(CCCCCC)cc2)(c2ccc(CCCCCC)cc2)c2c-4sc3cc(/C=C4\C(=O)c5ccccc5C4=C(C#N)C#N)sc23)cc1,1427.96,5.33,3.53,1.8,CCCCC(CC)Cc1ccc(-c2c3cc(-c4ccc(-c5sc(-c6ccc(C)s6)c6c5C(=O)c5c(CC(CC)CCCC)sc(CC(CC)CCCC)c5C6=O)s4)sc3c(-c3ccc(CC(CC)CCCC)s3)c3cc(C)sc23)s1,117.0,58.5,2.00 \,CCCCC(CC)Cc1ccc(-c2c3cc(-c4ccc(-c5sc(-c6ccc(C)s6)c6c5C(=O)c5c(CC(CC)CCCC)sc(CC(CC)CCCC)c5C6=O)s4)sc3c(-c3ccc(CC(CC)CCCC)s3)c3cc(C)sc23)s1.CCCCCCc1ccc(C2(c3ccc(CCCCCC)cc3)c3cc4c(cc3-c3sc5cc(/C=C6\C(=O)c7ccccc7C6=C(C#N)C#N)sc5c32)C(c2ccc(CCCCCC)cc2)(c2ccc(CCCCCC)cc2)c2c-4sc3cc(/C=C4\C(=O)c5ccccc5C4=C(C#N)C#N)sc23)cc1
674,300,2.85,2.66,7.78,0.382,0.958,5.6,3.78,1.82,CCCCCCc1ccc(C2(c3ccc(CCCCCC)cc3)c3cc4c(cc3-c3sc5cc(/C=C6\C(=O)c7ccccc7\C6=C(/C#N)c6cc(F)cc(F)c6)sc5c32)C(c2ccc(CCCCCC)cc2)(c2ccc(CCCCCC)cc2)c2c-4sc3cc(/C=C4\C(=O)c5ccccc5\C4=C(/C#N)c4cc(F)cc(F)c4)sc23)cc1,1602.09,5.33,3.53,1.8,CCCCC(CC)Cc1ccc(-c2c3cc(-c4ccc(-c5sc(-c6ccc(C)s6)c6c5C(=O)c5c(CC(CC)CCCC)sc(CC(CC)CCCC)c5C6=O)s4)sc3c(-c3ccc(CC(CC)CCCC)s3)c3cc(C)sc23)s1,117.0,58.5,2.00 \,CCCCC(CC)Cc1ccc(-c2c3cc(-c4ccc(-c5sc(-c6ccc(C)s6)c6c5C(=O)c5c(CC(CC)CCCC)sc(CC(CC)CCCC)c5C6=O)s4)sc3c(-c3ccc(CC(CC)CCCC)s3)c3cc(C)sc23)s1.CCCCCCc1ccc(C2(c3ccc(CCCCCC)cc3)c3cc4c(cc3-c3sc5cc(/C=C6\C(=O)c7ccccc7\C6=C(/C#N)c6cc(F)cc(F)c6)sc5c32)C(c2ccc(CCCCCC)cc2)(c2ccc(CCCCCC)cc2)c2c-4sc3cc(/C=C4\C(=O)c5ccccc5\C4=C(/C#N)c4cc(F)cc(F)c4)sc23)cc1
675,301,13.1,12.8,21.8,0.732,0.82,5.42,3.94,1.48,CCCCCCCCn1c2cc(/C=C3\C(=O)c4cc(F)c(F)cc4C3=C(C#N)C#N)sc2c2sc3c(c21)C(c1ccc(CCCCCC)cc1)(c1ccc(CCCCCC)cc1)c1cc2c(cc1-3)C(c1ccc(CCCCCC)cc1)(c1ccc(CCCCCC)cc1)c1c-2sc2c3sc(/C=C4\C(=O)c5cc(F)c(F)cc5C4=C(C#N)C#N)cc3n(CCCCCCCC)c12,1802.42,5.21,3.41,1.8,CCCCC(CC)Cc1ccc(-c2c3cc(-c4ccc(-c5sc(-c6ccc(C)s6)c6c5C(=O)c5c(CC(CC)CCCC)sc(CC(CC)CCCC)c5C6=O)s4)sc3c(-c3ccc(CC(CC)CCCC)s3)c3cc(C)sc23)s1,117.0,58.5,2.00 \,CCCCC(CC)Cc1ccc(-c2c3cc(-c4ccc(-c5sc(-c6ccc(C)s6)c6c5C(=O)c5c(CC(CC)CCCC)sc(CC(CC)CCCC)c5C6=O)s4)sc3c(-c3ccc(CC(CC)CCCC)s3)c3cc(C)sc23)s1.CCCCCCCCn1c2cc(/C=C3\C(=O)c4cc(F)c(F)cc4C3=C(C#N)C#N)sc2c2sc3c(c21)C(c1ccc(CCCCCC)cc1)(c1ccc(CCCCCC)cc1)c1cc2c(cc1-3)C(c1ccc(CCCCCC)cc1)(c1ccc(CCCCCC)cc1)c1c-2sc2c3sc(/C=C4\C(=O)c5cc(F)c(F)cc5C4=C(C#N)C#N)cc3n(CCCCCCCC)c12
676,302,1.33,1.3,7.41,0.363,0.741,5.7,4.2,1.5,CCCCCCc1ccc(C2(c3ccc(CCCCCC)cc3)c3cc4c(cc3-c3sc5cc(/C=C6\C(=O)c7cc(F)c(F)cc7C6=C(C#N)C#N)sc5c32)C(c2ccc(CCCCCC)cc2)(c2ccc(CCCCCC)cc2)c2c-4sc3cc(/C=C4\C(=O)c5cc(F)c(F)cc5C4=C(C#N)C#N)sc23)cc1,1499.92,5.43,3.48,1.95,CCCCC(CC)Cc1sc(-c2c3cc(-c4ccc(-c5c(F)c(F)c(-c6ccc(C)s6)c6nn(CC(CC)CCCC)nc56)s4)sc3c(-c3cc(Cl)c(CC(CC)CCCC)s3)c3cc(C)sc23)cc1Cl,9.6,7.2,1.34 \,CCCCC(CC)Cc1sc(-c2c3cc(-c4ccc(-c5c(F)c(F)c(-c6ccc(C)s6)c6nn(CC(CC)CCCC)nc56)s4)sc3c(-c3cc(Cl)c(CC(CC)CCCC)s3)c3cc(C)sc23)cc1Cl.CCCCCCc1ccc(C2(c3ccc(CCCCCC)cc3)c3cc4c(cc3-c3sc5cc(/C=C6\C(=O)c7cc(F)c(F)cc7C6=C(C#N)C#N)sc5c32)C(c2ccc(CCCCCC)cc2)(c2ccc(CCCCCC)cc2)c2c-4sc3cc(/C=C4\C(=O)c5cc(F)c(F)cc5C4=C(C#N)C#N)sc23)cc1
677,302,9.3,9.1,19.5,0.632,0.758,5.7,4.2,1.5,CCCCCCc1ccc(C2(c3ccc(CCCCCC)cc3)c3cc4c(cc3-c3sc5cc(/C=C6\C(=O)c7cc(F)c(F)cc7C6=C(C#N)C#N)sc5c32)C(c2ccc(CCCCCC)cc2)(c2ccc(CCCCCC)cc2)c2c-4sc3cc(/C=C4\C(=O)c5cc(F)c(F)cc5C4=C(C#N)C#N)sc23)cc1,1499.92,5.51,3.56,1.95,CCCCCCCCC(CCCCCC)Cn1nc2c(-c3ccc(C)s3)c(F)c(F)c(-c3ccc(-c4cc5c(-c6cc(Cl)c(CC(CC)CCCC)s6)c6sc(C)cc6c(-c6cc(Cl)c(CC(CC)CCCC)s6)c5s4)s3)c2n1,57.1,28.0,2.04 \,CCCCCCCCC(CCCCCC)Cn1nc2c(-c3ccc(C)s3)c(F)c(F)c(-c3ccc(-c4cc5c(-c6cc(Cl)c(CC(CC)CCCC)s6)c6sc(C)cc6c(-c6cc(Cl)c(CC(CC)CCCC)s6)c5s4)s3)c2n1.CCCCCCc1ccc(C2(c3ccc(CCCCCC)cc3)c3cc4c(cc3-c3sc5cc(/C=C6\C(=O)c7cc(F)c(F)cc7C6=C(C#N)C#N)sc5c32)C(c2ccc(CCCCCC)cc2)(c2ccc(CCCCCC)cc2)c2c-4sc3cc(/C=C4\C(=O)c5cc(F)c(F)cc5C4=C(C#N)C#N)sc23)cc1
678,302,12.1,11.7,20.76,0.735,0.79,5.7,4.2,1.5,CCCCCCc1ccc(C2(c3ccc(CCCCCC)cc3)c3cc4c(cc3-c3sc5cc(/C=C6\C(=O)c7cc(F)c(F)cc7C6=C(C#N)C#N)sc5c32)C(c2ccc(CCCCCC)cc2)(c2ccc(CCCCCC)cc2)c2c-4sc3cc(/C=C4\C(=O)c5cc(F)c(F)cc5C4=C(C#N)C#N)sc23)cc1,1499.92,5.57,3.58,1.99,CCCCCCCCCCC(CCCCCCCC)Cn1nc2c(-c3ccc(C)s3)c(F)c(F)c(-c3ccc(-c4cc5c(-c6cc(Cl)c(CC(CC)CCCC)s6)c6sc(C)cc6c(-c6cc(Cl)c(CC(CC)CCCC)s6)c5s4)s3)c2n1,254.3,124.5,2.04 \,CCCCCCCCCCC(CCCCCCCC)Cn1nc2c(-c3ccc(C)s3)c(F)c(F)c(-c3ccc(-c4cc5c(-c6cc(Cl)c(CC(CC)CCCC)s6)c6sc(C)cc6c(-c6cc(Cl)c(CC(CC)CCCC)s6)c5s4)s3)c2n1.CCCCCCc1ccc(C2(c3ccc(CCCCCC)cc3)c3cc4c(cc3-c3sc5cc(/C=C6\C(=O)c7cc(F)c(F)cc7C6=C(C#N)C#N)sc5c32)C(c2ccc(CCCCCC)cc2)(c2ccc(CCCCCC)cc2)c2c-4sc3cc(/C=C4\C(=O)c5cc(F)c(F)cc5C4=C(C#N)C#N)sc23)cc1
679,303,7.82,7.49,13.56,0.663,0.87,5.9,3.76,2.14,CCCCC(CCCC)N1C(=O)c2ccc3c4ccc5c6c(cc(-c7ccc8c9c7ccc[n+]9[Al-3]79(O8)(Oc8ccc(-c%10cc%11c%12c(ccc%13c%14ccc%15c%16c(ccc(c%10c%12%13)c%16%14)C(=O)N(C(CCCC)CCCC)C%15=O)C(=O)N(C(CCCC)CCCC)C%11=O)c%10ccc[n+]7c8%10)Oc7ccc(-c8cc%10c%11c(ccc%12c%13ccc%14c%15c(ccc(c8c%11%12)c%15%13)C(=O)N(C(CCCC)CCCC)C%14=O)C(=O)N(C(CCCC)CCCC)C%10=O)c8ccc[n+]9c78)c(c7ccc(c2c37)C1=O)c64)C(=O)N(C(CCCC)CCCC)C5=O,2381.91,5.4,3.54,1.86,CCCCCCCCCCC(CCCCCCCC)COC(=O)c1cc(-c2c(F)c(F)c(-c3cc(C(=O)OCC(CCCCCCCC)CCCCCCCCCC)c(-c4cc(CC(CCCCCC)CCCCCCCC)c(-c5ccc(-c6c(F)c(F)c(-c7ccc(C)s7)c7nsnc67)s5)s4)s3)c3nsnc23)sc1-c1cc(CC(CCCCCC)CCCCCCCC)c(C)s1,99.7,48.4,2.06 \,CCCCCCCCCCC(CCCCCCCC)COC(=O)c1cc(-c2c(F)c(F)c(-c3cc(C(=O)OCC(CCCCCCCC)CCCCCCCCCC)c(-c4cc(CC(CCCCCC)CCCCCCCC)c(-c5ccc(-c6c(F)c(F)c(-c7ccc(C)s7)c7nsnc67)s5)s4)s3)c3nsnc23)sc1-c1cc(CC(CCCCCC)CCCCCCCC)c(C)s1.CCCCC(CCCC)N1C(=O)c2ccc3c4ccc5c6c(cc(-c7ccc8c9c7ccc[n+]9[Al-3]79(O8)(Oc8ccc(-c%10cc%11c%12c(ccc%13c%14ccc%15c%16c(ccc(c%10c%12%13)c%16%14)C(=O)N(C(CCCC)CCCC)C%15=O)C(=O)N(C(CCCC)CCCC)C%11=O)c%10ccc[n+]7c8%10)Oc7ccc(-c8cc%10c%11c(ccc%12c%13ccc%14c%15c(ccc(c8c%11%12)c%15%13)C(=O)N(C(CCCC)CCCC)C%14=O)C(=O)N(C(CCCC)CCCC)C%10=O)c8ccc[n+]9c78)c(c7ccc(c2c37)C1=O)c64)C(=O)N(C(CCCC)CCCC)C5=O
