Repository: aspuru-guzik-group/Beyond-Molecular-Structure-ML-for-OPV-Materials-Devices

File: Saeki_2022_n1318/Saeki_corrected.csv (part 13 of 24)
ID,Ref,PCE_max(%),PCE_ave(%),Jsc(mA/cm2),FF,Voc(V),'-HOMO_n(eV),'-LUMO_n(eV),Eg_n(eV),n(SMILES),M (g/mol),'-HOMO_p(eV),'-LUMO_p(eV),Eg_p(eV),p(SMILES),Mw (kg/mol),Mn(kg/mol),PDI\,DonorAcceptor
680,303,6.33,6.12,12.34,0.597,0.86,5.98,3.88,2.1,CCCCC(CCCC)n1c(=O)c2ccc3c4ccc5c(=O)n(C(CCCC)CCCC)c(=O)c6cc7c8c9cc%10c(=O)n(C(CCCC)CCCC)c(=O)c%11cc(-c%12ccc%13c%14c%12ccc[n+]%14[Al-3]%12%14(O%13)(Oc%13ccc(-c%15cc%16c(=O)n(C(CCCC)CCCC)c(=O)c%17cc%18c%19c%20cc%21c(=O)n(C(CCCC)CCCC)c(=O)c%22ccc%23c%24ccc%25c(=O)n(C(CCCC)CCCC)c(=O)c%26cc(c%19c%19cc%27c(=O)n(C(CCCC)CCCC)c(=O)c%28ccc%29c%15c(c%16%17)c%18c%19c%29c%28%27)c(c%24c%25%26)c%20c%23c%22%21)c%15ccc[n+]%12c%13%15)Oc%12ccc(-c%13cc%15c(=O)n(C(CCCC)CCCC)c(=O)c%16cc%17c%18c%19cc%20c(=O)n(C(CCCC)CCCC)c(=O)c%21ccc%22c%23ccc%24c(=O)n(C(CCCC)CCCC)c(=O)c%25cc(c%18c%18cc%26c(=O)n(C(CCCC)CCCC)c(=O)c%27ccc%28c%13c(c%15%16)c%17c%18c%28c%27%26)c(c%23c%24%25)c%19c%22c%21%20)c%13ccc[n+]%14c%12%13)c%12c%13ccc%14c(=O)n(C(CCCC)CCCC)c(=O)c%15cc(c8c8cc(c1=O)c2c3c8c7c4c56)c(c%13c%14%15)c9c%12c%11%10,4370.4,5.4,3.54,1.86,CCCCCCCCCCC(CCCCCCCC)COC(=O)c1cc(-c2c(F)c(F)c(-c3cc(C(=O)OCC(CCCCCCCC)CCCCCCCCCC)c(-c4cc(CC(CCCCCC)CCCCCCCC)c(-c5ccc(-c6c(F)c(F)c(-c7ccc(C)s7)c7nsnc67)s5)s4)s3)c3nsnc23)sc1-c1cc(CC(CCCCCC)CCCCCCCC)c(C)s1,99.7,48.4,2.06 \,CCCCCCCCCCC(CCCCCCCC)COC(=O)c1cc(-c2c(F)c(F)c(-c3cc(C(=O)OCC(CCCCCCCC)CCCCCCCCCC)c(-c4cc(CC(CCCCCC)CCCCCCCC)c(-c5ccc(-c6c(F)c(F)c(-c7ccc(C)s7)c7nsnc67)s5)s4)s3)c3nsnc23)sc1-c1cc(CC(CCCCCC)CCCCCCCC)c(C)s1.CCCCC(CCCC)n1c(=O)c2ccc3c4ccc5c(=O)n(C(CCCC)CCCC)c(=O)c6cc7c8c9cc%10c(=O)n(C(CCCC)CCCC)c(=O)c%11cc(-c%12ccc%13c%14c%12ccc[n+]%14[Al-3]%12%14(O%13)(Oc%13ccc(-c%15cc%16c(=O)n(C(CCCC)CCCC)c(=O)c%17cc%18c%19c%20cc%21c(=O)n(C(CCCC)CCCC)c(=O)c%22ccc%23c%24ccc%25c(=O)n(C(CCCC)CCCC)c(=O)c%26cc(c%19c%19cc%27c(=O)n(C(CCCC)CCCC)c(=O)c%28ccc%29c%15c(c%16%17)c%18c%19c%29c%28%27)c(c%24c%25%26)c%20c%23c%22%21)c%15ccc[n+]%12c%13%15)Oc%12ccc(-c%13cc%15c(=O)n(C(CCCC)CCCC)c(=O)c%16cc%17c%18c%19cc%20c(=O)n(C(CCCC)CCCC)c(=O)c%21ccc%22c%23ccc%24c(=O)n(C(CCCC)CCCC)c(=O)c%25cc(c%18c%18cc%26c(=O)n(C(CCCC)CCCC)c(=O)c%27ccc%28c%13c(c%15%16)c%17c%18c%28c%27%26)c(c%23c%24%25)c%19c%22c%21%20)c%13ccc[n+]%14c%12%13)c%12c%13ccc%14c(=O)n(C(CCCC)CCCC)c(=O)c%15cc(c8c8cc(c1=O)c2c3c8c7c4c56)c(c%13c%14%15)c9c%12c%11%10
681,303,9.54,9.26,15.74,0.713,0.85,5.98,3.88,2.1,CCCCC(CCCC)n1c(=O)c2ccc3c4ccc5c(=O)n(C(CCCC)CCCC)c(=O)c6cc7c8c9cc%10c(=O)n(C(CCCC)CCCC)c(=O)c%11cc(-c%12ccc%13c%14c%12ccc[n+]%14[Al-3]%12%14(O%13)(Oc%13ccc(-c%15cc%16c(=O)n(C(CCCC)CCCC)c(=O)c%17cc%18c%19c%20cc%21c(=O)n(C(CCCC)CCCC)c(=O)c%22ccc%23c%24ccc%25c(=O)n(C(CCCC)CCCC)c(=O)c%26cc(c%19c%19cc%27c(=O)n(C(CCCC)CCCC)c(=O)c%28ccc%29c%15c(c%16%17)c%18c%19c%29c%28%27)c(c%24c%25%26)c%20c%23c%22%21)c%15ccc[n+]%12c%13%15)Oc%12ccc(-c%13cc%15c(=O)n(C(CCCC)CCCC)c(=O)c%16cc%17c%18c%19cc%20c(=O)n(C(CCCC)CCCC)c(=O)c%21ccc%22c%23ccc%24c(=O)n(C(CCCC)CCCC)c(=O)c%25cc(c%18c%18cc%26c(=O)n(C(CCCC)CCCC)c(=O)c%27ccc%28c%13c(c%15%16)c%17c%18c%28c%27%26)c(c%23c%24%25)c%19c%22c%21%20)c%13ccc[n+]%14c%12%13)c%12c%13ccc%14c(=O)n(C(CCCC)CCCC)c(=O)c%15cc(c8c8cc(c1=O)c2c3c8c7c4c56)c(c%13c%14%15)c9c%12c%11%10,4370.4,5.4,3.54,1.86,CCCCCCCCCCC(CCCCCCCC)COC(=O)c1cc(-c2c(F)c(F)c(-c3cc(C(=O)OCC(CCCCCCCC)CCCCCCCCCC)c(-c4cc(CC(CCCCCC)CCCCCCCC)c(-c5ccc(-c6c(F)c(F)c(-c7ccc(C)s7)c7nsnc67)s5)s4)s3)c3nsnc23)sc1-c1cc(CC(CCCCCC)CCCCCCCC)c(C)s1,99.7,48.4,2.06 \,CCCCCCCCCCC(CCCCCCCC)COC(=O)c1cc(-c2c(F)c(F)c(-c3cc(C(=O)OCC(CCCCCCCC)CCCCCCCCCC)c(-c4cc(CC(CCCCCC)CCCCCCCC)c(-c5ccc(-c6c(F)c(F)c(-c7ccc(C)s7)c7nsnc67)s5)s4)s3)c3nsnc23)sc1-c1cc(CC(CCCCCC)CCCCCCCC)c(C)s1.CCCCC(CCCC)n1c(=O)c2ccc3c4ccc5c(=O)n(C(CCCC)CCCC)c(=O)c6cc7c8c9cc%10c(=O)n(C(CCCC)CCCC)c(=O)c%11cc(-c%12ccc%13c%14c%12ccc[n+]%14[Al-3]%12%14(O%13)(Oc%13ccc(-c%15cc%16c(=O)n(C(CCCC)CCCC)c(=O)c%17cc%18c%19c%20cc%21c(=O)n(C(CCCC)CCCC)c(=O)c%22ccc%23c%24ccc%25c(=O)n(C(CCCC)CCCC)c(=O)c%26cc(c%19c%19cc%27c(=O)n(C(CCCC)CCCC)c(=O)c%28ccc%29c%15c(c%16%17)c%18c%19c%29c%28%27)c(c%24c%25%26)c%20c%23c%22%21)c%15ccc[n+]%12c%13%15)Oc%12ccc(-c%13cc%15c(=O)n(C(CCCC)CCCC)c(=O)c%16cc%17c%18c%19cc%20c(=O)n(C(CCCC)CCCC)c(=O)c%21ccc%22c%23ccc%24c(=O)n(C(CCCC)CCCC)c(=O)c%25cc(c%18c%18cc%26c(=O)n(C(CCCC)CCCC)c(=O)c%27ccc%28c%13c(c%15%16)c%17c%18c%28c%27%26)c(c%23c%24%25)c%19c%22c%21%20)c%13ccc[n+]%14c%12%13)c%12c%13ccc%14c(=O)n(C(CCCC)CCCC)c(=O)c%15cc(c8c8cc(c1=O)c2c3c8c7c4c56)c(c%13c%14%15)c9c%12c%11%10
682,304,10.4,10.0,16.6,0.71,0.85,5.51,3.91,1.6,CCCCCCC1(CCCCCC)c2cc3c(cc2-c2sc(/C=C4\C(=O)c5ccccc5C4=C(C#N)C#N)cc21)C(CCCCCC)(CCCCCC)c1cc(/C=C2\C(=O)c4ccccc4C2=C(C#N)C#N)sc1-3,1011.4,5.35,3.35,2.0,CCCCCCC(CCCC)CCc1c2cc(-c3ccc(-c4c(F)c(F)c(-c5ccc(C)s5)c5nn(CC(CCCC)CCCCCC)nc45)s3)sc2c(CCC(CCCC)CCCCCC)c2cc(C)sc12,99.6,42.2,2.36 \,CCCCCCC(CCCC)CCc1c2cc(-c3ccc(-c4c(F)c(F)c(-c5ccc(C)s5)c5nn(CC(CCCC)CCCCCC)nc45)s3)sc2c(CCC(CCCC)CCCCCC)c2cc(C)sc12.CCCCCCC1(CCCCCC)c2cc3c(cc2-c2sc(/C=C4\C(=O)c5ccccc5C4=C(C#N)C#N)cc21)C(CCCCCC)(CCCCCC)c1cc(/C=C2\C(=O)c4ccccc4C2=C(C#N)C#N)sc1-3
683,305,9.82,9.67,20.95,0.65,0.72,5.42,3.91,1.51,CCCCCCc1ccc(C2(c3ccc(CCCCCC)cc3)c3cc4c(cc3-c3sc(-c5sc(/C=C6\C(=O)c7ccccc7C6=C(C#N)C#N)c6sc(C(=O)OCC(CC)CCCC)c(F)c56)cc32)C(c2ccc(CCCCCC)cc2)(c2ccc(CCCCCC)cc2)c2cc(-c3sc(/C=C5\C(=O)c6ccccc6C5=C(C#N)C#N)c5sc(C(=O)OCC(CC)CCCC)c(F)c35)sc2-4)cc1,1940.63,5.2,3.63,1.57,CCCCC(CC)COC(=O)c1sc2c(-c3cc4c(-c5ccc(CC(CC)CCCC)s5)c5sc(C)cc5c(-c5ccc(CC(CC)CCCC)s5)c4s3)sc(C)c2c1F,124.0,72.9,1.70 \,CCCCC(CC)COC(=O)c1sc2c(-c3cc4c(-c5ccc(CC(CC)CCCC)s5)c5sc(C)cc5c(-c5ccc(CC(CC)CCCC)s5)c4s3)sc(C)c2c1F.CCCCCCc1ccc(C2(c3ccc(CCCCCC)cc3)c3cc4c(cc3-c3sc(-c5sc(/C=C6\C(=O)c7ccccc7C6=C(C#N)C#N)c6sc(C(=O)OCC(CC)CCCC)c(F)c56)cc32)C(c2ccc(CCCCCC)cc2)(c2ccc(CCCCCC)cc2)c2cc(-c3sc(/C=C5\C(=O)c6ccccc6C5=C(C#N)C#N)c5sc(C(=O)OCC(CC)CCCC)c(F)c35)sc2-4)cc1
684,305,9.43,9.23,22.0,0.7,0.61,5.31,4.0,1.31,CCCCCCc1ccc(C2(c3ccc(CCCCCC)cc3)c3cc4c(cc3-c3sc(-c5sc(/C=C6\C(=O)c7cc(F)c(F)cc7C6=C(C#N)C#N)c6sc(C(=O)OCC(CC)CCCC)c(F)c56)cc32)C(c2ccc(CCCCCC)cc2)(c2ccc(CCCCCC)cc2)c2cc(-c3sc(/C=C5\C(=O)c6cc(F)c(F)cc6C5=C(C#N)C#N)c5sc(C(=O)OCC(CC)CCCC)c(F)c35)sc2-4)cc1,2012.59,5.2,3.63,1.57,CCCCC(CC)COC(=O)c1sc2c(-c3cc4c(-c5ccc(CC(CC)CCCC)s5)c5sc(C)cc5c(-c5ccc(CC(CC)CCCC)s5)c4s3)sc(C)c2c1F,124.0,72.9,1.70 \,CCCCC(CC)COC(=O)c1sc2c(-c3cc4c(-c5ccc(CC(CC)CCCC)s5)c5sc(C)cc5c(-c5ccc(CC(CC)CCCC)s5)c4s3)sc(C)c2c1F.CCCCCCc1ccc(C2(c3ccc(CCCCCC)cc3)c3cc4c(cc3-c3sc(-c5sc(/C=C6\C(=O)c7cc(F)c(F)cc7C6=C(C#N)C#N)c6sc(C(=O)OCC(CC)CCCC)c(F)c56)cc32)C(c2ccc(CCCCCC)cc2)(c2ccc(CCCCCC)cc2)c2cc(-c3sc(/C=C5\C(=O)c6cc(F)c(F)cc6C5=C(C#N)C#N)c5sc(C(=O)OCC(CC)CCCC)c(F)c35)sc2-4)cc1
685,305,7.01,6.86,18.57,0.62,0.61,5.36,4.01,1.35,CCCCCCc1ccc(C2(c3ccc(CCCCCC)cc3)c3cc4c(cc3-c3sc(-c5sc(/C=C6\C(=O)c7ccc(F)cc7C6=C(C#N)C#N)c6sc(C(=O)OCC(CC)CCCC)c(F)c56)cc32)C(c2ccc(CCCCCC)cc2)(c2ccc(CCCCCC)cc2)c2cc(-c3sc(/C=C5\C(=O)c6ccc(F)cc6C5=C(C#N)C#N)c5sc(C(=O)OCC(CC)CCCC)c(F)c35)sc2-4)cc1,1976.61,5.2,3.63,1.57,CCCCC(CC)COC(=O)c1sc2c(-c3cc4c(-c5ccc(CC(CC)CCCC)s5)c5sc(C)cc5c(-c5ccc(CC(CC)CCCC)s5)c4s3)sc(C)c2c1F,124.0,72.9,1.70 \,CCCCC(CC)COC(=O)c1sc2c(-c3cc4c(-c5ccc(CC(CC)CCCC)s5)c5sc(C)cc5c(-c5ccc(CC(CC)CCCC)s5)c4s3)sc(C)c2c1F.CCCCCCc1ccc(C2(c3ccc(CCCCCC)cc3)c3cc4c(cc3-c3sc(-c5sc(/C=C6\C(=O)c7ccc(F)cc7C6=C(C#N)C#N)c6sc(C(=O)OCC(CC)CCCC)c(F)c56)cc32)C(c2ccc(CCCCCC)cc2)(c2ccc(CCCCCC)cc2)c2cc(-c3sc(/C=C5\C(=O)c6ccc(F)cc6C5=C(C#N)C#N)c5sc(C(=O)OCC(CC)CCCC)c(F)c35)sc2-4)cc1
686,305,10.87,10.65,24.85,0.67,0.65,5.34,3.96,1.38,CCCCCCc1ccc(C2(c3ccc(CCCCCC)cc3)c3cc4c(cc3-c3sc(-c5sc(/C=C6\C(=O)c7cc(F)ccc7C6=C(C#N)C#N)c6sc(C(=O)OCC(CC)CCCC)c(F)c56)cc32)C(c2ccc(CCCCCC)cc2)(c2ccc(CCCCCC)cc2)c2cc(-c3sc(/C=C5\C(=O)c6cc(F)ccc6C5=C(C#N)C#N)c5sc(C(=O)OCC(CC)CCCC)c(F)c35)sc2-4)cc1,1976.61,5.2,3.63,1.57,CCCCC(CC)COC(=O)c1sc2c(-c3cc4c(-c5ccc(CC(CC)CCCC)s5)c5sc(C)cc5c(-c5ccc(CC(CC)CCCC)s5)c4s3)sc(C)c2c1F,124.0,72.9,1.70 \,CCCCC(CC)COC(=O)c1sc2c(-c3cc4c(-c5ccc(CC(CC)CCCC)s5)c5sc(C)cc5c(-c5ccc(CC(CC)CCCC)s5)c4s3)sc(C)c2c1F.CCCCCCc1ccc(C2(c3ccc(CCCCCC)cc3)c3cc4c(cc3-c3sc(-c5sc(/C=C6\C(=O)c7cc(F)ccc7C6=C(C#N)C#N)c6sc(C(=O)OCC(CC)CCCC)c(F)c56)cc32)C(c2ccc(CCCCCC)cc2)(c2ccc(CCCCCC)cc2)c2cc(-c3sc(/C=C5\C(=O)c6cc(F)ccc6C5=C(C#N)C#N)c5sc(C(=O)OCC(CC)CCCC)c(F)c35)sc2-4)cc1
687,306,10.4,10.1,14.73,0.64,1.08,5.51,3.55,1.96,CCCCCCCCC1(CCCCCCCC)c2cc3c(cc2-c2sc(-c4ccc(/C=C5\SC(=S)N(CC)C5=O)c5nsnc45)cc21)C(CCCCCCCC)(CCCCCCCC)c1cc(-c2ccc(/C=C4\SC(=S)N(CC)C4=O)c4nsnc24)sc1-3,1326.02,5.42,3.52,1.9,CCCCCCCCCCCC(CCCCCCCCC)Cc1cc(-c2c(F)c(F)c(-c3cc(CC(CCCCCCCCC)CCCCCCCCCCC)c(-c4cc5sc(C)cc5s4)s3)c3nsnc23)sc1C,125.0,55.5,2.25 \,CCCCCCCCCCCC(CCCCCCCCC)Cc1cc(-c2c(F)c(F)c(-c3cc(CC(CCCCCCCCC)CCCCCCCCCCC)c(-c4cc5sc(C)cc5s4)s3)c3nsnc23)sc1C.CCCCCCCCC1(CCCCCCCC)c2cc3c(cc2-c2sc(-c4ccc(/C=C5\SC(=S)N(CC)C5=O)c5nsnc45)cc21)C(CCCCCCCC)(CCCCCCCC)c1cc(-c2ccc(/C=C4\SC(=S)N(CC)C4=O)c4nsnc24)sc1-3
688,307,10.8,10.8,22.3,0.7,0.695,5.49,4.09,1.4,CCCCCCc1ccc(C2(c3ccc(CCCCCC)cc3)c3cc(/C=C4\C(=O)c5cc(Cl)c(Cl)cc5C4=C(C#N)C#N)sc3-c3sc4c(OCC(CC)CCCC)c5c6c(sc5c(OCC(CC)CCCC)c4c32)-c2sc(/C=C3\C(=O)c4cc(Cl)c(Cl)cc4C3=C(C#N)C#N)cc2C6(c2ccc(CCCCCC)cc2)c2ccc(CCCCCC)cc2)cc1,1822.15,5.22,3.21,2.01,CCCCC(CC)COC(=O)c1sc2c(C)sc(-c3cc4c(-c5ccc(CC(CC)CCCC)s5)c5sc(C)cc5c(-c5ccc(CC(CC)CCCC)s5)c4s3)c2c1F,141.0,65.0,2.17 \,CCCCC(CC)COC(=O)c1sc2c(C)sc(-c3cc4c(-c5ccc(CC(CC)CCCC)s5)c5sc(C)cc5c(-c5ccc(CC(CC)CCCC)s5)c4s3)c2c1F.CCCCCCc1ccc(C2(c3ccc(CCCCCC)cc3)c3cc(/C=C4\C(=O)c5cc(Cl)c(Cl)cc5C4=C(C#N)C#N)sc3-c3sc4c(OCC(CC)CCCC)c5c6c(sc5c(OCC(CC)CCCC)c4c32)-c2sc(/C=C3\C(=O)c4cc(Cl)c(Cl)cc4C3=C(C#N)C#N)cc2C6(c2ccc(CCCCCC)cc2)c2ccc(CCCCCC)cc2)cc1
689,307,10.8,10.8,24.7,0.67,0.65,5.42,4.13,1.29,CCCCCCc1ccc(C2(c3ccc(CCCCCC)cc3)c3c(sc4cc(/C=C5\C(=O)c6cc(F)c(F)cc6C5=C(C#N)C#N)sc34)-c3sc4c5c(sc4c32)-c2sc3cc(/C=C4\C(=O)c6cc(F)c(F)cc6C4=C(C#N)C#N)sc3c2C5(c2ccc(CCCCCC)cc2)c2ccc(CCCCCC)cc2)cc1,1562.02,5.22,3.21,2.01,CCCCC(CC)COC(=O)c1sc2c(C)sc(-c3cc4c(-c5ccc(CC(CC)CCCC)s5)c5sc(C)cc5c(-c5ccc(CC(CC)CCCC)s5)c4s3)c2c1F,141.0,65.0,2.17 \,CCCCC(CC)COC(=O)c1sc2c(C)sc(-c3cc4c(-c5ccc(CC(CC)CCCC)s5)c5sc(C)cc5c(-c5ccc(CC(CC)CCCC)s5)c4s3)c2c1F.CCCCCCc1ccc(C2(c3ccc(CCCCCC)cc3)c3c(sc4cc(/C=C5\C(=O)c6cc(F)c(F)cc6C5=C(C#N)C#N)sc34)-c3sc4c5c(sc4c32)-c2sc3cc(/C=C4\C(=O)c6cc(F)c(F)cc6C4=C(C#N)C#N)sc3c2C5(c2ccc(CCCCCC)cc2)c2ccc(CCCCCC)cc2)cc1
690,308,11.0,10.8,21.1,0.583,0.9,5.55,3.87,1.68,CCCCC(CC)Cc1c(/C=C2\C(=O)c3ccccc3C2=C(C#N)C#N)sc2c1sc1c3c4nsnc4c4c5sc6c(CC(CC)CCCC)c(/C=C7\C(=O)c8ccccc8C7=C(C#N)C#N)sc6c5n(CC(CC)CCCC)c4c3n(CC(CC)CCCC)c21,1295.81,5.32,3.08,2.24,CCCCCCCCCCCCSc1ccc(-c2c3cc(-c4ccc(-c5c(F)c(F)c(-c6ccc(C)s6)c6nn(CC(CCCCCC)CCCCCCCC)nc56)s4)sc3c(-c3ccc(SCCCCCCCCCCCC)s3)c3cc(C)sc23)s1,78.3,34.2,2.29 \,CCCCCCCCCCCCSc1ccc(-c2c3cc(-c4ccc(-c5c(F)c(F)c(-c6ccc(C)s6)c6nn(CC(CCCCCC)CCCCCCCC)nc56)s4)sc3c(-c3ccc(SCCCCCCCCCCCC)s3)c3cc(C)sc23)s1.CCCCC(CC)Cc1c(/C=C2\C(=O)c3ccccc3C2=C(C#N)C#N)sc2c1sc1c3c4nsnc4c4c5sc6c(CC(CC)CCCC)c(/C=C7\C(=O)c8ccccc8C7=C(C#N)C#N)sc6c5n(CC(CC)CCCC)c4c3n(CC(CC)CCCC)c21
691,308,13.1,13.1,21.2,0.696,0.89,5.55,3.87,1.68,CCCCC(CC)Cc1c(/C=C2\C(=O)c3ccccc3C2=C(C#N)C#N)sc2c1sc1c3c4nsnc4c4c5sc6c(CC(CC)CCCC)c(/C=C7\C(=O)c8ccccc8C7=C(C#N)C#N)sc6c5n(CC(CC)CCCC)c4c3n(CC(CC)CCCC)c21,1295.81,5.31,3.62,1.69,CCCCCC(CC)Cc1ccc(-c2c3cc(-c4ccc(-c5c(F)c(F)c(-c6ccc(C)s6)c6nc(-c7cc(F)c(CC(CC)CCCC)s7)c(-c7cc(F)c(CC(CC)CCCC)s7)nc56)s4)sc3c(-c3ccc(CC(CC)CCCC)s3)c3cc(C)sc23)s1,71.2,24.8,2.87 \,CCCCCC(CC)Cc1ccc(-c2c3cc(-c4ccc(-c5c(F)c(F)c(-c6ccc(C)s6)c6nc(-c7cc(F)c(CC(CC)CCCC)s7)c(-c7cc(F)c(CC(CC)CCCC)s7)nc56)s4)sc3c(-c3ccc(CC(CC)CCCC)s3)c3cc(C)sc23)s1.CCCCC(CC)Cc1c(/C=C2\C(=O)c3ccccc3C2=C(C#N)C#N)sc2c1sc1c3c4nsnc4c4c5sc6c(CC(CC)CCCC)c(/C=C7\C(=O)c8ccccc8C7=C(C#N)C#N)sc6c5n(CC(CC)CCCC)c4c3n(CC(CC)CCCC)c21
692,308,14.1,13.9,22.8,0.702,0.88,5.55,3.87,1.68,CCCCC(CC)Cc1c(/C=C2\C(=O)c3ccccc3C2=C(C#N)C#N)sc2c1sc1c3c4nsnc4c4c5sc6c(CC(CC)CCCC)c(/C=C7\C(=O)c8ccccc8C7=C(C#N)C#N)sc6c5n(CC(CC)CCCC)c4c3n(CC(CC)CCCC)c21,1295.81,5.38,3.5,1.88,CCCCC(CC)Cc1ccc(-c2c3cc(-c4ccc(-c5sc(-c6ccc(C)s6)c6c5C(=O)c5c(CC(CC)CCCC)sc(CC(CC)CCCC)c5C6=O)s4)sc3c(-c3ccc(CC(CC)CCCC)s3)c3cc(C)sc23)s1,117.0,58.5,2.00 \,CCCCC(CC)Cc1ccc(-c2c3cc(-c4ccc(-c5sc(-c6ccc(C)s6)c6c5C(=O)c5c(CC(CC)CCCC)sc(CC(CC)CCCC)c5C6=O)s4)sc3c(-c3ccc(CC(CC)CCCC)s3)c3cc(C)sc23)s1.CCCCC(CC)Cc1c(/C=C2\C(=O)c3ccccc3C2=C(C#N)C#N)sc2c1sc1c3c4nsnc4c4c5sc6c(CC(CC)CCCC)c(/C=C7\C(=O)c8ccccc8C7=C(C#N)C#N)sc6c5n(CC(CC)CCCC)c4c3n(CC(CC)CCCC)c21
693,309,11.8,11.5,17.2,0.679,0.96,5.58,3.98,1.6,CCCCCCc1ccc(C2(c3ccc(CCCCCC)cc3)c3cc4c(cc3-c3sc5cc(/C=C6\C(=O)c7ccc(C)cc7C6=C(C#N)C#N)sc5c32)C(c2ccc(CCCCCC)cc2)(c2ccc(CCCCCC)cc2)c2c-4sc3cc(/C=C4\C(=O)c5ccc(C)cc5C4=C(C#N)C#N)sc23)cc1,1456.01,5.36,3.05,2.31,CCCCCCC(CCCC)CCc1c2cc(-c3ccc(-c4c(F)c(F)c(-c5ccc(C)s5)c5nn(CC(CCCC)CCCCCC)nc45)s3)sc2c(CCC(CCCC)CCCCCC)c2cc(C)sc12,99.6,42.2,2.36 \,CCCCCCC(CCCC)CCc1c2cc(-c3ccc(-c4c(F)c(F)c(-c5ccc(C)s5)c5nn(CC(CCCC)CCCCCC)nc45)s3)sc2c(CCC(CCCC)CCCCCC)c2cc(C)sc12.CCCCCCc1ccc(C2(c3ccc(CCCCCC)cc3)c3cc4c(cc3-c3sc5cc(/C=C6\C(=O)c7ccc(C)cc7C6=C(C#N)C#N)sc5c32)C(c2ccc(CCCCCC)cc2)(c2ccc(CCCCCC)cc2)c2c-4sc3cc(/C=C4\C(=O)c5ccc(C)cc5C4=C(C#N)C#N)sc23)cc1
694,309,7.2,6.7,13.5,0.528,0.94,5.58,3.98,1.6,CCCCCCc1ccc(C2(c3ccc(CCCCCC)cc3)c3cc4c(cc3-c3sc5cc(/C=C6\C(=O)c7ccc(C)cc7C6=C(C#N)C#N)sc5c32)C(c2ccc(CCCCCC)cc2)(c2ccc(CCCCCC)cc2)c2c-4sc3cc(/C=C4\C(=O)c5ccc(C)cc5C4=C(C#N)C#N)sc23)cc1,1456.01,5.33,3.53,1.8,CCCCC(CC)Cc1ccc(-c2c3cc(-c4ccc(-c5sc(-c6ccc(C)s6)c6c5C(=O)c5c(CC(CC)CCCC)sc(CC(CC)CCCC)c5C6=O)s4)sc3c(-c3ccc(CC(CC)CCCC)s3)c3cc(C)sc23)s1,117.0,58.5,2.00 \,CCCCC(CC)Cc1ccc(-c2c3cc(-c4ccc(-c5sc(-c6ccc(C)s6)c6c5C(=O)c5c(CC(CC)CCCC)sc(CC(CC)CCCC)c5C6=O)s4)sc3c(-c3ccc(CC(CC)CCCC)s3)c3cc(C)sc23)s1.CCCCCCc1ccc(C2(c3ccc(CCCCCC)cc3)c3cc4c(cc3-c3sc5cc(/C=C6\C(=O)c7ccc(C)cc7C6=C(C#N)C#N)sc5c32)C(c2ccc(CCCCCC)cc2)(c2ccc(CCCCCC)cc2)c2c-4sc3cc(/C=C4\C(=O)c5ccc(C)cc5C4=C(C#N)C#N)sc23)cc1
695,310,13.03,12.6,25.1,0.649,0.8,5.6,4.1,1.5,CCCCCCCCCCCc1c(/C=C2\C(=O)c3cc(F)c(F)cc3C2=C(C#N)C#N)sc2c1sc1c3c4nsnc4c4c5sc6c(CCCCCCCCCCC)c(/C=C7\C(=O)c8cc(F)c(F)cc8C7=C(C#N)C#N)sc6c5n(CC(CC)CCCC)c4c3n(CC(CC)CCCC)c21,1451.94,5.5,3.5,2.0,CCCCCCCCc1cc(-c2nnc(-c3cc(CCCCCCCC)c(-c4cc5c(-c6cc(F)c(SCC(CCCC)CCCCCC)s6)c6sc(C)cc6c(-c6cc(F)c(SCC(CCCC)CCCCCC)s6)c5s4)s3)nn2)sc1C,219.2,78.0,2.81 \,CCCCCCCCc1cc(-c2nnc(-c3cc(CCCCCCCC)c(-c4cc5c(-c6cc(F)c(SCC(CCCC)CCCCCC)s6)c6sc(C)cc6c(-c6cc(F)c(SCC(CCCC)CCCCCC)s6)c5s4)s3)nn2)sc1C.CCCCCCCCCCCc1c(/C=C2\C(=O)c3cc(F)c(F)cc3C2=C(C#N)C#N)sc2c1sc1c3c4nsnc4c4c5sc6c(CCCCCCCCCCC)c(/C=C7\C(=O)c8cc(F)c(F)cc8C7=C(C#N)C#N)sc6c5n(CC(CC)CCCC)c4c3n(CC(CC)CCCC)c21
696,311,8.82,8.73,16.26,0.684,0.8,5.53,3.83,1.7,CCCCC(CC)CC1(CC(CC)CCCC)c2cc(/C=C3\C(=O)c4cc(F)c(F)cc4C3=C(C#N)C#N)sc2-c2sc(-c3cc(F)c(-c4cc5c(s4)-c4sc(/C=C6\C(=O)c7cc(F)c(F)cc7C6=C(C#N)C#N)cc4C5(CC(CC)CCCC)CC(CC)CCCC)cc3F)cc21,1395.8,5.33,3.53,1.8,CCCCC(CC)Cc1ccc(-c2c3cc(-c4ccc(-c5sc(-c6ccc(C)s6)c6c5C(=O)c5c(CC(CC)CCCC)sc(CC(CC)CCCC)c5C6=O)s4)sc3c(-c3ccc(CC(CC)CCCC)s3)c3cc(C)sc23)s1,117.0,58.5,2.00 \,CCCCC(CC)Cc1ccc(-c2c3cc(-c4ccc(-c5sc(-c6ccc(C)s6)c6c5C(=O)c5c(CC(CC)CCCC)sc(CC(CC)CCCC)c5C6=O)s4)sc3c(-c3ccc(CC(CC)CCCC)s3)c3cc(C)sc23)s1.CCCCC(CC)CC1(CC(CC)CCCC)c2cc(/C=C3\C(=O)c4cc(F)c(F)cc4C3=C(C#N)C#N)sc2-c2sc(-c3cc(F)c(-c4cc5c(s4)-c4sc(/C=C6\C(=O)c7cc(F)c(F)cc7C6=C(C#N)C#N)cc4C5(CC(CC)CCCC)CC(CC)CCCC)cc3F)cc21
697,311,6.64,6.57,19.43,0.446,0.74,5.44,4.19,1.25,CCCCCCc1ccc(C2(c3ccc(CCCCCC)cc3)c3cc4c(cc3-c3sc(-c5sc(/C=C6\C(=O)c7cc(F)c(F)cc7C6=C(C#N)C#N)cc5OCC(CC)CCCC)cc32)C(c2ccc(CCCCCC)cc2)(c2ccc(CCCCCC)cc2)c2cc(-c3sc(/C=C5\C(=O)c6cc(F)c(F)cc6C5=C(C#N)C#N)cc3OCC(CC)CCCC)sc2-4)cc1,1808.42,5.33,3.53,1.8,CCCCC(CC)Cc1ccc(-c2c3cc(-c4ccc(-c5sc(-c6ccc(C)s6)c6c5C(=O)c5c(CC(CC)CCCC)sc(CC(CC)CCCC)c5C6=O)s4)sc3c(-c3ccc(CC(CC)CCCC)s3)c3cc(C)sc23)s1,117.0,58.5,2.00 \,CCCCC(CC)Cc1ccc(-c2c3cc(-c4ccc(-c5sc(-c6ccc(C)s6)c6c5C(=O)c5c(CC(CC)CCCC)sc(CC(CC)CCCC)c5C6=O)s4)sc3c(-c3ccc(CC(CC)CCCC)s3)c3cc(C)sc23)s1.CCCCCCc1ccc(C2(c3ccc(CCCCCC)cc3)c3cc4c(cc3-c3sc(-c5sc(/C=C6\C(=O)c7cc(F)c(F)cc7C6=C(C#N)C#N)cc5OCC(CC)CCCC)cc32)C(c2ccc(CCCCCC)cc2)(c2ccc(CCCCCC)cc2)c2cc(-c3sc(/C=C5\C(=O)c6cc(F)c(F)cc6C5=C(C#N)C#N)cc3OCC(CC)CCCC)sc2-4)cc1
698,312,12.3,12.1,21.61,0.692,0.83,5.69,4.07,1.62,CCCCCCc1ccc(C2(c3ccc(CCCCCC)cc3)c3cc4c(cc3-c3sc5cc(/C=C6\C(=O)c7cc(F)c(F)cc7C6=C(C#N)C#N)sc5c32)C(c2ccc(CCCCCC)cc2)(c2ccc(CCCCCC)cc2)c2c-4sc3cc(/C=C4\C(=O)c5cc(F)c(F)cc5C4=C(C#N)C#N)sc23)cc1,1499.92,5.5,3.61,1.89,CCCCC(CC)Cc1sc(-c2c3cc(-c4ccc(-c5sc(-c6ccc(C)s6)c6c5C(=O)c5c(CC(CC)CCCC)sc(CC(CC)CCCC)c5C6=O)s4)sc3c(-c3cc(F)c(CC(CC)CCCC)s3)c3cc(C)sc23)cc1F,87.8,30.3,2.90 \,CCCCC(CC)Cc1sc(-c2c3cc(-c4ccc(-c5sc(-c6ccc(C)s6)c6c5C(=O)c5c(CC(CC)CCCC)sc(CC(CC)CCCC)c5C6=O)s4)sc3c(-c3cc(F)c(CC(CC)CCCC)s3)c3cc(C)sc23)cc1F.CCCCCCc1ccc(C2(c3ccc(CCCCCC)cc3)c3cc4c(cc3-c3sc5cc(/C=C6\C(=O)c7cc(F)c(F)cc7C6=C(C#N)C#N)sc5c32)C(c2ccc(CCCCCC)cc2)(c2ccc(CCCCCC)cc2)c2c-4sc3cc(/C=C4\C(=O)c5cc(F)c(F)cc5C4=C(C#N)C#N)sc23)cc1
699,313,13.31,12.92,19.41,0.76,0.91,5.66,4.14,1.52,CCCCCCc1ccc(C2(c3ccc(CCCCCC)cc3)c3cc4c(cc3-c3sc5cc(/C=C6\C(=O)c7cc(F)c(F)cc7C6=C(C#N)C#N)sc5c32)C(c2ccc(CCCCCC)cc2)(c2ccc(CCCCCC)cc2)c2c-4sc3cc(/C=C4\C(=O)c5cc(F)c(F)cc5C4=C(C#N)C#N)sc23)cc1,1499.92,5.55,3.8,1.75,CCCCCCCCC(CCCCCC)Cc1cc(C)sc1-c1ccc(-c2c(F)c(F)c(-c3ccc(-c4sc(-c5ccc(C)c6c5C(=O)N(CC(CCCCCC)CCCCCCCC)C6=O)cc4CC(CCCCCC)CCCCCCCC)s3)c3nsnc23)s1,54.0,36.0,1.50 \,CCCCCCCCC(CCCCCC)Cc1cc(C)sc1-c1ccc(-c2c(F)c(F)c(-c3ccc(-c4sc(-c5ccc(C)c6c5C(=O)N(CC(CCCCCC)CCCCCCCC)C6=O)cc4CC(CCCCCC)CCCCCCCC)s3)c3nsnc23)s1.CCCCCCc1ccc(C2(c3ccc(CCCCCC)cc3)c3cc4c(cc3-c3sc5cc(/C=C6\C(=O)c7cc(F)c(F)cc7C6=C(C#N)C#N)sc5c32)C(c2ccc(CCCCCC)cc2)(c2ccc(CCCCCC)cc2)c2c-4sc3cc(/C=C4\C(=O)c5cc(F)c(F)cc5C4=C(C#N)C#N)sc23)cc1
700,313,12.74,12.42,19.01,0.71,0.94,5.66,4.14,1.52,CCCCCCc1ccc(C2(c3ccc(CCCCCC)cc3)c3cc4c(cc3-c3sc5cc(/C=C6\C(=O)c7cc(F)c(F)cc7C6=C(C#N)C#N)sc5c32)C(c2ccc(CCCCCC)cc2)(c2ccc(CCCCCC)cc2)c2c-4sc3cc(/C=C4\C(=O)c5cc(F)c(F)cc5C4=C(C#N)C#N)sc23)cc1,1499.92,5.63,3.86,1.77,CCCCCCCCC(CCCCCC)Cc1cc(C)sc1-c1ccc(-c2c(F)c(F)c(-c3ccc(-c4sc(-c5c(F)c(F)c(C)c6c5C(=O)N(CC(CCCCCC)CCCCCCCC)C6=O)cc4CC(CCCCCC)CCCCCCCC)s3)c3nsnc23)s1,69.6,58.0,1.20 \,CCCCCCCCC(CCCCCC)Cc1cc(C)sc1-c1ccc(-c2c(F)c(F)c(-c3ccc(-c4sc(-c5c(F)c(F)c(C)c6c5C(=O)N(CC(CCCCCC)CCCCCCCC)C6=O)cc4CC(CCCCCC)CCCCCCCC)s3)c3nsnc23)s1.CCCCCCc1ccc(C2(c3ccc(CCCCCC)cc3)c3cc4c(cc3-c3sc5cc(/C=C6\C(=O)c7cc(F)c(F)cc7C6=C(C#N)C#N)sc5c32)C(c2ccc(CCCCCC)cc2)(c2ccc(CCCCCC)cc2)c2c-4sc3cc(/C=C4\C(=O)c5cc(F)c(F)cc5C4=C(C#N)C#N)sc23)cc1
701,314,10.02,9.94,17.58,0.619,0.91,5.51,3.78,1.73,CCCCCCc1ccc(C2(c3ccc(CCCCCC)cc3)c3cc4c(cc3-c3sc5cc(/C=C6\C(=O)c7ccccc7C6=C(C#N)C#N)sc5c32)C(c2ccc(CCCCCC)cc2)(c2ccc(CCCCCC)cc2)c2c-4sc3cc(/C=C4\C(=O)c5ccccc5C4=C(C#N)C#N)sc23)cc1,1427.96,5.48,3.66,1.82,CCCCCCCCC(CCCCCC)Cn1nc2c(-c3ccc(C)s3)c(F)c(F)c(-c3ccc(-c4cc5c(-c6ccc(CC(CC)CCCC)s6)c6sc(-c7ccc(-c8sc(-c9ccc(-c%10cc%11c(-c%12ccc(CC(CC)CCCC)s%12)c%12sc(C)cc%12c(-c%12ccc(CC(CC)CCCC)s%12)c%11s%10)s9)c9c8C(=O)c8c(CC(CC)CCCC)sc(CC(CC)CCCC)c8C9=O)s7)cc6c(-c6ccc(CC(CC)CCCC)s6)c5s4)s3)c2n1,191.8,60.2,3.19 \,CCCCCCCCC(CCCCCC)Cn1nc2c(-c3ccc(C)s3)c(F)c(F)c(-c3ccc(-c4cc5c(-c6ccc(CC(CC)CCCC)s6)c6sc(-c7ccc(-c8sc(-c9ccc(-c%10cc%11c(-c%12ccc(CC(CC)CCCC)s%12)c%12sc(C)cc%12c(-c%12ccc(CC(CC)CCCC)s%12)c%11s%10)s9)c9c8C(=O)c8c(CC(CC)CCCC)sc(CC(CC)CCCC)c8C9=O)s7)cc6c(-c6ccc(CC(CC)CCCC)s6)c5s4)s3)c2n1.CCCCCCc1ccc(C2(c3ccc(CCCCCC)cc3)c3cc4c(cc3-c3sc5cc(/C=C6\C(=O)c7ccccc7C6=C(C#N)C#N)sc5c32)C(c2ccc(CCCCCC)cc2)(c2ccc(CCCCCC)cc2)c2c-4sc3cc(/C=C4\C(=O)c5ccccc5C4=C(C#N)C#N)sc23)cc1
702,315,0.91,0.91,3.12,0.36,0.81,5.81,3.63,2.18,CCCCCCCCN1C(=O)C(=Cc2ccc(-c3ccc(/C=C4\SC(=S)N(CCCCCCCC)C4=O)s3)s2)C(=O)N(CCCCCCCC)C1=O,784.14,5.23,3.19,2.04,CCCCC(CC)COC(=O)c1sc2c(-c3cc4c(-c5ccc(CC(CC)CCCC)s5)c5sc(C)cc5c(-c5ccc(CC(CC)CCCC)s5)c4s3)sc(C)c2c1F,124.0,72.9,1.70 \,CCCCC(CC)COC(=O)c1sc2c(-c3cc4c(-c5ccc(CC(CC)CCCC)s5)c5sc(C)cc5c(-c5ccc(CC(CC)CCCC)s5)c4s3)sc(C)c2c1F.CCCCCCCCN1C(=O)C(=Cc2ccc(-c3ccc(/C=C4\SC(=S)N(CCCCCCCC)C4=O)s3)s2)C(=O)N(CCCCCCCC)C1=O
703,316,9.0,8.78,17.52,0.539,0.93,5.56,3.95,1.61,CCCCCCCCC1(CCCCCCCC)c2cc3c(cc2-c2cc4c(cc21)-c1sc2cc(/C=C5\C(=O)c6ccccc6C5=C(C#N)C#N)sc2c1C4(CCCCCCCC)CCCCCCCC)C(CCCCCCCC)(CCCCCCCC)c1c-3sc2cc(/C=C3\C(=O)c4ccccc4C3=C(C#N)C#N)sc12,1548.32,5.33,2.92,2.41,CCCCC(CC)Cc1ccc(-c2c3cc(-c4ccc(-c5sc(-c6ccc(C)s6)c6c5C(=O)c5c(CC(CC)CCCC)sc(CC(CC)CCCC)c5C6=O)s4)sc3c(-c3ccc(CC(CC)CCCC)s3)c3cc(C)sc23)s1,117.0,58.5,2.00 \,CCCCC(CC)Cc1ccc(-c2c3cc(-c4ccc(-c5sc(-c6ccc(C)s6)c6c5C(=O)c5c(CC(CC)CCCC)sc(CC(CC)CCCC)c5C6=O)s4)sc3c(-c3ccc(CC(CC)CCCC)s3)c3cc(C)sc23)s1.CCCCCCCCC1(CCCCCCCC)c2cc3c(cc2-c2cc4c(cc21)-c1sc2cc(/C=C5\C(=O)c6ccccc6C5=C(C#N)C#N)sc2c1C4(CCCCCCCC)CCCCCCCC)C(CCCCCCCC)(CCCCCCCC)c1c-3sc2cc(/C=C3\C(=O)c4ccccc4C3=C(C#N)C#N)sc12
704,316,8.47,8.18,17.22,0.54,0.869,5.56,3.95,1.61,CCCCCCCCC1(CCCCCCCC)c2cc3c(cc2-c2cc4c(cc21)-c1sc2cc(/C=C5\C(=O)c6ccccc6C5=C(C#N)C#N)sc2c1C4(CCCCCCCC)CCCCCCCC)C(CCCCCCCC)(CCCCCCCC)c1c-3sc2cc(/C=C3\C(=O)c4ccccc4C3=C(C#N)C#N)sc12,1548.32,5.2,3.56,1.64,CCCCC(CC)COC(=O)c1sc2c(-c3cc4c(-c5ccc(CC(CC)CCCC)s5)c5sc(C)cc5c(-c5ccc(CC(CC)CCCC)s5)c4s3)sc(C)c2c1F,124.0,72.9,1.70 \,CCCCC(CC)COC(=O)c1sc2c(-c3cc4c(-c5ccc(CC(CC)CCCC)s5)c5sc(C)cc5c(-c5ccc(CC(CC)CCCC)s5)c4s3)sc(C)c2c1F.CCCCCCCCC1(CCCCCCCC)c2cc3c(cc2-c2cc4c(cc21)-c1sc2cc(/C=C5\C(=O)c6ccccc6C5=C(C#N)C#N)sc2c1C4(CCCCCCCC)CCCCCCCC)C(CCCCCCCC)(CCCCCCCC)c1c-3sc2cc(/C=C3\C(=O)c4ccccc4C3=C(C#N)C#N)sc12
705,317,6.03,5.88,12.09,0.65,0.74,5.79,3.76,2.03,CCCCCCc1ccc(C2(c3ccc(CCCCCC)cc3)c3cc(/C=C4\C(=O)c5cc(F)c(F)cc5C4=C(C#N)C#N)sc3-c3cc4ccc5c6c(cc7ccc(c32)c4c75)-c2sc(/C=C3\C(=O)c4cc(F)c(F)cc4C3=C(C#N)C#N)cc2C6(c2ccc(CCCCCC)cc2)c2ccc(CCCCCC)cc2)cc1,1511.9,5.25,3.59,1.66,CCCCC(CC)COC(=O)c1sc2c(-c3cc4c(-c5ccc(CC(CC)CCCC)s5)c5sc(C)cc5c(-c5ccc(CC(CC)CCCC)s5)c4s3)sc(C)c2c1F,124.0,72.9,1.70 \,CCCCC(CC)COC(=O)c1sc2c(-c3cc4c(-c5ccc(CC(CC)CCCC)s5)c5sc(C)cc5c(-c5ccc(CC(CC)CCCC)s5)c4s3)sc(C)c2c1F.CCCCCCc1ccc(C2(c3ccc(CCCCCC)cc3)c3cc(/C=C4\C(=O)c5cc(F)c(F)cc5C4=C(C#N)C#N)sc3-c3cc4ccc5c6c(cc7ccc(c32)c4c75)-c2sc(/C=C3\C(=O)c4cc(F)c(F)cc4C3=C(C#N)C#N)cc2C6(c2ccc(CCCCCC)cc2)c2ccc(CCCCCC)cc2)cc1
706,317,3.72,3.47,9.67,0.47,0.75,5.83,3.78,2.05,CCCCCCc1ccc(C2(c3ccc(CCCCCC)cc3)c3cc(/C=C4\C(=O)c5cc(F)c(F)cc5C4=C(C#N)C#N)sc3-c3cc4ccc5cc6c(c7ccc(c32)c4c57)C(c2ccc(CCCCCC)cc2)(c2ccc(CCCCCC)cc2)c2cc(/C=C3\C(=O)c4cc(F)c(F)cc4C3=C(C#N)C#N)sc2-6)cc1,1511.9,5.25,3.59,1.66,CCCCC(CC)COC(=O)c1sc2c(-c3cc4c(-c5ccc(CC(CC)CCCC)s5)c5sc(C)cc5c(-c5ccc(CC(CC)CCCC)s5)c4s3)sc(C)c2c1F,124.0,72.9,1.70 \,CCCCC(CC)COC(=O)c1sc2c(-c3cc4c(-c5ccc(CC(CC)CCCC)s5)c5sc(C)cc5c(-c5ccc(CC(CC)CCCC)s5)c4s3)sc(C)c2c1F.CCCCCCc1ccc(C2(c3ccc(CCCCCC)cc3)c3cc(/C=C4\C(=O)c5cc(F)c(F)cc5C4=C(C#N)C#N)sc3-c3cc4ccc5cc6c(c7ccc(c32)c4c57)C(c2ccc(CCCCCC)cc2)(c2ccc(CCCCCC)cc2)c2cc(/C=C3\C(=O)c4cc(F)c(F)cc4C3=C(C#N)C#N)sc2-6)cc1
707,318,1.26,1.26,4.13,0.33,0.91,6.56,3.64,2.92,CCCCCCCCN1C(=O)/C(=C/c2ccc(/C=C3\SC(=S)N(CCCCCCCC)C3=O)s2)SC1=S,594.92,5.23,3.19,2.04,CCCCC(CC)COC(=O)c1sc2c(-c3cc4c(-c5ccc(CC(CC)CCCC)s5)c5sc(C)cc5c(-c5ccc(CC(CC)CCCC)s5)c4s3)sc(C)c2c1F,124.0,72.9,1.70 \,CCCCC(CC)COC(=O)c1sc2c(-c3cc4c(-c5ccc(CC(CC)CCCC)s5)c5sc(C)cc5c(-c5ccc(CC(CC)CCCC)s5)c4s3)sc(C)c2c1F.CCCCCCCCN1C(=O)/C(=C/c2ccc(/C=C3\SC(=S)N(CCCCCCCC)C3=O)s2)SC1=S
708,319,8.45,8.29,15.3,0.731,0.755,5.75,3.97,1.78,CCCCCCc1ccc(C2(c3ccc(CCCCCC)cc3)c3c(cc4ccc5c6c(cc7ccc3c4c75)-c3sc4cc(/C=C5\C(=O)c7cc(F)c(F)cc7C5=C(C#N)C#N)sc4c3C6(c3ccc(CCCCCC)cc3)c3ccc(CCCCCC)cc3)-c3sc4cc(/C=C5\C(=O)c6cc(F)c(F)cc6C5=C(C#N)C#N)sc4c32)cc1,1624.06,5.2,3.59,1.61,CCCCC(CC)COC(=O)c1sc2c(-c3cc4c(-c5ccc(CC(CC)CCCC)s5)c5sc(C)cc5c(-c5ccc(CC(CC)CCCC)s5)c4s3)sc(C)c2c1F,124.0,72.9,1.70 \,CCCCC(CC)COC(=O)c1sc2c(-c3cc4c(-c5ccc(CC(CC)CCCC)s5)c5sc(C)cc5c(-c5ccc(CC(CC)CCCC)s5)c4s3)sc(C)c2c1F.CCCCCCc1ccc(C2(c3ccc(CCCCCC)cc3)c3c(cc4ccc5c6c(cc7ccc3c4c75)-c3sc4cc(/C=C5\C(=O)c7cc(F)c(F)cc7C5=C(C#N)C#N)sc4c3C6(c3ccc(CCCCCC)cc3)c3ccc(CCCCCC)cc3)-c3sc4cc(/C=C5\C(=O)c6cc(F)c(F)cc6C5=C(C#N)C#N)sc4c32)cc1
709,319,9.55,9.47,23.3,0.634,0.645,5.47,4.06,1.41,CCCCCCc1ccc(C2(c3ccc(CCCCCC)cc3)c3c(sc4cc(/C=C5\C(=O)c6cc(F)c(F)cc6C5=C(C#N)C#N)sc34)-c3sc4c5c(sc4c32)-c2sc3cc(/C=C4\C(=O)c6cc(F)c(F)cc6C4=C(C#N)C#N)sc3c2C5(c2ccc(CCCCCC)cc2)c2ccc(CCCCCC)cc2)cc1,1562.02,5.2,3.59,1.61,CCCCC(CC)COC(=O)c1sc2c(-c3cc4c(-c5ccc(CC(CC)CCCC)s5)c5sc(C)cc5c(-c5ccc(CC(CC)CCCC)s5)c4s3)sc(C)c2c1F,124.0,72.9,1.70 \,CCCCC(CC)COC(=O)c1sc2c(-c3cc4c(-c5ccc(CC(CC)CCCC)s5)c5sc(C)cc5c(-c5ccc(CC(CC)CCCC)s5)c4s3)sc(C)c2c1F.CCCCCCc1ccc(C2(c3ccc(CCCCCC)cc3)c3c(sc4cc(/C=C5\C(=O)c6cc(F)c(F)cc6C5=C(C#N)C#N)sc34)-c3sc4c5c(sc4c32)-c2sc3cc(/C=C4\C(=O)c6cc(F)c(F)cc6C4=C(C#N)C#N)sc3c2C5(c2ccc(CCCCCC)cc2)c2ccc(CCCCCC)cc2)cc1
710,320,11.3,11.1,19.7,0.62,0.92,5.69,4.14,1.55,CCCCCCc1ccc(C2(c3ccc(CCCCCC)cc3)c3cc4c(cc3-c3sc5cc(/C=C6\C(=O)c7ccc(F)cc7C6=C(C#N)C#N)sc5c32)C(c2ccc(CCCCCC)cc2)(c2ccc(CCCCCC)cc2)c2c-4sc3cc(/C=C4\C(=O)c5ccc(F)cc5C4=C(C#N)C#N)sc23)cc1,1463.94,5.4,3.3,2.1,CCCCCCCCC(CCCC)Cc1cc(-c2nc3cc4sc(-c5cc(CC(CCCC)CCCCCCCC)c(-c6cc7c(-c8ccc(CC(CC)CCCC)s8)c8sc(C)cc8c(-c8ccc(CC(CC)CCCC)s8)c7s6)s5)nc4cc3s2)sc1C,269.6,107.0,2.52 \,CCCCCCCCC(CCCC)Cc1cc(-c2nc3cc4sc(-c5cc(CC(CCCC)CCCCCCCC)c(-c6cc7c(-c8ccc(CC(CC)CCCC)s8)c8sc(C)cc8c(-c8ccc(CC(CC)CCCC)s8)c7s6)s5)nc4cc3s2)sc1C.CCCCCCc1ccc(C2(c3ccc(CCCCCC)cc3)c3cc4c(cc3-c3sc5cc(/C=C6\C(=O)c7ccc(F)cc7C6=C(C#N)C#N)sc5c32)C(c2ccc(CCCCCC)cc2)(c2ccc(CCCCCC)cc2)c2c-4sc3cc(/C=C4\C(=O)c5ccc(F)cc5C4=C(C#N)C#N)sc23)cc1
711,321,10.7,10.6,18.9,0.666,0.85,5.35,3.91,1.44,CCCCCCc1ccc(C2(c3ccc(CCCCCC)cc3)c3cc4c(cc3-c3sc(/C=C5\C(=O)c6cc(Cl)c(Cl)cc6C5=C(C#N)C#N)cc32)C(c2ccc(CCCCCC)cc2)(c2ccc(CCCCCC)cc2)c2c-4sc3c4c(sc23)-c2cc3c(cc2C4(c2ccc(CCCCCC)cc2)c2ccc(CCCCCC)cc2)-c2sc(/C=C4\C(=O)c5cc(Cl)c(Cl)cc5C4=C(C#N)C#N)cc2C3(c2ccc(CCCCCC)cc2)c2ccc(CCCCCC)cc2)cc1,2332.92,5.21,3.41,1.8,CCCCC(CC)Cc1ccc(-c2c3cc(-c4ccc(-c5sc(-c6ccc(C)s6)c6c5C(=O)c5c(CC(CC)CCCC)sc(CC(CC)CCCC)c5C6=O)s4)sc3c(-c3ccc(CC(CC)CCCC)s3)c3cc(C)sc23)s1,9.2,5.0,1.82 \,CCCCC(CC)Cc1ccc(-c2c3cc(-c4ccc(-c5sc(-c6ccc(C)s6)c6c5C(=O)c5c(CC(CC)CCCC)sc(CC(CC)CCCC)c5C6=O)s4)sc3c(-c3ccc(CC(CC)CCCC)s3)c3cc(C)sc23)s1.CCCCCCc1ccc(C2(c3ccc(CCCCCC)cc3)c3cc4c(cc3-c3sc(/C=C5\C(=O)c6cc(Cl)c(Cl)cc6C5=C(C#N)C#N)cc32)C(c2ccc(CCCCCC)cc2)(c2ccc(CCCCCC)cc2)c2c-4sc3c4c(sc23)-c2cc3c(cc2C4(c2ccc(CCCCCC)cc2)c2ccc(CCCCCC)cc2)-c2sc(/C=C4\C(=O)c5cc(Cl)c(Cl)cc5C4=C(C#N)C#N)cc2C3(c2ccc(CCCCCC)cc2)c2ccc(CCCCCC)cc2)cc1
712,321,9.3,9.2,18.5,0.669,0.75,5.26,3.95,1.31,CCCCCCc1ccc(C2(c3ccc(CCCCCC)cc3)c3cc4c(cc3-c3sc5cc(/C=C6\C(=O)c7cc(Cl)c(Cl)cc7C6=C(C#N)C#N)sc5c32)C(c2ccc(CCCCCC)cc2)(c2ccc(CCCCCC)cc2)c2c-4sc3c4c(sc23)-c2cc3c(cc2C4(c2ccc(CCCCCC)cc2)c2ccc(CCCCCC)cc2)-c2sc4cc(/C=C5\C(=O)c6cc(Cl)c(Cl)cc6C5=C(C#N)C#N)sc4c2C3(c2ccc(CCCCCC)cc2)c2ccc(CCCCCC)cc2)cc1,2445.09,5.21,3.41,1.8,CCCCC(CC)Cc1ccc(-c2c3cc(-c4ccc(-c5sc(-c6ccc(C)s6)c6c5C(=O)c5c(CC(CC)CCCC)sc(CC(CC)CCCC)c5C6=O)s4)sc3c(-c3ccc(CC(CC)CCCC)s3)c3cc(C)sc23)s1,9.2,5.0,1.82 \,CCCCC(CC)Cc1ccc(-c2c3cc(-c4ccc(-c5sc(-c6ccc(C)s6)c6c5C(=O)c5c(CC(CC)CCCC)sc(CC(CC)CCCC)c5C6=O)s4)sc3c(-c3ccc(CC(CC)CCCC)s3)c3cc(C)sc23)s1.CCCCCCc1ccc(C2(c3ccc(CCCCCC)cc3)c3cc4c(cc3-c3sc5cc(/C=C6\C(=O)c7cc(Cl)c(Cl)cc7C6=C(C#N)C#N)sc5c32)C(c2ccc(CCCCCC)cc2)(c2ccc(CCCCCC)cc2)c2c-4sc3c4c(sc23)-c2cc3c(cc2C4(c2ccc(CCCCCC)cc2)c2ccc(CCCCCC)cc2)-c2sc4cc(/C=C5\C(=O)c6cc(Cl)c(Cl)cc6C5=C(C#N)C#N)sc4c2C3(c2ccc(CCCCCC)cc2)c2ccc(CCCCCC)cc2)cc1
713,322,9.41,9.18,14.62,0.603,1.07,5.49,3.73,1.76,[C-]#[N+]/C(C#N)=c1/s/c(=C\c2ccc(-c3cc4c(s3)-c3cc5c(cc3C4(c3ccc(CCCCCC)cc3)c3ccc(CCCCCC)cc3)-c3sc(-c4ccc(/C=c6\sc(=C(C#N)C#N)n(CC)c6=O)c6nn(CCCCCCCC)nc46)cc3C5(c3ccc(CCCCCC)cc3)c3ccc(CCCCCC)cc3)c3nn(CCCCCCCC)nc23)c(=O)n1CC,1772.51,5.13,3.22,1.91,CCCCCCCCC(CCCCCC)Cn1nc2c(-c3ccc(C)s3)c(F)c(F)c(-c3ccc(-c4cc5c(-c6ccc(CC(CC)CCCC)s6)c6sc(C)cc6c(-c6ccc(CC(CC)CCCC)s6)c5s4)s3)c2n1,170.0,53.1,3.20 \,CCCCCCCCC(CCCCCC)Cn1nc2c(-c3ccc(C)s3)c(F)c(F)c(-c3ccc(-c4cc5c(-c6ccc(CC(CC)CCCC)s6)c6sc(C)cc6c(-c6ccc(CC(CC)CCCC)s6)c5s4)s3)c2n1.[C-]#[N+]/C(C#N)=c1/s/c(=C\c2ccc(-c3cc4c(s3)-c3cc5c(cc3C4(c3ccc(CCCCCC)cc3)c3ccc(CCCCCC)cc3)-c3sc(-c4ccc(/C=c6\sc(=C(C#N)C#N)n(CC)c6=O)c6nn(CCCCCCCC)nc46)cc3C5(c3ccc(CCCCCC)cc3)c3ccc(CCCCCC)cc3)c3nn(CCCCCCCC)nc23)c(=O)n1CC
714,322,10.5,10.35,13.16,0.666,1.24,5.49,3.73,1.76,[C-]#[N+]/C(C#N)=c1/s/c(=C\c2ccc(-c3cc4c(s3)-c3cc5c(cc3C4(c3ccc(CCCCCC)cc3)c3ccc(CCCCCC)cc3)-c3sc(-c4ccc(/C=c6\sc(=C(C#N)C#N)n(CC)c6=O)c6nn(CCCCCCCC)nc46)cc3C5(c3ccc(CCCCCC)cc3)c3ccc(CCCCCC)cc3)c3nn(CCCCCCCC)nc23)c(=O)n1CC,1772.51,5.39,3.45,1.94,CCCCCCCCC(CCCCCC)Cn1nc2c(-c3ccc(C)s3)c(F)c(F)c(-c3ccc(-c4cc5c(-c6cc(Cl)c(CC(CC)CCCC)s6)c6sc(C)cc6c(-c6cc(Cl)c(CC(CC)CCCC)s6)c5s4)s3)c2n1,56.1,18.1,3.10 \,CCCCCCCCC(CCCCCC)Cn1nc2c(-c3ccc(C)s3)c(F)c(F)c(-c3ccc(-c4cc5c(-c6cc(Cl)c(CC(CC)CCCC)s6)c6sc(C)cc6c(-c6cc(Cl)c(CC(CC)CCCC)s6)c5s4)s3)c2n1.[C-]#[N+]/C(C#N)=c1/s/c(=C\c2ccc(-c3cc4c(s3)-c3cc5c(cc3C4(c3ccc(CCCCCC)cc3)c3ccc(CCCCCC)cc3)-c3sc(-c4ccc(/C=c6\sc(=C(C#N)C#N)n(CC)c6=O)c6nn(CCCCCCCC)nc46)cc3C5(c3ccc(CCCCCC)cc3)c3ccc(CCCCCC)cc3)c3nn(CCCCCCCC)nc23)c(=O)n1CC
715,323,13.72,13.48,22.88,0.691,0.868,5.54,3.89,1.65,CCCCCCc1ccc(C2(c3ccc(CCCCCC)cc3)c3cc4c(cc3-c3sc(-c5scc(/C=C6\C(=O)c7cc(F)c(F)cc7C6=C(C#N)C#N)c5SCC(CC)CCCC)cc32)C(c2ccc(CCCCCC)cc2)(c2ccc(CCCCCC)cc2)c2cc(-c3scc(/C=C5\C(=O)c6cc(F)c(F)cc6C5=C(C#N)C#N)c3SCC(CC)CCCC)sc2-4)cc1,1840.55,5.33,2.92,2.41,CCCCC(CC)Cc1ccc(-c2c3cc(-c4ccc(-c5sc(-c6ccc(C)s6)c6c5C(=O)c5c(CC(CC)CCCC)sc(CC(CC)CCCC)c5C6=O)s4)sc3c(-c3ccc(CC(CC)CCCC)s3)c3cc(C)sc23)s1,117.0,58.5,2.00 \,CCCCC(CC)Cc1ccc(-c2c3cc(-c4ccc(-c5sc(-c6ccc(C)s6)c6c5C(=O)c5c(CC(CC)CCCC)sc(CC(CC)CCCC)c5C6=O)s4)sc3c(-c3ccc(CC(CC)CCCC)s3)c3cc(C)sc23)s1.CCCCCCc1ccc(C2(c3ccc(CCCCCC)cc3)c3cc4c(cc3-c3sc(-c5scc(/C=C6\C(=O)c7cc(F)c(F)cc7C6=C(C#N)C#N)c5SCC(CC)CCCC)cc32)C(c2ccc(CCCCCC)cc2)(c2ccc(CCCCCC)cc2)c2cc(-c3scc(/C=C5\C(=O)c6cc(F)c(F)cc6C5=C(C#N)C#N)c3SCC(CC)CCCC)sc2-4)cc1
716,323,12.2,11.98,19.67,0.623,0.996,5.54,3.89,1.65,CCCCCCc1ccc(C2(c3ccc(CCCCCC)cc3)c3cc4c(cc3-c3sc(-c5scc(/C=C6\C(=O)c7cc(F)c(F)cc7C6=C(C#N)C#N)c5SCC(CC)CCCC)cc32)C(c2ccc(CCCCCC)cc2)(c2ccc(CCCCCC)cc2)c2cc(-c3scc(/C=C5\C(=O)c6cc(F)c(F)cc6C5=C(C#N)C#N)c3SCC(CC)CCCC)sc2-4)cc1,1840.55,5.54,2.98,2.56,CCCCCCCCC(CCCCCC)COc1cnc2c(C)c(F)c(F)c(-c3ccc(C)s3)c2n1,82.1,39.1,2.10 \,CCCCCCCCC(CCCCCC)COc1cnc2c(C)c(F)c(F)c(-c3ccc(C)s3)c2n1.CCCCCCc1ccc(C2(c3ccc(CCCCCC)cc3)c3cc4c(cc3-c3sc(-c5scc(/C=C6\C(=O)c7cc(F)c(F)cc7C6=C(C#N)C#N)c5SCC(CC)CCCC)cc32)C(c2ccc(CCCCCC)cc2)(c2ccc(CCCCCC)cc2)c2cc(-c3scc(/C=C5\C(=O)c6cc(F)c(F)cc6C5=C(C#N)C#N)c3SCC(CC)CCCC)sc2-4)cc1
717,324,8.02,7.62,14.8,0.642,0.805,5.81,4.01,1.8,CCCCCCc1cc(C2(c3ccc(CCCCCC)s3)c3cc4c(cc3-c3sc5cc(/C=C6\C(=O)c7ccccc7C6=C(C#N)C#N)sc5c32)C(c2ccc(CCCCCC)s2)(c2ccc(CCCCCC)s2)c2c-4sc3cc(/C=C4\C(=O)c5ccccc5C4=C(C#N)C#N)sc23)cs1,1452.04,5.44,3.82,1.62,CCCCC(CC)COC(=O)c1sc2c(-c3cc4c(-c5ccc(CC(CC)CCCC)s5)c5sc(C)cc5c(-c5ccc(CC(CC)CCCC)s5)c4s3)sc(C)c2c1F,53.4,24.5,2.18 \,CCCCC(CC)COC(=O)c1sc2c(-c3cc4c(-c5ccc(CC(CC)CCCC)s5)c5sc(C)cc5c(-c5ccc(CC(CC)CCCC)s5)c4s3)sc(C)c2c1F.CCCCCCc1cc(C2(c3ccc(CCCCCC)s3)c3cc4c(cc3-c3sc5cc(/C=C6\C(=O)c7ccccc7C6=C(C#N)C#N)sc5c32)C(c2ccc(CCCCCC)s2)(c2ccc(CCCCCC)s2)c2c-4sc3cc(/C=C4\C(=O)c5ccccc5C4=C(C#N)C#N)sc23)cs1
718,324,7.42,7.26,15.6,0.594,0.785,5.81,4.01,1.8,CCCCCCc1cc(C2(c3ccc(CCCCCC)s3)c3cc4c(cc3-c3sc5cc(/C=C6\C(=O)c7ccccc7C6=C(C#N)C#N)sc5c32)C(c2ccc(CCCCCC)s2)(c2ccc(CCCCCC)s2)c2c-4sc3cc(/C=C4\C(=O)c5ccccc5C4=C(C#N)C#N)sc23)cs1,1452.04,5.47,3.85,1.62,CCCCC(CC)COC(=O)c1sc2c(-c3cc4c(-c5ccc(CC(CC)CCCC)[se]5)c5sc(C)cc5c(-c5ccc(CC(CC)CCCC)[se]5)c4s3)sc(C)c2c1F,245.2,40.4,6.07 \,CCCCC(CC)COC(=O)c1sc2c(-c3cc4c(-c5ccc(CC(CC)CCCC)[se]5)c5sc(C)cc5c(-c5ccc(CC(CC)CCCC)[se]5)c4s3)sc(C)c2c1F.CCCCCCc1cc(C2(c3ccc(CCCCCC)s3)c3cc4c(cc3-c3sc5cc(/C=C6\C(=O)c7ccccc7C6=C(C#N)C#N)sc5c32)C(c2ccc(CCCCCC)s2)(c2ccc(CCCCCC)s2)c2c-4sc3cc(/C=C4\C(=O)c5ccccc5C4=C(C#N)C#N)sc23)cs1
719,324,5.95,5.57,12.1,0.534,0.86,5.81,4.01,1.8,CCCCCCc1cc(C2(c3ccc(CCCCCC)s3)c3cc4c(cc3-c3sc5cc(/C=C6\C(=O)c7ccccc7C6=C(C#N)C#N)sc5c32)C(c2ccc(CCCCCC)s2)(c2ccc(CCCCCC)s2)c2c-4sc3cc(/C=C4\C(=O)c5ccccc5C4=C(C#N)C#N)sc23)cs1,1452.04,5.49,3.9,1.59,CCCCC(CC)COC(=O)c1sc2c(-c3cc4c(-c5cc(F)c(CSC(CC)CCCC)s5)c5sc(C)cc5c(-c5cc(F)c(CSC(CC)CCCC)s5)c4s3)sc(C)c2c1F,31.0,17.6,1.76 \,CCCCC(CC)COC(=O)c1sc2c(-c3cc4c(-c5cc(F)c(CSC(CC)CCCC)s5)c5sc(C)cc5c(-c5cc(F)c(CSC(CC)CCCC)s5)c4s3)sc(C)c2c1F.CCCCCCc1cc(C2(c3ccc(CCCCCC)s3)c3cc4c(cc3-c3sc5cc(/C=C6\C(=O)c7ccccc7C6=C(C#N)C#N)sc5c32)C(c2ccc(CCCCCC)s2)(c2ccc(CCCCCC)s2)c2c-4sc3cc(/C=C4\C(=O)c5ccccc5C4=C(C#N)C#N)sc23)cs1
720,324,7.9,7.44,13.1,0.571,0.995,5.81,4.01,1.8,CCCCCCc1cc(C2(c3ccc(CCCCCC)s3)c3cc4c(cc3-c3sc5cc(/C=C6\C(=O)c7ccccc7C6=C(C#N)C#N)sc5c32)C(c2ccc(CCCCCC)s2)(c2ccc(CCCCCC)s2)c2c-4sc3cc(/C=C4\C(=O)c5ccccc5C4=C(C#N)C#N)sc23)cs1,1452.04,5.65,4.0,1.65,CCCCC(CC)COC(=O)c1sc2c(-c3cc4c(-c5cc(F)c(CC(CC)CCCC)s5)c5sc(C)cc5c(-c5cc(F)c(CC(CC)CCCC)s5)c4s3)sc(C)c2c1F,39.6,20.6,1.92 \,CCCCC(CC)COC(=O)c1sc2c(-c3cc4c(-c5cc(F)c(CC(CC)CCCC)s5)c5sc(C)cc5c(-c5cc(F)c(CC(CC)CCCC)s5)c4s3)sc(C)c2c1F.CCCCCCc1cc(C2(c3ccc(CCCCCC)s3)c3cc4c(cc3-c3sc5cc(/C=C6\C(=O)c7ccccc7C6=C(C#N)C#N)sc5c32)C(c2ccc(CCCCCC)s2)(c2ccc(CCCCCC)s2)c2c-4sc3cc(/C=C4\C(=O)c5ccccc5C4=C(C#N)C#N)sc23)cs1
721,325,10.82,10.66,16.64,0.712,0.9,5.61,4.02,1.59,CCCCCCc1ccc(C2(c3ccc(CCCCCC)cc3)c3cc4c(cc3-c3sc5cc(/C=C6\C(=O)c7ccccc7C6=C(C#N)C#N)sc5c32)C(c2ccc(CCCCCC)cc2)(c2ccc(CCCCCC)cc2)c2c-4sc3cc(/C=C4\C(=O)c5ccccc5C4=C(C#N)C#N)sc23)cc1,1427.96,5.21,3.41,1.8,CCCCC(CC)Cc1ccc(-c2c3cc(-c4ccc(-c5sc(-c6ccc(C)s6)c6c5C(=O)c5c(CC(CC)CCCC)sc(CC(CC)CCCC)c5C6=O)s4)sc3c(-c3ccc(CC(CC)CCCC)s3)c3cc(C)sc23)s1,117.0,58.5,2.00 \,CCCCC(CC)Cc1ccc(-c2c3cc(-c4ccc(-c5sc(-c6ccc(C)s6)c6c5C(=O)c5c(CC(CC)CCCC)sc(CC(CC)CCCC)c5C6=O)s4)sc3c(-c3ccc(CC(CC)CCCC)s3)c3cc(C)sc23)s1.CCCCCCc1ccc(C2(c3ccc(CCCCCC)cc3)c3cc4c(cc3-c3sc5cc(/C=C6\C(=O)c7ccccc7C6=C(C#N)C#N)sc5c32)C(c2ccc(CCCCCC)cc2)(c2ccc(CCCCCC)cc2)c2c-4sc3cc(/C=C4\C(=O)c5ccccc5C4=C(C#N)C#N)sc23)cc1
722,325,11.71,11.57,17.17,0.715,0.94,5.58,3.98,1.6,CCCCCCc1ccc(C2(c3ccc(CCCCCC)cc3)c3cc4c(cc3-c3sc5cc(/C=C6\C(=O)c7ccc(C)cc7C6=C(C#N)C#N)sc5c32)C(c2ccc(CCCCCC)cc2)(c2ccc(CCCCCC)cc2)c2c-4sc3cc(/C=C4\C(=O)c5ccc(C)cc5C4=C(C#N)C#N)sc23)cc1,1456.01,5.21,3.41,1.8,CCCCC(CC)Cc1ccc(-c2c3cc(-c4ccc(-c5sc(-c6ccc(C)s6)c6c5C(=O)c5c(CC(CC)CCCC)sc(CC(CC)CCCC)c5C6=O)s4)sc3c(-c3ccc(CC(CC)CCCC)s3)c3cc(C)sc23)s1,117.0,58.5,2.00 \,CCCCC(CC)Cc1ccc(-c2c3cc(-c4ccc(-c5sc(-c6ccc(C)s6)c6c5C(=O)c5c(CC(CC)CCCC)sc(CC(CC)CCCC)c5C6=O)s4)sc3c(-c3ccc(CC(CC)CCCC)s3)c3cc(C)sc23)s1.CCCCCCc1ccc(C2(c3ccc(CCCCCC)cc3)c3cc4c(cc3-c3sc5cc(/C=C6\C(=O)c7ccc(C)cc7C6=C(C#N)C#N)sc5c32)C(c2ccc(CCCCCC)cc2)(c2ccc(CCCCCC)cc2)c2c-4sc3cc(/C=C4\C(=O)c5ccc(C)cc5C4=C(C#N)C#N)sc23)cc1
723,326,13.72,13.36,20.27,0.739,0.915,5.58,4.01,1.57,CCCCCCc1ccc(C2(c3ccc(CCCCCC)cc3)c3cc4c(cc3-c3sc5cc(/C=C6\C(=O)c7c(csc7Cl)C6=C(C#N)C#N)sc5c32)C(c2ccc(CCCCCC)cc2)(c2ccc(CCCCCC)cc2)c2c-4sc3cc(/C=C4\C(=O)c5c(csc5Cl)C4=C(C#N)C#N)sc23)cc1,1508.88,5.51,3.57,1.94,CCCCC(CC)Cc1sc(-c2c3cc(-c4ccc(-c5sc(-c6ccc(C)s6)c6c5C(=O)c5c(CC(CC)CCCC)sc(CC(CC)CCCC)c5C6=O)s4)sc3c(-c3cc(Cl)c(CC(CC)CCCC)s3)c3cc(C)sc23)cc1Cl,44.9,25.5,1.76 \,CCCCC(CC)Cc1sc(-c2c3cc(-c4ccc(-c5sc(-c6ccc(C)s6)c6c5C(=O)c5c(CC(CC)CCCC)sc(CC(CC)CCCC)c5C6=O)s4)sc3c(-c3cc(Cl)c(CC(CC)CCCC)s3)c3cc(C)sc23)cc1Cl.CCCCCCc1ccc(C2(c3ccc(CCCCCC)cc3)c3cc4c(cc3-c3sc5cc(/C=C6\C(=O)c7c(csc7Cl)C6=C(C#N)C#N)sc5c32)C(c2ccc(CCCCCC)cc2)(c2ccc(CCCCCC)cc2)c2c-4sc3cc(/C=C4\C(=O)c5c(csc5Cl)C4=C(C#N)C#N)sc23)cc1
724,326,12.01,11.65,21.6,0.699,0.795,5.52,4.13,1.39,CCCCCCc1ccc(C2(c3ccc(CCCCCC)cc3)c3c(sc4cc(/C=C5\C(=O)c6cc(Cl)c(Cl)cc6C5=C(C#N)C#N)sc34)-c3sc4c5c(sc4c32)-c2sc3cc(/C=C4\C(=O)c6cc(Cl)c(Cl)cc6C4=C(C#N)C#N)sc3c2C5(c2ccc(CCCCCC)cc2)c2ccc(CCCCCC)cc2)cc1,1627.83,5.51,3.57,1.94,CCCCC(CC)Cc1sc(-c2c3cc(-c4ccc(-c5sc(-c6ccc(C)s6)c6c5C(=O)c5c(CC(CC)CCCC)sc(CC(CC)CCCC)c5C6=O)s4)sc3c(-c3cc(Cl)c(CC(CC)CCCC)s3)c3cc(C)sc23)cc1Cl,44.9,25.5,1.76 \,CCCCC(CC)Cc1sc(-c2c3cc(-c4ccc(-c5sc(-c6ccc(C)s6)c6c5C(=O)c5c(CC(CC)CCCC)sc(CC(CC)CCCC)c5C6=O)s4)sc3c(-c3cc(Cl)c(CC(CC)CCCC)s3)c3cc(C)sc23)cc1Cl.CCCCCCc1ccc(C2(c3ccc(CCCCCC)cc3)c3c(sc4cc(/C=C5\C(=O)c6cc(Cl)c(Cl)cc6C5=C(C#N)C#N)sc34)-c3sc4c5c(sc4c32)-c2sc3cc(/C=C4\C(=O)c6cc(Cl)c(Cl)cc6C4=C(C#N)C#N)sc3c2C5(c2ccc(CCCCCC)cc2)c2ccc(CCCCCC)cc2)cc1
725,327,13.1,12.96,21.03,0.699,0.891,5.66,4.14,1.52,CCCCCCc1ccc(C2(c3ccc(CCCCCC)cc3)c3cc4c(cc3-c3sc5cc(/C=C6\C(=O)c7cc(F)c(F)cc7C6=C(C#N)C#N)sc5c32)C(c2ccc(CCCCCC)cc2)(c2ccc(CCCCCC)cc2)c2c-4sc3cc(/C=C4\C(=O)c5cc(F)c(F)cc5C4=C(C#N)C#N)sc23)cc1,1499.92,5.48,3.52,1.96,CCCCC(CC)Cc1sc(-c2c3cc(-c4ccc(-c5sc(-c6ccc(C)s6)c6c5C(=O)c5c(CSC(CC)CCCC)sc(CSC(CC)CCCC)c5C6=O)s4)sc3c(-c3cc(F)c(CC(CC)CCCC)s3)c3cc(C)sc23)cc1F,38.2,16.2,2.36 \,CCCCC(CC)Cc1sc(-c2c3cc(-c4ccc(-c5sc(-c6ccc(C)s6)c6c5C(=O)c5c(CSC(CC)CCCC)sc(CSC(CC)CCCC)c5C6=O)s4)sc3c(-c3cc(F)c(CC(CC)CCCC)s3)c3cc(C)sc23)cc1F.CCCCCCc1ccc(C2(c3ccc(CCCCCC)cc3)c3cc4c(cc3-c3sc5cc(/C=C6\C(=O)c7cc(F)c(F)cc7C6=C(C#N)C#N)sc5c32)C(c2ccc(CCCCCC)cc2)(c2ccc(CCCCCC)cc2)c2c-4sc3cc(/C=C4\C(=O)c5cc(F)c(F)cc5C4=C(C#N)C#N)sc23)cc1
726,328,10.45,10.13,16.92,0.657,0.94,5.55,3.8,1.75,CCCCCCc1ccc(C2(c3ccc(CCCCCC)cc3)c3cc4c(cc3-c3sc5cc(/C=C6\C(=O)c7ccccc7C6=C(C#N)C#N)sc5c32)C(c2ccc(CCCCCC)cc2)(c2ccc(CCCCCC)cc2)c2c-4sc3cc(/C=C4\C(=O)c5ccccc5C4=C(C#N)C#N)sc23)cc1,1427.96,5.39,3.3,2.09,CCCCCCC(CCCC)Cn1nc2c(-c3ccc(C)s3)cc3c(cc(-c4ccc(-c5cc6c(-c7ccc(SCC(CC)CCCC)s7)c7sc(C)cc7c(-c7ccc(SCC(CC)CCCC)s7)c6s5)s4)c4nn(CC(CCCC)CCCCCC)nc43)c2n1,106.9,43.1,2.48 \,CCCCCCC(CCCC)Cn1nc2c(-c3ccc(C)s3)cc3c(cc(-c4ccc(-c5cc6c(-c7ccc(SCC(CC)CCCC)s7)c7sc(C)cc7c(-c7ccc(SCC(CC)CCCC)s7)c6s5)s4)c4nn(CC(CCCC)CCCCCC)nc43)c2n1.CCCCCCc1ccc(C2(c3ccc(CCCCCC)cc3)c3cc4c(cc3-c3sc5cc(/C=C6\C(=O)c7ccccc7C6=C(C#N)C#N)sc5c32)C(c2ccc(CCCCCC)cc2)(c2ccc(CCCCCC)cc2)c2c-4sc3cc(/C=C4\C(=O)c5ccccc5C4=C(C#N)C#N)sc23)cc1
727,328,11.31,11.0,18.65,0.689,0.88,5.7,3.99,1.71,CCCCCCc1ccc(C2(c3ccc(CCCCCC)cc3)c3cc4c(cc3-c3sc5cc(/C=C6\C(=O)c7cc(F)c(F)cc7C6=C(C#N)C#N)sc5c32)C(c2ccc(CCCCCC)cc2)(c2ccc(CCCCCC)cc2)c2c-4sc3cc(/C=C4\C(=O)c5cc(F)c(F)cc5C4=C(C#N)C#N)sc23)cc1,1499.92,5.39,3.3,2.09,CCCCCCC(CCCC)Cn1nc2c(-c3ccc(C)s3)cc3c(cc(-c4ccc(-c5cc6c(-c7ccc(SCC(CC)CCCC)s7)c7sc(C)cc7c(-c7ccc(SCC(CC)CCCC)s7)c6s5)s4)c4nn(CC(CCCC)CCCCCC)nc43)c2n1,106.9,43.1,2.48 \,CCCCCCC(CCCC)Cn1nc2c(-c3ccc(C)s3)cc3c(cc(-c4ccc(-c5cc6c(-c7ccc(SCC(CC)CCCC)s7)c7sc(C)cc7c(-c7ccc(SCC(CC)CCCC)s7)c6s5)s4)c4nn(CC(CCCC)CCCCCC)nc43)c2n1.CCCCCCc1ccc(C2(c3ccc(CCCCCC)cc3)c3cc4c(cc3-c3sc5cc(/C=C6\C(=O)c7cc(F)c(F)cc7C6=C(C#N)C#N)sc5c32)C(c2ccc(CCCCCC)cc2)(c2ccc(CCCCCC)cc2)c2c-4sc3cc(/C=C4\C(=O)c5cc(F)c(F)cc5C4=C(C#N)C#N)sc23)cc1
728,328,12.16,11.81,17.58,0.706,0.98,5.55,3.8,1.75,CCCCCCc1ccc(C2(c3ccc(CCCCCC)cc3)c3cc4c(cc3-c3sc5cc(/C=C6\C(=O)c7ccccc7C6=C(C#N)C#N)sc5c32)C(c2ccc(CCCCCC)cc2)(c2ccc(CCCCCC)cc2)c2c-4sc3cc(/C=C4\C(=O)c5ccccc5C4=C(C#N)C#N)sc23)cc1,1427.96,5.45,3.41,2.04,CCCCCCC(CCCC)Cn1nc2c(-c3ccc(C)s3)cc3c(cc(-c4ccc(-c5cc6c(-c7cc(F)c(SCC(CC)CCCC)s7)c7sc(C)cc7c(-c7cc(F)c(SCC(CC)CCCC)s7)c6s5)s4)c4nn(CC(CCCC)CCCCCC)nc43)c2n1,111.7,44.5,2.51 \,CCCCCCC(CCCC)Cn1nc2c(-c3ccc(C)s3)cc3c(cc(-c4ccc(-c5cc6c(-c7cc(F)c(SCC(CC)CCCC)s7)c7sc(C)cc7c(-c7cc(F)c(SCC(CC)CCCC)s7)c6s5)s4)c4nn(CC(CCCC)CCCCCC)nc43)c2n1.CCCCCCc1ccc(C2(c3ccc(CCCCCC)cc3)c3cc4c(cc3-c3sc5cc(/C=C6\C(=O)c7ccccc7C6=C(C#N)C#N)sc5c32)C(c2ccc(CCCCCC)cc2)(c2ccc(CCCCCC)cc2)c2c-4sc3cc(/C=C4\C(=O)c5ccccc5C4=C(C#N)C#N)sc23)cc1
729,328,13.25,12.92,19.23,0.741,0.93,5.7,3.99,1.71,CCCCCCc1ccc(C2(c3ccc(CCCCCC)cc3)c3cc4c(cc3-c3sc5cc(/C=C6\C(=O)c7cc(F)c(F)cc7C6=C(C#N)C#N)sc5c32)C(c2ccc(CCCCCC)cc2)(c2ccc(CCCCCC)cc2)c2c-4sc3cc(/C=C4\C(=O)c5cc(F)c(F)cc5C4=C(C#N)C#N)sc23)cc1,1499.92,5.45,3.41,2.04,CCCCCCC(CCCC)Cn1nc2c(-c3ccc(C)s3)cc3c(cc(-c4ccc(-c5cc6c(-c7cc(F)c(SCC(CC)CCCC)s7)c7sc(C)cc7c(-c7cc(F)c(SCC(CC)CCCC)s7)c6s5)s4)c4nn(CC(CCCC)CCCCCC)nc43)c2n1,111.7,44.5,2.51 \,CCCCCCC(CCCC)Cn1nc2c(-c3ccc(C)s3)cc3c(cc(-c4ccc(-c5cc6c(-c7cc(F)c(SCC(CC)CCCC)s7)c7sc(C)cc7c(-c7cc(F)c(SCC(CC)CCCC)s7)c6s5)s4)c4nn(CC(CCCC)CCCCCC)nc43)c2n1.CCCCCCc1ccc(C2(c3ccc(CCCCCC)cc3)c3cc4c(cc3-c3sc5cc(/C=C6\C(=O)c7cc(F)c(F)cc7C6=C(C#N)C#N)sc5c32)C(c2ccc(CCCCCC)cc2)(c2ccc(CCCCCC)cc2)c2c-4sc3cc(/C=C4\C(=O)c5cc(F)c(F)cc5C4=C(C#N)C#N)sc23)cc1
