Repository: aspuru-guzik-group/Beyond-Molecular-Structure-ML-for-OPV-Materials-Devices

File: Saeki_2022_n1318/Saeki_corrected.csv (part 14 of 24)
ID,Ref,PCE_max(%),PCE_ave(%),Jsc(mA/cm2),FF,Voc(V),'-HOMO_n(eV),'-LUMO_n(eV),Eg_n(eV),n(SMILES),M (g/mol),'-HOMO_p(eV),'-LUMO_p(eV),Eg_p(eV),p(SMILES),Mw (kg/mol),Mn(kg/mol),PDI\,DonorAcceptor
730,329,7.12,6.81,10.98,0.55,1.19,5.99,3.62,2.37,CCCCCCC(CCCCCC)N1C(=O)c2ccc3c4ccc5c6c(cc(-c7ccc8c(c7)C7(c9ccccc9-c9ccccc97)c7cc(-c9cc%10c%11c(ccc%12c%13ccc%14c%15c(ccc(c9c%11%12)c%15%13)C(=O)N(C(CCCCCC)CCCCCC)C%14=O)C(=O)N(C(CCCCCC)CCCCCC)C%10=O)ccc7-8)c(c7ccc(c2c37)C1=O)c64)C(=O)N(C(CCCCCC)CCCCCC)C5=O,1822.48,5.55,3.56,1.99,CCCCCCCCC(CCCCCC)COC(=O)c1cc(-c2sc(-c3c(F)c(F)c(-c4cc(CC(CCCCCC)CCCCCCCC)c(-c5cc(C(=O)OCC(CCCCCC)CCCCCCCC)c(-c6ccc(-c7c(F)c(F)c(-c8ccc(C)s8)c8nsnc78)s6)s5)s4)c4nsnc34)cc2CC(CCCCCC)CCCCCCCC)sc1C,214.6,94.2,2.28 \,CCCCCCCCC(CCCCCC)COC(=O)c1cc(-c2sc(-c3c(F)c(F)c(-c4cc(CC(CCCCCC)CCCCCCCC)c(-c5cc(C(=O)OCC(CCCCCC)CCCCCCCC)c(-c6ccc(-c7c(F)c(F)c(-c8ccc(C)s8)c8nsnc78)s6)s5)s4)c4nsnc34)cc2CC(CCCCCC)CCCCCCCC)sc1C.CCCCCCC(CCCCCC)N1C(=O)c2ccc3c4ccc5c6c(cc(-c7ccc8c(c7)C7(c9ccccc9-c9ccccc97)c7cc(-c9cc%10c%11c(ccc%12c%13ccc%14c%15c(ccc(c9c%11%12)c%15%13)C(=O)N(C(CCCCCC)CCCCCC)C%14=O)C(=O)N(C(CCCCCC)CCCCCC)C%10=O)ccc7-8)c(c7ccc(c2c37)C1=O)c64)C(=O)N(C(CCCCCC)CCCCCC)C5=O
731,329,8.1,7.83,10.47,0.65,1.2,5.74,3.58,2.16,CCCCCCC(CCCCCC)n1c(=O)c2ccc3c4ccc5c(=O)n(C(CCCCCC)CCCCCC)c(=O)c6cc7c8sc(-c9cc(-c%10cc%11c%12cc%13c(=O)n(C(CCCCCC)CCCCCC)c(=O)c%14ccc%15c%16ccc%17c(=O)n(C(CCCCCC)CCCCCC)c(=O)c%18cc(c%11s%10)c(c%16c%17%18)c%12c%15c%14%13)c(-c%10cc%11c%12cc%13c(=O)n(C(CCCCCC)CCCCCC)c(=O)c%14ccc%15c%16ccc%17c(=O)n(C(CCCCCC)CCCCCC)c(=O)c%18cc(c%11s%10)c(c%16c%17%18)c%12c%15c%14%13)cc9-c9cc%10c%11cc%12c(=O)n(C(CCCCCC)CCCCCC)c(=O)c%13ccc%14c%15ccc%16c(=O)n(C(CCCCCC)CCCCCC)c(=O)c%17cc(c%10s9)c(c%15c%16%17)c%11c%14c%13%12)cc8c8cc(c1=O)c2c3c8c7c4c56,3410.69,5.55,3.56,1.99,CCCCCCCCC(CCCCCC)COC(=O)c1cc(-c2sc(-c3c(F)c(F)c(-c4cc(CC(CCCCCC)CCCCCCCC)c(-c5cc(C(=O)OCC(CCCCCC)CCCCCCCC)c(-c6ccc(-c7c(F)c(F)c(-c8ccc(C)s8)c8nsnc78)s6)s5)s4)c4nsnc34)cc2CC(CCCCCC)CCCCCCCC)sc1C,214.6,94.2,2.28 \,CCCCCCCCC(CCCCCC)COC(=O)c1cc(-c2sc(-c3c(F)c(F)c(-c4cc(CC(CCCCCC)CCCCCCCC)c(-c5cc(C(=O)OCC(CCCCCC)CCCCCCCC)c(-c6ccc(-c7c(F)c(F)c(-c8ccc(C)s8)c8nsnc78)s6)s5)s4)c4nsnc34)cc2CC(CCCCCC)CCCCCCCC)sc1C.CCCCCCC(CCCCCC)n1c(=O)c2ccc3c4ccc5c(=O)n(C(CCCCCC)CCCCCC)c(=O)c6cc7c8sc(-c9cc(-c%10cc%11c%12cc%13c(=O)n(C(CCCCCC)CCCCCC)c(=O)c%14ccc%15c%16ccc%17c(=O)n(C(CCCCCC)CCCCCC)c(=O)c%18cc(c%11s%10)c(c%16c%17%18)c%12c%15c%14%13)c(-c%10cc%11c%12cc%13c(=O)n(C(CCCCCC)CCCCCC)c(=O)c%14ccc%15c%16ccc%17c(=O)n(C(CCCCCC)CCCCCC)c(=O)c%18cc(c%11s%10)c(c%16c%17%18)c%12c%15c%14%13)cc9-c9cc%10c%11cc%12c(=O)n(C(CCCCCC)CCCCCC)c(=O)c%13ccc%14c%15ccc%16c(=O)n(C(CCCCCC)CCCCCC)c(=O)c%17cc(c%10s9)c(c%15c%16%17)c%11c%14c%13%12)cc8c8cc(c1=O)c2c3c8c7c4c56
732,330,9.81,9.37,13.72,0.71,0.97,5.62,4.04,1.58,CCCCCCC1(CCCCCC)c2cc3c(cc2-c2sc(/C=C4\C(=O)c5ccccc5C4=C(C#N)C#N)cc21)C(CCCCCC)(CCCCCC)c1cc(/C=C2\C(=O)c4ccccc4C2=C(C#N)C#N)sc1-3,1011.4,5.59,3.61,1.98,CCCCCCCCCCCCC(CCCCCCCCCC)Cc1cc(-c2c(F)c(F)c(-c3cc(CC(CCCCCCCCCC)CCCCCCCCCCCC)c(-c4ccc(-c5c(F)c(F)c(-c6ccc(C)s6)c(F)c5F)s4)s3)c3nn(CCCCCCCC)nc23)sc1C,114.2,56.2,2.03 \,CCCCCCCCCCCCC(CCCCCCCCCC)Cc1cc(-c2c(F)c(F)c(-c3cc(CC(CCCCCCCCCC)CCCCCCCCCCCC)c(-c4ccc(-c5c(F)c(F)c(-c6ccc(C)s6)c(F)c5F)s4)s3)c3nn(CCCCCCCC)nc23)sc1C.CCCCCCC1(CCCCCC)c2cc3c(cc2-c2sc(/C=C4\C(=O)c5ccccc5C4=C(C#N)C#N)cc21)C(CCCCCC)(CCCCCC)c1cc(/C=C2\C(=O)c4ccccc4C2=C(C#N)C#N)sc1-3
733,330,10.6,10.36,16.24,0.67,0.96,5.62,4.04,1.58,CCCCCCC1(CCCCCC)c2cc3c(cc2-c2sc(/C=C4\C(=O)c5ccccc5C4=C(C#N)C#N)cc21)C(CCCCCC)(CCCCCC)c1cc(/C=C2\C(=O)c4ccccc4C2=C(C#N)C#N)sc1-3,1011.4,5.58,3.58,2.0,CCCCCCCCCCCCC(CCCCCCCCCC)Cc1ccc(-c2cc(-c3c(F)c(F)c(-c4cc(-c5ccc(CC(CCCCCCCCCC)CCCCCCCCCCCC)s5)c(-c5ccc(-c6c(F)c(F)c(-c7ccc(C)s7)c(F)c6F)s5)s4)c4nn(CCCCCCCC)nc34)sc2C)s1,98.0,54.1,1.81 \,CCCCCCCCCCCCC(CCCCCCCCCC)Cc1ccc(-c2cc(-c3c(F)c(F)c(-c4cc(-c5ccc(CC(CCCCCCCCCC)CCCCCCCCCCCC)s5)c(-c5ccc(-c6c(F)c(F)c(-c7ccc(C)s7)c(F)c6F)s5)s4)c4nn(CCCCCCCC)nc34)sc2C)s1.CCCCCCC1(CCCCCC)c2cc3c(cc2-c2sc(/C=C4\C(=O)c5ccccc5C4=C(C#N)C#N)cc21)C(CCCCCC)(CCCCCC)c1cc(/C=C2\C(=O)c4ccccc4C2=C(C#N)C#N)sc1-3
734,331,10.3,10.1,24.6,0.649,0.646,5.43,4.0,1.43,CCCCCCc1ccc(C2(c3ccc(CCCCCC)cc3)c3c(sc4cc(/C=C5\C(=O)c6cc(F)c(F)cc6C5=C(C#N)C#N)sc34)-c3sc4c5c(sc4c32)-c2sc3cc(/C=C4\C(=O)c6cc(F)c(F)cc6C4=C(C#N)C#N)sc3c2C5(c2ccc(CCCCCC)cc2)c2ccc(CCCCCC)cc2)cc1,1562.02,5.2,3.59,1.61,CCCCC(CC)COC(=O)c1sc2c(-c3cc4c(-c5ccc(CC(CC)CCCC)s5)c5sc(C)cc5c(-c5ccc(CC(CC)CCCC)s5)c4s3)sc(C)c2c1F,124.0,72.9,1.70 \,CCCCC(CC)COC(=O)c1sc2c(-c3cc4c(-c5ccc(CC(CC)CCCC)s5)c5sc(C)cc5c(-c5ccc(CC(CC)CCCC)s5)c4s3)sc(C)c2c1F.CCCCCCc1ccc(C2(c3ccc(CCCCCC)cc3)c3c(sc4cc(/C=C5\C(=O)c6cc(F)c(F)cc6C5=C(C#N)C#N)sc34)-c3sc4c5c(sc4c32)-c2sc3cc(/C=C4\C(=O)c6cc(F)c(F)cc6C4=C(C#N)C#N)sc3c2C5(c2ccc(CCCCCC)cc2)c2ccc(CCCCCC)cc2)cc1
735,331,7.31,7.21,12.9,0.543,1.05,5.52,3.69,1.83,CCCCCCc1ccc(C2(c3ccc(CCCCCC)cc3)c3cc4c(cc3-c3sc(-c5ccc(/C=C6\SC(=S)N(CC)C6=O)c6nsnc56)cc32)C(c2ccc(CCCCCC)cc2)(c2ccc(CCCCCC)cc2)c2cc(-c3ccc(/C=C5/SC(=S)N(CC)C5=O)c5nsnc35)sc2-4)cc1,1518.19,5.2,3.59,1.61,CCCCC(CC)COC(=O)c1sc2c(-c3cc4c(-c5ccc(CC(CC)CCCC)s5)c5sc(C)cc5c(-c5ccc(CC(CC)CCCC)s5)c4s3)sc(C)c2c1F,124.0,72.9,1.70 \,CCCCC(CC)COC(=O)c1sc2c(-c3cc4c(-c5ccc(CC(CC)CCCC)s5)c5sc(C)cc5c(-c5ccc(CC(CC)CCCC)s5)c4s3)sc(C)c2c1F.CCCCCCc1ccc(C2(c3ccc(CCCCCC)cc3)c3cc4c(cc3-c3sc(-c5ccc(/C=C6\SC(=S)N(CC)C6=O)c6nsnc56)cc32)C(c2ccc(CCCCCC)cc2)(c2ccc(CCCCCC)cc2)c2cc(-c3ccc(/C=C5/SC(=S)N(CC)C5=O)c5nsnc35)sc2-4)cc1
736,332,8.77,8.46,15.43,0.632,0.9,5.7,3.86,1.84,CCCCCCC(CCCC)Cc1cc(-c2ccc(C=C(C#N)C#N)c3nsnc23)sc1-c1nc2sc(-c3sc(-c4ccc(C=C(C#N)C#N)c5nsnc45)cc3CC(CCCC)CCCCCC)nc2s1,1063.51,5.4,3.24,2.16,CCCCCCCCC(CCCCCC)Cn1nc2c(-c3ccc(C)s3)c(F)c(F)c(-c3ccc(-c4cc5c(-c6ccc([Si](CCC)(CCC)CCC)s6)c6sc(C)cc6c(-c6ccc([Si](CCC)(CCC)CCC)s6)c5s4)s3)c2n1,139.0,56.2,2.47 \,CCCCCCCCC(CCCCCC)Cn1nc2c(-c3ccc(C)s3)c(F)c(F)c(-c3ccc(-c4cc5c(-c6ccc([Si](CCC)(CCC)CCC)s6)c6sc(C)cc6c(-c6ccc([Si](CCC)(CCC)CCC)s6)c5s4)s3)c2n1.CCCCCCC(CCCC)Cc1cc(-c2ccc(C=C(C#N)C#N)c3nsnc23)sc1-c1nc2sc(-c3sc(-c4ccc(C=C(C#N)C#N)c5nsnc45)cc3CC(CCCC)CCCCCC)nc2s1
737,332,6.3,6.05,12.75,0.537,0.92,5.5,3.8,1.7,CCCCCCC(CCCC)Cc1cc(-c2ccc(/C=c3\sc(=C(C#N)C#N)n(CC)c3=O)c3nsnc23)sc1-c1nc2sc(-c3sc(-c4ccc(/C=c5\sc(=C(C#N)C#N)n(CC)c5=O)c5nsnc45)cc3CC(CCCC)CCCCCC)nc2s1,1317.83,5.4,3.24,2.16,CCCCCCCCC(CCCCCC)Cn1nc2c(-c3ccc(C)s3)c(F)c(F)c(-c3ccc(-c4cc5c(-c6ccc([Si](CCC)(CCC)CCC)s6)c6sc(C)cc6c(-c6ccc([Si](CCC)(CCC)CCC)s6)c5s4)s3)c2n1,139.0,56.2,2.47 \,CCCCCCCCC(CCCCCC)Cn1nc2c(-c3ccc(C)s3)c(F)c(F)c(-c3ccc(-c4cc5c(-c6ccc([Si](CCC)(CCC)CCC)s6)c6sc(C)cc6c(-c6ccc([Si](CCC)(CCC)CCC)s6)c5s4)s3)c2n1.CCCCCCC(CCCC)Cc1cc(-c2ccc(/C=c3\sc(=C(C#N)C#N)n(CC)c3=O)c3nsnc23)sc1-c1nc2sc(-c3sc(-c4ccc(/C=c5\sc(=C(C#N)C#N)n(CC)c5=O)c5nsnc45)cc3CC(CCCC)CCCCCC)nc2s1
738,333,13.2,13.1,25.3,0.693,0.75,5.54,4.05,1.49,CCCCCCc1ccc(C2(c3ccc(CCCCCC)cc3)c3cc4c(cc3-c3sc(-c5sc(/C=C6\C(=O)c7cc(F)c(F)cc7C6=C(C#N)C#N)cc5SCC(CC)CCCC)cc32)C(c2ccc(CCCCCC)cc2)(c2ccc(CCCCCC)cc2)c2cc(-c3sc(/C=C5\C(=O)c6cc(F)c(F)cc6C5=C(C#N)C#N)cc3SCC(CC)CCCC)sc2-4)cc1,1840.55,5.3,3.33,1.97,CCCCC(CC)COC(=O)c1sc2c(-c3cc4c(-c5ccc(CC(CC)CCCC)s5)c5sc(C)cc5c(-c5ccc(CC(CC)CCCC)s5)c4s3)sc(C)c2c1F,124.0,72.9,1.70 \,CCCCC(CC)COC(=O)c1sc2c(-c3cc4c(-c5ccc(CC(CC)CCCC)s5)c5sc(C)cc5c(-c5ccc(CC(CC)CCCC)s5)c4s3)sc(C)c2c1F.CCCCCCc1ccc(C2(c3ccc(CCCCCC)cc3)c3cc4c(cc3-c3sc(-c5sc(/C=C6\C(=O)c7cc(F)c(F)cc7C6=C(C#N)C#N)cc5SCC(CC)CCCC)cc32)C(c2ccc(CCCCCC)cc2)(c2ccc(CCCCCC)cc2)c2cc(-c3sc(/C=C5\C(=O)c6cc(F)c(F)cc6C5=C(C#N)C#N)cc3SCC(CC)CCCC)sc2-4)cc1
739,334,12.1,11.9,24.73,0.678,0.722,5.36,3.92,1.44,CCCCCCc1ccc(C2(c3ccc(CCCCCC)cc3)c3c(sc4cc(/C=C5\C(=O)c6ccc(F)cc6C5=C(C#N)C#N)sc34)-c3sc4c5c(sc4c32)-c2sc3cc(/C=C4\C(=O)c6ccc(F)cc6C4=C(C#N)C#N)sc3c2C5(c2ccc(CCCCCC)cc2)c2ccc(CCCCCC)cc2)cc1,1526.04,5.2,3.69,1.51,CCCCC(CC)COC(=O)c1sc2c(-c3cc4c(-c5ccc(CC(CC)CCCC)s5)c5sc(C)cc5c(-c5ccc(CC(CC)CCCC)s5)c4s3)sc(C)c2c1F,124.0,72.9,1.70 \,CCCCC(CC)COC(=O)c1sc2c(-c3cc4c(-c5ccc(CC(CC)CCCC)s5)c5sc(C)cc5c(-c5ccc(CC(CC)CCCC)s5)c4s3)sc(C)c2c1F.CCCCCCc1ccc(C2(c3ccc(CCCCCC)cc3)c3c(sc4cc(/C=C5\C(=O)c6ccc(F)cc6C5=C(C#N)C#N)sc34)-c3sc4c5c(sc4c32)-c2sc3cc(/C=C4\C(=O)c6ccc(F)cc6C4=C(C#N)C#N)sc3c2C5(c2ccc(CCCCCC)cc2)c2ccc(CCCCCC)cc2)cc1
740,335,8.27,8.06,15.68,0.663,0.8,5.47,3.94,1.53,CCCCCCc1cccc(C2(c3cccc(CCCCCC)c3)c3cc4c(cc3-c3sc(/C=C5\C(=O)c6cc(F)c(F)cc6C5=C(C#N)C#N)cc32)C(c2cccc(CCCCCC)c2)(c2cccc(CCCCCC)c2)c2c-4sc3c4c(sc23)-c2cc3c(cc2C4(c2cccc(CCCCCC)c2)c2cccc(CCCCCC)c2)-c2sc(/C=C4\C(=O)c5cc(F)c(F)cc5C4=C(C#N)C#N)cc2C3(c2cccc(CCCCCC)c2)c2cccc(CCCCCC)c2)c1,2267.12,5.2,3.6,1.6,CCCCC(CC)COC(=O)c1sc2c(C)sc(-c3cc4c(-c5ccc(CC(CC)CCCC)s5)c5sc(C)cc5c(-c5ccc(CC(CC)CCCC)s5)c4s3)c2c1F,47.0,23.8,1.98 \,CCCCC(CC)COC(=O)c1sc2c(C)sc(-c3cc4c(-c5ccc(CC(CC)CCCC)s5)c5sc(C)cc5c(-c5ccc(CC(CC)CCCC)s5)c4s3)c2c1F.CCCCCCc1cccc(C2(c3cccc(CCCCCC)c3)c3cc4c(cc3-c3sc(/C=C5\C(=O)c6cc(F)c(F)cc6C5=C(C#N)C#N)cc32)C(c2cccc(CCCCCC)c2)(c2cccc(CCCCCC)c2)c2c-4sc3c4c(sc23)-c2cc3c(cc2C4(c2cccc(CCCCCC)c2)c2cccc(CCCCCC)c2)-c2sc(/C=C4\C(=O)c5cc(F)c(F)cc5C4=C(C#N)C#N)cc2C3(c2cccc(CCCCCC)c2)c2cccc(CCCCCC)c2)c1
741,335,11.32,11.08,18.01,0.683,0.92,5.47,3.94,1.53,CCCCCCc1cccc(C2(c3cccc(CCCCCC)c3)c3cc4c(cc3-c3sc(/C=C5\C(=O)c6cc(F)c(F)cc6C5=C(C#N)C#N)cc32)C(c2cccc(CCCCCC)c2)(c2cccc(CCCCCC)c2)c2c-4sc3c4c(sc23)-c2cc3c(cc2C4(c2cccc(CCCCCC)c2)c2cccc(CCCCCC)c2)-c2sc(/C=C4\C(=O)c5cc(F)c(F)cc5C4=C(C#N)C#N)cc2C3(c2cccc(CCCCCC)c2)c2cccc(CCCCCC)c2)c1,2267.12,5.4,3.24,2.16,CCCCCCCCC(CCCCCC)Cn1nc2c(-c3ccc(C)s3)c(F)c(F)c(-c3ccc(-c4cc5c(-c6ccc([Si](CCC)(CCC)CCC)s6)c6sc(C)cc6c(-c6ccc([Si](CCC)(CCC)CCC)s6)c5s4)s3)c2n1,139.0,56.2,2.47 \,CCCCCCCCC(CCCCCC)Cn1nc2c(-c3ccc(C)s3)c(F)c(F)c(-c3ccc(-c4cc5c(-c6ccc([Si](CCC)(CCC)CCC)s6)c6sc(C)cc6c(-c6ccc([Si](CCC)(CCC)CCC)s6)c5s4)s3)c2n1.CCCCCCc1cccc(C2(c3cccc(CCCCCC)c3)c3cc4c(cc3-c3sc(/C=C5\C(=O)c6cc(F)c(F)cc6C5=C(C#N)C#N)cc32)C(c2cccc(CCCCCC)c2)(c2cccc(CCCCCC)c2)c2c-4sc3c4c(sc23)-c2cc3c(cc2C4(c2cccc(CCCCCC)c2)c2cccc(CCCCCC)c2)-c2sc(/C=C4\C(=O)c5cc(F)c(F)cc5C4=C(C#N)C#N)cc2C3(c2cccc(CCCCCC)c2)c2cccc(CCCCCC)c2)c1
742,336,11.87,11.5,18.95,0.729,0.86,5.62,3.89,1.73,CCCCCCc1ccc(C2(c3ccc(CCCCCC)cc3)c3c(-c4ccc(CC(CC)CCCC)s4)c4c(c(-c5ccc(CC(CC)CCCC)s5)c3-c3sc5cc(/C=C6\C(=O)c7cscc7C6=C(C#N)C#N)sc5c32)C(c2ccc(CCCCCC)cc2)(c2ccc(CCCCCC)cc2)c2c-4sc3cc(/C=C4\C(=O)c5cscc5C4=C(C#N)C#N)sc23)cc1,1828.67,5.33,3.53,1.8,CCCCC(CC)Cc1ccc(-c2c3cc(-c4ccc(-c5sc(-c6ccc(C)s6)c6c5C(=O)c5c(CC(CC)CCCC)sc(CC(CC)CCCC)c5C6=O)s4)sc3c(-c3ccc(CC(CC)CCCC)s3)c3cc(C)sc23)s1,117.0,58.5,2.00 \,CCCCC(CC)Cc1ccc(-c2c3cc(-c4ccc(-c5sc(-c6ccc(C)s6)c6c5C(=O)c5c(CC(CC)CCCC)sc(CC(CC)CCCC)c5C6=O)s4)sc3c(-c3ccc(CC(CC)CCCC)s3)c3cc(C)sc23)s1.CCCCCCc1ccc(C2(c3ccc(CCCCCC)cc3)c3c(-c4ccc(CC(CC)CCCC)s4)c4c(c(-c5ccc(CC(CC)CCCC)s5)c3-c3sc5cc(/C=C6\C(=O)c7cscc7C6=C(C#N)C#N)sc5c32)C(c2ccc(CCCCCC)cc2)(c2ccc(CCCCCC)cc2)c2c-4sc3cc(/C=C4\C(=O)c5cscc5C4=C(C#N)C#N)sc23)cc1
743,336,13.15,12.68,19.39,0.753,0.9,5.6,3.86,1.74,CCCCCCc1ccc(C2(c3ccc(CCCCCC)cc3)c3c(-c4ccc(CC(CC)CCCC)s4)c4c(c(-c5ccc(CC(CC)CCCC)s5)c3-c3sc5cc(/C=C6\C(=O)c7c(csc7C)C6=C(C#N)C#N)sc5c32)C(c2ccc(CCCCCC)cc2)(c2ccc(CCCCCC)cc2)c2c-4sc3cc(/C=C4\C(=O)c5c(csc5C)C4=C(C#N)C#N)sc23)cc1,1856.73,5.33,3.53,1.8,CCCCC(CC)Cc1ccc(-c2c3cc(-c4ccc(-c5sc(-c6ccc(C)s6)c6c5C(=O)c5c(CC(CC)CCCC)sc(CC(CC)CCCC)c5C6=O)s4)sc3c(-c3ccc(CC(CC)CCCC)s3)c3cc(C)sc23)s1,117.0,58.5,2.00 \,CCCCC(CC)Cc1ccc(-c2c3cc(-c4ccc(-c5sc(-c6ccc(C)s6)c6c5C(=O)c5c(CC(CC)CCCC)sc(CC(CC)CCCC)c5C6=O)s4)sc3c(-c3ccc(CC(CC)CCCC)s3)c3cc(C)sc23)s1.CCCCCCc1ccc(C2(c3ccc(CCCCCC)cc3)c3c(-c4ccc(CC(CC)CCCC)s4)c4c(c(-c5ccc(CC(CC)CCCC)s5)c3-c3sc5cc(/C=C6\C(=O)c7c(csc7C)C6=C(C#N)C#N)sc5c32)C(c2ccc(CCCCCC)cc2)(c2ccc(CCCCCC)cc2)c2c-4sc3cc(/C=C4\C(=O)c5c(csc5C)C4=C(C#N)C#N)sc23)cc1
744,336,9.6,9.28,15.67,0.637,0.968,5.55,3.79,1.76,CCCCCCc1ccc(C2(c3ccc(CCCCCC)cc3)c3c(-c4ccc(CC(CC)CCCC)s4)c4c(c(-c5ccc(CC(CC)CCCC)s5)c3-c3sc5cc(/C=C6\C(=O)c7c(C)sc(C)c7C6=C(C#N)C#N)sc5c32)C(c2ccc(CCCCCC)cc2)(c2ccc(CCCCCC)cc2)c2c-4sc3cc(/C=C4\C(=O)c5c(C)sc(C)c5C4=C(C#N)C#N)sc23)cc1,1884.78,5.33,3.53,1.8,CCCCC(CC)Cc1ccc(-c2c3cc(-c4ccc(-c5sc(-c6ccc(C)s6)c6c5C(=O)c5c(CC(CC)CCCC)sc(CC(CC)CCCC)c5C6=O)s4)sc3c(-c3ccc(CC(CC)CCCC)s3)c3cc(C)sc23)s1,117.0,58.5,2.00 \,CCCCC(CC)Cc1ccc(-c2c3cc(-c4ccc(-c5sc(-c6ccc(C)s6)c6c5C(=O)c5c(CC(CC)CCCC)sc(CC(CC)CCCC)c5C6=O)s4)sc3c(-c3ccc(CC(CC)CCCC)s3)c3cc(C)sc23)s1.CCCCCCc1ccc(C2(c3ccc(CCCCCC)cc3)c3c(-c4ccc(CC(CC)CCCC)s4)c4c(c(-c5ccc(CC(CC)CCCC)s5)c3-c3sc5cc(/C=C6\C(=O)c7c(C)sc(C)c7C6=C(C#N)C#N)sc5c32)C(c2ccc(CCCCCC)cc2)(c2ccc(CCCCCC)cc2)c2c-4sc3cc(/C=C4\C(=O)c5c(C)sc(C)c5C4=C(C#N)C#N)sc23)cc1
745,337,8.6,8.4,12.0,0.61,1.15,5.74,3.64,2.1,CCCCCCC(CCCCCC)n1c(=O)c2ccc3c4ccc5c(=O)n(C(CCCCCC)CCCCCC)c(=O)c6cc7c8sc(-c9cc%10cc(-c%11cc%12c%13cc%14c(=O)n(C(CCCCCC)CCCCCC)c(=O)c%15ccc%16c%17ccc%18c(=O)n(C(CCCCCC)CCCCCC)c(=O)c%19cc(c%12s%11)c(c%17c%18%19)c%13c%16c%15%14)c(-c%11cc%12c%13cc%14c(=O)n(C(CCCCCC)CCCCCC)c(=O)c%15ccc%16c%17ccc%18c(=O)n(C(CCCCCC)CCCCCC)c(=O)c%19cc(c%12s%11)c(c%17c%18%19)c%13c%16c%15%14)cc%10cc9-c9cc%10c%11cc%12c(=O)n(C(CCCCCC)CCCCCC)c(=O)c%13ccc%14c%15ccc%16c(=O)n(C(CCCCCC)CCCCCC)c(=O)c%17cc(c%10s9)c(c%15c%16%17)c%11c%14c%13%12)cc8c8cc(c1=O)c2c3c8c7c4c56,3460.75,5.46,3.56,1.9,CCCCCCCCCC(CCCCCCCC)COC(=O)c1cc(-c2c(F)c(F)c(-c3cc(C(=O)OCC(CCCCCCCC)CCCCCCCCC)c(-c4cc(CC(CCCCCC)CCCCCCC)c(-c5ccc(-c6c(F)c(F)c(-c7ccc(C)s7)c7nsnc67)s5)s4)s3)c3nsnc23)sc1-c1cc(CC(CCCCCC)CCCCCCC)c(C)s1,207.2,103.5,2.00 \,CCCCCCCCCC(CCCCCCCC)COC(=O)c1cc(-c2c(F)c(F)c(-c3cc(C(=O)OCC(CCCCCCCC)CCCCCCCCC)c(-c4cc(CC(CCCCCC)CCCCCCC)c(-c5ccc(-c6c(F)c(F)c(-c7ccc(C)s7)c7nsnc67)s5)s4)s3)c3nsnc23)sc1-c1cc(CC(CCCCCC)CCCCCCC)c(C)s1.CCCCCCC(CCCCCC)n1c(=O)c2ccc3c4ccc5c(=O)n(C(CCCCCC)CCCCCC)c(=O)c6cc7c8sc(-c9cc%10cc(-c%11cc%12c%13cc%14c(=O)n(C(CCCCCC)CCCCCC)c(=O)c%15ccc%16c%17ccc%18c(=O)n(C(CCCCCC)CCCCCC)c(=O)c%19cc(c%12s%11)c(c%17c%18%19)c%13c%16c%15%14)c(-c%11cc%12c%13cc%14c(=O)n(C(CCCCCC)CCCCCC)c(=O)c%15ccc%16c%17ccc%18c(=O)n(C(CCCCCC)CCCCCC)c(=O)c%19cc(c%12s%11)c(c%17c%18%19)c%13c%16c%15%14)cc%10cc9-c9cc%10c%11cc%12c(=O)n(C(CCCCCC)CCCCCC)c(=O)c%13ccc%14c%15ccc%16c(=O)n(C(CCCCCC)CCCCCC)c(=O)c%17cc(c%10s9)c(c%15c%16%17)c%11c%14c%13%12)cc8c8cc(c1=O)c2c3c8c7c4c56
746,337,7.4,7.2,11.5,0.55,1.15,5.83,3.6,2.23,CCCCCCC(CCCCCC)n1c(=O)c2ccc3c4ccc5c(=O)n(C(CCCCCC)CCCCCC)c(=O)c6cc7c8sc(-c9ccc(-c%10cc%11c%12cc%13c(=O)n(C(CCCCCC)CCCCCC)c(=O)c%14ccc%15c%16ccc%17c(=O)n(C(CCCCCC)CCCCCC)c(=O)c%18cc(c%11s%10)c(c%16c%17%18)c%12c%15c%14%13)c%10c(-c%11cc%12c%13cc%14c(=O)n(C(CCCCCC)CCCCCC)c(=O)c%15ccc%16c%17ccc%18c(=O)n(C(CCCCCC)CCCCCC)c(=O)c%19cc(c%12s%11)c(c%17c%18%19)c%13c%16c%15%14)ccc(-c%11cc%12c%13cc%14c(=O)n(C(CCCCCC)CCCCCC)c(=O)c%15ccc%16c%17ccc%18c(=O)n(C(CCCCCC)CCCCCC)c(=O)c%19cc(c%12s%11)c(c%17c%18%19)c%13c%16c%15%14)c9%10)cc8c8cc(c1=O)c2c3c8c7c4c56,3460.75,5.46,3.56,1.9,CCCCCCCCCC(CCCCCCCC)COC(=O)c1cc(-c2c(F)c(F)c(-c3cc(C(=O)OCC(CCCCCCCC)CCCCCCCCC)c(-c4cc(CC(CCCCCC)CCCCCCC)c(-c5ccc(-c6c(F)c(F)c(-c7ccc(C)s7)c7nsnc67)s5)s4)s3)c3nsnc23)sc1-c1cc(CC(CCCCCC)CCCCCCC)c(C)s1,207.2,103.5,2.00 \,CCCCCCCCCC(CCCCCCCC)COC(=O)c1cc(-c2c(F)c(F)c(-c3cc(C(=O)OCC(CCCCCCCC)CCCCCCCCC)c(-c4cc(CC(CCCCCC)CCCCCCC)c(-c5ccc(-c6c(F)c(F)c(-c7ccc(C)s7)c7nsnc67)s5)s4)s3)c3nsnc23)sc1-c1cc(CC(CCCCCC)CCCCCCC)c(C)s1.CCCCCCC(CCCCCC)n1c(=O)c2ccc3c4ccc5c(=O)n(C(CCCCCC)CCCCCC)c(=O)c6cc7c8sc(-c9ccc(-c%10cc%11c%12cc%13c(=O)n(C(CCCCCC)CCCCCC)c(=O)c%14ccc%15c%16ccc%17c(=O)n(C(CCCCCC)CCCCCC)c(=O)c%18cc(c%11s%10)c(c%16c%17%18)c%12c%15c%14%13)c%10c(-c%11cc%12c%13cc%14c(=O)n(C(CCCCCC)CCCCCC)c(=O)c%15ccc%16c%17ccc%18c(=O)n(C(CCCCCC)CCCCCC)c(=O)c%19cc(c%12s%11)c(c%17c%18%19)c%13c%16c%15%14)ccc(-c%11cc%12c%13cc%14c(=O)n(C(CCCCCC)CCCCCC)c(=O)c%15ccc%16c%17ccc%18c(=O)n(C(CCCCCC)CCCCCC)c(=O)c%19cc(c%12s%11)c(c%17c%18%19)c%13c%16c%15%14)c9%10)cc8c8cc(c1=O)c2c3c8c7c4c56
747,338,9.55,9.12,15.79,0.63,0.93,5.5,3.9,1.6,CCCCCCc1ccc(C2(c3ccc(CCCCCC)cc3)c3cc4c(cc3-c3sc5cc(/C=C6\C(=O)c7ccc(C)cc7C6=C(C#N)C#N)sc5c32)C(c2ccc(CCCCCC)cc2)(c2ccc(CCCCCC)cc2)c2c-4sc3cc(/C=C4\C(=O)c5ccc(C)cc5C4=C(C#N)C#N)sc23)cc1,1456.01,5.3,3.5,1.8,CCCCC(CC)Cc1ccc(-c2c3cc(-c4ccc(-c5sc(-c6ccc(C)s6)c6c5C(=O)c5c(CC(CC)CCCC)sc(CC(CC)CCCC)c5C6=O)s4)sc3c(-c3ccc(CC(CC)CCCC)s3)c3cc(C)sc23)s1,117.0,58.5,2.00 \,CCCCC(CC)Cc1ccc(-c2c3cc(-c4ccc(-c5sc(-c6ccc(C)s6)c6c5C(=O)c5c(CC(CC)CCCC)sc(CC(CC)CCCC)c5C6=O)s4)sc3c(-c3ccc(CC(CC)CCCC)s3)c3cc(C)sc23)s1.CCCCCCc1ccc(C2(c3ccc(CCCCCC)cc3)c3cc4c(cc3-c3sc5cc(/C=C6\C(=O)c7ccc(C)cc7C6=C(C#N)C#N)sc5c32)C(c2ccc(CCCCCC)cc2)(c2ccc(CCCCCC)cc2)c2c-4sc3cc(/C=C4\C(=O)c5ccc(C)cc5C4=C(C#N)C#N)sc23)cc1
748,339,12.07,11.87,18.11,0.715,0.93,5.61,3.92,1.69,CCCCCCc1ccc(C2(c3ccc(CCCCCC)cc3)c3cc4c(cc3-c3sc5cc(/C=C6\C(=O)c7ccccc7C6=C(C#N)C#N)sc5c32)C(c2ccc(CCCCCC)cc2)(c2ccc(CCCCCC)cc2)c2c-4sc3cc(/C=C4\C(=O)c5cc(OC)c(OC)cc5C4=C(C#N)C#N)sc23)cc1,1488.01,5.21,3.41,1.8,CCCCC(CC)Cc1ccc(-c2c3cc(-c4ccc(-c5sc(-c6ccc(C)s6)c6c5C(=O)c5c(CC(CC)CCCC)sc(CC(CC)CCCC)c5C6=O)s4)sc3c(-c3ccc(CC(CC)CCCC)s3)c3cc(C)sc23)s1,117.0,58.5,2.00 \,CCCCC(CC)Cc1ccc(-c2c3cc(-c4ccc(-c5sc(-c6ccc(C)s6)c6c5C(=O)c5c(CC(CC)CCCC)sc(CC(CC)CCCC)c5C6=O)s4)sc3c(-c3ccc(CC(CC)CCCC)s3)c3cc(C)sc23)s1.CCCCCCc1ccc(C2(c3ccc(CCCCCC)cc3)c3cc4c(cc3-c3sc5cc(/C=C6\C(=O)c7ccccc7C6=C(C#N)C#N)sc5c32)C(c2ccc(CCCCCC)cc2)(c2ccc(CCCCCC)cc2)c2c-4sc3cc(/C=C4\C(=O)c5cc(OC)c(OC)cc5C4=C(C#N)C#N)sc23)cc1
749,339,10.28,9.97,19.06,0.688,0.78,5.67,4.07,1.6,CCCCCCc1ccc(C2(c3ccc(CCCCCC)cc3)c3cc4c(cc3-c3sc5cc(/C=C6\C(=O)c7ccccc7C6=C(C#N)C#N)sc5c32)C(c2ccc(CCCCCC)cc2)(c2ccc(CCCCCC)cc2)c2c-4sc3cc(/C=C4\C(=O)c5cc(F)c(F)cc5C4=C(C#N)C#N)sc23)cc1,1463.94,5.21,3.41,1.8,CCCCC(CC)Cc1ccc(-c2c3cc(-c4ccc(-c5sc(-c6ccc(C)s6)c6c5C(=O)c5c(CC(CC)CCCC)sc(CC(CC)CCCC)c5C6=O)s4)sc3c(-c3ccc(CC(CC)CCCC)s3)c3cc(C)sc23)s1,117.0,58.5,2.00 \,CCCCC(CC)Cc1ccc(-c2c3cc(-c4ccc(-c5sc(-c6ccc(C)s6)c6c5C(=O)c5c(CC(CC)CCCC)sc(CC(CC)CCCC)c5C6=O)s4)sc3c(-c3ccc(CC(CC)CCCC)s3)c3cc(C)sc23)s1.CCCCCCc1ccc(C2(c3ccc(CCCCCC)cc3)c3cc4c(cc3-c3sc5cc(/C=C6\C(=O)c7ccccc7C6=C(C#N)C#N)sc5c32)C(c2ccc(CCCCCC)cc2)(c2ccc(CCCCCC)cc2)c2c-4sc3cc(/C=C4\C(=O)c5cc(F)c(F)cc5C4=C(C#N)C#N)sc23)cc1
750,339,9.53,9.32,17.24,0.633,0.87,5.61,4.02,1.59,CCCCCCc1ccc(C2(c3ccc(CCCCCC)cc3)c3cc4c(cc3-c3sc5cc(/C=C6\C(=O)c7ccccc7C6=C(C#N)C#N)sc5c32)C(c2ccc(CCCCCC)cc2)(c2ccc(CCCCCC)cc2)c2c-4sc3cc(/C=C4\C(=O)c5ccccc5C4=C(C#N)C#N)sc23)cc1,1427.96,5.21,3.41,1.8,CCCCC(CC)Cc1ccc(-c2c3cc(-c4ccc(-c5sc(-c6ccc(C)s6)c6c5C(=O)c5c(CC(CC)CCCC)sc(CC(CC)CCCC)c5C6=O)s4)sc3c(-c3ccc(CC(CC)CCCC)s3)c3cc(C)sc23)s1,117.0,58.5,2.00 \,CCCCC(CC)Cc1ccc(-c2c3cc(-c4ccc(-c5sc(-c6ccc(C)s6)c6c5C(=O)c5c(CC(CC)CCCC)sc(CC(CC)CCCC)c5C6=O)s4)sc3c(-c3ccc(CC(CC)CCCC)s3)c3cc(C)sc23)s1.CCCCCCc1ccc(C2(c3ccc(CCCCCC)cc3)c3cc4c(cc3-c3sc5cc(/C=C6\C(=O)c7ccccc7C6=C(C#N)C#N)sc5c32)C(c2ccc(CCCCCC)cc2)(c2ccc(CCCCCC)cc2)c2c-4sc3cc(/C=C4\C(=O)c5ccccc5C4=C(C#N)C#N)sc23)cc1
751,340,11.25,11.08,17.25,0.67,0.972,5.92,4.03,1.89,CCCCCCCC(CCCC)Cc1ccc(C2(c3ccc(CC(CCCC)CCCCCC)cc3)c3cc4c(cc3-c3sc(/C=C5\C(=O)c6cscc6C5=C(C#N)C#N)cc32)sc2cc3c(cc24)C(c2ccc(CC(CCCC)CCCCCC)cc2)(c2ccc(CC(CCCC)CCCCCC)cc2)c2cc(/C=C4\C(=O)c5cscc5C4=C(C#N)C#N)sc2-3)cc1,1784.65,5.28,3.48,1.8,CCCCC(CC)Cc1ccc(-c2c3cc(-c4ccc(-c5sc(-c6ccc(C)s6)c6c5C(=O)c5c(CC(CC)CCCC)sc(CC(CC)CCCC)c5C6=O)s4)sc3c(-c3ccc(CC(CC)CCCC)s3)c3cc(C)sc23)s1,117.0,58.5,2.00 \,CCCCC(CC)Cc1ccc(-c2c3cc(-c4ccc(-c5sc(-c6ccc(C)s6)c6c5C(=O)c5c(CC(CC)CCCC)sc(CC(CC)CCCC)c5C6=O)s4)sc3c(-c3ccc(CC(CC)CCCC)s3)c3cc(C)sc23)s1.CCCCCCCC(CCCC)Cc1ccc(C2(c3ccc(CC(CCCC)CCCCCC)cc3)c3cc4c(cc3-c3sc(/C=C5\C(=O)c6cscc6C5=C(C#N)C#N)cc32)sc2cc3c(cc24)C(c2ccc(CC(CCCC)CCCCCC)cc2)(c2ccc(CC(CCCC)CCCCCC)cc2)c2cc(/C=C4\C(=O)c5cscc5C4=C(C#N)C#N)sc2-3)cc1
752,340,9.66,9.43,15.48,0.622,1.004,5.91,4.0,1.91,CCCCCCCC(CCCC)Cc1ccc(C2(c3ccc(CC(CCCC)CCCCCC)cc3)c3cc4c(cc3-c3sc(/C=C5\C(=O)c6ccccc6C5=C(C#N)C#N)cc32)sc2cc3c(cc24)C(c2ccc(CC(CCCC)CCCCCC)cc2)(c2ccc(CC(CCCC)CCCCCC)cc2)c2cc(/C=C4\C(=O)c5ccccc5C4=C(C#N)C#N)sc2-3)cc1,1772.61,5.28,3.48,1.8,CCCCC(CC)Cc1ccc(-c2c3cc(-c4ccc(-c5sc(-c6ccc(C)s6)c6c5C(=O)c5c(CC(CC)CCCC)sc(CC(CC)CCCC)c5C6=O)s4)sc3c(-c3ccc(CC(CC)CCCC)s3)c3cc(C)sc23)s1,117.0,58.5,2.00 \,CCCCC(CC)Cc1ccc(-c2c3cc(-c4ccc(-c5sc(-c6ccc(C)s6)c6c5C(=O)c5c(CC(CC)CCCC)sc(CC(CC)CCCC)c5C6=O)s4)sc3c(-c3ccc(CC(CC)CCCC)s3)c3cc(C)sc23)s1.CCCCCCCC(CCCC)Cc1ccc(C2(c3ccc(CC(CCCC)CCCCCC)cc3)c3cc4c(cc3-c3sc(/C=C5\C(=O)c6ccccc6C5=C(C#N)C#N)cc32)sc2cc3c(cc24)C(c2ccc(CC(CCCC)CCCCCC)cc2)(c2ccc(CC(CCCC)CCCCCC)cc2)c2cc(/C=C4\C(=O)c5ccccc5C4=C(C#N)C#N)sc2-3)cc1
753,340,6.81,6.62,15.16,0.563,0.799,5.94,4.08,1.86,CCCCCCCC(CCCC)Cc1ccc(C2(c3ccc(CC(CCCC)CCCCCC)cc3)c3cc4c(cc3-c3sc(/C=C5\C(=O)c6cc(F)c(F)cc6C5=C(C#N)C#N)cc32)sc2cc3c(cc24)C(c2ccc(CC(CCCC)CCCCCC)cc2)(c2ccc(CC(CCCC)CCCCCC)cc2)c2cc(/C=C4\C(=O)c5cc(F)c(F)cc5C4=C(C#N)C#N)sc2-3)cc1,1844.57,5.28,3.48,1.8,CCCCC(CC)Cc1ccc(-c2c3cc(-c4ccc(-c5sc(-c6ccc(C)s6)c6c5C(=O)c5c(CC(CC)CCCC)sc(CC(CC)CCCC)c5C6=O)s4)sc3c(-c3ccc(CC(CC)CCCC)s3)c3cc(C)sc23)s1,117.0,58.5,2.00 \,CCCCC(CC)Cc1ccc(-c2c3cc(-c4ccc(-c5sc(-c6ccc(C)s6)c6c5C(=O)c5c(CC(CC)CCCC)sc(CC(CC)CCCC)c5C6=O)s4)sc3c(-c3ccc(CC(CC)CCCC)s3)c3cc(C)sc23)s1.CCCCCCCC(CCCC)Cc1ccc(C2(c3ccc(CC(CCCC)CCCCCC)cc3)c3cc4c(cc3-c3sc(/C=C5\C(=O)c6cc(F)c(F)cc6C5=C(C#N)C#N)cc32)sc2cc3c(cc24)C(c2ccc(CC(CCCC)CCCCCC)cc2)(c2ccc(CC(CCCC)CCCCCC)cc2)c2cc(/C=C4\C(=O)c5cc(F)c(F)cc5C4=C(C#N)C#N)sc2-3)cc1
754,341,9.39,8.95,15.29,0.627,0.98,5.66,3.93,1.73,CCCCCCC1(CCCCCC)c2cc3c(cc2-c2sc(/C=C4\C(=O)c5ccccc5C4=C(C#N)C#N)cc21)C(CCCCCC)(CCCCCC)c1cc(/C=C2\C(=O)c4ccccc4C2=C(C#N)C#N)sc1-3,1011.4,5.4,3.6,1.8,CCCCC(CC)CSc1sc(-c2c3cc(-c4ccc(-c5sc(-c6ccc(C)s6)c6c5C(=O)c5c(CC(CC)CCCC)sc(CC(CC)CCCC)c5C6=O)s4)sc3c(-c3cc(F)c(SCC(CC)CCCC)s3)c3cc(C)sc23)cc1F,58.2,18.3,3.17 \,CCCCC(CC)CSc1sc(-c2c3cc(-c4ccc(-c5sc(-c6ccc(C)s6)c6c5C(=O)c5c(CC(CC)CCCC)sc(CC(CC)CCCC)c5C6=O)s4)sc3c(-c3cc(F)c(SCC(CC)CCCC)s3)c3cc(C)sc23)cc1F.CCCCCCC1(CCCCCC)c2cc3c(cc2-c2sc(/C=C4\C(=O)c5ccccc5C4=C(C#N)C#N)cc21)C(CCCCCC)(CCCCCC)c1cc(/C=C2\C(=O)c4ccccc4C2=C(C#N)C#N)sc1-3
755,341,10.35,9.74,17.42,0.725,0.82,5.72,4.05,1.67,CCCCCCC1(CCCCCC)c2cc3c(cc2-c2sc(/C=C4\C(=O)c5cc(F)c(F)cc5C4=C(C#N)C#N)cc21)C(CCCCCC)(CCCCCC)c1cc(/C=C2\C(=O)c4cc(F)c(F)cc4C2=C(C#N)C#N)sc1-3,1083.36,5.4,3.6,1.8,CCCCC(CC)CSc1sc(-c2c3cc(-c4ccc(-c5sc(-c6ccc(C)s6)c6c5C(=O)c5c(CC(CC)CCCC)sc(CC(CC)CCCC)c5C6=O)s4)sc3c(-c3cc(F)c(SCC(CC)CCCC)s3)c3cc(C)sc23)cc1F,58.2,18.3,3.17 \,CCCCC(CC)CSc1sc(-c2c3cc(-c4ccc(-c5sc(-c6ccc(C)s6)c6c5C(=O)c5c(CC(CC)CCCC)sc(CC(CC)CCCC)c5C6=O)s4)sc3c(-c3cc(F)c(SCC(CC)CCCC)s3)c3cc(C)sc23)cc1F.CCCCCCC1(CCCCCC)c2cc3c(cc2-c2sc(/C=C4\C(=O)c5cc(F)c(F)cc5C4=C(C#N)C#N)cc21)C(CCCCCC)(CCCCCC)c1cc(/C=C2\C(=O)c4cc(F)c(F)cc4C2=C(C#N)C#N)sc1-3
756,342,10.99,10.77,16.37,0.713,0.941,5.38,3.78,1.6,CCCCCCc1ccc(C2(c3ccc(CCCCCC)cc3)c3cc4c(cc3-c3sc5cc(/C=C6\C(=O)c7sc8ccccc8c7C6=C(C#N)C#N)sc5c32)C(c2ccc(CCCCCC)cc2)(c2ccc(CCCCCC)cc2)c2c-4sc3cc(/C=C4\C(=O)c5sc6ccccc6c5C4=C(C#N)C#N)sc23)cc1,1540.12,5.33,3.53,1.8,CCCCC(CC)Cc1ccc(-c2c3cc(-c4ccc(-c5sc(-c6ccc(C)s6)c6c5C(=O)c5c(CC(CC)CCCC)sc(CC(CC)CCCC)c5C6=O)s4)sc3c(-c3ccc(CC(CC)CCCC)s3)c3cc(C)sc23)s1,117.0,58.5,2.00 \,CCCCC(CC)Cc1ccc(-c2c3cc(-c4ccc(-c5sc(-c6ccc(C)s6)c6c5C(=O)c5c(CC(CC)CCCC)sc(CC(CC)CCCC)c5C6=O)s4)sc3c(-c3ccc(CC(CC)CCCC)s3)c3cc(C)sc23)s1.CCCCCCc1ccc(C2(c3ccc(CCCCCC)cc3)c3cc4c(cc3-c3sc5cc(/C=C6\C(=O)c7sc8ccccc8c7C6=C(C#N)C#N)sc5c32)C(c2ccc(CCCCCC)cc2)(c2ccc(CCCCCC)cc2)c2c-4sc3cc(/C=C4\C(=O)c5sc6ccccc6c5C4=C(C#N)C#N)sc23)cc1
757,342,9.53,9.11,16.13,0.658,0.897,5.48,3.9,1.58,CCCCCCc1ccc(C2(c3ccc(CCCCCC)cc3)c3cc4c(cc3-c3sc5cc(/C=C6\C(=O)c7ccccc7C6=C(C#N)C#N)sc5c32)C(c2ccc(CCCCCC)cc2)(c2ccc(CCCCCC)cc2)c2c-4sc3cc(/C=C4\C(=O)c5ccccc5C4=C(C#N)C#N)sc23)cc1,1427.96,5.33,3.53,1.8,CCCCC(CC)Cc1ccc(-c2c3cc(-c4ccc(-c5sc(-c6ccc(C)s6)c6c5C(=O)c5c(CC(CC)CCCC)sc(CC(CC)CCCC)c5C6=O)s4)sc3c(-c3ccc(CC(CC)CCCC)s3)c3cc(C)sc23)s1,117.0,58.5,2.00 \,CCCCC(CC)Cc1ccc(-c2c3cc(-c4ccc(-c5sc(-c6ccc(C)s6)c6c5C(=O)c5c(CC(CC)CCCC)sc(CC(CC)CCCC)c5C6=O)s4)sc3c(-c3ccc(CC(CC)CCCC)s3)c3cc(C)sc23)s1.CCCCCCc1ccc(C2(c3ccc(CCCCCC)cc3)c3cc4c(cc3-c3sc5cc(/C=C6\C(=O)c7ccccc7C6=C(C#N)C#N)sc5c32)C(c2ccc(CCCCCC)cc2)(c2ccc(CCCCCC)cc2)c2c-4sc3cc(/C=C4\C(=O)c5ccccc5C4=C(C#N)C#N)sc23)cc1
758,343,11.35,11.18,18.2,0.7,0.89,5.61,4.02,1.59,CCCCCCc1ccc(C2(c3ccc(CCCCCC)cc3)c3cc4c(cc3-c3sc5cc(/C=C6\C(=O)c7ccccc7C6=C(C#N)C#N)sc5c32)C(c2ccc(CCCCCC)cc2)(c2ccc(CCCCCC)cc2)c2c-4sc3cc(/C=C4\C(=O)c5ccccc5C4=C(C#N)C#N)sc23)cc1,1427.96,5.29,3.29,2.0,CCCCCCCCC(CCCCCC)Cn1nc2c(-c3cc(CC4CCCCC4)c(C)s3)c(F)c(F)c(-c3cc(CC4CCCCC4)c(-c4cc5c(-c6ccc(CC(CC)CCCC)s6)c6sc(C)cc6c(-c6ccc(CC(CC)CCCC)s6)c5s4)s3)c2n1,175.0,68.6,2.55 \,CCCCCCCCC(CCCCCC)Cn1nc2c(-c3cc(CC4CCCCC4)c(C)s3)c(F)c(F)c(-c3cc(CC4CCCCC4)c(-c4cc5c(-c6ccc(CC(CC)CCCC)s6)c6sc(C)cc6c(-c6ccc(CC(CC)CCCC)s6)c5s4)s3)c2n1.CCCCCCc1ccc(C2(c3ccc(CCCCCC)cc3)c3cc4c(cc3-c3sc5cc(/C=C6\C(=O)c7ccccc7C6=C(C#N)C#N)sc5c32)C(c2ccc(CCCCCC)cc2)(c2ccc(CCCCCC)cc2)c2c-4sc3cc(/C=C4\C(=O)c5ccccc5C4=C(C#N)C#N)sc23)cc1
759,343,12.15,11.86,17.61,0.732,0.94,5.61,4.02,1.59,CCCCCCc1ccc(C2(c3ccc(CCCCCC)cc3)c3cc4c(cc3-c3sc5cc(/C=C6\C(=O)c7ccccc7C6=C(C#N)C#N)sc5c32)C(c2ccc(CCCCCC)cc2)(c2ccc(CCCCCC)cc2)c2c-4sc3cc(/C=C4\C(=O)c5ccccc5C4=C(C#N)C#N)sc23)cc1,1427.96,5.33,3.36,1.97,CCCCCCCCC(CCCCCC)Cn1nc2c(-c3cc(CC4CCCCC4)c(C)s3)c(F)c(F)c(-c3cc(CC4CCCCC4)c(-c4cc5c(-c6ccc(SCC(CC)CCCC)s6)c6sc(C)cc6c(-c6ccc(SCC(CC)CCCC)s6)c5s4)s3)c2n1,145.0,56.1,2.59 \,CCCCCCCCC(CCCCCC)Cn1nc2c(-c3cc(CC4CCCCC4)c(C)s3)c(F)c(F)c(-c3cc(CC4CCCCC4)c(-c4cc5c(-c6ccc(SCC(CC)CCCC)s6)c6sc(C)cc6c(-c6ccc(SCC(CC)CCCC)s6)c5s4)s3)c2n1.CCCCCCc1ccc(C2(c3ccc(CCCCCC)cc3)c3cc4c(cc3-c3sc5cc(/C=C6\C(=O)c7ccccc7C6=C(C#N)C#N)sc5c32)C(c2ccc(CCCCCC)cc2)(c2ccc(CCCCCC)cc2)c2c-4sc3cc(/C=C4\C(=O)c5ccccc5C4=C(C#N)C#N)sc23)cc1
760,344,10.04,9.82,15.9,0.615,1.027,5.55,3.76,1.79,CCCCCCc1ccc(C2(c3ccc(CCCCCC)cc3)c3cc(/C=C4\C(=O)c5ccc(C)cc5C4=C(C#N)C#N)sc3-c3sc4c(-c5cc6sc(CC(CC)CCCC)cc6s5)c5c6c(sc5c(-c5cc7sc(CC(CC)CCCC)cc7s5)c4c32)-c2sc(/C=C3\C(=O)c4ccc(C)cc4C3=C(C#N)C#N)cc2C6(c2ccc(CCCCCC)cc2)c2ccc(CCCCCC)cc2)cc1,1956.85,5.5,3.61,1.89,CCCCC(CC)Cc1sc(-c2c3cc(-c4ccc(-c5sc(-c6ccc(C)s6)c6c5C(=O)c5c(CC(CC)CCCC)sc(CC(CC)CCCC)c5C6=O)s4)sc3c(-c3cc(F)c(CC(CC)CCCC)s3)c3cc(C)sc23)cc1F,38.6,19.3,2.00 \,CCCCC(CC)Cc1sc(-c2c3cc(-c4ccc(-c5sc(-c6ccc(C)s6)c6c5C(=O)c5c(CC(CC)CCCC)sc(CC(CC)CCCC)c5C6=O)s4)sc3c(-c3cc(F)c(CC(CC)CCCC)s3)c3cc(C)sc23)cc1F.CCCCCCc1ccc(C2(c3ccc(CCCCCC)cc3)c3cc(/C=C4\C(=O)c5ccc(C)cc5C4=C(C#N)C#N)sc3-c3sc4c(-c5cc6sc(CC(CC)CCCC)cc6s5)c5c6c(sc5c(-c5cc7sc(CC(CC)CCCC)cc7s5)c4c32)-c2sc(/C=C3\C(=O)c4ccc(C)cc4C3=C(C#N)C#N)cc2C6(c2ccc(CCCCCC)cc2)c2ccc(CCCCCC)cc2)cc1
761,344,12.65,12.46,18.54,0.716,0.953,5.64,3.87,1.77,CCCCCCc1ccc(C2(c3ccc(CCCCCC)cc3)c3cc(/C=C4\C(=O)c5ccc(F)cc5C4=C(C#N)C#N)sc3-c3sc4c(-c5cc6sc(CC(CC)CCCC)cc6s5)c5c6c(sc5c(-c5cc7sc(CC(CC)CCCC)cc7s5)c4c32)-c2sc(/C=C3\C(=O)c4ccc(F)cc4C3=C(C#N)C#N)cc2C6(c2ccc(CCCCCC)cc2)c2ccc(CCCCCC)cc2)cc1,1964.77,5.5,3.61,1.89,CCCCC(CC)Cc1sc(-c2c3cc(-c4ccc(-c5sc(-c6ccc(C)s6)c6c5C(=O)c5c(CC(CC)CCCC)sc(CC(CC)CCCC)c5C6=O)s4)sc3c(-c3cc(F)c(CC(CC)CCCC)s3)c3cc(C)sc23)cc1F,38.6,19.3,2.00 \,CCCCC(CC)Cc1sc(-c2c3cc(-c4ccc(-c5sc(-c6ccc(C)s6)c6c5C(=O)c5c(CC(CC)CCCC)sc(CC(CC)CCCC)c5C6=O)s4)sc3c(-c3cc(F)c(CC(CC)CCCC)s3)c3cc(C)sc23)cc1F.CCCCCCc1ccc(C2(c3ccc(CCCCCC)cc3)c3cc(/C=C4\C(=O)c5ccc(F)cc5C4=C(C#N)C#N)sc3-c3sc4c(-c5cc6sc(CC(CC)CCCC)cc6s5)c5c6c(sc5c(-c5cc7sc(CC(CC)CCCC)cc7s5)c4c32)-c2sc(/C=C3\C(=O)c4ccc(F)cc4C3=C(C#N)C#N)cc2C6(c2ccc(CCCCCC)cc2)c2ccc(CCCCCC)cc2)cc1
762,345,12.86,12.61,19.45,0.738,0.895,5.51,3.9,1.61,CCCCCCc1ccc(C2(c3ccc(CCCCCC)cc3)c3cc(/C=C4\C(=O)c5c(csc5C)C4=C(C#N)C#N)sc3-c3sc4c(-c5ccc(CC(CC)CCCC)s5)c5c6c(sc5c(-c5ccc(CC(CC)CCCC)s5)c4c32)-c2sc(/C=C3\C(=O)c4c(csc4C)C3=C(C#N)C#N)cc2C6(c2ccc(CCCCCC)cc2)c2ccc(CCCCCC)cc2)cc1,1856.73,5.31,3.5,1.81,CCCCC(CC)Cc1ccc(-c2c3cc(-c4ccc(-c5sc(-c6ccc(C)s6)c6c5C(=O)c5c(CC(CC)CCCC)sc(CC(CC)CCCC)c5C6=O)s4)sc3c(-c3ccc(CC(CC)CCCC)s3)c3cc(C)sc23)s1,117.0,58.5,2.00 \,CCCCC(CC)Cc1ccc(-c2c3cc(-c4ccc(-c5sc(-c6ccc(C)s6)c6c5C(=O)c5c(CC(CC)CCCC)sc(CC(CC)CCCC)c5C6=O)s4)sc3c(-c3ccc(CC(CC)CCCC)s3)c3cc(C)sc23)s1.CCCCCCc1ccc(C2(c3ccc(CCCCCC)cc3)c3cc(/C=C4\C(=O)c5c(csc5C)C4=C(C#N)C#N)sc3-c3sc4c(-c5ccc(CC(CC)CCCC)s5)c5c6c(sc5c(-c5ccc(CC(CC)CCCC)s5)c4c32)-c2sc(/C=C3\C(=O)c4c(csc4C)C3=C(C#N)C#N)cc2C6(c2ccc(CCCCCC)cc2)c2ccc(CCCCCC)cc2)cc1
763,345,13.6,13.26,20.31,0.74,0.904,5.45,3.83,1.62,CCCCCCc1ccc(C2(c3ccc(CCCCCC)cc3)c3cc(/C=C4\C(=O)c5c(csc5C)C4=C(C#N)C#N)sc3-c3sc4c(-c5ccc(CC(CC)CCCC)s5)c5c6c(sc5c(-c5ccc(CC(CC)CCCC)s5)c4c32)-c2sc3cc(/C=C4\C(=O)c5c(csc5C)C4=C(C#N)C#N)sc3c2C6(c2ccc(CCCCCC)cc2)c2ccc(CCCCCC)cc2)cc1,1912.81,5.31,3.5,1.81,CCCCC(CC)Cc1ccc(-c2c3cc(-c4ccc(-c5sc(-c6ccc(C)s6)c6c5C(=O)c5c(CC(CC)CCCC)sc(CC(CC)CCCC)c5C6=O)s4)sc3c(-c3ccc(CC(CC)CCCC)s3)c3cc(C)sc23)s1,117.0,58.5,2.00 \,CCCCC(CC)Cc1ccc(-c2c3cc(-c4ccc(-c5sc(-c6ccc(C)s6)c6c5C(=O)c5c(CC(CC)CCCC)sc(CC(CC)CCCC)c5C6=O)s4)sc3c(-c3ccc(CC(CC)CCCC)s3)c3cc(C)sc23)s1.CCCCCCc1ccc(C2(c3ccc(CCCCCC)cc3)c3cc(/C=C4\C(=O)c5c(csc5C)C4=C(C#N)C#N)sc3-c3sc4c(-c5ccc(CC(CC)CCCC)s5)c5c6c(sc5c(-c5ccc(CC(CC)CCCC)s5)c4c32)-c2sc3cc(/C=C4\C(=O)c5c(csc5C)C4=C(C#N)C#N)sc3c2C6(c2ccc(CCCCCC)cc2)c2ccc(CCCCCC)cc2)cc1
764,346,9.67,9.52,16.46,0.66,0.89,5.51,3.78,1.73,CCCCCCc1ccc(C2(c3ccc(CCCCCC)cc3)c3cc4c(cc3-c3sc5cc(/C=C6\C(=O)c7ccccc7C6=C(C#N)C#N)sc5c32)C(c2ccc(CCCCCC)cc2)(c2ccc(CCCCCC)cc2)c2c-4sc3cc(/C=C4\C(=O)c5ccccc5C4=C(C#N)C#N)sc23)cc1,1427.96,5.33,2.92,2.41,CCCCC(CC)Cc1ccc(-c2c3cc(-c4ccc(-c5sc(-c6ccc(C)s6)c6c5C(=O)c5c(CC(CC)CCCC)sc(CC(CC)CCCC)c5C6=O)s4)sc3c(-c3ccc(CC(CC)CCCC)s3)c3cc(C)sc23)s1,117.0,58.5,2.00 \,CCCCC(CC)Cc1ccc(-c2c3cc(-c4ccc(-c5sc(-c6ccc(C)s6)c6c5C(=O)c5c(CC(CC)CCCC)sc(CC(CC)CCCC)c5C6=O)s4)sc3c(-c3ccc(CC(CC)CCCC)s3)c3cc(C)sc23)s1.CCCCCCc1ccc(C2(c3ccc(CCCCCC)cc3)c3cc4c(cc3-c3sc5cc(/C=C6\C(=O)c7ccccc7C6=C(C#N)C#N)sc5c32)C(c2ccc(CCCCCC)cc2)(c2ccc(CCCCCC)cc2)c2c-4sc3cc(/C=C4\C(=O)c5ccccc5C4=C(C#N)C#N)sc23)cc1
765,347,11.91,11.51,17.85,0.688,0.97,5.58,3.82,1.76,CCCCCCc1ccc(C2(c3ccc(CCCCCC)cc3)c3cc(/C=C4\C(=O)c5cc(Cl)sc5C4=C(C#N)C#N)sc3-c3[se]c4cc5c6c([se]c5cc4c32)-c2sc(/C=C3\C(=O)c4cc(Cl)sc4C3=C(C#N)C#N)cc2C6(c2ccc(CCCCCC)cc2)c2ccc(CCCCCC)cc2)cc1,1602.68,5.52,3.57,1.95,CCCCC(CC)Cc1sc(-c2c3cc(-c4ccc(-c5sc(-c6ccc(C)s6)c6c5C(=O)c5c(CC(CC)CCCC)sc(CC(CC)CCCC)c5C6=O)s4)sc3c(-c3cc(Cl)c(CC(CC)CCCC)s3)c3cc(C)sc23)cc1Cl,44.9,25.5,1.76 \,CCCCC(CC)Cc1sc(-c2c3cc(-c4ccc(-c5sc(-c6ccc(C)s6)c6c5C(=O)c5c(CC(CC)CCCC)sc(CC(CC)CCCC)c5C6=O)s4)sc3c(-c3cc(Cl)c(CC(CC)CCCC)s3)c3cc(C)sc23)cc1Cl.CCCCCCc1ccc(C2(c3ccc(CCCCCC)cc3)c3cc(/C=C4\C(=O)c5cc(Cl)sc5C4=C(C#N)C#N)sc3-c3[se]c4cc5c6c([se]c5cc4c32)-c2sc(/C=C3\C(=O)c4cc(Cl)sc4C3=C(C#N)C#N)cc2C6(c2ccc(CCCCCC)cc2)c2ccc(CCCCCC)cc2)cc1
766,347,13.68,13.29,20.35,0.731,0.92,5.61,3.96,1.65,CCCCCCc1ccc(C2(c3ccc(CCCCCC)cc3)c3cc(/C=C4\C(=O)c5ccc(Cl)cc5C4=C(C#N)C#N)sc3-c3[se]c4cc5c6c([se]c5cc4c32)-c2sc(/C=C3\C(=O)c4ccc(Cl)cc4C3=C(C#N)C#N)cc2C6(c2ccc(CCCCCC)cc2)c2ccc(CCCCCC)cc2)cc1,1590.64,5.52,3.57,1.95,CCCCC(CC)Cc1sc(-c2c3cc(-c4ccc(-c5sc(-c6ccc(C)s6)c6c5C(=O)c5c(CC(CC)CCCC)sc(CC(CC)CCCC)c5C6=O)s4)sc3c(-c3cc(Cl)c(CC(CC)CCCC)s3)c3cc(C)sc23)cc1Cl,44.9,25.5,1.76 \,CCCCC(CC)Cc1sc(-c2c3cc(-c4ccc(-c5sc(-c6ccc(C)s6)c6c5C(=O)c5c(CC(CC)CCCC)sc(CC(CC)CCCC)c5C6=O)s4)sc3c(-c3cc(Cl)c(CC(CC)CCCC)s3)c3cc(C)sc23)cc1Cl.CCCCCCc1ccc(C2(c3ccc(CCCCCC)cc3)c3cc(/C=C4\C(=O)c5ccc(Cl)cc5C4=C(C#N)C#N)sc3-c3[se]c4cc5c6c([se]c5cc4c32)-c2sc(/C=C3\C(=O)c4ccc(Cl)cc4C3=C(C#N)C#N)cc2C6(c2ccc(CCCCCC)cc2)c2ccc(CCCCCC)cc2)cc1
767,348,9.6,9.1,21.5,0.57,0.74,5.5,3.9,1.6,CCCCCCc1ccc(C2(c3ccc(CCCCCC)cc3)c3cc4c(cc3-c3sc5cc(/C=C6\C(=O)c7cc(Cl)c(Cl)cc7C6=C(C#N)C#N)sc5c32)C(c2ccc(CCCCCC)cc2)(c2ccc(CCCCCC)cc2)c2c-4sc3cc(/C=C4\C(=O)c5cc(Cl)c(Cl)cc5C4=C(C#N)C#N)sc23)cc1,1565.72,5.2,3.0,2.2,CCCCC(CC)Cc1ccc(-c2c3cc(-c4ccc(-c5sc(-c6ccc(C)s6)c6c5C(=O)c5c(CC(CC)CCCC)sc(CC(CC)CCCC)c5C6=O)s4)sc3c(-c3ccc(CC(CC)CCCC)s3)c3cc(C)sc23)s1,117.0,58.5,2.00 \,CCCCC(CC)Cc1ccc(-c2c3cc(-c4ccc(-c5sc(-c6ccc(C)s6)c6c5C(=O)c5c(CC(CC)CCCC)sc(CC(CC)CCCC)c5C6=O)s4)sc3c(-c3ccc(CC(CC)CCCC)s3)c3cc(C)sc23)s1.CCCCCCc1ccc(C2(c3ccc(CCCCCC)cc3)c3cc4c(cc3-c3sc5cc(/C=C6\C(=O)c7cc(Cl)c(Cl)cc7C6=C(C#N)C#N)sc5c32)C(c2ccc(CCCCCC)cc2)(c2ccc(CCCCCC)cc2)c2c-4sc3cc(/C=C4\C(=O)c5cc(Cl)c(Cl)cc5C4=C(C#N)C#N)sc23)cc1
768,349,6.63,6.22,15.11,0.48,0.92,5.69,3.93,1.76,CCCCCCC(CCCCCC)N1C(=O)c2ccc3c4ccc5c6c(cc(-c7ccc(-c8c(-c9ccc(-c%10cc%11c%12c(ccc%13c%14ccc%15c%16c(ccc(c%10c%12%13)c%16%14)C(=O)N(C(CCCCCC)CCCCCC)C%15=O)C(=O)N(C(CCCCCC)CCCCCC)C%11=O)cc9)c(-c9ccc(-c%10cc%11c%12c(ccc%13c%14ccc%15c%16c(ccc(c%10c%12%13)c%16%14)C(=O)N(C(CCCCCC)CCCCCC)C%15=O)C(=O)N(C(CCCCCC)CCCCCC)C%11=O)cc9)c(-c9ccc(-c%10cc%11c%12c(ccc%13c%14ccc%15c%16c(ccc(c%10c%12%13)c%16%14)C(=O)N(C(CCCCCC)CCCCCC)C%15=O)C(=O)N(C(CCCCCC)CCCCCC)C%11=O)cc9)c(-c9ccc(-c%10cc%11c%12c(ccc%13c%14ccc%15c%16c(ccc(c%10c%12%13)c%16%14)C(=O)N(C(CCCCCC)CCCCCC)C%15=O)C(=O)N(C(CCCCCC)CCCCCC)C%11=O)cc9)c8-c8ccc(-c9cc%10c%11c(ccc%12c%13ccc%14c%15c(ccc(c9c%11%12)c%15%13)C(=O)N(C(CCCCCC)CCCCCC)C%14=O)C(=O)N(C(CCCCCC)CCCCCC)C%10=O)cc8)cc7)c(c7ccc(c2c37)C1=O)c64)C(=O)N(C(CCCCCC)CCCCCC)C5=O,5052.94,5.22,3.64,1.58,CCCCC(CC)COC(=O)c1sc2c(-c3cc4c(-c5ccc(CC(CC)CCCC)s5)c5sc(C)cc5c(-c5ccc(CC(CC)CCCC)s5)c4s3)sc(C)c2c1F,124.0,72.9,1.70 \,CCCCC(CC)COC(=O)c1sc2c(-c3cc4c(-c5ccc(CC(CC)CCCC)s5)c5sc(C)cc5c(-c5ccc(CC(CC)CCCC)s5)c4s3)sc(C)c2c1F.CCCCCCC(CCCCCC)N1C(=O)c2ccc3c4ccc5c6c(cc(-c7ccc(-c8c(-c9ccc(-c%10cc%11c%12c(ccc%13c%14ccc%15c%16c(ccc(c%10c%12%13)c%16%14)C(=O)N(C(CCCCCC)CCCCCC)C%15=O)C(=O)N(C(CCCCCC)CCCCCC)C%11=O)cc9)c(-c9ccc(-c%10cc%11c%12c(ccc%13c%14ccc%15c%16c(ccc(c%10c%12%13)c%16%14)C(=O)N(C(CCCCCC)CCCCCC)C%15=O)C(=O)N(C(CCCCCC)CCCCCC)C%11=O)cc9)c(-c9ccc(-c%10cc%11c%12c(ccc%13c%14ccc%15c%16c(ccc(c%10c%12%13)c%16%14)C(=O)N(C(CCCCCC)CCCCCC)C%15=O)C(=O)N(C(CCCCCC)CCCCCC)C%11=O)cc9)c(-c9ccc(-c%10cc%11c%12c(ccc%13c%14ccc%15c%16c(ccc(c%10c%12%13)c%16%14)C(=O)N(C(CCCCCC)CCCCCC)C%15=O)C(=O)N(C(CCCCCC)CCCCCC)C%11=O)cc9)c8-c8ccc(-c9cc%10c%11c(ccc%12c%13ccc%14c%15c(ccc(c9c%11%12)c%15%13)C(=O)N(C(CCCCCC)CCCCCC)C%14=O)C(=O)N(C(CCCCCC)CCCCCC)C%10=O)cc8)cc7)c(c7ccc(c2c37)C1=O)c64)C(=O)N(C(CCCCCC)CCCCCC)C5=O
769,350,1.31,1.22,3.84,0.368,0.865,5.52,3.83,1.69,CCCCCCCCCCC(CCCCCCCC)N1C(=O)c2ccc3c4c(C#Cc5ccc(N(c6ccccc6)c6ccc(C#Cc7cc8c9c(cc%10c%11c%12c(cc%13c%14c(ccc(c7c9%11)c%14%12)C(=O)N(C(CCCCCCCC)CCCCCCCCCC)C%13=O)OC%10(C)C)C(=O)N(C(CCCCCCCC)CCCCCCCCCC)C8=O)cc6)cc5)cc5c6c(cc7c(c8c(cc(c2c38)C1=O)OC7(C)C)c64)C(=O)N(C(CCCCCCCC)CCCCCCCCCC)C5=O,2248.43,5.28,3.48,1.8,CCCCC(CC)Cc1ccc(-c2c3cc(-c4ccc(-c5sc(-c6ccc(C)s6)c6c5C(=O)c5c(CC(CC)CCCC)sc(CC(CC)CCCC)c5C6=O)s4)sc3c(-c3ccc(CC(CC)CCCC)s3)c3cc(C)sc23)s1,117.0,58.5,2.00 \,CCCCC(CC)Cc1ccc(-c2c3cc(-c4ccc(-c5sc(-c6ccc(C)s6)c6c5C(=O)c5c(CC(CC)CCCC)sc(CC(CC)CCCC)c5C6=O)s4)sc3c(-c3ccc(CC(CC)CCCC)s3)c3cc(C)sc23)s1.CCCCCCCCCCC(CCCCCCCC)N1C(=O)c2ccc3c4c(C#Cc5ccc(N(c6ccccc6)c6ccc(C#Cc7cc8c9c(cc%10c%11c%12c(cc%13c%14c(ccc(c7c9%11)c%14%12)C(=O)N(C(CCCCCCCC)CCCCCCCCCC)C%13=O)OC%10(C)C)C(=O)N(C(CCCCCCCC)CCCCCCCCCC)C8=O)cc6)cc5)cc5c6c(cc7c(c8c(cc(c2c38)C1=O)OC7(C)C)c64)C(=O)N(C(CCCCCCCC)CCCCCCCCCC)C5=O
770,350,5.84,5.6,10.28,0.624,0.91,5.55,3.78,1.77,CCCCCCCCCCC(CCCCCCCC)N1C(=O)c2ccc3c4c(C#Cc5ccc(N(c6ccc(C#Cc7cc8c9c(cc%10c%11c%12c(cc%13c%14c(ccc(c7c9%11)c%14%12)C(=O)N(C(CCCCCCCC)CCCCCCCCCC)C%13=O)OC%10(C)C)C(=O)N(C(CCCCCCCC)CCCCCCCCCC)C8=O)cc6)c6ccc(C#Cc7cc8c9c(cc%10c%11c%12c(cc%13c%14c(ccc(c7c9%11)c%14%12)C(=O)N(C(CCCCCCCC)CCCCCCCCCC)C%13=O)OC%10(C)C)C(=O)N(C(CCCCCCCC)CCCCCCCCCC)C8=O)cc6)cc5)cc5c6c(cc7c(c8c(cc(c2c38)C1=O)C(C)(C)O7)c64)C(=O)N(C(CCCCCCCC)CCCCCCCCCC)C5=O,3246.69,5.28,3.48,1.8,CCCCC(CC)Cc1ccc(-c2c3cc(-c4ccc(-c5sc(-c6ccc(C)s6)c6c5C(=O)c5c(CC(CC)CCCC)sc(CC(CC)CCCC)c5C6=O)s4)sc3c(-c3ccc(CC(CC)CCCC)s3)c3cc(C)sc23)s1,117.0,58.5,2.00 \,CCCCC(CC)Cc1ccc(-c2c3cc(-c4ccc(-c5sc(-c6ccc(C)s6)c6c5C(=O)c5c(CC(CC)CCCC)sc(CC(CC)CCCC)c5C6=O)s4)sc3c(-c3ccc(CC(CC)CCCC)s3)c3cc(C)sc23)s1.CCCCCCCCCCC(CCCCCCCC)N1C(=O)c2ccc3c4c(C#Cc5ccc(N(c6ccc(C#Cc7cc8c9c(cc%10c%11c%12c(cc%13c%14c(ccc(c7c9%11)c%14%12)C(=O)N(C(CCCCCCCC)CCCCCCCCCC)C%13=O)OC%10(C)C)C(=O)N(C(CCCCCCCC)CCCCCCCCCC)C8=O)cc6)c6ccc(C#Cc7cc8c9c(cc%10c%11c%12c(cc%13c%14c(ccc(c7c9%11)c%14%12)C(=O)N(C(CCCCCCCC)CCCCCCCCCC)C%13=O)OC%10(C)C)C(=O)N(C(CCCCCCCC)CCCCCCCCCC)C8=O)cc6)cc5)cc5c6c(cc7c(c8c(cc(c2c38)C1=O)C(C)(C)O7)c64)C(=O)N(C(CCCCCCCC)CCCCCCCCCC)C5=O
771,351,4.0,3.82,10.72,0.46,0.81,5.73,3.79,1.94,CCCCCC(CCCCC)N1C(=O)c2ccc3c4ccc5c6c(c(-c7ccc(-c8ccc(-c9cc%10c%11ccc%12c%13c(ccc(c%14ccc%15c(c9C(=O)N(C(CCCCC)CCCCC)C%15=O)c%14%10)c%13%11)C(=O)N(C(CCCCC)CCCCC)C%12=O)s8)s7)cc(c7ccc(c2c37)C1=O)c64)C(=O)N(C(CCCCC)CCCCC)C5=O,1560.12,5.22,3.64,1.58,CCCCC(CC)COC(=O)c1sc2c(-c3cc4c(-c5ccc(CC(CC)CCCC)s5)c5sc(C)cc5c(-c5ccc(CC(CC)CCCC)s5)c4s3)sc(C)c2c1F,124.0,72.9,1.70 \,CCCCC(CC)COC(=O)c1sc2c(-c3cc4c(-c5ccc(CC(CC)CCCC)s5)c5sc(C)cc5c(-c5ccc(CC(CC)CCCC)s5)c4s3)sc(C)c2c1F.CCCCCC(CCCCC)N1C(=O)c2ccc3c4ccc5c6c(c(-c7ccc(-c8ccc(-c9cc%10c%11ccc%12c%13c(ccc(c%14ccc%15c(c9C(=O)N(C(CCCCC)CCCCC)C%15=O)c%14%10)c%13%11)C(=O)N(C(CCCCC)CCCCC)C%12=O)s8)s7)cc(c7ccc(c2c37)C1=O)c64)C(=O)N(C(CCCCC)CCCCC)C5=O
772,351,2.22,2.14,6.81,0.39,0.84,5.71,3.81,1.9,CCCCCCCCC1(CCCCCCCC)c2cc(-c3ccc(-c4cc5c6ccc7c8c(ccc(c9ccc%10c(c4C(=O)N(C(CCCCC)CCCCC)C%10=O)c95)c86)C(=O)N(C(CCCCC)CCCCC)C7=O)s3)ccc2-c2ccc(-c3ccc(-c4cc5c6ccc7c8c(ccc(c9ccc%10c(c4C(=O)N(C(CCCCC)CCCCC)C%10=O)c95)c86)C(=O)N(C(CCCCC)CCCCC)C7=O)s3)cc21,1948.76,5.22,3.64,1.58,CCCCC(CC)COC(=O)c1sc2c(-c3cc4c(-c5ccc(CC(CC)CCCC)s5)c5sc(C)cc5c(-c5ccc(CC(CC)CCCC)s5)c4s3)sc(C)c2c1F,124.0,72.9,1.70 \,CCCCC(CC)COC(=O)c1sc2c(-c3cc4c(-c5ccc(CC(CC)CCCC)s5)c5sc(C)cc5c(-c5ccc(CC(CC)CCCC)s5)c4s3)sc(C)c2c1F.CCCCCCCCC1(CCCCCCCC)c2cc(-c3ccc(-c4cc5c6ccc7c8c(ccc(c9ccc%10c(c4C(=O)N(C(CCCCC)CCCCC)C%10=O)c95)c86)C(=O)N(C(CCCCC)CCCCC)C7=O)s3)ccc2-c2ccc(-c3ccc(-c4cc5c6ccc7c8c(ccc(c9ccc%10c(c4C(=O)N(C(CCCCC)CCCCC)C%10=O)c95)c86)C(=O)N(C(CCCCC)CCCCC)C7=O)s3)cc21
773,352,10.2,9.86,18.84,0.694,0.78,5.58,4.21,1.37,CCCCCC[Si]1(CCCCCC)c2cc(/C=C3\C(=O)c4ccc(F)cc4C3=C(C#N)C#N)sc2-c2sc3c4c(sc3c21)-c1sc(/C=C2\C(=O)c3ccc(F)cc3C2=C(C#N)C#N)cc1[Si]4(CCCCCC)CCCCCC,1141.63,5.47,3.6,1.87,CCCCCCCCCCc1cc(C)sc1-c1cc2c(=O)n(CC(CCCCCC)CCCCCCCC)c(=O)c3cc(-c4sc(-c5cc6c(-c7ccc(CC(CC)CCCC)s7)c7sc(C)cc7c(-c7ccc(CC(CC)CCCC)s7)c6s5)cc4CCCCCCCCCC)sc3c2s1,90.6,44.0,2.06 \,CCCCCCCCCCc1cc(C)sc1-c1cc2c(=O)n(CC(CCCCCC)CCCCCCCC)c(=O)c3cc(-c4sc(-c5cc6c(-c7ccc(CC(CC)CCCC)s7)c7sc(C)cc7c(-c7ccc(CC(CC)CCCC)s7)c6s5)cc4CCCCCCCCCC)sc3c2s1.CCCCCC[Si]1(CCCCCC)c2cc(/C=C3\C(=O)c4ccc(F)cc4C3=C(C#N)C#N)sc2-c2sc3c4c(sc3c21)-c1sc(/C=C2\C(=O)c3ccc(F)cc3C2=C(C#N)C#N)cc1[Si]4(CCCCCC)CCCCCC
774,353,6.3,6.2,9.9,0.6,1.06,5.53,3.88,1.65,CCCCCCCCC1(CCCCCCCC)c2cc3c(cc2-c2sc(-c4ccc(/C=C5\SC(=S)N(CC)C5=O)c5nsnc45)cc21)C(CCCCCCCC)(CCCCCCCC)c1cc(-c2ccc(/C=C4\SC(=S)N(CC)C4=O)c4nsnc24)sc1-3,1326.02,5.3,3.4,1.9,CCCCCCC(CCCC)Cc1cc(-c2cc(CC(CCCC)CCCCCC)c(-c3cc(F)c(-c4sc(C)cc4F)s3)s2)sc1C,71.4,42.0,1.70 \,CCCCCCC(CCCC)Cc1cc(-c2cc(CC(CCCC)CCCCCC)c(-c3cc(F)c(-c4sc(C)cc4F)s3)s2)sc1C.CCCCCCCCC1(CCCCCCCC)c2cc3c(cc2-c2sc(-c4ccc(/C=C5\SC(=S)N(CC)C5=O)c5nsnc45)cc21)C(CCCCCCCC)(CCCCCCCC)c1cc(-c2ccc(/C=C4\SC(=S)N(CC)C4=O)c4nsnc24)sc1-3
775,353,6.5,6.4,10.7,0.6,1.02,5.53,3.88,1.65,CCCCCCCCC1(CCCCCCCC)c2cc3c(cc2-c2sc(-c4ccc(/C=C5\SC(=S)N(CC)C5=O)c5nsnc45)cc21)C(CCCCCCCC)(CCCCCCCC)c1cc(-c2ccc(/C=C4\SC(=S)N(CC)C4=O)c4nsnc24)sc1-3,1326.02,5.31,3.4,1.91,CCCCCCCCC(CCCCCC)Cc1cc(-c2cc(CC(CCCCCC)CCCCCCCC)c(-c3cc(F)c(-c4sc(-c5sc(-c6cc(CC(CCCC)CCCCCC)c(C)s6)cc5CC(CCCC)CCCCCC)cc4F)s3)s2)sc1-c1cc(F)c(-c2sc(C)cc2F)s1,64.4,46.0,1.40 \,CCCCCCCCC(CCCCCC)Cc1cc(-c2cc(CC(CCCCCC)CCCCCCCC)c(-c3cc(F)c(-c4sc(-c5sc(-c6cc(CC(CCCC)CCCCCC)c(C)s6)cc5CC(CCCC)CCCCCC)cc4F)s3)s2)sc1-c1cc(F)c(-c2sc(C)cc2F)s1.CCCCCCCCC1(CCCCCCCC)c2cc3c(cc2-c2sc(-c4ccc(/C=C5\SC(=S)N(CC)C5=O)c5nsnc45)cc21)C(CCCCCCCC)(CCCCCCCC)c1cc(-c2ccc(/C=C4\SC(=S)N(CC)C4=O)c4nsnc24)sc1-3
776,353,7.0,7.0,10.0,0.67,1.04,5.53,3.88,1.65,CCCCCCCCC1(CCCCCCCC)c2cc3c(cc2-c2sc(-c4ccc(/C=C5\SC(=S)N(CC)C5=O)c5nsnc45)cc21)C(CCCCCCCC)(CCCCCCCC)c1cc(-c2ccc(/C=C4\SC(=S)N(CC)C4=O)c4nsnc24)sc1-3,1326.02,5.35,3.43,1.92,CCCCCCCCC(CCCCCC)Cc1cc(-c2cc(CC(CCCCCC)CCCCCCCC)c(-c3cc(F)c(-c4sc(C)cc4F)s3)s2)sc1C,73.6,46.0,1.60 \,CCCCCCCCC(CCCCCC)Cc1cc(-c2cc(CC(CCCCCC)CCCCCCCC)c(-c3cc(F)c(-c4sc(C)cc4F)s3)s2)sc1C.CCCCCCCCC1(CCCCCCCC)c2cc3c(cc2-c2sc(-c4ccc(/C=C5\SC(=S)N(CC)C5=O)c5nsnc45)cc21)C(CCCCCCCC)(CCCCCCCC)c1cc(-c2ccc(/C=C4\SC(=S)N(CC)C4=O)c4nsnc24)sc1-3
777,354,4.82,4.38,12.23,0.42,0.86,5.61,3.94,1.67,CCCCCCc1ccc(C2(c3ccc(CCCCCC)cc3)c3cc4c(cc3-c3sc5cc(/C=C6\C(=O)c7ccccc7C6=C(C#N)C#N)sc5c32)C(c2ccc(CCCCCC)cc2)(c2ccc(CCCCCC)cc2)c2c-4sc3cc(/C=C4\C(=O)c5ccccc5C4=C(C#N)C#N)sc23)cc1,1427.96,5.42,3.73,1.69,CCCCCCCCOc1ccc(-c2nc3c(C)c(F)c(F)c(-c4ccc(-c5ccc(C)s5)s4)c3nc2-c2ccc(OCCCCCCCC)c(OCCCCCCCC)c2)cc1OCCCCCCCC,273.6,57.0,4.80 \,CCCCCCCCOc1ccc(-c2nc3c(C)c(F)c(F)c(-c4ccc(-c5ccc(C)s5)s4)c3nc2-c2ccc(OCCCCCCCC)c(OCCCCCCCC)c2)cc1OCCCCCCCC.CCCCCCc1ccc(C2(c3ccc(CCCCCC)cc3)c3cc4c(cc3-c3sc5cc(/C=C6\C(=O)c7ccccc7C6=C(C#N)C#N)sc5c32)C(c2ccc(CCCCCC)cc2)(c2ccc(CCCCCC)cc2)c2c-4sc3cc(/C=C4\C(=O)c5ccccc5C4=C(C#N)C#N)sc23)cc1
