Repository: aspuru-guzik-group/Beyond-Molecular-Structure-ML-for-OPV-Materials-Devices

File: Saeki_2022_n1318/Saeki_corrected.csv (part 15 of 24)
ID,Ref,PCE_max(%),PCE_ave(%),Jsc(mA/cm2),FF,Voc(V),'-HOMO_n(eV),'-LUMO_n(eV),Eg_n(eV),n(SMILES),M (g/mol),'-HOMO_p(eV),'-LUMO_p(eV),Eg_p(eV),p(SMILES),Mw (kg/mol),Mn(kg/mol),PDI\,DonorAcceptor
778,354,4.93,4.74,10.34,0.47,0.97,5.61,3.94,1.67,CCCCCCc1ccc(C2(c3ccc(CCCCCC)cc3)c3cc4c(cc3-c3sc5cc(/C=C6\C(=O)c7ccccc7C6=C(C#N)C#N)sc5c32)C(c2ccc(CCCCCC)cc2)(c2ccc(CCCCCC)cc2)c2c-4sc3cc(/C=C4\C(=O)c5ccccc5C4=C(C#N)C#N)sc23)cc1,1427.96,5.58,3.88,1.7,CCCCCCCCOc1ccc(-c2nc3c(C)c(F)c(F)c(-c4cc(F)c(-c5sc(C)cc5F)s4)c3nc2-c2ccc(OCCCCCCCC)c(OCCCCCCCC)c2)cc1OCCCCCCCC,177.6,48.0,3.70 \,CCCCCCCCOc1ccc(-c2nc3c(C)c(F)c(F)c(-c4cc(F)c(-c5sc(C)cc5F)s4)c3nc2-c2ccc(OCCCCCCCC)c(OCCCCCCCC)c2)cc1OCCCCCCCC.CCCCCCc1ccc(C2(c3ccc(CCCCCC)cc3)c3cc4c(cc3-c3sc5cc(/C=C6\C(=O)c7ccccc7C6=C(C#N)C#N)sc5c32)C(c2ccc(CCCCCC)cc2)(c2ccc(CCCCCC)cc2)c2c-4sc3cc(/C=C4\C(=O)c5ccccc5C4=C(C#N)C#N)sc23)cc1
779,354,3.95,3.78,9.03,0.45,0.93,5.61,3.94,1.67,CCCCCCc1ccc(C2(c3ccc(CCCCCC)cc3)c3cc4c(cc3-c3sc5cc(/C=C6\C(=O)c7ccccc7C6=C(C#N)C#N)sc5c32)C(c2ccc(CCCCCC)cc2)(c2ccc(CCCCCC)cc2)c2c-4sc3cc(/C=C4\C(=O)c5ccccc5C4=C(C#N)C#N)sc23)cc1,1427.96,5.56,3.65,1.91,CCCCCCCCOc1ccc(-c2nc3c(C)c(F)c(F)c(-c4ccc(-c5ccc(-c6ccc(C)s6)s5)s4)c3nc2-c2ccc(OCCCCCCCC)c(OCCCCCCCC)c2)cc1OCCCCCCCC,176.4,36.0,4.90 \,CCCCCCCCOc1ccc(-c2nc3c(C)c(F)c(F)c(-c4ccc(-c5ccc(-c6ccc(C)s6)s5)s4)c3nc2-c2ccc(OCCCCCCCC)c(OCCCCCCCC)c2)cc1OCCCCCCCC.CCCCCCc1ccc(C2(c3ccc(CCCCCC)cc3)c3cc4c(cc3-c3sc5cc(/C=C6\C(=O)c7ccccc7C6=C(C#N)C#N)sc5c32)C(c2ccc(CCCCCC)cc2)(c2ccc(CCCCCC)cc2)c2c-4sc3cc(/C=C4\C(=O)c5ccccc5C4=C(C#N)C#N)sc23)cc1
780,354,8.13,7.8,16.6,0.58,0.82,5.61,3.94,1.67,CCCCCCc1ccc(C2(c3ccc(CCCCCC)cc3)c3cc4c(cc3-c3sc5cc(/C=C6\C(=O)c7ccccc7C6=C(C#N)C#N)sc5c32)C(c2ccc(CCCCCC)cc2)(c2ccc(CCCCCC)cc2)c2c-4sc3cc(/C=C4\C(=O)c5ccccc5C4=C(C#N)C#N)sc23)cc1,1427.96,5.4,3.67,1.73,CCCCCCCCOc1ccc(-c2nc3c(C)c(F)c(F)c(-c4ccc(-c5ccc(-c6ccc(C)s6)cc5)s4)c3nc2-c2ccc(OCCCCCCCC)c(OCCCCCCCC)c2)cc1OCCCCCCCC,304.5,87.0,3.50 \,CCCCCCCCOc1ccc(-c2nc3c(C)c(F)c(F)c(-c4ccc(-c5ccc(-c6ccc(C)s6)cc5)s4)c3nc2-c2ccc(OCCCCCCCC)c(OCCCCCCCC)c2)cc1OCCCCCCCC.CCCCCCc1ccc(C2(c3ccc(CCCCCC)cc3)c3cc4c(cc3-c3sc5cc(/C=C6\C(=O)c7ccccc7C6=C(C#N)C#N)sc5c32)C(c2ccc(CCCCCC)cc2)(c2ccc(CCCCCC)cc2)c2c-4sc3cc(/C=C4\C(=O)c5ccccc5C4=C(C#N)C#N)sc23)cc1
781,355,9.79,9.45,16.53,0.598,0.99,5.5,3.84,1.66,CCCCCCCCC1(CCCCCCCC)c2cc3c(cc2-c2sc4c(c21)C(CCCCCCCC)(CCCCCCCC)c1cc2c(cc1-4)C(c1ccc(CCCCCC)cc1)(c1ccc(CCCCCC)cc1)c1cc(/C=C4\C(=O)c5ccccc5C4=C(C#N)C#N)sc1-2)C(c1ccc(CCCCCC)cc1)(c1ccc(CCCCCC)cc1)c1cc(/C=C2\C(=O)c4ccccc4C2=C(C#N)C#N)sc1-3,1946.9,5.23,3.42,1.81,CCCCC(CC)Cc1ccc(-c2c3cc(-c4ccc(-c5sc(-c6ccc(C)s6)c6c5C(=O)c5c(CC(CC)CCCC)sc(CC(CC)CCCC)c5C6=O)s4)sc3c(-c3ccc(CC(CC)CCCC)s3)c3cc(C)sc23)s1,117.0,58.5,2.00 \,CCCCC(CC)Cc1ccc(-c2c3cc(-c4ccc(-c5sc(-c6ccc(C)s6)c6c5C(=O)c5c(CC(CC)CCCC)sc(CC(CC)CCCC)c5C6=O)s4)sc3c(-c3ccc(CC(CC)CCCC)s3)c3cc(C)sc23)s1.CCCCCCCCC1(CCCCCCCC)c2cc3c(cc2-c2sc4c(c21)C(CCCCCCCC)(CCCCCCCC)c1cc2c(cc1-4)C(c1ccc(CCCCCC)cc1)(c1ccc(CCCCCC)cc1)c1cc(/C=C4\C(=O)c5ccccc5C4=C(C#N)C#N)sc1-2)C(c1ccc(CCCCCC)cc1)(c1ccc(CCCCCC)cc1)c1cc(/C=C2\C(=O)c4ccccc4C2=C(C#N)C#N)sc1-3
782,355,11.29,10.95,19.79,0.619,0.92,5.51,3.96,1.55,CCCCCCCCC1(CCCCCCCC)c2cc3c(cc2-c2sc4c(c21)C(CCCCCCCC)(CCCCCCCC)c1cc2c(cc1-4)C(c1ccc(CCCCCC)cc1)(c1ccc(CCCCCC)cc1)c1cc(/C=C4\C(=O)c5cc(F)c(F)cc5C4=C(C#N)C#N)sc1-2)C(c1ccc(CCCCCC)cc1)(c1ccc(CCCCCC)cc1)c1cc(/C=C2\C(=O)c4cc(F)c(F)cc4C2=C(C#N)C#N)sc1-3,2018.86,5.23,3.42,1.81,CCCCC(CC)Cc1ccc(-c2c3cc(-c4ccc(-c5sc(-c6ccc(C)s6)c6c5C(=O)c5c(CC(CC)CCCC)sc(CC(CC)CCCC)c5C6=O)s4)sc3c(-c3ccc(CC(CC)CCCC)s3)c3cc(C)sc23)s1,117.0,58.5,2.00 \,CCCCC(CC)Cc1ccc(-c2c3cc(-c4ccc(-c5sc(-c6ccc(C)s6)c6c5C(=O)c5c(CC(CC)CCCC)sc(CC(CC)CCCC)c5C6=O)s4)sc3c(-c3ccc(CC(CC)CCCC)s3)c3cc(C)sc23)s1.CCCCCCCCC1(CCCCCCCC)c2cc3c(cc2-c2sc4c(c21)C(CCCCCCCC)(CCCCCCCC)c1cc2c(cc1-4)C(c1ccc(CCCCCC)cc1)(c1ccc(CCCCCC)cc1)c1cc(/C=C4\C(=O)c5cc(F)c(F)cc5C4=C(C#N)C#N)sc1-2)C(c1ccc(CCCCCC)cc1)(c1ccc(CCCCCC)cc1)c1cc(/C=C2\C(=O)c4cc(F)c(F)cc4C2=C(C#N)C#N)sc1-3
783,356,9.23,9.02,15.19,0.664,0.89,5.52,3.82,1.7,CCCCCCc1cccc(C2(c3cccc(CCCCCC)c3)c3cc4c(cc3-c3sc5cc(/C=C6\C(=O)c7ccccc7C6=C(C#N)C#N)sc5c32)C(c2cccc(CCCCCC)c2)(c2cccc(CCCCCC)c2)c2c-4sc3cc(/C=C4\C(=O)c5ccccc5C4=C(C#N)C#N)sc23)c1,1427.96,5.35,3.02,2.33,CCCCCCC(CCCC)Cn1nc2c(-c3ccc(C)s3)cc3c(cc(-c4ccc(-c5cc6c(-c7ccc(CC(CC)CCCC)s7)c7sc(C)cc7c(-c7ccc(CC(CC)CCCC)s7)c6s5)s4)c4nn(CC(CCCC)CCCCCC)nc43)c2n1,79.0,39.3,2.01 \,CCCCCCC(CCCC)Cn1nc2c(-c3ccc(C)s3)cc3c(cc(-c4ccc(-c5cc6c(-c7ccc(CC(CC)CCCC)s7)c7sc(C)cc7c(-c7ccc(CC(CC)CCCC)s7)c6s5)s4)c4nn(CC(CCCC)CCCCCC)nc43)c2n1.CCCCCCc1cccc(C2(c3cccc(CCCCCC)c3)c3cc4c(cc3-c3sc5cc(/C=C6\C(=O)c7ccccc7C6=C(C#N)C#N)sc5c32)C(c2cccc(CCCCCC)c2)(c2cccc(CCCCCC)c2)c2c-4sc3cc(/C=C4\C(=O)c5ccccc5C4=C(C#N)C#N)sc23)c1
784,356,11.02,10.85,16.98,0.687,0.91,5.52,3.82,1.7,CCCCCCc1cccc(C2(c3cccc(CCCCCC)c3)c3cc4c(cc3-c3sc5cc(/C=C6\C(=O)c7ccccc7C6=C(C#N)C#N)sc5c32)C(c2cccc(CCCCCC)c2)(c2cccc(CCCCCC)c2)c2c-4sc3cc(/C=C4\C(=O)c5ccccc5C4=C(C#N)C#N)sc23)c1,1427.96,5.47,3.2,2.27,CCCCCCC(CCCC)Cn1nc2c(-c3ccc(C)s3)cc3c(cc(-c4ccc(-c5cc6c(-c7cc(F)c(CC(CC)CCCC)s7)c7sc(C)cc7c(-c7cc(F)c(CC(CC)CCCC)s7)c6s5)s4)c4nn(CC(CCCC)CCCCCC)nc43)c2n1,65.5,37.0,1.77 \,CCCCCCC(CCCC)Cn1nc2c(-c3ccc(C)s3)cc3c(cc(-c4ccc(-c5cc6c(-c7cc(F)c(CC(CC)CCCC)s7)c7sc(C)cc7c(-c7cc(F)c(CC(CC)CCCC)s7)c6s5)s4)c4nn(CC(CCCC)CCCCCC)nc43)c2n1.CCCCCCc1cccc(C2(c3cccc(CCCCCC)c3)c3cc4c(cc3-c3sc5cc(/C=C6\C(=O)c7ccccc7C6=C(C#N)C#N)sc5c32)C(c2cccc(CCCCCC)c2)(c2cccc(CCCCCC)c2)c2c-4sc3cc(/C=C4\C(=O)c5ccccc5C4=C(C#N)C#N)sc23)c1
785,357,6.1,6.0,11.13,0.65,0.83,5.26,3.08,2.18,CCCCCCc1ccc(C2(c3ccc(CCCCCC)cc3)c3cc4c(cc3-c3sc5cc(/C=C6\C(=O)c7ccccc7C6=C(C#N)C#N)sc5c32)C(c2ccc(CCCCCC)cc2)(c2ccc(CCCCCC)cc2)c2c-4sc3cc(/C=C4\C(=O)c5ccccc5C4=C(C#N)C#N)sc23)cc1,1427.96,5.48,3.83,1.65,CCCCCCCCC(CCCCCC)Cc1ccc(-c2c3cc(-c4ccc(-c5c(F)c(F)c(-c6ccc(C)s6)c6nn(CCCCCCCC)nc56)s4)sc3c(-c3ccc(CC(CCCCCC)CCCCCCCC)s3)c3cc(C)sc23)s1,140.0,70.0,2.00 \,CCCCCCCCC(CCCCCC)Cc1ccc(-c2c3cc(-c4ccc(-c5c(F)c(F)c(-c6ccc(C)s6)c6nn(CCCCCCCC)nc56)s4)sc3c(-c3ccc(CC(CCCCCC)CCCCCCCC)s3)c3cc(C)sc23)s1.CCCCCCc1ccc(C2(c3ccc(CCCCCC)cc3)c3cc4c(cc3-c3sc5cc(/C=C6\C(=O)c7ccccc7C6=C(C#N)C#N)sc5c32)C(c2ccc(CCCCCC)cc2)(c2ccc(CCCCCC)cc2)c2c-4sc3cc(/C=C4\C(=O)c5ccccc5C4=C(C#N)C#N)sc23)cc1
786,357,7.67,7.46,14.59,0.58,0.89,5.26,3.08,2.18,CCCCCCc1ccc(C2(c3ccc(CCCCCC)cc3)c3cc4c(cc3-c3sc5cc(/C=C6\C(=O)c7ccccc7C6=C(C#N)C#N)sc5c32)C(c2ccc(CCCCCC)cc2)(c2ccc(CCCCCC)cc2)c2c-4sc3cc(/C=C4\C(=O)c5ccccc5C4=C(C#N)C#N)sc23)cc1,1427.96,5.33,3.53,1.8,CCCCC(CC)Cc1ccc(-c2c3cc(-c4ccc(-c5sc(-c6ccc(C)s6)c6c5C(=O)c5c(CC(CC)CCCC)sc(CC(CC)CCCC)c5C6=O)s4)sc3c(-c3ccc(CC(CC)CCCC)s3)c3cc(C)sc23)s1,117.0,58.5,2.00 \,CCCCC(CC)Cc1ccc(-c2c3cc(-c4ccc(-c5sc(-c6ccc(C)s6)c6c5C(=O)c5c(CC(CC)CCCC)sc(CC(CC)CCCC)c5C6=O)s4)sc3c(-c3ccc(CC(CC)CCCC)s3)c3cc(C)sc23)s1.CCCCCCc1ccc(C2(c3ccc(CCCCCC)cc3)c3cc4c(cc3-c3sc5cc(/C=C6\C(=O)c7ccccc7C6=C(C#N)C#N)sc5c32)C(c2ccc(CCCCCC)cc2)(c2ccc(CCCCCC)cc2)c2c-4sc3cc(/C=C4\C(=O)c5ccccc5C4=C(C#N)C#N)sc23)cc1
787,358,7.54,7.41,13.03,0.622,0.93,5.43,3.53,1.9,CCCCCCc1ccc(C2(c3ccc(CCCCCC)cc3)c3cc4c(cc3-c3sc(-c5cc(-c6ccc(/C=C7\C(=O)c8ccccc8C7=C(C#N)C#N)s6)c(-c6ccc(/C=C7\C(=O)c8ccccc8C7=C(C#N)C#N)s6)s5)cc32)C(c2ccc(CCCCCC)cc2)(c2ccc(CCCCCC)cc2)c2cc(-c3cc(-c5ccc(/C=C6\C(=O)c7ccccc7C6=C(C#N)C#N)s5)c(-c5ccc(/C=C6\C(=O)c7ccccc7C6=C(C#N)C#N)s5)s3)sc2-4)cc1,2216.89,5.31,3.55,1.76,CCCCC(CC)Cc1ccc(-c2c3cc(-c4ccc(-c5sc(-c6ccc(C)s6)c6c5C(=O)c5c(CC(CC)CCCC)sc(CC(CC)CCCC)c5C6=O)s4)sc3c(-c3ccc(CC(CC)CCCC)s3)c3cc(C)sc23)s1,117.0,58.5,2.00 \,CCCCC(CC)Cc1ccc(-c2c3cc(-c4ccc(-c5sc(-c6ccc(C)s6)c6c5C(=O)c5c(CC(CC)CCCC)sc(CC(CC)CCCC)c5C6=O)s4)sc3c(-c3ccc(CC(CC)CCCC)s3)c3cc(C)sc23)s1.CCCCCCc1ccc(C2(c3ccc(CCCCCC)cc3)c3cc4c(cc3-c3sc(-c5cc(-c6ccc(/C=C7\C(=O)c8ccccc8C7=C(C#N)C#N)s6)c(-c6ccc(/C=C7\C(=O)c8ccccc8C7=C(C#N)C#N)s6)s5)cc32)C(c2ccc(CCCCCC)cc2)(c2ccc(CCCCCC)cc2)c2cc(-c3cc(-c5ccc(/C=C6\C(=O)c7ccccc7C6=C(C#N)C#N)s5)c(-c5ccc(/C=C6\C(=O)c7ccccc7C6=C(C#N)C#N)s5)s3)sc2-4)cc1
788,359,7.6,7.6,14.2,0.531,1.01,5.5,3.8,1.7,CCCCCCCCC1(CCCCCCCC)c2cc3c(cc2-c2sc(-c4ccc(/C=C5\SC(=S)N(CC)C5=O)c5nsnc45)cc21)C(CCCCCCCC)(CCCCCCCC)c1cc(-c2ccc(/C=C4\SC(=S)N(CC)C4=O)c4nsnc24)sc1-3,1326.02,5.33,2.92,2.41,CCCCC(CC)Cc1ccc(-c2c3cc(-c4ccc(-c5sc(-c6ccc(C)s6)c6c5C(=O)c5c(CC(CC)CCCC)sc(CC(CC)CCCC)c5C6=O)s4)sc3c(-c3ccc(CC(CC)CCCC)s3)c3cc(C)sc23)s1,117.0,58.5,2.00 \,CCCCC(CC)Cc1ccc(-c2c3cc(-c4ccc(-c5sc(-c6ccc(C)s6)c6c5C(=O)c5c(CC(CC)CCCC)sc(CC(CC)CCCC)c5C6=O)s4)sc3c(-c3ccc(CC(CC)CCCC)s3)c3cc(C)sc23)s1.CCCCCCCCC1(CCCCCCCC)c2cc3c(cc2-c2sc(-c4ccc(/C=C5\SC(=S)N(CC)C5=O)c5nsnc45)cc21)C(CCCCCCCC)(CCCCCCCC)c1cc(-c2ccc(/C=C4\SC(=S)N(CC)C4=O)c4nsnc24)sc1-3
789,360,3.78,3.01,10.87,0.432,0.803,5.48,3.83,1.65,CCCCCCc1ccc(C2(c3ccc(CCCCCC)cc3)c3cc4c(cc3-c3sc5cc(/C=C6\C(=O)c7ccccc7C6=C(C#N)C#N)sc5c32)C(c2ccc(CCCCCC)cc2)(c2ccc(CCCCCC)cc2)c2c-4sc3cc(/C=C4\C(=O)c5ccccc5C4=C(C#N)C#N)sc23)cc1,1427.96,5.39,3.46,1.93,CCCCCCCCC(CCCCCC)Cn1nc2c(-c3ccc(C)s3)c(F)c(F)c(-c3ccc(-c4cc5c(-c6ccc(CC(CC)CCCC)s6)c6sc(C)cc6c(-c6ccc(CC(CC)CCCC)s6)c5s4)s3)c2n1,26.7,18.8,1.42 \,CCCCCCCCC(CCCCCC)Cn1nc2c(-c3ccc(C)s3)c(F)c(F)c(-c3ccc(-c4cc5c(-c6ccc(CC(CC)CCCC)s6)c6sc(C)cc6c(-c6ccc(CC(CC)CCCC)s6)c5s4)s3)c2n1.CCCCCCc1ccc(C2(c3ccc(CCCCCC)cc3)c3cc4c(cc3-c3sc5cc(/C=C6\C(=O)c7ccccc7C6=C(C#N)C#N)sc5c32)C(c2ccc(CCCCCC)cc2)(c2ccc(CCCCCC)cc2)c2c-4sc3cc(/C=C4\C(=O)c5ccccc5C4=C(C#N)C#N)sc23)cc1
790,360,11.53,10.9,17.17,0.702,0.956,5.48,3.83,1.65,CCCCCCc1ccc(C2(c3ccc(CCCCCC)cc3)c3cc4c(cc3-c3sc5cc(/C=C6\C(=O)c7ccccc7C6=C(C#N)C#N)sc5c32)C(c2ccc(CCCCCC)cc2)(c2ccc(CCCCCC)cc2)c2c-4sc3cc(/C=C4\C(=O)c5ccccc5C4=C(C#N)C#N)sc23)cc1,1427.96,5.53,3.59,1.94,CCCCCCCCC(CCCCCC)Cn1nc2c(-c3ccc(C)s3)c(F)c(F)c(-c3ccc(-c4cc5c(-c6cc(Cl)c(CC(CC)CCCC)s6)c6sc(C)cc6c(-c6cc(Cl)c(CC(CC)CCCC)s6)c5s4)s3)c2n1,61.7,25.8,2.39 \,CCCCCCCCC(CCCCCC)Cn1nc2c(-c3ccc(C)s3)c(F)c(F)c(-c3ccc(-c4cc5c(-c6cc(Cl)c(CC(CC)CCCC)s6)c6sc(C)cc6c(-c6cc(Cl)c(CC(CC)CCCC)s6)c5s4)s3)c2n1.CCCCCCc1ccc(C2(c3ccc(CCCCCC)cc3)c3cc4c(cc3-c3sc5cc(/C=C6\C(=O)c7ccccc7C6=C(C#N)C#N)sc5c32)C(c2ccc(CCCCCC)cc2)(c2ccc(CCCCCC)cc2)c2c-4sc3cc(/C=C4\C(=O)c5ccccc5C4=C(C#N)C#N)sc23)cc1
791,361,10.3,9.98,19.84,0.651,0.772,5.61,3.92,1.69,CCCCCCc1ccc(C2(c3ccc(CCCCCC)cc3)c3cc(/C=C4\C(=O)c5cc(F)c(F)cc5C4=C(C#N)C#N)sc3-c3sc4c(sc5c(-c6ccc(CCCCCC)s6)c6c(sc7c8c(sc76)-c6sc(/C=C7\C(=O)c9cc(F)c(F)cc9C7=C(C#N)C#N)cc6C8(c6ccc(CCCCCC)cc6)c6ccc(CCCCCC)cc6)c(-c6ccc(CCCCCC)s6)c54)c32)cc1,1944.65,5.22,3.4,1.82,CCCCC(CC)COC(=O)c1sc2c(-c3cc4c(-c5ccc(CC(CC)CCCC)s5)c5sc(C)cc5c(-c5ccc(CC(CC)CCCC)s5)c4s3)sc(C)c2c1F,124.0,72.9,1.70 \,CCCCC(CC)COC(=O)c1sc2c(-c3cc4c(-c5ccc(CC(CC)CCCC)s5)c5sc(C)cc5c(-c5ccc(CC(CC)CCCC)s5)c4s3)sc(C)c2c1F.CCCCCCc1ccc(C2(c3ccc(CCCCCC)cc3)c3cc(/C=C4\C(=O)c5cc(F)c(F)cc5C4=C(C#N)C#N)sc3-c3sc4c(sc5c(-c6ccc(CCCCCC)s6)c6c(sc7c8c(sc76)-c6sc(/C=C7\C(=O)c9cc(F)c(F)cc9C7=C(C#N)C#N)cc6C8(c6ccc(CCCCCC)cc6)c6ccc(CCCCCC)cc6)c(-c6ccc(CCCCCC)s6)c54)c32)cc1
792,361,13.0,12.7,23.81,0.727,0.732,5.57,4.0,1.57,CCCCCCc1ccc(C2(c3ccc(CCCCCC)cc3)c3c(sc4cc(/C=C5\C(=O)c6cc(F)c(F)cc6C5=C(C#N)C#N)sc34)-c3sc4c(-c5ccc(CCCCCC)s5)c5c6c(sc5c(-c5ccc(CCCCCC)s5)c4c32)-c2sc3cc(/C=C4\C(=O)c5cc(F)c(F)cc5C4=C(C#N)C#N)sc3c2C6(c2ccc(CCCCCC)cc2)c2ccc(CCCCCC)cc2)cc1,1944.65,5.22,3.4,1.82,CCCCC(CC)COC(=O)c1sc2c(-c3cc4c(-c5ccc(CC(CC)CCCC)s5)c5sc(C)cc5c(-c5ccc(CC(CC)CCCC)s5)c4s3)sc(C)c2c1F,124.0,72.9,1.70 \,CCCCC(CC)COC(=O)c1sc2c(-c3cc4c(-c5ccc(CC(CC)CCCC)s5)c5sc(C)cc5c(-c5ccc(CC(CC)CCCC)s5)c4s3)sc(C)c2c1F.CCCCCCc1ccc(C2(c3ccc(CCCCCC)cc3)c3c(sc4cc(/C=C5\C(=O)c6cc(F)c(F)cc6C5=C(C#N)C#N)sc34)-c3sc4c(-c5ccc(CCCCCC)s5)c5c6c(sc5c(-c5ccc(CCCCCC)s5)c4c32)-c2sc3cc(/C=C4\C(=O)c5cc(F)c(F)cc5C4=C(C#N)C#N)sc3c2C6(c2ccc(CCCCCC)cc2)c2ccc(CCCCCC)cc2)cc1
793,362,14.7,14.4,21.5,0.75,0.91,5.66,4.19,1.47,CCCCCCc1ccc(C2(c3ccc(CCCCCC)cc3)c3cc4c(cc3-c3sc5cc(/C=C6\C(=O)c7cc(F)c(F)cc7C6=C(C#N)C#N)sc5c32)C(c2ccc(CCCCCC)cc2)(c2ccc(CCCCCC)cc2)c2c-4sc3cc(/C=C4\C(=O)c5cc(F)c(F)cc5C4=C(C#N)C#N)sc23)cc1,1499.92,5.59,3.67,1.92,CCCCC(CC)Cc1sc(-c2c3cc(-c4cc(C(=O)OCC)c(C)s4)sc3c(-c3cc(F)c(CC(CC)CCCC)s3)c3cc(C)sc23)cc1F,70.2,27.0,2.60 \,CCCCC(CC)Cc1sc(-c2c3cc(-c4cc(C(=O)OCC)c(C)s4)sc3c(-c3cc(F)c(CC(CC)CCCC)s3)c3cc(C)sc23)cc1F.CCCCCCc1ccc(C2(c3ccc(CCCCCC)cc3)c3cc4c(cc3-c3sc5cc(/C=C6\C(=O)c7cc(F)c(F)cc7C6=C(C#N)C#N)sc5c32)C(c2ccc(CCCCCC)cc2)(c2ccc(CCCCCC)cc2)c2c-4sc3cc(/C=C4\C(=O)c5cc(F)c(F)cc5C4=C(C#N)C#N)sc23)cc1
794,363,9.72,9.58,15.65,0.711,0.875,5.69,3.91,1.78,CCCCCCC1(CCCCCC)c2cc3c(cc2-c2sc(/C=C4\C(=O)c5ccccc5C4=C(C#N)C#N)cc21)C(CCCCCC)(CCCCCC)c1cc(/C=C2\C(=O)c4ccccc4C2=C(C#N)C#N)sc1-3,1011.4,5.24,3.46,1.78,CCCCCCCCc1cc(-c2sc(-c3cc(CCCCCCCC)c(-c4cc5c(-c6ccc(SCC(CC)CCCC)s6)cc6c(cc(-c7ccc(SCC(CC)CCCC)s7)c7cc(C)sc76)c5s4)s3)c3c2C(=O)c2c(CC(CC)CCCC)sc(CC(CC)CCCC)c2C3=O)sc1C,53.7,21.9,2.45 \,CCCCCCCCc1cc(-c2sc(-c3cc(CCCCCCCC)c(-c4cc5c(-c6ccc(SCC(CC)CCCC)s6)cc6c(cc(-c7ccc(SCC(CC)CCCC)s7)c7cc(C)sc76)c5s4)s3)c3c2C(=O)c2c(CC(CC)CCCC)sc(CC(CC)CCCC)c2C3=O)sc1C.CCCCCCC1(CCCCCC)c2cc3c(cc2-c2sc(/C=C4\C(=O)c5ccccc5C4=C(C#N)C#N)cc21)C(CCCCCC)(CCCCCC)c1cc(/C=C2\C(=O)c4ccccc4C2=C(C#N)C#N)sc1-3
795,363,8.12,8.2,15.15,0.597,0.907,5.69,3.91,1.78,CCCCCCC1(CCCCCC)c2cc3c(cc2-c2sc(/C=C4\C(=O)c5ccccc5C4=C(C#N)C#N)cc21)C(CCCCCC)(CCCCCC)c1cc(/C=C2\C(=O)c4ccccc4C2=C(C#N)C#N)sc1-3,1011.4,5.29,3.4,1.89,CCCCCCCCc1c(C)sc2cc(-c3sc(-c4cc5sc(-c6cc7c(-c8ccc(SCC(CC)CCCC)s8)cc8c(cc(-c9ccc(SCC(CC)CCCC)s9)c9cc(C)sc98)c7s6)c(CCCCCCCC)c5s4)c4c3C(=O)c3c(CC(CC)CCCC)sc(CC(CC)CCCC)c3C4=O)sc12,39.8,21.3,1.87 \,CCCCCCCCc1c(C)sc2cc(-c3sc(-c4cc5sc(-c6cc7c(-c8ccc(SCC(CC)CCCC)s8)cc8c(cc(-c9ccc(SCC(CC)CCCC)s9)c9cc(C)sc98)c7s6)c(CCCCCCCC)c5s4)c4c3C(=O)c3c(CC(CC)CCCC)sc(CC(CC)CCCC)c3C4=O)sc12.CCCCCCC1(CCCCCC)c2cc3c(cc2-c2sc(/C=C4\C(=O)c5ccccc5C4=C(C#N)C#N)cc21)C(CCCCCC)(CCCCCC)c1cc(/C=C2\C(=O)c4ccccc4C2=C(C#N)C#N)sc1-3
796,363,4.62,4.57,10.63,0.469,0.925,5.69,3.91,1.78,CCCCCCC1(CCCCCC)c2cc3c(cc2-c2sc(/C=C4\C(=O)c5ccccc5C4=C(C#N)C#N)cc21)C(CCCCCC)(CCCCCC)c1cc(/C=C2\C(=O)c4ccccc4C2=C(C#N)C#N)sc1-3,1011.4,5.34,3.46,1.88,CCCCCCCCc1cc(-c2sc(-c3cc(CCCCCCCC)c(-c4cc5c(-c6ccc(SCC(CC)CCCC)cc6)cc6c(cc(-c7ccc(SCC(CC)CCCC)cc7)c7cc(C)sc76)c5s4)s3)c3c2C(=O)c2c(CC(CC)CCCC)sc(CC(CC)CCCC)c2C3=O)sc1C,68.5,29.0,2.36 \,CCCCCCCCc1cc(-c2sc(-c3cc(CCCCCCCC)c(-c4cc5c(-c6ccc(SCC(CC)CCCC)cc6)cc6c(cc(-c7ccc(SCC(CC)CCCC)cc7)c7cc(C)sc76)c5s4)s3)c3c2C(=O)c2c(CC(CC)CCCC)sc(CC(CC)CCCC)c2C3=O)sc1C.CCCCCCC1(CCCCCC)c2cc3c(cc2-c2sc(/C=C4\C(=O)c5ccccc5C4=C(C#N)C#N)cc21)C(CCCCCC)(CCCCCC)c1cc(/C=C2\C(=O)c4ccccc4C2=C(C#N)C#N)sc1-3
797,364,8.5,8.3,15.3,0.588,0.95,5.69,3.91,1.78,CCCCCCC1(CCCCCC)c2cc3c(cc2-c2sc(/C=C4\C(=O)c5ccccc5C4=C(C#N)C#N)cc21)C(CCCCCC)(CCCCCC)c1cc(/C=C2\C(=O)c4ccccc4C2=C(C#N)C#N)sc1-3,1011.4,5.52,3.47,2.05,CCCCC(CC)Cc1ccc(-c2c3cc(-c4cc5c(-c6cc(F)c(CC(CC)CCCC)s6)c6sc(C)cc6c(-c6cc(F)c(CC(CC)CCCC)s6)c5s4)sc3c(-c3ccc(CC(CC)CCCC)s3)c3cc(C)sc23)s1,72.7,30.8,2.36 \,CCCCC(CC)Cc1ccc(-c2c3cc(-c4cc5c(-c6cc(F)c(CC(CC)CCCC)s6)c6sc(C)cc6c(-c6cc(F)c(CC(CC)CCCC)s6)c5s4)sc3c(-c3ccc(CC(CC)CCCC)s3)c3cc(C)sc23)s1.CCCCCCC1(CCCCCC)c2cc3c(cc2-c2sc(/C=C4\C(=O)c5ccccc5C4=C(C#N)C#N)cc21)C(CCCCCC)(CCCCCC)c1cc(/C=C2\C(=O)c4ccccc4C2=C(C#N)C#N)sc1-3
798,364,5.3,5.1,13.7,0.439,0.88,5.69,3.91,1.78,CCCCCCC1(CCCCCC)c2cc3c(cc2-c2sc(/C=C4\C(=O)c5ccccc5C4=C(C#N)C#N)cc21)C(CCCCCC)(CCCCCC)c1cc(/C=C2\C(=O)c4ccccc4C2=C(C#N)C#N)sc1-3,1011.4,5.45,3.32,2.13,CCCCC(CC)Cc1ccc(-c2c3cc(C)sc3c(-c3ccc(CC(CC)CCCC)s3)c3cc(C)sc23)s1,53.2,24.2,2.20 \,CCCCC(CC)Cc1ccc(-c2c3cc(C)sc3c(-c3ccc(CC(CC)CCCC)s3)c3cc(C)sc23)s1.CCCCCCC1(CCCCCC)c2cc3c(cc2-c2sc(/C=C4\C(=O)c5ccccc5C4=C(C#N)C#N)cc21)C(CCCCCC)(CCCCCC)c1cc(/C=C2\C(=O)c4ccccc4C2=C(C#N)C#N)sc1-3
799,365,7.4,7.3,14.1,0.65,0.81,5.58,3.98,1.6,CCCCCCc1ccc(C2(c3ccc(CCCCCC)cc3)c3cc4c(cc3-c3sc5cc(/C=C6\C(=O)c7ccc(C)cc7C6=C(C#N)C#N)sc5c32)C(c2ccc(CCCCCC)cc2)(c2ccc(CCCCCC)cc2)c2c-4sc3cc(/C=C4\C(=O)c5ccc(C)cc5C4=C(C#N)C#N)sc23)cc1,1456.01,5.3,3.37,1.93,CCCCC(CC)COc1cccc(-c2nc3c(-c4ccc(C)s4)cc4c(cc(-c5ccc(-c6cc(F)c(-c7sc(C)cc7F)s6)s5)c5nc(-c6cccc(OCC(CC)CCCC)c6)c(-c6cccc(OCC(CC)CCCC)c6)nc54)c3nc2-c2cccc(OCC(CC)CCCC)c2)c1,96.0,38.4,2.50 \,CCCCC(CC)COc1cccc(-c2nc3c(-c4ccc(C)s4)cc4c(cc(-c5ccc(-c6cc(F)c(-c7sc(C)cc7F)s6)s5)c5nc(-c6cccc(OCC(CC)CCCC)c6)c(-c6cccc(OCC(CC)CCCC)c6)nc54)c3nc2-c2cccc(OCC(CC)CCCC)c2)c1.CCCCCCc1ccc(C2(c3ccc(CCCCCC)cc3)c3cc4c(cc3-c3sc5cc(/C=C6\C(=O)c7ccc(C)cc7C6=C(C#N)C#N)sc5c32)C(c2ccc(CCCCCC)cc2)(c2ccc(CCCCCC)cc2)c2c-4sc3cc(/C=C4\C(=O)c5ccc(C)cc5C4=C(C#N)C#N)sc23)cc1
800,365,7.5,7.4,14.3,0.66,0.8,5.58,3.98,1.6,CCCCCCc1ccc(C2(c3ccc(CCCCCC)cc3)c3cc4c(cc3-c3sc5cc(/C=C6\C(=O)c7ccc(C)cc7C6=C(C#N)C#N)sc5c32)C(c2ccc(CCCCCC)cc2)(c2ccc(CCCCCC)cc2)c2c-4sc3cc(/C=C4\C(=O)c5ccc(C)cc5C4=C(C#N)C#N)sc23)cc1,1456.01,5.28,3.38,1.9,CCCCC(CC)COc1cccc(-c2nc3c(-c4ccc(C)s4)cc4c(cc(-c5ccc(-c6cc(F)c(-c7sc(C)cc7F)s6)s5)c5nc(-c6cccc(OCC(CC)CCCC)c6)c(-c6cccc(OCC(CC)CCCC)c6)nc54)c3nc2-c2cccc(OCC(CC)CCCC)c2)c1,33.1,17.4,1.90 \,CCCCC(CC)COc1cccc(-c2nc3c(-c4ccc(C)s4)cc4c(cc(-c5ccc(-c6cc(F)c(-c7sc(C)cc7F)s6)s5)c5nc(-c6cccc(OCC(CC)CCCC)c6)c(-c6cccc(OCC(CC)CCCC)c6)nc54)c3nc2-c2cccc(OCC(CC)CCCC)c2)c1.CCCCCCc1ccc(C2(c3ccc(CCCCCC)cc3)c3cc4c(cc3-c3sc5cc(/C=C6\C(=O)c7ccc(C)cc7C6=C(C#N)C#N)sc5c32)C(c2ccc(CCCCCC)cc2)(c2ccc(CCCCCC)cc2)c2c-4sc3cc(/C=C4\C(=O)c5ccc(C)cc5C4=C(C#N)C#N)sc23)cc1
801,366,6.36,6.25,13.12,0.589,0.82,5.66,3.92,1.74,CCCCCCc1ccc(C2(c3ccc(CCCCCC)cc3)Oc3cc4c(cc3-c3sc5cc(/C=C6\C(=O)c7ccccc7C6=C(C#N)C#N)sc5c32)OC(c2ccc(CCCCCC)cc2)(c2ccc(CCCCCC)cc2)c2c-4sc3cc(/C=C4\C(=O)c5ccccc5C4=C(C#N)C#N)sc23)cc1,1459.95,5.38,3.11,2.27,CCCCC(CC)COC(=O)c1sc2c(-c3cc4c(-c5ccc(CC(CC)CCCC)s5)c5sc(C)cc5c(-c5ccc(CC(CC)CCCC)s5)c4s3)sc(C)c2c1F,124.0,72.9,1.70 \,CCCCC(CC)COC(=O)c1sc2c(-c3cc4c(-c5ccc(CC(CC)CCCC)s5)c5sc(C)cc5c(-c5ccc(CC(CC)CCCC)s5)c4s3)sc(C)c2c1F.CCCCCCc1ccc(C2(c3ccc(CCCCCC)cc3)Oc3cc4c(cc3-c3sc5cc(/C=C6\C(=O)c7ccccc7C6=C(C#N)C#N)sc5c32)OC(c2ccc(CCCCCC)cc2)(c2ccc(CCCCCC)cc2)c2c-4sc3cc(/C=C4\C(=O)c5ccccc5C4=C(C#N)C#N)sc23)cc1
802,366,8.32,8.0,17.36,0.719,0.67,5.78,4.06,1.72,CCCCCCc1ccc(C2(c3ccc(CCCCCC)cc3)Oc3cc4c(cc3-c3sc5cc(/C=C6\C(=O)c7cc(F)c(F)cc7C6=C(C#N)C#N)sc5c32)OC(c2ccc(CCCCCC)cc2)(c2ccc(CCCCCC)cc2)c2c-4sc3cc(/C=C4\C(=O)c5cc(F)c(F)cc5C4=C(C#N)C#N)sc23)cc1,1531.92,5.38,3.11,2.27,CCCCC(CC)COC(=O)c1sc2c(-c3cc4c(-c5ccc(CC(CC)CCCC)s5)c5sc(C)cc5c(-c5ccc(CC(CC)CCCC)s5)c4s3)sc(C)c2c1F,124.0,72.9,1.70 \,CCCCC(CC)COC(=O)c1sc2c(-c3cc4c(-c5ccc(CC(CC)CCCC)s5)c5sc(C)cc5c(-c5ccc(CC(CC)CCCC)s5)c4s3)sc(C)c2c1F.CCCCCCc1ccc(C2(c3ccc(CCCCCC)cc3)Oc3cc4c(cc3-c3sc5cc(/C=C6\C(=O)c7cc(F)c(F)cc7C6=C(C#N)C#N)sc5c32)OC(c2ccc(CCCCCC)cc2)(c2ccc(CCCCCC)cc2)c2c-4sc3cc(/C=C4\C(=O)c5cc(F)c(F)cc5C4=C(C#N)C#N)sc23)cc1
803,367,11.63,11.59,18.16,0.726,0.86,5.42,3.81,1.61,CCCCC(CC)CC1(CC(CC)CCCC)c2cc(/C=C3\C(=O)c4cc5ccccc5cc4C3=C(C#N)C#N)sc2-c2sc(-c3cc(F)c(-c4cc5c(s4)-c4sc(/C=C6\C(=O)c7cc8ccccc8cc7C6=C(C#N)C#N)cc4C5(CC(CC)CCCC)CC(CC)CCCC)cc3F)cc21,1423.96,5.33,3.53,1.8,CCCCC(CC)Cc1ccc(-c2c3cc(-c4ccc(-c5sc(-c6ccc(C)s6)c6c5C(=O)c5c(CC(CC)CCCC)sc(CC(CC)CCCC)c5C6=O)s4)sc3c(-c3ccc(CC(CC)CCCC)s3)c3cc(C)sc23)s1,117.0,58.5,2.00 \,CCCCC(CC)Cc1ccc(-c2c3cc(-c4ccc(-c5sc(-c6ccc(C)s6)c6c5C(=O)c5c(CC(CC)CCCC)sc(CC(CC)CCCC)c5C6=O)s4)sc3c(-c3ccc(CC(CC)CCCC)s3)c3cc(C)sc23)s1.CCCCC(CC)CC1(CC(CC)CCCC)c2cc(/C=C3\C(=O)c4cc5ccccc5cc4C3=C(C#N)C#N)sc2-c2sc(-c3cc(F)c(-c4cc5c(s4)-c4sc(/C=C6\C(=O)c7cc8ccccc8cc7C6=C(C#N)C#N)cc4C5(CC(CC)CCCC)CC(CC)CCCC)cc3F)cc21
804,368,3.53,3.41,6.29,0.525,1.04,5.31,3.42,1.89,CCCCCCC1(CCCCCC)c2cc3c(cc2-c2sc(-c4ncc(/C=C5/SC(=S)N(CC)C5=O)s4)cc21)C(CCCCCC)(CCCCCC)c1cc(-c2ncc(/C=C4/SC(=S)N(CC)C4=O)s2)sc1-3,1111.7,5.0,3.1,1.9,CCCCCCc1cc(C)sc1C,21.1,11.6,1.82 \,CCCCCCc1cc(C)sc1C.CCCCCCC1(CCCCCC)c2cc3c(cc2-c2sc(-c4ncc(/C=C5/SC(=S)N(CC)C5=O)s4)cc21)C(CCCCCC)(CCCCCC)c1cc(-c2ncc(/C=C4/SC(=S)N(CC)C4=O)s2)sc1-3
805,368,5.01,4.88,8.36,0.546,1.02,5.31,3.44,1.87,CCCCCCc1ccc(C2(c3ccc(CCCCCC)cc3)c3cc4c(cc3-c3sc(-c5ncc(/C=C6/SC(=S)N(CC)C6=O)s5)cc32)C(c2ccc(CCCCCC)cc2)(c2ccc(CCCCCC)cc2)c2cc(-c3ncc(/C=C5/SC(=S)N(CC)C5=O)s3)sc2-4)cc1,1416.1,5.0,3.1,1.9,CCCCCCc1cc(C)sc1C,21.1,11.6,1.82 \,CCCCCCc1cc(C)sc1C.CCCCCCc1ccc(C2(c3ccc(CCCCCC)cc3)c3cc4c(cc3-c3sc(-c5ncc(/C=C6/SC(=S)N(CC)C6=O)s5)cc32)C(c2ccc(CCCCCC)cc2)(c2ccc(CCCCCC)cc2)c2cc(-c3ncc(/C=C5/SC(=S)N(CC)C5=O)s3)sc2-4)cc1
806,369,11.08,10.83,17.55,0.673,0.939,5.48,3.84,1.64,CCCCCCc1ccc(C2(c3ccc(CCCCCC)cc3)c3cc4c(cc3-c3sc5cc(/C=C6\C(=O)c7ccccc7C6=C(C#N)C#N)sc5c32)C(c2ccc(CCCCCC)cc2)(c2ccc(CCCCCC)cc2)c2c-4sc3cc(/C=C4\C(=O)c5ccccc5C4=C(C#N)C#N)sc23)cc1,1427.96,5.4,3.24,2.16,CCCCCCCCC(CCCCCC)Cn1nc2c(-c3ccc(C)s3)c(F)c(F)c(-c3ccc(-c4cc5c(-c6ccc([Si](CCC)(CCC)CCC)s6)c6sc(C)cc6c(-c6ccc([Si](CCC)(CCC)CCC)s6)c5s4)s3)c2n1,139.0,56.2,2.47 \,CCCCCCCCC(CCCCCC)Cn1nc2c(-c3ccc(C)s3)c(F)c(F)c(-c3ccc(-c4cc5c(-c6ccc([Si](CCC)(CCC)CCC)s6)c6sc(C)cc6c(-c6ccc([Si](CCC)(CCC)CCC)s6)c5s4)s3)c2n1.CCCCCCc1ccc(C2(c3ccc(CCCCCC)cc3)c3cc4c(cc3-c3sc5cc(/C=C6\C(=O)c7ccccc7C6=C(C#N)C#N)sc5c32)C(c2ccc(CCCCCC)cc2)(c2ccc(CCCCCC)cc2)c2c-4sc3cc(/C=C4\C(=O)c5ccccc5C4=C(C#N)C#N)sc23)cc1
807,370,8.33,8.04,13.97,0.596,1.0,5.58,3.98,1.6,CCCCCCc1ccc(C2(c3ccc(CCCCCC)cc3)c3cc4c(cc3-c3sc5cc(/C=C6\C(=O)c7ccc(C)cc7C6=C(C#N)C#N)sc5c32)C(c2ccc(CCCCCC)cc2)(c2ccc(CCCCCC)cc2)c2c-4sc3cc(/C=C4\C(=O)c5ccc(C)cc5C4=C(C#N)C#N)sc23)cc1,1456.01,5.54,2.81,2.73,CCCCCCCCC(CCCCCC)Cn1c(=O)c2cc(-c3cc4c(-c5ccc(CC(CC)CCCC)s5)c5sc(C)cc5c(-c5ccc(CC(CC)CCCC)s5)c4s3)sc2c2sc(C)cc21,96.1,31.2,3.08 \,CCCCCCCCC(CCCCCC)Cn1c(=O)c2cc(-c3cc4c(-c5ccc(CC(CC)CCCC)s5)c5sc(C)cc5c(-c5ccc(CC(CC)CCCC)s5)c4s3)sc2c2sc(C)cc21.CCCCCCc1ccc(C2(c3ccc(CCCCCC)cc3)c3cc4c(cc3-c3sc5cc(/C=C6\C(=O)c7ccc(C)cc7C6=C(C#N)C#N)sc5c32)C(c2ccc(CCCCCC)cc2)(c2ccc(CCCCCC)cc2)c2c-4sc3cc(/C=C4\C(=O)c5ccc(C)cc5C4=C(C#N)C#N)sc23)cc1
808,370,10.34,10.02,15.95,0.728,0.89,5.58,3.98,1.6,CCCCCCc1ccc(C2(c3ccc(CCCCCC)cc3)c3cc4c(cc3-c3sc5cc(/C=C6\C(=O)c7ccc(C)cc7C6=C(C#N)C#N)sc5c32)C(c2ccc(CCCCCC)cc2)(c2ccc(CCCCCC)cc2)c2c-4sc3cc(/C=C4\C(=O)c5ccc(C)cc5C4=C(C#N)C#N)sc23)cc1,1456.01,5.4,2.7,2.7,CCCCCCCCc1cc(-c2cc3c(s2)c2sc(-c4cc(CCCCCCCC)c(-c5cc6c(-c7ccc(CC(CC)CCCC)s7)c7sc(C)cc7c(-c7ccc(CC(CC)CCCC)s7)c6s5)s4)cc2c(=O)n3CC(CCCCCC)CCCCCCCC)sc1C,139.7,57.5,2.43 \,CCCCCCCCc1cc(-c2cc3c(s2)c2sc(-c4cc(CCCCCCCC)c(-c5cc6c(-c7ccc(CC(CC)CCCC)s7)c7sc(C)cc7c(-c7ccc(CC(CC)CCCC)s7)c6s5)s4)cc2c(=O)n3CC(CCCCCC)CCCCCCCC)sc1C.CCCCCCc1ccc(C2(c3ccc(CCCCCC)cc3)c3cc4c(cc3-c3sc5cc(/C=C6\C(=O)c7ccc(C)cc7C6=C(C#N)C#N)sc5c32)C(c2ccc(CCCCCC)cc2)(c2ccc(CCCCCC)cc2)c2c-4sc3cc(/C=C4\C(=O)c5ccc(C)cc5C4=C(C#N)C#N)sc23)cc1
809,371,5.58,5.37,14.19,0.674,0.58,5.96,4.29,1.67,CCCCCCc1ccc(C2(c3ccc(CCCCCC)cc3)Oc3cc(/C=C4\C(=O)c5cc(F)c(F)cc5C4=C(C#N)C#N)sc3-c3cc4c(cc32)-c2sc(/C=C3\C(=O)c5cc(F)c(F)cc5C3=C(C#N)C#N)cc2OC4(c2ccc(CCCCCC)cc2)c2ccc(CCCCCC)cc2)cc1,1419.75,5.39,3.12,2.27,CCCCC(CC)COC(=O)c1sc2c(-c3cc4c(-c5ccc(CC(CC)CCCC)s5)c5sc(C)cc5c(-c5ccc(CC(CC)CCCC)s5)c4s3)sc(C)c2c1F,124.0,72.9,1.70 \,CCCCC(CC)COC(=O)c1sc2c(-c3cc4c(-c5ccc(CC(CC)CCCC)s5)c5sc(C)cc5c(-c5ccc(CC(CC)CCCC)s5)c4s3)sc(C)c2c1F.CCCCCCc1ccc(C2(c3ccc(CCCCCC)cc3)Oc3cc(/C=C4\C(=O)c5cc(F)c(F)cc5C4=C(C#N)C#N)sc3-c3cc4c(cc32)-c2sc(/C=C3\C(=O)c5cc(F)c(F)cc5C3=C(C#N)C#N)cc2OC4(c2ccc(CCCCCC)cc2)c2ccc(CCCCCC)cc2)cc1
810,371,7.66,7.37,17.58,0.61,0.71,5.51,3.95,1.56,CCCCCCCCOc1cc(/C=C2\C(=O)c3cc(F)c(F)cc3C2=C(C#N)C#N)sc1-c1cc2c(s1)-c1cc3c(cc1C(c1ccc(CCCCCC)cc1)(c1ccc(CCCCCC)cc1)O2)-c1sc(-c2sc(/C=C4\C(=O)c5cc(F)c(F)cc5C4=C(C#N)C#N)cc2OCCCCCCCC)cc1OC3(c1ccc(CCCCCC)cc1)c1ccc(CCCCCC)cc1,1840.42,5.39,3.12,2.27,CCCCC(CC)COC(=O)c1sc2c(-c3cc4c(-c5ccc(CC(CC)CCCC)s5)c5sc(C)cc5c(-c5ccc(CC(CC)CCCC)s5)c4s3)sc(C)c2c1F,124.0,72.9,1.70 \,CCCCC(CC)COC(=O)c1sc2c(-c3cc4c(-c5ccc(CC(CC)CCCC)s5)c5sc(C)cc5c(-c5ccc(CC(CC)CCCC)s5)c4s3)sc(C)c2c1F.CCCCCCCCOc1cc(/C=C2\C(=O)c3cc(F)c(F)cc3C2=C(C#N)C#N)sc1-c1cc2c(s1)-c1cc3c(cc1C(c1ccc(CCCCCC)cc1)(c1ccc(CCCCCC)cc1)O2)-c1sc(-c2sc(/C=C4\C(=O)c5cc(F)c(F)cc5C4=C(C#N)C#N)cc2OCCCCCCCC)cc1OC3(c1ccc(CCCCCC)cc1)c1ccc(CCCCCC)cc1
811,371,9.73,9.37,20.71,0.637,0.74,5.55,3.92,1.63,CCCCCCCCSc1cc(/C=C2\C(=O)c3cc(F)c(F)cc3C2=C(C#N)C#N)sc1-c1cc2c(s1)-c1cc3c(cc1C(c1ccc(CCCCCC)cc1)(c1ccc(CCCCCC)cc1)O2)-c1sc(-c2sc(/C=C4\C(=O)c5cc(F)c(F)cc5C4=C(C#N)C#N)cc2SCCCCCCCC)cc1OC3(c1ccc(CCCCCC)cc1)c1ccc(CCCCCC)cc1,1872.54,5.39,3.12,2.27,CCCCC(CC)COC(=O)c1sc2c(-c3cc4c(-c5ccc(CC(CC)CCCC)s5)c5sc(C)cc5c(-c5ccc(CC(CC)CCCC)s5)c4s3)sc(C)c2c1F,124.0,72.9,1.70 \,CCCCC(CC)COC(=O)c1sc2c(-c3cc4c(-c5ccc(CC(CC)CCCC)s5)c5sc(C)cc5c(-c5ccc(CC(CC)CCCC)s5)c4s3)sc(C)c2c1F.CCCCCCCCSc1cc(/C=C2\C(=O)c3cc(F)c(F)cc3C2=C(C#N)C#N)sc1-c1cc2c(s1)-c1cc3c(cc1C(c1ccc(CCCCCC)cc1)(c1ccc(CCCCCC)cc1)O2)-c1sc(-c2sc(/C=C4\C(=O)c5cc(F)c(F)cc5C4=C(C#N)C#N)cc2SCCCCCCCC)cc1OC3(c1ccc(CCCCCC)cc1)c1ccc(CCCCCC)cc1
812,372,9.61,9.4,18.12,0.711,0.746,5.57,3.92,1.65,CCCCCCc1ccc(C2(c3ccc(CCCCCC)cc3)c3cc(/C=C4\C(=O)c5cc(F)c(F)cc5C4=C(C#N)C#N)sc3-c3sc4c(-c5ccc(CC(CC)CCCC)s5)c5c6c(sc5c(-c5ccc(CC(CC)CCCC)s5)c4c32)-c2sc(/C=C3\C(=O)c4cc(F)c(F)cc4C3=C(C#N)C#N)cc2C6(c2ccc(CCCCCC)cc2)c2ccc(CCCCCC)cc2)cc1,1888.59,5.23,3.52,1.71,CCCCC(CC)COC(=O)c1sc2c(-c3cc4c(-c5ccc(CC(CC)CCCC)s5)c5sc(C)cc5c(-c5ccc(CC(CC)CCCC)s5)c4s3)sc(C)c2c1F,124.0,72.9,1.70 \,CCCCC(CC)COC(=O)c1sc2c(-c3cc4c(-c5ccc(CC(CC)CCCC)s5)c5sc(C)cc5c(-c5ccc(CC(CC)CCCC)s5)c4s3)sc(C)c2c1F.CCCCCCc1ccc(C2(c3ccc(CCCCCC)cc3)c3cc(/C=C4\C(=O)c5cc(F)c(F)cc5C4=C(C#N)C#N)sc3-c3sc4c(-c5ccc(CC(CC)CCCC)s5)c5c6c(sc5c(-c5ccc(CC(CC)CCCC)s5)c4c32)-c2sc(/C=C3\C(=O)c4cc(F)c(F)cc4C3=C(C#N)C#N)cc2C6(c2ccc(CCCCCC)cc2)c2ccc(CCCCCC)cc2)cc1
813,372,10.85,10.69,23.54,0.634,0.727,5.45,4.07,1.38,CCCCCCc1ccc(C2(c3ccc(CCCCCC)cc3)c3cc4c(cc3-c3sc(-c5sc(/C=C6\C(=O)c7cc(F)c(F)cc7C6=C(C#N)C#N)cc5OCC(CC)CCCC)cc32)C(c2ccc(CCCCCC)cc2)(c2ccc(CCCCCC)cc2)c2cc(-c3sc(/C=C5\C(=O)c6cc(F)c(F)cc6C5=C(C#N)C#N)cc3OCC(CC)CCCC)sc2-4)cc1,1808.42,5.23,3.52,1.71,CCCCC(CC)COC(=O)c1sc2c(-c3cc4c(-c5ccc(CC(CC)CCCC)s5)c5sc(C)cc5c(-c5ccc(CC(CC)CCCC)s5)c4s3)sc(C)c2c1F,124.0,72.9,1.70 \,CCCCC(CC)COC(=O)c1sc2c(-c3cc4c(-c5ccc(CC(CC)CCCC)s5)c5sc(C)cc5c(-c5ccc(CC(CC)CCCC)s5)c4s3)sc(C)c2c1F.CCCCCCc1ccc(C2(c3ccc(CCCCCC)cc3)c3cc4c(cc3-c3sc(-c5sc(/C=C6\C(=O)c7cc(F)c(F)cc7C6=C(C#N)C#N)cc5OCC(CC)CCCC)cc32)C(c2ccc(CCCCCC)cc2)(c2ccc(CCCCCC)cc2)c2cc(-c3sc(/C=C5\C(=O)c6cc(F)c(F)cc6C5=C(C#N)C#N)cc3OCC(CC)CCCC)sc2-4)cc1
814,373,11.83,11.83,17.29,0.732,0.93,5.58,3.98,1.6,CCCCCCc1ccc(C2(c3ccc(CCCCCC)cc3)c3cc4c(cc3-c3sc5cc(/C=C6\C(=O)c7ccc(C)cc7C6=C(C#N)C#N)sc5c32)C(c2ccc(CCCCCC)cc2)(c2ccc(CCCCCC)cc2)c2c-4sc3cc(/C=C4\C(=O)c5ccc(C)cc5C4=C(C#N)C#N)sc23)cc1,1456.01,5.33,3.53,1.8,CCCCC(CC)Cc1ccc(-c2c3cc(-c4ccc(-c5sc(-c6ccc(C)s6)c6c5C(=O)c5c(CC(CC)CCCC)sc(CC(CC)CCCC)c5C6=O)s4)sc3c(-c3ccc(CC(CC)CCCC)s3)c3cc(C)sc23)s1,117.0,58.5,2.00 \,CCCCC(CC)Cc1ccc(-c2c3cc(-c4ccc(-c5sc(-c6ccc(C)s6)c6c5C(=O)c5c(CC(CC)CCCC)sc(CC(CC)CCCC)c5C6=O)s4)sc3c(-c3ccc(CC(CC)CCCC)s3)c3cc(C)sc23)s1.CCCCCCc1ccc(C2(c3ccc(CCCCCC)cc3)c3cc4c(cc3-c3sc5cc(/C=C6\C(=O)c7ccc(C)cc7C6=C(C#N)C#N)sc5c32)C(c2ccc(CCCCCC)cc2)(c2ccc(CCCCCC)cc2)c2c-4sc3cc(/C=C4\C(=O)c5ccc(C)cc5C4=C(C#N)C#N)sc23)cc1
815,374,8.98,8.98,15.15,0.656,0.9,5.54,3.84,1.7,CCCCCCc1ccc(C2(c3ccc(CCCCCC)cc3)c3cc4c(cc3-c3sc5cc(/C=C6\C(=O)c7ccccc7C6=C(C#N)C#N)sc5c32)C(c2ccc(CCCCCC)cc2)(c2ccc(CCCCCC)cc2)c2c-4sc3cc(/C=C4\C(=O)c5ccccc5C4=C(C#N)C#N)sc23)cc1,1427.96,5.33,2.92,2.41,CCCCC(CC)Cc1ccc(-c2c3cc(-c4ccc(-c5sc(-c6ccc(C)s6)c6c5C(=O)c5c(CC(CC)CCCC)sc(CC(CC)CCCC)c5C6=O)s4)sc3c(-c3ccc(CC(CC)CCCC)s3)c3cc(C)sc23)s1,117.0,58.5,2.00 \,CCCCC(CC)Cc1ccc(-c2c3cc(-c4ccc(-c5sc(-c6ccc(C)s6)c6c5C(=O)c5c(CC(CC)CCCC)sc(CC(CC)CCCC)c5C6=O)s4)sc3c(-c3ccc(CC(CC)CCCC)s3)c3cc(C)sc23)s1.CCCCCCc1ccc(C2(c3ccc(CCCCCC)cc3)c3cc4c(cc3-c3sc5cc(/C=C6\C(=O)c7ccccc7C6=C(C#N)C#N)sc5c32)C(c2ccc(CCCCCC)cc2)(c2ccc(CCCCCC)cc2)c2c-4sc3cc(/C=C4\C(=O)c5ccccc5C4=C(C#N)C#N)sc23)cc1
816,375,5.29,5.29,11.69,0.44,1.03,5.97,3.75,2.22,CCCCCCCCn1c2cc3c(=O)n(C(CCCCC)CCCCC)c(=O)c4ccc5c6c(-c7cc8c(=O)n(C(CCCCC)CCCCC)c(=O)c9cc%10c%11c(c7c7ccc%12c(=O)n(C(CCCCC)CCCCC)c(=O)c%13cc(c%11c7c%12%13)n%10CCCCCCCC)c89)cc7c(=O)n(C(CCCCC)CCCCC)c(=O)c8cc1c(c6c78)c2c5c43,1646.31,5.12,3.6,1.52,CCCCC(CC)COC(=O)c1sc2c(-c3cc4c(-c5ccc(CC(CC)CCCC)s5)c5sc(C)cc5c(-c5ccc(CC(CC)CCCC)s5)c4s3)sc(C)c2c1F,124.0,72.9,1.70 \,CCCCC(CC)COC(=O)c1sc2c(-c3cc4c(-c5ccc(CC(CC)CCCC)s5)c5sc(C)cc5c(-c5ccc(CC(CC)CCCC)s5)c4s3)sc(C)c2c1F.CCCCCCCCn1c2cc3c(=O)n(C(CCCCC)CCCCC)c(=O)c4ccc5c6c(-c7cc8c(=O)n(C(CCCCC)CCCCC)c(=O)c9cc%10c%11c(c7c7ccc%12c(=O)n(C(CCCCC)CCCCC)c(=O)c%13cc(c%11c7c%12%13)n%10CCCCCCCC)c89)cc7c(=O)n(C(CCCCC)CCCCC)c(=O)c8cc1c(c6c78)c2c5c43
817,375,4.54,4.54,9.92,0.42,1.09,5.45,3.65,1.8,CCCCCCCCn1c2cc3c(=O)n(C(CCCCC)CCCCC)c(=O)c4ccc5c6c(-c7ccc(N(c8ccc(-c9cc%10c(=O)n(C(CCCCC)CCCCC)c(=O)c%11cc%12c%13c(c9c9ccc%14c(=O)n(C(CCCCC)CCCCC)c(=O)c%15cc(c%13c9c%14%15)n%12CCCCCCCC)c%10%11)cc8)c8ccc(-c9cc%10c(=O)n(C(CCCCC)CCCCC)c(=O)c%11cc%12c%13c(c9c9ccc%14c(=O)n(C(CCCCC)CCCCC)c(=O)c%15cc(c%13c9c%14%15)n%12CCCCCCCC)c%10%11)cc8)cc7)cc7c(=O)n(C(CCCCC)CCCCC)c(=O)c8cc1c(c6c78)c2c5c43,2711.77,5.12,3.6,1.52,CCCCC(CC)COC(=O)c1sc2c(-c3cc4c(-c5ccc(CC(CC)CCCC)s5)c5sc(C)cc5c(-c5ccc(CC(CC)CCCC)s5)c4s3)sc(C)c2c1F,124.0,72.9,1.70 \,CCCCC(CC)COC(=O)c1sc2c(-c3cc4c(-c5ccc(CC(CC)CCCC)s5)c5sc(C)cc5c(-c5ccc(CC(CC)CCCC)s5)c4s3)sc(C)c2c1F.CCCCCCCCn1c2cc3c(=O)n(C(CCCCC)CCCCC)c(=O)c4ccc5c6c(-c7ccc(N(c8ccc(-c9cc%10c(=O)n(C(CCCCC)CCCCC)c(=O)c%11cc%12c%13c(c9c9ccc%14c(=O)n(C(CCCCC)CCCCC)c(=O)c%15cc(c%13c9c%14%15)n%12CCCCCCCC)c%10%11)cc8)c8ccc(-c9cc%10c(=O)n(C(CCCCC)CCCCC)c(=O)c%11cc%12c%13c(c9c9ccc%14c(=O)n(C(CCCCC)CCCCC)c(=O)c%15cc(c%13c9c%14%15)n%12CCCCCCCC)c%10%11)cc8)cc7)cc7c(=O)n(C(CCCCC)CCCCC)c(=O)c8cc1c(c6c78)c2c5c43
818,375,1.6,1.6,5.25,0.27,1.13,5.75,3.69,2.06,CCCCCCCCn1c2cc3c(=O)n(C(CCCCC)CCCCC)c(=O)c4ccc5c6c(-c7sc(-c8cc9c(=O)n(C(CCCCC)CCCCC)c(=O)c%10cc%11c%12c(c8c8ccc%13c(=O)n(C(CCCCC)CCCCC)c(=O)c%14cc(c%12c8c%13%14)n%11CCCCCCCC)c9%10)c8c7OCCO8)cc7c(=O)n(C(CCCCC)CCCCC)c(=O)c8cc1c(c6c78)c2c5c43,1786.47,5.12,3.6,1.52,CCCCC(CC)COC(=O)c1sc2c(-c3cc4c(-c5ccc(CC(CC)CCCC)s5)c5sc(C)cc5c(-c5ccc(CC(CC)CCCC)s5)c4s3)sc(C)c2c1F,124.0,72.9,1.70 \,CCCCC(CC)COC(=O)c1sc2c(-c3cc4c(-c5ccc(CC(CC)CCCC)s5)c5sc(C)cc5c(-c5ccc(CC(CC)CCCC)s5)c4s3)sc(C)c2c1F.CCCCCCCCn1c2cc3c(=O)n(C(CCCCC)CCCCC)c(=O)c4ccc5c6c(-c7sc(-c8cc9c(=O)n(C(CCCCC)CCCCC)c(=O)c%10cc%11c%12c(c8c8ccc%13c(=O)n(C(CCCCC)CCCCC)c(=O)c%14cc(c%12c8c%13%14)n%11CCCCCCCC)c9%10)c8c7OCCO8)cc7c(=O)n(C(CCCCC)CCCCC)c(=O)c8cc1c(c6c78)c2c5c43
819,376,2.11,2.1,6.14,0.442,0.77,5.62,3.65,1.97,CCCCC(CC)CN1C(=O)c2c(c(-c3ccc(-c4ccc5c6c(cccc46)C(=O)N(CC(CC)CCCC)C5=O)s3)c3nsnc3c2-c2ccc(-c3ccc4c5c(cccc35)C(=O)N(CC(CC)CCCC)C4=O)s2)C1=O,1096.43,5.0,3.1,1.9,CCCCCCc1cc(C)sc1C,21.1,11.6,1.82 \,CCCCCCc1cc(C)sc1C.CCCCC(CC)CN1C(=O)c2c(c(-c3ccc(-c4ccc5c6c(cccc46)C(=O)N(CC(CC)CCCC)C5=O)s3)c3nsnc3c2-c2ccc(-c3ccc4c5c(cccc35)C(=O)N(CC(CC)CCCC)C4=O)s2)C1=O
820,377,9.5,9.3,17.9,0.613,0.86,5.32,3.95,1.37,CCCCCCc1ccc(C2(c3ccc(CCCCCC)cc3)c3cc4c(cc3-c3sc(-c5scc(C=C6C(=O)c7ccccc7C6=C(C#N)C#N)c5OCC(CC)CCCC)cc32)C(c2ccc(CCCCCC)cc2)(c2ccc(CCCCCC)cc2)c2cc(-c3scc(/C=C5/C(=O)c6ccccc6C5=C(C#N)C#N)c3OCC(CC)CCCC)sc2-4)cc1,1736.46,5.19,3.11,2.08,CCCCCCCCOC(=O)c1sc2c(-c3cc4c(-c5ccc(CC(CC)CCCC)s5)c5sc(C)cc5c(-c5ccc(CC(CC)CCCC)s5)c4s3)sc(C)c2c1F,128.7,61.3,2.10 \,CCCCCCCCOC(=O)c1sc2c(-c3cc4c(-c5ccc(CC(CC)CCCC)s5)c5sc(C)cc5c(-c5ccc(CC(CC)CCCC)s5)c4s3)sc(C)c2c1F.CCCCCCc1ccc(C2(c3ccc(CCCCCC)cc3)c3cc4c(cc3-c3sc(-c5scc(C=C6C(=O)c7ccccc7C6=C(C#N)C#N)c5OCC(CC)CCCC)cc32)C(c2ccc(CCCCCC)cc2)(c2ccc(CCCCCC)cc2)c2cc(-c3scc(/C=C5/C(=O)c6ccccc6C5=C(C#N)C#N)c3OCC(CC)CCCC)sc2-4)cc1
821,377,7.3,7.0,13.3,0.605,0.91,5.32,3.95,1.37,CCCCCCc1ccc(C2(c3ccc(CCCCCC)cc3)c3cc4c(cc3-c3sc(-c5scc(C=C6C(=O)c7ccccc7C6=C(C#N)C#N)c5OCC(CC)CCCC)cc32)C(c2ccc(CCCCCC)cc2)(c2ccc(CCCCCC)cc2)c2cc(-c3scc(/C=C5/C(=O)c6ccccc6C5=C(C#N)C#N)c3OCC(CC)CCCC)sc2-4)cc1,1736.46,5.26,3.19,2.07,CCCCC(CC)COC(=O)c1sc2c(-c3cc4c(-c5ccc(CC(CC)CCCC)s5)c5sc(C)cc5c(-c5ccc(CC(CC)CCCC)s5)c4s3)sc(C)c2c1F,124.0,72.9,1.70 \,CCCCC(CC)COC(=O)c1sc2c(-c3cc4c(-c5ccc(CC(CC)CCCC)s5)c5sc(C)cc5c(-c5ccc(CC(CC)CCCC)s5)c4s3)sc(C)c2c1F.CCCCCCc1ccc(C2(c3ccc(CCCCCC)cc3)c3cc4c(cc3-c3sc(-c5scc(C=C6C(=O)c7ccccc7C6=C(C#N)C#N)c5OCC(CC)CCCC)cc32)C(c2ccc(CCCCCC)cc2)(c2ccc(CCCCCC)cc2)c2cc(-c3scc(/C=C5/C(=O)c6ccccc6C5=C(C#N)C#N)c3OCC(CC)CCCC)sc2-4)cc1
822,378,4.92,4.78,9.69,0.599,0.84,5.84,3.91,1.93,O=C(N(CCCC)C1=O)C(C1=C2)=CC3=C2C4=NC5=C(C=C(C6=C7)C(N(CCCC)C6=O)=O)C7=C8N5B9(F)[N]4=C3N=C%10C%11=C(C=C(C%12=C%11)C(N(CCCC)C%12=O)=O)C(N%109)=N8,789.59,5.41,3.74,1.67,CCCCC(CC)Cc1sc(-c2c3cc(-c4ccc(-c5sc(-c6ccc(C)s6)c6c5C(=O)c5c(CC(CC)CCCC)sc(CC(CC)CCCC)c5C6=O)s4)sc3c(-c3cc(F)c(CC(CC)CCCC)s3)c3cc(C)sc23)cc1F,38.6,19.3,2.00 \,CCCCC(CC)Cc1sc(-c2c3cc(-c4ccc(-c5sc(-c6ccc(C)s6)c6c5C(=O)c5c(CC(CC)CCCC)sc(CC(CC)CCCC)c5C6=O)s4)sc3c(-c3cc(F)c(CC(CC)CCCC)s3)c3cc(C)sc23)cc1F.O=C(N(CCCC)C1=O)C(C1=C2)=CC3=C2C4=NC5=C(C=C(C6=C7)C(N(CCCC)C6=O)=O)C7=C8N5B9(F)[N]4=C3N=C%10C%11=C(C=C(C%12=C%11)C(N(CCCC)C%12=O)=O)C(N%109)=N8
823,378,3.15,2.98,7.19,0.531,0.82,5.92,3.98,1.94,O=C(N(CCCC)C1=O)C(C1=C2)=CC3=C2C4=NC5=C(C=C(C6=C7)C(N(CCCC)C6=O)=O)C7=C8N5B9(Cl)[N]4=C3N=C%10C%11=C(C=C(C%12=C%11)C(N(CCCC)C%12=O)=O)C(N%109)=N8,806.04,5.41,3.74,1.67,CCCCC(CC)Cc1sc(-c2c3cc(-c4ccc(-c5sc(-c6ccc(C)s6)c6c5C(=O)c5c(CC(CC)CCCC)sc(CC(CC)CCCC)c5C6=O)s4)sc3c(-c3cc(F)c(CC(CC)CCCC)s3)c3cc(C)sc23)cc1F,38.6,19.3,2.00 \,CCCCC(CC)Cc1sc(-c2c3cc(-c4ccc(-c5sc(-c6ccc(C)s6)c6c5C(=O)c5c(CC(CC)CCCC)sc(CC(CC)CCCC)c5C6=O)s4)sc3c(-c3cc(F)c(CC(CC)CCCC)s3)c3cc(C)sc23)cc1F.O=C(N(CCCC)C1=O)C(C1=C2)=CC3=C2C4=NC5=C(C=C(C6=C7)C(N(CCCC)C6=O)=O)C7=C8N5B9(Cl)[N]4=C3N=C%10C%11=C(C=C(C%12=C%11)C(N(CCCC)C%12=O)=O)C(N%109)=N8
824,378,2.67,2.51,6.4,0.463,0.89,5.89,3.95,1.94,O=C(N(C(CCCCC)CCCCC)C1=O)C(C1=C2)=CC3=C2C4=NC5=C(C=C(C6=C7)C(N(C(CCCCC)CCCCC)C6=O)=O)C7=C8N5B9(Cl)[N]4=C3N=C%10C%11=C(C=C(C%12=C%11)C(N(C(CCCCC)CCCCC)C%12=O)=O)C(N%109)=N8,1100.61,5.41,3.74,1.67,CCCCC(CC)Cc1sc(-c2c3cc(-c4ccc(-c5sc(-c6ccc(C)s6)c6c5C(=O)c5c(CC(CC)CCCC)sc(CC(CC)CCCC)c5C6=O)s4)sc3c(-c3cc(F)c(CC(CC)CCCC)s3)c3cc(C)sc23)cc1F,38.6,19.3,2.00 \,CCCCC(CC)Cc1sc(-c2c3cc(-c4ccc(-c5sc(-c6ccc(C)s6)c6c5C(=O)c5c(CC(CC)CCCC)sc(CC(CC)CCCC)c5C6=O)s4)sc3c(-c3cc(F)c(CC(CC)CCCC)s3)c3cc(C)sc23)cc1F.O=C(N(C(CCCCC)CCCCC)C1=O)C(C1=C2)=CC3=C2C4=NC5=C(C=C(C6=C7)C(N(C(CCCCC)CCCCC)C6=O)=O)C7=C8N5B9(Cl)[N]4=C3N=C%10C%11=C(C=C(C%12=C%11)C(N(C(CCCCC)CCCCC)C%12=O)=O)C(N%109)=N8
825,378,3.37,3.18,7.44,0.471,0.96,5.86,3.94,1.92,O=C(N(C(CCCCC)CCCCC)C1=O)C(C1=C2)=CC3=C2C4=NC5=C(C=C(C6=C7)C(N(C(CCCCC)CCCCC)C6=O)=O)C7=C8N5B9(F)[N]4=C3N=C%10C%11=C(C=C(C%12=C%11)C(N(C(CCCCC)CCCCC)C%12=O)=O)C(N%109)=N8,1084.16,5.41,3.74,1.67,CCCCC(CC)Cc1sc(-c2c3cc(-c4ccc(-c5sc(-c6ccc(C)s6)c6c5C(=O)c5c(CC(CC)CCCC)sc(CC(CC)CCCC)c5C6=O)s4)sc3c(-c3cc(F)c(CC(CC)CCCC)s3)c3cc(C)sc23)cc1F,38.6,19.3,2.00 \,CCCCC(CC)Cc1sc(-c2c3cc(-c4ccc(-c5sc(-c6ccc(C)s6)c6c5C(=O)c5c(CC(CC)CCCC)sc(CC(CC)CCCC)c5C6=O)s4)sc3c(-c3cc(F)c(CC(CC)CCCC)s3)c3cc(C)sc23)cc1F.O=C(N(C(CCCCC)CCCCC)C1=O)C(C1=C2)=CC3=C2C4=NC5=C(C=C(C6=C7)C(N(C(CCCCC)CCCCC)C6=O)=O)C7=C8N5B9(F)[N]4=C3N=C%10C%11=C(C=C(C%12=C%11)C(N(C(CCCCC)CCCCC)C%12=O)=O)C(N%109)=N8
826,379,11.2,11.0,16.61,0.718,0.94,5.56,3.98,1.58,CCCCCCc1ccc(C2(c3ccc(CCCCCC)cc3)c3cc4c(cc3-c3sc5cc(/C=C6\C(=O)c7ccc(C)cc7C6=C(C#N)C#N)sc5c32)C(c2ccc(CCCCCC)cc2)(c2ccc(CCCCCC)cc2)c2c-4sc3cc(/C=C4\C(=O)c5ccc(C)cc5C4=C(C#N)C#N)sc23)cc1,1456.01,5.21,3.41,1.8,CCCCC(CC)Cc1ccc(-c2c3cc(-c4ccc(-c5sc(-c6ccc(C)s6)c6c5C(=O)c5c(CC(CC)CCCC)sc(CC(CC)CCCC)c5C6=O)s4)sc3c(-c3ccc(CC(CC)CCCC)s3)c3cc(C)sc23)s1,117.0,58.5,2.00 \,CCCCC(CC)Cc1ccc(-c2c3cc(-c4ccc(-c5sc(-c6ccc(C)s6)c6c5C(=O)c5c(CC(CC)CCCC)sc(CC(CC)CCCC)c5C6=O)s4)sc3c(-c3ccc(CC(CC)CCCC)s3)c3cc(C)sc23)s1.CCCCCCc1ccc(C2(c3ccc(CCCCCC)cc3)c3cc4c(cc3-c3sc5cc(/C=C6\C(=O)c7ccc(C)cc7C6=C(C#N)C#N)sc5c32)C(c2ccc(CCCCCC)cc2)(c2ccc(CCCCCC)cc2)c2c-4sc3cc(/C=C4\C(=O)c5ccc(C)cc5C4=C(C#N)C#N)sc23)cc1
827,379,8.7,8.55,12.22,0.725,0.99,5.62,3.92,1.7,CCCCCCc1ccc(C2(c3ccc(CCCCCC)cc3)c3cc4c(cc3-c3sc5cc(/C=C6\C(=O)c7sccc7C6=C(C#N)C#N)sc5c32)C(c2ccc(CCCCCC)cc2)(c2ccc(CCCCCC)cc2)c2c-4sc3cc(/C=C4\C(=O)c5sccc5C4=C(C#N)C#N)sc23)cc1,1440.0,5.21,3.41,1.8,CCCCC(CC)Cc1ccc(-c2c3cc(-c4ccc(-c5sc(-c6ccc(C)s6)c6c5C(=O)c5c(CC(CC)CCCC)sc(CC(CC)CCCC)c5C6=O)s4)sc3c(-c3ccc(CC(CC)CCCC)s3)c3cc(C)sc23)s1,117.0,58.5,2.00 \,CCCCC(CC)Cc1ccc(-c2c3cc(-c4ccc(-c5sc(-c6ccc(C)s6)c6c5C(=O)c5c(CC(CC)CCCC)sc(CC(CC)CCCC)c5C6=O)s4)sc3c(-c3ccc(CC(CC)CCCC)s3)c3cc(C)sc23)s1.CCCCCCc1ccc(C2(c3ccc(CCCCCC)cc3)c3cc4c(cc3-c3sc5cc(/C=C6\C(=O)c7sccc7C6=C(C#N)C#N)sc5c32)C(c2ccc(CCCCCC)cc2)(c2ccc(CCCCCC)cc2)c2c-4sc3cc(/C=C4\C(=O)c5sccc5C4=C(C#N)C#N)sc23)cc1
828,380,6.6,6.19,13.24,0.49,0.96,5.61,3.94,1.67,CCCCCCc1ccc(C2(c3ccc(CCCCCC)cc3)c3cc4c(cc3-c3sc5cc(/C=C6\C(=O)c7ccccc7C6=C(C#N)C#N)sc5c32)C(c2ccc(CCCCCC)cc2)(c2ccc(CCCCCC)cc2)c2c-4sc3cc(/C=C4\C(=O)c5ccccc5C4=C(C#N)C#N)sc23)cc1,1427.96,5.49,3.61,1.88,CCCCC(CC)Cc1cc(-c2sc(-c3cc(CC(CC)CCCC)c(-c4ccc(-c5cc(F)c(-c6ccc(C)s6)cc5F)s4)s3)c3c2C(=O)c2c(CC(CC)CCCC)sc(CC(CC)CCCC)c2C3=O)sc1C,148.8,31.0,4.80 \,CCCCC(CC)Cc1cc(-c2sc(-c3cc(CC(CC)CCCC)c(-c4ccc(-c5cc(F)c(-c6ccc(C)s6)cc5F)s4)s3)c3c2C(=O)c2c(CC(CC)CCCC)sc(CC(CC)CCCC)c2C3=O)sc1C.CCCCCCc1ccc(C2(c3ccc(CCCCCC)cc3)c3cc4c(cc3-c3sc5cc(/C=C6\C(=O)c7ccccc7C6=C(C#N)C#N)sc5c32)C(c2ccc(CCCCCC)cc2)(c2ccc(CCCCCC)cc2)c2c-4sc3cc(/C=C4\C(=O)c5ccccc5C4=C(C#N)C#N)sc23)cc1
829,380,5.47,5.14,11.68,0.46,0.96,5.61,3.94,1.67,CCCCCCc1ccc(C2(c3ccc(CCCCCC)cc3)c3cc4c(cc3-c3sc5cc(/C=C6\C(=O)c7ccccc7C6=C(C#N)C#N)sc5c32)C(c2ccc(CCCCCC)cc2)(c2ccc(CCCCCC)cc2)c2c-4sc3cc(/C=C4\C(=O)c5ccccc5C4=C(C#N)C#N)sc23)cc1,1427.96,5.49,3.6,1.89,CCCCC(CC)Cc1cc(-c2sc(-c3cc(CC(CC)CCCC)c(-c4ccc(-c5ccc(-c6ccc(C)s6)c(F)c5F)s4)s3)c3c2C(=O)c2c(CC(CC)CCCC)sc(CC(CC)CCCC)c2C3=O)sc1C,103.6,28.0,3.70 \,CCCCC(CC)Cc1cc(-c2sc(-c3cc(CC(CC)CCCC)c(-c4ccc(-c5ccc(-c6ccc(C)s6)c(F)c5F)s4)s3)c3c2C(=O)c2c(CC(CC)CCCC)sc(CC(CC)CCCC)c2C3=O)sc1C.CCCCCCc1ccc(C2(c3ccc(CCCCCC)cc3)c3cc4c(cc3-c3sc5cc(/C=C6\C(=O)c7ccccc7C6=C(C#N)C#N)sc5c32)C(c2ccc(CCCCCC)cc2)(c2ccc(CCCCCC)cc2)c2c-4sc3cc(/C=C4\C(=O)c5ccccc5C4=C(C#N)C#N)sc23)cc1
830,381,1.43,1.43,3.41,0.36,1.17,5.31,3.63,1.68,CCCCC(CC)CN1C(=O)C2=C(c3ccc(-c4cc(-c5cc(-c6ccc(C7=C8C(=O)N(CC(CC)CCCC)C(c9ccc(-c%10ccccc%10)s9)=C8C(=O)N7CC(CC)CCCC)s6)cc(-c6ccc(C7=C8C(=O)N(CC(CC)CCCC)C(c9ccc(-c%10ccccc%10)s9)=C8C(=O)N7CC(CC)CCCC)s6)c5)cc(-c5ccc(C6=C7C(=O)N(CC(CC)CCCC)C(c8ccc(-c9ccccc9)s8)=C7C(=O)N6CC(CC)CCCC)s5)c4)s3)N(CC(CC)CCCC)C(=O)C2=C1c1ccc(-c2ccccc2)s1,2549.67,4.94,2.94,2.0,CCCCCCc1cc(C)sc1C,21.1,11.6,1.82 \,CCCCCCc1cc(C)sc1C.CCCCC(CC)CN1C(=O)C2=C(c3ccc(-c4cc(-c5cc(-c6ccc(C7=C8C(=O)N(CC(CC)CCCC)C(c9ccc(-c%10ccccc%10)s9)=C8C(=O)N7CC(CC)CCCC)s6)cc(-c6ccc(C7=C8C(=O)N(CC(CC)CCCC)C(c9ccc(-c%10ccccc%10)s9)=C8C(=O)N7CC(CC)CCCC)s6)c5)cc(-c5ccc(C6=C7C(=O)N(CC(CC)CCCC)C(c8ccc(-c9ccccc9)s8)=C7C(=O)N6CC(CC)CCCC)s5)c4)s3)N(CC(CC)CCCC)C(=O)C2=C1c1ccc(-c2ccccc2)s1
831,382,3.93,3.93,8.26,0.501,0.95,5.97,3.81,2.16,CCCCCCC(CCCCCC)n1c(=O)c2ccc3c4ccc5c(=O)n(C(CCCCCC)CCCCCC)c(=O)c6cc7c8c(sc9c%10cc%11c(=O)n(C(CCCCCC)CCCCCC)c(=O)c%12ccc%13c%14ccc%15c(=O)n(C(CCCCCC)CCCCCC)c(=O)c%16cc(c98)c(c%14c%15%16)c%10c%13c%12%11)c8cc(c1=O)c2c3c8c7c4c56,1586.18,5.27,3.5,1.77,CCCCC(CC)Cc1ccc(-c2c3cc(-c4ccc(-c5sc(-c6ccc(C)s6)c6c5C(=O)c5c(CC(CC)CCCC)sc(CC(CC)CCCC)c5C6=O)s4)sc3c(-c3ccc(CC(CC)CCCC)s3)c3cc(C)sc23)s1,117.0,58.5,2.00 \,CCCCC(CC)Cc1ccc(-c2c3cc(-c4ccc(-c5sc(-c6ccc(C)s6)c6c5C(=O)c5c(CC(CC)CCCC)sc(CC(CC)CCCC)c5C6=O)s4)sc3c(-c3ccc(CC(CC)CCCC)s3)c3cc(C)sc23)s1.CCCCCCC(CCCCCC)n1c(=O)c2ccc3c4ccc5c(=O)n(C(CCCCCC)CCCCCC)c(=O)c6cc7c8c(sc9c%10cc%11c(=O)n(C(CCCCCC)CCCCCC)c(=O)c%12ccc%13c%14ccc%15c(=O)n(C(CCCCCC)CCCCCC)c(=O)c%16cc(c98)c(c%14c%15%16)c%10c%13c%12%11)c8cc(c1=O)c2c3c8c7c4c56
832,382,7.38,7.38,12.58,0.631,0.93,6.0,3.88,2.12,CCCCCCC(CCCCCC)n1c(=O)c2ccc3c4ccc5c(=O)n(C(CCCCCC)CCCCCC)c(=O)c6cc7c8c([te]c9c%10cc%11c(=O)n(C(CCCCCC)CCCCCC)c(=O)c%12ccc%13c%14ccc%15c(=O)n(C(CCCCCC)CCCCCC)c(=O)c%16cc(c98)c(c%14c%15%16)c%10c%13c%12%11)c8cc(c1=O)c2c3c8c7c4c56,1681.72,5.27,3.5,1.77,CCCCC(CC)Cc1ccc(-c2c3cc(-c4ccc(-c5sc(-c6ccc(C)s6)c6c5C(=O)c5c(CC(CC)CCCC)sc(CC(CC)CCCC)c5C6=O)s4)sc3c(-c3ccc(CC(CC)CCCC)s3)c3cc(C)sc23)s1,117.0,58.5,2.00 \,CCCCC(CC)Cc1ccc(-c2c3cc(-c4ccc(-c5sc(-c6ccc(C)s6)c6c5C(=O)c5c(CC(CC)CCCC)sc(CC(CC)CCCC)c5C6=O)s4)sc3c(-c3ccc(CC(CC)CCCC)s3)c3cc(C)sc23)s1.CCCCCCC(CCCCCC)n1c(=O)c2ccc3c4ccc5c(=O)n(C(CCCCCC)CCCCCC)c(=O)c6cc7c8c([te]c9c%10cc%11c(=O)n(C(CCCCCC)CCCCCC)c(=O)c%12ccc%13c%14ccc%15c(=O)n(C(CCCCCC)CCCCCC)c(=O)c%16cc(c98)c(c%14c%15%16)c%10c%13c%12%11)c8cc(c1=O)c2c3c8c7c4c56
833,383,10.8,10.4,15.9,0.74,0.92,5.62,3.96,1.66,CCCCCCc1ccc(C2(c3ccc(CCCCCC)cc3)c3cc4c(cc3-c3sc5cc(/C=C6\C(=O)c7cscc7C6=C(C#N)C#N)sc5c32)C(c2ccc(CCCCCC)cc2)(c2ccc(CCCCCC)cc2)c2c-4sc3cc(/C=C4\C(=O)c5cscc5C4=C(C#N)C#N)sc23)cc1,1440.0,5.44,3.43,2.01,CCCCCCC(CCCC)Cc1ccc(-c2c3cc(-c4ccc(-c5sc(-c6ccc(C)s6)c6c5C(=O)c5c(CC(CC)CCCC)sc(CC(CC)CCCC)c5C6=O)s4)sc3c(-c3ccc(CC(CCCC)CCCCCC)cc3)c3cc(C)sc23)cc1,35.2,16.0,2.20 \,CCCCCCC(CCCC)Cc1ccc(-c2c3cc(-c4ccc(-c5sc(-c6ccc(C)s6)c6c5C(=O)c5c(CC(CC)CCCC)sc(CC(CC)CCCC)c5C6=O)s4)sc3c(-c3ccc(CC(CCCC)CCCCCC)cc3)c3cc(C)sc23)cc1.CCCCCCc1ccc(C2(c3ccc(CCCCCC)cc3)c3cc4c(cc3-c3sc5cc(/C=C6\C(=O)c7cscc7C6=C(C#N)C#N)sc5c32)C(c2ccc(CCCCCC)cc2)(c2ccc(CCCCCC)cc2)c2c-4sc3cc(/C=C4\C(=O)c5cscc5C4=C(C#N)C#N)sc23)cc1
