Repository: aspuru-guzik-group/Beyond-Molecular-Structure-ML-for-OPV-Materials-Devices

File: Saeki_2022_n1318/Saeki_corrected.csv (part 16 of 24)
ID,Ref,PCE_max(%),PCE_ave(%),Jsc(mA/cm2),FF,Voc(V),'-HOMO_n(eV),'-LUMO_n(eV),Eg_n(eV),n(SMILES),M (g/mol),'-HOMO_p(eV),'-LUMO_p(eV),Eg_p(eV),p(SMILES),Mw (kg/mol),Mn(kg/mol),PDI\,DonorAcceptor
834,383,12.8,12.3,17.2,0.79,0.94,5.62,3.96,1.66,CCCCCCc1ccc(C2(c3ccc(CCCCCC)cc3)c3cc4c(cc3-c3sc5cc(/C=C6\C(=O)c7cscc7C6=C(C#N)C#N)sc5c32)C(c2ccc(CCCCCC)cc2)(c2ccc(CCCCCC)cc2)c2c-4sc3cc(/C=C4\C(=O)c5cscc5C4=C(C#N)C#N)sc23)cc1,1440.0,5.46,3.4,2.06,CCCCCCC(CCCC)Cc1ccc(-c2c3cc(-c4ccc(-c5sc(-c6ccc(C)s6)c6c5C(=O)c5c(CC(CC)CCCC)sc(CC(CC)CCCC)c5C6=O)s4)sc3c(-c3ccc(CC(CCCC)CCCCCC)cc3)c3cc(C)sc23)cc1,80.4,38.3,2.10 \,CCCCCCC(CCCC)Cc1ccc(-c2c3cc(-c4ccc(-c5sc(-c6ccc(C)s6)c6c5C(=O)c5c(CC(CC)CCCC)sc(CC(CC)CCCC)c5C6=O)s4)sc3c(-c3ccc(CC(CCCC)CCCCCC)cc3)c3cc(C)sc23)cc1.CCCCCCc1ccc(C2(c3ccc(CCCCCC)cc3)c3cc4c(cc3-c3sc5cc(/C=C6\C(=O)c7cscc7C6=C(C#N)C#N)sc5c32)C(c2ccc(CCCCCC)cc2)(c2ccc(CCCCCC)cc2)c2c-4sc3cc(/C=C4\C(=O)c5cscc5C4=C(C#N)C#N)sc23)cc1
835,383,12.4,12.0,17.1,0.78,0.93,5.62,3.96,1.66,CCCCCCc1ccc(C2(c3ccc(CCCCCC)cc3)c3cc4c(cc3-c3sc5cc(/C=C6\C(=O)c7cscc7C6=C(C#N)C#N)sc5c32)C(c2ccc(CCCCCC)cc2)(c2ccc(CCCCCC)cc2)c2c-4sc3cc(/C=C4\C(=O)c5cscc5C4=C(C#N)C#N)sc23)cc1,1440.0,5.46,3.41,2.05,CCCCCCC(CCCC)Cc1ccc(-c2c3cc(-c4ccc(-c5sc(-c6ccc(C)s6)c6c5C(=O)c5c(CC(CC)CCCC)sc(CC(CC)CCCC)c5C6=O)s4)sc3c(-c3ccc(CC(CCCC)CCCCCC)cc3)c3cc(C)sc23)cc1,106.0,55.8,1.90 \,CCCCCCC(CCCC)Cc1ccc(-c2c3cc(-c4ccc(-c5sc(-c6ccc(C)s6)c6c5C(=O)c5c(CC(CC)CCCC)sc(CC(CC)CCCC)c5C6=O)s4)sc3c(-c3ccc(CC(CCCC)CCCCCC)cc3)c3cc(C)sc23)cc1.CCCCCCc1ccc(C2(c3ccc(CCCCCC)cc3)c3cc4c(cc3-c3sc5cc(/C=C6\C(=O)c7cscc7C6=C(C#N)C#N)sc5c32)C(c2ccc(CCCCCC)cc2)(c2ccc(CCCCCC)cc2)c2c-4sc3cc(/C=C4\C(=O)c5cscc5C4=C(C#N)C#N)sc23)cc1
836,383,12.0,11.9,16.8,0.77,0.93,5.62,3.96,1.66,CCCCCCc1ccc(C2(c3ccc(CCCCCC)cc3)c3cc4c(cc3-c3sc5cc(/C=C6\C(=O)c7cscc7C6=C(C#N)C#N)sc5c32)C(c2ccc(CCCCCC)cc2)(c2ccc(CCCCCC)cc2)c2c-4sc3cc(/C=C4\C(=O)c5cscc5C4=C(C#N)C#N)sc23)cc1,1440.0,5.46,3.39,2.07,CCCCCCC(CCCC)Cc1ccc(-c2c3cc(-c4ccc(-c5sc(-c6ccc(C)s6)c6c5C(=O)c5c(CC(CC)CCCC)sc(CC(CC)CCCC)c5C6=O)s4)sc3c(-c3ccc(CC(CCCC)CCCCCC)cc3)c3cc(C)sc23)cc1,180.6,78.5,2.30 \,CCCCCCC(CCCC)Cc1ccc(-c2c3cc(-c4ccc(-c5sc(-c6ccc(C)s6)c6c5C(=O)c5c(CC(CC)CCCC)sc(CC(CC)CCCC)c5C6=O)s4)sc3c(-c3ccc(CC(CCCC)CCCCCC)cc3)c3cc(C)sc23)cc1.CCCCCCc1ccc(C2(c3ccc(CCCCCC)cc3)c3cc4c(cc3-c3sc5cc(/C=C6\C(=O)c7cscc7C6=C(C#N)C#N)sc5c32)C(c2ccc(CCCCCC)cc2)(c2ccc(CCCCCC)cc2)c2c-4sc3cc(/C=C4\C(=O)c5cscc5C4=C(C#N)C#N)sc23)cc1
837,384,7.91,7.69,12.47,0.637,0.996,5.64,3.87,1.77,CCCCCCc1ccc(C2(c3ccc(CCCCCC)cc3)c3cc4c(cc3-c3sc5cc(/C=C6\C(=O)c7ccccc7C6=C(C#N)C#N)sc5c32)C(c2ccc(CCCCCC)cc2)(c2ccc(CCCCCC)cc2)c2c-4sc3c2sc2cc(/C=C4\C(=O)c5ccccc5C4=C(C#N)C#N)sc23)cc1,1484.04,5.43,3.36,2.07,CCCCCCC(CCCC)Cc1ccc(-c2c3cc(-c4ccc(-c5sc(-c6ccc(C)s6)c6c5C(=O)c5c(CC(CC)CCCC)sc(CC(CC)CCCC)c5C6=O)s4)sc3c(-c3ccc(CC(CCCC)CCCCCC)cc3)c3cc(C)sc23)cc1,70.0,35.0,2.00 \,CCCCCCC(CCCC)Cc1ccc(-c2c3cc(-c4ccc(-c5sc(-c6ccc(C)s6)c6c5C(=O)c5c(CC(CC)CCCC)sc(CC(CC)CCCC)c5C6=O)s4)sc3c(-c3ccc(CC(CCCC)CCCCCC)cc3)c3cc(C)sc23)cc1.CCCCCCc1ccc(C2(c3ccc(CCCCCC)cc3)c3cc4c(cc3-c3sc5cc(/C=C6\C(=O)c7ccccc7C6=C(C#N)C#N)sc5c32)C(c2ccc(CCCCCC)cc2)(c2ccc(CCCCCC)cc2)c2c-4sc3c2sc2cc(/C=C4\C(=O)c5ccccc5C4=C(C#N)C#N)sc23)cc1
838,384,11.52,11.21,16.78,0.746,0.92,5.67,4.04,1.63,CCCCCCc1ccc(C2(c3ccc(CCCCCC)cc3)c3cc4c(cc3-c3sc5cc(/C=C6\C(=O)c7ccc(F)cc7C6=C(C#N)C#N)sc5c32)C(c2ccc(CCCCCC)cc2)(c2ccc(CCCCCC)cc2)c2c-4sc3c2sc2cc(/C=C4\C(=O)c5ccc(F)cc5C4=C(C#N)C#N)sc23)cc1,1520.02,5.43,3.36,2.07,CCCCCCC(CCCC)Cc1ccc(-c2c3cc(-c4ccc(-c5sc(-c6ccc(C)s6)c6c5C(=O)c5c(CC(CC)CCCC)sc(CC(CC)CCCC)c5C6=O)s4)sc3c(-c3ccc(CC(CCCC)CCCCCC)cc3)c3cc(C)sc23)cc1,70.0,35.0,2.00 \,CCCCCCC(CCCC)Cc1ccc(-c2c3cc(-c4ccc(-c5sc(-c6ccc(C)s6)c6c5C(=O)c5c(CC(CC)CCCC)sc(CC(CC)CCCC)c5C6=O)s4)sc3c(-c3ccc(CC(CCCC)CCCCCC)cc3)c3cc(C)sc23)cc1.CCCCCCc1ccc(C2(c3ccc(CCCCCC)cc3)c3cc4c(cc3-c3sc5cc(/C=C6\C(=O)c7ccc(F)cc7C6=C(C#N)C#N)sc5c32)C(c2ccc(CCCCCC)cc2)(c2ccc(CCCCCC)cc2)c2c-4sc3c2sc2cc(/C=C4\C(=O)c5ccc(F)cc5C4=C(C#N)C#N)sc23)cc1
839,384,12.05,11.89,19.36,0.721,0.863,5.69,4.12,1.57,CCCCCCc1ccc(C2(c3ccc(CCCCCC)cc3)c3cc4c(cc3-c3sc5cc(/C=C6\C(=O)c7cc(F)c(F)cc7C6=C(C#N)C#N)sc5c32)C(c2ccc(CCCCCC)cc2)(c2ccc(CCCCCC)cc2)c2c-4sc3c2sc2cc(/C=C4\C(=O)c5cc(F)c(F)cc5C4=C(C#N)C#N)sc23)cc1,1556.0,5.43,3.36,2.07,CCCCCCC(CCCC)Cc1ccc(-c2c3cc(-c4ccc(-c5sc(-c6ccc(C)s6)c6c5C(=O)c5c(CC(CC)CCCC)sc(CC(CC)CCCC)c5C6=O)s4)sc3c(-c3ccc(CC(CCCC)CCCCCC)cc3)c3cc(C)sc23)cc1,70.0,35.0,2.00 \,CCCCCCC(CCCC)Cc1ccc(-c2c3cc(-c4ccc(-c5sc(-c6ccc(C)s6)c6c5C(=O)c5c(CC(CC)CCCC)sc(CC(CC)CCCC)c5C6=O)s4)sc3c(-c3ccc(CC(CCCC)CCCCCC)cc3)c3cc(C)sc23)cc1.CCCCCCc1ccc(C2(c3ccc(CCCCCC)cc3)c3cc4c(cc3-c3sc5cc(/C=C6\C(=O)c7cc(F)c(F)cc7C6=C(C#N)C#N)sc5c32)C(c2ccc(CCCCCC)cc2)(c2ccc(CCCCCC)cc2)c2c-4sc3c2sc2cc(/C=C4\C(=O)c5cc(F)c(F)cc5C4=C(C#N)C#N)sc23)cc1
840,385,7.1,6.8,14.0,0.519,0.97,5.53,3.92,1.61,CCCCCCc1ccc(C2(c3ccc(CCCCCC)cc3)c3cc(/C=C4\C(=O)c5ccccc5C4=C(C#N)C#N)sc3-c3[se]c4cc5c6c([se]c5cc4c32)-c2sc(/C=C3\C(=O)c4ccccc4C3=C(C#N)C#N)cc2C6(c2ccc(CCCCCC)cc2)c2ccc(CCCCCC)cc2)cc1,1521.76,5.5,3.61,1.89,CCCCC(CC)Cc1sc(-c2c3cc(-c4ccc(-c5sc(-c6ccc(C)s6)c6c5C(=O)c5c(CC(CC)CCCC)sc(CC(CC)CCCC)c5C6=O)s4)sc3c(-c3cc(F)c(CC(CC)CCCC)s3)c3cc(C)sc23)cc1F,38.6,19.3,2.00 \,CCCCC(CC)Cc1sc(-c2c3cc(-c4ccc(-c5sc(-c6ccc(C)s6)c6c5C(=O)c5c(CC(CC)CCCC)sc(CC(CC)CCCC)c5C6=O)s4)sc3c(-c3cc(F)c(CC(CC)CCCC)s3)c3cc(C)sc23)cc1F.CCCCCCc1ccc(C2(c3ccc(CCCCCC)cc3)c3cc(/C=C4\C(=O)c5ccccc5C4=C(C#N)C#N)sc3-c3[se]c4cc5c6c([se]c5cc4c32)-c2sc(/C=C3\C(=O)c4ccccc4C3=C(C#N)C#N)cc2C6(c2ccc(CCCCCC)cc2)c2ccc(CCCCCC)cc2)cc1
841,385,12.5,12.3,20.3,0.691,0.89,5.63,3.99,1.64,O=C1C(C=CC(Br)=C2)=C2C(/C1=C/C(S3)=CC4=C3C5=C(C(C6=CC=C(CCCCCC)C=C6)4C7=CC=C(CCCCCC)C=C7)C8=C(C=C(C(C(C9=CC=C(CCCCCC)C=C9)%10C%11=CC=C(CCCCCC)C=C%11)=C([Se]%12)C%13=C%10C=C(/C=C%14/C(C%15=C(C=CC(Br)=C%15)C%14=O)=C(C#N)\\C#N)S%13)C%12=C8)[Se]5)=C(C#N)/C#N,1679.55,5.5,3.61,1.89,CCCCC(CC)Cc1sc(-c2c3cc(-c4ccc(-c5sc(-c6ccc(C)s6)c6c5C(=O)c5c(CC(CC)CCCC)sc(CC(CC)CCCC)c5C6=O)s4)sc3c(-c3cc(F)c(CC(CC)CCCC)s3)c3cc(C)sc23)cc1F,38.6,19.3,2.00 \,CCCCC(CC)Cc1sc(-c2c3cc(-c4ccc(-c5sc(-c6ccc(C)s6)c6c5C(=O)c5c(CC(CC)CCCC)sc(CC(CC)CCCC)c5C6=O)s4)sc3c(-c3cc(F)c(CC(CC)CCCC)s3)c3cc(C)sc23)cc1F.O=C1C(C=CC(Br)=C2)=C2C(/C1=C/C(S3)=CC4=C3C5=C(C(C6=CC=C(CCCCCC)C=C6)4C7=CC=C(CCCCCC)C=C7)C8=C(C=C(C(C(C9=CC=C(CCCCCC)C=C9)%10C%11=CC=C(CCCCCC)C=C%11)=C([Se]%12)C%13=C%10C=C(/C=C%14/C(C%15=C(C=CC(Br)=C%15)C%14=O)=C(C#N)\\C#N)S%13)C%12=C8)[Se]5)=C(C#N)/C#N
842,385,9.6,9.4,16.4,0.686,0.85,5.65,4.02,1.63,O=C1C(C=C(Br)C(Br)=C2)=C2C(/C1=C/C(S3)=CC4=C3C5=C(C(C6=CC=C(CCCCCC)C=C6)4C7=CC=C(CCCCCC)C=C7)C8=C(C=C(C(C(C9=CC=C(CCCCCC)C=C9)%10C%11=CC=C(CCCCCC)C=C%11)=C([Se]%12)C%13=C%10C=C(/C=C%14/C(C%15=C(C=C(Br)C(Br)=C%15)C%14=O)=C(C#N)\\C#N)S%13)C%12=C8)[Se]5)=C(C#N)/C#N,1837.34,5.5,3.61,1.89,CCCCC(CC)Cc1sc(-c2c3cc(-c4ccc(-c5sc(-c6ccc(C)s6)c6c5C(=O)c5c(CC(CC)CCCC)sc(CC(CC)CCCC)c5C6=O)s4)sc3c(-c3cc(F)c(CC(CC)CCCC)s3)c3cc(C)sc23)cc1F,38.6,19.3,2.00 \,CCCCC(CC)Cc1sc(-c2c3cc(-c4ccc(-c5sc(-c6ccc(C)s6)c6c5C(=O)c5c(CC(CC)CCCC)sc(CC(CC)CCCC)c5C6=O)s4)sc3c(-c3cc(F)c(CC(CC)CCCC)s3)c3cc(C)sc23)cc1F.O=C1C(C=C(Br)C(Br)=C2)=C2C(/C1=C/C(S3)=CC4=C3C5=C(C(C6=CC=C(CCCCCC)C=C6)4C7=CC=C(CCCCCC)C=C7)C8=C(C=C(C(C(C9=CC=C(CCCCCC)C=C9)%10C%11=CC=C(CCCCCC)C=C%11)=C([Se]%12)C%13=C%10C=C(/C=C%14/C(C%15=C(C=C(Br)C(Br)=C%15)C%14=O)=C(C#N)\\C#N)S%13)C%12=C8)[Se]5)=C(C#N)/C#N
843,386,1.1,0.6,3.2,0.335,0.92,5.67,4.06,1.61,CCCCCCc1cc(C2(c3ccc(CCCCCC)s3)c3cc4c(cc3-c3sc5cc(/C=C6\C(=O)c7ccccc7C6=C(C#N)C#N)sc5c32)C(c2ccc(CCCCCC)s2)(c2ccc(CCCCCC)s2)c2c-4sc3cc(/C=C4\C(=O)c5ccccc5C4=C(C#N)C#N)sc23)cs1,1452.04,5.47,3.39,2.08,CCCCCCc1c(C)sc(-c2cc3c(OCC(CC)CCCC)c4sc(C)cc4c(OCC(CC)CCCC)c3s2)c1F,29.0,2.0,14.50 \,CCCCCCc1c(C)sc(-c2cc3c(OCC(CC)CCCC)c4sc(C)cc4c(OCC(CC)CCCC)c3s2)c1F.CCCCCCc1cc(C2(c3ccc(CCCCCC)s3)c3cc4c(cc3-c3sc5cc(/C=C6\C(=O)c7ccccc7C6=C(C#N)C#N)sc5c32)C(c2ccc(CCCCCC)s2)(c2ccc(CCCCCC)s2)c2c-4sc3cc(/C=C4\C(=O)c5ccccc5C4=C(C#N)C#N)sc23)cs1
844,386,11.1,10.6,17.1,0.628,0.94,5.67,4.06,1.61,CCCCCCc1cc(C2(c3ccc(CCCCCC)s3)c3cc4c(cc3-c3sc5cc(/C=C6\C(=O)c7ccccc7C6=C(C#N)C#N)sc5c32)C(c2ccc(CCCCCC)s2)(c2ccc(CCCCCC)s2)c2c-4sc3cc(/C=C4\C(=O)c5ccccc5C4=C(C#N)C#N)sc23)cs1,1452.04,5.51,3.48,2.03,CCCCCCc1c(C)sc(-c2cc3c(-c4ccc(CC(CC)CCCC)s4)c4sc(C)cc4c(-c4ccc(CC(CC)CCCC)s4)c3s2)c1F,201.0,67.0,3.00 \,CCCCCCc1c(C)sc(-c2cc3c(-c4ccc(CC(CC)CCCC)s4)c4sc(C)cc4c(-c4ccc(CC(CC)CCCC)s4)c3s2)c1F.CCCCCCc1cc(C2(c3ccc(CCCCCC)s3)c3cc4c(cc3-c3sc5cc(/C=C6\C(=O)c7ccccc7C6=C(C#N)C#N)sc5c32)C(c2ccc(CCCCCC)s2)(c2ccc(CCCCCC)s2)c2c-4sc3cc(/C=C4\C(=O)c5ccccc5C4=C(C#N)C#N)sc23)cs1
845,387,11.1,10.9,18.03,0.703,0.86,5.7,4.14,1.56,CCCCCCc1ccc(C2(c3ccc(CCCCCC)cc3)c3cc4c(cc3-c3sc5cc(/C=C6\C(=O)c7ccc(Cl)cc7C6=C(C#N)C#N)sc5c32)C(c2ccc(CCCCCC)cc2)(c2ccc(CCCCCC)cc2)c2c-4sc3cc(/C=C4\C(=O)c5ccc(Cl)cc5C4=C(C#N)C#N)sc23)cc1,1496.84,5.43,3.36,2.07,CCCCCCC(CCCC)Cc1ccc(-c2c3cc(-c4ccc(-c5sc(-c6ccc(C)s6)c6c5C(=O)c5c(CC(CC)CCCC)sc(CC(CC)CCCC)c5C6=O)s4)sc3c(-c3ccc(CC(CCCC)CCCCCC)cc3)c3cc(C)sc23)cc1,70.0,35.0,2.00 \,CCCCCCC(CCCC)Cc1ccc(-c2c3cc(-c4ccc(-c5sc(-c6ccc(C)s6)c6c5C(=O)c5c(CC(CC)CCCC)sc(CC(CC)CCCC)c5C6=O)s4)sc3c(-c3ccc(CC(CCCC)CCCCCC)cc3)c3cc(C)sc23)cc1.CCCCCCc1ccc(C2(c3ccc(CCCCCC)cc3)c3cc4c(cc3-c3sc5cc(/C=C6\C(=O)c7ccc(Cl)cc7C6=C(C#N)C#N)sc5c32)C(c2ccc(CCCCCC)cc2)(c2ccc(CCCCCC)cc2)c2c-4sc3cc(/C=C4\C(=O)c5ccc(Cl)cc5C4=C(C#N)C#N)sc23)cc1
846,388,11.04,10.81,17.28,0.727,0.879,5.67,4.02,1.65,CCCCCCc1ccc(C2(c3ccc(CCCCCC)cc3)c3cc4c(cc3-c3sc5cc(/C=C6\C(=O)c7ccc(F)cc7C6=C(C#N)C#N)sc5c32)C(c2ccc(CCCCCC)cc2)(c2ccc(CCCCCC)cc2)c2c-4sc3cc(/C=C4\C(=O)c5ccc(F)cc5C4=C(C#N)C#N)sc23)cc1,1463.94,5.42,3.41,2.01,CCCCCCC(CCCC)Cc1ccc(-c2c3cc(-c4ccc(-c5sc(-c6ccc(C)s6)c6c5C(=O)c5c(CC(CC)CCCC)sc(CC(CC)CCCC)c5C6=O)s4)sc3c(-c3ccc(CC(CCCC)CCCCCC)cc3)c3cc(C)sc23)cc1,70.0,35.0,2.00 \,CCCCCCC(CCCC)Cc1ccc(-c2c3cc(-c4ccc(-c5sc(-c6ccc(C)s6)c6c5C(=O)c5c(CC(CC)CCCC)sc(CC(CC)CCCC)c5C6=O)s4)sc3c(-c3ccc(CC(CCCC)CCCCCC)cc3)c3cc(C)sc23)cc1.CCCCCCc1ccc(C2(c3ccc(CCCCCC)cc3)c3cc4c(cc3-c3sc5cc(/C=C6\C(=O)c7ccc(F)cc7C6=C(C#N)C#N)sc5c32)C(c2ccc(CCCCCC)cc2)(c2ccc(CCCCCC)cc2)c2c-4sc3cc(/C=C4\C(=O)c5ccc(F)cc5C4=C(C#N)C#N)sc23)cc1
847,389,8.33,8.02,13.89,0.686,0.874,5.84,4.06,1.78,CCCCCCc1ccc(C2(c3ccc(CCCCCC)cc3)c3cc4c(cc3-c3sc(/C=C5\C(=O)c6ccc(F)cc6C5=C(C#N)C#N)cc32)C(c2ccc(CCCCCC)cc2)(c2ccc(CCCCCC)cc2)c2cc(/C=C3\C(=O)c5ccc(F)cc5C3=C(C#N)C#N)sc2-4)cc1,1351.77,5.43,3.36,2.07,CCCCCCC(CCCC)Cc1ccc(-c2c3cc(-c4ccc(-c5sc(-c6ccc(C)s6)c6c5C(=O)c5c(CC(CC)CCCC)sc(CC(CC)CCCC)c5C6=O)s4)sc3c(-c3ccc(CC(CCCC)CCCCCC)cc3)c3cc(C)sc23)cc1,70.0,35.0,2.00 \,CCCCCCC(CCCC)Cc1ccc(-c2c3cc(-c4ccc(-c5sc(-c6ccc(C)s6)c6c5C(=O)c5c(CC(CC)CCCC)sc(CC(CC)CCCC)c5C6=O)s4)sc3c(-c3ccc(CC(CCCC)CCCCCC)cc3)c3cc(C)sc23)cc1.CCCCCCc1ccc(C2(c3ccc(CCCCCC)cc3)c3cc4c(cc3-c3sc(/C=C5\C(=O)c6ccc(F)cc6C5=C(C#N)C#N)cc32)C(c2ccc(CCCCCC)cc2)(c2ccc(CCCCCC)cc2)c2cc(/C=C3\C(=O)c5ccc(F)cc5C3=C(C#N)C#N)sc2-4)cc1
848,389,10.17,9.98,15.82,0.73,0.881,5.75,4.04,1.71,CCCCCCc1ccc(C2(c3ccc(CCCCCC)cc3)c3cc4c(cc3-c3sc(/C=C5\C(=O)c6ccc(F)cc6C5=C(C#N)C#N)cc32)C(c2ccc(CCCCCC)cc2)(c2ccc(CCCCCC)cc2)c2c-4sc3cc(/C=C4\C(=O)c5ccc(F)cc5C4=C(C#N)C#N)sc23)cc1,1407.85,5.43,3.36,2.07,CCCCCCC(CCCC)Cc1ccc(-c2c3cc(-c4ccc(-c5sc(-c6ccc(C)s6)c6c5C(=O)c5c(CC(CC)CCCC)sc(CC(CC)CCCC)c5C6=O)s4)sc3c(-c3ccc(CC(CCCC)CCCCCC)cc3)c3cc(C)sc23)cc1,70.0,35.0,2.00 \,CCCCCCC(CCCC)Cc1ccc(-c2c3cc(-c4ccc(-c5sc(-c6ccc(C)s6)c6c5C(=O)c5c(CC(CC)CCCC)sc(CC(CC)CCCC)c5C6=O)s4)sc3c(-c3ccc(CC(CCCC)CCCCCC)cc3)c3cc(C)sc23)cc1.CCCCCCc1ccc(C2(c3ccc(CCCCCC)cc3)c3cc4c(cc3-c3sc(/C=C5\C(=O)c6ccc(F)cc6C5=C(C#N)C#N)cc32)C(c2ccc(CCCCCC)cc2)(c2ccc(CCCCCC)cc2)c2c-4sc3cc(/C=C4\C(=O)c5ccc(F)cc5C4=C(C#N)C#N)sc23)cc1
849,389,12.03,11.78,17.63,0.745,0.916,5.69,4.01,1.68,CCCCCCc1ccc(C2(c3ccc(CCCCCC)cc3)c3cc4c(cc3-c3sc(/C=C5\C(=O)c6ccc(F)cc6C5=C(C#N)C#N)cc32)C(c2ccc(CCCCCC)cc2)(c2ccc(CCCCCC)cc2)c2c-4sc3c2sc2cc(/C=C4\C(=O)c5ccc(F)cc5C4=C(C#N)C#N)sc23)cc1,1463.94,5.43,3.36,2.07,CCCCCCC(CCCC)Cc1ccc(-c2c3cc(-c4ccc(-c5sc(-c6ccc(C)s6)c6c5C(=O)c5c(CC(CC)CCCC)sc(CC(CC)CCCC)c5C6=O)s4)sc3c(-c3ccc(CC(CCCC)CCCCCC)cc3)c3cc(C)sc23)cc1,70.0,35.0,2.00 \,CCCCCCC(CCCC)Cc1ccc(-c2c3cc(-c4ccc(-c5sc(-c6ccc(C)s6)c6c5C(=O)c5c(CC(CC)CCCC)sc(CC(CC)CCCC)c5C6=O)s4)sc3c(-c3ccc(CC(CCCC)CCCCCC)cc3)c3cc(C)sc23)cc1.CCCCCCc1ccc(C2(c3ccc(CCCCCC)cc3)c3cc4c(cc3-c3sc(/C=C5\C(=O)c6ccc(F)cc6C5=C(C#N)C#N)cc32)C(c2ccc(CCCCCC)cc2)(c2ccc(CCCCCC)cc2)c2c-4sc3c2sc2cc(/C=C4\C(=O)c5ccc(F)cc5C4=C(C#N)C#N)sc23)cc1
850,390,10.9,10.65,17.51,0.75,0.83,5.71,4.0,1.71,CCCCCCc1ccc(C2(c3ccc(CCCCCC)cc3)c3cc4c(cc3-c3[se]c(/C=C5\C(=O)c6ccc(F)cc6C5=C(C#N)C#N)cc32)C(c2ccc(CCCCCC)cc2)(c2ccc(CCCCCC)cc2)c2c-4sc3cc(/C=C4\C(=O)c5ccc(F)cc5C4=C(C#N)C#N)sc23)cc1,1454.75,5.43,3.36,2.07,CCCCCCC(CCCC)Cc1ccc(-c2c3cc(-c4ccc(-c5sc(-c6ccc(C)s6)c6c5C(=O)c5c(CC(CC)CCCC)sc(CC(CC)CCCC)c5C6=O)s4)sc3c(-c3ccc(CC(CCCC)CCCCCC)cc3)c3cc(C)sc23)cc1,70.0,35.0,2.00 \,CCCCCCC(CCCC)Cc1ccc(-c2c3cc(-c4ccc(-c5sc(-c6ccc(C)s6)c6c5C(=O)c5c(CC(CC)CCCC)sc(CC(CC)CCCC)c5C6=O)s4)sc3c(-c3ccc(CC(CCCC)CCCCCC)cc3)c3cc(C)sc23)cc1.CCCCCCc1ccc(C2(c3ccc(CCCCCC)cc3)c3cc4c(cc3-c3[se]c(/C=C5\C(=O)c6ccc(F)cc6C5=C(C#N)C#N)cc32)C(c2ccc(CCCCCC)cc2)(c2ccc(CCCCCC)cc2)c2c-4sc3cc(/C=C4\C(=O)c5ccc(F)cc5C4=C(C#N)C#N)sc23)cc1
851,390,12.24,11.99,18.02,0.759,0.895,5.66,3.97,1.69,CCCCCCc1ccc(C2(c3ccc(CCCCCC)cc3)c3cc4c(cc3-c3[se]c(/C=C5\C(=O)c6ccc(F)cc6C5=C(C#N)C#N)cc32)C(c2ccc(CCCCCC)cc2)(c2ccc(CCCCCC)cc2)c2c-4sc3c2sc2cc(/C=C4\C(=O)c5ccc(F)cc5C4=C(C#N)C#N)sc23)cc1,1510.84,5.43,3.36,2.07,CCCCCCC(CCCC)Cc1ccc(-c2c3cc(-c4ccc(-c5sc(-c6ccc(C)s6)c6c5C(=O)c5c(CC(CC)CCCC)sc(CC(CC)CCCC)c5C6=O)s4)sc3c(-c3ccc(CC(CCCC)CCCCCC)cc3)c3cc(C)sc23)cc1,70.0,35.0,2.00 \,CCCCCCC(CCCC)Cc1ccc(-c2c3cc(-c4ccc(-c5sc(-c6ccc(C)s6)c6c5C(=O)c5c(CC(CC)CCCC)sc(CC(CC)CCCC)c5C6=O)s4)sc3c(-c3ccc(CC(CCCC)CCCCCC)cc3)c3cc(C)sc23)cc1.CCCCCCc1ccc(C2(c3ccc(CCCCCC)cc3)c3cc4c(cc3-c3[se]c(/C=C5\C(=O)c6ccc(F)cc6C5=C(C#N)C#N)cc32)C(c2ccc(CCCCCC)cc2)(c2ccc(CCCCCC)cc2)c2c-4sc3c2sc2cc(/C=C4\C(=O)c5ccc(F)cc5C4=C(C#N)C#N)sc23)cc1
852,391,9.82,9.58,17.4,0.645,0.87,5.41,3.86,1.55,CCCCCCc1ccc(C2(c3ccc(CCCCCC)cc3)c3cc(/C=C4\C(=O)c5ccccc5C4=C(C#N)C#N)sc3-c3sc4c(OCC(CC)CCCCC)c5c6c(sc5c(OCC(CC)CCCC)c4c32)-c2sc(/C=C3\C(=O)c4ccccc4C3=C(C#N)C#N)cc2C6(c2ccc(CCCCCC)cc2)c2ccc(CCCCCC)cc2)cc1,1698.41,5.32,3.08,2.24,CCCCCCCCCCCCSc1ccc(-c2c3cc(-c4ccc(-c5c(F)c(F)c(-c6ccc(C)s6)c6nn(CC(CCCCCC)CCCCCCCC)nc56)s4)sc3c(-c3ccc(SCCCCCCCCCCCC)s3)c3cc(C)sc23)s1,140.0,70.0,2.00 \,CCCCCCCCCCCCSc1ccc(-c2c3cc(-c4ccc(-c5c(F)c(F)c(-c6ccc(C)s6)c6nn(CC(CCCCCC)CCCCCCCC)nc56)s4)sc3c(-c3ccc(SCCCCCCCCCCCC)s3)c3cc(C)sc23)s1.CCCCCCc1ccc(C2(c3ccc(CCCCCC)cc3)c3cc(/C=C4\C(=O)c5ccccc5C4=C(C#N)C#N)sc3-c3sc4c(OCC(CC)CCCCC)c5c6c(sc5c(OCC(CC)CCCC)c4c32)-c2sc(/C=C3\C(=O)c4ccccc4C3=C(C#N)C#N)cc2C6(c2ccc(CCCCCC)cc2)c2ccc(CCCCCC)cc2)cc1
853,391,8.69,8.59,15.38,0.687,0.82,5.72,3.91,1.81,CCCCCCC1(CCCCCC)c2cc3c(cc2-c2sc(/C=C4\C(=O)c5ccccc5C4=C(C#N)C#N)cc21)C(CCCCCC)(CCCCCC)c1cc(/C=C2\C(=O)c4ccccc4C2=C(C#N)C#N)sc1-3,1011.4,5.32,3.08,2.24,CCCCCCCCCCCCSc1ccc(-c2c3cc(-c4ccc(-c5c(F)c(F)c(-c6ccc(C)s6)c6nn(CC(CCCCCC)CCCCCCCC)nc56)s4)sc3c(-c3ccc(SCCCCCCCCCCCC)s3)c3cc(C)sc23)s1,140.0,70.0,2.00 \,CCCCCCCCCCCCSc1ccc(-c2c3cc(-c4ccc(-c5c(F)c(F)c(-c6ccc(C)s6)c6nn(CC(CCCCCC)CCCCCCCC)nc56)s4)sc3c(-c3ccc(SCCCCCCCCCCCC)s3)c3cc(C)sc23)s1.CCCCCCC1(CCCCCC)c2cc3c(cc2-c2sc(/C=C4\C(=O)c5ccccc5C4=C(C#N)C#N)cc21)C(CCCCCC)(CCCCCC)c1cc(/C=C2\C(=O)c4ccccc4C2=C(C#N)C#N)sc1-3
854,392,10.72,10.51,22.3,0.677,0.71,5.46,3.9,1.56,CCCCCCc1ccc(C2(c3ccc(CCCCCC)cc3)Oc3c(sc4c5c(sc34)-c3sc4cc(/C=C6\C(=O)c7cc(F)c(F)cc7C6=C(C#N)C#N)sc4c3C(c3ccc(CCCCCC)cc3)(c3ccc(CCCCCC)cc3)O5)-c3sc4cc(/C=C5\C(=O)c6cc(F)c(F)cc6C5=C(C#N)C#N)sc4c32)cc1,1594.02,5.22,3.4,1.82,CCCCC(CC)COC(=O)c1sc2c(-c3cc4c(-c5ccc(CC(CC)CCCC)s5)c5sc(C)cc5c(-c5ccc(CC(CC)CCCC)s5)c4s3)sc(C)c2c1F,124.0,72.9,1.70 \,CCCCC(CC)COC(=O)c1sc2c(-c3cc4c(-c5ccc(CC(CC)CCCC)s5)c5sc(C)cc5c(-c5ccc(CC(CC)CCCC)s5)c4s3)sc(C)c2c1F.CCCCCCc1ccc(C2(c3ccc(CCCCCC)cc3)Oc3c(sc4c5c(sc34)-c3sc4cc(/C=C6\C(=O)c7cc(F)c(F)cc7C6=C(C#N)C#N)sc4c3C(c3ccc(CCCCCC)cc3)(c3ccc(CCCCCC)cc3)O5)-c3sc4cc(/C=C5\C(=O)c6cc(F)c(F)cc6C5=C(C#N)C#N)sc4c32)cc1
855,392,10.46,10.32,22.12,0.643,0.736,5.44,4.19,1.25,CCCCCCc1ccc(C2(c3ccc(CCCCCC)cc3)c3cc4c(cc3-c3sc(-c5sc(/C=C6\C(=O)c7cc(F)c(F)cc7C6=C(C#N)C#N)cc5OCC(CC)CCCC)cc32)C(c2ccc(CCCCCC)cc2)(c2ccc(CCCCCC)cc2)c2cc(-c3sc(/C=C5\C(=O)c6cc(F)c(F)cc6C5=C(C#N)C#N)cc3OCC(CC)CCCC)sc2-4)cc1,1808.42,5.22,3.4,1.82,CCCCC(CC)COC(=O)c1sc2c(-c3cc4c(-c5ccc(CC(CC)CCCC)s5)c5sc(C)cc5c(-c5ccc(CC(CC)CCCC)s5)c4s3)sc(C)c2c1F,124.0,72.9,1.70 \,CCCCC(CC)COC(=O)c1sc2c(-c3cc4c(-c5ccc(CC(CC)CCCC)s5)c5sc(C)cc5c(-c5ccc(CC(CC)CCCC)s5)c4s3)sc(C)c2c1F.CCCCCCc1ccc(C2(c3ccc(CCCCCC)cc3)c3cc4c(cc3-c3sc(-c5sc(/C=C6\C(=O)c7cc(F)c(F)cc7C6=C(C#N)C#N)cc5OCC(CC)CCCC)cc32)C(c2ccc(CCCCCC)cc2)(c2ccc(CCCCCC)cc2)c2cc(-c3sc(/C=C5\C(=O)c6cc(F)c(F)cc6C5=C(C#N)C#N)cc3OCC(CC)CCCC)sc2-4)cc1
856,393,3.74,3.61,14.94,0.465,0.54,5.58,3.98,1.6,CCCCCCc1ccc(C2(c3ccc(CCCCCC)cc3)c3cc4c(cc3-c3sc5cc(/C=C6\C(=O)c7ccc(C)cc7C6=C(C#N)C#N)sc5c32)C(c2ccc(CCCCCC)cc2)(c2ccc(CCCCCC)cc2)c2c-4sc3cc(/C=C4\C(=O)c5ccc(C)cc5C4=C(C#N)C#N)sc23)cc1,1456.01,5.31,3.5,1.81,CCCCC(CC)Cc1ccc(-c2c3cc(-c4ccc(-c5sc(-c6ccc(C)s6)c6c5C(=O)c5c(CC(CC)CCCC)sc(CC(CC)CCCC)c5C6=O)s4)sc3c(-c3ccc(CC(CC)CCCC)s3)c3cc(C)sc23)s1,117.0,58.5,2.00 \,CCCCC(CC)Cc1ccc(-c2c3cc(-c4ccc(-c5sc(-c6ccc(C)s6)c6c5C(=O)c5c(CC(CC)CCCC)sc(CC(CC)CCCC)c5C6=O)s4)sc3c(-c3ccc(CC(CC)CCCC)s3)c3cc(C)sc23)s1.CCCCCCc1ccc(C2(c3ccc(CCCCCC)cc3)c3cc4c(cc3-c3sc5cc(/C=C6\C(=O)c7ccc(C)cc7C6=C(C#N)C#N)sc5c32)C(c2ccc(CCCCCC)cc2)(c2ccc(CCCCCC)cc2)c2c-4sc3cc(/C=C4\C(=O)c5ccc(C)cc5C4=C(C#N)C#N)sc23)cc1
857,394,11.15,10.66,16.59,0.675,0.952,5.51,3.91,1.6,CCCCCCc1ccc(C2(c3ccc(CCCCCC)cc3)c3cc4c(cc3-c3sc5cc(/C=C6\C(=O)c7ccc(C)cc7C6=C(C#N)C#N)sc5c32)C(c2ccc(CCCCCC)cc2)(c2ccc(CCCCCC)cc2)c2c-4sc3cc(/C=C4\C(=O)c5ccc(C)cc5C4=C(C#N)C#N)sc23)cc1,1456.01,5.21,3.41,1.8,CCCCC(CC)Cc1ccc(-c2c3cc(-c4ccc(-c5sc(-c6ccc(C)s6)c6c5C(=O)c5c(CC(CC)CCCC)sc(CC(CC)CCCC)c5C6=O)s4)sc3c(-c3ccc(CC(CC)CCCC)s3)c3cc(C)sc23)s1,117.0,58.5,2.00 \,CCCCC(CC)Cc1ccc(-c2c3cc(-c4ccc(-c5sc(-c6ccc(C)s6)c6c5C(=O)c5c(CC(CC)CCCC)sc(CC(CC)CCCC)c5C6=O)s4)sc3c(-c3ccc(CC(CC)CCCC)s3)c3cc(C)sc23)s1.CCCCCCc1ccc(C2(c3ccc(CCCCCC)cc3)c3cc4c(cc3-c3sc5cc(/C=C6\C(=O)c7ccc(C)cc7C6=C(C#N)C#N)sc5c32)C(c2ccc(CCCCCC)cc2)(c2ccc(CCCCCC)cc2)c2c-4sc3cc(/C=C4\C(=O)c5ccc(C)cc5C4=C(C#N)C#N)sc23)cc1
858,395,11.73,11.45,17.53,0.712,0.94,5.53,3.95,1.58,CCCCCCc1cccc(C2(c3cccc(CCCCCC)c3)c3cc4c(cc3-c3sc5cc(/C=C6\C(=O)c7ccccc7C6=C(C#N)C#N)sc5c32)C(c2cccc(CCCCCC)c2)(c2cccc(CCCCCC)c2)c2c-4sc3cc(/C=C4\C(=O)c5ccccc5C4=C(C#N)C#N)sc23)c1,1427.96,5.39,3.24,2.15,CCCCCCCCC(CCCCCC)Cn1nc2c(-c3ccc(C)s3)c(F)c(F)c(-c3ccc(-c4cc5c(-c6ccc([Si](CCC)(CCC)CCC)s6)c6sc(C)cc6c(-c6ccc([Si](CCC)(CCC)CCC)s6)c5s4)s3)c2n1,47.0,23.5,2.00 \,CCCCCCCCC(CCCCCC)Cn1nc2c(-c3ccc(C)s3)c(F)c(F)c(-c3ccc(-c4cc5c(-c6ccc([Si](CCC)(CCC)CCC)s6)c6sc(C)cc6c(-c6ccc([Si](CCC)(CCC)CCC)s6)c5s4)s3)c2n1.CCCCCCc1cccc(C2(c3cccc(CCCCCC)c3)c3cc4c(cc3-c3sc5cc(/C=C6\C(=O)c7ccccc7C6=C(C#N)C#N)sc5c32)C(c2cccc(CCCCCC)c2)(c2cccc(CCCCCC)c2)c2c-4sc3cc(/C=C4\C(=O)c5ccccc5C4=C(C#N)C#N)sc23)c1
859,395,11.41,11.27,17.11,0.695,0.96,5.53,3.95,1.58,CCCCCCc1cccc(C2(c3cccc(CCCCCC)c3)c3cc4c(cc3-c3sc5cc(/C=C6\C(=O)c7ccccc7C6=C(C#N)C#N)sc5c32)C(c2cccc(CCCCCC)c2)(c2cccc(CCCCCC)c2)c2c-4sc3cc(/C=C4\C(=O)c5ccccc5C4=C(C#N)C#N)sc23)c1,1427.96,5.49,3.66,1.83,CCCCCCCCC(CCCCCC)Cn1nc2c(-c3ccc(C)s3)c(F)c(F)c(-c3ccc(-c4cc5c(-c6ccc([Si](CCC)(CCC)CCC)[se]6)c6sc(C)cc6c(-c6ccc([Si](CCC)(CCC)CCC)[se]6)c5s4)s3)c2n1,42.0,22.6,1.86 \,CCCCCCCCC(CCCCCC)Cn1nc2c(-c3ccc(C)s3)c(F)c(F)c(-c3ccc(-c4cc5c(-c6ccc([Si](CCC)(CCC)CCC)[se]6)c6sc(C)cc6c(-c6ccc([Si](CCC)(CCC)CCC)[se]6)c5s4)s3)c2n1.CCCCCCc1cccc(C2(c3cccc(CCCCCC)c3)c3cc4c(cc3-c3sc5cc(/C=C6\C(=O)c7ccccc7C6=C(C#N)C#N)sc5c32)C(c2cccc(CCCCCC)c2)(c2cccc(CCCCCC)c2)c2c-4sc3cc(/C=C4\C(=O)c5ccccc5C4=C(C#N)C#N)sc23)c1
860,395,11.04,10.81,17.04,0.712,0.91,5.53,3.95,1.58,CCCCCCc1cccc(C2(c3cccc(CCCCCC)c3)c3cc4c(cc3-c3sc5cc(/C=C6\C(=O)c7ccccc7C6=C(C#N)C#N)sc5c32)C(c2cccc(CCCCCC)c2)(c2cccc(CCCCCC)c2)c2c-4sc3cc(/C=C4\C(=O)c5ccccc5C4=C(C#N)C#N)sc23)c1,1427.96,5.41,3.66,1.75,CCCCCCCCC(CCCCCC)Cn1nc2c(-c3ccc(C)[se]3)c(F)c(F)c(-c3ccc(-c4cc5c(-c6ccc([Si](CCC)(CCC)CCC)s6)c6sc(C)cc6c(-c6ccc([Si](CCC)(CCC)CCC)s6)c5s4)[se]3)c2n1,27.1,16.2,1.67 \,CCCCCCCCC(CCCCCC)Cn1nc2c(-c3ccc(C)[se]3)c(F)c(F)c(-c3ccc(-c4cc5c(-c6ccc([Si](CCC)(CCC)CCC)s6)c6sc(C)cc6c(-c6ccc([Si](CCC)(CCC)CCC)s6)c5s4)[se]3)c2n1.CCCCCCc1cccc(C2(c3cccc(CCCCCC)c3)c3cc4c(cc3-c3sc5cc(/C=C6\C(=O)c7ccccc7C6=C(C#N)C#N)sc5c32)C(c2cccc(CCCCCC)c2)(c2cccc(CCCCCC)c2)c2c-4sc3cc(/C=C4\C(=O)c5ccccc5C4=C(C#N)C#N)sc23)c1
861,396,6.4,6.3,10.5,0.58,1.04,5.9,3.7,2.2,CCCCC(CC)Cn1c2cc3c(=O)n(C(CC)CC)c(=O)c4ccc5c6c(-c7cc8c(=O)n(C(CC)CC)c(=O)c9cc%10c%11c(c7c7ccc%12c(=O)n(C(CC)CC)c(=O)c%13cc(c%11c7c%12%13)n%10CC(CC)CCCC)c89)cc7c(=O)n(C(CC)CC)c(=O)c8cc1c(c6c78)c2c5c43,1309.66,5.4,3.1,2.3,CCCCC(CC)Cc1ccc(-c2c3cc(-c4ccc(-c5c(F)c(F)c(-c6ccc(C)s6)c6nc(-c7cc(F)c(CC(CC)CCCC)s7)c(-c7cc(F)c(CC(CC)CCCC)s7)nc56)s4)sc3c(-c3ccc(CC(CC)CCCC)s3)c3cc(C)sc23)s1,50.0,25.0,2.00 \,CCCCC(CC)Cc1ccc(-c2c3cc(-c4ccc(-c5c(F)c(F)c(-c6ccc(C)s6)c6nc(-c7cc(F)c(CC(CC)CCCC)s7)c(-c7cc(F)c(CC(CC)CCCC)s7)nc56)s4)sc3c(-c3ccc(CC(CC)CCCC)s3)c3cc(C)sc23)s1.CCCCC(CC)Cn1c2cc3c(=O)n(C(CC)CC)c(=O)c4ccc5c6c(-c7cc8c(=O)n(C(CC)CC)c(=O)c9cc%10c%11c(c7c7ccc%12c(=O)n(C(CC)CC)c(=O)c%13cc(c%11c7c%12%13)n%10CC(CC)CCCC)c89)cc7c(=O)n(C(CC)CC)c(=O)c8cc1c(c6c78)c2c5c43
862,396,6.4,6.4,11.75,0.53,1.04,5.9,3.7,2.2,CCCCC(CC)Cn1c2cc3c(=O)n(C(CC)CC)c(=O)c4ccc5c6c(-c7cc8c(=O)n(C(CC)CC)c(=O)c9cc%10c%11c(c7c7ccc%12c(=O)n(C(CC)CC)c(=O)c%13cc(c%11c7c%12%13)n%10CC(CC)CCCC)c89)cc7c(=O)n(C(CC)CC)c(=O)c8cc1c(c6c78)c2c5c43,1309.66,5.45,3.69,1.76,CCCCCCCCC(CCCCCC)COc1cc(-c2ccc(-c3c(F)c(F)c(C)c4nsnc34)s2)c(OCC(CCCCCC)CCCCCCCC)cc1-c1ccc(C)s1,119.3,42.6,2.80 \,CCCCCCCCC(CCCCCC)COc1cc(-c2ccc(-c3c(F)c(F)c(C)c4nsnc34)s2)c(OCC(CCCCCC)CCCCCCCC)cc1-c1ccc(C)s1.CCCCC(CC)Cn1c2cc3c(=O)n(C(CC)CC)c(=O)c4ccc5c6c(-c7cc8c(=O)n(C(CC)CC)c(=O)c9cc%10c%11c(c7c7ccc%12c(=O)n(C(CC)CC)c(=O)c%13cc(c%11c7c%12%13)n%10CC(CC)CCCC)c89)cc7c(=O)n(C(CC)CC)c(=O)c8cc1c(c6c78)c2c5c43
863,396,7.2,7.1,13.32,0.59,0.91,5.5,3.9,1.6,CCCCCCc1ccc(C2(c3ccc(CCCCCC)cc3)c3cc4c(cc3-c3sc5cc(/C=C6\C(=O)c7ccc(C)cc7C6=C(C#N)C#N)sc5c32)C(c2ccc(CCCCCC)cc2)(c2ccc(CCCCCC)cc2)c2c-4sc3cc(/C=C4\C(=O)c5ccc(C)cc5C4=C(C#N)C#N)sc23)cc1,1456.01,5.45,3.69,1.76,CCCCCCCCC(CCCCCC)COc1cc(-c2ccc(-c3c(F)c(F)c(C)c4nsnc34)s2)c(OCC(CCCCCC)CCCCCCCC)cc1-c1ccc(C)s1,119.3,42.6,2.80 \,CCCCCCCCC(CCCCCC)COc1cc(-c2ccc(-c3c(F)c(F)c(C)c4nsnc34)s2)c(OCC(CCCCCC)CCCCCCCC)cc1-c1ccc(C)s1.CCCCCCc1ccc(C2(c3ccc(CCCCCC)cc3)c3cc4c(cc3-c3sc5cc(/C=C6\C(=O)c7ccc(C)cc7C6=C(C#N)C#N)sc5c32)C(c2ccc(CCCCCC)cc2)(c2ccc(CCCCCC)cc2)c2c-4sc3cc(/C=C4\C(=O)c5ccc(C)cc5C4=C(C#N)C#N)sc23)cc1
864,397,5.76,5.34,11.47,0.55,0.92,5.63,4.05,1.58,CCCCCCc1ccc(C2(c3ccc(CCCCCC)cc3)c3cc4c(cc3-c3sc5cc(/C=C6\C(=O)c7ccccc7C6=C(C#N)C#N)sc5c32)C(c2ccc(CCCCCC)cc2)(c2ccc(CCCCCC)cc2)c2c-4sc3cc(/C=C4\C(=O)c5ccccc5C4=C(C#N)C#N)sc23)cc1,1427.96,5.23,3.35,1.88,CCCCCCCCc1c(C)sc2cc(-c3sc(-c4cc5sc(-c6cc7c(-c8ccc(CC(CC)CCCC)s8)c8sc(C)cc8c(-c8ccc(CC(CC)CCCC)s8)c7s6)c(CCCCCCCC)c5s4)c4c3C(=O)N(CC(CCCCCC)CCCCCCCC)C4=O)sc12,107.0,18.0,5.94 \,CCCCCCCCc1c(C)sc2cc(-c3sc(-c4cc5sc(-c6cc7c(-c8ccc(CC(CC)CCCC)s8)c8sc(C)cc8c(-c8ccc(CC(CC)CCCC)s8)c7s6)c(CCCCCCCC)c5s4)c4c3C(=O)N(CC(CCCCCC)CCCCCCCC)C4=O)sc12.CCCCCCc1ccc(C2(c3ccc(CCCCCC)cc3)c3cc4c(cc3-c3sc5cc(/C=C6\C(=O)c7ccccc7C6=C(C#N)C#N)sc5c32)C(c2ccc(CCCCCC)cc2)(c2ccc(CCCCCC)cc2)c2c-4sc3cc(/C=C4\C(=O)c5ccccc5C4=C(C#N)C#N)sc23)cc1
865,397,8.27,7.9,14.79,0.6,0.93,5.63,4.05,1.58,CCCCCCc1ccc(C2(c3ccc(CCCCCC)cc3)c3cc4c(cc3-c3sc5cc(/C=C6\C(=O)c7ccccc7C6=C(C#N)C#N)sc5c32)C(c2ccc(CCCCCC)cc2)(c2ccc(CCCCCC)cc2)c2c-4sc3cc(/C=C4\C(=O)c5ccccc5C4=C(C#N)C#N)sc23)cc1,1427.96,5.23,3.37,1.86,CCCCCCCCc1c(C)sc2cc(-c3sc(-c4cc5sc(-c6cc7c(-c8ccc(CC(CC)CCCC)s8)c8sc(C)cc8c(-c8ccc(CC(CC)CCCC)s8)c7s6)c(CCCCCCCC)c5s4)c4c3C(=O)N(CC(CCCCCC)CCCCCCCC)C4=O)sc12,345.0,40.0,8.63 \,CCCCCCCCc1c(C)sc2cc(-c3sc(-c4cc5sc(-c6cc7c(-c8ccc(CC(CC)CCCC)s8)c8sc(C)cc8c(-c8ccc(CC(CC)CCCC)s8)c7s6)c(CCCCCCCC)c5s4)c4c3C(=O)N(CC(CCCCCC)CCCCCCCC)C4=O)sc12.CCCCCCc1ccc(C2(c3ccc(CCCCCC)cc3)c3cc4c(cc3-c3sc5cc(/C=C6\C(=O)c7ccccc7C6=C(C#N)C#N)sc5c32)C(c2ccc(CCCCCC)cc2)(c2ccc(CCCCCC)cc2)c2c-4sc3cc(/C=C4\C(=O)c5ccccc5C4=C(C#N)C#N)sc23)cc1
866,397,11.05,10.78,17.52,0.68,0.93,5.63,4.05,1.58,CCCCCCc1ccc(C2(c3ccc(CCCCCC)cc3)c3cc4c(cc3-c3sc5cc(/C=C6\C(=O)c7ccccc7C6=C(C#N)C#N)sc5c32)C(c2ccc(CCCCCC)cc2)(c2ccc(CCCCCC)cc2)c2c-4sc3cc(/C=C4\C(=O)c5ccccc5C4=C(C#N)C#N)sc23)cc1,1427.96,5.23,3.37,1.86,CCCCCCCCc1c(C)sc2cc(-c3sc(-c4cc5sc(-c6cc7c(-c8ccc(CC(CC)CCCC)s8)c8sc(C)cc8c(-c8ccc(CC(CC)CCCC)s8)c7s6)c(CCCCCCCC)c5s4)c4c3C(=O)N(CC(CCCCCC)CCCCCCCC)C4=O)sc12,505.0,90.0,5.61 \,CCCCCCCCc1c(C)sc2cc(-c3sc(-c4cc5sc(-c6cc7c(-c8ccc(CC(CC)CCCC)s8)c8sc(C)cc8c(-c8ccc(CC(CC)CCCC)s8)c7s6)c(CCCCCCCC)c5s4)c4c3C(=O)N(CC(CCCCCC)CCCCCCCC)C4=O)sc12.CCCCCCc1ccc(C2(c3ccc(CCCCCC)cc3)c3cc4c(cc3-c3sc5cc(/C=C6\C(=O)c7ccccc7C6=C(C#N)C#N)sc5c32)C(c2ccc(CCCCCC)cc2)(c2ccc(CCCCCC)cc2)c2c-4sc3cc(/C=C4\C(=O)c5ccccc5C4=C(C#N)C#N)sc23)cc1
867,398,9.19,9.02,15.85,0.64,0.9,5.51,3.78,1.73,CCCCCCc1ccc(C2(c3ccc(CCCCCC)cc3)c3cc4c(cc3-c3sc5cc(/C=C6\C(=O)c7ccccc7C6=C(C#N)C#N)sc5c32)C(c2ccc(CCCCCC)cc2)(c2ccc(CCCCCC)cc2)c2c-4sc3cc(/C=C4\C(=O)c5ccccc5C4=C(C#N)C#N)sc23)cc1,1427.96,5.33,2.92,2.41,CCCCC(CC)Cc1ccc(-c2c3cc(-c4ccc(-c5sc(-c6ccc(C)s6)c6c5C(=O)c5c(CC(CC)CCCC)sc(CC(CC)CCCC)c5C6=O)s4)sc3c(-c3ccc(CC(CC)CCCC)s3)c3cc(C)sc23)s1,117.0,58.5,2.00 \,CCCCC(CC)Cc1ccc(-c2c3cc(-c4ccc(-c5sc(-c6ccc(C)s6)c6c5C(=O)c5c(CC(CC)CCCC)sc(CC(CC)CCCC)c5C6=O)s4)sc3c(-c3ccc(CC(CC)CCCC)s3)c3cc(C)sc23)s1.CCCCCCc1ccc(C2(c3ccc(CCCCCC)cc3)c3cc4c(cc3-c3sc5cc(/C=C6\C(=O)c7ccccc7C6=C(C#N)C#N)sc5c32)C(c2ccc(CCCCCC)cc2)(c2ccc(CCCCCC)cc2)c2c-4sc3cc(/C=C4\C(=O)c5ccccc5C4=C(C#N)C#N)sc23)cc1
868,399,9.16,9.07,15.37,0.59,1.01,5.59,3.88,1.71,CCCCC(CC)Cn1c2ccc(-c3ccc(/C=C4/SC(=S)N(CC)C4=O)c4nsnc34)cc2c2cc3c(cc21)c1cc(-c2ccc(/C=C4/SC(=S)N(CC)C4=O)c4nsnc24)ccc1n3CC(CC)CCCC,1091.52,5.27,3.78,1.49,O=C(N(CCCCCCCCCCCCCCCC)C(C1=CC=C(C)C=N1)=C23)C2=C(C4=NC=C(C#CC5=C(C=CC6=C7C8=CC(OCC(CCCCCC)CCCC)=C(OCC(CCCCCC)CCCC)C(OCC(CCCCCC)CCCC)=C8)N6[Zn]9([N]%10=C5C=CC%10=C%11C%12=CC(OCC(CCCCCC)CCCC)=C(OCC(CCCCCC)CCCC)C(OCC(CCCCCC)CCCC)=C%12)N%13C%11=CC=C%13C(C#CC)=C%14C=CC7=[N]%149)C=C4)N(CCCCCCCCCCCCCCCC)C3=O,20.6,8.6,2.40 \,O=C(N(CCCCCCCCCCCCCCCC)C(C1=CC=C(C)C=N1)=C23)C2=C(C4=NC=C(C#CC5=C(C=CC6=C7C8=CC(OCC(CCCCCC)CCCC)=C(OCC(CCCCCC)CCCC)C(OCC(CCCCCC)CCCC)=C8)N6[Zn]9([N]%10=C5C=CC%10=C%11C%12=CC(OCC(CCCCCC)CCCC)=C(OCC(CCCCCC)CCCC)C(OCC(CCCCCC)CCCC)=C%12)N%13C%11=CC=C%13C(C#CC)=C%14C=CC7=[N]%149)C=C4)N(CCCCCCCCCCCCCCCC)C3=O.CCCCC(CC)Cn1c2ccc(-c3ccc(/C=C4/SC(=S)N(CC)C4=O)c4nsnc34)cc2c2cc3c(cc21)c1cc(-c2ccc(/C=C4/SC(=S)N(CC)C4=O)c4nsnc24)ccc1n3CC(CC)CCCC
869,400,5.3,5.16,9.75,0.59,0.92,5.75,3.87,1.88,CCCCCCc1ccc(C2(c3ccc(CCCCCC)cc3)c3cc(/C=C4\C(=O)c5ccccc5C4=C(C#N)C#N)sc3-c3sc4c(c32)c2sc3c(c2c2sc5c(c42)C(c2ccc(CCCCCC)cc2)(c2ccc(CCCCCC)cc2)c2cc(/C=C4\C(=O)c6ccccc6C4=C(C#N)C#N)sc2-5)C(c2ccc(CCCCCC)cc2)(c2ccc(CCCCCC)cc2)c2cc(/C=C4\C(=O)c5ccccc5C4=C(C#N)C#N)sc2-3)cc1,2102.88,5.32,3.08,2.24,CCCCCCCCCCCCSc1ccc(-c2c3cc(-c4ccc(-c5c(F)c(F)c(-c6ccc(C)s6)c6nn(CC(CCCCCC)CCCCCCCC)nc56)s4)sc3c(-c3ccc(SCCCCCCCCCCCC)s3)c3cc(C)sc23)s1,140.0,70.0,2.00 \,CCCCCCCCCCCCSc1ccc(-c2c3cc(-c4ccc(-c5c(F)c(F)c(-c6ccc(C)s6)c6nn(CC(CCCCCC)CCCCCCCC)nc56)s4)sc3c(-c3ccc(SCCCCCCCCCCCC)s3)c3cc(C)sc23)s1.CCCCCCc1ccc(C2(c3ccc(CCCCCC)cc3)c3cc(/C=C4\C(=O)c5ccccc5C4=C(C#N)C#N)sc3-c3sc4c(c32)c2sc3c(c2c2sc5c(c42)C(c2ccc(CCCCCC)cc2)(c2ccc(CCCCCC)cc2)c2cc(/C=C4\C(=O)c6ccccc6C4=C(C#N)C#N)sc2-5)C(c2ccc(CCCCCC)cc2)(c2ccc(CCCCCC)cc2)c2cc(/C=C4\C(=O)c5ccccc5C4=C(C#N)C#N)sc2-3)cc1
870,400,8.11,8.01,16.93,0.656,0.73,5.83,3.98,1.85,CCCCCCc1ccc(C2(c3ccc(CCCCCC)cc3)c3cc(/C=C4\C(=O)c5cc(F)c(F)cc5C4=C(C#N)C#N)sc3-c3sc4c(c32)c2sc3c(c2c2sc5c(c42)C(c2ccc(CCCCCC)cc2)(c2ccc(CCCCCC)cc2)c2cc(/C=C4\C(=O)c6cc(F)c(F)cc6C4=C(C#N)C#N)sc2-5)C(c2ccc(CCCCCC)cc2)(c2ccc(CCCCCC)cc2)c2cc(/C=C4\C(=O)c5cc(F)c(F)cc5C4=C(C#N)C#N)sc2-3)cc1,2210.82,5.32,3.08,2.24,CCCCCCCCCCCCSc1ccc(-c2c3cc(-c4ccc(-c5c(F)c(F)c(-c6ccc(C)s6)c6nn(CC(CCCCCC)CCCCCCCC)nc56)s4)sc3c(-c3ccc(SCCCCCCCCCCCC)s3)c3cc(C)sc23)s1,140.0,70.0,2.00 \,CCCCCCCCCCCCSc1ccc(-c2c3cc(-c4ccc(-c5c(F)c(F)c(-c6ccc(C)s6)c6nn(CC(CCCCCC)CCCCCCCC)nc56)s4)sc3c(-c3ccc(SCCCCCCCCCCCC)s3)c3cc(C)sc23)s1.CCCCCCc1ccc(C2(c3ccc(CCCCCC)cc3)c3cc(/C=C4\C(=O)c5cc(F)c(F)cc5C4=C(C#N)C#N)sc3-c3sc4c(c32)c2sc3c(c2c2sc5c(c42)C(c2ccc(CCCCCC)cc2)(c2ccc(CCCCCC)cc2)c2cc(/C=C4\C(=O)c6cc(F)c(F)cc6C4=C(C#N)C#N)sc2-5)C(c2ccc(CCCCCC)cc2)(c2ccc(CCCCCC)cc2)c2cc(/C=C4\C(=O)c5cc(F)c(F)cc5C4=C(C#N)C#N)sc2-3)cc1
871,401,3.8,3.7,7.65,0.45,1.11,5.41,3.84,1.57,CCCCCCc1ccc(C2(c3ccc(CCCCCC)cc3)c3cc4c(cc3-c3sc(-c5sc(/C=C6\C(=O)c7ccccc7C6=C(C#N)C#N)cc5CC(CC)CCCC)cc32)C(c2ccc(CCCCCC)cc2)(c2ccc(CCCCCC)cc2)c2cc(-c3sc(/C=C5\C(=O)c6ccccc6C5=C(C#N)C#N)cc3CC(CC)CCCC)sc2-4)cc1,1704.46,5.45,3.65,1.8,CCCCC(CC)Cc1sc(-c2c3cc(-c4ccc(-c5sc(-c6ccc(C)s6)c6c5C(=O)c5c(CC(CC)CCCC)sc(CC(CC)CCCC)c5C6=O)s4)sc3c(-c3cc(F)c(CC(CC)CCCC)s3)c3cc(C)sc23)cc1F,38.6,19.3,2.00 \,CCCCC(CC)Cc1sc(-c2c3cc(-c4ccc(-c5sc(-c6ccc(C)s6)c6c5C(=O)c5c(CC(CC)CCCC)sc(CC(CC)CCCC)c5C6=O)s4)sc3c(-c3cc(F)c(CC(CC)CCCC)s3)c3cc(C)sc23)cc1F.CCCCCCc1ccc(C2(c3ccc(CCCCCC)cc3)c3cc4c(cc3-c3sc(-c5sc(/C=C6\C(=O)c7ccccc7C6=C(C#N)C#N)cc5CC(CC)CCCC)cc32)C(c2ccc(CCCCCC)cc2)(c2ccc(CCCCCC)cc2)c2cc(-c3sc(/C=C5\C(=O)c6ccccc6C5=C(C#N)C#N)cc3CC(CC)CCCC)sc2-4)cc1
872,401,7.3,7.1,15.05,0.48,1.02,5.41,3.84,1.57,CCCCCCc1ccc(C2(c3ccc(CCCCCC)cc3)c3cc4c(cc3-c3sc(-c5sc(/C=C6\C(=O)c7ccccc7C6=C(C#N)C#N)cc5CC(CC)CCCC)cc32)C(c2ccc(CCCCCC)cc2)(c2ccc(CCCCCC)cc2)c2cc(-c3sc(/C=C5\C(=O)c6ccccc6C5=C(C#N)C#N)cc3CC(CC)CCCC)sc2-4)cc1,1704.46,5.28,3.48,1.8,CCCCC(CC)Cc1ccc(-c2c3cc(-c4ccc(-c5sc(-c6ccc(C)s6)c6c5C(=O)c5c(CC(CC)CCCC)sc(CC(CC)CCCC)c5C6=O)s4)sc3c(-c3ccc(CC(CC)CCCC)s3)c3cc(C)sc23)s1,117.0,58.5,2.00 \,CCCCC(CC)Cc1ccc(-c2c3cc(-c4ccc(-c5sc(-c6ccc(C)s6)c6c5C(=O)c5c(CC(CC)CCCC)sc(CC(CC)CCCC)c5C6=O)s4)sc3c(-c3ccc(CC(CC)CCCC)s3)c3cc(C)sc23)s1.CCCCCCc1ccc(C2(c3ccc(CCCCCC)cc3)c3cc4c(cc3-c3sc(-c5sc(/C=C6\C(=O)c7ccccc7C6=C(C#N)C#N)cc5CC(CC)CCCC)cc32)C(c2ccc(CCCCCC)cc2)(c2ccc(CCCCCC)cc2)c2cc(-c3sc(/C=C5\C(=O)c6ccccc6C5=C(C#N)C#N)cc3CC(CC)CCCC)sc2-4)cc1
873,401,9.3,9.1,18.23,0.56,0.91,5.51,4.07,1.44,CCCCCCc1ccc(C2(c3ccc(CCCCCC)cc3)c3cc4c(cc3-c3sc(-c5sc(/C=C6\C(=O)c7cc(F)c(F)cc7C6=C(C#N)C#N)cc5CC(CC)CCCC)cc32)C(c2ccc(CCCCCC)cc2)(c2ccc(CCCCCC)cc2)c2cc(-c3sc(/C=C5\C(=O)c6cc(F)c(F)cc6C5=C(C#N)C#N)cc3CC(CC)CCCC)sc2-4)cc1,1776.43,5.45,3.65,1.8,CCCCC(CC)Cc1sc(-c2c3cc(-c4ccc(-c5sc(-c6ccc(C)s6)c6c5C(=O)c5c(CC(CC)CCCC)sc(CC(CC)CCCC)c5C6=O)s4)sc3c(-c3cc(F)c(CC(CC)CCCC)s3)c3cc(C)sc23)cc1F,38.6,19.3,2.00 \,CCCCC(CC)Cc1sc(-c2c3cc(-c4ccc(-c5sc(-c6ccc(C)s6)c6c5C(=O)c5c(CC(CC)CCCC)sc(CC(CC)CCCC)c5C6=O)s4)sc3c(-c3cc(F)c(CC(CC)CCCC)s3)c3cc(C)sc23)cc1F.CCCCCCc1ccc(C2(c3ccc(CCCCCC)cc3)c3cc4c(cc3-c3sc(-c5sc(/C=C6\C(=O)c7cc(F)c(F)cc7C6=C(C#N)C#N)cc5CC(CC)CCCC)cc32)C(c2ccc(CCCCCC)cc2)(c2ccc(CCCCCC)cc2)c2cc(-c3sc(/C=C5\C(=O)c6cc(F)c(F)cc6C5=C(C#N)C#N)cc3CC(CC)CCCC)sc2-4)cc1
874,401,10.8,10.6,21.35,0.58,0.87,5.51,4.07,1.44,CCCCCCc1ccc(C2(c3ccc(CCCCCC)cc3)c3cc4c(cc3-c3sc(-c5sc(/C=C6\C(=O)c7cc(F)c(F)cc7C6=C(C#N)C#N)cc5CC(CC)CCCC)cc32)C(c2ccc(CCCCCC)cc2)(c2ccc(CCCCCC)cc2)c2cc(-c3sc(/C=C5\C(=O)c6cc(F)c(F)cc6C5=C(C#N)C#N)cc3CC(CC)CCCC)sc2-4)cc1,1776.43,5.28,3.48,1.8,CCCCC(CC)Cc1ccc(-c2c3cc(-c4ccc(-c5sc(-c6ccc(C)s6)c6c5C(=O)c5c(CC(CC)CCCC)sc(CC(CC)CCCC)c5C6=O)s4)sc3c(-c3ccc(CC(CC)CCCC)s3)c3cc(C)sc23)s1,117.0,58.5,2.00 \,CCCCC(CC)Cc1ccc(-c2c3cc(-c4ccc(-c5sc(-c6ccc(C)s6)c6c5C(=O)c5c(CC(CC)CCCC)sc(CC(CC)CCCC)c5C6=O)s4)sc3c(-c3ccc(CC(CC)CCCC)s3)c3cc(C)sc23)s1.CCCCCCc1ccc(C2(c3ccc(CCCCCC)cc3)c3cc4c(cc3-c3sc(-c5sc(/C=C6\C(=O)c7cc(F)c(F)cc7C6=C(C#N)C#N)cc5CC(CC)CCCC)cc32)C(c2ccc(CCCCCC)cc2)(c2ccc(CCCCCC)cc2)c2cc(-c3sc(/C=C5\C(=O)c6cc(F)c(F)cc6C5=C(C#N)C#N)cc3CC(CC)CCCC)sc2-4)cc1
875,401,9.7,9.5,17.82,0.61,0.89,5.54,4.11,1.43,CCCCCCc1ccc(C2(c3ccc(CCCCCC)cc3)c3cc4c(cc3-c3sc(-c5sc(/C=C6\C(=O)c7cc(Cl)c(Cl)cc7C6=C(C#N)C#N)cc5CC(CC)CCCC)cc32)C(c2ccc(CCCCCC)cc2)(c2ccc(CCCCCC)cc2)c2cc(-c3sc(/C=C5\C(=O)c6cc(Cl)c(Cl)cc6C5=C(C#N)C#N)cc3CC(CC)CCCC)sc2-4)cc1,1842.23,5.45,3.65,1.8,CCCCC(CC)Cc1sc(-c2c3cc(-c4ccc(-c5sc(-c6ccc(C)s6)c6c5C(=O)c5c(CC(CC)CCCC)sc(CC(CC)CCCC)c5C6=O)s4)sc3c(-c3cc(F)c(CC(CC)CCCC)s3)c3cc(C)sc23)cc1F,38.6,19.3,2.00 \,CCCCC(CC)Cc1sc(-c2c3cc(-c4ccc(-c5sc(-c6ccc(C)s6)c6c5C(=O)c5c(CC(CC)CCCC)sc(CC(CC)CCCC)c5C6=O)s4)sc3c(-c3cc(F)c(CC(CC)CCCC)s3)c3cc(C)sc23)cc1F.CCCCCCc1ccc(C2(c3ccc(CCCCCC)cc3)c3cc4c(cc3-c3sc(-c5sc(/C=C6\C(=O)c7cc(Cl)c(Cl)cc7C6=C(C#N)C#N)cc5CC(CC)CCCC)cc32)C(c2ccc(CCCCCC)cc2)(c2ccc(CCCCCC)cc2)c2cc(-c3sc(/C=C5\C(=O)c6cc(Cl)c(Cl)cc6C5=C(C#N)C#N)cc3CC(CC)CCCC)sc2-4)cc1
876,401,11.1,10.9,21.49,0.6,0.86,5.54,4.11,1.43,CCCCCCc1ccc(C2(c3ccc(CCCCCC)cc3)c3cc4c(cc3-c3sc(-c5sc(/C=C6\C(=O)c7cc(Cl)c(Cl)cc7C6=C(C#N)C#N)cc5CC(CC)CCCC)cc32)C(c2ccc(CCCCCC)cc2)(c2ccc(CCCCCC)cc2)c2cc(-c3sc(/C=C5\C(=O)c6cc(Cl)c(Cl)cc6C5=C(C#N)C#N)cc3CC(CC)CCCC)sc2-4)cc1,1842.23,5.28,3.48,1.8,CCCCC(CC)Cc1ccc(-c2c3cc(-c4ccc(-c5sc(-c6ccc(C)s6)c6c5C(=O)c5c(CC(CC)CCCC)sc(CC(CC)CCCC)c5C6=O)s4)sc3c(-c3ccc(CC(CC)CCCC)s3)c3cc(C)sc23)s1,117.0,58.5,2.00 \,CCCCC(CC)Cc1ccc(-c2c3cc(-c4ccc(-c5sc(-c6ccc(C)s6)c6c5C(=O)c5c(CC(CC)CCCC)sc(CC(CC)CCCC)c5C6=O)s4)sc3c(-c3ccc(CC(CC)CCCC)s3)c3cc(C)sc23)s1.CCCCCCc1ccc(C2(c3ccc(CCCCCC)cc3)c3cc4c(cc3-c3sc(-c5sc(/C=C6\C(=O)c7cc(Cl)c(Cl)cc7C6=C(C#N)C#N)cc5CC(CC)CCCC)cc32)C(c2ccc(CCCCCC)cc2)(c2ccc(CCCCCC)cc2)c2cc(-c3sc(/C=C5\C(=O)c6cc(Cl)c(Cl)cc6C5=C(C#N)C#N)cc3CC(CC)CCCC)sc2-4)cc1
877,402,5.09,4.88,9.42,0.67,0.81,5.61,3.8,1.81,CCCCCCOc1c(OCCCCCC)c(-c2ccc(/C=C3\SC(=S)N(CC)C3=O)s2)c2nsnc2c1-c1ccc(/C=C2\SC(=S)N(CC)C2=O)s1,843.2,5.14,3.14,2.0,CCCCCCc1cc(C)sc1C,21.1,11.6,1.82 \,CCCCCCc1cc(C)sc1C.CCCCCCOc1c(OCCCCCC)c(-c2ccc(/C=C3\SC(=S)N(CC)C3=O)s2)c2nsnc2c1-c1ccc(/C=C2\SC(=S)N(CC)C2=O)s1
878,402,6.9,6.69,11.23,0.57,1.07,5.61,3.8,1.81,CCCCCCOc1c(OCCCCCC)c(-c2ccc(/C=C3\SC(=S)N(CC)C3=O)s2)c2nsnc2c1-c1ccc(/C=C2\SC(=S)N(CC)C2=O)s1,843.2,5.43,3.67,1.76,CCCCCCCCC(CCCCCC)COc1cc(-c2ccc(-c3c(F)c(F)c(C)c4nsnc34)s2)c(OCC(CCCCCC)CCCCCCCC)cc1-c1ccc(C)s1,100.8,48.0,2.10 \,CCCCCCCCC(CCCCCC)COc1cc(-c2ccc(-c3c(F)c(F)c(C)c4nsnc34)s2)c(OCC(CCCCCC)CCCCCCCC)cc1-c1ccc(C)s1.CCCCCCOc1c(OCCCCCC)c(-c2ccc(/C=C3\SC(=S)N(CC)C3=O)s2)c2nsnc2c1-c1ccc(/C=C2\SC(=S)N(CC)C2=O)s1
879,402,8.19,8.01,13.52,0.57,1.06,5.61,3.8,1.81,CCCCCCOc1c(OCCCCCC)c(-c2ccc(/C=C3\SC(=S)N(CC)C3=O)s2)c2nsnc2c1-c1ccc(/C=C2\SC(=S)N(CC)C2=O)s1,843.2,5.34,3.74,1.6,CCCCC(CC)COC(=O)c1sc2c(-c3cc4c(-c5ccc(CC(CC)CCCC)s5)c5sc(C)cc5c(-c5ccc(CC(CC)CCCC)s5)c4s3)sc(C)c2c1F,124.0,72.9,1.70 \,CCCCC(CC)COC(=O)c1sc2c(-c3cc4c(-c5ccc(CC(CC)CCCC)s5)c5sc(C)cc5c(-c5ccc(CC(CC)CCCC)s5)c4s3)sc(C)c2c1F.CCCCCCOc1c(OCCCCCC)c(-c2ccc(/C=C3\SC(=S)N(CC)C3=O)s2)c2nsnc2c1-c1ccc(/C=C2\SC(=S)N(CC)C2=O)s1
880,403,12.49,12.2,18.46,0.72,0.94,5.6,3.93,1.67,CCCCCCc1ccc(C2(c3ccc(CCCCCC)cc3)c3cc4c(cc3-c3sc5cc(/C=C6\C(=O)c7ccccc7C6=C(C#N)C#N)sc5c32)C(c2ccc(CCCCCC)cc2)(c2ccc(CCCCCC)cc2)c2c-4sc3cc(/C=C4\C(=O)c5ccccc5C4=C(C#N)C#N)sc23)cc1,1427.96,5.45,3.12,2.33,CCCCCCCCCCC(CCCCCCCC)Cn1nc2c3cc(C)sc3c3sc(-c4cc5c(-c6ccc(CC(CC)CCCC)s6)c6sc(C)cc6c(-c6ccc(CC(CC)CCCC)s6)c5s4)cc3c2n1,56.0,27.6,2.03 \,CCCCCCCCCCC(CCCCCCCC)Cn1nc2c3cc(C)sc3c3sc(-c4cc5c(-c6ccc(CC(CC)CCCC)s6)c6sc(C)cc6c(-c6ccc(CC(CC)CCCC)s6)c5s4)cc3c2n1.CCCCCCc1ccc(C2(c3ccc(CCCCCC)cc3)c3cc4c(cc3-c3sc5cc(/C=C6\C(=O)c7ccccc7C6=C(C#N)C#N)sc5c32)C(c2ccc(CCCCCC)cc2)(c2ccc(CCCCCC)cc2)c2c-4sc3cc(/C=C4\C(=O)c5ccccc5C4=C(C#N)C#N)sc23)cc1
881,403,7.39,7.19,14.54,0.66,0.77,5.6,3.93,1.67,CCCCCCc1ccc(C2(c3ccc(CCCCCC)cc3)c3cc4c(cc3-c3sc5cc(/C=C6\C(=O)c7ccccc7C6=C(C#N)C#N)sc5c32)C(c2ccc(CCCCCC)cc2)(c2ccc(CCCCCC)cc2)c2c-4sc3cc(/C=C4\C(=O)c5ccccc5C4=C(C#N)C#N)sc23)cc1,1427.96,5.19,3.44,1.75,CCCCCCCCCCC(CCCCCCCC)Cn1nc2c(-c3ccc(C)s3)ccc(-c3ccc(-c4cc5c(-c6ccc(CC(CC)CCCC)s6)c6sc(C)cc6c(-c6ccc(CC(CC)CCCC)s6)c5s4)s3)c2n1,70.5,30.8,2.29 \,CCCCCCCCCCC(CCCCCCCC)Cn1nc2c(-c3ccc(C)s3)ccc(-c3ccc(-c4cc5c(-c6ccc(CC(CC)CCCC)s6)c6sc(C)cc6c(-c6ccc(CC(CC)CCCC)s6)c5s4)s3)c2n1.CCCCCCc1ccc(C2(c3ccc(CCCCCC)cc3)c3cc4c(cc3-c3sc5cc(/C=C6\C(=O)c7ccccc7C6=C(C#N)C#N)sc5c32)C(c2ccc(CCCCCC)cc2)(c2ccc(CCCCCC)cc2)c2c-4sc3cc(/C=C4\C(=O)c5ccccc5C4=C(C#N)C#N)sc23)cc1
882,404,10.65,10.41,17.75,0.701,0.856,5.66,4.14,1.52,CCCCCCc1ccc(C2(c3ccc(CCCCCC)cc3)c3cc4c(cc3-c3sc5cc(/C=C6\C(=O)c7cc(F)c(F)cc7C6=C(C#N)C#N)sc5c32)C(c2ccc(CCCCCC)cc2)(c2ccc(CCCCCC)cc2)c2c-4sc3cc(/C=C4\C(=O)c5cc(F)c(F)cc5C4=C(C#N)C#N)sc23)cc1,1499.92,5.44,3.44,2.0,CCCCCCCCCCCCOc1cc(C)sc1-c1cc(F)c(-c2sc(C3=CC=C(C)C4C(=O)N(CC(CCCCCC)CCCCCCCC)C(=O)C34)cc2OCCCCCCCCCCCC)cc1F,60.5,40.3,1.50 \,CCCCCCCCCCCCOc1cc(C)sc1-c1cc(F)c(-c2sc(C3=CC=C(C)C4C(=O)N(CC(CCCCCC)CCCCCCCC)C(=O)C34)cc2OCCCCCCCCCCCC)cc1F.CCCCCCc1ccc(C2(c3ccc(CCCCCC)cc3)c3cc4c(cc3-c3sc5cc(/C=C6\C(=O)c7cc(F)c(F)cc7C6=C(C#N)C#N)sc5c32)C(c2ccc(CCCCCC)cc2)(c2ccc(CCCCCC)cc2)c2c-4sc3cc(/C=C4\C(=O)c5cc(F)c(F)cc5C4=C(C#N)C#N)sc23)cc1
883,404,10.04,9.76,18.34,0.674,0.812,5.66,4.14,1.52,CCCCCCc1ccc(C2(c3ccc(CCCCCC)cc3)c3cc4c(cc3-c3sc5cc(/C=C6\C(=O)c7cc(F)c(F)cc7C6=C(C#N)C#N)sc5c32)C(c2ccc(CCCCCC)cc2)(c2ccc(CCCCCC)cc2)c2c-4sc3cc(/C=C4\C(=O)c5cc(F)c(F)cc5C4=C(C#N)C#N)sc23)cc1,1499.92,5.51,3.68,1.83,CCCCCCCCCCCCOc1cc(C)sc1-c1cc(F)c(-c2sc(-c3sc(C)c4c3C(=O)N(CC(CCCCCC)CCCCCCCC)C4=O)cc2OCCCCCCCCCCCC)cc1F,38.1,28.9,1.32 \,CCCCCCCCCCCCOc1cc(C)sc1-c1cc(F)c(-c2sc(-c3sc(C)c4c3C(=O)N(CC(CCCCCC)CCCCCCCC)C4=O)cc2OCCCCCCCCCCCC)cc1F.CCCCCCc1ccc(C2(c3ccc(CCCCCC)cc3)c3cc4c(cc3-c3sc5cc(/C=C6\C(=O)c7cc(F)c(F)cc7C6=C(C#N)C#N)sc5c32)C(c2ccc(CCCCCC)cc2)(c2ccc(CCCCCC)cc2)c2c-4sc3cc(/C=C4\C(=O)c5cc(F)c(F)cc5C4=C(C#N)C#N)sc23)cc1
884,405,9.33,9.14,16.56,0.655,0.86,5.41,3.87,1.54,CCCCCCc1ccc(C2(c3ccc(CCCCCC)cc3)c3cc(/C=C4\C(=O)c5ccccc5C4=C(C#N)C#N)sc3-c3sc4cc5c6c(sc5cc4c32)-c2sc(/C=C3\C(=O)c4ccccc4C3=C(C#N)C#N)cc2C6(c2ccc(CCCCCC)cc2)c2ccc(CCCCCC)cc2)cc1,1427.96,5.36,3.54,1.82,CCCCC(CC)Cc1ccc(-c2c3cc(-c4ccc(-c5sc(-c6ccc(C)s6)c6c5C(=O)c5c(CC(CC)CCCC)sc(CC(CC)CCCC)c5C6=O)s4)sc3c(-c3ccc(CC(CC)CCCC)s3)c3cc(C)sc23)s1,117.0,58.5,2.00 \,CCCCC(CC)Cc1ccc(-c2c3cc(-c4ccc(-c5sc(-c6ccc(C)s6)c6c5C(=O)c5c(CC(CC)CCCC)sc(CC(CC)CCCC)c5C6=O)s4)sc3c(-c3ccc(CC(CC)CCCC)s3)c3cc(C)sc23)s1.CCCCCCc1ccc(C2(c3ccc(CCCCCC)cc3)c3cc(/C=C4\C(=O)c5ccccc5C4=C(C#N)C#N)sc3-c3sc4cc5c6c(sc5cc4c32)-c2sc(/C=C3\C(=O)c4ccccc4C3=C(C#N)C#N)cc2C6(c2ccc(CCCCCC)cc2)c2ccc(CCCCCC)cc2)cc1
885,405,10.82,10.52,18.55,0.634,0.92,5.4,3.85,1.55,CCCCCCc1ccc(C2(c3ccc(CCCCCC)cc3)c3cc(/C=C4\C(=O)c5c(sc6ccccc56)C4=C(C#N)C#N)sc3-c3sc4cc5c6c(sc5cc4c32)-c2sc(/C=C3\C(=O)c4c(sc5ccccc45)C3=C(C#N)C#N)cc2C6(c2ccc(CCCCCC)cc2)c2ccc(CCCCCC)cc2)cc1,1540.12,5.36,3.54,1.82,CCCCC(CC)Cc1ccc(-c2c3cc(-c4ccc(-c5sc(-c6ccc(C)s6)c6c5C(=O)c5c(CC(CC)CCCC)sc(CC(CC)CCCC)c5C6=O)s4)sc3c(-c3ccc(CC(CC)CCCC)s3)c3cc(C)sc23)s1,117.0,58.5,2.00 \,CCCCC(CC)Cc1ccc(-c2c3cc(-c4ccc(-c5sc(-c6ccc(C)s6)c6c5C(=O)c5c(CC(CC)CCCC)sc(CC(CC)CCCC)c5C6=O)s4)sc3c(-c3ccc(CC(CC)CCCC)s3)c3cc(C)sc23)s1.CCCCCCc1ccc(C2(c3ccc(CCCCCC)cc3)c3cc(/C=C4\C(=O)c5c(sc6ccccc56)C4=C(C#N)C#N)sc3-c3sc4cc5c6c(sc5cc4c32)-c2sc(/C=C3\C(=O)c4c(sc5ccccc45)C3=C(C#N)C#N)cc2C6(c2ccc(CCCCCC)cc2)c2ccc(CCCCCC)cc2)cc1
886,405,9.25,9.25,14.26,0.641,0.97,5.47,3.83,1.64,CCCCCCc1ccc(C2(c3ccc(CCCCCC)cc3)c3cc4c5cc6c(cc5n(C(CCCCCC)CCCCCC)c4cc3-c3sc(/C=C4\C(=O)c5ccccc5C4=C(C#N)C#N)cc32)-c2sc(/C=C3\C(=O)c4ccccc4C3=C(C#N)C#N)cc2C6(c2ccc(CCCCCC)cc2)c2ccc(CCCCCC)cc2)cc1,1587.24,5.36,3.54,1.82,CCCCC(CC)Cc1ccc(-c2c3cc(-c4ccc(-c5sc(-c6ccc(C)s6)c6c5C(=O)c5c(CC(CC)CCCC)sc(CC(CC)CCCC)c5C6=O)s4)sc3c(-c3ccc(CC(CC)CCCC)s3)c3cc(C)sc23)s1,117.0,58.5,2.00 \,CCCCC(CC)Cc1ccc(-c2c3cc(-c4ccc(-c5sc(-c6ccc(C)s6)c6c5C(=O)c5c(CC(CC)CCCC)sc(CC(CC)CCCC)c5C6=O)s4)sc3c(-c3ccc(CC(CC)CCCC)s3)c3cc(C)sc23)s1.CCCCCCc1ccc(C2(c3ccc(CCCCCC)cc3)c3cc4c5cc6c(cc5n(C(CCCCCC)CCCCCC)c4cc3-c3sc(/C=C4\C(=O)c5ccccc5C4=C(C#N)C#N)cc32)-c2sc(/C=C3\C(=O)c4ccccc4C3=C(C#N)C#N)cc2C6(c2ccc(CCCCCC)cc2)c2ccc(CCCCCC)cc2)cc1
887,405,10.74,10.46,17.22,0.636,0.98,5.46,3.81,1.65,CCCCCCc1ccc(C2(c3ccc(CCCCCC)cc3)c3cc4c5cc6c(cc5n(C(CCCCCC)CCCCCC)c4cc3-c3sc(/C=C4\C(=O)c5c(sc7ccccc57)C4=C(C#N)C#N)cc32)-c2sc(/C=C3\C(=O)c4c(sc5ccccc45)C3=C(C#N)C#N)cc2C6(c2ccc(CCCCCC)cc2)c2ccc(CCCCCC)cc2)cc1,1699.4,5.36,3.54,1.82,CCCCC(CC)Cc1ccc(-c2c3cc(-c4ccc(-c5sc(-c6ccc(C)s6)c6c5C(=O)c5c(CC(CC)CCCC)sc(CC(CC)CCCC)c5C6=O)s4)sc3c(-c3ccc(CC(CC)CCCC)s3)c3cc(C)sc23)s1,117.0,58.5,2.00 \,CCCCC(CC)Cc1ccc(-c2c3cc(-c4ccc(-c5sc(-c6ccc(C)s6)c6c5C(=O)c5c(CC(CC)CCCC)sc(CC(CC)CCCC)c5C6=O)s4)sc3c(-c3ccc(CC(CC)CCCC)s3)c3cc(C)sc23)s1.CCCCCCc1ccc(C2(c3ccc(CCCCCC)cc3)c3cc4c5cc6c(cc5n(C(CCCCCC)CCCCCC)c4cc3-c3sc(/C=C4\C(=O)c5c(sc7ccccc57)C4=C(C#N)C#N)cc32)-c2sc(/C=C3\C(=O)c4c(sc5ccccc45)C3=C(C#N)C#N)cc2C6(c2ccc(CCCCCC)cc2)c2ccc(CCCCCC)cc2)cc1
