Repository: aspuru-guzik-group/Beyond-Molecular-Structure-ML-for-OPV-Materials-Devices

File: Saeki_2022_n1318/Saeki_corrected.csv (part 17 of 24)
ID,Ref,PCE_max(%),PCE_ave(%),Jsc(mA/cm2),FF,Voc(V),'-HOMO_n(eV),'-LUMO_n(eV),Eg_n(eV),n(SMILES),M (g/mol),'-HOMO_p(eV),'-LUMO_p(eV),Eg_p(eV),p(SMILES),Mw (kg/mol),Mn(kg/mol),PDI\,DonorAcceptor
888,405,10.05,10.01,16.75,0.652,0.92,5.61,4.01,1.6,CCCCCCc1ccc(C2(c3ccc(CCCCCC)cc3)c3cc4c(cc3-c3sc5cc(/C=C6\C(=O)c7ccccc7C6=C(C#N)C#N)sc5c32)C(c2ccc(CCCCCC)cc2)(c2ccc(CCCCCC)cc2)c2c-4sc3cc(/C=C4\C(=O)c5ccccc5C4=C(C#N)C#N)sc23)cc1,1427.96,5.36,3.54,1.82,CCCCC(CC)Cc1ccc(-c2c3cc(-c4ccc(-c5sc(-c6ccc(C)s6)c6c5C(=O)c5c(CC(CC)CCCC)sc(CC(CC)CCCC)c5C6=O)s4)sc3c(-c3ccc(CC(CC)CCCC)s3)c3cc(C)sc23)s1,117.0,58.5,2.00 \,CCCCC(CC)Cc1ccc(-c2c3cc(-c4ccc(-c5sc(-c6ccc(C)s6)c6c5C(=O)c5c(CC(CC)CCCC)sc(CC(CC)CCCC)c5C6=O)s4)sc3c(-c3ccc(CC(CC)CCCC)s3)c3cc(C)sc23)s1.CCCCCCc1ccc(C2(c3ccc(CCCCCC)cc3)c3cc4c(cc3-c3sc5cc(/C=C6\C(=O)c7ccccc7C6=C(C#N)C#N)sc5c32)C(c2ccc(CCCCCC)cc2)(c2ccc(CCCCCC)cc2)c2c-4sc3cc(/C=C4\C(=O)c5ccccc5C4=C(C#N)C#N)sc23)cc1
889,405,12.07,11.7,19.9,0.645,0.94,5.49,3.9,1.59,CCCCCCc1ccc(C2(c3ccc(CCCCCC)cc3)c3cc4c(cc3-c3sc5cc(/C=C6\C(=O)c7c(sc8ccccc78)C6=C(C#N)C#N)sc5c32)C(c2ccc(CCCCCC)cc2)(c2ccc(CCCCCC)cc2)c2c-4sc3cc(/C=C4\C(=O)c5c(sc6ccccc56)C4=C(C#N)C#N)sc23)cc1,1540.12,5.36,3.54,1.82,CCCCC(CC)Cc1ccc(-c2c3cc(-c4ccc(-c5sc(-c6ccc(C)s6)c6c5C(=O)c5c(CC(CC)CCCC)sc(CC(CC)CCCC)c5C6=O)s4)sc3c(-c3ccc(CC(CC)CCCC)s3)c3cc(C)sc23)s1,117.0,58.5,2.00 \,CCCCC(CC)Cc1ccc(-c2c3cc(-c4ccc(-c5sc(-c6ccc(C)s6)c6c5C(=O)c5c(CC(CC)CCCC)sc(CC(CC)CCCC)c5C6=O)s4)sc3c(-c3ccc(CC(CC)CCCC)s3)c3cc(C)sc23)s1.CCCCCCc1ccc(C2(c3ccc(CCCCCC)cc3)c3cc4c(cc3-c3sc5cc(/C=C6\C(=O)c7c(sc8ccccc78)C6=C(C#N)C#N)sc5c32)C(c2ccc(CCCCCC)cc2)(c2ccc(CCCCCC)cc2)c2c-4sc3cc(/C=C4\C(=O)c5c(sc6ccccc56)C4=C(C#N)C#N)sc23)cc1
890,406,10.1,9.7,15.49,0.586,1.069,5.48,3.84,1.64,CCCCCCc1ccc(C2(c3ccc(CCCCCC)cc3)c3cc(/C=C4\C(=O)c5ccccc5C4=C(C#N)C#N)sc3-c3sc4c(-c5ccc(CC(CC)CCCC)s5)c5c6c(sc5c(-c5ccc(CC(CC)CCCC)s5)c4c32)-c2sc(/C=C3\C(=O)c4ccccc4C3=C(C#N)C#N)cc2C6(c2ccc(CCCCCC)cc2)c2ccc(CCCCCC)cc2)cc1,1816.63,5.4,3.6,1.8,CCCCC(CC)CSc1sc(-c2c3cc(-c4ccc(-c5sc(-c6ccc(C)s6)c6c5C(=O)c5c(CC(CC)CCCC)sc(CC(CC)CCCC)c5C6=O)s4)sc3c(-c3cc(F)c(SCC(CC)CCCC)s3)c3cc(C)sc23)cc1F,58.2,18.3,3.17 \,CCCCC(CC)CSc1sc(-c2c3cc(-c4ccc(-c5sc(-c6ccc(C)s6)c6c5C(=O)c5c(CC(CC)CCCC)sc(CC(CC)CCCC)c5C6=O)s4)sc3c(-c3cc(F)c(SCC(CC)CCCC)s3)c3cc(C)sc23)cc1F.CCCCCCc1ccc(C2(c3ccc(CCCCCC)cc3)c3cc(/C=C4\C(=O)c5ccccc5C4=C(C#N)C#N)sc3-c3sc4c(-c5ccc(CC(CC)CCCC)s5)c5c6c(sc5c(-c5ccc(CC(CC)CCCC)s5)c4c32)-c2sc(/C=C3\C(=O)c4ccccc4C3=C(C#N)C#N)cc2C6(c2ccc(CCCCCC)cc2)c2ccc(CCCCCC)cc2)cc1
891,406,11.6,11.4,16.4,0.663,1.046,5.5,3.86,1.64,CCCCCCc1ccc(C2(c3ccc(CCCCCC)cc3)c3cc(/C=C4\C(=O)c5ccccc5C4=C(C#N)C#N)sc3-c3sc4c(-c5ccc(SCC(CC)CCCC)s5)c5c6c(sc5c(-c5ccc(SCC(CC)CCCC)s5)c4c32)-c2sc(/C=C3\C(=O)c4ccccc4C3=C(C#N)C#N)cc2C6(c2ccc(CCCCCC)cc2)c2ccc(CCCCCC)cc2)cc1,1880.75,5.4,3.6,1.8,CCCCC(CC)CSc1sc(-c2c3cc(-c4ccc(-c5sc(-c6ccc(C)s6)c6c5C(=O)c5c(CC(CC)CCCC)sc(CC(CC)CCCC)c5C6=O)s4)sc3c(-c3cc(F)c(SCC(CC)CCCC)s3)c3cc(C)sc23)cc1F,58.2,18.3,3.17 \,CCCCC(CC)CSc1sc(-c2c3cc(-c4ccc(-c5sc(-c6ccc(C)s6)c6c5C(=O)c5c(CC(CC)CCCC)sc(CC(CC)CCCC)c5C6=O)s4)sc3c(-c3cc(F)c(SCC(CC)CCCC)s3)c3cc(C)sc23)cc1F.CCCCCCc1ccc(C2(c3ccc(CCCCCC)cc3)c3cc(/C=C4\C(=O)c5ccccc5C4=C(C#N)C#N)sc3-c3sc4c(-c5ccc(SCC(CC)CCCC)s5)c5c6c(sc5c(-c5ccc(SCC(CC)CCCC)s5)c4c32)-c2sc(/C=C3\C(=O)c4ccccc4C3=C(C#N)C#N)cc2C6(c2ccc(CCCCCC)cc2)c2ccc(CCCCCC)cc2)cc1
892,407,7.06,7.06,15.44,0.525,0.87,5.58,3.98,1.6,CCCCCCc1ccc(C2(c3ccc(CCCCCC)cc3)c3cc4c(cc3-c3sc5cc(/C=C6\C(=O)c7ccc(C)cc7C6=C(C#N)C#N)sc5c32)C(c2ccc(CCCCCC)cc2)(c2ccc(CCCCCC)cc2)c2c-4sc3cc(/C=C4\C(=O)c5ccc(C)cc5C4=C(C#N)C#N)sc23)cc1,1456.01,5.42,3.43,1.99,CCCCCCC(CCCC)CCc1c2cc(-c3ccc(-c4c(F)c(F)c(-c5ccc(C)s5)c5nn(CCOCCOCCOCCOC)nc45)s3)sc2c(CCC(CCCC)CCCCCC)c2cc(C)sc12,410.4,120.7,3.40 \,CCCCCCC(CCCC)CCc1c2cc(-c3ccc(-c4c(F)c(F)c(-c5ccc(C)s5)c5nn(CCOCCOCCOCCOC)nc45)s3)sc2c(CCC(CCCC)CCCCCC)c2cc(C)sc12.CCCCCCc1ccc(C2(c3ccc(CCCCCC)cc3)c3cc4c(cc3-c3sc5cc(/C=C6\C(=O)c7ccc(C)cc7C6=C(C#N)C#N)sc5c32)C(c2ccc(CCCCCC)cc2)(c2ccc(CCCCCC)cc2)c2c-4sc3cc(/C=C4\C(=O)c5ccc(C)cc5C4=C(C#N)C#N)sc23)cc1
893,407,3.57,3.57,11.58,0.434,0.709,5.58,3.98,1.6,CCCCCCc1ccc(C2(c3ccc(CCCCCC)cc3)c3cc4c(cc3-c3sc5cc(/C=C6\C(=O)c7ccc(C)cc7C6=C(C#N)C#N)sc5c32)C(c2ccc(CCCCCC)cc2)(c2ccc(CCCCCC)cc2)c2c-4sc3cc(/C=C4\C(=O)c5ccc(C)cc5C4=C(C#N)C#N)sc23)cc1,1456.01,5.28,3.22,2.06,CCCCCCC(CCCC)CCc1c2cc(-c3ccc(-c4c(OCCOCCOCCOC)c(OCCOCCOCCOC)c(-c5ccc(C)s5)c5nn(CC(CCCC)CCCCCC)nc45)s3)sc2c(CCC(CCCC)CCCCCC)c2cc(C)sc12,193.7,66.8,2.90 \,CCCCCCC(CCCC)CCc1c2cc(-c3ccc(-c4c(OCCOCCOCCOC)c(OCCOCCOCCOC)c(-c5ccc(C)s5)c5nn(CC(CCCC)CCCCCC)nc45)s3)sc2c(CCC(CCCC)CCCCCC)c2cc(C)sc12.CCCCCCc1ccc(C2(c3ccc(CCCCCC)cc3)c3cc4c(cc3-c3sc5cc(/C=C6\C(=O)c7ccc(C)cc7C6=C(C#N)C#N)sc5c32)C(c2ccc(CCCCCC)cc2)(c2ccc(CCCCCC)cc2)c2c-4sc3cc(/C=C4\C(=O)c5ccc(C)cc5C4=C(C#N)C#N)sc23)cc1
894,407,1.23,1.23,9.51,0.336,0.382,5.58,3.98,1.6,CCCCCCc1ccc(C2(c3ccc(CCCCCC)cc3)c3cc4c(cc3-c3sc5cc(/C=C6\C(=O)c7ccc(C)cc7C6=C(C#N)C#N)sc5c32)C(c2ccc(CCCCCC)cc2)(c2ccc(CCCCCC)cc2)c2c-4sc3cc(/C=C4\C(=O)c5ccc(C)cc5C4=C(C#N)C#N)sc23)cc1,1456.01,5.18,3.17,2.01,CCCCCCC(CCCC)Cn1nc2c(-c3ccc(C)s3)c(OCCOCCOCCOC)c(OCCOCCOCCOC)c(-c3ccc(-c4cc5c(OCCOCCOCCOC)c6sc(C)cc6c(OCCOCCOCCOC)c5s4)s3)c2n1,48.9,23.3,2.10 \,CCCCCCC(CCCC)Cn1nc2c(-c3ccc(C)s3)c(OCCOCCOCCOC)c(OCCOCCOCCOC)c(-c3ccc(-c4cc5c(OCCOCCOCCOC)c6sc(C)cc6c(OCCOCCOCCOC)c5s4)s3)c2n1.CCCCCCc1ccc(C2(c3ccc(CCCCCC)cc3)c3cc4c(cc3-c3sc5cc(/C=C6\C(=O)c7ccc(C)cc7C6=C(C#N)C#N)sc5c32)C(c2ccc(CCCCCC)cc2)(c2ccc(CCCCCC)cc2)c2c-4sc3cc(/C=C4\C(=O)c5ccc(C)cc5C4=C(C#N)C#N)sc23)cc1
895,408,5.74,5.21,8.61,0.59,1.03,5.9,3.7,2.2,CCCCC(CC)Cn1c2cc3c(=O)n(C(CC)CC)c(=O)c4ccc5c6c(-c7cc8c(=O)n(C(CC)CC)c(=O)c9cc%10c%11c(c7c7ccc%12c(=O)n(C(CC)CC)c(=O)c%13cc(c%11c7c%12%13)n%10CC(CC)CCCC)c89)cc7c(=O)n(C(CC)CC)c(=O)c8cc1c(c6c78)c2c5c43,1309.66,5.4,3.1,2.3,CCCCC(CC)Cc1ccc(-c2c3cc(-c4ccc(-c5c(F)c(F)c(-c6ccc(C)s6)c6nc(-c7cc(F)c(CC(CC)CCCC)s7)c(-c7cc(F)c(CC(CC)CCCC)s7)nc56)s4)sc3c(-c3ccc(CC(CC)CCCC)s3)c3cc(C)sc23)s1,83.8,52.4,1.60 \,CCCCC(CC)Cc1ccc(-c2c3cc(-c4ccc(-c5c(F)c(F)c(-c6ccc(C)s6)c6nc(-c7cc(F)c(CC(CC)CCCC)s7)c(-c7cc(F)c(CC(CC)CCCC)s7)nc56)s4)sc3c(-c3ccc(CC(CC)CCCC)s3)c3cc(C)sc23)s1.CCCCC(CC)Cn1c2cc3c(=O)n(C(CC)CC)c(=O)c4ccc5c6c(-c7cc8c(=O)n(C(CC)CC)c(=O)c9cc%10c%11c(c7c7ccc%12c(=O)n(C(CC)CC)c(=O)c%13cc(c%11c7c%12%13)n%10CC(CC)CCCC)c89)cc7c(=O)n(C(CC)CC)c(=O)c8cc1c(c6c78)c2c5c43
896,408,4.68,4.77,8.33,0.55,1.03,5.9,3.7,2.2,CCCCC(CC)Cn1c2cc3c(=O)n(C(CC)CC)c(=O)c4ccc5c6c(-c7cc8c(=O)n(C(CC)CC)c(=O)c9cc%10c%11c(c7c7ccc%12c(=O)n(C(CC)CC)c(=O)c%13cc(c%11c7c%12%13)n%10CC(CC)CCCC)c89)cc7c(=O)n(C(CC)CC)c(=O)c8cc1c(c6c78)c2c5c43,1309.66,5.4,3.1,2.3,CCCCC(CC)Cc1ccc(-c2c3cc(-c4ccc(-c5c(F)c(F)c(-c6ccc(C)s6)c6nc(-c7sc(CC(CC)CCCC)c(F)c7F)c(-c7sc(CC(CC)CCCC)c(F)c7F)nc56)s4)sc3c(-c3ccc(CC(CC)CCCC)s3)c3cc(C)sc23)s1,83.8,52.4,1.60 \,CCCCC(CC)Cc1ccc(-c2c3cc(-c4ccc(-c5c(F)c(F)c(-c6ccc(C)s6)c6nc(-c7sc(CC(CC)CCCC)c(F)c7F)c(-c7sc(CC(CC)CCCC)c(F)c7F)nc56)s4)sc3c(-c3ccc(CC(CC)CCCC)s3)c3cc(C)sc23)s1.CCCCC(CC)Cn1c2cc3c(=O)n(C(CC)CC)c(=O)c4ccc5c6c(-c7cc8c(=O)n(C(CC)CC)c(=O)c9cc%10c%11c(c7c7ccc%12c(=O)n(C(CC)CC)c(=O)c%13cc(c%11c7c%12%13)n%10CC(CC)CCCC)c89)cc7c(=O)n(C(CC)CC)c(=O)c8cc1c(c6c78)c2c5c43
897,408,4.47,3.93,6.96,0.54,1.05,5.9,3.7,2.2,CCCCC(CC)Cn1c2cc3c(=O)n(C(CC)CC)c(=O)c4ccc5c6c(-c7cc8c(=O)n(C(CC)CC)c(=O)c9cc%10c%11c(c7c7ccc%12c(=O)n(C(CC)CC)c(=O)c%13cc(c%11c7c%12%13)n%10CC(CC)CCCC)c89)cc7c(=O)n(C(CC)CC)c(=O)c8cc1c(c6c78)c2c5c43,1309.66,5.4,3.1,2.3,CCCCC(CC)Cc1ccc(-c2c3cc(-c4ccc(-c5c(F)c(F)c(-c6ccc(C)s6)c6nc(-c7cc(F)c(CC(CC)CCCC)c(F)c7)c(-c7cc(F)c(CC(CC)CCCC)c(F)c7)nc56)s4)sc3c(-c3ccc(CC(CC)CCCC)s3)c3cc(C)sc23)s1,83.8,52.4,1.60 \,CCCCC(CC)Cc1ccc(-c2c3cc(-c4ccc(-c5c(F)c(F)c(-c6ccc(C)s6)c6nc(-c7cc(F)c(CC(CC)CCCC)c(F)c7)c(-c7cc(F)c(CC(CC)CCCC)c(F)c7)nc56)s4)sc3c(-c3ccc(CC(CC)CCCC)s3)c3cc(C)sc23)s1.CCCCC(CC)Cn1c2cc3c(=O)n(C(CC)CC)c(=O)c4ccc5c6c(-c7cc8c(=O)n(C(CC)CC)c(=O)c9cc%10c%11c(c7c7ccc%12c(=O)n(C(CC)CC)c(=O)c%13cc(c%11c7c%12%13)n%10CC(CC)CCCC)c89)cc7c(=O)n(C(CC)CC)c(=O)c8cc1c(c6c78)c2c5c43
898,408,5.74,5.38,9.02,0.58,1.04,5.9,3.7,2.2,CCCCC(CC)Cn1c2cc3c(=O)n(C(CC)CC)c(=O)c4ccc5c6c(-c7cc8c(=O)n(C(CC)CC)c(=O)c9cc%10c%11c(c7c7ccc%12c(=O)n(C(CC)CC)c(=O)c%13cc(c%11c7c%12%13)n%10CC(CC)CCCC)c89)cc7c(=O)n(C(CC)CC)c(=O)c8cc1c(c6c78)c2c5c43,1309.66,5.4,3.1,2.3,CCCCC(CC)COc1c(F)cc(-c2nc3c(-c4ccc(C)s4)c(F)c(F)c(-c4ccc(-c5cc6c(-c7ccc(CC(CC)CCCC)s7)c7sc(C)cc7c(-c7ccc(CC(CC)CCCC)s7)c6s5)s4)c3nc2-c2cc(F)c(OCC(CC)CCCC)c(F)c2)cc1F,83.8,52.4,1.60 \,CCCCC(CC)COc1c(F)cc(-c2nc3c(-c4ccc(C)s4)c(F)c(F)c(-c4ccc(-c5cc6c(-c7ccc(CC(CC)CCCC)s7)c7sc(C)cc7c(-c7ccc(CC(CC)CCCC)s7)c6s5)s4)c3nc2-c2cc(F)c(OCC(CC)CCCC)c(F)c2)cc1F.CCCCC(CC)Cn1c2cc3c(=O)n(C(CC)CC)c(=O)c4ccc5c6c(-c7cc8c(=O)n(C(CC)CC)c(=O)c9cc%10c%11c(c7c7ccc%12c(=O)n(C(CC)CC)c(=O)c%13cc(c%11c7c%12%13)n%10CC(CC)CCCC)c89)cc7c(=O)n(C(CC)CC)c(=O)c8cc1c(c6c78)c2c5c43
899,409,10.96,10.45,19.18,0.704,0.81,5.49,3.89,1.6,CCCCCCc1ccc(C2(c3ccc(CCCCCC)cc3)c3cc4c(cc3-c3sc5cc(/C=C6\C(=O)c7cc(F)c(F)cc7C6=C(C#N)C#N)sc5c32)C(c2ccc(CCCCCC)cc2)(c2ccc(CCCCCC)cc2)c2c-4sc3cc(/C=C4\C(=O)c5cc(F)c(F)cc5C4=C(C#N)C#N)sc23)cc1,1499.92,5.2,2.93,2.27,CCCCCCCCCCC(CCCCCCCC)Cn1c(=O)c2cc(C)sc2c2sc(-c3cc4c(-c5ccc(CC(CC)CCCC)s5)c5sc(C)cc5c(-c5ccc(CC(CC)CCCC)s5)c4s3)cc21,50.0,25.0,2.00 \,CCCCCCCCCCC(CCCCCCCC)Cn1c(=O)c2cc(C)sc2c2sc(-c3cc4c(-c5ccc(CC(CC)CCCC)s5)c5sc(C)cc5c(-c5ccc(CC(CC)CCCC)s5)c4s3)cc21.CCCCCCc1ccc(C2(c3ccc(CCCCCC)cc3)c3cc4c(cc3-c3sc5cc(/C=C6\C(=O)c7cc(F)c(F)cc7C6=C(C#N)C#N)sc5c32)C(c2ccc(CCCCCC)cc2)(c2ccc(CCCCCC)cc2)c2c-4sc3cc(/C=C4\C(=O)c5cc(F)c(F)cc5C4=C(C#N)C#N)sc23)cc1
900,409,10.04,9.66,19.3,0.628,0.83,5.29,3.9,1.39,CCCCCCc1ccc(C2(c3ccc(CCCCCC)cc3)c3c(sc4cc5c6c(sc5cc34)-c3sc4cc(/C=C5\C(=O)c7cc(F)c(F)cc7C5=C(C#N)C#N)sc4c3C6(c3ccc(CCCCCC)cc3)c3ccc(CCCCCC)cc3)-c3sc4cc(/C=C5\C(=O)c6cc(F)c(F)cc6C5=C(C#N)C#N)sc4c32)cc1,1612.08,5.2,2.93,2.27,CCCCCCCCCCC(CCCCCCCC)Cn1c(=O)c2cc(C)sc2c2sc(-c3cc4c(-c5ccc(CC(CC)CCCC)s5)c5sc(C)cc5c(-c5ccc(CC(CC)CCCC)s5)c4s3)cc21,50.0,25.0,2.00 \,CCCCCCCCCCC(CCCCCCCC)Cn1c(=O)c2cc(C)sc2c2sc(-c3cc4c(-c5ccc(CC(CC)CCCC)s5)c5sc(C)cc5c(-c5ccc(CC(CC)CCCC)s5)c4s3)cc21.CCCCCCc1ccc(C2(c3ccc(CCCCCC)cc3)c3c(sc4cc5c6c(sc5cc34)-c3sc4cc(/C=C5\C(=O)c7cc(F)c(F)cc7C5=C(C#N)C#N)sc4c3C6(c3ccc(CCCCCC)cc3)c3ccc(CCCCCC)cc3)-c3sc4cc(/C=C5\C(=O)c6cc(F)c(F)cc6C5=C(C#N)C#N)sc4c32)cc1
901,409,6.46,6.12,16.96,0.468,0.81,5.26,3.9,1.36,CCCCCCc1ccc(C2(c3ccc(CCCCCC)cc3)Oc3c(sc4c5c(sc34)-c3sc4cc(/C=C6\C(=O)c7cc(F)c(F)cc7C6=C(C#N)C#N)sc4c3C(c3ccc(CCCCCC)cc3)(c3ccc(CCCCCC)cc3)O5)-c3sc4cc(/C=C5\C(=O)c6cc(F)c(F)cc6C5=C(C#N)C#N)sc4c32)cc1,1594.02,5.2,2.93,2.27,CCCCCCCCCCC(CCCCCCCC)Cn1c(=O)c2cc(C)sc2c2sc(-c3cc4c(-c5ccc(CC(CC)CCCC)s5)c5sc(C)cc5c(-c5ccc(CC(CC)CCCC)s5)c4s3)cc21,50.0,25.0,2.00 \,CCCCCCCCCCC(CCCCCCCC)Cn1c(=O)c2cc(C)sc2c2sc(-c3cc4c(-c5ccc(CC(CC)CCCC)s5)c5sc(C)cc5c(-c5ccc(CC(CC)CCCC)s5)c4s3)cc21.CCCCCCc1ccc(C2(c3ccc(CCCCCC)cc3)Oc3c(sc4c5c(sc34)-c3sc4cc(/C=C6\C(=O)c7cc(F)c(F)cc7C6=C(C#N)C#N)sc4c3C(c3ccc(CCCCCC)cc3)(c3ccc(CCCCCC)cc3)O5)-c3sc4cc(/C=C5\C(=O)c6cc(F)c(F)cc6C5=C(C#N)C#N)sc4c32)cc1
902,410,11.92,11.75,20.33,0.696,0.84,5.59,3.92,1.67,CCCCCCc1ccc(C2(c3ccc(CCCCCC)cc3)c3cc4c(cc3-c3sc(-c5cc(CCCCCC)c(/C=C6\C(=O)c7ccccc7C6=C(C#N)C#N)s5)cc32)C(c2ccc(CCCCCC)cc2)(c2ccc(CCCCCC)cc2)c2cc(-c3cc(CCCCCC)c(/C=C5\C(=O)c6ccccc6C5=C(C#N)C#N)s3)sc2-4)cc1,1648.36,5.23,3.42,1.81,CCCCC(CC)Cc1ccc(-c2c3cc(-c4ccc(-c5sc(-c6ccc(C)s6)c6c5C(=O)c5c(CC(CC)CCCC)sc(CC(CC)CCCC)c5C6=O)s4)sc3c(-c3ccc(CC(CC)CCCC)s3)c3cc(C)sc23)s1,117.0,58.5,2.00 \,CCCCC(CC)Cc1ccc(-c2c3cc(-c4ccc(-c5sc(-c6ccc(C)s6)c6c5C(=O)c5c(CC(CC)CCCC)sc(CC(CC)CCCC)c5C6=O)s4)sc3c(-c3ccc(CC(CC)CCCC)s3)c3cc(C)sc23)s1.CCCCCCc1ccc(C2(c3ccc(CCCCCC)cc3)c3cc4c(cc3-c3sc(-c5cc(CCCCCC)c(/C=C6\C(=O)c7ccccc7C6=C(C#N)C#N)s5)cc32)C(c2ccc(CCCCCC)cc2)(c2ccc(CCCCCC)cc2)c2cc(-c3cc(CCCCCC)c(/C=C5\C(=O)c6ccccc6C5=C(C#N)C#N)s3)sc2-4)cc1
903,410,13.28,12.91,19.96,0.732,0.91,5.54,3.8,1.74,CCCCCCOc1cc(-c2cc3c(s2)-c2cc4c(cc2C3(c2ccc(CCCCCC)cc2)c2ccc(CCCCCC)cc2)-c2sc(-c3cc(OCCCCCC)c(/C=C5\C(=O)c6ccccc6C5=C(C#N)C#N)s3)cc2C4(c2ccc(CCCCCC)cc2)c2ccc(CCCCCC)cc2)sc1/C=C1\C(=O)c2ccccc2C1=C(C#N)C#N,1680.35,5.23,3.42,1.81,CCCCC(CC)Cc1ccc(-c2c3cc(-c4ccc(-c5sc(-c6ccc(C)s6)c6c5C(=O)c5c(CC(CC)CCCC)sc(CC(CC)CCCC)c5C6=O)s4)sc3c(-c3ccc(CC(CC)CCCC)s3)c3cc(C)sc23)s1,117.0,58.5,2.00 \,CCCCC(CC)Cc1ccc(-c2c3cc(-c4ccc(-c5sc(-c6ccc(C)s6)c6c5C(=O)c5c(CC(CC)CCCC)sc(CC(CC)CCCC)c5C6=O)s4)sc3c(-c3ccc(CC(CC)CCCC)s3)c3cc(C)sc23)s1.CCCCCCOc1cc(-c2cc3c(s2)-c2cc4c(cc2C3(c2ccc(CCCCCC)cc2)c2ccc(CCCCCC)cc2)-c2sc(-c3cc(OCCCCCC)c(/C=C5\C(=O)c6ccccc6C5=C(C#N)C#N)s3)cc2C4(c2ccc(CCCCCC)cc2)c2ccc(CCCCCC)cc2)sc1/C=C1\C(=O)c2ccccc2C1=C(C#N)C#N
904,410,10.6,10.34,19.04,0.657,0.85,5.57,3.9,1.67,CCCCCCSc1cc(-c2cc3c(s2)-c2cc4c(cc2C3(c2ccc(CCCCCC)cc2)c2ccc(CCCCCC)cc2)-c2sc(-c3cc(SCCCCCC)c(/C=C5\C(=O)c6ccccc6C5=C(C#N)C#N)s3)cc2C4(c2ccc(CCCCCC)cc2)c2ccc(CCCCCC)cc2)sc1/C=C1\C(=O)c2ccccc2C1=C(C#N)C#N,1712.48,5.23,3.42,1.81,CCCCC(CC)Cc1ccc(-c2c3cc(-c4ccc(-c5sc(-c6ccc(C)s6)c6c5C(=O)c5c(CC(CC)CCCC)sc(CC(CC)CCCC)c5C6=O)s4)sc3c(-c3ccc(CC(CC)CCCC)s3)c3cc(C)sc23)s1,117.0,58.5,2.00 \,CCCCC(CC)Cc1ccc(-c2c3cc(-c4ccc(-c5sc(-c6ccc(C)s6)c6c5C(=O)c5c(CC(CC)CCCC)sc(CC(CC)CCCC)c5C6=O)s4)sc3c(-c3ccc(CC(CC)CCCC)s3)c3cc(C)sc23)s1.CCCCCCSc1cc(-c2cc3c(s2)-c2cc4c(cc2C3(c2ccc(CCCCCC)cc2)c2ccc(CCCCCC)cc2)-c2sc(-c3cc(SCCCCCC)c(/C=C5\C(=O)c6ccccc6C5=C(C#N)C#N)s3)cc2C4(c2ccc(CCCCCC)cc2)c2ccc(CCCCCC)cc2)sc1/C=C1\C(=O)c2ccccc2C1=C(C#N)C#N
905,411,12.88,12.64,20.6,0.75,0.833,5.71,4.15,1.56,CCCCCCc1ccc(C2(c3ccc(CCCCCC)cc3)c3cc4c(cc3-c3sc5cc(/C=C6\C(=O)c7cc(F)c(F)cc7C6=C(C#N)C#N)sc5c32)C(c2ccc(CCCCCC)cc2)(c2ccc(CCCCCC)cc2)c2c-4sc3cc(/C=C4\C(=O)c5cc(F)c(F)cc5C4=C(C#N)C#N)sc23)cc1,1499.92,5.54,3.65,1.89,CCCCC(CC)Cc1sc(-c2c3cc(-c4ccc(-c5sc(-c6ccc(C)s6)c6c5C(=O)c5c(CC(CC)CCCC)sc(CC(CC)CCCC)c5C6=O)s4)sc3c(-c3cc(F)c(CC(CC)CCCC)s3)c3cc(C)sc23)cc1F,38.6,19.3,2.00 \,CCCCC(CC)Cc1sc(-c2c3cc(-c4ccc(-c5sc(-c6ccc(C)s6)c6c5C(=O)c5c(CC(CC)CCCC)sc(CC(CC)CCCC)c5C6=O)s4)sc3c(-c3cc(F)c(CC(CC)CCCC)s3)c3cc(C)sc23)cc1F.CCCCCCc1ccc(C2(c3ccc(CCCCCC)cc3)c3cc4c(cc3-c3sc5cc(/C=C6\C(=O)c7cc(F)c(F)cc7C6=C(C#N)C#N)sc5c32)C(c2ccc(CCCCCC)cc2)(c2ccc(CCCCCC)cc2)c2c-4sc3cc(/C=C4\C(=O)c5cc(F)c(F)cc5C4=C(C#N)C#N)sc23)cc1
906,411,15.45,15.2,25.05,0.72,0.857,5.62,4.11,1.51,CCCCCCCCCCCc1c(/C=C2\C(=O)c3cc(F)c(F)cc3C2=C(C#N)C#N)sc2c1sc1c3c4nsnc4c4c5sc6c(CCCCCCCCCCC)c(/C=C7\C(=O)c8cc(F)c(F)cc8C7=C(C#N)C#N)sc6c5n(CC(CC)CCCC)c4c3n(CC(CC)CCCC)c21,1451.94,5.54,3.65,1.89,CCCCC(CC)Cc1sc(-c2c3cc(-c4ccc(-c5sc(-c6ccc(C)s6)c6c5C(=O)c5c(CC(CC)CCCC)sc(CC(CC)CCCC)c5C6=O)s4)sc3c(-c3cc(F)c(CC(CC)CCCC)s3)c3cc(C)sc23)cc1F,38.6,19.3,2.00 \,CCCCC(CC)Cc1sc(-c2c3cc(-c4ccc(-c5sc(-c6ccc(C)s6)c6c5C(=O)c5c(CC(CC)CCCC)sc(CC(CC)CCCC)c5C6=O)s4)sc3c(-c3cc(F)c(CC(CC)CCCC)s3)c3cc(C)sc23)cc1F.CCCCCCCCCCCc1c(/C=C2\C(=O)c3cc(F)c(F)cc3C2=C(C#N)C#N)sc2c1sc1c3c4nsnc4c4c5sc6c(CCCCCCCCCCC)c(/C=C7\C(=O)c8cc(F)c(F)cc8C7=C(C#N)C#N)sc6c5n(CC(CC)CCCC)c4c3n(CC(CC)CCCC)c21
907,413,15.75,15.7,24.89,0.744,0.845,5.7,4.1,1.6,CCCCCCCCCCCc1c(/C=C2\C(=O)c3cc(F)c(F)cc3C2=C(C#N)C#N)sc2c1sc1c3c4nsnc4c4c5sc6c(CCCCCCCCCCC)c(/C=C7\C(=O)c8cc(F)c(F)cc8C7=C(C#N)C#N)sc6c5n(CC(CC)CCCC)c4c3n(CC(CC)CCCC)c21,1451.94,5.5,3.56,1.94,CCCCC(CC)Cc1sc(-c2c3cc(-c4ccc(-c5sc(-c6ccc(C)s6)c6c5C(=O)c5c(CC(CC)CCCC)sc(CC(CC)CCCC)c5C6=O)s4)sc3c(-c3cc(F)c(CC(CC)CCCC)s3)c3cc(C)sc23)cc1F,38.6,19.3,2.00 \,CCCCC(CC)Cc1sc(-c2c3cc(-c4ccc(-c5sc(-c6ccc(C)s6)c6c5C(=O)c5c(CC(CC)CCCC)sc(CC(CC)CCCC)c5C6=O)s4)sc3c(-c3cc(F)c(CC(CC)CCCC)s3)c3cc(C)sc23)cc1F.CCCCCCCCCCCc1c(/C=C2\C(=O)c3cc(F)c(F)cc3C2=C(C#N)C#N)sc2c1sc1c3c4nsnc4c4c5sc6c(CCCCCCCCCCC)c(/C=C7\C(=O)c8cc(F)c(F)cc8C7=C(C#N)C#N)sc6c5n(CC(CC)CCCC)c4c3n(CC(CC)CCCC)c21
908,414,15.3,14.9,24.8,0.741,0.834,5.65,4.1,1.55,CCCCCCCCCCCc1c(/C=C2\C(=O)c3cc(F)c(F)cc3C2=C(C#N)C#N)sc2c1sc1c3c4nsnc4c4c5sc6c(CCCCCCCCCCC)c(/C=C7\C(=O)c8cc(F)c(F)cc8C7=C(C#N)C#N)sc6c5n(CC(CC)CCCC)c4c3n(CC(CC)CCCC)c21,1451.94,5.54,3.65,1.89,CCCCC(CC)Cc1sc(-c2c3cc(-c4ccc(-c5sc(-c6ccc(C)s6)c6c5C(=O)c5c(CC(CC)CCCC)sc(CC(CC)CCCC)c5C6=O)s4)sc3c(-c3cc(F)c(CC(CC)CCCC)s3)c3cc(C)sc23)cc1F,38.6,19.3,2.00 \,CCCCC(CC)Cc1sc(-c2c3cc(-c4ccc(-c5sc(-c6ccc(C)s6)c6c5C(=O)c5c(CC(CC)CCCC)sc(CC(CC)CCCC)c5C6=O)s4)sc3c(-c3cc(F)c(CC(CC)CCCC)s3)c3cc(C)sc23)cc1F.CCCCCCCCCCCc1c(/C=C2\C(=O)c3cc(F)c(F)cc3C2=C(C#N)C#N)sc2c1sc1c3c4nsnc4c4c5sc6c(CCCCCCCCCCC)c(/C=C7\C(=O)c8cc(F)c(F)cc8C7=C(C#N)C#N)sc6c5n(CC(CC)CCCC)c4c3n(CC(CC)CCCC)c21
909,415,15.3,14.9,24.6,0.74,0.841,5.68,4.06,1.62,CCCCCCCCCCCc1c(/C=C2\C(=O)c3cc(F)c(F)cc3C2=C(C#N)C#N)sc2c1sc1c3c4nsnc4c4c5sc6c(CCCCCCCCCCC)c(/C=C7\C(=O)c8cc(F)c(F)cc8C7=C(C#N)C#N)sc6c5n(CC(CC)CCCC)c4c3n(CC(CC)CCCC)c21,1451.94,5.45,3.64,1.81,CCCCC(CC)Cc1sc(-c2c3cc(-c4ccc(-c5sc(-c6ccc(C)s6)c6c5C(=O)c5c(CC(CC)CCCC)sc(CC(CC)CCCC)c5C6=O)s4)sc3c(-c3cc(F)c(CC(CC)CCCC)s3)c3cc(C)sc23)cc1F,73.8,29.5,2.50 \,CCCCC(CC)Cc1sc(-c2c3cc(-c4ccc(-c5sc(-c6ccc(C)s6)c6c5C(=O)c5c(CC(CC)CCCC)sc(CC(CC)CCCC)c5C6=O)s4)sc3c(-c3cc(F)c(CC(CC)CCCC)s3)c3cc(C)sc23)cc1F.CCCCCCCCCCCc1c(/C=C2\C(=O)c3cc(F)c(F)cc3C2=C(C#N)C#N)sc2c1sc1c3c4nsnc4c4c5sc6c(CCCCCCCCCCC)c(/C=C7\C(=O)c8cc(F)c(F)cc8C7=C(C#N)C#N)sc6c5n(CC(CC)CCCC)c4c3n(CC(CC)CCCC)c21
910,415,16.4,15.9,25.3,0.76,0.855,5.68,4.06,1.62,CCCCCCCCCCCc1c(/C=C2\C(=O)c3cc(F)c(F)cc3C2=C(C#N)C#N)sc2c1sc1c3c4nsnc4c4c5sc6c(CCCCCCCCCCC)c(/C=C7\C(=O)c8cc(F)c(F)cc8C7=C(C#N)C#N)sc6c5n(CC(CCCC)CCCCCC)c4c3n(CC(CCCC)CCCCCC)c21,1564.15,5.45,3.64,1.81,CCCCC(CC)Cc1sc(-c2c3cc(-c4ccc(-c5sc(-c6ccc(C)s6)c6c5C(=O)c5c(CC(CC)CCCC)sc(CC(CC)CCCC)c5C6=O)s4)sc3c(-c3cc(F)c(CC(CC)CCCC)s3)c3cc(C)sc23)cc1F,73.8,29.5,2.50 \,CCCCC(CC)Cc1sc(-c2c3cc(-c4ccc(-c5sc(-c6ccc(C)s6)c6c5C(=O)c5c(CC(CC)CCCC)sc(CC(CC)CCCC)c5C6=O)s4)sc3c(-c3cc(F)c(CC(CC)CCCC)s3)c3cc(C)sc23)cc1F.CCCCCCCCCCCc1c(/C=C2\C(=O)c3cc(F)c(F)cc3C2=C(C#N)C#N)sc2c1sc1c3c4nsnc4c4c5sc6c(CCCCCCCCCCC)c(/C=C7\C(=O)c8cc(F)c(F)cc8C7=C(C#N)C#N)sc6c5n(CC(CCCC)CCCCCC)c4c3n(CC(CCCC)CCCCCC)c21
911,416,9.9,9.5,15.5,0.6,1.02,5.56,3.92,1.64,CCCCCCCCC1(CCCCCCCC)c2cc3c(cc2-c2sc(-c4ccc(/C=C5\SC(=S)N(CC)C5=O)c5nsnc45)cc21)C(CCCCCCCC)(CCCCCCCC)c1cc(-c2ccc(/C=C4\SC(=S)N(CC)C4=O)c4nsnc24)sc1-3,1326.02,5.22,3.63,1.59,CCCCC(CC)COC(=O)c1sc2c(-c3cc4c(-c5ccc(CC(CC)CCCC)s5)c5sc(C)cc5c(-c5ccc(CC(CC)CCCC)s5)c4s3)sc(C)c2c1F,124.0,72.9,1.70 \,CCCCC(CC)COC(=O)c1sc2c(-c3cc4c(-c5ccc(CC(CC)CCCC)s5)c5sc(C)cc5c(-c5ccc(CC(CC)CCCC)s5)c4s3)sc(C)c2c1F.CCCCCCCCC1(CCCCCCCC)c2cc3c(cc2-c2sc(-c4ccc(/C=C5\SC(=S)N(CC)C5=O)c5nsnc45)cc21)C(CCCCCCCC)(CCCCCCCC)c1cc(-c2ccc(/C=C4\SC(=S)N(CC)C4=O)c4nsnc24)sc1-3
912,416,11.1,10.5,19.8,0.73,0.72,5.7,4.18,1.52,CCCCCCCCC1(CCCCCCCC)c2cc3c(cc2-c2sc(-c4ccc(C=C(C#N)C#N)c5nsnc45)cc21)C(CCCCCCCC)(CCCCCCCC)c1cc(-c2ccc(C=C(C#N)C#N)c4nsnc24)sc1-3,1135.67,5.22,3.63,1.59,CCCCC(CC)COC(=O)c1sc2c(-c3cc4c(-c5ccc(CC(CC)CCCC)s5)c5sc(C)cc5c(-c5ccc(CC(CC)CCCC)s5)c4s3)sc(C)c2c1F,124.0,72.9,1.70 \,CCCCC(CC)COC(=O)c1sc2c(-c3cc4c(-c5ccc(CC(CC)CCCC)s5)c5sc(C)cc5c(-c5ccc(CC(CC)CCCC)s5)c4s3)sc(C)c2c1F.CCCCCCCCC1(CCCCCCCC)c2cc3c(cc2-c2sc(-c4ccc(C=C(C#N)C#N)c5nsnc45)cc21)C(CCCCCCCC)(CCCCCCCC)c1cc(-c2ccc(C=C(C#N)C#N)c4nsnc24)sc1-3
913,417,3.7,3.52,7.4,0.592,0.844,5.62,3.96,1.66,CCCCCCc1ccc(C2(c3ccc(CCCCCC)cc3)c3cc4c(cc3-c3sc5cc(/C=C6\C(=O)c7ccccc7C6=C(C#N)C#N)sc5c32)C(c2ccc(CCCCCC)cc2)(c2ccc(CCCCCC)cc2)c2c-4sc3cc(/C=C4\C(=O)c5ccccc5C4=C(C#N)C#N)sc23)cc1,1427.96,5.22,3.65,1.57,CCCCCCC(CCCC)CN1C(=O)C2=C(c3ccc(-c4cc5c(-c6ccc(CC(CC)CCCC)s6)c6sc(C)cc6c(-c6ccc(CC(CC)CCCC)s6)c5s4)s3)N(CC(CCCC)CCCCCC)C(=O)C2=C1c1ccc(C)s1,280.0,101.0,2.77 \,CCCCCCC(CCCC)CN1C(=O)C2=C(c3ccc(-c4cc5c(-c6ccc(CC(CC)CCCC)s6)c6sc(C)cc6c(-c6ccc(CC(CC)CCCC)s6)c5s4)s3)N(CC(CCCC)CCCCCC)C(=O)C2=C1c1ccc(C)s1.CCCCCCc1ccc(C2(c3ccc(CCCCCC)cc3)c3cc4c(cc3-c3sc5cc(/C=C6\C(=O)c7ccccc7C6=C(C#N)C#N)sc5c32)C(c2ccc(CCCCCC)cc2)(c2ccc(CCCCCC)cc2)c2c-4sc3cc(/C=C4\C(=O)c5ccccc5C4=C(C#N)C#N)sc23)cc1
914,417,8.14,8.0,18.5,0.648,0.679,5.43,4.19,1.24,CCCCCCc1ccc(C2(c3ccc(CCCCCC)cc3)c3cc4c(cc3-c3sc(-c5sc(/C=C6\C(=O)c7cc(F)c(F)cc7C6=C(C#N)C#N)cc5OCC(CC)CCCC)cc32)C(c2ccc(CCCCCC)cc2)(c2ccc(CCCCCC)cc2)c2cc(-c3sc(/C=C5\C(=O)c6cc(F)c(F)cc6C5=C(C#N)C#N)cc3OCC(CC)CCCC)sc2-4)cc1,1808.42,5.22,3.65,1.57,CCCCCCC(CCCC)CN1C(=O)C2=C(c3ccc(-c4cc5c(-c6ccc(CC(CC)CCCC)s6)c6sc(C)cc6c(-c6ccc(CC(CC)CCCC)s6)c5s4)s3)N(CC(CCCC)CCCCCC)C(=O)C2=C1c1ccc(C)s1,280.0,101.0,2.77 \,CCCCCCC(CCCC)CN1C(=O)C2=C(c3ccc(-c4cc5c(-c6ccc(CC(CC)CCCC)s6)c6sc(C)cc6c(-c6ccc(CC(CC)CCCC)s6)c5s4)s3)N(CC(CCCC)CCCCCC)C(=O)C2=C1c1ccc(C)s1.CCCCCCc1ccc(C2(c3ccc(CCCCCC)cc3)c3cc4c(cc3-c3sc(-c5sc(/C=C6\C(=O)c7cc(F)c(F)cc7C6=C(C#N)C#N)cc5OCC(CC)CCCC)cc32)C(c2ccc(CCCCCC)cc2)(c2ccc(CCCCCC)cc2)c2cc(-c3sc(/C=C5\C(=O)c6cc(F)c(F)cc6C5=C(C#N)C#N)cc3OCC(CC)CCCC)sc2-4)cc1
915,418,12.1,11.8,21.3,0.669,0.85,5.41,3.97,1.44,CCCCCCCCn1c2cc(/C=C3\C(=O)c4cc(F)c(F)cc4C3=C(C#N)C#N)sc2c2sc3c(c21)C(c1cccc(OCCCCCC)c1)(c1cccc(OCCCCCC)c1)c1cc2c(cc1-3)C(c1cccc(OCCCCCC)c1)(c1cccc(OCCCCCC)c1)c1c-2sc2c3sc(/C=C4\C(=O)c5cc(F)c(F)cc5C4=C(C#N)C#N)cc3n(CCCCCCCC)c12,1866.42,5.33,3.29,2.04,CCCCC(CC)Cc1ccc(-c2c3cc(-c4ccc(-c5sc(-c6ccc(C)s6)c6c5C(=O)c5c(CC(CC)CCCC)sc(CC(CC)CCCC)c5C6=O)s4)sc3c(-c3ccc(CC(CC)CCCC)s3)c3cc(C)sc23)s1,117.0,58.5,2.00 \,CCCCC(CC)Cc1ccc(-c2c3cc(-c4ccc(-c5sc(-c6ccc(C)s6)c6c5C(=O)c5c(CC(CC)CCCC)sc(CC(CC)CCCC)c5C6=O)s4)sc3c(-c3ccc(CC(CC)CCCC)s3)c3cc(C)sc23)s1.CCCCCCCCn1c2cc(/C=C3\C(=O)c4cc(F)c(F)cc4C3=C(C#N)C#N)sc2c2sc3c(c21)C(c1cccc(OCCCCCC)c1)(c1cccc(OCCCCCC)c1)c1cc2c(cc1-3)C(c1cccc(OCCCCCC)c1)(c1cccc(OCCCCCC)c1)c1c-2sc2c3sc(/C=C4\C(=O)c5cc(F)c(F)cc5C4=C(C#N)C#N)cc3n(CCCCCCCC)c12
916,418,10.6,10.4,19.0,0.661,0.846,5.38,4.0,1.38,CCCCCCCCn1c2cc(/C=C3\C(=O)c4cc(F)c(F)cc4C3=C(C#N)C#N)sc2c2sc3c(c21)C(c1ccc(OCCCCCC)cc1)(c1ccc(OCCCCCC)cc1)c1cc2c(cc1-3)C(c1ccc(OCCCCCC)cc1)(c1ccc(OCCCCCC)cc1)c1c-2sc2c3sc(/C=C4\C(=O)c5cc(F)c(F)cc5C4=C(C#N)C#N)cc3n(CCCCCCCC)c12,1866.42,5.33,3.29,2.04,CCCCC(CC)Cc1ccc(-c2c3cc(-c4ccc(-c5sc(-c6ccc(C)s6)c6c5C(=O)c5c(CC(CC)CCCC)sc(CC(CC)CCCC)c5C6=O)s4)sc3c(-c3ccc(CC(CC)CCCC)s3)c3cc(C)sc23)s1,117.0,58.5,2.00 \,CCCCC(CC)Cc1ccc(-c2c3cc(-c4ccc(-c5sc(-c6ccc(C)s6)c6c5C(=O)c5c(CC(CC)CCCC)sc(CC(CC)CCCC)c5C6=O)s4)sc3c(-c3ccc(CC(CC)CCCC)s3)c3cc(C)sc23)s1.CCCCCCCCn1c2cc(/C=C3\C(=O)c4cc(F)c(F)cc4C3=C(C#N)C#N)sc2c2sc3c(c21)C(c1ccc(OCCCCCC)cc1)(c1ccc(OCCCCCC)cc1)c1cc2c(cc1-3)C(c1ccc(OCCCCCC)cc1)(c1ccc(OCCCCCC)cc1)c1c-2sc2c3sc(/C=C4\C(=O)c5cc(F)c(F)cc5C4=C(C#N)C#N)cc3n(CCCCCCCC)c12
917,418,9.71,9.64,18.4,0.632,0.835,5.42,3.94,1.48,CCCCCCCCn1c2cc(/C=C3\C(=O)c4cc(F)c(F)cc4C3=C(C#N)C#N)sc2c2sc3c(c21)C(c1ccc(CCCCCC)cc1)(c1ccc(CCCCCC)cc1)c1cc2c(cc1-3)C(c1ccc(CCCCCC)cc1)(c1ccc(CCCCCC)cc1)c1c-2sc2c3sc(/C=C4\C(=O)c5cc(F)c(F)cc5C4=C(C#N)C#N)cc3n(CCCCCCCC)c12,1802.42,5.33,3.29,2.04,CCCCC(CC)Cc1ccc(-c2c3cc(-c4ccc(-c5sc(-c6ccc(C)s6)c6c5C(=O)c5c(CC(CC)CCCC)sc(CC(CC)CCCC)c5C6=O)s4)sc3c(-c3ccc(CC(CC)CCCC)s3)c3cc(C)sc23)s1,117.0,58.5,2.00 \,CCCCC(CC)Cc1ccc(-c2c3cc(-c4ccc(-c5sc(-c6ccc(C)s6)c6c5C(=O)c5c(CC(CC)CCCC)sc(CC(CC)CCCC)c5C6=O)s4)sc3c(-c3ccc(CC(CC)CCCC)s3)c3cc(C)sc23)s1.CCCCCCCCn1c2cc(/C=C3\C(=O)c4cc(F)c(F)cc4C3=C(C#N)C#N)sc2c2sc3c(c21)C(c1ccc(CCCCCC)cc1)(c1ccc(CCCCCC)cc1)c1cc2c(cc1-3)C(c1ccc(CCCCCC)cc1)(c1ccc(CCCCCC)cc1)c1c-2sc2c3sc(/C=C4\C(=O)c5cc(F)c(F)cc5C4=C(C#N)C#N)cc3n(CCCCCCCC)c12
918,419,10.22,9.56,15.17,0.751,0.89,5.7,3.93,1.77,N#CC(C#N)=C1/C(=C/c2cc3c(s2)-c2cc4c(cc2C3(CCCCc2ccccc2)CCCCc2ccccc2)-c2sc(/C=C3\C(=O)c5ccccc5C3=C(C#N)C#N)cc2C4(CCCCc2ccccc2)CCCCc2ccccc2)C(=O)c2ccccc21,1203.58,5.34,3.4,1.94,CCCCCCCCC(CCCCCC)CSc1ccc(-c2c3cc(-c4ccc(-c5c(F)c(F)c(-c6ccc(C)s6)c6nn(CC(CCCCCC)CCCCCCCC)nc56)s4)sc3c(-c3ccc(SCC(CCCCCC)CCCCCCCC)s3)c3cc(C)sc23)s1,50.0,25.0,2.00 \,CCCCCCCCC(CCCCCC)CSc1ccc(-c2c3cc(-c4ccc(-c5c(F)c(F)c(-c6ccc(C)s6)c6nn(CC(CCCCCC)CCCCCCCC)nc56)s4)sc3c(-c3ccc(SCC(CCCCCC)CCCCCCCC)s3)c3cc(C)sc23)s1.N#CC(C#N)=C1/C(=C/c2cc3c(s2)-c2cc4c(cc2C3(CCCCc2ccccc2)CCCCc2ccccc2)-c2sc(/C=C3\C(=O)c5ccccc5C3=C(C#N)C#N)cc2C4(CCCCc2ccccc2)CCCCc2ccccc2)C(=O)c2ccccc21
919,419,8.15,7.84,15.47,0.623,0.84,5.45,3.94,1.51,CCCCCCc1ccc(C2(c3ccc(CCCCCC)cc3)c3c(sc4cc(/C=C5\C(=O)c6ccccc6C5=C(C#N)C#N)sc34)-c3sc4c5c(sc4c32)-c2sc3cc(/C=C4\C(=O)c6ccccc6C4=C(C#N)C#N)sc3c2C5(c2ccc(CCCCCC)cc2)c2ccc(CCCCCC)cc2)cc1,1490.06,5.34,3.4,1.94,CCCCCCCCC(CCCCCC)CSc1ccc(-c2c3cc(-c4ccc(-c5c(F)c(F)c(-c6ccc(C)s6)c6nn(CC(CCCCCC)CCCCCCCC)nc56)s4)sc3c(-c3ccc(SCC(CCCCCC)CCCCCCCC)s3)c3cc(C)sc23)s1,50.0,25.0,2.00 \,CCCCCCCCC(CCCCCC)CSc1ccc(-c2c3cc(-c4ccc(-c5c(F)c(F)c(-c6ccc(C)s6)c6nn(CC(CCCCCC)CCCCCCCC)nc56)s4)sc3c(-c3ccc(SCC(CCCCCC)CCCCCCCC)s3)c3cc(C)sc23)s1.CCCCCCc1ccc(C2(c3ccc(CCCCCC)cc3)c3c(sc4cc(/C=C5\C(=O)c6ccccc6C5=C(C#N)C#N)sc34)-c3sc4c5c(sc4c32)-c2sc3cc(/C=C4\C(=O)c6ccccc6C4=C(C#N)C#N)sc3c2C5(c2ccc(CCCCCC)cc2)c2ccc(CCCCCC)cc2)cc1
920,420,11.5,11.0,24.9,0.56,0.78,5.62,3.98,1.64,CCCCCCCCC1(CCCCCCCC)c2c(sc3cc(/C=C4\C(=O)c5ccccc5C4=C(C#N)C#N)sc23)-c2sc3cc(/C=C4\C(=O)c5ccccc5C4=C(C#N)C#N)sc3c21,923.24,5.47,3.46,2.01,CCCCC(CC)Cc1ccc(-c2c3cc(-c4sc(-c5sc(-c6cc(F)c(C)s6)c6c5C(=O)c5c(CC(CC)CCCC)sc(CC(CC)CCCC)c5C6=O)cc4F)sc3c(-c3ccc(CC(CC)CCCC)s3)c3cc(C)sc23)s1,67.6,26.0,2.60 \,CCCCC(CC)Cc1ccc(-c2c3cc(-c4sc(-c5sc(-c6cc(F)c(C)s6)c6c5C(=O)c5c(CC(CC)CCCC)sc(CC(CC)CCCC)c5C6=O)cc4F)sc3c(-c3ccc(CC(CC)CCCC)s3)c3cc(C)sc23)s1.CCCCCCCCC1(CCCCCCCC)c2c(sc3cc(/C=C4\C(=O)c5ccccc5C4=C(C#N)C#N)sc23)-c2sc3cc(/C=C4\C(=O)c5ccccc5C4=C(C#N)C#N)sc3c21
921,421,2.38,2.23,6.24,0.378,1.01,5.63,3.54,2.09,CCCCCCCCn1c2cc3c(cc2c2cc4c(cc21)-c1sc(/C=C2\C(=O)c5ccccc5C2=C(C#N)C#N)cc1C4(c1ccc(CCCCCC)cc1)c1ccc(CCCCCC)cc1)C(c1ccc(CCCCCC)cc1)(c1ccc(CCCCCC)cc1)c1cc(/C=C2\C(=O)c4ccccc4C2=C(C#N)C#N)sc1-3,1517.11,5.35,3.4,1.95,CCCCCCCCC(CCCCCC)Cn1nc2c(-c3ccc(C)s3)c(F)c(F)c(-c3ccc(-c4cc5c(-c6ccc([Si](CCC)(CCC)CCC)s6)c6sc(C)cc6c(-c6ccc([Si](CCC)(CCC)CCC)s6)c5s4)s3)c2n1,47.0,23.5,2.00 \,CCCCCCCCC(CCCCCC)Cn1nc2c(-c3ccc(C)s3)c(F)c(F)c(-c3ccc(-c4cc5c(-c6ccc([Si](CCC)(CCC)CCC)s6)c6sc(C)cc6c(-c6ccc([Si](CCC)(CCC)CCC)s6)c5s4)s3)c2n1.CCCCCCCCn1c2cc3c(cc2c2cc4c(cc21)-c1sc(/C=C2\C(=O)c5ccccc5C2=C(C#N)C#N)cc1C4(c1ccc(CCCCCC)cc1)c1ccc(CCCCCC)cc1)C(c1ccc(CCCCCC)cc1)(c1ccc(CCCCCC)cc1)c1cc(/C=C2\C(=O)c4ccccc4C2=C(C#N)C#N)sc1-3
922,421,5.51,5.24,12.3,0.435,1.03,5.63,3.57,2.06,CCCCCCCCC(CCCCCC)Cn1c2cc3c(cc2c2cc4c(cc21)-c1sc(/C=C2\C(=O)c5ccccc5C2=C(C#N)C#N)cc1C4(c1ccc(CCCCCC)cc1)c1ccc(CCCCCC)cc1)C(c1ccc(CCCCCC)cc1)(c1ccc(CCCCCC)cc1)c1cc(/C=C2\C(=O)c4ccccc4C2=C(C#N)C#N)sc1-3,1629.32,5.35,3.4,1.95,CCCCCCCCC(CCCCCC)Cn1nc2c(-c3ccc(C)s3)c(F)c(F)c(-c3ccc(-c4cc5c(-c6ccc([Si](CCC)(CCC)CCC)s6)c6sc(C)cc6c(-c6ccc([Si](CCC)(CCC)CCC)s6)c5s4)s3)c2n1,47.0,23.5,2.00 \,CCCCCCCCC(CCCCCC)Cn1nc2c(-c3ccc(C)s3)c(F)c(F)c(-c3ccc(-c4cc5c(-c6ccc([Si](CCC)(CCC)CCC)s6)c6sc(C)cc6c(-c6ccc([Si](CCC)(CCC)CCC)s6)c5s4)s3)c2n1.CCCCCCCCC(CCCCCC)Cn1c2cc3c(cc2c2cc4c(cc21)-c1sc(/C=C2\C(=O)c5ccccc5C2=C(C#N)C#N)cc1C4(c1ccc(CCCCCC)cc1)c1ccc(CCCCCC)cc1)C(c1ccc(CCCCCC)cc1)(c1ccc(CCCCCC)cc1)c1cc(/C=C2\C(=O)c4ccccc4C2=C(C#N)C#N)sc1-3
923,421,11.18,11.1,18.62,0.667,0.9,5.95,3.99,1.96,CCCCCCCCC(CCCCCC)Cn1c2cc3c(cc2c2cc4c(cc21)-c1sc(/C=C2\C(=O)c5cc(F)c(F)cc5C2=C(C#N)C#N)cc1C4(c1ccc(CCCCCC)cc1)c1ccc(CCCCCC)cc1)C(c1ccc(CCCCCC)cc1)(c1ccc(CCCCCC)cc1)c1cc(/C=C2\C(=O)c4cc(F)c(F)cc4C2=C(C#N)C#N)sc1-3,1701.28,5.35,3.4,1.95,CCCCCCCCC(CCCCCC)Cn1nc2c(-c3ccc(C)s3)c(F)c(F)c(-c3ccc(-c4cc5c(-c6ccc([Si](CCC)(CCC)CCC)s6)c6sc(C)cc6c(-c6ccc([Si](CCC)(CCC)CCC)s6)c5s4)s3)c2n1,47.0,23.5,2.00 \,CCCCCCCCC(CCCCCC)Cn1nc2c(-c3ccc(C)s3)c(F)c(F)c(-c3ccc(-c4cc5c(-c6ccc([Si](CCC)(CCC)CCC)s6)c6sc(C)cc6c(-c6ccc([Si](CCC)(CCC)CCC)s6)c5s4)s3)c2n1.CCCCCCCCC(CCCCCC)Cn1c2cc3c(cc2c2cc4c(cc21)-c1sc(/C=C2\C(=O)c5cc(F)c(F)cc5C2=C(C#N)C#N)cc1C4(c1ccc(CCCCCC)cc1)c1ccc(CCCCCC)cc1)C(c1ccc(CCCCCC)cc1)(c1ccc(CCCCCC)cc1)c1cc(/C=C2\C(=O)c4cc(F)c(F)cc4C2=C(C#N)C#N)sc1-3
924,422,10.8,10.5,16.1,0.63,1.04,5.45,3.85,1.6,CCCCCCCCC1(CCCCCCCC)c2cc3c(cc2-c2sc4cc(/C=C5\C(=O)c6sccc6C5=C(C#N)C#N)sc4c21)C(CCCCCCCC)(CCCCCCCC)c1c-3sc2cc(/C=C3\C(=O)c4sccc4C3=C(C#N)C#N)sc12,1247.82,5.4,3.64,1.76,CCCCC(CC)Cc1sc(-c2c3cc(-c4ccc(-c5sc(-c6ccc(C)s6)c6c5C(=O)c5c(CC(CC)CCCC)sc(CC(CC)CCCC)c5C6=O)s4)sc3c(-c3cc(F)c(CC(CC)CCCC)s3)c3cc(C)sc23)cc1F,38.6,19.3,2.00 \,CCCCC(CC)Cc1sc(-c2c3cc(-c4ccc(-c5sc(-c6ccc(C)s6)c6c5C(=O)c5c(CC(CC)CCCC)sc(CC(CC)CCCC)c5C6=O)s4)sc3c(-c3cc(F)c(CC(CC)CCCC)s3)c3cc(C)sc23)cc1F.CCCCCCCCC1(CCCCCCCC)c2cc3c(cc2-c2sc4cc(/C=C5\C(=O)c6sccc6C5=C(C#N)C#N)sc4c21)C(CCCCCCCC)(CCCCCCCC)c1c-3sc2cc(/C=C3\C(=O)c4sccc4C3=C(C#N)C#N)sc12
925,422,12.7,12.4,17.9,0.73,0.95,5.5,3.93,1.57,CCCCCCCCC1(CCCCCCCC)c2cc3c(cc2-c2sc4cc(/C=C5\C(=O)c6sc(Cl)cc6C5=C(C#N)C#N)sc4c21)C(CCCCCCCC)(CCCCCCCC)c1c-3sc2cc(/C=C3\C(=O)c4sc(Cl)cc4C3=C(C#N)C#N)sc12,1316.71,5.4,3.64,1.76,CCCCC(CC)Cc1sc(-c2c3cc(-c4ccc(-c5sc(-c6ccc(C)s6)c6c5C(=O)c5c(CC(CC)CCCC)sc(CC(CC)CCCC)c5C6=O)s4)sc3c(-c3cc(F)c(CC(CC)CCCC)s3)c3cc(C)sc23)cc1F,38.6,19.3,2.00 \,CCCCC(CC)Cc1sc(-c2c3cc(-c4ccc(-c5sc(-c6ccc(C)s6)c6c5C(=O)c5c(CC(CC)CCCC)sc(CC(CC)CCCC)c5C6=O)s4)sc3c(-c3cc(F)c(CC(CC)CCCC)s3)c3cc(C)sc23)cc1F.CCCCCCCCC1(CCCCCCCC)c2cc3c(cc2-c2sc4cc(/C=C5\C(=O)c6sc(Cl)cc6C5=C(C#N)C#N)sc4c21)C(CCCCCCCC)(CCCCCCCC)c1c-3sc2cc(/C=C3\C(=O)c4sc(Cl)cc4C3=C(C#N)C#N)sc12
926,423,6.63,6.46,9.89,0.59,1.14,6.07,3.69,2.38,CCCCCC(CCCCC)n1c(=O)c2ccc3c4ccc5c(=O)n(C(CCCCC)CCCCC)c(=O)c6cc7c8c(sc9c(-c%10cc(Cl)c(CC(CC)CCCC)s%10)c%10c(sc%11c%12cc%13c(=O)n(C(CCCCC)CCCCC)c(=O)c%14ccc%15c%16ccc%17c(=O)n(C(CCCCC)CCCCC)c(=O)c%18cc(c%11%10)c(c%16c%17%18)c%12c%15c%14%13)c(-c%10cc(Cl)c(CC(CC)CCC)s%10)c98)c8cc(c1=O)c2c3c8c7c4c56,2023.64,5.76,3.58,2.18,CCCCC(CC)Cc1sc(-c2c3cc(-c4ccc(-c5sc(-c6ccc(C)s6)c6c5C(=O)c5c(CC(CC)CCCC)sc(CC(CC)CCCC)c5C6=O)s4)sc3c(-c3cc(Cl)c(CC(CC)CCCC)s3)c3cc(C)sc23)cc1Cl,76.3,50.4,1.51 \,CCCCC(CC)Cc1sc(-c2c3cc(-c4ccc(-c5sc(-c6ccc(C)s6)c6c5C(=O)c5c(CC(CC)CCCC)sc(CC(CC)CCCC)c5C6=O)s4)sc3c(-c3cc(Cl)c(CC(CC)CCCC)s3)c3cc(C)sc23)cc1Cl.CCCCCC(CCCCC)n1c(=O)c2ccc3c4ccc5c(=O)n(C(CCCCC)CCCCC)c(=O)c6cc7c8c(sc9c(-c%10cc(Cl)c(CC(CC)CCCC)s%10)c%10c(sc%11c%12cc%13c(=O)n(C(CCCCC)CCCCC)c(=O)c%14ccc%15c%16ccc%17c(=O)n(C(CCCCC)CCCCC)c(=O)c%18cc(c%11%10)c(c%16c%17%18)c%12c%15c%14%13)c(-c%10cc(Cl)c(CC(CC)CCC)s%10)c98)c8cc(c1=O)c2c3c8c7c4c56
927,423,5.82,5.49,9.75,0.54,1.1,5.88,3.65,2.23,CCCCCC(CCCCC)n1c(=O)c2ccc3c4ccc5c(=O)n(C(CCCCC)CCCCC)c(=O)c6cc7c8c(sc9c(-c%10cc(Cl)c(SCC(CC)CCCC)s%10)c%10c(sc%11c%12cc%13c(=O)n(C(CCCCC)CCCCC)c(=O)c%14ccc%15c%16ccc%17c(=O)n(C(CCCCC)CCCCC)c(=O)c%18cc(c%11%10)c(c%16c%17%18)c%12c%15c%14%13)c(-c%10cc(Cl)c(SCC(CC)CCC)s%10)c98)c8cc(c1=O)c2c3c8c7c4c56,2087.76,5.82,3.64,2.18,CCCCC(CC)CSc1sc(-c2c3cc(-c4ccc(-c5sc(-c6ccc(C)s6)c6c5C(=O)c5c(CC(CC)CCCC)sc(CC(CC)CCCC)c5C6=O)s4)sc3c(-c3cc(Cl)c(SCC(CC)CCCC)s3)c3cc(C)sc23)cc1Cl,102.8,59.5,1.73 \,CCCCC(CC)CSc1sc(-c2c3cc(-c4ccc(-c5sc(-c6ccc(C)s6)c6c5C(=O)c5c(CC(CC)CCCC)sc(CC(CC)CCCC)c5C6=O)s4)sc3c(-c3cc(Cl)c(SCC(CC)CCCC)s3)c3cc(C)sc23)cc1Cl.CCCCCC(CCCCC)n1c(=O)c2ccc3c4ccc5c(=O)n(C(CCCCC)CCCCC)c(=O)c6cc7c8c(sc9c(-c%10cc(Cl)c(SCC(CC)CCCC)s%10)c%10c(sc%11c%12cc%13c(=O)n(C(CCCCC)CCCCC)c(=O)c%14ccc%15c%16ccc%17c(=O)n(C(CCCCC)CCCCC)c(=O)c%18cc(c%11%10)c(c%16c%17%18)c%12c%15c%14%13)c(-c%10cc(Cl)c(SCC(CC)CCC)s%10)c98)c8cc(c1=O)c2c3c8c7c4c56
928,424,10.51,10.39,17.61,0.618,0.954,5.58,3.98,1.6,CCCCCCc1ccc(C2(c3ccc(CCCCCC)cc3)c3cc4c(cc3-c3sc5cc(/C=C6\C(=O)c7ccc(C)cc7C6=C(C#N)C#N)sc5c32)C(c2ccc(CCCCCC)cc2)(c2ccc(CCCCCC)cc2)c2c-4sc3cc(/C=C4\C(=O)c5ccc(C)cc5C4=C(C#N)C#N)sc23)cc1,1456.01,5.48,3.52,1.96,CCCCCCCCCCC(CCCCCCCC)COC(=O)c1cc2c(-c3ncc(C)s3)sc(-c3ncc(-c4cc5c(-c6ccc(CC(CC)CCCC)s6)c6sc(C)cc6c(-c6ccc(CC(CC)CCCC)s6)c5s4)s3)c2s1,50.0,25.0,2.00 \,CCCCCCCCCCC(CCCCCCCC)COC(=O)c1cc2c(-c3ncc(C)s3)sc(-c3ncc(-c4cc5c(-c6ccc(CC(CC)CCCC)s6)c6sc(C)cc6c(-c6ccc(CC(CC)CCCC)s6)c5s4)s3)c2s1.CCCCCCc1ccc(C2(c3ccc(CCCCCC)cc3)c3cc4c(cc3-c3sc5cc(/C=C6\C(=O)c7ccc(C)cc7C6=C(C#N)C#N)sc5c32)C(c2ccc(CCCCCC)cc2)(c2ccc(CCCCCC)cc2)c2c-4sc3cc(/C=C4\C(=O)c5ccc(C)cc5C4=C(C#N)C#N)sc23)cc1
929,425,5.45,5.38,11.64,0.52,0.9,5.52,3.87,1.65,CCCCCCCCC1(CCCCCCCC)c2cc3cc(-c4sc(/C=C5\C(=O)c6cc(F)c(F)cc6C5=C(C#N)C#N)cc4CC(CC)CCCC)sc3cc2-c2cc3sc(-c4sc(/C=C5\C(=O)c6cc(F)c(F)cc6C5=C(C#N)C#N)cc4CC(CC)CCCC)cc3cc21,1371.83,5.36,3.54,1.82,CCCCC(CC)Cc1ccc(-c2c3cc(-c4ccc(-c5sc(-c6ccc(C)s6)c6c5C(=O)c5c(CC(CC)CCCC)sc(CC(CC)CCCC)c5C6=O)s4)sc3c(-c3ccc(CC(CC)CCCC)s3)c3cc(C)sc23)s1,45.0,30.0,1.50 \,CCCCC(CC)Cc1ccc(-c2c3cc(-c4ccc(-c5sc(-c6ccc(C)s6)c6c5C(=O)c5c(CC(CC)CCCC)sc(CC(CC)CCCC)c5C6=O)s4)sc3c(-c3ccc(CC(CC)CCCC)s3)c3cc(C)sc23)s1.CCCCCCCCC1(CCCCCCCC)c2cc3cc(-c4sc(/C=C5\C(=O)c6cc(F)c(F)cc6C5=C(C#N)C#N)cc4CC(CC)CCCC)sc3cc2-c2cc3sc(-c4sc(/C=C5\C(=O)c6cc(F)c(F)cc6C5=C(C#N)C#N)cc4CC(CC)CCCC)cc3cc21
930,425,9.58,9.54,19.01,0.586,0.86,5.49,4.01,1.48,CCCCCCCCC1(CCCCCCCC)c2cc3c4c(sc3cc2-c2cc3sc5c(c3cc21)C(c1ccc(CCCCCC)cc1)(c1ccc(CCCCCC)cc1)c1cc(/C=C2\C(=O)c3cc(F)c(F)cc3C2=C(C#N)C#N)sc1-5)-c1sc(/C=C2\C(=O)c3cc(F)c(F)cc3C2=C(C#N)C#N)cc1C4(c1ccc(CCCCCC)cc1)c1ccc(CCCCCC)cc1,1812.46,5.36,3.54,1.82,CCCCC(CC)Cc1ccc(-c2c3cc(-c4ccc(-c5sc(-c6ccc(C)s6)c6c5C(=O)c5c(CC(CC)CCCC)sc(CC(CC)CCCC)c5C6=O)s4)sc3c(-c3ccc(CC(CC)CCCC)s3)c3cc(C)sc23)s1,45.0,30.0,1.50 \,CCCCC(CC)Cc1ccc(-c2c3cc(-c4ccc(-c5sc(-c6ccc(C)s6)c6c5C(=O)c5c(CC(CC)CCCC)sc(CC(CC)CCCC)c5C6=O)s4)sc3c(-c3ccc(CC(CC)CCCC)s3)c3cc(C)sc23)s1.CCCCCCCCC1(CCCCCCCC)c2cc3c4c(sc3cc2-c2cc3sc5c(c3cc21)C(c1ccc(CCCCCC)cc1)(c1ccc(CCCCCC)cc1)c1cc(/C=C2\C(=O)c3cc(F)c(F)cc3C2=C(C#N)C#N)sc1-5)-c1sc(/C=C2\C(=O)c3cc(F)c(F)cc3C2=C(C#N)C#N)cc1C4(c1ccc(CCCCCC)cc1)c1ccc(CCCCCC)cc1
931,426,11.11,10.89,18.07,0.67,0.918,5.66,3.94,1.72,CCCCCCc1ccc(C2(c3ccc(CCCCCC)cc3F)c3cc4c(cc3-c3sc5cc(/C=C6\C(=O)c7ccccc7C6=C(C#N)C#N)sc5c32)C(c2ccc(CCCCCC)cc2F)(c2ccc(CCCCCC)cc2F)c2c-4sc3cc(/C=C4\C(=O)c5ccccc5C4=C(C#N)C#N)sc23)c(F)c1,1499.92,5.3,3.5,1.8,CCCCC(CC)Cc1ccc(-c2c3cc(-c4ccc(-c5sc(-c6ccc(C)s6)c6c5C(=O)c5c(CC(CC)CCCC)sc(CC(CC)CCCC)c5C6=O)s4)sc3c(-c3ccc(CC(CC)CCCC)s3)c3cc(C)sc23)s1,117.0,58.5,2.00 \,CCCCC(CC)Cc1ccc(-c2c3cc(-c4ccc(-c5sc(-c6ccc(C)s6)c6c5C(=O)c5c(CC(CC)CCCC)sc(CC(CC)CCCC)c5C6=O)s4)sc3c(-c3ccc(CC(CC)CCCC)s3)c3cc(C)sc23)s1.CCCCCCc1ccc(C2(c3ccc(CCCCCC)cc3F)c3cc4c(cc3-c3sc5cc(/C=C6\C(=O)c7ccccc7C6=C(C#N)C#N)sc5c32)C(c2ccc(CCCCCC)cc2F)(c2ccc(CCCCCC)cc2F)c2c-4sc3cc(/C=C4\C(=O)c5ccccc5C4=C(C#N)C#N)sc23)c(F)c1
932,426,8.9,8.82,15.8,0.638,0.883,5.69,3.96,1.73,CCCCCCc1ccc(C2(c3ccc(CCCCCC)c(F)c3)c3cc4c(cc3-c3sc5cc(/C=C6\C(=O)c7ccccc7C6=C(C#N)C#N)sc5c32)C(c2ccc(CCCCCC)c(F)c2)(c2ccc(CCCCCC)c(F)c2)c2c-4sc3cc(/C=C4\C(=O)c5ccccc5C4=C(C#N)C#N)sc23)cc1F,1499.92,5.3,3.5,1.8,CCCCC(CC)Cc1ccc(-c2c3cc(-c4ccc(-c5sc(-c6ccc(C)s6)c6c5C(=O)c5c(CC(CC)CCCC)sc(CC(CC)CCCC)c5C6=O)s4)sc3c(-c3ccc(CC(CC)CCCC)s3)c3cc(C)sc23)s1,117.0,58.5,2.00 \,CCCCC(CC)Cc1ccc(-c2c3cc(-c4ccc(-c5sc(-c6ccc(C)s6)c6c5C(=O)c5c(CC(CC)CCCC)sc(CC(CC)CCCC)c5C6=O)s4)sc3c(-c3ccc(CC(CC)CCCC)s3)c3cc(C)sc23)s1.CCCCCCc1ccc(C2(c3ccc(CCCCCC)c(F)c3)c3cc4c(cc3-c3sc5cc(/C=C6\C(=O)c7ccccc7C6=C(C#N)C#N)sc5c32)C(c2ccc(CCCCCC)c(F)c2)(c2ccc(CCCCCC)c(F)c2)c2c-4sc3cc(/C=C4\C(=O)c5ccccc5C4=C(C#N)C#N)sc23)cc1F
933,427,13.68,13.34,19.35,0.76,0.93,5.69,3.99,1.7,CCCCCCc1ccc(C2(c3ccc(CCCCCC)cc3)c3cc4c(cc3-c3sc5cc(/C=C6\C(=O)c7ccc(F)cc7C6=C(C#N)C#N)sc5c32)C(c2ccc(CCCCCC)cc2)(c2ccc(CCCCCC)cc2)c2c-4sc3cc(/C=C4\C(=O)c5ccc(F)cc5C4=C(C#N)C#N)sc23)cc1,1463.94,5.48,3.6,1.88,CCCCC(CC)Cc1sc(-c2c3cc(-c4ccc(-c5sc(-c6ccc(C)s6)c6c5C(=O)c5c(CC(CC)CCCC)sc(CC(CC)CCCC)c5C6=O)s4)sc3c(-c3cc(F)c(CC(CC)CCCC)s3)c3cc(C)sc23)cc1F,38.6,19.3,2.00 \,CCCCC(CC)Cc1sc(-c2c3cc(-c4ccc(-c5sc(-c6ccc(C)s6)c6c5C(=O)c5c(CC(CC)CCCC)sc(CC(CC)CCCC)c5C6=O)s4)sc3c(-c3cc(F)c(CC(CC)CCCC)s3)c3cc(C)sc23)cc1F.CCCCCCc1ccc(C2(c3ccc(CCCCCC)cc3)c3cc4c(cc3-c3sc5cc(/C=C6\C(=O)c7ccc(F)cc7C6=C(C#N)C#N)sc5c32)C(c2ccc(CCCCCC)cc2)(c2ccc(CCCCCC)cc2)c2c-4sc3cc(/C=C4\C(=O)c5ccc(F)cc5C4=C(C#N)C#N)sc23)cc1
934,427,13.74,13.65,19.8,0.75,0.92,5.7,4.02,1.68,CCCCCCc1ccc(C2(c3ccc(CCCCCC)cc3)c3cc4c(cc3-c3sc5cc(/C=C6\C(=O)c7ccc(Cl)cc7C6=C(C#N)C#N)sc5c32)C(c2ccc(CCCCCC)cc2)(c2ccc(CCCCCC)cc2)c2c-4sc3cc(/C=C4\C(=O)c5ccc(Cl)cc5C4=C(C#N)C#N)sc23)cc1,1496.84,5.48,3.6,1.88,CCCCC(CC)Cc1sc(-c2c3cc(-c4ccc(-c5sc(-c6ccc(C)s6)c6c5C(=O)c5c(CC(CC)CCCC)sc(CC(CC)CCCC)c5C6=O)s4)sc3c(-c3cc(F)c(CC(CC)CCCC)s3)c3cc(C)sc23)cc1F,38.6,19.3,2.00 \,CCCCC(CC)Cc1sc(-c2c3cc(-c4ccc(-c5sc(-c6ccc(C)s6)c6c5C(=O)c5c(CC(CC)CCCC)sc(CC(CC)CCCC)c5C6=O)s4)sc3c(-c3cc(F)c(CC(CC)CCCC)s3)c3cc(C)sc23)cc1F.CCCCCCc1ccc(C2(c3ccc(CCCCCC)cc3)c3cc4c(cc3-c3sc5cc(/C=C6\C(=O)c7ccc(Cl)cc7C6=C(C#N)C#N)sc5c32)C(c2ccc(CCCCCC)cc2)(c2ccc(CCCCCC)cc2)c2c-4sc3cc(/C=C4\C(=O)c5ccc(Cl)cc5C4=C(C#N)C#N)sc23)cc1
935,427,13.35,13.2,20.42,0.75,0.87,5.72,4.03,1.69,CCCCCCc1ccc(C2(c3ccc(CCCCCC)cc3)c3cc4c(cc3-c3sc5cc(/C=C6\C(=O)c7cc(F)c(F)cc7C6=C(C#N)C#N)sc5c32)C(c2ccc(CCCCCC)cc2)(c2ccc(CCCCCC)cc2)c2c-4sc3cc(/C=C4\C(=O)c5cc(F)c(F)cc5C4=C(C#N)C#N)sc23)cc1,1499.92,5.48,3.6,1.88,CCCCC(CC)Cc1sc(-c2c3cc(-c4ccc(-c5sc(-c6ccc(C)s6)c6c5C(=O)c5c(CC(CC)CCCC)sc(CC(CC)CCCC)c5C6=O)s4)sc3c(-c3cc(F)c(CC(CC)CCCC)s3)c3cc(C)sc23)cc1F,38.6,19.3,2.00 \,CCCCC(CC)Cc1sc(-c2c3cc(-c4ccc(-c5sc(-c6ccc(C)s6)c6c5C(=O)c5c(CC(CC)CCCC)sc(CC(CC)CCCC)c5C6=O)s4)sc3c(-c3cc(F)c(CC(CC)CCCC)s3)c3cc(C)sc23)cc1F.CCCCCCc1ccc(C2(c3ccc(CCCCCC)cc3)c3cc4c(cc3-c3sc5cc(/C=C6\C(=O)c7cc(F)c(F)cc7C6=C(C#N)C#N)sc5c32)C(c2ccc(CCCCCC)cc2)(c2ccc(CCCCCC)cc2)c2c-4sc3cc(/C=C4\C(=O)c5cc(F)c(F)cc5C4=C(C#N)C#N)sc23)cc1
936,427,12.87,12.65,22.12,0.74,0.79,5.73,4.08,1.65,CCCCCCc1ccc(C2(c3ccc(CCCCCC)cc3)c3cc4c(cc3-c3sc5cc(/C=C6\C(=O)c7cc(Cl)c(Cl)cc7C6=C(C#N)C#N)sc5c32)C(c2ccc(CCCCCC)cc2)(c2ccc(CCCCCC)cc2)c2c-4sc3cc(/C=C4\C(=O)c5cc(Cl)c(Cl)cc5C4=C(C#N)C#N)sc23)cc1,1565.72,5.48,3.6,1.88,CCCCC(CC)Cc1sc(-c2c3cc(-c4ccc(-c5sc(-c6ccc(C)s6)c6c5C(=O)c5c(CC(CC)CCCC)sc(CC(CC)CCCC)c5C6=O)s4)sc3c(-c3cc(F)c(CC(CC)CCCC)s3)c3cc(C)sc23)cc1F,38.6,19.3,2.00 \,CCCCC(CC)Cc1sc(-c2c3cc(-c4ccc(-c5sc(-c6ccc(C)s6)c6c5C(=O)c5c(CC(CC)CCCC)sc(CC(CC)CCCC)c5C6=O)s4)sc3c(-c3cc(F)c(CC(CC)CCCC)s3)c3cc(C)sc23)cc1F.CCCCCCc1ccc(C2(c3ccc(CCCCCC)cc3)c3cc4c(cc3-c3sc5cc(/C=C6\C(=O)c7cc(Cl)c(Cl)cc7C6=C(C#N)C#N)sc5c32)C(c2ccc(CCCCCC)cc2)(c2ccc(CCCCCC)cc2)c2c-4sc3cc(/C=C4\C(=O)c5cc(Cl)c(Cl)cc5C4=C(C#N)C#N)sc23)cc1
937,427,9.51,9.41,14.2,0.62,1.07,5.63,3.82,1.81,CCCCCCc1ccc(C2(c3ccc(CCCCCC)cc3)c3cc4c(cc3-c3sc5cc(/C=C6\C(=O)c7sccc7C6=C(C#N)C#N)sc5c32)C(c2ccc(CCCCCC)cc2)(c2ccc(CCCCCC)cc2)c2c-4sc3cc(/C=C4\C(=O)c5sccc5C4=C(C#N)C#N)sc23)cc1,1440.0,5.48,3.6,1.88,CCCCC(CC)Cc1sc(-c2c3cc(-c4ccc(-c5sc(-c6ccc(C)s6)c6c5C(=O)c5c(CC(CC)CCCC)sc(CC(CC)CCCC)c5C6=O)s4)sc3c(-c3cc(F)c(CC(CC)CCCC)s3)c3cc(C)sc23)cc1F,38.6,19.3,2.00 \,CCCCC(CC)Cc1sc(-c2c3cc(-c4ccc(-c5sc(-c6ccc(C)s6)c6c5C(=O)c5c(CC(CC)CCCC)sc(CC(CC)CCCC)c5C6=O)s4)sc3c(-c3cc(F)c(CC(CC)CCCC)s3)c3cc(C)sc23)cc1F.CCCCCCc1ccc(C2(c3ccc(CCCCCC)cc3)c3cc4c(cc3-c3sc5cc(/C=C6\C(=O)c7sccc7C6=C(C#N)C#N)sc5c32)C(c2ccc(CCCCCC)cc2)(c2ccc(CCCCCC)cc2)c2c-4sc3cc(/C=C4\C(=O)c5sccc5C4=C(C#N)C#N)sc23)cc1
938,427,10.42,10.3,16.13,0.63,1.01,5.64,3.9,1.74,CCCCCCc1ccc(C2(c3ccc(CCCCCC)cc3)c3cc4c(cc3-c3sc5cc(/C=C6\C(=O)c7ccc(C)cc7C6=C(C#N)C#N)sc5c32)C(c2ccc(CCCCCC)cc2)(c2ccc(CCCCCC)cc2)c2c-4sc3cc(/C=C4\C(=O)c5ccc(C)cc5C4=C(C#N)C#N)sc23)cc1,1456.01,5.48,3.6,1.88,CCCCC(CC)Cc1sc(-c2c3cc(-c4ccc(-c5sc(-c6ccc(C)s6)c6c5C(=O)c5c(CC(CC)CCCC)sc(CC(CC)CCCC)c5C6=O)s4)sc3c(-c3cc(F)c(CC(CC)CCCC)s3)c3cc(C)sc23)cc1F,38.6,19.3,2.00 \,CCCCC(CC)Cc1sc(-c2c3cc(-c4ccc(-c5sc(-c6ccc(C)s6)c6c5C(=O)c5c(CC(CC)CCCC)sc(CC(CC)CCCC)c5C6=O)s4)sc3c(-c3cc(F)c(CC(CC)CCCC)s3)c3cc(C)sc23)cc1F.CCCCCCc1ccc(C2(c3ccc(CCCCCC)cc3)c3cc4c(cc3-c3sc5cc(/C=C6\C(=O)c7ccc(C)cc7C6=C(C#N)C#N)sc5c32)C(c2ccc(CCCCCC)cc2)(c2ccc(CCCCCC)cc2)c2c-4sc3cc(/C=C4\C(=O)c5ccc(C)cc5C4=C(C#N)C#N)sc23)cc1
939,427,10.75,10.63,16.42,0.65,1.0,5.66,3.93,1.73,CCCCCCc1ccc(C2(c3ccc(CCCCCC)cc3)c3cc4c(cc3-c3sc5cc(/C=C6\C(=O)c7ccccc7C6=C(C#N)C#N)sc5c32)C(c2ccc(CCCCCC)cc2)(c2ccc(CCCCCC)cc2)c2c-4sc3cc(/C=C4\C(=O)c5ccccc5C4=C(C#N)C#N)sc23)cc1,1427.96,5.48,3.6,1.88,CCCCC(CC)Cc1sc(-c2c3cc(-c4ccc(-c5sc(-c6ccc(C)s6)c6c5C(=O)c5c(CC(CC)CCCC)sc(CC(CC)CCCC)c5C6=O)s4)sc3c(-c3cc(F)c(CC(CC)CCCC)s3)c3cc(C)sc23)cc1F,38.6,19.3,2.00 \,CCCCC(CC)Cc1sc(-c2c3cc(-c4ccc(-c5sc(-c6ccc(C)s6)c6c5C(=O)c5c(CC(CC)CCCC)sc(CC(CC)CCCC)c5C6=O)s4)sc3c(-c3cc(F)c(CC(CC)CCCC)s3)c3cc(C)sc23)cc1F.CCCCCCc1ccc(C2(c3ccc(CCCCCC)cc3)c3cc4c(cc3-c3sc5cc(/C=C6\C(=O)c7ccccc7C6=C(C#N)C#N)sc5c32)C(c2ccc(CCCCCC)cc2)(c2ccc(CCCCCC)cc2)c2c-4sc3cc(/C=C4\C(=O)c5ccccc5C4=C(C#N)C#N)sc23)cc1
940,428,10.54,10.13,15.97,0.708,0.902,5.67,4.02,1.65,CCCCCCc1ccc(C2(c3ccc(CCCCCC)cc3)c3cc4c(cc3-c3sc5cc(/C=C6\C(=O)c7ccc(F)cc7C6=C(C#N)C#N)sc5c32)C(c2ccc(CCCCCC)cc2)(c2ccc(CCCCCC)cc2)c2c-4sc3cc(/C=C4\C(=O)c5ccc(F)cc5C4=C(C#N)C#N)sc23)cc1,1463.94,5.43,3.36,2.07,CCCCCCC(CCCC)Cc1ccc(-c2c3cc(-c4ccc(-c5sc(-c6ccc(C)s6)c6c5C(=O)c5c(CC(CC)CCCC)sc(CC(CC)CCCC)c5C6=O)s4)sc3c(-c3ccc(CC(CCCC)CCCCCC)cc3)c3cc(C)sc23)cc1,70.0,35.0,2.00 \,CCCCCCC(CCCC)Cc1ccc(-c2c3cc(-c4ccc(-c5sc(-c6ccc(C)s6)c6c5C(=O)c5c(CC(CC)CCCC)sc(CC(CC)CCCC)c5C6=O)s4)sc3c(-c3ccc(CC(CCCC)CCCCCC)cc3)c3cc(C)sc23)cc1.CCCCCCc1ccc(C2(c3ccc(CCCCCC)cc3)c3cc4c(cc3-c3sc5cc(/C=C6\C(=O)c7ccc(F)cc7C6=C(C#N)C#N)sc5c32)C(c2ccc(CCCCCC)cc2)(c2ccc(CCCCCC)cc2)c2c-4sc3cc(/C=C4\C(=O)c5ccc(F)cc5C4=C(C#N)C#N)sc23)cc1
