Repository: aspuru-guzik-group/Beyond-Molecular-Structure-ML-for-OPV-Materials-Devices

File: Saeki_2022_n1318/Saeki_corrected.csv (part 18 of 24)
ID,Ref,PCE_max(%),PCE_ave(%),Jsc(mA/cm2),FF,Voc(V),'-HOMO_n(eV),'-LUMO_n(eV),Eg_n(eV),n(SMILES),M (g/mol),'-HOMO_p(eV),'-LUMO_p(eV),Eg_p(eV),p(SMILES),Mw (kg/mol),Mn(kg/mol),PDI\,DonorAcceptor
941,428,12.71,12.51,17.7,0.751,0.915,5.6,4.0,1.6,CCCCCCc1ccc(C2(c3ccc(CCCCCC)cc3)c3cc4c(cc3-c3sc(-c5ccc(/C=C6\C(=O)c7ccc(F)cc7C6=C(C#N)C#N)s5)cc32)C(c2ccc(CCCCCC)cc2)(c2ccc(CCCCCC)cc2)c2c-4sc3cc(/C=C4\C(=O)c5ccc(F)cc5C4=C(C#N)C#N)sc23)cc1,1489.97,5.43,3.36,2.07,CCCCCCC(CCCC)Cc1ccc(-c2c3cc(-c4ccc(-c5sc(-c6ccc(C)s6)c6c5C(=O)c5c(CC(CC)CCCC)sc(CC(CC)CCCC)c5C6=O)s4)sc3c(-c3ccc(CC(CCCC)CCCCCC)cc3)c3cc(C)sc23)cc1,70.0,35.0,2.00 \,CCCCCCC(CCCC)Cc1ccc(-c2c3cc(-c4ccc(-c5sc(-c6ccc(C)s6)c6c5C(=O)c5c(CC(CC)CCCC)sc(CC(CC)CCCC)c5C6=O)s4)sc3c(-c3ccc(CC(CCCC)CCCCCC)cc3)c3cc(C)sc23)cc1.CCCCCCc1ccc(C2(c3ccc(CCCCCC)cc3)c3cc4c(cc3-c3sc(-c5ccc(/C=C6\C(=O)c7ccc(F)cc7C6=C(C#N)C#N)s5)cc32)C(c2ccc(CCCCCC)cc2)(c2ccc(CCCCCC)cc2)c2c-4sc3cc(/C=C4\C(=O)c5ccc(F)cc5C4=C(C#N)C#N)sc23)cc1
942,428,10.71,10.58,16.57,0.671,0.933,5.5,3.99,1.51,CCCCCCc1ccc(C2(c3ccc(CCCCCC)cc3)c3cc4c(cc3-c3sc(-c5ccc(/C=C6\C(=O)c7ccc(F)cc7C6=C(C#N)C#N)s5)cc32)C(c2ccc(CCCCCC)cc2)(c2ccc(CCCCCC)cc2)c2cc(-c3ccc(/C=C5\C(=O)c6ccc(F)cc6C5=C(C#N)C#N)s3)sc2-4)cc1,1516.01,5.43,3.36,2.07,CCCCCCC(CCCC)Cc1ccc(-c2c3cc(-c4ccc(-c5sc(-c6ccc(C)s6)c6c5C(=O)c5c(CC(CC)CCCC)sc(CC(CC)CCCC)c5C6=O)s4)sc3c(-c3ccc(CC(CCCC)CCCCCC)cc3)c3cc(C)sc23)cc1,70.0,35.0,2.00 \,CCCCCCC(CCCC)Cc1ccc(-c2c3cc(-c4ccc(-c5sc(-c6ccc(C)s6)c6c5C(=O)c5c(CC(CC)CCCC)sc(CC(CC)CCCC)c5C6=O)s4)sc3c(-c3ccc(CC(CCCC)CCCCCC)cc3)c3cc(C)sc23)cc1.CCCCCCc1ccc(C2(c3ccc(CCCCCC)cc3)c3cc4c(cc3-c3sc(-c5ccc(/C=C6\C(=O)c7ccc(F)cc7C6=C(C#N)C#N)s5)cc32)C(c2ccc(CCCCCC)cc2)(c2ccc(CCCCCC)cc2)c2cc(-c3ccc(/C=C5\C(=O)c6ccc(F)cc6C5=C(C#N)C#N)s3)sc2-4)cc1
943,429,11.2,11.0,23.3,0.689,0.692,5.31,4.06,1.25,CCCCCCc1ccc(C2(c3ccc(CCCCCC)cc3)c3c(sc4cc(/C=C5\C(=O)c6cc(F)c(F)cc6C5=C(C#N)C#N)sc34)-c3sc4c5c(sc4c32)-c2sc3c4c(sc3c2C5(c2ccc(CCCCCC)cc2)c2ccc(CCCCCC)cc2)-c2sc3cc(/C=C5\C(=O)c6cc(F)c(F)cc6C5=C(C#N)C#N)sc3c2C4(c2ccc(CCCCCC)cc2)c2ccc(CCCCCC)cc2)cc1,2032.75,5.2,3.6,1.6,CCCCC(CC)COC(=O)c1sc2c(-c3cc4c(-c5ccc(CC(CC)CCCC)s5)c5sc(C)cc5c(-c5ccc(CC(CC)CCCC)s5)c4s3)sc(C)c2c1F,124.0,72.9,1.70 \,CCCCC(CC)COC(=O)c1sc2c(-c3cc4c(-c5ccc(CC(CC)CCCC)s5)c5sc(C)cc5c(-c5ccc(CC(CC)CCCC)s5)c4s3)sc(C)c2c1F.CCCCCCc1ccc(C2(c3ccc(CCCCCC)cc3)c3c(sc4cc(/C=C5\C(=O)c6cc(F)c(F)cc6C5=C(C#N)C#N)sc34)-c3sc4c5c(sc4c32)-c2sc3c4c(sc3c2C5(c2ccc(CCCCCC)cc2)c2ccc(CCCCCC)cc2)-c2sc3cc(/C=C5\C(=O)c6cc(F)c(F)cc6C5=C(C#N)C#N)sc3c2C4(c2ccc(CCCCCC)cc2)c2ccc(CCCCCC)cc2)cc1
944,429,10.3,10.0,20.2,0.634,0.779,5.31,3.99,1.32,CCCCCCc1ccc(C2(c3ccc(CCCCCC)cc3)c3c(sc4cc(/C=C5\C(=O)c6cc(F)c(F)cc6C5=C(C#N)C#N)sc34)-c3sc4c5c(sc4c32)-c2sc3c4c(sc3c2C5(c2ccc(CCCCCC)cc2)c2ccc(CCCCCC)cc2)-c2sc3c(/C=C5\C(=O)c6cc(F)c(F)cc6C5=C(C#N)C#N)csc3c2C4(c2ccc(CCCCCC)cc2)c2ccc(CCCCCC)cc2)cc1,2032.75,5.2,3.6,1.6,CCCCC(CC)COC(=O)c1sc2c(-c3cc4c(-c5ccc(CC(CC)CCCC)s5)c5sc(C)cc5c(-c5ccc(CC(CC)CCCC)s5)c4s3)sc(C)c2c1F,124.0,72.9,1.70 \,CCCCC(CC)COC(=O)c1sc2c(-c3cc4c(-c5ccc(CC(CC)CCCC)s5)c5sc(C)cc5c(-c5ccc(CC(CC)CCCC)s5)c4s3)sc(C)c2c1F.CCCCCCc1ccc(C2(c3ccc(CCCCCC)cc3)c3c(sc4cc(/C=C5\C(=O)c6cc(F)c(F)cc6C5=C(C#N)C#N)sc34)-c3sc4c5c(sc4c32)-c2sc3c4c(sc3c2C5(c2ccc(CCCCCC)cc2)c2ccc(CCCCCC)cc2)-c2sc3c(/C=C5\C(=O)c6cc(F)c(F)cc6C5=C(C#N)C#N)csc3c2C4(c2ccc(CCCCCC)cc2)c2ccc(CCCCCC)cc2)cc1
945,430,13.1,12.8,20.6,0.759,0.835,5.71,4.15,1.56,CCCCCCc1ccc(C2(c3ccc(CCCCCC)cc3)c3cc4c(cc3-c3sc5cc(/C=C6\C(=O)c7cc(F)c(F)cc7C6=C(C#N)C#N)sc5c32)C(c2ccc(CCCCCC)cc2)(c2ccc(CCCCCC)cc2)c2c-4sc3cc(/C=C4\C(=O)c5cc(F)c(F)cc5C4=C(C#N)C#N)sc23)cc1,1499.92,5.54,3.61,1.93,CCCCC(CC)Cc1sc(-c2c3cc(-c4ccc(-c5sc(-c6ccc(C)s6)c6c5C(=O)c5c(CC(CC)CCCC)sc(CC(CC)CCCC)c5C6=O)s4)sc3c(-c3cc(F)c(CC(CC)CCCC)s3)c3cc(C)sc23)cc1F,38.6,19.3,2.00 \,CCCCC(CC)Cc1sc(-c2c3cc(-c4ccc(-c5sc(-c6ccc(C)s6)c6c5C(=O)c5c(CC(CC)CCCC)sc(CC(CC)CCCC)c5C6=O)s4)sc3c(-c3cc(F)c(CC(CC)CCCC)s3)c3cc(C)sc23)cc1F.CCCCCCc1ccc(C2(c3ccc(CCCCCC)cc3)c3cc4c(cc3-c3sc5cc(/C=C6\C(=O)c7cc(F)c(F)cc7C6=C(C#N)C#N)sc5c32)C(c2ccc(CCCCCC)cc2)(c2ccc(CCCCCC)cc2)c2c-4sc3cc(/C=C4\C(=O)c5cc(F)c(F)cc5C4=C(C#N)C#N)sc23)cc1
946,430,13.4,13.2,20.5,0.768,0.852,5.71,4.15,1.56,CCCCCCc1ccc(C2(c3ccc(CCCCCC)cc3)c3cc4c(cc3-c3sc5cc(/C=C6\C(=O)c7cc(F)c(F)cc7C6=C(C#N)C#N)sc5c32)C(c2ccc(CCCCCC)cc2)(c2ccc(CCCCCC)cc2)c2c-4sc3cc(/C=C4\C(=O)c5cc(F)c(F)cc5C4=C(C#N)C#N)sc23)cc1,1499.92,5.52,3.55,1.97,CCCCC(CC)Cc1sc(-c2c3cc(-c4ccc(-c5sc(-c6ccc(C)s6)c6c5C(=O)c5c(CC(CC)CCCC)sc(CC(CC)CCCC)c5C6=O)s4)sc3c(-c3cc(Cl)c(CC(CC)CCCC)s3)c3cc(C)sc23)cc1Cl,44.9,25.5,1.76 \,CCCCC(CC)Cc1sc(-c2c3cc(-c4ccc(-c5sc(-c6ccc(C)s6)c6c5C(=O)c5c(CC(CC)CCCC)sc(CC(CC)CCCC)c5C6=O)s4)sc3c(-c3cc(Cl)c(CC(CC)CCCC)s3)c3cc(C)sc23)cc1Cl.CCCCCCc1ccc(C2(c3ccc(CCCCCC)cc3)c3cc4c(cc3-c3sc5cc(/C=C6\C(=O)c7cc(F)c(F)cc7C6=C(C#N)C#N)sc5c32)C(c2ccc(CCCCCC)cc2)(c2ccc(CCCCCC)cc2)c2c-4sc3cc(/C=C4\C(=O)c5cc(F)c(F)cc5C4=C(C#N)C#N)sc23)cc1
947,430,15.5,15.2,24.5,0.746,0.848,5.62,4.11,1.51,CCCCCCCCCCCc1c(/C=C2\C(=O)c3cc(F)c(F)cc3C2=C(C#N)C#N)sc2c1sc1c3c4nsnc4c4c5sc6c(CCCCCCCCCCC)c(/C=C7\C(=O)c8cc(F)c(F)cc8C7=C(C#N)C#N)sc6c5n(CC(CC)CCCC)c4c3n(CC(CC)CCCC)c21,1451.94,5.54,3.61,1.93,CCCCC(CC)Cc1sc(-c2c3cc(-c4ccc(-c5sc(-c6ccc(C)s6)c6c5C(=O)c5c(CC(CC)CCCC)sc(CC(CC)CCCC)c5C6=O)s4)sc3c(-c3cc(F)c(CC(CC)CCCC)s3)c3cc(C)sc23)cc1F,38.6,19.3,2.00 \,CCCCC(CC)Cc1sc(-c2c3cc(-c4ccc(-c5sc(-c6ccc(C)s6)c6c5C(=O)c5c(CC(CC)CCCC)sc(CC(CC)CCCC)c5C6=O)s4)sc3c(-c3cc(F)c(CC(CC)CCCC)s3)c3cc(C)sc23)cc1F.CCCCCCCCCCCc1c(/C=C2\C(=O)c3cc(F)c(F)cc3C2=C(C#N)C#N)sc2c1sc1c3c4nsnc4c4c5sc6c(CCCCCCCCCCC)c(/C=C7\C(=O)c8cc(F)c(F)cc8C7=C(C#N)C#N)sc6c5n(CC(CC)CCCC)c4c3n(CC(CC)CCCC)c21
948,430,15.4,15.1,24.2,0.728,0.875,5.62,4.11,1.51,CCCCCCCCCCCc1c(/C=C2\C(=O)c3cc(F)c(F)cc3C2=C(C#N)C#N)sc2c1sc1c3c4nsnc4c4c5sc6c(CCCCCCCCCCC)c(/C=C7\C(=O)c8cc(F)c(F)cc8C7=C(C#N)C#N)sc6c5n(CC(CC)CCCC)c4c3n(CC(CC)CCCC)c21,1451.94,5.52,3.55,1.97,CCCCC(CC)Cc1sc(-c2c3cc(-c4ccc(-c5sc(-c6ccc(C)s6)c6c5C(=O)c5c(CC(CC)CCCC)sc(CC(CC)CCCC)c5C6=O)s4)sc3c(-c3cc(Cl)c(CC(CC)CCCC)s3)c3cc(C)sc23)cc1Cl,44.9,25.5,1.76 \,CCCCC(CC)Cc1sc(-c2c3cc(-c4ccc(-c5sc(-c6ccc(C)s6)c6c5C(=O)c5c(CC(CC)CCCC)sc(CC(CC)CCCC)c5C6=O)s4)sc3c(-c3cc(Cl)c(CC(CC)CCCC)s3)c3cc(C)sc23)cc1Cl.CCCCCCCCCCCc1c(/C=C2\C(=O)c3cc(F)c(F)cc3C2=C(C#N)C#N)sc2c1sc1c3c4nsnc4c4c5sc6c(CCCCCCCCCCC)c(/C=C7\C(=O)c8cc(F)c(F)cc8C7=C(C#N)C#N)sc6c5n(CC(CC)CCCC)c4c3n(CC(CC)CCCC)c21
949,431,11.71,11.48,25.68,0.653,0.69,5.44,4.16,1.28,CCCCCCc1ccc(C2(c3ccc(CCCCCC)cc3)c3cc4c(cc3-c3sc(-c5sc(/C=C6\C(=O)c7cc(F)c(F)cc7C6=C(C#N)C#N)cc5OCC(CC)CCCC)cc32)C(c2ccc(CCCCCC)cc2)(c2ccc(CCCCCC)cc2)c2cc(-c3sc(/C=C5\C(=O)c6cc(F)c(F)cc6C5=C(C#N)C#N)cc3OCC(CC)CCCC)sc2-4)cc1,1808.42,5.24,3.66,1.58,CCCCC(CC)COC(=O)c1sc2c(-c3cc4c(-c5ccc(CC(CC)CCCC)s5)c5sc(C)cc5c(-c5ccc(CC(CC)CCCC)s5)c4s3)sc(C)c2c1F,124.0,72.9,1.70 \,CCCCC(CC)COC(=O)c1sc2c(-c3cc4c(-c5ccc(CC(CC)CCCC)s5)c5sc(C)cc5c(-c5ccc(CC(CC)CCCC)s5)c4s3)sc(C)c2c1F.CCCCCCc1ccc(C2(c3ccc(CCCCCC)cc3)c3cc4c(cc3-c3sc(-c5sc(/C=C6\C(=O)c7cc(F)c(F)cc7C6=C(C#N)C#N)cc5OCC(CC)CCCC)cc32)C(c2ccc(CCCCCC)cc2)(c2ccc(CCCCCC)cc2)c2cc(-c3sc(/C=C5\C(=O)c6cc(F)c(F)cc6C5=C(C#N)C#N)cc3OCC(CC)CCCC)sc2-4)cc1
950,432,14.0,13.7,22.4,0.724,0.86,5.51,3.96,1.55,CCCCCCCCn1c2cc(/C=C3\C(=O)c4cc(F)ccc4C3=C(C#N)C#N)sc2c2sc3c(c21)C(c1ccc(CCCCCC)cc1)(c1ccc(CCCCCC)cc1)c1cc2c(cc1-3)C(c1ccc(CCCCCC)cc1)(c1ccc(CCCCCC)cc1)c1cc(/C=C3\C(=O)c4cc(F)ccc4C3=C(C#N)C#N)sc1-2,1559.11,5.33,3.29,2.04,CCCCC(CC)Cc1ccc(-c2c3cc(-c4ccc(-c5sc(-c6ccc(C)s6)c6c5C(=O)c5c(CC(CC)CCCC)sc(CC(CC)CCCC)c5C6=O)s4)sc3c(-c3ccc(CC(CC)CCCC)s3)c3cc(C)sc23)s1,117.0,58.5,2.00 \,CCCCC(CC)Cc1ccc(-c2c3cc(-c4ccc(-c5sc(-c6ccc(C)s6)c6c5C(=O)c5c(CC(CC)CCCC)sc(CC(CC)CCCC)c5C6=O)s4)sc3c(-c3ccc(CC(CC)CCCC)s3)c3cc(C)sc23)s1.CCCCCCCCn1c2cc(/C=C3\C(=O)c4cc(F)ccc4C3=C(C#N)C#N)sc2c2sc3c(c21)C(c1ccc(CCCCCC)cc1)(c1ccc(CCCCCC)cc1)c1cc2c(cc1-3)C(c1ccc(CCCCCC)cc1)(c1ccc(CCCCCC)cc1)c1cc(/C=C3\C(=O)c4cc(F)ccc4C3=C(C#N)C#N)sc1-2
951,432,11.4,11.0,19.7,0.662,0.874,5.46,4.04,1.42,CCCCCCCCn1c2cc(/C=C3\C(=O)c4cc(F)ccc4C3=C(C#N)C#N)sc2c2sc3c(c21)C(c1ccc(CCCCCC)cc1)(c1ccc(CCCCCC)cc1)c1cc2c(cc1-3)C(c1ccc(CCCCCC)cc1)(c1ccc(CCCCCC)cc1)c1c-2sc2cc(/C=C3\C(=O)c4cc(F)ccc4C3=C(C#N)C#N)sc12,1615.19,5.33,3.29,2.04,CCCCC(CC)Cc1ccc(-c2c3cc(-c4ccc(-c5sc(-c6ccc(C)s6)c6c5C(=O)c5c(CC(CC)CCCC)sc(CC(CC)CCCC)c5C6=O)s4)sc3c(-c3ccc(CC(CC)CCCC)s3)c3cc(C)sc23)s1,117.0,58.5,2.00 \,CCCCC(CC)Cc1ccc(-c2c3cc(-c4ccc(-c5sc(-c6ccc(C)s6)c6c5C(=O)c5c(CC(CC)CCCC)sc(CC(CC)CCCC)c5C6=O)s4)sc3c(-c3ccc(CC(CC)CCCC)s3)c3cc(C)sc23)s1.CCCCCCCCn1c2cc(/C=C3\C(=O)c4cc(F)ccc4C3=C(C#N)C#N)sc2c2sc3c(c21)C(c1ccc(CCCCCC)cc1)(c1ccc(CCCCCC)cc1)c1cc2c(cc1-3)C(c1ccc(CCCCCC)cc1)(c1ccc(CCCCCC)cc1)c1c-2sc2cc(/C=C3\C(=O)c4cc(F)ccc4C3=C(C#N)C#N)sc12
952,432,12.3,12.0,20.0,0.693,0.894,5.4,4.07,1.33,CCCCCCCCn1c2cc(/C=C3\C(=O)c4cc(F)ccc4C3=C(C#N)C#N)sc2c2sc3c(c21)C(c1ccc(CCCCCC)cc1)(c1ccc(CCCCCC)cc1)c1cc2c(cc1-3)C(c1ccc(CCCCCC)cc1)(c1ccc(CCCCCC)cc1)c1c-2sc2c1sc1cc(/C=C3\C(=O)c4cc(F)ccc4C3=C(C#N)C#N)sc12,1671.27,5.33,3.29,2.04,CCCCC(CC)Cc1ccc(-c2c3cc(-c4ccc(-c5sc(-c6ccc(C)s6)c6c5C(=O)c5c(CC(CC)CCCC)sc(CC(CC)CCCC)c5C6=O)s4)sc3c(-c3ccc(CC(CC)CCCC)s3)c3cc(C)sc23)s1,117.0,58.5,2.00 \,CCCCC(CC)Cc1ccc(-c2c3cc(-c4ccc(-c5sc(-c6ccc(C)s6)c6c5C(=O)c5c(CC(CC)CCCC)sc(CC(CC)CCCC)c5C6=O)s4)sc3c(-c3ccc(CC(CC)CCCC)s3)c3cc(C)sc23)s1.CCCCCCCCn1c2cc(/C=C3\C(=O)c4cc(F)ccc4C3=C(C#N)C#N)sc2c2sc3c(c21)C(c1ccc(CCCCCC)cc1)(c1ccc(CCCCCC)cc1)c1cc2c(cc1-3)C(c1ccc(CCCCCC)cc1)(c1ccc(CCCCCC)cc1)c1c-2sc2c1sc1cc(/C=C3\C(=O)c4cc(F)ccc4C3=C(C#N)C#N)sc12
953,433,8.33,8.02,18.85,0.61,0.72,5.4,4.2,1.2,CCCCCCc1ccc(C2(c3ccc(CCCCCC)cc3)c3cc4c(cc3-c3sc(-c5sc(/C=C6\C(=O)c7cc(F)c(F)cc7C6=C(C#N)C#N)cc5OCC(CC)CCCC)cc32)C(c2ccc(CCCCCC)cc2)(c2ccc(CCCCCC)cc2)c2cc(-c3sc(/C=C5\C(=O)c6cc(F)c(F)cc6C5=C(C#N)C#N)cc3OCC(CC)CCCC)sc2-4)cc1,1808.42,5.2,3.6,1.6,CCCCC(CC)COC(=O)c1sc2c(-c3cc4c(-c5ccc(CC(CC)CCCC)s5)c5sc(C)cc5c(-c5ccc(CC(CC)CCCC)s5)c4s3)sc(C)c2c1F,124.0,72.9,1.70 \,CCCCC(CC)COC(=O)c1sc2c(-c3cc4c(-c5ccc(CC(CC)CCCC)s5)c5sc(C)cc5c(-c5ccc(CC(CC)CCCC)s5)c4s3)sc(C)c2c1F.CCCCCCc1ccc(C2(c3ccc(CCCCCC)cc3)c3cc4c(cc3-c3sc(-c5sc(/C=C6\C(=O)c7cc(F)c(F)cc7C6=C(C#N)C#N)cc5OCC(CC)CCCC)cc32)C(c2ccc(CCCCCC)cc2)(c2ccc(CCCCCC)cc2)c2cc(-c3sc(/C=C5\C(=O)c6cc(F)c(F)cc6C5=C(C#N)C#N)cc3OCC(CC)CCCC)sc2-4)cc1
954,433,9.26,9.16,17.13,0.62,0.87,5.6,3.9,1.7,CCCCCCc1ccc(C2(c3ccc(CCCCCC)cc3)c3cc4c(cc3-c3sc5cc(/C=C6\C(=O)c7ccccc7C6=C(C#N)C#N)sc5c32)C(c2ccc(CCCCCC)cc2)(c2ccc(CCCCCC)cc2)c2c-4sc3cc(/C=C4\C(=O)c5ccccc5C4=C(C#N)C#N)sc23)cc1,1427.96,5.3,3.5,1.8,CCCCC(CC)Cc1ccc(-c2c3cc(-c4ccc(-c5sc(-c6ccc(C)s6)c6c5C(=O)c5c(CC(CC)CCCC)sc(CC(CC)CCCC)c5C6=O)s4)sc3c(-c3ccc(CC(CC)CCCC)s3)c3cc(C)sc23)s1,117.0,58.5,2.00 \,CCCCC(CC)Cc1ccc(-c2c3cc(-c4ccc(-c5sc(-c6ccc(C)s6)c6c5C(=O)c5c(CC(CC)CCCC)sc(CC(CC)CCCC)c5C6=O)s4)sc3c(-c3ccc(CC(CC)CCCC)s3)c3cc(C)sc23)s1.CCCCCCc1ccc(C2(c3ccc(CCCCCC)cc3)c3cc4c(cc3-c3sc5cc(/C=C6\C(=O)c7ccccc7C6=C(C#N)C#N)sc5c32)C(c2ccc(CCCCCC)cc2)(c2ccc(CCCCCC)cc2)c2c-4sc3cc(/C=C4\C(=O)c5ccccc5C4=C(C#N)C#N)sc23)cc1
955,433,8.5,8.13,20.91,0.52,0.77,5.4,4.2,1.2,CCCCCCc1ccc(C2(c3ccc(CCCCCC)cc3)c3cc4c(cc3-c3sc(-c5sc(/C=C6\C(=O)c7cc(F)c(F)cc7C6=C(C#N)C#N)cc5OCC(CC)CCCC)cc32)C(c2ccc(CCCCCC)cc2)(c2ccc(CCCCCC)cc2)c2cc(-c3sc(/C=C5\C(=O)c6cc(F)c(F)cc6C5=C(C#N)C#N)cc3OCC(CC)CCCC)sc2-4)cc1,1808.42,5.3,3.5,1.8,CCCCC(CC)Cc1ccc(-c2c3cc(-c4ccc(-c5sc(-c6ccc(C)s6)c6c5C(=O)c5c(CC(CC)CCCC)sc(CC(CC)CCCC)c5C6=O)s4)sc3c(-c3ccc(CC(CC)CCCC)s3)c3cc(C)sc23)s1,117.0,58.5,2.00 \,CCCCC(CC)Cc1ccc(-c2c3cc(-c4ccc(-c5sc(-c6ccc(C)s6)c6c5C(=O)c5c(CC(CC)CCCC)sc(CC(CC)CCCC)c5C6=O)s4)sc3c(-c3ccc(CC(CC)CCCC)s3)c3cc(C)sc23)s1.CCCCCCc1ccc(C2(c3ccc(CCCCCC)cc3)c3cc4c(cc3-c3sc(-c5sc(/C=C6\C(=O)c7cc(F)c(F)cc7C6=C(C#N)C#N)cc5OCC(CC)CCCC)cc32)C(c2ccc(CCCCCC)cc2)(c2ccc(CCCCCC)cc2)c2cc(-c3sc(/C=C5\C(=O)c6cc(F)c(F)cc6C5=C(C#N)C#N)cc3OCC(CC)CCCC)sc2-4)cc1
956,434,11.21,10.92,18.47,0.646,0.94,5.3,3.71,1.59,CCCCCCc1ccc(C2(c3ccc(CCCCCC)cc3)c3cc4c(cc3-c3sc5cc(/C=C6\C(=O)c7c(Cl)cccc7C6=C(C#N)C#N)sc5c32)C(c2ccc(CCCCCC)cc2)(c2ccc(CCCCCC)cc2)c2c-4sc3cc(/C=C4\C(=O)c5c(Cl)cccc5C4=C(C#N)C#N)sc23)cc1,1496.84,5.5,3.6,1.9,CCCCC(CC)Cc1sc(-c2c3cc(-c4ccc(-c5sc(-c6ccc(C)s6)c6c5C(=O)c5c(CC(CC)CCCC)sc(CC(CC)CCCC)c5C6=O)s4)sc3c(-c3cc(Cl)c(CC(CC)CCCC)s3)c3cc(C)sc23)cc1Cl,44.9,25.5,1.76 \,CCCCC(CC)Cc1sc(-c2c3cc(-c4ccc(-c5sc(-c6ccc(C)s6)c6c5C(=O)c5c(CC(CC)CCCC)sc(CC(CC)CCCC)c5C6=O)s4)sc3c(-c3cc(Cl)c(CC(CC)CCCC)s3)c3cc(C)sc23)cc1Cl.CCCCCCc1ccc(C2(c3ccc(CCCCCC)cc3)c3cc4c(cc3-c3sc5cc(/C=C6\C(=O)c7c(Cl)cccc7C6=C(C#N)C#N)sc5c32)C(c2ccc(CCCCCC)cc2)(c2ccc(CCCCCC)cc2)c2c-4sc3cc(/C=C4\C(=O)c5c(Cl)cccc5C4=C(C#N)C#N)sc23)cc1
957,434,12.23,11.98,18.91,0.735,0.88,5.29,3.77,1.52,CCCCCCc1ccc(C2(c3ccc(CCCCCC)cc3)c3cc4c(cc3-c3sc5cc(/C=C6\C(=O)c7ccccc7C6=C(C#N)C#N)sc5c32)C(c2ccc(CCCCCC)cc2)(c2ccc(CCCCCC)cc2)c2c-4sc3cc(/C=C4\C(=O)c5cc(Cl)c(Cl)cc5C4=C(C#N)C#N)sc23)cc1,1496.84,5.5,3.6,1.9,CCCCC(CC)Cc1sc(-c2c3cc(-c4ccc(-c5sc(-c6ccc(C)s6)c6c5C(=O)c5c(CC(CC)CCCC)sc(CC(CC)CCCC)c5C6=O)s4)sc3c(-c3cc(Cl)c(CC(CC)CCCC)s3)c3cc(C)sc23)cc1Cl,44.9,25.5,1.76 \,CCCCC(CC)Cc1sc(-c2c3cc(-c4ccc(-c5sc(-c6ccc(C)s6)c6c5C(=O)c5c(CC(CC)CCCC)sc(CC(CC)CCCC)c5C6=O)s4)sc3c(-c3cc(Cl)c(CC(CC)CCCC)s3)c3cc(C)sc23)cc1Cl.CCCCCCc1ccc(C2(c3ccc(CCCCCC)cc3)c3cc4c(cc3-c3sc5cc(/C=C6\C(=O)c7ccccc7C6=C(C#N)C#N)sc5c32)C(c2ccc(CCCCCC)cc2)(c2ccc(CCCCCC)cc2)c2c-4sc3cc(/C=C4\C(=O)c5cc(Cl)c(Cl)cc5C4=C(C#N)C#N)sc23)cc1
958,435,7.59,7.41,17.2,0.562,0.8,5.9,3.86,2.04,CCCCCCC(CCCCCC)N1C(=O)c2ccc3c4ccc5c6c(cc(C#Cc7cc(C#Cc8cc9c%10c(ccc%11c%12ccc%13c%14c(ccc(c8c%10%11)c%14%12)C(=O)N(C(CCCCCC)CCCCCC)C%13=O)C(=O)N(C(CCCCCC)CCCCCC)C9=O)c8ccc9c(C#Cc%10cc%11c%12c(ccc%13c%14ccc%15c%16c(ccc(c%10c%12%13)c%16%14)C(=O)N(C(CCCCCC)CCCCCC)C%15=O)C(=O)N(C(CCCCCC)CCCCCC)C%11=O)cc(C#Cc%10cc%11c%12c(ccc%13c%14ccc%15c%16c(ccc(c%10c%12%13)c%16%14)C(=O)N(C(CCCCCC)CCCCCC)C%15=O)C(=O)N(C(CCCCCC)CCCCCC)C%11=O)c%10ccc7c8c%109)c(c7ccc(c2c37)C1=O)c64)C(=O)N(C(CCCCCC)CCCCCC)C5=O,3310.5,5.22,3.66,1.56,CCCCC(CC)COC(=O)c1sc2c(-c3cc4c(-c5ccc(CC(CC)CCCC)s5)c5sc(C)cc5c(-c5ccc(CC(CC)CCCC)s5)c4s3)sc(C)c2c1F,124.0,72.9,1.70 \,CCCCC(CC)COC(=O)c1sc2c(-c3cc4c(-c5ccc(CC(CC)CCCC)s5)c5sc(C)cc5c(-c5ccc(CC(CC)CCCC)s5)c4s3)sc(C)c2c1F.CCCCCCC(CCCCCC)N1C(=O)c2ccc3c4ccc5c6c(cc(C#Cc7cc(C#Cc8cc9c%10c(ccc%11c%12ccc%13c%14c(ccc(c8c%10%11)c%14%12)C(=O)N(C(CCCCCC)CCCCCC)C%13=O)C(=O)N(C(CCCCCC)CCCCCC)C9=O)c8ccc9c(C#Cc%10cc%11c%12c(ccc%13c%14ccc%15c%16c(ccc(c%10c%12%13)c%16%14)C(=O)N(C(CCCCCC)CCCCCC)C%15=O)C(=O)N(C(CCCCCC)CCCCCC)C%11=O)cc(C#Cc%10cc%11c%12c(ccc%13c%14ccc%15c%16c(ccc(c%10c%12%13)c%16%14)C(=O)N(C(CCCCCC)CCCCCC)C%15=O)C(=O)N(C(CCCCCC)CCCCCC)C%11=O)c%10ccc7c8c%109)c(c7ccc(c2c37)C1=O)c64)C(=O)N(C(CCCCCC)CCCCCC)C5=O
959,436,8.89,8.74,14.39,0.644,0.96,5.64,3.86,1.78,CCCCCCc1ccc(C2(c3ccc(CCCCCC)cc3)c3cc4c(cc3-c3sc5cc(/C=C6\C(=O)c7ccccc7C6=C(C#N)C#N)sc5c32)C(c2ccc(CCCCCC)cc2)(c2ccc(CCCCCC)cc2)c2c-4sc3cc(/C=C4\C(=O)c5ccccc5C4=C(C#N)C#N)sc23)cc1,1427.96,5.47,3.6,1.87,CCCCCCCCCCc1cc(C)sc1-c1cc2c(=O)n(CC(CCCCCC)CCCCCCCC)c(=O)c3cc(-c4sc(-c5cc6c(-c7ccc(CC(CC)CCCC)s7)c7sc(C)cc7c(-c7ccc(CC(CC)CCCC)s7)c6s5)cc4CCCCCCCCCC)sc3c2s1,90.6,44.0,2.06 \,CCCCCCCCCCc1cc(C)sc1-c1cc2c(=O)n(CC(CCCCCC)CCCCCCCC)c(=O)c3cc(-c4sc(-c5cc6c(-c7ccc(CC(CC)CCCC)s7)c7sc(C)cc7c(-c7ccc(CC(CC)CCCC)s7)c6s5)cc4CCCCCCCCCC)sc3c2s1.CCCCCCc1ccc(C2(c3ccc(CCCCCC)cc3)c3cc4c(cc3-c3sc5cc(/C=C6\C(=O)c7ccccc7C6=C(C#N)C#N)sc5c32)C(c2ccc(CCCCCC)cc2)(c2ccc(CCCCCC)cc2)c2c-4sc3cc(/C=C4\C(=O)c5ccccc5C4=C(C#N)C#N)sc23)cc1
960,436,9.01,8.87,13.49,0.71,0.94,5.73,3.93,1.8,CCCCCCc1ccc(C2(c3ccc(CCCCCC)c(F)c3)c3cc4c(cc3-c3sc5cc(/C=C6\C(=O)c7ccccc7C6=C(C#N)C#N)sc5c32)C(c2ccc(CCCCCC)c(F)c2)(c2ccc(CCCCCC)c(F)c2)c2c-4sc3cc(/C=C4\C(=O)c5ccccc5C4=C(C#N)C#N)sc23)cc1F,1499.92,5.47,3.6,1.87,CCCCCCCCCCc1cc(C)sc1-c1cc2c(=O)n(CC(CCCCCC)CCCCCCCC)c(=O)c3cc(-c4sc(-c5cc6c(-c7ccc(CC(CC)CCCC)s7)c7sc(C)cc7c(-c7ccc(CC(CC)CCCC)s7)c6s5)cc4CCCCCCCCCC)sc3c2s1,90.6,44.0,2.06 \,CCCCCCCCCCc1cc(C)sc1-c1cc2c(=O)n(CC(CCCCCC)CCCCCCCC)c(=O)c3cc(-c4sc(-c5cc6c(-c7ccc(CC(CC)CCCC)s7)c7sc(C)cc7c(-c7ccc(CC(CC)CCCC)s7)c6s5)cc4CCCCCCCCCC)sc3c2s1.CCCCCCc1ccc(C2(c3ccc(CCCCCC)c(F)c3)c3cc4c(cc3-c3sc5cc(/C=C6\C(=O)c7ccccc7C6=C(C#N)C#N)sc5c32)C(c2ccc(CCCCCC)c(F)c2)(c2ccc(CCCCCC)c(F)c2)c2c-4sc3cc(/C=C4\C(=O)c5ccccc5C4=C(C#N)C#N)sc23)cc1F
961,436,9.5,9.39,14.53,0.681,0.96,5.66,3.88,1.78,CCCCCCc1ccc(C2(c3ccc(CCCCCC)cc3F)c3cc4c(cc3-c3sc5cc(/C=C6\C(=O)c7ccccc7C6=C(C#N)C#N)sc5c32)C(c2ccc(CCCCCC)cc2F)(c2ccc(CCCCCC)cc2F)c2c-4sc3cc(/C=C4\C(=O)c5ccccc5C4=C(C#N)C#N)sc23)c(F)c1,1499.92,5.47,3.6,1.87,CCCCCCCCCCc1cc(C)sc1-c1cc2c(=O)n(CC(CCCCCC)CCCCCCCC)c(=O)c3cc(-c4sc(-c5cc6c(-c7ccc(CC(CC)CCCC)s7)c7sc(C)cc7c(-c7ccc(CC(CC)CCCC)s7)c6s5)cc4CCCCCCCCCC)sc3c2s1,90.6,44.0,2.06 \,CCCCCCCCCCc1cc(C)sc1-c1cc2c(=O)n(CC(CCCCCC)CCCCCCCC)c(=O)c3cc(-c4sc(-c5cc6c(-c7ccc(CC(CC)CCCC)s7)c7sc(C)cc7c(-c7ccc(CC(CC)CCCC)s7)c6s5)cc4CCCCCCCCCC)sc3c2s1.CCCCCCc1ccc(C2(c3ccc(CCCCCC)cc3F)c3cc4c(cc3-c3sc5cc(/C=C6\C(=O)c7ccccc7C6=C(C#N)C#N)sc5c32)C(c2ccc(CCCCCC)cc2F)(c2ccc(CCCCCC)cc2F)c2c-4sc3cc(/C=C4\C(=O)c5ccccc5C4=C(C#N)C#N)sc23)c(F)c1
962,437,8.84,8.63,16.91,0.659,0.775,5.85,3.81,2.04,CCCCCCC(CCCCCC)n1c(=O)c2ccc3c4ccc5c(=O)n(C(CCCCCC)CCCCCC)c(=O)c6cc7c8c9cc%10c(=O)n(C(CCCCCC)CCCCCC)c(=O)c%11cc%12c%13c%14cc%15c(=O)n(C(CCCCCC)CCCCCC)c(=O)c%16cc(-c%17cc(-c%18cc%19c(=O)n(C(CCCCCC)CCCCCC)c(=O)c%20cc%21c%22c%23cc%24c(=O)n(C(CCCCCC)CCCCCC)c(=O)c%25cc%26c%27c%28cc%29c(=O)n(C(CCCCCC)CCCCCC)c(=O)c%30ccc%31c%32ccc%33c(=O)n(C(CCCCCC)CCCCCC)c(=O)c%34cc(c%27c%27cc%35c(=O)n(C(CCCCCC)CCCCCC)c(=O)c%36cc(c%22c%22cc%37c(=O)n(C(CCCCCC)CCCCCC)c(=O)c%38ccc%39c%18c(c%19%20)c%21c%22c%39c%38%37)c%18c%23c(c%25%24)c%26c%27c%18c%35%36)c(c%32c%33%34)c%28c%31c%30%29)cc(-c%18cc%19c(=O)n(C(CCCCCC)CCCCCC)c(=O)c%20cc%21c%22c%23cc%24c(=O)n(C(CCCCCC)CCCCCC)c(=O)c%25cc%26c%27c%28cc%29c(=O)n(C(CCCCCC)CCCCCC)c(=O)c%30ccc%31c%32ccc%33c(=O)n(C(CCCCCC)CCCCCC)c(=O)c%34cc(c%27c%27cc%35c(=O)n(C(CCCCCC)CCCCCC)c(=O)c%36cc(c%22c%22cc%37c(=O)n(C(CCCCCC)CCCCCC)c(=O)c%38ccc%39c%18c(c%19%20)c%21c%22c%39c%38%37)c%18c%23c(c%25%24)c%26c%27c%18c%35%36)c(c%32c%33%34)c%28c%31c%30%29)c%17)c%17c%18ccc%19c(=O)n(C(CCCCCC)CCCCCC)c(=O)c%20cc(c%13c%13cc%21c(=O)n(C(CCCCCC)CCCCCC)c(=O)c%22cc(c8c8cc(c1=O)c2c3c8c7c4c56)c1c9c(c%10%11)c%12c%13c1c%22%21)c(c%18c%19%20)c%14c%17c%16%15,6987.51,5.12,3.6,1.52,CCCCC(CC)COC(=O)c1sc2c(-c3cc4c(-c5ccc(CC(CC)CCCC)s5)c5sc(C)cc5c(-c5ccc(CC(CC)CCCC)s5)c4s3)sc(C)c2c1F,124.0,72.9,1.70 \,CCCCC(CC)COC(=O)c1sc2c(-c3cc4c(-c5ccc(CC(CC)CCCC)s5)c5sc(C)cc5c(-c5ccc(CC(CC)CCCC)s5)c4s3)sc(C)c2c1F.CCCCCCC(CCCCCC)n1c(=O)c2ccc3c4ccc5c(=O)n(C(CCCCCC)CCCCCC)c(=O)c6cc7c8c9cc%10c(=O)n(C(CCCCCC)CCCCCC)c(=O)c%11cc%12c%13c%14cc%15c(=O)n(C(CCCCCC)CCCCCC)c(=O)c%16cc(-c%17cc(-c%18cc%19c(=O)n(C(CCCCCC)CCCCCC)c(=O)c%20cc%21c%22c%23cc%24c(=O)n(C(CCCCCC)CCCCCC)c(=O)c%25cc%26c%27c%28cc%29c(=O)n(C(CCCCCC)CCCCCC)c(=O)c%30ccc%31c%32ccc%33c(=O)n(C(CCCCCC)CCCCCC)c(=O)c%34cc(c%27c%27cc%35c(=O)n(C(CCCCCC)CCCCCC)c(=O)c%36cc(c%22c%22cc%37c(=O)n(C(CCCCCC)CCCCCC)c(=O)c%38ccc%39c%18c(c%19%20)c%21c%22c%39c%38%37)c%18c%23c(c%25%24)c%26c%27c%18c%35%36)c(c%32c%33%34)c%28c%31c%30%29)cc(-c%18cc%19c(=O)n(C(CCCCCC)CCCCCC)c(=O)c%20cc%21c%22c%23cc%24c(=O)n(C(CCCCCC)CCCCCC)c(=O)c%25cc%26c%27c%28cc%29c(=O)n(C(CCCCCC)CCCCCC)c(=O)c%30ccc%31c%32ccc%33c(=O)n(C(CCCCCC)CCCCCC)c(=O)c%34cc(c%27c%27cc%35c(=O)n(C(CCCCCC)CCCCCC)c(=O)c%36cc(c%22c%22cc%37c(=O)n(C(CCCCCC)CCCCCC)c(=O)c%38ccc%39c%18c(c%19%20)c%21c%22c%39c%38%37)c%18c%23c(c%25%24)c%26c%27c%18c%35%36)c(c%32c%33%34)c%28c%31c%30%29)c%17)c%17c%18ccc%19c(=O)n(C(CCCCCC)CCCCCC)c(=O)c%20cc(c%13c%13cc%21c(=O)n(C(CCCCCC)CCCCCC)c(=O)c%22cc(c8c8cc(c1=O)c2c3c8c7c4c56)c1c9c(c%10%11)c%12c%13c1c%22%21)c(c%18c%19%20)c%14c%17c%16%15
963,437,7.93,7.69,16.4,0.619,0.759,5.79,3.82,1.97,CCCCCCC(CCCCCC)n1c(=O)c2ccc3c4ccc5c(=O)n(C(CCCCCC)CCCCCC)c(=O)c6cc7c8c9cc%10c(=O)n(C(CCCCCC)CCCCCC)c(=O)c%11cc%12c%13c%14cc%15c(=O)n(C(CCCCCC)CCCCCC)c(=O)c%16cc%17c%18c(c%19cc%20c(=O)n(C(CCCCCC)CCCCCC)c(=O)c%21cc(c%13c%13cc%22c(=O)n(C(CCCCCC)CCCCCC)c(=O)c%23cc(c8c8cc(c1=O)c2c3c8c7c4c56)c1c9c(c%10%11)c%12c%13c1c%23%22)c1c%14c(c%15%16)c%17c%19c1c%21%20)c1c2cc3c(=O)n(C(CCCCCC)CCCCCC)c(=O)c4cc5c6c7cc8c(=O)n(C(CCCCCC)CCCCCC)c(=O)c9cc%10c%11c%12cc%13c(=O)n(C(CCCCCC)CCCCCC)c(=O)c%14ccc%15c%16ccc%17c(=O)n(C(CCCCCC)CCCCCC)c(=O)c%19cc(c%11c%11cc%20c(=O)n(C(CCCCCC)CCCCCC)c(=O)c%21cc(c6c6cc%22c(=O)n(C(CCCCCC)CCCCCC)c(=O)c%23cc(c1c1c%24cc%25c(=O)n(C(CCCCCC)CCCCCC)c(=O)c%26cc%27c%28c%29cc%30c(=O)n(C(CCCCCC)CCCCCC)c(=O)c%31cc%32c%33c%34cc%35c(=O)n(C(CCCCCC)CCCCCC)c(=O)c%36ccc%37c%38ccc%39c(=O)n(C(CCCCCC)CCCCCC)c(=O)c%40cc(c%33c%33cc%41c(=O)n(C(CCCCCC)CCCCCC)c(=O)c%42cc(c%28c%28cc%43c(=O)n(C(CCCCCC)CCCCCC)c(=O)c%44cc(c%181)c1c%24c(c%26%25)c%27c%28c1c%43%44)c1c%29c(c%31%30)c%32c%33c1c%41%42)c(c%38c%39%40)c%34c%37c%36%35)c1c2c(c43)c5c6c1c%22%23)c1c7c(c98)c%10c%11c1c%20%21)c(c%16c%17%19)c%12c%15c%14%13,6981.46,5.12,3.6,1.52,CCCCC(CC)COC(=O)c1sc2c(-c3cc4c(-c5ccc(CC(CC)CCCC)s5)c5sc(C)cc5c(-c5ccc(CC(CC)CCCC)s5)c4s3)sc(C)c2c1F,124.0,72.9,1.70 \,CCCCC(CC)COC(=O)c1sc2c(-c3cc4c(-c5ccc(CC(CC)CCCC)s5)c5sc(C)cc5c(-c5ccc(CC(CC)CCCC)s5)c4s3)sc(C)c2c1F.CCCCCCC(CCCCCC)n1c(=O)c2ccc3c4ccc5c(=O)n(C(CCCCCC)CCCCCC)c(=O)c6cc7c8c9cc%10c(=O)n(C(CCCCCC)CCCCCC)c(=O)c%11cc%12c%13c%14cc%15c(=O)n(C(CCCCCC)CCCCCC)c(=O)c%16cc%17c%18c(c%19cc%20c(=O)n(C(CCCCCC)CCCCCC)c(=O)c%21cc(c%13c%13cc%22c(=O)n(C(CCCCCC)CCCCCC)c(=O)c%23cc(c8c8cc(c1=O)c2c3c8c7c4c56)c1c9c(c%10%11)c%12c%13c1c%23%22)c1c%14c(c%15%16)c%17c%19c1c%21%20)c1c2cc3c(=O)n(C(CCCCCC)CCCCCC)c(=O)c4cc5c6c7cc8c(=O)n(C(CCCCCC)CCCCCC)c(=O)c9cc%10c%11c%12cc%13c(=O)n(C(CCCCCC)CCCCCC)c(=O)c%14ccc%15c%16ccc%17c(=O)n(C(CCCCCC)CCCCCC)c(=O)c%19cc(c%11c%11cc%20c(=O)n(C(CCCCCC)CCCCCC)c(=O)c%21cc(c6c6cc%22c(=O)n(C(CCCCCC)CCCCCC)c(=O)c%23cc(c1c1c%24cc%25c(=O)n(C(CCCCCC)CCCCCC)c(=O)c%26cc%27c%28c%29cc%30c(=O)n(C(CCCCCC)CCCCCC)c(=O)c%31cc%32c%33c%34cc%35c(=O)n(C(CCCCCC)CCCCCC)c(=O)c%36ccc%37c%38ccc%39c(=O)n(C(CCCCCC)CCCCCC)c(=O)c%40cc(c%33c%33cc%41c(=O)n(C(CCCCCC)CCCCCC)c(=O)c%42cc(c%28c%28cc%43c(=O)n(C(CCCCCC)CCCCCC)c(=O)c%44cc(c%181)c1c%24c(c%26%25)c%27c%28c1c%43%44)c1c%29c(c%31%30)c%32c%33c1c%41%42)c(c%38c%39%40)c%34c%37c%36%35)c1c2c(c43)c5c6c1c%22%23)c1c7c(c98)c%10c%11c1c%20%21)c(c%16c%17%19)c%12c%15c%14%13
964,438,5.11,4.94,9.99,0.547,0.93,5.67,3.89,1.78,CCCCCCOc1ccc(C2(c3ccc(OCCCCCC)cc3)c3cc4c(cc3-c3sc(/C=C5\C(=O)c6ccccc6C5=C(C#N)C#N)cc32)C(c2ccc(OCCCCCC)cc2)(c2ccc(OCCCCCC)cc2)c2cc(/C=C3\C(=O)c5ccccc5C3=C(C#N)C#N)sc2-4)cc1,1379.79,5.54,3.65,1.89,CCCCC(CC)Cc1ccc(-c2c3cc(-c4ccc(-c5sc(-c6ccc(C)s6)c6c5C(=O)c5c(CC(CC)CCCC)sc(CC(CC)CCCC)c5C6=O)s4)sc3c(-c3ccc(CC(CC)CCCC)s3)c3cc(C)sc23)s1,117.0,58.5,2.00 \,CCCCC(CC)Cc1ccc(-c2c3cc(-c4ccc(-c5sc(-c6ccc(C)s6)c6c5C(=O)c5c(CC(CC)CCCC)sc(CC(CC)CCCC)c5C6=O)s4)sc3c(-c3ccc(CC(CC)CCCC)s3)c3cc(C)sc23)s1.CCCCCCOc1ccc(C2(c3ccc(OCCCCCC)cc3)c3cc4c(cc3-c3sc(/C=C5\C(=O)c6ccccc6C5=C(C#N)C#N)cc32)C(c2ccc(OCCCCCC)cc2)(c2ccc(OCCCCCC)cc2)c2cc(/C=C3\C(=O)c5ccccc5C3=C(C#N)C#N)sc2-4)cc1
965,438,1.77,1.63,4.93,0.366,0.98,5.52,3.84,1.68,CCCCC(CC)COc1ccc(C(=C2c3cc4c(cc3-c3sc(/C=C5\C(=O)c6ccccc6C5=C(C#N)C#N)cc32)C(=C(c2ccc(OCC(CC)CCCC)cc2)c2ccc(OCC(CC)CCCC)cc2)c2cc(/C=C3\C(=O)c5ccccc5C3=C(C#N)C#N)sc2-4)c2ccc(OCC(CC)CCCC)cc2)cc1,1516.03,5.54,3.65,1.89,CCCCC(CC)Cc1ccc(-c2c3cc(-c4ccc(-c5sc(-c6ccc(C)s6)c6c5C(=O)c5c(CC(CC)CCCC)sc(CC(CC)CCCC)c5C6=O)s4)sc3c(-c3ccc(CC(CC)CCCC)s3)c3cc(C)sc23)s1,117.0,58.5,2.00 \,CCCCC(CC)Cc1ccc(-c2c3cc(-c4ccc(-c5sc(-c6ccc(C)s6)c6c5C(=O)c5c(CC(CC)CCCC)sc(CC(CC)CCCC)c5C6=O)s4)sc3c(-c3ccc(CC(CC)CCCC)s3)c3cc(C)sc23)s1.CCCCC(CC)COc1ccc(C(=C2c3cc4c(cc3-c3sc(/C=C5\C(=O)c6ccccc6C5=C(C#N)C#N)cc32)C(=C(c2ccc(OCC(CC)CCCC)cc2)c2ccc(OCC(CC)CCCC)cc2)c2cc(/C=C3\C(=O)c5ccccc5C3=C(C#N)C#N)sc2-4)c2ccc(OCC(CC)CCCC)cc2)cc1
966,438,5.85,5.61,11.58,0.509,0.99,5.63,3.78,1.85,CCCCC(CC)COc1cccc(C(=C2c3cc4c(cc3-c3sc(/C=C5\C(=O)c6ccccc6C5=C(C#N)C#N)cc32)C(=C(c2cccc(OCC(CC)CCCC)c2)c2cccc(OCC(CC)CCCC)c2)c2cc(/C=C3\C(=O)c5ccccc5C3=C(C#N)C#N)sc2-4)c2cccc(OCC(CC)CCCC)c2)c1,1516.03,5.54,3.65,1.89,CCCCC(CC)Cc1ccc(-c2c3cc(-c4ccc(-c5sc(-c6ccc(C)s6)c6c5C(=O)c5c(CC(CC)CCCC)sc(CC(CC)CCCC)c5C6=O)s4)sc3c(-c3ccc(CC(CC)CCCC)s3)c3cc(C)sc23)s1,117.0,58.5,2.00 \,CCCCC(CC)Cc1ccc(-c2c3cc(-c4ccc(-c5sc(-c6ccc(C)s6)c6c5C(=O)c5c(CC(CC)CCCC)sc(CC(CC)CCCC)c5C6=O)s4)sc3c(-c3ccc(CC(CC)CCCC)s3)c3cc(C)sc23)s1.CCCCC(CC)COc1cccc(C(=C2c3cc4c(cc3-c3sc(/C=C5\C(=O)c6ccccc6C5=C(C#N)C#N)cc32)C(=C(c2cccc(OCC(CC)CCCC)c2)c2cccc(OCC(CC)CCCC)c2)c2cc(/C=C3\C(=O)c5ccccc5C3=C(C#N)C#N)sc2-4)c2cccc(OCC(CC)CCCC)c2)c1
967,438,0.62,0.6,2.06,0.333,0.91,5.43,3.72,1.71,CCCCC(CC)Cc1ccc(C(=C2c3cc4c(cc3-c3sc(/C=C5\C(=O)c6ccccc6C5=C(C#N)C#N)cc32)C(=C(c2ccc(CC(CC)CCCC)s2)c2ccc(CC(CC)CCCC)s2)c2cc(/C=C3\C(=O)c5ccccc5C3=C(C#N)C#N)sc2-4)c2ccc(CC(CC)CCCC)s2)s1,1476.12,5.54,3.65,1.89,CCCCC(CC)Cc1ccc(-c2c3cc(-c4ccc(-c5sc(-c6ccc(C)s6)c6c5C(=O)c5c(CC(CC)CCCC)sc(CC(CC)CCCC)c5C6=O)s4)sc3c(-c3ccc(CC(CC)CCCC)s3)c3cc(C)sc23)s1,117.0,58.5,2.00 \,CCCCC(CC)Cc1ccc(-c2c3cc(-c4ccc(-c5sc(-c6ccc(C)s6)c6c5C(=O)c5c(CC(CC)CCCC)sc(CC(CC)CCCC)c5C6=O)s4)sc3c(-c3ccc(CC(CC)CCCC)s3)c3cc(C)sc23)s1.CCCCC(CC)Cc1ccc(C(=C2c3cc4c(cc3-c3sc(/C=C5\C(=O)c6ccccc6C5=C(C#N)C#N)cc32)C(=C(c2ccc(CC(CC)CCCC)s2)c2ccc(CC(CC)CCCC)s2)c2cc(/C=C3\C(=O)c5ccccc5C3=C(C#N)C#N)sc2-4)c2ccc(CC(CC)CCCC)s2)s1
968,439,12.29,11.91,19.55,0.748,0.84,5.57,3.99,1.58,CCCCCCc1ccc(C2(c3ccc(CCCCCC)cc3)c3cc4c(cc3-c3sc5cc(/C=C6\C(=O)c7cc(F)c(F)cc7C6=C(C#N)C#N)sc5c32)C(c2ccc(CCCCCC)cc2)(c2ccc(CCCCCC)cc2)c2c-4sc3cc(/C=C4\C(=O)c5cc(F)c(F)cc5C4=C(C#N)C#N)sc23)cc1,1499.92,5.54,3.51,2.03,CCCCC(CC)Cc1sc(-c2c3cc(-c4ccc(-c5sc(-c6ccc(C)s6)c6c5C(=O)c5c(CC(CC)CCCC)sc(CC(CC)CCCC)c5C6=O)s4)sc3c(-c3cc(F)c(CC(CC)CCCC)s3)c3cc(C)sc23)cc1F,38.6,19.3,2.00 \,CCCCC(CC)Cc1sc(-c2c3cc(-c4ccc(-c5sc(-c6ccc(C)s6)c6c5C(=O)c5c(CC(CC)CCCC)sc(CC(CC)CCCC)c5C6=O)s4)sc3c(-c3cc(F)c(CC(CC)CCCC)s3)c3cc(C)sc23)cc1F.CCCCCCc1ccc(C2(c3ccc(CCCCCC)cc3)c3cc4c(cc3-c3sc5cc(/C=C6\C(=O)c7cc(F)c(F)cc7C6=C(C#N)C#N)sc5c32)C(c2ccc(CCCCCC)cc2)(c2ccc(CCCCCC)cc2)c2c-4sc3cc(/C=C4\C(=O)c5cc(F)c(F)cc5C4=C(C#N)C#N)sc23)cc1
969,439,7.22,7.03,16.37,0.558,0.79,5.32,4.0,1.32,CCCCCCc1ccc(C2(c3ccc(CCCCCC)cc3)Oc3c(sc4c5c(sc34)-c3sc4cc(/C=C6\C(=O)c7cc(F)c(F)cc7C6=C(C#N)C#N)sc4c3C(c3ccc(CCCCCC)cc3)(c3ccc(CCCCCC)cc3)O5)-c3sc4cc(/C=C5\C(=O)c6cc(F)c(F)cc6C5=C(C#N)C#N)sc4c32)cc1,1594.02,5.54,3.51,2.03,CCCCC(CC)Cc1sc(-c2c3cc(-c4ccc(-c5sc(-c6ccc(C)s6)c6c5C(=O)c5c(CC(CC)CCCC)sc(CC(CC)CCCC)c5C6=O)s4)sc3c(-c3cc(F)c(CC(CC)CCCC)s3)c3cc(C)sc23)cc1F,38.6,19.3,2.00 \,CCCCC(CC)Cc1sc(-c2c3cc(-c4ccc(-c5sc(-c6ccc(C)s6)c6c5C(=O)c5c(CC(CC)CCCC)sc(CC(CC)CCCC)c5C6=O)s4)sc3c(-c3cc(F)c(CC(CC)CCCC)s3)c3cc(C)sc23)cc1F.CCCCCCc1ccc(C2(c3ccc(CCCCCC)cc3)Oc3c(sc4c5c(sc34)-c3sc4cc(/C=C6\C(=O)c7cc(F)c(F)cc7C6=C(C#N)C#N)sc4c3C(c3ccc(CCCCCC)cc3)(c3ccc(CCCCCC)cc3)O5)-c3sc4cc(/C=C5\C(=O)c6cc(F)c(F)cc6C5=C(C#N)C#N)sc4c32)cc1
970,440,8.5,8.3,15.3,0.588,0.95,5.69,3.91,1.78,CCCCCCC1(CCCCCC)c2cc3c(cc2-c2sc(/C=C4\C(=O)c5ccccc5C4=C(C#N)C#N)cc21)C(CCCCCC)(CCCCCC)c1cc(/C=C2\C(=O)c4ccccc4C2=C(C#N)C#N)sc1-3,1011.4,5.52,3.47,2.05,CCCCC(CC)Cc1ccc(-c2c3cc(-c4cc5c(-c6cc(F)c(CC(CC)CCCC)s6)c6sc(C)cc6c(-c6cc(F)c(CC(CC)CCCC)s6)c5s4)sc3c(-c3ccc(CC(CC)CCCC)s3)c3cc(C)sc23)s1,72.7,30.8,2.36 \,CCCCC(CC)Cc1ccc(-c2c3cc(-c4cc5c(-c6cc(F)c(CC(CC)CCCC)s6)c6sc(C)cc6c(-c6cc(F)c(CC(CC)CCCC)s6)c5s4)sc3c(-c3ccc(CC(CC)CCCC)s3)c3cc(C)sc23)s1.CCCCCCC1(CCCCCC)c2cc3c(cc2-c2sc(/C=C4\C(=O)c5ccccc5C4=C(C#N)C#N)cc21)C(CCCCCC)(CCCCCC)c1cc(/C=C2\C(=O)c4ccccc4C2=C(C#N)C#N)sc1-3
971,440,5.3,5.1,13.7,0.439,0.88,5.69,3.91,1.78,CCCCCCC1(CCCCCC)c2cc3c(cc2-c2sc(/C=C4\C(=O)c5ccccc5C4=C(C#N)C#N)cc21)C(CCCCCC)(CCCCCC)c1cc(/C=C2\C(=O)c4ccccc4C2=C(C#N)C#N)sc1-3,1011.4,5.45,3.32,2.13,CCCCC(CC)Cc1ccc(-c2c3cc(C)sc3c(-c3ccc(CC(CC)CCCC)s3)c3cc(C)sc23)s1,53.2,24.2,2.20 \,CCCCC(CC)Cc1ccc(-c2c3cc(C)sc3c(-c3ccc(CC(CC)CCCC)s3)c3cc(C)sc23)s1.CCCCCCC1(CCCCCC)c2cc3c(cc2-c2sc(/C=C4\C(=O)c5ccccc5C4=C(C#N)C#N)cc21)C(CCCCCC)(CCCCCC)c1cc(/C=C2\C(=O)c4ccccc4C2=C(C#N)C#N)sc1-3
972,441,7.4,7.3,14.1,0.65,0.81,5.58,3.98,1.6,CCCCCCc1ccc(C2(c3ccc(CCCCCC)cc3)c3cc4c(cc3-c3sc5cc(/C=C6\C(=O)c7ccc(C)cc7C6=C(C#N)C#N)sc5c32)C(c2ccc(CCCCCC)cc2)(c2ccc(CCCCCC)cc2)c2c-4sc3cc(/C=C4\C(=O)c5ccc(C)cc5C4=C(C#N)C#N)sc23)cc1,1456.01,5.3,3.37,1.93,CCCCC(CC)COc1cccc(-c2nc3c(-c4ccc(C)s4)cc4c(cc(-c5ccc(-c6cc(F)c(-c7sc(C)cc7F)s6)s5)c5nc(-c6cccc(OCC(CC)CCCC)c6)c(-c6cccc(OCC(CC)CCCC)c6)nc54)c3nc2-c2cccc(OCC(CC)CCCC)c2)c1,96.0,38.4,2.50 \,CCCCC(CC)COc1cccc(-c2nc3c(-c4ccc(C)s4)cc4c(cc(-c5ccc(-c6cc(F)c(-c7sc(C)cc7F)s6)s5)c5nc(-c6cccc(OCC(CC)CCCC)c6)c(-c6cccc(OCC(CC)CCCC)c6)nc54)c3nc2-c2cccc(OCC(CC)CCCC)c2)c1.CCCCCCc1ccc(C2(c3ccc(CCCCCC)cc3)c3cc4c(cc3-c3sc5cc(/C=C6\C(=O)c7ccc(C)cc7C6=C(C#N)C#N)sc5c32)C(c2ccc(CCCCCC)cc2)(c2ccc(CCCCCC)cc2)c2c-4sc3cc(/C=C4\C(=O)c5ccc(C)cc5C4=C(C#N)C#N)sc23)cc1
973,441,7.5,7.4,14.3,0.66,0.8,5.58,3.98,1.6,CCCCCCc1ccc(C2(c3ccc(CCCCCC)cc3)c3cc4c(cc3-c3sc5cc(/C=C6\C(=O)c7ccc(C)cc7C6=C(C#N)C#N)sc5c32)C(c2ccc(CCCCCC)cc2)(c2ccc(CCCCCC)cc2)c2c-4sc3cc(/C=C4\C(=O)c5ccc(C)cc5C4=C(C#N)C#N)sc23)cc1,1456.01,5.28,3.38,1.9,CCCCC(CC)COc1cccc(-c2nc3c(-c4ccc(C)s4)cc4c(cc(-c5ccc(-c6cc(F)c(-c7sc(C)cc7F)s6)s5)c5nc(-c6cccc(OCC(CC)CCCC)c6)c(-c6cccc(OCC(CC)CCCC)c6)nc54)c3nc2-c2cccc(OCC(CC)CCCC)c2)c1,33.1,17.4,1.90 \,CCCCC(CC)COc1cccc(-c2nc3c(-c4ccc(C)s4)cc4c(cc(-c5ccc(-c6cc(F)c(-c7sc(C)cc7F)s6)s5)c5nc(-c6cccc(OCC(CC)CCCC)c6)c(-c6cccc(OCC(CC)CCCC)c6)nc54)c3nc2-c2cccc(OCC(CC)CCCC)c2)c1.CCCCCCc1ccc(C2(c3ccc(CCCCCC)cc3)c3cc4c(cc3-c3sc5cc(/C=C6\C(=O)c7ccc(C)cc7C6=C(C#N)C#N)sc5c32)C(c2ccc(CCCCCC)cc2)(c2ccc(CCCCCC)cc2)c2c-4sc3cc(/C=C4\C(=O)c5ccc(C)cc5C4=C(C#N)C#N)sc23)cc1
974,442,7.62,7.47,20.45,0.469,0.8,5.6,4.1,1.5,CCCCCCCCCCCc1c(/C=C2\C(=O)c3cc(F)c(F)cc3C2=C(C#N)C#N)sc2c1sc1c3c4nsnc4c4c5sc6c(CCCCCCCCCCC)c(/C=C7\C(=O)c8cc(F)c(F)cc8C7=C(C#N)C#N)sc6c5n(CC(CC)CCCC)c4c3n(CC(CC)CCCC)c21,1451.94,5.24,3.35,1.89,CCCCCCCCC(CCCCCC)Cn1nc2c(-c3ccc(C)s3)ccc(-c3ccc(-c4cc5c(-c6cc(Cl)c(CC(CC)CCCC)s6)c6sc(C)cc6c(-c6cc(Cl)c(CC(CC)CCCC)s6)c5s4)s3)c2n1,66.6,25.6,2.60 \,CCCCCCCCC(CCCCCC)Cn1nc2c(-c3ccc(C)s3)ccc(-c3ccc(-c4cc5c(-c6cc(Cl)c(CC(CC)CCCC)s6)c6sc(C)cc6c(-c6cc(Cl)c(CC(CC)CCCC)s6)c5s4)s3)c2n1.CCCCCCCCCCCc1c(/C=C2\C(=O)c3cc(F)c(F)cc3C2=C(C#N)C#N)sc2c1sc1c3c4nsnc4c4c5sc6c(CCCCCCCCCCC)c(/C=C7\C(=O)c8cc(F)c(F)cc8C7=C(C#N)C#N)sc6c5n(CC(CC)CCCC)c4c3n(CC(CC)CCCC)c21
975,442,7.31,7.26,18.44,0.53,0.75,5.6,4.1,1.5,CCCCCCCCCCCc1c(/C=C2\C(=O)c3cc(F)c(F)cc3C2=C(C#N)C#N)sc2c1sc1c3c4nsnc4c4c5sc6c(CCCCCCCCCCC)c(/C=C7\C(=O)c8cc(F)c(F)cc8C7=C(C#N)C#N)sc6c5n(CC(CC)CCCC)c4c3n(CC(CC)CCCC)c21,1451.94,5.2,3.28,1.92,CCCCCCCCC(CCCCCC)Cn1nc2c(-c3ccc(C)s3)c(OC)c(OC)c(-c3ccc(-c4cc5c(-c6cc(Cl)c(CC(CC)CCCC)s6)c6sc(C)cc6c(-c6cc(Cl)c(CC(CC)CCCC)s6)c5s4)s3)c2n1,58.3,23.3,2.50 \,CCCCCCCCC(CCCCCC)Cn1nc2c(-c3ccc(C)s3)c(OC)c(OC)c(-c3ccc(-c4cc5c(-c6cc(Cl)c(CC(CC)CCCC)s6)c6sc(C)cc6c(-c6cc(Cl)c(CC(CC)CCCC)s6)c5s4)s3)c2n1.CCCCCCCCCCCc1c(/C=C2\C(=O)c3cc(F)c(F)cc3C2=C(C#N)C#N)sc2c1sc1c3c4nsnc4c4c5sc6c(CCCCCCCCCCC)c(/C=C7\C(=O)c8cc(F)c(F)cc8C7=C(C#N)C#N)sc6c5n(CC(CC)CCCC)c4c3n(CC(CC)CCCC)c21
976,442,12.31,12.31,23.77,0.614,0.84,5.6,4.1,1.5,CCCCCCCCCCCc1c(/C=C2\C(=O)c3cc(F)c(F)cc3C2=C(C#N)C#N)sc2c1sc1c3c4nsnc4c4c5sc6c(CCCCCCCCCCC)c(/C=C7\C(=O)c8cc(F)c(F)cc8C7=C(C#N)C#N)sc6c5n(CC(CC)CCCC)c4c3n(CC(CC)CCCC)c21,1451.94,5.39,3.45,1.94,CCCCCCCCC(CCCCCC)Cn1nc2c(-c3ccc(C)s3)c(F)c(F)c(-c3ccc(-c4cc5c(-c6cc(Cl)c(CC(CC)CCCC)s6)c6sc(C)cc6c(-c6cc(Cl)c(CC(CC)CCCC)s6)c5s4)s3)c2n1,56.1,18.1,3.10 \,CCCCCCCCC(CCCCCC)Cn1nc2c(-c3ccc(C)s3)c(F)c(F)c(-c3ccc(-c4cc5c(-c6cc(Cl)c(CC(CC)CCCC)s6)c6sc(C)cc6c(-c6cc(Cl)c(CC(CC)CCCC)s6)c5s4)s3)c2n1.CCCCCCCCCCCc1c(/C=C2\C(=O)c3cc(F)c(F)cc3C2=C(C#N)C#N)sc2c1sc1c3c4nsnc4c4c5sc6c(CCCCCCCCCCC)c(/C=C7\C(=O)c8cc(F)c(F)cc8C7=C(C#N)C#N)sc6c5n(CC(CC)CCCC)c4c3n(CC(CC)CCCC)c21
977,442,14.02,13.9,22.21,0.754,0.84,5.6,4.1,1.5,CCCCCCCCCCCc1c(/C=C2\C(=O)c3cc(F)c(F)cc3C2=C(C#N)C#N)sc2c1sc1c3c4nsnc4c4c5sc6c(CCCCCCCCCCC)c(/C=C7\C(=O)c8cc(F)c(F)cc8C7=C(C#N)C#N)sc6c5n(CC(CC)CCCC)c4c3n(CC(CC)CCCC)c21,1451.94,5.42,3.49,1.93,CCCCCCCCC(CCCCCC)Cn1nc2c(-c3cc4sc(C)c(CCCCCC)c4s3)c(F)c(F)c(-c3cc4sc(-c5cc6c(-c7cc(Cl)c(CC(CC)CCCC)s7)c7sc(C)cc7c(-c7cc(Cl)c(CC(CC)CCCC)s7)c6s5)c(CCCCCC)c4s3)c2n1,57.6,19.2,3.00 \,CCCCCCCCC(CCCCCC)Cn1nc2c(-c3cc4sc(C)c(CCCCCC)c4s3)c(F)c(F)c(-c3cc4sc(-c5cc6c(-c7cc(Cl)c(CC(CC)CCCC)s7)c7sc(C)cc7c(-c7cc(Cl)c(CC(CC)CCCC)s7)c6s5)c(CCCCCC)c4s3)c2n1.CCCCCCCCCCCc1c(/C=C2\C(=O)c3cc(F)c(F)cc3C2=C(C#N)C#N)sc2c1sc1c3c4nsnc4c4c5sc6c(CCCCCCCCCCC)c(/C=C7\C(=O)c8cc(F)c(F)cc8C7=C(C#N)C#N)sc6c5n(CC(CC)CCCC)c4c3n(CC(CC)CCCC)c21
978,443,15.18,14.96,24.68,0.712,0.864,5.62,4.11,1.51,CCCCCCCCCCCc1c(/C=C2\C(=O)c3cc(F)c(F)cc3C2=C(C#N)C#N)sc2c1sc1c3c4nsnc4c4c5sc6c(CCCCCCCCCCC)c(/C=C7\C(=O)c8cc(F)c(F)cc8C7=C(C#N)C#N)sc6c5n(CC(CC)CCCC)c4c3n(CC(CC)CCCC)c21,1451.94,5.57,3.67,1.9,CCCCC(CC)CSc1sc(-c2c3cc(-c4ccc(-c5sc(-c6ccc(C)s6)c6c5C(=O)c5c(CC(CC)CCCC)sc(CC(CC)CCCC)c5C6=O)s4)sc3c(-c3cc(F)c(SCC(CC)CCCC)s3)c3cc(C)sc23)cc1F,58.2,18.3,3.17 \,CCCCC(CC)CSc1sc(-c2c3cc(-c4ccc(-c5sc(-c6ccc(C)s6)c6c5C(=O)c5c(CC(CC)CCCC)sc(CC(CC)CCCC)c5C6=O)s4)sc3c(-c3cc(F)c(SCC(CC)CCCC)s3)c3cc(C)sc23)cc1F.CCCCCCCCCCCc1c(/C=C2\C(=O)c3cc(F)c(F)cc3C2=C(C#N)C#N)sc2c1sc1c3c4nsnc4c4c5sc6c(CCCCCCCCCCC)c(/C=C7\C(=O)c8cc(F)c(F)cc8C7=C(C#N)C#N)sc6c5n(CC(CC)CCCC)c4c3n(CC(CC)CCCC)c21
979,443,10.92,10.53,18.11,0.615,0.981,5.6,3.92,1.68,CCCCCCc1ccc(C2(c3ccc(CCCCCC)cc3)c3cc4c(cc3-c3sc5cc(/C=C6\C(=O)c7sccc7C6=C(C#N)C#N)sc5c32)C(c2ccc(CCCCCC)cc2)(c2ccc(CCCCCC)cc2)c2c-4sc3cc(/C=C4\C(=O)c5sccc5C4=C(C#N)C#N)sc23)cc1,1440.0,5.57,3.67,1.9,CCCCC(CC)CSc1sc(-c2c3cc(-c4ccc(-c5sc(-c6ccc(C)s6)c6c5C(=O)c5c(CC(CC)CCCC)sc(CC(CC)CCCC)c5C6=O)s4)sc3c(-c3cc(F)c(SCC(CC)CCCC)s3)c3cc(C)sc23)cc1F,58.2,18.3,3.17 \,CCCCC(CC)CSc1sc(-c2c3cc(-c4ccc(-c5sc(-c6ccc(C)s6)c6c5C(=O)c5c(CC(CC)CCCC)sc(CC(CC)CCCC)c5C6=O)s4)sc3c(-c3cc(F)c(SCC(CC)CCCC)s3)c3cc(C)sc23)cc1F.CCCCCCc1ccc(C2(c3ccc(CCCCCC)cc3)c3cc4c(cc3-c3sc5cc(/C=C6\C(=O)c7sccc7C6=C(C#N)C#N)sc5c32)C(c2ccc(CCCCCC)cc2)(c2ccc(CCCCCC)cc2)c2c-4sc3cc(/C=C4\C(=O)c5sccc5C4=C(C#N)C#N)sc23)cc1
980,443,12.77,12.31,20.1,0.735,0.864,5.71,4.15,1.56,CCCCCCc1ccc(C2(c3ccc(CCCCCC)cc3)c3cc4c(cc3-c3sc5cc(/C=C6\C(=O)c7cc(F)c(F)cc7C6=C(C#N)C#N)sc5c32)C(c2ccc(CCCCCC)cc2)(c2ccc(CCCCCC)cc2)c2c-4sc3cc(/C=C4\C(=O)c5cc(F)c(F)cc5C4=C(C#N)C#N)sc23)cc1,1499.92,5.57,3.67,1.9,CCCCC(CC)CSc1sc(-c2c3cc(-c4ccc(-c5sc(-c6ccc(C)s6)c6c5C(=O)c5c(CC(CC)CCCC)sc(CC(CC)CCCC)c5C6=O)s4)sc3c(-c3cc(F)c(SCC(CC)CCCC)s3)c3cc(C)sc23)cc1F,58.2,18.3,3.17 \,CCCCC(CC)CSc1sc(-c2c3cc(-c4ccc(-c5sc(-c6ccc(C)s6)c6c5C(=O)c5c(CC(CC)CCCC)sc(CC(CC)CCCC)c5C6=O)s4)sc3c(-c3cc(F)c(SCC(CC)CCCC)s3)c3cc(C)sc23)cc1F.CCCCCCc1ccc(C2(c3ccc(CCCCCC)cc3)c3cc4c(cc3-c3sc5cc(/C=C6\C(=O)c7cc(F)c(F)cc7C6=C(C#N)C#N)sc5c32)C(c2ccc(CCCCCC)cc2)(c2ccc(CCCCCC)cc2)c2c-4sc3cc(/C=C4\C(=O)c5cc(F)c(F)cc5C4=C(C#N)C#N)sc23)cc1
981,444,10.1,9.8,20.7,0.682,0.71,5.39,4.14,1.25,CCCCCCc1ccc(C2(c3ccc(CCCCCC)cc3)c3cc4c(cc3-c3sc(-c5sc(/C=C6\C(=O)c7cc(F)c(F)cc7C6=C(C#N)C#N)cc5OCC(CC)CCCC)cc32)C(c2ccc(CCCCCC)cc2)(c2ccc(CCCCCC)cc2)c2cc(-c3sc(/C=C5\C(=O)c6cc(F)c(F)cc6C5=C(C#N)C#N)cc3OCC(CC)CCCC)sc2-4)cc1,1808.42,5.37,3.65,1.72,CCCCC(CC)COC(=O)c1sc2c(-c3cc4c(-c5ccc(CC(CC)CCCC)s5)c5sc(C)cc5c(-c5ccc(CC(CC)CCCC)s5)c4s3)sc(C)c2c1F,124.0,72.9,1.70 \,CCCCC(CC)COC(=O)c1sc2c(-c3cc4c(-c5ccc(CC(CC)CCCC)s5)c5sc(C)cc5c(-c5ccc(CC(CC)CCCC)s5)c4s3)sc(C)c2c1F.CCCCCCc1ccc(C2(c3ccc(CCCCCC)cc3)c3cc4c(cc3-c3sc(-c5sc(/C=C6\C(=O)c7cc(F)c(F)cc7C6=C(C#N)C#N)cc5OCC(CC)CCCC)cc32)C(c2ccc(CCCCCC)cc2)(c2ccc(CCCCCC)cc2)c2cc(-c3sc(/C=C5\C(=O)c6cc(F)c(F)cc6C5=C(C#N)C#N)cc3OCC(CC)CCCC)sc2-4)cc1
982,444,12.6,12.5,20.4,0.696,0.88,5.47,3.95,1.52,CCCCC(CC)Cn1nc2c(n1)c1c3sc4cc(/C=C5\C(=O)c6ccccc6C5=C(C#N)C#N)sc4c3n(CC(CC)CCCC)c1c1c2c2sc3cc(/C=C4\C(=O)c5ccccc5C4=C(C#N)C#N)sc3c2n1CC(CC)CCCC,1166.55,5.4,3.49,1.91,CCCCC(CC)Cc1ccc(-c2c3cc(-c4ccc(-c5sc(-c6ccc(C)s6)c6c5C(=O)c5c(CC(CC)CCCC)sc(CC(CC)CCCC)c5C6=O)s4)sc3c(-c3ccc(CC(CC)CCCC)s3)c3cc(C)sc23)s1,117.0,58.5,2.00 \,CCCCC(CC)Cc1ccc(-c2c3cc(-c4ccc(-c5sc(-c6ccc(C)s6)c6c5C(=O)c5c(CC(CC)CCCC)sc(CC(CC)CCCC)c5C6=O)s4)sc3c(-c3ccc(CC(CC)CCCC)s3)c3cc(C)sc23)s1.CCCCC(CC)Cn1nc2c(n1)c1c3sc4cc(/C=C5\C(=O)c6ccccc6C5=C(C#N)C#N)sc4c3n(CC(CC)CCCC)c1c1c2c2sc3cc(/C=C4\C(=O)c5ccccc5C4=C(C#N)C#N)sc3c2n1CC(CC)CCCC
983,445,7.6,7.4,16.3,0.581,0.8,5.58,3.91,1.67,CCCCCCc1ccc(C2(c3ccc(CCCCCC)cc3)c3cc4c(cc3-c3sc5cc(/C=C6\C(=O)c7ccccc7C6=C(C#N)C#N)sc5c32)C(c2ccc(CCCCCC)cc2)(c2ccc(CCCCCC)cc2)c2c-4sc3cc(/C=C4\C(=O)c5ccccc5C4=C(C#N)C#N)sc23)cc1,1427.96,5.41,3.43,1.98,CCCCCCCCCCc1cc(-c2cnc(-c3cc(CCCCCCCCCC)c(-c4cc5c(-c6ccc(CC(CC)CCCC)s6)c6sc(C)cc6c(-c6ccc(CC(CC)CCCC)s6)c5s4)s3)cn2)sc1C,110.8,44.3,2.50 \,CCCCCCCCCCc1cc(-c2cnc(-c3cc(CCCCCCCCCC)c(-c4cc5c(-c6ccc(CC(CC)CCCC)s6)c6sc(C)cc6c(-c6ccc(CC(CC)CCCC)s6)c5s4)s3)cn2)sc1C.CCCCCCc1ccc(C2(c3ccc(CCCCCC)cc3)c3cc4c(cc3-c3sc5cc(/C=C6\C(=O)c7ccccc7C6=C(C#N)C#N)sc5c32)C(c2ccc(CCCCCC)cc2)(c2ccc(CCCCCC)cc2)c2c-4sc3cc(/C=C4\C(=O)c5ccccc5C4=C(C#N)C#N)sc23)cc1
984,445,8.1,7.95,14.6,0.617,0.9,5.58,3.91,1.67,CCCCCCc1ccc(C2(c3ccc(CCCCCC)cc3)c3cc4c(cc3-c3sc5cc(/C=C6\C(=O)c7ccccc7C6=C(C#N)C#N)sc5c32)C(c2ccc(CCCCCC)cc2)(c2ccc(CCCCCC)cc2)c2c-4sc3cc(/C=C4\C(=O)c5ccccc5C4=C(C#N)C#N)sc23)cc1,1427.96,5.5,3.48,2.02,CCCCC(CC)Cc1ccc(-c2c3cc(-c4sc(-c5cnc(-c6cc(CC(CC)CCCC)c(C)s6)cn5)cc4CC(CC)CCCC)sc3c(-c3ccc(CC(CC)CCCC)s3)c3cc(C)sc23)s1,84.2,52.6,1.60 \,CCCCC(CC)Cc1ccc(-c2c3cc(-c4sc(-c5cnc(-c6cc(CC(CC)CCCC)c(C)s6)cn5)cc4CC(CC)CCCC)sc3c(-c3ccc(CC(CC)CCCC)s3)c3cc(C)sc23)s1.CCCCCCc1ccc(C2(c3ccc(CCCCCC)cc3)c3cc4c(cc3-c3sc5cc(/C=C6\C(=O)c7ccccc7C6=C(C#N)C#N)sc5c32)C(c2ccc(CCCCCC)cc2)(c2ccc(CCCCCC)cc2)c2c-4sc3cc(/C=C4\C(=O)c5ccccc5C4=C(C#N)C#N)sc23)cc1
985,446,5.44,5.39,11.49,0.461,1.02,5.6,3.99,1.61,CCCCCCc1ccc(C2(c3ccc(CCCCCC)cc3)c3cc4c(cc3-c3sc5cc(/C=C6\C(=O)c7ccccc7C6=C(C#N)C#N)sc5c32)C(c2ccc(CCCCCC)cc2)(c2ccc(CCCCCC)cc2)c2c-4sc3cc(/C=C4\C(=O)c5ccccc5C4=C(C#N)C#N)sc23)cc1,1427.96,5.48,3.76,1.72,CCCCCCCCCCCCC(CCCCCCCCCC)Cn1nc2c(-c3ccc(C)s3)c(F)c(F)c(-c3ccc(-c4ccc(/C(C#N)=C/c5cc(OCC(CCCCCC)CCCCCCCC)c(/C=C(\C#N)c6ccc(C)s6)cc5OCC(CCCCCC)CCCCCCCC)s4)s3)c2n1,74.0,42.3,1.75 \,CCCCCCCCCCCCC(CCCCCCCCCC)Cn1nc2c(-c3ccc(C)s3)c(F)c(F)c(-c3ccc(-c4ccc(/C(C#N)=C/c5cc(OCC(CCCCCC)CCCCCCCC)c(/C=C(\C#N)c6ccc(C)s6)cc5OCC(CCCCCC)CCCCCCCC)s4)s3)c2n1.CCCCCCc1ccc(C2(c3ccc(CCCCCC)cc3)c3cc4c(cc3-c3sc5cc(/C=C6\C(=O)c7ccccc7C6=C(C#N)C#N)sc5c32)C(c2ccc(CCCCCC)cc2)(c2ccc(CCCCCC)cc2)c2c-4sc3cc(/C=C4\C(=O)c5ccccc5C4=C(C#N)C#N)sc23)cc1
986,446,7.03,6.91,12.43,0.531,1.04,5.6,3.99,1.61,CCCCCCc1ccc(C2(c3ccc(CCCCCC)cc3)c3cc4c(cc3-c3sc5cc(/C=C6\C(=O)c7ccccc7C6=C(C#N)C#N)sc5c32)C(c2ccc(CCCCCC)cc2)(c2ccc(CCCCCC)cc2)c2c-4sc3cc(/C=C4\C(=O)c5ccccc5C4=C(C#N)C#N)sc23)cc1,1427.96,5.51,3.78,1.73,CCCCCCCCCCCCC(CCCCCCCCCC)Cn1nc2c(-c3ccc(C)s3)c(F)c(F)c(-c3ccc(-c4ccc(/C(C#N)=C/c5cc(OCC(CCCCCCCC)CCCCCCCCCC)c(/C=C(\C#N)c6ccc(C)s6)cc5OCC(CCCCCCCC)CCCCCCCCCC)s4)s3)c2n1,125.4,64.0,1.96 \,CCCCCCCCCCCCC(CCCCCCCCCC)Cn1nc2c(-c3ccc(C)s3)c(F)c(F)c(-c3ccc(-c4ccc(/C(C#N)=C/c5cc(OCC(CCCCCCCC)CCCCCCCCCC)c(/C=C(\C#N)c6ccc(C)s6)cc5OCC(CCCCCCCC)CCCCCCCCCC)s4)s3)c2n1.CCCCCCc1ccc(C2(c3ccc(CCCCCC)cc3)c3cc4c(cc3-c3sc5cc(/C=C6\C(=O)c7ccccc7C6=C(C#N)C#N)sc5c32)C(c2ccc(CCCCCC)cc2)(c2ccc(CCCCCC)cc2)c2c-4sc3cc(/C=C4\C(=O)c5ccccc5C4=C(C#N)C#N)sc23)cc1
987,446,6.03,5.99,10.3,0.559,1.04,5.6,3.99,1.61,CCCCCCc1ccc(C2(c3ccc(CCCCCC)cc3)c3cc4c(cc3-c3sc5cc(/C=C6\C(=O)c7ccccc7C6=C(C#N)C#N)sc5c32)C(c2ccc(CCCCCC)cc2)(c2ccc(CCCCCC)cc2)c2c-4sc3cc(/C=C4\C(=O)c5ccccc5C4=C(C#N)C#N)sc23)cc1,1427.96,5.51,3.78,1.73,CCCCCCCCCCCCC(CCCCCCCCCC)Cn1nc2c(-c3ccc(C)s3)c(F)c(F)c(-c3ccc(-c4ccc(/C(C#N)=C/c5cc(OCC(CCCCCCCC)CCCCCCCCCC)c(/C=C(\C#N)c6ccc(C)s6)cc5OCC(CCCCCCCC)CCCCCCCCCC)s4)s3)c2n1,63.0,33.0,1.91 \,CCCCCCCCCCCCC(CCCCCCCCCC)Cn1nc2c(-c3ccc(C)s3)c(F)c(F)c(-c3ccc(-c4ccc(/C(C#N)=C/c5cc(OCC(CCCCCCCC)CCCCCCCCCC)c(/C=C(\C#N)c6ccc(C)s6)cc5OCC(CCCCCCCC)CCCCCCCCCC)s4)s3)c2n1.CCCCCCc1ccc(C2(c3ccc(CCCCCC)cc3)c3cc4c(cc3-c3sc5cc(/C=C6\C(=O)c7ccccc7C6=C(C#N)C#N)sc5c32)C(c2ccc(CCCCCC)cc2)(c2ccc(CCCCCC)cc2)c2c-4sc3cc(/C=C4\C(=O)c5ccccc5C4=C(C#N)C#N)sc23)cc1
988,447,4.01,3.82,8.23,0.49,1.0,5.53,3.35,2.18,CCCCCCN1C(=O)/C(=C/c2ccc(-c3ccc4c(c3)C3(c5cc(-c6ccc(/C=C7\SC(=S)N(CCCCCC)C7=O)s6)ccc5-4)c4cc(-c5ccc(/C=C6\SC(=S)N(CCCCCC)C6=O)s5)ccc4-c4ccc(-c5ccc(/C=C6\SC(=S)N(CCCCCC)C6=O)s5)cc43)s2)SC1=S,1554.24,5.14,3.14,2.0,CCCCCCc1cc(C)sc1C,21.1,11.6,1.82 \,CCCCCCc1cc(C)sc1C.CCCCCCN1C(=O)/C(=C/c2ccc(-c3ccc4c(c3)C3(c5cc(-c6ccc(/C=C7\SC(=S)N(CCCCCC)C7=O)s6)ccc5-4)c4cc(-c5ccc(/C=C6\SC(=S)N(CCCCCC)C6=O)s5)ccc4-c4ccc(-c5ccc(/C=C6\SC(=S)N(CCCCCC)C6=O)s5)cc43)s2)SC1=S
