Repository: aspuru-guzik-group/Beyond-Molecular-Structure-ML-for-OPV-Materials-Devices

File: Saeki_2022_n1318/Saeki_corrected.csv (part 19 of 24)
ID,Ref,PCE_max(%),PCE_ave(%),Jsc(mA/cm2),FF,Voc(V),'-HOMO_n(eV),'-LUMO_n(eV),Eg_n(eV),n(SMILES),M (g/mol),'-HOMO_p(eV),'-LUMO_p(eV),Eg_p(eV),p(SMILES),Mw (kg/mol),Mn(kg/mol),PDI\,DonorAcceptor
989,447,0.13,0.07,0.36,0.31,1.15,5.53,3.35,2.18,CCCCCCN1C(=O)/C(=C/c2ccc(-c3ccc4c(c3)C3(c5cc(-c6ccc(/C=C7\SC(=S)N(CCCCCC)C7=O)s6)ccc5-4)c4cc(-c5ccc(/C=C6\SC(=S)N(CCCCCC)C6=O)s5)ccc4-c4ccc(-c5ccc(/C=C6\SC(=S)N(CCCCCC)C6=O)s5)cc43)s2)SC1=S,1554.24,5.23,3.63,1.6,CCCCC(CC)COC(=O)c1sc2c(-c3cc4c(-c5ccc(CC(CC)CCCC)s5)c5sc(C)cc5c(-c5ccc(CC(CC)CCCC)s5)c4s3)sc(C)c2c1F,124.0,72.9,1.70 \,CCCCC(CC)COC(=O)c1sc2c(-c3cc4c(-c5ccc(CC(CC)CCCC)s5)c5sc(C)cc5c(-c5ccc(CC(CC)CCCC)s5)c4s3)sc(C)c2c1F.CCCCCCN1C(=O)/C(=C/c2ccc(-c3ccc4c(c3)C3(c5cc(-c6ccc(/C=C7\SC(=S)N(CCCCCC)C7=O)s6)ccc5-4)c4cc(-c5ccc(/C=C6\SC(=S)N(CCCCCC)C6=O)s5)ccc4-c4ccc(-c5ccc(/C=C6\SC(=S)N(CCCCCC)C6=O)s5)cc43)s2)SC1=S
990,448,11.8,11.5,20.3,0.66,0.879,5.71,4.15,1.56,CCCCCCc1ccc(C2(c3ccc(CCCCCC)cc3)c3cc4c(cc3-c3sc5cc(/C=C6\C(=O)c7cc(F)c(F)cc7C6=C(C#N)C#N)sc5c32)C(c2ccc(CCCCCC)cc2)(c2ccc(CCCCCC)cc2)c2c-4sc3cc(/C=C4\C(=O)c5cc(F)c(F)cc5C4=C(C#N)C#N)sc23)cc1,1499.92,5.64,3.66,1.98,CCCCC(CC)Cc1sc(-c2c3cc(-c4sc(C)c(C)c4Cl)sc3c(-c3cc(F)c(CC(CC)CCCC)s3)c3cc(C)sc23)cc1F,38.8,25.1,1.55 \,CCCCC(CC)Cc1sc(-c2c3cc(-c4sc(C)c(C)c4Cl)sc3c(-c3cc(F)c(CC(CC)CCCC)s3)c3cc(C)sc23)cc1F.CCCCCCc1ccc(C2(c3ccc(CCCCCC)cc3)c3cc4c(cc3-c3sc5cc(/C=C6\C(=O)c7cc(F)c(F)cc7C6=C(C#N)C#N)sc5c32)C(c2ccc(CCCCCC)cc2)(c2ccc(CCCCCC)cc2)c2c-4sc3cc(/C=C4\C(=O)c5cc(F)c(F)cc5C4=C(C#N)C#N)sc23)cc1
991,448,10.2,10.0,20.3,0.561,0.899,5.71,4.15,1.56,CCCCCCc1ccc(C2(c3ccc(CCCCCC)cc3)c3cc4c(cc3-c3sc5cc(/C=C6\C(=O)c7cc(F)c(F)cc7C6=C(C#N)C#N)sc5c32)C(c2ccc(CCCCCC)cc2)(c2ccc(CCCCCC)cc2)c2c-4sc3cc(/C=C4\C(=O)c5cc(F)c(F)cc5C4=C(C#N)C#N)sc23)cc1,1499.92,5.7,3.68,2.02,CCCCC(CC)Cc1sc(-c2c3cc(-c4sc(C)c(C)c4Cl)sc3c(-c3cc(Cl)c(CC(CC)CCCC)s3)c3cc(C)sc23)cc1Cl,34.3,21.9,1.57 \,CCCCC(CC)Cc1sc(-c2c3cc(-c4sc(C)c(C)c4Cl)sc3c(-c3cc(Cl)c(CC(CC)CCCC)s3)c3cc(C)sc23)cc1Cl.CCCCCCc1ccc(C2(c3ccc(CCCCCC)cc3)c3cc4c(cc3-c3sc5cc(/C=C6\C(=O)c7cc(F)c(F)cc7C6=C(C#N)C#N)sc5c32)C(c2ccc(CCCCCC)cc2)(c2ccc(CCCCCC)cc2)c2c-4sc3cc(/C=C4\C(=O)c5cc(F)c(F)cc5C4=C(C#N)C#N)sc23)cc1
992,449,4.57,4.51,10.32,0.453,0.98,5.7,3.87,1.83,CCCCCCc1ccc(C2(c3ccc(CCCCCC)cc3)c3cc4c(cc3-c3sc(/C=C5\C(=O)c6ccccc6C5=C(C#N)C#N)cc32)C(c2ccc(CCCCCC)cc2)(c2ccc(CCCCCC)cc2)c2cc(/C=C3\C(=O)c5ccccc5C3=C(C#N)C#N)sc2-4)cc1,1315.79,5.51,3.57,1.94,CCCCC(CC)Cc1sc(-c2c3cc(-c4ccc(-c5sc(-c6ccc(C)s6)c6c5C(=O)c5c(CC(CC)CCCC)sc(CC(CC)CCCC)c5C6=O)s4)sc3c(-c3cc(Cl)c(CC(CC)CCCC)s3)c3cc(C)sc23)cc1Cl,99.1,42.7,2.32 \,CCCCC(CC)Cc1sc(-c2c3cc(-c4ccc(-c5sc(-c6ccc(C)s6)c6c5C(=O)c5c(CC(CC)CCCC)sc(CC(CC)CCCC)c5C6=O)s4)sc3c(-c3cc(Cl)c(CC(CC)CCCC)s3)c3cc(C)sc23)cc1Cl.CCCCCCc1ccc(C2(c3ccc(CCCCCC)cc3)c3cc4c(cc3-c3sc(/C=C5\C(=O)c6ccccc6C5=C(C#N)C#N)cc32)C(c2ccc(CCCCCC)cc2)(c2ccc(CCCCCC)cc2)c2cc(/C=C3\C(=O)c5ccccc5C3=C(C#N)C#N)sc2-4)cc1
993,449,7.1,7.01,13.0,0.619,0.88,5.73,3.93,1.8,CCCCCCc1ccc(C2(c3ccc(CCCCCC)cc3)c3cc4c(cc3-c3sc(/C=C5\C(=O)c6cc(F)c(F)cc6C5=C(C#N)C#N)cc32)C(c2ccc(CCCCCC)cc2)(c2ccc(CCCCCC)cc2)c2cc(/C=C3\C(=O)c5cc(F)c(F)cc5C3=C(C#N)C#N)sc2-4)cc1,1387.75,5.51,3.57,1.94,CCCCC(CC)Cc1sc(-c2c3cc(-c4ccc(-c5sc(-c6ccc(C)s6)c6c5C(=O)c5c(CC(CC)CCCC)sc(CC(CC)CCCC)c5C6=O)s4)sc3c(-c3cc(Cl)c(CC(CC)CCCC)s3)c3cc(C)sc23)cc1Cl,99.1,42.7,2.32 \,CCCCC(CC)Cc1sc(-c2c3cc(-c4ccc(-c5sc(-c6ccc(C)s6)c6c5C(=O)c5c(CC(CC)CCCC)sc(CC(CC)CCCC)c5C6=O)s4)sc3c(-c3cc(Cl)c(CC(CC)CCCC)s3)c3cc(C)sc23)cc1Cl.CCCCCCc1ccc(C2(c3ccc(CCCCCC)cc3)c3cc4c(cc3-c3sc(/C=C5\C(=O)c6cc(F)c(F)cc6C5=C(C#N)C#N)cc32)C(c2ccc(CCCCCC)cc2)(c2ccc(CCCCCC)cc2)c2cc(/C=C3\C(=O)c5cc(F)c(F)cc5C3=C(C#N)C#N)sc2-4)cc1
994,449,9.24,9.18,16.21,0.687,0.83,5.78,4.02,1.76,CCCCCCc1ccc(C2(c3ccc(CCCCCC)cc3)c3cc4c(cc3-c3sc(/C=C5\C(=O)c6cc(Cl)c(Cl)cc6C5=C(C#N)C#N)cc32)C(c2ccc(CCCCCC)cc2)(c2ccc(CCCCCC)cc2)c2cc(/C=C3\C(=O)c5cc(Cl)c(Cl)cc5C3=C(C#N)C#N)sc2-4)cc1,1453.0,5.51,3.57,1.94,CCCCC(CC)Cc1sc(-c2c3cc(-c4ccc(-c5sc(-c6ccc(C)s6)c6c5C(=O)c5c(CC(CC)CCCC)sc(CC(CC)CCCC)c5C6=O)s4)sc3c(-c3cc(Cl)c(CC(CC)CCCC)s3)c3cc(C)sc23)cc1Cl,99.1,42.7,2.32 \,CCCCC(CC)Cc1sc(-c2c3cc(-c4ccc(-c5sc(-c6ccc(C)s6)c6c5C(=O)c5c(CC(CC)CCCC)sc(CC(CC)CCCC)c5C6=O)s4)sc3c(-c3cc(Cl)c(CC(CC)CCCC)s3)c3cc(C)sc23)cc1Cl.CCCCCCc1ccc(C2(c3ccc(CCCCCC)cc3)c3cc4c(cc3-c3sc(/C=C5\C(=O)c6cc(Cl)c(Cl)cc6C5=C(C#N)C#N)cc32)C(c2ccc(CCCCCC)cc2)(c2ccc(CCCCCC)cc2)c2cc(/C=C3\C(=O)c5cc(Cl)c(Cl)cc5C3=C(C#N)C#N)sc2-4)cc1
995,450,15.7,15.5,25.2,0.761,0.82,5.65,4.1,1.55,CCCCCCCCCCCc1c(/C=C2\C(=O)c3cc(F)c(F)cc3C2=C(C#N)C#N)sc2c1sc1c3c4nsnc4c4c5sc6c(CCCCCCCCCCC)c(/C=C7\C(=O)c8cc(F)c(F)cc8C7=C(C#N)C#N)sc6c5n(CC(CC)CCCC)c4c3n(CC(CC)CCCC)c21,1453.56,5.56,3.5,2.06,CCCCC(CC)Cc1sc(-c2c3cc(-c4ccc(-c5sc(-c6ccc(C)s6)c6c5C(=O)c5c(CC(CC)CCCC)sc(CC(CC)CCCC)c5C6=O)s4)sc3c(-c3cc(F)c(CC(CC)CCCC)s3)c3cc(C)sc23)cc1F,98.0,49.0,2.00 \,CCCCC(CC)Cc1sc(-c2c3cc(-c4ccc(-c5sc(-c6ccc(C)s6)c6c5C(=O)c5c(CC(CC)CCCC)sc(CC(CC)CCCC)c5C6=O)s4)sc3c(-c3cc(F)c(CC(CC)CCCC)s3)c3cc(C)sc23)cc1F.CCCCCCCCCCCc1c(/C=C2\C(=O)c3cc(F)c(F)cc3C2=C(C#N)C#N)sc2c1sc1c3c4nsnc4c4c5sc6c(CCCCCCCCCCC)c(/C=C7\C(=O)c8cc(F)c(F)cc8C7=C(C#N)C#N)sc6c5n(CC(CC)CCCC)c4c3n(CC(CC)CCCC)c21
996,451,11.16,10.95,16.92,0.681,0.969,5.69,3.89,1.8,CCCCCCC1(CCCCCC)c2cc(/C=C3\C(=O)c4ccccc4C3=C(C#N)C#N)sc2-c2c(OC)c3c(c(OC)c21)-c1sc(/C=C2\C(=O)c4ccccc4C2=C(C#N)C#N)cc1C3(CCCCCC)CCCCCC,1071.45,5.54,2.98,2.56,CCCCCCCCC(CCCCCC)COc1cnc2c(C)c(F)c(F)c(-c3ccc(C)s3)c2n1,82.1,39.1,2.10 \,CCCCCCCCC(CCCCCC)COc1cnc2c(C)c(F)c(F)c(-c3ccc(C)s3)c2n1.CCCCCCC1(CCCCCC)c2cc(/C=C3\C(=O)c4ccccc4C3=C(C#N)C#N)sc2-c2c(OC)c3c(c(OC)c21)-c1sc(/C=C2\C(=O)c4ccccc4C2=C(C#N)C#N)cc1C3(CCCCCC)CCCCCC
997,451,13.46,13.1,19.87,0.748,0.906,5.8,3.93,1.87,CCCCCCC1(CCCCCC)c2cc(/C=C3\C(=O)c4ccc(F)cc4C3=C(C#N)C#N)sc2-c2c(OC)c3c(c(OC)c21)-c1sc(/C=C2\C(=O)c4ccc(F)cc4C2=C(C#N)C#N)cc1C3(CCCCCC)CCCCCC,1107.43,5.54,2.98,2.56,CCCCCCCCC(CCCCCC)COc1cnc2c(C)c(F)c(F)c(-c3ccc(C)s3)c2n1,82.1,39.1,2.10 \,CCCCCCCCC(CCCCCC)COc1cnc2c(C)c(F)c(F)c(-c3ccc(C)s3)c2n1.CCCCCCC1(CCCCCC)c2cc(/C=C3\C(=O)c4ccc(F)cc4C3=C(C#N)C#N)sc2-c2c(OC)c3c(c(OC)c21)-c1sc(/C=C2\C(=O)c4ccc(F)cc4C2=C(C#N)C#N)cc1C3(CCCCCC)CCCCCC
998,452,13.42,13.22,22.44,0.691,0.87,5.45,3.95,1.5,CCCCC(CC)Cn1nc2c(n1)c1c3sc4cc(/C=C5\C(=O)c6ccccc6C5=C(C#N)C#N)sc4c3n(CC(CC)CCCC)c1c1c2c2sc3cc(/C=C4\C(=O)c5ccccc5C4=C(C#N)C#N)sc3c2n1CC(CC)CCCC,1166.55,5.39,3.5,1.89,CCCCC(CC)Cc1ccc(-c2c3cc(-c4ccc(-c5sc(-c6ccc(C)s6)c6c5C(=O)c5c(CC(CC)CCCC)sc(CC(CC)CCCC)c5C6=O)s4)sc3c(-c3ccc(CC(CC)CCCC)s3)c3cc(C)sc23)s1,117.0,58.5,2.00 \,CCCCC(CC)Cc1ccc(-c2c3cc(-c4ccc(-c5sc(-c6ccc(C)s6)c6c5C(=O)c5c(CC(CC)CCCC)sc(CC(CC)CCCC)c5C6=O)s4)sc3c(-c3ccc(CC(CC)CCCC)s3)c3cc(C)sc23)s1.CCCCC(CC)Cn1nc2c(n1)c1c3sc4cc(/C=C5\C(=O)c6ccccc6C5=C(C#N)C#N)sc4c3n(CC(CC)CCCC)c1c1c2c2sc3cc(/C=C4\C(=O)c5ccccc5C4=C(C#N)C#N)sc3c2n1CC(CC)CCCC
999,452,13.4,13.25,23.56,0.694,0.82,5.43,4.04,1.39,CCCCC(CC)Cn1nc2c(n1)c1c3sc4cc(/C=C5\C(=O)c6cscc6C5=C(C#N)C#N)sc4c3n(CC(CC)CCCC)c1c1c2c2sc3cc(/C=C4\C(=O)c5cscc5C4=C(C#N)C#N)sc3c2n1CC(CC)CCCC,1178.6,5.39,3.5,1.89,CCCCC(CC)Cc1ccc(-c2c3cc(-c4ccc(-c5sc(-c6ccc(C)s6)c6c5C(=O)c5c(CC(CC)CCCC)sc(CC(CC)CCCC)c5C6=O)s4)sc3c(-c3ccc(CC(CC)CCCC)s3)c3cc(C)sc23)s1,117.0,58.5,2.00 \,CCCCC(CC)Cc1ccc(-c2c3cc(-c4ccc(-c5sc(-c6ccc(C)s6)c6c5C(=O)c5c(CC(CC)CCCC)sc(CC(CC)CCCC)c5C6=O)s4)sc3c(-c3ccc(CC(CC)CCCC)s3)c3cc(C)sc23)s1.CCCCC(CC)Cn1nc2c(n1)c1c3sc4cc(/C=C5\C(=O)c6cscc6C5=C(C#N)C#N)sc4c3n(CC(CC)CCCC)c1c1c2c2sc3cc(/C=C4\C(=O)c5cscc5C4=C(C#N)C#N)sc3c2n1CC(CC)CCCC
1000,453,6.88,6.6,13.42,0.61,0.84,5.83,3.86,1.97,CCCCCCC1(CCCCCC)c2cc3c(cc2-c2sc(/C=C4\C(=O)c5cc(F)c(F)cc5C4=C(C#N)C#N)cc21)C(CCCCCC)(CCCCCC)c1cc(/C=C2\C(=O)c4cc(F)c(F)cc4C2=C(C#N)C#N)sc1-3,1083.36,5.47,3.6,1.87,CCCCC(CC)Cc1sc(-c2c3cc(-c4ccc(-c5sc(-c6ccc(C)s6)c6c5C(=O)c5c(CC(CC)CCCC)sc(CC(CC)CCCC)c5C6=O)s4)sc3c(-c3cc(F)c(CC(CC)CCCC)s3)c3cc(C)sc23)cc1F,38.6,19.3,2.00 \,CCCCC(CC)Cc1sc(-c2c3cc(-c4ccc(-c5sc(-c6ccc(C)s6)c6c5C(=O)c5c(CC(CC)CCCC)sc(CC(CC)CCCC)c5C6=O)s4)sc3c(-c3cc(F)c(CC(CC)CCCC)s3)c3cc(C)sc23)cc1F.CCCCCCC1(CCCCCC)c2cc3c(cc2-c2sc(/C=C4\C(=O)c5cc(F)c(F)cc5C4=C(C#N)C#N)cc21)C(CCCCCC)(CCCCCC)c1cc(/C=C2\C(=O)c4cc(F)c(F)cc4C2=C(C#N)C#N)sc1-3
1001,453,4.08,3.67,8.22,0.54,0.92,5.62,3.8,1.82,CCCCCCCCC(CCCCCC)COc1cc(-c2ccc(/C=C3\C(=O)c4cc(F)c(F)cc4C3=C(C#N)C#N)s2)c(OCC(CCCCCC)CCCCCCCC)cc1-c1ccc(/C=C2\C(=O)c3cc(F)c(F)cc3C2=C(C#N)C#N)s1,1203.55,5.47,3.6,1.87,CCCCC(CC)Cc1sc(-c2c3cc(-c4ccc(-c5sc(-c6ccc(C)s6)c6c5C(=O)c5c(CC(CC)CCCC)sc(CC(CC)CCCC)c5C6=O)s4)sc3c(-c3cc(F)c(CC(CC)CCCC)s3)c3cc(C)sc23)cc1F,38.6,19.3,2.00 \,CCCCC(CC)Cc1sc(-c2c3cc(-c4ccc(-c5sc(-c6ccc(C)s6)c6c5C(=O)c5c(CC(CC)CCCC)sc(CC(CC)CCCC)c5C6=O)s4)sc3c(-c3cc(F)c(CC(CC)CCCC)s3)c3cc(C)sc23)cc1F.CCCCCCCCC(CCCCCC)COc1cc(-c2ccc(/C=C3\C(=O)c4cc(F)c(F)cc4C3=C(C#N)C#N)s2)c(OCC(CCCCCC)CCCCCCCC)cc1-c1ccc(/C=C2\C(=O)c3cc(F)c(F)cc3C2=C(C#N)C#N)s1
1002,453,10.27,10.07,16.73,0.66,0.93,5.59,3.81,1.78,CCCCCCCCC(CCCCCC)COc1cc(-c2cc(CCCCCC)c(/C=C3\C(=O)c4cc(F)c(F)cc4C3=C(C#N)C#N)s2)c(OCC(CCCCCC)CCCCCCCC)cc1-c1cc(CCCCCC)c(/C=C2\C(=O)c3cc(F)c(F)cc3C2=C(C#N)C#N)s1,1371.88,5.47,3.6,1.87,CCCCC(CC)Cc1sc(-c2c3cc(-c4ccc(-c5sc(-c6ccc(C)s6)c6c5C(=O)c5c(CC(CC)CCCC)sc(CC(CC)CCCC)c5C6=O)s4)sc3c(-c3cc(F)c(CC(CC)CCCC)s3)c3cc(C)sc23)cc1F,38.6,19.3,2.00 \,CCCCC(CC)Cc1sc(-c2c3cc(-c4ccc(-c5sc(-c6ccc(C)s6)c6c5C(=O)c5c(CC(CC)CCCC)sc(CC(CC)CCCC)c5C6=O)s4)sc3c(-c3cc(F)c(CC(CC)CCCC)s3)c3cc(C)sc23)cc1F.CCCCCCCCC(CCCCCC)COc1cc(-c2cc(CCCCCC)c(/C=C3\C(=O)c4cc(F)c(F)cc4C3=C(C#N)C#N)s2)c(OCC(CCCCCC)CCCCCCCC)cc1-c1cc(CCCCCC)c(/C=C2\C(=O)c3cc(F)c(F)cc3C2=C(C#N)C#N)s1
1003,453,6.62,6.28,12.6,0.52,1.01,5.48,3.66,1.82,CCCCCCCCC(CCCCCC)COc1cc(-c2cc(OCCCCCC)c(/C=C3\C(=O)c4cc(F)c(F)cc4C3=C(C#N)C#N)s2)c(OCC(CCCCCC)CCCCCCCC)cc1-c1cc(OCCCCCC)c(/C=C2\C(=O)c3cc(F)c(F)cc3C2=C(C#N)C#N)s1,1403.88,5.47,3.6,1.87,CCCCC(CC)Cc1sc(-c2c3cc(-c4ccc(-c5sc(-c6ccc(C)s6)c6c5C(=O)c5c(CC(CC)CCCC)sc(CC(CC)CCCC)c5C6=O)s4)sc3c(-c3cc(F)c(CC(CC)CCCC)s3)c3cc(C)sc23)cc1F,38.6,19.3,2.00 \,CCCCC(CC)Cc1sc(-c2c3cc(-c4ccc(-c5sc(-c6ccc(C)s6)c6c5C(=O)c5c(CC(CC)CCCC)sc(CC(CC)CCCC)c5C6=O)s4)sc3c(-c3cc(F)c(CC(CC)CCCC)s3)c3cc(C)sc23)cc1F.CCCCCCCCC(CCCCCC)COc1cc(-c2cc(OCCCCCC)c(/C=C3\C(=O)c4cc(F)c(F)cc4C3=C(C#N)C#N)s2)c(OCC(CCCCCC)CCCCCCCC)cc1-c1cc(OCCCCCC)c(/C=C2\C(=O)c3cc(F)c(F)cc3C2=C(C#N)C#N)s1
1004,454,15.6,15.6,24.9,0.753,0.834,5.65,4.02,1.63,CCCCCCCCCCCc1c(/C=C2\C(=O)c3cc(F)c(F)cc3C2=C(C#N)C#N)sc2c1sc1c3c4nsnc4c4c5sc6c(CCCCCCCCCCC)c(/C=C7\C(=O)c8cc(F)c(F)cc8C7=C(C#N)C#N)sc6c5n(CC(CC)CCCC)c4c3n(CC(CC)CCCC)c21,1451.94,5.45,3.64,1.81,CCCCC(CC)Cc1sc(-c2c3cc(-c4ccc(-c5sc(-c6ccc(C)s6)c6c5C(=O)c5c(CC(CC)CCCC)sc(CC(CC)CCCC)c5C6=O)s4)sc3c(-c3cc(F)c(CC(CC)CCCC)s3)c3cc(C)sc23)cc1F,38.6,19.3,2.00 \,CCCCC(CC)Cc1sc(-c2c3cc(-c4ccc(-c5sc(-c6ccc(C)s6)c6c5C(=O)c5c(CC(CC)CCCC)sc(CC(CC)CCCC)c5C6=O)s4)sc3c(-c3cc(F)c(CC(CC)CCCC)s3)c3cc(C)sc23)cc1F.CCCCCCCCCCCc1c(/C=C2\C(=O)c3cc(F)c(F)cc3C2=C(C#N)C#N)sc2c1sc1c3c4nsnc4c4c5sc6c(CCCCCCCCCCC)c(/C=C7\C(=O)c8cc(F)c(F)cc8C7=C(C#N)C#N)sc6c5n(CC(CC)CCCC)c4c3n(CC(CC)CCCC)c21
1005,454,16.5,16.1,25.4,0.75,0.859,5.68,4.12,1.56,CCCCCCCCCCCc1c(/C=C2\C(=O)c3cc(Cl)c(Cl)cc3C2=C(C#N)C#N)sc2c1sc1c3c4nsnc4c4c5sc6c(CCCCCCCCCCC)c(/C=C7\C(=O)c8cc(Cl)c(Cl)cc8C7=C(C#N)C#N)sc6c5n(CC(CC)CCCC)c4c3n(CC(CC)CCCC)c21,1517.74,5.45,3.64,1.81,CCCCC(CC)Cc1sc(-c2c3cc(-c4ccc(-c5sc(-c6ccc(C)s6)c6c5C(=O)c5c(CC(CC)CCCC)sc(CC(CC)CCCC)c5C6=O)s4)sc3c(-c3cc(F)c(CC(CC)CCCC)s3)c3cc(C)sc23)cc1F,38.6,19.3,2.00 \,CCCCC(CC)Cc1sc(-c2c3cc(-c4ccc(-c5sc(-c6ccc(C)s6)c6c5C(=O)c5c(CC(CC)CCCC)sc(CC(CC)CCCC)c5C6=O)s4)sc3c(-c3cc(F)c(CC(CC)CCCC)s3)c3cc(C)sc23)cc1F.CCCCCCCCCCCc1c(/C=C2\C(=O)c3cc(Cl)c(Cl)cc3C2=C(C#N)C#N)sc2c1sc1c3c4nsnc4c4c5sc6c(CCCCCCCCCCC)c(/C=C7\C(=O)c8cc(Cl)c(Cl)cc8C7=C(C#N)C#N)sc6c5n(CC(CC)CCCC)c4c3n(CC(CC)CCCC)c21
1006,455,8.4,8.27,15.89,0.63,0.82,6.06,4.05,2.01,CCCCCCc1ccc(C2(c3ccc(CCCCCC)cc3)c3cc4c(cc3-c3sc5cc(/C=C6\C(=O)c7ccccc7C6=C(C#N)C#N)sc5c32)C(c2ccc(CCCCCC)cc2)(c2ccc(CCCCCC)cc2)c2c-4sc3cc(/C=C4\C(=O)c5ccccc5C4=C(C#N)C#N)sc23)cc1,1427.96,5.85,3.71,2.14,CCCCC(CC)COC(=O)c1sc2c(-c3cc4c(-c5ccc(CC(CC)CCCC)s5)c5sc(C)cc5c(-c5ccc(CC(CC)CCCC)s5)c4s3)sc(C)c2c1F,124.0,72.9,1.70 \,CCCCC(CC)COC(=O)c1sc2c(-c3cc4c(-c5ccc(CC(CC)CCCC)s5)c5sc(C)cc5c(-c5ccc(CC(CC)CCCC)s5)c4s3)sc(C)c2c1F.CCCCCCc1ccc(C2(c3ccc(CCCCCC)cc3)c3cc4c(cc3-c3sc5cc(/C=C6\C(=O)c7ccccc7C6=C(C#N)C#N)sc5c32)C(c2ccc(CCCCCC)cc2)(c2ccc(CCCCCC)cc2)c2c-4sc3cc(/C=C4\C(=O)c5ccccc5C4=C(C#N)C#N)sc23)cc1
1007,456,5.88,5.76,13.3,0.434,1.01,5.48,3.87,1.61,CCCCCCCCC1(CCCCCCCC)c2cc3c(cc2-c2sc(-c4ccc(/C=C5\SC(=S)N(CC)C5=O)c5nsnc45)cc21)C(CCCCCCCC)(CCCCCCCC)c1cc(-c2ccc(/C=C4\SC(=S)N(CC)C4=O)c4nsnc24)sc1-3,1326.02,5.23,3.64,1.59,CCCCC(CC)COC(=O)c1sc2c(-c3cc4c(-c5ccc(CC(CC)CCCC)s5)c5sc(C)cc5c(-c5ccc(CC(CC)CCCC)s5)c4s3)sc(C)c2c1F,100.0,50.0,2.00 \,CCCCC(CC)COC(=O)c1sc2c(-c3cc4c(-c5ccc(CC(CC)CCCC)s5)c5sc(C)cc5c(-c5ccc(CC(CC)CCCC)s5)c4s3)sc(C)c2c1F.CCCCCCCCC1(CCCCCCCC)c2cc3c(cc2-c2sc(-c4ccc(/C=C5\SC(=S)N(CC)C5=O)c5nsnc45)cc21)C(CCCCCCCC)(CCCCCCCC)c1cc(-c2ccc(/C=C4\SC(=S)N(CC)C4=O)c4nsnc24)sc1-3
1008,456,9.0,8.88,15.4,0.585,0.99,5.48,3.87,1.61,CCCCCCCCC1(CCCCCCCC)c2cc3c(cc2-c2sc(-c4ccc(/C=C5\SC(=S)N(CC)C5=O)c5nsnc45)cc21)C(CCCCCCCC)(CCCCCCCC)c1cc(-c2ccc(/C=C4\SC(=S)N(CC)C4=O)c4nsnc24)sc1-3,1326.02,5.23,3.64,1.59,CCCCC(CC)COC(=O)c1sc2c(-c3cc4c(-c5ccc(CC(CC)CCCC)s5)c5sc(C)cc5c(-c5ccc(CC(CC)CCCC)s5)c4s3)sc(C)c2c1F,100.0,50.0,2.00 \,CCCCC(CC)COC(=O)c1sc2c(-c3cc4c(-c5ccc(CC(CC)CCCC)s5)c5sc(C)cc5c(-c5ccc(CC(CC)CCCC)s5)c4s3)sc(C)c2c1F.CCCCCCCCC1(CCCCCCCC)c2cc3c(cc2-c2sc(-c4ccc(/C=C5\SC(=S)N(CC)C5=O)c5nsnc45)cc21)C(CCCCCCCC)(CCCCCCCC)c1cc(-c2ccc(/C=C4\SC(=S)N(CC)C4=O)c4nsnc24)sc1-3
1009,456,9.42,9.09,15.0,0.616,0.99,5.48,3.87,1.61,CCCCCCCCC1(CCCCCCCC)c2cc3c(cc2-c2sc(-c4ccc(/C=C5\SC(=S)N(CC)C5=O)c5nsnc45)cc21)C(CCCCCCCC)(CCCCCCCC)c1cc(-c2ccc(/C=C4\SC(=S)N(CC)C4=O)c4nsnc24)sc1-3,1326.02,5.23,3.64,1.59,CCCCC(CC)COC(=O)c1sc2c(-c3cc4c(-c5ccc(CC(CC)CCCC)s5)c5sc(C)cc5c(-c5ccc(CC(CC)CCCC)s5)c4s3)sc(C)c2c1F,100.0,50.0,2.00 \,CCCCC(CC)COC(=O)c1sc2c(-c3cc4c(-c5ccc(CC(CC)CCCC)s5)c5sc(C)cc5c(-c5ccc(CC(CC)CCCC)s5)c4s3)sc(C)c2c1F.CCCCCCCCC1(CCCCCCCC)c2cc3c(cc2-c2sc(-c4ccc(/C=C5\SC(=S)N(CC)C5=O)c5nsnc45)cc21)C(CCCCCCCC)(CCCCCCCC)c1cc(-c2ccc(/C=C4\SC(=S)N(CC)C4=O)c4nsnc24)sc1-3
1010,456,9.18,8.91,14.4,0.625,1.0,5.48,3.87,1.61,CCCCCCCCC1(CCCCCCCC)c2cc3c(cc2-c2sc(-c4ccc(/C=C5\SC(=S)N(CC)C5=O)c5nsnc45)cc21)C(CCCCCCCC)(CCCCCCCC)c1cc(-c2ccc(/C=C4\SC(=S)N(CC)C4=O)c4nsnc24)sc1-3,1326.02,5.23,3.64,1.59,CCCCC(CC)COC(=O)c1sc2c(-c3cc4c(-c5ccc(CC(CC)CCCC)s5)c5sc(C)cc5c(-c5ccc(CC(CC)CCCC)s5)c4s3)sc(C)c2c1F,100.0,50.0,2.00 \,CCCCC(CC)COC(=O)c1sc2c(-c3cc4c(-c5ccc(CC(CC)CCCC)s5)c5sc(C)cc5c(-c5ccc(CC(CC)CCCC)s5)c4s3)sc(C)c2c1F.CCCCCCCCC1(CCCCCCCC)c2cc3c(cc2-c2sc(-c4ccc(/C=C5\SC(=S)N(CC)C5=O)c5nsnc45)cc21)C(CCCCCCCC)(CCCCCCCC)c1cc(-c2ccc(/C=C4\SC(=S)N(CC)C4=O)c4nsnc24)sc1-3
1011,456,8.37,8.18,13.6,0.613,1.0,5.48,3.87,1.61,CCCCCCCCC1(CCCCCCCC)c2cc3c(cc2-c2sc(-c4ccc(/C=C5\SC(=S)N(CC)C5=O)c5nsnc45)cc21)C(CCCCCCCC)(CCCCCCCC)c1cc(-c2ccc(/C=C4\SC(=S)N(CC)C4=O)c4nsnc24)sc1-3,1326.02,5.23,3.64,1.59,CCCCC(CC)COC(=O)c1sc2c(-c3cc4c(-c5ccc(CC(CC)CCCC)s5)c5sc(C)cc5c(-c5ccc(CC(CC)CCCC)s5)c4s3)sc(C)c2c1F,100.0,50.0,2.00 \,CCCCC(CC)COC(=O)c1sc2c(-c3cc4c(-c5ccc(CC(CC)CCCC)s5)c5sc(C)cc5c(-c5ccc(CC(CC)CCCC)s5)c4s3)sc(C)c2c1F.CCCCCCCCC1(CCCCCCCC)c2cc3c(cc2-c2sc(-c4ccc(/C=C5\SC(=S)N(CC)C5=O)c5nsnc45)cc21)C(CCCCCCCC)(CCCCCCCC)c1cc(-c2ccc(/C=C4\SC(=S)N(CC)C4=O)c4nsnc24)sc1-3
1012,457,4.3,4.1,6.7,0.56,1.07,5.57,3.91,1.66,CCCCC(CC)CC1(CC(CC)CCCC)c2cc3c(cc2-c2sc(-c4ccc(/C=C5\SC(=S)N(CC)C5=O)c5nsnc45)cc21)C(CC(CC)CCCC)(CC(CC)CCCC)c1cc(-c2ccc(/C=C4\SC(=S)N(CC)C4=O)c4nsnc24)sc1-3,1326.02,5.28,3.28,2.0,CCCCCCCCCCCCC(CCCCCCCCCC)Cc1cc(-c2ccc(-c3ccc(-c4cc(CC(CCCCCCCCCC)CCCCCCCCCCCC)c(-c5ccc(-c6ccc(C)s6)s5)s4)s3)s2)sc1C,62.0,34.4,1.80 \,CCCCCCCCCCCCC(CCCCCCCCCC)Cc1cc(-c2ccc(-c3ccc(-c4cc(CC(CCCCCCCCCC)CCCCCCCCCCCC)c(-c5ccc(-c6ccc(C)s6)s5)s4)s3)s2)sc1C.CCCCC(CC)CC1(CC(CC)CCCC)c2cc3c(cc2-c2sc(-c4ccc(/C=C5\SC(=S)N(CC)C5=O)c5nsnc45)cc21)C(CC(CC)CCCC)(CC(CC)CCCC)c1cc(-c2ccc(/C=C4\SC(=S)N(CC)C4=O)c4nsnc24)sc1-3
1013,457,7.3,7.2,11.2,0.66,0.99,5.57,3.91,1.66,CCCCC(CC)CC1(CC(CC)CCCC)c2cc3c(cc2-c2sc(-c4ccc(/C=C5\SC(=S)N(CC)C5=O)c5nsnc45)cc21)C(CC(CC)CCCC)(CC(CC)CCCC)c1cc(-c2ccc(/C=C4\SC(=S)N(CC)C4=O)c4nsnc24)sc1-3,1326.02,5.25,3.33,1.92,CCCCCCCCCCCCC(CCCCCCCCCC)Cc1cc(-c2ccc(-c3ccc(-c4cc(CC(CCCCCCCCCC)CCCCCCCCCCCC)c(-c5cc(F)c(-c6sc(C)cc6F)s5)s4)s3)s2)sc1C,68.0,40.0,1.70 \,CCCCCCCCCCCCC(CCCCCCCCCC)Cc1cc(-c2ccc(-c3ccc(-c4cc(CC(CCCCCCCCCC)CCCCCCCCCCCC)c(-c5cc(F)c(-c6sc(C)cc6F)s5)s4)s3)s2)sc1C.CCCCC(CC)CC1(CC(CC)CCCC)c2cc3c(cc2-c2sc(-c4ccc(/C=C5\SC(=S)N(CC)C5=O)c5nsnc45)cc21)C(CC(CC)CCCC)(CC(CC)CCCC)c1cc(-c2ccc(/C=C4\SC(=S)N(CC)C4=O)c4nsnc24)sc1-3
1014,458,9.68,9.05,15.88,0.67,0.85,5.6,3.93,1.67,CCCCCCc1ccc(C2(c3ccc(CCCCCC)cc3)c3cc4c(cc3-c3sc5cc(/C=C6\C(=O)c7ccccc7C6=C(C#N)C#N)sc5c32)C(c2ccc(CCCCCC)cc2)(c2ccc(CCCCCC)cc2)c2c-4sc3cc(/C=C4\C(=O)c5ccccc5C4=C(C#N)C#N)sc23)cc1,1427.96,5.33,3.53,1.8,CCCCC(CC)Cc1ccc(-c2c3cc(-c4ccc(-c5sc(-c6ccc(C)s6)c6c5C(=O)c5c(CC(CC)CCCC)sc(CC(CC)CCCC)c5C6=O)s4)sc3c(-c3ccc(CC(CC)CCCC)s3)c3cc(C)sc23)s1,117.0,58.5,2.00 \,CCCCC(CC)Cc1ccc(-c2c3cc(-c4ccc(-c5sc(-c6ccc(C)s6)c6c5C(=O)c5c(CC(CC)CCCC)sc(CC(CC)CCCC)c5C6=O)s4)sc3c(-c3ccc(CC(CC)CCCC)s3)c3cc(C)sc23)s1.CCCCCCc1ccc(C2(c3ccc(CCCCCC)cc3)c3cc4c(cc3-c3sc5cc(/C=C6\C(=O)c7ccccc7C6=C(C#N)C#N)sc5c32)C(c2ccc(CCCCCC)cc2)(c2ccc(CCCCCC)cc2)c2c-4sc3cc(/C=C4\C(=O)c5ccccc5C4=C(C#N)C#N)sc23)cc1
1015,459,11.45,11.14,18.31,0.721,0.86,5.31,3.74,1.57,CCCCCCc1ccc(C2(c3ccc(CCCCCC)cc3)c3cc4c(cc3-c3sc5cc(/C=C6\C(=O)c7cscc7C6=C(C#N)C#N)sc5c32)C(c2ccc(CCCCCC)cc2)(c2ccc(CCCCCC)cc2)c2c-4sc3cc(/C=C4\C(=O)c5cc(Cl)c(Cl)cc5C4=C(C#N)C#N)sc23)cc1,1502.86,5.5,3.61,1.89,CCCCC(CC)Cc1sc(-c2c3cc(-c4ccc(-c5sc(-c6ccc(C)s6)c6c5C(=O)c5c(CC(CC)CCCC)sc(CC(CC)CCCC)c5C6=O)s4)sc3c(-c3cc(F)c(CC(CC)CCCC)s3)c3cc(C)sc23)cc1F,38.6,19.3,2.00 \,CCCCC(CC)Cc1sc(-c2c3cc(-c4ccc(-c5sc(-c6ccc(C)s6)c6c5C(=O)c5c(CC(CC)CCCC)sc(CC(CC)CCCC)c5C6=O)s4)sc3c(-c3cc(F)c(CC(CC)CCCC)s3)c3cc(C)sc23)cc1F.CCCCCCc1ccc(C2(c3ccc(CCCCCC)cc3)c3cc4c(cc3-c3sc5cc(/C=C6\C(=O)c7cscc7C6=C(C#N)C#N)sc5c32)C(c2ccc(CCCCCC)cc2)(c2ccc(CCCCCC)cc2)c2c-4sc3cc(/C=C4\C(=O)c5cc(Cl)c(Cl)cc5C4=C(C#N)C#N)sc23)cc1
1016,459,12.25,11.98,18.02,0.726,0.91,5.3,3.66,1.64,CCCCCCc1ccc(C2(c3ccc(CCCCCC)cc3)c3cc4c(cc3-c3sc5cc(/C=C6\C(=O)c7cc(Cl)ccc7C6=C(C#N)C#N)sc5c32)C(c2ccc(CCCCCC)cc2)(c2ccc(CCCCCC)cc2)c2c-4sc3cc(/C=C4\C(=O)c5cscc5C4=C(C#N)C#N)sc23)cc1,1468.42,5.5,3.61,1.89,CCCCC(CC)Cc1sc(-c2c3cc(-c4ccc(-c5sc(-c6ccc(C)s6)c6c5C(=O)c5c(CC(CC)CCCC)sc(CC(CC)CCCC)c5C6=O)s4)sc3c(-c3cc(F)c(CC(CC)CCCC)s3)c3cc(C)sc23)cc1F,38.6,19.3,2.00 \,CCCCC(CC)Cc1sc(-c2c3cc(-c4ccc(-c5sc(-c6ccc(C)s6)c6c5C(=O)c5c(CC(CC)CCCC)sc(CC(CC)CCCC)c5C6=O)s4)sc3c(-c3cc(F)c(CC(CC)CCCC)s3)c3cc(C)sc23)cc1F.CCCCCCc1ccc(C2(c3ccc(CCCCCC)cc3)c3cc4c(cc3-c3sc5cc(/C=C6\C(=O)c7cc(Cl)ccc7C6=C(C#N)C#N)sc5c32)C(c2ccc(CCCCCC)cc2)(c2ccc(CCCCCC)cc2)c2c-4sc3cc(/C=C4\C(=O)c5cscc5C4=C(C#N)C#N)sc23)cc1
1017,459,11.13,10.88,17.27,0.719,0.89,5.31,3.7,1.61,CCCCCCc1ccc(C2(c3ccc(CCCCCC)cc3)c3cc4c(cc3-c3sc5cc(/C=C6\C(=O)c7cscc7C6=C(C#N)C#N)sc5c32)C(c2ccc(CCCCCC)cc2)(c2ccc(CCCCCC)cc2)c2c-4sc3cc(/C=C4\C(=O)c5ccc(Cl)cc5C4=C(C#N)C#N)sc23)cc1,1468.42,5.5,3.61,1.89,CCCCC(CC)Cc1sc(-c2c3cc(-c4ccc(-c5sc(-c6ccc(C)s6)c6c5C(=O)c5c(CC(CC)CCCC)sc(CC(CC)CCCC)c5C6=O)s4)sc3c(-c3cc(F)c(CC(CC)CCCC)s3)c3cc(C)sc23)cc1F,38.6,19.3,2.00 \,CCCCC(CC)Cc1sc(-c2c3cc(-c4ccc(-c5sc(-c6ccc(C)s6)c6c5C(=O)c5c(CC(CC)CCCC)sc(CC(CC)CCCC)c5C6=O)s4)sc3c(-c3cc(F)c(CC(CC)CCCC)s3)c3cc(C)sc23)cc1F.CCCCCCc1ccc(C2(c3ccc(CCCCCC)cc3)c3cc4c(cc3-c3sc5cc(/C=C6\C(=O)c7cscc7C6=C(C#N)C#N)sc5c32)C(c2ccc(CCCCCC)cc2)(c2ccc(CCCCCC)cc2)c2c-4sc3cc(/C=C4\C(=O)c5ccc(Cl)cc5C4=C(C#N)C#N)sc23)cc1
1018,460,10.1,9.7,15.49,0.586,1.069,5.48,3.84,1.64,CCCCCCc1ccc(C2(c3ccc(CCCCCC)cc3)c3cc(/C=C4\C(=O)c5ccccc5C4=C(C#N)C#N)sc3-c3sc4c(-c5ccc(CC(CC)CCCC)s5)c5c6c(sc5c(-c5ccc(CC(CC)CCCC)s5)c4c32)-c2sc(/C=C3\C(=O)c4ccccc4C3=C(C#N)C#N)cc2C6(c2ccc(CCCCCC)cc2)c2ccc(CCCCCC)cc2)cc1,1816.63,5.4,3.6,1.8,CCCCC(CC)CSc1sc(-c2c3cc(-c4ccc(-c5sc(-c6ccc(C)s6)c6c5C(=O)c5c(CC(CC)CCCC)sc(CC(CC)CCCC)c5C6=O)s4)sc3c(-c3cc(F)c(SCC(CC)CCCC)s3)c3cc(C)sc23)cc1F,58.2,18.3,3.17 \,CCCCC(CC)CSc1sc(-c2c3cc(-c4ccc(-c5sc(-c6ccc(C)s6)c6c5C(=O)c5c(CC(CC)CCCC)sc(CC(CC)CCCC)c5C6=O)s4)sc3c(-c3cc(F)c(SCC(CC)CCCC)s3)c3cc(C)sc23)cc1F.CCCCCCc1ccc(C2(c3ccc(CCCCCC)cc3)c3cc(/C=C4\C(=O)c5ccccc5C4=C(C#N)C#N)sc3-c3sc4c(-c5ccc(CC(CC)CCCC)s5)c5c6c(sc5c(-c5ccc(CC(CC)CCCC)s5)c4c32)-c2sc(/C=C3\C(=O)c4ccccc4C3=C(C#N)C#N)cc2C6(c2ccc(CCCCCC)cc2)c2ccc(CCCCCC)cc2)cc1
1019,460,11.6,11.4,16.4,0.663,1.046,5.5,3.86,1.64,CCCCCCc1ccc(C2(c3ccc(CCCCCC)cc3)c3cc(/C=C4\C(=O)c5ccccc5C4=C(C#N)C#N)sc3-c3sc4c(-c5ccc(SCC(CC)CCCC)s5)c5c6c(sc5c(-c5ccc(SCC(CC)CCCC)s5)c4c32)-c2sc(/C=C3\C(=O)c4ccccc4C3=C(C#N)C#N)cc2C6(c2ccc(CCCCCC)cc2)c2ccc(CCCCCC)cc2)cc1,1880.75,5.4,3.6,1.8,CCCCC(CC)CSc1sc(-c2c3cc(-c4ccc(-c5sc(-c6ccc(C)s6)c6c5C(=O)c5c(CC(CC)CCCC)sc(CC(CC)CCCC)c5C6=O)s4)sc3c(-c3cc(F)c(SCC(CC)CCCC)s3)c3cc(C)sc23)cc1F,58.2,18.3,3.17 \,CCCCC(CC)CSc1sc(-c2c3cc(-c4ccc(-c5sc(-c6ccc(C)s6)c6c5C(=O)c5c(CC(CC)CCCC)sc(CC(CC)CCCC)c5C6=O)s4)sc3c(-c3cc(F)c(SCC(CC)CCCC)s3)c3cc(C)sc23)cc1F.CCCCCCc1ccc(C2(c3ccc(CCCCCC)cc3)c3cc(/C=C4\C(=O)c5ccccc5C4=C(C#N)C#N)sc3-c3sc4c(-c5ccc(SCC(CC)CCCC)s5)c5c6c(sc5c(-c5ccc(SCC(CC)CCCC)s5)c4c32)-c2sc(/C=C3\C(=O)c4ccccc4C3=C(C#N)C#N)cc2C6(c2ccc(CCCCCC)cc2)c2ccc(CCCCCC)cc2)cc1
1020,461,10.86,10.54,17.91,0.661,0.88,5.6,3.85,1.75,CCCCCCc1ccc(C2(c3ccc(CCCCCC)cc3)c3cc4c(cc3-c3sc5cc(/C=C6\C(=O)c7ccccc7C6=C(C#N)C#N)sc5c32)C(c2ccc(CCCCCC)cc2)(c2ccc(CCCCCC)cc2)c2c-4sc3cc(/C=C4\C(=O)c5ccccc5C4=C(C#N)C#N)sc23)cc1,1427.96,5.32,3.36,1.96,CCCCCCCCC(CCCCCC)Cn1nc2c(-c3ccc(C)s3)c(F)c(F)c(-c3ccc(-c4cc5c(-c6ccc(SCC(CC)CCCC)cc6)c6sc(C)cc6c(-c6ccc(SCC(CC)CCCC)cc6)c5s4)s3)c2n1,48.3,23.0,2.10 \,CCCCCCCCC(CCCCCC)Cn1nc2c(-c3ccc(C)s3)c(F)c(F)c(-c3ccc(-c4cc5c(-c6ccc(SCC(CC)CCCC)cc6)c6sc(C)cc6c(-c6ccc(SCC(CC)CCCC)cc6)c5s4)s3)c2n1.CCCCCCc1ccc(C2(c3ccc(CCCCCC)cc3)c3cc4c(cc3-c3sc5cc(/C=C6\C(=O)c7ccccc7C6=C(C#N)C#N)sc5c32)C(c2ccc(CCCCCC)cc2)(c2ccc(CCCCCC)cc2)c2c-4sc3cc(/C=C4\C(=O)c5ccccc5C4=C(C#N)C#N)sc23)cc1
1021,461,13.16,13.01,18.02,0.715,0.95,5.6,3.85,1.75,CCCCCCc1ccc(C2(c3ccc(CCCCCC)cc3)c3cc4c(cc3-c3sc5cc(/C=C6\C(=O)c7ccccc7C6=C(C#N)C#N)sc5c32)C(c2ccc(CCCCCC)cc2)(c2ccc(CCCCCC)cc2)c2c-4sc3cc(/C=C4\C(=O)c5ccccc5C4=C(C#N)C#N)sc23)cc1,1427.96,5.4,3.4,2.0,CCCCCCCCC(CCCCCC)Cn1nc2c(-c3ccc(C)s3)c(F)c(F)c(-c3ccc(-c4cc5c(-c6cccc(SCC(CC)CCCC)c6)c6sc(C)cc6c(-c6cccc(SCC(CC)CCCC)c6)c5s4)s3)c2n1,38.0,20.0,1.90 \,CCCCCCCCC(CCCCCC)Cn1nc2c(-c3ccc(C)s3)c(F)c(F)c(-c3ccc(-c4cc5c(-c6cccc(SCC(CC)CCCC)c6)c6sc(C)cc6c(-c6cccc(SCC(CC)CCCC)c6)c5s4)s3)c2n1.CCCCCCc1ccc(C2(c3ccc(CCCCCC)cc3)c3cc4c(cc3-c3sc5cc(/C=C6\C(=O)c7ccccc7C6=C(C#N)C#N)sc5c32)C(c2ccc(CCCCCC)cc2)(c2ccc(CCCCCC)cc2)c2c-4sc3cc(/C=C4\C(=O)c5ccccc5C4=C(C#N)C#N)sc23)cc1
1022,462,9.33,9.14,15.83,0.638,0.85,5.41,3.87,1.54,CCCCCCc1ccc(C2(c3ccc(CCCCCC)cc3)c3cc(/C=C4\C(=O)c5ccccc5C4=C(C#N)C#N)sc3-c3sc4cc5c6c(sc5cc4c32)-c2sc(/C=C3\C(=O)c4ccccc4C3=C(C#N)C#N)cc2C6(c2ccc(CCCCCC)cc2)c2ccc(CCCCCC)cc2)cc1,1427.96,5.36,3.54,1.82,CCCCC(CC)Cc1ccc(-c2c3cc(-c4ccc(-c5sc(-c6ccc(C)s6)c6c5C(=O)c5c(CC(CC)CCCC)sc(CC(CC)CCCC)c5C6=O)s4)sc3c(-c3ccc(CC(CC)CCCC)s3)c3cc(C)sc23)s1,117.0,58.5,2.00 \,CCCCC(CC)Cc1ccc(-c2c3cc(-c4ccc(-c5sc(-c6ccc(C)s6)c6c5C(=O)c5c(CC(CC)CCCC)sc(CC(CC)CCCC)c5C6=O)s4)sc3c(-c3ccc(CC(CC)CCCC)s3)c3cc(C)sc23)s1.CCCCCCc1ccc(C2(c3ccc(CCCCCC)cc3)c3cc(/C=C4\C(=O)c5ccccc5C4=C(C#N)C#N)sc3-c3sc4cc5c6c(sc5cc4c32)-c2sc(/C=C3\C(=O)c4ccccc4C3=C(C#N)C#N)cc2C6(c2ccc(CCCCCC)cc2)c2ccc(CCCCCC)cc2)cc1
1023,462,10.82,10.52,18.31,0.625,0.92,5.4,3.85,1.55,CCCCCCc1ccc(C2(c3ccc(CCCCCC)cc3)c3cc(/C=C4\C(=O)c5c(sc6ccccc56)C4=C(C#N)C#N)sc3-c3sc4cc5c6c(sc5cc4c32)-c2sc(/C=C3\C(=O)c4c(sc5ccccc45)C3=C(C#N)C#N)cc2C6(c2ccc(CCCCCC)cc2)c2ccc(CCCCCC)cc2)cc1,1540.12,5.36,3.54,1.82,CCCCC(CC)Cc1ccc(-c2c3cc(-c4ccc(-c5sc(-c6ccc(C)s6)c6c5C(=O)c5c(CC(CC)CCCC)sc(CC(CC)CCCC)c5C6=O)s4)sc3c(-c3ccc(CC(CC)CCCC)s3)c3cc(C)sc23)s1,117.0,58.5,2.00 \,CCCCC(CC)Cc1ccc(-c2c3cc(-c4ccc(-c5sc(-c6ccc(C)s6)c6c5C(=O)c5c(CC(CC)CCCC)sc(CC(CC)CCCC)c5C6=O)s4)sc3c(-c3ccc(CC(CC)CCCC)s3)c3cc(C)sc23)s1.CCCCCCc1ccc(C2(c3ccc(CCCCCC)cc3)c3cc(/C=C4\C(=O)c5c(sc6ccccc56)C4=C(C#N)C#N)sc3-c3sc4cc5c6c(sc5cc4c32)-c2sc(/C=C3\C(=O)c4c(sc5ccccc45)C3=C(C#N)C#N)cc2C6(c2ccc(CCCCCC)cc2)c2ccc(CCCCCC)cc2)cc1
1024,462,9.25,9.25,14.26,0.641,0.97,5.46,3.81,1.65,CCCCCCCCc1ccc(C2(c3ccc(CCCCCCCC)cc3)c3cc4c5cc6c(cc5n(C(CCCCCCCC)CCCCCCCC)c4cc3-c3sc(/C=C4\C(=O)c5c(sc7ccccc57)C4=C(C#N)C#N)cc32)-c2sc(/C=C3\C(=O)c4c(sc5ccccc45)C3=C(C#N)C#N)cc2C6(c2ccc(CCCCCCCC)cc2)c2cccc(CCCCCCCC)c2)cc1,1867.73,5.36,3.54,1.82,CCCCC(CC)Cc1ccc(-c2c3cc(-c4ccc(-c5sc(-c6ccc(C)s6)c6c5C(=O)c5c(CC(CC)CCCC)sc(CC(CC)CCCC)c5C6=O)s4)sc3c(-c3ccc(CC(CC)CCCC)s3)c3cc(C)sc23)s1,117.0,58.5,2.00 \,CCCCC(CC)Cc1ccc(-c2c3cc(-c4ccc(-c5sc(-c6ccc(C)s6)c6c5C(=O)c5c(CC(CC)CCCC)sc(CC(CC)CCCC)c5C6=O)s4)sc3c(-c3ccc(CC(CC)CCCC)s3)c3cc(C)sc23)s1.CCCCCCCCc1ccc(C2(c3ccc(CCCCCCCC)cc3)c3cc4c5cc6c(cc5n(C(CCCCCCCC)CCCCCCCC)c4cc3-c3sc(/C=C4\C(=O)c5c(sc7ccccc57)C4=C(C#N)C#N)cc32)-c2sc(/C=C3\C(=O)c4c(sc5ccccc45)C3=C(C#N)C#N)cc2C6(c2ccc(CCCCCCCC)cc2)c2cccc(CCCCCCCC)c2)cc1
1025,462,10.74,10.46,17.16,0.615,0.98,5.47,3.83,1.64,CCCCCCCCc1ccc(C2(c3ccc(CCCCCCCC)cc3)c3cc4c5cc6c(cc5n(C(CCCCCCCC)CCCCCCCC)c4cc3-c3sc(/C=C4\C(=O)c5ccccc5C4=C(C#N)C#N)cc32)-c2sc(/C=C3\C(=O)c4ccccc4C3=C(C#N)C#N)cc2C6(c2ccc(CCCCCCCC)cc2)c2cccc(CCCCCCCC)c2)cc1,1755.56,5.36,3.54,1.82,CCCCC(CC)Cc1ccc(-c2c3cc(-c4ccc(-c5sc(-c6ccc(C)s6)c6c5C(=O)c5c(CC(CC)CCCC)sc(CC(CC)CCCC)c5C6=O)s4)sc3c(-c3ccc(CC(CC)CCCC)s3)c3cc(C)sc23)s1,117.0,58.5,2.00 \,CCCCC(CC)Cc1ccc(-c2c3cc(-c4ccc(-c5sc(-c6ccc(C)s6)c6c5C(=O)c5c(CC(CC)CCCC)sc(CC(CC)CCCC)c5C6=O)s4)sc3c(-c3ccc(CC(CC)CCCC)s3)c3cc(C)sc23)s1.CCCCCCCCc1ccc(C2(c3ccc(CCCCCCCC)cc3)c3cc4c5cc6c(cc5n(C(CCCCCCCC)CCCCCCCC)c4cc3-c3sc(/C=C4\C(=O)c5ccccc5C4=C(C#N)C#N)cc32)-c2sc(/C=C3\C(=O)c4ccccc4C3=C(C#N)C#N)cc2C6(c2ccc(CCCCCCCC)cc2)c2cccc(CCCCCCCC)c2)cc1
1026,462,10.05,10.01,16.74,0.642,0.92,5.61,4.01,1.6,CCCCCCc1ccc(C2(c3ccc(CCCCCC)cc3)c3cc4c(cc3-c3sc5cc(/C=C6\C(=O)c7ccccc7C6=C(C#N)C#N)sc5c32)C(c2ccc(CCCCCC)cc2)(c2ccc(CCCCCC)cc2)c2c-4sc3cc(/C=C4\C(=O)c5ccccc5C4=C(C#N)C#N)sc23)cc1,1427.96,5.36,3.54,1.82,CCCCC(CC)Cc1ccc(-c2c3cc(-c4ccc(-c5sc(-c6ccc(C)s6)c6c5C(=O)c5c(CC(CC)CCCC)sc(CC(CC)CCCC)c5C6=O)s4)sc3c(-c3ccc(CC(CC)CCCC)s3)c3cc(C)sc23)s1,117.0,58.5,2.00 \,CCCCC(CC)Cc1ccc(-c2c3cc(-c4ccc(-c5sc(-c6ccc(C)s6)c6c5C(=O)c5c(CC(CC)CCCC)sc(CC(CC)CCCC)c5C6=O)s4)sc3c(-c3ccc(CC(CC)CCCC)s3)c3cc(C)sc23)s1.CCCCCCc1ccc(C2(c3ccc(CCCCCC)cc3)c3cc4c(cc3-c3sc5cc(/C=C6\C(=O)c7ccccc7C6=C(C#N)C#N)sc5c32)C(c2ccc(CCCCCC)cc2)(c2ccc(CCCCCC)cc2)c2c-4sc3cc(/C=C4\C(=O)c5ccccc5C4=C(C#N)C#N)sc23)cc1
1027,462,12.07,11.7,19.61,0.635,0.94,5.49,3.9,1.59,CCCCCCc1ccc(C2(c3ccc(CCCCCC)cc3)c3cc4c(cc3-c3sc5cc(/C=C6/C(=C(C#N)C#N)c7ccccc7S6(=O)=O)sc5c32)C(c2ccc(CCCCCC)cc2)(c2ccc(CCCCCC)cc2)c2c-4sc3cc(/C=C4/C(=C(C#N)C#N)c5ccccc5S4(=O)=O)sc23)cc1,1500.05,5.36,3.54,1.82,CCCCC(CC)Cc1ccc(-c2c3cc(-c4ccc(-c5sc(-c6ccc(C)s6)c6c5C(=O)c5c(CC(CC)CCCC)sc(CC(CC)CCCC)c5C6=O)s4)sc3c(-c3ccc(CC(CC)CCCC)s3)c3cc(C)sc23)s1,117.0,58.5,2.00 \,CCCCC(CC)Cc1ccc(-c2c3cc(-c4ccc(-c5sc(-c6ccc(C)s6)c6c5C(=O)c5c(CC(CC)CCCC)sc(CC(CC)CCCC)c5C6=O)s4)sc3c(-c3ccc(CC(CC)CCCC)s3)c3cc(C)sc23)s1.CCCCCCc1ccc(C2(c3ccc(CCCCCC)cc3)c3cc4c(cc3-c3sc5cc(/C=C6/C(=C(C#N)C#N)c7ccccc7S6(=O)=O)sc5c32)C(c2ccc(CCCCCC)cc2)(c2ccc(CCCCCC)cc2)c2c-4sc3cc(/C=C4/C(=C(C#N)C#N)c5ccccc5S4(=O)=O)sc23)cc1
1028,463,9.0,8.8,16.01,0.6,0.92,5.51,3.68,1.83,CCCCCCCCOC(=O)c1cc2c(-c3cc4c(s3)-c3cc5c(cc3C4(c3ccc(CCCCCC)cc3)c3ccc(CCCCCC)cc3)-c3sc(-c4sc(/C=c6\sc(=C(C#N)C#N)n(CC)c6=O)c6sc(C(=O)OCCCCCCCC)cc46)cc3C5(c3ccc(CCCCCC)cc3)c3ccc(CCCCCC)cc3)sc(/C=c3\sc(=C(C#N)C#N)n(CC)c3=O)c2s1,1902.71,5.33,2.92,2.41,CCCCC(CC)Cc1ccc(-c2c3cc(-c4ccc(-c5sc(-c6ccc(C)s6)c6c5C(=O)c5c(CC(CC)CCCC)sc(CC(CC)CCCC)c5C6=O)s4)sc3c(-c3ccc(CC(CC)CCCC)s3)c3cc(C)sc23)s1,117.0,58.5,2.00 \,CCCCC(CC)Cc1ccc(-c2c3cc(-c4ccc(-c5sc(-c6ccc(C)s6)c6c5C(=O)c5c(CC(CC)CCCC)sc(CC(CC)CCCC)c5C6=O)s4)sc3c(-c3ccc(CC(CC)CCCC)s3)c3cc(C)sc23)s1.CCCCCCCCOC(=O)c1cc2c(-c3cc4c(s3)-c3cc5c(cc3C4(c3ccc(CCCCCC)cc3)c3ccc(CCCCCC)cc3)-c3sc(-c4sc(/C=c6\sc(=C(C#N)C#N)n(CC)c6=O)c6sc(C(=O)OCCCCCCCC)cc46)cc3C5(c3ccc(CCCCCC)cc3)c3ccc(CCCCCC)cc3)sc(/C=c3\sc(=C(C#N)C#N)n(CC)c3=O)c2s1
1029,463,11.22,10.92,17.13,0.68,0.925,5.41,3.62,1.79,CCCCCCCCOC(=O)c1cc2c(-c3cc4c(s3)-c3cc5c(cc3C4(CCCCCC)CCCCCC)-c3sc(-c4sc(/C=c6\sc(=C(C#N)C#N)n(CC)c6=O)c6sc(C(=O)OCCCCCCCC)cc46)cc3C5(CCCCCC)CCCCCC)sc(/C=c3\sc(=C(C#N)C#N)n(CC)c3=O)c2s1,1598.32,5.33,2.92,2.41,CCCCC(CC)Cc1ccc(-c2c3cc(-c4ccc(-c5sc(-c6ccc(C)s6)c6c5C(=O)c5c(CC(CC)CCCC)sc(CC(CC)CCCC)c5C6=O)s4)sc3c(-c3ccc(CC(CC)CCCC)s3)c3cc(C)sc23)s1,117.0,58.5,2.00 \,CCCCC(CC)Cc1ccc(-c2c3cc(-c4ccc(-c5sc(-c6ccc(C)s6)c6c5C(=O)c5c(CC(CC)CCCC)sc(CC(CC)CCCC)c5C6=O)s4)sc3c(-c3ccc(CC(CC)CCCC)s3)c3cc(C)sc23)s1.CCCCCCCCOC(=O)c1cc2c(-c3cc4c(s3)-c3cc5c(cc3C4(CCCCCC)CCCCCC)-c3sc(-c4sc(/C=c6\sc(=C(C#N)C#N)n(CC)c6=O)c6sc(C(=O)OCCCCCCCC)cc46)cc3C5(CCCCCC)CCCCCC)sc(/C=c3\sc(=C(C#N)C#N)n(CC)c3=O)c2s1
1030,463,12.36,11.97,18.56,0.7,0.927,5.41,3.6,1.81,CCCCCCC1(CCCCCC)c2cc3c(cc2-c2sc(-c4sc(/C=c5\sc(=C(C#N)C#N)n(CC)c5=O)c5sc(C(=O)OCC(CC)CCCC)cc45)cc21)C(CCCCCC)(CCCCCC)c1cc(-c2sc(/C=c4\sc(=C(C#N)C#N)n(CC)c4=O)c4sc(C(=O)OCC(CC)CCCC)cc24)sc1-3,1598.32,5.33,2.92,2.41,CCCCC(CC)Cc1ccc(-c2c3cc(-c4ccc(-c5sc(-c6ccc(C)s6)c6c5C(=O)c5c(CC(CC)CCCC)sc(CC(CC)CCCC)c5C6=O)s4)sc3c(-c3ccc(CC(CC)CCCC)s3)c3cc(C)sc23)s1,117.0,58.5,2.00 \,CCCCC(CC)Cc1ccc(-c2c3cc(-c4ccc(-c5sc(-c6ccc(C)s6)c6c5C(=O)c5c(CC(CC)CCCC)sc(CC(CC)CCCC)c5C6=O)s4)sc3c(-c3ccc(CC(CC)CCCC)s3)c3cc(C)sc23)s1.CCCCCCC1(CCCCCC)c2cc3c(cc2-c2sc(-c4sc(/C=c5\sc(=C(C#N)C#N)n(CC)c5=O)c5sc(C(=O)OCC(CC)CCCC)cc45)cc21)C(CCCCCC)(CCCCCC)c1cc(-c2sc(/C=c4\sc(=C(C#N)C#N)n(CC)c4=O)c4sc(C(=O)OCC(CC)CCCC)cc24)sc1-3
1031,464,11.6,11.3,19.3,0.719,0.81,5.66,4.14,1.52,CCCCCCc1ccc(C2(c3ccc(CCCCCC)cc3)c3cc4c(cc3-c3sc5cc(/C=C6\C(=O)c7cc(F)c(F)cc7C6=C(C#N)C#N)sc5c32)C(c2ccc(CCCCCC)cc2)(c2ccc(CCCCCC)cc2)c2c-4sc3cc(/C=C4\C(=O)c5cc(F)c(F)cc5C4=C(C#N)C#N)sc23)cc1,1499.92,5.45,3.65,1.8,CCCCC(CC)Cc1sc(-c2c3cc(-c4ccc(-c5sc(-c6ccc(C)s6)c6c5C(=O)c5c(CC(CC)CCCC)sc(CC(CC)CCCC)c5C6=O)s4)sc3c(-c3cc(F)c(CC(CC)CCCC)s3)c3cc(C)sc23)cc1F,87.8,30.3,2.90 \,CCCCC(CC)Cc1sc(-c2c3cc(-c4ccc(-c5sc(-c6ccc(C)s6)c6c5C(=O)c5c(CC(CC)CCCC)sc(CC(CC)CCCC)c5C6=O)s4)sc3c(-c3cc(F)c(CC(CC)CCCC)s3)c3cc(C)sc23)cc1F.CCCCCCc1ccc(C2(c3ccc(CCCCCC)cc3)c3cc4c(cc3-c3sc5cc(/C=C6\C(=O)c7cc(F)c(F)cc7C6=C(C#N)C#N)sc5c32)C(c2ccc(CCCCCC)cc2)(c2ccc(CCCCCC)cc2)c2c-4sc3cc(/C=C4\C(=O)c5cc(F)c(F)cc5C4=C(C#N)C#N)sc23)cc1
1032,465,6.6,5.8,10.8,0.5,1.07,5.9,3.7,2.2,CCCCC(CC)Cn1c2cc3c(=O)n(C(CC)CC)c(=O)c4ccc5c6c(-c7cc8c(=O)n(C(CC)CC)c(=O)c9cc%10c%11c(c7c7ccc%12c(=O)n(C(CC)CC)c(=O)c%13cc(c%11c7c%12%13)n%10CC(CC)CCCC)c89)cc7c(=O)n(C(CC)CC)c(=O)c8cc1c(c6c78)c2c5c43,1309.66,5.4,3.1,2.3,CCCCC(CC)Cc1ccc(-c2c3cc(-c4ccc(-c5c(F)c(F)c(-c6ccc(C)s6)c6nc(-c7cc(F)c(CC(CC)CCCC)c(F)c7)c(-c7cc(F)c(CC(CC)CCCC)c(F)c7)nc56)s4)sc3c(-c3ccc(CC(CC)CCCC)s3)c3cc(C)sc23)s1,50.0,25.0,2.00 \,CCCCC(CC)Cc1ccc(-c2c3cc(-c4ccc(-c5c(F)c(F)c(-c6ccc(C)s6)c6nc(-c7cc(F)c(CC(CC)CCCC)c(F)c7)c(-c7cc(F)c(CC(CC)CCCC)c(F)c7)nc56)s4)sc3c(-c3ccc(CC(CC)CCCC)s3)c3cc(C)sc23)s1.CCCCC(CC)Cn1c2cc3c(=O)n(C(CC)CC)c(=O)c4ccc5c6c(-c7cc8c(=O)n(C(CC)CC)c(=O)c9cc%10c%11c(c7c7ccc%12c(=O)n(C(CC)CC)c(=O)c%13cc(c%11c7c%12%13)n%10CC(CC)CCCC)c89)cc7c(=O)n(C(CC)CC)c(=O)c8cc1c(c6c78)c2c5c43
1033,465,5.8,4.7,9.2,0.47,1.08,5.9,3.7,2.2,CCCCC(CC)Cn1c2cc3c(=O)n(C(CC)CC)c(=O)c4ccc5c6c(-c7cc8c(=O)n(C(CC)CC)c(=O)c9cc%10c%11c(c7c7ccc%12c(=O)n(C(CC)CC)c(=O)c%13cc(c%11c7c%12%13)n%10CC(CC)CCCC)c89)cc7c(=O)n(C(CC)CC)c(=O)c8cc1c(c6c78)c2c5c43,1309.66,5.4,3.1,2.3,CCCCC(CC)Cc1ccc(-c2c3cc(-c4ccc(-c5c(F)c(F)c(-c6ccc(C)s6)c6nc(-c7cc(F)c(CC(CC)CCCC)c(F)c7)c(-c7cc(F)c(CC(CC)CCCC)c(F)c7)nc56)s4)sc3c(-c3ccc(CC(CC)CCCC)s3)c3cc(C)sc23)s1,50.0,25.0,2.00 \,CCCCC(CC)Cc1ccc(-c2c3cc(-c4ccc(-c5c(F)c(F)c(-c6ccc(C)s6)c6nc(-c7cc(F)c(CC(CC)CCCC)c(F)c7)c(-c7cc(F)c(CC(CC)CCCC)c(F)c7)nc56)s4)sc3c(-c3ccc(CC(CC)CCCC)s3)c3cc(C)sc23)s1.CCCCC(CC)Cn1c2cc3c(=O)n(C(CC)CC)c(=O)c4ccc5c6c(-c7cc8c(=O)n(C(CC)CC)c(=O)c9cc%10c%11c(c7c7ccc%12c(=O)n(C(CC)CC)c(=O)c%13cc(c%11c7c%12%13)n%10CC(CC)CCCC)c89)cc7c(=O)n(C(CC)CC)c(=O)c8cc1c(c6c78)c2c5c43
1034,465,7.3,6.2,11.1,0.54,1.09,5.9,3.7,2.2,CCCCC(CC)Cn1c2cc3c(=O)n(C(CC)CC)c(=O)c4ccc5c6c(-c7cc8c(=O)n(C(CC)CC)c(=O)c9cc%10c%11c(c7c7ccc%12c(=O)n(C(CC)CC)c(=O)c%13cc(c%11c7c%12%13)n%10CC(CC)CCCC)c89)cc7c(=O)n(C(CC)CC)c(=O)c8cc1c(c6c78)c2c5c43,1309.66,5.4,3.1,2.3,CCCCC(CC)Cc1ccc(-c2c3cc(-c4ccc(-c5c(F)c(F)c(-c6ccc(C)s6)c6nc(-c7cc(F)c(CC(CC)CCCC)c(F)c7)c(-c7cc(F)c(CC(CC)CCCC)c(F)c7)nc56)s4)sc3c(-c3ccc(CC(CC)CCCC)s3)c3cc(C)sc23)s1,50.0,25.0,2.00 \,CCCCC(CC)Cc1ccc(-c2c3cc(-c4ccc(-c5c(F)c(F)c(-c6ccc(C)s6)c6nc(-c7cc(F)c(CC(CC)CCCC)c(F)c7)c(-c7cc(F)c(CC(CC)CCCC)c(F)c7)nc56)s4)sc3c(-c3ccc(CC(CC)CCCC)s3)c3cc(C)sc23)s1.CCCCC(CC)Cn1c2cc3c(=O)n(C(CC)CC)c(=O)c4ccc5c6c(-c7cc8c(=O)n(C(CC)CC)c(=O)c9cc%10c%11c(c7c7ccc%12c(=O)n(C(CC)CC)c(=O)c%13cc(c%11c7c%12%13)n%10CC(CC)CCCC)c89)cc7c(=O)n(C(CC)CC)c(=O)c8cc1c(c6c78)c2c5c43
1035,466,11.0,10.9,19.1,0.606,0.92,5.44,4.19,1.25,CCCCCCc1ccc(C2(c3ccc(CCCCCC)cc3)c3cc4c(cc3-c3sc(-c5sc(/C=C6\C(=O)c7cc(F)c(F)cc7C6=C(C#N)C#N)cc5OCC(CC)CCCC)cc32)C(c2ccc(CCCCCC)cc2)(c2ccc(CCCCCC)cc2)c2cc(-c3sc(/C=C5\C(=O)c6cc(F)c(F)cc6C5=C(C#N)C#N)cc3OCC(CC)CCCC)sc2-4)cc1,1808.42,5.33,3.53,1.8,CCCCC(CC)Cc1ccc(-c2c3cc(-c4ccc(-c5sc(-c6ccc(C)s6)c6c5C(=O)c5c(CC(CC)CCCC)sc(CC(CC)CCCC)c5C6=O)s4)sc3c(-c3ccc(CC(CC)CCCC)s3)c3cc(C)sc23)s1,117.0,58.5,2.00 \,CCCCC(CC)Cc1ccc(-c2c3cc(-c4ccc(-c5sc(-c6ccc(C)s6)c6c5C(=O)c5c(CC(CC)CCCC)sc(CC(CC)CCCC)c5C6=O)s4)sc3c(-c3ccc(CC(CC)CCCC)s3)c3cc(C)sc23)s1.CCCCCCc1ccc(C2(c3ccc(CCCCCC)cc3)c3cc4c(cc3-c3sc(-c5sc(/C=C6\C(=O)c7cc(F)c(F)cc7C6=C(C#N)C#N)cc5OCC(CC)CCCC)cc32)C(c2ccc(CCCCCC)cc2)(c2ccc(CCCCCC)cc2)c2cc(-c3sc(/C=C5\C(=O)c6cc(F)c(F)cc6C5=C(C#N)C#N)cc3OCC(CC)CCCC)sc2-4)cc1
1036,467,12.96,12.85,18.84,0.745,0.881,5.66,4.14,1.52,CCCCCCc1ccc(C2(c3ccc(CCCCCC)cc3)c3cc4c(cc3-c3sc5cc(/C=C6\C(=O)c7cc(F)c(F)cc7C6=C(C#N)C#N)sc5c32)C(c2ccc(CCCCCC)cc2)(c2ccc(CCCCCC)cc2)c2c-4sc3cc(/C=C4\C(=O)c5cc(F)c(F)cc5C4=C(C#N)C#N)sc23)cc1,1499.92,5.5,3.6,1.9,CCCCC(CC)Cc1sc(-c2c3cc(-c4ccc(-c5sc(-c6ccc(C)s6)c6c5C(=O)c5c(CC(CC)CCCC)sc(CC(CC)CCCC)c5C6=O)s4)sc3c(-c3cc(Cl)c(CC(CC)CCCC)s3)c3cc(C)sc23)cc1Cl,44.9,25.5,1.76 \,CCCCC(CC)Cc1sc(-c2c3cc(-c4ccc(-c5sc(-c6ccc(C)s6)c6c5C(=O)c5c(CC(CC)CCCC)sc(CC(CC)CCCC)c5C6=O)s4)sc3c(-c3cc(Cl)c(CC(CC)CCCC)s3)c3cc(C)sc23)cc1Cl.CCCCCCc1ccc(C2(c3ccc(CCCCCC)cc3)c3cc4c(cc3-c3sc5cc(/C=C6\C(=O)c7cc(F)c(F)cc7C6=C(C#N)C#N)sc5c32)C(c2ccc(CCCCCC)cc2)(c2ccc(CCCCCC)cc2)c2c-4sc3cc(/C=C4\C(=O)c5cc(F)c(F)cc5C4=C(C#N)C#N)sc23)cc1
1037,468,10.59,10.38,17.52,0.645,0.918,5.49,3.76,1.73,CCCCCCc1ccc(C2(c3ccc(CCCCCC)cc3)c3cc(/C=C4/C(=O)c5ccccc5C4=C(C#N)C#N)sc3-c3sc4c(-c5ccc(SCC(CC)CCCC)cc5)c5c6c(sc5c(-c5ccc(SCC(CC)CCCC)cc5)c4c32)-c2sc(/C=C3/C(=O)c4ccccc4C3=C(C#N)C#N)cc2C6(c2ccc(CCCCCC)cc2)c2ccc(CCCCCC)cc2)cc1,1868.7,5.38,3.56,1.82,CCCCCCCCC(CCCCCC)Cn1nc2c(-c3ccc(C)s3)c(F)c(F)c(-c3ccc(-c4cc5c(-c6ccc(SCC(CCCC)CCCCCC)s6)c6sc(C)cc6c(-c6ccc(SCC(CCCC)CCCCCC)s6)c5s4)s3)c2n1,68.4,34.2,2.00 \,CCCCCCCCC(CCCCCC)Cn1nc2c(-c3ccc(C)s3)c(F)c(F)c(-c3ccc(-c4cc5c(-c6ccc(SCC(CCCC)CCCCCC)s6)c6sc(C)cc6c(-c6ccc(SCC(CCCC)CCCCCC)s6)c5s4)s3)c2n1.CCCCCCc1ccc(C2(c3ccc(CCCCCC)cc3)c3cc(/C=C4/C(=O)c5ccccc5C4=C(C#N)C#N)sc3-c3sc4c(-c5ccc(SCC(CC)CCCC)cc5)c5c6c(sc5c(-c5ccc(SCC(CC)CCCC)cc5)c4c32)-c2sc(/C=C3/C(=O)c4ccccc4C3=C(C#N)C#N)cc2C6(c2ccc(CCCCCC)cc2)c2ccc(CCCCCC)cc2)cc1
1038,468,10.14,10.01,17.66,0.626,0.888,5.5,3.8,1.7,CCCCCCc1ccc(C2(c3ccc(CCCCCC)cc3)c3cc(/C=C4/C(=O)c5cc6ccccc6cc5C4=C(C#N)C#N)sc3-c3sc4c(-c5ccc(SCC(CC)CCCC)cc5)c5c6c(sc5c(-c5ccc(SCC(CC)CCCC)cc5)c4c32)-c2sc(/C=C3/C(=O)c4cc5ccccc5cc4C3=C(C#N)C#N)cc2C6(c2ccc(CCCCCC)cc2)c2ccc(CCCCCC)cc2)cc1,1968.82,5.38,3.56,1.82,CCCCCCCCC(CCCCCC)Cn1nc2c(-c3ccc(C)s3)c(F)c(F)c(-c3ccc(-c4cc5c(-c6ccc(SCC(CCCC)CCCCCC)s6)c6sc(C)cc6c(-c6ccc(SCC(CCCC)CCCCCC)s6)c5s4)s3)c2n1,68.4,34.2,2.00 \,CCCCCCCCC(CCCCCC)Cn1nc2c(-c3ccc(C)s3)c(F)c(F)c(-c3ccc(-c4cc5c(-c6ccc(SCC(CCCC)CCCCCC)s6)c6sc(C)cc6c(-c6ccc(SCC(CCCC)CCCCCC)s6)c5s4)s3)c2n1.CCCCCCc1ccc(C2(c3ccc(CCCCCC)cc3)c3cc(/C=C4/C(=O)c5cc6ccccc6cc5C4=C(C#N)C#N)sc3-c3sc4c(-c5ccc(SCC(CC)CCCC)cc5)c5c6c(sc5c(-c5ccc(SCC(CC)CCCC)cc5)c4c32)-c2sc(/C=C3/C(=O)c4cc5ccccc5cc4C3=C(C#N)C#N)cc2C6(c2ccc(CCCCCC)cc2)c2ccc(CCCCCC)cc2)cc1
1039,468,4.04,3.88,9.81,0.428,0.921,5.44,3.74,1.7,CCCCCCc1ccc(C2(c3ccc(CCCCCC)cc3)c3cc(/C=C4/C(=O)c5ccccc5C4=C(C#N)C#N)sc3-c3sc4c(sc5c(-c6ccc(SCC(CC)CCCC)cc6)c6c7c(sc6c(-c6ccc(SCC(CC)CCCC)cc6)c54)-c4sc(/C=C5/C(=O)c6ccccc6C5=C(C#N)C#N)cc4C7(c4ccc(CCCCCC)cc4)c4ccc(CCCCCC)cc4)c32)cc1,1924.79,5.38,3.56,1.82,CCCCCCCCC(CCCCCC)Cn1nc2c(-c3ccc(C)s3)c(F)c(F)c(-c3ccc(-c4cc5c(-c6ccc(SCC(CCCC)CCCCCC)s6)c6sc(C)cc6c(-c6ccc(SCC(CCCC)CCCCCC)s6)c5s4)s3)c2n1,68.4,34.2,2.00 \,CCCCCCCCC(CCCCCC)Cn1nc2c(-c3ccc(C)s3)c(F)c(F)c(-c3ccc(-c4cc5c(-c6ccc(SCC(CCCC)CCCCCC)s6)c6sc(C)cc6c(-c6ccc(SCC(CCCC)CCCCCC)s6)c5s4)s3)c2n1.CCCCCCc1ccc(C2(c3ccc(CCCCCC)cc3)c3cc(/C=C4/C(=O)c5ccccc5C4=C(C#N)C#N)sc3-c3sc4c(sc5c(-c6ccc(SCC(CC)CCCC)cc6)c6c7c(sc6c(-c6ccc(SCC(CC)CCCC)cc6)c54)-c4sc(/C=C5/C(=O)c6ccccc6C5=C(C#N)C#N)cc4C7(c4ccc(CCCCCC)cc4)c4ccc(CCCCCC)cc4)c32)cc1
1040,468,6.32,6.1,13.02,0.516,0.903,5.45,3.77,1.68,CCCCCCc1ccc(C2(c3ccc(CCCCCC)cc3)c3cc(/C=C4/C(=O)c5cc6ccccc6cc5C4=C(C#N)C#N)sc3-c3sc4c(sc5c(-c6ccc(SCC(CC)CCCC)cc6)c6c7c(sc6c(-c6ccc(SCC(CC)CCCC)cc6)c54)-c4sc(/C=C5/C(=O)c6cc8ccccc8cc6C5=C(C#N)C#N)cc4C7(c4ccc(CCCCCC)cc4)c4ccc(CCCCCC)cc4)c32)cc1,2024.91,5.38,3.56,1.82,CCCCCCCCC(CCCCCC)Cn1nc2c(-c3ccc(C)s3)c(F)c(F)c(-c3ccc(-c4cc5c(-c6ccc(SCC(CCCC)CCCCCC)s6)c6sc(C)cc6c(-c6ccc(SCC(CCCC)CCCCCC)s6)c5s4)s3)c2n1,68.4,34.2,2.00 \,CCCCCCCCC(CCCCCC)Cn1nc2c(-c3ccc(C)s3)c(F)c(F)c(-c3ccc(-c4cc5c(-c6ccc(SCC(CCCC)CCCCCC)s6)c6sc(C)cc6c(-c6ccc(SCC(CCCC)CCCCCC)s6)c5s4)s3)c2n1.CCCCCCc1ccc(C2(c3ccc(CCCCCC)cc3)c3cc(/C=C4/C(=O)c5cc6ccccc6cc5C4=C(C#N)C#N)sc3-c3sc4c(sc5c(-c6ccc(SCC(CC)CCCC)cc6)c6c7c(sc6c(-c6ccc(SCC(CC)CCCC)cc6)c54)-c4sc(/C=C5/C(=O)c6cc8ccccc8cc6C5=C(C#N)C#N)cc4C7(c4ccc(CCCCCC)cc4)c4ccc(CCCCCC)cc4)c32)cc1
1041,468,9.26,9.04,16.54,0.585,0.926,5.49,3.76,1.73,CCCCCCc1ccc(C2(c3ccc(CCCCCC)cc3)c3cc(/C=C4/C(=O)c5ccccc5C4=C(C#N)C#N)sc3-c3sc4c(-c5ccc(SCC(CC)CCCC)cc5)c5c6c(sc5c(-c5ccc(SCC(CC)CCCC)cc5)c4c32)-c2sc(/C=C3/C(=O)c4ccccc4C3=C(C#N)C#N)cc2C6(c2ccc(CCCCCC)cc2)c2ccc(CCCCCC)cc2)cc1,1868.7,5.4,3.59,1.81,CCCCCCCCC(CCCCCC)Cn1nc2c(-c3ccc(C)s3)c(F)c(F)c(-c3ccc(-c4cc5sc6c(-c7ccc(SCC(CCCC)CCCCCC)s7)c7cc(C)sc7c(-c7ccc(SCC(CCCC)CCCCCC)s7)c6c5s4)s3)c2n1,78.4,39.2,2.00 \,CCCCCCCCC(CCCCCC)Cn1nc2c(-c3ccc(C)s3)c(F)c(F)c(-c3ccc(-c4cc5sc6c(-c7ccc(SCC(CCCC)CCCCCC)s7)c7cc(C)sc7c(-c7ccc(SCC(CCCC)CCCCCC)s7)c6c5s4)s3)c2n1.CCCCCCc1ccc(C2(c3ccc(CCCCCC)cc3)c3cc(/C=C4/C(=O)c5ccccc5C4=C(C#N)C#N)sc3-c3sc4c(-c5ccc(SCC(CC)CCCC)cc5)c5c6c(sc5c(-c5ccc(SCC(CC)CCCC)cc5)c4c32)-c2sc(/C=C3/C(=O)c4ccccc4C3=C(C#N)C#N)cc2C6(c2ccc(CCCCCC)cc2)c2ccc(CCCCCC)cc2)cc1
1042,468,10.03,9.85,18.25,0.61,0.875,5.5,3.8,1.7,CCCCCCc1ccc(C2(c3ccc(CCCCCC)cc3)c3cc(/C=C4/C(=O)c5cc6ccccc6cc5C4=C(C#N)C#N)sc3-c3sc4c(-c5ccc(SCC(CC)CCCC)cc5)c5c6c(sc5c(-c5ccc(SCC(CC)CCCC)cc5)c4c32)-c2sc(/C=C3/C(=O)c4cc5ccccc5cc4C3=C(C#N)C#N)cc2C6(c2ccc(CCCCCC)cc2)c2ccc(CCCCCC)cc2)cc1,1968.82,5.4,3.59,1.81,CCCCCCCCC(CCCCCC)Cn1nc2c(-c3ccc(C)s3)c(F)c(F)c(-c3ccc(-c4cc5sc6c(-c7ccc(SCC(CCCC)CCCCCC)s7)c7cc(C)sc7c(-c7ccc(SCC(CCCC)CCCCCC)s7)c6c5s4)s3)c2n1,78.4,39.2,2.00 \,CCCCCCCCC(CCCCCC)Cn1nc2c(-c3ccc(C)s3)c(F)c(F)c(-c3ccc(-c4cc5sc6c(-c7ccc(SCC(CCCC)CCCCCC)s7)c7cc(C)sc7c(-c7ccc(SCC(CCCC)CCCCCC)s7)c6c5s4)s3)c2n1.CCCCCCc1ccc(C2(c3ccc(CCCCCC)cc3)c3cc(/C=C4/C(=O)c5cc6ccccc6cc5C4=C(C#N)C#N)sc3-c3sc4c(-c5ccc(SCC(CC)CCCC)cc5)c5c6c(sc5c(-c5ccc(SCC(CC)CCCC)cc5)c4c32)-c2sc(/C=C3/C(=O)c4cc5ccccc5cc4C3=C(C#N)C#N)cc2C6(c2ccc(CCCCCC)cc2)c2ccc(CCCCCC)cc2)cc1
1043,468,11.06,10.92,17.94,0.65,0.923,5.44,3.74,1.7,CCCCCCc1ccc(C2(c3ccc(CCCCCC)cc3)c3cc(/C=C4/C(=O)c5ccccc5C4=C(C#N)C#N)sc3-c3sc4c(sc5c(-c6ccc(SCC(CC)CCCC)cc6)c6c7c(sc6c(-c6ccc(SCC(CC)CCCC)cc6)c54)-c4sc(/C=C5/C(=O)c6ccccc6C5=C(C#N)C#N)cc4C7(c4ccc(CCCCCC)cc4)c4ccc(CCCCCC)cc4)c32)cc1,1924.79,5.4,3.59,1.81,CCCCCCCCC(CCCCCC)Cn1nc2c(-c3ccc(C)s3)c(F)c(F)c(-c3ccc(-c4cc5sc6c(-c7ccc(SCC(CCCC)CCCCCC)s7)c7cc(C)sc7c(-c7ccc(SCC(CCCC)CCCCCC)s7)c6c5s4)s3)c2n1,78.4,39.2,2.00 \,CCCCCCCCC(CCCCCC)Cn1nc2c(-c3ccc(C)s3)c(F)c(F)c(-c3ccc(-c4cc5sc6c(-c7ccc(SCC(CCCC)CCCCCC)s7)c7cc(C)sc7c(-c7ccc(SCC(CCCC)CCCCCC)s7)c6c5s4)s3)c2n1.CCCCCCc1ccc(C2(c3ccc(CCCCCC)cc3)c3cc(/C=C4/C(=O)c5ccccc5C4=C(C#N)C#N)sc3-c3sc4c(sc5c(-c6ccc(SCC(CC)CCCC)cc6)c6c7c(sc6c(-c6ccc(SCC(CC)CCCC)cc6)c54)-c4sc(/C=C5/C(=O)c6ccccc6C5=C(C#N)C#N)cc4C7(c4ccc(CCCCCC)cc4)c4ccc(CCCCCC)cc4)c32)cc1
