Repository: aspuru-guzik-group/Beyond-Molecular-Structure-ML-for-OPV-Materials-Devices

File: Saeki_2022_n1318/Saeki_corrected.csv (part 21 of 24)
ID,Ref,PCE_max(%),PCE_ave(%),Jsc(mA/cm2),FF,Voc(V),'-HOMO_n(eV),'-LUMO_n(eV),Eg_n(eV),n(SMILES),M (g/mol),'-HOMO_p(eV),'-LUMO_p(eV),Eg_p(eV),p(SMILES),Mw (kg/mol),Mn(kg/mol),PDI\,DonorAcceptor
1092,485,16.0,15.9,25.5,0.74,0.84,5.7,4.06,1.64,CCCCCCCCCCCc1c(/C=C2\C(=O)c3cc(F)c(F)cc3C2=C(C#N)C#N)sc2c1sc1c3c4nsnc4c4c5sc6c(CCCCCCCCCCC)c(/C=C7\C(=O)c8cc(F)c(F)cc8C7=C(C#N)C#N)sc6c5n(CC(CC)CCCC)c4c3n(CC(CC)CCCC)c21,1451.94,5.53,3.54,1.99,CCCCC(CC)Cc1sc(-c2c3cc(-c4ccc(-c5sc(-c6ccc(C)s6)c6c5C(=O)c5c(CC(CC)CCCC)sc(CC(CC)CCCC)c5C6=O)s4)sc3c(-c3cc(F)c(CC(CC)CCCC)s3)c3cc(C)sc23)cc1F,38.6,19.3,2.00 \,CCCCC(CC)Cc1sc(-c2c3cc(-c4ccc(-c5sc(-c6ccc(C)s6)c6c5C(=O)c5c(CC(CC)CCCC)sc(CC(CC)CCCC)c5C6=O)s4)sc3c(-c3cc(F)c(CC(CC)CCCC)s3)c3cc(C)sc23)cc1F.CCCCCCCCCCCc1c(/C=C2\C(=O)c3cc(F)c(F)cc3C2=C(C#N)C#N)sc2c1sc1c3c4nsnc4c4c5sc6c(CCCCCCCCCCC)c(/C=C7\C(=O)c8cc(F)c(F)cc8C7=C(C#N)C#N)sc6c5n(CC(CC)CCCC)c4c3n(CC(CC)CCCC)c21
1093,485,13.9,13.7,20.3,0.739,0.92,5.66,4.02,1.64,CCCCCCc1ccc(C2(c3ccc(CCCCCC)cc3)c3cc4c(cc3-c3sc5c(sc6cc(/C=C7\C(=O)c8cc(F)c(F)cc8C7=C(C#N)C#N)sc65)c32)C(c2ccc(CCCCCC)cc2)(c2cccc(CCCCCC)c2)c2c-4sc3c2sc2cc(/C=C4\C(=O)c5cc(F)c(F)cc5C4=C(C#N)C#N)sc23)cc1,1612.08,5.53,3.54,1.99,CCCCC(CC)Cc1sc(-c2c3cc(-c4ccc(-c5sc(-c6ccc(C)s6)c6c5C(=O)c5c(CC(CC)CCCC)sc(CC(CC)CCCC)c5C6=O)s4)sc3c(-c3cc(F)c(CC(CC)CCCC)s3)c3cc(C)sc23)cc1F,38.6,19.3,2.00 \,CCCCC(CC)Cc1sc(-c2c3cc(-c4ccc(-c5sc(-c6ccc(C)s6)c6c5C(=O)c5c(CC(CC)CCCC)sc(CC(CC)CCCC)c5C6=O)s4)sc3c(-c3cc(F)c(CC(CC)CCCC)s3)c3cc(C)sc23)cc1F.CCCCCCc1ccc(C2(c3ccc(CCCCCC)cc3)c3cc4c(cc3-c3sc5c(sc6cc(/C=C7\C(=O)c8cc(F)c(F)cc8C7=C(C#N)C#N)sc65)c32)C(c2ccc(CCCCCC)cc2)(c2cccc(CCCCCC)c2)c2c-4sc3c2sc2cc(/C=C4\C(=O)c5cc(F)c(F)cc5C4=C(C#N)C#N)sc23)cc1
1094,485,9.0,8.9,13.0,0.656,1.05,5.55,3.88,1.67,CCCCCCc1ccc(C2(c3ccc(CCCCCC)cc3)c3cc4c(cc3-c3sc5c(sc6cc(/C=C7\C(=O)c8ccccc8C7=C(C#N)C#N)sc65)c32)C(c2ccc(CCCCCC)cc2)(c2cccc(CCCCCC)c2)c2c-4sc3c2sc2cc(/C=C4\C(=O)c5ccccc5C4=C(C#N)C#N)sc23)cc1,1540.12,5.53,3.54,1.99,CCCCC(CC)Cc1sc(-c2c3cc(-c4ccc(-c5sc(-c6ccc(C)s6)c6c5C(=O)c5c(CC(CC)CCCC)sc(CC(CC)CCCC)c5C6=O)s4)sc3c(-c3cc(F)c(CC(CC)CCCC)s3)c3cc(C)sc23)cc1F,38.6,19.3,2.00 \,CCCCC(CC)Cc1sc(-c2c3cc(-c4ccc(-c5sc(-c6ccc(C)s6)c6c5C(=O)c5c(CC(CC)CCCC)sc(CC(CC)CCCC)c5C6=O)s4)sc3c(-c3cc(F)c(CC(CC)CCCC)s3)c3cc(C)sc23)cc1F.CCCCCCc1ccc(C2(c3ccc(CCCCCC)cc3)c3cc4c(cc3-c3sc5c(sc6cc(/C=C7\C(=O)c8ccccc8C7=C(C#N)C#N)sc65)c32)C(c2ccc(CCCCCC)cc2)(c2cccc(CCCCCC)c2)c2c-4sc3c2sc2cc(/C=C4\C(=O)c5ccccc5C4=C(C#N)C#N)sc23)cc1
1095,486,6.62,6.31,11.75,0.624,0.86,5.56,3.62,1.94,CCCCC1(CCCC)c2cc(-c3ccc(/C=C4\C(=O)c5ccccc5C4=C(C#N)C#N)c4nsnc34)ccc2-c2c1c1c(c3c2C(CCCC)(CCCC)c2cc(-c4ccc(/C=C5\C(=O)c6ccccc6C5=C(C#N)C#N)c5nsnc45)ccc2-3)C(CCCC)(CCCC)c2cc(-c3ccc(/C=C4\C(=O)c5ccccc5C4=C(C#N)C#N)c4nsnc34)ccc2-1,1694.12,5.0,3.1,1.9,CCCCCCc1cc(C)sc1C,21.1,11.6,1.82 \,CCCCCCc1cc(C)sc1C.CCCCC1(CCCC)c2cc(-c3ccc(/C=C4\C(=O)c5ccccc5C4=C(C#N)C#N)c4nsnc34)ccc2-c2c1c1c(c3c2C(CCCC)(CCCC)c2cc(-c4ccc(/C=C5\C(=O)c6ccccc6C5=C(C#N)C#N)c5nsnc45)ccc2-3)C(CCCC)(CCCC)c2cc(-c3ccc(/C=C4\C(=O)c5ccccc5C4=C(C#N)C#N)c4nsnc34)ccc2-1
1096,487,9.53,9.53,16.8,0.626,0.907,5.66,3.93,1.73,CCCCCCc1cc(C2(c3ccc(CCCCCC)s3)c3cc4c(cc3-c3sc5cc(/C=C6\C(=O)c7ccccc7C6=C(C#N)C#N)sc5c32)C(c2ccc(CCCCCC)s2)(c2ccc(CCCCCC)s2)c2c-4sc3cc(/C=C4\C(=O)c5ccccc5C4=C(C#N)C#N)sc23)cs1,1452.04,5.38,3.17,2.21,CCCCCCC(CCCC)CCc1c2cc(-c3ccc(-c4c(F)c(F)c(-c5ccc(C)s5)c5nn(CC(CCCC)CCCCCC)nc45)s3)sc2c(CCC(CCCC)CCCCCC)c2cc(C)sc12,99.6,42.2,2.36 \,CCCCCCC(CCCC)CCc1c2cc(-c3ccc(-c4c(F)c(F)c(-c5ccc(C)s5)c5nn(CC(CCCC)CCCCCC)nc45)s3)sc2c(CCC(CCCC)CCCCCC)c2cc(C)sc12.CCCCCCc1cc(C2(c3ccc(CCCCCC)s3)c3cc4c(cc3-c3sc5cc(/C=C6\C(=O)c7ccccc7C6=C(C#N)C#N)sc5c32)C(c2ccc(CCCCCC)s2)(c2ccc(CCCCCC)s2)c2c-4sc3cc(/C=C4\C(=O)c5ccccc5C4=C(C#N)C#N)sc23)cs1
1097,487,9.04,9.04,16.4,0.627,0.879,5.66,3.93,1.73,CCCCCCc1cc(C2(c3ccc(CCCCCC)s3)c3cc4c(cc3-c3sc5cc(/C=C6\C(=O)c7ccccc7C6=C(C#N)C#N)sc5c32)C(c2ccc(CCCCCC)s2)(c2ccc(CCCCCC)s2)c2c-4sc3cc(/C=C4\C(=O)c5ccccc5C4=C(C#N)C#N)sc23)cs1,1452.04,5.38,3.17,2.21,CCCCCCC(CCCC)CCc1c2cc(-c3ccc(-c4c(F)c(F)c(-c5ccc(C)s5)c5nn(CC(CCCC)CCCCCC)nc45)s3)sc2c(CCC(CCCC)CCCCCC)c2cc(C)sc12,99.6,42.2,2.36 \,CCCCCCC(CCCC)CCc1c2cc(-c3ccc(-c4c(F)c(F)c(-c5ccc(C)s5)c5nn(CC(CCCC)CCCCCC)nc45)s3)sc2c(CCC(CCCC)CCCCCC)c2cc(C)sc12.CCCCCCc1cc(C2(c3ccc(CCCCCC)s3)c3cc4c(cc3-c3sc5cc(/C=C6\C(=O)c7ccccc7C6=C(C#N)C#N)sc5c32)C(c2ccc(CCCCCC)s2)(c2ccc(CCCCCC)s2)c2c-4sc3cc(/C=C4\C(=O)c5ccccc5C4=C(C#N)C#N)sc23)cs1
1098,487,10.44,10.44,17.82,0.663,0.884,5.66,3.93,1.73,CCCCCCc1cc(C2(c3ccc(CCCCCC)s3)c3cc4c(cc3-c3sc5cc(/C=C6\C(=O)c7ccccc7C6=C(C#N)C#N)sc5c32)C(c2ccc(CCCCCC)s2)(c2ccc(CCCCCC)s2)c2c-4sc3cc(/C=C4\C(=O)c5ccccc5C4=C(C#N)C#N)sc23)cs1,1452.04,5.38,3.17,2.21,CCCCCCC(CCCC)CCc1c2cc(-c3ccc(-c4c(F)c(F)c(-c5ccc(C)s5)c5nn(CC(CCCC)CCCCCC)nc45)s3)sc2c(CCC(CCCC)CCCCCC)c2cc(C)sc12,99.6,42.2,2.36 \,CCCCCCC(CCCC)CCc1c2cc(-c3ccc(-c4c(F)c(F)c(-c5ccc(C)s5)c5nn(CC(CCCC)CCCCCC)nc45)s3)sc2c(CCC(CCCC)CCCCCC)c2cc(C)sc12.CCCCCCc1cc(C2(c3ccc(CCCCCC)s3)c3cc4c(cc3-c3sc5cc(/C=C6\C(=O)c7ccccc7C6=C(C#N)C#N)sc5c32)C(c2ccc(CCCCCC)s2)(c2ccc(CCCCCC)s2)c2c-4sc3cc(/C=C4\C(=O)c5ccccc5C4=C(C#N)C#N)sc23)cs1
1099,488,9.1,9.1,15.7,0.62,0.94,5.51,3.84,1.67,CCCCCCc1ccc(C2(c3ccc(CCCCCC)cc3)c3cc4c(cc3-c3sc5cc(/C=C6\C(=O)c7ccccc7C6=C(C#N)C#N)sc5c32)C(c2ccc(CCCCCC)cc2)(c2ccc(CCCCCC)cc2)c2c-4sc3cc(/C=C4\C(=O)c5ccccc5C4=C(C#N)C#N)sc23)cc1,1427.96,5.22,3.22,2.0,CCCCC(CC)Cc1ccc(-c2c3cc(-c4sc(C)c(F)c4F)sc3c(-c3ccc(CC(CC)CCCC)s3)c3cc(C)sc23)s1,49.0,32.0,1.53 \,CCCCC(CC)Cc1ccc(-c2c3cc(-c4sc(C)c(F)c4F)sc3c(-c3ccc(CC(CC)CCCC)s3)c3cc(C)sc23)s1.CCCCCCc1ccc(C2(c3ccc(CCCCCC)cc3)c3cc4c(cc3-c3sc5cc(/C=C6\C(=O)c7ccccc7C6=C(C#N)C#N)sc5c32)C(c2ccc(CCCCCC)cc2)(c2ccc(CCCCCC)cc2)c2c-4sc3cc(/C=C4\C(=O)c5ccccc5C4=C(C#N)C#N)sc23)cc1
1100,488,10.0,10.0,16.8,0.68,0.87,5.51,3.84,1.67,CCCCCCc1ccc(C2(c3ccc(CCCCCC)cc3)c3cc4c(cc3-c3sc5cc(/C=C6\C(=O)c7ccccc7C6=C(C#N)C#N)sc5c32)C(c2ccc(CCCCCC)cc2)(c2ccc(CCCCCC)cc2)c2c-4sc3cc(/C=C4\C(=O)c5ccccc5C4=C(C#N)C#N)sc23)cc1,1427.96,5.33,3.53,1.8,CCCCC(CC)Cc1ccc(-c2c3cc(-c4ccc(-c5sc(-c6ccc(C)s6)c6c5C(=O)c5c(CC(CC)CCCC)sc(CC(CC)CCCC)c5C6=O)s4)sc3c(-c3ccc(CC(CC)CCCC)s3)c3cc(C)sc23)s1,117.0,58.5,2.00 \,CCCCC(CC)Cc1ccc(-c2c3cc(-c4ccc(-c5sc(-c6ccc(C)s6)c6c5C(=O)c5c(CC(CC)CCCC)sc(CC(CC)CCCC)c5C6=O)s4)sc3c(-c3ccc(CC(CC)CCCC)s3)c3cc(C)sc23)s1.CCCCCCc1ccc(C2(c3ccc(CCCCCC)cc3)c3cc4c(cc3-c3sc5cc(/C=C6\C(=O)c7ccccc7C6=C(C#N)C#N)sc5c32)C(c2ccc(CCCCCC)cc2)(c2ccc(CCCCCC)cc2)c2c-4sc3cc(/C=C4\C(=O)c5ccccc5C4=C(C#N)C#N)sc23)cc1
1101,488,11.7,11.7,19.4,0.67,0.895,5.7,4.1,1.6,CCCCCCc1ccc(C2(c3ccc(CCCCCC)cc3)c3cc4c(cc3-c3sc5cc(/C=C6\C(=O)c7cc(F)c(F)cc7C6=C(C#N)C#N)sc5c32)C(c2ccc(CCCCCC)cc2)(c2ccc(CCCCCC)cc2)c2c-4sc3cc(/C=C4\C(=O)c5cc(F)c(F)cc5C4=C(C#N)C#N)sc23)cc1,1499.92,5.4,3.6,1.8,CCCCC(CC)CSc1sc(-c2c3cc(-c4ccc(-c5sc(-c6ccc(C)s6)c6c5C(=O)c5c(CC(CC)CCCC)sc(CC(CC)CCCC)c5C6=O)s4)sc3c(-c3cc(F)c(SCC(CC)CCCC)s3)c3cc(C)sc23)cc1F,58.2,18.3,3.17 \,CCCCC(CC)CSc1sc(-c2c3cc(-c4ccc(-c5sc(-c6ccc(C)s6)c6c5C(=O)c5c(CC(CC)CCCC)sc(CC(CC)CCCC)c5C6=O)s4)sc3c(-c3cc(F)c(SCC(CC)CCCC)s3)c3cc(C)sc23)cc1F.CCCCCCc1ccc(C2(c3ccc(CCCCCC)cc3)c3cc4c(cc3-c3sc5cc(/C=C6\C(=O)c7cc(F)c(F)cc7C6=C(C#N)C#N)sc5c32)C(c2ccc(CCCCCC)cc2)(c2ccc(CCCCCC)cc2)c2c-4sc3cc(/C=C4\C(=O)c5cc(F)c(F)cc5C4=C(C#N)C#N)sc23)cc1
1102,489,8.25,8.16,14.59,0.695,0.8,5.66,3.93,1.73,CCCCCCc1cc(C2(c3ccc(CCCCCC)s3)c3cc4c(cc3-c3sc5cc(/C=C6\C(=O)c7ccccc7C6=C(C#N)C#N)sc5c32)C(c2ccc(CCCCCC)s2)(c2ccc(CCCCCC)s2)c2c-4sc3cc(/C=C4\C(=O)c5ccccc5C4=C(C#N)C#N)sc23)cs1,1452.04,5.2,3.59,1.61,CCCCC(CC)COC(=O)c1sc2c(-c3cc4c(-c5ccc(CC(CC)CCCC)s5)c5sc(C)cc5c(-c5ccc(CC(CC)CCCC)s5)c4s3)sc(C)c2c1F,60.0,30.0,2.00 \,CCCCC(CC)COC(=O)c1sc2c(-c3cc4c(-c5ccc(CC(CC)CCCC)s5)c5sc(C)cc5c(-c5ccc(CC(CC)CCCC)s5)c4s3)sc(C)c2c1F.CCCCCCc1cc(C2(c3ccc(CCCCCC)s3)c3cc4c(cc3-c3sc5cc(/C=C6\C(=O)c7ccccc7C6=C(C#N)C#N)sc5c32)C(c2ccc(CCCCCC)s2)(c2ccc(CCCCCC)s2)c2c-4sc3cc(/C=C4\C(=O)c5ccccc5C4=C(C#N)C#N)sc23)cs1
1103,489,11.39,11.39,17.66,0.631,1.01,5.66,3.93,1.73,CCCCCCc1cc(C2(c3ccc(CCCCCC)s3)c3cc4c(cc3-c3sc5cc(/C=C6\C(=O)c7ccccc7C6=C(C#N)C#N)sc5c32)C(c2ccc(CCCCCC)s2)(c2ccc(CCCCCC)s2)c2c-4sc3cc(/C=C4\C(=O)c5ccccc5C4=C(C#N)C#N)sc23)cs1,1452.04,5.6,3.65,1.95,CCCCC(CC)Cc1ccc(-c2c3cc(-c4sc(C)c(C(=O)OC)c4F)sc3c(-c3ccc(CC(CC)CCCC)s3)c3cc(C)sc23)s1,67.6,32.2,2.10 \,CCCCC(CC)Cc1ccc(-c2c3cc(-c4sc(C)c(C(=O)OC)c4F)sc3c(-c3ccc(CC(CC)CCCC)s3)c3cc(C)sc23)s1.CCCCCCc1cc(C2(c3ccc(CCCCCC)s3)c3cc4c(cc3-c3sc5cc(/C=C6\C(=O)c7ccccc7C6=C(C#N)C#N)sc5c32)C(c2ccc(CCCCCC)s2)(c2ccc(CCCCCC)s2)c2c-4sc3cc(/C=C4\C(=O)c5ccccc5C4=C(C#N)C#N)sc23)cs1
1104,489,9.79,9.63,21.92,0.605,0.73,5.44,4.19,1.25,CCCCCCc1ccc(C2(c3ccc(CCCCCC)cc3)c3cc4c(cc3-c3sc(-c5sc(/C=C6\C(=O)c7cc(F)c(F)cc7C6=C(C#N)C#N)cc5OCC(CC)CCCC)cc32)C(c2ccc(CCCCCC)cc2)(c2ccc(CCCCCC)cc2)c2cc(-c3sc(/C=C5\C(=O)c6cc(F)c(F)cc6C5=C(C#N)C#N)cc3OCC(CC)CCCC)sc2-4)cc1,1808.42,5.2,3.59,1.61,CCCCC(CC)COC(=O)c1sc2c(-c3cc4c(-c5ccc(CC(CC)CCCC)s5)c5sc(C)cc5c(-c5ccc(CC(CC)CCCC)s5)c4s3)sc(C)c2c1F,60.0,30.0,2.00 \,CCCCC(CC)COC(=O)c1sc2c(-c3cc4c(-c5ccc(CC(CC)CCCC)s5)c5sc(C)cc5c(-c5ccc(CC(CC)CCCC)s5)c4s3)sc(C)c2c1F.CCCCCCc1ccc(C2(c3ccc(CCCCCC)cc3)c3cc4c(cc3-c3sc(-c5sc(/C=C6\C(=O)c7cc(F)c(F)cc7C6=C(C#N)C#N)cc5OCC(CC)CCCC)cc32)C(c2ccc(CCCCCC)cc2)(c2ccc(CCCCCC)cc2)c2cc(-c3sc(/C=C5\C(=O)c6cc(F)c(F)cc6C5=C(C#N)C#N)cc3OCC(CC)CCCC)sc2-4)cc1
1105,489,1.31,1.09,4.2,0.367,0.81,5.44,4.19,1.25,CCCCCCc1ccc(C2(c3ccc(CCCCCC)cc3)c3cc4c(cc3-c3sc(-c5sc(/C=C6\C(=O)c7cc(F)c(F)cc7C6=C(C#N)C#N)cc5OCC(CC)CCCC)cc32)C(c2ccc(CCCCCC)cc2)(c2ccc(CCCCCC)cc2)c2cc(-c3sc(/C=C5\C(=O)c6cc(F)c(F)cc6C5=C(C#N)C#N)cc3OCC(CC)CCCC)sc2-4)cc1,1808.42,5.6,3.65,1.95,CCCCC(CC)Cc1ccc(-c2c3cc(-c4sc(C)c(C(=O)OC)c4F)sc3c(-c3ccc(CC(CC)CCCC)s3)c3cc(C)sc23)s1,67.6,32.2,2.10 \,CCCCC(CC)Cc1ccc(-c2c3cc(-c4sc(C)c(C(=O)OC)c4F)sc3c(-c3ccc(CC(CC)CCCC)s3)c3cc(C)sc23)s1.CCCCCCc1ccc(C2(c3ccc(CCCCCC)cc3)c3cc4c(cc3-c3sc(-c5sc(/C=C6\C(=O)c7cc(F)c(F)cc7C6=C(C#N)C#N)cc5OCC(CC)CCCC)cc32)C(c2ccc(CCCCCC)cc2)(c2ccc(CCCCCC)cc2)c2cc(-c3sc(/C=C5\C(=O)c6cc(F)c(F)cc6C5=C(C#N)C#N)cc3OCC(CC)CCCC)sc2-4)cc1
1106,490,6.44,6.3,14.77,0.54,0.81,5.51,3.84,1.67,CCCCCCc1ccc(C2(c3ccc(CCCCCC)cc3)c3cc4c(cc3-c3sc5cc(/C=C6\C(=O)c7ccccc7C6=C(C#N)C#N)sc5c32)C(c2ccc(CCCCCC)cc2)(c2ccc(CCCCCC)cc2)c2c-4sc3cc(/C=C4\C(=O)c5ccccc5C4=C(C#N)C#N)sc23)cc1,1427.96,5.23,3.64,1.59,CCCCC(CC)COC(=O)c1sc2c(-c3cc4c(-c5ccc(CC(CC)CCCC)s5)c5sc(C)cc5c(-c5ccc(CC(CC)CCCC)s5)c4s3)sc(C)c2c1F,124.0,72.9,1.70 \,CCCCC(CC)COC(=O)c1sc2c(-c3cc4c(-c5ccc(CC(CC)CCCC)s5)c5sc(C)cc5c(-c5ccc(CC(CC)CCCC)s5)c4s3)sc(C)c2c1F.CCCCCCc1ccc(C2(c3ccc(CCCCCC)cc3)c3cc4c(cc3-c3sc5cc(/C=C6\C(=O)c7ccccc7C6=C(C#N)C#N)sc5c32)C(c2ccc(CCCCCC)cc2)(c2ccc(CCCCCC)cc2)c2c-4sc3cc(/C=C4\C(=O)c5ccccc5C4=C(C#N)C#N)sc23)cc1
1107,491,2.38,2.23,5.81,0.376,1.01,5.63,3.54,2.09,CCCCCCCCn1c2cc3c(cc2c2cc4c(cc21)-c1sc(/C=C2\C(=O)c5ccccc5C2=C(C#N)C#N)cc1C4(c1ccc(CCCCCC)cc1)c1ccc(CCCCCC)cc1)C(c1ccc(CCCCCC)cc1)(c1ccc(CCCCCC)cc1)c1cc(/C=C2\C(=O)c4ccccc4C2=C(C#N)C#N)sc1-3,1517.11,5.35,3.4,1.95,CCCCCCCCC(CCCCCC)Cn1nc2c(-c3ccc(C)s3)c(F)c(F)c(-c3ccc(-c4cc5c(-c6ccc([Si](CCC)(CCC)CCC)s6)c6sc(C)cc6c(-c6ccc([Si](CCC)(CCC)CCC)s6)c5s4)s3)c2n1,47.0,23.5,2.00 \,CCCCCCCCC(CCCCCC)Cn1nc2c(-c3ccc(C)s3)c(F)c(F)c(-c3ccc(-c4cc5c(-c6ccc([Si](CCC)(CCC)CCC)s6)c6sc(C)cc6c(-c6ccc([Si](CCC)(CCC)CCC)s6)c5s4)s3)c2n1.CCCCCCCCn1c2cc3c(cc2c2cc4c(cc21)-c1sc(/C=C2\C(=O)c5ccccc5C2=C(C#N)C#N)cc1C4(c1ccc(CCCCCC)cc1)c1ccc(CCCCCC)cc1)C(c1ccc(CCCCCC)cc1)(c1ccc(CCCCCC)cc1)c1cc(/C=C2\C(=O)c4ccccc4C2=C(C#N)C#N)sc1-3
1108,491,5.51,5.24,12.08,0.421,1.03,5.63,3.57,2.06,CCCCCCCCC(CCCCCC)Cn1c2cc3c(cc2c2cc4c(cc21)-c1sc(/C=C2\C(=O)c5ccccc5C2=C(C#N)C#N)cc1C4(c1ccc(CCCCCC)cc1)c1ccc(CCCCCC)cc1)C(c1ccc(CCCCCC)cc1)(c1ccc(CCCCCC)cc1)c1cc(/C=C2\C(=O)c4ccccc4C2=C(C#N)C#N)sc1-3,1629.32,5.35,3.4,1.95,CCCCCCCCC(CCCCCC)Cn1nc2c(-c3ccc(C)s3)c(F)c(F)c(-c3ccc(-c4cc5c(-c6ccc([Si](CCC)(CCC)CCC)s6)c6sc(C)cc6c(-c6ccc([Si](CCC)(CCC)CCC)s6)c5s4)s3)c2n1,47.0,23.5,2.00 \,CCCCCCCCC(CCCCCC)Cn1nc2c(-c3ccc(C)s3)c(F)c(F)c(-c3ccc(-c4cc5c(-c6ccc([Si](CCC)(CCC)CCC)s6)c6sc(C)cc6c(-c6ccc([Si](CCC)(CCC)CCC)s6)c5s4)s3)c2n1.CCCCCCCCC(CCCCCC)Cn1c2cc3c(cc2c2cc4c(cc21)-c1sc(/C=C2\C(=O)c5ccccc5C2=C(C#N)C#N)cc1C4(c1ccc(CCCCCC)cc1)c1ccc(CCCCCC)cc1)C(c1ccc(CCCCCC)cc1)(c1ccc(CCCCCC)cc1)c1cc(/C=C2\C(=O)c4ccccc4C2=C(C#N)C#N)sc1-3
1109,491,11.18,11.1,18.64,0.662,0.9,5.95,3.99,1.96,CCCCCCCCC(CCCCCC)Cn1c2cc3c(cc2c2cc4c(cc21)-c1sc(/C=C2\C(=O)c5cc(F)c(F)cc5C2=C(C#N)C#N)cc1C4(c1ccc(CCCCCC)cc1)c1ccc(CCCCCC)cc1)C(c1ccc(CCCCCC)cc1)(c1ccc(CCCCCC)cc1)c1cc(/C=C2\C(=O)c4cc(F)c(F)cc4C2=C(C#N)C#N)sc1-3,1701.28,5.35,3.4,1.95,CCCCCCCCC(CCCCCC)Cn1nc2c(-c3ccc(C)s3)c(F)c(F)c(-c3ccc(-c4cc5c(-c6ccc([Si](CCC)(CCC)CCC)s6)c6sc(C)cc6c(-c6ccc([Si](CCC)(CCC)CCC)s6)c5s4)s3)c2n1,47.0,23.5,2.00 \,CCCCCCCCC(CCCCCC)Cn1nc2c(-c3ccc(C)s3)c(F)c(F)c(-c3ccc(-c4cc5c(-c6ccc([Si](CCC)(CCC)CCC)s6)c6sc(C)cc6c(-c6ccc([Si](CCC)(CCC)CCC)s6)c5s4)s3)c2n1.CCCCCCCCC(CCCCCC)Cn1c2cc3c(cc2c2cc4c(cc21)-c1sc(/C=C2\C(=O)c5cc(F)c(F)cc5C2=C(C#N)C#N)cc1C4(c1ccc(CCCCCC)cc1)c1ccc(CCCCCC)cc1)C(c1ccc(CCCCCC)cc1)(c1ccc(CCCCCC)cc1)c1cc(/C=C2\C(=O)c4cc(F)c(F)cc4C2=C(C#N)C#N)sc1-3
1110,492,10.8,10.5,16.1,0.63,1.04,5.45,3.85,1.6,CCCCCCCCC1(CCCCCCCC)c2cc3c(cc2-c2sc4cc(/C=C5\C(=O)c6sccc6C5=C(C#N)C#N)sc4c21)C(CCCCCCCC)(CCCCCCCC)c1c-3sc2cc(/C=C3\C(=O)c4ccsc4C3=C(C#N)C#N)sc12,1247.82,5.4,3.64,1.76,CCCCC(CC)Cc1sc(-c2c3cc(-c4ccc(-c5sc(-c6ccc(C)s6)c6c5C(=O)c5c(CC(CC)CCCC)sc(CC(CC)CCCC)c5C6=O)s4)sc3c(-c3cc(F)c(CC(CC)CCCC)s3)c3cc(C)sc23)cc1F,87.8,30.3,2.90 \,CCCCC(CC)Cc1sc(-c2c3cc(-c4ccc(-c5sc(-c6ccc(C)s6)c6c5C(=O)c5c(CC(CC)CCCC)sc(CC(CC)CCCC)c5C6=O)s4)sc3c(-c3cc(F)c(CC(CC)CCCC)s3)c3cc(C)sc23)cc1F.CCCCCCCCC1(CCCCCCCC)c2cc3c(cc2-c2sc4cc(/C=C5\C(=O)c6sccc6C5=C(C#N)C#N)sc4c21)C(CCCCCCCC)(CCCCCCCC)c1c-3sc2cc(/C=C3\C(=O)c4ccsc4C3=C(C#N)C#N)sc12
1111,492,12.7,12.4,17.9,0.73,0.95,5.5,3.93,1.57,CCCCCCCCC1(CCCCCCCC)c2cc3c(cc2-c2sc4cc(/C=C5\C(=O)c6sc(Cl)cc6C5=C(C#N)C#N)sc4c21)C(CCCCCCCC)(CCCCCCCC)c1c-3sc2cc(/C=C3\C(=O)c4cc(Cl)sc4C3=C(C#N)C#N)sc12,1316.71,5.4,3.64,1.76,CCCCC(CC)Cc1sc(-c2c3cc(-c4ccc(-c5sc(-c6ccc(C)s6)c6c5C(=O)c5c(CC(CC)CCCC)sc(CC(CC)CCCC)c5C6=O)s4)sc3c(-c3cc(F)c(CC(CC)CCCC)s3)c3cc(C)sc23)cc1F,87.8,30.3,2.90 \,CCCCC(CC)Cc1sc(-c2c3cc(-c4ccc(-c5sc(-c6ccc(C)s6)c6c5C(=O)c5c(CC(CC)CCCC)sc(CC(CC)CCCC)c5C6=O)s4)sc3c(-c3cc(F)c(CC(CC)CCCC)s3)c3cc(C)sc23)cc1F.CCCCCCCCC1(CCCCCCCC)c2cc3c(cc2-c2sc4cc(/C=C5\C(=O)c6sc(Cl)cc6C5=C(C#N)C#N)sc4c21)C(CCCCCCCC)(CCCCCCCC)c1c-3sc2cc(/C=C3\C(=O)c4cc(Cl)sc4C3=C(C#N)C#N)sc12
1112,493,13.05,12.78,20.29,0.747,0.843,5.52,3.9,1.62,CCCCCCc1ccc(C2(c3ccc(CCCCCC)cc3)c3cc4c(cc3-c3sc5cc(/C=C6\C(=O)c7cc(F)c(F)cc7C6=C(C#N)C#N)[se]c5c32)C(c2ccc(CCCCCC)cc2)(c2ccc(CCCCCC)cc2)c2c-4sc3cc(/C=C4\C(=O)c5cc(F)c(F)cc5C4=C(C#N)C#N)[se]c23)cc1,1593.74,5.45,3.65,1.8,CCCCC(CC)Cc1sc(-c2c3cc(-c4ccc(-c5sc(-c6ccc(C)s6)c6c5C(=O)c5c(CC(CC)CCCC)sc(CC(CC)CCCC)c5C6=O)s4)sc3c(-c3cc(F)c(CC(CC)CCCC)s3)c3cc(C)sc23)cc1F,87.8,30.3,2.90 \,CCCCC(CC)Cc1sc(-c2c3cc(-c4ccc(-c5sc(-c6ccc(C)s6)c6c5C(=O)c5c(CC(CC)CCCC)sc(CC(CC)CCCC)c5C6=O)s4)sc3c(-c3cc(F)c(CC(CC)CCCC)s3)c3cc(C)sc23)cc1F.CCCCCCc1ccc(C2(c3ccc(CCCCCC)cc3)c3cc4c(cc3-c3sc5cc(/C=C6\C(=O)c7cc(F)c(F)cc7C6=C(C#N)C#N)[se]c5c32)C(c2ccc(CCCCCC)cc2)(c2ccc(CCCCCC)cc2)c2c-4sc3cc(/C=C4\C(=O)c5cc(F)c(F)cc5C4=C(C#N)C#N)[se]c23)cc1
1113,493,12.33,11.95,18.37,0.739,0.873,5.52,3.9,1.62,CCCCCCc1ccc(C2(c3ccc(CCCCCC)cc3)c3cc4c(cc3-c3[se]c5cc(/C=C6\C(=O)c7cc(F)c(F)cc7C6=C(C#N)C#N)sc5c32)C(c2ccc(CCCCCC)cc2)(c2ccc(CCCCCC)cc2)c2c-4[se]c3cc(/C=C4\C(=O)c5cc(F)c(F)cc5C4=C(C#N)C#N)sc23)cc1,1593.74,5.45,3.65,1.8,CCCCC(CC)Cc1sc(-c2c3cc(-c4ccc(-c5sc(-c6ccc(C)s6)c6c5C(=O)c5c(CC(CC)CCCC)sc(CC(CC)CCCC)c5C6=O)s4)sc3c(-c3cc(F)c(CC(CC)CCCC)s3)c3cc(C)sc23)cc1F,87.8,30.3,2.90 \,CCCCC(CC)Cc1sc(-c2c3cc(-c4ccc(-c5sc(-c6ccc(C)s6)c6c5C(=O)c5c(CC(CC)CCCC)sc(CC(CC)CCCC)c5C6=O)s4)sc3c(-c3cc(F)c(CC(CC)CCCC)s3)c3cc(C)sc23)cc1F.CCCCCCc1ccc(C2(c3ccc(CCCCCC)cc3)c3cc4c(cc3-c3[se]c5cc(/C=C6\C(=O)c7cc(F)c(F)cc7C6=C(C#N)C#N)sc5c32)C(c2ccc(CCCCCC)cc2)(c2ccc(CCCCCC)cc2)c2c-4[se]c3cc(/C=C4\C(=O)c5cc(F)c(F)cc5C4=C(C#N)C#N)sc23)cc1
1114,493,12.63,12.45,19.19,0.752,0.862,5.57,3.89,1.68,CCCCCCc1ccc(C2(c3ccc(CCCCCC)cc3)c3cc4c(cc3-c3sc5cc(/C=C6\C(=O)c7cc(F)c(F)cc7C6=C(C#N)C#N)sc5c32)C(c2ccc(CCCCCC)cc2)(c2ccc(CCCCCC)cc2)c2c-4sc3cc(/C=C4\C(=O)c5cc(F)c(F)cc5C4=C(C#N)C#N)sc23)cc1,1499.92,5.45,3.65,1.8,CCCCC(CC)Cc1sc(-c2c3cc(-c4ccc(-c5sc(-c6ccc(C)s6)c6c5C(=O)c5c(CC(CC)CCCC)sc(CC(CC)CCCC)c5C6=O)s4)sc3c(-c3cc(F)c(CC(CC)CCCC)s3)c3cc(C)sc23)cc1F,87.8,30.3,2.90 \,CCCCC(CC)Cc1sc(-c2c3cc(-c4ccc(-c5sc(-c6ccc(C)s6)c6c5C(=O)c5c(CC(CC)CCCC)sc(CC(CC)CCCC)c5C6=O)s4)sc3c(-c3cc(F)c(CC(CC)CCCC)s3)c3cc(C)sc23)cc1F.CCCCCCc1ccc(C2(c3ccc(CCCCCC)cc3)c3cc4c(cc3-c3sc5cc(/C=C6\C(=O)c7cc(F)c(F)cc7C6=C(C#N)C#N)sc5c32)C(c2ccc(CCCCCC)cc2)(c2ccc(CCCCCC)cc2)c2c-4sc3cc(/C=C4\C(=O)c5cc(F)c(F)cc5C4=C(C#N)C#N)sc23)cc1
1115,494,13.0,12.7,21.3,0.687,0.87,5.56,3.99,1.57,CCCCCCc1ccc(C2(c3ccc(CCCCCC)cc3)c3c(-c4ccc([Si](CCC)(CCC)CCC)s4)c4c(c(-c5ccc([Si](CCC)(CCC)CCC)s5)c3-c3sc5c(sc6cc(/C=C7\C(=O)c8cc(F)c(F)cc8C7=C(C#N)C#N)sc65)c32)C(c2ccc(CCCCCC)cc2)(c2ccc(CCCCCC)cc2)c2c-4sc3c2sc2cc(/C=C4\C(=O)c5cc(F)c(F)cc5C4=C(C#N)C#N)sc23)cc1,2089.01,5.54,3.65,1.89,CCCCC(CC)Cc1sc(-c2c3cc(-c4ccc(-c5sc(-c6ccc(C)s6)c6c5C(=O)c5c(CC(CC)CCCC)sc(CC(CC)CCCC)c5C6=O)s4)sc3c(-c3cc(F)c(CC(CC)CCCC)s3)c3cc(C)sc23)cc1F,38.6,19.3,2.00 \,CCCCC(CC)Cc1sc(-c2c3cc(-c4ccc(-c5sc(-c6ccc(C)s6)c6c5C(=O)c5c(CC(CC)CCCC)sc(CC(CC)CCCC)c5C6=O)s4)sc3c(-c3cc(F)c(CC(CC)CCCC)s3)c3cc(C)sc23)cc1F.CCCCCCc1ccc(C2(c3ccc(CCCCCC)cc3)c3c(-c4ccc([Si](CCC)(CCC)CCC)s4)c4c(c(-c5ccc([Si](CCC)(CCC)CCC)s5)c3-c3sc5c(sc6cc(/C=C7\C(=O)c8cc(F)c(F)cc8C7=C(C#N)C#N)sc65)c32)C(c2ccc(CCCCCC)cc2)(c2ccc(CCCCCC)cc2)c2c-4sc3c2sc2cc(/C=C4\C(=O)c5cc(F)c(F)cc5C4=C(C#N)C#N)sc23)cc1
1116,494,13.1,12.8,20.6,0.749,0.835,5.71,4.15,1.56,CCCCCCc1ccc(C2(c3ccc(CCCCCC)cc3)c3cc4c(cc3-c3sc5cc(/C=C6\C(=O)c7cc(F)c(F)cc7C6=C(C#N)C#N)sc5c32)C(c2ccc(CCCCCC)cc2)(c2ccc(CCCCCC)cc2)c2c-4sc3cc(/C=C4\C(=O)c5cc(F)c(F)cc5C4=C(C#N)C#N)sc23)cc1,1499.92,5.54,3.65,1.89,CCCCC(CC)Cc1sc(-c2c3cc(-c4ccc(-c5sc(-c6ccc(C)s6)c6c5C(=O)c5c(CC(CC)CCCC)sc(CC(CC)CCCC)c5C6=O)s4)sc3c(-c3cc(F)c(CC(CC)CCCC)s3)c3cc(C)sc23)cc1F,38.6,19.3,2.00 \,CCCCC(CC)Cc1sc(-c2c3cc(-c4ccc(-c5sc(-c6ccc(C)s6)c6c5C(=O)c5c(CC(CC)CCCC)sc(CC(CC)CCCC)c5C6=O)s4)sc3c(-c3cc(F)c(CC(CC)CCCC)s3)c3cc(C)sc23)cc1F.CCCCCCc1ccc(C2(c3ccc(CCCCCC)cc3)c3cc4c(cc3-c3sc5cc(/C=C6\C(=O)c7cc(F)c(F)cc7C6=C(C#N)C#N)sc5c32)C(c2ccc(CCCCCC)cc2)(c2ccc(CCCCCC)cc2)c2c-4sc3cc(/C=C4\C(=O)c5cc(F)c(F)cc5C4=C(C#N)C#N)sc23)cc1
1117,494,15.5,15.2,24.7,0.736,0.837,5.62,4.11,1.51,CCCCCCCCCCCc1c(/C=C2\C(=O)c3cc(F)c(F)cc3C2=C(C#N)C#N)sc2c1sc1c3c4nsnc4c4c5sc6c(CCCCCCCCCCC)c(/C=C7\C(=O)c8cc(F)c(F)cc8C7=C(C#N)C#N)sc6c5n(CC(CC)CCCC)c4c3n(CC(CC)CCCC)c21,1451.94,5.54,3.65,1.89,CCCCC(CC)Cc1sc(-c2c3cc(-c4ccc(-c5sc(-c6ccc(C)s6)c6c5C(=O)c5c(CC(CC)CCCC)sc(CC(CC)CCCC)c5C6=O)s4)sc3c(-c3cc(F)c(CC(CC)CCCC)s3)c3cc(C)sc23)cc1F,38.6,19.3,2.00 \,CCCCC(CC)Cc1sc(-c2c3cc(-c4ccc(-c5sc(-c6ccc(C)s6)c6c5C(=O)c5c(CC(CC)CCCC)sc(CC(CC)CCCC)c5C6=O)s4)sc3c(-c3cc(F)c(CC(CC)CCCC)s3)c3cc(C)sc23)cc1F.CCCCCCCCCCCc1c(/C=C2\C(=O)c3cc(F)c(F)cc3C2=C(C#N)C#N)sc2c1sc1c3c4nsnc4c4c5sc6c(CCCCCCCCCCC)c(/C=C7\C(=O)c8cc(F)c(F)cc8C7=C(C#N)C#N)sc6c5n(CC(CC)CCCC)c4c3n(CC(CC)CCCC)c21
1118,495,1.38,1.38,2.7,0.5,1.01,5.73,3.92,1.81,CCCCCCCCC1(CCCCCCCC)c2cc3c(cc2-c2sc(-c4ccc(/C=C5\SC(=S)N(CC)C5=O)c5nsnc45)cc21)C(CCCCCCCC)(CCCCCCCC)c1cc(-c2ccc(/C=C4\SC(=S)N(CC)C4=O)c4nsnc24)sc1-3,1326.02,5.66,3.6,2.06,CCCCCCCCCCCCC(CCCCCCCCCC)COC(=O)c1cc(-c2cc(C(=O)OCC(CCCCCCCCCC)CCCCCCCCCCCC)c(-c3ccc(-c4c(F)c(F)c(C)c5nsnc45)s3)s2)sc1-c1ccc(C)s1,86.9,42.8,2.03 \,CCCCCCCCCCCCC(CCCCCCCCCC)COC(=O)c1cc(-c2cc(C(=O)OCC(CCCCCCCCCC)CCCCCCCCCCCC)c(-c3ccc(-c4c(F)c(F)c(C)c5nsnc45)s3)s2)sc1-c1ccc(C)s1.CCCCCCCCC1(CCCCCCCC)c2cc3c(cc2-c2sc(-c4ccc(/C=C5\SC(=S)N(CC)C5=O)c5nsnc45)cc21)C(CCCCCCCC)(CCCCCCCC)c1cc(-c2ccc(/C=C4\SC(=S)N(CC)C4=O)c4nsnc24)sc1-3
1119,495,0.31,0.31,0.6,0.51,1.04,5.73,3.92,1.81,CCCCCCCCC1(CCCCCCCC)c2cc3c(cc2-c2sc(-c4ccc(/C=C5\SC(=S)N(CC)C5=O)c5nsnc45)cc21)C(CCCCCCCC)(CCCCCCCC)c1cc(-c2ccc(/C=C4\SC(=S)N(CC)C4=O)c4nsnc24)sc1-3,1326.02,5.76,3.59,2.17,CCCCCCCCCCCCC(CCCCCCCCCC)COC(=O)c1cc(-c2c(F)c(F)c(-c3cc(C(=O)OCC(CCCCCCCCCC)CCCCCCCCCCCC)c(-c4ccc(-c5ccc(C)s5)s4)s3)c3nsnc23)sc1C,66.6,33.7,1.98 \,CCCCCCCCCCCCC(CCCCCCCCCC)COC(=O)c1cc(-c2c(F)c(F)c(-c3cc(C(=O)OCC(CCCCCCCCCC)CCCCCCCCCCCC)c(-c4ccc(-c5ccc(C)s5)s4)s3)c3nsnc23)sc1C.CCCCCCCCC1(CCCCCCCC)c2cc3c(cc2-c2sc(-c4ccc(/C=C5\SC(=S)N(CC)C5=O)c5nsnc45)cc21)C(CCCCCCCC)(CCCCCCCC)c1cc(-c2ccc(/C=C4\SC(=S)N(CC)C4=O)c4nsnc24)sc1-3
1120,495,2.93,2.93,5.8,0.52,0.98,5.89,4.29,1.6,CCCCCCc1ccc(C2(c3ccc(CCCCCC)cc3)c3cc4c(cc3-c3sc5cc(/C=C6\C(=O)c7ccccc7C6=C(C#N)C#N)sc5c32)C(c2ccc(CCCCCC)cc2)(c2ccc(CCCCCC)cc2)c2c-4sc3cc(/C=C4\C(=O)c5ccccc5C4=C(C#N)C#N)sc23)cc1,1427.96,5.66,3.6,2.06,CCCCCCCCCCCCC(CCCCCCCCCC)COC(=O)c1cc(-c2cc(C(=O)OCC(CCCCCCCCCC)CCCCCCCCCCCC)c(-c3ccc(-c4c(F)c(F)c(C)c5nsnc45)s3)s2)sc1-c1ccc(C)s1,86.9,42.8,2.03 \,CCCCCCCCCCCCC(CCCCCCCCCC)COC(=O)c1cc(-c2cc(C(=O)OCC(CCCCCCCCCC)CCCCCCCCCCCC)c(-c3ccc(-c4c(F)c(F)c(C)c5nsnc45)s3)s2)sc1-c1ccc(C)s1.CCCCCCc1ccc(C2(c3ccc(CCCCCC)cc3)c3cc4c(cc3-c3sc5cc(/C=C6\C(=O)c7ccccc7C6=C(C#N)C#N)sc5c32)C(c2ccc(CCCCCC)cc2)(c2ccc(CCCCCC)cc2)c2c-4sc3cc(/C=C4\C(=O)c5ccccc5C4=C(C#N)C#N)sc23)cc1
1121,495,2.3,2.3,4.4,0.55,1.0,5.89,4.29,1.6,CCCCCCc1ccc(C2(c3ccc(CCCCCC)cc3)c3cc4c(cc3-c3sc5cc(/C=C6\C(=O)c7ccccc7C6=C(C#N)C#N)sc5c32)C(c2ccc(CCCCCC)cc2)(c2ccc(CCCCCC)cc2)c2c-4sc3cc(/C=C4\C(=O)c5ccccc5C4=C(C#N)C#N)sc23)cc1,1427.96,5.76,3.59,2.17,CCCCCCCCCCCCC(CCCCCCCCCC)COC(=O)c1cc(-c2c(F)c(F)c(-c3cc(C(=O)OCC(CCCCCCCCCC)CCCCCCCCCCCC)c(-c4ccc(-c5ccc(C)s5)s4)s3)c3nsnc23)sc1C,66.6,33.7,1.98 \,CCCCCCCCCCCCC(CCCCCCCCCC)COC(=O)c1cc(-c2c(F)c(F)c(-c3cc(C(=O)OCC(CCCCCCCCCC)CCCCCCCCCCCC)c(-c4ccc(-c5ccc(C)s5)s4)s3)c3nsnc23)sc1C.CCCCCCc1ccc(C2(c3ccc(CCCCCC)cc3)c3cc4c(cc3-c3sc5cc(/C=C6\C(=O)c7ccccc7C6=C(C#N)C#N)sc5c32)C(c2ccc(CCCCCC)cc2)(c2ccc(CCCCCC)cc2)c2c-4sc3cc(/C=C4\C(=O)c5ccccc5C4=C(C#N)C#N)sc23)cc1
1122,495,3.61,3.61,6.7,0.68,0.8,5.96,4.42,1.54,CCCCCCc1ccc(C2(c3ccc(CCCCCC)cc3)c3cc4c(cc3-c3sc5cc(/C=C6\C(=O)c7cc(F)c(F)cc7C6=C(C#N)C#N)sc5c32)C(c2ccc(CCCCCC)cc2)(c2ccc(CCCCCC)cc2)c2c-4sc3cc(/C=C4\C(=O)c5cc(F)c(F)cc5C4=C(C#N)C#N)sc23)cc1,1499.92,5.66,3.6,2.06,CCCCCCCCCCCCC(CCCCCCCCCC)COC(=O)c1cc(-c2cc(C(=O)OCC(CCCCCCCCCC)CCCCCCCCCCCC)c(-c3ccc(-c4c(F)c(F)c(C)c5nsnc45)s3)s2)sc1-c1ccc(C)s1,86.9,42.8,2.03 \,CCCCCCCCCCCCC(CCCCCCCCCC)COC(=O)c1cc(-c2cc(C(=O)OCC(CCCCCCCCCC)CCCCCCCCCCCC)c(-c3ccc(-c4c(F)c(F)c(C)c5nsnc45)s3)s2)sc1-c1ccc(C)s1.CCCCCCc1ccc(C2(c3ccc(CCCCCC)cc3)c3cc4c(cc3-c3sc5cc(/C=C6\C(=O)c7cc(F)c(F)cc7C6=C(C#N)C#N)sc5c32)C(c2ccc(CCCCCC)cc2)(c2ccc(CCCCCC)cc2)c2c-4sc3cc(/C=C4\C(=O)c5cc(F)c(F)cc5C4=C(C#N)C#N)sc23)cc1
1123,495,6.69,6.69,11.1,0.7,0.86,5.96,4.42,1.54,CCCCCCc1ccc(C2(c3ccc(CCCCCC)cc3)c3cc4c(cc3-c3sc5cc(/C=C6\C(=O)c7cc(F)c(F)cc7C6=C(C#N)C#N)sc5c32)C(c2ccc(CCCCCC)cc2)(c2ccc(CCCCCC)cc2)c2c-4sc3cc(/C=C4\C(=O)c5cc(F)c(F)cc5C4=C(C#N)C#N)sc23)cc1,1499.92,5.76,3.59,2.17,CCCCCCCCCCCCC(CCCCCCCCCC)COC(=O)c1cc(-c2c(F)c(F)c(-c3cc(C(=O)OCC(CCCCCCCCCC)CCCCCCCCCCCC)c(-c4ccc(-c5ccc(C)s5)s4)s3)c3nsnc23)sc1C,66.6,33.7,1.98 \,CCCCCCCCCCCCC(CCCCCCCCCC)COC(=O)c1cc(-c2c(F)c(F)c(-c3cc(C(=O)OCC(CCCCCCCCCC)CCCCCCCCCCCC)c(-c4ccc(-c5ccc(C)s5)s4)s3)c3nsnc23)sc1C.CCCCCCc1ccc(C2(c3ccc(CCCCCC)cc3)c3cc4c(cc3-c3sc5cc(/C=C6\C(=O)c7cc(F)c(F)cc7C6=C(C#N)C#N)sc5c32)C(c2ccc(CCCCCC)cc2)(c2ccc(CCCCCC)cc2)c2c-4sc3cc(/C=C4\C(=O)c5cc(F)c(F)cc5C4=C(C#N)C#N)sc23)cc1
1124,496,9.4,9.4,16.87,0.628,0.887,5.51,3.78,1.73,CCCCCCc1ccc(C2(c3ccc(CCCCCC)cc3)c3cc4c(cc3-c3sc5cc(/C=C6\C(=O)c7ccccc7C6=C(C#N)C#N)sc5c32)C(c2ccc(CCCCCC)cc2)(c2ccc(CCCCCC)cc2)c2c-4sc3cc(/C=C4\C(=O)c5ccccc5C4=C(C#N)C#N)sc23)cc1,1427.96,5.33,2.92,2.41,CCCCC(CC)Cc1ccc(-c2c3cc(-c4ccc(-c5sc(-c6ccc(C)s6)c6c5C(=O)c5c(CC(CC)CCCC)sc(CC(CC)CCCC)c5C6=O)s4)sc3c(-c3ccc(CC(CC)CCCC)s3)c3cc(C)sc23)s1,117.0,58.5,2.00 \,CCCCC(CC)Cc1ccc(-c2c3cc(-c4ccc(-c5sc(-c6ccc(C)s6)c6c5C(=O)c5c(CC(CC)CCCC)sc(CC(CC)CCCC)c5C6=O)s4)sc3c(-c3ccc(CC(CC)CCCC)s3)c3cc(C)sc23)s1.CCCCCCc1ccc(C2(c3ccc(CCCCCC)cc3)c3cc4c(cc3-c3sc5cc(/C=C6\C(=O)c7ccccc7C6=C(C#N)C#N)sc5c32)C(c2ccc(CCCCCC)cc2)(c2ccc(CCCCCC)cc2)c2c-4sc3cc(/C=C4\C(=O)c5ccccc5C4=C(C#N)C#N)sc23)cc1
1125,496,8.82,8.82,16.44,0.578,0.928,5.51,3.78,1.73,CCCCCCc1ccc(C2(c3ccc(CCCCCC)cc3)c3cc4c(cc3-c3sc5cc(/C=C6\C(=O)c7ccccc7C6=C(C#N)C#N)sc5c32)C(c2ccc(CCCCCC)cc2)(c2ccc(CCCCCC)cc2)c2c-4sc3cc(/C=C4\C(=O)c5ccccc5C4=C(C#N)C#N)sc23)cc1,1427.96,5.31,3.0,2.31,CCCCCCC(CCCC)COC(=O)c1cc(-c2cc(C(=O)OCC(CCCC)CCCCCC)c(-c3ccc(C)s3)s2)sc1-c1ccc(C)s1,50.0,25.0,2.00 \,CCCCCCC(CCCC)COC(=O)c1cc(-c2cc(C(=O)OCC(CCCC)CCCCCC)c(-c3ccc(C)s3)s2)sc1-c1ccc(C)s1.CCCCCCc1ccc(C2(c3ccc(CCCCCC)cc3)c3cc4c(cc3-c3sc5cc(/C=C6\C(=O)c7ccccc7C6=C(C#N)C#N)sc5c32)C(c2ccc(CCCCCC)cc2)(c2ccc(CCCCCC)cc2)c2c-4sc3cc(/C=C4\C(=O)c5ccccc5C4=C(C#N)C#N)sc23)cc1
1126,496,1.13,1.13,4.53,0.371,0.674,5.51,3.78,1.73,CCCCCCc1ccc(C2(c3ccc(CCCCCC)cc3)c3cc4c(cc3-c3sc5cc(/C=C6\C(=O)c7ccccc7C6=C(C#N)C#N)sc5c32)C(c2ccc(CCCCCC)cc2)(c2ccc(CCCCCC)cc2)c2c-4sc3cc(/C=C4\C(=O)c5ccccc5C4=C(C#N)C#N)sc23)cc1,1427.96,5.1,2.76,2.34,CCCCCCc1cc(C)sc1C,48.3,24.2,2.00 \,CCCCCCc1cc(C)sc1C.CCCCCCc1ccc(C2(c3ccc(CCCCCC)cc3)c3cc4c(cc3-c3sc5cc(/C=C6\C(=O)c7ccccc7C6=C(C#N)C#N)sc5c32)C(c2ccc(CCCCCC)cc2)(c2ccc(CCCCCC)cc2)c2c-4sc3cc(/C=C4\C(=O)c5ccccc5C4=C(C#N)C#N)sc23)cc1
1127,497,13.72,13.36,19.64,0.739,0.915,5.58,4.01,1.57,CCCCCCc1ccc(C2(c3ccc(CCCCCC)cc3)c3cc4c(cc3-c3sc5cc(/C=C6\C(=O)c7c(csc7Cl)C6=C(C#N)C#N)sc5c32)C(c2ccc(CCCCCC)cc2)(c2ccc(CCCCCC)cc2)c2c-4sc3cc(/C=C4\C(=O)c5c(csc5Cl)C4=C(C#N)C#N)sc23)cc1,1508.88,5.51,3.57,1.94,CCCCC(CC)Cc1sc(-c2c3cc(-c4ccc(-c5sc(-c6ccc(C)s6)c6c5C(=O)c5c(CC(CC)CCCC)sc(CC(CC)CCCC)c5C6=O)s4)sc3c(-c3cc(Cl)c(CC(CC)CCCC)s3)c3cc(C)sc23)cc1Cl,44.9,25.5,1.76 \,CCCCC(CC)Cc1sc(-c2c3cc(-c4ccc(-c5sc(-c6ccc(C)s6)c6c5C(=O)c5c(CC(CC)CCCC)sc(CC(CC)CCCC)c5C6=O)s4)sc3c(-c3cc(Cl)c(CC(CC)CCCC)s3)c3cc(C)sc23)cc1Cl.CCCCCCc1ccc(C2(c3ccc(CCCCCC)cc3)c3cc4c(cc3-c3sc5cc(/C=C6\C(=O)c7c(csc7Cl)C6=C(C#N)C#N)sc5c32)C(c2ccc(CCCCCC)cc2)(c2ccc(CCCCCC)cc2)c2c-4sc3cc(/C=C4\C(=O)c5c(csc5Cl)C4=C(C#N)C#N)sc23)cc1
1128,497,12.01,11.65,21.19,0.699,0.795,5.52,4.13,1.39,CCCCCCc1ccc(C2(c3ccc(CCCCCC)cc3)c3c(sc4cc(/C=C5\C(=O)c6cc(Cl)c(Cl)cc6C5=C(C#N)C#N)sc34)-c3sc4c5c(sc4c32)-c2sc3cc(/C=C4\C(=O)c6cc(Cl)c(Cl)cc6C4=C(C#N)C#N)sc3c2C5(c2ccc(CCCCCC)cc2)c2ccc(CCCCCC)cc2)cc1,1627.83,5.51,3.57,1.94,CCCCC(CC)Cc1sc(-c2c3cc(-c4ccc(-c5sc(-c6ccc(C)s6)c6c5C(=O)c5c(CC(CC)CCCC)sc(CC(CC)CCCC)c5C6=O)s4)sc3c(-c3cc(Cl)c(CC(CC)CCCC)s3)c3cc(C)sc23)cc1Cl,44.9,25.5,1.76 \,CCCCC(CC)Cc1sc(-c2c3cc(-c4ccc(-c5sc(-c6ccc(C)s6)c6c5C(=O)c5c(CC(CC)CCCC)sc(CC(CC)CCCC)c5C6=O)s4)sc3c(-c3cc(Cl)c(CC(CC)CCCC)s3)c3cc(C)sc23)cc1Cl.CCCCCCc1ccc(C2(c3ccc(CCCCCC)cc3)c3c(sc4cc(/C=C5\C(=O)c6cc(Cl)c(Cl)cc6C5=C(C#N)C#N)sc34)-c3sc4c5c(sc4c32)-c2sc3cc(/C=C4\C(=O)c6cc(Cl)c(Cl)cc6C4=C(C#N)C#N)sc3c2C5(c2ccc(CCCCCC)cc2)c2ccc(CCCCCC)cc2)cc1
1129,498,5.61,5.31,13.43,0.621,0.641,5.82,4.05,1.77,CCCCCCc1ccc(C2(c3ccc(CCCCCC)cc3)c3cc4c(cc3-c3sc(/C=C5\C(=O)c6cc(F)c(F)cc6C5=C(C#N)C#N)cc32)C(c2ccc(CCCCCC)cc2)(c2ccc(CCCCCC)cc2)c2cc(/C=C3\C(=O)c5cc(F)c(F)cc5C3=C(C#N)C#N)sc2-4)cc1,1387.75,5.2,3.59,1.61,CCCCC(CC)COC(=O)c1sc2c(-c3cc4c(-c5ccc(CC(CC)CCCC)s5)c5sc(C)cc5c(-c5ccc(CC(CC)CCCC)s5)c4s3)sc(C)c2c1F,124.0,72.9,1.70 \,CCCCC(CC)COC(=O)c1sc2c(-c3cc4c(-c5ccc(CC(CC)CCCC)s5)c5sc(C)cc5c(-c5ccc(CC(CC)CCCC)s5)c4s3)sc(C)c2c1F.CCCCCCc1ccc(C2(c3ccc(CCCCCC)cc3)c3cc4c(cc3-c3sc(/C=C5\C(=O)c6cc(F)c(F)cc6C5=C(C#N)C#N)cc32)C(c2ccc(CCCCCC)cc2)(c2ccc(CCCCCC)cc2)c2cc(/C=C3\C(=O)c5cc(F)c(F)cc5C3=C(C#N)C#N)sc2-4)cc1
1130,498,13.7,13.3,24.32,0.743,0.742,5.5,3.93,1.57,CCCCCCc1ccc(C2(c3ccc(CCCCCC)cc3)c3cc4c(cc3-c3sc(/C=C5\C(=O)c6cc(F)c(F)cc6C5=C(C#N)C#N)cc32)C(c2ccc(CCCCCC)cc2)(c2ccc(CCCCCC)cc2)c2c-4sc3c2C(c2ccc(CCCCCC)cc2)(c2ccc(CCCCCC)cc2)c2c-3sc3cc(/C=C4\C(=O)c5cc(F)c(F)cc5C4=C(C#N)C#N)sc23)cc1,1858.49,5.2,3.59,1.61,CCCCC(CC)COC(=O)c1sc2c(-c3cc4c(-c5ccc(CC(CC)CCCC)s5)c5sc(C)cc5c(-c5ccc(CC(CC)CCCC)s5)c4s3)sc(C)c2c1F,124.0,72.9,1.70 \,CCCCC(CC)COC(=O)c1sc2c(-c3cc4c(-c5ccc(CC(CC)CCCC)s5)c5sc(C)cc5c(-c5ccc(CC(CC)CCCC)s5)c4s3)sc(C)c2c1F.CCCCCCc1ccc(C2(c3ccc(CCCCCC)cc3)c3cc4c(cc3-c3sc(/C=C5\C(=O)c6cc(F)c(F)cc6C5=C(C#N)C#N)cc32)C(c2ccc(CCCCCC)cc2)(c2ccc(CCCCCC)cc2)c2c-4sc3c2C(c2ccc(CCCCCC)cc2)(c2ccc(CCCCCC)cc2)c2c-3sc3cc(/C=C4\C(=O)c5cc(F)c(F)cc5C4=C(C#N)C#N)sc23)cc1
1131,498,4.48,4.06,10.77,0.515,0.758,5.32,3.86,1.46,CCCCCCc1ccc(C2(c3ccc(CCCCCC)cc3)c3cc4c(cc3-c3sc5c(c32)C(c2ccc(CCCCCC)cc2)(c2ccc(CCCCCC)cc2)c2cc(/C=C3\C(=O)c6cc(F)c(F)cc6C3=C(C#N)C#N)sc2-5)C(c2ccc(CCCCCC)cc2)(c2ccc(CCCCCC)cc2)c2c-4sc3c2C(c2ccc(CCCCCC)cc2)(c2ccc(CCCCCC)cc2)c2cc(/C=C4\C(=O)c5cc(F)c(F)cc5C4=C(C#N)C#N)sc2-3)cc1,2217.06,5.2,3.59,1.61,CCCCC(CC)COC(=O)c1sc2c(-c3cc4c(-c5ccc(CC(CC)CCCC)s5)c5sc(C)cc5c(-c5ccc(CC(CC)CCCC)s5)c4s3)sc(C)c2c1F,124.0,72.9,1.70 \,CCCCC(CC)COC(=O)c1sc2c(-c3cc4c(-c5ccc(CC(CC)CCCC)s5)c5sc(C)cc5c(-c5ccc(CC(CC)CCCC)s5)c4s3)sc(C)c2c1F.CCCCCCc1ccc(C2(c3ccc(CCCCCC)cc3)c3cc4c(cc3-c3sc5c(c32)C(c2ccc(CCCCCC)cc2)(c2ccc(CCCCCC)cc2)c2cc(/C=C3\C(=O)c6cc(F)c(F)cc6C3=C(C#N)C#N)sc2-5)C(c2ccc(CCCCCC)cc2)(c2ccc(CCCCCC)cc2)c2c-4sc3c2C(c2ccc(CCCCCC)cc2)(c2ccc(CCCCCC)cc2)c2cc(/C=C4\C(=O)c5cc(F)c(F)cc5C4=C(C#N)C#N)sc2-3)cc1
1132,499,10.35,10.15,17.6,0.641,0.899,5.67,3.9,1.77,CCCCCCc1ccc(C2(c3ccc(CCCCCC)cc3)c3cc(/C=C4\C(=O)c5cc(Cl)c(Cl)cc5C4=C(C#N)C#N)sc3-c3sc4c(-c5ccc(CC(CC)CCCC)s5)c5c6c(sc5c(-c5ccc(CC(CC)CCCC)s5)c4c32)-c2sc(/C=C3\C(=O)c4cc(Cl)c(Cl)cc4C3=C(C#N)C#N)cc2C6(c2ccc(CCCCCC)cc2)c2ccc(CCCCCC)cc2)cc1,1954.4,5.5,3.61,1.89,CCCCC(CC)Cc1sc(-c2c3cc(-c4ccc(-c5sc(-c6ccc(C)s6)c6c5C(=O)c5c(CC(CC)CCCC)sc(CC(CC)CCCC)c5C6=O)s4)sc3c(-c3cc(F)c(CC(CC)CCCC)s3)c3cc(C)sc23)cc1F,87.8,30.3,2.90 \,CCCCC(CC)Cc1sc(-c2c3cc(-c4ccc(-c5sc(-c6ccc(C)s6)c6c5C(=O)c5c(CC(CC)CCCC)sc(CC(CC)CCCC)c5C6=O)s4)sc3c(-c3cc(F)c(CC(CC)CCCC)s3)c3cc(C)sc23)cc1F.CCCCCCc1ccc(C2(c3ccc(CCCCCC)cc3)c3cc(/C=C4\C(=O)c5cc(Cl)c(Cl)cc5C4=C(C#N)C#N)sc3-c3sc4c(-c5ccc(CC(CC)CCCC)s5)c5c6c(sc5c(-c5ccc(CC(CC)CCCC)s5)c4c32)-c2sc(/C=C3\C(=O)c4cc(Cl)c(Cl)cc4C3=C(C#N)C#N)cc2C6(c2ccc(CCCCCC)cc2)c2ccc(CCCCCC)cc2)cc1
1133,499,12.36,12.07,19.51,0.7,0.884,5.7,3.91,1.79,CCCCCCc1ccc(C2(c3ccc(CCCCCC)cc3)c3cc(/C=C4\C(=O)c5cc(Cl)c(Cl)cc5C4=C(C#N)C#N)sc3-c3sc4c(-c5cc(F)c(CC(CC)CCCC)s5)c5c6c(sc5c(-c5cc(F)c(CC(CC)CCCC)s5)c4c32)-c2sc(/C=C3\C(=O)c4cc(Cl)c(Cl)cc4C3=C(C#N)C#N)cc2C6(c2ccc(CCCCCC)cc2)c2ccc(CCCCCC)cc2)cc1,1990.38,5.5,3.61,1.89,CCCCC(CC)Cc1sc(-c2c3cc(-c4ccc(-c5sc(-c6ccc(C)s6)c6c5C(=O)c5c(CC(CC)CCCC)sc(CC(CC)CCCC)c5C6=O)s4)sc3c(-c3cc(F)c(CC(CC)CCCC)s3)c3cc(C)sc23)cc1F,87.8,30.3,2.90 \,CCCCC(CC)Cc1sc(-c2c3cc(-c4ccc(-c5sc(-c6ccc(C)s6)c6c5C(=O)c5c(CC(CC)CCCC)sc(CC(CC)CCCC)c5C6=O)s4)sc3c(-c3cc(F)c(CC(CC)CCCC)s3)c3cc(C)sc23)cc1F.CCCCCCc1ccc(C2(c3ccc(CCCCCC)cc3)c3cc(/C=C4\C(=O)c5cc(Cl)c(Cl)cc5C4=C(C#N)C#N)sc3-c3sc4c(-c5cc(F)c(CC(CC)CCCC)s5)c5c6c(sc5c(-c5cc(F)c(CC(CC)CCCC)s5)c4c32)-c2sc(/C=C3\C(=O)c4cc(Cl)c(Cl)cc4C3=C(C#N)C#N)cc2C6(c2ccc(CCCCCC)cc2)c2ccc(CCCCCC)cc2)cc1
1134,499,11.65,11.27,18.98,0.677,0.875,5.72,3.92,1.8,CCCCCCc1ccc(C2(c3ccc(CCCCCC)cc3)c3cc(/C=C4\C(=O)c5cc(Cl)c(Cl)cc5C4=C(C#N)C#N)sc3-c3sc4c(-c5cc(Cl)c(CC(CC)CCCC)s5)c5c6c(sc5c(-c5cc(Cl)c(CC(CC)CCCC)s5)c4c32)-c2sc(/C=C3\C(=O)c4cc(Cl)c(Cl)cc4C3=C(C#N)C#N)cc2C6(c2ccc(CCCCCC)cc2)c2ccc(CCCCCC)cc2)cc1,2023.28,5.5,3.61,1.89,CCCCC(CC)Cc1sc(-c2c3cc(-c4ccc(-c5sc(-c6ccc(C)s6)c6c5C(=O)c5c(CC(CC)CCCC)sc(CC(CC)CCCC)c5C6=O)s4)sc3c(-c3cc(F)c(CC(CC)CCCC)s3)c3cc(C)sc23)cc1F,87.8,30.3,2.90 \,CCCCC(CC)Cc1sc(-c2c3cc(-c4ccc(-c5sc(-c6ccc(C)s6)c6c5C(=O)c5c(CC(CC)CCCC)sc(CC(CC)CCCC)c5C6=O)s4)sc3c(-c3cc(F)c(CC(CC)CCCC)s3)c3cc(C)sc23)cc1F.CCCCCCc1ccc(C2(c3ccc(CCCCCC)cc3)c3cc(/C=C4\C(=O)c5cc(Cl)c(Cl)cc5C4=C(C#N)C#N)sc3-c3sc4c(-c5cc(Cl)c(CC(CC)CCCC)s5)c5c6c(sc5c(-c5cc(Cl)c(CC(CC)CCCC)s5)c4c32)-c2sc(/C=C3\C(=O)c4cc(Cl)c(Cl)cc4C3=C(C#N)C#N)cc2C6(c2ccc(CCCCCC)cc2)c2ccc(CCCCCC)cc2)cc1
1135,500,1.5,1.5,5.2,0.522,0.55,5.43,3.81,1.62,CCCCCCc1ccc(C2(c3ccc(CCCCCC)cc3)c3cc4c(cc3-c3sc5cc(/C=C6\C(=O)c7ccccc7C6=C(C#N)C#N)sc5c32)C(c2ccc(CCCCCC)cc2)(c2ccc(CCCCCC)cc2)c2c-4sc3cc(/C=C4\C(=O)c5ccccc5C4=C(C#N)C#N)sc23)cc1,1427.96,5.1,3.2,1.9,CCCCCCc1cc(C)sc1C,21.1,11.6,1.82 \,CCCCCCc1cc(C)sc1C.CCCCCCc1ccc(C2(c3ccc(CCCCCC)cc3)c3cc4c(cc3-c3sc5cc(/C=C6\C(=O)c7ccccc7C6=C(C#N)C#N)sc5c32)C(c2ccc(CCCCCC)cc2)(c2ccc(CCCCCC)cc2)c2c-4sc3cc(/C=C4\C(=O)c5ccccc5C4=C(C#N)C#N)sc23)cc1
1136,500,2.3,2.3,9.8,0.525,0.45,5.58,3.98,1.6,CCCCCCc1ccc(C2(c3ccc(CCCCCC)cc3)c3cc4c(cc3-c3sc5cc(/C=C6\C(=O)c7ccc(C)cc7C6=C(C#N)C#N)sc5c32)C(c2ccc(CCCCCC)cc2)(c2ccc(CCCCCC)cc2)c2c-4sc3cc(/C=C4\C(=O)c5ccc(C)cc5C4=C(C#N)C#N)sc23)cc1,1456.01,5.1,3.2,1.9,CCCCCCc1cc(C)sc1C,21.1,11.6,1.82 \,CCCCCCc1cc(C)sc1C.CCCCCCc1ccc(C2(c3ccc(CCCCCC)cc3)c3cc4c(cc3-c3sc5cc(/C=C6\C(=O)c7ccc(C)cc7C6=C(C#N)C#N)sc5c32)C(c2ccc(CCCCCC)cc2)(c2ccc(CCCCCC)cc2)c2c-4sc3cc(/C=C4\C(=O)c5ccc(C)cc5C4=C(C#N)C#N)sc23)cc1
1137,500,5.6,5.6,12.4,0.616,0.74,5.46,3.89,1.57,CCCCCCCCC1(CCCCCCCC)c2cc(-c3ccc(/C=C4\SC(=S)N(CC)C4=O)c4nsnc34)ccc2-c2cc3c(cc21)-c1ccc(-c2ccc(/C=C4\SC(=S)N(CC)C4=O)c4nsnc24)cc1C3(CCCCCCCC)CCCCCCCC,1313.97,5.1,3.2,1.9,CCCCCCc1cc(C)sc1C,21.1,11.6,1.82 \,CCCCCCc1cc(C)sc1C.CCCCCCCCC1(CCCCCCCC)c2cc(-c3ccc(/C=C4\SC(=S)N(CC)C4=O)c4nsnc34)ccc2-c2cc3c(cc21)-c1ccc(-c2ccc(/C=C4\SC(=S)N(CC)C4=O)c4nsnc24)cc1C3(CCCCCCCC)CCCCCCCC
1138,500,3.3,3.3,7.7,0.577,0.74,5.45,3.88,1.57,CCCCC(CC)CC1(CC(CC)CCCC)c2cc(-c3ccc(/C=C4\SC(=S)N(CC)C4=O)c4nsnc34)ccc2-c2cc3c(cc21)-c1ccc(-c2ccc(/C=C4\SC(=S)N(CC)C4=O)c4nsnc24)cc1C3(CC(CC)CCCC)CC(CC)CCCC,1313.97,5.1,3.2,1.9,CCCCCCc1cc(C)sc1C,21.1,11.6,1.82 \,CCCCCCc1cc(C)sc1C.CCCCC(CC)CC1(CC(CC)CCCC)c2cc(-c3ccc(/C=C4\SC(=S)N(CC)C4=O)c4nsnc34)ccc2-c2cc3c(cc21)-c1ccc(-c2ccc(/C=C4\SC(=S)N(CC)C4=O)c4nsnc24)cc1C3(CC(CC)CCCC)CC(CC)CCCC
1139,500,4.2,4.2,6.9,0.675,0.9,5.75,3.7,2.05,CCCCCCCCC1(CCCCCCCC)c2cc3c(cc2-c2sc(-c4ccc(/C=C5\SC(=S)N(CC)C5=O)c5nsnc45)cc21)C(CCCCCCCC)(CCCCCCCC)c1cc(-c2ccc(/C=C4\SC(=S)N(CC)C4=O)c4nsnc24)sc1-3,1326.02,5.1,3.2,1.9,CCCCCCc1cc(C)sc1C,21.1,11.6,1.82 \,CCCCCCc1cc(C)sc1C.CCCCCCCCC1(CCCCCCCC)c2cc3c(cc2-c2sc(-c4ccc(/C=C5\SC(=S)N(CC)C5=O)c5nsnc45)cc21)C(CCCCCCCC)(CCCCCCCC)c1cc(-c2ccc(/C=C4\SC(=S)N(CC)C4=O)c4nsnc24)sc1-3
1140,501,9.87,9.83,17.15,0.583,0.97,5.54,3.97,1.57,CCCCCCc1ccc(C2(c3ccc(CCCCCC)cc3)c3cc4c5cc6c(cc5n(CC(CC)CCCC)c4cc3-c3sc4cc(/C=C5\C(=O)c7ccccc7C5=C(C#N)C#N)sc4c32)-c2sc3cc(/C=C4\C(=O)c5ccccc5C4=C(C#N)C#N)sc3c2C6(c2ccc(CCCCCC)cc2)c2ccc(CCCCCC)cc2)cc1,1629.27,5.28,3.48,1.8,CCCCC(CC)Cc1ccc(-c2c3cc(-c4ccc(-c5sc(-c6ccc(C)s6)c6c5C(=O)c5c(CC(CC)CCCC)sc(CC(CC)CCCC)c5C6=O)s4)sc3c(-c3ccc(CC(CC)CCCC)s3)c3cc(C)sc23)s1,117.0,58.5,2.00 \,CCCCC(CC)Cc1ccc(-c2c3cc(-c4ccc(-c5sc(-c6ccc(C)s6)c6c5C(=O)c5c(CC(CC)CCCC)sc(CC(CC)CCCC)c5C6=O)s4)sc3c(-c3ccc(CC(CC)CCCC)s3)c3cc(C)sc23)s1.CCCCCCc1ccc(C2(c3ccc(CCCCCC)cc3)c3cc4c5cc6c(cc5n(CC(CC)CCCC)c4cc3-c3sc4cc(/C=C5\C(=O)c7ccccc7C5=C(C#N)C#N)sc4c32)-c2sc3cc(/C=C4\C(=O)c5ccccc5C4=C(C#N)C#N)sc3c2C6(c2ccc(CCCCCC)cc2)c2ccc(CCCCCC)cc2)cc1
1141,501,7.02,6.98,12.65,0.505,1.07,5.54,3.97,1.57,CCCCCCc1ccc(C2(c3ccc(CCCCCC)cc3)c3cc4c5cc6c(cc5n(CC(CC)CCCC)c4cc3-c3sc4cc(/C=C5\C(=O)c7ccccc7C5=C(C#N)C#N)sc4c32)-c2sc3cc(/C=C4\C(=O)c5ccccc5C4=C(C#N)C#N)sc3c2C6(c2ccc(CCCCCC)cc2)c2ccc(CCCCCC)cc2)cc1,1629.27,5.45,3.65,1.8,CCCCC(CC)Cc1sc(-c2c3cc(-c4ccc(-c5sc(-c6ccc(C)s6)c6c5C(=O)c5c(CC(CC)CCCC)sc(CC(CC)CCCC)c5C6=O)s4)sc3c(-c3cc(F)c(CC(CC)CCCC)s3)c3cc(C)sc23)cc1F,38.6,19.3,2.00 \,CCCCC(CC)Cc1sc(-c2c3cc(-c4ccc(-c5sc(-c6ccc(C)s6)c6c5C(=O)c5c(CC(CC)CCCC)sc(CC(CC)CCCC)c5C6=O)s4)sc3c(-c3cc(F)c(CC(CC)CCCC)s3)c3cc(C)sc23)cc1F.CCCCCCc1ccc(C2(c3ccc(CCCCCC)cc3)c3cc4c5cc6c(cc5n(CC(CC)CCCC)c4cc3-c3sc4cc(/C=C5\C(=O)c7ccccc7C5=C(C#N)C#N)sc4c32)-c2sc3cc(/C=C4\C(=O)c5ccccc5C4=C(C#N)C#N)sc3c2C6(c2ccc(CCCCCC)cc2)c2ccc(CCCCCC)cc2)cc1
1142,501,9.81,9.77,18.78,0.581,0.89,5.61,4.11,1.5,CCCCCCc1ccc(C2(c3ccc(CCCCCC)cc3)c3cc4c5cc6c(cc5n(CC(CC)CCCC)c4cc3-c3sc4cc(/C=C5\C(=O)c7cc(F)c(F)cc7C5=C(C#N)C#N)sc4c32)-c2sc3cc(/C=C4\C(=O)c5cc(F)c(F)cc5C4=C(C#N)C#N)sc3c2C6(c2ccc(CCCCCC)cc2)c2ccc(CCCCCC)cc2)cc1,1701.23,5.28,3.48,1.8,CCCCC(CC)Cc1ccc(-c2c3cc(-c4ccc(-c5sc(-c6ccc(C)s6)c6c5C(=O)c5c(CC(CC)CCCC)sc(CC(CC)CCCC)c5C6=O)s4)sc3c(-c3ccc(CC(CC)CCCC)s3)c3cc(C)sc23)s1,117.0,58.5,2.00 \,CCCCC(CC)Cc1ccc(-c2c3cc(-c4ccc(-c5sc(-c6ccc(C)s6)c6c5C(=O)c5c(CC(CC)CCCC)sc(CC(CC)CCCC)c5C6=O)s4)sc3c(-c3ccc(CC(CC)CCCC)s3)c3cc(C)sc23)s1.CCCCCCc1ccc(C2(c3ccc(CCCCCC)cc3)c3cc4c5cc6c(cc5n(CC(CC)CCCC)c4cc3-c3sc4cc(/C=C5\C(=O)c7cc(F)c(F)cc7C5=C(C#N)C#N)sc4c32)-c2sc3cc(/C=C4\C(=O)c5cc(F)c(F)cc5C4=C(C#N)C#N)sc3c2C6(c2ccc(CCCCCC)cc2)c2ccc(CCCCCC)cc2)cc1
1143,501,12.07,11.95,19.86,0.65,0.95,5.61,4.11,1.5,CCCCCCc1ccc(C2(c3ccc(CCCCCC)cc3)c3cc4c5cc6c(cc5n(CC(CC)CCCC)c4cc3-c3sc4cc(/C=C5\C(=O)c7cc(F)c(F)cc7C5=C(C#N)C#N)sc4c32)-c2sc3cc(/C=C4\C(=O)c5cc(F)c(F)cc5C4=C(C#N)C#N)sc3c2C6(c2ccc(CCCCCC)cc2)c2ccc(CCCCCC)cc2)cc1,1701.23,5.45,3.65,1.8,CCCCC(CC)Cc1sc(-c2c3cc(-c4ccc(-c5sc(-c6ccc(C)s6)c6c5C(=O)c5c(CC(CC)CCCC)sc(CC(CC)CCCC)c5C6=O)s4)sc3c(-c3cc(F)c(CC(CC)CCCC)s3)c3cc(C)sc23)cc1F,38.6,19.3,2.00 \,CCCCC(CC)Cc1sc(-c2c3cc(-c4ccc(-c5sc(-c6ccc(C)s6)c6c5C(=O)c5c(CC(CC)CCCC)sc(CC(CC)CCCC)c5C6=O)s4)sc3c(-c3cc(F)c(CC(CC)CCCC)s3)c3cc(C)sc23)cc1F.CCCCCCc1ccc(C2(c3ccc(CCCCCC)cc3)c3cc4c5cc6c(cc5n(CC(CC)CCCC)c4cc3-c3sc4cc(/C=C5\C(=O)c7cc(F)c(F)cc7C5=C(C#N)C#N)sc4c32)-c2sc3cc(/C=C4\C(=O)c5cc(F)c(F)cc5C4=C(C#N)C#N)sc3c2C6(c2ccc(CCCCCC)cc2)c2ccc(CCCCCC)cc2)cc1
1144,502,10.07,9.72,15.25,0.62,1.02,5.42,3.6,1.82,CCCCC(CC)CC1(CC(CC)CCCC)c2cc3c(cc2-c2sc(-c4ccc(/C=C5\SC(=S)N(CC)C5=O)c5nsnc45)cc21)C(CC(CC)CCCC)(CC(CC)CCCC)c1cc(-c2ccc(/C=C4\SC(=S)N(CC)C4=O)c4nsnc24)sc1-3,1326.02,5.39,3.41,1.98,CCCCC(CC)COC(=O)c1sc2c(-c3cc4c(-c5ccc(CC(CC)CCCC)s5)c5sc(C)cc5c(-c5ccc(CC(CC)CCCC)s5)c4s3)sc(C)c2c1F,124.0,72.9,1.70 \,CCCCC(CC)COC(=O)c1sc2c(-c3cc4c(-c5ccc(CC(CC)CCCC)s5)c5sc(C)cc5c(-c5ccc(CC(CC)CCCC)s5)c4s3)sc(C)c2c1F.CCCCC(CC)CC1(CC(CC)CCCC)c2cc3c(cc2-c2sc(-c4ccc(/C=C5\SC(=S)N(CC)C5=O)c5nsnc45)cc21)C(CC(CC)CCCC)(CC(CC)CCCC)c1cc(-c2ccc(/C=C4\SC(=S)N(CC)C4=O)c4nsnc24)sc1-3
1145,502,9.39,9.03,14.43,0.58,1.06,5.67,3.57,2.1,CCCCCCCCN1C(=O)/C(=C/c2ccc(-c3ccc(/C=C4\SC(=S)N(CCCCCCCC)C4=O)s3)s2)SC1=S,677.04,5.39,3.41,1.98,CCCCC(CC)COC(=O)c1sc2c(-c3cc4c(-c5ccc(CC(CC)CCCC)s5)c5sc(C)cc5c(-c5ccc(CC(CC)CCCC)s5)c4s3)sc(C)c2c1F,124.0,72.9,1.70 \,CCCCC(CC)COC(=O)c1sc2c(-c3cc4c(-c5ccc(CC(CC)CCCC)s5)c5sc(C)cc5c(-c5ccc(CC(CC)CCCC)s5)c4s3)sc(C)c2c1F.CCCCCCCCN1C(=O)/C(=C/c2ccc(-c3ccc(/C=C4\SC(=S)N(CCCCCCCC)C4=O)s3)s2)SC1=S
1146,503,10.9,10.9,19.8,0.59,0.91,5.63,3.9,1.73,CCCCCCc1ccc(C2(c3ccc(CCCCCC)cc3)c3cc(/C=C4\C(=O)c5cc(F)c(F)cc5C4=C(C#N)C#N)sc3-c3sc4c(-c5ccc(CC(CC)CCCC)cc5)c5c6c(sc5c(-c5ccc(CC(CC)CCCC)cc5)c4c32)-c2sc(/C=C3\C(=O)c4cc(F)c(F)cc4C3=C(C#N)C#N)cc2C6(c2ccc(CCCCCC)cc2)c2ccc(CCCCCC)cc2)cc1,1876.55,5.48,3.63,1.85,CCCCC(CC)Cc1sc(-c2c3cc(-c4ccc(-c5sc(-c6ccc(C)s6)c6c5C(=O)c5c(CC(CC)CCCC)sc(CC(CC)CCCC)c5C6=O)s4)sc3c(-c3cc(F)c(CC(CC)CCCC)s3)c3cc(C)sc23)cc1F,38.6,19.3,2.00 \,CCCCC(CC)Cc1sc(-c2c3cc(-c4ccc(-c5sc(-c6ccc(C)s6)c6c5C(=O)c5c(CC(CC)CCCC)sc(CC(CC)CCCC)c5C6=O)s4)sc3c(-c3cc(F)c(CC(CC)CCCC)s3)c3cc(C)sc23)cc1F.CCCCCCc1ccc(C2(c3ccc(CCCCCC)cc3)c3cc(/C=C4\C(=O)c5cc(F)c(F)cc5C4=C(C#N)C#N)sc3-c3sc4c(-c5ccc(CC(CC)CCCC)cc5)c5c6c(sc5c(-c5ccc(CC(CC)CCCC)cc5)c4c32)-c2sc(/C=C3\C(=O)c4cc(F)c(F)cc4C3=C(C#N)C#N)cc2C6(c2ccc(CCCCCC)cc2)c2ccc(CCCCCC)cc2)cc1
1147,503,13.9,13.9,21.6,0.72,0.89,5.63,3.9,1.73,CCCCCCc1ccc(C2(c3ccc(CCCCCC)cc3)c3cc(/C=C4\C(=O)c5cc(F)c(F)cc5C4=C(C#N)C#N)sc3-c3sc4c(-c5ccc(CC(CC)CCCC)cc5)c5c6c(sc5c(-c5ccc(CC(CC)CCCC)cc5)c4c32)-c2sc(/C=C3\C(=O)c4cc(F)c(F)cc4C3=C(C#N)C#N)cc2C6(c2ccc(CCCCCC)cc2)c2ccc(CCCCCC)cc2)cc1,1876.55,5.48,3.63,1.85,CCCCC(CC)Cc1sc(-c2c3cc(-c4ccc(-c5sc(-c6ccc(C)s6)c6c5C(=O)c5c(CC(CC)CCCC)sc(CC(CC)CCCC)c5C6=O)s4)sc3c(-c3cc(F)c(CC(CC)CCCC)s3)c3cc(C)sc23)cc1F,38.6,19.3,2.00 \,CCCCC(CC)Cc1sc(-c2c3cc(-c4ccc(-c5sc(-c6ccc(C)s6)c6c5C(=O)c5c(CC(CC)CCCC)sc(CC(CC)CCCC)c5C6=O)s4)sc3c(-c3cc(F)c(CC(CC)CCCC)s3)c3cc(C)sc23)cc1F.CCCCCCc1ccc(C2(c3ccc(CCCCCC)cc3)c3cc(/C=C4\C(=O)c5cc(F)c(F)cc5C4=C(C#N)C#N)sc3-c3sc4c(-c5ccc(CC(CC)CCCC)cc5)c5c6c(sc5c(-c5ccc(CC(CC)CCCC)cc5)c4c32)-c2sc(/C=C3\C(=O)c4cc(F)c(F)cc4C3=C(C#N)C#N)cc2C6(c2ccc(CCCCCC)cc2)c2ccc(CCCCCC)cc2)cc1
1148,504,10.51,10.21,17.32,0.627,0.94,5.69,3.9,1.79,CCCCCCc1ccc(C2(c3ccc(CCCCCC)cc3)c3cc4c(cc3-c3sc5cc(/C=C6\C(=O)c7cscc7C6=C(C#N)C#N)sc5c32)C(c2ccc(CCCCCC)cc2)(c2ccc(CCCCCC)cc2)c2c-4sc3cc(/C=C4\C(=O)c5cscc5C4=C(C#N)C#N)sc23)cc1,1440.0,5.45,3.65,1.8,CCCCC(CC)Cc1sc(-c2c3cc(-c4ccc(-c5sc(-c6ccc(C)s6)c6c5C(=O)c5c(CC(CC)CCCC)sc(CC(CC)CCCC)c5C6=O)s4)sc3c(-c3cc(F)c(CC(CC)CCCC)s3)c3cc(C)sc23)cc1F,38.6,19.3,2.00 \,CCCCC(CC)Cc1sc(-c2c3cc(-c4ccc(-c5sc(-c6ccc(C)s6)c6c5C(=O)c5c(CC(CC)CCCC)sc(CC(CC)CCCC)c5C6=O)s4)sc3c(-c3cc(F)c(CC(CC)CCCC)s3)c3cc(C)sc23)cc1F.CCCCCCc1ccc(C2(c3ccc(CCCCCC)cc3)c3cc4c(cc3-c3sc5cc(/C=C6\C(=O)c7cscc7C6=C(C#N)C#N)sc5c32)C(c2ccc(CCCCCC)cc2)(c2ccc(CCCCCC)cc2)c2c-4sc3cc(/C=C4\C(=O)c5cscc5C4=C(C#N)C#N)sc23)cc1
