Repository: aspuru-guzik-group/Beyond-Molecular-Structure-ML-for-OPV-Materials-Devices

File: Saeki_2022_n1318/Saeki_corrected.csv (part 22 of 24)
ID,Ref,PCE_max(%),PCE_ave(%),Jsc(mA/cm2),FF,Voc(V),'-HOMO_n(eV),'-LUMO_n(eV),Eg_n(eV),n(SMILES),M (g/mol),'-HOMO_p(eV),'-LUMO_p(eV),Eg_p(eV),p(SMILES),Mw (kg/mol),Mn(kg/mol),PDI\,DonorAcceptor
1149,504,12.05,11.71,18.17,0.693,0.93,5.69,3.9,1.79,CCCCCCc1ccc(C2(c3ccc(CCCCCC)cc3)c3cc4c(cc3-c3sc5cc(/C=C6\C(=O)c7cscc7C6=C(C#N)C#N)sc5c32)C(c2ccc(CCCCCC)cc2)(c2ccc(CCCCCC)cc2)c2c-4sc3cc(/C=C4\C(=O)c5cscc5C4=C(C#N)C#N)sc23)cc1,1440.0,5.45,3.65,1.8,CCCCC(CC)Cc1sc(-c2c3cc(-c4ccc(-c5sc(-c6ccc(C)s6)c6c5C(=O)c5c(CC(CC)CCCC)sc(CC(CC)CCCC)c5C6=O)s4)sc3c(-c3cc(F)c(CC(CC)CCCC)s3)c3cc(C)sc23)cc1F,38.6,19.3,2.00 \,CCCCC(CC)Cc1sc(-c2c3cc(-c4ccc(-c5sc(-c6ccc(C)s6)c6c5C(=O)c5c(CC(CC)CCCC)sc(CC(CC)CCCC)c5C6=O)s4)sc3c(-c3cc(F)c(CC(CC)CCCC)s3)c3cc(C)sc23)cc1F.CCCCCCc1ccc(C2(c3ccc(CCCCCC)cc3)c3cc4c(cc3-c3sc5cc(/C=C6\C(=O)c7cscc7C6=C(C#N)C#N)sc5c32)C(c2ccc(CCCCCC)cc2)(c2ccc(CCCCCC)cc2)c2c-4sc3cc(/C=C4\C(=O)c5cscc5C4=C(C#N)C#N)sc23)cc1
1150,504,11.19,10.84,18.13,0.643,0.93,5.65,3.91,1.74,CCCCCCc1ccc(C2(c3ccc(CCCCCC)cc3)c3cc4c(cc3-c3sc5cc(/C=C6\C(=O)c7cscc7C6=C(C#N)C#N)[se]c5c32)C(c2ccc(CCCCCC)cc2)(c2ccc(CCCCCC)cc2)c2c-4sc3cc(/C=C4\C(=O)c5cscc5C4=C(C#N)C#N)[se]c23)cc1,1533.82,5.45,3.65,1.8,CCCCC(CC)Cc1sc(-c2c3cc(-c4ccc(-c5sc(-c6ccc(C)s6)c6c5C(=O)c5c(CC(CC)CCCC)sc(CC(CC)CCCC)c5C6=O)s4)sc3c(-c3cc(F)c(CC(CC)CCCC)s3)c3cc(C)sc23)cc1F,38.6,19.3,2.00 \,CCCCC(CC)Cc1sc(-c2c3cc(-c4ccc(-c5sc(-c6ccc(C)s6)c6c5C(=O)c5c(CC(CC)CCCC)sc(CC(CC)CCCC)c5C6=O)s4)sc3c(-c3cc(F)c(CC(CC)CCCC)s3)c3cc(C)sc23)cc1F.CCCCCCc1ccc(C2(c3ccc(CCCCCC)cc3)c3cc4c(cc3-c3sc5cc(/C=C6\C(=O)c7cscc7C6=C(C#N)C#N)[se]c5c32)C(c2ccc(CCCCCC)cc2)(c2ccc(CCCCCC)cc2)c2c-4sc3cc(/C=C4\C(=O)c5cscc5C4=C(C#N)C#N)[se]c23)cc1
1151,504,13.71,13.34,19.31,0.751,0.92,5.65,3.91,1.74,CCCCCCc1ccc(C2(c3ccc(CCCCCC)cc3)c3cc4c(cc3-c3sc5cc(/C=C6\C(=O)c7cscc7C6=C(C#N)C#N)[se]c5c32)C(c2ccc(CCCCCC)cc2)(c2ccc(CCCCCC)cc2)c2c-4sc3cc(/C=C4\C(=O)c5cscc5C4=C(C#N)C#N)[se]c23)cc1,1533.82,5.45,3.65,1.8,CCCCC(CC)Cc1sc(-c2c3cc(-c4ccc(-c5sc(-c6ccc(C)s6)c6c5C(=O)c5c(CC(CC)CCCC)sc(CC(CC)CCCC)c5C6=O)s4)sc3c(-c3cc(F)c(CC(CC)CCCC)s3)c3cc(C)sc23)cc1F,38.6,19.3,2.00 \,CCCCC(CC)Cc1sc(-c2c3cc(-c4ccc(-c5sc(-c6ccc(C)s6)c6c5C(=O)c5c(CC(CC)CCCC)sc(CC(CC)CCCC)c5C6=O)s4)sc3c(-c3cc(F)c(CC(CC)CCCC)s3)c3cc(C)sc23)cc1F.CCCCCCc1ccc(C2(c3ccc(CCCCCC)cc3)c3cc4c(cc3-c3sc5cc(/C=C6\C(=O)c7cscc7C6=C(C#N)C#N)[se]c5c32)C(c2ccc(CCCCCC)cc2)(c2ccc(CCCCCC)cc2)c2c-4sc3cc(/C=C4\C(=O)c5cscc5C4=C(C#N)C#N)[se]c23)cc1
1152,505,12.12,11.82,19.33,0.705,0.89,5.75,4.27,1.48,CCCCCCc1ccc(C2(c3ccc(CCCCCC)cc3)c3cc4c(cc3-c3sc5cc(/C=C6\C(=O)c7cc(Cl)c(Cl)cc7C6=C(C#N)C#N)sc5c32)C(c2ccc(CCCCCC)cc2)(c2ccc(CCCCCC)cc2)c2c-4sc3cc(/C=C4\C(=O)c5cc(Cl)c(Cl)cc5C4=C(C#N)C#N)sc23)cc1,1565.72,5.54,3.64,1.9,CCCCCCCCC(CCCCCC)COc1cnc2c(C)c(F)c(F)c(-c3ccc(C)s3)c2n1,82.1,39.1,2.10 \,CCCCCCCCC(CCCCCC)COc1cnc2c(C)c(F)c(F)c(-c3ccc(C)s3)c2n1.CCCCCCc1ccc(C2(c3ccc(CCCCCC)cc3)c3cc4c(cc3-c3sc5cc(/C=C6\C(=O)c7cc(Cl)c(Cl)cc7C6=C(C#N)C#N)sc5c32)C(c2ccc(CCCCCC)cc2)(c2ccc(CCCCCC)cc2)c2c-4sc3cc(/C=C4\C(=O)c5cc(Cl)c(Cl)cc5C4=C(C#N)C#N)sc23)cc1
1153,505,13.04,12.83,19.61,0.73,0.91,5.75,4.27,1.48,CCCCCCc1ccc(C2(c3ccc(CCCCCC)cc3)c3cc4c(cc3-c3sc5cc(/C=C6\C(=O)c7cc(Cl)c(Cl)cc7C6=C(C#N)C#N)sc5c32)C(c2ccc(CCCCCC)cc2)(c2ccc(CCCCCC)cc2)c2c-4sc3cc(/C=C4\C(=O)c5cc(Cl)c(Cl)cc5C4=C(C#N)C#N)sc23)cc1,1565.72,5.54,3.64,1.9,CCCCCCCCC(CCCCCC)COc1cnc2c(C)c(F)c(F)c(-c3ccc(C)s3)c2n1,82.1,39.1,2.10 \,CCCCCCCCC(CCCCCC)COc1cnc2c(C)c(F)c(F)c(-c3ccc(C)s3)c2n1.CCCCCCc1ccc(C2(c3ccc(CCCCCC)cc3)c3cc4c(cc3-c3sc5cc(/C=C6\C(=O)c7cc(Cl)c(Cl)cc7C6=C(C#N)C#N)sc5c32)C(c2ccc(CCCCCC)cc2)(c2ccc(CCCCCC)cc2)c2c-4sc3cc(/C=C4\C(=O)c5cc(Cl)c(Cl)cc5C4=C(C#N)C#N)sc23)cc1
1154,506,9.31,9.0,14.83,0.695,0.88,5.47,4.02,1.45,CCCCCCc1ccc(C2(c3ccc(CCCCCC)cc3)c3cc(/C=C4/c5ccccc5-c5nc(C#N)c(C#N)nc54)sc3-c3sc4c(OCC(CC)CCCC)c5c6c(sc5c(OCC(CC)CCCC)c4c32)-c2sc(/C=C3/c4ccccc4-c4nc(C#N)c(C#N)nc43)cc2C6(c2ccc(CCCCCC)cc2)c2ccc(CCCCCC)cc2)cc1,1732.44,5.33,3.53,1.8,CCCCC(CC)Cc1ccc(-c2c3cc(-c4ccc(-c5sc(-c6ccc(C)s6)c6c5C(=O)c5c(CC(CC)CCCC)sc(CC(CC)CCCC)c5C6=O)s4)sc3c(-c3ccc(CC(CC)CCCC)s3)c3cc(C)sc23)s1,117.0,58.5,2.00 \,CCCCC(CC)Cc1ccc(-c2c3cc(-c4ccc(-c5sc(-c6ccc(C)s6)c6c5C(=O)c5c(CC(CC)CCCC)sc(CC(CC)CCCC)c5C6=O)s4)sc3c(-c3ccc(CC(CC)CCCC)s3)c3cc(C)sc23)s1.CCCCCCc1ccc(C2(c3ccc(CCCCCC)cc3)c3cc(/C=C4/c5ccccc5-c5nc(C#N)c(C#N)nc54)sc3-c3sc4c(OCC(CC)CCCC)c5c6c(sc5c(OCC(CC)CCCC)c4c32)-c2sc(/C=C3/c4ccccc4-c4nc(C#N)c(C#N)nc43)cc2C6(c2ccc(CCCCCC)cc2)c2ccc(CCCCCC)cc2)cc1
1155,506,10.76,10.63,17.72,0.701,0.85,5.39,3.96,1.43,CCCCCCc1ccc(C2(c3ccc(CCCCCC)cc3)c3cc(/C=C4\C(=O)c5ccccc5C4=C(C#N)C#N)sc3-c3sc4c(OCC(CC)CCCC)c5c6c(sc5c(OCC(CC)CCCC)c4c32)-c2sc(/C=C3\C(=O)c4ccccc4C3=C(C#N)C#N)cc2C6(c2ccc(CCCCCC)cc2)c2ccc(CCCCCC)cc2)cc1,1684.39,5.33,3.53,1.8,CCCCC(CC)Cc1ccc(-c2c3cc(-c4ccc(-c5sc(-c6ccc(C)s6)c6c5C(=O)c5c(CC(CC)CCCC)sc(CC(CC)CCCC)c5C6=O)s4)sc3c(-c3ccc(CC(CC)CCCC)s3)c3cc(C)sc23)s1,117.0,58.5,2.00 \,CCCCC(CC)Cc1ccc(-c2c3cc(-c4ccc(-c5sc(-c6ccc(C)s6)c6c5C(=O)c5c(CC(CC)CCCC)sc(CC(CC)CCCC)c5C6=O)s4)sc3c(-c3ccc(CC(CC)CCCC)s3)c3cc(C)sc23)s1.CCCCCCc1ccc(C2(c3ccc(CCCCCC)cc3)c3cc(/C=C4\C(=O)c5ccccc5C4=C(C#N)C#N)sc3-c3sc4c(OCC(CC)CCCC)c5c6c(sc5c(OCC(CC)CCCC)c4c32)-c2sc(/C=C3\C(=O)c4ccccc4C3=C(C#N)C#N)cc2C6(c2ccc(CCCCCC)cc2)c2ccc(CCCCCC)cc2)cc1
1156,507,10.2,10.2,16.77,0.688,0.87,5.61,4.02,1.59,CCCCCCc1ccc(C2(c3ccc(CCCCCC)cc3)c3cc4c(cc3-c3sc5cc(/C=C6\C(=O)c7ccccc7C6=C(C#N)C#N)sc5c32)C(c2ccc(CCCCCC)cc2)(c2ccc(CCCCCC)cc2)c2c-4sc3cc(/C=C4\C(=O)c5ccccc5C4=C(C#N)C#N)sc23)cc1,1427.96,5.33,3.53,1.8,CCCCC(CC)Cc1ccc(-c2c3cc(-c4ccc(-c5sc(-c6ccc(C)s6)c6c5C(=O)c5c(CC(CC)CCCC)sc(CC(CC)CCCC)c5C6=O)s4)sc3c(-c3ccc(CC(CC)CCCC)s3)c3cc(C)sc23)s1,117.0,58.5,2.00 \,CCCCC(CC)Cc1ccc(-c2c3cc(-c4ccc(-c5sc(-c6ccc(C)s6)c6c5C(=O)c5c(CC(CC)CCCC)sc(CC(CC)CCCC)c5C6=O)s4)sc3c(-c3ccc(CC(CC)CCCC)s3)c3cc(C)sc23)s1.CCCCCCc1ccc(C2(c3ccc(CCCCCC)cc3)c3cc4c(cc3-c3sc5cc(/C=C6\C(=O)c7ccccc7C6=C(C#N)C#N)sc5c32)C(c2ccc(CCCCCC)cc2)(c2ccc(CCCCCC)cc2)c2c-4sc3cc(/C=C4\C(=O)c5ccccc5C4=C(C#N)C#N)sc23)cc1
1157,508,6.15,6.15,10.99,0.528,0.98,5.61,4.02,1.59,CCCCCCc1ccc(C2(c3ccc(CCCCCC)cc3)c3cc4c(cc3-c3sc5cc(/C=C6\C(=O)c7ccccc7C6=C(C#N)C#N)sc5c32)C(c2ccc(CCCCCC)cc2)(c2ccc(CCCCCC)cc2)c2c-4sc3cc(/C=C4\C(=O)c5ccccc5C4=C(C#N)C#N)sc23)cc1,1427.96,5.52,3.67,1.85,CCCCC(CC)Cc1ccc(-c2c3cc(-c4sc(-c5sc(-c6cc(C7CCCCC7)c(C)s6)c6c5C(=O)c5c(CC(CC)CCCC)sc(CC(CC)CCCC)c5C6=O)cc4C4CCCCC4)sc3c(-c3ccc(CC(CC)CCCC)s3)c3cc(C)sc23)s1,99.2,50.1,1.98 \,CCCCC(CC)Cc1ccc(-c2c3cc(-c4sc(-c5sc(-c6cc(C7CCCCC7)c(C)s6)c6c5C(=O)c5c(CC(CC)CCCC)sc(CC(CC)CCCC)c5C6=O)cc4C4CCCCC4)sc3c(-c3ccc(CC(CC)CCCC)s3)c3cc(C)sc23)s1.CCCCCCc1ccc(C2(c3ccc(CCCCCC)cc3)c3cc4c(cc3-c3sc5cc(/C=C6\C(=O)c7ccccc7C6=C(C#N)C#N)sc5c32)C(c2ccc(CCCCCC)cc2)(c2ccc(CCCCCC)cc2)c2c-4sc3cc(/C=C4\C(=O)c5ccccc5C4=C(C#N)C#N)sc23)cc1
1158,508,8.21,8.21,13.64,0.602,0.95,5.61,4.02,1.59,CCCCCCc1ccc(C2(c3ccc(CCCCCC)cc3)c3cc4c(cc3-c3sc5cc(/C=C6\C(=O)c7ccccc7C6=C(C#N)C#N)sc5c32)C(c2ccc(CCCCCC)cc2)(c2ccc(CCCCCC)cc2)c2c-4sc3cc(/C=C4\C(=O)c5ccccc5C4=C(C#N)C#N)sc23)cc1,1427.96,5.52,3.67,1.85,CCCCC(CC)Cc1ccc(-c2c3cc(-c4sc(-c5sc(-c6cc(C7CCCCC7)c(C)s6)c6c5C(=O)c5c(CC(CC)CCCC)sc(CC(CC)CCCC)c5C6=O)cc4C4CCCCC4)sc3c(-c3ccc(CC(CC)CCCC)s3)c3cc(C)sc23)s1,99.2,50.1,1.98 \,CCCCC(CC)Cc1ccc(-c2c3cc(-c4sc(-c5sc(-c6cc(C7CCCCC7)c(C)s6)c6c5C(=O)c5c(CC(CC)CCCC)sc(CC(CC)CCCC)c5C6=O)cc4C4CCCCC4)sc3c(-c3ccc(CC(CC)CCCC)s3)c3cc(C)sc23)s1.CCCCCCc1ccc(C2(c3ccc(CCCCCC)cc3)c3cc4c(cc3-c3sc5cc(/C=C6\C(=O)c7ccccc7C6=C(C#N)C#N)sc5c32)C(c2ccc(CCCCCC)cc2)(c2ccc(CCCCCC)cc2)c2c-4sc3cc(/C=C4\C(=O)c5ccccc5C4=C(C#N)C#N)sc23)cc1
1159,508,8.96,8.96,14.53,0.614,0.98,5.61,4.02,1.59,CCCCCCc1ccc(C2(c3ccc(CCCCCC)cc3)c3cc4c(cc3-c3sc5cc(/C=C6\C(=O)c7ccccc7C6=C(C#N)C#N)sc5c32)C(c2ccc(CCCCCC)cc2)(c2ccc(CCCCCC)cc2)c2c-4sc3cc(/C=C4\C(=O)c5ccccc5C4=C(C#N)C#N)sc23)cc1,1427.96,5.47,3.62,1.85,CCCCC(CC)CSc1ccc(-c2c3cc(-c4sc(-c5sc(-c6cc(C7CCCCC7)c(C)s6)c6c5C(=O)c5c(CC(CC)CCCC)sc(CC(CC)CCCC)c5C6=O)cc4C4CCCCC4)sc3c(-c3ccc(SCC(CC)CCCC)s3)c3cc(C)sc23)s1,131.8,58.5,2.25 \,CCCCC(CC)CSc1ccc(-c2c3cc(-c4sc(-c5sc(-c6cc(C7CCCCC7)c(C)s6)c6c5C(=O)c5c(CC(CC)CCCC)sc(CC(CC)CCCC)c5C6=O)cc4C4CCCCC4)sc3c(-c3ccc(SCC(CC)CCCC)s3)c3cc(C)sc23)s1.CCCCCCc1ccc(C2(c3ccc(CCCCCC)cc3)c3cc4c(cc3-c3sc5cc(/C=C6\C(=O)c7ccccc7C6=C(C#N)C#N)sc5c32)C(c2ccc(CCCCCC)cc2)(c2ccc(CCCCCC)cc2)c2c-4sc3cc(/C=C4\C(=O)c5ccccc5C4=C(C#N)C#N)sc23)cc1
1160,508,9.63,9.63,14.73,0.658,0.96,5.61,4.02,1.59,CCCCCCc1ccc(C2(c3ccc(CCCCCC)cc3)c3cc4c(cc3-c3sc5cc(/C=C6\C(=O)c7ccccc7C6=C(C#N)C#N)sc5c32)C(c2ccc(CCCCCC)cc2)(c2ccc(CCCCCC)cc2)c2c-4sc3cc(/C=C4\C(=O)c5ccccc5C4=C(C#N)C#N)sc23)cc1,1427.96,5.47,3.62,1.85,CCCCC(CC)CSc1ccc(-c2c3cc(-c4sc(-c5sc(-c6cc(C7CCCCC7)c(C)s6)c6c5C(=O)c5c(CC(CC)CCCC)sc(CC(CC)CCCC)c5C6=O)cc4C4CCCCC4)sc3c(-c3ccc(SCC(CC)CCCC)s3)c3cc(C)sc23)s1,131.8,58.5,2.25 \,CCCCC(CC)CSc1ccc(-c2c3cc(-c4sc(-c5sc(-c6cc(C7CCCCC7)c(C)s6)c6c5C(=O)c5c(CC(CC)CCCC)sc(CC(CC)CCCC)c5C6=O)cc4C4CCCCC4)sc3c(-c3ccc(SCC(CC)CCCC)s3)c3cc(C)sc23)s1.CCCCCCc1ccc(C2(c3ccc(CCCCCC)cc3)c3cc4c(cc3-c3sc5cc(/C=C6\C(=O)c7ccccc7C6=C(C#N)C#N)sc5c32)C(c2ccc(CCCCCC)cc2)(c2ccc(CCCCCC)cc2)c2c-4sc3cc(/C=C4\C(=O)c5ccccc5C4=C(C#N)C#N)sc23)cc1
1161,509,5.85,5.6,11.58,0.474,1.019,5.73,3.92,1.81,CCCCCCc1ccc(C2(c3ccc(CCCCCC)cc3)c3cc4c(cc3-c3sc5c(CCCCCC)c(/C=C6\C(=O)c7ccccc7C6=C(C#N)C#N)sc5c32)C(c2ccc(CCCCCC)cc2)(c2ccc(CCCCCC)cc2)c2c-4sc3c(CCCCCC)c(/C=C4\C(=O)c5ccccc5C4=C(C#N)C#N)sc23)cc1,1596.28,5.52,3.55,1.97,CCCCC(CC)Cc1sc(-c2c3cc(-c4ccc(-c5sc(-c6ccc(C)s6)c6c5C(=O)c5c(CC(CC)CCCC)sc(CC(CC)CCCC)c5C6=O)s4)sc3c(-c3cc(Cl)c(CC(CC)CCCC)s3)c3cc(C)sc23)cc1Cl,44.9,25.5,1.76 \,CCCCC(CC)Cc1sc(-c2c3cc(-c4ccc(-c5sc(-c6ccc(C)s6)c6c5C(=O)c5c(CC(CC)CCCC)sc(CC(CC)CCCC)c5C6=O)s4)sc3c(-c3cc(Cl)c(CC(CC)CCCC)s3)c3cc(C)sc23)cc1Cl.CCCCCCc1ccc(C2(c3ccc(CCCCCC)cc3)c3cc4c(cc3-c3sc5c(CCCCCC)c(/C=C6\C(=O)c7ccccc7C6=C(C#N)C#N)sc5c32)C(c2ccc(CCCCCC)cc2)(c2ccc(CCCCCC)cc2)c2c-4sc3c(CCCCCC)c(/C=C4\C(=O)c5ccccc5C4=C(C#N)C#N)sc23)cc1
1162,509,8.21,7.98,13.48,0.587,1.009,5.73,3.92,1.81,CCCCCCc1ccc(C2(c3ccc(CCCCCC)cc3)c3cc4c(cc3-c3sc5c(CCCCCC)c(/C=C6\C(=O)c7ccccc7C6=C(C#N)C#N)sc5c32)C(c2ccc(CCCCCC)cc2)(c2ccc(CCCCCC)cc2)c2c-4sc3c(CCCCCC)c(/C=C4\C(=O)c5ccccc5C4=C(C#N)C#N)sc23)cc1,1596.28,5.52,3.55,1.97,CCCCC(CC)Cc1sc(-c2c3cc(-c4ccc(-c5sc(-c6ccc(C)s6)c6c5C(=O)c5c(CC(CC)CCCC)sc(CC(CC)CCCC)c5C6=O)s4)sc3c(-c3cc(Cl)c(CC(CC)CCCC)s3)c3cc(C)sc23)cc1Cl,44.9,25.5,1.76 \,CCCCC(CC)Cc1sc(-c2c3cc(-c4ccc(-c5sc(-c6ccc(C)s6)c6c5C(=O)c5c(CC(CC)CCCC)sc(CC(CC)CCCC)c5C6=O)s4)sc3c(-c3cc(Cl)c(CC(CC)CCCC)s3)c3cc(C)sc23)cc1Cl.CCCCCCc1ccc(C2(c3ccc(CCCCCC)cc3)c3cc4c(cc3-c3sc5c(CCCCCC)c(/C=C6\C(=O)c7ccccc7C6=C(C#N)C#N)sc5c32)C(c2ccc(CCCCCC)cc2)(c2ccc(CCCCCC)cc2)c2c-4sc3c(CCCCCC)c(/C=C4\C(=O)c5ccccc5C4=C(C#N)C#N)sc23)cc1
1163,509,10.24,10.04,18.03,0.633,0.88,5.77,4.03,1.74,CCCCCCc1ccc(C2(c3ccc(CCCCCC)cc3)c3cc4c(cc3-c3sc5cc(/C=C6\C(=O)c7cc(F)c(F)cc7C6=C(C#N)C#N)sc5c32)C(c2ccc(CCCCCC)cc2)(c2ccc(CCCCCC)cc2)c2c-4sc3cc(/C=C4\C(=O)c5cc(F)c(F)cc5C4=C(C#N)C#N)sc23)cc1,1499.92,5.52,3.55,1.97,CCCCC(CC)Cc1sc(-c2c3cc(-c4ccc(-c5sc(-c6ccc(C)s6)c6c5C(=O)c5c(CC(CC)CCCC)sc(CC(CC)CCCC)c5C6=O)s4)sc3c(-c3cc(Cl)c(CC(CC)CCCC)s3)c3cc(C)sc23)cc1Cl,44.9,25.5,1.76 \,CCCCC(CC)Cc1sc(-c2c3cc(-c4ccc(-c5sc(-c6ccc(C)s6)c6c5C(=O)c5c(CC(CC)CCCC)sc(CC(CC)CCCC)c5C6=O)s4)sc3c(-c3cc(Cl)c(CC(CC)CCCC)s3)c3cc(C)sc23)cc1Cl.CCCCCCc1ccc(C2(c3ccc(CCCCCC)cc3)c3cc4c(cc3-c3sc5cc(/C=C6\C(=O)c7cc(F)c(F)cc7C6=C(C#N)C#N)sc5c32)C(c2ccc(CCCCCC)cc2)(c2ccc(CCCCCC)cc2)c2c-4sc3cc(/C=C4\C(=O)c5cc(F)c(F)cc5C4=C(C#N)C#N)sc23)cc1
1164,509,12.48,12.16,20.08,0.706,0.858,5.77,4.03,1.74,CCCCCCc1ccc(C2(c3ccc(CCCCCC)cc3)c3cc4c(cc3-c3sc5cc(/C=C6\C(=O)c7cc(F)c(F)cc7C6=C(C#N)C#N)sc5c32)C(c2ccc(CCCCCC)cc2)(c2ccc(CCCCCC)cc2)c2c-4sc3cc(/C=C4\C(=O)c5cc(F)c(F)cc5C4=C(C#N)C#N)sc23)cc1,1499.92,5.52,3.55,1.97,CCCCC(CC)Cc1sc(-c2c3cc(-c4ccc(-c5sc(-c6ccc(C)s6)c6c5C(=O)c5c(CC(CC)CCCC)sc(CC(CC)CCCC)c5C6=O)s4)sc3c(-c3cc(Cl)c(CC(CC)CCCC)s3)c3cc(C)sc23)cc1Cl,44.9,25.5,1.76 \,CCCCC(CC)Cc1sc(-c2c3cc(-c4ccc(-c5sc(-c6ccc(C)s6)c6c5C(=O)c5c(CC(CC)CCCC)sc(CC(CC)CCCC)c5C6=O)s4)sc3c(-c3cc(Cl)c(CC(CC)CCCC)s3)c3cc(C)sc23)cc1Cl.CCCCCCc1ccc(C2(c3ccc(CCCCCC)cc3)c3cc4c(cc3-c3sc5cc(/C=C6\C(=O)c7cc(F)c(F)cc7C6=C(C#N)C#N)sc5c32)C(c2ccc(CCCCCC)cc2)(c2ccc(CCCCCC)cc2)c2c-4sc3cc(/C=C4\C(=O)c5cc(F)c(F)cc5C4=C(C#N)C#N)sc23)cc1
1165,509,12.1,11.96,19.62,0.635,0.96,5.75,4.17,1.58,CCCCCCc1ccc(C2(c3ccc(CCCCCC)cc3)c3cc4c(cc3-c3sc5c(CCCCCC)c(/C=C6\C(=O)c7cc(F)c(F)cc7C6=C(C#N)C#N)sc5c32)C(c2ccc(CCCCCC)cc2)(c2ccc(CCCCCC)cc2)c2c-4sc3c(CCCCCC)c(/C=C4\C(=O)c5cc(F)c(F)cc5C4=C(C#N)C#N)sc23)cc1,1668.24,5.52,3.55,1.97,CCCCC(CC)Cc1sc(-c2c3cc(-c4ccc(-c5sc(-c6ccc(C)s6)c6c5C(=O)c5c(CC(CC)CCCC)sc(CC(CC)CCCC)c5C6=O)s4)sc3c(-c3cc(Cl)c(CC(CC)CCCC)s3)c3cc(C)sc23)cc1Cl,44.9,25.5,1.76 \,CCCCC(CC)Cc1sc(-c2c3cc(-c4ccc(-c5sc(-c6ccc(C)s6)c6c5C(=O)c5c(CC(CC)CCCC)sc(CC(CC)CCCC)c5C6=O)s4)sc3c(-c3cc(Cl)c(CC(CC)CCCC)s3)c3cc(C)sc23)cc1Cl.CCCCCCc1ccc(C2(c3ccc(CCCCCC)cc3)c3cc4c(cc3-c3sc5c(CCCCCC)c(/C=C6\C(=O)c7cc(F)c(F)cc7C6=C(C#N)C#N)sc5c32)C(c2ccc(CCCCCC)cc2)(c2ccc(CCCCCC)cc2)c2c-4sc3c(CCCCCC)c(/C=C4\C(=O)c5cc(F)c(F)cc5C4=C(C#N)C#N)sc23)cc1
1166,509,14.47,14.32,21.87,0.729,0.898,5.75,4.17,1.58,CCCCCCc1ccc(C2(c3ccc(CCCCCC)cc3)c3cc4c(cc3-c3sc5c(CCCCCC)c(/C=C6\C(=O)c7cc(F)c(F)cc7C6=C(C#N)C#N)sc5c32)C(c2ccc(CCCCCC)cc2)(c2ccc(CCCCCC)cc2)c2c-4sc3c(CCCCCC)c(/C=C4\C(=O)c5cc(F)c(F)cc5C4=C(C#N)C#N)sc23)cc1,1668.24,5.52,3.55,1.97,CCCCC(CC)Cc1sc(-c2c3cc(-c4ccc(-c5sc(-c6ccc(C)s6)c6c5C(=O)c5c(CC(CC)CCCC)sc(CC(CC)CCCC)c5C6=O)s4)sc3c(-c3cc(Cl)c(CC(CC)CCCC)s3)c3cc(C)sc23)cc1Cl,44.9,25.5,1.76 \,CCCCC(CC)Cc1sc(-c2c3cc(-c4ccc(-c5sc(-c6ccc(C)s6)c6c5C(=O)c5c(CC(CC)CCCC)sc(CC(CC)CCCC)c5C6=O)s4)sc3c(-c3cc(Cl)c(CC(CC)CCCC)s3)c3cc(C)sc23)cc1Cl.CCCCCCc1ccc(C2(c3ccc(CCCCCC)cc3)c3cc4c(cc3-c3sc5c(CCCCCC)c(/C=C6\C(=O)c7cc(F)c(F)cc7C6=C(C#N)C#N)sc5c32)C(c2ccc(CCCCCC)cc2)(c2ccc(CCCCCC)cc2)c2c-4sc3c(CCCCCC)c(/C=C4\C(=O)c5cc(F)c(F)cc5C4=C(C#N)C#N)sc23)cc1
1167,510,4.51,4.29,8.45,0.49,1.03,5.76,3.8,1.96,CCCCCC(CCCCC)N1C(=O)c2ccc3c4c5c6c7c(cc(c2c37)C1=O)OC(C)(C)C=6C=C1C(=O)N(C(CCCCC)CCCCC)C(=O)C(C=C4c2ccc(-c3nc(-c4ccc(C6=CC7C(=O)N(C(CCCCC)CCCCC)C(=O)C8=CC9=c%10c(c6c6ccc%11c%12c(cc(c%10c6%12)OC9(C)C)C(=O)N(C(CCCCC)CCCCC)C%11=O)C87)cc4)c(-c4ccc(-c6cc7c8c(cc9c%10c%11c%12c(c6c8%10)=CC=C6C(=O)N(C(CCCCC)CCCCC)C(=O)C(C=C%11OC9(C)C)C6%12)C(=O)N(C(CCCCC)CCCCC)C7=O)cc4)nc3-c3ccc(C4=CC6C(=O)N(C(CCCCC)CCCCC)C(=O)C7=CC8=c9c(c4c4ccc%10c%11c(cc(c9c4%11)OC8(C)C)C(=O)N(C(CCCCC)CCCCC)C%10=O)C76)cc3)cc2)C15,3404.53,5.36,3.43,1.93,CCCCCCCCc1ccc(-c2c3sc4cc(-c5ccc(-c6sc(-c7ccc(C)s7)c7c6C(=O)c6c(CC(CC)CCCC)sc(CC(CC)CCCC)c6C7=O)s5)sc4c3c(-c3ccc(CCCCCCCC)s3)c3sc4cc(C)sc4c23)s1,44.9,25.5,1.76 \,CCCCCCCCc1ccc(-c2c3sc4cc(-c5ccc(-c6sc(-c7ccc(C)s7)c7c6C(=O)c6c(CC(CC)CCCC)sc(CC(CC)CCCC)c6C7=O)s5)sc4c3c(-c3ccc(CCCCCCCC)s3)c3sc4cc(C)sc4c23)s1.CCCCCC(CCCCC)N1C(=O)c2ccc3c4c5c6c7c(cc(c2c37)C1=O)OC(C)(C)C=6C=C1C(=O)N(C(CCCCC)CCCCC)C(=O)C(C=C4c2ccc(-c3nc(-c4ccc(C6=CC7C(=O)N(C(CCCCC)CCCCC)C(=O)C8=CC9=c%10c(c6c6ccc%11c%12c(cc(c%10c6%12)OC9(C)C)C(=O)N(C(CCCCC)CCCCC)C%11=O)C87)cc4)c(-c4ccc(-c6cc7c8c(cc9c%10c%11c%12c(c6c8%10)=CC=C6C(=O)N(C(CCCCC)CCCCC)C(=O)C(C=C%11OC9(C)C)C6%12)C(=O)N(C(CCCCC)CCCCC)C7=O)cc4)nc3-c3ccc(C4=CC6C(=O)N(C(CCCCC)CCCCC)C(=O)C7=CC8=c9c(c4c4ccc%10c%11c(cc(c9c4%11)OC8(C)C)C(=O)N(C(CCCCC)CCCCC)C%10=O)C76)cc3)cc2)C15
1168,510,7.47,7.21,10.5,0.65,1.05,5.9,3.74,2.16,CCCCCC(CCCCC)N1C(=O)c2ccc3c4c5c6c([se]c7cc(c2c3c76)C1=O)C=C1C(=O)N(C(CCCCC)CCCCC)C(=O)C(C=C4c2ccc(-c3nc(-c4ccc(C6=CC7C(=O)N(C(CCCCC)CCCCC)C(=O)C8=Cc9[se]c%10cc%11c%12c(ccc%13c6c(c9c%10c%13%12)C87)C(=O)N(C(CCCCC)CCCCC)C%11=O)cc4)c(-c4ccc(-c6cc7c8c(cc9[se]c%10c%11c%12c(c6c8c9%11)=CC=C6C(=O)N(C(CCCCC)CCCCC)C(=O)C(C=%10)C6%12)C(=O)N(C(CCCCC)CCCCC)C7=O)cc4)nc3-c3ccc(C4=CC6C(=O)N(C(CCCCC)CCCCC)C(=O)C7=Cc8[se]c9cc%10c%11c(ccc%12c4c(c8c9c%12%11)C76)C(=O)N(C(CCCCC)CCCCC)C%10=O)cc3)cc2)C15,3488.1,5.36,3.43,1.93,CCCCCCCCc1ccc(-c2c3sc4cc(-c5ccc(-c6sc(-c7ccc(C)s7)c7c6C(=O)c6c(CC(CC)CCCC)sc(CC(CC)CCCC)c6C7=O)s5)sc4c3c(-c3ccc(CCCCCCCC)s3)c3sc4cc(C)sc4c23)s1,44.9,25.5,1.76 \,CCCCCCCCc1ccc(-c2c3sc4cc(-c5ccc(-c6sc(-c7ccc(C)s7)c7c6C(=O)c6c(CC(CC)CCCC)sc(CC(CC)CCCC)c6C7=O)s5)sc4c3c(-c3ccc(CCCCCCCC)s3)c3sc4cc(C)sc4c23)s1.CCCCCC(CCCCC)N1C(=O)c2ccc3c4c5c6c([se]c7cc(c2c3c76)C1=O)C=C1C(=O)N(C(CCCCC)CCCCC)C(=O)C(C=C4c2ccc(-c3nc(-c4ccc(C6=CC7C(=O)N(C(CCCCC)CCCCC)C(=O)C8=Cc9[se]c%10cc%11c%12c(ccc%13c6c(c9c%10c%13%12)C87)C(=O)N(C(CCCCC)CCCCC)C%11=O)cc4)c(-c4ccc(-c6cc7c8c(cc9[se]c%10c%11c%12c(c6c8c9%11)=CC=C6C(=O)N(C(CCCCC)CCCCC)C(=O)C(C=%10)C6%12)C(=O)N(C(CCCCC)CCCCC)C7=O)cc4)nc3-c3ccc(C4=CC6C(=O)N(C(CCCCC)CCCCC)C(=O)C7=Cc8[se]c9cc%10c%11c(ccc%12c4c(c8c9c%12%11)C76)C(=O)N(C(CCCCC)CCCCC)C%10=O)cc3)cc2)C15
1169,511,9.7,9.7,15.5,0.714,0.88,5.61,4.02,1.59,CCCCCCc1ccc(C2(c3ccc(CCCCCC)cc3)c3cc4c(cc3-c3sc5cc(/C=C6\C(=O)c7ccccc7C6=C(C#N)C#N)sc5c32)C(c2ccc(CCCCCC)cc2)(c2ccc(CCCCCC)cc2)c2c-4sc3cc(/C=C4\C(=O)c5ccccc5C4=C(C#N)C#N)sc23)cc1,1427.96,5.33,3.53,1.8,CCCCC(CC)Cc1ccc(-c2c3cc(-c4ccc(-c5sc(-c6ccc(C)s6)c6c5C(=O)c5c(CC(CC)CCCC)sc(CC(CC)CCCC)c5C6=O)s4)sc3c(-c3ccc(CC(CC)CCCC)s3)c3cc(C)sc23)s1,117.0,58.5,2.00 \,CCCCC(CC)Cc1ccc(-c2c3cc(-c4ccc(-c5sc(-c6ccc(C)s6)c6c5C(=O)c5c(CC(CC)CCCC)sc(CC(CC)CCCC)c5C6=O)s4)sc3c(-c3ccc(CC(CC)CCCC)s3)c3cc(C)sc23)s1.CCCCCCc1ccc(C2(c3ccc(CCCCCC)cc3)c3cc4c(cc3-c3sc5cc(/C=C6\C(=O)c7ccccc7C6=C(C#N)C#N)sc5c32)C(c2ccc(CCCCCC)cc2)(c2ccc(CCCCCC)cc2)c2c-4sc3cc(/C=C4\C(=O)c5ccccc5C4=C(C#N)C#N)sc23)cc1
1170,511,15.4,15.3,25.2,0.77,0.8,5.65,4.02,1.63,CCCCCCCCCCCc1c(/C=C2\C(=O)c3cc(F)c(F)cc3C2=C(C#N)C#N)sc2c1sc1c3c4nsnc4c4c5sc6c(CCCCCCCCCCC)c(/C=C7\C(=O)c8cc(F)c(F)cc8C7=C(C#N)C#N)sc6c5n(CC(CC)CCCC)c4c3n(CC(CC)CCCC)c21,1451.94,5.33,3.53,1.8,CCCCC(CC)Cc1ccc(-c2c3cc(-c4ccc(-c5sc(-c6ccc(C)s6)c6c5C(=O)c5c(CC(CC)CCCC)sc(CC(CC)CCCC)c5C6=O)s4)sc3c(-c3ccc(CC(CC)CCCC)s3)c3cc(C)sc23)s1,117.0,58.5,2.00 \,CCCCC(CC)Cc1ccc(-c2c3cc(-c4ccc(-c5sc(-c6ccc(C)s6)c6c5C(=O)c5c(CC(CC)CCCC)sc(CC(CC)CCCC)c5C6=O)s4)sc3c(-c3ccc(CC(CC)CCCC)s3)c3cc(C)sc23)s1.CCCCCCCCCCCc1c(/C=C2\C(=O)c3cc(F)c(F)cc3C2=C(C#N)C#N)sc2c1sc1c3c4nsnc4c4c5sc6c(CCCCCCCCCCC)c(/C=C7\C(=O)c8cc(F)c(F)cc8C7=C(C#N)C#N)sc6c5n(CC(CC)CCCC)c4c3n(CC(CC)CCCC)c21
1171,512,11.15,10.8,16.8,0.725,0.916,5.61,4.02,1.59,CCCCCCc1ccc(C2(c3ccc(CCCCCC)cc3)c3cc4c(cc3-c3sc5cc(/C=C6\C(=O)c7ccccc7C6=C(C#N)C#N)sc5c32)C(c2ccc(CCCCCC)cc2)(c2ccc(CCCCCC)cc2)c2c-4sc3cc(/C=C4\C(=O)c5ccccc5C4=C(C#N)C#N)sc23)cc1,1427.96,5.33,3.53,1.8,CCCCC(CC)Cc1ccc(-c2c3cc(-c4ccc(-c5sc(-c6ccc(C)s6)c6c5C(=O)c5c(CC(CC)CCCC)sc(CC(CC)CCCC)c5C6=O)s4)sc3c(-c3ccc(CC(CC)CCCC)s3)c3cc(C)sc23)s1,117.0,58.5,2.00 \,CCCCC(CC)Cc1ccc(-c2c3cc(-c4ccc(-c5sc(-c6ccc(C)s6)c6c5C(=O)c5c(CC(CC)CCCC)sc(CC(CC)CCCC)c5C6=O)s4)sc3c(-c3ccc(CC(CC)CCCC)s3)c3cc(C)sc23)s1.CCCCCCc1ccc(C2(c3ccc(CCCCCC)cc3)c3cc4c(cc3-c3sc5cc(/C=C6\C(=O)c7ccccc7C6=C(C#N)C#N)sc5c32)C(c2ccc(CCCCCC)cc2)(c2ccc(CCCCCC)cc2)c2c-4sc3cc(/C=C4\C(=O)c5ccccc5C4=C(C#N)C#N)sc23)cc1
1172,513,6.33,5.99,11.58,0.525,0.986,5.65,4.02,1.63,CCCCCCc1ccc(C2(c3ccc(CCCCCC)cc3)c3cc4c(cc3-c3sc5cc(/C=C6\C(=O)c7cscc7C6=C(C#N)C#N)sc5c32)C(c2ccc(CCCCCC)cc2)(c2ccc(CCCCCC)cc2)c2c-4sc3cc(/C=C4\C(=O)c5cscc5C4=C(C#N)C#N)sc23)cc1,1440.0,5.33,3.53,1.8,CCCCC(CC)Cc1ccc(-c2c3cc(-c4ccc(-c5sc(-c6ccc(C)s6)c6c5C(=O)c5c(CC(CC)CCCC)sc(CC(CC)CCCC)c5C6=O)s4)sc3c(-c3ccc(CC(CC)CCCC)s3)c3cc(C)sc23)s1,117.0,58.5,2.00 \,CCCCC(CC)Cc1ccc(-c2c3cc(-c4ccc(-c5sc(-c6ccc(C)s6)c6c5C(=O)c5c(CC(CC)CCCC)sc(CC(CC)CCCC)c5C6=O)s4)sc3c(-c3ccc(CC(CC)CCCC)s3)c3cc(C)sc23)s1.CCCCCCc1ccc(C2(c3ccc(CCCCCC)cc3)c3cc4c(cc3-c3sc5cc(/C=C6\C(=O)c7cscc7C6=C(C#N)C#N)sc5c32)C(c2ccc(CCCCCC)cc2)(c2ccc(CCCCCC)cc2)c2c-4sc3cc(/C=C4\C(=O)c5cscc5C4=C(C#N)C#N)sc23)cc1
1173,513,11.27,10.99,17.88,0.723,0.85,5.33,3.92,1.41,CCCCCCc1ccc(C2(c3ccc(CCCCCC)cc3)c3cc4c(cc3-c3sc5cc(-c6cc(CC(CC)CCCC)c(/C=C7\C(=O)c8ccccc8C7=C(C#N)C#N)s6)sc5c32)C(c2ccc(CCCCCC)cc2)(c2ccc(CCCCCC)cc2)c2c-4sc3cc(-c4cc(CC(CC)CCCC)c(/C=C5\C(=O)c6ccccc6C5=C(C#N)C#N)s4)sc23)cc1,1816.63,5.33,3.53,1.8,CCCCC(CC)Cc1ccc(-c2c3cc(-c4ccc(-c5sc(-c6ccc(C)s6)c6c5C(=O)c5c(CC(CC)CCCC)sc(CC(CC)CCCC)c5C6=O)s4)sc3c(-c3ccc(CC(CC)CCCC)s3)c3cc(C)sc23)s1,117.0,58.5,2.00 \,CCCCC(CC)Cc1ccc(-c2c3cc(-c4ccc(-c5sc(-c6ccc(C)s6)c6c5C(=O)c5c(CC(CC)CCCC)sc(CC(CC)CCCC)c5C6=O)s4)sc3c(-c3ccc(CC(CC)CCCC)s3)c3cc(C)sc23)s1.CCCCCCc1ccc(C2(c3ccc(CCCCCC)cc3)c3cc4c(cc3-c3sc5cc(-c6cc(CC(CC)CCCC)c(/C=C7\C(=O)c8ccccc8C7=C(C#N)C#N)s6)sc5c32)C(c2ccc(CCCCCC)cc2)(c2ccc(CCCCCC)cc2)c2c-4sc3cc(-c4cc(CC(CC)CCCC)c(/C=C5\C(=O)c6ccccc6C5=C(C#N)C#N)s4)sc23)cc1
1174,514,0.21,0.17,0.85,0.2,1.0,5.66,4.21,1.45,CCCCCCc1ccc(C2(c3ccc(CCCCCC)cc3)c3cc4c(cc3-c3sc5cc(/C=C6\C(=O)c7cc(F)c(F)cc7C6=C(C#N)C#N)sc5c32)C(c2ccc(CCCCCC)cc2)(c2ccc(CCCCCC)cc2)c2c-4sc3cc(/C=C4\C(=O)c5cc(F)c(F)cc5C4=C(C#N)C#N)sc23)cc1,1499.92,5.65,3.68,1.97,CCCCC(CC)Cc1ccc(-c2c3cc(-c4sc(C)c5c4C(=O)c4c(CC(CC)CCCC)sc(CC(CC)CCCC)c4C5=O)sc3c(-c3ccc(CC(CC)CCCC)s3)c3cc(C)sc23)s1,50.0,25.0,2.00 \,CCCCC(CC)Cc1ccc(-c2c3cc(-c4sc(C)c5c4C(=O)c4c(CC(CC)CCCC)sc(CC(CC)CCCC)c4C5=O)sc3c(-c3ccc(CC(CC)CCCC)s3)c3cc(C)sc23)s1.CCCCCCc1ccc(C2(c3ccc(CCCCCC)cc3)c3cc4c(cc3-c3sc5cc(/C=C6\C(=O)c7cc(F)c(F)cc7C6=C(C#N)C#N)sc5c32)C(c2ccc(CCCCCC)cc2)(c2ccc(CCCCCC)cc2)c2c-4sc3cc(/C=C4\C(=O)c5cc(F)c(F)cc5C4=C(C#N)C#N)sc23)cc1
1175,514,5.68,5.32,11.5,0.46,0.89,5.66,4.21,1.45,CCCCCCc1ccc(C2(c3ccc(CCCCCC)cc3)c3cc4c(cc3-c3sc5cc(/C=C6\C(=O)c7cc(F)c(F)cc7C6=C(C#N)C#N)sc5c32)C(c2ccc(CCCCCC)cc2)(c2ccc(CCCCCC)cc2)c2c-4sc3cc(/C=C4\C(=O)c5cc(F)c(F)cc5C4=C(C#N)C#N)sc23)cc1,1499.92,5.65,3.68,1.97,CCCCC(CC)Cc1ccc(-c2c3cc(-c4sc(C)c5c4C(=O)c4c(CC(CC)CCCC)sc(CC(CC)CCCC)c4C5=O)sc3c(-c3ccc(CC(CC)CCCC)s3)c3cc(C)sc23)s1,50.0,25.0,2.00 \,CCCCC(CC)Cc1ccc(-c2c3cc(-c4sc(C)c5c4C(=O)c4c(CC(CC)CCCC)sc(CC(CC)CCCC)c4C5=O)sc3c(-c3ccc(CC(CC)CCCC)s3)c3cc(C)sc23)s1.CCCCCCc1ccc(C2(c3ccc(CCCCCC)cc3)c3cc4c(cc3-c3sc5cc(/C=C6\C(=O)c7cc(F)c(F)cc7C6=C(C#N)C#N)sc5c32)C(c2ccc(CCCCCC)cc2)(c2ccc(CCCCCC)cc2)c2c-4sc3cc(/C=C4\C(=O)c5cc(F)c(F)cc5C4=C(C#N)C#N)sc23)cc1
1176,514,2.12,2.0,7.41,0.2,0.9,5.66,4.21,1.45,CCCCCCc1ccc(C2(c3ccc(CCCCCC)cc3)c3cc4c(cc3-c3sc5cc(/C=C6\C(=O)c7cc(F)c(F)cc7C6=C(C#N)C#N)sc5c32)C(c2ccc(CCCCCC)cc2)(c2ccc(CCCCCC)cc2)c2c-4sc3cc(/C=C4\C(=O)c5cc(F)c(F)cc5C4=C(C#N)C#N)sc23)cc1,1499.92,5.52,3.55,1.97,CCCCC(CC)Cc1ccc(-c2c3cc(-c4cc5c(-c6ccc(CC(CC)CCCC)s6)c6sc(-c7sc(C)c8c7C(=O)c7c(CC(CC)CCCC)sc(CC(CC)CCCC)c7C8=O)cc6c(-c6ccc(CC(CC)CCCC)s6)c5s4)sc3c(-c3ccc(CC(CC)CCCC)s3)c3cc(C)sc23)s1,50.0,25.0,2.00 \,CCCCC(CC)Cc1ccc(-c2c3cc(-c4cc5c(-c6ccc(CC(CC)CCCC)s6)c6sc(-c7sc(C)c8c7C(=O)c7c(CC(CC)CCCC)sc(CC(CC)CCCC)c7C8=O)cc6c(-c6ccc(CC(CC)CCCC)s6)c5s4)sc3c(-c3ccc(CC(CC)CCCC)s3)c3cc(C)sc23)s1.CCCCCCc1ccc(C2(c3ccc(CCCCCC)cc3)c3cc4c(cc3-c3sc5cc(/C=C6\C(=O)c7cc(F)c(F)cc7C6=C(C#N)C#N)sc5c32)C(c2ccc(CCCCCC)cc2)(c2ccc(CCCCCC)cc2)c2c-4sc3cc(/C=C4\C(=O)c5cc(F)c(F)cc5C4=C(C#N)C#N)sc23)cc1
1177,514,11.82,11.53,18.51,0.63,0.89,5.66,4.21,1.45,CCCCCCc1ccc(C2(c3ccc(CCCCCC)cc3)c3cc4c(cc3-c3sc5cc(/C=C6\C(=O)c7cc(F)c(F)cc7C6=C(C#N)C#N)sc5c32)C(c2ccc(CCCCCC)cc2)(c2ccc(CCCCCC)cc2)c2c-4sc3cc(/C=C4\C(=O)c5cc(F)c(F)cc5C4=C(C#N)C#N)sc23)cc1,1499.92,5.52,3.55,1.97,CCCCC(CC)Cc1ccc(-c2c3cc(-c4cc5c(-c6ccc(CC(CC)CCCC)s6)c6sc(-c7sc(C)c8c7C(=O)c7c(CC(CC)CCCC)sc(CC(CC)CCCC)c7C8=O)cc6c(-c6ccc(CC(CC)CCCC)s6)c5s4)sc3c(-c3ccc(CC(CC)CCCC)s3)c3cc(C)sc23)s1,50.0,25.0,2.00 \,CCCCC(CC)Cc1ccc(-c2c3cc(-c4cc5c(-c6ccc(CC(CC)CCCC)s6)c6sc(-c7sc(C)c8c7C(=O)c7c(CC(CC)CCCC)sc(CC(CC)CCCC)c7C8=O)cc6c(-c6ccc(CC(CC)CCCC)s6)c5s4)sc3c(-c3ccc(CC(CC)CCCC)s3)c3cc(C)sc23)s1.CCCCCCc1ccc(C2(c3ccc(CCCCCC)cc3)c3cc4c(cc3-c3sc5cc(/C=C6\C(=O)c7cc(F)c(F)cc7C6=C(C#N)C#N)sc5c32)C(c2ccc(CCCCCC)cc2)(c2ccc(CCCCCC)cc2)c2c-4sc3cc(/C=C4\C(=O)c5cc(F)c(F)cc5C4=C(C#N)C#N)sc23)cc1
1178,514,8.87,8.63,16.12,0.51,0.9,5.66,4.21,1.45,CCCCCCc1ccc(C2(c3ccc(CCCCCC)cc3)c3cc4c(cc3-c3sc5cc(/C=C6\C(=O)c7cc(F)c(F)cc7C6=C(C#N)C#N)sc5c32)C(c2ccc(CCCCCC)cc2)(c2ccc(CCCCCC)cc2)c2c-4sc3cc(/C=C4\C(=O)c5cc(F)c(F)cc5C4=C(C#N)C#N)sc23)cc1,1499.92,5.41,3.45,1.96,CCCCC(CC)Cc1ccc(-c2c3cc(-c4cc5c(-c6ccc(CC(CC)CCCC)s6)c6sc(-c7cc8c(-c9ccc(CC(CC)CCCC)s9)c9sc(-c%10sc(C)c%11c%10C(=O)c%10c(CC(CC)CCCC)sc(CC(CC)CCCC)c%10C%11=O)cc9c(-c9ccc(CC(CC)CCCC)s9)c8s7)cc6c(-c6ccc(CC(CC)CCCC)s6)c5s4)sc3c(-c3ccc(CC(CC)CCCC)s3)c3cc(C)sc23)s1,50.0,25.0,2.00 \,CCCCC(CC)Cc1ccc(-c2c3cc(-c4cc5c(-c6ccc(CC(CC)CCCC)s6)c6sc(-c7cc8c(-c9ccc(CC(CC)CCCC)s9)c9sc(-c%10sc(C)c%11c%10C(=O)c%10c(CC(CC)CCCC)sc(CC(CC)CCCC)c%10C%11=O)cc9c(-c9ccc(CC(CC)CCCC)s9)c8s7)cc6c(-c6ccc(CC(CC)CCCC)s6)c5s4)sc3c(-c3ccc(CC(CC)CCCC)s3)c3cc(C)sc23)s1.CCCCCCc1ccc(C2(c3ccc(CCCCCC)cc3)c3cc4c(cc3-c3sc5cc(/C=C6\C(=O)c7cc(F)c(F)cc7C6=C(C#N)C#N)sc5c32)C(c2ccc(CCCCCC)cc2)(c2ccc(CCCCCC)cc2)c2c-4sc3cc(/C=C4\C(=O)c5cc(F)c(F)cc5C4=C(C#N)C#N)sc23)cc1
1179,514,11.19,10.9,17.71,0.7,0.85,5.66,4.21,1.45,CCCCCCc1ccc(C2(c3ccc(CCCCCC)cc3)c3cc4c(cc3-c3sc5cc(/C=C6\C(=O)c7cc(F)c(F)cc7C6=C(C#N)C#N)sc5c32)C(c2ccc(CCCCCC)cc2)(c2ccc(CCCCCC)cc2)c2c-4sc3cc(/C=C4\C(=O)c5cc(F)c(F)cc5C4=C(C#N)C#N)sc23)cc1,1499.92,5.41,3.45,1.96,CCCCC(CC)Cc1ccc(-c2c3cc(-c4cc5c(-c6ccc(CC(CC)CCCC)s6)c6sc(-c7cc8c(-c9ccc(CC(CC)CCCC)s9)c9sc(-c%10sc(C)c%11c%10C(=O)c%10c(CC(CC)CCCC)sc(CC(CC)CCCC)c%10C%11=O)cc9c(-c9ccc(CC(CC)CCCC)s9)c8s7)cc6c(-c6ccc(CC(CC)CCCC)s6)c5s4)sc3c(-c3ccc(CC(CC)CCCC)s3)c3cc(C)sc23)s1,50.0,25.0,2.00 \,CCCCC(CC)Cc1ccc(-c2c3cc(-c4cc5c(-c6ccc(CC(CC)CCCC)s6)c6sc(-c7cc8c(-c9ccc(CC(CC)CCCC)s9)c9sc(-c%10sc(C)c%11c%10C(=O)c%10c(CC(CC)CCCC)sc(CC(CC)CCCC)c%10C%11=O)cc9c(-c9ccc(CC(CC)CCCC)s9)c8s7)cc6c(-c6ccc(CC(CC)CCCC)s6)c5s4)sc3c(-c3ccc(CC(CC)CCCC)s3)c3cc(C)sc23)s1.CCCCCCc1ccc(C2(c3ccc(CCCCCC)cc3)c3cc4c(cc3-c3sc5cc(/C=C6\C(=O)c7cc(F)c(F)cc7C6=C(C#N)C#N)sc5c32)C(c2ccc(CCCCCC)cc2)(c2ccc(CCCCCC)cc2)c2c-4sc3cc(/C=C4\C(=O)c5cc(F)c(F)cc5C4=C(C#N)C#N)sc23)cc1
1180,515,8.41,8.21,20.29,0.599,0.67,5.46,4.02,1.44,CCCCCCc1ccc(C2(c3ccc(CCCCCC)cc3)Oc3c(sc4c5c(sc34)-c3sc(/C=C4\C(=O)c6ccc(Cl)cc6C4=C(C#N)C#N)cc3C(c3ccc(CCCCCC)cc3)(c3ccc(CCCCCC)cc3)O5)-c3sc(/C=C4\C(=O)c5ccc(Cl)cc5C4=C(C#N)C#N)cc32)cc1,1478.78,5.27,3.48,1.79,CCCCC(CC)COC(=O)c1sc2c(-c3cc4c(-c5ccc(CC(CC)CCCC)s5)c5sc(C)cc5c(-c5ccc(CC(CC)CCCC)s5)c4s3)sc(C)c2c1F,105.7,43.0,2.46 \,CCCCC(CC)COC(=O)c1sc2c(-c3cc4c(-c5ccc(CC(CC)CCCC)s5)c5sc(C)cc5c(-c5ccc(CC(CC)CCCC)s5)c4s3)sc(C)c2c1F.CCCCCCc1ccc(C2(c3ccc(CCCCCC)cc3)Oc3c(sc4c5c(sc34)-c3sc(/C=C4\C(=O)c6ccc(Cl)cc6C4=C(C#N)C#N)cc3C(c3ccc(CCCCCC)cc3)(c3ccc(CCCCCC)cc3)O5)-c3sc(/C=C4\C(=O)c5ccc(Cl)cc5C4=C(C#N)C#N)cc32)cc1
1181,515,9.22,8.92,20.44,0.631,0.69,5.47,4.02,1.45,CCCCCCc1ccc(C2(c3ccc(CCCCCC)cc3)Oc3c(sc4c5c(sc34)-c3sc(/C=C4\C(=O)c6ccc(Cl)cc6C4=C(C#N)C#N)cc3C(c3ccc(CCCCCC)cc3)(c3ccc(CCCCCC)cc3)O5)-c3sc(/C=C4\C(=O)c5cc(Cl)ccc5C4=C(C#N)C#N)cc32)cc1,1478.78,5.27,3.48,1.79,CCCCC(CC)COC(=O)c1sc2c(-c3cc4c(-c5ccc(CC(CC)CCCC)s5)c5sc(C)cc5c(-c5ccc(CC(CC)CCCC)s5)c4s3)sc(C)c2c1F,105.7,43.0,2.46 \,CCCCC(CC)COC(=O)c1sc2c(-c3cc4c(-c5ccc(CC(CC)CCCC)s5)c5sc(C)cc5c(-c5ccc(CC(CC)CCCC)s5)c4s3)sc(C)c2c1F.CCCCCCc1ccc(C2(c3ccc(CCCCCC)cc3)Oc3c(sc4c5c(sc34)-c3sc(/C=C4\C(=O)c6ccc(Cl)cc6C4=C(C#N)C#N)cc3C(c3ccc(CCCCCC)cc3)(c3ccc(CCCCCC)cc3)O5)-c3sc(/C=C4\C(=O)c5cc(Cl)ccc5C4=C(C#N)C#N)cc32)cc1
1182,515,8.82,8.64,20.03,0.613,0.69,5.46,4.05,1.41,CCCCCCc1ccc(C2(c3ccc(CCCCCC)cc3)Oc3c(sc4c5c(sc34)-c3sc(/C=C4\C(=O)c6cc(Cl)ccc6C4=C(C#N)C#N)cc3C(c3ccc(CCCCCC)cc3)(c3ccc(CCCCCC)cc3)O5)-c3sc(/C=C4\C(=O)c5cc(Cl)ccc5C4=C(C#N)C#N)cc32)cc1,1478.78,5.27,3.48,1.79,CCCCC(CC)COC(=O)c1sc2c(-c3cc4c(-c5ccc(CC(CC)CCCC)s5)c5sc(C)cc5c(-c5ccc(CC(CC)CCCC)s5)c4s3)sc(C)c2c1F,105.7,43.0,2.46 \,CCCCC(CC)COC(=O)c1sc2c(-c3cc4c(-c5ccc(CC(CC)CCCC)s5)c5sc(C)cc5c(-c5ccc(CC(CC)CCCC)s5)c4s3)sc(C)c2c1F.CCCCCCc1ccc(C2(c3ccc(CCCCCC)cc3)Oc3c(sc4c5c(sc34)-c3sc(/C=C4\C(=O)c6cc(Cl)ccc6C4=C(C#N)C#N)cc3C(c3ccc(CCCCCC)cc3)(c3ccc(CCCCCC)cc3)O5)-c3sc(/C=C4\C(=O)c5cc(Cl)ccc5C4=C(C#N)C#N)cc32)cc1
1183,516,7.35,7.27,15.79,0.557,0.826,5.83,3.8,2.03,CCCCCCC(CCCCCC)N1C(=O)c2ccc3c4c5c6c(c7c8c9c%10c%11c%12c(cc%13c%14c(cc(c7c7cc(c2c3c67)C1=O)c9c%14%12)C(=O)N(C(CCCCCC)CCCCCC)C%13=O)CCC=%11C=C1C(=O)N(C(CCCCCC)CCCCCC)C(=O)C(C=8)C1%10)C=C1C(=O)N(C(CCCCCC)CCCCCC)C(=O)C(C=C4c2ccc3c(c2)C2(c4cc(C6=CC7C(=O)N(C(CCCCCC)CCCCCC)C(=O)C8=Cc9c%10c(c6c6ccc%11c%12c(cc(c%13c9c9c%14c%15c%16c%17c(cc%18c%19c(cc%13c%14c%19%17)C(=O)N(C(CCCCCC)CCCCCC)C%18=O)CCC=%16C=C%13C(=O)N(C(CCCCCC)CCCCCC)C(=O)C(C=9)C%13%15)c%10c6%12)C(=O)N(C(CCCCCC)CCCCCC)C%11=O)C87)ccc4-3)c3cc(C4=CC6C(=O)N(C(CCCCCC)CCCCCC)C(=O)C7=Cc8c9c(c4c4ccc%10c%11c(cc(c%12c8c8c%13c%14c%15c%16c(cc%17c%18c(cc%12c%13c%18%16)C(=O)N(C(CCCCCC)CCCCCC)C%17=O)CCC=%15C=C%12C(=O)N(C(CCCCCC)CCCCCC)C(=O)C(C=8)C%12%14)c9c4%11)C(=O)N(C(CCCCCC)CCCCCC)C%10=O)C76)ccc3-c3ccc(-c4cc6c7c(cc8c9c(c%10c%11c%12c%13c%14c(cc%15c%16c(cc9c%11c%16%14)C(=O)N(C(CCCCCC)CCCCCC)C%15=O)CCC%13=CC9C(=O)N(C(CCCCCC)CCCCCC)C(=O)C(=C%10)C%129)c9c%10c%11c(c4c7c%108)=CC=C4C(=O)N(C(CCCCCC)CCCCCC)C(=O)C(C=9)C4%11)C(=O)N(C(CCCCCC)CCCCCC)C6=O)cc32)C15,6549.03,5.12,3.6,1.52,CCCCC(CC)COC(=O)c1sc2c(-c3cc4c(-c5ccc(CC(CC)CCCC)s5)c5sc(C)cc5c(-c5ccc(CC(CC)CCCC)s5)c4s3)sc(C)c2c1F,124.0,72.9,1.70 \,CCCCC(CC)COC(=O)c1sc2c(-c3cc4c(-c5ccc(CC(CC)CCCC)s5)c5sc(C)cc5c(-c5ccc(CC(CC)CCCC)s5)c4s3)sc(C)c2c1F.CCCCCCC(CCCCCC)N1C(=O)c2ccc3c4c5c6c(c7c8c9c%10c%11c%12c(cc%13c%14c(cc(c7c7cc(c2c3c67)C1=O)c9c%14%12)C(=O)N(C(CCCCCC)CCCCCC)C%13=O)CCC=%11C=C1C(=O)N(C(CCCCCC)CCCCCC)C(=O)C(C=8)C1%10)C=C1C(=O)N(C(CCCCCC)CCCCCC)C(=O)C(C=C4c2ccc3c(c2)C2(c4cc(C6=CC7C(=O)N(C(CCCCCC)CCCCCC)C(=O)C8=Cc9c%10c(c6c6ccc%11c%12c(cc(c%13c9c9c%14c%15c%16c%17c(cc%18c%19c(cc%13c%14c%19%17)C(=O)N(C(CCCCCC)CCCCCC)C%18=O)CCC=%16C=C%13C(=O)N(C(CCCCCC)CCCCCC)C(=O)C(C=9)C%13%15)c%10c6%12)C(=O)N(C(CCCCCC)CCCCCC)C%11=O)C87)ccc4-3)c3cc(C4=CC6C(=O)N(C(CCCCCC)CCCCCC)C(=O)C7=Cc8c9c(c4c4ccc%10c%11c(cc(c%12c8c8c%13c%14c%15c%16c(cc%17c%18c(cc%12c%13c%18%16)C(=O)N(C(CCCCCC)CCCCCC)C%17=O)CCC=%15C=C%12C(=O)N(C(CCCCCC)CCCCCC)C(=O)C(C=8)C%12%14)c9c4%11)C(=O)N(C(CCCCCC)CCCCCC)C%10=O)C76)ccc3-c3ccc(-c4cc6c7c(cc8c9c(c%10c%11c%12c%13c%14c(cc%15c%16c(cc9c%11c%16%14)C(=O)N(C(CCCCCC)CCCCCC)C%15=O)CCC%13=CC9C(=O)N(C(CCCCCC)CCCCCC)C(=O)C(=C%10)C%129)c9c%10c%11c(c4c7c%108)=CC=C4C(=O)N(C(CCCCCC)CCCCCC)C(=O)C(C=9)C4%11)C(=O)N(C(CCCCCC)CCCCCC)C6=O)cc32)C15
1184,516,7.69,7.52,15.64,0.586,0.822,5.83,3.8,2.03,CCCCCCC(CCCCCC)N1C(=O)c2ccc3c4c5c6c(c7c8c9c%10c%11c%12c(cc%13c%14c(cc(c7c7cc(c2c3c67)C1=O)c9c%14%12)C(=O)N(C(CCCCCC)CCCCCC)C%13=O)CCC=%11C=C1C(=O)N(C(CCCCCC)CCCCCC)C(=O)C(C=8)C1%10)C=C1C(=O)N(C(CCCCCC)CCCCCC)C(=O)C(C=C4c2ccc3c(c2)C2(c4cc(C6=CC7C(=O)N(C(CCCCCC)CCCCCC)C(=O)C8=Cc9c%10c(c6c6ccc%11c%12c(cc(c%13c9c9c%14c%15c%16c%17c(cc%18c%19c(cc%13c%14c%19%17)C(=O)N(C(CCCCCC)CCCCCC)C%18=O)CCC=%16C=C%13C(=O)N(C(CCCCCC)CCCCCC)C(=O)C(C=9)C%13%15)c%10c6%12)C(=O)N(C(CCCCCC)CCCCCC)C%11=O)C87)ccc4-3)c3cc(C4=CC6C(=O)N(C(CCCCCC)CCCCCC)C(=O)C7=Cc8c9c(c4c4ccc%10c%11c(cc(c%12c8c8c%13c%14c%15c%16c(cc%17c%18c(cc%12c%13c%18%16)C(=O)N(C(CCCCCC)CCCCCC)C%17=O)CCC=%15C=C%12C(=O)N(C(CCCCCC)CCCCCC)C(=O)C(C=8)C%12%14)c9c4%11)C(=O)N(C(CCCCCC)CCCCCC)C%10=O)C76)ccc3-c3ccc(-c4cc6c7c(cc8c9c(c%10c%11c%12c%13c%14c(cc%15c%16c(cc9c%11c%16%14)C(=O)N(C(CCCCCC)CCCCCC)C%15=O)CCC%13=CC9C(=O)N(C(CCCCCC)CCCCCC)C(=O)C(=C%10)C%129)c9c%10c%11c(c4c7c%108)=CC=C4C(=O)N(C(CCCCCC)CCCCCC)C(=O)C(C=9)C4%11)C(=O)N(C(CCCCCC)CCCCCC)C6=O)cc32)C15,6549.03,5.12,3.6,1.52,CCCCC(CC)COC(=O)c1sc2c(-c3cc4c(-c5ccc(CC(CC)CCCC)s5)c5sc(C)cc5c(-c5ccc(CC(CC)CCCC)s5)c4s3)sc(C)c2c1F,124.0,72.9,1.70 \,CCCCC(CC)COC(=O)c1sc2c(-c3cc4c(-c5ccc(CC(CC)CCCC)s5)c5sc(C)cc5c(-c5ccc(CC(CC)CCCC)s5)c4s3)sc(C)c2c1F.CCCCCCC(CCCCCC)N1C(=O)c2ccc3c4c5c6c(c7c8c9c%10c%11c%12c(cc%13c%14c(cc(c7c7cc(c2c3c67)C1=O)c9c%14%12)C(=O)N(C(CCCCCC)CCCCCC)C%13=O)CCC=%11C=C1C(=O)N(C(CCCCCC)CCCCCC)C(=O)C(C=8)C1%10)C=C1C(=O)N(C(CCCCCC)CCCCCC)C(=O)C(C=C4c2ccc3c(c2)C2(c4cc(C6=CC7C(=O)N(C(CCCCCC)CCCCCC)C(=O)C8=Cc9c%10c(c6c6ccc%11c%12c(cc(c%13c9c9c%14c%15c%16c%17c(cc%18c%19c(cc%13c%14c%19%17)C(=O)N(C(CCCCCC)CCCCCC)C%18=O)CCC=%16C=C%13C(=O)N(C(CCCCCC)CCCCCC)C(=O)C(C=9)C%13%15)c%10c6%12)C(=O)N(C(CCCCCC)CCCCCC)C%11=O)C87)ccc4-3)c3cc(C4=CC6C(=O)N(C(CCCCCC)CCCCCC)C(=O)C7=Cc8c9c(c4c4ccc%10c%11c(cc(c%12c8c8c%13c%14c%15c%16c(cc%17c%18c(cc%12c%13c%18%16)C(=O)N(C(CCCCCC)CCCCCC)C%17=O)CCC=%15C=C%12C(=O)N(C(CCCCCC)CCCCCC)C(=O)C(C=8)C%12%14)c9c4%11)C(=O)N(C(CCCCCC)CCCCCC)C%10=O)C76)ccc3-c3ccc(-c4cc6c7c(cc8c9c(c%10c%11c%12c%13c%14c(cc%15c%16c(cc9c%11c%16%14)C(=O)N(C(CCCCCC)CCCCCC)C%15=O)CCC%13=CC9C(=O)N(C(CCCCCC)CCCCCC)C(=O)C(=C%10)C%129)c9c%10c%11c(c4c7c%108)=CC=C4C(=O)N(C(CCCCCC)CCCCCC)C(=O)C(C=9)C4%11)C(=O)N(C(CCCCCC)CCCCCC)C6=O)cc32)C15
1185,517,6.66,6.43,13.32,0.571,0.87,5.65,4.04,1.61,CCCCCCc1ccc(C2(c3ccc(CCCCCC)cc3)c3cc4c(cc3-c3sc5cc(/C=C6\C(=O)c7cc(F)c(F)cc7C6=C(C#N)C#N)sc5c32)C(c2ccc(CCCCCC)cc2)(c2ccc(CCCCCC)cc2)c2c-4sc3cc(/C=C4\C(=O)c5cc(F)c(F)cc5C4=C(C#N)C#N)sc23)cc1,1499.92,5.43,2.42,3.01,CCCCCCCCC(CCCCCC)Cc1cc(-c2ccc3c(c2)c(=O)n(CC(CCCCCC)CCCCCCCC)c2cc(-c4cc(CC(CCCCCC)CCCCCCCC)c(-c5cc(F)c(-c6sc(C)cc6F)s5)s4)ccc32)sc1C,141.7,65.6,2.16 \,CCCCCCCCC(CCCCCC)Cc1cc(-c2ccc3c(c2)c(=O)n(CC(CCCCCC)CCCCCCCC)c2cc(-c4cc(CC(CCCCCC)CCCCCCCC)c(-c5cc(F)c(-c6sc(C)cc6F)s5)s4)ccc32)sc1C.CCCCCCc1ccc(C2(c3ccc(CCCCCC)cc3)c3cc4c(cc3-c3sc5cc(/C=C6\C(=O)c7cc(F)c(F)cc7C6=C(C#N)C#N)sc5c32)C(c2ccc(CCCCCC)cc2)(c2ccc(CCCCCC)cc2)c2c-4sc3cc(/C=C4\C(=O)c5cc(F)c(F)cc5C4=C(C#N)C#N)sc23)cc1
1186,517,8.54,8.32,16.15,0.642,0.82,5.65,4.04,1.61,CCCCCCc1ccc(C2(c3ccc(CCCCCC)cc3)c3cc4c(cc3-c3sc5cc(/C=C6\C(=O)c7cc(F)c(F)cc7C6=C(C#N)C#N)sc5c32)C(c2ccc(CCCCCC)cc2)(c2ccc(CCCCCC)cc2)c2c-4sc3cc(/C=C4\C(=O)c5cc(F)c(F)cc5C4=C(C#N)C#N)sc23)cc1,1499.92,5.43,2.42,3.01,CCCCCCCCC(CCCCCC)Cc1cc(-c2ccc3c(c2)c(=O)n(CC(CCCCCC)CCCCCCCC)c2cc(-c4cc(CC(CCCCCC)CCCCCCCC)c(-c5cc(F)c(-c6sc(C)cc6F)s5)s4)ccc32)sc1C,141.7,65.6,2.16 \,CCCCCCCCC(CCCCCC)Cc1cc(-c2ccc3c(c2)c(=O)n(CC(CCCCCC)CCCCCCCC)c2cc(-c4cc(CC(CCCCCC)CCCCCCCC)c(-c5cc(F)c(-c6sc(C)cc6F)s5)s4)ccc32)sc1C.CCCCCCc1ccc(C2(c3ccc(CCCCCC)cc3)c3cc4c(cc3-c3sc5cc(/C=C6\C(=O)c7cc(F)c(F)cc7C6=C(C#N)C#N)sc5c32)C(c2ccc(CCCCCC)cc2)(c2ccc(CCCCCC)cc2)c2c-4sc3cc(/C=C4\C(=O)c5cc(F)c(F)cc5C4=C(C#N)C#N)sc23)cc1
1187,518,13.01,12.79,21.98,0.662,0.87,5.49,3.85,1.64,CCCCCCc1ccc(C2(c3ccc(CCCCCC)cc3)c3cc4c(cc3-c3sc(-c5sc(/C=C6\C(=O)c7cc(F)c(F)cc7C6=C(C#N)C#N)c(OC)c5OC)cc32)C(c2ccc(CCCCCC)cc2)(c2ccc(CCCCCC)cc2)c2cc(-c3sc(/C=C5\C(=O)c6cc(F)c(F)cc6C5=C(C#N)C#N)c(OC)c3OC)sc2-4)cc1,1672.1,5.33,3.53,1.8,CCCCC(CC)Cc1ccc(-c2c3cc(-c4ccc(-c5sc(-c6ccc(C)s6)c6c5C(=O)c5c(CC(CC)CCCC)sc(CC(CC)CCCC)c5C6=O)s4)sc3c(-c3ccc(CC(CC)CCCC)s3)c3cc(C)sc23)s1,117.0,58.5,2.00 \,CCCCC(CC)Cc1ccc(-c2c3cc(-c4ccc(-c5sc(-c6ccc(C)s6)c6c5C(=O)c5c(CC(CC)CCCC)sc(CC(CC)CCCC)c5C6=O)s4)sc3c(-c3ccc(CC(CC)CCCC)s3)c3cc(C)sc23)s1.CCCCCCc1ccc(C2(c3ccc(CCCCCC)cc3)c3cc4c(cc3-c3sc(-c5sc(/C=C6\C(=O)c7cc(F)c(F)cc7C6=C(C#N)C#N)c(OC)c5OC)cc32)C(c2ccc(CCCCCC)cc2)(c2ccc(CCCCCC)cc2)c2cc(-c3sc(/C=C5\C(=O)c6cc(F)c(F)cc6C5=C(C#N)C#N)c(OC)c3OC)sc2-4)cc1
1188,518,9.98,9.81,22.87,0.573,0.74,5.39,3.93,1.46,CCCCCCc1ccc(C2(c3ccc(CCCCCC)cc3)c3cc4c(cc3-c3sc(-c5sc(/C=C6\C(=O)c7cc(F)c(F)cc7C6=C(C#N)C#N)cc5OCC(CC)CCCC)cc32)C(c2ccc(CCCCCC)cc2)(c2ccc(CCCCCC)cc2)c2cc(-c3sc(/C=C5\C(=O)c6cc(F)c(F)cc6C5=C(C#N)C#N)cc3OCC(CC)CCCC)sc2-4)cc1,1808.42,5.33,3.53,1.8,CCCCC(CC)Cc1ccc(-c2c3cc(-c4ccc(-c5sc(-c6ccc(C)s6)c6c5C(=O)c5c(CC(CC)CCCC)sc(CC(CC)CCCC)c5C6=O)s4)sc3c(-c3ccc(CC(CC)CCCC)s3)c3cc(C)sc23)s1,117.0,58.5,2.00 \,CCCCC(CC)Cc1ccc(-c2c3cc(-c4ccc(-c5sc(-c6ccc(C)s6)c6c5C(=O)c5c(CC(CC)CCCC)sc(CC(CC)CCCC)c5C6=O)s4)sc3c(-c3ccc(CC(CC)CCCC)s3)c3cc(C)sc23)s1.CCCCCCc1ccc(C2(c3ccc(CCCCCC)cc3)c3cc4c(cc3-c3sc(-c5sc(/C=C6\C(=O)c7cc(F)c(F)cc7C6=C(C#N)C#N)cc5OCC(CC)CCCC)cc32)C(c2ccc(CCCCCC)cc2)(c2ccc(CCCCCC)cc2)c2cc(-c3sc(/C=C5\C(=O)c6cc(F)c(F)cc6C5=C(C#N)C#N)cc3OCC(CC)CCCC)sc2-4)cc1
1189,519,11.4,11.2,18.7,0.65,0.89,5.62,3.94,1.68,CCCCCCc1ccc(-c2c3sc4c(c3c(-c3ccc(CCCCCC)cc3)c3sc5c(c23)C(c2ccc(CCCCCC)cc2)(c2ccc(CCCCCC)cc2)c2cc(/C=C3\C(=O)c6cc(Cl)c(Cl)cc6C3=C(C#N)C#N)sc2-5)C(c2ccc(CCCCCC)cc2)(c2ccc(CCCCCC)cc2)c2cc(/C=C3\C(=O)c5cc(Cl)c(Cl)cc5C3=C(C#N)C#N)sc2-4)cc1,1886.24,5.5,3.68,1.82,CCCCC(CC)Cc1sc(-c2c3cc(-c4ccc(-c5sc(-c6ccc(C)s6)c6c5C(=O)c5c(CC(CC)CCCC)sc(CC(CC)CCCC)c5C6=O)s4)sc3c(-c3cc(F)c(CC(CC)CCCC)s3)c3cc(C)sc23)cc1F,38.6,19.3,2.00 \,CCCCC(CC)Cc1sc(-c2c3cc(-c4ccc(-c5sc(-c6ccc(C)s6)c6c5C(=O)c5c(CC(CC)CCCC)sc(CC(CC)CCCC)c5C6=O)s4)sc3c(-c3cc(F)c(CC(CC)CCCC)s3)c3cc(C)sc23)cc1F.CCCCCCc1ccc(-c2c3sc4c(c3c(-c3ccc(CCCCCC)cc3)c3sc5c(c23)C(c2ccc(CCCCCC)cc2)(c2ccc(CCCCCC)cc2)c2cc(/C=C3\C(=O)c6cc(Cl)c(Cl)cc6C3=C(C#N)C#N)sc2-5)C(c2ccc(CCCCCC)cc2)(c2ccc(CCCCCC)cc2)c2cc(/C=C3\C(=O)c5cc(Cl)c(Cl)cc5C3=C(C#N)C#N)sc2-4)cc1
1190,519,12.6,12.3,20.7,0.67,0.87,5.58,3.97,1.61,CCCCCCCCOc1c2sc3c(c2c(-c2ccc(CCCCCC)cc2)c2sc4c(c12)C(c1ccc(CCCCCC)cc1)(c1ccc(CCCCCC)cc1)c1cc(/C=C2\C(=O)c5cc(Cl)c(Cl)cc5C2=C(C#N)C#N)sc1-4)C(c1ccc(CCCCCC)cc1)(c1ccc(CCCCCC)cc1)c1cc(/C=C2\C(=O)c4cc(Cl)c(Cl)cc4C2=C(C#N)C#N)sc1-3,1854.2,5.5,3.68,1.82,CCCCC(CC)Cc1sc(-c2c3cc(-c4ccc(-c5sc(-c6ccc(C)s6)c6c5C(=O)c5c(CC(CC)CCCC)sc(CC(CC)CCCC)c5C6=O)s4)sc3c(-c3cc(F)c(CC(CC)CCCC)s3)c3cc(C)sc23)cc1F,38.6,19.3,2.00 \,CCCCC(CC)Cc1sc(-c2c3cc(-c4ccc(-c5sc(-c6ccc(C)s6)c6c5C(=O)c5c(CC(CC)CCCC)sc(CC(CC)CCCC)c5C6=O)s4)sc3c(-c3cc(F)c(CC(CC)CCCC)s3)c3cc(C)sc23)cc1F.CCCCCCCCOc1c2sc3c(c2c(-c2ccc(CCCCCC)cc2)c2sc4c(c12)C(c1ccc(CCCCCC)cc1)(c1ccc(CCCCCC)cc1)c1cc(/C=C2\C(=O)c5cc(Cl)c(Cl)cc5C2=C(C#N)C#N)sc1-4)C(c1ccc(CCCCCC)cc1)(c1ccc(CCCCCC)cc1)c1cc(/C=C2\C(=O)c4cc(Cl)c(Cl)cc4C2=C(C#N)C#N)sc1-3
1191,519,13.5,13.2,21.6,0.7,0.86,5.57,3.98,1.59,CCCCCCCCOc1c2sc3c(c2c(CCCCCCCC)c2sc4c(c12)C(c1ccc(CCCCCC)cc1)(c1ccc(CCCCCC)cc1)c1cc(/C=C2\C(=O)c5cc(Cl)c(Cl)cc5C2=C(C#N)C#N)sc1-4)C(c1ccc(CCCCCC)cc1)(c1ccc(CCCCCC)cc1)c1cc(/C=C2\C(=O)c4cc(Cl)c(Cl)cc4C2=C(C#N)C#N)sc1-3,1806.16,5.5,3.68,1.82,CCCCC(CC)Cc1sc(-c2c3cc(-c4ccc(-c5sc(-c6ccc(C)s6)c6c5C(=O)c5c(CC(CC)CCCC)sc(CC(CC)CCCC)c5C6=O)s4)sc3c(-c3cc(F)c(CC(CC)CCCC)s3)c3cc(C)sc23)cc1F,38.6,19.3,2.00 \,CCCCC(CC)Cc1sc(-c2c3cc(-c4ccc(-c5sc(-c6ccc(C)s6)c6c5C(=O)c5c(CC(CC)CCCC)sc(CC(CC)CCCC)c5C6=O)s4)sc3c(-c3cc(F)c(CC(CC)CCCC)s3)c3cc(C)sc23)cc1F.CCCCCCCCOc1c2sc3c(c2c(CCCCCCCC)c2sc4c(c12)C(c1ccc(CCCCCC)cc1)(c1ccc(CCCCCC)cc1)c1cc(/C=C2\C(=O)c5cc(Cl)c(Cl)cc5C2=C(C#N)C#N)sc1-4)C(c1ccc(CCCCCC)cc1)(c1ccc(CCCCCC)cc1)c1cc(/C=C2\C(=O)c4cc(Cl)c(Cl)cc4C2=C(C#N)C#N)sc1-3
1192,520,1.46,1.46,4.4,0.409,0.81,5.62,3.65,1.97,CCCCC(CC)CN1C(=O)c2c(c(-c3ccc(-c4ccc5c6c(cccc46)C(=O)N(CC(CC)CCCC)C5=O)s3)c3nsnc3c2-c2ccc(-c3ccc4c5c(cccc35)C(=O)N(CC(CC)CCCC)C4=O)s2)C1=O,1096.43,5.0,3.1,1.9,CCCCCCc1cc(C)sc1C,21.1,11.6,1.82 \,CCCCCCc1cc(C)sc1C.CCCCC(CC)CN1C(=O)c2c(c(-c3ccc(-c4ccc5c6c(cccc46)C(=O)N(CC(CC)CCCC)C5=O)s3)c3nsnc3c2-c2ccc(-c3ccc4c5c(cccc35)C(=O)N(CC(CC)CCCC)C4=O)s2)C1=O
1193,520,2.11,2.1,6.14,0.442,0.77,5.62,3.65,1.97,CCCCC(CC)CN1C(=O)c2c(c(-c3ccc(-c4ccc5c6c(cccc46)C(=O)N(CC(CC)CCCC)C5=O)s3)c3nsnc3c2-c2ccc(-c3ccc4c5c(cccc35)C(=O)N(CC(CC)CCCC)C4=O)s2)C1=O,1096.43,5.0,3.1,1.9,CCCCCCc1cc(C)sc1C,21.1,11.6,1.82 \,CCCCCCc1cc(C)sc1C.CCCCC(CC)CN1C(=O)c2c(c(-c3ccc(-c4ccc5c6c(cccc46)C(=O)N(CC(CC)CCCC)C5=O)s3)c3nsnc3c2-c2ccc(-c3ccc4c5c(cccc35)C(=O)N(CC(CC)CCCC)C4=O)s2)C1=O
1194,521,0.22,0.16,0.92,0.3,0.78,5.18,3.95,1.23,CCOCCOCCOc1ccc(-c2nc3c(-c4cccs4)c4nsnc4c(-c4cccs4)c3nc2-c2ccc(OCCOCCOCC)cc2)cc1,768.96,4.74,2.98,1.76,CCOCCOCCOc1cc(-c2ccc(-c3cc(OCCOCCOCC)c(-c4ccc(C)s4)s3)s2)sc1C,50.0,25.0,2.00 \,CCOCCOCCOc1cc(-c2ccc(-c3cc(OCCOCCOCC)c(-c4ccc(C)s4)s3)s2)sc1C.CCOCCOCCOc1ccc(-c2nc3c(-c4cccs4)c4nsnc4c(-c4cccs4)c3nc2-c2ccc(OCCOCCOCC)cc2)cc1
1195,521,0.04,0.04,0.21,0.28,0.72,4.91,3.91,1.0,CCOCCOCCOc1ccc(-c2nc3c(-c4ccc(-c5cccs5)s4)c4nsnc4c(-c4ccc(-c5cccs5)s4)c3nc2-c2ccc(OCCOCCOCC)cc2)cc1,933.2,4.74,2.98,1.76,CCOCCOCCOc1cc(-c2ccc(-c3cc(OCCOCCOCC)c(-c4ccc(C)s4)s3)s2)sc1C,50.0,25.0,2.00 \,CCOCCOCCOc1cc(-c2ccc(-c3cc(OCCOCCOCC)c(-c4ccc(C)s4)s3)s2)sc1C.CCOCCOCCOc1ccc(-c2nc3c(-c4ccc(-c5cccs5)s4)c4nsnc4c(-c4ccc(-c5cccs5)s4)c3nc2-c2ccc(OCCOCCOCC)cc2)cc1
1196,521,0.11,0.1,0.65,0.26,0.66,5.85,3.89,1.96,CCOCCOCCOc1ccc(-c2nc3c(-c4ccnc(F)c4F)c4nsnc4c(-c4ccnc(F)c4F)c3nc2-c2ccc(OCCOCCOCC)cc2)cc1,830.86,4.74,2.98,1.76,CCOCCOCCOc1cc(-c2ccc(-c3cc(OCCOCCOCC)c(-c4ccc(C)s4)s3)s2)sc1C,50.0,25.0,2.00 \,CCOCCOCCOc1cc(-c2ccc(-c3cc(OCCOCCOCC)c(-c4ccc(C)s4)s3)s2)sc1C.CCOCCOCCOc1ccc(-c2nc3c(-c4ccnc(F)c4F)c4nsnc4c(-c4ccnc(F)c4F)c3nc2-c2ccc(OCCOCCOCC)cc2)cc1
1197,521,0.18,0.16,0.56,0.34,0.92,5.68,3.77,1.91,CCOCCOCCOc1ccc(-c2nc3c(-c4ccc5nsnc5c4)c4nsnc4c(-c4ccc5nsnc5c4)c3nc2-c2ccc(OCCOCCOCC)cc2)cc1,873.03,4.74,2.98,1.76,CCOCCOCCOc1cc(-c2ccc(-c3cc(OCCOCCOCC)c(-c4ccc(C)s4)s3)s2)sc1C,50.0,25.0,2.00 \,CCOCCOCCOc1cc(-c2ccc(-c3cc(OCCOCCOCC)c(-c4ccc(C)s4)s3)s2)sc1C.CCOCCOCCOc1ccc(-c2nc3c(-c4ccc5nsnc5c4)c4nsnc4c(-c4ccc5nsnc5c4)c3nc2-c2ccc(OCCOCCOCC)cc2)cc1
