Repository: aspuru-guzik-group/Beyond-Molecular-Structure-ML-for-OPV-Materials-Devices

File: Saeki_2022_n1318/Saeki_corrected.csv (part 24 of 24)
ID,Ref,PCE_max(%),PCE_ave(%),Jsc(mA/cm2),FF,Voc(V),'-HOMO_n(eV),'-LUMO_n(eV),Eg_n(eV),n(SMILES),M (g/mol),'-HOMO_p(eV),'-LUMO_p(eV),Eg_p(eV),p(SMILES),Mw (kg/mol),Mn(kg/mol),PDI\,DonorAcceptor
1258,542,10.95,10.55,18.06,0.658,0.93,5.51,3.84,1.67,CCCCCCc1ccc(C2(c3ccc(CCCCCC)cc3)c3cc4c(cc3-c3sc5cc(/C=C6\C(=O)c7ccccc7C6=C(C#N)C#N)sc5c32)C(c2ccc(CCCCCC)cc2)(c2ccc(CCCCCC)cc2)c2c-4sc3cc(/C=C4\C(=O)c5ccccc5C4=C(C#N)C#N)sc23)cc1,1427.96,5.4,3.24,2.16,CCCCCCCCC(CCCCCC)Cn1nc2c(-c3ccc(C)s3)c(F)c(F)c(-c3ccc(-c4cc5c(-c6ccc([Si](CCC)(CCC)CCC)s6)c6sc(C)cc6c(-c6ccc([Si](CCC)(CCC)CCC)s6)c5s4)s3)c2n1,47.0,23.5,2.00 \,CCCCCCCCC(CCCCCC)Cn1nc2c(-c3ccc(C)s3)c(F)c(F)c(-c3ccc(-c4cc5c(-c6ccc([Si](CCC)(CCC)CCC)s6)c6sc(C)cc6c(-c6ccc([Si](CCC)(CCC)CCC)s6)c5s4)s3)c2n1.CCCCCCc1ccc(C2(c3ccc(CCCCCC)cc3)c3cc4c(cc3-c3sc5cc(/C=C6\C(=O)c7ccccc7C6=C(C#N)C#N)sc5c32)C(c2ccc(CCCCCC)cc2)(c2ccc(CCCCCC)cc2)c2c-4sc3cc(/C=C4\C(=O)c5ccccc5C4=C(C#N)C#N)sc23)cc1
1259,543,13.01,12.8,19.09,0.749,0.91,5.78,4.0,1.78,CCCCCCC1(CCCCCC)c2cc3c(cc2-c2sc(/C=C4\C(=O)c5cc(F)ccc5C4=C(C#N)C#N)cc21)C(CCCCCC)(CCCCCC)c1cc(/C=C2\C(=O)c4ccc(F)cc4C2=C(C#N)C#N)sc1-3,1047.38,5.54,2.98,2.56,CCCCCCCCC(CCCCCC)COc1cnc2c(C)c(F)c(F)c(-c3ccc(C)s3)c2n1,47.3,30.1,1.57 \,CCCCCCCCC(CCCCCC)COc1cnc2c(C)c(F)c(F)c(-c3ccc(C)s3)c2n1.CCCCCCC1(CCCCCC)c2cc3c(cc2-c2sc(/C=C4\C(=O)c5cc(F)ccc5C4=C(C#N)C#N)cc21)C(CCCCCC)(CCCCCC)c1cc(/C=C2\C(=O)c4ccc(F)cc4C2=C(C#N)C#N)sc1-3
1260,543,12.44,12.2,17.43,0.743,0.96,5.69,3.98,1.71,CCCCCCC1(CCCCCC)c2cc3c(cc2-c2sc(/C=C4\C(=O)c5ccccc5C4=C(C#N)C#N)cc21)C(CCCCCC)(CCCCCC)c1cc(/C=C2\C(=O)c4ccccc4C2=C(C#N)C#N)sc1-3,1011.4,5.54,2.98,2.56,CCCCCCCCC(CCCCCC)COc1cnc2c(C)c(F)c(F)c(-c3ccc(C)s3)c2n1,47.3,30.1,1.57 \,CCCCCCCCC(CCCCCC)COc1cnc2c(C)c(F)c(F)c(-c3ccc(C)s3)c2n1.CCCCCCC1(CCCCCC)c2cc3c(cc2-c2sc(/C=C4\C(=O)c5ccccc5C4=C(C#N)C#N)cc21)C(CCCCCC)(CCCCCC)c1cc(/C=C2\C(=O)c4ccccc4C2=C(C#N)C#N)sc1-3
1261,543,16.52,16.3,25.65,0.762,0.82,5.65,4.1,1.55,CCCCCCCCCCCc1c(/C=C2\C(=O)c3cc(F)c(F)cc3C2=C(C#N)C#N)sc2c1sc1c3c4nsnc4c4c5sc6c(CCCCCCCCCCC)c(/C=C7\C(=O)c8cc(F)c(F)cc8C7=C(C#N)C#N)sc6c5n(CC(CC)CCCC)c4c3n(CC(CC)CCCC)c21,1451.94,5.5,3.61,1.89,CCCCC(CC)Cc1sc(-c2c3cc(-c4ccc(-c5sc(-c6ccc(C)s6)c6c5C(=O)c5c(CC(CC)CCCC)sc(CC(CC)CCCC)c5C6=O)s4)sc3c(-c3cc(F)c(CC(CC)CCCC)s3)c3cc(C)sc23)cc1F,38.6,19.3,2.00 \,CCCCC(CC)Cc1sc(-c2c3cc(-c4ccc(-c5sc(-c6ccc(C)s6)c6c5C(=O)c5c(CC(CC)CCCC)sc(CC(CC)CCCC)c5C6=O)s4)sc3c(-c3cc(F)c(CC(CC)CCCC)s3)c3cc(C)sc23)cc1F.CCCCCCCCCCCc1c(/C=C2\C(=O)c3cc(F)c(F)cc3C2=C(C#N)C#N)sc2c1sc1c3c4nsnc4c4c5sc6c(CCCCCCCCCCC)c(/C=C7\C(=O)c8cc(F)c(F)cc8C7=C(C#N)C#N)sc6c5n(CC(CC)CCCC)c4c3n(CC(CC)CCCC)c21
1262,544,3.68,3.49,6.51,0.541,1.04,5.49,2.98,2.51,CCCCC(CC)CC1(CC(CC)CCCC)c2cc(/C=C3\C(=O)c4ccccc4C3=C(C#N)C#N)sc2-c2sc(-c3cc(F)c(-c4cc5c(s4)-c4sc(/C=C6\C(=O)c7ccccc7C6=C(C#N)C#N)cc4C5(CC(CC)CCCC)CC(CC)CCCC)cc3F)cc21,1323.84,5.54,2.98,2.56,CCCCCCCCC(CCCCCC)COc1cnc2c(C)c(F)c(F)c(-c3ccc(C)s3)c2n1,82.1,39.1,2.10 \,CCCCCCCCC(CCCCCC)COc1cnc2c(C)c(F)c(F)c(-c3ccc(C)s3)c2n1.CCCCC(CC)CC1(CC(CC)CCCC)c2cc(/C=C3\C(=O)c4ccccc4C3=C(C#N)C#N)sc2-c2sc(-c3cc(F)c(-c4cc5c(s4)-c4sc(/C=C6\C(=O)c7ccccc7C6=C(C#N)C#N)cc4C5(CC(CC)CCCC)CC(CC)CCCC)cc3F)cc21
1263,544,10.42,10.23,15.99,0.68,0.94,5.54,3.87,1.67,CCCCC(CC)CC1(CC(CC)CCCC)c2cc(/C=C3\C(=O)c4cc(Cl)c(Cl)cc4C3=C(C#N)C#N)sc2-c2sc(-c3cc(F)c(-c4cc5c(s4)-c4sc(/C=C6\C(=O)c7cc(Cl)c(Cl)cc7C6=C(C#N)C#N)cc4C5(CC(CC)CCCC)CC(CC)CCCC)cc3F)cc21,1461.6,5.54,2.98,2.56,CCCCCCCCC(CCCCCC)COc1cnc2c(C)c(F)c(F)c(-c3ccc(C)s3)c2n1,82.1,39.1,2.10 \,CCCCCCCCC(CCCCCC)COc1cnc2c(C)c(F)c(F)c(-c3ccc(C)s3)c2n1.CCCCC(CC)CC1(CC(CC)CCCC)c2cc(/C=C3\C(=O)c4cc(Cl)c(Cl)cc4C3=C(C#N)C#N)sc2-c2sc(-c3cc(F)c(-c4cc5c(s4)-c4sc(/C=C6\C(=O)c7cc(Cl)c(Cl)cc7C6=C(C#N)C#N)cc4C5(CC(CC)CCCC)CC(CC)CCCC)cc3F)cc21
1264,544,11.75,11.6,18.13,0.721,0.89,5.54,3.87,1.67,CCCCC(CC)CC1(CC(CC)CCCC)c2cc(/C=C3\C(=O)c4cc(Cl)c(Cl)cc4C3=C(C#N)C#N)sc2-c2sc(-c3cc(F)c(-c4cc5c(s4)-c4sc(/C=C6\C(=O)c7cc(Cl)c(Cl)cc7C6=C(C#N)C#N)cc4C5(CC(CC)CCCC)CC(CC)CCCC)cc3F)cc21,1461.6,5.48,3.64,1.84,CCCCC(CC)Cc1sc(-c2c3cc(-c4ccc(-c5sc(-c6ccc(C)s6)c6c5C(=O)c5c(CC(CC)CCCC)sc(CC(CC)CCCC)c5C6=O)s4)sc3c(-c3cc(F)c(CC(CC)CCCC)s3)c3cc(C)sc23)cc1F,38.6,19.3,2.00 \,CCCCC(CC)Cc1sc(-c2c3cc(-c4ccc(-c5sc(-c6ccc(C)s6)c6c5C(=O)c5c(CC(CC)CCCC)sc(CC(CC)CCCC)c5C6=O)s4)sc3c(-c3cc(F)c(CC(CC)CCCC)s3)c3cc(C)sc23)cc1F.CCCCC(CC)CC1(CC(CC)CCCC)c2cc(/C=C3\C(=O)c4cc(Cl)c(Cl)cc4C3=C(C#N)C#N)sc2-c2sc(-c3cc(F)c(-c4cc5c(s4)-c4sc(/C=C6\C(=O)c7cc(Cl)c(Cl)cc7C6=C(C#N)C#N)cc4C5(CC(CC)CCCC)CC(CC)CCCC)cc3F)cc21
1265,544,8.43,8.42,15.28,0.619,0.89,5.49,2.98,2.51,CCCCC(CC)CC1(CC(CC)CCCC)c2cc(/C=C3\C(=O)c4ccccc4C3=C(C#N)C#N)sc2-c2sc(-c3cc(F)c(-c4cc5c(s4)-c4sc(/C=C6\C(=O)c7ccccc7C6=C(C#N)C#N)cc4C5(CC(CC)CCCC)CC(CC)CCCC)cc3F)cc21,1323.84,5.33,3.53,1.8,CCCCC(CC)Cc1ccc(-c2c3cc(-c4ccc(-c5sc(-c6ccc(C)s6)c6c5C(=O)c5c(CC(CC)CCCC)sc(CC(CC)CCCC)c5C6=O)s4)sc3c(-c3ccc(CC(CC)CCCC)s3)c3cc(C)sc23)s1,117.0,58.5,2.00 \,CCCCC(CC)Cc1ccc(-c2c3cc(-c4ccc(-c5sc(-c6ccc(C)s6)c6c5C(=O)c5c(CC(CC)CCCC)sc(CC(CC)CCCC)c5C6=O)s4)sc3c(-c3ccc(CC(CC)CCCC)s3)c3cc(C)sc23)s1.CCCCC(CC)CC1(CC(CC)CCCC)c2cc(/C=C3\C(=O)c4ccccc4C3=C(C#N)C#N)sc2-c2sc(-c3cc(F)c(-c4cc5c(s4)-c4sc(/C=C6\C(=O)c7ccccc7C6=C(C#N)C#N)cc4C5(CC(CC)CCCC)CC(CC)CCCC)cc3F)cc21
1266,544,8.32,8.29,15.02,0.611,0.9,5.49,3.75,1.74,CCCCC(CC)CC1(CC(CC)CCCC)c2cc(/C=C3\C(=O)c4cc(OC)c(F)cc4C3=C(C#N)C#N)sc2-c2sc(-c3cc(F)c(-c4cc5c(s4)-c4sc(/C=C6\C(=O)c7cc(F)c(OC)cc7C6=C(C#N)C#N)cc4C5(CC(CC)CCCC)CC(CC)CCCC)cc3F)cc21,1419.87,5.33,3.53,1.8,CCCCC(CC)Cc1ccc(-c2c3cc(-c4ccc(-c5sc(-c6ccc(C)s6)c6c5C(=O)c5c(CC(CC)CCCC)sc(CC(CC)CCCC)c5C6=O)s4)sc3c(-c3ccc(CC(CC)CCCC)s3)c3cc(C)sc23)s1,117.0,58.5,2.00 \,CCCCC(CC)Cc1ccc(-c2c3cc(-c4ccc(-c5sc(-c6ccc(C)s6)c6c5C(=O)c5c(CC(CC)CCCC)sc(CC(CC)CCCC)c5C6=O)s4)sc3c(-c3ccc(CC(CC)CCCC)s3)c3cc(C)sc23)s1.CCCCC(CC)CC1(CC(CC)CCCC)c2cc(/C=C3\C(=O)c4cc(OC)c(F)cc4C3=C(C#N)C#N)sc2-c2sc(-c3cc(F)c(-c4cc5c(s4)-c4sc(/C=C6\C(=O)c7cc(F)c(OC)cc7C6=C(C#N)C#N)cc4C5(CC(CC)CCCC)CC(CC)CCCC)cc3F)cc21
1267,544,9.03,8.52,17.53,0.691,0.73,5.54,3.87,1.67,CCCCC(CC)CC1(CC(CC)CCCC)c2cc(/C=C3\C(=O)c4cc(Cl)c(Cl)cc4C3=C(C#N)C#N)sc2-c2sc(-c3cc(F)c(-c4cc5c(s4)-c4sc(/C=C6\C(=O)c7cc(Cl)c(Cl)cc7C6=C(C#N)C#N)cc4C5(CC(CC)CCCC)CC(CC)CCCC)cc3F)cc21,1461.6,5.33,3.53,1.8,CCCCC(CC)Cc1ccc(-c2c3cc(-c4ccc(-c5sc(-c6ccc(C)s6)c6c5C(=O)c5c(CC(CC)CCCC)sc(CC(CC)CCCC)c5C6=O)s4)sc3c(-c3ccc(CC(CC)CCCC)s3)c3cc(C)sc23)s1,117.0,58.5,2.00 \,CCCCC(CC)Cc1ccc(-c2c3cc(-c4ccc(-c5sc(-c6ccc(C)s6)c6c5C(=O)c5c(CC(CC)CCCC)sc(CC(CC)CCCC)c5C6=O)s4)sc3c(-c3ccc(CC(CC)CCCC)s3)c3cc(C)sc23)s1.CCCCC(CC)CC1(CC(CC)CCCC)c2cc(/C=C3\C(=O)c4cc(Cl)c(Cl)cc4C3=C(C#N)C#N)sc2-c2sc(-c3cc(F)c(-c4cc5c(s4)-c4sc(/C=C6\C(=O)c7cc(Cl)c(Cl)cc7C6=C(C#N)C#N)cc4C5(CC(CC)CCCC)CC(CC)CCCC)cc3F)cc21
1268,545,9.24,9.17,17.25,0.582,0.92,5.52,3.99,1.53,O=C(C(C=C(Br)C=C1)=C1C/2=C(C#N)/C#N)C2=C/C3=C(CCCCCCCCCCC)C(SC4=C5N(CC(CC)CCCC)C6=C4C7=NSN=C7C8=C6N(CC(CC)CCCC)C9=C8SC%10=C9SC(/C=C%11/C(C%12=C(C%11=O)C=CC(Br)=C%12)=C(C#N)\\C#N)=C%10CCCCCCCCCCC)=C5S3,1537.77,5.55,2.9,2.65,CCCCCCCCC(CCCCCC)COc1cnc2c(C)c(F)c(F)c(-c3ccc(C)s3)c2n1,48.3,30.2,1.60 \,CCCCCCCCC(CCCCCC)COc1cnc2c(C)c(F)c(F)c(-c3ccc(C)s3)c2n1.O=C(C(C=C(Br)C=C1)=C1C/2=C(C#N)/C#N)C2=C/C3=C(CCCCCCCCCCC)C(SC4=C5N(CC(CC)CCCC)C6=C4C7=NSN=C7C8=C6N(CC(CC)CCCC)C9=C8SC%10=C9SC(/C=C%11/C(C%12=C(C%11=O)C=CC(Br)=C%12)=C(C#N)\\C#N)=C%10CCCCCCCCCCC)=C5S3
1269,545,16.32,16.09,24.79,0.748,0.88,5.52,3.99,1.53,O=C(C(C=C(Br)C=C1)=C1C/2=C(C#N)/C#N)C2=C/C3=C(CCCCCCCCCCC)C(SC4=C5N(CC(CC)CCCC)C6=C4C7=NSN=C7C8=C6N(CC(CC)CCCC)C9=C8SC%10=C9SC(/C=C%11/C(C%12=C(C%11=O)C=CC(Br)=C%12)=C(C#N)\\C#N)=C%10CCCCCCCCCCC)=C5S3,1537.77,5.52,2.76,2.76,CCCCCCCCC(CCCCCC)COc1nc2c(-c3ccc(C)s3)c(F)c(F)c(C)c2nc1C,74.8,35.6,2.10 \,CCCCCCCCC(CCCCCC)COc1nc2c(-c3ccc(C)s3)c(F)c(F)c(C)c2nc1C.O=C(C(C=C(Br)C=C1)=C1C/2=C(C#N)/C#N)C2=C/C3=C(CCCCCCCCCCC)C(SC4=C5N(CC(CC)CCCC)C6=C4C7=NSN=C7C8=C6N(CC(CC)CCCC)C9=C8SC%10=C9SC(/C=C%11/C(C%12=C(C%11=O)C=CC(Br)=C%12)=C(C#N)\\C#N)=C%10CCCCCCCCCCC)=C5S3
1270,546,18.22,18.22,27.7,0.766,0.859,5.65,4.1,1.55,CCCCCCCCCCCc1c(/C=C2\C(=O)c3cc(F)c(F)cc3C2=C(C#N)C#N)sc2c1sc1c3c4nsnc4c4c5sc6c(CCCCCCCCCCC)c(/C=C7\C(=O)c8cc(F)c(F)cc8C7=C(C#N)C#N)sc6c5n(CC(CC)CCCC)c4c3n(CC(CC)CCCC)c21,1451.94,5.51,2.77,2.74,CCCCCCC(CCCC)Cc1cc(-c2cc3c4nsnc4c4cc(-c5cc(CC(CCCC)CCCCCC)c(-c6cc7c(-c8cc(F)c(CC(CC)CCCC)s8)c8sc(C)cc8c(-c8cc(F)c(CC(CC)CCCC)s8)c7s6)s5)sc4c3s2)sc1C,109.3,72.4,1.51 \,CCCCCCC(CCCC)Cc1cc(-c2cc3c4nsnc4c4cc(-c5cc(CC(CCCC)CCCCCC)c(-c6cc7c(-c8cc(F)c(CC(CC)CCCC)s8)c8sc(C)cc8c(-c8cc(F)c(CC(CC)CCCC)s8)c7s6)s5)sc4c3s2)sc1C.CCCCCCCCCCCc1c(/C=C2\C(=O)c3cc(F)c(F)cc3C2=C(C#N)C#N)sc2c1sc1c3c4nsnc4c4c5sc6c(CCCCCCCCCCC)c(/C=C7\C(=O)c8cc(F)c(F)cc8C7=C(C#N)C#N)sc6c5n(CC(CC)CCCC)c4c3n(CC(CC)CCCC)c21
1271,547,1.36,1.36,3.87,0.367,0.96,5.85,3.83,2.02,CCCCCCCCC1(CCCCCCCC)Oc2cc3c(cc2-c2sc(/C=C4\C(=O)c5ccccc5C4=C(C#N)C#N)cc21)OC(CCCCCCCC)(CCCCCCCC)c1cc(/C=C2\C(=O)c4ccccc4C2=C(C#N)C#N)sc1-3,1155.61,5.54,2.98,2.56,CCCCCCCCC(CCCCCC)COc1cnc2c(C)c(F)c(F)c(-c3ccc(C)s3)c2n1,82.1,39.1,2.10 \,CCCCCCCCC(CCCCCC)COc1cnc2c(C)c(F)c(F)c(-c3ccc(C)s3)c2n1.CCCCCCCCC1(CCCCCCCC)Oc2cc3c(cc2-c2sc(/C=C4\C(=O)c5ccccc5C4=C(C#N)C#N)cc21)OC(CCCCCCCC)(CCCCCCCC)c1cc(/C=C2\C(=O)c4ccccc4C2=C(C#N)C#N)sc1-3
1272,547,1.97,1.97,4.87,0.426,0.95,5.85,3.83,2.02,CCCCCCCCC1(CCCCCCCC)Oc2cc3c(cc2-c2sc(/C=C4\C(=O)c5ccccc5C4=C(C#N)C#N)cc21)OC(CCCCCCCC)(CCCCCCCC)c1cc(/C=C2\C(=O)c4ccccc4C2=C(C#N)C#N)sc1-3,1156.61,5.54,2.98,2.56,CCCCCCCCC(CCCCCC)COc1cnc2c(C)c(F)c(F)c(-c3ccc(C)s3)c2n1,82.1,39.1,2.10 \,CCCCCCCCC(CCCCCC)COc1cnc2c(C)c(F)c(F)c(-c3ccc(C)s3)c2n1.CCCCCCCCC1(CCCCCCCC)Oc2cc3c(cc2-c2sc(/C=C4\C(=O)c5ccccc5C4=C(C#N)C#N)cc21)OC(CCCCCCCC)(CCCCCCCC)c1cc(/C=C2\C(=O)c4ccccc4C2=C(C#N)C#N)sc1-3
1273,547,3.83,3.83,10.38,0.388,0.95,5.67,3.89,1.78,CCCCCCCCC1(CCCCCCCC)Oc2cc(/C=C3\C(=O)c4ccccc4C3=C(C#N)C#N)sc2-c2cc3c(cc21)-c1sc(/C=C2\C(=O)c4ccccc4C2=C(C#N)C#N)cc1OC3(CCCCCCCC)CCCCCCCC,1157.61,5.54,2.98,2.56,CCCCCCCCC(CCCCCC)COc1cnc2c(C)c(F)c(F)c(-c3ccc(C)s3)c2n1,82.1,39.1,2.10 \,CCCCCCCCC(CCCCCC)COc1cnc2c(C)c(F)c(F)c(-c3ccc(C)s3)c2n1.CCCCCCCCC1(CCCCCCCC)Oc2cc(/C=C3\C(=O)c4ccccc4C3=C(C#N)C#N)sc2-c2cc3c(cc21)-c1sc(/C=C2\C(=O)c4ccccc4C2=C(C#N)C#N)cc1OC3(CCCCCCCC)CCCCCCCC
1274,547,10.42,10.42,17.17,0.675,0.9,5.67,3.89,1.78,CCCCCCCCC1(CCCCCCCC)Oc2cc(/C=C3\C(=O)c4ccccc4C3=C(C#N)C#N)sc2-c2cc3c(cc21)-c1sc(/C=C2\C(=O)c4ccccc4C2=C(C#N)C#N)cc1OC3(CCCCCCCC)CCCCCCCC,1158.61,5.54,2.98,2.56,CCCCCCCCC(CCCCCC)COc1cnc2c(C)c(F)c(F)c(-c3ccc(C)s3)c2n1,82.1,39.1,2.10 \,CCCCCCCCC(CCCCCC)COc1cnc2c(C)c(F)c(F)c(-c3ccc(C)s3)c2n1.CCCCCCCCC1(CCCCCCCC)Oc2cc(/C=C3\C(=O)c4ccccc4C3=C(C#N)C#N)sc2-c2cc3c(cc21)-c1sc(/C=C2\C(=O)c4ccccc4C2=C(C#N)C#N)cc1OC3(CCCCCCCC)CCCCCCCC
1275,548,13.55,13.21,21.23,0.686,0.877,5.52,3.99,1.53,O=C(C(C=C(Br)C=C1)=C1C/2=C(C#N)/C#N)C2=C/C3=C(CCCCCCCCCCC)C(SC4=C5N(CC(CC)CCCC)C6=C4C7=NSN=C7C8=C6N(CC(CC)CCCC)C9=C8SC%10=C9SC(/C=C%11/C(C%12=C(C%11=O)C=CC(Br)=C%12)=C(C#N)\\C#N)=C%10CCCCCCCCCCC)=C5S3,1537.77,5.5,3.61,1.89,CCCCC(CC)Cc1sc(-c2c3cc(-c4ccc(-c5sc(-c6ccc(C)s6)c6c5C(=O)c5c(CC(CC)CCCC)sc(CC(CC)CCCC)c5C6=O)s4)sc3c(-c3cc(F)c(CC(CC)CCCC)s3)c3cc(C)sc23)cc1F,38.6,19.3,2.00 \,CCCCC(CC)Cc1sc(-c2c3cc(-c4ccc(-c5sc(-c6ccc(C)s6)c6c5C(=O)c5c(CC(CC)CCCC)sc(CC(CC)CCCC)c5C6=O)s4)sc3c(-c3cc(F)c(CC(CC)CCCC)s3)c3cc(C)sc23)cc1F.O=C(C(C=C(Br)C=C1)=C1C/2=C(C#N)/C#N)C2=C/C3=C(CCCCCCCCCCC)C(SC4=C5N(CC(CC)CCCC)C6=C4C7=NSN=C7C8=C6N(CC(CC)CCCC)C9=C8SC%10=C9SC(/C=C%11/C(C%12=C(C%11=O)C=CC(Br)=C%12)=C(C#N)\\C#N)=C%10CCCCCCCCCCC)=C5S3
1276,548,16.26,15.95,23.91,0.73,0.899,5.52,3.99,1.53,O=C(C(C=C(Br)C=C1)=C1C/2=C(C#N)/C#N)C2=C/C3=C(CCCCCCCCCCC)C(SC4=C5N(CC(CC)CCCC)C6=C4C7=NSN=C7C8=C6N(CC(CC)CCCC)C9=C8SC%10=C9SC(/C=C%11/C(C%12=C(C%11=O)C=CC(Br)=C%12)=C(C#N)\\C#N)=C%10CCCCCCCCCCC)=C5S3,1537.77,5.5,3.61,1.89,CCCCC(CC)Cc1sc(-c2c3cc(-c4ccc(-c5sc(-c6ccc(C)s6)c6c5C(=O)c5c(CC(CC)CCCC)sc(CC(CC)CCCC)c5C6=O)s4)sc3c(-c3cc(F)c(CC(CC)CCCC)s3)c3cc(C)sc23)cc1F,38.6,19.3,2.00 \,CCCCC(CC)Cc1sc(-c2c3cc(-c4ccc(-c5sc(-c6ccc(C)s6)c6c5C(=O)c5c(CC(CC)CCCC)sc(CC(CC)CCCC)c5C6=O)s4)sc3c(-c3cc(F)c(CC(CC)CCCC)s3)c3cc(C)sc23)cc1F.O=C(C(C=C(Br)C=C1)=C1C/2=C(C#N)/C#N)C2=C/C3=C(CCCCCCCCCCC)C(SC4=C5N(CC(CC)CCCC)C6=C4C7=NSN=C7C8=C6N(CC(CC)CCCC)C9=C8SC%10=C9SC(/C=C%11/C(C%12=C(C%11=O)C=CC(Br)=C%12)=C(C#N)\\C#N)=C%10CCCCCCCCCCC)=C5S3
1277,548,15.18,15.03,23.73,0.695,0.877,5.52,3.99,1.53,O=C(C(C=C(Br)C=C1)=C1C/2=C(C#N)/C#N)C2=C/C3=C(CCCCCCCCCCC)C(SC4=C5N(CC(CC)CCCC)C6=C4C7=NSN=C7C8=C6N(CC(CC)CCCC)C9=C8SC%10=C9SC(/C=C%11/C(C%12=C(C%11=O)C=CC(Br)=C%12)=C(C#N)\\C#N)=C%10CCCCCCCCCCC)=C5S3,1537.77,5.5,3.61,1.89,CCCCC(CC)Cc1sc(-c2c3cc(-c4ccc(-c5sc(-c6ccc(C)s6)c6c5C(=O)c5c(CC(CC)CCCC)sc(CC(CC)CCCC)c5C6=O)s4)sc3c(-c3cc(F)c(CC(CC)CCCC)s3)c3cc(C)sc23)cc1F,38.6,19.3,2.00 \,CCCCC(CC)Cc1sc(-c2c3cc(-c4ccc(-c5sc(-c6ccc(C)s6)c6c5C(=O)c5c(CC(CC)CCCC)sc(CC(CC)CCCC)c5C6=O)s4)sc3c(-c3cc(F)c(CC(CC)CCCC)s3)c3cc(C)sc23)cc1F.O=C(C(C=C(Br)C=C1)=C1C/2=C(C#N)/C#N)C2=C/C3=C(CCCCCCCCCCC)C(SC4=C5N(CC(CC)CCCC)C6=C4C7=NSN=C7C8=C6N(CC(CC)CCCC)C9=C8SC%10=C9SC(/C=C%11/C(C%12=C(C%11=O)C=CC(Br)=C%12)=C(C#N)\\C#N)=C%10CCCCCCCCCCC)=C5S3
1278,548,10.86,10.57,22.03,0.621,0.754,5.52,3.99,1.53,O=C(C(C=C(Br)C=C1)=C1C/2=C(C#N)/C#N)C2=C/C3=C(CCCCCCCCCCC)C(SC4=C5N(CC(CC)CCCC)C6=C4C7=NSN=C7C8=C6N(CC(CC)CCCC)C9=C8SC%10=C9SC(/C=C%11/C(C%12=C(C%11=O)C=CC(Br)=C%12)=C(C#N)\\C#N)=C%10CCCCCCCCCCC)=C5S3,1537.77,5.33,2.92,2.41,CCCCC(CC)Cc1ccc(-c2c3cc(-c4ccc(-c5sc(-c6ccc(C)s6)c6c5C(=O)c5c(CC(CC)CCCC)sc(CC(CC)CCCC)c5C6=O)s4)sc3c(-c3ccc(CC(CC)CCCC)s3)c3cc(C)sc23)s1,117.0,58.5,2.00 \,CCCCC(CC)Cc1ccc(-c2c3cc(-c4ccc(-c5sc(-c6ccc(C)s6)c6c5C(=O)c5c(CC(CC)CCCC)sc(CC(CC)CCCC)c5C6=O)s4)sc3c(-c3ccc(CC(CC)CCCC)s3)c3cc(C)sc23)s1.O=C(C(C=C(Br)C=C1)=C1C/2=C(C#N)/C#N)C2=C/C3=C(CCCCCCCCCCC)C(SC4=C5N(CC(CC)CCCC)C6=C4C7=NSN=C7C8=C6N(CC(CC)CCCC)C9=C8SC%10=C9SC(/C=C%11/C(C%12=C(C%11=O)C=CC(Br)=C%12)=C(C#N)\\C#N)=C%10CCCCCCCCCCC)=C5S3
1279,548,13.41,13.2,23.73,0.688,0.783,5.52,3.99,1.53,O=C(C(C=C(Br)C=C1)=C1C/2=C(C#N)/C#N)C2=C/C3=C(CCCCCCCCCCC)C(SC4=C5N(CC(CC)CCCC)C6=C4C7=NSN=C7C8=C6N(CC(CC)CCCC)C9=C8SC%10=C9SC(/C=C%11/C(C%12=C(C%11=O)C=CC(Br)=C%12)=C(C#N)\\C#N)=C%10CCCCCCCCCCC)=C5S3,1537.77,5.33,2.92,2.41,CCCCC(CC)Cc1ccc(-c2c3cc(-c4ccc(-c5sc(-c6ccc(C)s6)c6c5C(=O)c5c(CC(CC)CCCC)sc(CC(CC)CCCC)c5C6=O)s4)sc3c(-c3ccc(CC(CC)CCCC)s3)c3cc(C)sc23)s1,117.0,58.5,2.00 \,CCCCC(CC)Cc1ccc(-c2c3cc(-c4ccc(-c5sc(-c6ccc(C)s6)c6c5C(=O)c5c(CC(CC)CCCC)sc(CC(CC)CCCC)c5C6=O)s4)sc3c(-c3ccc(CC(CC)CCCC)s3)c3cc(C)sc23)s1.O=C(C(C=C(Br)C=C1)=C1C/2=C(C#N)/C#N)C2=C/C3=C(CCCCCCCCCCC)C(SC4=C5N(CC(CC)CCCC)C6=C4C7=NSN=C7C8=C6N(CC(CC)CCCC)C9=C8SC%10=C9SC(/C=C%11/C(C%12=C(C%11=O)C=CC(Br)=C%12)=C(C#N)\\C#N)=C%10CCCCCCCCCCC)=C5S3
1280,548,12.6,12.35,21.53,0.683,0.813,5.52,3.99,1.53,O=C(C(C=C(Br)C=C1)=C1C/2=C(C#N)/C#N)C2=C/C3=C(CCCCCCCCCCC)C(SC4=C5N(CC(CC)CCCC)C6=C4C7=NSN=C7C8=C6N(CC(CC)CCCC)C9=C8SC%10=C9SC(/C=C%11/C(C%12=C(C%11=O)C=CC(Br)=C%12)=C(C#N)\\C#N)=C%10CCCCCCCCCCC)=C5S3,1537.77,5.33,2.92,2.41,CCCCC(CC)Cc1ccc(-c2c3cc(-c4ccc(-c5sc(-c6ccc(C)s6)c6c5C(=O)c5c(CC(CC)CCCC)sc(CC(CC)CCCC)c5C6=O)s4)sc3c(-c3ccc(CC(CC)CCCC)s3)c3cc(C)sc23)s1,117.0,58.5,2.00 \,CCCCC(CC)Cc1ccc(-c2c3cc(-c4ccc(-c5sc(-c6ccc(C)s6)c6c5C(=O)c5c(CC(CC)CCCC)sc(CC(CC)CCCC)c5C6=O)s4)sc3c(-c3ccc(CC(CC)CCCC)s3)c3cc(C)sc23)s1.O=C(C(C=C(Br)C=C1)=C1C/2=C(C#N)/C#N)C2=C/C3=C(CCCCCCCCCCC)C(SC4=C5N(CC(CC)CCCC)C6=C4C7=NSN=C7C8=C6N(CC(CC)CCCC)C9=C8SC%10=C9SC(/C=C%11/C(C%12=C(C%11=O)C=CC(Br)=C%12)=C(C#N)\\C#N)=C%10CCCCCCCCCCC)=C5S3
1281,548,9.21,9.05,15.23,0.638,0.883,5.52,3.99,1.53,O=C(C(C=C(Br)C=C1)=C1C/2=C(C#N)/C#N)C2=C/C3=C(CCCCCCCCCCC)C(SC4=C5N(CC(CC)CCCC)C6=C4C7=NSN=C7C8=C6N(CC(CC)CCCC)C9=C8SC%10=C9SC(/C=C%11/C(C%12=C(C%11=O)C=CC(Br)=C%12)=C(C#N)\\C#N)=C%10CCCCCCCCCCC)=C5S3,1537.77,5.54,3.99,1.55,CCCCCCCCC(CCCCCC)COc1cnc2c(C)c(F)c(F)c(-c3ccc(C)s3)c2n1,82.1,39.1,2.10 \,CCCCCCCCC(CCCCCC)COc1cnc2c(C)c(F)c(F)c(-c3ccc(C)s3)c2n1.O=C(C(C=C(Br)C=C1)=C1C/2=C(C#N)/C#N)C2=C/C3=C(CCCCCCCCCCC)C(SC4=C5N(CC(CC)CCCC)C6=C4C7=NSN=C7C8=C6N(CC(CC)CCCC)C9=C8SC%10=C9SC(/C=C%11/C(C%12=C(C%11=O)C=CC(Br)=C%12)=C(C#N)\\C#N)=C%10CCCCCCCCCCC)=C5S3
1282,548,13.14,12.85,21.15,0.662,0.89,5.52,3.99,1.53,O=C(C(C=C(Br)C=C1)=C1C/2=C(C#N)/C#N)C2=C/C3=C(CCCCCCCCCCC)C(SC4=C5N(CC(CC)CCCC)C6=C4C7=NSN=C7C8=C6N(CC(CC)CCCC)C9=C8SC%10=C9SC(/C=C%11/C(C%12=C(C%11=O)C=CC(Br)=C%12)=C(C#N)\\C#N)=C%10CCCCCCCCCCC)=C5S3,1537.77,5.54,3.99,1.55,CCCCCCCCC(CCCCCC)COc1cnc2c(C)c(F)c(F)c(-c3ccc(C)s3)c2n1,82.1,39.1,2.10 \,CCCCCCCCC(CCCCCC)COc1cnc2c(C)c(F)c(F)c(-c3ccc(C)s3)c2n1.O=C(C(C=C(Br)C=C1)=C1C/2=C(C#N)/C#N)C2=C/C3=C(CCCCCCCCCCC)C(SC4=C5N(CC(CC)CCCC)C6=C4C7=NSN=C7C8=C6N(CC(CC)CCCC)C9=C8SC%10=C9SC(/C=C%11/C(C%12=C(C%11=O)C=CC(Br)=C%12)=C(C#N)\\C#N)=C%10CCCCCCCCCCC)=C5S3
1283,548,12.37,12.13,19.73,0.668,0.873,5.52,3.99,1.53,O=C(C(C=C(Br)C=C1)=C1C/2=C(C#N)/C#N)C2=C/C3=C(CCCCCCCCCCC)C(SC4=C5N(CC(CC)CCCC)C6=C4C7=NSN=C7C8=C6N(CC(CC)CCCC)C9=C8SC%10=C9SC(/C=C%11/C(C%12=C(C%11=O)C=CC(Br)=C%12)=C(C#N)\\C#N)=C%10CCCCCCCCCCC)=C5S3,1537.77,5.54,3.99,1.55,CCCCCCCCC(CCCCCC)COc1cnc2c(C)c(F)c(F)c(-c3ccc(C)s3)c2n1,82.1,39.1,2.10 \,CCCCCCCCC(CCCCCC)COc1cnc2c(C)c(F)c(F)c(-c3ccc(C)s3)c2n1.O=C(C(C=C(Br)C=C1)=C1C/2=C(C#N)/C#N)C2=C/C3=C(CCCCCCCCCCC)C(SC4=C5N(CC(CC)CCCC)C6=C4C7=NSN=C7C8=C6N(CC(CC)CCCC)C9=C8SC%10=C9SC(/C=C%11/C(C%12=C(C%11=O)C=CC(Br)=C%12)=C(C#N)\\C#N)=C%10CCCCCCCCCCC)=C5S3
1284,549,2.28,2.17,5.85,0.387,1.01,5.62,3.9,1.72,ClB1N2/C3=N\\C(C4=C/5C=C(C=C(C(N(C6=C(C(C)C)C=CC=C6C(C)C)C7=O)=O)C7=C8)C8=C4)=NC5=N/C(N91)=C%10C(C=C(C=C(C(N(C%11=C(C(C)C)C=CC=C%11C(C)C)C%12=O)=O)C%12=C%13)C%13=C%10)=C9N=C2C%14=C3C=C(C=C(C(N(C%15=C(C(C)C)C=CC=C%15C(C)C)C%16=O)=O)C%16=C%17)C%17=C%14,1268.68,5.54,2.98,2.56,CCCCCCCCC(CCCCCC)COc1cnc2c(C)c(F)c(F)c(-c3ccc(C)s3)c2n1,82.1,39.1,2.10 \,CCCCCCCCC(CCCCCC)COc1cnc2c(C)c(F)c(F)c(-c3ccc(C)s3)c2n1.ClB1N2/C3=N\\C(C4=C/5C=C(C=C(C(N(C6=C(C(C)C)C=CC=C6C(C)C)C7=O)=O)C7=C8)C8=C4)=NC5=N/C(N91)=C%10C(C=C(C=C(C(N(C%11=C(C(C)C)C=CC=C%11C(C)C)C%12=O)=O)C%12=C%13)C%13=C%10)=C9N=C2C%14=C3C=C(C=C(C(N(C%15=C(C(C)C)C=CC=C%15C(C)C)C%16=O)=O)C%16=C%17)C%17=C%14
1285,549,3.88,3.82,9.52,0.398,1.02,5.62,3.9,1.72,ClB1N2/C3=N\\C(C4=C/5C=C(C=C(C(N(C6=C(C(C)C)C=CC=C6C(C)C)C7=O)=O)C7=C8)C8=C4)=NC5=N/C(N91)=C%10C(C=C(C=C(C(N(C%11=C(C(C)C)C=CC=C%11C(C)C)C%12=O)=O)C%12=C%13)C%13=C%10)=C9N=C2C%14=C3C=C(C=C(C(N(C%15=C(C(C)C)C=CC=C%15C(C)C)C%16=O)=O)C%16=C%17)C%17=C%14,1268.68,5.54,2.98,2.56,CCCCCCCCC(CCCCCC)COc1cnc2c(C)c(F)c(F)c(-c3ccc(C)s3)c2n1,82.1,39.1,2.10 \,CCCCCCCCC(CCCCCC)COc1cnc2c(C)c(F)c(F)c(-c3ccc(C)s3)c2n1.ClB1N2/C3=N\\C(C4=C/5C=C(C=C(C(N(C6=C(C(C)C)C=CC=C6C(C)C)C7=O)=O)C7=C8)C8=C4)=NC5=N/C(N91)=C%10C(C=C(C=C(C(N(C%11=C(C(C)C)C=CC=C%11C(C)C)C%12=O)=O)C%12=C%13)C%13=C%10)=C9N=C2C%14=C3C=C(C=C(C(N(C%15=C(C(C)C)C=CC=C%15C(C)C)C%16=O)=O)C%16=C%17)C%17=C%14
1286,549,4.51,4.36,9.5,0.427,1.11,5.59,3.86,1.73,ClB1N2/C3=N\\C(C4=C/5C=C(C=C(C(N(C(CCCCC)CCCCC)C6=O)=O)C6=C7)C7=C4)=NC5=N/C(N81)=C9C(C=C(C=C(C(N(C(CCCCC)CCCCC)C%10=O)=O)C%10=C%11)C%11=C9)=C8N=C2C%12=C3C=C(C=C(C(N(C(CCCCC)CCCCC)C%13=O)=O)C%13=C%14)C%14=C%12,1250.79,5.54,2.98,2.56,CCCCCCCCC(CCCCCC)COc1cnc2c(C)c(F)c(F)c(-c3ccc(C)s3)c2n1,82.1,39.1,2.10 \,CCCCCCCCC(CCCCCC)COc1cnc2c(C)c(F)c(F)c(-c3ccc(C)s3)c2n1.ClB1N2/C3=N\\C(C4=C/5C=C(C=C(C(N(C(CCCCC)CCCCC)C6=O)=O)C6=C7)C7=C4)=NC5=N/C(N81)=C9C(C=C(C=C(C(N(C(CCCCC)CCCCC)C%10=O)=O)C%10=C%11)C%11=C9)=C8N=C2C%12=C3C=C(C=C(C(N(C(CCCCC)CCCCC)C%13=O)=O)C%13=C%14)C%14=C%12
1287,549,6.25,6.08,13.98,0.413,1.08,5.59,3.86,1.73,ClB1N2/C3=N\\C(C4=C/5C=C(C=C(C(N(C(CCCCC)CCCCC)C6=O)=O)C6=C7)C7=C4)=NC5=N/C(N81)=C9C(C=C(C=C(C(N(C(CCCCC)CCCCC)C%10=O)=O)C%10=C%11)C%11=C9)=C8N=C2C%12=C3C=C(C=C(C(N(C(CCCCC)CCCCC)C%13=O)=O)C%13=C%14)C%14=C%12,1250.79,5.54,2.98,2.56,CCCCCCCCC(CCCCCC)COc1cnc2c(C)c(F)c(F)c(-c3ccc(C)s3)c2n1,82.1,39.1,2.10 \,CCCCCCCCC(CCCCCC)COc1cnc2c(C)c(F)c(F)c(-c3ccc(C)s3)c2n1.ClB1N2/C3=N\\C(C4=C/5C=C(C=C(C(N(C(CCCCC)CCCCC)C6=O)=O)C6=C7)C7=C4)=NC5=N/C(N81)=C9C(C=C(C=C(C(N(C(CCCCC)CCCCC)C%10=O)=O)C%10=C%11)C%11=C9)=C8N=C2C%12=C3C=C(C=C(C(N(C(CCCCC)CCCCC)C%13=O)=O)C%13=C%14)C%14=C%12
1288,549,1.89,1.8,4.92,0.374,1.03,5.56,3.83,1.73,FB1N2/C3=N\\C(C4=C/5C=C(C=C(C(N(C(CCCCC)CCCCC)C6=O)=O)C6=C7)C7=C4)=NC5=N/C(N81)=C9C(C=C(C=C(C(N(C(CCCCC)CCCCC)C%10=O)=O)C%10=C%11)C%11=C9)=C8N=C2C%12=C3C=C(C=C(C(N(C(CCCCC)CCCCC)C%13=O)=O)C%13=C%14)C%14=C%12,1234.34,5.54,2.98,2.56,CCCCCCCCC(CCCCCC)COc1cnc2c(C)c(F)c(F)c(-c3ccc(C)s3)c2n1,82.1,39.1,2.10 \,CCCCCCCCC(CCCCCC)COc1cnc2c(C)c(F)c(F)c(-c3ccc(C)s3)c2n1.FB1N2/C3=N\\C(C4=C/5C=C(C=C(C(N(C(CCCCC)CCCCC)C6=O)=O)C6=C7)C7=C4)=NC5=N/C(N81)=C9C(C=C(C=C(C(N(C(CCCCC)CCCCC)C%10=O)=O)C%10=C%11)C%11=C9)=C8N=C2C%12=C3C=C(C=C(C(N(C(CCCCC)CCCCC)C%13=O)=O)C%13=C%14)C%14=C%12
1289,549,3.28,3.2,8.1,0.398,1.02,5.56,3.83,1.73,FB1N2/C3=N\\C(C4=C/5C=C(C=C(C(N(C(CCCCC)CCCCC)C6=O)=O)C6=C7)C7=C4)=NC5=N/C(N81)=C9C(C=C(C=C(C(N(C(CCCCC)CCCCC)C%10=O)=O)C%10=C%11)C%11=C9)=C8N=C2C%12=C3C=C(C=C(C(N(C(CCCCC)CCCCC)C%13=O)=O)C%13=C%14)C%14=C%12,1234.34,5.54,2.98,2.56,CCCCCCCCC(CCCCCC)COc1cnc2c(C)c(F)c(F)c(-c3ccc(C)s3)c2n1,82.1,39.1,2.10 \,CCCCCCCCC(CCCCCC)COc1cnc2c(C)c(F)c(F)c(-c3ccc(C)s3)c2n1.FB1N2/C3=N\\C(C4=C/5C=C(C=C(C(N(C(CCCCC)CCCCC)C6=O)=O)C6=C7)C7=C4)=NC5=N/C(N81)=C9C(C=C(C=C(C(N(C(CCCCC)CCCCC)C%10=O)=O)C%10=C%11)C%11=C9)=C8N=C2C%12=C3C=C(C=C(C(N(C(CCCCC)CCCCC)C%13=O)=O)C%13=C%14)C%14=C%12
1290,549,1.51,1.44,4.18,0.331,1.09,5.52,3.79,1.73,O=C(N(C(CCCCC)CCCCC)C1=O)C(C1=C2)=CC(C2=C3)=CC4=C3C5=N/C4=N\\C(N67)=C8C(C=C(C=C(C(N(C(CCCCC)CCCCC)C9=O)=O)C9=C%10)C%10=C8)=C6N=C%11N(B7OC%12=CC=CC=C%12)/C(C%13=C%11C=C%14C(C=C(C(N(C(CCCCC)CCCCC)C%15=O)=O)C%15=C%14)=C%13)=N\\5,1308.45,5.54,2.98,2.56,CCCCCCCCC(CCCCCC)COc1cnc2c(C)c(F)c(F)c(-c3ccc(C)s3)c2n1,82.1,39.1,2.10 \,CCCCCCCCC(CCCCCC)COc1cnc2c(C)c(F)c(F)c(-c3ccc(C)s3)c2n1.O=C(N(C(CCCCC)CCCCC)C1=O)C(C1=C2)=CC(C2=C3)=CC4=C3C5=N/C4=N\\C(N67)=C8C(C=C(C=C(C(N(C(CCCCC)CCCCC)C9=O)=O)C9=C%10)C%10=C8)=C6N=C%11N(B7OC%12=CC=CC=C%12)/C(C%13=C%11C=C%14C(C=C(C(N(C(CCCCC)CCCCC)C%15=O)=O)C%15=C%14)=C%13)=N\\5
1291,549,1.99,1.95,4.73,0.381,1.1,5.52,3.79,1.73,O=C(N(C(CCCCC)CCCCC)C1=O)C(C1=C2)=CC(C2=C3)=CC4=C3C5=N/C4=N\\C(N67)=C8C(C=C(C=C(C(N(C(CCCCC)CCCCC)C9=O)=O)C9=C%10)C%10=C8)=C6N=C%11N(B7OC%12=CC=CC=C%12)/C(C%13=C%11C=C%14C(C=C(C(N(C(CCCCC)CCCCC)C%15=O)=O)C%15=C%14)=C%13)=N\\5,1308.45,5.54,2.98,2.56,CCCCCCCCC(CCCCCC)COc1cnc2c(C)c(F)c(F)c(-c3ccc(C)s3)c2n1,82.1,39.1,2.10 \,CCCCCCCCC(CCCCCC)COc1cnc2c(C)c(F)c(F)c(-c3ccc(C)s3)c2n1.O=C(N(C(CCCCC)CCCCC)C1=O)C(C1=C2)=CC(C2=C3)=CC4=C3C5=N/C4=N\\C(N67)=C8C(C=C(C=C(C(N(C(CCCCC)CCCCC)C9=O)=O)C9=C%10)C%10=C8)=C6N=C%11N(B7OC%12=CC=CC=C%12)/C(C%13=C%11C=C%14C(C=C(C(N(C(CCCCC)CCCCC)C%15=O)=O)C%15=C%14)=C%13)=N\\5
1292,550,12.43,11.94,19.01,0.707,0.92,5.81,3.91,1.9,CCCCCCOc1c2c(c(OCCCCCC)c3c1C(CCCCCC)(CCCCCC)c1cc(/C=C4\C(=O)c5cc(F)ccc5C4=C(C#N)C#N)sc1-3)C(CCCCCC)(CCCCCC)c1cc(/C=C3\C(=O)c4ccc(F)cc4C3=C(C#N)C#N)sc1-2,1247.7,5.54,2.98,2.56,CCCCCCCCC(CCCCCC)COc1cnc2c(C)c(F)c(F)c(-c3ccc(C)s3)c2n1,82.1,39.1,2.10 \,CCCCCCCCC(CCCCCC)COc1cnc2c(C)c(F)c(F)c(-c3ccc(C)s3)c2n1.CCCCCCOc1c2c(c(OCCCCCC)c3c1C(CCCCCC)(CCCCCC)c1cc(/C=C4\C(=O)c5cc(F)ccc5C4=C(C#N)C#N)sc1-3)C(CCCCCC)(CCCCCC)c1cc(/C=C3\C(=O)c4ccc(F)cc4C3=C(C#N)C#N)sc1-2
1293,550,12.32,11.9,19.28,0.718,0.89,5.81,3.91,1.9,CCCCCCOc1c2c(c(OCCCCCC)c3c1C(CCCCCC)(CCCCCC)c1cc(/C=C4\C(=O)c5cc(F)ccc5C4=C(C#N)C#N)sc1-3)C(CCCCCC)(CCCCCC)c1cc(/C=C3\C(=O)c4ccc(F)cc4C3=C(C#N)C#N)sc1-2,1247.7,5.54,2.98,2.56,CCCCCCCCC(CCCCCC)COc1cnc2c(C)c(F)c(F)c(-c3ccc(C)s3)c2n1,82.1,39.1,2.10 \,CCCCCCCCC(CCCCCC)COc1cnc2c(C)c(F)c(F)c(-c3ccc(C)s3)c2n1.CCCCCCOc1c2c(c(OCCCCCC)c3c1C(CCCCCC)(CCCCCC)c1cc(/C=C4\C(=O)c5cc(F)ccc5C4=C(C#N)C#N)sc1-3)C(CCCCCC)(CCCCCC)c1cc(/C=C3\C(=O)c4ccc(F)cc4C3=C(C#N)C#N)sc1-2
1294,551,5.5,5.5,8.2,0.55,1.21,5.9,3.6,2.3,CCCCC(CC)Cn1c2cc3c(=O)n(C(CC)CC)c(=O)c4ccc5c6c(-c7cc8c(=O)n(C(CC)CC)c(=O)c9cc%10c%11c(c7c7ccc%12c(=O)n(C(CC)CC)c(=O)c%13cc(c%11c7c%12%13)n%10CC(CC)CCCC)c89)cc7c(=O)n(C(CC)CC)c(=O)c8cc1c(c6c78)c2c5c43,1309.66,5.6,3.0,2.6,CCCCCCCCC(CCCCCC)COc1cnc2c(C)c(F)c(F)c(-c3ccc(C)s3)c2n1,82.1,39.1,2.10 \,CCCCCCCCC(CCCCCC)COc1cnc2c(C)c(F)c(F)c(-c3ccc(C)s3)c2n1.CCCCC(CC)Cn1c2cc3c(=O)n(C(CC)CC)c(=O)c4ccc5c6c(-c7cc8c(=O)n(C(CC)CC)c(=O)c9cc%10c%11c(c7c7ccc%12c(=O)n(C(CC)CC)c(=O)c%13cc(c%11c7c%12%13)n%10CC(CC)CCCC)c89)cc7c(=O)n(C(CC)CC)c(=O)c8cc1c(c6c78)c2c5c43
1295,551,5.3,5.3,8.0,0.54,1.22,5.9,3.6,2.3,CCCCC(CC)Cn1c2cc3c(=O)n(C(CC)CC)c(=O)c4ccc5c6c(-c7cc8c(=O)n(C(CC)CC)c(=O)c9cc%10c%11c(c7c7ccc%12c(=O)n(C(CC)CC)c(=O)c%13cc(c%11c7c%12%13)n%10CC(CC)CCCC)c89)cc7c(=O)n(C(CC)CC)c(=O)c8cc1c(c6c78)c2c5c43,1309.66,5.6,3.0,2.6,CCCCCCCCC(CCCCCC)COc1cnc2c(C)c(F)c(F)c(-c3ccc(C)s3)c2n1,82.1,39.1,2.10 \,CCCCCCCCC(CCCCCC)COc1cnc2c(C)c(F)c(F)c(-c3ccc(C)s3)c2n1.CCCCC(CC)Cn1c2cc3c(=O)n(C(CC)CC)c(=O)c4ccc5c6c(-c7cc8c(=O)n(C(CC)CC)c(=O)c9cc%10c%11c(c7c7ccc%12c(=O)n(C(CC)CC)c(=O)c%13cc(c%11c7c%12%13)n%10CC(CC)CCCC)c89)cc7c(=O)n(C(CC)CC)c(=O)c8cc1c(c6c78)c2c5c43
1296,551,5.0,5.0,8.3,0.5,1.21,5.9,3.6,2.3,CCCCC(CC)Cn1c2cc3c(=O)n(C(CC)CC)c(=O)c4ccc5c6c(-c7cc8c(=O)n(C(CC)CC)c(=O)c9cc%10c%11c(c7c7ccc%12c(=O)n(C(CC)CC)c(=O)c%13cc(c%11c7c%12%13)n%10CC(CC)CCCC)c89)cc7c(=O)n(C(CC)CC)c(=O)c8cc1c(c6c78)c2c5c43,1309.66,5.6,3.0,2.6,CCCCCCCCC(CCCCCC)COc1cnc2c(C)c(F)c(F)c(-c3ccc(C)s3)c2n1,82.1,39.1,2.10 \,CCCCCCCCC(CCCCCC)COc1cnc2c(C)c(F)c(F)c(-c3ccc(C)s3)c2n1.CCCCC(CC)Cn1c2cc3c(=O)n(C(CC)CC)c(=O)c4ccc5c6c(-c7cc8c(=O)n(C(CC)CC)c(=O)c9cc%10c%11c(c7c7ccc%12c(=O)n(C(CC)CC)c(=O)c%13cc(c%11c7c%12%13)n%10CC(CC)CCCC)c89)cc7c(=O)n(C(CC)CC)c(=O)c8cc1c(c6c78)c2c5c43
1297,552,10.4,10.4,18.2,0.63,0.91,5.6,4.14,1.46,CCCCCCCCN1C(=O)c2c(/C=C3\C(=O)c4ccccc4C3=C(C#N)C#N)sc(-c3cc4c(s3)-c3cc5c(cc3C4(c3ccc(CCCCCC)cc3)c3ccc(CCCCCC)cc3)-c3sc(-c4sc(/C=C6\C(=O)c7ccccc7C6=C(C#N)C#N)c6c4C(=O)N(CCCCCCCC)C6=O)cc3C5(c3ccc(CCCCCC)cc3)c3ccc(CCCCCC)cc3)c2C1=O,1842.5,5.54,2.98,2.56,CCCCCCCCC(CCCCCC)COc1cnc2c(C)c(F)c(F)c(-c3ccc(C)s3)c2n1,82.1,39.1,2.10 \,CCCCCCCCC(CCCCCC)COc1cnc2c(C)c(F)c(F)c(-c3ccc(C)s3)c2n1.CCCCCCCCN1C(=O)c2c(/C=C3\C(=O)c4ccccc4C3=C(C#N)C#N)sc(-c3cc4c(s3)-c3cc5c(cc3C4(c3ccc(CCCCCC)cc3)c3ccc(CCCCCC)cc3)-c3sc(-c4sc(/C=C6\C(=O)c7ccccc7C6=C(C#N)C#N)c6c4C(=O)N(CCCCCCCC)C6=O)cc3C5(c3ccc(CCCCCC)cc3)c3ccc(CCCCCC)cc3)c2C1=O
1298,553,13.13,12.86,20.11,0.689,0.93,5.65,3.81,1.84,CCCCCCC(CCCC)CC1(CC(CCCC)CCCCCC)C2=C(c3cc4c(cc31)Cc1cc(/C=C3\C(=O)c5cc(F)c(F)cc5C3=C(C#N)C#N)sc1-4)C(CC(CCCC)CCCCCC)(CC(CCCC)CCCCCC)c1cc3c(cc12)-c1sc(/C=C2\C(=O)c4cc(F)c(F)cc4C2=C(C#N)C#N)cc1C3,1546.17,5.6,3.52,2.08,CCCCCCCCC(CCCCCC)COc1cnc2c(C)c(F)c(F)c(-c3ccc(C)s3)c2n1,82.1,39.1,2.10 \,CCCCCCCCC(CCCCCC)COc1cnc2c(C)c(F)c(F)c(-c3ccc(C)s3)c2n1.CCCCCCC(CCCC)CC1(CC(CCCC)CCCCCC)C2=C(c3cc4c(cc31)Cc1cc(/C=C3\C(=O)c5cc(F)c(F)cc5C3=C(C#N)C#N)sc1-4)C(CC(CCCC)CCCCCC)(CC(CCCC)CCCCCC)c1cc3c(cc12)-c1sc(/C=C2\C(=O)c4cc(F)c(F)cc4C2=C(C#N)C#N)cc1C3
1299,553,7.39,6.7,11.88,0.577,0.93,5.53,3.82,1.71,CCCCCCC(CCCC)CC1(CC(CCCC)CCCCCC)C2=C(c3cc4c5sc(/C=C6\C(=O)c7cc(F)c(F)cc7C6=C(C#N)C#N)cc5n(C)c4cc31)C(CC(CCCC)CCCCCC)(CC(CCCC)CCCCCC)c1cc3c(cc12)c1sc(/C=C2\C(=O)c4cc(F)c(F)cc4C2=C(C#N)C#N)cc1n3C,1576.2,5.6,3.52,2.08,CCCCCCCCC(CCCCCC)COc1cnc2c(C)c(F)c(F)c(-c3ccc(C)s3)c2n1,82.1,39.1,2.10 \,CCCCCCCCC(CCCCCC)COc1cnc2c(C)c(F)c(F)c(-c3ccc(C)s3)c2n1.CCCCCCC(CCCC)CC1(CC(CCCC)CCCCCC)C2=C(c3cc4c5sc(/C=C6\C(=O)c7cc(F)c(F)cc7C6=C(C#N)C#N)cc5n(C)c4cc31)C(CC(CCCC)CCCCCC)(CC(CCCC)CCCCCC)c1cc3c(cc12)c1sc(/C=C2\C(=O)c4cc(F)c(F)cc4C2=C(C#N)C#N)cc1n3C
1300,554,15.37,15.17,25.22,0.725,0.84,5.65,4.1,1.55,CCCCCCCCCCCc1c(/C=C2\C(=O)c3cc(F)c(F)cc3C2=C(C#N)C#N)sc2c1sc1c3c4nsnc4c4c5sc6c(CCCCCCCCCCC)c(/C=C7\C(=O)c8cc(F)c(F)cc8C7=C(C#N)C#N)sc6c5n(CC(CC)CCCC)c4c3n(CC(CC)CCCC)c21,1451.94,5.54,2.98,2.56,CCCCCCCCC(CCCCCC)COc1cnc2c(C)c(F)c(F)c(-c3ccc(C)s3)c2n1,82.1,39.1,2.10 \,CCCCCCCCC(CCCCCC)COc1cnc2c(C)c(F)c(F)c(-c3ccc(C)s3)c2n1.CCCCCCCCCCCc1c(/C=C2\C(=O)c3cc(F)c(F)cc3C2=C(C#N)C#N)sc2c1sc1c3c4nsnc4c4c5sc6c(CCCCCCCCCCC)c(/C=C7\C(=O)c8cc(F)c(F)cc8C7=C(C#N)C#N)sc6c5n(CC(CC)CCCC)c4c3n(CC(CC)CCCC)c21
1301,554,15.38,15.18,25.67,0.707,0.847,5.68,4.12,1.56,CCCCCCCCCCCc1c(/C=C2\C(=O)c3cc(Cl)c(Cl)cc3C2=C(C#N)C#N)sc2c1sc1c3c4nsnc4c4c5sc6c(CCCCCCCCCCC)c(/C=C7\C(=O)c8cc(Cl)c(Cl)cc8C7=C(C#N)C#N)sc6c5n(CC(CC)CCCC)c4c3n(CC(CC)CCCC)c21,1517.74,5.54,2.98,2.56,CCCCCCCCC(CCCCCC)COc1cnc2c(C)c(F)c(F)c(-c3ccc(C)s3)c2n1,82.1,39.1,2.10 \,CCCCCCCCC(CCCCCC)COc1cnc2c(C)c(F)c(F)c(-c3ccc(C)s3)c2n1.CCCCCCCCCCCc1c(/C=C2\C(=O)c3cc(Cl)c(Cl)cc3C2=C(C#N)C#N)sc2c1sc1c3c4nsnc4c4c5sc6c(CCCCCCCCCCC)c(/C=C7\C(=O)c8cc(Cl)c(Cl)cc8C7=C(C#N)C#N)sc6c5n(CC(CC)CCCC)c4c3n(CC(CC)CCCC)c21
1302,554,13.62,13.42,22.62,0.703,0.855,5.65,4.1,1.55,CCCCCCCCCCCc1c(/C=C2\C(=O)c3cc(F)c(F)cc3C2=C(C#N)C#N)sc2c1sc1c3c4nsnc4c4c5sc6c(CCCCCCCCCCC)c(/C=C7\C(=O)c8cc(F)c(F)cc8C7=C(C#N)C#N)sc6c5n(CC(CC)CCCC)c4c3n(CC(CC)CCCC)c21,1451.94,5.54,2.98,2.56,CCCCCCCCC(CCCCCC)COc1cnc2c(C)c(F)c(F)c(-c3ccc(C)s3)c2n1,82.1,39.1,2.10 \,CCCCCCCCC(CCCCCC)COc1cnc2c(C)c(F)c(F)c(-c3ccc(C)s3)c2n1.CCCCCCCCCCCc1c(/C=C2\C(=O)c3cc(F)c(F)cc3C2=C(C#N)C#N)sc2c1sc1c3c4nsnc4c4c5sc6c(CCCCCCCCCCC)c(/C=C7\C(=O)c8cc(F)c(F)cc8C7=C(C#N)C#N)sc6c5n(CC(CC)CCCC)c4c3n(CC(CC)CCCC)c21
1303,554,15.59,15.39,25.76,0.717,0.844,5.68,4.06,1.62,CCCCCCCCCCCc1c(/C=C2\C(=O)c3cc(F)c(F)cc3C2=C(C#N)C#N)sc2c1sc1c3c4nsnc4c4c5sc6c(CCCCCCCCCCC)c(/C=C7\C(=O)c8cc(F)c(F)cc8C7=C(C#N)C#N)sc6c5n(CCC(CC)CCCC)c4c3n(CCC(CC)CCCC)c21,1479.99,5.54,2.98,2.56,CCCCCCCCC(CCCCCC)COc1cnc2c(C)c(F)c(F)c(-c3ccc(C)s3)c2n1,82.1,39.1,2.10 \,CCCCCCCCC(CCCCCC)COc1cnc2c(C)c(F)c(F)c(-c3ccc(C)s3)c2n1.CCCCCCCCCCCc1c(/C=C2\C(=O)c3cc(F)c(F)cc3C2=C(C#N)C#N)sc2c1sc1c3c4nsnc4c4c5sc6c(CCCCCCCCCCC)c(/C=C7\C(=O)c8cc(F)c(F)cc8C7=C(C#N)C#N)sc6c5n(CCC(CC)CCCC)c4c3n(CCC(CC)CCCC)c21
1304,555,15.5,15.3,25.4,0.702,0.84,5.65,4.1,1.55,CCCCCCCCCCCc1c(/C=C2\C(=O)c3cc(F)c(F)cc3C2=C(C#N)C#N)sc2c1sc1c3c4nsnc4c4c5sc6c(CCCCCCCCCCC)c(/C=C7\C(=O)c8cc(F)c(F)cc8C7=C(C#N)C#N)sc6c5n(CC(CC)CCCC)c4c3n(CC(CC)CCCC)c21,1451.94,5.5,3.61,1.89,CCCCC(CC)Cc1sc(-c2c3cc(-c4ccc(-c5sc(-c6ccc(C)s6)c6c5C(=O)c5c(CC(CC)CCCC)sc(CC(CC)CCCC)c5C6=O)s4)sc3c(-c3cc(F)c(CC(CC)CCCC)s3)c3cc(C)sc23)cc1F,38.6,19.3,2.00 \,CCCCC(CC)Cc1sc(-c2c3cc(-c4ccc(-c5sc(-c6ccc(C)s6)c6c5C(=O)c5c(CC(CC)CCCC)sc(CC(CC)CCCC)c5C6=O)s4)sc3c(-c3cc(F)c(CC(CC)CCCC)s3)c3cc(C)sc23)cc1F.CCCCCCCCCCCc1c(/C=C2\C(=O)c3cc(F)c(F)cc3C2=C(C#N)C#N)sc2c1sc1c3c4nsnc4c4c5sc6c(CCCCCCCCCCC)c(/C=C7\C(=O)c8cc(F)c(F)cc8C7=C(C#N)C#N)sc6c5n(CC(CC)CCCC)c4c3n(CC(CC)CCCC)c21
1305,555,15.0,14.8,24.9,0.693,0.86,5.65,4.1,1.55,CCCCCCCCCCCc1c(/C=C2\C(=O)c3cc(F)c(F)cc3C2=C(C#N)C#N)sc2c1sc1c3c4nsnc4c4c5sc6c(CCCCCCCCCCC)c(/C=C7\C(=O)c8cc(F)c(F)cc8C7=C(C#N)C#N)sc6c5n(CC(CC)CCCC)c4c3n(CC(CC)CCCC)c21,1451.94,5.54,2.98,2.56,CCCCCCCCC(CCCCCC)COc1cnc2c(C)c(F)c(F)c(-c3ccc(C)s3)c2n1,82.1,39.1,2.10 \,CCCCCCCCC(CCCCCC)COc1cnc2c(C)c(F)c(F)c(-c3ccc(C)s3)c2n1.CCCCCCCCCCCc1c(/C=C2\C(=O)c3cc(F)c(F)cc3C2=C(C#N)C#N)sc2c1sc1c3c4nsnc4c4c5sc6c(CCCCCCCCCCC)c(/C=C7\C(=O)c8cc(F)c(F)cc8C7=C(C#N)C#N)sc6c5n(CC(CC)CCCC)c4c3n(CC(CC)CCCC)c21
1306,555,14.0,13.8,25.4,0.656,0.83,5.56,4.11,1.45,CCCCC(CC)Cn1nc2c(n1)c1c3sc4cc(/C=C5\C(=O)c6cc(F)c(F)cc6C5=C(C#N)C#N)sc4c3n(CC(CC)CCCC)c1c1c2c2sc3cc(/C=C4\C(=O)c5cc(F)c(F)cc5C4=C(C#N)C#N)sc3c2n1CC(CC)CCCC,1238.51,5.52,3.57,1.95,CCCCC(CC)Cc1sc(-c2c3cc(-c4ccc(-c5sc(-c6ccc(C)s6)c6c5C(=O)c5c(CC(CC)CCCC)sc(CC(CC)CCCC)c5C6=O)s4)sc3c(-c3cc(Cl)c(CC(CC)CCCC)s3)c3cc(C)sc23)cc1Cl,44.9,25.5,1.76 \,CCCCC(CC)Cc1sc(-c2c3cc(-c4ccc(-c5sc(-c6ccc(C)s6)c6c5C(=O)c5c(CC(CC)CCCC)sc(CC(CC)CCCC)c5C6=O)s4)sc3c(-c3cc(Cl)c(CC(CC)CCCC)s3)c3cc(C)sc23)cc1Cl.CCCCC(CC)Cn1nc2c(n1)c1c3sc4cc(/C=C5\C(=O)c6cc(F)c(F)cc6C5=C(C#N)C#N)sc4c3n(CC(CC)CCCC)c1c1c2c2sc3cc(/C=C4\C(=O)c5cc(F)c(F)cc5C4=C(C#N)C#N)sc3c2n1CC(CC)CCCC
1307,555,6.9,6.8,15.3,0.528,0.85,5.56,4.11,1.45,CCCCC(CC)Cn1nc2c(n1)c1c3sc4cc(/C=C5\C(=O)c6cc(F)c(F)cc6C5=C(C#N)C#N)sc4c3n(CC(CC)CCCC)c1c1c2c2sc3cc(/C=C4\C(=O)c5cc(F)c(F)cc5C4=C(C#N)C#N)sc3c2n1CC(CC)CCCC,1238.51,5.54,2.98,2.56,CCCCCCCCC(CCCCCC)COc1cnc2c(C)c(F)c(F)c(-c3ccc(C)s3)c2n1,82.1,39.1,2.10 \,CCCCCCCCC(CCCCCC)COc1cnc2c(C)c(F)c(F)c(-c3ccc(C)s3)c2n1.CCCCC(CC)Cn1nc2c(n1)c1c3sc4cc(/C=C5\C(=O)c6cc(F)c(F)cc6C5=C(C#N)C#N)sc4c3n(CC(CC)CCCC)c1c1c2c2sc3cc(/C=C4\C(=O)c5cc(F)c(F)cc5C4=C(C#N)C#N)sc3c2n1CC(CC)CCCC
1308,556,10.41,10.14,15.7,0.649,0.995,5.74,3.9,1.84,CCCCCCC1(CCCCCC)c2cc3c(cc2-c2sc(/C=C4\C(=O)c5ccccc5C4=C(C#N)C#N)cc21)C(CCCCCC)(CCCCCC)c1cc(/C=C2\C(=O)c4ccccc4C2=C(C#N)C#N)sc1-3,1011.4,5.54,2.98,2.56,CCCCCCCCC(CCCCCC)COc1cnc2c(C)c(F)c(F)c(-c3ccc(C)s3)c2n1,82.1,39.1,2.10 \,CCCCCCCCC(CCCCCC)COc1cnc2c(C)c(F)c(F)c(-c3ccc(C)s3)c2n1.CCCCCCC1(CCCCCC)c2cc3c(cc2-c2sc(/C=C4\C(=O)c5ccccc5C4=C(C#N)C#N)cc21)C(CCCCCC)(CCCCCC)c1cc(/C=C2\C(=O)c4ccccc4C2=C(C#N)C#N)sc1-3
1309,556,11.65,11.43,16.61,0.716,0.962,5.74,3.9,1.84,CCCCCCC1(CCCCCC)c2cc3c(cc2-c2sc(/C=C4\C(=O)c5ccccc5C4=C(C#N)C#N)cc21)C(CCCCCC)(CCCCCC)c1cc(/C=C2\C(=O)c4ccccc4C2=C(C#N)C#N)sc1-3,1011.4,5.54,2.98,2.56,CCCCCCCCC(CCCCCC)COc1cnc2c(C)c(F)c(F)c(-c3ccc(C)s3)c2n1,82.1,39.1,2.10 \,CCCCCCCCC(CCCCCC)COc1cnc2c(C)c(F)c(F)c(-c3ccc(C)s3)c2n1.CCCCCCC1(CCCCCC)c2cc3c(cc2-c2sc(/C=C4\C(=O)c5ccccc5C4=C(C#N)C#N)cc21)C(CCCCCC)(CCCCCC)c1cc(/C=C2\C(=O)c4ccccc4C2=C(C#N)C#N)sc1-3
1310,556,12.7,12.29,17.44,0.733,0.962,5.74,3.9,1.84,CCCCCCC1(CCCCCC)c2cc3c(cc2-c2sc(/C=C4\C(=O)c5ccccc5C4=C(C#N)C#N)cc21)C(CCCCCC)(CCCCCC)c1cc(/C=C2\C(=O)c4ccccc4C2=C(C#N)C#N)sc1-3,1011.4,5.54,2.98,2.56,CCCCCCCCC(CCCCCC)COc1cnc2c(C)c(F)c(F)c(-c3ccc(C)s3)c2n1,82.1,39.1,2.10 \,CCCCCCCCC(CCCCCC)COc1cnc2c(C)c(F)c(F)c(-c3ccc(C)s3)c2n1.CCCCCCC1(CCCCCC)c2cc3c(cc2-c2sc(/C=C4\C(=O)c5ccccc5C4=C(C#N)C#N)cc21)C(CCCCCC)(CCCCCC)c1cc(/C=C2\C(=O)c4ccccc4C2=C(C#N)C#N)sc1-3
1311,556,12.13,12.01,19.69,0.636,0.96,5.74,3.9,1.84,CCCCCCC1(CCCCCC)c2cc3c(cc2-c2sc(/C=C4\C(=O)c5ccccc5C4=C(C#N)C#N)cc21)C(CCCCCC)(CCCCCC)c1cc(/C=C2\C(=O)c4ccccc4C2=C(C#N)C#N)sc1-3,1011.4,5.54,2.98,2.56,CCCCCCCCC(CCCCCC)COc1cnc2c(C)c(F)c(F)c(-c3ccc(C)s3)c2n1,82.1,39.1,2.10 \,CCCCCCCCC(CCCCCC)COc1cnc2c(C)c(F)c(F)c(-c3ccc(C)s3)c2n1.CCCCCCC1(CCCCCC)c2cc3c(cc2-c2sc(/C=C4\C(=O)c5ccccc5C4=C(C#N)C#N)cc21)C(CCCCCC)(CCCCCC)c1cc(/C=C2\C(=O)c4ccccc4C2=C(C#N)C#N)sc1-3
1312,557,15.47,15.53,25.4,0.699,0.866,5.65,4.1,1.55,CCCCCCCCCCCc1c(/C=C2\C(=O)c3cc(F)c(F)cc3C2=C(C#N)C#N)sc2c1sc1c3c4nsnc4c4c5sc6c(CCCCCCCCCCC)c(/C=C7\C(=O)c8cc(F)c(F)cc8C7=C(C#N)C#N)sc6c5n(CC(CC)CCCC)c4c3n(CC(CC)CCCC)c21,1451.94,5.54,2.98,2.56,CCCCCCCCC(CCCCCC)COc1cnc2c(C)c(F)c(F)c(-c3ccc(C)s3)c2n1,82.1,39.1,2.10 \,CCCCCCCCC(CCCCCC)COc1cnc2c(C)c(F)c(F)c(-c3ccc(C)s3)c2n1.CCCCCCCCCCCc1c(/C=C2\C(=O)c3cc(F)c(F)cc3C2=C(C#N)C#N)sc2c1sc1c3c4nsnc4c4c5sc6c(CCCCCCCCCCC)c(/C=C7\C(=O)c8cc(F)c(F)cc8C7=C(C#N)C#N)sc6c5n(CC(CC)CCCC)c4c3n(CC(CC)CCCC)c21
1313,557,16.53,16.45,26.64,0.746,0.828,5.65,4.1,1.55,CCCCCCCCCCCc1c(/C=C2\C(=O)c3cc(F)c(F)cc3C2=C(C#N)C#N)sc2c1sc1c3c4nsnc4c4c5sc6c(CCCCCCCCCCC)c(/C=C7\C(=O)c8cc(F)c(F)cc8C7=C(C#N)C#N)sc6c5n(CC(CC)CCCC)c4c3n(CC(CC)CCCC)c21,1451.94,5.54,2.98,2.56,CCCCCCCCC(CCCCCC)COc1cnc2c(C)c(F)c(F)c(-c3ccc(C)s3)c2n1,82.1,39.1,2.10 \,CCCCCCCCC(CCCCCC)COc1cnc2c(C)c(F)c(F)c(-c3ccc(C)s3)c2n1.CCCCCCCCCCCc1c(/C=C2\C(=O)c3cc(F)c(F)cc3C2=C(C#N)C#N)sc2c1sc1c3c4nsnc4c4c5sc6c(CCCCCCCCCCC)c(/C=C7\C(=O)c8cc(F)c(F)cc8C7=C(C#N)C#N)sc6c5n(CC(CC)CCCC)c4c3n(CC(CC)CCCC)c21
1314,557,13.19,13.09,18.62,0.738,0.96,5.74,3.9,1.84,CCCCCCC1(CCCCCC)c2cc3c(cc2-c2sc(/C=C4\C(=O)c5ccccc5C4=C(C#N)C#N)cc21)C(CCCCCC)(CCCCCC)c1cc(/C=C2\C(=O)c4ccccc4C2=C(C#N)C#N)sc1-3,1011.4,5.54,2.98,2.56,CCCCCCCCC(CCCCCC)COc1cnc2c(C)c(F)c(F)c(-c3ccc(C)s3)c2n1,82.1,39.1,2.10 \,CCCCCCCCC(CCCCCC)COc1cnc2c(C)c(F)c(F)c(-c3ccc(C)s3)c2n1.CCCCCCC1(CCCCCC)c2cc3c(cc2-c2sc(/C=C4\C(=O)c5ccccc5C4=C(C#N)C#N)cc21)C(CCCCCC)(CCCCCC)c1cc(/C=C2\C(=O)c4ccccc4C2=C(C#N)C#N)sc1-3
1315,558,2.15,2.08,6.59,0.41,0.77,5.66,4.14,1.52,CCCCCCc1ccc(C2(c3ccc(CCCCCC)cc3)c3cc4c(cc3-c3sc5cc(/C=C6\C(=O)c7cc(F)c(F)cc7C6=C(C#N)C#N)sc5c32)C(c2ccc(CCCCCC)cc2)(c2ccc(CCCCCC)cc2)c2c-4sc3cc(/C=C4\C(=O)c5cc(F)c(F)cc5C4=C(C#N)C#N)sc23)cc1,1499.92,5.29,3.39,1.9,CCCCCCc1cc(-c2nc3sc(-c4cc(CCCCCC)c(-c5cc6c(-c7cc(Cl)c(CC(CC)CCCC)s7)c7sc(C)cc7c(-c7cc(Cl)c(CC(CC)CCCC)s7)c6s5)s4)nc3s2)sc1C,5.3,3.5,1.50 \,CCCCCCc1cc(-c2nc3sc(-c4cc(CCCCCC)c(-c5cc6c(-c7cc(Cl)c(CC(CC)CCCC)s7)c7sc(C)cc7c(-c7cc(Cl)c(CC(CC)CCCC)s7)c6s5)s4)nc3s2)sc1C.CCCCCCc1ccc(C2(c3ccc(CCCCCC)cc3)c3cc4c(cc3-c3sc5cc(/C=C6\C(=O)c7cc(F)c(F)cc7C6=C(C#N)C#N)sc5c32)C(c2ccc(CCCCCC)cc2)(c2ccc(CCCCCC)cc2)c2c-4sc3cc(/C=C4\C(=O)c5cc(F)c(F)cc5C4=C(C#N)C#N)sc23)cc1
1316,558,10.1,9.78,16.26,0.65,0.93,5.66,4.14,1.52,CCCCCCc1ccc(C2(c3ccc(CCCCCC)cc3)c3cc4c(cc3-c3sc5cc(/C=C6\C(=O)c7cc(F)c(F)cc7C6=C(C#N)C#N)sc5c32)C(c2ccc(CCCCCC)cc2)(c2ccc(CCCCCC)cc2)c2c-4sc3cc(/C=C4\C(=O)c5cc(F)c(F)cc5C4=C(C#N)C#N)sc23)cc1,1499.92,5.45,3.58,1.87,CCCCC(CC)Cc1cc(-c2nc3sc(-c4cc(CC(CC)CCCC)c(-c5cc6c(-c7cc(Cl)c(CC(CC)CCCC)s7)c7sc(C)cc7c(-c7cc(Cl)c(CC(CC)CCCC)s7)c6s5)s4)nc3s2)sc1C,38.9,11.8,3.30 \,CCCCC(CC)Cc1cc(-c2nc3sc(-c4cc(CC(CC)CCCC)c(-c5cc6c(-c7cc(Cl)c(CC(CC)CCCC)s7)c7sc(C)cc7c(-c7cc(Cl)c(CC(CC)CCCC)s7)c6s5)s4)nc3s2)sc1C.CCCCCCc1ccc(C2(c3ccc(CCCCCC)cc3)c3cc4c(cc3-c3sc5cc(/C=C6\C(=O)c7cc(F)c(F)cc7C6=C(C#N)C#N)sc5c32)C(c2ccc(CCCCCC)cc2)(c2ccc(CCCCCC)cc2)c2c-4sc3cc(/C=C4\C(=O)c5cc(F)c(F)cc5C4=C(C#N)C#N)sc23)cc1
1317,558,3.97,3.67,7.81,0.51,0.95,5.66,4.14,1.52,CCCCCCc1ccc(C2(c3ccc(CCCCCC)cc3)c3cc4c(cc3-c3sc5cc(/C=C6\C(=O)c7cc(F)c(F)cc7C6=C(C#N)C#N)sc5c32)C(c2ccc(CCCCCC)cc2)(c2ccc(CCCCCC)cc2)c2c-4sc3cc(/C=C4\C(=O)c5cc(F)c(F)cc5C4=C(C#N)C#N)sc23)cc1,1499.92,5.47,3.55,1.92,CCCCCCC(CCCC)Cc1cc(-c2nc3sc(-c4cc(CC(CCCC)CCCCCC)c(-c5cc6c(-c7cc(Cl)c(CC(CC)CCCC)s7)c7sc(C)cc7c(-c7cc(Cl)c(CC(CC)CCCC)s7)c6s5)s4)nc3s2)sc1C,20.2,8.8,2.30 \,CCCCCCC(CCCC)Cc1cc(-c2nc3sc(-c4cc(CC(CCCC)CCCCCC)c(-c5cc6c(-c7cc(Cl)c(CC(CC)CCCC)s7)c7sc(C)cc7c(-c7cc(Cl)c(CC(CC)CCCC)s7)c6s5)s4)nc3s2)sc1C.CCCCCCc1ccc(C2(c3ccc(CCCCCC)cc3)c3cc4c(cc3-c3sc5cc(/C=C6\C(=O)c7cc(F)c(F)cc7C6=C(C#N)C#N)sc5c32)C(c2ccc(CCCCCC)cc2)(c2ccc(CCCCCC)cc2)c2c-4sc3cc(/C=C4\C(=O)c5cc(F)c(F)cc5C4=C(C#N)C#N)sc23)cc1
1318,558,2.34,2.24,5.8,0.38,0.97,5.66,4.14,1.52,CCCCCCc1ccc(C2(c3ccc(CCCCCC)cc3)c3cc4c(cc3-c3sc5cc(/C=C6\C(=O)c7cc(F)c(F)cc7C6=C(C#N)C#N)sc5c32)C(c2ccc(CCCCCC)cc2)(c2ccc(CCCCCC)cc2)c2c-4sc3cc(/C=C4\C(=O)c5cc(F)c(F)cc5C4=C(C#N)C#N)sc23)cc1,1499.92,5.49,3.54,1.95,CCCCCCCCC(CCCCCC)Cc1cc(-c2nc3sc(-c4cc(CC(CCCCCC)CCCCCCCC)c(-c5cc6c(-c7cc(Cl)c(CC(CC)CCCC)s7)c7sc(C)cc7c(-c7cc(Cl)c(CC(CC)CCCC)s7)c6s5)s4)nc3s2)sc1C,15.4,8.1,1.90 \,CCCCCCCCC(CCCCCC)Cc1cc(-c2nc3sc(-c4cc(CC(CCCCCC)CCCCCCCC)c(-c5cc6c(-c7cc(Cl)c(CC(CC)CCCC)s7)c7sc(C)cc7c(-c7cc(Cl)c(CC(CC)CCCC)s7)c6s5)s4)nc3s2)sc1C.CCCCCCc1ccc(C2(c3ccc(CCCCCC)cc3)c3cc4c(cc3-c3sc5cc(/C=C6\C(=O)c7cc(F)c(F)cc7C6=C(C#N)C#N)sc5c32)C(c2ccc(CCCCCC)cc2)(c2ccc(CCCCCC)cc2)c2c-4sc3cc(/C=C4\C(=O)c5cc(F)c(F)cc5C4=C(C#N)C#N)sc23)cc1
