Repository: aspuru-guzik-group/Beyond-Molecular-Structure-ML-for-OPV-Materials-Devices

File: Saeki_2022_n1318/merged_pce_voc_jsc.csv (part 1 of 6)
ref,ref number from paper,reference link,DOI,Donor Molecule,HOMO_D (eV),LUMO_D (eV),Acceptor Molecule,HOMO_A (eV),LUMO_A (eV),D:A ratio (m/m),solvent,total solids conc. (mg/mL),solvent additive,solvent additive conc. (% v/v),active layer thickness (nm),temperature of thermal annealing,hole contact layer,electron contact layer,hole mobility blend (cm^2 V^-1 s^-1),electron mobility blend (cm^2 V^-1 s^-1),effective mobility,Langevin prefactor,Voc vs ln(I) slope,Voc (V),Jsc (mA cm^-2),FF (%),PCE (%),D SMILES,A SMILES,DonorAcceptor_x,ID,Ref,PCE_max(%),PCE_ave(%),Jsc(mA/cm2),FF,Voc(V),'-HOMO_n(eV),'-LUMO_n(eV),Eg_n(eV),n(SMILES),M (g/mol),'-HOMO_p(eV),'-LUMO_p(eV),Eg_p(eV),p(SMILES),Mw (kg/mol),Mn(kg/mol),PDI\,DonorAcceptor_y,_merge
6,8,link,10.1039/C7EE00844A,J61,-5.22,-3.21,BT-IC,-5.32,-3.85,1:1,CF,16.0,_,0.0,130.0,120.0,PEDOT:PSS,PDINO,0.000615,0.000495,,,,0.87,16.35,67.1,9.56,CCCCCCCCCCCCSSc1ccc(-c2c3cc(-c4ccc(-c5c(F)c(F)c(-c6ccc(C)s6)c6nn(CC(CCCCCC)CCCCCCCC)nc56)s4)sc3c(-c3ccc(SSCCCCCCCCCCCC)s3)c3cc(C)sc23)s1,CCCCCCc1ccc(C2(c3ccc(CCCCCC)cc3)c3cc(/C=C4\C(=O)c5ccccc5C4=C(C#N)C#N)sc3-c3sc4c(OCC(CC)CCCC)c5c6c(sc5c(OCC(CC)CCCC)c4c32)-c2sc(/C=C3\C(=O)c4ccccc4C3=C(C#N)C#N)cc2C6(c2ccc(CCCCCC)cc2)c2ccc(CCCCCC)cc2)cc1,CCCCCCCCCCCCSSc1ccc(-c2c3cc(-c4ccc(-c5c(F)c(F)c(-c6ccc(C)s6)c6nn(CC(CCCCCC)CCCCCCCC)nc56)s4)sc3c(-c3ccc(SSCCCCCCCCCCCC)s3)c3cc(C)sc23)s1.CCCCCCc1ccc(C2(c3ccc(CCCCCC)cc3)c3cc(/C=C4\C(=O)c5ccccc5C4=C(C#N)C#N)sc3-c3sc4c(OCC(CC)CCCC)c5c6c(sc5c(OCC(CC)CCCC)c4c32)-c2sc(/C=C3\C(=O)c4ccccc4C3=C(C#N)C#N)cc2C6(c2ccc(CCCCCC)cc2)c2ccc(CCCCCC)cc2)cc1,351,157,9.56,9.37,16.35,0.671,0.87,5.32,3.85,1.47,CCCCCCc1ccc(C2(c3ccc(CCCCCC)cc3)c3cc(/C=C4\C(=O)c5ccccc5C4=C(C#N)C#N)sc3-c3sc4c(OCC(CC)CCCCC)c5c6c(sc5c(OCC(CC)CCCC)c4c32)-c2sc(/C=C3\C(=O)c4ccccc4C3=C(C#N)C#N)cc2C6(c2ccc(CCCCCC)cc2)c2ccc(CCCCCC)cc2)cc1,1698.41,5.22,3.21,2.01,CCCCCCCCCCCCSc1ccc(-c2c3cc(-c4ccc(-c5c(F)c(F)c(-c6ccc(C)s6)c6nn(CC(CCCCCC)CCCCCCCC)nc56)s4)sc3c(-c3ccc(SCCCCCCCCCCCC)s3)c3cc(C)sc23)s1,140.0,70.0,2.00 \,CCCCCCCCCCCCSc1ccc(-c2c3cc(-c4ccc(-c5c(F)c(F)c(-c6ccc(C)s6)c6nn(CC(CCCCCC)CCCCCCCC)nc56)s4)sc3c(-c3ccc(SCCCCCCCCCCCC)s3)c3cc(C)sc23)s1.CCCCCCc1ccc(C2(c3ccc(CCCCCC)cc3)c3cc(/C=C4\C(=O)c5ccccc5C4=C(C#N)C#N)sc3-c3sc4c(OCC(CC)CCCCC)c5c6c(sc5c(OCC(CC)CCCC)c4c32)-c2sc(/C=C3\C(=O)c4ccccc4C3=C(C#N)C#N)cc2C6(c2ccc(CCCCCC)cc2)c2ccc(CCCCCC)cc2)cc1,both
7,8,link,10.1039/C7EE00844A,J71,-5.25,-3.18,BT-IC,-5.32,-3.85,1:1.5,CF,16.0,_,0.0,130.0,120.0,PEDOT:PSS,PDINO,0.000353,0.00076,,,,0.9,17.75,65.7,10.46,CCCCCCCCC(CCCCCC)Cn1nc2c(-c3ccc(C)s3)c(F)c(F)c(-c3ccc(-c4cc5c(-c6ccc([Si](CCC)(CCC)CCC)s6)c6sc(C)cc6c(-c6ccc([Si](CCC)(CCC)CCC)s6)c5s4)s3)c2n1,CCCCCCc1ccc(C2(c3ccc(CCCCCC)cc3)c3cc(/C=C4\C(=O)c5ccccc5C4=C(C#N)C#N)sc3-c3sc4c(OCC(CC)CCCC)c5c6c(sc5c(OCC(CC)CCCC)c4c32)-c2sc(/C=C3\C(=O)c4ccccc4C3=C(C#N)C#N)cc2C6(c2ccc(CCCCCC)cc2)c2ccc(CCCCCC)cc2)cc1,CCCCCCCCC(CCCCCC)Cn1nc2c(-c3ccc(C)s3)c(F)c(F)c(-c3ccc(-c4cc5c(-c6ccc([Si](CCC)(CCC)CCC)s6)c6sc(C)cc6c(-c6ccc([Si](CCC)(CCC)CCC)s6)c5s4)s3)c2n1.CCCCCCc1ccc(C2(c3ccc(CCCCCC)cc3)c3cc(/C=C4\C(=O)c5ccccc5C4=C(C#N)C#N)sc3-c3sc4c(OCC(CC)CCCC)c5c6c(sc5c(OCC(CC)CCCC)c4c32)-c2sc(/C=C3\C(=O)c4ccccc4C3=C(C#N)C#N)cc2C6(c2ccc(CCCCCC)cc2)c2ccc(CCCCCC)cc2)cc1,352,157,10.46,10.28,17.75,0.657,0.9,5.32,3.85,1.47,CCCCCCc1ccc(C2(c3ccc(CCCCCC)cc3)c3cc(/C=C4\C(=O)c5ccccc5C4=C(C#N)C#N)sc3-c3sc4c(OCC(CC)CCCCC)c5c6c(sc5c(OCC(CC)CCCC)c4c32)-c2sc(/C=C3\C(=O)c4ccccc4C3=C(C#N)C#N)cc2C6(c2ccc(CCCCCC)cc2)c2ccc(CCCCCC)cc2)cc1,1698.41,5.25,3.18,2.07,CCCCCCCCC(CCCCCC)Cn1nc2c(-c3ccc(C)s3)c(F)c(F)c(-c3ccc(-c4cc5c(-c6ccc([Si](CCC)(CCC)CCC)s6)c6sc(C)cc6c(-c6ccc([Si](CCC)(CCC)CCC)s6)c5s4)s3)c2n1,139.0,56.2,2.47 \,CCCCCCCCC(CCCCCC)Cn1nc2c(-c3ccc(C)s3)c(F)c(F)c(-c3ccc(-c4cc5c(-c6ccc([Si](CCC)(CCC)CCC)s6)c6sc(C)cc6c(-c6ccc([Si](CCC)(CCC)CCC)s6)c5s4)s3)c2n1.CCCCCCc1ccc(C2(c3ccc(CCCCCC)cc3)c3cc(/C=C4\C(=O)c5ccccc5C4=C(C#N)C#N)sc3-c3sc4c(OCC(CC)CCCCC)c5c6c(sc5c(OCC(CC)CCCC)c4c32)-c2sc(/C=C3\C(=O)c4ccccc4C3=C(C#N)C#N)cc2C6(c2ccc(CCCCCC)cc2)c2ccc(CCCCCC)cc2)cc1,both
20,12,link,10.1002/adma.201703080,J52,,,IEICO-4Cl,-5.56,-4.23,1:1.5,CB,10.0,DIO,1.0,110.0,150.0,PEDOT:PSS,PFN-Br,,,,,,0.7,23.8,60.7,10.1,CCCCCCCCC(CCCCCC)Cn1nc2c(-c3ccc(C)s3)c(F)c(F)c(-c3ccc(-c4cc5c(-c6ccc(CC(CC)CCCC)s6)c6sc(C)cc6c(-c6ccc(CC(CC)CCCC)s6)c5s4)s3)c2n1,CCCCCCc1ccc(C2(c3ccc(CCCCCC)cc3)c3cc4c(cc3-c3sc(-c5sc(/C=C6\C(=O)c7cc(Cl)c(Cl)cc7C6=C(C#N)C#N)cc5OCC(CC)CCCC)cc32)C(c2ccc(CCCCCC)cc2)(c2ccc(CCCCCC)cc2)c2cc(-c3sc(/C=C5\C(=O)c6cc(Cl)c(Cl)cc6C5=C(C#N)C#N)cc3OCC(CC)CCCC)sc2-4)cc1,CCCCCCCCC(CCCCCC)Cn1nc2c(-c3ccc(C)s3)c(F)c(F)c(-c3ccc(-c4cc5c(-c6ccc(CC(CC)CCCC)s6)c6sc(C)cc6c(-c6ccc(CC(CC)CCCC)s6)c5s4)s3)c2n1.CCCCCCc1ccc(C2(c3ccc(CCCCCC)cc3)c3cc4c(cc3-c3sc(-c5sc(/C=C6\C(=O)c7cc(Cl)c(Cl)cc7C6=C(C#N)C#N)cc5OCC(CC)CCCC)cc32)C(c2ccc(CCCCCC)cc2)(c2ccc(CCCCCC)cc2)c2cc(-c3sc(/C=C5\C(=O)c6cc(Cl)c(Cl)cc6C5=C(C#N)C#N)cc3OCC(CC)CCCC)sc2-4)cc1,238,103,10.1,9.65,23.8,0.607,0.7,5.56,4.23,1.33,CCCCCCc1ccc(C2(c3ccc(CCCCCC)cc3)c3cc4c(cc3-c3sc(-c5scc(C=C6C(=O)c7cc(Cl)c(Cl)cc7C6=C(C#N)C#N)c5OCC(CC)CCCC)cc32)C(c2ccc(CCCCCC)cc2)(c2ccc(CCCCCC)cc2)c2cc(-c3scc(/C=C5/C(=O)c6cc(Cl)c(Cl)cc6C5=C(C#N)C#N)c3OCC(CC)CCCC)sc2-4)cc1,1874.23,5.4,3.32,2.08,CCCCCCCCC(CCCCCC)Cn1nc2c(-c3ccc(C)s3)c(F)c(F)c(-c3ccc(-c4cc5c(-c6ccc(CC(CC)CCCC)s6)c6sc(C)cc6c(-c6ccc(CC(CC)CCCC)s6)c5s4)s3)c2n1,170.0,53.1,3.20 \,CCCCCCCCC(CCCCCC)Cn1nc2c(-c3ccc(C)s3)c(F)c(F)c(-c3ccc(-c4cc5c(-c6ccc(CC(CC)CCCC)s6)c6sc(C)cc6c(-c6ccc(CC(CC)CCCC)s6)c5s4)s3)c2n1.CCCCCCc1ccc(C2(c3ccc(CCCCCC)cc3)c3cc4c(cc3-c3sc(-c5scc(C=C6C(=O)c7cc(Cl)c(Cl)cc7C6=C(C#N)C#N)c5OCC(CC)CCCC)cc32)C(c2ccc(CCCCCC)cc2)(c2ccc(CCCCCC)cc2)c2cc(-c3scc(/C=C5/C(=O)c6cc(Cl)c(Cl)cc6C5=C(C#N)C#N)c3OCC(CC)CCCC)sc2-4)cc1,both
21,12,link,10.1002/adma.201703080,PBDB-T,,,IEICO-4Cl,-5.56,-4.23,1:1,CB,10.0,DIO,1.0,100.0,150.0,PEDOT:PSS,PFN-Br,,,,,,0.744,20.8,62.5,9.67,CCCCC(CC)Cc1ccc(-c2c3cc(-c4ccc(-c5sc(-c6ccc(C)s6)c6c5C(=O)c5c(CC(CC)CCCC)sc(CC(CC)CCCC)c5C6=O)s4)sc3c(-c3ccc(CC(CC)CCCC)s3)c3cc(C)sc23)s1,CCCCCCc1ccc(C2(c3ccc(CCCCCC)cc3)c3cc4c(cc3-c3sc(-c5sc(/C=C6\C(=O)c7cc(Cl)c(Cl)cc7C6=C(C#N)C#N)cc5OCC(CC)CCCC)cc32)C(c2ccc(CCCCCC)cc2)(c2ccc(CCCCCC)cc2)c2cc(-c3sc(/C=C5\C(=O)c6cc(Cl)c(Cl)cc6C5=C(C#N)C#N)cc3OCC(CC)CCCC)sc2-4)cc1,CCCCC(CC)Cc1ccc(-c2c3cc(-c4ccc(-c5sc(-c6ccc(C)s6)c6c5C(=O)c5c(CC(CC)CCCC)sc(CC(CC)CCCC)c5C6=O)s4)sc3c(-c3ccc(CC(CC)CCCC)s3)c3cc(C)sc23)s1.CCCCCCc1ccc(C2(c3ccc(CCCCCC)cc3)c3cc4c(cc3-c3sc(-c5sc(/C=C6\C(=O)c7cc(Cl)c(Cl)cc7C6=C(C#N)C#N)cc5OCC(CC)CCCC)cc32)C(c2ccc(CCCCCC)cc2)(c2ccc(CCCCCC)cc2)c2cc(-c3sc(/C=C5\C(=O)c6cc(Cl)c(Cl)cc6C5=C(C#N)C#N)cc3OCC(CC)CCCC)sc2-4)cc1,239,103,9.67,9.43,20.8,0.625,0.744,5.56,4.23,1.33,CCCCCCc1ccc(C2(c3ccc(CCCCCC)cc3)c3cc4c(cc3-c3sc(-c5scc(C=C6C(=O)c7cc(Cl)c(Cl)cc7C6=C(C#N)C#N)c5OCC(CC)CCCC)cc32)C(c2ccc(CCCCCC)cc2)(c2ccc(CCCCCC)cc2)c2cc(-c3scc(/C=C5/C(=O)c6cc(Cl)c(Cl)cc6C5=C(C#N)C#N)c3OCC(CC)CCCC)sc2-4)cc1,1874.23,5.33,3.53,1.8,CCCCC(CC)Cc1ccc(-c2c3cc(-c4ccc(-c5sc(-c6ccc(C)s6)c6c5C(=O)c5c(CC(CC)CCCC)sc(CC(CC)CCCC)c5C6=O)s4)sc3c(-c3ccc(CC(CC)CCCC)s3)c3cc(C)sc23)s1,117.0,58.5,2.00 \,CCCCC(CC)Cc1ccc(-c2c3cc(-c4ccc(-c5sc(-c6ccc(C)s6)c6c5C(=O)c5c(CC(CC)CCCC)sc(CC(CC)CCCC)c5C6=O)s4)sc3c(-c3ccc(CC(CC)CCCC)s3)c3cc(C)sc23)s1.CCCCCCc1ccc(C2(c3ccc(CCCCCC)cc3)c3cc4c(cc3-c3sc(-c5scc(C=C6C(=O)c7cc(Cl)c(Cl)cc7C6=C(C#N)C#N)c5OCC(CC)CCCC)cc32)C(c2ccc(CCCCCC)cc2)(c2ccc(CCCCCC)cc2)c2cc(-c3scc(/C=C5/C(=O)c6cc(Cl)c(Cl)cc6C5=C(C#N)C#N)c3OCC(CC)CCCC)sc2-4)cc1,both
22,12,link,10.1002/adma.201703080,PTB7-Th,,,IEICO-4Cl,-5.56,-4.23,1:1.5,CB,10.0,DIO,1.0,110.0,150.0,PEDOT:PSS,PFN-Br,,,,,,0.727,22.8,62.0,10.3,CCCCC(CC)COC(=O)c1sc2c(-c3cc4c(-c5ccc(CC(CC)CCCC)s5)c5sc(C)cc5c(-c5ccc(CC(CC)CCCC)s5)c4s3)sc(C)c2c1F,CCCCCCc1ccc(C2(c3ccc(CCCCCC)cc3)c3cc4c(cc3-c3sc(-c5sc(/C=C6\C(=O)c7cc(Cl)c(Cl)cc7C6=C(C#N)C#N)cc5OCC(CC)CCCC)cc32)C(c2ccc(CCCCCC)cc2)(c2ccc(CCCCCC)cc2)c2cc(-c3sc(/C=C5\C(=O)c6cc(Cl)c(Cl)cc6C5=C(C#N)C#N)cc3OCC(CC)CCCC)sc2-4)cc1,CCCCC(CC)COC(=O)c1sc2c(-c3cc4c(-c5ccc(CC(CC)CCCC)s5)c5sc(C)cc5c(-c5ccc(CC(CC)CCCC)s5)c4s3)sc(C)c2c1F.CCCCCCc1ccc(C2(c3ccc(CCCCCC)cc3)c3cc4c(cc3-c3sc(-c5sc(/C=C6\C(=O)c7cc(Cl)c(Cl)cc7C6=C(C#N)C#N)cc5OCC(CC)CCCC)cc32)C(c2ccc(CCCCCC)cc2)(c2ccc(CCCCCC)cc2)c2cc(-c3sc(/C=C5\C(=O)c6cc(Cl)c(Cl)cc6C5=C(C#N)C#N)cc3OCC(CC)CCCC)sc2-4)cc1,240,103,10.3,10.0,22.8,0.62,0.727,5.56,4.23,1.33,CCCCCCc1ccc(C2(c3ccc(CCCCCC)cc3)c3cc4c(cc3-c3sc(-c5scc(C=C6C(=O)c7cc(Cl)c(Cl)cc7C6=C(C#N)C#N)c5OCC(CC)CCCC)cc32)C(c2ccc(CCCCCC)cc2)(c2ccc(CCCCCC)cc2)c2cc(-c3scc(/C=C5/C(=O)c6cc(Cl)c(Cl)cc6C5=C(C#N)C#N)c3OCC(CC)CCCC)sc2-4)cc1,1874.23,5.2,3.6,1.6,CCCCC(CC)COC(=O)c1sc2c(-c3cc4c(-c5ccc(CC(CC)CCCC)s5)c5sc(C)cc5c(-c5ccc(CC(CC)CCCC)s5)c4s3)sc(C)c2c1F,124.0,72.9,1.70 \,CCCCC(CC)COC(=O)c1sc2c(-c3cc4c(-c5ccc(CC(CC)CCCC)s5)c5sc(C)cc5c(-c5ccc(CC(CC)CCCC)s5)c4s3)sc(C)c2c1F.CCCCCCc1ccc(C2(c3ccc(CCCCCC)cc3)c3cc4c(cc3-c3sc(-c5scc(C=C6C(=O)c7cc(Cl)c(Cl)cc7C6=C(C#N)C#N)c5OCC(CC)CCCC)cc32)C(c2ccc(CCCCCC)cc2)(c2ccc(CCCCCC)cc2)c2cc(-c3scc(/C=C5/C(=O)c6cc(Cl)c(Cl)cc6C5=C(C#N)C#N)c3OCC(CC)CCCC)sc2-4)cc1,both
23,13,link,10.1021/acenergylett.8b00627,J52,,,IEICO-4F,-5.1098,-3.3772,1:1.3,CB,24.0,_,0.0,85.0,130.0,MoOx,ZnO,0.000111,0.000135,,,,0.704,20.48,56.9,8.2,CCCCCCCCC(CCCCCC)Cn1nc2c(-c3ccc(C)s3)c(F)c(F)c(-c3ccc(-c4cc5c(-c6ccc(CC(CC)CCCC)s6)c6sc(C)cc6c(-c6ccc(CC(CC)CCCC)s6)c5s4)s3)c2n1,CCCCCCc1ccc(C2(c3ccc(CCCCCC)cc3)c3cc4c(cc3-c3sc(-c5sc(/C=C6\C(=O)c7cc(F)c(F)cc7C6=C(C#N)C#N)cc5OCC(CC)CCCC)cc32)C(c2ccc(CCCCCC)cc2)(c2ccc(CCCCCC)cc2)c2cc(-c3sc(/C=C5\C(=O)c6cc(F)c(F)cc6C5=C(C#N)C#N)cc3OCC(CC)CCCC)sc2-4)cc1,CCCCCCCCC(CCCCCC)Cn1nc2c(-c3ccc(C)s3)c(F)c(F)c(-c3ccc(-c4cc5c(-c6ccc(CC(CC)CCCC)s6)c6sc(C)cc6c(-c6ccc(CC(CC)CCCC)s6)c5s4)s3)c2n1.CCCCCCc1ccc(C2(c3ccc(CCCCCC)cc3)c3cc4c(cc3-c3sc(-c5sc(/C=C6\C(=O)c7cc(F)c(F)cc7C6=C(C#N)C#N)cc5OCC(CC)CCCC)cc32)C(c2ccc(CCCCCC)cc2)(c2ccc(CCCCCC)cc2)c2cc(-c3sc(/C=C5\C(=O)c6cc(F)c(F)cc6C5=C(C#N)C#N)cc3OCC(CC)CCCC)sc2-4)cc1,80,35,8.2,8.06,20.48,0.569,0.704,5.44,4.19,1.25,CCCCCCc1ccc(C2(c3ccc(CCCCCC)cc3)c3cc4c(cc3-c3sc(-c5sc(/C=C6\C(=O)c7cc(F)c(F)cc7C6=C(C#N)C#N)cc5OCC(CC)CCCC)cc32)C(c2ccc(CCCCCC)cc2)(c2ccc(CCCCCC)cc2)c2cc(-c3sc(/C=C5\C(=O)c6cc(F)c(F)cc6C5=C(C#N)C#N)cc3OCC(CC)CCCC)sc2-4)cc1,1808.42,5.4,3.32,2.08,CCCCCCCCC(CCCCCC)Cn1nc2c(-c3ccc(C)s3)c(F)c(F)c(-c3ccc(-c4cc5c(-c6ccc(CC(CC)CCCC)s6)c6sc(C)cc6c(-c6ccc(CC(CC)CCCC)s6)c5s4)s3)c2n1,170.0,53.1,3.20 \,CCCCCCCCC(CCCCCC)Cn1nc2c(-c3ccc(C)s3)c(F)c(F)c(-c3ccc(-c4cc5c(-c6ccc(CC(CC)CCCC)s6)c6sc(C)cc6c(-c6ccc(CC(CC)CCCC)s6)c5s4)s3)c2n1.CCCCCCc1ccc(C2(c3ccc(CCCCCC)cc3)c3cc4c(cc3-c3sc(-c5sc(/C=C6\C(=O)c7cc(F)c(F)cc7C6=C(C#N)C#N)cc5OCC(CC)CCCC)cc32)C(c2ccc(CCCCCC)cc2)(c2ccc(CCCCCC)cc2)c2cc(-c3sc(/C=C5\C(=O)c6cc(F)c(F)cc6C5=C(C#N)C#N)cc3OCC(CC)CCCC)sc2-4)cc1,both
24,13,link,10.1021/acenergylett.8b00627,J52,,,i-IEICO-4F,-5.0183,-3.3307,1:1,CB,24.0,_,0.0,85.0,130.0,MoOx,ZnO,0.000259,0.000383,,,,0.849,22.86,67.9,13.18,CCCCCCCCC(CCCCCC)Cn1nc2c(-c3ccc(C)s3)c(F)c(F)c(-c3ccc(-c4cc5c(-c6ccc(CC(CC)CCCC)s6)c6sc(C)cc6c(-c6ccc(CC(CC)CCCC)s6)c5s4)s3)c2n1,CCCCCCc1ccc(C2(c3ccc(CCCCCC)cc3)c3cc4c(cc3-c3sc(-c5scc(/C=C6\C(=O)c7cc(F)c(F)cc7C6=C(C#N)C#N)c5OCC(CC)CCCC)cc32)C(c2ccc(CCCCCC)cc2)(c2ccc(CCCCCC)cc2)c2cc(-c3scc(/C=C5\C(=O)c6cc(F)c(F)cc6C5=C(C#N)C#N)c3OCC(CC)CCCC)sc2-4)cc1,CCCCCCCCC(CCCCCC)Cn1nc2c(-c3ccc(C)s3)c(F)c(F)c(-c3ccc(-c4cc5c(-c6ccc(CC(CC)CCCC)s6)c6sc(C)cc6c(-c6ccc(CC(CC)CCCC)s6)c5s4)s3)c2n1.CCCCCCc1ccc(C2(c3ccc(CCCCCC)cc3)c3cc4c(cc3-c3sc(-c5scc(/C=C6\C(=O)c7cc(F)c(F)cc7C6=C(C#N)C#N)c5OCC(CC)CCCC)cc32)C(c2ccc(CCCCCC)cc2)(c2ccc(CCCCCC)cc2)c2cc(-c3scc(/C=C5\C(=O)c6cc(F)c(F)cc6C5=C(C#N)C#N)c3OCC(CC)CCCC)sc2-4)cc1,81,35,13.18,12.76,22.86,0.679,0.849,5.75,4.19,1.56,CCCCCCc1ccc(C2(c3ccc(CCCCCC)cc3)c3cc4c(cc3-c3sc(-c5scc(C=C6C(=O)c7cc(F)c(F)cc7C6=C(C#N)C#N)c5OCC(CC)CCCC)cc32)C(c2ccc(CCCCCC)cc2)(c2ccc(CCCCCC)cc2)c2cc(-c3scc(/C=C5/C(=O)c6cc(F)c(F)cc6C5=C(C#N)C#N)c3OCC(CC)CCCC)sc2-4)cc1,1808.42,5.4,3.32,2.08,CCCCCCCCC(CCCCCC)Cn1nc2c(-c3ccc(C)s3)c(F)c(F)c(-c3ccc(-c4cc5c(-c6ccc(CC(CC)CCCC)s6)c6sc(C)cc6c(-c6ccc(CC(CC)CCCC)s6)c5s4)s3)c2n1,170.0,53.1,3.20 \,CCCCCCCCC(CCCCCC)Cn1nc2c(-c3ccc(C)s3)c(F)c(F)c(-c3ccc(-c4cc5c(-c6ccc(CC(CC)CCCC)s6)c6sc(C)cc6c(-c6ccc(CC(CC)CCCC)s6)c5s4)s3)c2n1.CCCCCCc1ccc(C2(c3ccc(CCCCCC)cc3)c3cc4c(cc3-c3sc(-c5scc(C=C6C(=O)c7cc(F)c(F)cc7C6=C(C#N)C#N)c5OCC(CC)CCCC)cc32)C(c2ccc(CCCCCC)cc2)(c2ccc(CCCCCC)cc2)c2cc(-c3scc(/C=C5/C(=O)c6cc(F)c(F)cc6C5=C(C#N)C#N)c3OCC(CC)CCCC)sc2-4)cc1,both
25,14,link,10.1002/adma.201706124,J71,-5.4,-3.24,ITCPTC,-5.54,-3.45,1:1,CF,,_,0.0,110.0,150.0,PEDOT:PSS,PDINO,0.000713,0.000531,,,,0.896,17.52,74.1,11.63,CCCCCCCCC(CCCCCC)Cn1nc2c(-c3ccc(C)s3)c(F)c(F)c(-c3ccc(-c4cc5c(-c6ccc([Si](CCC)(CCC)CCC)s6)c6sc(C)cc6c(-c6ccc([Si](CCC)(CCC)CCC)s6)c5s4)s3)c2n1,CCCCCCc1ccc(C2(c3ccc(CCCCCC)cc3)c3cc4c(cc3-c3sc5cc(/C=C6\C(=O)c7cscc7C6=C(C#N)C#N)sc5c32)C(c2ccc(CCCCCC)cc2)(c2ccc(CCCCCC)cc2)c2c-4sc3cc(/C=C4\C(=O)c5cscc5C4=C(C#N)C#N)sc23)cc1,CCCCCCCCC(CCCCCC)Cn1nc2c(-c3ccc(C)s3)c(F)c(F)c(-c3ccc(-c4cc5c(-c6ccc([Si](CCC)(CCC)CCC)s6)c6sc(C)cc6c(-c6ccc([Si](CCC)(CCC)CCC)s6)c5s4)s3)c2n1.CCCCCCc1ccc(C2(c3ccc(CCCCCC)cc3)c3cc4c(cc3-c3sc5cc(/C=C6\C(=O)c7cscc7C6=C(C#N)C#N)sc5c32)C(c2ccc(CCCCCC)cc2)(c2ccc(CCCCCC)cc2)c2c-4sc3cc(/C=C4\C(=O)c5cscc5C4=C(C#N)C#N)sc23)cc1,258,112,11.63,11.23,17.52,0.741,0.896,5.62,3.96,1.66,CCCCCCc1ccc(C2(c3ccc(CCCCCC)cc3)c3cc4c(cc3-c3sc5cc(/C=C6\C(=O)c7cscc7C6=C(C#N)C#N)sc5c32)C(c2ccc(CCCCCC)cc2)(c2ccc(CCCCCC)cc2)c2c-4sc3cc(/C=C4\C(=O)c5cscc5C4=C(C#N)C#N)sc23)cc1,1440.0,5.4,3.24,2.16,CCCCCCCCC(CCCCCC)Cn1nc2c(-c3ccc(C)s3)c(F)c(F)c(-c3ccc(-c4cc5c(-c6ccc([Si](CCC)(CCC)CCC)s6)c6sc(C)cc6c(-c6ccc([Si](CCC)(CCC)CCC)s6)c5s4)s3)c2n1,47.0,23.5,2.00 \,CCCCCCCCC(CCCCCC)Cn1nc2c(-c3ccc(C)s3)c(F)c(F)c(-c3ccc(-c4cc5c(-c6ccc([Si](CCC)(CCC)CCC)s6)c6sc(C)cc6c(-c6ccc([Si](CCC)(CCC)CCC)s6)c5s4)s3)c2n1.CCCCCCc1ccc(C2(c3ccc(CCCCCC)cc3)c3cc4c(cc3-c3sc5cc(/C=C6\C(=O)c7cscc7C6=C(C#N)C#N)sc5c32)C(c2ccc(CCCCCC)cc2)(c2ccc(CCCCCC)cc2)c2c-4sc3cc(/C=C4\C(=O)c5cscc5C4=C(C#N)C#N)sc23)cc1,both
67,14,link,10.1002/adma.201706124,J71,-5.4,-3.24,MeIC,-5.57,-3.92,1:1,CF,,_,0.0,110.0,150.0,PEDOT:PSS,PDINO,0.000838,0.000739,,,,0.918,18.41,74.2,12.54,CCCCCCCCC(CCCCCC)Cn1nc2c(-c3ccc(C)s3)c(F)c(F)c(-c3ccc(-c4cc5c(-c6ccc([Si](CCC)(CCC)CCC)s6)c6sc(C)cc6c(-c6ccc([Si](CCC)(CCC)CCC)s6)c5s4)s3)c2n1,CCCCCCc1ccc(C2(c3ccc(CCCCCC)cc3)c3cc4c(cc3-c3sc5cc(/C=C6\C(=O)c7c(csc7C)C6=C(C#N)C#N)sc5c32)C(c2ccc(CCCCCC)cc2)(c2ccc(CCCCCC)cc2)c2c-4sc3cc(/C=C4\C(=O)c5c(csc5C)C4=C(C#N)C#N)sc23)cc1,CCCCCCCCC(CCCCCC)Cn1nc2c(-c3ccc(C)s3)c(F)c(F)c(-c3ccc(-c4cc5c(-c6ccc([Si](CCC)(CCC)CCC)s6)c6sc(C)cc6c(-c6ccc([Si](CCC)(CCC)CCC)s6)c5s4)s3)c2n1.CCCCCCc1ccc(C2(c3ccc(CCCCCC)cc3)c3cc4c(cc3-c3sc5cc(/C=C6\C(=O)c7c(csc7C)C6=C(C#N)C#N)sc5c32)C(c2ccc(CCCCCC)cc2)(c2ccc(CCCCCC)cc2)c2c-4sc3cc(/C=C4\C(=O)c5c(csc5C)C4=C(C#N)C#N)sc23)cc1,259,112,12.54,12.13,18.41,0.742,0.918,5.57,3.92,1.65,CCCCCCc1ccc(C2(c3ccc(CCCCCC)cc3)c3cc4c(cc3-c3sc5cc(/C=C6\C(=O)c7c(csc7C)C6=C(C#N)C#N)sc5c32)C(c2ccc(CCCCCC)cc2)(c2ccc(CCCCCC)cc2)c2c-4sc3cc(/C=C4\C(=O)c5c(csc5C)C4=C(C#N)C#N)sc23)cc1,1468.05,5.4,3.24,2.16,CCCCCCCCC(CCCCCC)Cn1nc2c(-c3ccc(C)s3)c(F)c(F)c(-c3ccc(-c4cc5c(-c6ccc([Si](CCC)(CCC)CCC)s6)c6sc(C)cc6c(-c6ccc([Si](CCC)(CCC)CCC)s6)c5s4)s3)c2n1,47.0,23.5,2.00 \,CCCCCCCCC(CCCCCC)Cn1nc2c(-c3ccc(C)s3)c(F)c(F)c(-c3ccc(-c4cc5c(-c6ccc([Si](CCC)(CCC)CCC)s6)c6sc(C)cc6c(-c6ccc([Si](CCC)(CCC)CCC)s6)c5s4)s3)c2n1.CCCCCCc1ccc(C2(c3ccc(CCCCCC)cc3)c3cc4c(cc3-c3sc5cc(/C=C6\C(=O)c7c(csc7C)C6=C(C#N)C#N)sc5c32)C(c2ccc(CCCCCC)cc2)(c2ccc(CCCCCC)cc2)c2c-4sc3cc(/C=C4\C(=O)c5c(csc5C)C4=C(C#N)C#N)sc23)cc1,both
26,15,link,10.1007/s11426-016-0173-y,J40,-5.4,-2.9,ITIC,,,1:1,CF,16.0,_,0.0,,120.0,PEDOT:PSS,PDINO,3.7e-05,0.000144,,,,0.89,12.18,60.13,6.48,CCCCCCCCCCC(CCCCCCCC)COc1c2cc(-c3ccc(-c4c(F)c(F)c(-c5ccc(C)s5)c5nn(CC(CC)CCCC)nc45)s3)sc2c(OCC(CCCCCCCC)CCCCCCCCCC)c2cc(C)sc12,CCCCCCc1ccc(C2(c3ccc(CCCCCC)cc3)c3cc4c(cc3-c3sc5cc(/C=C6\C(=O)c7ccccc7C6=C(C#N)C#N)sc5c32)C(c2ccc(CCCCCC)cc2)(c2ccc(CCCCCC)cc2)c2c-4sc3cc(/C=C4\C(=O)c5ccccc5C4=C(C#N)C#N)sc23)cc1,CCCCCCCCCCC(CCCCCCCC)COc1c2cc(-c3ccc(-c4c(F)c(F)c(-c5ccc(C)s5)c5nn(CC(CC)CCCC)nc45)s3)sc2c(OCC(CCCCCCCC)CCCCCCCCCC)c2cc(C)sc12.CCCCCCc1ccc(C2(c3ccc(CCCCCC)cc3)c3cc4c(cc3-c3sc5cc(/C=C6\C(=O)c7ccccc7C6=C(C#N)C#N)sc5c32)C(c2ccc(CCCCCC)cc2)(c2ccc(CCCCCC)cc2)c2c-4sc3cc(/C=C4\C(=O)c5ccccc5C4=C(C#N)C#N)sc23)cc1,543,245,6.48,6.13,12.18,0.601,0.89,5.48,3.88,1.6,CCCCCCc1ccc(C2(c3ccc(CCCCCC)cc3)c3cc4c(cc3-c3sc5cc(/C=C6\C(=O)c7ccccc7C6=C(C#N)C#N)sc5c32)C(c2ccc(CCCCCC)cc2)(c2ccc(CCCCCC)cc2)c2c-4sc3cc(/C=C4\C(=O)c5ccccc5C4=C(C#N)C#N)sc23)cc1,1427.96,5.4,2.9,2.5,CCCCCCCCCCC(CCCCCCCC)COc1c2cc(-c3ccc(-c4c(F)c(F)c(-c5ccc(C)s5)c5nn(CC(CC)CCCC)nc45)s3)sc2c(OCC(CCCCCCCC)CCCCCCCCCC)c2cc(C)sc12,153.1,58.9,2.60 \,CCCCCCCCCCC(CCCCCCCC)COc1c2cc(-c3ccc(-c4c(F)c(F)c(-c5ccc(C)s5)c5nn(CC(CC)CCCC)nc45)s3)sc2c(OCC(CCCCCCCC)CCCCCCCCCC)c2cc(C)sc12.CCCCCCc1ccc(C2(c3ccc(CCCCCC)cc3)c3cc4c(cc3-c3sc5cc(/C=C6\C(=O)c7ccccc7C6=C(C#N)C#N)sc5c32)C(c2ccc(CCCCCC)cc2)(c2ccc(CCCCCC)cc2)c2c-4sc3cc(/C=C4\C(=O)c5ccccc5C4=C(C#N)C#N)sc23)cc1,both
27,16,link,10.1002/adma.201601595,J50,-5.13,-3.16,ITIC,-5.48,-3.83,1:2,CF,18.0,_,0.0,,150.0,PEDOT:PSS,PDINO,6.3e-05,2.2e-05,,0.895,,0.71,12.93,53.0,4.8,CCCCCCCCC(CCCCCC)Cc1ccc(-c2c3cc(-c4ccc(-c5ccc(-c6ccc(C)s6)c6nn(CCCCCCCC)nc56)s4)sc3c(-c3ccc(CC(CCCCCC)CCCCCCCC)s3)c3cc(C)sc23)s1,CCCCCCc1ccc(C2(c3ccc(CCCCCC)cc3)c3cc4c(cc3-c3sc5cc(/C=C6\C(=O)c7ccccc7C6=C(C#N)C#N)sc5c32)C(c2ccc(CCCCCC)cc2)(c2ccc(CCCCCC)cc2)c2c-4sc3cc(/C=C4\C(=O)c5ccccc5C4=C(C#N)C#N)sc23)cc1,CCCCCCCCC(CCCCCC)Cc1ccc(-c2c3cc(-c4ccc(-c5ccc(-c6ccc(C)s6)c6nn(CCCCCCCC)nc56)s4)sc3c(-c3ccc(CC(CCCCCC)CCCCCCCC)s3)c3cc(C)sc23)s1.CCCCCCc1ccc(C2(c3ccc(CCCCCC)cc3)c3cc4c(cc3-c3sc5cc(/C=C6\C(=O)c7ccccc7C6=C(C#N)C#N)sc5c32)C(c2ccc(CCCCCC)cc2)(c2ccc(CCCCCC)cc2)c2c-4sc3cc(/C=C4\C(=O)c5ccccc5C4=C(C#N)C#N)sc23)cc1,216,90,4.8,4.61,12.93,0.53,0.71,5.48,3.83,1.65,CCCCCCc1ccc(C2(c3ccc(CCCCCC)cc3)c3cc4c(cc3-c3sc5cc(/C=C6\C(=O)c7ccccc7C6=C(C#N)C#N)sc5c32)C(c2ccc(CCCCCC)cc2)(c2ccc(CCCCCC)cc2)c2c-4sc3cc(/C=C4\C(=O)c5ccccc5C4=C(C#N)C#N)sc23)cc1,1427.96,5.26,3.08,2.18,CCCCCCCCC(CCCCCC)Cc1ccc(-c2c3cc(-c4ccc(-c5c(F)c(F)c(-c6ccc(C)s6)c6nn(CCCCCCCC)nc56)s4)sc3c(-c3ccc(CC(CCCCCC)CCCCCCCC)s3)c3cc(C)sc23)s1,140.0,70.0,2.00 \,CCCCCCCCC(CCCCCC)Cc1ccc(-c2c3cc(-c4ccc(-c5c(F)c(F)c(-c6ccc(C)s6)c6nn(CCCCCCCC)nc56)s4)sc3c(-c3ccc(CC(CCCCCC)CCCCCCCC)s3)c3cc(C)sc23)s1.CCCCCCc1ccc(C2(c3ccc(CCCCCC)cc3)c3cc4c(cc3-c3sc5cc(/C=C6\C(=O)c7ccccc7C6=C(C#N)C#N)sc5c32)C(c2ccc(CCCCCC)cc2)(c2ccc(CCCCCC)cc2)c2c-4sc3cc(/C=C4\C(=O)c5ccccc5C4=C(C#N)C#N)sc23)cc1,both
28,16,link,10.1002/adma.201601595,J51,-5.26,-3.08,ITIC,-5.48,-3.83,1:2,CF,18.0,_,0.0,,150.0,PEDOT:PSS,PDINO,0.000205,8.6e-05,,0.967,,0.82,16.47,69.0,9.26,CCCCCCCCC(CCCCCC)Cc1ccc(-c2c3cc(-c4ccc(-c5c(F)c(F)c(-c6ccc(C)s6)c6nn(CCCCCCCC)nc56)s4)sc3c(-c3ccc(CC(CCCCCC)CCCCCCCC)s3)c3cc(C)sc23)s1,CCCCCCc1ccc(C2(c3ccc(CCCCCC)cc3)c3cc4c(cc3-c3sc5cc(/C=C6\C(=O)c7ccccc7C6=C(C#N)C#N)sc5c32)C(c2ccc(CCCCCC)cc2)(c2ccc(CCCCCC)cc2)c2c-4sc3cc(/C=C4\C(=O)c5ccccc5C4=C(C#N)C#N)sc23)cc1,CCCCCCCCC(CCCCCC)Cc1ccc(-c2c3cc(-c4ccc(-c5c(F)c(F)c(-c6ccc(C)s6)c6nn(CCCCCCCC)nc56)s4)sc3c(-c3ccc(CC(CCCCCC)CCCCCCCC)s3)c3cc(C)sc23)s1.CCCCCCc1ccc(C2(c3ccc(CCCCCC)cc3)c3cc4c(cc3-c3sc5cc(/C=C6\C(=O)c7ccccc7C6=C(C#N)C#N)sc5c32)C(c2ccc(CCCCCC)cc2)(c2ccc(CCCCCC)cc2)c2c-4sc3cc(/C=C4\C(=O)c5ccccc5C4=C(C#N)C#N)sc23)cc1,215,90,9.26,9.07,16.47,0.69,0.82,5.48,3.83,1.65,CCCCCCc1ccc(C2(c3ccc(CCCCCC)cc3)c3cc4c(cc3-c3sc5cc(/C=C6\C(=O)c7ccccc7C6=C(C#N)C#N)sc5c32)C(c2ccc(CCCCCC)cc2)(c2ccc(CCCCCC)cc2)c2c-4sc3cc(/C=C4\C(=O)c5ccccc5C4=C(C#N)C#N)sc23)cc1,1427.96,5.13,3.16,1.97,CCCCCCCCC(CCCCCC)Cc1ccc(-c2c3cc(-c4ccc(-c5ccc(-c6ccc(C)s6)c6nn(CCCCCCCC)nc56)s4)sc3c(-c3ccc(CC(CCCCCC)CCCCCCCC)s3)c3cc(C)sc23)s1,140.0,70.0,2.00 \,CCCCCCCCC(CCCCCC)Cc1ccc(-c2c3cc(-c4ccc(-c5ccc(-c6ccc(C)s6)c6nn(CCCCCCCC)nc56)s4)sc3c(-c3ccc(CC(CCCCCC)CCCCCCCC)s3)c3cc(C)sc23)s1.CCCCCCc1ccc(C2(c3ccc(CCCCCC)cc3)c3cc4c(cc3-c3sc5cc(/C=C6\C(=O)c7ccccc7C6=C(C#N)C#N)sc5c32)C(c2ccc(CCCCCC)cc2)(c2ccc(CCCCCC)cc2)c2c-4sc3cc(/C=C4\C(=O)c5ccccc5C4=C(C#N)C#N)sc23)cc1,both
29,17,link,10.1021/jacs.6b01744,J52,-5.21,-2.99,ITIC,-5.48,-3.83,1:1,CF,20.0,_,0.0,,100.0,PEDOT:PSS,PDINO,,,,,,0.73,13.11,57.8,5.51,CCCCCCCCC(CCCCCC)Cn1nc2c(-c3ccc(C)s3)c(F)c(F)c(-c3ccc(-c4cc5c(-c6ccc(CC(CC)CCCC)s6)c6sc(C)cc6c(-c6ccc(CC(CC)CCCC)s6)c5s4)s3)c2n1,CCCCCCc1ccc(C2(c3ccc(CCCCCC)cc3)c3cc4c(cc3-c3sc5cc(/C=C6\C(=O)c7ccccc7C6=C(C#N)C#N)sc5c32)C(c2ccc(CCCCCC)cc2)(c2ccc(CCCCCC)cc2)c2c-4sc3cc(/C=C4\C(=O)c5ccccc5C4=C(C#N)C#N)sc23)cc1,CCCCCCCCC(CCCCCC)Cn1nc2c(-c3ccc(C)s3)c(F)c(F)c(-c3ccc(-c4cc5c(-c6ccc(CC(CC)CCCC)s6)c6sc(C)cc6c(-c6ccc(CC(CC)CCCC)s6)c5s4)s3)c2n1.CCCCCCc1ccc(C2(c3ccc(CCCCCC)cc3)c3cc4c(cc3-c3sc5cc(/C=C6\C(=O)c7ccccc7C6=C(C#N)C#N)sc5c32)C(c2ccc(CCCCCC)cc2)(c2ccc(CCCCCC)cc2)c2c-4sc3cc(/C=C4\C(=O)c5ccccc5C4=C(C#N)C#N)sc23)cc1,365,165,5.51,5.26,13.11,0.578,0.73,5.64,3.92,1.72,CCCCCCc1ccc(C2(c3ccc(CCCCCC)cc3)c3cc4c(cc3-c3sc5cc(/C=C6\C(=O)c7ccccc7C6=C(C#N)C#N)sc5c32)C(c2ccc(CCCCCC)cc2)(c2ccc(CCCCCC)cc2)c2c-4sc3cc(/C=C4\C(=O)c5ccccc5C4=C(C#N)C#N)sc23)cc1,1427.96,5.21,2.99,2.22,CCCCCCCCC(CCCCCC)Cn1nc2c(-c3ccc(C)s3)c(F)c(F)c(-c3ccc(-c4cc5c(-c6ccc(CC(CC)CCCC)s6)c6sc(C)cc6c(-c6ccc(CC(CC)CCCC)s6)c5s4)s3)c2n1,107.0,57.5,1.86 \,CCCCCCCCC(CCCCCC)Cn1nc2c(-c3ccc(C)s3)c(F)c(F)c(-c3ccc(-c4cc5c(-c6ccc(CC(CC)CCCC)s6)c6sc(C)cc6c(-c6ccc(CC(CC)CCCC)s6)c5s4)s3)c2n1.CCCCCCc1ccc(C2(c3ccc(CCCCCC)cc3)c3cc4c(cc3-c3sc5cc(/C=C6\C(=O)c7ccccc7C6=C(C#N)C#N)sc5c32)C(c2ccc(CCCCCC)cc2)(c2ccc(CCCCCC)cc2)c2c-4sc3cc(/C=C4\C(=O)c5ccccc5C4=C(C#N)C#N)sc23)cc1,both
30,17,link,10.1021/jacs.6b01744,J60,-5.32,-3.08,ITIC,-5.48,-3.83,1:1,CF,20.0,_,0.0,,100.0,PEDOT:PSS,PDINO,,,,,,0.91,16.33,60.38,8.97,CCCCCCCCC(CCCCCC)Cn1nc2c(-c3ccc(C)s3)c(F)c(F)c(-c3ccc(-c4cc5c(-c6ccc(SCC(CC)CCCC)s6)c6sc(C)cc6c(-c6ccc(SCC(CC)CCCC)s6)c5s4)s3)c2n1,CCCCCCc1ccc(C2(c3ccc(CCCCCC)cc3)c3cc4c(cc3-c3sc5cc(/C=C6\C(=O)c7ccccc7C6=C(C#N)C#N)sc5c32)C(c2ccc(CCCCCC)cc2)(c2ccc(CCCCCC)cc2)c2c-4sc3cc(/C=C4\C(=O)c5ccccc5C4=C(C#N)C#N)sc23)cc1,CCCCCCCCC(CCCCCC)Cn1nc2c(-c3ccc(C)s3)c(F)c(F)c(-c3ccc(-c4cc5c(-c6ccc(SCC(CC)CCCC)s6)c6sc(C)cc6c(-c6ccc(SCC(CC)CCCC)s6)c5s4)s3)c2n1.CCCCCCc1ccc(C2(c3ccc(CCCCCC)cc3)c3cc4c(cc3-c3sc5cc(/C=C6\C(=O)c7ccccc7C6=C(C#N)C#N)sc5c32)C(c2ccc(CCCCCC)cc2)(c2ccc(CCCCCC)cc2)c2c-4sc3cc(/C=C4\C(=O)c5ccccc5C4=C(C#N)C#N)sc23)cc1,366,165,8.97,8.67,16.33,0.604,0.91,5.64,3.92,1.72,CCCCCCc1ccc(C2(c3ccc(CCCCCC)cc3)c3cc4c(cc3-c3sc5cc(/C=C6\C(=O)c7ccccc7C6=C(C#N)C#N)sc5c32)C(c2ccc(CCCCCC)cc2)(c2ccc(CCCCCC)cc2)c2c-4sc3cc(/C=C4\C(=O)c5ccccc5C4=C(C#N)C#N)sc23)cc1,1427.96,5.32,3.08,2.24,CCCCCCCCC(CCCCCC)Cn1nc2c(-c3ccc(C)s3)c(F)c(F)c(-c3ccc(-c4cc5c(-c6ccc(SCC(CC)CCCC)s6)c6sc(C)cc6c(-c6ccc(SCC(CC)CCCC)s6)c5s4)s3)c2n1,53.1,23.9,2.22 \,CCCCCCCCC(CCCCCC)Cn1nc2c(-c3ccc(C)s3)c(F)c(F)c(-c3ccc(-c4cc5c(-c6ccc(SCC(CC)CCCC)s6)c6sc(C)cc6c(-c6ccc(SCC(CC)CCCC)s6)c5s4)s3)c2n1.CCCCCCc1ccc(C2(c3ccc(CCCCCC)cc3)c3cc4c(cc3-c3sc5cc(/C=C6\C(=O)c7ccccc7C6=C(C#N)C#N)sc5c32)C(c2ccc(CCCCCC)cc2)(c2ccc(CCCCCC)cc2)c2c-4sc3cc(/C=C4\C(=O)c5ccccc5C4=C(C#N)C#N)sc23)cc1,both
31,17,link,10.1021/jacs.6b01744,J61,-5.32,-3.08,ITIC,-5.48,-3.83,1:1,CF,20.0,_,0.0,,100.0,PEDOT:PSS,PDINO,0.000496,0.000216,,,,0.89,17.43,61.48,9.53,CCCCCCCCCCCCSSc1ccc(-c2c3cc(-c4ccc(-c5c(F)c(F)c(-c6ccc(C)s6)c6nn(CC(CCCCCC)CCCCCCCC)nc56)s4)sc3c(-c3ccc(SSCCCCCCCCCCCC)s3)c3cc(C)sc23)s1,CCCCCCc1ccc(C2(c3ccc(CCCCCC)cc3)c3cc4c(cc3-c3sc5cc(/C=C6\C(=O)c7ccccc7C6=C(C#N)C#N)sc5c32)C(c2ccc(CCCCCC)cc2)(c2ccc(CCCCCC)cc2)c2c-4sc3cc(/C=C4\C(=O)c5ccccc5C4=C(C#N)C#N)sc23)cc1,CCCCCCCCCCCCSSc1ccc(-c2c3cc(-c4ccc(-c5c(F)c(F)c(-c6ccc(C)s6)c6nn(CC(CCCCCC)CCCCCCCC)nc56)s4)sc3c(-c3ccc(SSCCCCCCCCCCCC)s3)c3cc(C)sc23)s1.CCCCCCc1ccc(C2(c3ccc(CCCCCC)cc3)c3cc4c(cc3-c3sc5cc(/C=C6\C(=O)c7ccccc7C6=C(C#N)C#N)sc5c32)C(c2ccc(CCCCCC)cc2)(c2ccc(CCCCCC)cc2)c2c-4sc3cc(/C=C4\C(=O)c5ccccc5C4=C(C#N)C#N)sc23)cc1,367,165,9.53,9.22,17.43,0.615,0.89,5.64,3.92,1.72,CCCCCCc1ccc(C2(c3ccc(CCCCCC)cc3)c3cc4c(cc3-c3sc5cc(/C=C6\C(=O)c7ccccc7C6=C(C#N)C#N)sc5c32)C(c2ccc(CCCCCC)cc2)(c2ccc(CCCCCC)cc2)c2c-4sc3cc(/C=C4\C(=O)c5ccccc5C4=C(C#N)C#N)sc23)cc1,1427.96,5.32,3.08,2.24,CCCCCCCCCCCCSc1ccc(-c2c3cc(-c4ccc(-c5c(F)c(F)c(-c6ccc(C)s6)c6nn(CC(CCCCCC)CCCCCCCC)nc56)s4)sc3c(-c3ccc(SCCCCCCCCCCCC)s3)c3cc(C)sc23)s1,74.2,32.4,2.29 \,CCCCCCCCCCCCSc1ccc(-c2c3cc(-c4ccc(-c5c(F)c(F)c(-c6ccc(C)s6)c6nn(CC(CCCCCC)CCCCCCCC)nc56)s4)sc3c(-c3ccc(SCCCCCCCCCCCC)s3)c3cc(C)sc23)s1.CCCCCCc1ccc(C2(c3ccc(CCCCCC)cc3)c3cc4c(cc3-c3sc5cc(/C=C6\C(=O)c7ccccc7C6=C(C#N)C#N)sc5c32)C(c2ccc(CCCCCC)cc2)(c2ccc(CCCCCC)cc2)c2c-4sc3cc(/C=C4\C(=O)c5ccccc5C4=C(C#N)C#N)sc23)cc1,both
32,18,link,10.1021/jacs.6b09110,J61,,,ITIC,-5.54,-3.84,1:1,CF,20.0,_,0.0,120.0,130.0,PEDOT:PSS,PDINO,0.000207,0.000105,,,,0.898,17.97,65.49,10.57,CCCCCCCCCCCCSSc1ccc(-c2c3cc(-c4ccc(-c5c(F)c(F)c(-c6ccc(C)s6)c6nn(CC(CCCCCC)CCCCCCCC)nc56)s4)sc3c(-c3ccc(SSCCCCCCCCCCCC)s3)c3cc(C)sc23)s1,CCCCCCc1ccc(C2(c3ccc(CCCCCC)cc3)c3cc4c(cc3-c3sc5cc(/C=C6\C(=O)c7ccccc7C6=C(C#N)C#N)sc5c32)C(c2ccc(CCCCCC)cc2)(c2ccc(CCCCCC)cc2)c2c-4sc3cc(/C=C4\C(=O)c5ccccc5C4=C(C#N)C#N)sc23)cc1,CCCCCCCCCCCCSSc1ccc(-c2c3cc(-c4ccc(-c5c(F)c(F)c(-c6ccc(C)s6)c6nn(CC(CCCCCC)CCCCCCCC)nc56)s4)sc3c(-c3ccc(SSCCCCCCCCCCCC)s3)c3cc(C)sc23)s1.CCCCCCc1ccc(C2(c3ccc(CCCCCC)cc3)c3cc4c(cc3-c3sc5cc(/C=C6\C(=O)c7ccccc7C6=C(C#N)C#N)sc5c32)C(c2ccc(CCCCCC)cc2)(c2ccc(CCCCCC)cc2)c2c-4sc3cc(/C=C4\C(=O)c5ccccc5C4=C(C#N)C#N)sc23)cc1,368,166,10.57,10.28,17.97,0.655,0.898,5.54,3.84,1.7,CCCCCCc1ccc(C2(c3ccc(CCCCCC)cc3)c3cc4c(cc3-c3sc5cc(/C=C6\C(=O)c7ccccc7C6=C(C#N)C#N)sc5c32)C(c2ccc(CCCCCC)cc2)(c2ccc(CCCCCC)cc2)c2c-4sc3cc(/C=C4\C(=O)c5ccccc5C4=C(C#N)C#N)sc23)cc1,1427.96,5.32,3.08,2.24,CCCCCCCCCCCCSc1ccc(-c2c3cc(-c4ccc(-c5c(F)c(F)c(-c6ccc(C)s6)c6nn(CC(CCCCCC)CCCCCCCC)nc56)s4)sc3c(-c3ccc(SCCCCCCCCCCCC)s3)c3cc(C)sc23)s1,74.2,32.4,2.29 \,CCCCCCCCCCCCSc1ccc(-c2c3cc(-c4ccc(-c5c(F)c(F)c(-c6ccc(C)s6)c6nn(CC(CCCCCC)CCCCCCCC)nc56)s4)sc3c(-c3ccc(SCCCCCCCCCCCC)s3)c3cc(C)sc23)s1.CCCCCCc1ccc(C2(c3ccc(CCCCCC)cc3)c3cc4c(cc3-c3sc5cc(/C=C6\C(=O)c7ccccc7C6=C(C#N)C#N)sc5c32)C(c2ccc(CCCCCC)cc2)(c2ccc(CCCCCC)cc2)c2c-4sc3cc(/C=C4\C(=O)c5ccccc5C4=C(C#N)C#N)sc23)cc1,both
70,18,link,10.1021/jacs.6b09110,J61,,,m-ITIC,-5.52,-3.82,1:1,CF,20.0,_,0.0,120.0,130.0,PEDOT:PSS,PDINO,0.000154,0.00013,,,,0.912,18.31,70.55,11.77,CCCCCCCCCCCCSSc1ccc(-c2c3cc(-c4ccc(-c5c(F)c(F)c(-c6ccc(C)s6)c6nn(CC(CCCCCC)CCCCCCCC)nc56)s4)sc3c(-c3ccc(SSCCCCCCCCCCCC)s3)c3cc(C)sc23)s1,CCCCCCc1cccc(C2(c3cccc(CCCCCC)c3)c3cc4c(cc3-c3sc5cc(/C=C6\C(=O)c7ccccc7C6=C(C#N)C#N)sc5c32)C(c2cccc(CCCCCC)c2)(c2cccc(CCCCCC)c2)c2c-4sc3cc(/C=C4\C(=O)c5ccccc5C4=C(C#N)C#N)sc23)c1,CCCCCCCCCCCCSSc1ccc(-c2c3cc(-c4ccc(-c5c(F)c(F)c(-c6ccc(C)s6)c6nn(CC(CCCCCC)CCCCCCCC)nc56)s4)sc3c(-c3ccc(SSCCCCCCCCCCCC)s3)c3cc(C)sc23)s1.CCCCCCc1cccc(C2(c3cccc(CCCCCC)c3)c3cc4c(cc3-c3sc5cc(/C=C6\C(=O)c7ccccc7C6=C(C#N)C#N)sc5c32)C(c2cccc(CCCCCC)c2)(c2cccc(CCCCCC)c2)c2c-4sc3cc(/C=C4\C(=O)c5ccccc5C4=C(C#N)C#N)sc23)c1,369,166,11.77,11.49,18.31,0.706,0.912,5.52,3.82,1.7,CCCCCCc1cccc(C2(c3cccc(CCCCCC)c3)c3cc4c(cc3-c3sc5cc(/C=C6\C(=O)c7ccccc7C6=C(C#N)C#N)sc5c32)C(c2cccc(CCCCCC)c2)(c2cccc(CCCCCC)c2)c2c-4sc3cc(/C=C4\C(=O)c5ccccc5C4=C(C#N)C#N)sc23)c1,1427.96,5.32,3.08,2.24,CCCCCCCCCCCCSc1ccc(-c2c3cc(-c4ccc(-c5c(F)c(F)c(-c6ccc(C)s6)c6nn(CC(CCCCCC)CCCCCCCC)nc56)s4)sc3c(-c3ccc(SCCCCCCCCCCCC)s3)c3cc(C)sc23)s1,74.2,32.4,2.29 \,CCCCCCCCCCCCSc1ccc(-c2c3cc(-c4ccc(-c5c(F)c(F)c(-c6ccc(C)s6)c6nn(CC(CCCCCC)CCCCCCCC)nc56)s4)sc3c(-c3ccc(SCCCCCCCCCCCC)s3)c3cc(C)sc23)s1.CCCCCCc1cccc(C2(c3cccc(CCCCCC)c3)c3cc4c(cc3-c3sc5cc(/C=C6\C(=O)c7ccccc7C6=C(C#N)C#N)sc5c32)C(c2cccc(CCCCCC)c2)(c2cccc(CCCCCC)c2)c2c-4sc3cc(/C=C4\C(=O)c5ccccc5C4=C(C#N)C#N)sc23)c1,both
33,19,link,10.1007/s11426-017-9030-9,J61-F,-5.45,-2.91,ITIC,-5.51,-3.83,1:1.5,CF,18.0,_,0.0,100.0,170.0,PEDOT:PSS,PDINO,7.4e-05,0.00011,,,,0.95,13.12,66.1,8.24,CCCCCCCCCCCCSSc1ccc(-c2c3cc(-c4ccc(-c5c(F)c(F)c(-c6ccc(C)o6)c6nn(CC(CCCCCC)CCCCCCCC)nc56)o4)sc3c(-c3ccc(SSCCCCCCCCCCCC)s3)c3cc(C)sc23)s1,CCCCCCc1ccc(C2(c3ccc(CCCCCC)cc3)c3cc4c(cc3-c3sc5cc(/C=C6\C(=O)c7ccccc7C6=C(C#N)C#N)sc5c32)C(c2ccc(CCCCCC)cc2)(c2ccc(CCCCCC)cc2)c2c-4sc3cc(/C=C4\C(=O)c5ccccc5C4=C(C#N)C#N)sc23)cc1,CCCCCCCCCCCCSSc1ccc(-c2c3cc(-c4ccc(-c5c(F)c(F)c(-c6ccc(C)o6)c6nn(CC(CCCCCC)CCCCCCCC)nc56)o4)sc3c(-c3ccc(SSCCCCCCCCCCCC)s3)c3cc(C)sc23)s1.CCCCCCc1ccc(C2(c3ccc(CCCCCC)cc3)c3cc4c(cc3-c3sc5cc(/C=C6\C(=O)c7ccccc7C6=C(C#N)C#N)sc5c32)C(c2ccc(CCCCCC)cc2)(c2ccc(CCCCCC)cc2)c2c-4sc3cc(/C=C4\C(=O)c5ccccc5C4=C(C#N)C#N)sc23)cc1,544,246,8.24,8.17,13.12,0.661,0.95,5.48,3.88,1.6,CCCCCCc1ccc(C2(c3ccc(CCCCCC)cc3)c3cc4c(cc3-c3sc5cc(/C=C6\C(=O)c7ccccc7C6=C(C#N)C#N)sc5c32)C(c2ccc(CCCCCC)cc2)(c2ccc(CCCCCC)cc2)c2c-4sc3cc(/C=C4\C(=O)c5ccccc5C4=C(C#N)C#N)sc23)cc1,1427.96,5.45,2.91,2.54,CCCCCCCCCCCCSc1ccc(-c2c3cc(-c4ccc(-c5c(F)c(F)c(-c6ccc(C)o6)c6nn(CC(CCCCCC)CCCCCCCC)nc56)o4)sc3c(-c3ccc(SCCCCCCCCCCCC)s3)c3cc(C)sc23)s1,20.9,14.2,1.47 \,CCCCCCCCCCCCSc1ccc(-c2c3cc(-c4ccc(-c5c(F)c(F)c(-c6ccc(C)o6)c6nn(CC(CCCCCC)CCCCCCCC)nc56)o4)sc3c(-c3ccc(SCCCCCCCCCCCC)s3)c3cc(C)sc23)s1.CCCCCCc1ccc(C2(c3ccc(CCCCCC)cc3)c3cc4c(cc3-c3sc5cc(/C=C6\C(=O)c7ccccc7C6=C(C#N)C#N)sc5c32)C(c2ccc(CCCCCC)cc2)(c2ccc(CCCCCC)cc2)c2c-4sc3cc(/C=C4\C(=O)c5ccccc5C4=C(C#N)C#N)sc23)cc1,both
37,21,link,10.1002/aenm.201700746,J81,-5.43,-2.98,m-ITIC,-5.52,-3.82,1:1,CF,18.0,_,0.0,,160.0,PEDOT:PSS,PDINO,0.000366,0.000406,,,,0.95,15.27,73.08,10.6,CCCCCCCCC(CCCCCC)Cn1nc2c(-c3ccc(C)s3)c(F)c(F)c(-c3ccc(-c4cc5c(-c6ccc([Si](CCC)(CCC)CCC)s6)c6oc(C)cc6c(-c6ccc([Si](CCC)(CCC)CCC)s6)c5o4)s3)c2n1,CCCCCCc1cccc(C2(c3cccc(CCCCCC)c3)c3cc4c(cc3-c3sc5cc(/C=C6\C(=O)c7ccccc7C6=C(C#N)C#N)sc5c32)C(c2cccc(CCCCCC)c2)(c2cccc(CCCCCC)c2)c2c-4sc3cc(/C=C4\C(=O)c5ccccc5C4=C(C#N)C#N)sc23)c1,CCCCCCCCC(CCCCCC)Cn1nc2c(-c3ccc(C)s3)c(F)c(F)c(-c3ccc(-c4cc5c(-c6ccc([Si](CCC)(CCC)CCC)s6)c6oc(C)cc6c(-c6ccc([Si](CCC)(CCC)CCC)s6)c5o4)s3)c2n1.CCCCCCc1cccc(C2(c3cccc(CCCCCC)c3)c3cc4c(cc3-c3sc5cc(/C=C6\C(=O)c7ccccc7C6=C(C#N)C#N)sc5c32)C(c2cccc(CCCCCC)c2)(c2cccc(CCCCCC)c2)c2c-4sc3cc(/C=C4\C(=O)c5ccccc5C4=C(C#N)C#N)sc23)c1,130,52,10.6,10.6,15.27,0.731,0.95,5.51,3.84,1.67,CCCCCCc1ccc(C2(c3ccc(CCCCCC)cc3)c3cc4c(cc3-c3sc5cc(/C=C6\C(=O)c7ccccc7C6=C(C#N)C#N)sc5c32)C(c2ccc(CCCCCC)cc2)(c2ccc(CCCCCC)cc2)c2c-4sc3cc(/C=C4\C(=O)c5ccccc5C4=C(C#N)C#N)sc23)cc1,1427.96,5.43,2.98,2.45,CCCCCCCCC(CCCCCC)Cn1nc2c(-c3ccc(C)s3)c(F)c(F)c(-c3ccc(-c4cc5c(-c6ccc([Si](CCC)(CCC)CCC)s6)c6oc(C)cc6c(-c6ccc([Si](CCC)(CCC)CCC)s6)c5o4)s3)c2n1,17.1,10.1,1.69 \,CCCCCCCCC(CCCCCC)Cn1nc2c(-c3ccc(C)s3)c(F)c(F)c(-c3ccc(-c4cc5c(-c6ccc([Si](CCC)(CCC)CCC)s6)c6oc(C)cc6c(-c6ccc([Si](CCC)(CCC)CCC)s6)c5o4)s3)c2n1.CCCCCCc1ccc(C2(c3ccc(CCCCCC)cc3)c3cc4c(cc3-c3sc5cc(/C=C6\C(=O)c7ccccc7C6=C(C#N)C#N)sc5c32)C(c2ccc(CCCCCC)cc2)(c2ccc(CCCCCC)cc2)c2c-4sc3cc(/C=C4\C(=O)c5ccccc5C4=C(C#N)C#N)sc23)cc1,both
41,23,link,10.1002/adfm.201706517,PBDT-2TC,-5.43,-3.57,ITIC,-5.51,-3.84,1:1,CB,16.0,_,0.0,110.0,120.0,PEDOT:PSS,C60-bissalt,0.000207,0.000292,,,,0.93,15.3,65.7,9.35,CCCCCCC(CCCC)CSOC(=O)c1cc(-c2cc3c(-c4ccc(CC(CC)CCCC)s4)c4sc(C)cc4c(-c4ccc(CC(CC)CCCC)s4)c3s2)sc1-c1ccc(C)s1,CCCCCCc1ccc(C2(c3ccc(CCCCCC)cc3)c3cc4c(cc3-c3sc5cc(/C=C6\C(=O)c7ccccc7C6=C(C#N)C#N)sc5c32)C(c2ccc(CCCCCC)cc2)(c2ccc(CCCCCC)cc2)c2c-4sc3cc(/C=C4\C(=O)c5ccccc5C4=C(C#N)C#N)sc23)cc1,CCCCCCC(CCCC)CSOC(=O)c1cc(-c2cc3c(-c4ccc(CC(CC)CCCC)s4)c4sc(C)cc4c(-c4ccc(CC(CC)CCCC)s4)c3s2)sc1-c1ccc(C)s1.CCCCCCc1ccc(C2(c3ccc(CCCCCC)cc3)c3cc4c(cc3-c3sc5cc(/C=C6\C(=O)c7ccccc7C6=C(C#N)C#N)sc5c32)C(c2ccc(CCCCCC)cc2)(c2ccc(CCCCCC)cc2)c2c-4sc3cc(/C=C4\C(=O)c5ccccc5C4=C(C#N)C#N)sc23)cc1,195,77,9.35,9.16,15.3,0.657,0.93,5.51,3.84,1.67,CCCCCCc1ccc(C2(c3ccc(CCCCCC)cc3)c3cc4c(cc3-c3sc5cc(/C=C6\C(=O)c7ccccc7C6=C(C#N)C#N)sc5c32)C(c2ccc(CCCCCC)cc2)(c2ccc(CCCCCC)cc2)c2c-4sc3cc(/C=C4\C(=O)c5ccccc5C4=C(C#N)C#N)sc23)cc1,1427.96,5.43,3.57,1.86,CCCCCCC(CCCC)COC(=O)c1cc(-c2cc3c(-c4ccc(CC(CC)CCCC)s4)c4sc(C)cc4c(-c4ccc(CC(CC)CCCC)s4)c3s2)sc1-c1ccc(C)s1,307.8,114.0,2.70 \,CCCCCCC(CCCC)COC(=O)c1cc(-c2cc3c(-c4ccc(CC(CC)CCCC)s4)c4sc(C)cc4c(-c4ccc(CC(CC)CCCC)s4)c3s2)sc1-c1ccc(C)s1.CCCCCCc1ccc(C2(c3ccc(CCCCCC)cc3)c3cc4c(cc3-c3sc5cc(/C=C6\C(=O)c7ccccc7C6=C(C#N)C#N)sc5c32)C(c2ccc(CCCCCC)cc2)(c2ccc(CCCCCC)cc2)c2c-4sc3cc(/C=C4\C(=O)c5ccccc5C4=C(C#N)C#N)sc23)cc1,both
47,23,link,10.1002/adfm.201706517,PBDT-S-2TC,-5.47,-3.58,ITIC,-5.51,-3.84,1:1,CB,16.0,_,0.0,110.0,120.0,PEDOT:PSS,C60-bissalt,0.000211,0.000283,,,,0.96,16.4,64.3,10.12,CCCCCCC(CCCC)CSOC(=O)c1cc(-c2cc3c(-c4ccc(SCC(CC)CCCC)s4)c4sc(C)cc4c(-c4ccc(SCC(CC)CCCC)s4)c3s2)sc1-c1ccc(C)s1,CCCCCCc1ccc(C2(c3ccc(CCCCCC)cc3)c3cc4c(cc3-c3sc5cc(/C=C6\C(=O)c7ccccc7C6=C(C#N)C#N)sc5c32)C(c2ccc(CCCCCC)cc2)(c2ccc(CCCCCC)cc2)c2c-4sc3cc(/C=C4\C(=O)c5ccccc5C4=C(C#N)C#N)sc23)cc1,CCCCCCC(CCCC)CSOC(=O)c1cc(-c2cc3c(-c4ccc(SCC(CC)CCCC)s4)c4sc(C)cc4c(-c4ccc(SCC(CC)CCCC)s4)c3s2)sc1-c1ccc(C)s1.CCCCCCc1ccc(C2(c3ccc(CCCCCC)cc3)c3cc4c(cc3-c3sc5cc(/C=C6\C(=O)c7ccccc7C6=C(C#N)C#N)sc5c32)C(c2ccc(CCCCCC)cc2)(c2ccc(CCCCCC)cc2)c2c-4sc3cc(/C=C4\C(=O)c5ccccc5C4=C(C#N)C#N)sc23)cc1,196,77,10.12,9.75,16.4,0.643,0.96,5.51,3.84,1.67,CCCCCCc1ccc(C2(c3ccc(CCCCCC)cc3)c3cc4c(cc3-c3sc5cc(/C=C6\C(=O)c7ccccc7C6=C(C#N)C#N)sc5c32)C(c2ccc(CCCCCC)cc2)(c2ccc(CCCCCC)cc2)c2c-4sc3cc(/C=C4\C(=O)c5ccccc5C4=C(C#N)C#N)sc23)cc1,1427.96,5.47,3.58,1.89,CCCCCCC(CCCC)COC(=O)c1cc(-c2cc3c(-c4ccc(SCC(CC)CCCC)s4)c4sc(C)cc4c(-c4ccc(SCC(CC)CCCC)s4)c3s2)sc1-c1ccc(C)s1,197.6,104.0,1.90 \,CCCCCCC(CCCC)COC(=O)c1cc(-c2cc3c(-c4ccc(SCC(CC)CCCC)s4)c4sc(C)cc4c(-c4ccc(SCC(CC)CCCC)s4)c3s2)sc1-c1ccc(C)s1.CCCCCCc1ccc(C2(c3ccc(CCCCCC)cc3)c3cc4c(cc3-c3sc5cc(/C=C6\C(=O)c7ccccc7C6=C(C#N)C#N)sc5c32)C(c2ccc(CCCCCC)cc2)(c2ccc(CCCCCC)cc2)c2c-4sc3cc(/C=C4\C(=O)c5ccccc5C4=C(C#N)C#N)sc23)cc1,both
46,26,link,10.1002/adfm.201701491,PBDTS-NQx,-5.31,-3.46,ITIC,-5.48,-3.83,1:0.8,CB,20.0,DIO,2.0,109.0,25.0,MoOx,ZnO,0.00025,0.00013,,,,0.92,17.86,69.8,11.47,CCCCCCCCc1ccc(-c2nc3c(-c4ccc(C)s4)cc4c(cc(-c5ccc(-c6cc7c(-c8ccc(SSCC(CCCC)CCCCCC)s8)c8sc(C)cc8c(-c8ccc(SSCC(CCCC)CCCCCC)s8)c7s6)s5)c5nc(-c6ccc(CCCCCCCC)s6)c(-c6ccc(CCCCCCCC)s6)nc54)c3nc2-c2ccc(CCCCCCCC)s2)s1,CCCCCCc1ccc(C2(c3ccc(CCCCCC)cc3)c3cc4c(cc3-c3sc5cc(/C=C6\C(=O)c7ccccc7C6=C(C#N)C#N)sc5c32)C(c2ccc(CCCCCC)cc2)(c2ccc(CCCCCC)cc2)c2c-4sc3cc(/C=C4\C(=O)c5ccccc5C4=C(C#N)C#N)sc23)cc1,CCCCCCCCc1ccc(-c2nc3c(-c4ccc(C)s4)cc4c(cc(-c5ccc(-c6cc7c(-c8ccc(SSCC(CCCC)CCCCCC)s8)c8sc(C)cc8c(-c8ccc(SSCC(CCCC)CCCCCC)s8)c7s6)s5)c5nc(-c6ccc(CCCCCCCC)s6)c(-c6ccc(CCCCCCCC)s6)nc54)c3nc2-c2ccc(CCCCCCCC)s2)s1.CCCCCCc1ccc(C2(c3ccc(CCCCCC)cc3)c3cc4c(cc3-c3sc5cc(/C=C6\C(=O)c7ccccc7C6=C(C#N)C#N)sc5c32)C(c2ccc(CCCCCC)cc2)(c2ccc(CCCCCC)cc2)c2c-4sc3cc(/C=C4\C(=O)c5ccccc5C4=C(C#N)C#N)sc23)cc1,179,70,11.47,11.02,17.86,0.698,0.92,5.48,3.83,1.65,CCCCCCc1ccc(C2(c3ccc(CCCCCC)cc3)c3cc4c(cc3-c3sc5cc(/C=C6\C(=O)c7ccccc7C6=C(C#N)C#N)sc5c32)C(c2ccc(CCCCCC)cc2)(c2ccc(CCCCCC)cc2)c2c-4sc3cc(/C=C4\C(=O)c5ccccc5C4=C(C#N)C#N)sc23)cc1,1427.96,5.31,3.46,1.85,CCCCCCCCc1ccc(-c2nc3c(-c4ccc(C)s4)cc4c(cc(-c5ccc(-c6cc7c(-c8ccc(SCC(CCCC)CCCCCC)s8)c8sc(C)cc8c(-c8ccc(SCC(CCCC)CCCCCC)s8)c7s6)s5)c5nc(-c6ccc(CCCCCCCC)s6)c(-c6ccc(CCCCCCCC)s6)nc54)c3nc2-c2ccc(CCCCCCCC)s2)s1,68.0,40.0,1.70 \,CCCCCCCCc1ccc(-c2nc3c(-c4ccc(C)s4)cc4c(cc(-c5ccc(-c6cc7c(-c8ccc(SCC(CCCC)CCCCCC)s8)c8sc(C)cc8c(-c8ccc(SCC(CCCC)CCCCCC)s8)c7s6)s5)c5nc(-c6ccc(CCCCCCCC)s6)c(-c6ccc(CCCCCCCC)s6)nc54)c3nc2-c2ccc(CCCCCCCC)s2)s1.CCCCCCc1ccc(C2(c3ccc(CCCCCC)cc3)c3cc4c(cc3-c3sc5cc(/C=C6\C(=O)c7ccccc7C6=C(C#N)C#N)sc5c32)C(c2ccc(CCCCCC)cc2)(c2ccc(CCCCCC)cc2)c2c-4sc3cc(/C=C4\C(=O)c5ccccc5C4=C(C#N)C#N)sc23)cc1,both
50,27,link,10.1002/adma.201703973,PBDTS-TDZ,-5.39,-2.8,ITIC,-5.48,-3.83,1:1,o-xylene,20.0,_,0.0,100.0,25.0,PEDOT:PSS,MoOx,0.0012,0.00072,,,,1.1,17.78,65.4,12.8,CCCCCCCCc1cc(-c2nnc(-c3cc(CCCCCCCC)c(-c4cc5c(-c6ccc(SSCC(CCCC)CCCCCC)s6)c6sc(C)cc6c(-c6ccc(SSCC(CCCC)CCCCCC)s6)c5s4)s3)s2)sc1C,CCCCCCc1ccc(C2(c3ccc(CCCCCC)cc3)c3cc4c(cc3-c3sc5cc(/C=C6\C(=O)c7ccccc7C6=C(C#N)C#N)sc5c32)C(c2ccc(CCCCCC)cc2)(c2ccc(CCCCCC)cc2)c2c-4sc3cc(/C=C4\C(=O)c5ccccc5C4=C(C#N)C#N)sc23)cc1,CCCCCCCCc1cc(-c2nnc(-c3cc(CCCCCCCC)c(-c4cc5c(-c6ccc(SSCC(CCCC)CCCCCC)s6)c6sc(C)cc6c(-c6ccc(SSCC(CCCC)CCCCCC)s6)c5s4)s3)s2)sc1C.CCCCCCc1ccc(C2(c3ccc(CCCCCC)cc3)c3cc4c(cc3-c3sc5cc(/C=C6\C(=O)c7ccccc7C6=C(C#N)C#N)sc5c32)C(c2ccc(CCCCCC)cc2)(c2ccc(CCCCCC)cc2)c2c-4sc3cc(/C=C4\C(=O)c5ccccc5C4=C(C#N)C#N)sc23)cc1,246,106,12.8,12.35,17.78,0.654,1.1,5.48,3.83,1.65,CCCCCCc1ccc(C2(c3ccc(CCCCCC)cc3)c3cc4c(cc3-c3sc5cc(/C=C6\C(=O)c7ccccc7C6=C(C#N)C#N)sc5c32)C(c2ccc(CCCCCC)cc2)(c2ccc(CCCCCC)cc2)c2c-4sc3cc(/C=C4\C(=O)c5ccccc5C4=C(C#N)C#N)sc23)cc1,1427.96,5.39,2.8,2.59,CCCCCCCCc1cc(-c2nnc(-c3cc(CCCCCCCC)c(-c4cc5c(-c6ccc(SCC(CCCC)CCCCCC)s6)c6sc(C)cc6c(-c6ccc(SCC(CCCC)CCCCCC)s6)c5s4)s3)s2)sc1C,68.2,35.9,1.90 \,CCCCCCCCc1cc(-c2nnc(-c3cc(CCCCCCCC)c(-c4cc5c(-c6ccc(SCC(CCCC)CCCCCC)s6)c6sc(C)cc6c(-c6ccc(SCC(CCCC)CCCCCC)s6)c5s4)s3)s2)sc1C.CCCCCCc1ccc(C2(c3ccc(CCCCCC)cc3)c3cc4c(cc3-c3sc5cc(/C=C6\C(=O)c7ccccc7C6=C(C#N)C#N)sc5c32)C(c2ccc(CCCCCC)cc2)(c2ccc(CCCCCC)cc2)c2c-4sc3cc(/C=C4\C(=O)c5ccccc5C4=C(C#N)C#N)sc23)cc1,both
54,29,link,10.1039/C7TA02075A,PSBZ,-5.37,-3.47,ITIC,-5.6,-3.85,1:1,CB,20.0,_,0.0,,140.0,ZnO,MoOx,0.00017,0.00116,,,,0.89,19.0,62.0,10.5,CCCCCCCCC(CCCCCC)Cc1ccc(-c2c3cc(-c4ccc(-c5c(F)c(F)c(-c6ccc(C)s6)c6nn(SCC(CCCC)CCCCCC)nc56)s4)sc3c(-c3ccc(SCC(CCCC)CCCCCC)s3)c3cc(C)sc23)s1,CCCCCCc1ccc(C2(c3ccc(CCCCCC)cc3)c3cc4c(cc3-c3sc5cc(/C=C6\C(=O)c7ccccc7C6=C(C#N)C#N)sc5c32)C(c2ccc(CCCCCC)cc2)(c2ccc(CCCCCC)cc2)c2c-4sc3cc(/C=C4\C(=O)c5ccccc5C4=C(C#N)C#N)sc23)cc1,CCCCCCCCC(CCCCCC)Cc1ccc(-c2c3cc(-c4ccc(-c5c(F)c(F)c(-c6ccc(C)s6)c6nn(SCC(CCCC)CCCCCC)nc56)s4)sc3c(-c3ccc(SCC(CCCC)CCCCCC)s3)c3cc(C)sc23)s1.CCCCCCc1ccc(C2(c3ccc(CCCCCC)cc3)c3cc4c(cc3-c3sc5cc(/C=C6\C(=O)c7ccccc7C6=C(C#N)C#N)sc5c32)C(c2ccc(CCCCCC)cc2)(c2ccc(CCCCCC)cc2)c2c-4sc3cc(/C=C4\C(=O)c5ccccc5C4=C(C#N)C#N)sc23)cc1,407,186,10.5,10.0,19.0,0.62,0.89,5.6,3.85,1.75,CCCCCCc1ccc(C2(c3ccc(CCCCCC)cc3)c3cc4c(cc3-c3sc5cc(/C=C6\C(=O)c7ccccc7C6=C(C#N)C#N)sc5c32)C(c2ccc(CCCCCC)cc2)(c2ccc(CCCCCC)cc2)c2c-4sc3cc(/C=C4\C(=O)c5ccccc5C4=C(C#N)C#N)sc23)cc1,1427.96,5.37,3.47,1.9,CCCCCCC(CCCC)CSc1ccc(-c2c3cc(-c4ccc(-c5c(F)c(F)c(-c6ccc(C)s6)c6nn(CC(CCCC)CCCCCC)nc56)s4)sc3c(-c3ccc(SCC(CCCC)CCCCCC)s3)c3cc(C)sc23)s1,69.5,30.5,2.28 \,CCCCCCC(CCCC)CSc1ccc(-c2c3cc(-c4ccc(-c5c(F)c(F)c(-c6ccc(C)s6)c6nn(CC(CCCC)CCCCCC)nc56)s4)sc3c(-c3ccc(SCC(CCCC)CCCCCC)s3)c3cc(C)sc23)s1.CCCCCCc1ccc(C2(c3ccc(CCCCCC)cc3)c3cc4c(cc3-c3sc5cc(/C=C6\C(=O)c7ccccc7C6=C(C#N)C#N)sc5c32)C(c2ccc(CCCCCC)cc2)(c2ccc(CCCCCC)cc2)c2c-4sc3cc(/C=C4\C(=O)c5ccccc5C4=C(C#N)C#N)sc23)cc1,both
58,32,link,10.1002/adma.201700144,FTAZ,-5.38,-3.17,ITIC-Th,-5.66,-3.93,1:1.5,CF,12.0,DIO,0.25,120.0,25.0,MoOx,ZnO,0.024,0.0045,,,,0.915,15.84,61.26,8.88,CCCCCCC(CCCC)CSc1c2cc(-c3ccc(-c4c(F)c(F)c(-c5ccc(C)s5)c5nn(SCC(CCCC)CCCCCC)nc45)s3)sc2c(SCC(CCCC)CCCCCC)c2cc(C)sc12,CCCCCCc1ccc(C2(c3ccc(CCCCCC)s3)c3cc4c(cc3-c3sc5cc(/C=C6\C(=O)c7ccccc7C6=C(C#N)C#N)sc5c32)C(c2ccc(CCCCCC)s2)(c2ccc(CCCCCC)s2)c2c-4sc3cc(/C=C4\C(=O)c5ccccc5C4=C(C#N)C#N)sc23)s1,CCCCCCC(CCCC)CSc1c2cc(-c3ccc(-c4c(F)c(F)c(-c5ccc(C)s5)c5nn(SCC(CCCC)CCCCCC)nc45)s3)sc2c(SCC(CCCC)CCCCCC)c2cc(C)sc12.CCCCCCc1ccc(C2(c3ccc(CCCCCC)s3)c3cc4c(cc3-c3sc5cc(/C=C6\C(=O)c7ccccc7C6=C(C#N)C#N)sc5c32)C(c2ccc(CCCCCC)s2)(c2ccc(CCCCCC)s2)c2c-4sc3cc(/C=C4\C(=O)c5ccccc5C4=C(C#N)C#N)sc23)s1,228,97,8.88,8.67,15.84,0.613,0.915,5.66,3.93,1.73,CCCCCCc1cc(C2(c3ccc(CCCCCC)s3)c3cc4c(cc3-c3sc5cc(/C=C6\C(=O)c7ccccc7C6=C(C#N)C#N)sc5c32)C(c2ccc(CCCCCC)s2)(c2ccc(CCCCCC)s2)c2c-4sc3cc(/C=C4\C(=O)c5ccccc5C4=C(C#N)C#N)sc23)cs1,1452.04,5.38,3.17,2.21,CCCCCCC(CCCC)CCc1c2cc(-c3ccc(-c4c(F)c(F)c(-c5ccc(C)s5)c5nn(CC(CCCC)CCCCCC)nc45)s3)sc2c(CCC(CCCC)CCCCCC)c2cc(C)sc12,99.6,42.2,2.36 \,CCCCCCC(CCCC)CCc1c2cc(-c3ccc(-c4c(F)c(F)c(-c5ccc(C)s5)c5nn(CC(CCCC)CCCCCC)nc45)s3)sc2c(CCC(CCCC)CCCCCC)c2cc(C)sc12.CCCCCCc1cc(C2(c3ccc(CCCCCC)s3)c3cc4c(cc3-c3sc5cc(/C=C6\C(=O)c7ccccc7C6=C(C#N)C#N)sc5c32)C(c2ccc(CCCCCC)s2)(c2ccc(CCCCCC)s2)c2c-4sc3cc(/C=C4\C(=O)c5ccccc5C4=C(C#N)C#N)sc23)cs1,both
