Repository: aspuru-guzik-group/Beyond-Molecular-Structure-ML-for-OPV-Materials-Devices

File: Saeki_2022_n1318/merged_pce_voc_jsc.csv (part 2 of 6)
ref,ref number from paper,reference link,DOI,Donor Molecule,HOMO_D (eV),LUMO_D (eV),Acceptor Molecule,HOMO_A (eV),LUMO_A (eV),D:A ratio (m/m),solvent,total solids conc. (mg/mL),solvent additive,solvent additive conc. (% v/v),active layer thickness (nm),temperature of thermal annealing,hole contact layer,electron contact layer,hole mobility blend (cm^2 V^-1 s^-1),electron mobility blend (cm^2 V^-1 s^-1),effective mobility,Langevin prefactor,Voc vs ln(I) slope,Voc (V),Jsc (mA cm^-2),FF (%),PCE (%),D SMILES,A SMILES,DonorAcceptor_x,ID,Ref,PCE_max(%),PCE_ave(%),Jsc(mA/cm2),FF,Voc(V),'-HOMO_n(eV),'-LUMO_n(eV),Eg_n(eV),n(SMILES),M (g/mol),'-HOMO_p(eV),'-LUMO_p(eV),Eg_p(eV),p(SMILES),Mw (kg/mol),Mn(kg/mol),PDI\,DonorAcceptor_y,_merge
59,32,link,10.1002/adma.201700144,FTAZ,-5.38,-3.17,ITIC-Th1,-5.74,-4.01,1:1.5,CF,12.0,DIO,0.25,120.0,25.0,MoOx,ZnO,0.027,0.0076,,,,0.849,19.33,73.73,12.1,CCCCCCC(CCCC)CSc1c2cc(-c3ccc(-c4c(F)c(F)c(-c5ccc(C)s5)c5nn(SCC(CCCC)CCCCCC)nc45)s3)sc2c(SCC(CCCC)CCCCCC)c2cc(C)sc12,CCCCCCc1ccc(C2(c3ccc(CCCCCC)s3)c3cc4c(cc3-c3sc5cc(C=C6C(=O)c7cc(F)ccc7C6=C(C#N)C#N)sc5c32)C(c2ccc(CCCCCC)s2)(c2ccc(CCCCCC)s2)c2c-4sc3cc(C=C4C(=O)c5cc(F)ccc5C4=C(C#N)C#N)sc23)s1,CCCCCCC(CCCC)CSc1c2cc(-c3ccc(-c4c(F)c(F)c(-c5ccc(C)s5)c5nn(SCC(CCCC)CCCCCC)nc45)s3)sc2c(SCC(CCCC)CCCCCC)c2cc(C)sc12.CCCCCCc1ccc(C2(c3ccc(CCCCCC)s3)c3cc4c(cc3-c3sc5cc(C=C6C(=O)c7cc(F)ccc7C6=C(C#N)C#N)sc5c32)C(c2ccc(CCCCCC)s2)(c2ccc(CCCCCC)s2)c2c-4sc3cc(C=C4C(=O)c5cc(F)ccc5C4=C(C#N)C#N)sc23)s1,229,97,12.1,11.9,19.33,0.737,0.849,5.74,4.01,1.73,CCCCCCc1cc(C2(c3ccc(CCCCCC)s3)c3cc4c(cc3-c3sc5cc(/C=C6\C(=O)c7cc(F)c(F)cc7C6=C(C#N)C#N)sc5c32)C(c2ccc(CCCCCC)s2)(c2ccc(CCCCCC)s2)c2c-4sc3cc(/C=C4\C(=O)c5cc(F)c(F)cc5C4=C(C#N)C#N)sc23)cs1,1524.01,5.38,3.17,2.21,CCCCCCC(CCCC)CCc1c2cc(-c3ccc(-c4c(F)c(F)c(-c5ccc(C)s5)c5nn(CC(CCCC)CCCCCC)nc45)s3)sc2c(CCC(CCCC)CCCCCC)c2cc(C)sc12,99.6,42.2,2.36 \,CCCCCCC(CCCC)CCc1c2cc(-c3ccc(-c4c(F)c(F)c(-c5ccc(C)s5)c5nn(CC(CCCC)CCCCCC)nc45)s3)sc2c(CCC(CCCC)CCCCCC)c2cc(C)sc12.CCCCCCc1cc(C2(c3ccc(CCCCCC)s3)c3cc4c(cc3-c3sc5cc(/C=C6\C(=O)c7cc(F)c(F)cc7C6=C(C#N)C#N)sc5c32)C(c2ccc(CCCCCC)s2)(c2ccc(CCCCCC)s2)c2c-4sc3cc(/C=C4\C(=O)c5cc(F)c(F)cc5C4=C(C#N)C#N)sc23)cs1,both
62,34,link,10.1002/adma.201700437,J52,-5.21,-2.99,IT-M,-5.56,-3.98,1:1,CB,12.0,DIO,0.5,100.0,150.0,PEDOT:PSS,PFN-Br,0.000193,0.00407,,,,0.843,17.1,65.1,9.4,CCCCCCCCC(CCCCCC)Cn1nc2c(-c3ccc(C)s3)c(F)c(F)c(-c3ccc(-c4cc5c(-c6ccc(CC(CC)CCCC)s6)c6sc(C)cc6c(-c6ccc(CC(CC)CCCC)s6)c5s4)s3)c2n1,CCCCCCc1ccc(C2(c3ccc(CCCCCC)cc3)c3cc4c(cc3-c3sc5cc(/C=C6\C(=O)c7ccc(C)cc7C6=C(C#N)C#N)sc5c32)C(c2ccc(CCCCCC)cc2)(c2ccc(CCCCCC)cc2)c2c-4sc3cc(/C=C4\C(=O)c5ccc(C)cc5C4=C(C#N)C#N)sc23)cc1,CCCCCCCCC(CCCCCC)Cn1nc2c(-c3ccc(C)s3)c(F)c(F)c(-c3ccc(-c4cc5c(-c6ccc(CC(CC)CCCC)s6)c6sc(C)cc6c(-c6ccc(CC(CC)CCCC)s6)c5s4)s3)c2n1.CCCCCCc1ccc(C2(c3ccc(CCCCCC)cc3)c3cc4c(cc3-c3sc5cc(/C=C6\C(=O)c7ccc(C)cc7C6=C(C#N)C#N)sc5c32)C(c2ccc(CCCCCC)cc2)(c2ccc(CCCCCC)cc2)c2c-4sc3cc(/C=C4\C(=O)c5ccc(C)cc5C4=C(C#N)C#N)sc23)cc1,232,99,9.4,9.1,17.1,0.651,0.843,5.56,3.98,1.58,CCCCCCc1ccc(C2(c3ccc(CCCCCC)cc3)c3cc4c(cc3-c3sc5cc(/C=C6\C(=O)c7ccc(C)cc7C6=C(C#N)C#N)sc5c32)C(c2ccc(CCCCCC)cc2)(c2ccc(CCCCCC)cc2)c2c-4sc3cc(/C=C4\C(=O)c5ccc(C)cc5C4=C(C#N)C#N)sc23)cc1,1456.01,5.21,2.99,2.22,CCCCCCCCC(CCCCCC)Cn1nc2c(-c3ccc(C)s3)c(F)c(F)c(-c3ccc(-c4cc5c(-c6ccc(CC(CC)CCCC)s6)c6sc(C)cc6c(-c6ccc(CC(CC)CCCC)s6)c5s4)s3)c2n1,170.0,53.1,3.20 \,CCCCCCCCC(CCCCCC)Cn1nc2c(-c3ccc(C)s3)c(F)c(F)c(-c3ccc(-c4cc5c(-c6ccc(CC(CC)CCCC)s6)c6sc(C)cc6c(-c6ccc(CC(CC)CCCC)s6)c5s4)s3)c2n1.CCCCCCc1ccc(C2(c3ccc(CCCCCC)cc3)c3cc4c(cc3-c3sc5cc(/C=C6\C(=O)c7ccc(C)cc7C6=C(C#N)C#N)sc5c32)C(c2ccc(CCCCCC)cc2)(c2ccc(CCCCCC)cc2)c2c-4sc3cc(/C=C4\C(=O)c5ccc(C)cc5C4=C(C#N)C#N)sc23)cc1,both
569,34,link,10.1002/adma.201700437,J52,-5.21,-2.99,IEICO,-5.32,-3.95,1:1,CB,12.0,DIO,0.5,100.0,150.0,PEDOT:PSS,PFN-Br,0.000103,0.000638,,,,0.848,15.1,51.0,6.5,CCCCCCCCC(CCCCCC)Cn1nc2c(-c3ccc(C)s3)c(F)c(F)c(-c3ccc(-c4cc5c(-c6ccc(CC(CC)CCCC)s6)c6sc(C)cc6c(-c6ccc(CC(CC)CCCC)s6)c5s4)s3)c2n1,CCCCCCc1ccc(C2(c3ccc(CCCCCC)cc3)c3cc4c(cc3-c3sc(-c5sc(/C=C6\C(=O)c7ccccc7C6=C(C#N)C#N)cc5OCC(CC)CCCC)cc32)C(c2ccc(CCCCCC)cc2)(c2ccc(CCCCCC)cc2)c2cc(-c3sc(/C=C5\C(=O)c6ccccc6C5=C(C#N)C#N)cc3OCC(CC)CCCC)sc2-4)cc1,CCCCCCCCC(CCCCCC)Cn1nc2c(-c3ccc(C)s3)c(F)c(F)c(-c3ccc(-c4cc5c(-c6ccc(CC(CC)CCCC)s6)c6sc(C)cc6c(-c6ccc(CC(CC)CCCC)s6)c5s4)s3)c2n1.CCCCCCc1ccc(C2(c3ccc(CCCCCC)cc3)c3cc4c(cc3-c3sc(-c5sc(/C=C6\C(=O)c7ccccc7C6=C(C#N)C#N)cc5OCC(CC)CCCC)cc32)C(c2ccc(CCCCCC)cc2)(c2ccc(CCCCCC)cc2)c2cc(-c3sc(/C=C5\C(=O)c6ccccc6C5=C(C#N)C#N)cc3OCC(CC)CCCC)sc2-4)cc1,233,99,6.5,6.5,15.1,0.51,0.848,5.32,3.95,1.37,CCCCCCc1ccc(C2(c3ccc(CCCCCC)cc3)c3cc4c(cc3-c3sc(-c5scc(C=C6C(=O)c7ccccc7C6=C(C#N)C#N)c5OCC(CC)CCCC)cc32)C(c2ccc(CCCCCC)cc2)(c2ccc(CCCCCC)cc2)c2cc(-c3scc(/C=C5/C(=O)c6ccccc6C5=C(C#N)C#N)c3OCC(CC)CCCC)sc2-4)cc1,1736.46,5.21,2.99,2.22,CCCCCCCCC(CCCCCC)Cn1nc2c(-c3ccc(C)s3)c(F)c(F)c(-c3ccc(-c4cc5c(-c6ccc(CC(CC)CCCC)s6)c6sc(C)cc6c(-c6ccc(CC(CC)CCCC)s6)c5s4)s3)c2n1,170.0,53.1,3.20 \,CCCCCCCCC(CCCCCC)Cn1nc2c(-c3ccc(C)s3)c(F)c(F)c(-c3ccc(-c4cc5c(-c6ccc(CC(CC)CCCC)s6)c6sc(C)cc6c(-c6ccc(CC(CC)CCCC)s6)c5s4)s3)c2n1.CCCCCCc1ccc(C2(c3ccc(CCCCCC)cc3)c3cc4c(cc3-c3sc(-c5scc(C=C6C(=O)c7ccccc7C6=C(C#N)C#N)c5OCC(CC)CCCC)cc32)C(c2ccc(CCCCCC)cc2)(c2ccc(CCCCCC)cc2)c2cc(-c3scc(/C=C5/C(=O)c6ccccc6C5=C(C#N)C#N)c3OCC(CC)CCCC)sc2-4)cc1,both
83,41,link,10.1002/adma.201704713,FTAZ,-5.38,-3.17,IHIC2,-5.69,-3.86,1:1.5,CF,13.5,_,0.0,100.0,25.0,MoOx,ZnO,0.0018,2.3e-05,,,,0.775,15.7,61.2,7.45,CCCCCCC(CCCC)CSc1c2cc(-c3ccc(-c4c(F)c(F)c(-c5ccc(C)s5)c5nn(SCC(CCCC)CCCCCC)nc45)s3)sc2c(SCC(CCCC)CCCCCC)c2cc(C)sc12,CCCCCCc1ccc(C2(c3ccc(CCCCCC)cc3)c3cc(/C=C4\C(=O)c5cc(F)c(F)cc5C4=C(C#N)C#N)sc3-c3c2ccc2c4c(ccc32)C(c2ccc(CCCCCC)cc2)(c2ccc(CCCCCC)cc2)c2cc(/C=C3\C(=O)c5cc(F)c(F)cc5C3=C(C#N)C#N)sc2-4)cc1,CCCCCCC(CCCC)CSc1c2cc(-c3ccc(-c4c(F)c(F)c(-c5ccc(C)s5)c5nn(SCC(CCCC)CCCCCC)nc45)s3)sc2c(SCC(CCCC)CCCCCC)c2cc(C)sc12.CCCCCCc1ccc(C2(c3ccc(CCCCCC)cc3)c3cc(/C=C4\C(=O)c5cc(F)c(F)cc5C4=C(C#N)C#N)sc3-c3c2ccc2c4c(ccc32)C(c2ccc(CCCCCC)cc2)(c2ccc(CCCCCC)cc2)c2cc(/C=C3\C(=O)c5cc(F)c(F)cc5C3=C(C#N)C#N)sc2-4)cc1,248,108,7.45,7.3,15.7,0.612,0.775,5.69,3.86,1.83,CCCCCCc1ccc(C2(c3ccc(CCCCCC)cc3)c3cc(/C=C4\C(=O)c5cc(F)c(F)cc5C4=C(C#N)C#N)sc3-c3ccc4c5c(ccc4c32)-c2sc(/C=C3\C(=O)c4cc(F)c(F)cc4C3=C(C#N)C#N)cc2C5(c2ccc(CCCCCC)cc2)c2ccc(CCCCCC)cc2)cc1,1437.81,5.38,3.17,2.21,CCCCCCC(CCCC)CCc1c2cc(-c3ccc(-c4c(F)c(F)c(-c5ccc(C)s5)c5nn(CC(CCCC)CCCCCC)nc45)s3)sc2c(CCC(CCCC)CCCCCC)c2cc(C)sc12,99.6,42.2,2.36 \,CCCCCCC(CCCC)CCc1c2cc(-c3ccc(-c4c(F)c(F)c(-c5ccc(C)s5)c5nn(CC(CCCC)CCCCCC)nc45)s3)sc2c(CCC(CCCC)CCCCCC)c2cc(C)sc12.CCCCCCc1ccc(C2(c3ccc(CCCCCC)cc3)c3cc(/C=C4\C(=O)c5cc(F)c(F)cc5C4=C(C#N)C#N)sc3-c3ccc4c5c(ccc4c32)-c2sc(/C=C3\C(=O)c4cc(F)c(F)cc4C3=C(C#N)C#N)cc2C5(c2ccc(CCCCCC)cc2)c2ccc(CCCCCC)cc2)cc1,both
84,41,link,10.1002/adma.201704713,FTAZ,-5.38,-3.17,IOIC2,-5.41,-3.78,1:1.5,CF,13.5,DIO,0.2,100.0,25.0,MoOx,ZnO,0.0048,0.00068,,,,0.9,19.7,69.3,12.3,CCCCCCC(CCCC)CSc1c2cc(-c3ccc(-c4c(F)c(F)c(-c5ccc(C)s5)c5nn(SCC(CCCC)CCCCCC)nc45)s3)sc2c(SCC(CCCC)CCCCCC)c2cc(C)sc12,CCCCCCc1ccc(C2(c3ccc(CCCCCC)cc3)c3cc(/C=C4\C(=O)c5cc(F)c(F)cc5C4=C(C#N)C#N)sc3-c3sc4c(c(CCCCCC)cc5c4cc(CCCCCC)c4c6c(sc45)-c4sc(/C=C5\C(=O)c7cc(F)c(F)cc7C5=C(C#N)C#N)cc4C6(c4ccc(CCCCCC)cc4)c4ccc(CCCCCC)cc4)c32)cc1,CCCCCCC(CCCC)CSc1c2cc(-c3ccc(-c4c(F)c(F)c(-c5ccc(C)s5)c5nn(SCC(CCCC)CCCCCC)nc45)s3)sc2c(SCC(CCCC)CCCCCC)c2cc(C)sc12.CCCCCCc1ccc(C2(c3ccc(CCCCCC)cc3)c3cc(/C=C4\C(=O)c5cc(F)c(F)cc5C4=C(C#N)C#N)sc3-c3sc4c(c(CCCCCC)cc5c4cc(CCCCCC)c4c6c(sc45)-c4sc(/C=C5\C(=O)c7cc(F)c(F)cc7C5=C(C#N)C#N)cc4C6(c4ccc(CCCCCC)cc4)c4ccc(CCCCCC)cc4)c32)cc1,249,108,12.3,12.1,19.7,0.693,0.9,5.41,3.78,1.63,CCCCCCc1ccc(C2(c3ccc(CCCCCC)cc3)c3cc(/C=C4\C(=O)c5cc(F)c(F)cc5C4=C(C#N)C#N)sc3-c3sc4c(c(CCCCCC)cc5c4cc(CCCCCC)c4c6c(sc45)-c4sc(/C=C5\C(=O)c7cc(F)c(F)cc7C5=C(C#N)C#N)cc4C6(c4ccc(CCCCCC)cc4)c4ccc(CCCCCC)cc4)c32)cc1,1718.3,5.38,3.17,2.21,CCCCCCC(CCCC)CCc1c2cc(-c3ccc(-c4c(F)c(F)c(-c5ccc(C)s5)c5nn(CC(CCCC)CCCCCC)nc45)s3)sc2c(CCC(CCCC)CCCCCC)c2cc(C)sc12,99.6,42.2,2.36 \,CCCCCCC(CCCC)CCc1c2cc(-c3ccc(-c4c(F)c(F)c(-c5ccc(C)s5)c5nn(CC(CCCC)CCCCCC)nc45)s3)sc2c(CCC(CCCC)CCCCCC)c2cc(C)sc12.CCCCCCc1ccc(C2(c3ccc(CCCCCC)cc3)c3cc(/C=C4\C(=O)c5cc(F)c(F)cc5C4=C(C#N)C#N)sc3-c3sc4c(c(CCCCCC)cc5c4cc(CCCCCC)c4c6c(sc45)-c4sc(/C=C5\C(=O)c7cc(F)c(F)cc7C5=C(C#N)C#N)cc4C6(c4ccc(CCCCCC)cc4)c4ccc(CCCCCC)cc4)c32)cc1,both
91,44,link,10.1002/adma.201600281,PBDB-T,-5.33,-2.92,ITIC,-5.51,-3.78,1:1,CB,20.0,DIO,0.5,100.0,160.0,MoOx,ZnO,0.00021,0.000313,,,,0.899,16.81,74.2,11.21,CCCCC(CC)Cc1ccc(-c2c3cc(-c4ccc(-c5sc(-c6ccc(C)s6)c6c5C(=O)c5c(CC(CC)CCCC)sc(CC(CC)CCCC)c5C6=O)s4)sc3c(-c3ccc(CC(CC)CCCC)s3)c3cc(C)sc23)s1,CCCCCCc1ccc(C2(c3ccc(CCCCCC)cc3)c3cc4c(cc3-c3sc5cc(/C=C6\C(=O)c7ccccc7C6=C(C#N)C#N)sc5c32)C(c2ccc(CCCCCC)cc2)(c2ccc(CCCCCC)cc2)c2c-4sc3cc(/C=C4\C(=O)c5ccccc5C4=C(C#N)C#N)sc23)cc1,CCCCC(CC)Cc1ccc(-c2c3cc(-c4ccc(-c5sc(-c6ccc(C)s6)c6c5C(=O)c5c(CC(CC)CCCC)sc(CC(CC)CCCC)c5C6=O)s4)sc3c(-c3ccc(CC(CC)CCCC)s3)c3cc(C)sc23)s1.CCCCCCc1ccc(C2(c3ccc(CCCCCC)cc3)c3cc4c(cc3-c3sc5cc(/C=C6\C(=O)c7ccccc7C6=C(C#N)C#N)sc5c32)C(c2ccc(CCCCCC)cc2)(c2ccc(CCCCCC)cc2)c2c-4sc3cc(/C=C4\C(=O)c5ccccc5C4=C(C#N)C#N)sc23)cc1,214,89,11.21,10.68,16.81,0.742,0.899,5.51,3.78,1.73,CCCCCCc1ccc(C2(c3ccc(CCCCCC)cc3)c3cc4c(cc3-c3sc5cc(/C=C6\C(=O)c7ccccc7C6=C(C#N)C#N)sc5c32)C(c2ccc(CCCCCC)cc2)(c2ccc(CCCCCC)cc2)c2c-4sc3cc(/C=C4\C(=O)c5ccccc5C4=C(C#N)C#N)sc23)cc1,1427.96,5.33,3.53,1.8,CCCCC(CC)Cc1ccc(-c2c3cc(-c4ccc(-c5sc(-c6ccc(C)s6)c6c5C(=O)c5c(CC(CC)CCCC)sc(CC(CC)CCCC)c5C6=O)s4)sc3c(-c3ccc(CC(CC)CCCC)s3)c3cc(C)sc23)s1,117.0,58.5,2.00 \,CCCCC(CC)Cc1ccc(-c2c3cc(-c4ccc(-c5sc(-c6ccc(C)s6)c6c5C(=O)c5c(CC(CC)CCCC)sc(CC(CC)CCCC)c5C6=O)s4)sc3c(-c3ccc(CC(CC)CCCC)s3)c3cc(C)sc23)s1.CCCCCCc1ccc(C2(c3ccc(CCCCCC)cc3)c3cc4c(cc3-c3sc5cc(/C=C6\C(=O)c7ccccc7C6=C(C#N)C#N)sc5c32)C(c2ccc(CCCCCC)cc2)(c2ccc(CCCCCC)cc2)c2c-4sc3cc(/C=C4\C(=O)c5ccccc5C4=C(C#N)C#N)sc23)cc1,both
99,48,link,10.1002/adma.201700254,PBDB-T,,,ITIC,-5.5,-3.9,1:1,CB,20.0,DIO,1.0,110.0,100.0,PEDOT:PSS,PFN-Br,,0.000128,,,,0.93,17.0,67.0,10.6,CCCCC(CC)Cc1ccc(-c2c3cc(-c4ccc(-c5sc(-c6ccc(C)s6)c6c5C(=O)c5c(CC(CC)CCCC)sc(CC(CC)CCCC)c5C6=O)s4)sc3c(-c3ccc(CC(CC)CCCC)s3)c3cc(C)sc23)s1,CCCCCCc1ccc(C2(c3ccc(CCCCCC)cc3)c3cc4c(cc3-c3sc5cc(/C=C6\C(=O)c7ccccc7C6=C(C#N)C#N)sc5c32)C(c2ccc(CCCCCC)cc2)(c2ccc(CCCCCC)cc2)c2c-4sc3cc(/C=C4\C(=O)c5ccccc5C4=C(C#N)C#N)sc23)cc1,CCCCC(CC)Cc1ccc(-c2c3cc(-c4ccc(-c5sc(-c6ccc(C)s6)c6c5C(=O)c5c(CC(CC)CCCC)sc(CC(CC)CCCC)c5C6=O)s4)sc3c(-c3ccc(CC(CC)CCCC)s3)c3cc(C)sc23)s1.CCCCCCc1ccc(C2(c3ccc(CCCCCC)cc3)c3cc4c(cc3-c3sc5cc(/C=C6\C(=O)c7ccccc7C6=C(C#N)C#N)sc5c32)C(c2ccc(CCCCCC)cc2)(c2ccc(CCCCCC)cc2)c2c-4sc3cc(/C=C4\C(=O)c5ccccc5C4=C(C#N)C#N)sc23)cc1,231,98,10.6,10.3,17.0,0.67,0.93,5.5,3.9,1.6,CCCCCCc1ccc(C2(c3ccc(CCCCCC)cc3)c3cc4c(cc3-c3sc5cc(/C=C6\C(=O)c7ccccc7C6=C(C#N)C#N)sc5c32)C(c2ccc(CCCCCC)cc2)(c2ccc(CCCCCC)cc2)c2c-4sc3cc(/C=C4\C(=O)c5ccccc5C4=C(C#N)C#N)sc23)cc1,1427.96,5.33,3.53,1.8,CCCCC(CC)Cc1ccc(-c2c3cc(-c4ccc(-c5sc(-c6ccc(C)s6)c6c5C(=O)c5c(CC(CC)CCCC)sc(CC(CC)CCCC)c5C6=O)s4)sc3c(-c3ccc(CC(CC)CCCC)s3)c3cc(C)sc23)s1,117.0,58.5,2.00 \,CCCCC(CC)Cc1ccc(-c2c3cc(-c4ccc(-c5sc(-c6ccc(C)s6)c6c5C(=O)c5c(CC(CC)CCCC)sc(CC(CC)CCCC)c5C6=O)s4)sc3c(-c3ccc(CC(CC)CCCC)s3)c3cc(C)sc23)s1.CCCCCCc1ccc(C2(c3ccc(CCCCCC)cc3)c3cc4c(cc3-c3sc5cc(/C=C6\C(=O)c7ccccc7C6=C(C#N)C#N)sc5c32)C(c2ccc(CCCCCC)cc2)(c2ccc(CCCCCC)cc2)c2c-4sc3cc(/C=C4\C(=O)c5ccccc5C4=C(C#N)C#N)sc23)cc1,both
100,48,link,10.1002/adma.201700254,PBDB-T,,,ITCC,-5.47,-3.76,1:1,CB,20.0,DIO,1.0,110.0,100.0,PEDOT:PSS,PFN-Br,,0.000674,,,,1.01,15.9,71.0,11.4,CCCCC(CC)Cc1ccc(-c2c3cc(-c4ccc(-c5sc(-c6ccc(C)s6)c6c5C(=O)c5c(CC(CC)CCCC)sc(CC(CC)CCCC)c5C6=O)s4)sc3c(-c3ccc(CC(CC)CCCC)s3)c3cc(C)sc23)s1,CCCCCCc1ccc(C2(c3ccc(CCCCCC)cc3)c3cc4c(cc3-c3sc5cc(/C=C6\C(=O)c7sccc7C6=C(C#N)C#N)sc5c32)C(c2ccc(CCCCCC)cc2)(c2ccc(CCCCCC)cc2)c2c-4sc3cc(/C=C4\C(=O)c5sccc5C4=C(C#N)C#N)sc23)cc1,CCCCC(CC)Cc1ccc(-c2c3cc(-c4ccc(-c5sc(-c6ccc(C)s6)c6c5C(=O)c5c(CC(CC)CCCC)sc(CC(CC)CCCC)c5C6=O)s4)sc3c(-c3ccc(CC(CC)CCCC)s3)c3cc(C)sc23)s1.CCCCCCc1ccc(C2(c3ccc(CCCCCC)cc3)c3cc4c(cc3-c3sc5cc(/C=C6\C(=O)c7sccc7C6=C(C#N)C#N)sc5c32)C(c2ccc(CCCCCC)cc2)(c2ccc(CCCCCC)cc2)c2c-4sc3cc(/C=C4\C(=O)c5sccc5C4=C(C#N)C#N)sc23)cc1,230,98,11.4,11.0,15.9,0.71,1.01,5.47,3.76,1.71,CCCCCCc1ccc(C2(c3ccc(CCCCCC)cc3)c3cc4c(cc3-c3sc5cc(/C=C6\C(=O)c7sccc7C6=C(C#N)C#N)sc5c32)C(c2ccc(CCCCCC)cc2)(c2ccc(CCCCCC)cc2)c2c-4sc3cc(/C=C4\C(=O)c5sccc5C4=C(C#N)C#N)sc23)cc1,1440.0,5.33,3.53,1.8,CCCCC(CC)Cc1ccc(-c2c3cc(-c4ccc(-c5sc(-c6ccc(C)s6)c6c5C(=O)c5c(CC(CC)CCCC)sc(CC(CC)CCCC)c5C6=O)s4)sc3c(-c3ccc(CC(CC)CCCC)s3)c3cc(C)sc23)s1,117.0,58.5,2.00 \,CCCCC(CC)Cc1ccc(-c2c3cc(-c4ccc(-c5sc(-c6ccc(C)s6)c6c5C(=O)c5c(CC(CC)CCCC)sc(CC(CC)CCCC)c5C6=O)s4)sc3c(-c3ccc(CC(CC)CCCC)s3)c3cc(C)sc23)s1.CCCCCCc1ccc(C2(c3ccc(CCCCCC)cc3)c3cc4c(cc3-c3sc5cc(/C=C6\C(=O)c7sccc7C6=C(C#N)C#N)sc5c32)C(c2ccc(CCCCCC)cc2)(c2ccc(CCCCCC)cc2)c2c-4sc3cc(/C=C4\C(=O)c5sccc5C4=C(C#N)C#N)sc23)cc1,both
419,50,link,10.1016/j.orgel.2018.10.026,PBTT,-5.19,-3.11,IEICO,-5.32,-3.95,1:1,CB,22.0,DIO,3.0,,100.0,PEDOT:PSS,PFN-Br,0.000908,0.000371,,,,0.86,17.9,61.3,9.5,CCCCCCOC(=O)c1sc2c(-c3cc4c(-c5ccc(CC(CC)CCCC)s5)c5sc(C)cc5c(-c5ccc(CC(CC)CCCC)s5)c4s3)sc(C)c2c1F,CCCCCCc1ccc(C2(c3ccc(CCCCCC)cc3)c3cc4c(cc3-c3sc(-c5sc(/C=C6\C(=O)c7ccccc7C6=C(C#N)C#N)cc5OCC(CC)CCCC)cc32)C(c2ccc(CCCCCC)cc2)(c2ccc(CCCCCC)cc2)c2cc(-c3sc(/C=C5\C(=O)c6ccccc6C5=C(C#N)C#N)cc3OCC(CC)CCCC)sc2-4)cc1,CCCCCCOC(=O)c1sc2c(-c3cc4c(-c5ccc(CC(CC)CCCC)s5)c5sc(C)cc5c(-c5ccc(CC(CC)CCCC)s5)c4s3)sc(C)c2c1F.CCCCCCc1ccc(C2(c3ccc(CCCCCC)cc3)c3cc4c(cc3-c3sc(-c5sc(/C=C6\C(=O)c7ccccc7C6=C(C#N)C#N)cc5OCC(CC)CCCC)cc32)C(c2ccc(CCCCCC)cc2)(c2ccc(CCCCCC)cc2)c2cc(-c3sc(/C=C5\C(=O)c6ccccc6C5=C(C#N)C#N)cc3OCC(CC)CCCC)sc2-4)cc1,820,377,9.5,9.3,17.9,0.613,0.86,5.32,3.95,1.37,CCCCCCc1ccc(C2(c3ccc(CCCCCC)cc3)c3cc4c(cc3-c3sc(-c5scc(C=C6C(=O)c7ccccc7C6=C(C#N)C#N)c5OCC(CC)CCCC)cc32)C(c2ccc(CCCCCC)cc2)(c2ccc(CCCCCC)cc2)c2cc(-c3scc(/C=C5/C(=O)c6ccccc6C5=C(C#N)C#N)c3OCC(CC)CCCC)sc2-4)cc1,1736.46,5.19,3.11,2.08,CCCCCCCCOC(=O)c1sc2c(-c3cc4c(-c5ccc(CC(CC)CCCC)s5)c5sc(C)cc5c(-c5ccc(CC(CC)CCCC)s5)c4s3)sc(C)c2c1F,128.7,61.3,2.10 \,CCCCCCCCOC(=O)c1sc2c(-c3cc4c(-c5ccc(CC(CC)CCCC)s5)c5sc(C)cc5c(-c5ccc(CC(CC)CCCC)s5)c4s3)sc(C)c2c1F.CCCCCCc1ccc(C2(c3ccc(CCCCCC)cc3)c3cc4c(cc3-c3sc(-c5scc(C=C6C(=O)c7ccccc7C6=C(C#N)C#N)c5OCC(CC)CCCC)cc32)C(c2ccc(CCCCCC)cc2)(c2ccc(CCCCCC)cc2)c2cc(-c3scc(/C=C5/C(=O)c6ccccc6C5=C(C#N)C#N)c3OCC(CC)CCCC)sc2-4)cc1,both
420,50,link,10.1016/j.orgel.2018.10.026,PTB7-Th,-5.26,-3.19,IEICO,-5.32,-3.95,1:1,CB,22.0,DIO,3.0,,100.0,PEDOT:PSS,PFN-Br,0.000431,1.65e-05,,,,0.91,13.3,60.5,7.3,CCCCC(CC)COC(=O)c1sc2c(-c3cc4c(-c5ccc(CC(CC)CCCC)s5)c5sc(C)cc5c(-c5ccc(CC(CC)CCCC)s5)c4s3)sc(C)c2c1F,CCCCCCc1ccc(C2(c3ccc(CCCCCC)cc3)c3cc4c(cc3-c3sc(-c5sc(/C=C6\C(=O)c7ccccc7C6=C(C#N)C#N)cc5OCC(CC)CCCC)cc32)C(c2ccc(CCCCCC)cc2)(c2ccc(CCCCCC)cc2)c2cc(-c3sc(/C=C5\C(=O)c6ccccc6C5=C(C#N)C#N)cc3OCC(CC)CCCC)sc2-4)cc1,CCCCC(CC)COC(=O)c1sc2c(-c3cc4c(-c5ccc(CC(CC)CCCC)s5)c5sc(C)cc5c(-c5ccc(CC(CC)CCCC)s5)c4s3)sc(C)c2c1F.CCCCCCc1ccc(C2(c3ccc(CCCCCC)cc3)c3cc4c(cc3-c3sc(-c5sc(/C=C6\C(=O)c7ccccc7C6=C(C#N)C#N)cc5OCC(CC)CCCC)cc32)C(c2ccc(CCCCCC)cc2)(c2ccc(CCCCCC)cc2)c2cc(-c3sc(/C=C5\C(=O)c6ccccc6C5=C(C#N)C#N)cc3OCC(CC)CCCC)sc2-4)cc1,821,377,7.3,7.0,13.3,0.605,0.91,5.32,3.95,1.37,CCCCCCc1ccc(C2(c3ccc(CCCCCC)cc3)c3cc4c(cc3-c3sc(-c5scc(C=C6C(=O)c7ccccc7C6=C(C#N)C#N)c5OCC(CC)CCCC)cc32)C(c2ccc(CCCCCC)cc2)(c2ccc(CCCCCC)cc2)c2cc(-c3scc(/C=C5/C(=O)c6ccccc6C5=C(C#N)C#N)c3OCC(CC)CCCC)sc2-4)cc1,1736.46,5.26,3.19,2.07,CCCCC(CC)COC(=O)c1sc2c(-c3cc4c(-c5ccc(CC(CC)CCCC)s5)c5sc(C)cc5c(-c5ccc(CC(CC)CCCC)s5)c4s3)sc(C)c2c1F,124.0,72.9,1.70 \,CCCCC(CC)COC(=O)c1sc2c(-c3cc4c(-c5ccc(CC(CC)CCCC)s5)c5sc(C)cc5c(-c5ccc(CC(CC)CCCC)s5)c4s3)sc(C)c2c1F.CCCCCCc1ccc(C2(c3ccc(CCCCCC)cc3)c3cc4c(cc3-c3sc(-c5scc(C=C6C(=O)c7ccccc7C6=C(C#N)C#N)c5OCC(CC)CCCC)cc32)C(c2ccc(CCCCCC)cc2)(c2ccc(CCCCCC)cc2)c2cc(-c3scc(/C=C5/C(=O)c6ccccc6C5=C(C#N)C#N)c3OCC(CC)CCCC)sc2-4)cc1,both
111,56,link,10.1002/adma.201604964,PBDB-T,-5.33,-2.92,DICTF,-5.67,-3.79,1:1.2,CB,22.0,DIO,0.3,,25.0,PEDOT:PSS,PDIN,1.56e-05,1.49e-05,,,,0.93,10.3,59.0,5.93,CCCCC(CC)Cc1ccc(-c2c3cc(-c4ccc(-c5sc(-c6ccc(C)s6)c6c5C(=O)c5c(CC(CC)CCCC)sc(CC(CC)CCCC)c5C6=O)s4)sc3c(-c3ccc(CC(CC)CCCC)s3)c3cc(C)sc23)s1,CCCCCCCCC1(CCCCCCCC)c2cc(-c3ccc(/C=C4\C(=O)c5ccccc5C4=C(C#N)C#N)s3)ccc2-c2ccc(-c3ccc(/C=C4\C(=O)c5ccccc5C4=C(C#N)C#N)s3)cc21,CCCCC(CC)Cc1ccc(-c2c3cc(-c4ccc(-c5sc(-c6ccc(C)s6)c6c5C(=O)c5c(CC(CC)CCCC)sc(CC(CC)CCCC)c5C6=O)s4)sc3c(-c3ccc(CC(CC)CCCC)s3)c3cc(C)sc23)s1.CCCCCCCCC1(CCCCCCCC)c2cc(-c3ccc(/C=C4\C(=O)c5ccccc5C4=C(C#N)C#N)s3)ccc2-c2ccc(-c3ccc(/C=C4\C(=O)c5ccccc5C4=C(C#N)C#N)s3)cc21,224,95,5.93,5.65,10.3,0.59,0.93,5.67,3.79,1.88,CCCCCCCCC1(CCCCCCCC)c2cc(-c3ccc(/C=C4\C(=O)c5ccccc5C4=C(C#N)C#N)s3)ccc2-c2ccc(-c3ccc(/C=C4\C(=O)c5ccccc5C4=C(C#N)C#N)s3)cc21,963.27,5.33,3.53,1.8,CCCCC(CC)Cc1ccc(-c2c3cc(-c4ccc(-c5sc(-c6ccc(C)s6)c6c5C(=O)c5c(CC(CC)CCCC)sc(CC(CC)CCCC)c5C6=O)s4)sc3c(-c3ccc(CC(CC)CCCC)s3)c3cc(C)sc23)s1,117.0,58.5,2.00 \,CCCCC(CC)Cc1ccc(-c2c3cc(-c4ccc(-c5sc(-c6ccc(C)s6)c6c5C(=O)c5c(CC(CC)CCCC)sc(CC(CC)CCCC)c5C6=O)s4)sc3c(-c3ccc(CC(CC)CCCC)s3)c3cc(C)sc23)s1.CCCCCCCCC1(CCCCCCCC)c2cc(-c3ccc(/C=C4\C(=O)c5ccccc5C4=C(C#N)C#N)s3)ccc2-c2ccc(-c3ccc(/C=C4\C(=O)c5ccccc5C4=C(C#N)C#N)s3)cc21,both
112,56,link,10.1002/adma.201604964,PBDB-T,-5.33,-2.92,FDICTF,-5.43,-3.71,1:1.2,CB,22.0,DIO,0.3,,25.0,PEDOT:PSS,PDIN,3.37e-05,2.4e-05,,,,0.94,15.81,66.0,10.06,CCCCC(CC)Cc1ccc(-c2c3cc(-c4ccc(-c5sc(-c6ccc(C)s6)c6c5C(=O)c5c(CC(CC)CCCC)sc(CC(CC)CCCC)c5C6=O)s4)sc3c(-c3ccc(CC(CC)CCCC)s3)c3cc(C)sc23)s1,CCCCCCCCC1(CCCCCCCC)c2cc3c(cc2-c2cc4c(cc21)-c1sc(/C=C2\C(=O)c5ccccc5C2=C(C#N)C#N)cc1C4(CCCCCCCC)CCCCCCCC)C(CCCCCCCC)(CCCCCCCC)c1cc(/C=C2\C(=O)c4ccccc4C2=C(C#N)C#N)sc1-3,CCCCC(CC)Cc1ccc(-c2c3cc(-c4ccc(-c5sc(-c6ccc(C)s6)c6c5C(=O)c5c(CC(CC)CCCC)sc(CC(CC)CCCC)c5C6=O)s4)sc3c(-c3ccc(CC(CC)CCCC)s3)c3cc(C)sc23)s1.CCCCCCCCC1(CCCCCCCC)c2cc3c(cc2-c2cc4c(cc21)-c1sc(/C=C2\C(=O)c5ccccc5C2=C(C#N)C#N)cc1C4(CCCCCCCC)CCCCCCCC)C(CCCCCCCC)(CCCCCCCC)c1cc(/C=C2\C(=O)c4ccccc4C2=C(C#N)C#N)sc1-3,225,95,10.06,9.81,15.81,0.66,0.94,5.43,3.71,1.72,CCCCCCCCC1(CCCCCCCC)c2cc3c(cc2-c2cc4c(cc21)-c1sc(/C=C2\C(=O)c5ccccc5C2=C(C#N)C#N)cc1C4(CCCCCCCC)CCCCCCCC)C(CCCCCCCC)(CCCCCCCC)c1cc(/C=C2\C(=O)c4ccccc4C2=C(C#N)C#N)sc1-3,1436.16,5.33,3.53,1.8,CCCCC(CC)Cc1ccc(-c2c3cc(-c4ccc(-c5sc(-c6ccc(C)s6)c6c5C(=O)c5c(CC(CC)CCCC)sc(CC(CC)CCCC)c5C6=O)s4)sc3c(-c3ccc(CC(CC)CCCC)s3)c3cc(C)sc23)s1,117.0,58.5,2.00 \,CCCCC(CC)Cc1ccc(-c2c3cc(-c4ccc(-c5sc(-c6ccc(C)s6)c6c5C(=O)c5c(CC(CC)CCCC)sc(CC(CC)CCCC)c5C6=O)s4)sc3c(-c3ccc(CC(CC)CCCC)s3)c3cc(C)sc23)s1.CCCCCCCCC1(CCCCCCCC)c2cc3c(cc2-c2cc4c(cc21)-c1sc(/C=C2\C(=O)c5ccccc5C2=C(C#N)C#N)cc1C4(CCCCCCCC)CCCCCCCC)C(CCCCCCCC)(CCCCCCCC)c1cc(/C=C2\C(=O)c4ccccc4C2=C(C#N)C#N)sc1-3,both
112,56,link,10.1002/adma.201604964,PBDB-T,-5.33,-2.92,FDICTF,-5.43,-3.71,1:1.2,CB,22.0,DIO,0.3,,25.0,PEDOT:PSS,PDIN,3.37e-05,2.4e-05,,,,0.94,15.81,66.0,10.06,CCCCC(CC)Cc1ccc(-c2c3cc(-c4ccc(-c5sc(-c6ccc(C)s6)c6c5C(=O)c5c(CC(CC)CCCC)sc(CC(CC)CCCC)c5C6=O)s4)sc3c(-c3ccc(CC(CC)CCCC)s3)c3cc(C)sc23)s1,CCCCCCCCC1(CCCCCCCC)c2cc3c(cc2-c2cc4c(cc21)-c1sc(/C=C2\C(=O)c5ccccc5C2=C(C#N)C#N)cc1C4(CCCCCCCC)CCCCCCCC)C(CCCCCCCC)(CCCCCCCC)c1cc(/C=C2\C(=O)c4ccccc4C2=C(C#N)C#N)sc1-3,CCCCC(CC)Cc1ccc(-c2c3cc(-c4ccc(-c5sc(-c6ccc(C)s6)c6c5C(=O)c5c(CC(CC)CCCC)sc(CC(CC)CCCC)c5C6=O)s4)sc3c(-c3ccc(CC(CC)CCCC)s3)c3cc(C)sc23)s1.CCCCCCCCC1(CCCCCCCC)c2cc3c(cc2-c2cc4c(cc21)-c1sc(/C=C2\C(=O)c5ccccc5C2=C(C#N)C#N)cc1C4(CCCCCCCC)CCCCCCCC)C(CCCCCCCC)(CCCCCCCC)c1cc(/C=C2\C(=O)c4ccccc4C2=C(C#N)C#N)sc1-3,265,116,10.06,9.81,15.81,0.67,0.94,5.42,3.71,1.71,CCCCCCCCC1(CCCCCCCC)c2cc3c(cc2-c2cc4c(cc21)-c1sc(/C=C2\C(=O)c5ccccc5C2=C(C#N)C#N)cc1C4(CCCCCCCC)CCCCCCCC)C(CCCCCCCC)(CCCCCCCC)c1cc(/C=C2\C(=O)c4ccccc4C2=C(C#N)C#N)sc1-3,1436.16,5.33,3.53,1.8,CCCCC(CC)Cc1ccc(-c2c3cc(-c4ccc(-c5sc(-c6ccc(C)s6)c6c5C(=O)c5c(CC(CC)CCCC)sc(CC(CC)CCCC)c5C6=O)s4)sc3c(-c3ccc(CC(CC)CCCC)s3)c3cc(C)sc23)s1,117.0,58.5,2.00 \,CCCCC(CC)Cc1ccc(-c2c3cc(-c4ccc(-c5sc(-c6ccc(C)s6)c6c5C(=O)c5c(CC(CC)CCCC)sc(CC(CC)CCCC)c5C6=O)s4)sc3c(-c3ccc(CC(CC)CCCC)s3)c3cc(C)sc23)s1.CCCCCCCCC1(CCCCCCCC)c2cc3c(cc2-c2cc4c(cc21)-c1sc(/C=C2\C(=O)c5ccccc5C2=C(C#N)C#N)cc1C4(CCCCCCCC)CCCCCCCC)C(CCCCCCCC)(CCCCCCCC)c1cc(/C=C2\C(=O)c4ccccc4C2=C(C#N)C#N)sc1-3,both
122,60,link,,P3HT,-5.0,-3.1,ATT-3,-5.32,-3.4,1:0.8,CF,16.2,_,0.0,70.0,130.0,PEDOT:PSS,Ca,4.71e-05,9.6e-06,,,,0.927,10.93,62.0,6.26,CCCCCCc1cc(-c2sc(-c3sc(-c4sc(C)cc4CCCCCC)cc3CCCCCC)cc2CCCCCC)sc1C,CCCCCCCCOC(=O)c1cc2c(-c3cc4c(s3)-c3cc5c(cc3C4(c3ccc(CCCCCC)cc3)c3ccc(CCCCCC)cc3)-c3sc(-c4sc(C=C6SC(=S)N(CC)C6=O)c6sc(C(=O)OCCCCCCCC)cc46)cc3C5(c3ccc(CCCCCC)cc3)c3ccc(CCCCCC)cc3)sc(C=C3SC(=S)N(CC)C3=O)c2s1,CCCCCCc1cc(-c2sc(-c3sc(-c4sc(C)cc4CCCCCC)cc3CCCCCC)cc2CCCCCC)sc1C.CCCCCCCCOC(=O)c1cc2c(-c3cc4c(s3)-c3cc5c(cc3C4(c3ccc(CCCCCC)cc3)c3ccc(CCCCCC)cc3)-c3sc(-c4sc(C=C6SC(=S)N(CC)C6=O)c6sc(C(=O)OCCCCCCCC)cc46)cc3C5(c3ccc(CCCCCC)cc3)c3ccc(CCCCCC)cc3)sc(C=C3SC(=S)N(CC)C3=O)c2s1,412,189,6.26,6.11,10.93,0.62,0.927,5.32,3.4,1.92,CCCCCCCCOC(=O)c1cc2c(-c3cc4c(s3)-c3cc5c(cc3C4(c3ccc(CCCCCC)cc3)c3ccc(CCCCCC)cc3)-c3sc(-c4sc(/C=C6\SC(=S)N(CC)C6=O)c6sc(C(=O)OCCCCCCCC)cc46)cc3C5(c3ccc(CCCCCC)cc3)c3ccc(CCCCCC)cc3)sc(/C=C3\SC(=S)N(CC)C3=O)c2s1,1838.73,5.0,3.1,1.9,CCCCCCc1cc(C)sc1C,21.1,11.6,1.82 \,CCCCCCc1cc(C)sc1C.CCCCCCCCOC(=O)c1cc2c(-c3cc4c(s3)-c3cc5c(cc3C4(c3ccc(CCCCCC)cc3)c3ccc(CCCCCC)cc3)-c3sc(-c4sc(/C=C6\SC(=S)N(CC)C6=O)c6sc(C(=O)OCCCCCCCC)cc46)cc3C5(c3ccc(CCCCCC)cc3)c3ccc(CCCCCC)cc3)sc(/C=C3\SC(=S)N(CC)C3=O)c2s1,both
127,62,link,,PTPDBDT,-5.6,-3.75,ITIC,-5.61,-4.02,1:1,CF:n-hexane (9:1),,_,0.0,40.0,25.0,PEDOT:PSS,MoOx,0.00011,0.00014,,,,1.04,10.6,58.0,6.4,CCCCCCCCN1C(=O)c2c(C)sc(-c3cc4c(-c5ccc(CC(CC)CCCC)s5)c5sc(C)cc5c(-c5ccc(CC(CC)CCCC)s5)c4s3)c2C1=O,CCCCCCc1ccc(C2(c3ccc(CCCCCC)cc3)c3cc4c(cc3-c3sc5cc(/C=C6\C(=O)c7ccccc7C6=C(C#N)C#N)sc5c32)C(c2ccc(CCCCCC)cc2)(c2ccc(CCCCCC)cc2)c2c-4sc3cc(/C=C4\C(=O)c5ccccc5C4=C(C#N)C#N)sc23)cc1,CCCCCCCCN1C(=O)c2c(C)sc(-c3cc4c(-c5ccc(CC(CC)CCCC)s5)c5sc(C)cc5c(-c5ccc(CC(CC)CCCC)s5)c4s3)c2C1=O.CCCCCCc1ccc(C2(c3ccc(CCCCCC)cc3)c3cc4c(cc3-c3sc5cc(/C=C6\C(=O)c7ccccc7C6=C(C#N)C#N)sc5c32)C(c2ccc(CCCCCC)cc2)(c2ccc(CCCCCC)cc2)c2c-4sc3cc(/C=C4\C(=O)c5ccccc5C4=C(C#N)C#N)sc23)cc1,490,223,6.4,6.1,10.6,0.58,1.04,5.61,4.02,1.59,CCCCCCc1ccc(C2(c3ccc(CCCCCC)cc3)c3cc4c(cc3-c3sc5cc(/C=C6\C(=O)c7ccccc7C6=C(C#N)C#N)sc5c32)C(c2ccc(CCCCCC)cc2)(c2ccc(CCCCCC)cc2)c2c-4sc3cc(/C=C4\C(=O)c5ccccc5C4=C(C#N)C#N)sc23)cc1,1427.96,5.6,3.75,1.85,CCCCCCCCN1C(=O)c2c(-c3cc(CCCCCC)c(C)s3)sc(-c3cc(CCCCCC)c(-c4cc5c(-c6ccc(CC(CC)CCCC)s6)c6sc(C)cc6c(-c6ccc(CC(CC)CCCC)s6)c5s4)s3)c2C1=O,350.0,129.6,2.70 \,CCCCCCCCN1C(=O)c2c(-c3cc(CCCCCC)c(C)s3)sc(-c3cc(CCCCCC)c(-c4cc5c(-c6ccc(CC(CC)CCCC)s6)c6sc(C)cc6c(-c6ccc(CC(CC)CCCC)s6)c5s4)s3)c2C1=O.CCCCCCc1ccc(C2(c3ccc(CCCCCC)cc3)c3cc4c(cc3-c3sc5cc(/C=C6\C(=O)c7ccccc7C6=C(C#N)C#N)sc5c32)C(c2ccc(CCCCCC)cc2)(c2ccc(CCCCCC)cc2)c2c-4sc3cc(/C=C4\C(=O)c5ccccc5C4=C(C#N)C#N)sc23)cc1,both
128,62,link,,PTPDBDT,-5.6,-3.75,F-ITIC,-5.65,-4.09,1:1,CF:n-hexane (9:1),,_,0.0,40.0,150.0,PEDOT:PSS,MoOx,5.7e-05,0.00031,,,,0.94,14.1,66.0,8.8,CCCCCCCCN1C(=O)c2c(C)sc(-c3cc4c(-c5ccc(CC(CC)CCCC)s5)c5sc(C)cc5c(-c5ccc(CC(CC)CCCC)s5)c4s3)c2C1=O,CCCCCCc1ccc(C2(c3ccc(CCCCCC)cc3)c3cc4c(cc3-c3sc5cc(C=C6C(=O)c7cc(F)ccc7C6=C(C#N)C#N)sc5c32)C(c2ccc(CCCCCC)cc2)(c2ccc(CCCCCC)cc2)c2c-4sc3cc(C=C4C(=O)c5cc(F)ccc5C4=C(C#N)C#N)sc23)cc1,CCCCCCCCN1C(=O)c2c(C)sc(-c3cc4c(-c5ccc(CC(CC)CCCC)s5)c5sc(C)cc5c(-c5ccc(CC(CC)CCCC)s5)c4s3)c2C1=O.CCCCCCc1ccc(C2(c3ccc(CCCCCC)cc3)c3cc4c(cc3-c3sc5cc(C=C6C(=O)c7cc(F)ccc7C6=C(C#N)C#N)sc5c32)C(c2ccc(CCCCCC)cc2)(c2ccc(CCCCCC)cc2)c2c-4sc3cc(C=C4C(=O)c5cc(F)ccc5C4=C(C#N)C#N)sc23)cc1,491,223,8.8,8.3,14.1,0.66,0.94,5.65,4.09,1.56,CCCCCCc1ccc(C2(c3ccc(CCCCCC)cc3)c3cc4c(cc3-c3sc5cc(/C=C6\C(=O)c7ccc(F)cc7C6=C(C#N)C#N)sc5c32)C(c2ccc(CCCCCC)cc2)(c2ccc(CCCCCC)cc2)c2c-4sc3cc(/C=C4\C(=O)c5ccc(F)cc5C4=C(C#N)C#N)sc23)cc1,1463.94,5.6,3.75,1.85,CCCCCCCCN1C(=O)c2c(-c3cc(CCCCCC)c(C)s3)sc(-c3cc(CCCCCC)c(-c4cc5c(-c6ccc(CC(CC)CCCC)s6)c6sc(C)cc6c(-c6ccc(CC(CC)CCCC)s6)c5s4)s3)c2C1=O,350.0,129.6,2.70 \,CCCCCCCCN1C(=O)c2c(-c3cc(CCCCCC)c(C)s3)sc(-c3cc(CCCCCC)c(-c4cc5c(-c6ccc(CC(CC)CCCC)s6)c6sc(C)cc6c(-c6ccc(CC(CC)CCCC)s6)c5s4)s3)c2C1=O.CCCCCCc1ccc(C2(c3ccc(CCCCCC)cc3)c3cc4c(cc3-c3sc5cc(/C=C6\C(=O)c7ccc(F)cc7C6=C(C#N)C#N)sc5c32)C(c2ccc(CCCCCC)cc2)(c2ccc(CCCCCC)cc2)c2c-4sc3cc(/C=C4\C(=O)c5ccc(F)cc5C4=C(C#N)C#N)sc23)cc1,both
129,62,link,,PTPDBDT,-5.6,-3.75,Cl-ITIC,-5.7,-4.14,1:1,CF:n-hexane (9:1),,_,0.0,40.0,150.0,PEDOT:PSS,MoOx,7.8e-05,0.00052,,,,0.94,15.6,65.0,9.5,CCCCCCCCN1C(=O)c2c(C)sc(-c3cc4c(-c5ccc(CC(CC)CCCC)s5)c5sc(C)cc5c(-c5ccc(CC(CC)CCCC)s5)c4s3)c2C1=O,"Acceptor
Cl-ITIC    CCCCCCc1ccc(C2(c3ccc(CCCCCC)cc3)c3cc4c(cc3-c3s...
Cl-ITIC    CCCCCCc1ccc(C2(c3ccc(CCCCCC)cc3)c3cc4c(cc3-c3s...
Name: SMILES, dtype: object","CCCCCCCCN1C(=O)c2c(C)sc(-c3cc4c(-c5ccc(CC(CC)CCCC)s5)c5sc(C)cc5c(-c5ccc(CC(CC)CCCC)s5)c4s3)c2C1=O.Acceptor
Cl-ITIC    CCCCCCc1ccc(C2(c3ccc(CCCCCC)cc3)c3cc4c(cc3-c3s...
Cl-ITIC    CCCCCCc1ccc(C2(c3ccc(CCCCCC)cc3)c3cc4c(cc3-c3s...
Name: SMILES, dtype: object",492,223,9.5,9.0,15.6,0.65,0.94,5.7,4.14,1.56,CCCCCCc1ccc(C2(c3ccc(CCCCCC)cc3)c3cc4c(cc3-c3sc5cc(/C=C6\C(=O)c7ccc(Cl)cc7C6=C(C#N)C#N)sc5c32)C(c2ccc(CCCCCC)cc2)(c2ccc(CCCCCC)cc2)c2c-4sc3cc(/C=C4\C(=O)c5ccc(Cl)cc5C4=C(C#N)C#N)sc23)cc1,1496.84,5.6,3.75,1.85,CCCCCCCCN1C(=O)c2c(-c3cc(CCCCCC)c(C)s3)sc(-c3cc(CCCCCC)c(-c4cc5c(-c6ccc(CC(CC)CCCC)s6)c6sc(C)cc6c(-c6ccc(CC(CC)CCCC)s6)c5s4)s3)c2C1=O,350.0,129.6,2.70 \,CCCCCCCCN1C(=O)c2c(-c3cc(CCCCCC)c(C)s3)sc(-c3cc(CCCCCC)c(-c4cc5c(-c6ccc(CC(CC)CCCC)s6)c6sc(C)cc6c(-c6ccc(CC(CC)CCCC)s6)c5s4)s3)c2C1=O.CCCCCCc1ccc(C2(c3ccc(CCCCCC)cc3)c3cc4c(cc3-c3sc5cc(/C=C6\C(=O)c7ccc(Cl)cc7C6=C(C#N)C#N)sc5c32)C(c2ccc(CCCCCC)cc2)(c2ccc(CCCCCC)cc2)c2c-4sc3cc(/C=C4\C(=O)c5ccc(Cl)cc5C4=C(C#N)C#N)sc23)cc1,both
130,62,link,,PTPDBDT,-5.6,-3.75,Br-ITIC,-5.73,-4.2,1:1,CF:n-hexane (9:1),,_,0.0,40.0,150.0,PEDOT:PSS,MoOx,9.3e-05,0.00051,,,,0.93,15.4,66.0,9.4,CCCCCCCCN1C(=O)c2c(C)sc(-c3cc4c(-c5ccc(CC(CC)CCCC)s5)c5sc(C)cc5c(-c5ccc(CC(CC)CCCC)s5)c4s3)c2C1=O,CCCCCCc1ccc(C2(c3ccc(CCCCCC)cc3)c3cc4c(cc3-c3sc5cc(C=C6C(=O)c7cc(Br)ccc7C6=C(C#N)C#N)sc5c32)C(c2ccc(CCCCCC)cc2)(c2ccc(CCCCCC)cc2)c2c-4sc3cc(C=C4C(=O)c5cc(Br)ccc5C4=C(C#N)C#N)sc23)cc1,CCCCCCCCN1C(=O)c2c(C)sc(-c3cc4c(-c5ccc(CC(CC)CCCC)s5)c5sc(C)cc5c(-c5ccc(CC(CC)CCCC)s5)c4s3)c2C1=O.CCCCCCc1ccc(C2(c3ccc(CCCCCC)cc3)c3cc4c(cc3-c3sc5cc(C=C6C(=O)c7cc(Br)ccc7C6=C(C#N)C#N)sc5c32)C(c2ccc(CCCCCC)cc2)(c2ccc(CCCCCC)cc2)c2c-4sc3cc(C=C4C(=O)c5cc(Br)ccc5C4=C(C#N)C#N)sc23)cc1,493,223,9.4,9.1,15.4,0.66,0.93,5.73,4.2,1.53,CCCCCCC(C=C1)=CC=C1C2(C3=CC=C(CCCCCC)C=C3)C4=CC5=C(C(C6=C5SC7=C6SC(/C=C8C(C(C=CC(Br)=C9)=C9C\\8=C(C#N)\\C#N)=O)=C7)(C%10=CC=C(CCCCCC)C=C%10)C%11=CC=C(CCCCCC)C=C%11)C=C4C%12=C2C(SC(/C=C%13C(C(C=CC(Br)=C%14)=C%14C\\%13=C(C#N)/C#N)=O)=C%15)=C%15S%12,1585.75,5.6,3.75,1.85,CCCCCCCCN1C(=O)c2c(-c3cc(CCCCCC)c(C)s3)sc(-c3cc(CCCCCC)c(-c4cc5c(-c6ccc(CC(CC)CCCC)s6)c6sc(C)cc6c(-c6ccc(CC(CC)CCCC)s6)c5s4)s3)c2C1=O,350.0,129.6,2.70 \,CCCCCCCCN1C(=O)c2c(-c3cc(CCCCCC)c(C)s3)sc(-c3cc(CCCCCC)c(-c4cc5c(-c6ccc(CC(CC)CCCC)s6)c6sc(C)cc6c(-c6ccc(CC(CC)CCCC)s6)c5s4)s3)c2C1=O.CCCCCCC(C=C1)=CC=C1C2(C3=CC=C(CCCCCC)C=C3)C4=CC5=C(C(C6=C5SC7=C6SC(/C=C8C(C(C=CC(Br)=C9)=C9C\\8=C(C#N)\\C#N)=O)=C7)(C%10=CC=C(CCCCCC)C=C%10)C%11=CC=C(CCCCCC)C=C%11)C=C4C%12=C2C(SC(/C=C%13C(C(C=CC(Br)=C%14)=C%14C\\%13=C(C#N)/C#N)=O)=C%15)=C%15S%12,both
272,64,link,10.1002/adma.201704904,PBDB-T,-5.33,-2.92,NFBDT,-5.4,-3.83,1:0.8,CF,9.0,_,0.0,100.0,25.0,PEDOT:PSS,PDINO,0.000368,0.000138,,,,0.868,17.85,67.2,10.42,CCCCC(CC)Cc1ccc(-c2c3cc(-c4ccc(-c5sc(-c6ccc(C)s6)c6c5C(=O)c5c(CC(CC)CCCC)sc(CC(CC)CCCC)c5C6=O)s4)sc3c(-c3ccc(CC(CC)CCCC)s3)c3cc(C)sc23)s1,CCCCCCc1ccc(C2(c3ccc(CCCCCC)cc3)c3cc(/C=C4\C(=O)c5ccccc5C4=C(C#N)C#N)sc3-c3sc4cc5c6c(sc5cc4c32)-c2sc(/C=C3\C(=O)c4ccccc4C3=C(C#N)C#N)cc2C6(c2ccc(CCCCCC)cc2)c2ccc(CCCCCC)cc2)cc1,CCCCC(CC)Cc1ccc(-c2c3cc(-c4ccc(-c5sc(-c6ccc(C)s6)c6c5C(=O)c5c(CC(CC)CCCC)sc(CC(CC)CCCC)c5C6=O)s4)sc3c(-c3ccc(CC(CC)CCCC)s3)c3cc(C)sc23)s1.CCCCCCc1ccc(C2(c3ccc(CCCCCC)cc3)c3cc(/C=C4\C(=O)c5ccccc5C4=C(C#N)C#N)sc3-c3sc4cc5c6c(sc5cc4c32)-c2sc(/C=C3\C(=O)c4ccccc4C3=C(C#N)C#N)cc2C6(c2ccc(CCCCCC)cc2)c2ccc(CCCCCC)cc2)cc1,250,109,10.42,10.15,17.85,0.672,0.868,5.4,3.83,1.57,CCCCCCc1ccc(C2(c3ccc(CCCCCC)cc3)c3cc(/C=C4\C(=O)c5ccccc5C4=C(C#N)C#N)sc3-c3sc4cc5c6c(sc5cc4c32)-c2sc(/C=C3\C(=O)c4ccccc4C3=C(C#N)C#N)cc2C6(c2ccc(CCCCCC)cc2)c2ccc(CCCCCC)cc2)cc1,1427.96,5.33,3.53,1.8,CCCCC(CC)Cc1ccc(-c2c3cc(-c4ccc(-c5sc(-c6ccc(C)s6)c6c5C(=O)c5c(CC(CC)CCCC)sc(CC(CC)CCCC)c5C6=O)s4)sc3c(-c3ccc(CC(CC)CCCC)s3)c3cc(C)sc23)s1,117.0,58.5,2.00 \,CCCCC(CC)Cc1ccc(-c2c3cc(-c4ccc(-c5sc(-c6ccc(C)s6)c6c5C(=O)c5c(CC(CC)CCCC)sc(CC(CC)CCCC)c5C6=O)s4)sc3c(-c3ccc(CC(CC)CCCC)s3)c3cc(C)sc23)s1.CCCCCCc1ccc(C2(c3ccc(CCCCCC)cc3)c3cc(/C=C4\C(=O)c5ccccc5C4=C(C#N)C#N)sc3-c3sc4cc5c6c(sc5cc4c32)-c2sc(/C=C3\C(=O)c4ccccc4C3=C(C#N)C#N)cc2C6(c2ccc(CCCCCC)cc2)c2ccc(CCCCCC)cc2)cc1,both
137,68,link,,P3HT,-5.0,-3.1,O-IDTBR,-5.56,-3.93,1:1,CB,24.0,_,0.0,75.0,130.0,MoOx,ZnO,,4.7e-06,,,,0.72,13.9,60.0,6.3,CCCCCCc1cc(-c2sc(-c3sc(-c4sc(C)cc4CCCCCC)cc3CCCCCC)cc2CCCCCC)sc1C,CCCCCCCCC1(CCCCCCCC)c2cc3c(cc2-c2sc(-c4ccc(/C=C5\SC(=S)N(CC)C5=O)c5nsnc45)cc21)C(CCCCCCCC)(CCCCCCCC)c1cc(-c2ccc(/C=C4\SC(=S)N(CC)C4=O)c4nsnc24)sc1-3,CCCCCCc1cc(-c2sc(-c3sc(-c4sc(C)cc4CCCCCC)cc3CCCCCC)cc2CCCCCC)sc1C.CCCCCCCCC1(CCCCCCCC)c2cc3c(cc2-c2sc(-c4ccc(/C=C5\SC(=S)N(CC)C5=O)c5nsnc45)cc21)C(CCCCCCCC)(CCCCCCCC)c1cc(-c2ccc(/C=C4\SC(=S)N(CC)C4=O)c4nsnc24)sc1-3,511,230,6.3,6.3,13.9,0.6,0.72,5.51,3.88,1.63,CCCCCCCCC1(CCCCCCCC)c2cc3c(cc2-c2sc(-c4ccc(/C=C5\SC(=S)N(CC)C5=O)c5nsnc45)cc21)C(CCCCCCCC)(CCCCCCCC)c1cc(-c2ccc(/C=C4\SC(=S)N(CC)C4=O)c4nsnc24)sc1-3,1326.02,5.0,3.1,1.9,CCCCCCc1cc(C)sc1C,21.1,11.6,1.82 \,CCCCCCc1cc(C)sc1C.CCCCCCCCC1(CCCCCCCC)c2cc3c(cc2-c2sc(-c4ccc(/C=C5\SC(=S)N(CC)C5=O)c5nsnc45)cc21)C(CCCCCCCC)(CCCCCCCC)c1cc(-c2ccc(/C=C4\SC(=S)N(CC)C4=O)c4nsnc24)sc1-3,both
138,68,link,,P3HT,-5.0,-3.1,EH-IDTBR,-5.58,-3.9,1:1,CB,24.0,_,0.0,75.0,130.0,MoOx,ZnO,0.0003,5.8e-06,,,,0.76,12.1,62.0,6.0,CCCCCCc1cc(-c2sc(-c3sc(-c4sc(C)cc4CCCCCC)cc3CCCCCC)cc2CCCCCC)sc1C,CCCCC(CC)CC1(CC(CC)CCCC)c2cc3c(cc2-c2sc(-c4ccc(/C=C5\SC(=S)N(CC)C5=O)c5nsnc45)cc21)C(CC(CC)CCCC)(CC(CC)CCCC)c1cc(-c2ccc(/C=C4\SC(=S)N(CC)C4=O)c4nsnc24)sc1-3,CCCCCCc1cc(-c2sc(-c3sc(-c4sc(C)cc4CCCCCC)cc3CCCCCC)cc2CCCCCC)sc1C.CCCCC(CC)CC1(CC(CC)CCCC)c2cc3c(cc2-c2sc(-c4ccc(/C=C5\SC(=S)N(CC)C5=O)c5nsnc45)cc21)C(CC(CC)CCCC)(CC(CC)CCCC)c1cc(-c2ccc(/C=C4\SC(=S)N(CC)C4=O)c4nsnc24)sc1-3,512,230,6.0,6.0,12.1,0.62,0.76,5.51,3.88,1.63,CCCCC(CC)CC1(CC(CC)CCCC)c2cc3c(cc2-c2sc(-c4ccc(/C=C5\SC(=S)N(CC)C5=O)c5nsnc45)cc21)C(CC(CC)CCCC)(CC(CC)CCCC)c1cc(-c2ccc(/C=C4\SC(=S)N(CC)C4=O)c4nsnc24)sc1-3,1326.02,5.0,3.1,1.9,CCCCCCc1cc(C)sc1C,21.1,11.6,1.82 \,CCCCCCc1cc(C)sc1C.CCCCC(CC)CC1(CC(CC)CCCC)c2cc3c(cc2-c2sc(-c4ccc(/C=C5\SC(=S)N(CC)C5=O)c5nsnc45)cc21)C(CC(CC)CCCC)(CC(CC)CCCC)c1cc(-c2ccc(/C=C4\SC(=S)N(CC)C4=O)c4nsnc24)sc1-3,both
139,69,link,,P3HT,-5.0,-3.1,FBR,-5.7,-3.57,1:1,CF:DCB (80:20),16.0,_,0.0,80.0,110.0,MoO3,ZnO,,2.6e-05,,,,0.82,7.95,63.0,4.11,CCCCCCc1cc(-c2sc(-c3sc(-c4sc(C)cc4CCCCCC)cc3CCCCCC)cc2CCCCCC)sc1C,CCCCCCCCC1(CCCCCCCC)c2cc(-c3ccc(/C=C4\SC(=S)N(CC)C4=O)c4nsnc34)ccc2-c2ccc(-c3ccc(/C=C4\SC(=S)N(CC)C4=O)c4nsnc34)cc21,CCCCCCc1cc(-c2sc(-c3sc(-c4sc(C)cc4CCCCCC)cc3CCCCCC)cc2CCCCCC)sc1C.CCCCCCCCC1(CCCCCCCC)c2cc(-c3ccc(/C=C4\SC(=S)N(CC)C4=O)c4nsnc34)ccc2-c2ccc(-c3ccc(/C=C4\SC(=S)N(CC)C4=O)c4nsnc34)cc21,362,162,4.11,4.11,7.95,0.63,0.82,5.83,3.7,2.13,CCCCCCCCC1(CCCCCCCC)c2cc(-c3ccc(/C=C4/SC(=S)N(CC)C4=O)c4nsnc34)ccc2-c2ccc(-c3ccc(/C=C4/SC(=S)N(CC)C4=O)c4nsnc34)cc21,1001.43,5.0,3.1,1.9,CCCCCCc1cc(C)sc1C,21.1,11.6,1.82 \,CCCCCCc1cc(C)sc1C.CCCCCCCCC1(CCCCCCCC)c2cc(-c3ccc(/C=C4/SC(=S)N(CC)C4=O)c4nsnc34)ccc2-c2ccc(-c3ccc(/C=C4/SC(=S)N(CC)C4=O)c4nsnc34)cc21,both
140,70,link,,PBDB-T,-5.23,-3.18,IDTCN,-5.87,-3.92,1:1,CB,20.0,DIO,0.5,100.0,110.0,MoOx,ZnO,0.000138,0.000208,,,,0.85,12.06,62.48,6.4,CCCCC(CC)Cc1ccc(-c2c3cc(-c4ccc(-c5sc(-c6ccc(C)s6)c6c5C(=O)c5c(CC(CC)CCCC)sc(CC(CC)CCCC)c5C6=O)s4)sc3c(-c3ccc(CC(CC)CCCC)s3)c3cc(C)sc23)s1,CCCCCCc1ccc(C2(c3ccc(CCCCCC)cc3)c3cc4c(cc3-c3sc(/C=C5\C(=O)c6cscc6C5=C(C#N)C#N)cc32)C(c2ccc(CCCCCC)cc2)(c2ccc(CCCCCC)cc2)c2cc(/C=C3\C(=O)c5cscc5C3=C(C#N)C#N)sc2-4)cc1,CCCCC(CC)Cc1ccc(-c2c3cc(-c4ccc(-c5sc(-c6ccc(C)s6)c6c5C(=O)c5c(CC(CC)CCCC)sc(CC(CC)CCCC)c5C6=O)s4)sc3c(-c3ccc(CC(CC)CCCC)s3)c3cc(C)sc23)s1.CCCCCCc1ccc(C2(c3ccc(CCCCCC)cc3)c3cc4c(cc3-c3sc(/C=C5\C(=O)c6cscc6C5=C(C#N)C#N)cc32)C(c2ccc(CCCCCC)cc2)(c2ccc(CCCCCC)cc2)c2cc(/C=C3\C(=O)c5cscc5C3=C(C#N)C#N)sc2-4)cc1,269,117,6.4,6.33,12.06,0.625,0.85,5.87,3.92,1.95,CCCCCCc1ccc(C2(c3ccc(CCCCCC)cc3)c3cc4c(cc3-c3sc(C=C5C(=O)c6cscc6C5=C(C#N)C#N)cc32)C(c2ccc(CCCCCC)cc2)(c2ccc(CCCCCC)cc2)c2cc(/C=C3\C(=O)c5cscc5C3=C(C#N)C#N)sc2-4)cc1,1327.84,5.23,3.18,2.05,CCCCC(CC)Cc1ccc(-c2c3cc(-c4ccc(-c5sc(-c6ccc(C)s6)c6c5C(=O)c5c(CC(CC)CCCC)sc(CC(CC)CCCC)c5C6=O)s4)sc3c(-c3ccc(CC(CC)CCCC)s3)c3cc(C)sc23)s1,117.0,58.5,2.00 \,CCCCC(CC)Cc1ccc(-c2c3cc(-c4ccc(-c5sc(-c6ccc(C)s6)c6c5C(=O)c5c(CC(CC)CCCC)sc(CC(CC)CCCC)c5C6=O)s4)sc3c(-c3ccc(CC(CC)CCCC)s3)c3cc(C)sc23)s1.CCCCCCc1ccc(C2(c3ccc(CCCCCC)cc3)c3cc4c(cc3-c3sc(C=C5C(=O)c6cscc6C5=C(C#N)C#N)cc32)C(c2ccc(CCCCCC)cc2)(c2ccc(CCCCCC)cc2)c2cc(/C=C3\C(=O)c5cscc5C3=C(C#N)C#N)sc2-4)cc1,both
572,72,link,,PTzBI,-5.34,-3.46,ITIC,,,1:1,CB,20.0,DBE,0.5,95.0,130.0,PEDOT:PSS,PFN-Br,8.6e-05,2.3e-05,,,,0.87,18.29,64.34,10.24,CCCCCCCCN1C(=O)c2c(c(-c3ccc(-c4cc5c(-c6ccc(CC(CC)CCCC)s6)c6sc(C)cc6c(-c6ccc(CC(CC)CCCC)s6)c5s4)s3)c3nn(CCCCCCCC)nc3c2-c2ccc(C)s2)C1=O,CCCCCCc1ccc(C2(c3ccc(CCCCCC)cc3)c3cc4c(cc3-c3sc5cc(/C=C6\C(=O)c7ccccc7C6=C(C#N)C#N)sc5c32)C(c2ccc(CCCCCC)cc2)(c2ccc(CCCCCC)cc2)c2c-4sc3cc(/C=C4\C(=O)c5ccccc5C4=C(C#N)C#N)sc23)cc1,CCCCCCCCN1C(=O)c2c(c(-c3ccc(-c4cc5c(-c6ccc(CC(CC)CCCC)s6)c6sc(C)cc6c(-c6ccc(CC(CC)CCCC)s6)c5s4)s3)c3nn(CCCCCCCC)nc3c2-c2ccc(C)s2)C1=O.CCCCCCc1ccc(C2(c3ccc(CCCCCC)cc3)c3cc4c(cc3-c3sc5cc(/C=C6\C(=O)c7ccccc7C6=C(C#N)C#N)sc5c32)C(c2ccc(CCCCCC)cc2)(c2ccc(CCCCCC)cc2)c2c-4sc3cc(/C=C4\C(=O)c5ccccc5C4=C(C#N)C#N)sc23)cc1,227,96,10.24,10.13,18.29,0.643,0.87,5.51,3.78,1.73,CCCCCCc1ccc(C2(c3ccc(CCCCCC)cc3)c3cc4c(cc3-c3sc5cc(/C=C6\C(=O)c7ccccc7C6=C(C#N)C#N)sc5c32)C(c2ccc(CCCCCC)cc2)(c2ccc(CCCCCC)cc2)c2c-4sc3cc(/C=C4\C(=O)c5ccccc5C4=C(C#N)C#N)sc23)cc1,1427.96,5.39,3.51,1.88,CCCCCCCCN1C(=O)c2c(c(-c3ccc(-c4cc5sc6c(-c7ccc(CC(CC)CCCC)s7)c7c(sc8cc(C)sc87)c(-c7ccc(CC(CC)CCCC)s7)c6c5s4)s3)c3nn(CCCCCCCC)nc3c2-c2ccc(C)s2)C1=O,145.4,90.9,1.60 \,CCCCCCCCN1C(=O)c2c(c(-c3ccc(-c4cc5sc6c(-c7ccc(CC(CC)CCCC)s7)c7c(sc8cc(C)sc87)c(-c7ccc(CC(CC)CCCC)s7)c6c5s4)s3)c3nn(CCCCCCCC)nc3c2-c2ccc(C)s2)C1=O.CCCCCCc1ccc(C2(c3ccc(CCCCCC)cc3)c3cc4c(cc3-c3sc5cc(/C=C6\C(=O)c7ccccc7C6=C(C#N)C#N)sc5c32)C(c2ccc(CCCCCC)cc2)(c2ccc(CCCCCC)cc2)c2c-4sc3cc(/C=C4\C(=O)c5ccccc5C4=C(C#N)C#N)sc23)cc1,both
152,76,link,,PBDTTT-C-T,-5.2,-3.34,DC-IDT2T,-5.43,-3.85,1.2:1,o-DCB:CF (6.667:1),20.0,_,0.0,70.0,25.0,PEDOT:PSS,Ca,0.002,0.0015,,,,0.9,8.33,52.3,3.93,CCCCC(CC)CC(=O)c1cc2c(C)sc(-c3cc4c(-c5ccc(CC(CC)CCCC)s5)c5sc(C)cc5c(-c5ccc(CC(CC)CCCC)s5)c4s3)c2s1,CCCCCCc1ccc(C2(c3ccc(CCCCCC)cc3)c3cc4c(cc3-c3sc(-c5ccc(/C=C6\C(=O)c7ccccc7C6=C(C#N)C#N)s5)cc32)C(c2ccc(CCCCCC)cc2)(c2ccc(CCCCCC)cc2)c2cc(-c3ccc(/C=C5\C(=O)c6ccccc6C5=C(C#N)C#N)s3)sc2-4)cc1,CCCCC(CC)CC(=O)c1cc2c(C)sc(-c3cc4c(-c5ccc(CC(CC)CCCC)s5)c5sc(C)cc5c(-c5ccc(CC(CC)CCCC)s5)c4s3)c2s1.CCCCCCc1ccc(C2(c3ccc(CCCCCC)cc3)c3cc4c(cc3-c3sc(-c5ccc(/C=C6\C(=O)c7ccccc7C6=C(C#N)C#N)s5)cc32)C(c2ccc(CCCCCC)cc2)(c2ccc(CCCCCC)cc2)c2cc(-c3ccc(/C=C5\C(=O)c6ccccc6C5=C(C#N)C#N)s3)sc2-4)cc1,390,178,3.93,3.93,8.33,0.523,0.9,5.43,3.85,1.58,CCCCCCc1ccc(C2(c3ccc(CCCCCC)cc3)c3cc4c(cc3-c3sc(-c5ccc(/C=C6\C(=O)c7ccccc7C6=C(C#N)C#N)s5)cc32)C(c2ccc(CCCCCC)cc2)(c2ccc(CCCCCC)cc2)c2cc(-c3ccc(/C=C5\C(=O)c6ccccc6C5=C(C#N)C#N)s3)sc2-4)cc1,1480.03,5.11,3.25,1.86,CCCCC(CC)CC(=O)c1cc2c(C)sc(-c3cc4c(-c5ccc(CC(CC)CCCC)s5)c5sc(C)cc5c(-c5ccc(CC(CC)CCCC)s5)c4s3)c2s1,56.0,20.0,2.80 \,CCCCC(CC)CC(=O)c1cc2c(C)sc(-c3cc4c(-c5ccc(CC(CC)CCCC)s5)c5sc(C)cc5c(-c5ccc(CC(CC)CCCC)s5)c4s3)c2s1.CCCCCCc1ccc(C2(c3ccc(CCCCCC)cc3)c3cc4c(cc3-c3sc(-c5ccc(/C=C6\C(=O)c7ccccc7C6=C(C#N)C#N)s5)cc32)C(c2ccc(CCCCCC)cc2)(c2ccc(CCCCCC)cc2)c2cc(-c3ccc(/C=C5\C(=O)c6ccccc6C5=C(C#N)C#N)s3)sc2-4)cc1,both
157,78,link,,J71,-5.4,-3.24,TTz1,-5.59,-3.66,1:2,CF,15.0,DIO,0.25,100.0,25.0,MoOx,ZnO,0.000424,0.000146,,,,0.9,15.43,63.18,8.77,CCCCCCCCC(CCCCCC)Cn1nc2c(-c3ccc(C)s3)c(F)c(F)c(-c3ccc(-c4cc5c(-c6ccc([Si](CCC)(CCC)CCC)s6)c6sc(C)cc6c(-c6ccc([Si](CCC)(CCC)CCC)s6)c5s4)s3)c2n1,CCCCCCC(CCCC)CSc1cc(-c2ccc(C=C(C#N)C#N)c3nsnc23)sc1-c1nc2sc(-c3sc(-c4ccc(C=C(C#N)C#N)c5nsnc45)cc3SCC(CCCC)CCCCCC)nc2s1,CCCCCCCCC(CCCCCC)Cn1nc2c(-c3ccc(C)s3)c(F)c(F)c(-c3ccc(-c4cc5c(-c6ccc([Si](CCC)(CCC)CCC)s6)c6sc(C)cc6c(-c6ccc([Si](CCC)(CCC)CCC)s6)c5s4)s3)c2n1.CCCCCCC(CCCC)CSc1cc(-c2ccc(C=C(C#N)C#N)c3nsnc23)sc1-c1nc2sc(-c3sc(-c4ccc(C=C(C#N)C#N)c5nsnc45)cc3SCC(CCCC)CCCCCC)nc2s1,736,332,8.77,8.46,15.43,0.632,0.9,5.7,3.86,1.84,CCCCCCC(CCCC)Cc1cc(-c2ccc(C=C(C#N)C#N)c3nsnc23)sc1-c1nc2sc(-c3sc(-c4ccc(C=C(C#N)C#N)c5nsnc45)cc3CC(CCCC)CCCCCC)nc2s1,1063.51,5.4,3.24,2.16,CCCCCCCCC(CCCCCC)Cn1nc2c(-c3ccc(C)s3)c(F)c(F)c(-c3ccc(-c4cc5c(-c6ccc([Si](CCC)(CCC)CCC)s6)c6sc(C)cc6c(-c6ccc([Si](CCC)(CCC)CCC)s6)c5s4)s3)c2n1,139.0,56.2,2.47 \,CCCCCCCCC(CCCCCC)Cn1nc2c(-c3ccc(C)s3)c(F)c(F)c(-c3ccc(-c4cc5c(-c6ccc([Si](CCC)(CCC)CCC)s6)c6sc(C)cc6c(-c6ccc([Si](CCC)(CCC)CCC)s6)c5s4)s3)c2n1.CCCCCCC(CCCC)Cc1cc(-c2ccc(C=C(C#N)C#N)c3nsnc23)sc1-c1nc2sc(-c3sc(-c4ccc(C=C(C#N)C#N)c5nsnc45)cc3CC(CCCC)CCCCCC)nc2s1,both
158,78,link,,J71,-5.4,-3.24,TTz2,-5.45,-3.5,1:2,CF,15.0,DIO,0.25,100.0,25.0,MoOx,ZnO,0.000292,8.74e-05,,,,0.92,12.75,53.73,6.3,CCCCCCCCC(CCCCCC)Cn1nc2c(-c3ccc(C)s3)c(F)c(F)c(-c3ccc(-c4cc5c(-c6ccc([Si](CCC)(CCC)CCC)s6)c6sc(C)cc6c(-c6ccc([Si](CCC)(CCC)CCC)s6)c5s4)s3)c2n1,CCCCCCC(CCCC)CSc1cc(-c2ccc(/C=c3/sc(=C(C#N)C#N)n(CC)c3=O)c3nsnc23)sc1-c1nc2sc(-c3sc(-c4ccc(/C=c5/sc(=C(C#N)C#N)n(CC)c5=O)c5nsnc45)cc3SCC(CCCC)CCCCCC)nc2s1,CCCCCCCCC(CCCCCC)Cn1nc2c(-c3ccc(C)s3)c(F)c(F)c(-c3ccc(-c4cc5c(-c6ccc([Si](CCC)(CCC)CCC)s6)c6sc(C)cc6c(-c6ccc([Si](CCC)(CCC)CCC)s6)c5s4)s3)c2n1.CCCCCCC(CCCC)CSc1cc(-c2ccc(/C=c3/sc(=C(C#N)C#N)n(CC)c3=O)c3nsnc23)sc1-c1nc2sc(-c3sc(-c4ccc(/C=c5/sc(=C(C#N)C#N)n(CC)c5=O)c5nsnc45)cc3SCC(CCCC)CCCCCC)nc2s1,737,332,6.3,6.05,12.75,0.537,0.92,5.5,3.8,1.7,CCCCCCC(CCCC)Cc1cc(-c2ccc(/C=c3\sc(=C(C#N)C#N)n(CC)c3=O)c3nsnc23)sc1-c1nc2sc(-c3sc(-c4ccc(/C=c5\sc(=C(C#N)C#N)n(CC)c5=O)c5nsnc45)cc3CC(CCCC)CCCCCC)nc2s1,1317.83,5.4,3.24,2.16,CCCCCCCCC(CCCCCC)Cn1nc2c(-c3ccc(C)s3)c(F)c(F)c(-c3ccc(-c4cc5c(-c6ccc([Si](CCC)(CCC)CCC)s6)c6sc(C)cc6c(-c6ccc([Si](CCC)(CCC)CCC)s6)c5s4)s3)c2n1,139.0,56.2,2.47 \,CCCCCCCCC(CCCCCC)Cn1nc2c(-c3ccc(C)s3)c(F)c(F)c(-c3ccc(-c4cc5c(-c6ccc([Si](CCC)(CCC)CCC)s6)c6sc(C)cc6c(-c6ccc([Si](CCC)(CCC)CCC)s6)c5s4)s3)c2n1.CCCCCCC(CCCC)Cc1cc(-c2ccc(/C=c3\sc(=C(C#N)C#N)n(CC)c3=O)c3nsnc23)sc1-c1nc2sc(-c3sc(-c4ccc(/C=c5\sc(=C(C#N)C#N)n(CC)c5=O)c5nsnc45)cc3CC(CCCC)CCCCCC)nc2s1,both
163,81,link,,PBDB-T,-5.23,-3.42,IXIC,-5.13,-3.78,1:1,CF,14.0,_,0.0,100.0,100.0,PEDOT:PSS,ZrAcAc,0.00084,0.00041,,,,0.82,20.9,65.4,11.3,CCCCC(CC)Cc1ccc(-c2c3cc(-c4ccc(-c5sc(-c6ccc(C)s6)c6c5C(=O)c5c(CC(CC)CCCC)sc(CC(CC)CCCC)c5C6=O)s4)sc3c(-c3ccc(CC(CC)CCCC)s3)c3cc(C)sc23)s1,CCCCCCc1ccc(C2(c3ccc(CCCCCC)cc3)c3c(sc4cc(/C=C5\C(=O)c6ccccc6C5=C(C#N)C#N)sc34)-c3sc4c5c(sc4c32)-c2sc3cc(/C=C4\C(=O)c6ccccc6C4=C(C#N)C#N)sc3c2C5(c2ccc(CCCCCC)cc2)c2ccc(CCCCCC)cc2)cc1,CCCCC(CC)Cc1ccc(-c2c3cc(-c4ccc(-c5sc(-c6ccc(C)s6)c6c5C(=O)c5c(CC(CC)CCCC)sc(CC(CC)CCCC)c5C6=O)s4)sc3c(-c3ccc(CC(CC)CCCC)s3)c3cc(C)sc23)s1.CCCCCCc1ccc(C2(c3ccc(CCCCCC)cc3)c3c(sc4cc(/C=C5\C(=O)c6ccccc6C5=C(C#N)C#N)sc34)-c3sc4c5c(sc4c32)-c2sc3cc(/C=C4\C(=O)c6ccccc6C4=C(C#N)C#N)sc3c2C5(c2ccc(CCCCCC)cc2)c2ccc(CCCCCC)cc2)cc1,156,63,11.3,11.3,20.9,0.654,0.82,5.13,3.78,1.35,CCCCCCc1ccc(C2(c3ccc(CCCCCC)cc3)c3c(sc4cc(/C=C5\C(=O)c6ccccc6C5=C(C#N)C#N)sc34)-c3sc4c5c(sc4c32)-c2sc3cc(/C=C4\C(=O)c6ccccc6C4=C(C#N)C#N)sc3c2C5(c2ccc(CCCCCC)cc2)c2ccc(CCCCCC)cc2)cc1,1490.06,5.26,3.63,1.63,CCCCC(CC)Cc1ccc(-c2c3cc(-c4ccc(-c5sc(-c6ccc(C)s6)c6c5C(=O)c5c(CC(CC)CCCC)sc(CC(CC)CCCC)c5C6=O)s4)sc3c(-c3ccc(CC(CC)CCCC)s3)c3cc(C)sc23)s1,117.0,58.5,2.00 \,CCCCC(CC)Cc1ccc(-c2c3cc(-c4ccc(-c5sc(-c6ccc(C)s6)c6c5C(=O)c5c(CC(CC)CCCC)sc(CC(CC)CCCC)c5C6=O)s4)sc3c(-c3ccc(CC(CC)CCCC)s3)c3cc(C)sc23)s1.CCCCCCc1ccc(C2(c3ccc(CCCCCC)cc3)c3c(sc4cc(/C=C5\C(=O)c6ccccc6C5=C(C#N)C#N)sc34)-c3sc4c5c(sc4c32)-c2sc3cc(/C=C4\C(=O)c6ccccc6C4=C(C#N)C#N)sc3c2C5(c2ccc(CCCCCC)cc2)c2ccc(CCCCCC)cc2)cc1,both
