Repository: aspuru-guzik-group/Beyond-Molecular-Structure-ML-for-OPV-Materials-Devices

File: Saeki_2022_n1318/merged_pce_voc_jsc.csv (part 3 of 6)
ref,ref number from paper,reference link,DOI,Donor Molecule,HOMO_D (eV),LUMO_D (eV),Acceptor Molecule,HOMO_A (eV),LUMO_A (eV),D:A ratio (m/m),solvent,total solids conc. (mg/mL),solvent additive,solvent additive conc. (% v/v),active layer thickness (nm),temperature of thermal annealing,hole contact layer,electron contact layer,hole mobility blend (cm^2 V^-1 s^-1),electron mobility blend (cm^2 V^-1 s^-1),effective mobility,Langevin prefactor,Voc vs ln(I) slope,Voc (V),Jsc (mA cm^-2),FF (%),PCE (%),D SMILES,A SMILES,DonorAcceptor_x,ID,Ref,PCE_max(%),PCE_ave(%),Jsc(mA/cm2),FF,Voc(V),'-HOMO_n(eV),'-LUMO_n(eV),Eg_n(eV),n(SMILES),M (g/mol),'-HOMO_p(eV),'-LUMO_p(eV),Eg_p(eV),p(SMILES),Mw (kg/mol),Mn(kg/mol),PDI\,DonorAcceptor_y,_merge
164,81,link,,PBDB-T,-5.23,-3.42,IXIC-4Cl,-5.2,-3.95,1:1,CF,14.0,_,0.0,100.0,100.0,PEDOT:PSS,ZrAcAc,0.00089,0.00049,,,,0.69,22.9,71.2,11.2,CCCCC(CC)Cc1ccc(-c2c3cc(-c4ccc(-c5sc(-c6ccc(C)s6)c6c5C(=O)c5c(CC(CC)CCCC)sc(CC(CC)CCCC)c5C6=O)s4)sc3c(-c3ccc(CC(CC)CCCC)s3)c3cc(C)sc23)s1,CCCCCCc1ccc(C2(c3ccc(CCCCCC)cc3)c3c(sc4cc(/C=C5\C(=O)c6cc(Cl)c(Cl)cc6C5=C(C#N)C#N)sc34)-c3sc4c5c(sc4c32)-c2sc3cc(/C=C4\C(=O)c6cc(Cl)c(Cl)cc6C4=C(C#N)C#N)sc3c2C5(c2ccc(CCCCCC)cc2)c2ccc(CCCCCC)cc2)cc1,CCCCC(CC)Cc1ccc(-c2c3cc(-c4ccc(-c5sc(-c6ccc(C)s6)c6c5C(=O)c5c(CC(CC)CCCC)sc(CC(CC)CCCC)c5C6=O)s4)sc3c(-c3ccc(CC(CC)CCCC)s3)c3cc(C)sc23)s1.CCCCCCc1ccc(C2(c3ccc(CCCCCC)cc3)c3c(sc4cc(/C=C5\C(=O)c6cc(Cl)c(Cl)cc6C5=C(C#N)C#N)sc34)-c3sc4c5c(sc4c32)-c2sc3cc(/C=C4\C(=O)c6cc(Cl)c(Cl)cc6C4=C(C#N)C#N)sc3c2C5(c2ccc(CCCCCC)cc2)c2ccc(CCCCCC)cc2)cc1,158,63,11.2,11.2,22.9,0.712,0.69,5.2,3.95,1.25,CCCCCCc1ccc(C2(c3ccc(CCCCCC)cc3)c3c(sc4cc(/C=C5\C(=O)c6cc(Cl)c(Cl)cc6C5=C(C#N)C#N)sc34)-c3sc4c5c(sc4c32)-c2sc3cc(/C=C4\C(=O)c6cc(Cl)c(Cl)cc6C4=C(C#N)C#N)sc3c2C5(c2ccc(CCCCCC)cc2)c2ccc(CCCCCC)cc2)cc1,1627.83,5.26,3.63,1.63,CCCCC(CC)Cc1ccc(-c2c3cc(-c4ccc(-c5sc(-c6ccc(C)s6)c6c5C(=O)c5c(CC(CC)CCCC)sc(CC(CC)CCCC)c5C6=O)s4)sc3c(-c3ccc(CC(CC)CCCC)s3)c3cc(C)sc23)s1,117.0,58.5,2.00 \,CCCCC(CC)Cc1ccc(-c2c3cc(-c4ccc(-c5sc(-c6ccc(C)s6)c6c5C(=O)c5c(CC(CC)CCCC)sc(CC(CC)CCCC)c5C6=O)s4)sc3c(-c3ccc(CC(CC)CCCC)s3)c3cc(C)sc23)s1.CCCCCCc1ccc(C2(c3ccc(CCCCCC)cc3)c3c(sc4cc(/C=C5\C(=O)c6cc(Cl)c(Cl)cc6C5=C(C#N)C#N)sc34)-c3sc4c5c(sc4c32)-c2sc3cc(/C=C4\C(=O)c6cc(Cl)c(Cl)cc6C4=C(C#N)C#N)sc3c2C5(c2ccc(CCCCCC)cc2)c2ccc(CCCCCC)cc2)cc1,both
167,83,link,,PBDB-T,-5.23,-3.42,ITIC,-5.68,-4.03,1:1,CB,,DIO,0.5,100.0,120.0,PEDOT:PSS,PFN-Br,0.00032,0.00031,,,,0.89,16.5,71.0,10.4,CCCCC(CC)Cc1ccc(-c2c3cc(-c4ccc(-c5sc(-c6ccc(C)s6)c6c5C(=O)c5c(CC(CC)CCCC)sc(CC(CC)CCCC)c5C6=O)s4)sc3c(-c3ccc(CC(CC)CCCC)s3)c3cc(C)sc23)s1,CCCCCCc1ccc(C2(c3ccc(CCCCCC)cc3)c3cc4c(cc3-c3sc5cc(/C=C6\C(=O)c7ccccc7C6=C(C#N)C#N)sc5c32)C(c2ccc(CCCCCC)cc2)(c2ccc(CCCCCC)cc2)c2c-4sc3cc(/C=C4\C(=O)c5ccccc5C4=C(C#N)C#N)sc23)cc1,CCCCC(CC)Cc1ccc(-c2c3cc(-c4ccc(-c5sc(-c6ccc(C)s6)c6c5C(=O)c5c(CC(CC)CCCC)sc(CC(CC)CCCC)c5C6=O)s4)sc3c(-c3ccc(CC(CC)CCCC)s3)c3cc(C)sc23)s1.CCCCCCc1ccc(C2(c3ccc(CCCCCC)cc3)c3cc4c(cc3-c3sc5cc(/C=C6\C(=O)c7ccccc7C6=C(C#N)C#N)sc5c32)C(c2ccc(CCCCCC)cc2)(c2ccc(CCCCCC)cc2)c2c-4sc3cc(/C=C4\C(=O)c5ccccc5C4=C(C#N)C#N)sc23)cc1,421,193,10.4,10.1,16.5,0.71,0.89,5.67,4.03,1.64,CCCCCCc1ccc(C2(c3ccc(CCCCCC)cc3)c3cc4c(cc3-c3sc5cc(/C=C6\C(=O)c7ccccc7C6=C(C#N)C#N)sc5c32)C(c2ccc(CCCCCC)cc2)(c2ccc(CCCCCC)cc2)c2c-4sc3cc(/C=C4\C(=O)c5ccccc5C4=C(C#N)C#N)sc23)cc1,1427.96,5.23,3.42,1.81,CCCCC(CC)Cc1ccc(-c2c3cc(-c4ccc(-c5sc(-c6ccc(C)s6)c6c5C(=O)c5c(CC(CC)CCCC)sc(CC(CC)CCCC)c5C6=O)s4)sc3c(-c3ccc(CC(CC)CCCC)s3)c3cc(C)sc23)s1,117.0,58.5,2.00 \,CCCCC(CC)Cc1ccc(-c2c3cc(-c4ccc(-c5sc(-c6ccc(C)s6)c6c5C(=O)c5c(CC(CC)CCCC)sc(CC(CC)CCCC)c5C6=O)s4)sc3c(-c3ccc(CC(CC)CCCC)s3)c3cc(C)sc23)s1.CCCCCCc1ccc(C2(c3ccc(CCCCCC)cc3)c3cc4c(cc3-c3sc5cc(/C=C6\C(=O)c7ccccc7C6=C(C#N)C#N)sc5c32)C(c2ccc(CCCCCC)cc2)(c2ccc(CCCCCC)cc2)c2c-4sc3cc(/C=C4\C(=O)c5ccccc5C4=C(C#N)C#N)sc23)cc1,both
168,84,link,,PBDB-T,-5.23,-3.42,IT-OM-1,-5.5,-3.76,1:1,CB,20.0,_,0.0,95.0,150.0,MoOx,ZnO,0.000178,1.58e-06,,,,1.01,12.31,51.0,6.3,CCCCC(CC)Cc1ccc(-c2c3cc(-c4ccc(-c5sc(-c6ccc(C)s6)c6c5C(=O)c5c(CC(CC)CCCC)sc(CC(CC)CCCC)c5C6=O)s4)sc3c(-c3ccc(CC(CC)CCCC)s3)c3cc(C)sc23)s1,CCCCCCc1ccc(C2(c3ccc(CCCCCC)cc3)c3cc4c(cc3-c3sc5cc(C=C6C(=O)c7cccc(OC)c7C6=C(C#N)C#N)sc5c32)C(c2ccc(CCCCCC)cc2)(c2ccc(CCCCCC)cc2)c2c-4sc3cc(C=C4C(=O)c5cccc(OC)c5C4=C(C#N)C#N)sc23)cc1,CCCCC(CC)Cc1ccc(-c2c3cc(-c4ccc(-c5sc(-c6ccc(C)s6)c6c5C(=O)c5c(CC(CC)CCCC)sc(CC(CC)CCCC)c5C6=O)s4)sc3c(-c3ccc(CC(CC)CCCC)s3)c3cc(C)sc23)s1.CCCCCCc1ccc(C2(c3ccc(CCCCCC)cc3)c3cc4c(cc3-c3sc5cc(C=C6C(=O)c7cccc(OC)c7C6=C(C#N)C#N)sc5c32)C(c2ccc(CCCCCC)cc2)(c2ccc(CCCCCC)cc2)c2c-4sc3cc(C=C4C(=O)c5cccc(OC)c5C4=C(C#N)C#N)sc23)cc1,126,51,6.3,6.0,12.31,0.51,1.01,5.5,3.76,1.74,CCCCCCc1ccc(C2(c3ccc(CCCCCC)cc3)c3cc4c(cc3-c3sc5cc(/C=C6\C(=O)c7cccc(OC)c7C6=C(C#N)C#N)sc5c32)C(c2ccc(CCCCCC)cc2)(c2ccc(CCCCCC)cc2)c2c-4sc3cc(/C=C4\C(=O)c5cccc(OC)c5C4=C(C#N)C#N)sc23)cc1,1488.01,5.36,3.54,1.82,CCCCC(CC)Cc1ccc(-c2c3cc(-c4ccc(-c5sc(-c6ccc(C)s6)c6c5C(=O)c5c(CC(CC)CCCC)sc(CC(CC)CCCC)c5C6=O)s4)sc3c(-c3ccc(CC(CC)CCCC)s3)c3cc(C)sc23)s1,117.0,58.5,2.00 \,CCCCC(CC)Cc1ccc(-c2c3cc(-c4ccc(-c5sc(-c6ccc(C)s6)c6c5C(=O)c5c(CC(CC)CCCC)sc(CC(CC)CCCC)c5C6=O)s4)sc3c(-c3ccc(CC(CC)CCCC)s3)c3cc(C)sc23)s1.CCCCCCc1ccc(C2(c3ccc(CCCCCC)cc3)c3cc4c(cc3-c3sc5cc(/C=C6\C(=O)c7cccc(OC)c7C6=C(C#N)C#N)sc5c32)C(c2ccc(CCCCCC)cc2)(c2ccc(CCCCCC)cc2)c2c-4sc3cc(/C=C4\C(=O)c5cccc(OC)c5C4=C(C#N)C#N)sc23)cc1,both
170,84,link,,PBDB-T,-5.23,-3.42,IT-OM-3,-5.52,-3.8,1:1,CB,20.0,_,0.0,105.0,150.0,MoOx,ZnO,0.000643,8.21e-05,,,,0.97,16.38,68.0,10.8,CCCCC(CC)Cc1ccc(-c2c3cc(-c4ccc(-c5sc(-c6ccc(C)s6)c6c5C(=O)c5c(CC(CC)CCCC)sc(CC(CC)CCCC)c5C6=O)s4)sc3c(-c3ccc(CC(CC)CCCC)s3)c3cc(C)sc23)s1,CCCCCCc1ccc(C2(c3ccc(CCCCCC)cc3)c3cc4c(cc3-c3sc5cc(C=C6C(=O)c7cc(OC)ccc7C6=C(C#N)C#N)sc5c32)C(c2ccc(CCCCCC)cc2)(c2ccc(CCCCCC)cc2)c2c-4sc3cc(C=C4C(=O)c5cc(OC)ccc5C4=C(C#N)C#N)sc23)cc1,CCCCC(CC)Cc1ccc(-c2c3cc(-c4ccc(-c5sc(-c6ccc(C)s6)c6c5C(=O)c5c(CC(CC)CCCC)sc(CC(CC)CCCC)c5C6=O)s4)sc3c(-c3ccc(CC(CC)CCCC)s3)c3cc(C)sc23)s1.CCCCCCc1ccc(C2(c3ccc(CCCCCC)cc3)c3cc4c(cc3-c3sc5cc(C=C6C(=O)c7cc(OC)ccc7C6=C(C#N)C#N)sc5c32)C(c2ccc(CCCCCC)cc2)(c2ccc(CCCCCC)cc2)c2c-4sc3cc(C=C4C(=O)c5cc(OC)ccc5C4=C(C#N)C#N)sc23)cc1,128,51,10.8,10.5,16.38,0.68,0.97,5.52,3.8,1.72,CCCCCCc1ccc(C2(c3ccc(CCCCCC)cc3)c3cc4c(cc3-c3sc5cc(/C=C6\C(=O)c7cc(OC)ccc7C6=C(C#N)C#N)sc5c32)C(c2ccc(CCCCCC)cc2)(c2ccc(CCCCCC)cc2)c2c-4sc3cc(/C=C4\C(=O)c5cc(OC)ccc5C4=C(C#N)C#N)sc23)cc1,1488.01,5.36,3.54,1.82,CCCCC(CC)Cc1ccc(-c2c3cc(-c4ccc(-c5sc(-c6ccc(C)s6)c6c5C(=O)c5c(CC(CC)CCCC)sc(CC(CC)CCCC)c5C6=O)s4)sc3c(-c3ccc(CC(CC)CCCC)s3)c3cc(C)sc23)s1,117.0,58.5,2.00 \,CCCCC(CC)Cc1ccc(-c2c3cc(-c4ccc(-c5sc(-c6ccc(C)s6)c6c5C(=O)c5c(CC(CC)CCCC)sc(CC(CC)CCCC)c5C6=O)s4)sc3c(-c3ccc(CC(CC)CCCC)s3)c3cc(C)sc23)s1.CCCCCCc1ccc(C2(c3ccc(CCCCCC)cc3)c3cc4c(cc3-c3sc5cc(/C=C6\C(=O)c7cc(OC)ccc7C6=C(C#N)C#N)sc5c32)C(c2ccc(CCCCCC)cc2)(c2ccc(CCCCCC)cc2)c2c-4sc3cc(/C=C4\C(=O)c5cc(OC)ccc5C4=C(C#N)C#N)sc23)cc1,both
171,84,link,,PBDB-T,-5.23,-3.42,IT-OM-4,-5.49,-3.81,1:1,CB,20.0,_,0.0,105.0,150.0,MoOx,ZnO,0.000453,4.33e-05,,,,0.96,14.69,56.0,7.9,CCCCC(CC)Cc1ccc(-c2c3cc(-c4ccc(-c5sc(-c6ccc(C)s6)c6c5C(=O)c5c(CC(CC)CCCC)sc(CC(CC)CCCC)c5C6=O)s4)sc3c(-c3ccc(CC(CC)CCCC)s3)c3cc(C)sc23)s1,CCCCCCc1ccc(C2(c3ccc(CCCCCC)cc3)c3cc4c(cc3-c3sc5cc(C=C6C(=O)c7c(OC)cccc7C6=C(C#N)C#N)sc5c32)C(c2ccc(CCCCCC)cc2)(c2ccc(CCCCCC)cc2)c2c-4sc3cc(C=C4C(=O)c5c(OC)cccc5C4=C(C#N)C#N)sc23)cc1,CCCCC(CC)Cc1ccc(-c2c3cc(-c4ccc(-c5sc(-c6ccc(C)s6)c6c5C(=O)c5c(CC(CC)CCCC)sc(CC(CC)CCCC)c5C6=O)s4)sc3c(-c3ccc(CC(CC)CCCC)s3)c3cc(C)sc23)s1.CCCCCCc1ccc(C2(c3ccc(CCCCCC)cc3)c3cc4c(cc3-c3sc5cc(C=C6C(=O)c7c(OC)cccc7C6=C(C#N)C#N)sc5c32)C(c2ccc(CCCCCC)cc2)(c2ccc(CCCCCC)cc2)c2c-4sc3cc(C=C4C(=O)c5c(OC)cccc5C4=C(C#N)C#N)sc23)cc1,129,51,7.9,7.5,14.69,0.56,0.96,5.49,3.81,1.68,CCCCCCc1ccc(C2(c3ccc(CCCCCC)cc3)c3cc4c(cc3-c3sc5cc(/C=C6\C(=O)c7c(OC)cccc7C6=C(C#N)C#N)sc5c32)C(c2ccc(CCCCCC)cc2)(c2ccc(CCCCCC)cc2)c2c-4sc3cc(/C=C4\C(=O)c5c(OC)cccc5C4=C(C#N)C#N)sc23)cc1,1488.01,5.36,3.54,1.82,CCCCC(CC)Cc1ccc(-c2c3cc(-c4ccc(-c5sc(-c6ccc(C)s6)c6c5C(=O)c5c(CC(CC)CCCC)sc(CC(CC)CCCC)c5C6=O)s4)sc3c(-c3ccc(CC(CC)CCCC)s3)c3cc(C)sc23)s1,117.0,58.5,2.00 \,CCCCC(CC)Cc1ccc(-c2c3cc(-c4ccc(-c5sc(-c6ccc(C)s6)c6c5C(=O)c5c(CC(CC)CCCC)sc(CC(CC)CCCC)c5C6=O)s4)sc3c(-c3ccc(CC(CC)CCCC)s3)c3cc(C)sc23)s1.CCCCCCc1ccc(C2(c3ccc(CCCCCC)cc3)c3cc4c(cc3-c3sc5cc(/C=C6\C(=O)c7c(OC)cccc7C6=C(C#N)C#N)sc5c32)C(c2ccc(CCCCCC)cc2)(c2ccc(CCCCCC)cc2)c2c-4sc3cc(/C=C4\C(=O)c5c(OC)cccc5C4=C(C#N)C#N)sc23)cc1,both
173,85,link,,PBDB-T,-5.33,-3.53,ITCT,-5.52,-3.45,1:1,CB,20.0,_,0.0,100.0,120.0,PEDOT:PSS,N719:PrC60MAI,6.5e-05,0.00033,,,,0.85,17.88,72.0,11.27,CCCCC(CC)Cc1ccc(-c2c3cc(-c4ccc(-c5sc(-c6ccc(C)s6)c6c5C(=O)c5c(CC(CC)CCCC)sc(CC(CC)CCCC)c5C6=O)s4)sc3c(-c3ccc(CC(CC)CCCC)s3)c3cc(C)sc23)s1,CCCCCCc1ccc(C2(c3ccc(CCCCCC)cc3)c3cc4c(cc3-c3sc5cc(/C=C6\C(=O)c7cscc7C6=C(C#N)C#N)sc5c32)C(c2ccc(CCCCCC)cc2)(c2ccc(CCCCCC)cc2)c2c-4sc3cc(/C=C4\C(=O)c5cscc5C4=C(C#N)C#N)sc23)cc1,CCCCC(CC)Cc1ccc(-c2c3cc(-c4ccc(-c5sc(-c6ccc(C)s6)c6c5C(=O)c5c(CC(CC)CCCC)sc(CC(CC)CCCC)c5C6=O)s4)sc3c(-c3ccc(CC(CC)CCCC)s3)c3cc(C)sc23)s1.CCCCCCc1ccc(C2(c3ccc(CCCCCC)cc3)c3cc4c(cc3-c3sc5cc(/C=C6\C(=O)c7cscc7C6=C(C#N)C#N)sc5c32)C(c2ccc(CCCCCC)cc2)(c2ccc(CCCCCC)cc2)c2c-4sc3cc(/C=C4\C(=O)c5cscc5C4=C(C#N)C#N)sc23)cc1,1173,513,11.27,10.99,17.88,0.723,0.85,5.33,3.92,1.41,CCCCCCc1ccc(C2(c3ccc(CCCCCC)cc3)c3cc4c(cc3-c3sc5cc(-c6cc(CC(CC)CCCC)c(/C=C7\C(=O)c8ccccc8C7=C(C#N)C#N)s6)sc5c32)C(c2ccc(CCCCCC)cc2)(c2ccc(CCCCCC)cc2)c2c-4sc3cc(-c4cc(CC(CC)CCCC)c(/C=C5\C(=O)c6ccccc6C5=C(C#N)C#N)s4)sc23)cc1,1816.63,5.33,3.53,1.8,CCCCC(CC)Cc1ccc(-c2c3cc(-c4ccc(-c5sc(-c6ccc(C)s6)c6c5C(=O)c5c(CC(CC)CCCC)sc(CC(CC)CCCC)c5C6=O)s4)sc3c(-c3ccc(CC(CC)CCCC)s3)c3cc(C)sc23)s1,117.0,58.5,2.00 \,CCCCC(CC)Cc1ccc(-c2c3cc(-c4ccc(-c5sc(-c6ccc(C)s6)c6c5C(=O)c5c(CC(CC)CCCC)sc(CC(CC)CCCC)c5C6=O)s4)sc3c(-c3ccc(CC(CC)CCCC)s3)c3cc(C)sc23)s1.CCCCCCc1ccc(C2(c3ccc(CCCCCC)cc3)c3cc4c(cc3-c3sc5cc(-c6cc(CC(CC)CCCC)c(/C=C7\C(=O)c8ccccc8C7=C(C#N)C#N)s6)sc5c32)C(c2ccc(CCCCCC)cc2)(c2ccc(CCCCCC)cc2)c2c-4sc3cc(-c4cc(CC(CC)CCCC)c(/C=C5\C(=O)c6ccccc6C5=C(C#N)C#N)s4)sc23)cc1,both
185,93,link,,PTB7-Th,-5.2,-3.59,IEIC,-5.42,-3.82,1:1.5,o-DCB,,_,0.0,,25.0,PEDOT:PSS,PDIN,0.00045,0.0001,,,,0.97,13.55,48.0,6.31,CCCCC(CC)COC(=O)c1sc2c(-c3cc4c(-c5ccc(CC(CC)CCCC)s5)c5sc(C)cc5c(-c5ccc(CC(CC)CCCC)s5)c4s3)sc(C)c2c1F,CCCCCCc1ccc(C2(c3ccc(CCCCCC)cc3)c3cc4c(cc3-c3sc(-c5sc(/C=C6\C(=O)c7ccccc7C6=C(C#N)C#N)cc5CC(CC)CCCC)cc32)C(c2ccc(CCCCCC)cc2)(c2ccc(CCCCCC)cc2)c2cc(-c3sc(/C=C5\C(=O)c6ccccc6C5=C(C#N)C#N)cc3CC(CC)CCCC)sc2-4)cc1,CCCCC(CC)COC(=O)c1sc2c(-c3cc4c(-c5ccc(CC(CC)CCCC)s5)c5sc(C)cc5c(-c5ccc(CC(CC)CCCC)s5)c4s3)sc(C)c2c1F.CCCCCCc1ccc(C2(c3ccc(CCCCCC)cc3)c3cc4c(cc3-c3sc(-c5sc(/C=C6\C(=O)c7ccccc7C6=C(C#N)C#N)cc5CC(CC)CCCC)cc32)C(c2ccc(CCCCCC)cc2)(c2ccc(CCCCCC)cc2)c2cc(-c3sc(/C=C5\C(=O)c6ccccc6C5=C(C#N)C#N)cc3CC(CC)CCCC)sc2-4)cc1,347,154,6.31,6.08,13.55,0.48,0.97,5.45,3.88,1.57,CCCCCCc1ccc(C2(c3ccc(CCCCCC)cc3)c3cc4c(cc3-c3sc(-c5sc(/C=C6\C(=O)c7ccccc7C6=C(C#N)C#N)cc5CC(CC)CCCC)cc32)C(c2ccc(CCCCCC)cc2)(c2ccc(CCCCCC)cc2)c2cc(-c3sc(/C=C5\C(=O)c6ccccc6C5=C(C#N)C#N)cc3CC(CC)CCCC)sc2-4)cc1,1704.46,5.39,3.79,1.6,CCCCC(CC)COC(=O)c1sc2c(-c3cc4c(-c5ccc(CC(CC)CCCC)s5)c5sc(C)cc5c(-c5ccc(CC(CC)CCCC)s5)c4s3)sc(C)c2c1F,124.0,72.9,1.70 \,CCCCC(CC)COC(=O)c1sc2c(-c3cc4c(-c5ccc(CC(CC)CCCC)s5)c5sc(C)cc5c(-c5ccc(CC(CC)CCCC)s5)c4s3)sc(C)c2c1F.CCCCCCc1ccc(C2(c3ccc(CCCCCC)cc3)c3cc4c(cc3-c3sc(-c5sc(/C=C6\C(=O)c7ccccc7C6=C(C#N)C#N)cc5CC(CC)CCCC)cc32)C(c2ccc(CCCCCC)cc2)(c2ccc(CCCCCC)cc2)c2cc(-c3sc(/C=C5\C(=O)c6ccccc6C5=C(C#N)C#N)cc3CC(CC)CCCC)sc2-4)cc1,both
196,98,link,,PTB7-Th,,,IDT-2BM,-5.56,-3.65,1:1.5,CB,,DPE,2.0,,25.0,MoOx,ZnO,0.00287,6.83e-05,,,,0.826,9.29,52.0,3.97,CCCCC(CC)COC(=O)c1sc2c(-c3cc4c(-c5ccc(CC(CC)CCCC)s5)c5sc(C)cc5c(-c5ccc(CC(CC)CCCC)s5)c4s3)sc(C)c2c1F,CCCCCCc1ccc(C2(c3ccc(CCCCCC)cc3)c3cc4c(cc3-c3sc(-c5ccc(C=C(C#N)C#N)c6nsnc56)cc32)C(c2ccc(CCCCCC)cc2)(c2ccc(CCCCCC)cc2)c2cc(-c3ccc(C=C(C#N)C#N)c5nsnc35)sc2-4)cc1,CCCCC(CC)COC(=O)c1sc2c(-c3cc4c(-c5ccc(CC(CC)CCCC)s5)c5sc(C)cc5c(-c5ccc(CC(CC)CCCC)s5)c4s3)sc(C)c2c1F.CCCCCCc1ccc(C2(c3ccc(CCCCCC)cc3)c3cc4c(cc3-c3sc(-c5ccc(C=C(C#N)C#N)c6nsnc56)cc32)C(c2ccc(CCCCCC)cc2)(c2ccc(CCCCCC)cc2)c2cc(-c3ccc(C=C(C#N)C#N)c5nsnc35)sc2-4)cc1,447,205,3.97,3.76,9.29,0.52,0.826,5.4,3.77,1.63,CCCCCCc1ccc(C2(c3ccc(CCCCCC)cc3)c3cc4c(cc3-c3sc(-c5ccc(C=C(C#N)C#N)c6nsnc56)cc32)C(c2ccc(CCCCCC)cc2)(c2ccc(CCCCCC)cc2)c2cc(-c3ccc(C=C(C#N)C#N)c5nsnc35)sc2-4)cc1,1327.84,5.22,3.64,1.58,CCCCC(CC)COC(=O)c1sc2c(-c3cc4c(-c5ccc(CC(CC)CCCC)s5)c5sc(C)cc5c(-c5ccc(CC(CC)CCCC)s5)c4s3)sc(C)c2c1F,124.0,72.9,1.70 \,CCCCC(CC)COC(=O)c1sc2c(-c3cc4c(-c5ccc(CC(CC)CCCC)s5)c5sc(C)cc5c(-c5ccc(CC(CC)CCCC)s5)c4s3)sc(C)c2c1F.CCCCCCc1ccc(C2(c3ccc(CCCCCC)cc3)c3cc4c(cc3-c3sc(-c5ccc(C=C(C#N)C#N)c6nsnc56)cc32)C(c2ccc(CCCCCC)cc2)(c2ccc(CCCCCC)cc2)c2cc(-c3ccc(C=C(C#N)C#N)c5nsnc35)sc2-4)cc1,both
201,102,link,,PBDB-T,-5.33,-2.92,DTNIC6,-5.87,-3.92,1:1,CB,18.0,_,0.0,100.0,25.0,MoOx,TiO2:TOPD,1.3e-05,3.2e-06,,,,0.96,7.71,45.63,3.39,CCCCC(CC)Cc1ccc(-c2c3cc(-c4ccc(-c5sc(-c6ccc(C)s6)c6c5C(=O)c5c(CC(CC)CCCC)sc(CC(CC)CCCC)c5C6=O)s4)sc3c(-c3ccc(CC(CC)CCCC)s3)c3cc(C)sc23)s1,CCCCCCC1(CCCCCC)c2cc(/C=C3\C(=O)c4ccccc4C3=C(C#N)C#N)sc2-c2c1ccc1c3c(ccc21)C(CCCCCC)(CCCCCC)c1cc(/C=C2\C(=O)c4ccccc4C2=C(C#N)C#N)sc1-3,CCCCC(CC)Cc1ccc(-c2c3cc(-c4ccc(-c5sc(-c6ccc(C)s6)c6c5C(=O)c5c(CC(CC)CCCC)sc(CC(CC)CCCC)c5C6=O)s4)sc3c(-c3ccc(CC(CC)CCCC)s3)c3cc(C)sc23)s1.CCCCCCC1(CCCCCC)c2cc(/C=C3\C(=O)c4ccccc4C3=C(C#N)C#N)sc2-c2c1ccc1c3c(ccc21)C(CCCCCC)(CCCCCC)c1cc(/C=C2\C(=O)c4ccccc4C2=C(C#N)C#N)sc1-3,319,141,3.39,3.28,7.71,0.456,0.96,5.87,3.92,1.95,CCCCCCC1(CCCCCC)c2cc(/C=C3\C(=O)c4ccccc4C3=C(C#N)C#N)sc2-c2c1ccc1c3c(ccc21)C(CCCCCC)(CCCCCC)c1cc(/C=C2\C(=O)c4ccccc4C2=C(C#N)C#N)sc1-3,1061.46,5.33,2.92,2.41,CCCCC(CC)Cc1ccc(-c2c3cc(-c4ccc(-c5sc(-c6ccc(C)s6)c6c5C(=O)c5c(CC(CC)CCCC)sc(CC(CC)CCCC)c5C6=O)s4)sc3c(-c3ccc(CC(CC)CCCC)s3)c3cc(C)sc23)s1,117.0,58.5,2.00 \,CCCCC(CC)Cc1ccc(-c2c3cc(-c4ccc(-c5sc(-c6ccc(C)s6)c6c5C(=O)c5c(CC(CC)CCCC)sc(CC(CC)CCCC)c5C6=O)s4)sc3c(-c3ccc(CC(CC)CCCC)s3)c3cc(C)sc23)s1.CCCCCCC1(CCCCCC)c2cc(/C=C3\C(=O)c4ccccc4C3=C(C#N)C#N)sc2-c2c1ccc1c3c(ccc21)C(CCCCCC)(CCCCCC)c1cc(/C=C2\C(=O)c4ccccc4C2=C(C#N)C#N)sc1-3,both
202,102,link,,PBDB-T,-5.33,-2.92,DTNIC8,-5.91,-3.93,1:1,CB,18.0,_,0.0,100.0,25.0,MoOx,TiO2:TOPD,3.1e-05,2.8e-05,,,,0.96,12.92,72.84,9.03,CCCCC(CC)Cc1ccc(-c2c3cc(-c4ccc(-c5sc(-c6ccc(C)s6)c6c5C(=O)c5c(CC(CC)CCCC)sc(CC(CC)CCCC)c5C6=O)s4)sc3c(-c3ccc(CC(CC)CCCC)s3)c3cc(C)sc23)s1,CCCCC(CC)CC1(CC(CC)CCCC)c2cc(/C=C3\C(=O)c4ccccc4C3=C(C#N)C#N)sc2-c2c1ccc1c3c(ccc21)C(CC(CC)CCCC)(CC(CC)CCCC)c1cc(/C=C2\C(=O)c4ccccc4C2=C(C#N)C#N)sc1-3,CCCCC(CC)Cc1ccc(-c2c3cc(-c4ccc(-c5sc(-c6ccc(C)s6)c6c5C(=O)c5c(CC(CC)CCCC)sc(CC(CC)CCCC)c5C6=O)s4)sc3c(-c3ccc(CC(CC)CCCC)s3)c3cc(C)sc23)s1.CCCCC(CC)CC1(CC(CC)CCCC)c2cc(/C=C3\C(=O)c4ccccc4C3=C(C#N)C#N)sc2-c2c1ccc1c3c(ccc21)C(CC(CC)CCCC)(CC(CC)CCCC)c1cc(/C=C2\C(=O)c4ccccc4C2=C(C#N)C#N)sc1-3,320,141,9.03,8.89,12.92,0.728,0.96,5.91,3.93,1.98,CCCCC(CC)CC1(CC(CC)CCCC)c2cc(/C=C3\C(=O)c4ccccc4C3=C(C#N)C#N)sc2-c2c1ccc1c3c(ccc21)C(CC(CC)CCCC)(CC(CC)CCCC)c1cc(/C=C2\C(=O)c4ccccc4C2=C(C#N)C#N)sc1-3,1173.68,5.33,2.92,2.41,CCCCC(CC)Cc1ccc(-c2c3cc(-c4ccc(-c5sc(-c6ccc(C)s6)c6c5C(=O)c5c(CC(CC)CCCC)sc(CC(CC)CCCC)c5C6=O)s4)sc3c(-c3ccc(CC(CC)CCCC)s3)c3cc(C)sc23)s1,117.0,58.5,2.00 \,CCCCC(CC)Cc1ccc(-c2c3cc(-c4ccc(-c5sc(-c6ccc(C)s6)c6c5C(=O)c5c(CC(CC)CCCC)sc(CC(CC)CCCC)c5C6=O)s4)sc3c(-c3ccc(CC(CC)CCCC)s3)c3cc(C)sc23)s1.CCCCC(CC)CC1(CC(CC)CCCC)c2cc(/C=C3\C(=O)c4ccccc4C3=C(C#N)C#N)sc2-c2c1ccc1c3c(ccc21)C(CC(CC)CCCC)(CC(CC)CCCC)c1cc(/C=C2\C(=O)c4ccccc4C2=C(C#N)C#N)sc1-3,both
203,103,link,,PTB7-Th,-5.2,-3.56,DTCC-IC,-5.5,-3.87,1:1,CF,13.0,CN,1.0,,100.0,PEDOT:PSS,Ca,0.000676,0.00152,,,,0.95,11.23,56.2,6.0,CCCCC(CC)COC(=O)c1sc2c(-c3cc4c(-c5ccc(CC(CC)CCCC)s5)c5sc(C)cc5c(-c5ccc(CC(CC)CCCC)s5)c4s3)sc(C)c2c1F,CCCCCCCCOc1ccc(C2(c3ccc(OCCCCCCCC)cc3)c3cc4c5cc6c(cc5n(CCCCCCCC)c4cc3-c3sc(/C=C4\C(=O)c5cc(F)c(F)cc5C4=C(C#N)C#N)cc32)-c2sc(/C=C3\C(=O)c4cc(F)c(F)cc4C3=C(C#N)C#N)cc2C6(c2ccc(OCCCCCCCC)cc2)c2ccc(OCCCCCCCC)cc2)cc1,CCCCC(CC)COC(=O)c1sc2c(-c3cc4c(-c5ccc(CC(CC)CCCC)s5)c5sc(C)cc5c(-c5ccc(CC(CC)CCCC)s5)c4s3)sc(C)c2c1F.CCCCCCCCOc1ccc(C2(c3ccc(OCCCCCCCC)cc3)c3cc4c5cc6c(cc5n(CCCCCCCC)c4cc3-c3sc(/C=C4\C(=O)c5cc(F)c(F)cc5C4=C(C#N)C#N)cc32)-c2sc(/C=C3\C(=O)c4cc(F)c(F)cc4C3=C(C#N)C#N)cc2C6(c2ccc(OCCCCCCCC)cc2)c2ccc(OCCCCCCCC)cc2)cc1,403,184,6.0,5.74,11.23,0.56,0.95,5.5,3.87,1.63,CCCCCCCCOc1ccc(C2(c3ccc(OCCCCCCCC)cc3)c3cc4c5cc6c(cc5n(CCCCCCCC)c4cc3-c3sc(/C=C4\C(=O)c5ccccc5C4=C(C#N)C#N)cc32)-c2sc(/C=C3\C(=O)c4ccccc4C3=C(C#N)C#N)cc2C6(c2ccc(OCCCCCCCC)cc2)c2cccc(OCCCCCCCC)c2)cc1,1693.32,5.2,3.56,1.64,CCCCC(CC)COC(=O)c1sc2c(-c3cc4c(-c5ccc(CC(CC)CCCC)s5)c5sc(C)cc5c(-c5ccc(CC(CC)CCCC)s5)c4s3)sc(C)c2c1F,124.0,72.9,1.70 \,CCCCC(CC)COC(=O)c1sc2c(-c3cc4c(-c5ccc(CC(CC)CCCC)s5)c5sc(C)cc5c(-c5ccc(CC(CC)CCCC)s5)c4s3)sc(C)c2c1F.CCCCCCCCOc1ccc(C2(c3ccc(OCCCCCCCC)cc3)c3cc4c5cc6c(cc5n(CCCCCCCC)c4cc3-c3sc(/C=C4\C(=O)c5ccccc5C4=C(C#N)C#N)cc32)-c2sc(/C=C3\C(=O)c4ccccc4C3=C(C#N)C#N)cc2C6(c2ccc(OCCCCCCCC)cc2)c2cccc(OCCCCCCCC)c2)cc1,both
206,106,link,,P1_BDT-TBT,-5.1,-3.48,PY1,-5.27,-4.0,1:2,CF,18.0,DIO,3.0,,25.0,PEDOT:PSS,PFN-Br,0.000217,0.000106,,,,0.83,10.53,56.0,4.89,CCCCCCCCCCCCSOc1c2cc(-c3ccc(-c4ccc(-c5ccc(C)s5)c5nsnc45)s3)sc2c(OSCCCCCCCCCCCC)c2cc(C)sc12,CCCCCCCCCCCCCCCCCn1c2cc(-c3sc(-c4sc(/C=C5\C(=O)N(CCCC)C(=O)C(C#N)C5C)cc4CCCCCC)cc3CCCCCC)sc2c2sc(-c3sc(-c4sc(/C=C5\C(=O)N(CCCC)C(=O)C(C#N)C5C)cc4CCCCCC)cc3CCCCCC)cc21,CCCCCCCCCCCCSOc1c2cc(-c3ccc(-c4ccc(-c5ccc(C)s5)c5nsnc45)s3)sc2c(OSCCCCCCCCCCCC)c2cc(C)sc12.CCCCCCCCCCCCCCCCCn1c2cc(-c3sc(-c4sc(/C=C5\C(=O)N(CCCC)C(=O)C(C#N)C5C)cc4CCCCCC)cc3CCCCCC)sc2c2sc(-c3sc(-c4sc(/C=C5\C(=O)N(CCCC)C(=O)C(C#N)C5C)cc4CCCCCC)cc3CCCCCC)cc21,410,188,4.89,4.81,10.53,0.56,0.83,5.27,3.87,1.4,[C-]#[N+]C1=C(C)/C(=C/c2cc(CCCCCC)c(-c3cc(CCCCC)c(-c4cc5c(s4)c4sc(-c6sc(-c7sc(/C=C8\C(=O)N(CCCC)C(=O)C([N+]#[C-])=C8C)cc7CCCCCC)cc6CCCCCC)cc4n5C(CCCCCCCC)CCCCCCCC)s3)s2)C(=O)N(CCCC)C1=O,1501.3,5.1,3.48,1.62,CCCCCCCCCCCCOc1c2cc(-c3ccc(-c4ccc(-c5ccc(C)s5)c5nsnc45)s3)sc2c(OCCCCCCCCCCCC)c2cc(C)sc12,18.1,12.2,1.48 \,CCCCCCCCCCCCOc1c2cc(-c3ccc(-c4ccc(-c5ccc(C)s5)c5nsnc45)s3)sc2c(OCCCCCCCCCCCC)c2cc(C)sc12.[C-]#[N+]C1=C(C)/C(=C/c2cc(CCCCCC)c(-c3cc(CCCCC)c(-c4cc5c(s4)c4sc(-c6sc(-c7sc(/C=C8\C(=O)N(CCCC)C(=O)C([N+]#[C-])=C8C)cc7CCCCCC)cc6CCCCCC)cc4n5C(CCCCCCCC)CCCCCCCC)s3)s2)C(=O)N(CCCC)C1=O,both
207,106,link,,P1_BDT-TBT,-5.1,-3.48,DCI-2,-5.24,-4.05,1:2,CF,18.0,DIO,3.0,,25.0,PEDOT:PSS,PFN-Br,0.000114,0.000221,,,,0.8,13.77,63.0,6.94,CCCCCCCCCCCCSOc1c2cc(-c3ccc(-c4ccc(-c5ccc(C)s5)c5nsnc45)s3)sc2c(OSCCCCCCCCCCCC)c2cc(C)sc12,CCCCCCCCCC(CCCCCCC)n1c2cc(-c3sc(-c4sc(/C=C5\C(=O)c6ccccc6C5=C(C#N)C#N)cc4CCCCCC)cc3CCCCCC)sc2c2sc(-c3sc(-c4sc(/C=C5\C(=O)c6ccccc6C5=C(C#N)C#N)cc4CCCCCC)cc3CCCCCC)cc21,CCCCCCCCCCCCSOc1c2cc(-c3ccc(-c4ccc(-c5ccc(C)s5)c5nsnc45)s3)sc2c(OSCCCCCCCCCCCC)c2cc(C)sc12.CCCCCCCCCC(CCCCCCC)n1c2cc(-c3sc(-c4sc(/C=C5\C(=O)c6ccccc6C5=C(C#N)C#N)cc4CCCCCC)cc3CCCCCC)sc2c2sc(-c3sc(-c4sc(/C=C5\C(=O)c6ccccc6C5=C(C#N)C#N)cc4CCCCCC)cc3CCCCCC)cc21,411,188,6.94,6.87,13.77,0.63,0.8,5.24,4.01,1.23,CCCCCCCCC(CCCCCCCC)n1c2cc(-c3sc(-c4sc(/C=C5\C(=O)c6ccccc6C5=C(C#N)C#N)cc4CCCCCC)cc3CCCCC)sc2c2sc(-c3sc(-c4sc(/C=C5\C(=O)c6ccccc6C5=C(C#N)C#N)cc4CCCCCC)cc3CCCCCC)cc21,1477.19,5.1,3.48,1.62,CCCCCCCCCCCCOc1c2cc(-c3ccc(-c4ccc(-c5ccc(C)s5)c5nsnc45)s3)sc2c(OCCCCCCCCCCCC)c2cc(C)sc12,18.1,12.2,1.48 \,CCCCCCCCCCCCOc1c2cc(-c3ccc(-c4ccc(-c5ccc(C)s5)c5nsnc45)s3)sc2c(OCCCCCCCCCCCC)c2cc(C)sc12.CCCCCCCCC(CCCCCCCC)n1c2cc(-c3sc(-c4sc(/C=C5\C(=O)c6ccccc6C5=C(C#N)C#N)cc4CCCCCC)cc3CCCCC)sc2c2sc(-c3sc(-c4sc(/C=C5\C(=O)c6ccccc6C5=C(C#N)C#N)cc4CCCCCC)cc3CCCCCC)cc21,both
216,111,link,,PTB7-Th,,,6TIC,-5.21,-3.83,1:1.5,CB,25.0,DIO,0.25,100.0,150.0,MoOx,ZnO,,0.0007,,,,0.831,20.11,66.16,11.07,CCCCC(CC)COC(=O)c1sc2c(-c3cc4c(-c5ccc(CC(CC)CCCC)s5)c5sc(C)cc5c(-c5ccc(CC(CC)CCCC)s5)c4s3)sc(C)c2c1F,CCCCCCc1ccc(C2(c3ccc(CCCCCC)cc3)c3c(sc4cc(/C=C5\C(=O)c6ccccc6C5=C(C#N)C#N)sc34)-c3sc4c5c(sc4c32)-c2sc3cc(/C=C4\C(=O)c6ccccc6C4=C(C#N)C#N)sc3c2C5(c2ccc(CCCCCC)cc2)c2ccc(CCCCCC)cc2)cc1,CCCCC(CC)COC(=O)c1sc2c(-c3cc4c(-c5ccc(CC(CC)CCCC)s5)c5sc(C)cc5c(-c5ccc(CC(CC)CCCC)s5)c4s3)sc(C)c2c1F.CCCCCCc1ccc(C2(c3ccc(CCCCCC)cc3)c3c(sc4cc(/C=C5\C(=O)c6ccccc6C5=C(C#N)C#N)sc34)-c3sc4c5c(sc4c32)-c2sc3cc(/C=C4\C(=O)c6ccccc6C4=C(C#N)C#N)sc3c2C5(c2ccc(CCCCCC)cc2)c2ccc(CCCCCC)cc2)cc1,142,57,11.07,10.65,20.11,0.662,0.831,5.21,3.83,1.38,CCCCCCc1ccc(C2(c3ccc(CCCCCC)cc3)c3c(sc4cc(/C=C5\C(=O)c6ccccc6C5=C(C#N)C#N)sc34)-c3sc4c5c(sc4c32)-c2sc3cc(/C=C4\C(=O)c6ccccc6C4=C(C#N)C#N)sc3c2C5(c2ccc(CCCCCC)cc2)c2ccc(CCCCCC)cc2)cc1,1490.06,5.1,3.6,1.5,CCCCC(CC)COC(=O)c1sc2c(-c3cc4c(-c5ccc(CC(CC)CCCC)s5)c5sc(C)cc5c(-c5ccc(CC(CC)CCCC)s5)c4s3)sc(C)c2c1F,124.0,72.9,1.70 \,CCCCC(CC)COC(=O)c1sc2c(-c3cc4c(-c5ccc(CC(CC)CCCC)s5)c5sc(C)cc5c(-c5ccc(CC(CC)CCCC)s5)c4s3)sc(C)c2c1F.CCCCCCc1ccc(C2(c3ccc(CCCCCC)cc3)c3c(sc4cc(/C=C5\C(=O)c6ccccc6C5=C(C#N)C#N)sc34)-c3sc4c5c(sc4c32)-c2sc3cc(/C=C4\C(=O)c6ccccc6C4=C(C#N)C#N)sc3c2C5(c2ccc(CCCCCC)cc2)c2ccc(CCCCCC)cc2)cc1,both
221,115,link,,PTB7-Th,-5.2,-3.63,T1,-5.42,-3.91,1:1.8,CB,20.0,_,0.0,120.0,25.0,MoOx,ZnO,0.000509,0.000226,,,,0.72,20.95,65.0,9.82,CCCCC(CC)COC(=O)c1sc2c(-c3cc4c(-c5ccc(CC(CC)CCCC)s5)c5sc(C)cc5c(-c5ccc(CC(CC)CCCC)s5)c4s3)sc(C)c2c1F,CCCCCCc1ccc(C2(c3ccc(CCCCCC)cc3)c3cc4c(cc3-c3sc(-c5sc(/C=C6\C(=O)c7ccccc7C6=C(C#N)C#N)c6c(F)c(C(=O)OCC(CC)CCCC)sc56)cc32)C(c2ccc(CCCCCC)cc2)(c2ccc(CCCCCC)cc2)c2cc(-c3sc(/C=C5\C(=O)c6ccccc6C5=C(C#N)C#N)c5c(F)c(C(=O)OCC(CC)CCCC)sc35)sc2-4)cc1,CCCCC(CC)COC(=O)c1sc2c(-c3cc4c(-c5ccc(CC(CC)CCCC)s5)c5sc(C)cc5c(-c5ccc(CC(CC)CCCC)s5)c4s3)sc(C)c2c1F.CCCCCCc1ccc(C2(c3ccc(CCCCCC)cc3)c3cc4c(cc3-c3sc(-c5sc(/C=C6\C(=O)c7ccccc7C6=C(C#N)C#N)c6c(F)c(C(=O)OCC(CC)CCCC)sc56)cc32)C(c2ccc(CCCCCC)cc2)(c2ccc(CCCCCC)cc2)c2cc(-c3sc(/C=C5\C(=O)c6ccccc6C5=C(C#N)C#N)c5c(F)c(C(=O)OCC(CC)CCCC)sc35)sc2-4)cc1,683,305,9.82,9.67,20.95,0.65,0.72,5.42,3.91,1.51,CCCCCCc1ccc(C2(c3ccc(CCCCCC)cc3)c3cc4c(cc3-c3sc(-c5sc(/C=C6\C(=O)c7ccccc7C6=C(C#N)C#N)c6sc(C(=O)OCC(CC)CCCC)c(F)c56)cc32)C(c2ccc(CCCCCC)cc2)(c2ccc(CCCCCC)cc2)c2cc(-c3sc(/C=C5\C(=O)c6ccccc6C5=C(C#N)C#N)c5sc(C(=O)OCC(CC)CCCC)c(F)c35)sc2-4)cc1,1940.63,5.2,3.63,1.57,CCCCC(CC)COC(=O)c1sc2c(-c3cc4c(-c5ccc(CC(CC)CCCC)s5)c5sc(C)cc5c(-c5ccc(CC(CC)CCCC)s5)c4s3)sc(C)c2c1F,124.0,72.9,1.70 \,CCCCC(CC)COC(=O)c1sc2c(-c3cc4c(-c5ccc(CC(CC)CCCC)s5)c5sc(C)cc5c(-c5ccc(CC(CC)CCCC)s5)c4s3)sc(C)c2c1F.CCCCCCc1ccc(C2(c3ccc(CCCCCC)cc3)c3cc4c(cc3-c3sc(-c5sc(/C=C6\C(=O)c7ccccc7C6=C(C#N)C#N)c6sc(C(=O)OCC(CC)CCCC)c(F)c56)cc32)C(c2ccc(CCCCCC)cc2)(c2ccc(CCCCCC)cc2)c2cc(-c3sc(/C=C5\C(=O)c6ccccc6C5=C(C#N)C#N)c5sc(C(=O)OCC(CC)CCCC)c(F)c35)sc2-4)cc1,both
223,115,link,,PTB7-Th,-5.2,-3.63,T3,-5.31,-4.0,1:1.8,CB,20.0,_,0.0,120.0,25.0,MoOx,ZnO,0.000454,0.000788,,,,0.61,22.0,70.0,9.43,CCCCC(CC)COC(=O)c1sc2c(-c3cc4c(-c5ccc(CC(CC)CCCC)s5)c5sc(C)cc5c(-c5ccc(CC(CC)CCCC)s5)c4s3)sc(C)c2c1F,CCCCCCc1ccc(C2(c3ccc(CCCCCC)cc3)c3cc4c(cc3-c3sc(-c5sc(/C=C6\C(=O)c7cc(F)c(F)cc7C6=C(C#N)C#N)c6c(F)c(C(=O)OCC(CC)CCCC)sc56)cc32)C(c2ccc(CCCCCC)cc2)(c2ccc(CCCCCC)cc2)c2cc(-c3sc(/C=C5\C(=O)c6cc(F)c(F)cc6C5=C(C#N)C#N)c5c(F)c(C(=O)OCC(CC)CCCC)sc35)sc2-4)cc1,CCCCC(CC)COC(=O)c1sc2c(-c3cc4c(-c5ccc(CC(CC)CCCC)s5)c5sc(C)cc5c(-c5ccc(CC(CC)CCCC)s5)c4s3)sc(C)c2c1F.CCCCCCc1ccc(C2(c3ccc(CCCCCC)cc3)c3cc4c(cc3-c3sc(-c5sc(/C=C6\C(=O)c7cc(F)c(F)cc7C6=C(C#N)C#N)c6c(F)c(C(=O)OCC(CC)CCCC)sc56)cc32)C(c2ccc(CCCCCC)cc2)(c2ccc(CCCCCC)cc2)c2cc(-c3sc(/C=C5\C(=O)c6cc(F)c(F)cc6C5=C(C#N)C#N)c5c(F)c(C(=O)OCC(CC)CCCC)sc35)sc2-4)cc1,684,305,9.43,9.23,22.0,0.7,0.61,5.31,4.0,1.31,CCCCCCc1ccc(C2(c3ccc(CCCCCC)cc3)c3cc4c(cc3-c3sc(-c5sc(/C=C6\C(=O)c7cc(F)c(F)cc7C6=C(C#N)C#N)c6sc(C(=O)OCC(CC)CCCC)c(F)c56)cc32)C(c2ccc(CCCCCC)cc2)(c2ccc(CCCCCC)cc2)c2cc(-c3sc(/C=C5\C(=O)c6cc(F)c(F)cc6C5=C(C#N)C#N)c5sc(C(=O)OCC(CC)CCCC)c(F)c35)sc2-4)cc1,2012.59,5.2,3.63,1.57,CCCCC(CC)COC(=O)c1sc2c(-c3cc4c(-c5ccc(CC(CC)CCCC)s5)c5sc(C)cc5c(-c5ccc(CC(CC)CCCC)s5)c4s3)sc(C)c2c1F,124.0,72.9,1.70 \,CCCCC(CC)COC(=O)c1sc2c(-c3cc4c(-c5ccc(CC(CC)CCCC)s5)c5sc(C)cc5c(-c5ccc(CC(CC)CCCC)s5)c4s3)sc(C)c2c1F.CCCCCCc1ccc(C2(c3ccc(CCCCCC)cc3)c3cc4c(cc3-c3sc(-c5sc(/C=C6\C(=O)c7cc(F)c(F)cc7C6=C(C#N)C#N)c6sc(C(=O)OCC(CC)CCCC)c(F)c56)cc32)C(c2ccc(CCCCCC)cc2)(c2ccc(CCCCCC)cc2)c2cc(-c3sc(/C=C5\C(=O)c6cc(F)c(F)cc6C5=C(C#N)C#N)c5sc(C(=O)OCC(CC)CCCC)c(F)c35)sc2-4)cc1,both
224,116,link,,PTB7-Th,,,ATT-1,-5.5,-3.63,1:1.5,o-DCB,25.0,DIO,1.0,130.0,25.0,PEDOT:PSS,PFN-Br,0.000513,0.00024,,,,0.87,16.48,70.0,10.07,CCCCC(CC)COC(=O)c1sc2c(-c3cc4c(-c5ccc(CC(CC)CCCC)s5)c5sc(C)cc5c(-c5ccc(CC(CC)CCCC)s5)c4s3)sc(C)c2c1F,CCCCCCCCOC(=O)c1cc2c(/C=c3/sc(=C(C#N)C#N)n(CC)c3=O)sc(-c3cc4c(s3)-c3cc5c(cc3C4(c3ccc(CCCCCC)cc3)c3ccc(CCCCCC)cc3)-c3sc(-c4sc(/C=c6/sc(=C(C#N)C#N)n(CC)c6=O)c6cc(C(=O)OCCCCCCCC)sc46)cc3C5(c3ccc(CCCCCC)cc3)c3ccc(CCCCCC)cc3)c2s1,CCCCC(CC)COC(=O)c1sc2c(-c3cc4c(-c5ccc(CC(CC)CCCC)s5)c5sc(C)cc5c(-c5ccc(CC(CC)CCCC)s5)c4s3)sc(C)c2c1F.CCCCCCCCOC(=O)c1cc2c(/C=c3/sc(=C(C#N)C#N)n(CC)c3=O)sc(-c3cc4c(s3)-c3cc5c(cc3C4(c3ccc(CCCCCC)cc3)c3ccc(CCCCCC)cc3)-c3sc(-c4sc(/C=c6/sc(=C(C#N)C#N)n(CC)c6=O)c6cc(C(=O)OCCCCCCCC)sc46)cc3C5(c3ccc(CCCCCC)cc3)c3ccc(CCCCCC)cc3)c2s1,370,167,10.07,9.89,16.48,0.7,0.87,5.5,3.63,1.87,CCCCCCCCOC(=O)c1cc2c(-c3cc4c(s3)-c3cc5c(cc3C4(c3ccc(CCCCCC)cc3)c3ccc(CCCCCC)cc3)-c3sc(-c4sc(/C=c6\sc(=C(C#N)C#N)n(CC)c6=O)c6sc(C(=O)OCCCCCCCC)cc46)cc3C5(c3ccc(CCCCCC)cc3)c3ccc(CCCCCC)cc3)sc(/C=c3\sc(=C(C#N)C#N)n(CC)c3=O)c2s1,1902.71,5.39,3.79,1.6,CCCCC(CC)COC(=O)c1sc2c(-c3cc4c(-c5ccc(CC(CC)CCCC)s5)c5sc(C)cc5c(-c5ccc(CC(CC)CCCC)s5)c4s3)sc(C)c2c1F,124.0,72.9,1.70 \,CCCCC(CC)COC(=O)c1sc2c(-c3cc4c(-c5ccc(CC(CC)CCCC)s5)c5sc(C)cc5c(-c5ccc(CC(CC)CCCC)s5)c4s3)sc(C)c2c1F.CCCCCCCCOC(=O)c1cc2c(-c3cc4c(s3)-c3cc5c(cc3C4(c3ccc(CCCCCC)cc3)c3ccc(CCCCCC)cc3)-c3sc(-c4sc(/C=c6\sc(=C(C#N)C#N)n(CC)c6=O)c6sc(C(=O)OCCCCCCCC)cc46)cc3C5(c3ccc(CCCCCC)cc3)c3ccc(CCCCCC)cc3)sc(/C=c3\sc(=C(C#N)C#N)n(CC)c3=O)c2s1,both
236,124,link,,P3HT,-5.0,-3.1,BTA1,-5.51,-3.55,1:0.6,CF,15.0,CN,0.8,,100.0,PEDOT:PSS,Ca,1.1e-06,1.6e-05,,,,1.02,7.34,70.0,5.24,CCCCCCc1cc(-c2sc(-c3sc(-c4sc(C)cc4CCCCCC)cc3CCCCCC)cc2CCCCCC)sc1C,CCCCCCCCn1nc2c(/C=C3\SC(=S)N(CC)C3=O)ccc(-c3cc4c(s3)-c3cc5c(cc3C4(c3ccc(CCCCCC)cc3)c3ccc(CCCCCC)cc3)-c3sc(-c4ccc(/C=C6\SC(=S)N(CC)C6=O)c6nn(CCCCCCCC)nc46)cc3C5(c3ccc(CCCCCC)cc3)c3ccc(CCCCCC)cc3)c2n1,CCCCCCc1cc(-c2sc(-c3sc(-c4sc(C)cc4CCCCCC)cc3CCCCCC)cc2CCCCCC)sc1C.CCCCCCCCn1nc2c(/C=C3\SC(=S)N(CC)C3=O)ccc(-c3cc4c(s3)-c3cc5c(cc3C4(c3ccc(CCCCCC)cc3)c3ccc(CCCCCC)cc3)-c3sc(-c4ccc(/C=C6\SC(=S)N(CC)C6=O)c6nn(CCCCCCCC)nc46)cc3C5(c3ccc(CCCCCC)cc3)c3ccc(CCCCCC)cc3)c2n1,89,39,5.24,5.24,7.34,0.7,1.02,5.51,3.55,1.96,CCCCCCCCn1nc2c(/C=C3/SC(=S)N(CC)C3=O)ccc(-c3cc4c(s3)-c3cc5c(cc3C4(c3ccc(CCCCCC)cc3)c3ccc(CCCCCC)cc3)-c3sc(-c4ccc(/C=C6/SC(=S)N(CC)C6=O)c6nn(CCCCCCCC)nc46)cc3C5(c3ccc(CCCCCC)cc3)c3ccc(CCCCCC)cc3)c2n1,1708.53,5.0,3.1,1.9,CCCCCCc1cc(C)sc1C,21.1,11.6,1.82 \,CCCCCCc1cc(C)sc1C.CCCCCCCCn1nc2c(/C=C3/SC(=S)N(CC)C3=O)ccc(-c3cc4c(s3)-c3cc5c(cc3C4(c3ccc(CCCCCC)cc3)c3ccc(CCCCCC)cc3)-c3sc(-c4ccc(/C=C6/SC(=S)N(CC)C6=O)c6nn(CCCCCCCC)nc46)cc3C5(c3ccc(CCCCCC)cc3)c3ccc(CCCCCC)cc3)c2n1,both
535,265,link,,P3HT,-5.0,-3.1,BTA1,-5.51,-3.55,1:0.6,CF,15.0,CN,0.8,,100.0,PEDOT:PSS,Ca,1.8e-06,3.2e-05,,,,1.02,7.34,70.0,5.24,CCCCCCc1cc(-c2sc(-c3sc(-c4sc(C)cc4CCCCCC)cc3CCCCCC)cc2CCCCCC)sc1C,CCCCCCCCn1nc2c(/C=C3\SC(=S)N(CC)C3=O)ccc(-c3cc4c(s3)-c3cc5c(cc3C4(c3ccc(CCCCCC)cc3)c3ccc(CCCCCC)cc3)-c3sc(-c4ccc(/C=C6\SC(=S)N(CC)C6=O)c6nn(CCCCCCCC)nc46)cc3C5(c3ccc(CCCCCC)cc3)c3ccc(CCCCCC)cc3)c2n1,CCCCCCc1cc(-c2sc(-c3sc(-c4sc(C)cc4CCCCCC)cc3CCCCCC)cc2CCCCCC)sc1C.CCCCCCCCn1nc2c(/C=C3\SC(=S)N(CC)C3=O)ccc(-c3cc4c(s3)-c3cc5c(cc3C4(c3ccc(CCCCCC)cc3)c3ccc(CCCCCC)cc3)-c3sc(-c4ccc(/C=C6\SC(=S)N(CC)C6=O)c6nn(CCCCCCCC)nc46)cc3C5(c3ccc(CCCCCC)cc3)c3ccc(CCCCCC)cc3)c2n1,89,39,5.24,5.24,7.34,0.7,1.02,5.51,3.55,1.96,CCCCCCCCn1nc2c(/C=C3/SC(=S)N(CC)C3=O)ccc(-c3cc4c(s3)-c3cc5c(cc3C4(c3ccc(CCCCCC)cc3)c3ccc(CCCCCC)cc3)-c3sc(-c4ccc(/C=C6/SC(=S)N(CC)C6=O)c6nn(CCCCCCCC)nc46)cc3C5(c3ccc(CCCCCC)cc3)c3ccc(CCCCCC)cc3)c2n1,1708.53,5.0,3.1,1.9,CCCCCCc1cc(C)sc1C,21.1,11.6,1.82 \,CCCCCCc1cc(C)sc1C.CCCCCCCCn1nc2c(/C=C3/SC(=S)N(CC)C3=O)ccc(-c3cc4c(s3)-c3cc5c(cc3C4(c3ccc(CCCCCC)cc3)c3ccc(CCCCCC)cc3)-c3sc(-c4ccc(/C=C6/SC(=S)N(CC)C6=O)c6nn(CCCCCCCC)nc46)cc3C5(c3ccc(CCCCCC)cc3)c3ccc(CCCCCC)cc3)c2n1,both
237,125,link,,P3HT,-5.0,-3.1,BTA2,-5.43,-3.38,0.6:1,CF,15.0,DIO,0.8,,100.0,PEDOT:PSS,Ca,0.00049,0.00034,,,,1.22,6.15,60.0,4.5,CCCCCCc1cc(-c2sc(-c3sc(-c4sc(C)cc4CCCCCC)cc3CCCCCC)cc2CCCCCC)sc1C,CCCCCCCCn1nc2c(C=C3SC(=O)N(CC)C3=O)ccc(-c3cc4c(s3)-c3cc5c(cc3C4(c3ccc(CCCCCC)cc3)c3ccc(CCCCCC)cc3)-c3sc(-c4ccc(C=C6SC(=O)N(CC)C6=O)c6nn(CCCCCCCC)nc46)cc3C5(c3ccc(CCCCCC)cc3)c3ccc(CCCCCC)cc3)c2n1,CCCCCCc1cc(-c2sc(-c3sc(-c4sc(C)cc4CCCCCC)cc3CCCCCC)cc2CCCCCC)sc1C.CCCCCCCCn1nc2c(C=C3SC(=O)N(CC)C3=O)ccc(-c3cc4c(s3)-c3cc5c(cc3C4(c3ccc(CCCCCC)cc3)c3ccc(CCCCCC)cc3)-c3sc(-c4ccc(C=C6SC(=O)N(CC)C6=O)c6nn(CCCCCCCC)nc46)cc3C5(c3ccc(CCCCCC)cc3)c3ccc(CCCCCC)cc3)c2n1,90,39,4.5,4.36,6.15,0.6,1.22,5.43,3.38,2.05,CCCCCCCCn1nc2c(/C=C3/SC(=O)N(CC)C3=O)ccc(-c3cc4c(s3)-c3cc5c(cc3C4(c3ccc(CCCCCC)cc3)c3ccc(CCCCCC)cc3)-c3sc(-c4ccc(/C=C6/SC(=O)N(CC)C6=O)c6nn(CCCCCCCC)nc46)cc3C5(c3ccc(CCCCCC)cc3)c3ccc(CCCCCC)cc3)c2n1,1676.41,5.0,3.1,1.9,CCCCCCc1cc(C)sc1C,21.1,11.6,1.82 \,CCCCCCc1cc(C)sc1C.CCCCCCCCn1nc2c(/C=C3/SC(=O)N(CC)C3=O)ccc(-c3cc4c(s3)-c3cc5c(cc3C4(c3ccc(CCCCCC)cc3)c3ccc(CCCCCC)cc3)-c3sc(-c4ccc(/C=C6/SC(=O)N(CC)C6=O)c6nn(CCCCCCCC)nc46)cc3C5(c3ccc(CCCCCC)cc3)c3ccc(CCCCCC)cc3)c2n1,both
536,265,link,,P3HT,-5.0,-3.1,BTA2,-5.43,-3.38,0.6:1,CF,15.0,DIO,0.8,,100.0,PEDOT:PSS,Ca,0.00049,0.00034,,,,1.22,6.15,60.0,4.5,CCCCCCc1cc(-c2sc(-c3sc(-c4sc(C)cc4CCCCCC)cc3CCCCCC)cc2CCCCCC)sc1C,CCCCCCCCn1nc2c(C=C3SC(=O)N(CC)C3=O)ccc(-c3cc4c(s3)-c3cc5c(cc3C4(c3ccc(CCCCCC)cc3)c3ccc(CCCCCC)cc3)-c3sc(-c4ccc(C=C6SC(=O)N(CC)C6=O)c6nn(CCCCCCCC)nc46)cc3C5(c3ccc(CCCCCC)cc3)c3ccc(CCCCCC)cc3)c2n1,CCCCCCc1cc(-c2sc(-c3sc(-c4sc(C)cc4CCCCCC)cc3CCCCCC)cc2CCCCCC)sc1C.CCCCCCCCn1nc2c(C=C3SC(=O)N(CC)C3=O)ccc(-c3cc4c(s3)-c3cc5c(cc3C4(c3ccc(CCCCCC)cc3)c3ccc(CCCCCC)cc3)-c3sc(-c4ccc(C=C6SC(=O)N(CC)C6=O)c6nn(CCCCCCCC)nc46)cc3C5(c3ccc(CCCCCC)cc3)c3ccc(CCCCCC)cc3)c2n1,90,39,4.5,4.36,6.15,0.6,1.22,5.43,3.38,2.05,CCCCCCCCn1nc2c(/C=C3/SC(=O)N(CC)C3=O)ccc(-c3cc4c(s3)-c3cc5c(cc3C4(c3ccc(CCCCCC)cc3)c3ccc(CCCCCC)cc3)-c3sc(-c4ccc(/C=C6/SC(=O)N(CC)C6=O)c6nn(CCCCCCCC)nc46)cc3C5(c3ccc(CCCCCC)cc3)c3ccc(CCCCCC)cc3)c2n1,1676.41,5.0,3.1,1.9,CCCCCCc1cc(C)sc1C,21.1,11.6,1.82 \,CCCCCCc1cc(C)sc1C.CCCCCCCCn1nc2c(/C=C3/SC(=O)N(CC)C3=O)ccc(-c3cc4c(s3)-c3cc5c(cc3C4(c3ccc(CCCCCC)cc3)c3ccc(CCCCCC)cc3)-c3sc(-c4ccc(/C=C6/SC(=O)N(CC)C6=O)c6nn(CCCCCCCC)nc46)cc3C5(c3ccc(CCCCCC)cc3)c3ccc(CCCCCC)cc3)c2n1,both
238,126,link,,J71,-5.4,-3.24,ITIC,-5.51,-3.84,1:1,CF,12.0,_,0.0,100.0,150.0,PEDOT:PSS,PDINO,0.000208,9.6e-05,,,,0.94,17.32,69.77,11.41,CCCCCCCCC(CCCCCC)Cn1nc2c(-c3ccc(C)s3)c(F)c(F)c(-c3ccc(-c4cc5c(-c6ccc([Si](CCC)(CCC)CCC)s6)c6sc(C)cc6c(-c6ccc([Si](CCC)(CCC)CCC)s6)c5s4)s3)c2n1,CCCCCCc1ccc(C2(c3ccc(CCCCCC)cc3)c3cc4c(cc3-c3sc5cc(/C=C6\C(=O)c7ccccc7C6=C(C#N)C#N)sc5c32)C(c2ccc(CCCCCC)cc2)(c2ccc(CCCCCC)cc2)c2c-4sc3cc(/C=C4\C(=O)c5ccccc5C4=C(C#N)C#N)sc23)cc1,CCCCCCCCC(CCCCCC)Cn1nc2c(-c3ccc(C)s3)c(F)c(F)c(-c3ccc(-c4cc5c(-c6ccc([Si](CCC)(CCC)CCC)s6)c6sc(C)cc6c(-c6ccc([Si](CCC)(CCC)CCC)s6)c5s4)s3)c2n1.CCCCCCc1ccc(C2(c3ccc(CCCCCC)cc3)c3cc4c(cc3-c3sc5cc(/C=C6\C(=O)c7ccccc7C6=C(C#N)C#N)sc5c32)C(c2ccc(CCCCCC)cc2)(c2ccc(CCCCCC)cc2)c2c-4sc3cc(/C=C4\C(=O)c5ccccc5C4=C(C#N)C#N)sc23)cc1,516,232,11.41,11.2,17.32,0.698,0.94,5.51,3.84,1.67,CCCCCCc1ccc(C2(c3ccc(CCCCCC)cc3)c3cc4c(cc3-c3sc5cc(/C=C6\C(=O)c7ccccc7C6=C(C#N)C#N)sc5c32)C(c2ccc(CCCCCC)cc2)(c2ccc(CCCCCC)cc2)c2c-4sc3cc(/C=C4\C(=O)c5ccccc5C4=C(C#N)C#N)sc23)cc1,1427.96,5.4,3.24,2.16,CCCCCCCCC(CCCCCC)Cn1nc2c(-c3ccc(C)s3)c(F)c(F)c(-c3ccc(-c4cc5c(-c6ccc([Si](CCC)(CCC)CCC)s6)c6sc(C)cc6c(-c6ccc([Si](CCC)(CCC)CCC)s6)c5s4)s3)c2n1,47.0,23.5,2.00 \,CCCCCCCCC(CCCCCC)Cn1nc2c(-c3ccc(C)s3)c(F)c(F)c(-c3ccc(-c4cc5c(-c6ccc([Si](CCC)(CCC)CCC)s6)c6sc(C)cc6c(-c6ccc([Si](CCC)(CCC)CCC)s6)c5s4)s3)c2n1.CCCCCCc1ccc(C2(c3ccc(CCCCCC)cc3)c3cc4c(cc3-c3sc5cc(/C=C6\C(=O)c7ccccc7C6=C(C#N)C#N)sc5c32)C(c2ccc(CCCCCC)cc2)(c2ccc(CCCCCC)cc2)c2c-4sc3cc(/C=C4\C(=O)c5ccccc5C4=C(C#N)C#N)sc23)cc1,both
247,131,link,,PBDB-T,-5.33,-3.53,IT-M,-5.58,-3.98,1:1,CB,20.0,DIO,1.0,100.0,160.0,MoOx,ZnO,0.000333,0.00011,,,,0.94,17.44,73.5,12.05,CCCCC(CC)Cc1ccc(-c2c3cc(-c4ccc(-c5sc(-c6ccc(C)s6)c6c5C(=O)c5c(CC(CC)CCCC)sc(CC(CC)CCCC)c5C6=O)s4)sc3c(-c3ccc(CC(CC)CCCC)s3)c3cc(C)sc23)s1,CCCCCCc1ccc(C2(c3ccc(CCCCCC)cc3)c3cc4c(cc3-c3sc5cc(/C=C6\C(=O)c7ccc(C)cc7C6=C(C#N)C#N)sc5c32)C(c2ccc(CCCCCC)cc2)(c2ccc(CCCCCC)cc2)c2c-4sc3cc(/C=C4\C(=O)c5ccc(C)cc5C4=C(C#N)C#N)sc23)cc1,CCCCC(CC)Cc1ccc(-c2c3cc(-c4ccc(-c5sc(-c6ccc(C)s6)c6c5C(=O)c5c(CC(CC)CCCC)sc(CC(CC)CCCC)c5C6=O)s4)sc3c(-c3ccc(CC(CC)CCCC)s3)c3cc(C)sc23)s1.CCCCCCc1ccc(C2(c3ccc(CCCCCC)cc3)c3cc4c(cc3-c3sc5cc(/C=C6\C(=O)c7ccc(C)cc7C6=C(C#N)C#N)sc5c32)C(c2ccc(CCCCCC)cc2)(c2ccc(CCCCCC)cc2)c2c-4sc3cc(/C=C4\C(=O)c5ccc(C)cc5C4=C(C#N)C#N)sc23)cc1,217,91,12.05,11.48,17.44,0.735,0.94,5.58,3.98,1.6,CCCCCCc1ccc(C2(c3ccc(CCCCCC)cc3)c3cc4c(cc3-c3sc5cc(/C=C6\C(=O)c7ccc(C)cc7C6=C(C#N)C#N)sc5c32)C(c2ccc(CCCCCC)cc2)(c2ccc(CCCCCC)cc2)c2c-4sc3cc(/C=C4\C(=O)c5ccc(C)cc5C4=C(C#N)C#N)sc23)cc1,1456.01,5.33,3.53,1.8,CCCCC(CC)Cc1ccc(-c2c3cc(-c4ccc(-c5sc(-c6ccc(C)s6)c6c5C(=O)c5c(CC(CC)CCCC)sc(CC(CC)CCCC)c5C6=O)s4)sc3c(-c3ccc(CC(CC)CCCC)s3)c3cc(C)sc23)s1,117.0,58.5,2.00 \,CCCCC(CC)Cc1ccc(-c2c3cc(-c4ccc(-c5sc(-c6ccc(C)s6)c6c5C(=O)c5c(CC(CC)CCCC)sc(CC(CC)CCCC)c5C6=O)s4)sc3c(-c3ccc(CC(CC)CCCC)s3)c3cc(C)sc23)s1.CCCCCCc1ccc(C2(c3ccc(CCCCCC)cc3)c3cc4c(cc3-c3sc5cc(/C=C6\C(=O)c7ccc(C)cc7C6=C(C#N)C#N)sc5c32)C(c2ccc(CCCCCC)cc2)(c2ccc(CCCCCC)cc2)c2c-4sc3cc(/C=C4\C(=O)c5ccc(C)cc5C4=C(C#N)C#N)sc23)cc1,both
248,131,link,,PBDB-T,-5.33,-3.53,IT-DM,-5.56,-3.93,1:1,CB,20.0,DIO,1.0,100.0,160.0,MoOx,ZnO,0.000229,4.7e-05,,,,0.97,16.48,70.6,11.29,CCCCC(CC)Cc1ccc(-c2c3cc(-c4ccc(-c5sc(-c6ccc(C)s6)c6c5C(=O)c5c(CC(CC)CCCC)sc(CC(CC)CCCC)c5C6=O)s4)sc3c(-c3ccc(CC(CC)CCCC)s3)c3cc(C)sc23)s1,CCCCCCc1ccc(C2(c3ccc(CCCCCC)cc3)c3cc4c(cc3-c3sc5cc(/C=C6\C(=O)c7cc(C)c(C)cc7C6=C(C#N)C#N)sc5c32)C(c2ccc(CCCCCC)cc2)(c2ccc(CCCCCC)cc2)c2c-4sc3cc(/C=C4\C(=O)c5cc(C)c(C)cc5C4=C(C#N)C#N)sc23)cc1,CCCCC(CC)Cc1ccc(-c2c3cc(-c4ccc(-c5sc(-c6ccc(C)s6)c6c5C(=O)c5c(CC(CC)CCCC)sc(CC(CC)CCCC)c5C6=O)s4)sc3c(-c3ccc(CC(CC)CCCC)s3)c3cc(C)sc23)s1.CCCCCCc1ccc(C2(c3ccc(CCCCCC)cc3)c3cc4c(cc3-c3sc5cc(/C=C6\C(=O)c7cc(C)c(C)cc7C6=C(C#N)C#N)sc5c32)C(c2ccc(CCCCCC)cc2)(c2ccc(CCCCCC)cc2)c2c-4sc3cc(/C=C4\C(=O)c5cc(C)c(C)cc5C4=C(C#N)C#N)sc23)cc1,218,91,11.29,10.79,16.48,0.706,0.97,5.56,3.93,1.63,CCCCCCc1ccc(C2(c3ccc(CCCCCC)cc3)c3cc4c(cc3-c3sc5cc(/C=C6\C(=O)c7cc(C)c(C)cc7C6=C(C#N)C#N)sc5c32)C(c2ccc(CCCCCC)cc2)(c2ccc(CCCCCC)cc2)c2c-4sc3cc(/C=C4\C(=O)c5cc(C)c(C)cc5C4=C(C#N)C#N)sc23)cc1,1484.06,5.33,3.53,1.8,CCCCC(CC)Cc1ccc(-c2c3cc(-c4ccc(-c5sc(-c6ccc(C)s6)c6c5C(=O)c5c(CC(CC)CCCC)sc(CC(CC)CCCC)c5C6=O)s4)sc3c(-c3ccc(CC(CC)CCCC)s3)c3cc(C)sc23)s1,117.0,58.5,2.00 \,CCCCC(CC)Cc1ccc(-c2c3cc(-c4ccc(-c5sc(-c6ccc(C)s6)c6c5C(=O)c5c(CC(CC)CCCC)sc(CC(CC)CCCC)c5C6=O)s4)sc3c(-c3ccc(CC(CC)CCCC)s3)c3cc(C)sc23)s1.CCCCCCc1ccc(C2(c3ccc(CCCCCC)cc3)c3cc4c(cc3-c3sc5cc(/C=C6\C(=O)c7cc(C)c(C)cc7C6=C(C#N)C#N)sc5c32)C(c2ccc(CCCCCC)cc2)(c2ccc(CCCCCC)cc2)c2c-4sc3cc(/C=C4\C(=O)c5cc(C)c(C)cc5C4=C(C#N)C#N)sc23)cc1,both
259,135,link,,PB3T,-5.39,-3.37,IT-M,-5.58,-3.96,60:40,Anisole,8.0,_,0.0,100.0,25.0,PEDOT:PSS,PFN-Br,0.00011,6.5e-05,,,,1.0,18.9,63.0,11.9,CCCCCCCCSc1ccc(-c2c3cc(-c4cc(C(=O)OCC(CC)CCCC)c(-c5ccc(-c6sc(C)cc6C(=O)OCC(CC)CCCC)s5)s4)sc3c(-c3ccc(SCCCCCCCC)s3)c3cc(C)sc23)s1,CCCCCCc1ccc(C2(c3ccc(CCCCCC)cc3)c3cc4c(cc3-c3sc5cc(/C=C6\C(=O)c7ccc(C)cc7C6=C(C#N)C#N)sc5c32)C(c2ccc(CCCCCC)cc2)(c2ccc(CCCCCC)cc2)c2c-4sc3cc(/C=C4\C(=O)c5ccc(C)cc5C4=C(C#N)C#N)sc23)cc1,CCCCCCCCSc1ccc(-c2c3cc(-c4cc(C(=O)OCC(CC)CCCC)c(-c5ccc(-c6sc(C)cc6C(=O)OCC(CC)CCCC)s5)s4)sc3c(-c3ccc(SCCCCCCCC)s3)c3cc(C)sc23)s1.CCCCCCc1ccc(C2(c3ccc(CCCCCC)cc3)c3cc4c(cc3-c3sc5cc(/C=C6\C(=O)c7ccc(C)cc7C6=C(C#N)C#N)sc5c32)C(c2ccc(CCCCCC)cc2)(c2ccc(CCCCCC)cc2)c2c-4sc3cc(/C=C4\C(=O)c5ccc(C)cc5C4=C(C#N)C#N)sc23)cc1,349,156,11.9,11.4,18.9,0.63,1.0,5.58,3.96,1.62,CCCCCCc1ccc(C2(c3ccc(CCCCCC)cc3)c3cc4c(cc3-c3sc5cc(/C=C6\C(=O)c7ccc(C)cc7C6=C(C#N)C#N)sc5c32)C(c2ccc(CCCCCC)cc2)(c2ccc(CCCCCC)cc2)c2c-4sc3cc(/C=C4\C(=O)c5ccc(C)cc5C4=C(C#N)C#N)sc23)cc1,1456.01,5.39,3.37,2.02,CCCCCCCCSc1ccc(-c2c3cc(-c4cc(C(=O)OCC(CC)CCCC)c(-c5ccc(-c6sc(C)cc6C(=O)OCC(CC)CCCC)s5)s4)sc3c(-c3ccc(SCCCCCCCC)s3)c3cc(C)sc23)s1,107.5,35.7,3.01 \,CCCCCCCCSc1ccc(-c2c3cc(-c4cc(C(=O)OCC(CC)CCCC)c(-c5ccc(-c6sc(C)cc6C(=O)OCC(CC)CCCC)s5)s4)sc3c(-c3ccc(SCCCCCCCC)s3)c3cc(C)sc23)s1.CCCCCCc1ccc(C2(c3ccc(CCCCCC)cc3)c3cc4c(cc3-c3sc5cc(/C=C6\C(=O)c7ccc(C)cc7C6=C(C#N)C#N)sc5c32)C(c2ccc(CCCCCC)cc2)(c2ccc(CCCCCC)cc2)c2c-4sc3cc(/C=C4\C(=O)c5ccc(C)cc5C4=C(C#N)C#N)sc23)cc1,both
262,138,link,,PBDB-T,-5.33,-3.53,ITIC,-5.61,-4.02,1:1,CB,,DIO,3.0,160.0,110.0,PEDOT:PSS,PFN-Br,,,,,,0.896,16.55,70.73,10.54,CCCCC(CC)Cc1ccc(-c2c3cc(-c4ccc(-c5sc(-c6ccc(C)s6)c6c5C(=O)c5c(CC(CC)CCCC)sc(CC(CC)CCCC)c5C6=O)s4)sc3c(-c3ccc(CC(CC)CCCC)s3)c3cc(C)sc23)s1,CCCCCCc1ccc(C2(c3ccc(CCCCCC)cc3)c3cc4c(cc3-c3sc5cc(/C=C6\C(=O)c7ccccc7C6=C(C#N)C#N)sc5c32)C(c2ccc(CCCCCC)cc2)(c2ccc(CCCCCC)cc2)c2c-4sc3cc(/C=C4\C(=O)c5ccccc5C4=C(C#N)C#N)sc23)cc1,CCCCC(CC)Cc1ccc(-c2c3cc(-c4ccc(-c5sc(-c6ccc(C)s6)c6c5C(=O)c5c(CC(CC)CCCC)sc(CC(CC)CCCC)c5C6=O)s4)sc3c(-c3ccc(CC(CC)CCCC)s3)c3cc(C)sc23)s1.CCCCCCc1ccc(C2(c3ccc(CCCCCC)cc3)c3cc4c(cc3-c3sc5cc(/C=C6\C(=O)c7ccccc7C6=C(C#N)C#N)sc5c32)C(c2ccc(CCCCCC)cc2)(c2ccc(CCCCCC)cc2)c2c-4sc3cc(/C=C4\C(=O)c5ccccc5C4=C(C#N)C#N)sc23)cc1,186,74,10.54,10.31,16.55,0.707,0.896,5.68,4.01,1.67,CCCCCCc1ccc(C2(c3ccc(CCCCCC)cc3)c3cc4c(cc3-c3sc5cc(/C=C6\C(=O)c7ccccc7C6=C(C#N)C#N)sc5c32)C(c2ccc(CCCCCC)cc2)(c2ccc(CCCCCC)cc2)c2c-4sc3cc(/C=C4\C(=O)c5ccccc5C4=C(C#N)C#N)sc23)cc1,1427.96,5.33,3.53,1.8,CCCCC(CC)Cc1ccc(-c2c3cc(-c4ccc(-c5sc(-c6ccc(C)s6)c6c5C(=O)c5c(CC(CC)CCCC)sc(CC(CC)CCCC)c5C6=O)s4)sc3c(-c3ccc(CC(CC)CCCC)s3)c3cc(C)sc23)s1,117.0,58.5,2.00 \,CCCCC(CC)Cc1ccc(-c2c3cc(-c4ccc(-c5sc(-c6ccc(C)s6)c6c5C(=O)c5c(CC(CC)CCCC)sc(CC(CC)CCCC)c5C6=O)s4)sc3c(-c3ccc(CC(CC)CCCC)s3)c3cc(C)sc23)s1.CCCCCCc1ccc(C2(c3ccc(CCCCCC)cc3)c3cc4c(cc3-c3sc5cc(/C=C6\C(=O)c7ccccc7C6=C(C#N)C#N)sc5c32)C(c2ccc(CCCCCC)cc2)(c2ccc(CCCCCC)cc2)c2c-4sc3cc(/C=C4\C(=O)c5ccccc5C4=C(C#N)C#N)sc23)cc1,both
263,138,link,,PBDB-T,-5.33,-3.53,IT-M,-5.58,-3.98,1:1,CB,,DIO,3.0,160.0,110.0,PEDOT:PSS,PFN-Br,,,,,,0.95,16.37,74.06,11.52,CCCCC(CC)Cc1ccc(-c2c3cc(-c4ccc(-c5sc(-c6ccc(C)s6)c6c5C(=O)c5c(CC(CC)CCCC)sc(CC(CC)CCCC)c5C6=O)s4)sc3c(-c3ccc(CC(CC)CCCC)s3)c3cc(C)sc23)s1,CCCCCCc1ccc(C2(c3ccc(CCCCCC)cc3)c3cc4c(cc3-c3sc5cc(/C=C6\C(=O)c7ccc(C)cc7C6=C(C#N)C#N)sc5c32)C(c2ccc(CCCCCC)cc2)(c2ccc(CCCCCC)cc2)c2c-4sc3cc(/C=C4\C(=O)c5ccc(C)cc5C4=C(C#N)C#N)sc23)cc1,CCCCC(CC)Cc1ccc(-c2c3cc(-c4ccc(-c5sc(-c6ccc(C)s6)c6c5C(=O)c5c(CC(CC)CCCC)sc(CC(CC)CCCC)c5C6=O)s4)sc3c(-c3ccc(CC(CC)CCCC)s3)c3cc(C)sc23)s1.CCCCCCc1ccc(C2(c3ccc(CCCCCC)cc3)c3cc4c(cc3-c3sc5cc(/C=C6\C(=O)c7ccc(C)cc7C6=C(C#N)C#N)sc5c32)C(c2ccc(CCCCCC)cc2)(c2ccc(CCCCCC)cc2)c2c-4sc3cc(/C=C4\C(=O)c5ccc(C)cc5C4=C(C#N)C#N)sc23)cc1,187,74,11.52,11.31,16.37,0.741,0.95,5.58,3.98,1.6,CCCCCCc1ccc(C2(c3ccc(CCCCCC)cc3)c3cc4c(cc3-c3sc5cc(/C=C6\C(=O)c7ccc(C)cc7C6=C(C#N)C#N)sc5c32)C(c2ccc(CCCCCC)cc2)(c2ccc(CCCCCC)cc2)c2c-4sc3cc(/C=C4\C(=O)c5ccc(C)cc5C4=C(C#N)C#N)sc23)cc1,1456.01,5.33,3.53,1.8,CCCCC(CC)Cc1ccc(-c2c3cc(-c4ccc(-c5sc(-c6ccc(C)s6)c6c5C(=O)c5c(CC(CC)CCCC)sc(CC(CC)CCCC)c5C6=O)s4)sc3c(-c3ccc(CC(CC)CCCC)s3)c3cc(C)sc23)s1,117.0,58.5,2.00 \,CCCCC(CC)Cc1ccc(-c2c3cc(-c4ccc(-c5sc(-c6ccc(C)s6)c6c5C(=O)c5c(CC(CC)CCCC)sc(CC(CC)CCCC)c5C6=O)s4)sc3c(-c3ccc(CC(CC)CCCC)s3)c3cc(C)sc23)s1.CCCCCCc1ccc(C2(c3ccc(CCCCCC)cc3)c3cc4c(cc3-c3sc5cc(/C=C6\C(=O)c7ccc(C)cc7C6=C(C#N)C#N)sc5c32)C(c2ccc(CCCCCC)cc2)(c2ccc(CCCCCC)cc2)c2c-4sc3cc(/C=C4\C(=O)c5ccc(C)cc5C4=C(C#N)C#N)sc23)cc1,both
270,143,link,,PTB7-Th,-5.22,-3.64,BT-IC,-5.32,-3.85,1:1.5,CB:CF (9:1),25.0,_,0.0,130.0,150.0,MoOx,ZnO,0.00051,0.00012,,,,0.81,17.5,59.6,8.3,CCCCC(CC)COC(=O)c1sc2c(-c3cc4c(-c5ccc(CC(CC)CCCC)s5)c5sc(C)cc5c(-c5ccc(CC(CC)CCCC)s5)c4s3)sc(C)c2c1F,CCCCCCc1ccc(C2(c3ccc(CCCCCC)cc3)c3cc(/C=C4\C(=O)c5ccccc5C4=C(C#N)C#N)sc3-c3sc4c(OCC(CC)CCCC)c5c6c(sc5c(OCC(CC)CCCC)c4c32)-c2sc(/C=C3\C(=O)c4ccccc4C3=C(C#N)C#N)cc2C6(c2ccc(CCCCCC)cc2)c2ccc(CCCCCC)cc2)cc1,CCCCC(CC)COC(=O)c1sc2c(-c3cc4c(-c5ccc(CC(CC)CCCC)s5)c5sc(C)cc5c(-c5ccc(CC(CC)CCCC)s5)c4s3)sc(C)c2c1F.CCCCCCc1ccc(C2(c3ccc(CCCCCC)cc3)c3cc(/C=C4\C(=O)c5ccccc5C4=C(C#N)C#N)sc3-c3sc4c(OCC(CC)CCCC)c5c6c(sc5c(OCC(CC)CCCC)c4c32)-c2sc(/C=C3\C(=O)c4ccccc4C3=C(C#N)C#N)cc2C6(c2ccc(CCCCCC)cc2)c2ccc(CCCCCC)cc2)cc1,375,171,8.3,8.3,17.5,0.596,0.81,5.32,3.85,1.47,CCCCCCc1ccc(C2(c3ccc(CCCCCC)cc3)c3cc(/C=C4\C(=O)c5ccccc5C4=C(C#N)C#N)sc3-c3sc4c(OCC(CC)CCCCC)c5c6c(sc5c(OCC(CC)CCCC)c4c32)-c2sc(/C=C3\C(=O)c4ccccc4C3=C(C#N)C#N)cc2C6(c2ccc(CCCCCC)cc2)c2ccc(CCCCCC)cc2)cc1,1698.41,5.22,3.64,1.58,CCCCC(CC)COC(=O)c1sc2c(-c3cc4c(-c5ccc(CC(CC)CCCC)s5)c5sc(C)cc5c(-c5ccc(CC(CC)CCCC)s5)c4s3)sc(C)c2c1F,124.0,72.9,1.70 \,CCCCC(CC)COC(=O)c1sc2c(-c3cc4c(-c5ccc(CC(CC)CCCC)s5)c5sc(C)cc5c(-c5ccc(CC(CC)CCCC)s5)c4s3)sc(C)c2c1F.CCCCCCc1ccc(C2(c3ccc(CCCCCC)cc3)c3cc(/C=C4\C(=O)c5ccccc5C4=C(C#N)C#N)sc3-c3sc4c(OCC(CC)CCCCC)c5c6c(sc5c(OCC(CC)CCCC)c4c32)-c2sc(/C=C3\C(=O)c4ccccc4C3=C(C#N)C#N)cc2C6(c2ccc(CCCCCC)cc2)c2ccc(CCCCCC)cc2)cc1,both
