Repository: aspuru-guzik-group/Beyond-Molecular-Structure-ML-for-OPV-Materials-Devices

File: Saeki_2022_n1318/merged_pce_voc_jsc.csv (part 4 of 6)
ref,ref number from paper,reference link,DOI,Donor Molecule,HOMO_D (eV),LUMO_D (eV),Acceptor Molecule,HOMO_A (eV),LUMO_A (eV),D:A ratio (m/m),solvent,total solids conc. (mg/mL),solvent additive,solvent additive conc. (% v/v),active layer thickness (nm),temperature of thermal annealing,hole contact layer,electron contact layer,hole mobility blend (cm^2 V^-1 s^-1),electron mobility blend (cm^2 V^-1 s^-1),effective mobility,Langevin prefactor,Voc vs ln(I) slope,Voc (V),Jsc (mA cm^-2),FF (%),PCE (%),D SMILES,A SMILES,DonorAcceptor_x,ID,Ref,PCE_max(%),PCE_ave(%),Jsc(mA/cm2),FF,Voc(V),'-HOMO_n(eV),'-LUMO_n(eV),Eg_n(eV),n(SMILES),M (g/mol),'-HOMO_p(eV),'-LUMO_p(eV),Eg_p(eV),p(SMILES),Mw (kg/mol),Mn(kg/mol),PDI\,DonorAcceptor_y,_merge
271,143,link,,PTB7-Th,-5.49,-4.09,BT-CIC,-5.32,-3.85,1:1.5,CB:CF (9:1),25.0,_,0.0,130.0,150.0,MoOx,ZnO,0.00065,0.00021,,,,0.7,22.5,71.0,11.2,CCCCC(CC)COC(=O)c1sc2c(-c3cc4c(-c5ccc(CC(CC)CCCC)s5)c5sc(C)cc5c(-c5ccc(CC(CC)CCCC)s5)c4s3)sc(C)c2c1F,CCCCCCc1ccc(C2(c3ccc(CCCCCC)cc3)c3cc(/C=C4\C(=O)c5cc(Cl)c(O)cc5C4=C(C#N)C#N)sc3-c3sc4c(OCC(CC)CCCC)c5c6c(sc5c(OCC(CC)CCCC)c4c32)-c2sc(/C=C3\C(=O)c4cc(Cl)c(Cl)cc4C3=C(C#N)C#N)cc2C6(c2ccc(CCCCCC)cc2)c2ccc(CCCCCC)cc2)cc1,CCCCC(CC)COC(=O)c1sc2c(-c3cc4c(-c5ccc(CC(CC)CCCC)s5)c5sc(C)cc5c(-c5ccc(CC(CC)CCCC)s5)c4s3)sc(C)c2c1F.CCCCCCc1ccc(C2(c3ccc(CCCCCC)cc3)c3cc(/C=C4\C(=O)c5cc(Cl)c(O)cc5C4=C(C#N)C#N)sc3-c3sc4c(OCC(CC)CCCC)c5c6c(sc5c(OCC(CC)CCCC)c4c32)-c2sc(/C=C3\C(=O)c4cc(Cl)c(Cl)cc4C3=C(C#N)C#N)cc2C6(c2ccc(CCCCCC)cc2)c2ccc(CCCCCC)cc2)cc1,376,171,11.2,11.2,22.5,0.71,0.7,5.49,4.09,1.4,CCCCCCc1ccc(C2(c3ccc(CCCCCC)cc3)c3cc(/C=C4\C(=O)c5cc(Cl)c(Cl)cc5C4=C(C#N)C#N)sc3-c3sc4c(OCC(CC)CCCCC)c5c6c(sc5c(OCC(CC)CCCC)c4c32)-c2sc(/C=C3\C(=O)c4cc(Cl)c(Cl)cc4C3=C(C#N)C#N)cc2C6(c2ccc(CCCCCC)cc2)c2ccc(CCCCCC)cc2)cc1,1836.18,5.22,3.64,1.58,CCCCC(CC)COC(=O)c1sc2c(-c3cc4c(-c5ccc(CC(CC)CCCC)s5)c5sc(C)cc5c(-c5ccc(CC(CC)CCCC)s5)c4s3)sc(C)c2c1F,124.0,72.9,1.70 \,CCCCC(CC)COC(=O)c1sc2c(-c3cc4c(-c5ccc(CC(CC)CCCC)s5)c5sc(C)cc5c(-c5ccc(CC(CC)CCCC)s5)c4s3)sc(C)c2c1F.CCCCCCc1ccc(C2(c3ccc(CCCCCC)cc3)c3cc(/C=C4\C(=O)c5cc(Cl)c(Cl)cc5C4=C(C#N)C#N)sc3-c3sc4c(OCC(CC)CCCCC)c5c6c(sc5c(OCC(CC)CCCC)c4c32)-c2sc(/C=C3\C(=O)c4cc(Cl)c(Cl)cc4C3=C(C#N)C#N)cc2C6(c2ccc(CCCCCC)cc2)c2ccc(CCCCCC)cc2)cc1,both
275,145,link,,PBDB-T,-5.33,-2.92,NTIC,-5.58,-3.76,1:0.8,CF,9.0,_,0.0,100.0,25.0,PEDOT:PSS,PDINO,0.000191,9.15e-05,,,,0.935,13.55,68.1,8.63,CCCCC(CC)Cc1ccc(-c2c3cc(-c4ccc(-c5sc(-c6ccc(C)s6)c6c5C(=O)c5c(CC(CC)CCCC)sc(CC(CC)CCCC)c5C6=O)s4)sc3c(-c3ccc(CC(CC)CCCC)s3)c3cc(C)sc23)s1,CCCCCCc1ccc(C2(c3ccc(CCCCCC)cc3)c3cc(/C=C4\C(=O)c5ccccc5C4=C(C#N)C#N)sc3-c3c2ccc2c4c(ccc32)C(c2ccc(CCCCCC)cc2)(c2ccc(CCCCCC)cc2)c2cc(/C=C3\C(=O)c5ccccc5C3=C(C#N)C#N)sc2-4)cc1,CCCCC(CC)Cc1ccc(-c2c3cc(-c4ccc(-c5sc(-c6ccc(C)s6)c6c5C(=O)c5c(CC(CC)CCCC)sc(CC(CC)CCCC)c5C6=O)s4)sc3c(-c3ccc(CC(CC)CCCC)s3)c3cc(C)sc23)s1.CCCCCCc1ccc(C2(c3ccc(CCCCCC)cc3)c3cc(/C=C4\C(=O)c5ccccc5C4=C(C#N)C#N)sc3-c3c2ccc2c4c(ccc32)C(c2ccc(CCCCCC)cc2)(c2ccc(CCCCCC)cc2)c2cc(/C=C3\C(=O)c5ccccc5C3=C(C#N)C#N)sc2-4)cc1,413,190,8.63,8.5,13.55,0.681,0.935,5.58,3.76,1.82,CCCCCCc1ccc(C2(c3ccc(CCCCCC)cc3)c3c(ccc4c5c(ccc34)-c3sc4cc(/C=C6\C(=O)c7ccccc7C6=C(C#N)C#N)sc4c3C5(c3ccc(CCCCCC)cc3)c3ccc(CCCCCC)cc3)-c3sc4cc(/C=C5\C(=O)c6ccccc6C5=C(C#N)C#N)sc4c32)cc1,1478.02,5.33,2.92,2.41,CCCCC(CC)Cc1ccc(-c2c3cc(-c4ccc(-c5sc(-c6ccc(C)s6)c6c5C(=O)c5c(CC(CC)CCCC)sc(CC(CC)CCCC)c5C6=O)s4)sc3c(-c3ccc(CC(CC)CCCC)s3)c3cc(C)sc23)s1,117.0,58.5,2.00 \,CCCCC(CC)Cc1ccc(-c2c3cc(-c4ccc(-c5sc(-c6ccc(C)s6)c6c5C(=O)c5c(CC(CC)CCCC)sc(CC(CC)CCCC)c5C6=O)s4)sc3c(-c3ccc(CC(CC)CCCC)s3)c3cc(C)sc23)s1.CCCCCCc1ccc(C2(c3ccc(CCCCCC)cc3)c3c(ccc4c5c(ccc34)-c3sc4cc(/C=C6\C(=O)c7ccccc7C6=C(C#N)C#N)sc4c3C5(c3ccc(CCCCCC)cc3)c3ccc(CCCCCC)cc3)-c3sc4cc(/C=C5\C(=O)c6ccccc6C5=C(C#N)C#N)sc4c32)cc1,both
277,145,link,,PBDB-T,-5.33,-2.92,NTIC-OMe,-5.53,-3.7,1:0.8,CF,9.0,_,0.0,100.0,25.0,PEDOT:PSS,PDINO,8.49e-05,7.86e-05,,,,0.965,13.52,66.0,8.61,CCCCC(CC)Cc1ccc(-c2c3cc(-c4ccc(-c5sc(-c6ccc(C)s6)c6c5C(=O)c5c(CC(CC)CCCC)sc(CC(CC)CCCC)c5C6=O)s4)sc3c(-c3ccc(CC(CC)CCCC)s3)c3cc(C)sc23)s1,CCCCCCc1ccc(C2(c3ccc(CCCCCC)cc3)c3cc(/C=C4\C(=O)c5ccc(OC)cc5C4=C(C#N)C#N)sc3-c3c2ccc2c4c(ccc32)C(c2ccc(CCCCCC)cc2)(c2ccc(CCCCCC)cc2)c2cc(/C=C3\C(=O)c5ccc(OC)cc5C3=C(C#N)C#N)sc2-4)cc1,CCCCC(CC)Cc1ccc(-c2c3cc(-c4ccc(-c5sc(-c6ccc(C)s6)c6c5C(=O)c5c(CC(CC)CCCC)sc(CC(CC)CCCC)c5C6=O)s4)sc3c(-c3ccc(CC(CC)CCCC)s3)c3cc(C)sc23)s1.CCCCCCc1ccc(C2(c3ccc(CCCCCC)cc3)c3cc(/C=C4\C(=O)c5ccc(OC)cc5C4=C(C#N)C#N)sc3-c3c2ccc2c4c(ccc32)C(c2ccc(CCCCCC)cc2)(c2ccc(CCCCCC)cc2)c2cc(/C=C3\C(=O)c5ccc(OC)cc5C3=C(C#N)C#N)sc2-4)cc1,415,190,8.61,8.47,13.52,0.66,0.965,5.53,3.7,1.83,CCCCCCc1ccc(C2(c3ccc(CCCCCC)cc3)c3c(ccc4c5c(ccc34)-c3sc4cc(/C=C6\C(=O)c7ccc(OC)cc7C6=C(C#N)C#N)sc4c3C5(c3ccc(CCCCCC)cc3)c3ccc(CCCCCC)cc3)-c3sc4cc(/C=C5\C(=O)c6ccc(OC)cc6C5=C(C#N)C#N)sc4c32)cc1,1538.07,5.33,2.92,2.41,CCCCC(CC)Cc1ccc(-c2c3cc(-c4ccc(-c5sc(-c6ccc(C)s6)c6c5C(=O)c5c(CC(CC)CCCC)sc(CC(CC)CCCC)c5C6=O)s4)sc3c(-c3ccc(CC(CC)CCCC)s3)c3cc(C)sc23)s1,117.0,58.5,2.00 \,CCCCC(CC)Cc1ccc(-c2c3cc(-c4ccc(-c5sc(-c6ccc(C)s6)c6c5C(=O)c5c(CC(CC)CCCC)sc(CC(CC)CCCC)c5C6=O)s4)sc3c(-c3ccc(CC(CC)CCCC)s3)c3cc(C)sc23)s1.CCCCCCc1ccc(C2(c3ccc(CCCCCC)cc3)c3c(ccc4c5c(ccc34)-c3sc4cc(/C=C6\C(=O)c7ccc(OC)cc7C6=C(C#N)C#N)sc4c3C5(c3ccc(CCCCCC)cc3)c3ccc(CCCCCC)cc3)-c3sc4cc(/C=C5\C(=O)c6ccc(OC)cc6C5=C(C#N)C#N)sc4c32)cc1,both
278,145,link,,PBDB-T,-5.33,-2.92,NTIC-F,-5.52,-3.77,1:0.8,CF,9.0,_,0.0,100.0,25.0,PEDOT:PSS,PDINO,8e-05,6.59e-05,,,,0.812,15.04,66.3,8.1,CCCCC(CC)Cc1ccc(-c2c3cc(-c4ccc(-c5sc(-c6ccc(C)s6)c6c5C(=O)c5c(CC(CC)CCCC)sc(CC(CC)CCCC)c5C6=O)s4)sc3c(-c3ccc(CC(CC)CCCC)s3)c3cc(C)sc23)s1,CCCCCCc1ccc(C2(c3ccc(CCCCCC)cc3)c3cc(C=C4C(=O)c5cc(F)ccc5C4=C(C#N)C#N)sc3-c3c2ccc2c4c(ccc32)C(c2ccc(CCCCCC)cc2)(c2ccc(CCCCCC)cc2)c2cc(C=C3C(=O)c5cc(F)ccc5C3=C(C#N)C#N)sc2-4)cc1,CCCCC(CC)Cc1ccc(-c2c3cc(-c4ccc(-c5sc(-c6ccc(C)s6)c6c5C(=O)c5c(CC(CC)CCCC)sc(CC(CC)CCCC)c5C6=O)s4)sc3c(-c3ccc(CC(CC)CCCC)s3)c3cc(C)sc23)s1.CCCCCCc1ccc(C2(c3ccc(CCCCCC)cc3)c3cc(C=C4C(=O)c5cc(F)ccc5C4=C(C#N)C#N)sc3-c3c2ccc2c4c(ccc32)C(c2ccc(CCCCCC)cc2)(c2ccc(CCCCCC)cc2)c2cc(C=C3C(=O)c5cc(F)ccc5C3=C(C#N)C#N)sc2-4)cc1,416,190,8.1,7.97,15.04,0.663,0.812,5.52,3.77,1.75,CCCCCCc1ccc(C2(c3ccc(CCCCCC)cc3)c3c(ccc4c5c(ccc34)-c3sc4cc(/C=C6\C(=O)c7ccc(F)cc7C6=C(C#N)C#N)sc4c3C5(c3ccc(CCCCCC)cc3)c3ccc(CCCCCC)cc3)-c3sc4cc(/C=C5\C(=O)c6ccc(F)cc6C5=C(C#N)C#N)sc4c32)cc1,1514.0,5.33,2.92,2.41,CCCCC(CC)Cc1ccc(-c2c3cc(-c4ccc(-c5sc(-c6ccc(C)s6)c6c5C(=O)c5c(CC(CC)CCCC)sc(CC(CC)CCCC)c5C6=O)s4)sc3c(-c3ccc(CC(CC)CCCC)s3)c3cc(C)sc23)s1,117.0,58.5,2.00 \,CCCCC(CC)Cc1ccc(-c2c3cc(-c4ccc(-c5sc(-c6ccc(C)s6)c6c5C(=O)c5c(CC(CC)CCCC)sc(CC(CC)CCCC)c5C6=O)s4)sc3c(-c3ccc(CC(CC)CCCC)s3)c3cc(C)sc23)s1.CCCCCCc1ccc(C2(c3ccc(CCCCCC)cc3)c3c(ccc4c5c(ccc34)-c3sc4cc(/C=C6\C(=O)c7ccc(F)cc7C6=C(C#N)C#N)sc4c3C5(c3ccc(CCCCCC)cc3)c3ccc(CCCCCC)cc3)-c3sc4cc(/C=C5\C(=O)c6ccc(F)cc6C5=C(C#N)C#N)sc4c32)cc1,both
279,146,link,,PffBT4T-2OD,-5.34,-3.69,FBR,-5.83,-3.7,1:1.4,o-DCB:CB (1:1),14.0,_,0.0,100.0,25.0,MoOx,ZnO,,,,,,1.11,12.62,50.0,7.04,"Donor
PffBT4T-2OD    CCCCCCCCCCC(CCCCCCCC)Cc1cc(-c2c(F)c(F)c(-c3cc(...
PffBT4T-2OD    CCCCCCCCCCC(CCCCCCCC)Cc1cc(-c2c(F)c(F)c(-c3cc(...
Name: SMILES, dtype: object",CCCCCCCCC1(CCCCCCCC)c2cc(-c3ccc(/C=C4\SC(=S)N(CC)C4=O)c4nsnc34)ccc2-c2ccc(-c3ccc(/C=C4\SC(=S)N(CC)C4=O)c4nsnc34)cc21,"Donor
PffBT4T-2OD    CCCCCCCCCCC(CCCCCCCC)Cc1cc(-c2c(F)c(F)c(-c3cc(...
PffBT4T-2OD    CCCCCCCCCCC(CCCCCCCC)Cc1cc(-c2c(F)c(F)c(-c3cc(...
Name: SMILES, dtype: object.CCCCCCCCC1(CCCCCCCC)c2cc(-c3ccc(/C=C4\SC(=S)N(CC)C4=O)c4nsnc34)ccc2-c2ccc(-c3ccc(/C=C4\SC(=S)N(CC)C4=O)c4nsnc34)cc21",180,71,7.04,6.74,12.62,0.5,1.11,5.83,3.7,2.13,CCCCCCCCC1(CCCCCCCC)c2cc(-c3ccc(/C=C4/SC(=S)N(CC)C4=O)c4nsnc34)ccc2-c2ccc(-c3ccc(/C=C4/SC(=S)N(CC)C4=O)c4nsnc34)cc21,1001.43,5.34,3.69,1.65,CCCCCCCCCCC(CCCCCCCC)Cc1cc(-c2c(F)c(F)c(-c3cc(CC(CCCCCCCC)CCCCCCCCCC)c(-c4ccc(-c5ccc(C)s5)s4)s3)c3nsnc23)sc1C,140.0,70.0,2.00 \,CCCCCCCCCCC(CCCCCCCC)Cc1cc(-c2c(F)c(F)c(-c3cc(CC(CCCCCCCC)CCCCCCCCCC)c(-c4ccc(-c5ccc(C)s5)s4)s3)c3nsnc23)sc1C.CCCCCCCCC1(CCCCCCCC)c2cc(-c3ccc(/C=C4/SC(=S)N(CC)C4=O)c4nsnc34)ccc2-c2ccc(-c3ccc(/C=C4/SC(=S)N(CC)C4=O)c4nsnc34)cc21,both
288,150,link,,P1_PDTB-EF-T,-5.51,-3.59,IT-4F,-5.66,-4.14,1:1,CB,18.0,DIO,0.5,,25.0,PEDOT:PSS,PFN-Br,0.000151,0.000412,,,,0.896,20.05,64.0,11.5,CCCCCCCCc1cc(-c2c3cc(-c4ccc(-c5c(F)c(F)c(C)c6nsnc56)s4)sc3c(-c3cc(CCCCCCCC)c(CCCCCCCC)s3)c3cc(C)sc23)sc1CCCCCCCC,CCCCCCc1ccc(C2(c3ccc(CCCCCC)cc3)c3cc4c(cc3-c3sc5cc(/C=C6\C(=O)c7cc(F)c(F)cc7C6=C(C#N)C#N)sc5c32)C(c2ccc(CCCCCC)cc2)(c2ccc(CCCCCC)cc2)c2c-4sc3cc(/C=C4\C(=O)c5cc(F)c(F)cc5C4=C(C#N)C#N)sc23)cc1,CCCCCCCCc1cc(-c2c3cc(-c4ccc(-c5c(F)c(F)c(C)c6nsnc56)s4)sc3c(-c3cc(CCCCCCCC)c(CCCCCCCC)s3)c3cc(C)sc23)sc1CCCCCCCC.CCCCCCc1ccc(C2(c3ccc(CCCCCC)cc3)c3cc4c(cc3-c3sc5cc(/C=C6\C(=O)c7cc(F)c(F)cc7C6=C(C#N)C#N)sc5c32)C(c2ccc(CCCCCC)cc2)(c2ccc(CCCCCC)cc2)c2c-4sc3cc(/C=C4\C(=O)c5cc(F)c(F)cc5C4=C(C#N)C#N)sc23)cc1,377,172,11.5,11.0,20.05,0.64,0.896,5.66,4.14,1.52,CCCCCCc1ccc(C2(c3ccc(CCCCCC)cc3)c3cc4c(cc3-c3sc5cc(/C=C6\C(=O)c7cc(F)c(F)cc7C6=C(C#N)C#N)sc5c32)C(c2ccc(CCCCCC)cc2)(c2ccc(CCCCCC)cc2)c2c-4sc3cc(/C=C4\C(=O)c5cc(F)c(F)cc5C4=C(C#N)C#N)sc23)cc1,1499.92,5.51,3.59,1.92,CCCCCCCCOC(=O)c1cc(-c2cc3c(-c4ccc(SCC(CC)CCCC)s4)c4sc(-c5cc(C(=O)OCCCCCCCC)c(-c6ccc(C)s6)s5)cc4c(-c4ccc(SCC(CC)CCCC)s4)c3s2)sc1C,66.8,25.7,2.60 \,CCCCCCCCOC(=O)c1cc(-c2cc3c(-c4ccc(SCC(CC)CCCC)s4)c4sc(-c5cc(C(=O)OCCCCCCCC)c(-c6ccc(C)s6)s5)cc4c(-c4ccc(SCC(CC)CCCC)s4)c3s2)sc1C.CCCCCCc1ccc(C2(c3ccc(CCCCCC)cc3)c3cc4c(cc3-c3sc5cc(/C=C6\C(=O)c7cc(F)c(F)cc7C6=C(C#N)C#N)sc5c32)C(c2ccc(CCCCCC)cc2)(c2ccc(CCCCCC)cc2)c2c-4sc3cc(/C=C4\C(=O)c5cc(F)c(F)cc5C4=C(C#N)C#N)sc23)cc1,both
290,150,link,,P3_PDTB-EF-T,-5.54,-3.6,IT-4F,-5.66,-4.14,1:1,CB,18.0,DIO,0.5,,25.0,PEDOT:PSS,PFN-Br,6.32e-05,0.000235,,,,0.904,20.31,61.0,11.2,CCCCC(CC)CSc1sc(-c2c3cc(-c4cc(C(=O)OCCC(C)CCCC(C)C)c(-c5ccc(-c6sc(C)cc6C(=O)OCCC(C)CCCC(C)C)s5)s4)sc3c(-c3cc(F)c(SCC(CC)CCCC)s3)c3cc(C)sc23)cc1F,CCCCCCc1ccc(C2(c3ccc(CCCCCC)cc3)c3cc4c(cc3-c3sc5cc(/C=C6\C(=O)c7cc(F)c(F)cc7C6=C(C#N)C#N)sc5c32)C(c2ccc(CCCCCC)cc2)(c2ccc(CCCCCC)cc2)c2c-4sc3cc(/C=C4\C(=O)c5cc(F)c(F)cc5C4=C(C#N)C#N)sc23)cc1,CCCCC(CC)CSc1sc(-c2c3cc(-c4cc(C(=O)OCCC(C)CCCC(C)C)c(-c5ccc(-c6sc(C)cc6C(=O)OCCC(C)CCCC(C)C)s5)s4)sc3c(-c3cc(F)c(SCC(CC)CCCC)s3)c3cc(C)sc23)cc1F.CCCCCCc1ccc(C2(c3ccc(CCCCCC)cc3)c3cc4c(cc3-c3sc5cc(/C=C6\C(=O)c7cc(F)c(F)cc7C6=C(C#N)C#N)sc5c32)C(c2ccc(CCCCCC)cc2)(c2ccc(CCCCCC)cc2)c2c-4sc3cc(/C=C4\C(=O)c5cc(F)c(F)cc5C4=C(C#N)C#N)sc23)cc1,379,172,11.2,10.8,20.31,0.61,0.904,5.66,4.14,1.52,CCCCCCc1ccc(C2(c3ccc(CCCCCC)cc3)c3cc4c(cc3-c3sc5cc(/C=C6\C(=O)c7cc(F)c(F)cc7C6=C(C#N)C#N)sc5c32)C(c2ccc(CCCCCC)cc2)(c2ccc(CCCCCC)cc2)c2c-4sc3cc(/C=C4\C(=O)c5cc(F)c(F)cc5C4=C(C#N)C#N)sc23)cc1,1499.92,5.54,3.6,1.94,CCCCC(CC)CSc1ccc(-c2c3cc(-c4cc(C(=O)OCCC(C)CCCC(C)C)c(-c5ccc(C)s5)s4)sc3c(-c3ccc(SCC(CC)CCCC)s3)c3cc(-c4cc(C(=O)OCCC(C)CCCC(C)C)c(C)s4)sc23)s1,193.4,37.2,5.20 \,CCCCC(CC)CSc1ccc(-c2c3cc(-c4cc(C(=O)OCCC(C)CCCC(C)C)c(-c5ccc(C)s5)s4)sc3c(-c3ccc(SCC(CC)CCCC)s3)c3cc(-c4cc(C(=O)OCCC(C)CCCC(C)C)c(C)s4)sc23)s1.CCCCCCc1ccc(C2(c3ccc(CCCCCC)cc3)c3cc4c(cc3-c3sc5cc(/C=C6\C(=O)c7cc(F)c(F)cc7C6=C(C#N)C#N)sc5c32)C(c2ccc(CCCCCC)cc2)(c2ccc(CCCCCC)cc2)c2c-4sc3cc(/C=C4\C(=O)c5cc(F)c(F)cc5C4=C(C#N)C#N)sc23)cc1,both
293,153,link,,PBDB-T,,,ITC6-IC,-5.73,-3.92,1:1,CB,12.5,_,0.0,110.0,125.0,MoOx,ZnO,0.000263,0.000193,,,,0.97,16.41,73.0,11.61,CCCCC(CC)Cc1ccc(-c2c3cc(-c4ccc(-c5sc(-c6ccc(C)s6)c6c5C(=O)c5c(CC(CC)CCCC)sc(CC(CC)CCCC)c5C6=O)s4)sc3c(-c3ccc(CC(CC)CCCC)s3)c3cc(C)sc23)s1,CCCCCCc1ccc(C2(c3ccc(CCCCCC)cc3)c3cc4c(cc3-c3sc5c(CCCCCC)c(/C=C6\C(=O)c7ccccc7C6=C(C#N)C#N)sc5c32)C(c2ccc(CCCCCC)cc2)(c2ccc(CCCCCC)cc2)c2c-4sc3c(CCCCCC)c(/C=C4\C(=O)c5ccccc5C4=C(C#N)C#N)sc23)cc1,CCCCC(CC)Cc1ccc(-c2c3cc(-c4ccc(-c5sc(-c6ccc(C)s6)c6c5C(=O)c5c(CC(CC)CCCC)sc(CC(CC)CCCC)c5C6=O)s4)sc3c(-c3ccc(CC(CC)CCCC)s3)c3cc(C)sc23)s1.CCCCCCc1ccc(C2(c3ccc(CCCCCC)cc3)c3cc4c(cc3-c3sc5c(CCCCCC)c(/C=C6\C(=O)c7ccccc7C6=C(C#N)C#N)sc5c32)C(c2ccc(CCCCCC)cc2)(c2ccc(CCCCCC)cc2)c2c-4sc3c(CCCCCC)c(/C=C4\C(=O)c5ccccc5C4=C(C#N)C#N)sc23)cc1,184,73,11.61,11.39,16.41,0.73,0.97,5.73,3.92,1.81,CCCCCCc1ccc(C2(c3ccc(CCCCCC)cc3)c3cc4c(cc3-c3sc5c(CCCCCC)c(/C=C6\C(=O)c7ccccc7C6=C(C#N)C#N)sc5c32)C(c2ccc(CCCCCC)cc2)(c2ccc(CCCCCC)cc2)c2c-4sc3c(CCCCCC)c(/C=C4\C(=O)c5ccccc5C4=C(C#N)C#N)sc23)cc1,1596.28,5.33,3.53,1.8,CCCCC(CC)Cc1ccc(-c2c3cc(-c4ccc(-c5sc(-c6ccc(C)s6)c6c5C(=O)c5c(CC(CC)CCCC)sc(CC(CC)CCCC)c5C6=O)s4)sc3c(-c3ccc(CC(CC)CCCC)s3)c3cc(C)sc23)s1,117.0,58.5,2.00 \,CCCCC(CC)Cc1ccc(-c2c3cc(-c4ccc(-c5sc(-c6ccc(C)s6)c6c5C(=O)c5c(CC(CC)CCCC)sc(CC(CC)CCCC)c5C6=O)s4)sc3c(-c3ccc(CC(CC)CCCC)s3)c3cc(C)sc23)s1.CCCCCCc1ccc(C2(c3ccc(CCCCCC)cc3)c3cc4c(cc3-c3sc5c(CCCCCC)c(/C=C6\C(=O)c7ccccc7C6=C(C#N)C#N)sc5c32)C(c2ccc(CCCCCC)cc2)(c2ccc(CCCCCC)cc2)c2c-4sc3c(CCCCCC)c(/C=C4\C(=O)c5ccccc5C4=C(C#N)C#N)sc23)cc1,both
294,154,link,,J71,,,ITC6-IC,,,,CF,12.0,_,0.0,93.0,150.0,PEDOT:PSS,PDINO,0.0005,,,,,0.938,18.35,65.77,11.32,CCCCCCCCC(CCCCCC)Cn1nc2c(-c3ccc(C)s3)c(F)c(F)c(-c3ccc(-c4cc5c(-c6ccc([Si](CCC)(CCC)CCC)s6)c6sc(C)cc6c(-c6ccc([Si](CCC)(CCC)CCC)s6)c5s4)s3)c2n1,CCCCCCc1ccc(C2(c3ccc(CCCCCC)cc3)c3cc4c(cc3-c3sc5c(CCCCCC)c(/C=C6\C(=O)c7ccccc7C6=C(C#N)C#N)sc5c32)C(c2ccc(CCCCCC)cc2)(c2ccc(CCCCCC)cc2)c2c-4sc3c(CCCCCC)c(/C=C4\C(=O)c5ccccc5C4=C(C#N)C#N)sc23)cc1,CCCCCCCCC(CCCCCC)Cn1nc2c(-c3ccc(C)s3)c(F)c(F)c(-c3ccc(-c4cc5c(-c6ccc([Si](CCC)(CCC)CCC)s6)c6sc(C)cc6c(-c6ccc([Si](CCC)(CCC)CCC)s6)c5s4)s3)c2n1.CCCCCCc1ccc(C2(c3ccc(CCCCCC)cc3)c3cc4c(cc3-c3sc5c(CCCCCC)c(/C=C6\C(=O)c7ccccc7C6=C(C#N)C#N)sc5c32)C(c2ccc(CCCCCC)cc2)(c2ccc(CCCCCC)cc2)c2c-4sc3c(CCCCCC)c(/C=C4\C(=O)c5ccccc5C4=C(C#N)C#N)sc23)cc1,1254,542,11.32,10.89,18.35,0.658,0.938,5.73,3.92,1.81,CCCCCCc1ccc(C2(c3ccc(CCCCCC)cc3)c3cc4c(cc3-c3sc5c(CCCCCC)c(/C=C6\C(=O)c7ccccc7C6=C(C#N)C#N)sc5c32)C(c2ccc(CCCCCC)cc2)(c2ccc(CCCCCC)cc2)c2c-4sc3c(CCCCCC)c(/C=C4\C(=O)c5ccccc5C4=C(C#N)C#N)sc23)cc1,1596.28,5.4,3.24,2.16,CCCCCCCCC(CCCCCC)Cn1nc2c(-c3ccc(C)s3)c(F)c(F)c(-c3ccc(-c4cc5c(-c6ccc([Si](CCC)(CCC)CCC)s6)c6sc(C)cc6c(-c6ccc([Si](CCC)(CCC)CCC)s6)c5s4)s3)c2n1,47.0,23.5,2.00 \,CCCCCCCCC(CCCCCC)Cn1nc2c(-c3ccc(C)s3)c(F)c(F)c(-c3ccc(-c4cc5c(-c6ccc([Si](CCC)(CCC)CCC)s6)c6sc(C)cc6c(-c6ccc([Si](CCC)(CCC)CCC)s6)c5s4)s3)c2n1.CCCCCCc1ccc(C2(c3ccc(CCCCCC)cc3)c3cc4c(cc3-c3sc5c(CCCCCC)c(/C=C6\C(=O)c7ccccc7C6=C(C#N)C#N)sc5c32)C(c2ccc(CCCCCC)cc2)(c2ccc(CCCCCC)cc2)c2c-4sc3c(CCCCCC)c(/C=C4\C(=O)c5ccccc5C4=C(C#N)C#N)sc23)cc1,both
560,154,link,,J71,,,ITCPTC,,,,CF,12.0,_,0.0,90.0,150.0,PEDOT:PSS,PDINO,0.000222,,,,,0.881,17.46,67.96,10.46,CCCCCCCCC(CCCCCC)Cn1nc2c(-c3ccc(C)s3)c(F)c(F)c(-c3ccc(-c4cc5c(-c6ccc([Si](CCC)(CCC)CCC)s6)c6sc(C)cc6c(-c6ccc([Si](CCC)(CCC)CCC)s6)c5s4)s3)c2n1,CCCCCCc1ccc(C2(c3ccc(CCCCCC)cc3)c3cc4c(cc3-c3sc5cc(/C=C6\C(=O)c7cscc7C6=C(C#N)C#N)sc5c32)C(c2ccc(CCCCCC)cc2)(c2ccc(CCCCCC)cc2)c2c-4sc3cc(/C=C4\C(=O)c5cscc5C4=C(C#N)C#N)sc23)cc1,CCCCCCCCC(CCCCCC)Cn1nc2c(-c3ccc(C)s3)c(F)c(F)c(-c3ccc(-c4cc5c(-c6ccc([Si](CCC)(CCC)CCC)s6)c6sc(C)cc6c(-c6ccc([Si](CCC)(CCC)CCC)s6)c5s4)s3)c2n1.CCCCCCc1ccc(C2(c3ccc(CCCCCC)cc3)c3cc4c(cc3-c3sc5cc(/C=C6\C(=O)c7cscc7C6=C(C#N)C#N)sc5c32)C(c2ccc(CCCCCC)cc2)(c2ccc(CCCCCC)cc2)c2c-4sc3cc(/C=C4\C(=O)c5cscc5C4=C(C#N)C#N)sc23)cc1,1257,542,10.46,10.03,17.46,0.68,0.881,5.62,3.96,1.66,CCCCCCc1ccc(C2(c3ccc(CCCCCC)cc3)c3cc4c(cc3-c3sc5cc(/C=C6\C(=O)c7cscc7C6=C(C#N)C#N)sc5c32)C(c2ccc(CCCCCC)cc2)(c2ccc(CCCCCC)cc2)c2c-4sc3cc(/C=C4\C(=O)c5cscc5C4=C(C#N)C#N)sc23)cc1,1440.0,5.4,3.24,2.16,CCCCCCCCC(CCCCCC)Cn1nc2c(-c3ccc(C)s3)c(F)c(F)c(-c3ccc(-c4cc5c(-c6ccc([Si](CCC)(CCC)CCC)s6)c6sc(C)cc6c(-c6ccc([Si](CCC)(CCC)CCC)s6)c5s4)s3)c2n1,47.0,23.5,2.00 \,CCCCCCCCC(CCCCCC)Cn1nc2c(-c3ccc(C)s3)c(F)c(F)c(-c3ccc(-c4cc5c(-c6ccc([Si](CCC)(CCC)CCC)s6)c6sc(C)cc6c(-c6ccc([Si](CCC)(CCC)CCC)s6)c5s4)s3)c2n1.CCCCCCc1ccc(C2(c3ccc(CCCCCC)cc3)c3cc4c(cc3-c3sc5cc(/C=C6\C(=O)c7cscc7C6=C(C#N)C#N)sc5c32)C(c2ccc(CCCCCC)cc2)(c2ccc(CCCCCC)cc2)c2c-4sc3cc(/C=C4\C(=O)c5cscc5C4=C(C#N)C#N)sc23)cc1,both
561,154,link,,J71,,,ITIC,,,,CF,12.0,_,0.0,102.0,150.0,PEDOT:PSS,PDINO,0.000209,,,,,0.93,18.06,65.75,10.95,CCCCCCCCC(CCCCCC)Cn1nc2c(-c3ccc(C)s3)c(F)c(F)c(-c3ccc(-c4cc5c(-c6ccc([Si](CCC)(CCC)CCC)s6)c6sc(C)cc6c(-c6ccc([Si](CCC)(CCC)CCC)s6)c5s4)s3)c2n1,CCCCCCc1ccc(C2(c3ccc(CCCCCC)cc3)c3cc4c(cc3-c3sc5cc(/C=C6\C(=O)c7ccccc7C6=C(C#N)C#N)sc5c32)C(c2ccc(CCCCCC)cc2)(c2ccc(CCCCCC)cc2)c2c-4sc3cc(/C=C4\C(=O)c5ccccc5C4=C(C#N)C#N)sc23)cc1,CCCCCCCCC(CCCCCC)Cn1nc2c(-c3ccc(C)s3)c(F)c(F)c(-c3ccc(-c4cc5c(-c6ccc([Si](CCC)(CCC)CCC)s6)c6sc(C)cc6c(-c6ccc([Si](CCC)(CCC)CCC)s6)c5s4)s3)c2n1.CCCCCCc1ccc(C2(c3ccc(CCCCCC)cc3)c3cc4c(cc3-c3sc5cc(/C=C6\C(=O)c7ccccc7C6=C(C#N)C#N)sc5c32)C(c2ccc(CCCCCC)cc2)(c2ccc(CCCCCC)cc2)c2c-4sc3cc(/C=C4\C(=O)c5ccccc5C4=C(C#N)C#N)sc23)cc1,1258,542,10.95,10.55,18.06,0.658,0.93,5.51,3.84,1.67,CCCCCCc1ccc(C2(c3ccc(CCCCCC)cc3)c3cc4c(cc3-c3sc5cc(/C=C6\C(=O)c7ccccc7C6=C(C#N)C#N)sc5c32)C(c2ccc(CCCCCC)cc2)(c2ccc(CCCCCC)cc2)c2c-4sc3cc(/C=C4\C(=O)c5ccccc5C4=C(C#N)C#N)sc23)cc1,1427.96,5.4,3.24,2.16,CCCCCCCCC(CCCCCC)Cn1nc2c(-c3ccc(C)s3)c(F)c(F)c(-c3ccc(-c4cc5c(-c6ccc([Si](CCC)(CCC)CCC)s6)c6sc(C)cc6c(-c6ccc([Si](CCC)(CCC)CCC)s6)c5s4)s3)c2n1,47.0,23.5,2.00 \,CCCCCCCCC(CCCCCC)Cn1nc2c(-c3ccc(C)s3)c(F)c(F)c(-c3ccc(-c4cc5c(-c6ccc([Si](CCC)(CCC)CCC)s6)c6sc(C)cc6c(-c6ccc([Si](CCC)(CCC)CCC)s6)c5s4)s3)c2n1.CCCCCCc1ccc(C2(c3ccc(CCCCCC)cc3)c3cc4c(cc3-c3sc5cc(/C=C6\C(=O)c7ccccc7C6=C(C#N)C#N)sc5c32)C(c2ccc(CCCCCC)cc2)(c2ccc(CCCCCC)cc2)c2c-4sc3cc(/C=C4\C(=O)c5ccccc5C4=C(C#N)C#N)sc23)cc1,both
299,157,link,,PBDB-T,-5.39,-3.5,Y1,-5.45,-3.95,1:1,CB,16.0,CN,0.8,100.0,25.0,MoOx,ZnO,0.00156,0.000304,,,,0.87,22.44,69.1,13.42,CCCCC(CC)Cc1ccc(-c2c3cc(-c4ccc(-c5sc(-c6ccc(C)s6)c6c5C(=O)c5c(CC(CC)CCCC)sc(CC(CC)CCCC)c5C6=O)s4)sc3c(-c3ccc(CC(CC)CCCC)s3)c3cc(C)sc23)s1,CCCCC(CC)Cn1nc2c(n1)c1c3sc4cc(/C=C5\C(=O)c6ccccc6C5=C(C#N)C#N)sc4c3n(CC(CC)CCCC)c1c1c2c2sc3cc(/C=C4\C(=O)c5ccccc5C4=C(C#N)C#N)sc3c2n1CC(CC)CCCC,CCCCC(CC)Cc1ccc(-c2c3cc(-c4ccc(-c5sc(-c6ccc(C)s6)c6c5C(=O)c5c(CC(CC)CCCC)sc(CC(CC)CCCC)c5C6=O)s4)sc3c(-c3ccc(CC(CC)CCCC)s3)c3cc(C)sc23)s1.CCCCC(CC)Cn1nc2c(n1)c1c3sc4cc(/C=C5\C(=O)c6ccccc6C5=C(C#N)C#N)sc4c3n(CC(CC)CCCC)c1c1c2c2sc3cc(/C=C4\C(=O)c5ccccc5C4=C(C#N)C#N)sc3c2n1CC(CC)CCCC,998,452,13.42,13.22,22.44,0.691,0.87,5.45,3.95,1.5,CCCCC(CC)Cn1nc2c(n1)c1c3sc4cc(/C=C5\C(=O)c6ccccc6C5=C(C#N)C#N)sc4c3n(CC(CC)CCCC)c1c1c2c2sc3cc(/C=C4\C(=O)c5ccccc5C4=C(C#N)C#N)sc3c2n1CC(CC)CCCC,1166.55,5.39,3.5,1.89,CCCCC(CC)Cc1ccc(-c2c3cc(-c4ccc(-c5sc(-c6ccc(C)s6)c6c5C(=O)c5c(CC(CC)CCCC)sc(CC(CC)CCCC)c5C6=O)s4)sc3c(-c3ccc(CC(CC)CCCC)s3)c3cc(C)sc23)s1,117.0,58.5,2.00 \,CCCCC(CC)Cc1ccc(-c2c3cc(-c4ccc(-c5sc(-c6ccc(C)s6)c6c5C(=O)c5c(CC(CC)CCCC)sc(CC(CC)CCCC)c5C6=O)s4)sc3c(-c3ccc(CC(CC)CCCC)s3)c3cc(C)sc23)s1.CCCCC(CC)Cn1nc2c(n1)c1c3sc4cc(/C=C5\C(=O)c6ccccc6C5=C(C#N)C#N)sc4c3n(CC(CC)CCCC)c1c1c2c2sc3cc(/C=C4\C(=O)c5ccccc5C4=C(C#N)C#N)sc3c2n1CC(CC)CCCC,both
300,157,link,,PBDB-T,-5.39,-3.5,Y2,-5.43,-4.04,1:1,CB,16.0,CN,0.8,100.0,25.0,MoOx,ZnO,0.00259,0.000208,,,,0.82,23.56,69.4,13.4,CCCCC(CC)Cc1ccc(-c2c3cc(-c4ccc(-c5sc(-c6ccc(C)s6)c6c5C(=O)c5c(CC(CC)CCCC)sc(CC(CC)CCCC)c5C6=O)s4)sc3c(-c3ccc(CC(CC)CCCC)s3)c3cc(C)sc23)s1,CCCCC(CC)Cn1nc2c(n1)c1c3sc4cc(/C=C5\C(=O)c6cscc6C5=C(C#N)C#N)sc4c3n(CC(CC)CCCC)c1c1c2c2sc3cc(/C=C4\C(=O)c5cscc5C4=C(C#N)C#N)sc3c2n1CC(CC)CCCC,CCCCC(CC)Cc1ccc(-c2c3cc(-c4ccc(-c5sc(-c6ccc(C)s6)c6c5C(=O)c5c(CC(CC)CCCC)sc(CC(CC)CCCC)c5C6=O)s4)sc3c(-c3ccc(CC(CC)CCCC)s3)c3cc(C)sc23)s1.CCCCC(CC)Cn1nc2c(n1)c1c3sc4cc(/C=C5\C(=O)c6cscc6C5=C(C#N)C#N)sc4c3n(CC(CC)CCCC)c1c1c2c2sc3cc(/C=C4\C(=O)c5cscc5C4=C(C#N)C#N)sc3c2n1CC(CC)CCCC,999,452,13.4,13.25,23.56,0.694,0.82,5.43,4.04,1.39,CCCCC(CC)Cn1nc2c(n1)c1c3sc4cc(/C=C5\C(=O)c6cscc6C5=C(C#N)C#N)sc4c3n(CC(CC)CCCC)c1c1c2c2sc3cc(/C=C4\C(=O)c5cscc5C4=C(C#N)C#N)sc3c2n1CC(CC)CCCC,1178.6,5.39,3.5,1.89,CCCCC(CC)Cc1ccc(-c2c3cc(-c4ccc(-c5sc(-c6ccc(C)s6)c6c5C(=O)c5c(CC(CC)CCCC)sc(CC(CC)CCCC)c5C6=O)s4)sc3c(-c3ccc(CC(CC)CCCC)s3)c3cc(C)sc23)s1,117.0,58.5,2.00 \,CCCCC(CC)Cc1ccc(-c2c3cc(-c4ccc(-c5sc(-c6ccc(C)s6)c6c5C(=O)c5c(CC(CC)CCCC)sc(CC(CC)CCCC)c5C6=O)s4)sc3c(-c3ccc(CC(CC)CCCC)s3)c3cc(C)sc23)s1.CCCCC(CC)Cn1nc2c(n1)c1c3sc4cc(/C=C5\C(=O)c6cscc6C5=C(C#N)C#N)sc4c3n(CC(CC)CCCC)c1c1c2c2sc3cc(/C=C4\C(=O)c5cscc5C4=C(C#N)C#N)sc3c2n1CC(CC)CCCC,both
359,186,link,,PBTIBDTT,-5.47,-3.6,Si4TIC-F,-5.58,-4.21,1:1.5,CB,12.5,CN,0.5,130.0,25.0,PEDOT:PSS,PDIN,0.0002,0.000123,,,,0.78,18.84,69.4,10.2,CCCCCCCCCCc1cc(C)sc1-c1cc2c(=O)n(CC(CCCCCC)CCCCCCCC)c(=O)c3cc(-c4sc(-c5cc6c(-c7ccc(CC(CC)CCCC)s7)c7sc(C)cc7c(-c7ccc(CC(CC)CCCC)s7)c6s5)cc4CCCCCCCCCC)sc3c2s1,CCCCCC[Si]1(CCCCCC)c2cc(C=C3C(=O)c4cc(F)ccc4C3=C(C#N)C#N)sc2-c2sc3c4c(sc3c21)-c1sc(C=C2C(=O)c3cc(F)ccc3C2=C(C#N)C#N)cc1[Si]4(CCCCCC)CCCCCC,CCCCCCCCCCc1cc(C)sc1-c1cc2c(=O)n(CC(CCCCCC)CCCCCCCC)c(=O)c3cc(-c4sc(-c5cc6c(-c7ccc(CC(CC)CCCC)s7)c7sc(C)cc7c(-c7ccc(CC(CC)CCCC)s7)c6s5)cc4CCCCCCCCCC)sc3c2s1.CCCCCC[Si]1(CCCCCC)c2cc(C=C3C(=O)c4cc(F)ccc4C3=C(C#N)C#N)sc2-c2sc3c4c(sc3c21)-c1sc(C=C2C(=O)c3cc(F)ccc3C2=C(C#N)C#N)cc1[Si]4(CCCCCC)CCCCCC,773,352,10.2,9.86,18.84,0.694,0.78,5.58,4.21,1.37,CCCCCC[Si]1(CCCCCC)c2cc(/C=C3\C(=O)c4ccc(F)cc4C3=C(C#N)C#N)sc2-c2sc3c4c(sc3c21)-c1sc(/C=C2\C(=O)c3ccc(F)cc3C2=C(C#N)C#N)cc1[Si]4(CCCCCC)CCCCCC,1141.63,5.47,3.6,1.87,CCCCCCCCCCc1cc(C)sc1-c1cc2c(=O)n(CC(CCCCCC)CCCCCCCC)c(=O)c3cc(-c4sc(-c5cc6c(-c7ccc(CC(CC)CCCC)s7)c7sc(C)cc7c(-c7ccc(CC(CC)CCCC)s7)c6s5)cc4CCCCCCCCCC)sc3c2s1,90.6,44.0,2.06 \,CCCCCCCCCCc1cc(C)sc1-c1cc2c(=O)n(CC(CCCCCC)CCCCCCCC)c(=O)c3cc(-c4sc(-c5cc6c(-c7ccc(CC(CC)CCCC)s7)c7sc(C)cc7c(-c7ccc(CC(CC)CCCC)s7)c6s5)cc4CCCCCCCCCC)sc3c2s1.CCCCCC[Si]1(CCCCCC)c2cc(/C=C3\C(=O)c4ccc(F)cc4C3=C(C#N)C#N)sc2-c2sc3c4c(sc3c21)-c1sc(/C=C2\C(=O)c3ccc(F)cc3C2=C(C#N)C#N)cc1[Si]4(CCCCCC)CCCCCC,both
364,190,link,,PBT1-C-MW,-5.46,-3.4,ITCPTC,-5.62,-3.96,1:1,CF,16.0,_,0.0,110.0,100.0,PEDOT:PSS,ZrAcAc,0.0014,0.0023,,,,0.94,17.2,79.0,12.8,CCCCCCC(CCCC)Cc1ccc(Cc2c3cc(-c4ccc(-c5sc(-c6ccc(C)s6)c6c5C(=O)c5c(CC(CC)CCCC)sc(CC(CC)CCCC)c5C6=O)s4)sc3c(Cc3ccc(CC(CCCC)CCCCCC)cc3)c3cc(C)sc23)cc1,CCCCCCc1ccc(C2(c3ccc(CCCCCC)cc3)c3cc4c(cc3-c3sc5cc(/C=C6\C(=O)c7cscc7C6=C(C#N)C#N)sc5c32)C(c2ccc(CCCCCC)cc2)(c2ccc(CCCCCC)cc2)c2c-4sc3cc(/C=C4\C(=O)c5cscc5C4=C(C#N)C#N)sc23)cc1,CCCCCCC(CCCC)Cc1ccc(Cc2c3cc(-c4ccc(-c5sc(-c6ccc(C)s6)c6c5C(=O)c5c(CC(CC)CCCC)sc(CC(CC)CCCC)c5C6=O)s4)sc3c(Cc3ccc(CC(CCCC)CCCCCC)cc3)c3cc(C)sc23)cc1.CCCCCCc1ccc(C2(c3ccc(CCCCCC)cc3)c3cc4c(cc3-c3sc5cc(/C=C6\C(=O)c7cscc7C6=C(C#N)C#N)sc5c32)C(c2ccc(CCCCCC)cc2)(c2ccc(CCCCCC)cc2)c2c-4sc3cc(/C=C4\C(=O)c5cscc5C4=C(C#N)C#N)sc23)cc1,834,383,12.8,12.3,17.2,0.79,0.94,5.62,3.96,1.66,CCCCCCc1ccc(C2(c3ccc(CCCCCC)cc3)c3cc4c(cc3-c3sc5cc(/C=C6\C(=O)c7cscc7C6=C(C#N)C#N)sc5c32)C(c2ccc(CCCCCC)cc2)(c2ccc(CCCCCC)cc2)c2c-4sc3cc(/C=C4\C(=O)c5cscc5C4=C(C#N)C#N)sc23)cc1,1440.0,5.46,3.4,2.06,CCCCCCC(CCCC)Cc1ccc(-c2c3cc(-c4ccc(-c5sc(-c6ccc(C)s6)c6c5C(=O)c5c(CC(CC)CCCC)sc(CC(CC)CCCC)c5C6=O)s4)sc3c(-c3ccc(CC(CCCC)CCCCCC)cc3)c3cc(C)sc23)cc1,80.4,38.3,2.10 \,CCCCCCC(CCCC)Cc1ccc(-c2c3cc(-c4ccc(-c5sc(-c6ccc(C)s6)c6c5C(=O)c5c(CC(CC)CCCC)sc(CC(CC)CCCC)c5C6=O)s4)sc3c(-c3ccc(CC(CCCC)CCCCCC)cc3)c3cc(C)sc23)cc1.CCCCCCc1ccc(C2(c3ccc(CCCCCC)cc3)c3cc4c(cc3-c3sc5cc(/C=C6\C(=O)c7cscc7C6=C(C#N)C#N)sc5c32)C(c2ccc(CCCCCC)cc2)(c2ccc(CCCCCC)cc2)c2c-4sc3cc(/C=C4\C(=O)c5cscc5C4=C(C#N)C#N)sc23)cc1,both
368,192,link,,P3HT,-5.0,-3.1,BT3,-5.53,-3.79,1:0.3,CF,,_,0.0,,120.0,PEDOT:PSS,Ca,4.79e-07,1.25e-06,,,,0.72,5.81,61.0,2.55,CCCCCCc1cc(-c2sc(-c3sc(-c4sc(C)cc4CCCCCC)cc3CCCCCC)cc2CCCCCC)sc1C,CCCCCCc1ccc(C2(c3ccc(CCCCCC)cc3)c3cc4c(cc3-c3sc(-c5ccc(/C=c6\sc(=C(C#N)C#N)n(CC)c6=O)c6nsnc56)cc32)C(c2ccc(CCCCCC)cc2)(c2ccc(CCCCCC)cc2)c2cc(-c3ccc(/C=c5\sc(=C(C#N)C#N)n(CC)c5=O)c5nsnc35)sc2-4)cc1,CCCCCCc1cc(-c2sc(-c3sc(-c4sc(C)cc4CCCCCC)cc3CCCCCC)cc2CCCCCC)sc1C.CCCCCCc1ccc(C2(c3ccc(CCCCCC)cc3)c3cc4c(cc3-c3sc(-c5ccc(/C=c6\sc(=C(C#N)C#N)n(CC)c6=O)c6nsnc56)cc32)C(c2ccc(CCCCCC)cc2)(c2ccc(CCCCCC)cc2)c2cc(-c3ccc(/C=c5\sc(=C(C#N)C#N)n(CC)c5=O)c5nsnc35)sc2-4)cc1,589,262,2.55,2.5,5.81,0.61,0.72,5.53,3.79,1.74,CCCCCCc1ccc(C2(c3ccc(CCCCCC)cc3)c3cc4c(cc3-c3sc(-c5ccc(/C=c6\sc(=C(C#N)C#N)n(CC)c6=O)c6nsnc56)cc32)C(c2ccc(CCCCCC)cc2)(c2ccc(CCCCCC)cc2)c2cc(-c3ccc(/C=c5/sc(=C(C#N)C#N)n(CC)c5=O)c5nsnc35)sc2-4)cc1,1582.17,5.0,3.1,1.9,CCCCCCc1cc(C)sc1C,21.1,11.6,1.82 \,CCCCCCc1cc(C)sc1C.CCCCCCc1ccc(C2(c3ccc(CCCCCC)cc3)c3cc4c(cc3-c3sc(-c5ccc(/C=c6\sc(=C(C#N)C#N)n(CC)c6=O)c6nsnc56)cc32)C(c2ccc(CCCCCC)cc2)(c2ccc(CCCCCC)cc2)c2cc(-c3ccc(/C=c5/sc(=C(C#N)C#N)n(CC)c5=O)c5nsnc35)sc2-4)cc1,both
370,193,link,,P3HT,-5.0,-3.1,Qx1,-5.42,-3.6,1:0.6,o-DCB,,CN,1.0,,100.0,PEDOT:PSS,Ca,3.1e-07,1.2e-07,,,,1.0,6.02,67.0,4.03,CCCCCCc1cc(-c2sc(-c3sc(-c4sc(C)cc4CCCCCC)cc3CCCCCC)cc2CCCCCC)sc1C,CCCCCCc1ccc(C2(c3ccc(CCCCCC)cc3)c3cc4c(cc3-c3sc(-c5ccc(C=O)c6nc(-c7ccccc7)c(-c7ccccc7)nc56)cc32)C(c2ccc(CCCCCC)cc2)(c2ccc(CCCCCC)cc2)c2cc(-c3ccc(C=O)c5nc(-c6ccccc6)c(-c6ccccc6)nc35)sc2-4)cc1,CCCCCCc1cc(-c2sc(-c3sc(-c4sc(C)cc4CCCCCC)cc3CCCCCC)cc2CCCCCC)sc1C.CCCCCCc1ccc(C2(c3ccc(CCCCCC)cc3)c3cc4c(cc3-c3sc(-c5ccc(C=O)c6nc(-c7ccccc7)c(-c7ccccc7)nc56)cc32)C(c2ccc(CCCCCC)cc2)(c2ccc(CCCCCC)cc2)c2cc(-c3ccc(C=O)c5nc(-c6ccccc6)c(-c6ccccc6)nc35)sc2-4)cc1,52,22,4.03,3.7,6.02,0.67,1.0,5.42,3.68,1.74,CCCCCCc1ccc(C2(c3ccc(CCCCCC)cc3)c3cc4c(cc3-c3sc(-c5ccc(/C=C6/SC(=S)N(CC)C6=O)c6nc(-c7ccccc7)c(-c7ccccc7)nc56)cc32)C(c2ccc(CCCCCC)cc2)(c2ccc(CCCCCC)cc2)c2cc(-c3ccc(/C=C5/SC(=S)N(CC)C5=O)c5nc(-c6ccccc6)c(-c6ccccc6)nc35)sc2-4)cc1,1810.54,5.2,3.2,2.0,CCCCCCc1cc(C)sc1C,21.1,11.6,1.82 \,CCCCCCc1cc(C)sc1C.CCCCCCc1ccc(C2(c3ccc(CCCCCC)cc3)c3cc4c(cc3-c3sc(-c5ccc(/C=C6/SC(=S)N(CC)C6=O)c6nc(-c7ccccc7)c(-c7ccccc7)nc56)cc32)C(c2ccc(CCCCCC)cc2)(c2ccc(CCCCCC)cc2)c2cc(-c3ccc(/C=C5/SC(=S)N(CC)C5=O)c5nc(-c6ccccc6)c(-c6ccccc6)nc35)sc2-4)cc1,both
371,193,link,,P3HT,-5.0,-3.1,Qx1b,-5.35,-3.66,0.8:1,o-DCB,,CN,0.5,,150.0,PEDOT:PSS,Ca,3.3e-05,1.1e-05,,,,0.95,7.34,69.0,4.81,CCCCCCc1cc(-c2sc(-c3sc(-c4sc(C)cc4CCCCCC)cc3CCCCCC)cc2CCCCCC)sc1C,CCCCCCC1(CCCCCC)c2cc3c(cc2-c2sc(-c4ccc(C=O)c5nc(-c6ccccc6)c(-c6ccccc6)nc45)cc21)C(CCCCCC)(CCCCCC)c1cc(-c2ccc(C=O)c4nc(-c5ccccc5)c(-c5ccccc5)nc24)sc1-3,CCCCCCc1cc(-c2sc(-c3sc(-c4sc(C)cc4CCCCCC)cc3CCCCCC)cc2CCCCCC)sc1C.CCCCCCC1(CCCCCC)c2cc3c(cc2-c2sc(-c4ccc(C=O)c5nc(-c6ccccc6)c(-c6ccccc6)nc45)cc21)C(CCCCCC)(CCCCCC)c1cc(-c2ccc(C=O)c4nc(-c5ccccc5)c(-c5ccccc5)nc24)sc1-3,53,22,4.81,4.64,7.34,0.69,0.95,5.35,3.67,1.68,CCCCCCCCC1(CCCCCCCC)c2cc3c(cc2-c2sc(-c4ccc(/C=C5/SC(=S)N(CC)C5=O)c5nc(-c6ccccc6)c(-c6ccccc6)nc45)cc21)C(CCCCCCCC)(CCCCCCCC)c1cc(-c2ccc(/C=C4/SC(=S)N(CC)C4=O)c4nc(-c5ccccc5)c(-c5ccccc5)nc24)sc1-3,1618.36,5.0,3.1,1.9,CCCCCCc1cc(C)sc1C,21.1,11.6,1.82 \,CCCCCCc1cc(C)sc1C.CCCCCCCCC1(CCCCCCCC)c2cc3c(cc2-c2sc(-c4ccc(/C=C5/SC(=S)N(CC)C5=O)c5nc(-c6ccccc6)c(-c6ccccc6)nc45)cc21)C(CCCCCCCC)(CCCCCCCC)c1cc(-c2ccc(/C=C4/SC(=S)N(CC)C4=O)c4nc(-c5ccccc5)c(-c5ccccc5)nc24)sc1-3,both
376,196,link,,PBDTTz-BP,-5.25,-3.49,ITIC,-5.48,-3.83,1:1,CB,14.0,_,0.0,100.0,25.0,PEDOT:PSS,Ca,0.000132,3.8e-05,,,,0.81,17.7,56.0,8.03,CCCCCCCCC(CCCCCC)COc1ccc(-c2ccc(-c3c4cc(-c5ccc(-c6c(F)c(F)c(-c7ccc(C)s7)c7nn(SCC(CCCC)CCCCCC)nc67)s5)sc4c(-c4ccc(-c5ccc(OCC(CCCCCC)CCCCCCCC)cc5)cc4)c4cc(C)sc34)cc2)cc1,CCCCCCc1ccc(C2(c3ccc(CCCCCC)cc3)c3cc4c(cc3-c3sc5cc(/C=C6\C(=O)c7ccccc7C6=C(C#N)C#N)sc5c32)C(c2ccc(CCCCCC)cc2)(c2ccc(CCCCCC)cc2)c2c-4sc3cc(/C=C4\C(=O)c5ccccc5C4=C(C#N)C#N)sc23)cc1,CCCCCCCCC(CCCCCC)COc1ccc(-c2ccc(-c3c4cc(-c5ccc(-c6c(F)c(F)c(-c7ccc(C)s7)c7nn(SCC(CCCC)CCCCCC)nc67)s5)sc4c(-c4ccc(-c5ccc(OCC(CCCCCC)CCCCCCCC)cc5)cc4)c4cc(C)sc34)cc2)cc1.CCCCCCc1ccc(C2(c3ccc(CCCCCC)cc3)c3cc4c(cc3-c3sc5cc(/C=C6\C(=O)c7ccccc7C6=C(C#N)C#N)sc5c32)C(c2ccc(CCCCCC)cc2)(c2ccc(CCCCCC)cc2)c2c-4sc3cc(/C=C4\C(=O)c5ccccc5C4=C(C#N)C#N)sc23)cc1,454,208,8.03,7.92,17.7,0.56,0.81,5.48,3.83,1.65,CCCCCCc1ccc(C2(c3ccc(CCCCCC)cc3)c3cc4c(cc3-c3sc5cc(/C=C6\C(=O)c7ccccc7C6=C(C#N)C#N)sc5c32)C(c2ccc(CCCCCC)cc2)(c2ccc(CCCCCC)cc2)c2c-4sc3cc(/C=C4\C(=O)c5ccccc5C4=C(C#N)C#N)sc23)cc1,1427.96,5.25,3.49,1.76,CCCCCCCC(CCCCCC)COc1ccc(-c2ccc(-c3c4cc(-c5ccc(-c6c(F)c(F)c(-c7ccc(C)s7)c7nn(CC(CCCC)CCCCCC)nc67)s5)sc4c(-c4ccc(-c5ccc(OCC(CCCCCC)CCCCCCC)cc5)cc4)c4cc(C)sc34)cc2)cc1,70.0,35.0,2.00 \,CCCCCCCC(CCCCCC)COc1ccc(-c2ccc(-c3c4cc(-c5ccc(-c6c(F)c(F)c(-c7ccc(C)s7)c7nn(CC(CCCC)CCCCCC)nc67)s5)sc4c(-c4ccc(-c5ccc(OCC(CCCCCC)CCCCCCC)cc5)cc4)c4cc(C)sc34)cc2)cc1.CCCCCCc1ccc(C2(c3ccc(CCCCCC)cc3)c3cc4c(cc3-c3sc5cc(/C=C6\C(=O)c7ccccc7C6=C(C#N)C#N)sc5c32)C(c2ccc(CCCCCC)cc2)(c2ccc(CCCCCC)cc2)c2c-4sc3cc(/C=C4\C(=O)c5ccccc5C4=C(C#N)C#N)sc23)cc1,both
377,196,link,,PBDTTz-N,-5.23,-3.52,ITIC,-5.48,-3.83,1:1,CB,14.0,_,0.0,100.0,25.0,PEDOT:PSS,Ca,1.25e-05,0.000341,,,,0.75,18.0,49.0,6.61,CCCCCCCCC(CCCCCC)COc1ccc2cc(-c3c4cc(-c5ccc(-c6c(F)c(F)c(-c7ccc(C)s7)c7nn(SCC(CCCC)CCCCCC)nc67)s5)sc4c(-c4ccc5cc(OCC(CCCCCC)CCCCCCCC)ccc5c4)c4cc(C)sc34)ccc2c1,CCCCCCc1ccc(C2(c3ccc(CCCCCC)cc3)c3cc4c(cc3-c3sc5cc(/C=C6\C(=O)c7ccccc7C6=C(C#N)C#N)sc5c32)C(c2ccc(CCCCCC)cc2)(c2ccc(CCCCCC)cc2)c2c-4sc3cc(/C=C4\C(=O)c5ccccc5C4=C(C#N)C#N)sc23)cc1,CCCCCCCCC(CCCCCC)COc1ccc2cc(-c3c4cc(-c5ccc(-c6c(F)c(F)c(-c7ccc(C)s7)c7nn(SCC(CCCC)CCCCCC)nc67)s5)sc4c(-c4ccc5cc(OCC(CCCCCC)CCCCCCCC)ccc5c4)c4cc(C)sc34)ccc2c1.CCCCCCc1ccc(C2(c3ccc(CCCCCC)cc3)c3cc4c(cc3-c3sc5cc(/C=C6\C(=O)c7ccccc7C6=C(C#N)C#N)sc5c32)C(c2ccc(CCCCCC)cc2)(c2ccc(CCCCCC)cc2)c2c-4sc3cc(/C=C4\C(=O)c5ccccc5C4=C(C#N)C#N)sc23)cc1,455,208,6.61,6.45,18.0,0.49,0.75,5.48,3.83,1.65,CCCCCCc1ccc(C2(c3ccc(CCCCCC)cc3)c3cc4c(cc3-c3sc5cc(/C=C6\C(=O)c7ccccc7C6=C(C#N)C#N)sc5c32)C(c2ccc(CCCCCC)cc2)(c2ccc(CCCCCC)cc2)c2c-4sc3cc(/C=C4\C(=O)c5ccccc5C4=C(C#N)C#N)sc23)cc1,1427.96,5.23,3.52,1.71,CCCCCCCC(CCCCCC)COc1ccc2cc(-c3c4cc(-c5ccc(-c6c(F)c(F)c(-c7ccc(C)s7)c7nn(CC(CCCC)CCCCCC)nc67)s5)sc4c(-c4ccc5cc(OCC(CCCCCC)CCCCCCC)ccc5c4)c4cc(C)sc34)ccc2c1,74.0,37.0,2.00 \,CCCCCCCC(CCCCCC)COc1ccc2cc(-c3c4cc(-c5ccc(-c6c(F)c(F)c(-c7ccc(C)s7)c7nn(CC(CCCC)CCCCCC)nc67)s5)sc4c(-c4ccc5cc(OCC(CCCCCC)CCCCCCC)ccc5c4)c4cc(C)sc34)ccc2c1.CCCCCCc1ccc(C2(c3ccc(CCCCCC)cc3)c3cc4c(cc3-c3sc5cc(/C=C6\C(=O)c7ccccc7C6=C(C#N)C#N)sc5c32)C(c2ccc(CCCCCC)cc2)(c2ccc(CCCCCC)cc2)c2c-4sc3cc(/C=C4\C(=O)c5ccccc5C4=C(C#N)C#N)sc23)cc1,both
378,197,link,,PBDB-T,-5.18,-3.38,F-H,-5.42,-3.79,1:1.2,CB,22.0,_,0.0,150.0,25.0,PEDOT:PSS,PDINO,3.37e-05,2.4e-05,,,,0.94,15.02,67.0,9.59,CCCCC(CC)Cc1ccc(-c2c3cc(-c4ccc(-c5sc(-c6ccc(C)s6)c6c5C(=O)c5c(CC(CC)CCCC)sc(CC(CC)CCCC)c5C6=O)s4)sc3c(-c3ccc(CC(CC)CCCC)s3)c3cc(C)sc23)s1,CCCCCCCCC1(CCCCCCCC)c2cc3c(cc2-c2cc4c(cc21)-c1sc(/C=C2\C(=O)c5ccccc5C2=C(C#N)C#N)cc1C4(CCCCCCCC)CCCCCCCC)C(CCCCCCCC)(CCCCCCCC)c1cc(/C=C2\C(=O)c4ccccc4C2=C(C#N)C#N)sc1-3,CCCCC(CC)Cc1ccc(-c2c3cc(-c4ccc(-c5sc(-c6ccc(C)s6)c6c5C(=O)c5c(CC(CC)CCCC)sc(CC(CC)CCCC)c5C6=O)s4)sc3c(-c3ccc(CC(CC)CCCC)s3)c3cc(C)sc23)s1.CCCCCCCCC1(CCCCCCCC)c2cc3c(cc2-c2cc4c(cc21)-c1sc(/C=C2\C(=O)c5ccccc5C2=C(C#N)C#N)cc1C4(CCCCCCCC)CCCCCCCC)C(CCCCCCCC)(CCCCCCCC)c1cc(/C=C2\C(=O)c4ccccc4C2=C(C#N)C#N)sc1-3,143,58,9.59,9.38,15.02,0.67,0.94,5.42,3.79,1.63,CCCCCCCCC1(CCCCCCCC)c2cc3c(cc2-c2cc4c(cc21)-c1sc(/C=C2\C(=O)c5ccccc5C2=C(C#N)C#N)cc1C4(CCCCCCCC)CCCCCCCC)C(CCCCCCCC)(CCCCCCCC)c1cc(/C=C2\C(=O)c4ccccc4C2=C(C#N)C#N)sc1-3,1436.16,5.18,3.38,1.8,CCCCC(CC)Cc1ccc(-c2c3cc(-c4ccc(-c5sc(-c6ccc(C)s6)c6c5C(=O)c5c(CC(CC)CCCC)sc(CC(CC)CCCC)c5C6=O)s4)sc3c(-c3ccc(CC(CC)CCCC)s3)c3cc(C)sc23)s1,117.0,58.5,2.00 \,CCCCC(CC)Cc1ccc(-c2c3cc(-c4ccc(-c5sc(-c6ccc(C)s6)c6c5C(=O)c5c(CC(CC)CCCC)sc(CC(CC)CCCC)c5C6=O)s4)sc3c(-c3ccc(CC(CC)CCCC)s3)c3cc(C)sc23)s1.CCCCCCCCC1(CCCCCCCC)c2cc3c(cc2-c2cc4c(cc21)-c1sc(/C=C2\C(=O)c5ccccc5C2=C(C#N)C#N)cc1C4(CCCCCCCC)CCCCCCCC)C(CCCCCCCC)(CCCCCCCC)c1cc(/C=C2\C(=O)c4ccccc4C2=C(C#N)C#N)sc1-3,both
379,197,link,,PBDB-T,-5.18,-3.38,F-F,-5.72,-4.13,1:1.2,CB,,DIO,0.3,150.0,25.0,PEDOT:PSS,PDINO,0.000339,0.000103,,,,0.88,17.36,71.0,10.85,CCCCC(CC)Cc1ccc(-c2c3cc(-c4ccc(-c5sc(-c6ccc(C)s6)c6c5C(=O)c5c(CC(CC)CCCC)sc(CC(CC)CCCC)c5C6=O)s4)sc3c(-c3ccc(CC(CC)CCCC)s3)c3cc(C)sc23)s1,CCCCCCCCC1(CCCCCCCC)c2cc3c(cc2-c2cc4c(cc21)-c1sc(C=C2C(=O)c5cc(F)ccc5C2=C(C#N)C#N)cc1C4(CCCCCCCC)CCCCCCCC)C(CCCCCCCC)(CCCCCCCC)c1cc(C=C2C(=O)c4cc(F)ccc4C2=C(C#N)C#N)sc1-3,CCCCC(CC)Cc1ccc(-c2c3cc(-c4ccc(-c5sc(-c6ccc(C)s6)c6c5C(=O)c5c(CC(CC)CCCC)sc(CC(CC)CCCC)c5C6=O)s4)sc3c(-c3ccc(CC(CC)CCCC)s3)c3cc(C)sc23)s1.CCCCCCCCC1(CCCCCCCC)c2cc3c(cc2-c2cc4c(cc21)-c1sc(C=C2C(=O)c5cc(F)ccc5C2=C(C#N)C#N)cc1C4(CCCCCCCC)CCCCCCCC)C(CCCCCCCC)(CCCCCCCC)c1cc(C=C2C(=O)c4cc(F)ccc4C2=C(C#N)C#N)sc1-3,144,58,10.85,10.67,17.36,0.71,0.88,5.72,4.13,1.59,CCCCCCCCC1(CCCCCCCC)c2cc3c(cc2-c2cc4c(cc21)-c1sc(/C=C2\C(=O)c5ccc(F)cc5C2=C(C#N)C#N)cc1C4(CCCCCCCC)CCCCCCCC)C(CCCCCCCC)(CCCCCCCC)c1cc(/C=C2\C(=O)c4ccc(F)cc4C2=C(C#N)C#N)sc1-3,1472.14,5.18,3.38,1.8,CCCCC(CC)Cc1ccc(-c2c3cc(-c4ccc(-c5sc(-c6ccc(C)s6)c6c5C(=O)c5c(CC(CC)CCCC)sc(CC(CC)CCCC)c5C6=O)s4)sc3c(-c3ccc(CC(CC)CCCC)s3)c3cc(C)sc23)s1,117.0,58.5,2.00 \,CCCCC(CC)Cc1ccc(-c2c3cc(-c4ccc(-c5sc(-c6ccc(C)s6)c6c5C(=O)c5c(CC(CC)CCCC)sc(CC(CC)CCCC)c5C6=O)s4)sc3c(-c3ccc(CC(CC)CCCC)s3)c3cc(C)sc23)s1.CCCCCCCCC1(CCCCCCCC)c2cc3c(cc2-c2cc4c(cc21)-c1sc(/C=C2\C(=O)c5ccc(F)cc5C2=C(C#N)C#N)cc1C4(CCCCCCCC)CCCCCCCC)C(CCCCCCCC)(CCCCCCCC)c1cc(/C=C2\C(=O)c4ccc(F)cc4C2=C(C#N)C#N)sc1-3,both
380,197,link,,PBDB-T,-5.18,-3.38,F-Cl,-5.62,-4.04,1:1,CB,,DIO,0.1,150.0,25.0,PEDOT:PSS,PDINO,0.000363,0.000115,,,,0.87,17.61,75.0,11.47,CCCCC(CC)Cc1ccc(-c2c3cc(-c4ccc(-c5sc(-c6ccc(C)s6)c6c5C(=O)c5c(CC(CC)CCCC)sc(CC(CC)CCCC)c5C6=O)s4)sc3c(-c3ccc(CC(CC)CCCC)s3)c3cc(C)sc23)s1,CCCCCCCCC1(CCCCCCCC)c2cc3c(cc2-c2cc4c(cc21)-c1sc(C=C2C(=O)c5cc(Cl)ccc5C2=C(C#N)C#N)cc1C4(CCCCCCCC)CCCCCCCC)C(CCCCCCCC)(CCCCCCCC)c1cc(C=C2C(=O)c4cc(Cl)ccc4C2=C(C#N)C#N)sc1-3,CCCCC(CC)Cc1ccc(-c2c3cc(-c4ccc(-c5sc(-c6ccc(C)s6)c6c5C(=O)c5c(CC(CC)CCCC)sc(CC(CC)CCCC)c5C6=O)s4)sc3c(-c3ccc(CC(CC)CCCC)s3)c3cc(C)sc23)s1.CCCCCCCCC1(CCCCCCCC)c2cc3c(cc2-c2cc4c(cc21)-c1sc(C=C2C(=O)c5cc(Cl)ccc5C2=C(C#N)C#N)cc1C4(CCCCCCCC)CCCCCCCC)C(CCCCCCCC)(CCCCCCCC)c1cc(C=C2C(=O)c4cc(Cl)ccc4C2=C(C#N)C#N)sc1-3,145,58,11.47,11.26,17.61,0.75,0.87,5.62,4.04,1.58,CCCCCCCCC1(CCCCCCCC)c2cc3c(cc2-c2cc4c(cc21)-c1sc(/C=C2\C(=O)c5ccc(Cl)cc5C2=C(C#N)C#N)cc1C4(CCCCCCCC)CCCCCCCC)C(CCCCCCCC)(CCCCCCCC)c1cc(/C=C2\C(=O)c4ccc(Cl)cc4C2=C(C#N)C#N)sc1-3,1505.04,5.18,3.38,1.8,CCCCC(CC)Cc1ccc(-c2c3cc(-c4ccc(-c5sc(-c6ccc(C)s6)c6c5C(=O)c5c(CC(CC)CCCC)sc(CC(CC)CCCC)c5C6=O)s4)sc3c(-c3ccc(CC(CC)CCCC)s3)c3cc(C)sc23)s1,117.0,58.5,2.00 \,CCCCC(CC)Cc1ccc(-c2c3cc(-c4ccc(-c5sc(-c6ccc(C)s6)c6c5C(=O)c5c(CC(CC)CCCC)sc(CC(CC)CCCC)c5C6=O)s4)sc3c(-c3ccc(CC(CC)CCCC)s3)c3cc(C)sc23)s1.CCCCCCCCC1(CCCCCCCC)c2cc3c(cc2-c2cc4c(cc21)-c1sc(/C=C2\C(=O)c5ccc(Cl)cc5C2=C(C#N)C#N)cc1C4(CCCCCCCC)CCCCCCCC)C(CCCCCCCC)(CCCCCCCC)c1cc(/C=C2\C(=O)c4ccc(Cl)cc4C2=C(C#N)C#N)sc1-3,both
381,197,link,,PBDB-T,-5.18,-3.38,F-Br,-5.62,-4.06,1:1,CB,,DIO,0.3,150.0,25.0,PEDOT:PSS,PDINO,0.000371,0.000148,,,,0.87,18.22,76.0,12.05,CCCCC(CC)Cc1ccc(-c2c3cc(-c4ccc(-c5sc(-c6ccc(C)s6)c6c5C(=O)c5c(CC(CC)CCCC)sc(CC(CC)CCCC)c5C6=O)s4)sc3c(-c3ccc(CC(CC)CCCC)s3)c3cc(C)sc23)s1,CCCCCCCCC1(CCCCCCCC)c2cc3c(cc2-c2cc4c(cc21)-c1sc(C=C2C(=O)c5cc(Br)ccc5C2=C(C#N)C#N)cc1C4(CCCCCCCC)CCCCCCCC)C(CCCCCCCC)(CCCCCCCC)c1cc(C=C2C(=O)c4cc(Br)ccc4C2=C(C#N)C#N)sc1-3,CCCCC(CC)Cc1ccc(-c2c3cc(-c4ccc(-c5sc(-c6ccc(C)s6)c6c5C(=O)c5c(CC(CC)CCCC)sc(CC(CC)CCCC)c5C6=O)s4)sc3c(-c3ccc(CC(CC)CCCC)s3)c3cc(C)sc23)s1.CCCCCCCCC1(CCCCCCCC)c2cc3c(cc2-c2cc4c(cc21)-c1sc(C=C2C(=O)c5cc(Br)ccc5C2=C(C#N)C#N)cc1C4(CCCCCCCC)CCCCCCCC)C(CCCCCCCC)(CCCCCCCC)c1cc(C=C2C(=O)c4cc(Br)ccc4C2=C(C#N)C#N)sc1-3,146,58,12.05,11.88,18.22,0.76,0.87,5.62,4.06,1.56,O=C(C(C=CC(Br)=C1)=C1C/2=C(C#N)/C#N)C2=C/C3=CC4=C(S3)C5=CC6=C(C(C=C(C(CCCCCCCC)(CCCCCCCC)C7=C8SC(/C=C9C(C(C=CC(Br)=C%10)=C%10C\\9=C(C#N)\\C#N)=O)=C7)C8=C%11)=C%11C6(CCCCCCCC)CCCCCCCC)C=C5C4(CCCCCCCC)CCCCCCCC,1593.95,5.18,3.38,1.8,CCCCC(CC)Cc1ccc(-c2c3cc(-c4ccc(-c5sc(-c6ccc(C)s6)c6c5C(=O)c5c(CC(CC)CCCC)sc(CC(CC)CCCC)c5C6=O)s4)sc3c(-c3ccc(CC(CC)CCCC)s3)c3cc(C)sc23)s1,117.0,58.5,2.00 \,CCCCC(CC)Cc1ccc(-c2c3cc(-c4ccc(-c5sc(-c6ccc(C)s6)c6c5C(=O)c5c(CC(CC)CCCC)sc(CC(CC)CCCC)c5C6=O)s4)sc3c(-c3ccc(CC(CC)CCCC)s3)c3cc(C)sc23)s1.O=C(C(C=CC(Br)=C1)=C1C/2=C(C#N)/C#N)C2=C/C3=CC4=C(S3)C5=CC6=C(C(C=C(C(CCCCCCCC)(CCCCCCCC)C7=C8SC(/C=C9C(C(C=CC(Br)=C%10)=C%10C\\9=C(C#N)\\C#N)=O)=C7)C8=C%11)=C%11C6(CCCCCCCC)CCCCCCCC)C=C5C4(CCCCCCCC)CCCCCCCC,both
382,198,link,,PBDB-T,-5.33,-3.53,DF-PCIC,-5.49,-3.77,1:1.2,CF,20.0,CN,1.2,100.0,100.0,MoOx,ZnO,0.000128,2.6e-05,,,,0.86,18.16,72.62,11.63,CCCCC(CC)Cc1ccc(-c2c3cc(-c4ccc(-c5sc(-c6ccc(C)s6)c6c5C(=O)c5c(CC(CC)CCCC)sc(CC(CC)CCCC)c5C6=O)s4)sc3c(-c3ccc(CC(CC)CCCC)s3)c3cc(C)sc23)s1,CCCCC(CC)CC1(CC(CC)CCCC)c2cc(/C=C3\C(=O)c4ccccc4C3=C(C#N)C#N)sc2-c2sc(-c3cc(F)c(-c4cc5c(s4)-c4sc(/C=C6\C(=O)c7ccccc7C6=C(C#N)C#N)cc4C5(CC(CC)CCCC)CC(CC)CCCC)cc3F)cc21,CCCCC(CC)Cc1ccc(-c2c3cc(-c4ccc(-c5sc(-c6ccc(C)s6)c6c5C(=O)c5c(CC(CC)CCCC)sc(CC(CC)CCCC)c5C6=O)s4)sc3c(-c3ccc(CC(CC)CCCC)s3)c3cc(C)sc23)s1.CCCCC(CC)CC1(CC(CC)CCCC)c2cc(/C=C3\C(=O)c4ccccc4C3=C(C#N)C#N)sc2-c2sc(-c3cc(F)c(-c4cc5c(s4)-c4sc(/C=C6\C(=O)c7ccccc7C6=C(C#N)C#N)cc4C5(CC(CC)CCCC)CC(CC)CCCC)cc3F)cc21,803,367,11.63,11.59,18.16,0.726,0.86,5.42,3.81,1.61,CCCCC(CC)CC1(CC(CC)CCCC)c2cc(/C=C3\C(=O)c4cc5ccccc5cc4C3=C(C#N)C#N)sc2-c2sc(-c3cc(F)c(-c4cc5c(s4)-c4sc(/C=C6\C(=O)c7cc8ccccc8cc7C6=C(C#N)C#N)cc4C5(CC(CC)CCCC)CC(CC)CCCC)cc3F)cc21,1423.96,5.33,3.53,1.8,CCCCC(CC)Cc1ccc(-c2c3cc(-c4ccc(-c5sc(-c6ccc(C)s6)c6c5C(=O)c5c(CC(CC)CCCC)sc(CC(CC)CCCC)c5C6=O)s4)sc3c(-c3ccc(CC(CC)CCCC)s3)c3cc(C)sc23)s1,117.0,58.5,2.00 \,CCCCC(CC)Cc1ccc(-c2c3cc(-c4ccc(-c5sc(-c6ccc(C)s6)c6c5C(=O)c5c(CC(CC)CCCC)sc(CC(CC)CCCC)c5C6=O)s4)sc3c(-c3ccc(CC(CC)CCCC)s3)c3cc(C)sc23)s1.CCCCC(CC)CC1(CC(CC)CCCC)c2cc(/C=C3\C(=O)c4cc5ccccc5cc4C3=C(C#N)C#N)sc2-c2sc(-c3cc(F)c(-c4cc5c(s4)-c4sc(/C=C6\C(=O)c7cc8ccccc8cc7C6=C(C#N)C#N)cc4C5(CC(CC)CCCC)CC(CC)CCCC)cc3F)cc21,both
383,198,link,,PBDB-T,-5.33,-3.53,DF-PCNC,-5.42,-3.81,1:1.2,CF,20.0,CN,0.5,100.0,130.0,MoOx,ZnO,0.000651,0.000197,,,,0.91,15.66,72.07,10.14,CCCCC(CC)Cc1ccc(-c2c3cc(-c4ccc(-c5sc(-c6ccc(C)s6)c6c5C(=O)c5c(CC(CC)CCCC)sc(CC(CC)CCCC)c5C6=O)s4)sc3c(-c3ccc(CC(CC)CCCC)s3)c3cc(C)sc23)s1,CCCCC(CC)CC1(CC(CC)CCCC)c2cc(/C=C3\C(=O)c4cc5ccccc5cc4C3=C(C#N)C#N)sc2-c2sc(-c3cc(F)c(-c4cc5c(s4)-c4sc(/C=C6\C(=O)c7cc8ccccc8cc7C6=C(C#N)C#N)cc4C5(CC(CC)CCCC)CC(CC)CCCC)cc3F)cc21,CCCCC(CC)Cc1ccc(-c2c3cc(-c4ccc(-c5sc(-c6ccc(C)s6)c6c5C(=O)c5c(CC(CC)CCCC)sc(CC(CC)CCCC)c5C6=O)s4)sc3c(-c3ccc(CC(CC)CCCC)s3)c3cc(C)sc23)s1.CCCCC(CC)CC1(CC(CC)CCCC)c2cc(/C=C3\C(=O)c4cc5ccccc5cc4C3=C(C#N)C#N)sc2-c2sc(-c3cc(F)c(-c4cc5c(s4)-c4sc(/C=C6\C(=O)c7cc8ccccc8cc7C6=C(C#N)C#N)cc4C5(CC(CC)CCCC)CC(CC)CCCC)cc3F)cc21,253,110,10.14,10.12,15.66,0.72,0.91,5.49,3.77,1.72,CCCCC(CC)CC1(CC(CC)CCCC)c2cc(/C=C3\C(=O)c4ccccc4C3=C(C#N)C#N)sc2-c2sc(-c3cc(F)c(-c4cc5c(s4)-c4sc(/C=C6\C(=O)c7ccccc7C6=C(C#N)C#N)cc4C5(CC(CC)CCCC)CC(CC)CCCC)cc3F)cc21,1323.84,5.33,3.53,1.8,CCCCC(CC)Cc1ccc(-c2c3cc(-c4ccc(-c5sc(-c6ccc(C)s6)c6c5C(=O)c5c(CC(CC)CCCC)sc(CC(CC)CCCC)c5C6=O)s4)sc3c(-c3ccc(CC(CC)CCCC)s3)c3cc(C)sc23)s1,117.0,58.5,2.00 \,CCCCC(CC)Cc1ccc(-c2c3cc(-c4ccc(-c5sc(-c6ccc(C)s6)c6c5C(=O)c5c(CC(CC)CCCC)sc(CC(CC)CCCC)c5C6=O)s4)sc3c(-c3ccc(CC(CC)CCCC)s3)c3cc(C)sc23)s1.CCCCC(CC)CC1(CC(CC)CCCC)c2cc(/C=C3\C(=O)c4ccccc4C3=C(C#N)C#N)sc2-c2sc(-c3cc(F)c(-c4cc5c(s4)-c4sc(/C=C6\C(=O)c7ccccc7C6=C(C#N)C#N)cc4C5(CC(CC)CCCC)CC(CC)CCCC)cc3F)cc21,both
456,229,link,,PBDB-T,-5.33,-3.53,DF-PCIC,-5.49,-3.77,1:1.4,,20.0,CN,0.5,100.0,130.0,MoO3,ZnO + PFN,0.000128,2.6e-05,,,,0.91,15.66,72.0,10.14,CCCCC(CC)Cc1ccc(-c2c3cc(-c4ccc(-c5sc(-c6ccc(C)s6)c6c5C(=O)c5c(CC(CC)CCCC)sc(CC(CC)CCCC)c5C6=O)s4)sc3c(-c3ccc(CC(CC)CCCC)s3)c3cc(C)sc23)s1,CCCCC(CC)CC1(CC(CC)CCCC)c2cc(/C=C3\C(=O)c4ccccc4C3=C(C#N)C#N)sc2-c2sc(-c3cc(F)c(-c4cc5c(s4)-c4sc(/C=C6\C(=O)c7ccccc7C6=C(C#N)C#N)cc4C5(CC(CC)CCCC)CC(CC)CCCC)cc3F)cc21,CCCCC(CC)Cc1ccc(-c2c3cc(-c4ccc(-c5sc(-c6ccc(C)s6)c6c5C(=O)c5c(CC(CC)CCCC)sc(CC(CC)CCCC)c5C6=O)s4)sc3c(-c3ccc(CC(CC)CCCC)s3)c3cc(C)sc23)s1.CCCCC(CC)CC1(CC(CC)CCCC)c2cc(/C=C3\C(=O)c4ccccc4C3=C(C#N)C#N)sc2-c2sc(-c3cc(F)c(-c4cc5c(s4)-c4sc(/C=C6\C(=O)c7ccccc7C6=C(C#N)C#N)cc4C5(CC(CC)CCCC)CC(CC)CCCC)cc3F)cc21,253,110,10.14,10.12,15.66,0.72,0.91,5.49,3.77,1.72,CCCCC(CC)CC1(CC(CC)CCCC)c2cc(/C=C3\C(=O)c4ccccc4C3=C(C#N)C#N)sc2-c2sc(-c3cc(F)c(-c4cc5c(s4)-c4sc(/C=C6\C(=O)c7ccccc7C6=C(C#N)C#N)cc4C5(CC(CC)CCCC)CC(CC)CCCC)cc3F)cc21,1323.84,5.33,3.53,1.8,CCCCC(CC)Cc1ccc(-c2c3cc(-c4ccc(-c5sc(-c6ccc(C)s6)c6c5C(=O)c5c(CC(CC)CCCC)sc(CC(CC)CCCC)c5C6=O)s4)sc3c(-c3ccc(CC(CC)CCCC)s3)c3cc(C)sc23)s1,117.0,58.5,2.00 \,CCCCC(CC)Cc1ccc(-c2c3cc(-c4ccc(-c5sc(-c6ccc(C)s6)c6c5C(=O)c5c(CC(CC)CCCC)sc(CC(CC)CCCC)c5C6=O)s4)sc3c(-c3ccc(CC(CC)CCCC)s3)c3cc(C)sc23)s1.CCCCC(CC)CC1(CC(CC)CCCC)c2cc(/C=C3\C(=O)c4ccccc4C3=C(C#N)C#N)sc2-c2sc(-c3cc(F)c(-c4cc5c(s4)-c4sc(/C=C6\C(=O)c7ccccc7C6=C(C#N)C#N)cc4C5(CC(CC)CCCC)CC(CC)CCCC)cc3F)cc21,both
