Repository: aspuru-guzik-group/Beyond-Molecular-Structure-ML-for-OPV-Materials-Devices

File: Saeki_2022_n1318/merged_pce_voc_jsc.csv (part 5 of 6)
ref,ref number from paper,reference link,DOI,Donor Molecule,HOMO_D (eV),LUMO_D (eV),Acceptor Molecule,HOMO_A (eV),LUMO_A (eV),D:A ratio (m/m),solvent,total solids conc. (mg/mL),solvent additive,solvent additive conc. (% v/v),active layer thickness (nm),temperature of thermal annealing,hole contact layer,electron contact layer,hole mobility blend (cm^2 V^-1 s^-1),electron mobility blend (cm^2 V^-1 s^-1),effective mobility,Langevin prefactor,Voc vs ln(I) slope,Voc (V),Jsc (mA cm^-2),FF (%),PCE (%),D SMILES,A SMILES,DonorAcceptor_x,ID,Ref,PCE_max(%),PCE_ave(%),Jsc(mA/cm2),FF,Voc(V),'-HOMO_n(eV),'-LUMO_n(eV),Eg_n(eV),n(SMILES),M (g/mol),'-HOMO_p(eV),'-LUMO_p(eV),Eg_p(eV),p(SMILES),Mw (kg/mol),Mn(kg/mol),PDI\,DonorAcceptor_y,_merge
384,199,link,,PTB7-Th,-5.22,-3.64,ITCT,-5.62,-3.92,1:1.2,CF,15.0,DIO,0.1,110.0,80.0,MoOx,ZnO,,,,,,0.95,15.13,72.0,10.42,CCCCC(CC)COC(=O)c1sc2c(-c3cc4c(-c5ccc(CC(CC)CCCC)s5)c5sc(C)cc5c(-c5ccc(CC(CC)CCCC)s5)c4s3)sc(C)c2c1F,CCCCCCc1ccc(C2(c3ccc(CCCCCC)cc3)c3cc4c(cc3-c3sc5cc(/C=C6\C(=O)c7cscc7C6=C(C#N)C#N)sc5c32)C(c2ccc(CCCCCC)cc2)(c2ccc(CCCCCC)cc2)c2c-4sc3cc(/C=C4\C(=O)c5cscc5C4=C(C#N)C#N)sc23)cc1,CCCCC(CC)COC(=O)c1sc2c(-c3cc4c(-c5ccc(CC(CC)CCCC)s5)c5sc(C)cc5c(-c5ccc(CC(CC)CCCC)s5)c4s3)sc(C)c2c1F.CCCCCCc1ccc(C2(c3ccc(CCCCCC)cc3)c3cc4c(cc3-c3sc5cc(/C=C6\C(=O)c7cscc7C6=C(C#N)C#N)sc5c32)C(c2ccc(CCCCCC)cc2)(c2ccc(CCCCCC)cc2)c2c-4sc3cc(/C=C4\C(=O)c5cscc5C4=C(C#N)C#N)sc23)cc1,422,194,10.42,10.21,15.13,0.72,0.95,5.62,3.92,1.7,CCCCCCc1ccc(C2(c3ccc(CCCCCC)cc3)c3cc4c(cc3-c3sc5cc(/C=C6\C(=O)c7sccc7C6=C(C#N)C#N)sc5c32)C(c2ccc(CCCCCC)cc2)(c2ccc(CCCCCC)cc2)c2c-4sc3cc(/C=C4\C(=O)c5sccc5C4=C(C#N)C#N)sc23)cc1,1440.0,5.22,3.64,1.58,CCCCC(CC)COC(=O)c1sc2c(-c3cc4c(-c5ccc(CC(CC)CCCC)s5)c5sc(C)cc5c(-c5ccc(CC(CC)CCCC)s5)c4s3)sc(C)c2c1F,124.0,72.9,1.70 \,CCCCC(CC)COC(=O)c1sc2c(-c3cc4c(-c5ccc(CC(CC)CCCC)s5)c5sc(C)cc5c(-c5ccc(CC(CC)CCCC)s5)c4s3)sc(C)c2c1F.CCCCCCc1ccc(C2(c3ccc(CCCCCC)cc3)c3cc4c(cc3-c3sc5cc(/C=C6\C(=O)c7sccc7C6=C(C#N)C#N)sc5c32)C(c2ccc(CCCCCC)cc2)(c2ccc(CCCCCC)cc2)c2c-4sc3cc(/C=C4\C(=O)c5sccc5C4=C(C#N)C#N)sc23)cc1,both
385,199,link,,PTB7-Th,-5.22,-3.64,ITIC,-5.48,-3.83,1:1.3,CF,25.0,DIO,0.1,100.0,25.0,PEDOT:PSS,PDIN,4.3e-05,0.00011,,,,0.81,14.21,59.0,6.8,CCCCC(CC)COC(=O)c1sc2c(-c3cc4c(-c5ccc(CC(CC)CCCC)s5)c5sc(C)cc5c(-c5ccc(CC(CC)CCCC)s5)c4s3)sc(C)c2c1F,CCCCCCc1ccc(C2(c3ccc(CCCCCC)cc3)c3cc4c(cc3-c3sc5cc(/C=C6\C(=O)c7ccccc7C6=C(C#N)C#N)sc5c32)C(c2ccc(CCCCCC)cc2)(c2ccc(CCCCCC)cc2)c2c-4sc3cc(/C=C4\C(=O)c5ccccc5C4=C(C#N)C#N)sc23)cc1,CCCCC(CC)COC(=O)c1sc2c(-c3cc4c(-c5ccc(CC(CC)CCCC)s5)c5sc(C)cc5c(-c5ccc(CC(CC)CCCC)s5)c4s3)sc(C)c2c1F.CCCCCCc1ccc(C2(c3ccc(CCCCCC)cc3)c3cc4c(cc3-c3sc5cc(/C=C6\C(=O)c7ccccc7C6=C(C#N)C#N)sc5c32)C(c2ccc(CCCCCC)cc2)(c2ccc(CCCCCC)cc2)c2c-4sc3cc(/C=C4\C(=O)c5ccccc5C4=C(C#N)C#N)sc23)cc1,204,83,6.8,6.58,14.21,0.591,0.81,5.48,3.83,1.65,CCCCCCc1ccc(C2(c3ccc(CCCCCC)cc3)c3cc4c(cc3-c3sc5cc(/C=C6\C(=O)c7ccccc7C6=C(C#N)C#N)sc5c32)C(c2ccc(CCCCCC)cc2)(c2ccc(CCCCCC)cc2)c2c-4sc3cc(/C=C4\C(=O)c5ccccc5C4=C(C#N)C#N)sc23)cc1,1427.96,5.2,3.59,1.61,CCCCC(CC)COC(=O)c1sc2c(-c3cc4c(-c5ccc(CC(CC)CCCC)s5)c5sc(C)cc5c(-c5ccc(CC(CC)CCCC)s5)c4s3)sc(C)c2c1F,124.0,72.9,1.70 \,CCCCC(CC)COC(=O)c1sc2c(-c3cc4c(-c5ccc(CC(CC)CCCC)s5)c5sc(C)cc5c(-c5ccc(CC(CC)CCCC)s5)c4s3)sc(C)c2c1F.CCCCCCc1ccc(C2(c3ccc(CCCCCC)cc3)c3cc4c(cc3-c3sc5cc(/C=C6\C(=O)c7ccccc7C6=C(C#N)C#N)sc5c32)C(c2ccc(CCCCCC)cc2)(c2ccc(CCCCCC)cc2)c2c-4sc3cc(/C=C4\C(=O)c5ccccc5C4=C(C#N)C#N)sc23)cc1,both
390,201,link,,PBDB-T,-5.33,-3.29,IDTIC,-5.85,-3.89,1:1,CB,20.0,_,0.0,150.0,25.0,MoOx,ZnO/PFN-Br,0.000256,5.51e-05,,,,0.84,12.7,56.3,5.67,CCCCC(CC)Cc1ccc(-c2c3cc(-c4ccc(-c5sc(-c6ccc(C)s6)c6c5C(=O)c5c(CC(CC)CCCC)sc(CC(CC)CCCC)c5C6=O)s4)sc3c(-c3ccc(CC(CC)CCCC)s3)c3cc(C)sc23)s1,CCCCCCCCC(CCCCCC)CC1(CC(CCCCCC)CCCCCCCC)c2cc3c(cc2-c2sc(/C=C4\C(=O)c5ccccc5C4=C(C#N)C#N)cc21)C(CC(CCCCCC)CCCCCCCC)(CC(CCCCCC)CCCCCCCC)c1cc(/C=C2\C(=O)c4ccccc4C2=C(C#N)C#N)sc1-3,CCCCC(CC)Cc1ccc(-c2c3cc(-c4ccc(-c5sc(-c6ccc(C)s6)c6c5C(=O)c5c(CC(CC)CCCC)sc(CC(CC)CCCC)c5C6=O)s4)sc3c(-c3ccc(CC(CC)CCCC)s3)c3cc(C)sc23)s1.CCCCCCCCC(CCCCCC)CC1(CC(CCCCCC)CCCCCCCC)c2cc3c(cc2-c2sc(/C=C4\C(=O)c5ccccc5C4=C(C#N)C#N)cc21)C(CC(CCCCCC)CCCCCCCC)(CC(CCCCCC)CCCCCCCC)c1cc(/C=C2\C(=O)c4ccccc4C2=C(C#N)C#N)sc1-3,669,298,5.67,5.34,12.7,0.563,0.84,5.85,3.89,1.96,CCCCCCCCCCCCCCCCC1(CCCCCCCCCCCCCCCC)c2cc3c(cc2-c2sc(/C=C4\C(=O)c5ccccc5C4=C(C#N)C#N)cc21)C(CCCCCCCCCCCCCCCC)(CCCCCCCCCCCCCCCC)c1cc(/C=C2\C(=O)c4ccccc4C2=C(C#N)C#N)sc1-3,1572.48,5.33,3.29,2.04,CCCCC(CC)Cc1ccc(-c2c3cc(-c4ccc(-c5sc(-c6ccc(C)s6)c6c5C(=O)c5c(CC(CC)CCCC)sc(CC(CC)CCCC)c5C6=O)s4)sc3c(-c3ccc(CC(CC)CCCC)s3)c3cc(C)sc23)s1,219.0,128.0,1.71 \,CCCCC(CC)Cc1ccc(-c2c3cc(-c4ccc(-c5sc(-c6ccc(C)s6)c6c5C(=O)c5c(CC(CC)CCCC)sc(CC(CC)CCCC)c5C6=O)s4)sc3c(-c3ccc(CC(CC)CCCC)s3)c3cc(C)sc23)s1.CCCCCCCCCCCCCCCCC1(CCCCCCCCCCCCCCCC)c2cc3c(cc2-c2sc(/C=C4\C(=O)c5ccccc5C4=C(C#N)C#N)cc21)C(CCCCCCCCCCCCCCCC)(CCCCCCCCCCCCCCCC)c1cc(/C=C2\C(=O)c4ccccc4C2=C(C#N)C#N)sc1-3,both
391,201,link,,PBDB-T,-5.33,-3.29,IDTTIC,-5.68,-3.84,1:1,CB,20.0,_,0.0,146.0,25.0,MoOx,ZnO/PFN-Br,0.000338,0.000115,,,,0.919,17.3,70.4,11.2,CCCCC(CC)Cc1ccc(-c2c3cc(-c4ccc(-c5sc(-c6ccc(C)s6)c6c5C(=O)c5c(CC(CC)CCCC)sc(CC(CC)CCCC)c5C6=O)s4)sc3c(-c3ccc(CC(CC)CCCC)s3)c3cc(C)sc23)s1,CCCCCCCCC(CCCCCC)CC1(CC(CCCCCC)CCCCCCCC)c2cc3c(cc2-c2sc4cc(/C=C5\C(=O)c6ccccc6C5=C(C#N)C#N)sc4c21)C(CC(CCCCCC)CCCCCCCC)(CC(CCCCCC)CCCCCCCC)c1c-3sc2cc(/C=C3\C(=O)c4ccccc4C3=C(C#N)C#N)sc12,CCCCC(CC)Cc1ccc(-c2c3cc(-c4ccc(-c5sc(-c6ccc(C)s6)c6c5C(=O)c5c(CC(CC)CCCC)sc(CC(CC)CCCC)c5C6=O)s4)sc3c(-c3ccc(CC(CC)CCCC)s3)c3cc(C)sc23)s1.CCCCCCCCC(CCCCCC)CC1(CC(CCCCCC)CCCCCCCC)c2cc3c(cc2-c2sc4cc(/C=C5\C(=O)c6ccccc6C5=C(C#N)C#N)sc4c21)C(CC(CCCCCC)CCCCCCCC)(CC(CCCCCC)CCCCCCCC)c1c-3sc2cc(/C=C3\C(=O)c4ccccc4C3=C(C#N)C#N)sc12,670,298,11.2,10.7,17.3,0.704,0.919,5.68,3.84,1.84,CCCCCCCCCCCCCCCCC1(CCCCCCCCCCCCCCCC)c2cc3c(cc2-c2sc4cc(/C=C5\C(=O)c6ccccc6C5=C(C#N)C#N)sc4c21)C(CCCCCCCCCCCCCCCC)(CCCCCCCCCCCCCCCC)c1c-3sc2cc(/C=C3\C(=O)c4ccccc4C3=C(C#N)C#N)sc12,1684.64,5.33,3.29,2.04,CCCCC(CC)Cc1ccc(-c2c3cc(-c4ccc(-c5sc(-c6ccc(C)s6)c6c5C(=O)c5c(CC(CC)CCCC)sc(CC(CC)CCCC)c5C6=O)s4)sc3c(-c3ccc(CC(CC)CCCC)s3)c3cc(C)sc23)s1,219.0,128.0,1.71 \,CCCCC(CC)Cc1ccc(-c2c3cc(-c4ccc(-c5sc(-c6ccc(C)s6)c6c5C(=O)c5c(CC(CC)CCCC)sc(CC(CC)CCCC)c5C6=O)s4)sc3c(-c3ccc(CC(CC)CCCC)s3)c3cc(C)sc23)s1.CCCCCCCCCCCCCCCCC1(CCCCCCCCCCCCCCCC)c2cc3c(cc2-c2sc4cc(/C=C5\C(=O)c6ccccc6C5=C(C#N)C#N)sc4c21)C(CCCCCCCCCCCCCCCC)(CCCCCCCCCCCCCCCC)c1c-3sc2cc(/C=C3\C(=O)c4ccccc4C3=C(C#N)C#N)sc12,both
401,207,link,,PBDB-T2Cl,-5.51,-3.57,IDIC-4H,-5.7,-3.87,1:1,CB,10.0,DIO,0.3,,25.0,MoOx,ZnO,7.7e-05,3.8e-05,,,,0.98,10.32,45.3,4.57,CCCCC(CC)Cc1sc(-c2c3cc(-c4ccc(-c5sc(-c6ccc(C)s6)c6c5C(=O)c5c(CC(CC)CCCC)sc(CC(CC)CCCC)c5C6=O)s4)sc3c(-c3cc(Cl)c(CC(CC)CCCC)s3)c3cc(C)sc23)cc1Cl,CCCCCCc1ccc(C2(c3ccc(CCCCCC)cc3)c3cc4c(cc3-c3sc(/C=C5\C(=O)c6ccccc6C5=C(C#N)C#N)cc32)C(c2ccc(CCCCCC)cc2)(c2ccc(CCCCCC)cc2)c2cc(/C=C3\C(=O)c5ccccc5C3=C(C#N)C#N)sc2-4)cc1,CCCCC(CC)Cc1sc(-c2c3cc(-c4ccc(-c5sc(-c6ccc(C)s6)c6c5C(=O)c5c(CC(CC)CCCC)sc(CC(CC)CCCC)c5C6=O)s4)sc3c(-c3cc(Cl)c(CC(CC)CCCC)s3)c3cc(C)sc23)cc1Cl.CCCCCCc1ccc(C2(c3ccc(CCCCCC)cc3)c3cc4c(cc3-c3sc(/C=C5\C(=O)c6ccccc6C5=C(C#N)C#N)cc32)C(c2ccc(CCCCCC)cc2)(c2ccc(CCCCCC)cc2)c2cc(/C=C3\C(=O)c5ccccc5C3=C(C#N)C#N)sc2-4)cc1,992,449,4.57,4.51,10.32,0.453,0.98,5.7,3.87,1.83,CCCCCCc1ccc(C2(c3ccc(CCCCCC)cc3)c3cc4c(cc3-c3sc(/C=C5\C(=O)c6ccccc6C5=C(C#N)C#N)cc32)C(c2ccc(CCCCCC)cc2)(c2ccc(CCCCCC)cc2)c2cc(/C=C3\C(=O)c5ccccc5C3=C(C#N)C#N)sc2-4)cc1,1315.79,5.51,3.57,1.94,CCCCC(CC)Cc1sc(-c2c3cc(-c4ccc(-c5sc(-c6ccc(C)s6)c6c5C(=O)c5c(CC(CC)CCCC)sc(CC(CC)CCCC)c5C6=O)s4)sc3c(-c3cc(Cl)c(CC(CC)CCCC)s3)c3cc(C)sc23)cc1Cl,99.1,42.7,2.32 \,CCCCC(CC)Cc1sc(-c2c3cc(-c4ccc(-c5sc(-c6ccc(C)s6)c6c5C(=O)c5c(CC(CC)CCCC)sc(CC(CC)CCCC)c5C6=O)s4)sc3c(-c3cc(Cl)c(CC(CC)CCCC)s3)c3cc(C)sc23)cc1Cl.CCCCCCc1ccc(C2(c3ccc(CCCCCC)cc3)c3cc4c(cc3-c3sc(/C=C5\C(=O)c6ccccc6C5=C(C#N)C#N)cc32)C(c2ccc(CCCCCC)cc2)(c2ccc(CCCCCC)cc2)c2cc(/C=C3\C(=O)c5ccccc5C3=C(C#N)C#N)sc2-4)cc1,both
402,207,link,,PBDB-T2Cl,-5.51,-3.57,IDIC-4F,-5.73,-3.93,1:1,CB,10.0,DIO,0.3,,25.0,MoOx,ZnO,0.00011,6e-05,,,,0.88,13.0,61.91,7.1,CCCCC(CC)Cc1sc(-c2c3cc(-c4ccc(-c5sc(-c6ccc(C)s6)c6c5C(=O)c5c(CC(CC)CCCC)sc(CC(CC)CCCC)c5C6=O)s4)sc3c(-c3cc(Cl)c(CC(CC)CCCC)s3)c3cc(C)sc23)cc1Cl,CCCCCCc1ccc(C2(c3ccc(CCCCCC)cc3)c3cc4c(cc3-c3sc(/C=C5\C(=O)c6cc(F)c(F)cc6C5=C(C#N)C#N)cc32)C(c2ccc(CCCCCC)cc2)(c2ccc(CCCCCC)cc2)c2cc(/C=C3\C(=O)c5cc(F)c(F)cc5C3=C(C#N)C#N)sc2-4)cc1,CCCCC(CC)Cc1sc(-c2c3cc(-c4ccc(-c5sc(-c6ccc(C)s6)c6c5C(=O)c5c(CC(CC)CCCC)sc(CC(CC)CCCC)c5C6=O)s4)sc3c(-c3cc(Cl)c(CC(CC)CCCC)s3)c3cc(C)sc23)cc1Cl.CCCCCCc1ccc(C2(c3ccc(CCCCCC)cc3)c3cc4c(cc3-c3sc(/C=C5\C(=O)c6cc(F)c(F)cc6C5=C(C#N)C#N)cc32)C(c2ccc(CCCCCC)cc2)(c2ccc(CCCCCC)cc2)c2cc(/C=C3\C(=O)c5cc(F)c(F)cc5C3=C(C#N)C#N)sc2-4)cc1,993,449,7.1,7.01,13.0,0.619,0.88,5.73,3.93,1.8,CCCCCCc1ccc(C2(c3ccc(CCCCCC)cc3)c3cc4c(cc3-c3sc(/C=C5\C(=O)c6cc(F)c(F)cc6C5=C(C#N)C#N)cc32)C(c2ccc(CCCCCC)cc2)(c2ccc(CCCCCC)cc2)c2cc(/C=C3\C(=O)c5cc(F)c(F)cc5C3=C(C#N)C#N)sc2-4)cc1,1387.75,5.51,3.57,1.94,CCCCC(CC)Cc1sc(-c2c3cc(-c4ccc(-c5sc(-c6ccc(C)s6)c6c5C(=O)c5c(CC(CC)CCCC)sc(CC(CC)CCCC)c5C6=O)s4)sc3c(-c3cc(Cl)c(CC(CC)CCCC)s3)c3cc(C)sc23)cc1Cl,99.1,42.7,2.32 \,CCCCC(CC)Cc1sc(-c2c3cc(-c4ccc(-c5sc(-c6ccc(C)s6)c6c5C(=O)c5c(CC(CC)CCCC)sc(CC(CC)CCCC)c5C6=O)s4)sc3c(-c3cc(Cl)c(CC(CC)CCCC)s3)c3cc(C)sc23)cc1Cl.CCCCCCc1ccc(C2(c3ccc(CCCCCC)cc3)c3cc4c(cc3-c3sc(/C=C5\C(=O)c6cc(F)c(F)cc6C5=C(C#N)C#N)cc32)C(c2ccc(CCCCCC)cc2)(c2ccc(CCCCCC)cc2)c2cc(/C=C3\C(=O)c5cc(F)c(F)cc5C3=C(C#N)C#N)sc2-4)cc1,both
403,207,link,,PBDB-T2Cl,-5.51,-3.57,IDIC-4Cl,-5.78,-4.02,1:1,CB,10.0,DIO,0.3,,25.0,MoOx,ZnO,0.00039,0.00027,,,,0.83,16.21,68.69,9.24,CCCCC(CC)Cc1sc(-c2c3cc(-c4ccc(-c5sc(-c6ccc(C)s6)c6c5C(=O)c5c(CC(CC)CCCC)sc(CC(CC)CCCC)c5C6=O)s4)sc3c(-c3cc(Cl)c(CC(CC)CCCC)s3)c3cc(C)sc23)cc1Cl,CCCCCCc1ccc(C2(c3ccc(CCCCCC)cc3)c3cc4c(cc3-c3sc(/C=C5\C(=O)c6cc(Cl)c(Cl)cc6C5=C(C#N)C#N)cc32)C(c2ccc(CCCCCC)cc2)(c2ccc(CCCCCC)cc2)c2cc(/C=C3\C(=O)c5cc(Cl)c(Cl)cc5C3=C(C#N)C#N)sc2-4)cc1,CCCCC(CC)Cc1sc(-c2c3cc(-c4ccc(-c5sc(-c6ccc(C)s6)c6c5C(=O)c5c(CC(CC)CCCC)sc(CC(CC)CCCC)c5C6=O)s4)sc3c(-c3cc(Cl)c(CC(CC)CCCC)s3)c3cc(C)sc23)cc1Cl.CCCCCCc1ccc(C2(c3ccc(CCCCCC)cc3)c3cc4c(cc3-c3sc(/C=C5\C(=O)c6cc(Cl)c(Cl)cc6C5=C(C#N)C#N)cc32)C(c2ccc(CCCCCC)cc2)(c2ccc(CCCCCC)cc2)c2cc(/C=C3\C(=O)c5cc(Cl)c(Cl)cc5C3=C(C#N)C#N)sc2-4)cc1,994,449,9.24,9.18,16.21,0.687,0.83,5.78,4.02,1.76,CCCCCCc1ccc(C2(c3ccc(CCCCCC)cc3)c3cc4c(cc3-c3sc(/C=C5\C(=O)c6cc(Cl)c(Cl)cc6C5=C(C#N)C#N)cc32)C(c2ccc(CCCCCC)cc2)(c2ccc(CCCCCC)cc2)c2cc(/C=C3\C(=O)c5cc(Cl)c(Cl)cc5C3=C(C#N)C#N)sc2-4)cc1,1453.0,5.51,3.57,1.94,CCCCC(CC)Cc1sc(-c2c3cc(-c4ccc(-c5sc(-c6ccc(C)s6)c6c5C(=O)c5c(CC(CC)CCCC)sc(CC(CC)CCCC)c5C6=O)s4)sc3c(-c3cc(Cl)c(CC(CC)CCCC)s3)c3cc(C)sc23)cc1Cl,99.1,42.7,2.32 \,CCCCC(CC)Cc1sc(-c2c3cc(-c4ccc(-c5sc(-c6ccc(C)s6)c6c5C(=O)c5c(CC(CC)CCCC)sc(CC(CC)CCCC)c5C6=O)s4)sc3c(-c3cc(Cl)c(CC(CC)CCCC)s3)c3cc(C)sc23)cc1Cl.CCCCCCc1ccc(C2(c3ccc(CCCCCC)cc3)c3cc4c(cc3-c3sc(/C=C5\C(=O)c6cc(Cl)c(Cl)cc6C5=C(C#N)C#N)cc32)C(c2ccc(CCCCCC)cc2)(c2ccc(CCCCCC)cc2)c2cc(/C=C3\C(=O)c5cc(Cl)c(Cl)cc5C3=C(C#N)C#N)sc2-4)cc1,both
427,216,link,,PBDB-T,-5.33,-3.53,SiIDT-IC,-5.47,-3.78,1:1,CB,,_,0.0,,110.0,MoOx,PFN-Br,0.000342,0.000102,,,,0.92,13.53,65.56,8.16,CCCCC(CC)Cc1ccc(-c2c3cc(-c4ccc(-c5sc(-c6ccc(C)s6)c6c5C(=O)c5c(CC(CC)CCCC)sc(CC(CC)CCCC)c5C6=O)s4)sc3c(-c3ccc(CC(CC)CCCC)s3)c3cc(C)sc23)s1,CCCCCCc1ccc([Si]2(c3ccc(CCCCCC)cc3)c3cc4c(cc3-c3sc(/C=C5\C(=O)c6ccccc6C5=C(C#N)C#N)cc32)[Si](c2ccc(CCCCCC)cc2)(c2ccc(CCCCCC)cc2)c2cc(/C=C3\C(=O)c5ccccc5C3=C(C#N)C#N)sc2-4)cc1,CCCCC(CC)Cc1ccc(-c2c3cc(-c4ccc(-c5sc(-c6ccc(C)s6)c6c5C(=O)c5c(CC(CC)CCCC)sc(CC(CC)CCCC)c5C6=O)s4)sc3c(-c3ccc(CC(CC)CCCC)s3)c3cc(C)sc23)s1.CCCCCCc1ccc([Si]2(c3ccc(CCCCCC)cc3)c3cc4c(cc3-c3sc(/C=C5\C(=O)c6ccccc6C5=C(C#N)C#N)cc32)[Si](c2ccc(CCCCCC)cc2)(c2ccc(CCCCCC)cc2)c2cc(/C=C3\C(=O)c5ccccc5C3=C(C#N)C#N)sc2-4)cc1,339,150,8.16,8.13,13.53,0.656,0.92,5.47,3.78,1.69,CCCCCC[Si]1(CCCCCC)c2cc3c(cc2-c2sc(/C=C4\C(=O)c5ccccc5C4=C(C#N)C#N)cc21)[Si](CCCCCC)(CCCCCC)c1cc(/C=C2\C(=O)c4ccccc4C2=C(C#N)C#N)sc1-3,1043.55,5.33,3.53,1.8,CCCCC(CC)Cc1ccc(-c2c3cc(-c4ccc(-c5sc(-c6ccc(C)s6)c6c5C(=O)c5c(CC(CC)CCCC)sc(CC(CC)CCCC)c5C6=O)s4)sc3c(-c3ccc(CC(CC)CCCC)s3)c3cc(C)sc23)s1,117.0,58.5,2.00 \,CCCCC(CC)Cc1ccc(-c2c3cc(-c4ccc(-c5sc(-c6ccc(C)s6)c6c5C(=O)c5c(CC(CC)CCCC)sc(CC(CC)CCCC)c5C6=O)s4)sc3c(-c3ccc(CC(CC)CCCC)s3)c3cc(C)sc23)s1.CCCCCC[Si]1(CCCCCC)c2cc3c(cc2-c2sc(/C=C4\C(=O)c5ccccc5C4=C(C#N)C#N)cc21)[Si](CCCCCC)(CCCCCC)c1cc(/C=C2\C(=O)c4ccccc4C2=C(C#N)C#N)sc1-3,both
428,216,link,,PBDB-T,-5.33,-3.53,IDIC,-5.53,-3.91,1:1,CB,,_,0.0,,110.0,MoOx,PFN-Br,,,,,,0.81,16.69,65.36,8.83,CCCCC(CC)Cc1ccc(-c2c3cc(-c4ccc(-c5sc(-c6ccc(C)s6)c6c5C(=O)c5c(CC(CC)CCCC)sc(CC(CC)CCCC)c5C6=O)s4)sc3c(-c3ccc(CC(CC)CCCC)s3)c3cc(C)sc23)s1,CCCCCCC1(CCCCCC)c2cc3c(cc2-c2sc(/C=C4\C(=O)c5ccccc5C4=C(C#N)C#N)cc21)C(CCCCCC)(CCCCCC)c1cc(/C=C2\C(=O)c4ccccc4C2=C(C#N)C#N)sc1-3,CCCCC(CC)Cc1ccc(-c2c3cc(-c4ccc(-c5sc(-c6ccc(C)s6)c6c5C(=O)c5c(CC(CC)CCCC)sc(CC(CC)CCCC)c5C6=O)s4)sc3c(-c3ccc(CC(CC)CCCC)s3)c3cc(C)sc23)s1.CCCCCCC1(CCCCCC)c2cc3c(cc2-c2sc(/C=C4\C(=O)c5ccccc5C4=C(C#N)C#N)cc21)C(CCCCCC)(CCCCCC)c1cc(/C=C2\C(=O)c4ccccc4C2=C(C#N)C#N)sc1-3,340,150,8.83,8.78,16.69,0.654,0.81,5.53,3.91,1.62,CCCCCCC1(CCCCCC)c2cc3c(cc2-c2sc(/C=C4\C(=O)c5ccccc5C4=C(C#N)C#N)cc21)C(CCCCCC)(CCCCCC)c1cc(/C=C2\C(=O)c4ccccc4C2=C(C#N)C#N)sc1-3,1011.4,5.33,3.53,1.8,CCCCC(CC)Cc1ccc(-c2c3cc(-c4ccc(-c5sc(-c6ccc(C)s6)c6c5C(=O)c5c(CC(CC)CCCC)sc(CC(CC)CCCC)c5C6=O)s4)sc3c(-c3ccc(CC(CC)CCCC)s3)c3cc(C)sc23)s1,117.0,58.5,2.00 \,CCCCC(CC)Cc1ccc(-c2c3cc(-c4ccc(-c5sc(-c6ccc(C)s6)c6c5C(=O)c5c(CC(CC)CCCC)sc(CC(CC)CCCC)c5C6=O)s4)sc3c(-c3ccc(CC(CC)CCCC)s3)c3cc(C)sc23)s1.CCCCCCC1(CCCCCC)c2cc3c(cc2-c2sc(/C=C4\C(=O)c5ccccc5C4=C(C#N)C#N)cc21)C(CCCCCC)(CCCCCC)c1cc(/C=C2\C(=O)c4ccccc4C2=C(C#N)C#N)sc1-3,both
429,217,link,,PBDB-T,-5.33,-3.53,IDTBOR,-5.49,-3.93,1:2,CB,,_,0.0,100.0,130.0,MoOx,ZnO/PFN-Br,0.000231,3.08e-05,,,,0.89,15.98,54.67,7.74,CCCCC(CC)Cc1ccc(-c2c3cc(-c4ccc(-c5sc(-c6ccc(C)s6)c6c5C(=O)c5c(CC(CC)CCCC)sc(CC(CC)CCCC)c5C6=O)s4)sc3c(-c3ccc(CC(CC)CCCC)s3)c3cc(C)sc23)s1,CCCCCCC1(CCCCCC)c2cc3c(cc2-c2sc(-c4ccc(/C=C5\SC(=S)N(CC)C5=O)c5nonc45)cc21)C(CCCCCC)(CCCCCC)c1cc(-c2ccc(/C=C4\SC(=S)N(CC)C4=O)c4nonc24)sc1-3,CCCCC(CC)Cc1ccc(-c2c3cc(-c4ccc(-c5sc(-c6ccc(C)s6)c6c5C(=O)c5c(CC(CC)CCCC)sc(CC(CC)CCCC)c5C6=O)s4)sc3c(-c3ccc(CC(CC)CCCC)s3)c3cc(C)sc23)s1.CCCCCCC1(CCCCCC)c2cc3c(cc2-c2sc(-c4ccc(/C=C5\SC(=S)N(CC)C5=O)c5nonc45)cc21)C(CCCCCC)(CCCCCC)c1cc(-c2ccc(/C=C4\SC(=S)N(CC)C4=O)c4nonc24)sc1-3,284,126,7.74,7.67,15.98,0.547,0.89,5.49,3.93,1.56,CCCCCCCCC1(CCCCCCCC)c2cc3c(cc2-c2sc(-c4ccc(/C=C5\SC(=S)N(CC)C5=O)c5nonc45)cc21)C(CCCCCCCC)(CCCCCCCC)c1cc(-c2ccc(/C=C4\SC(=S)N(CC)C4=O)c4nonc24)sc1-3,1293.89,5.33,3.53,1.8,CCCCC(CC)Cc1ccc(-c2c3cc(-c4ccc(-c5sc(-c6ccc(C)s6)c6c5C(=O)c5c(CC(CC)CCCC)sc(CC(CC)CCCC)c5C6=O)s4)sc3c(-c3ccc(CC(CC)CCCC)s3)c3cc(C)sc23)s1,117.0,58.5,2.00 \,CCCCC(CC)Cc1ccc(-c2c3cc(-c4ccc(-c5sc(-c6ccc(C)s6)c6c5C(=O)c5c(CC(CC)CCCC)sc(CC(CC)CCCC)c5C6=O)s4)sc3c(-c3ccc(CC(CC)CCCC)s3)c3cc(C)sc23)s1.CCCCCCCCC1(CCCCCCCC)c2cc3c(cc2-c2sc(-c4ccc(/C=C5\SC(=S)N(CC)C5=O)c5nonc45)cc21)C(CCCCCCCC)(CCCCCCCC)c1cc(-c2ccc(/C=C4\SC(=S)N(CC)C4=O)c4nonc24)sc1-3,both
430,217,link,,PBDB-T,-5.33,-3.53,IDTBSR,-5.41,-3.88,1:2,CB,,_,0.0,100.0,130.0,MoOx,ZnO/PFN-Br,0.00022,1.53e-06,,,,0.95,13.95,52.38,6.95,CCCCC(CC)Cc1ccc(-c2c3cc(-c4ccc(-c5sc(-c6ccc(C)s6)c6c5C(=O)c5c(CC(CC)CCCC)sc(CC(CC)CCCC)c5C6=O)s4)sc3c(-c3ccc(CC(CC)CCCC)s3)c3cc(C)sc23)s1,CCCCCCC1(CCCCCC)c2cc3c(cc2-c2sc(-c4ccc(/C=C5\SC(=S)N(CC)C5=O)c5n[se]nc45)cc21)C(CCCCCC)(CCCCCC)c1cc(-c2ccc(/C=C4\SC(=S)N(CC)C4=O)c4n[se]nc24)sc1-3,CCCCC(CC)Cc1ccc(-c2c3cc(-c4ccc(-c5sc(-c6ccc(C)s6)c6c5C(=O)c5c(CC(CC)CCCC)sc(CC(CC)CCCC)c5C6=O)s4)sc3c(-c3ccc(CC(CC)CCCC)s3)c3cc(C)sc23)s1.CCCCCCC1(CCCCCC)c2cc3c(cc2-c2sc(-c4ccc(/C=C5\SC(=S)N(CC)C5=O)c5n[se]nc45)cc21)C(CCCCCC)(CCCCCC)c1cc(-c2ccc(/C=C4\SC(=S)N(CC)C4=O)c4n[se]nc24)sc1-3,285,126,6.95,6.88,13.95,0.524,0.95,5.41,3.88,1.53,CCCCCCCCC1(CCCCCCCC)c2cc3c(cc2-c2sc(-c4ccc(/C=C5\SC(=S)N(CC)C5=O)c5n[se]nc45)cc21)C(CCCCCCCC)(CCCCCCCC)c1cc(-c2ccc(/C=C4\SC(=S)N(CC)C4=O)c4n[se]nc24)sc1-3,1419.82,5.33,3.53,1.8,CCCCC(CC)Cc1ccc(-c2c3cc(-c4ccc(-c5sc(-c6ccc(C)s6)c6c5C(=O)c5c(CC(CC)CCCC)sc(CC(CC)CCCC)c5C6=O)s4)sc3c(-c3ccc(CC(CC)CCCC)s3)c3cc(C)sc23)s1,117.0,58.5,2.00 \,CCCCC(CC)Cc1ccc(-c2c3cc(-c4ccc(-c5sc(-c6ccc(C)s6)c6c5C(=O)c5c(CC(CC)CCCC)sc(CC(CC)CCCC)c5C6=O)s4)sc3c(-c3ccc(CC(CC)CCCC)s3)c3cc(C)sc23)s1.CCCCCCCCC1(CCCCCCCC)c2cc3c(cc2-c2sc(-c4ccc(/C=C5\SC(=S)N(CC)C5=O)c5n[se]nc45)cc21)C(CCCCCCCC)(CCCCCCCC)c1cc(-c2ccc(/C=C4\SC(=S)N(CC)C4=O)c4n[se]nc24)sc1-3,both
433,219,link,,J52,-5.39,-5.22,ITIC,-5.54,-4.0,1:1.5,CF,18.0,_,0.0,,25.0,PEDOT:PSS,PDINO,6.6e-05,,,,,0.803,10.87,43.2,3.78,CCCCCCCCC(CCCCCC)Cn1nc2c(-c3ccc(C)s3)c(F)c(F)c(-c3ccc(-c4cc5c(-c6ccc(CC(CC)CCCC)s6)c6sc(C)cc6c(-c6ccc(CC(CC)CCCC)s6)c5s4)s3)c2n1,CCCCCCc1ccc(C2(c3ccc(CCCCCC)cc3)c3cc4c(cc3-c3sc5cc(/C=C6\C(=O)c7ccccc7C6=C(C#N)C#N)sc5c32)C(c2ccc(CCCCCC)cc2)(c2ccc(CCCCCC)cc2)c2c-4sc3cc(/C=C4\C(=O)c5ccccc5C4=C(C#N)C#N)sc23)cc1,CCCCCCCCC(CCCCCC)Cn1nc2c(-c3ccc(C)s3)c(F)c(F)c(-c3ccc(-c4cc5c(-c6ccc(CC(CC)CCCC)s6)c6sc(C)cc6c(-c6ccc(CC(CC)CCCC)s6)c5s4)s3)c2n1.CCCCCCc1ccc(C2(c3ccc(CCCCCC)cc3)c3cc4c(cc3-c3sc5cc(/C=C6\C(=O)c7ccccc7C6=C(C#N)C#N)sc5c32)C(c2ccc(CCCCCC)cc2)(c2ccc(CCCCCC)cc2)c2c-4sc3cc(/C=C4\C(=O)c5ccccc5C4=C(C#N)C#N)sc23)cc1,789,360,3.78,3.01,10.87,0.432,0.803,5.48,3.83,1.65,CCCCCCc1ccc(C2(c3ccc(CCCCCC)cc3)c3cc4c(cc3-c3sc5cc(/C=C6\C(=O)c7ccccc7C6=C(C#N)C#N)sc5c32)C(c2ccc(CCCCCC)cc2)(c2ccc(CCCCCC)cc2)c2c-4sc3cc(/C=C4\C(=O)c5ccccc5C4=C(C#N)C#N)sc23)cc1,1427.96,5.39,3.46,1.93,CCCCCCCCC(CCCCCC)Cn1nc2c(-c3ccc(C)s3)c(F)c(F)c(-c3ccc(-c4cc5c(-c6ccc(CC(CC)CCCC)s6)c6sc(C)cc6c(-c6ccc(CC(CC)CCCC)s6)c5s4)s3)c2n1,26.7,18.8,1.42 \,CCCCCCCCC(CCCCCC)Cn1nc2c(-c3ccc(C)s3)c(F)c(F)c(-c3ccc(-c4cc5c(-c6ccc(CC(CC)CCCC)s6)c6sc(C)cc6c(-c6ccc(CC(CC)CCCC)s6)c5s4)s3)c2n1.CCCCCCc1ccc(C2(c3ccc(CCCCCC)cc3)c3cc4c(cc3-c3sc5cc(/C=C6\C(=O)c7ccccc7C6=C(C#N)C#N)sc5c32)C(c2ccc(CCCCCC)cc2)(c2ccc(CCCCCC)cc2)c2c-4sc3cc(/C=C4\C(=O)c5ccccc5C4=C(C#N)C#N)sc23)cc1,both
434,219,link,,J52-Cl,-5.53,-5.38,ITIC,-5.54,-4.0,1:1.5,CF,18.0,_,0.0,,25.0,PEDOT:PSS,PDINO,0.00095,,,,,0.956,17.17,70.2,11.53,CCCCCCCCC(CCCCCC)Cn1nc2c(-c3ccc(C)s3)c(F)c(F)c(-c3ccc(-c4cc5c(-c6cc(Cl)c(CC(CC)CCCC)s6)c6sc(C)cc6c(-c6cc(Cl)c(CC(CC)CCCC)s6)c5s4)s3)c2n1,CCCCCCc1ccc(C2(c3ccc(CCCCCC)cc3)c3cc4c(cc3-c3sc5cc(/C=C6\C(=O)c7ccccc7C6=C(C#N)C#N)sc5c32)C(c2ccc(CCCCCC)cc2)(c2ccc(CCCCCC)cc2)c2c-4sc3cc(/C=C4\C(=O)c5ccccc5C4=C(C#N)C#N)sc23)cc1,CCCCCCCCC(CCCCCC)Cn1nc2c(-c3ccc(C)s3)c(F)c(F)c(-c3ccc(-c4cc5c(-c6cc(Cl)c(CC(CC)CCCC)s6)c6sc(C)cc6c(-c6cc(Cl)c(CC(CC)CCCC)s6)c5s4)s3)c2n1.CCCCCCc1ccc(C2(c3ccc(CCCCCC)cc3)c3cc4c(cc3-c3sc5cc(/C=C6\C(=O)c7ccccc7C6=C(C#N)C#N)sc5c32)C(c2ccc(CCCCCC)cc2)(c2ccc(CCCCCC)cc2)c2c-4sc3cc(/C=C4\C(=O)c5ccccc5C4=C(C#N)C#N)sc23)cc1,790,360,11.53,10.9,17.17,0.702,0.956,5.48,3.83,1.65,CCCCCCc1ccc(C2(c3ccc(CCCCCC)cc3)c3cc4c(cc3-c3sc5cc(/C=C6\C(=O)c7ccccc7C6=C(C#N)C#N)sc5c32)C(c2ccc(CCCCCC)cc2)(c2ccc(CCCCCC)cc2)c2c-4sc3cc(/C=C4\C(=O)c5ccccc5C4=C(C#N)C#N)sc23)cc1,1427.96,5.53,3.59,1.94,CCCCCCCCC(CCCCCC)Cn1nc2c(-c3ccc(C)s3)c(F)c(F)c(-c3ccc(-c4cc5c(-c6cc(Cl)c(CC(CC)CCCC)s6)c6sc(C)cc6c(-c6cc(Cl)c(CC(CC)CCCC)s6)c5s4)s3)c2n1,61.7,25.8,2.39 \,CCCCCCCCC(CCCCCC)Cn1nc2c(-c3ccc(C)s3)c(F)c(F)c(-c3ccc(-c4cc5c(-c6cc(Cl)c(CC(CC)CCCC)s6)c6sc(C)cc6c(-c6cc(Cl)c(CC(CC)CCCC)s6)c5s4)s3)c2n1.CCCCCCc1ccc(C2(c3ccc(CCCCCC)cc3)c3cc4c(cc3-c3sc5cc(/C=C6\C(=O)c7ccccc7C6=C(C#N)C#N)sc5c32)C(c2ccc(CCCCCC)cc2)(c2ccc(CCCCCC)cc2)c2c-4sc3cc(/C=C4\C(=O)c5ccccc5C4=C(C#N)C#N)sc23)cc1,both
435,220,link,,PBDB-T,,,IDTT2F,-5.57,-4.03,1:1,DCB,8.0,_,0.0,100.0,25.0,MoOx,ZnO,1.03e-05,3.1e-06,,,,0.81,18.51,59.0,8.85,CCCCC(CC)Cc1ccc(-c2c3cc(-c4ccc(-c5sc(-c6ccc(C)s6)c6c5C(=O)c5c(CC(CC)CCCC)sc(CC(CC)CCCC)c5C6=O)s4)sc3c(-c3ccc(CC(CC)CCCC)s3)c3cc(C)sc23)s1,CCCCCCc1ccc(C2(c3ccc(CCCCCC)cc3)c3cc4c(cc3-c3sc(-c5ccc(/C=C6\C(=O)c7cc(F)c(F)cc7C6=C(C#N)C#N)s5)cc32)C(c2ccc(CCCCCC)cc2)(c2ccc(CCCCCC)cc2)c2cc(-c3ccc(/C=C5\C(=O)c6cc(F)c(F)cc6C5=C(C#N)C#N)s3)sc2-4)cc1,CCCCC(CC)Cc1ccc(-c2c3cc(-c4ccc(-c5sc(-c6ccc(C)s6)c6c5C(=O)c5c(CC(CC)CCCC)sc(CC(CC)CCCC)c5C6=O)s4)sc3c(-c3ccc(CC(CC)CCCC)s3)c3cc(C)sc23)s1.CCCCCCc1ccc(C2(c3ccc(CCCCCC)cc3)c3cc4c(cc3-c3sc(-c5ccc(/C=C6\C(=O)c7cc(F)c(F)cc7C6=C(C#N)C#N)s5)cc32)C(c2ccc(CCCCCC)cc2)(c2ccc(CCCCCC)cc2)c2cc(-c3ccc(/C=C5\C(=O)c6cc(F)c(F)cc6C5=C(C#N)C#N)s3)sc2-4)cc1,87,38,8.85,8.75,18.51,0.59,0.81,5.57,4.03,1.54,CCCCCCc1ccc(C2(c3ccc(CCCCCC)cc3)c3cc4c(cc3-c3sc(-c5ccc(/C=C6\C(=O)c7cc(F)c(F)cc7C6=C(C#N)C#N)s5)cc32)C(c2ccc(CCCCCC)cc2)(c2ccc(CCCCCC)cc2)c2cc(-c3ccc(/C=C5\C(=O)c6cc(F)c(F)cc6C5=C(C#N)C#N)s3)sc2-4)cc1,1551.99,5.36,3.54,1.82,CCCCC(CC)Cc1ccc(-c2c3cc(-c4ccc(-c5sc(-c6ccc(C)s6)c6c5C(=O)c5c(CC(CC)CCCC)sc(CC(CC)CCCC)c5C6=O)s4)sc3c(-c3ccc(CC(CC)CCCC)s3)c3cc(C)sc23)s1,117.0,58.5,2.00 \,CCCCC(CC)Cc1ccc(-c2c3cc(-c4ccc(-c5sc(-c6ccc(C)s6)c6c5C(=O)c5c(CC(CC)CCCC)sc(CC(CC)CCCC)c5C6=O)s4)sc3c(-c3ccc(CC(CC)CCCC)s3)c3cc(C)sc23)s1.CCCCCCc1ccc(C2(c3ccc(CCCCCC)cc3)c3cc4c(cc3-c3sc(-c5ccc(/C=C6\C(=O)c7cc(F)c(F)cc7C6=C(C#N)C#N)s5)cc32)C(c2ccc(CCCCCC)cc2)(c2ccc(CCCCCC)cc2)c2cc(-c3ccc(/C=C5\C(=O)c6cc(F)c(F)cc6C5=C(C#N)C#N)s3)sc2-4)cc1,both
436,220,link,,PBDB-T,,,IDTOT2F,-5.54,-3.94,1:1,DCB,8.0,_,0.0,97.0,25.0,MoOx,ZnO,4.8e-05,4e-05,,,,0.85,20.87,72.0,12.79,CCCCC(CC)Cc1ccc(-c2c3cc(-c4ccc(-c5sc(-c6ccc(C)s6)c6c5C(=O)c5c(CC(CC)CCCC)sc(CC(CC)CCCC)c5C6=O)s4)sc3c(-c3ccc(CC(CC)CCCC)s3)c3cc(C)sc23)s1,CCCCCCOc1c(-c2ccc(/C=C3\C(=O)c4cc(F)c(F)cc4C3=C(C#N)C#N)s2)sc2c1C(c1ccc(CCCCCC)cc1)(c1ccc(CCCCCC)cc1)c1cc3c(cc1-2)C(c1ccc(CCCCCC)cc1)(c1ccc(CCCCCC)cc1)c1c-3sc(-c2ccc(/C=C3\C(=O)c4cc(F)c(F)cc4C3=C(C#N)C#N)s2)c1OCCCCCC,CCCCC(CC)Cc1ccc(-c2c3cc(-c4ccc(-c5sc(-c6ccc(C)s6)c6c5C(=O)c5c(CC(CC)CCCC)sc(CC(CC)CCCC)c5C6=O)s4)sc3c(-c3ccc(CC(CC)CCCC)s3)c3cc(C)sc23)s1.CCCCCCOc1c(-c2ccc(/C=C3\C(=O)c4cc(F)c(F)cc4C3=C(C#N)C#N)s2)sc2c1C(c1ccc(CCCCCC)cc1)(c1ccc(CCCCCC)cc1)c1cc3c(cc1-2)C(c1ccc(CCCCCC)cc1)(c1ccc(CCCCCC)cc1)c1c-3sc(-c2ccc(/C=C3\C(=O)c4cc(F)c(F)cc4C3=C(C#N)C#N)s2)c1OCCCCCC,88,38,12.79,12.57,20.87,0.72,0.85,5.54,3.94,1.6,CCCCCCOc1c(-c2ccc(/C=C3\C(=O)c4cc(F)c(F)cc4C3=C(C#N)C#N)s2)sc2c1C(c1ccc(CCCCCC)cc1)(c1ccc(CCCCCC)cc1)c1cc3c(cc1-2)C(c1ccc(CCCCCC)cc1)(c1ccc(CCCCCC)cc1)c1c-3sc(-c2ccc(/C=C3\C(=O)c4cc(F)c(F)cc4C3=C(C#N)C#N)s2)c1OCCCCCC,1752.32,5.36,3.54,1.82,CCCCC(CC)Cc1ccc(-c2c3cc(-c4ccc(-c5sc(-c6ccc(C)s6)c6c5C(=O)c5c(CC(CC)CCCC)sc(CC(CC)CCCC)c5C6=O)s4)sc3c(-c3ccc(CC(CC)CCCC)s3)c3cc(C)sc23)s1,117.0,58.5,2.00 \,CCCCC(CC)Cc1ccc(-c2c3cc(-c4ccc(-c5sc(-c6ccc(C)s6)c6c5C(=O)c5c(CC(CC)CCCC)sc(CC(CC)CCCC)c5C6=O)s4)sc3c(-c3ccc(CC(CC)CCCC)s3)c3cc(C)sc23)s1.CCCCCCOc1c(-c2ccc(/C=C3\C(=O)c4cc(F)c(F)cc4C3=C(C#N)C#N)s2)sc2c1C(c1ccc(CCCCCC)cc1)(c1ccc(CCCCCC)cc1)c1cc3c(cc1-2)C(c1ccc(CCCCCC)cc1)(c1ccc(CCCCCC)cc1)c1c-3sc(-c2ccc(/C=C3\C(=O)c4cc(F)c(F)cc4C3=C(C#N)C#N)s2)c1OCCCCCC,both
442,224,link,,PBDB-T,-5.33,-2.92,IDTO-T-4F,-5.49,-3.88,1:1.2,CF,13.2,DIO,0.3,110.0,25.0,PEDOT:PSS,PDINO,0.000262,6.41e-05,,,,0.864,20.12,72.7,12.62,CCCCC(CC)Cc1ccc(-c2c3cc(-c4ccc(-c5sc(-c6ccc(C)s6)c6c5C(=O)c5c(CC(CC)CCCC)sc(CC(CC)CCCC)c5C6=O)s4)sc3c(-c3ccc(CC(CC)CCCC)s3)c3cc(C)sc23)s1,CCCCCCCCOc1c(-c2ccc(C=C3C(=O)c4cc(F)c(F)cc4C3=C(C#N)C#N)s2)sc2c1C(c1ccc(CCCCCC)cc1)(c1ccc(CCCCCC)cc1)c1cc3c(cc1-2)C(c1ccc(CCCCCC)cc1)(c1ccc(CCCCCC)cc1)c1c-3sc(-c2ccc(C=C3C(=O)c4cc(F)c(F)cc4C3=C(C#N)C#N)s2)c1OCCCCCCCC,CCCCC(CC)Cc1ccc(-c2c3cc(-c4ccc(-c5sc(-c6ccc(C)s6)c6c5C(=O)c5c(CC(CC)CCCC)sc(CC(CC)CCCC)c5C6=O)s4)sc3c(-c3ccc(CC(CC)CCCC)s3)c3cc(C)sc23)s1.CCCCCCCCOc1c(-c2ccc(C=C3C(=O)c4cc(F)c(F)cc4C3=C(C#N)C#N)s2)sc2c1C(c1ccc(CCCCCC)cc1)(c1ccc(CCCCCC)cc1)c1cc3c(cc1-2)C(c1ccc(CCCCCC)cc1)(c1ccc(CCCCCC)cc1)c1c-3sc(-c2ccc(C=C3C(=O)c4cc(F)c(F)cc4C3=C(C#N)C#N)s2)c1OCCCCCCCC,162,65,12.62,12.62,20.12,0.727,0.864,5.49,3.88,1.61,CCCCCCCCOc1c(-c2ccc(/C=C3\C(=O)c4cc(F)c(F)cc4C3=C(C#N)C#N)s2)sc2c1C(c1ccc(CCCCCC)cc1)(c1ccc(CCCCCC)cc1)c1cc3c(cc1-2)C(c1ccc(CCCCCC)cc1)(c1ccc(CCCCCC)cc1)c1c-3sc(-c2ccc(/C=C3\C(=O)c4cc(F)c(F)cc4C3=C(C#N)C#N)s2)c1OCCCCCCCC,1808.42,5.33,3.53,1.8,CCCCC(CC)Cc1ccc(-c2c3cc(-c4ccc(-c5sc(-c6ccc(C)s6)c6c5C(=O)c5c(CC(CC)CCCC)sc(CC(CC)CCCC)c5C6=O)s4)sc3c(-c3ccc(CC(CC)CCCC)s3)c3cc(C)sc23)s1,117.0,58.5,2.00 \,CCCCC(CC)Cc1ccc(-c2c3cc(-c4ccc(-c5sc(-c6ccc(C)s6)c6c5C(=O)c5c(CC(CC)CCCC)sc(CC(CC)CCCC)c5C6=O)s4)sc3c(-c3ccc(CC(CC)CCCC)s3)c3cc(C)sc23)s1.CCCCCCCCOc1c(-c2ccc(/C=C3\C(=O)c4cc(F)c(F)cc4C3=C(C#N)C#N)s2)sc2c1C(c1ccc(CCCCCC)cc1)(c1ccc(CCCCCC)cc1)c1cc3c(cc1-2)C(c1ccc(CCCCCC)cc1)(c1ccc(CCCCCC)cc1)c1c-3sc(-c2ccc(/C=C3\C(=O)c4cc(F)c(F)cc4C3=C(C#N)C#N)s2)c1OCCCCCCCC,both
443,224,link,,PBDB-T,-5.33,-2.92,IDTO-Se-4F,-5.48,-3.9,1:1.1,CB,20.0,DIO,0.3,110.0,25.0,PEDOT:PSS,PDINO,0.000182,4.45e-05,,,,0.831,18.55,69.2,10.67,CCCCC(CC)Cc1ccc(-c2c3cc(-c4ccc(-c5sc(-c6ccc(C)s6)c6c5C(=O)c5c(CC(CC)CCCC)sc(CC(CC)CCCC)c5C6=O)s4)sc3c(-c3ccc(CC(CC)CCCC)s3)c3cc(C)sc23)s1,CCCCCCCCOc1c(-c2ccc(C=C3C(=O)c4cc(F)c(F)cc4C3=C(C#N)C#N)[se]2)sc2c1C(c1ccc(CCCCCC)cc1)(c1ccc(CCCCCC)cc1)c1cc3c(cc1-2)C(c1ccc(CCCCCC)cc1)(c1ccc(CCCCCC)cc1)c1c-3sc(-c2ccc(C=C3C(=O)c4cc(F)c(F)cc4C3=C(C#N)C#N)[se]2)c1OCCCCCCCC,CCCCC(CC)Cc1ccc(-c2c3cc(-c4ccc(-c5sc(-c6ccc(C)s6)c6c5C(=O)c5c(CC(CC)CCCC)sc(CC(CC)CCCC)c5C6=O)s4)sc3c(-c3ccc(CC(CC)CCCC)s3)c3cc(C)sc23)s1.CCCCCCCCOc1c(-c2ccc(C=C3C(=O)c4cc(F)c(F)cc4C3=C(C#N)C#N)[se]2)sc2c1C(c1ccc(CCCCCC)cc1)(c1ccc(CCCCCC)cc1)c1cc3c(cc1-2)C(c1ccc(CCCCCC)cc1)(c1ccc(CCCCCC)cc1)c1c-3sc(-c2ccc(C=C3C(=O)c4cc(F)c(F)cc4C3=C(C#N)C#N)[se]2)c1OCCCCCCCC,163,65,10.67,10.67,18.55,0.692,0.831,5.48,3.9,1.58,CCCCCCCCOc1c(-c2ccc(/C=C3\C(=O)c4cc(F)c(F)cc4C3=C(C#N)C#N)[se]2)sc2c1C(c1ccc(CCCCCC)cc1)(c1ccc(CCCCCC)cc1)c1cc3c(cc1-2)C(c1ccc(CCCCCC)cc1)(c1ccc(CCCCCC)cc1)c1c-3sc(-c2ccc(/C=C3\C(=O)c4cc(F)c(F)cc4C3=C(C#N)C#N)[se]2)c1OCCCCCCCC,1902.22,5.33,3.53,1.8,CCCCC(CC)Cc1ccc(-c2c3cc(-c4ccc(-c5sc(-c6ccc(C)s6)c6c5C(=O)c5c(CC(CC)CCCC)sc(CC(CC)CCCC)c5C6=O)s4)sc3c(-c3ccc(CC(CC)CCCC)s3)c3cc(C)sc23)s1,117.0,58.5,2.00 \,CCCCC(CC)Cc1ccc(-c2c3cc(-c4ccc(-c5sc(-c6ccc(C)s6)c6c5C(=O)c5c(CC(CC)CCCC)sc(CC(CC)CCCC)c5C6=O)s4)sc3c(-c3ccc(CC(CC)CCCC)s3)c3cc(C)sc23)s1.CCCCCCCCOc1c(-c2ccc(/C=C3\C(=O)c4cc(F)c(F)cc4C3=C(C#N)C#N)[se]2)sc2c1C(c1ccc(CCCCCC)cc1)(c1ccc(CCCCCC)cc1)c1cc3c(cc1-2)C(c1ccc(CCCCCC)cc1)(c1ccc(CCCCCC)cc1)c1c-3sc(-c2ccc(/C=C3\C(=O)c4cc(F)c(F)cc4C3=C(C#N)C#N)[se]2)c1OCCCCCCCC,both
444,224,link,,PBDB-T,-5.33,-2.92,IDTO-TT-4F,-5.39,-3.89,1:1.1,CF,12.0,DIO,0.3,110.0,25.0,PEDOT:PSS,PDINO,0.000107,2.18e-05,,,,0.856,17.21,69.4,10.21,CCCCC(CC)Cc1ccc(-c2c3cc(-c4ccc(-c5sc(-c6ccc(C)s6)c6c5C(=O)c5c(CC(CC)CCCC)sc(CC(CC)CCCC)c5C6=O)s4)sc3c(-c3ccc(CC(CC)CCCC)s3)c3cc(C)sc23)s1,CCCCCCCCOc1c(-c2cc3sc(C=C4C(=O)c5cc(F)c(F)cc5C4=C(C#N)C#N)cc3s2)sc2c1C(c1ccc(CCCCCC)cc1)(c1ccc(CCCCCC)cc1)c1cc3c(cc1-2)C(c1ccc(CCCCCC)cc1)(c1ccc(CCCCCC)cc1)c1c-3sc(-c2cc3sc(C=C4C(=O)c5cc(F)c(F)cc5C4=C(C#N)C#N)cc3s2)c1OCCCCCCCC,CCCCC(CC)Cc1ccc(-c2c3cc(-c4ccc(-c5sc(-c6ccc(C)s6)c6c5C(=O)c5c(CC(CC)CCCC)sc(CC(CC)CCCC)c5C6=O)s4)sc3c(-c3ccc(CC(CC)CCCC)s3)c3cc(C)sc23)s1.CCCCCCCCOc1c(-c2cc3sc(C=C4C(=O)c5cc(F)c(F)cc5C4=C(C#N)C#N)cc3s2)sc2c1C(c1ccc(CCCCCC)cc1)(c1ccc(CCCCCC)cc1)c1cc3c(cc1-2)C(c1ccc(CCCCCC)cc1)(c1ccc(CCCCCC)cc1)c1c-3sc(-c2cc3sc(C=C4C(=O)c5cc(F)c(F)cc5C4=C(C#N)C#N)cc3s2)c1OCCCCCCCC,164,65,10.21,10.21,17.21,0.694,0.856,5.39,3.89,1.5,CCCCCCCCOc1c(-c2cc3sc(/C=C4\C(=O)c5cc(F)c(F)cc5C4=C(C#N)C#N)cc3s2)sc2c1C(c1ccc(CCCCCC)cc1)(c1ccc(CCCCCC)cc1)c1cc3c(cc1-2)C(c1ccc(CCCCCC)cc1)(c1ccc(CCCCCC)cc1)c1c-3sc(-c2cc3sc(/C=C4\C(=O)c5cc(F)c(F)cc5C4=C(C#N)C#N)cc3s2)c1OCCCCCCCC,1920.59,5.33,2.92,2.41,CCCCC(CC)Cc1ccc(-c2c3cc(-c4ccc(-c5sc(-c6ccc(C)s6)c6c5C(=O)c5c(CC(CC)CCCC)sc(CC(CC)CCCC)c5C6=O)s4)sc3c(-c3ccc(CC(CC)CCCC)s3)c3cc(C)sc23)s1,117.0,58.5,2.00 \,CCCCC(CC)Cc1ccc(-c2c3cc(-c4ccc(-c5sc(-c6ccc(C)s6)c6c5C(=O)c5c(CC(CC)CCCC)sc(CC(CC)CCCC)c5C6=O)s4)sc3c(-c3ccc(CC(CC)CCCC)s3)c3cc(C)sc23)s1.CCCCCCCCOc1c(-c2cc3sc(/C=C4\C(=O)c5cc(F)c(F)cc5C4=C(C#N)C#N)cc3s2)sc2c1C(c1ccc(CCCCCC)cc1)(c1ccc(CCCCCC)cc1)c1cc3c(cc1-2)C(c1ccc(CCCCCC)cc1)(c1ccc(CCCCCC)cc1)c1c-3sc(-c2cc3sc(/C=C4\C(=O)c5cc(F)c(F)cc5C4=C(C#N)C#N)cc3s2)c1OCCCCCCCC,both
450,227,link,,PBDB-TF,-5.54,-3.65,IT-4F,-5.67,-4.15,1:1,CB,20.0,DIO,1.0,90.0,100.0,PEDOT:PSS,PFN-Br,,,,,,0.87,20.38,77.0,13.7,"Donor
PBDB-TF    CCCCC(CC)Cc1sc(-c2c3cc(-c4ccc(-c5sc(-c6ccc(C)s...
PBDB-TF    CCCCC(CC)Cc1sc(-c2c3cc(-c4ccc(-c5sc(-c6ccc(C)s...
Name: SMILES, dtype: object",CCCCCCc1ccc(C2(c3ccc(CCCCCC)cc3)c3cc4c(cc3-c3sc5cc(/C=C6\C(=O)c7cc(F)c(F)cc7C6=C(C#N)C#N)sc5c32)C(c2ccc(CCCCCC)cc2)(c2ccc(CCCCCC)cc2)c2c-4sc3cc(/C=C4\C(=O)c5cc(F)c(F)cc5C4=C(C#N)C#N)sc23)cc1,"Donor
PBDB-TF    CCCCC(CC)Cc1sc(-c2c3cc(-c4ccc(-c5sc(-c6ccc(C)s...
PBDB-TF    CCCCC(CC)Cc1sc(-c2c3cc(-c4ccc(-c5sc(-c6ccc(C)s...
Name: SMILES, dtype: object.CCCCCCc1ccc(C2(c3ccc(CCCCCC)cc3)c3cc4c(cc3-c3sc5cc(/C=C6\C(=O)c7cc(F)c(F)cc7C6=C(C#N)C#N)sc5c32)C(c2ccc(CCCCCC)cc2)(c2ccc(CCCCCC)cc2)c2c-4sc3cc(/C=C4\C(=O)c5cc(F)c(F)cc5C4=C(C#N)C#N)sc23)cc1",264,115,13.7,13.3,20.38,0.77,0.87,5.67,4.15,1.52,CCCCCCc1ccc(C2(c3ccc(CCCCCC)cc3)c3cc4c(cc3-c3sc5cc(/C=C6\C(=O)c7cc(F)c(F)cc7C6=C(C#N)C#N)sc5c32)C(c2ccc(CCCCCC)cc2)(c2ccc(CCCCCC)cc2)c2c-4sc3cc(/C=C4\C(=O)c5cc(F)c(F)cc5C4=C(C#N)C#N)sc23)cc1,1499.92,5.54,3.65,1.89,CCCCC(CC)Cc1sc(-c2c3cc(-c4ccc(-c5sc(-c6ccc(C)s6)c6c5C(=O)c5c(CC(CC)CCCC)sc(CC(CC)CCCC)c5C6=O)s4)sc3c(-c3cc(F)c(CC(CC)CCCC)s3)c3cc(C)sc23)cc1F,38.6,19.3,2.00 \,CCCCC(CC)Cc1sc(-c2c3cc(-c4ccc(-c5sc(-c6ccc(C)s6)c6c5C(=O)c5c(CC(CC)CCCC)sc(CC(CC)CCCC)c5C6=O)s4)sc3c(-c3cc(F)c(CC(CC)CCCC)s3)c3cc(C)sc23)cc1F.CCCCCCc1ccc(C2(c3ccc(CCCCCC)cc3)c3cc4c(cc3-c3sc5cc(/C=C6\C(=O)c7cc(F)c(F)cc7C6=C(C#N)C#N)sc5c32)C(c2ccc(CCCCCC)cc2)(c2ccc(CCCCCC)cc2)c2c-4sc3cc(/C=C4\C(=O)c5cc(F)c(F)cc5C4=C(C#N)C#N)sc23)cc1,both
454,229,link,,PBDB-TF,-5.48,-3.64,HFO-PCIC,-5.5,-3.81,1:1.2,CB,20.0,CN,1.0,100.0,110.0,MoOx,ZnO,8.6e-05,2.5e-05,,,,0.93,12.62,70.99,8.36,"Donor
PBDB-TF    CCCCC(CC)Cc1sc(-c2c3cc(-c4ccc(-c5sc(-c6ccc(C)s...
PBDB-TF    CCCCC(CC)Cc1sc(-c2c3cc(-c4ccc(-c5sc(-c6ccc(C)s...
Name: SMILES, dtype: object",CCCCC(CC)CC1(CC(CC)CCCC)c2cc(/C=C3\C(=O)c4cc(F)c(F)cc4C3=C(C#N)C#N)sc2-c2sc(-c3c(F)c(OC)c(-c4cc5c(s4)-c4sc(/C=C6\C(=O)c7cc(F)c(F)cc7C6=C(C#N)C#N)cc4C5(CC(CC)CCCC)CC(CC)CCCC)c(F)c3OC)cc21,"Donor
PBDB-TF    CCCCC(CC)Cc1sc(-c2c3cc(-c4ccc(-c5sc(-c6ccc(C)s...
PBDB-TF    CCCCC(CC)Cc1sc(-c2c3cc(-c4ccc(-c5sc(-c6ccc(C)s...
Name: SMILES, dtype: object.CCCCC(CC)CC1(CC(CC)CCCC)c2cc(/C=C3\C(=O)c4cc(F)c(F)cc4C3=C(C#N)C#N)sc2-c2sc(-c3c(F)c(OC)c(-c4cc5c(s4)-c4sc(/C=C6\C(=O)c7cc(F)c(F)cc7C6=C(C#N)C#N)cc4C5(CC(CC)CCCC)CC(CC)CCCC)c(F)c3OC)cc21",441,202,8.36,8.36,12.62,0.71,0.93,5.5,3.81,1.69,CCCCC(CC)CC1(CC(CC)CCCC)c2cc(/C=C3\C(=O)c4cc(F)c(F)cc4C3=C(C#N)C#N)sc2-c2sc(-c3c(F)c(OC)c(-c4cc5c(s4)-c4sc(/C=C6\C(=O)c7cc(F)c(F)cc7C6=C(C#N)C#N)cc4C5(CC(CC)CCCC)CC(CC)CCCC)c(F)c3OC)cc21,1455.85,5.48,3.64,1.84,CCCCC(CC)Cc1sc(-c2c3cc(-c4ccc(-c5sc(-c6ccc(C)s6)c6c5C(=O)c5c(CC(CC)CCCC)sc(CC(CC)CCCC)c5C6=O)s4)sc3c(-c3cc(F)c(CC(CC)CCCC)s3)c3cc(C)sc23)cc1F,38.6,19.3,2.00 \,CCCCC(CC)Cc1sc(-c2c3cc(-c4ccc(-c5sc(-c6ccc(C)s6)c6c5C(=O)c5c(CC(CC)CCCC)sc(CC(CC)CCCC)c5C6=O)s4)sc3c(-c3cc(F)c(CC(CC)CCCC)s3)c3cc(C)sc23)cc1F.CCCCC(CC)CC1(CC(CC)CCCC)c2cc(/C=C3\C(=O)c4cc(F)c(F)cc4C3=C(C#N)C#N)sc2-c2sc(-c3c(F)c(OC)c(-c4cc5c(s4)-c4sc(/C=C6\C(=O)c7cc(F)c(F)cc7C6=C(C#N)C#N)cc4C5(CC(CC)CCCC)CC(CC)CCCC)c(F)c3OC)cc21,both
455,229,link,,PBDB-TF,-5.48,-3.64,OF-PCIC,-5.66,-3.86,1:1.2,CB,20.0,CN,1.0,100.0,110.0,MoOx,ZnO,0.000129,3.2e-05,,,,0.91,13.76,73.37,9.09,"Donor
PBDB-TF    CCCCC(CC)Cc1sc(-c2c3cc(-c4ccc(-c5sc(-c6ccc(C)s...
PBDB-TF    CCCCC(CC)Cc1sc(-c2c3cc(-c4ccc(-c5sc(-c6ccc(C)s...
Name: SMILES, dtype: object",CCCCC(CC)CC1(CC(CC)CCCC)c2cc(/C=C3\C(=O)c4cc(F)c(F)cc4C3=C(C#N)C#N)sc2-c2sc(-c3c(F)c(F)c(-c4cc5c(s4)-c4sc(/C=C6\C(=O)c7cc(F)c(F)cc7C6=C(C#N)C#N)cc4C5(CC(CC)CCCC)CC(CC)CCCC)c(F)c3F)cc21,"Donor
PBDB-TF    CCCCC(CC)Cc1sc(-c2c3cc(-c4ccc(-c5sc(-c6ccc(C)s...
PBDB-TF    CCCCC(CC)Cc1sc(-c2c3cc(-c4ccc(-c5sc(-c6ccc(C)s...
Name: SMILES, dtype: object.CCCCC(CC)CC1(CC(CC)CCCC)c2cc(/C=C3\C(=O)c4cc(F)c(F)cc4C3=C(C#N)C#N)sc2-c2sc(-c3c(F)c(F)c(-c4cc5c(s4)-c4sc(/C=C6\C(=O)c7cc(F)c(F)cc7C6=C(C#N)C#N)cc4C5(CC(CC)CCCC)CC(CC)CCCC)c(F)c3F)cc21",442,202,9.09,9.09,13.76,0.734,0.91,5.66,3.86,1.8,CCCCC(CC)CC1(CC(CC)CCCC)c2cc(/C=C3\C(=O)c4cc(F)c(F)cc4C3=C(C#N)C#N)sc2-c2sc(-c3c(F)c(F)c(-c4cc5c(s4)-c4sc(/C=C6\C(=O)c7cc(F)c(F)cc7C6=C(C#N)C#N)cc4C5(CC(CC)CCCC)CC(CC)CCCC)c(F)c3F)cc21,1431.78,5.48,3.64,1.84,CCCCC(CC)Cc1sc(-c2c3cc(-c4ccc(-c5sc(-c6ccc(C)s6)c6c5C(=O)c5c(CC(CC)CCCC)sc(CC(CC)CCCC)c5C6=O)s4)sc3c(-c3cc(F)c(CC(CC)CCCC)s3)c3cc(C)sc23)cc1F,38.6,19.3,2.00 \,CCCCC(CC)Cc1sc(-c2c3cc(-c4ccc(-c5sc(-c6ccc(C)s6)c6c5C(=O)c5c(CC(CC)CCCC)sc(CC(CC)CCCC)c5C6=O)s4)sc3c(-c3cc(F)c(CC(CC)CCCC)s3)c3cc(C)sc23)cc1F.CCCCC(CC)CC1(CC(CC)CCCC)c2cc(/C=C3\C(=O)c4cc(F)c(F)cc4C3=C(C#N)C#N)sc2-c2sc(-c3c(F)c(F)c(-c4cc5c(s4)-c4sc(/C=C6\C(=O)c7cc(F)c(F)cc7C6=C(C#N)C#N)cc4C5(CC(CC)CCCC)CC(CC)CCCC)c(F)c3F)cc21,both
460,232,link,,PBDB-T,-5.2,-3.0,ITIC-Cl4,-5.5,-3.9,1:1,o-DCB,15.0,CN,0.5,,25.0,MoOx,ZnO,,,,,,0.74,21.5,60.0,9.6,CCCCC(CC)Cc1ccc(-c2c3cc(-c4ccc(-c5sc(-c6ccc(C)s6)c6c5C(=O)c5c(CC(CC)CCCC)sc(CC(CC)CCCC)c5C6=O)s4)sc3c(-c3ccc(CC(CC)CCCC)s3)c3cc(C)sc23)s1,CCCCCCc1ccc(C2(c3ccc(CCCCCC)cc3)c3cc4c(cc3-c3sc5cc(/C=C6\C(=O)c7cc(Cl)c(Cl)cc7C6=C(C#N)C#N)sc5c32)C(c2ccc(CCCCCC)cc2)(c2ccc(CCCCCC)cc2)c2c-4sc3cc(/C=C4\C(=O)c5cc(Cl)c(Cl)cc5C4=C(C#N)C#N)sc23)cc1,CCCCC(CC)Cc1ccc(-c2c3cc(-c4ccc(-c5sc(-c6ccc(C)s6)c6c5C(=O)c5c(CC(CC)CCCC)sc(CC(CC)CCCC)c5C6=O)s4)sc3c(-c3ccc(CC(CC)CCCC)s3)c3cc(C)sc23)s1.CCCCCCc1ccc(C2(c3ccc(CCCCCC)cc3)c3cc4c(cc3-c3sc5cc(/C=C6\C(=O)c7cc(Cl)c(Cl)cc7C6=C(C#N)C#N)sc5c32)C(c2ccc(CCCCCC)cc2)(c2ccc(CCCCCC)cc2)c2c-4sc3cc(/C=C4\C(=O)c5cc(Cl)c(Cl)cc5C4=C(C#N)C#N)sc23)cc1,767,348,9.6,9.1,21.5,0.57,0.74,5.5,3.9,1.6,CCCCCCc1ccc(C2(c3ccc(CCCCCC)cc3)c3cc4c(cc3-c3sc5cc(/C=C6\C(=O)c7cc(Cl)c(Cl)cc7C6=C(C#N)C#N)sc5c32)C(c2ccc(CCCCCC)cc2)(c2ccc(CCCCCC)cc2)c2c-4sc3cc(/C=C4\C(=O)c5cc(Cl)c(Cl)cc5C4=C(C#N)C#N)sc23)cc1,1565.72,5.2,3.0,2.2,CCCCC(CC)Cc1ccc(-c2c3cc(-c4ccc(-c5sc(-c6ccc(C)s6)c6c5C(=O)c5c(CC(CC)CCCC)sc(CC(CC)CCCC)c5C6=O)s4)sc3c(-c3ccc(CC(CC)CCCC)s3)c3cc(C)sc23)s1,117.0,58.5,2.00 \,CCCCC(CC)Cc1ccc(-c2c3cc(-c4ccc(-c5sc(-c6ccc(C)s6)c6c5C(=O)c5c(CC(CC)CCCC)sc(CC(CC)CCCC)c5C6=O)s4)sc3c(-c3ccc(CC(CC)CCCC)s3)c3cc(C)sc23)s1.CCCCCCc1ccc(C2(c3ccc(CCCCCC)cc3)c3cc4c(cc3-c3sc5cc(/C=C6\C(=O)c7cc(Cl)c(Cl)cc7C6=C(C#N)C#N)sc5c32)C(c2ccc(CCCCCC)cc2)(c2ccc(CCCCCC)cc2)c2c-4sc3cc(/C=C4\C(=O)c5cc(Cl)c(Cl)cc5C4=C(C#N)C#N)sc23)cc1,both
467,236,link,,PBDB-T,-5.33,-3.53,SN6IC,-5.38,-3.93,1:1,CB,20.0,DIO,0.3,100.0,25.0,PEDOT:PSS,C60-bissalt,,0.000295,,,,0.88,16.5,66.0,9.6,CCCCC(CC)Cc1ccc(-c2c3cc(-c4ccc(-c5sc(-c6ccc(C)s6)c6c5C(=O)c5c(CC(CC)CCCC)sc(CC(CC)CCCC)c5C6=O)s4)sc3c(-c3ccc(CC(CC)CCCC)s3)c3cc(C)sc23)s1,CCCCCCC(CCCCCC)n1c2cc(/C=C3\C(=O)c4ccccc4C3=C(C#N)C#N)sc2c2sc3c(sc4c5sc(/C=C6\C(=O)c7ccccc7C6=C(C#N)C#N)cc5n(C(CCCCCC)CCCCCC)c43)c21,CCCCC(CC)Cc1ccc(-c2c3cc(-c4ccc(-c5sc(-c6ccc(C)s6)c6c5C(=O)c5c(CC(CC)CCCC)sc(CC(CC)CCCC)c5C6=O)s4)sc3c(-c3ccc(CC(CC)CCCC)s3)c3cc(C)sc23)s1.CCCCCCC(CCCCCC)n1c2cc(/C=C3\C(=O)c4ccccc4C3=C(C#N)C#N)sc2c2sc3c(sc4c5sc(/C=C6\C(=O)c7ccccc7C6=C(C#N)C#N)cc5n(C(CCCCCC)CCCCCC)c43)c21,326,145,9.6,9.2,16.5,0.66,0.88,5.38,3.93,1.45,CCCCCCCCC(CCCCCCCC)n1c2cc(/C=C3\C(=O)c4ccccc4C3=C(C#N)C#N)sc2c2sc3c(sc4c5sc(/C=C6\C(=O)c7ccccc7C6=C(C#N)C#N)cc5n(C(CCCCCCCC)CCCCCCCC)c43)c21,1215.75,5.33,3.53,1.8,CCCCC(CC)Cc1ccc(-c2c3cc(-c4ccc(-c5sc(-c6ccc(C)s6)c6c5C(=O)c5c(CC(CC)CCCC)sc(CC(CC)CCCC)c5C6=O)s4)sc3c(-c3ccc(CC(CC)CCCC)s3)c3cc(C)sc23)s1,117.0,58.5,2.00 \,CCCCC(CC)Cc1ccc(-c2c3cc(-c4ccc(-c5sc(-c6ccc(C)s6)c6c5C(=O)c5c(CC(CC)CCCC)sc(CC(CC)CCCC)c5C6=O)s4)sc3c(-c3ccc(CC(CC)CCCC)s3)c3cc(C)sc23)s1.CCCCCCCCC(CCCCCCCC)n1c2cc(/C=C3\C(=O)c4ccccc4C3=C(C#N)C#N)sc2c2sc3c(sc4c5sc(/C=C6\C(=O)c7ccccc7C6=C(C#N)C#N)cc5n(C(CCCCCCCC)CCCCCCCC)c43)c21,both
468,236,link,,PBDB-T,-5.33,-3.53,SN6IC-4F,-5.52,-4.11,1:1,CB,20.0,DIO,0.3,100.0,25.0,PEDOT:PSS,C60-bissalt,,0.0005,,,,0.78,23.2,73.0,13.2,CCCCC(CC)Cc1ccc(-c2c3cc(-c4ccc(-c5sc(-c6ccc(C)s6)c6c5C(=O)c5c(CC(CC)CCCC)sc(CC(CC)CCCC)c5C6=O)s4)sc3c(-c3ccc(CC(CC)CCCC)s3)c3cc(C)sc23)s1,CCCCCCC(CCCCCC)n1c2cc(/C=C3\C(=O)c4cc(F)c(F)cc4C3=C(C#N)C#N)sc2c2sc3c(sc4c5sc(/C=C6\C(=O)c7cc(F)c(F)cc7C6=C(C#N)C#N)cc5n(C(CCCCCC)CCCCCC)c43)c21,CCCCC(CC)Cc1ccc(-c2c3cc(-c4ccc(-c5sc(-c6ccc(C)s6)c6c5C(=O)c5c(CC(CC)CCCC)sc(CC(CC)CCCC)c5C6=O)s4)sc3c(-c3ccc(CC(CC)CCCC)s3)c3cc(C)sc23)s1.CCCCCCC(CCCCCC)n1c2cc(/C=C3\C(=O)c4cc(F)c(F)cc4C3=C(C#N)C#N)sc2c2sc3c(sc4c5sc(/C=C6\C(=O)c7cc(F)c(F)cc7C6=C(C#N)C#N)cc5n(C(CCCCCC)CCCCCC)c43)c21,327,145,13.2,12.5,23.2,0.73,0.78,5.52,4.11,1.41,CCCCCCCCC(CCCCCCCC)n1c2cc(/C=C3\C(=O)c4cc(F)c(F)cc4C3=C(C#N)C#N)sc2c2sc3c(sc4c5sc(/C=C6\C(=O)c7cc(F)c(F)cc7C6=C(C#N)C#N)cc5n(C(CCCCCCCC)CCCCCCCC)c43)c21,1287.71,5.33,3.53,1.8,CCCCC(CC)Cc1ccc(-c2c3cc(-c4ccc(-c5sc(-c6ccc(C)s6)c6c5C(=O)c5c(CC(CC)CCCC)sc(CC(CC)CCCC)c5C6=O)s4)sc3c(-c3ccc(CC(CC)CCCC)s3)c3cc(C)sc23)s1,117.0,58.5,2.00 \,CCCCC(CC)Cc1ccc(-c2c3cc(-c4ccc(-c5sc(-c6ccc(C)s6)c6c5C(=O)c5c(CC(CC)CCCC)sc(CC(CC)CCCC)c5C6=O)s4)sc3c(-c3ccc(CC(CC)CCCC)s3)c3cc(C)sc23)s1.CCCCCCCCC(CCCCCCCC)n1c2cc(/C=C3\C(=O)c4cc(F)c(F)cc4C3=C(C#N)C#N)sc2c2sc3c(sc4c5sc(/C=C6\C(=O)c7cc(F)c(F)cc7C6=C(C#N)C#N)cc5n(C(CCCCCCCC)CCCCCCCC)c43)c21,both
469,237,link,,PTB7-Th,-5.02,-3.44,ITIC,-5.47,-3.76,1:2,CB,25.0,_,0.0,,25.0,MoOx,ZnO,0.0207,0.000243,,,,0.825,14.4,66.0,7.8,CCCCC(CC)COC(=O)c1sc2c(-c3cc4c(-c5ccc(CC(CC)CCCC)s5)c5sc(C)cc5c(-c5ccc(CC(CC)CCCC)s5)c4s3)sc(C)c2c1F,CCCCCCc1ccc(C2(c3ccc(CCCCCC)cc3)c3cc4c(cc3-c3sc5cc(/C=C6\C(=O)c7ccccc7C6=C(C#N)C#N)sc5c32)C(c2ccc(CCCCCC)cc2)(c2ccc(CCCCCC)cc2)c2c-4sc3cc(/C=C4\C(=O)c5ccccc5C4=C(C#N)C#N)sc23)cc1,CCCCC(CC)COC(=O)c1sc2c(-c3cc4c(-c5ccc(CC(CC)CCCC)s5)c5sc(C)cc5c(-c5ccc(CC(CC)CCCC)s5)c4s3)sc(C)c2c1F.CCCCCCc1ccc(C2(c3ccc(CCCCCC)cc3)c3cc4c(cc3-c3sc5cc(/C=C6\C(=O)c7ccccc7C6=C(C#N)C#N)sc5c32)C(c2ccc(CCCCCC)cc2)(c2ccc(CCCCCC)cc2)c2c-4sc3cc(/C=C4\C(=O)c5ccccc5C4=C(C#N)C#N)sc23)cc1,78,34,7.8,7.8,14.4,0.66,0.825,5.47,3.76,1.71,CCCCCCc1ccc(C2(c3ccc(CCCCCC)cc3)c3cc4c(cc3-c3sc5cc(/C=C6\C(=O)c7ccccc7C6=C(C#N)C#N)sc5c32)C(c2ccc(CCCCCC)cc2)(c2ccc(CCCCCC)cc2)c2c-4sc3cc(/C=C4\C(=O)c5ccccc5C4=C(C#N)C#N)sc23)cc1,1427.96,5.02,3.44,1.58,CCCCC(CC)COC(=O)c1sc2c(-c3cc4c(-c5ccc(CC(CC)CCCC)s5)c5sc(C)cc5c(-c5ccc(CC(CC)CCCC)s5)c4s3)sc(C)c2c1F,124.0,72.9,1.70 \,CCCCC(CC)COC(=O)c1sc2c(-c3cc4c(-c5ccc(CC(CC)CCCC)s5)c5sc(C)cc5c(-c5ccc(CC(CC)CCCC)s5)c4s3)sc(C)c2c1F.CCCCCCc1ccc(C2(c3ccc(CCCCCC)cc3)c3cc4c(cc3-c3sc5cc(/C=C6\C(=O)c7ccccc7C6=C(C#N)C#N)sc5c32)C(c2ccc(CCCCCC)cc2)(c2ccc(CCCCCC)cc2)c2c-4sc3cc(/C=C4\C(=O)c5ccccc5C4=C(C#N)C#N)sc23)cc1,both
470,237,link,,PTB7-Th,-5.02,-3.44,IDTT-T,-5.51,-3.51,1:2,CB,25.0,_,0.0,57.0,25.0,MoOx,ZnO,0.00519,0.00398,,,,1.015,15.7,57.0,9.1,CCCCC(CC)COC(=O)c1sc2c(-c3cc4c(-c5ccc(CC(CC)CCCC)s5)c5sc(C)cc5c(-c5ccc(CC(CC)CCCC)s5)c4s3)sc(C)c2c1F,CCCCCCc1ccc(C2(c3ccc(CCCCCC)cc3)c3cc4c(cc3-c3sc5cc(C=C6C(=O)N(CC)C(=S)N(CC)C6=O)sc5c32)C(c2ccc(CCCCCC)cc2)(c2ccc(CCCCCC)cc2)c2c-4sc3cc(C=C4C(=O)N(CC)C(=S)N(CC)C4=O)sc23)cc1,CCCCC(CC)COC(=O)c1sc2c(-c3cc4c(-c5ccc(CC(CC)CCCC)s5)c5sc(C)cc5c(-c5ccc(CC(CC)CCCC)s5)c4s3)sc(C)c2c1F.CCCCCCc1ccc(C2(c3ccc(CCCCCC)cc3)c3cc4c(cc3-c3sc5cc(C=C6C(=O)N(CC)C(=S)N(CC)C6=O)sc5c32)C(c2ccc(CCCCCC)cc2)(c2ccc(CCCCCC)cc2)c2c-4sc3cc(C=C4C(=O)N(CC)C(=S)N(CC)C4=O)sc23)cc1,79,34,9.1,9.1,15.7,0.57,1.015,5.51,3.51,2.0,CCCCCCc1ccc(C2(c3ccc(CCCCCC)cc3)c3cc4c(cc3-c3sc5cc(C=C6C(=O)N(CC)C(=S)N(CC)C6=O)sc5c32)C(c2ccc(CCCCCC)cc2)(c2ccc(CCCCCC)cc2)c2c-4sc3cc(C=C4C(=O)N(CC)C(=S)N(CC)C4=O)sc23)cc1,1440.08,5.02,3.44,1.58,CCCCC(CC)COC(=O)c1sc2c(-c3cc4c(-c5ccc(CC(CC)CCCC)s5)c5sc(C)cc5c(-c5ccc(CC(CC)CCCC)s5)c4s3)sc(C)c2c1F,124.0,72.9,1.70 \,CCCCC(CC)COC(=O)c1sc2c(-c3cc4c(-c5ccc(CC(CC)CCCC)s5)c5sc(C)cc5c(-c5ccc(CC(CC)CCCC)s5)c4s3)sc(C)c2c1F.CCCCCCc1ccc(C2(c3ccc(CCCCCC)cc3)c3cc4c(cc3-c3sc5cc(C=C6C(=O)N(CC)C(=S)N(CC)C6=O)sc5c32)C(c2ccc(CCCCCC)cc2)(c2ccc(CCCCCC)cc2)c2c-4sc3cc(C=C4C(=O)N(CC)C(=S)N(CC)C4=O)sc23)cc1,both
