Repository: aspuru-guzik-group/Beyond-Molecular-Structure-ML-for-OPV-Materials-Devices

File: Saeki_2022_n1318/merged_pce_voc_jsc.csv (part 6 of 6)
ref,ref number from paper,reference link,DOI,Donor Molecule,HOMO_D (eV),LUMO_D (eV),Acceptor Molecule,HOMO_A (eV),LUMO_A (eV),D:A ratio (m/m),solvent,total solids conc. (mg/mL),solvent additive,solvent additive conc. (% v/v),active layer thickness (nm),temperature of thermal annealing,hole contact layer,electron contact layer,hole mobility blend (cm^2 V^-1 s^-1),electron mobility blend (cm^2 V^-1 s^-1),effective mobility,Langevin prefactor,Voc vs ln(I) slope,Voc (V),Jsc (mA cm^-2),FF (%),PCE (%),D SMILES,A SMILES,DonorAcceptor_x,ID,Ref,PCE_max(%),PCE_ave(%),Jsc(mA/cm2),FF,Voc(V),'-HOMO_n(eV),'-LUMO_n(eV),Eg_n(eV),n(SMILES),M (g/mol),'-HOMO_p(eV),'-LUMO_p(eV),Eg_p(eV),p(SMILES),Mw (kg/mol),Mn(kg/mol),PDI\,DonorAcceptor_y,_merge
483,245,link,,PBDTTz-SBP,-5.46,-3.5,ITIC,-5.6,-3.93,1:1,CB,,_,0.0,125.0,25.0,PEDOT:PSS,PFN-Br,0.000142,3.9e-05,,,,0.914,18.52,71.43,12.09,CCCCCCCCC(CCCCCC)CSc1ccc(-c2ccc(-c3c4cc(-c5ccc(-c6c(F)c(F)c(-c7ccc(C)s7)c7nn(CC(CCCCCC)CCCCCCCC)nc67)s5)sc4c(-c4ccc(-c5ccc(SCC(CCCCCC)CCCCCCCC)cc5)cc4)c4cc(C)sc34)cc2)cc1,CCCCCCc1ccc(C2(c3ccc(CCCCCC)cc3)c3cc4c(cc3-c3sc5cc(/C=C6\C(=O)c7ccccc7C6=C(C#N)C#N)sc5c32)C(c2ccc(CCCCCC)cc2)(c2ccc(CCCCCC)cc2)c2c-4sc3cc(/C=C4\C(=O)c5ccccc5C4=C(C#N)C#N)sc23)cc1,CCCCCCCCC(CCCCCC)CSc1ccc(-c2ccc(-c3c4cc(-c5ccc(-c6c(F)c(F)c(-c7ccc(C)s7)c7nn(CC(CCCCCC)CCCCCCCC)nc67)s5)sc4c(-c4ccc(-c5ccc(SCC(CCCCCC)CCCCCCCC)cc5)cc4)c4cc(C)sc34)cc2)cc1.CCCCCCc1ccc(C2(c3ccc(CCCCCC)cc3)c3cc4c(cc3-c3sc5cc(/C=C6\C(=O)c7ccccc7C6=C(C#N)C#N)sc5c32)C(c2ccc(CCCCCC)cc2)(c2ccc(CCCCCC)cc2)c2c-4sc3cc(/C=C4\C(=O)c5ccccc5C4=C(C#N)C#N)sc23)cc1,593,264,12.09,11.89,18.52,0.714,0.914,5.6,3.93,1.67,CCCCCCc1ccc(C2(c3ccc(CCCCCC)cc3)c3cc4c(cc3-c3sc5cc(/C=C6\C(=O)c7ccccc7C6=C(C#N)C#N)sc5c32)C(c2ccc(CCCCCC)cc2)(c2ccc(CCCCCC)cc2)c2c-4sc3cc(/C=C4\C(=O)c5ccccc5C4=C(C#N)C#N)sc23)cc1,1427.96,5.46,3.5,1.96,CCCCCCCCC(CCCCCC)CSc1ccc(-c2ccc(-c3c4cc(-c5ccc(-c6c(F)c(F)c(-c7ccc(C)s7)c7nn(CC(CCCCCC)CCCCCCCC)nc67)s5)sc4c(-c4ccc(-c5ccc(SCC(CCCCCC)CCCCCCCC)cc5)cc4)c4cc(C)sc34)cc2)cc1,48.3,21.0,2.30 \,CCCCCCCCC(CCCCCC)CSc1ccc(-c2ccc(-c3c4cc(-c5ccc(-c6c(F)c(F)c(-c7ccc(C)s7)c7nn(CC(CCCCCC)CCCCCCCC)nc67)s5)sc4c(-c4ccc(-c5ccc(SCC(CCCCCC)CCCCCCCC)cc5)cc4)c4cc(C)sc34)cc2)cc1.CCCCCCc1ccc(C2(c3ccc(CCCCCC)cc3)c3cc4c(cc3-c3sc5cc(/C=C6\C(=O)c7ccccc7C6=C(C#N)C#N)sc5c32)C(c2ccc(CCCCCC)cc2)(c2ccc(CCCCCC)cc2)c2c-4sc3cc(/C=C4\C(=O)c5ccccc5C4=C(C#N)C#N)sc23)cc1,both
485,246,link,,PJ1,-5.38,-3.38,m-ITIC,-5.54,-3.95,1:1.5,CF,,DIO,0.5,110.9,130.0,PEDOT:PSS,PDINO,,,,,,1.031,11.1,56.0,6.41,CCCCCCCCCCCCSc1cc(C)sc1-c1sc(-c2sc(-c3cc4c(-c5ccc([Si](CCC)(CCC)CCC)s5)c5sc(C)cc5c(-c5ccc([Si](CCC)(CCC)CCC)s5)c4s3)cc2SCCCCCCCCCCCC)c2c1C(=O)N(CC(CCCCCC)CCCCCCCC)C2=O,CCCCCCc1cccc(C2(c3cccc(CCCCCC)c3)c3cc4c(cc3-c3sc5cc(/C=C6\C(=O)c7ccccc7C6=C(C#N)C#N)sc5c32)C(c2cccc(CCCCCC)c2)(c2cccc(CCCCCC)c2)c2c-4sc3cc(/C=C4\C(=O)c5ccccc5C4=C(C#N)C#N)sc23)c1,CCCCCCCCCCCCSc1cc(C)sc1-c1sc(-c2sc(-c3cc4c(-c5ccc([Si](CCC)(CCC)CCC)s5)c5sc(C)cc5c(-c5ccc([Si](CCC)(CCC)CCC)s5)c4s3)cc2SCCCCCCCCCCCC)c2c1C(=O)N(CC(CCCCCC)CCCCCCCC)C2=O.CCCCCCc1cccc(C2(c3cccc(CCCCCC)c3)c3cc4c(cc3-c3sc5cc(/C=C6\C(=O)c7ccccc7C6=C(C#N)C#N)sc5c32)C(c2cccc(CCCCCC)c2)(c2cccc(CCCCCC)c2)c2c-4sc3cc(/C=C4\C(=O)c5ccccc5C4=C(C#N)C#N)sc23)c1,558,253,6.41,6.31,11.1,0.56,1.031,5.54,3.95,1.59,CCCCCCc1cccc(C2(c3cccc(CCCCCC)c3)c3cc4c(cc3-c3sc5cc(/C=C6\C(=O)c7ccccc7C6=C(C#N)C#N)sc5c32)C(c2cccc(CCCCCC)c2)(c2cccc(CCCCCC)c2)c2c-4sc3cc(/C=C4\C(=O)c5ccccc5C4=C(C#N)C#N)sc23)c1,1427.96,5.38,3.38,2.0,CCCCCCCCCCCCc1cc(C)sc1-c1sc(-c2sc(-c3cc4c(-c5ccc([Si](CCC)(CCC)CCC)s5)c5sc(C)cc5c(-c5ccc([Si](CCC)(CCC)CCC)s5)c4s3)cc2CCCCCCCCCCCC)c2c1C(=O)N(CC(CCCCCC)CCCCCCCC)C2=O,138.7,87.8,1.58 \,CCCCCCCCCCCCc1cc(C)sc1-c1sc(-c2sc(-c3cc4c(-c5ccc([Si](CCC)(CCC)CCC)s5)c5sc(C)cc5c(-c5ccc([Si](CCC)(CCC)CCC)s5)c4s3)cc2CCCCCCCCCCCC)c2c1C(=O)N(CC(CCCCCC)CCCCCCCC)C2=O.CCCCCCc1cccc(C2(c3cccc(CCCCCC)c3)c3cc4c(cc3-c3sc5cc(/C=C6\C(=O)c7ccccc7C6=C(C#N)C#N)sc5c32)C(c2cccc(CCCCCC)c2)(c2cccc(CCCCCC)c2)c2c-4sc3cc(/C=C4\C(=O)c5ccccc5C4=C(C#N)C#N)sc23)c1,both
486,246,link,,PJ1,-5.38,-3.38,IDIC,-5.67,-4.1,1:1.5,CF,,DIO,0.5,109.1,130.0,PEDOT:PSS,PDINO,,,,,,0.958,12.0,53.6,6.18,CCCCCCCCCCCCSc1cc(C)sc1-c1sc(-c2sc(-c3cc4c(-c5ccc([Si](CCC)(CCC)CCC)s5)c5sc(C)cc5c(-c5ccc([Si](CCC)(CCC)CCC)s5)c4s3)cc2SCCCCCCCCCCCC)c2c1C(=O)N(CC(CCCCCC)CCCCCCCC)C2=O,CCCCCCC1(CCCCCC)c2cc3c(cc2-c2sc(/C=C4\C(=O)c5ccccc5C4=C(C#N)C#N)cc21)C(CCCCCC)(CCCCCC)c1cc(/C=C2\C(=O)c4ccccc4C2=C(C#N)C#N)sc1-3,CCCCCCCCCCCCSc1cc(C)sc1-c1sc(-c2sc(-c3cc4c(-c5ccc([Si](CCC)(CCC)CCC)s5)c5sc(C)cc5c(-c5ccc([Si](CCC)(CCC)CCC)s5)c4s3)cc2SCCCCCCCCCCCC)c2c1C(=O)N(CC(CCCCCC)CCCCCCCC)C2=O.CCCCCCC1(CCCCCC)c2cc3c(cc2-c2sc(/C=C4\C(=O)c5ccccc5C4=C(C#N)C#N)cc21)C(CCCCCC)(CCCCCC)c1cc(/C=C2\C(=O)c4ccccc4C2=C(C#N)C#N)sc1-3,559,253,6.18,6.05,12.0,0.536,0.958,5.67,4.1,1.57,CCCCCCC1(CCCCCC)c2cc3c(cc2-c2sc(/C=C4\C(=O)c5ccccc5C4=C(C#N)C#N)cc21)C(CCCCCC)(CCCCCC)c1cc(/C=C2\C(=O)c4ccccc4C2=C(C#N)C#N)sc1-3,1011.4,5.38,3.38,2.0,CCCCCCCCCCCCc1cc(C)sc1-c1sc(-c2sc(-c3cc4c(-c5ccc([Si](CCC)(CCC)CCC)s5)c5sc(C)cc5c(-c5ccc([Si](CCC)(CCC)CCC)s5)c4s3)cc2CCCCCCCCCCCC)c2c1C(=O)N(CC(CCCCCC)CCCCCCCC)C2=O,138.7,87.8,1.58 \,CCCCCCCCCCCCc1cc(C)sc1-c1sc(-c2sc(-c3cc4c(-c5ccc([Si](CCC)(CCC)CCC)s5)c5sc(C)cc5c(-c5ccc([Si](CCC)(CCC)CCC)s5)c4s3)cc2CCCCCCCCCCCC)c2c1C(=O)N(CC(CCCCCC)CCCCCCCC)C2=O.CCCCCCC1(CCCCCC)c2cc3c(cc2-c2sc(/C=C4\C(=O)c5ccccc5C4=C(C#N)C#N)cc21)C(CCCCCC)(CCCCCC)c1cc(/C=C2\C(=O)c4ccccc4C2=C(C#N)C#N)sc1-3,both
487,246,link,,PJ2,-5.14,-3.33,m-ITIC,-5.54,-3.95,1:1.5,CF,,DIO,0.5,112.6,130.0,PEDOT:PSS,PDINO,,,,,,0.988,16.8,62.3,10.34,CCCCC(CC)Cc1sc(CC(CC)CCCC)c2c1C(=O)c1c(-c3ccc(C)s3)sc(-c3ccc(-c4cc5c(-c6ccc([Si](CCC)(CCC)CCC)s6)c6sc(C)cc6c(-c6ccc([Si](CCC)(CCC)CCC)s6)c5s4)s3)c1C2=O,CCCCCCc1cccc(C2(c3cccc(CCCCCC)c3)c3cc4c(cc3-c3sc5cc(/C=C6\C(=O)c7ccccc7C6=C(C#N)C#N)sc5c32)C(c2cccc(CCCCCC)c2)(c2cccc(CCCCCC)c2)c2c-4sc3cc(/C=C4\C(=O)c5ccccc5C4=C(C#N)C#N)sc23)c1,CCCCC(CC)Cc1sc(CC(CC)CCCC)c2c1C(=O)c1c(-c3ccc(C)s3)sc(-c3ccc(-c4cc5c(-c6ccc([Si](CCC)(CCC)CCC)s6)c6sc(C)cc6c(-c6ccc([Si](CCC)(CCC)CCC)s6)c5s4)s3)c1C2=O.CCCCCCc1cccc(C2(c3cccc(CCCCCC)c3)c3cc4c(cc3-c3sc5cc(/C=C6\C(=O)c7ccccc7C6=C(C#N)C#N)sc5c32)C(c2cccc(CCCCCC)c2)(c2cccc(CCCCCC)c2)c2c-4sc3cc(/C=C4\C(=O)c5ccccc5C4=C(C#N)C#N)sc23)c1,561,253,10.34,10.19,16.8,0.623,0.988,5.54,3.95,1.59,CCCCCCc1cccc(C2(c3cccc(CCCCCC)c3)c3cc4c(cc3-c3sc5cc(/C=C6\C(=O)c7ccccc7C6=C(C#N)C#N)sc5c32)C(c2cccc(CCCCCC)c2)(c2cccc(CCCCCC)c2)c2c-4sc3cc(/C=C4\C(=O)c5ccccc5C4=C(C#N)C#N)sc23)c1,1427.96,5.14,3.33,1.81,CCCCC(CC)Cc1sc(CC(CC)CCCC)c2c1C(=O)c1c(-c3ccc(C)s3)sc(-c3ccc(-c4cc5c(-c6ccc([Si](CCC)(CCC)CCC)s6)c6sc(C)cc6c(-c6ccc([Si](CCC)(CCC)CCC)s6)c5s4)s3)c1C2=O,115.3,80.1,1.44 \,CCCCC(CC)Cc1sc(CC(CC)CCCC)c2c1C(=O)c1c(-c3ccc(C)s3)sc(-c3ccc(-c4cc5c(-c6ccc([Si](CCC)(CCC)CCC)s6)c6sc(C)cc6c(-c6ccc([Si](CCC)(CCC)CCC)s6)c5s4)s3)c1C2=O.CCCCCCc1cccc(C2(c3cccc(CCCCCC)c3)c3cc4c(cc3-c3sc5cc(/C=C6\C(=O)c7ccccc7C6=C(C#N)C#N)sc5c32)C(c2cccc(CCCCCC)c2)(c2cccc(CCCCCC)c2)c2c-4sc3cc(/C=C4\C(=O)c5ccccc5C4=C(C#N)C#N)sc23)c1,both
488,246,link,,PJ2,-5.14,-3.33,IDIC,-5.67,-4.1,1:1.5,CF,,DIO,0.5,110.3,130.0,PEDOT:PSS,PDINO,,,,,,0.939,17.0,75.3,12.01,CCCCC(CC)Cc1sc(CC(CC)CCCC)c2c1C(=O)c1c(-c3ccc(C)s3)sc(-c3ccc(-c4cc5c(-c6ccc([Si](CCC)(CCC)CCC)s6)c6sc(C)cc6c(-c6ccc([Si](CCC)(CCC)CCC)s6)c5s4)s3)c1C2=O,CCCCCCC1(CCCCCC)c2cc3c(cc2-c2sc(/C=C4\C(=O)c5ccccc5C4=C(C#N)C#N)cc21)C(CCCCCC)(CCCCCC)c1cc(/C=C2\C(=O)c4ccccc4C2=C(C#N)C#N)sc1-3,CCCCC(CC)Cc1sc(CC(CC)CCCC)c2c1C(=O)c1c(-c3ccc(C)s3)sc(-c3ccc(-c4cc5c(-c6ccc([Si](CCC)(CCC)CCC)s6)c6sc(C)cc6c(-c6ccc([Si](CCC)(CCC)CCC)s6)c5s4)s3)c1C2=O.CCCCCCC1(CCCCCC)c2cc3c(cc2-c2sc(/C=C4\C(=O)c5ccccc5C4=C(C#N)C#N)cc21)C(CCCCCC)(CCCCCC)c1cc(/C=C2\C(=O)c4ccccc4C2=C(C#N)C#N)sc1-3,562,253,12.01,11.83,17.0,0.753,0.939,5.67,4.1,1.57,CCCCCCC1(CCCCCC)c2cc3c(cc2-c2sc(/C=C4\C(=O)c5ccccc5C4=C(C#N)C#N)cc21)C(CCCCCC)(CCCCCC)c1cc(/C=C2\C(=O)c4ccccc4C2=C(C#N)C#N)sc1-3,1011.4,5.14,3.33,1.81,CCCCC(CC)Cc1sc(CC(CC)CCCC)c2c1C(=O)c1c(-c3ccc(C)s3)sc(-c3ccc(-c4cc5c(-c6ccc([Si](CCC)(CCC)CCC)s6)c6sc(C)cc6c(-c6ccc([Si](CCC)(CCC)CCC)s6)c5s4)s3)c1C2=O,115.3,80.1,1.44 \,CCCCC(CC)Cc1sc(CC(CC)CCCC)c2c1C(=O)c1c(-c3ccc(C)s3)sc(-c3ccc(-c4cc5c(-c6ccc([Si](CCC)(CCC)CCC)s6)c6sc(C)cc6c(-c6ccc([Si](CCC)(CCC)CCC)s6)c5s4)s3)c1C2=O.CCCCCCC1(CCCCCC)c2cc3c(cc2-c2sc(/C=C4\C(=O)c5ccccc5C4=C(C#N)C#N)cc21)C(CCCCCC)(CCCCCC)c1cc(/C=C2\C(=O)c4ccccc4C2=C(C#N)C#N)sc1-3,both
489,246,link,,PJ3,-5.01,-3.26,m-ITIC,-5.54,-3.95,1:1.5,CF,,DIO,0.5,117.8,130.0,PEDOT:PSS,PDINO,,,,,,0.96,12.7,63.5,7.76,CCCCCCCCCCC(CCCCCCCC)Cc1cc(-c2c(F)c(F)c(-c3cc(CC(CCCCCCCC)CCCCCCCCCC)c(-c4cc5c(-c6ccc([Si](CCC)(CCC)CCC)s6)c6sc(C)cc6c(-c6ccc([Si](CCC)(CCC)CCC)s6)c5s4)s3)c3nsnc23)sc1C,CCCCCCc1cccc(C2(c3cccc(CCCCCC)c3)c3cc4c(cc3-c3sc5cc(/C=C6\C(=O)c7ccccc7C6=C(C#N)C#N)sc5c32)C(c2cccc(CCCCCC)c2)(c2cccc(CCCCCC)c2)c2c-4sc3cc(/C=C4\C(=O)c5ccccc5C4=C(C#N)C#N)sc23)c1,CCCCCCCCCCC(CCCCCCCC)Cc1cc(-c2c(F)c(F)c(-c3cc(CC(CCCCCCCC)CCCCCCCCCC)c(-c4cc5c(-c6ccc([Si](CCC)(CCC)CCC)s6)c6sc(C)cc6c(-c6ccc([Si](CCC)(CCC)CCC)s6)c5s4)s3)c3nsnc23)sc1C.CCCCCCc1cccc(C2(c3cccc(CCCCCC)c3)c3cc4c(cc3-c3sc5cc(/C=C6\C(=O)c7ccccc7C6=C(C#N)C#N)sc5c32)C(c2cccc(CCCCCC)c2)(c2cccc(CCCCCC)c2)c2c-4sc3cc(/C=C4\C(=O)c5ccccc5C4=C(C#N)C#N)sc23)c1,564,253,7.76,7.45,12.7,0.635,0.96,5.54,3.95,1.59,CCCCCCc1cccc(C2(c3cccc(CCCCCC)c3)c3cc4c(cc3-c3sc5cc(/C=C6\C(=O)c7ccccc7C6=C(C#N)C#N)sc5c32)C(c2cccc(CCCCCC)c2)(c2cccc(CCCCCC)c2)c2c-4sc3cc(/C=C4\C(=O)c5ccccc5C4=C(C#N)C#N)sc23)c1,1427.96,5.01,3.26,1.75,CCCCCCCCCCC(CCCCCCCC)Cc1cc(-c2c(F)c(F)c(-c3cc(CC(CCCCCCCC)CCCCCCCCCC)c(-c4cc5c(-c6ccc([Si](CCC)(CCC)CCC)s6)c6sc(C)cc6c(-c6ccc([Si](CCC)(CCC)CCC)s6)c5s4)s3)c3nsnc23)sc1C,123.6,79.2,1.56 \,CCCCCCCCCCC(CCCCCCCC)Cc1cc(-c2c(F)c(F)c(-c3cc(CC(CCCCCCCC)CCCCCCCCCC)c(-c4cc5c(-c6ccc([Si](CCC)(CCC)CCC)s6)c6sc(C)cc6c(-c6ccc([Si](CCC)(CCC)CCC)s6)c5s4)s3)c3nsnc23)sc1C.CCCCCCc1cccc(C2(c3cccc(CCCCCC)c3)c3cc4c(cc3-c3sc5cc(/C=C6\C(=O)c7ccccc7C6=C(C#N)C#N)sc5c32)C(c2cccc(CCCCCC)c2)(c2cccc(CCCCCC)c2)c2c-4sc3cc(/C=C4\C(=O)c5ccccc5C4=C(C#N)C#N)sc23)c1,both
490,246,link,,PJ3,-5.01,-3.26,IDIC,-5.67,-4.1,1:1.5,CF,,DIO,0.5,114.5,130.0,PEDOT:PSS,PDINO,,,,,,0.908,12.8,69.8,8.11,CCCCCCCCCCC(CCCCCCCC)Cc1cc(-c2c(F)c(F)c(-c3cc(CC(CCCCCCCC)CCCCCCCCCC)c(-c4cc5c(-c6ccc([Si](CCC)(CCC)CCC)s6)c6sc(C)cc6c(-c6ccc([Si](CCC)(CCC)CCC)s6)c5s4)s3)c3nsnc23)sc1C,CCCCCCC1(CCCCCC)c2cc3c(cc2-c2sc(/C=C4\C(=O)c5ccccc5C4=C(C#N)C#N)cc21)C(CCCCCC)(CCCCCC)c1cc(/C=C2\C(=O)c4ccccc4C2=C(C#N)C#N)sc1-3,CCCCCCCCCCC(CCCCCCCC)Cc1cc(-c2c(F)c(F)c(-c3cc(CC(CCCCCCCC)CCCCCCCCCC)c(-c4cc5c(-c6ccc([Si](CCC)(CCC)CCC)s6)c6sc(C)cc6c(-c6ccc([Si](CCC)(CCC)CCC)s6)c5s4)s3)c3nsnc23)sc1C.CCCCCCC1(CCCCCC)c2cc3c(cc2-c2sc(/C=C4\C(=O)c5ccccc5C4=C(C#N)C#N)cc21)C(CCCCCC)(CCCCCC)c1cc(/C=C2\C(=O)c4ccccc4C2=C(C#N)C#N)sc1-3,565,253,8.11,7.93,12.8,0.698,0.908,5.67,4.1,1.57,CCCCCCC1(CCCCCC)c2cc3c(cc2-c2sc(/C=C4\C(=O)c5ccccc5C4=C(C#N)C#N)cc21)C(CCCCCC)(CCCCCC)c1cc(/C=C2\C(=O)c4ccccc4C2=C(C#N)C#N)sc1-3,1011.4,5.01,3.26,1.75,CCCCCCCCCCC(CCCCCCCC)Cc1cc(-c2c(F)c(F)c(-c3cc(CC(CCCCCCCC)CCCCCCCCCC)c(-c4cc5c(-c6ccc([Si](CCC)(CCC)CCC)s6)c6sc(C)cc6c(-c6ccc([Si](CCC)(CCC)CCC)s6)c5s4)s3)c3nsnc23)sc1C,123.6,79.2,1.56 \,CCCCCCCCCCC(CCCCCCCC)Cc1cc(-c2c(F)c(F)c(-c3cc(CC(CCCCCCCC)CCCCCCCCCC)c(-c4cc5c(-c6ccc([Si](CCC)(CCC)CCC)s6)c6sc(C)cc6c(-c6ccc([Si](CCC)(CCC)CCC)s6)c5s4)s3)c3nsnc23)sc1C.CCCCCCC1(CCCCCC)c2cc3c(cc2-c2sc(/C=C4\C(=O)c5ccccc5C4=C(C#N)C#N)cc21)C(CCCCCC)(CCCCCC)c1cc(/C=C2\C(=O)c4ccccc4C2=C(C#N)C#N)sc1-3,both
491,247,link,,2D-PBTCl,-5.45,-3.6,ITIC,-5.48,-3.83,1:1,CB,8.0,DIO,0.25,100.0,25.0,MoOx,ZnO,,,,,,0.91,15.79,61.32,8.81,CCCCC(CC)COC(=O)c1ccc(-c2sc3c(-c4cc5c(-c6ccc(CC(CC)CCCC)s6)c6sc(C)cc6c(-c6ccc(CC(CC)CCCC)s6)c5s4)sc(C)c3c2Cl)s1,CCCCCCc1ccc(C2(c3ccc(CCCCCC)cc3)c3cc4c(cc3-c3sc5cc(/C=C6\C(=O)c7ccccc7C6=C(C#N)C#N)sc5c32)C(c2ccc(CCCCCC)cc2)(c2ccc(CCCCCC)cc2)c2c-4sc3cc(/C=C4\C(=O)c5ccccc5C4=C(C#N)C#N)sc23)cc1,CCCCC(CC)COC(=O)c1ccc(-c2sc3c(-c4cc5c(-c6ccc(CC(CC)CCCC)s6)c6sc(C)cc6c(-c6ccc(CC(CC)CCCC)s6)c5s4)sc(C)c3c2Cl)s1.CCCCCCc1ccc(C2(c3ccc(CCCCCC)cc3)c3cc4c(cc3-c3sc5cc(/C=C6\C(=O)c7ccccc7C6=C(C#N)C#N)sc5c32)C(c2ccc(CCCCCC)cc2)(c2ccc(CCCCCC)cc2)c2c-4sc3cc(/C=C4\C(=O)c5ccccc5C4=C(C#N)C#N)sc23)cc1,423,195,8.81,8.67,15.79,0.613,0.91,5.48,3.83,1.65,CCCCCCc1ccc(C2(c3ccc(CCCCCC)cc3)c3cc4c(cc3-c3sc5cc(/C=C6\C(=O)c7ccccc7C6=C(C#N)C#N)sc5c32)C(c2ccc(CCCCCC)cc2)(c2ccc(CCCCCC)cc2)c2c-4sc3cc(/C=C4\C(=O)c5ccccc5C4=C(C#N)C#N)sc23)cc1,1427.96,5.45,3.6,1.85,CCCCCCOC(=O)c1ccc(-c2sc3c(-c4cc5c(-c6ccc(CC(CC)CCCC)s6)c6sc(C)cc6c(-c6ccc(CC(CC)CCCC)s6)c5s4)sc(C)c3c2Cl)s1,66.2,41.4,1.59 \,CCCCCCOC(=O)c1ccc(-c2sc3c(-c4cc5c(-c6ccc(CC(CC)CCCC)s6)c6sc(C)cc6c(-c6ccc(CC(CC)CCCC)s6)c5s4)sc(C)c3c2Cl)s1.CCCCCCc1ccc(C2(c3ccc(CCCCCC)cc3)c3cc4c(cc3-c3sc5cc(/C=C6\C(=O)c7ccccc7C6=C(C#N)C#N)sc5c32)C(c2ccc(CCCCCC)cc2)(c2ccc(CCCCCC)cc2)c2c-4sc3cc(/C=C4\C(=O)c5ccccc5C4=C(C#N)C#N)sc23)cc1,both
492,247,link,,2D-PBTCl2,-5.43,-3.63,ITIC,-5.48,-3.83,1:1,CB,8.0,DIO,0.25,90.0,25.0,MoOx,ZnO,,,,,,0.87,14.52,58.43,7.38,CCCCC(CC)COC(=O)c1cc(Cl)c(-c2sc3c(-c4cc5c(-c6ccc(CC(CC)CCCC)s6)c6sc(C)cc6c(-c6ccc(CC(CC)CCCC)s6)c5s4)sc(C)c3c2Cl)s1,CCCCCCc1ccc(C2(c3ccc(CCCCCC)cc3)c3cc4c(cc3-c3sc5cc(/C=C6\C(=O)c7ccccc7C6=C(C#N)C#N)sc5c32)C(c2ccc(CCCCCC)cc2)(c2ccc(CCCCCC)cc2)c2c-4sc3cc(/C=C4\C(=O)c5ccccc5C4=C(C#N)C#N)sc23)cc1,CCCCC(CC)COC(=O)c1cc(Cl)c(-c2sc3c(-c4cc5c(-c6ccc(CC(CC)CCCC)s6)c6sc(C)cc6c(-c6ccc(CC(CC)CCCC)s6)c5s4)sc(C)c3c2Cl)s1.CCCCCCc1ccc(C2(c3ccc(CCCCCC)cc3)c3cc4c(cc3-c3sc5cc(/C=C6\C(=O)c7ccccc7C6=C(C#N)C#N)sc5c32)C(c2ccc(CCCCCC)cc2)(c2ccc(CCCCCC)cc2)c2c-4sc3cc(/C=C4\C(=O)c5ccccc5C4=C(C#N)C#N)sc23)cc1,424,195,7.38,7.17,14.52,0.584,0.87,5.48,3.83,1.65,CCCCCCc1ccc(C2(c3ccc(CCCCCC)cc3)c3cc4c(cc3-c3sc5cc(/C=C6\C(=O)c7ccccc7C6=C(C#N)C#N)sc5c32)C(c2ccc(CCCCCC)cc2)(c2ccc(CCCCCC)cc2)c2c-4sc3cc(/C=C4\C(=O)c5ccccc5C4=C(C#N)C#N)sc23)cc1,1427.96,5.43,3.63,1.8,CCCCCCOC(=O)c1cc(Cl)c(-c2sc3c(-c4cc5c(-c6ccc(CC(CC)CCCC)s6)c6sc(C)cc6c(-c6ccc(CC(CC)CCCC)s6)c5s4)sc(C)c3c2Cl)s1,80.3,41.9,1.91 \,CCCCCCOC(=O)c1cc(Cl)c(-c2sc3c(-c4cc5c(-c6ccc(CC(CC)CCCC)s6)c6sc(C)cc6c(-c6ccc(CC(CC)CCCC)s6)c5s4)sc(C)c3c2Cl)s1.CCCCCCc1ccc(C2(c3ccc(CCCCCC)cc3)c3cc4c(cc3-c3sc5cc(/C=C6\C(=O)c7ccccc7C6=C(C#N)C#N)sc5c32)C(c2ccc(CCCCCC)cc2)(c2ccc(CCCCCC)cc2)c2c-4sc3cc(/C=C4\C(=O)c5ccccc5C4=C(C#N)C#N)sc23)cc1,both
493,247,link,,PTB7-Th,-5.38,-3.7,ITIC,-5.48,-3.83,1:1,CB,8.0,DIO,0.25,90.0,25.0,MoOx,ZnO,,,,,,0.82,14.76,57.09,6.91,CCCCC(CC)COC(=O)c1sc2c(-c3cc4c(-c5ccc(CC(CC)CCCC)s5)c5sc(C)cc5c(-c5ccc(CC(CC)CCCC)s5)c4s3)sc(C)c2c1F,CCCCCCc1ccc(C2(c3ccc(CCCCCC)cc3)c3cc4c(cc3-c3sc5cc(/C=C6\C(=O)c7ccccc7C6=C(C#N)C#N)sc5c32)C(c2ccc(CCCCCC)cc2)(c2ccc(CCCCCC)cc2)c2c-4sc3cc(/C=C4\C(=O)c5ccccc5C4=C(C#N)C#N)sc23)cc1,CCCCC(CC)COC(=O)c1sc2c(-c3cc4c(-c5ccc(CC(CC)CCCC)s5)c5sc(C)cc5c(-c5ccc(CC(CC)CCCC)s5)c4s3)sc(C)c2c1F.CCCCCCc1ccc(C2(c3ccc(CCCCCC)cc3)c3cc4c(cc3-c3sc5cc(/C=C6\C(=O)c7ccccc7C6=C(C#N)C#N)sc5c32)C(c2ccc(CCCCCC)cc2)(c2ccc(CCCCCC)cc2)c2c-4sc3cc(/C=C4\C(=O)c5ccccc5C4=C(C#N)C#N)sc23)cc1,6,4,6.91,6.8,14.76,0.571,0.82,5.48,3.83,1.65,CCCCCCc1ccc(C2(c3ccc(CCCCCC)cc3)c3cc4c(cc3-c3sc5cc(/C=C6\C(=O)c7ccccc7C6=C(C#N)C#N)sc5c32)C(c2ccc(CCCCCC)cc2)(c2ccc(CCCCCC)cc2)c2c-4sc3cc(/C=C4\C(=O)c5ccccc5C4=C(C#N)C#N)sc23)cc1,1427.96,5.22,3.64,1.58,CCCCC(CC)COC(=O)c1sc2c(-c3cc4c(-c5ccc(CC(CC)CCCC)s5)c5sc(C)cc5c(-c5ccc(CC(CC)CCCC)s5)c4s3)sc(C)c2c1F,124.0,72.9,1.70 \,CCCCC(CC)COC(=O)c1sc2c(-c3cc4c(-c5ccc(CC(CC)CCCC)s5)c5sc(C)cc5c(-c5ccc(CC(CC)CCCC)s5)c4s3)sc(C)c2c1F.CCCCCCc1ccc(C2(c3ccc(CCCCCC)cc3)c3cc4c(cc3-c3sc5cc(/C=C6\C(=O)c7ccccc7C6=C(C#N)C#N)sc5c32)C(c2ccc(CCCCCC)cc2)(c2ccc(CCCCCC)cc2)c2c-4sc3cc(/C=C4\C(=O)c5ccccc5C4=C(C#N)C#N)sc23)cc1,both
493,247,link,,PTB7-Th,-5.38,-3.7,ITIC,-5.48,-3.83,1:1,CB,8.0,DIO,0.25,90.0,25.0,MoOx,ZnO,,,,,,0.82,14.76,57.09,6.91,CCCCC(CC)COC(=O)c1sc2c(-c3cc4c(-c5ccc(CC(CC)CCCC)s5)c5sc(C)cc5c(-c5ccc(CC(CC)CCCC)s5)c4s3)sc(C)c2c1F,CCCCCCc1ccc(C2(c3ccc(CCCCCC)cc3)c3cc4c(cc3-c3sc5cc(/C=C6\C(=O)c7ccccc7C6=C(C#N)C#N)sc5c32)C(c2ccc(CCCCCC)cc2)(c2ccc(CCCCCC)cc2)c2c-4sc3cc(/C=C4\C(=O)c5ccccc5C4=C(C#N)C#N)sc23)cc1,CCCCC(CC)COC(=O)c1sc2c(-c3cc4c(-c5ccc(CC(CC)CCCC)s5)c5sc(C)cc5c(-c5ccc(CC(CC)CCCC)s5)c4s3)sc(C)c2c1F.CCCCCCc1ccc(C2(c3ccc(CCCCCC)cc3)c3cc4c(cc3-c3sc5cc(/C=C6\C(=O)c7ccccc7C6=C(C#N)C#N)sc5c32)C(c2ccc(CCCCCC)cc2)(c2ccc(CCCCCC)cc2)c2c-4sc3cc(/C=C4\C(=O)c5ccccc5C4=C(C#N)C#N)sc23)cc1,425,195,6.91,6.8,14.76,0.571,0.82,5.48,3.83,1.65,CCCCCCc1ccc(C2(c3ccc(CCCCCC)cc3)c3cc4c(cc3-c3sc5cc(/C=C6\C(=O)c7ccccc7C6=C(C#N)C#N)sc5c32)C(c2ccc(CCCCCC)cc2)(c2ccc(CCCCCC)cc2)c2c-4sc3cc(/C=C4\C(=O)c5ccccc5C4=C(C#N)C#N)sc23)cc1,1427.96,5.38,3.7,1.68,CCCCC(CC)COC(=O)c1sc2c(-c3cc4c(-c5ccc(CC(CC)CCCC)s5)c5sc(C)cc5c(-c5ccc(CC(CC)CCCC)s5)c4s3)sc(C)c2c1F,124.0,72.9,1.70 \,CCCCC(CC)COC(=O)c1sc2c(-c3cc4c(-c5ccc(CC(CC)CCCC)s5)c5sc(C)cc5c(-c5ccc(CC(CC)CCCC)s5)c4s3)sc(C)c2c1F.CCCCCCc1ccc(C2(c3ccc(CCCCCC)cc3)c3cc4c(cc3-c3sc5cc(/C=C6\C(=O)c7ccccc7C6=C(C#N)C#N)sc5c32)C(c2ccc(CCCCCC)cc2)(c2ccc(CCCCCC)cc2)c2c-4sc3cc(/C=C4\C(=O)c5ccccc5C4=C(C#N)C#N)sc23)cc1,both
494,248,link,,PBClT,-5.47,-3.61,ITIC,-5.48,-3.83,1:1,CB,8.0,_,0.0,100.0,25.0,MoOx,ZnO,7.41e-05,,,,,1.01,13.95,60.05,8.46,CCCCC(CC)COC(=O)c1sc2c(-c3cc4c(-c5cc(Cl)c(CC(CC)CCCC)s5)c5sc(C)cc5c(-c5cc(Cl)c(CC(CC)CCCC)s5)c4s3)sc(C)c2c1F,CCCCCCc1ccc(C2(c3ccc(CCCCCC)cc3)c3cc4c(cc3-c3sc5cc(/C=C6\C(=O)c7ccccc7C6=C(C#N)C#N)sc5c32)C(c2ccc(CCCCCC)cc2)(c2ccc(CCCCCC)cc2)c2c-4sc3cc(/C=C4\C(=O)c5ccccc5C4=C(C#N)C#N)sc23)cc1,CCCCC(CC)COC(=O)c1sc2c(-c3cc4c(-c5cc(Cl)c(CC(CC)CCCC)s5)c5sc(C)cc5c(-c5cc(Cl)c(CC(CC)CCCC)s5)c4s3)sc(C)c2c1F.CCCCCCc1ccc(C2(c3ccc(CCCCCC)cc3)c3cc4c(cc3-c3sc5cc(/C=C6\C(=O)c7ccccc7C6=C(C#N)C#N)sc5c32)C(c2ccc(CCCCCC)cc2)(c2ccc(CCCCCC)cc2)c2c-4sc3cc(/C=C4\C(=O)c5ccccc5C4=C(C#N)C#N)sc23)cc1,5,4,8.46,8.33,13.95,0.601,1.01,5.48,3.83,1.65,CCCCCCc1ccc(C2(c3ccc(CCCCCC)cc3)c3cc4c(cc3-c3sc5cc(/C=C6\C(=O)c7ccccc7C6=C(C#N)C#N)sc5c32)C(c2ccc(CCCCCC)cc2)(c2ccc(CCCCCC)cc2)c2c-4sc3cc(/C=C4\C(=O)c5ccccc5C4=C(C#N)C#N)sc23)cc1,1427.96,5.47,3.61,1.86,CCCCC(CC)COC(=O)c1sc2c(-c3cc4c(-c5cc(Cl)c(CC(CC)CCCC)s5)c5sc(C)cc5c(-c5cc(Cl)c(CC(CC)CCCC)s5)c4s3)sc(C)c2c1F,87.5,44.0,1.99 \,CCCCC(CC)COC(=O)c1sc2c(-c3cc4c(-c5cc(Cl)c(CC(CC)CCCC)s5)c5sc(C)cc5c(-c5cc(Cl)c(CC(CC)CCCC)s5)c4s3)sc(C)c2c1F.CCCCCCc1ccc(C2(c3ccc(CCCCCC)cc3)c3cc4c(cc3-c3sc5cc(/C=C6\C(=O)c7ccccc7C6=C(C#N)C#N)sc5c32)C(c2ccc(CCCCCC)cc2)(c2ccc(CCCCCC)cc2)c2c-4sc3cc(/C=C4\C(=O)c5ccccc5C4=C(C#N)C#N)sc23)cc1,both
495,249,link,,PBDB-T,-5.36,-3.54,BDCPDT-IC,-5.41,-3.87,1:1,CB,12.0,DIO,1.0,,25.0,MoOx,ZnO,,,,,,0.86,16.56,65.52,9.33,CCCCC(CC)Cc1ccc(-c2c3cc(-c4ccc(-c5sc(-c6ccc(C)s6)c6c5C(=O)c5c(CC(CC)CCCC)sc(CC(CC)CCCC)c5C6=O)s4)sc3c(-c3ccc(CC(CC)CCCC)s3)c3cc(C)sc23)s1,CCCCCCc1ccc(C2(c3ccc(CCCCCC)cc3)c3cc(/C=C4\C(=O)c5ccccc5C4=C(C#N)C#N)sc3-c3sc4cc5c6c(sc5cc4c32)-c2sc(/C=C3\C(=O)c4ccccc4C3=C(C#N)C#N)cc2C6(c2ccc(CCCCCC)cc2)c2ccc(CCCCCC)cc2)cc1,CCCCC(CC)Cc1ccc(-c2c3cc(-c4ccc(-c5sc(-c6ccc(C)s6)c6c5C(=O)c5c(CC(CC)CCCC)sc(CC(CC)CCCC)c5C6=O)s4)sc3c(-c3ccc(CC(CC)CCCC)s3)c3cc(C)sc23)s1.CCCCCCc1ccc(C2(c3ccc(CCCCCC)cc3)c3cc(/C=C4\C(=O)c5ccccc5C4=C(C#N)C#N)sc3-c3sc4cc5c6c(sc5cc4c32)-c2sc(/C=C3\C(=O)c4ccccc4C3=C(C#N)C#N)cc2C6(c2ccc(CCCCCC)cc2)c2ccc(CCCCCC)cc2)cc1,32,13,9.33,9.33,16.56,0.655,0.86,5.41,3.87,1.54,CCCCCCc1ccc(C2(c3ccc(CCCCCC)cc3)c3cc(C=C4C(=O)c5ccccc5C4=C(C#N)C#N)sc3-c3sc4cc5c6c(sc5cc4c32)-c2sc(/C=C3\C(=O)c4ccccc4C3=C(C#N)C#N)cc2C6(c2ccc(CCCCCC)cc2)c2ccc(CCCCCC)cc2)cc1,1427.96,5.41,3.57,1.84,CCCCC(CC)Cc1ccc(-c2c3cc(-c4ccc(-c5sc(-c6ccc(C)s6)c6c5C(=O)c5c(CC(CC)CCCC)sc(CC(CC)CCCC)c5C6=O)s4)sc3c(-c3ccc(CC(CC)CCCC)s3)c3cc(C)sc23)s1,117.0,58.5,2.00 \,CCCCC(CC)Cc1ccc(-c2c3cc(-c4ccc(-c5sc(-c6ccc(C)s6)c6c5C(=O)c5c(CC(CC)CCCC)sc(CC(CC)CCCC)c5C6=O)s4)sc3c(-c3ccc(CC(CC)CCCC)s3)c3cc(C)sc23)s1.CCCCCCc1ccc(C2(c3ccc(CCCCCC)cc3)c3cc(C=C4C(=O)c5ccccc5C4=C(C#N)C#N)sc3-c3sc4cc5c6c(sc5cc4c32)-c2sc(/C=C3\C(=O)c4ccccc4C3=C(C#N)C#N)cc2C6(c2ccc(CCCCCC)cc2)c2ccc(CCCCCC)cc2)cc1,both
495,249,link,,PBDB-T,-5.36,-3.54,BDCPDT-IC,-5.41,-3.87,1:1,CB,12.0,DIO,1.0,,25.0,MoOx,ZnO,,,,,,0.86,16.56,65.52,9.33,CCCCC(CC)Cc1ccc(-c2c3cc(-c4ccc(-c5sc(-c6ccc(C)s6)c6c5C(=O)c5c(CC(CC)CCCC)sc(CC(CC)CCCC)c5C6=O)s4)sc3c(-c3ccc(CC(CC)CCCC)s3)c3cc(C)sc23)s1,CCCCCCc1ccc(C2(c3ccc(CCCCCC)cc3)c3cc(/C=C4\C(=O)c5ccccc5C4=C(C#N)C#N)sc3-c3sc4cc5c6c(sc5cc4c32)-c2sc(/C=C3\C(=O)c4ccccc4C3=C(C#N)C#N)cc2C6(c2ccc(CCCCCC)cc2)c2ccc(CCCCCC)cc2)cc1,CCCCC(CC)Cc1ccc(-c2c3cc(-c4ccc(-c5sc(-c6ccc(C)s6)c6c5C(=O)c5c(CC(CC)CCCC)sc(CC(CC)CCCC)c5C6=O)s4)sc3c(-c3ccc(CC(CC)CCCC)s3)c3cc(C)sc23)s1.CCCCCCc1ccc(C2(c3ccc(CCCCCC)cc3)c3cc(/C=C4\C(=O)c5ccccc5C4=C(C#N)C#N)sc3-c3sc4cc5c6c(sc5cc4c32)-c2sc(/C=C3\C(=O)c4ccccc4C3=C(C#N)C#N)cc2C6(c2ccc(CCCCCC)cc2)c2ccc(CCCCCC)cc2)cc1,83,36,9.33,9.33,16.56,0.655,0.86,5.41,3.87,1.56,CCCCCCc1ccc(C2(c3ccc(CCCCCC)cc3)c3cc(/C=C4\C(=O)c5c(sc6ccsc56)C4=C(C#N)C#N)sc3-c3sc4cc5c6c(sc5cc4c32)-c2sc(/C=C3\C(=O)c4c(sc5ccsc45)C3=C(C#N)C#N)cc2C6(c2ccc(CCCCCC)cc2)c2ccc(CCCCCC)cc2)cc1,1552.16,5.36,3.54,1.82,CCCCC(CC)Cc1ccc(-c2c3cc(-c4ccc(-c5sc(-c6ccc(C)s6)c6c5C(=O)c5c(CC(CC)CCCC)sc(CC(CC)CCCC)c5C6=O)s4)sc3c(-c3ccc(CC(CC)CCCC)s3)c3cc(C)sc23)s1,117.0,58.5,2.00 \,CCCCC(CC)Cc1ccc(-c2c3cc(-c4ccc(-c5sc(-c6ccc(C)s6)c6c5C(=O)c5c(CC(CC)CCCC)sc(CC(CC)CCCC)c5C6=O)s4)sc3c(-c3ccc(CC(CC)CCCC)s3)c3cc(C)sc23)s1.CCCCCCc1ccc(C2(c3ccc(CCCCCC)cc3)c3cc(/C=C4\C(=O)c5c(sc6ccsc56)C4=C(C#N)C#N)sc3-c3sc4cc5c6c(sc5cc4c32)-c2sc(/C=C3\C(=O)c4c(sc5ccsc45)C3=C(C#N)C#N)cc2C6(c2ccc(CCCCCC)cc2)c2ccc(CCCCCC)cc2)cc1,both
495,249,link,,PBDB-T,-5.36,-3.54,BDCPDT-IC,-5.41,-3.87,1:1,CB,12.0,DIO,1.0,,25.0,MoOx,ZnO,,,,,,0.86,16.56,65.52,9.33,CCCCC(CC)Cc1ccc(-c2c3cc(-c4ccc(-c5sc(-c6ccc(C)s6)c6c5C(=O)c5c(CC(CC)CCCC)sc(CC(CC)CCCC)c5C6=O)s4)sc3c(-c3ccc(CC(CC)CCCC)s3)c3cc(C)sc23)s1,CCCCCCc1ccc(C2(c3ccc(CCCCCC)cc3)c3cc(/C=C4\C(=O)c5ccccc5C4=C(C#N)C#N)sc3-c3sc4cc5c6c(sc5cc4c32)-c2sc(/C=C3\C(=O)c4ccccc4C3=C(C#N)C#N)cc2C6(c2ccc(CCCCCC)cc2)c2ccc(CCCCCC)cc2)cc1,CCCCC(CC)Cc1ccc(-c2c3cc(-c4ccc(-c5sc(-c6ccc(C)s6)c6c5C(=O)c5c(CC(CC)CCCC)sc(CC(CC)CCCC)c5C6=O)s4)sc3c(-c3ccc(CC(CC)CCCC)s3)c3cc(C)sc23)s1.CCCCCCc1ccc(C2(c3ccc(CCCCCC)cc3)c3cc(/C=C4\C(=O)c5ccccc5C4=C(C#N)C#N)sc3-c3sc4cc5c6c(sc5cc4c32)-c2sc(/C=C3\C(=O)c4ccccc4C3=C(C#N)C#N)cc2C6(c2ccc(CCCCCC)cc2)c2ccc(CCCCCC)cc2)cc1,884,405,9.33,9.14,16.56,0.655,0.86,5.41,3.87,1.54,CCCCCCc1ccc(C2(c3ccc(CCCCCC)cc3)c3cc(/C=C4\C(=O)c5ccccc5C4=C(C#N)C#N)sc3-c3sc4cc5c6c(sc5cc4c32)-c2sc(/C=C3\C(=O)c4ccccc4C3=C(C#N)C#N)cc2C6(c2ccc(CCCCCC)cc2)c2ccc(CCCCCC)cc2)cc1,1427.96,5.36,3.54,1.82,CCCCC(CC)Cc1ccc(-c2c3cc(-c4ccc(-c5sc(-c6ccc(C)s6)c6c5C(=O)c5c(CC(CC)CCCC)sc(CC(CC)CCCC)c5C6=O)s4)sc3c(-c3ccc(CC(CC)CCCC)s3)c3cc(C)sc23)s1,117.0,58.5,2.00 \,CCCCC(CC)Cc1ccc(-c2c3cc(-c4ccc(-c5sc(-c6ccc(C)s6)c6c5C(=O)c5c(CC(CC)CCCC)sc(CC(CC)CCCC)c5C6=O)s4)sc3c(-c3ccc(CC(CC)CCCC)s3)c3cc(C)sc23)s1.CCCCCCc1ccc(C2(c3ccc(CCCCCC)cc3)c3cc(/C=C4\C(=O)c5ccccc5C4=C(C#N)C#N)sc3-c3sc4cc5c6c(sc5cc4c32)-c2sc(/C=C3\C(=O)c4ccccc4C3=C(C#N)C#N)cc2C6(c2ccc(CCCCCC)cc2)c2ccc(CCCCCC)cc2)cc1,both
496,249,link,,PBDB-T,-5.36,-3.54,BDCPDT-FIC,-5.52,-4.0,1:1,CB,12.0,_,0.0,,25.0,MoOx,ZnO,,,,,,0.7,19.12,60.67,8.12,CCCCC(CC)Cc1ccc(-c2c3cc(-c4ccc(-c5sc(-c6ccc(C)s6)c6c5C(=O)c5c(CC(CC)CCCC)sc(CC(CC)CCCC)c5C6=O)s4)sc3c(-c3ccc(CC(CC)CCCC)s3)c3cc(C)sc23)s1,CCCCCCc1ccc(C2(c3ccc(CCCCCC)cc3)c3cc(/C=C4\C(=O)c5cc(F)c(F)cc5C4=C(C#N)C#N)sc3-c3sc4cc5c6c(sc5cc4c32)-c2sc(/C=C3\C(=O)c4cc(F)c(F)cc4C3=C(C#N)C#N)cc2C6(c2ccc(CCCCCC)cc2)c2ccc(CCCCCC)cc2)cc1,CCCCC(CC)Cc1ccc(-c2c3cc(-c4ccc(-c5sc(-c6ccc(C)s6)c6c5C(=O)c5c(CC(CC)CCCC)sc(CC(CC)CCCC)c5C6=O)s4)sc3c(-c3ccc(CC(CC)CCCC)s3)c3cc(C)sc23)s1.CCCCCCc1ccc(C2(c3ccc(CCCCCC)cc3)c3cc(/C=C4\C(=O)c5cc(F)c(F)cc5C4=C(C#N)C#N)sc3-c3sc4cc5c6c(sc5cc4c32)-c2sc(/C=C3\C(=O)c4cc(F)c(F)cc4C3=C(C#N)C#N)cc2C6(c2ccc(CCCCCC)cc2)c2ccc(CCCCCC)cc2)cc1,84,36,8.12,8.12,19.12,0.607,0.7,5.52,4.0,1.52,CCCCCCc1ccc(C2(c3ccc(CCCCCC)cc3)c3cc(/C=C4\C(=O)c5cc(F)c(F)cc5C4=C(C#N)C#N)sc3-c3sc4cc5c6c(sc5cc4c32)-c2sc(/C=C3\C(=O)c4cc(F)c(F)cc4C3=C(C#N)C#N)cc2C6(c2ccc(CCCCCC)cc2)c2ccc(CCCCCC)cc2)cc1,1499.92,5.36,3.54,1.82,CCCCC(CC)Cc1ccc(-c2c3cc(-c4ccc(-c5sc(-c6ccc(C)s6)c6c5C(=O)c5c(CC(CC)CCCC)sc(CC(CC)CCCC)c5C6=O)s4)sc3c(-c3ccc(CC(CC)CCCC)s3)c3cc(C)sc23)s1,117.0,58.5,2.00 \,CCCCC(CC)Cc1ccc(-c2c3cc(-c4ccc(-c5sc(-c6ccc(C)s6)c6c5C(=O)c5c(CC(CC)CCCC)sc(CC(CC)CCCC)c5C6=O)s4)sc3c(-c3ccc(CC(CC)CCCC)s3)c3cc(C)sc23)s1.CCCCCCc1ccc(C2(c3ccc(CCCCCC)cc3)c3cc(/C=C4\C(=O)c5cc(F)c(F)cc5C4=C(C#N)C#N)sc3-c3sc4cc5c6c(sc5cc4c32)-c2sc(/C=C3\C(=O)c4cc(F)c(F)cc4C3=C(C#N)C#N)cc2C6(c2ccc(CCCCCC)cc2)c2ccc(CCCCCC)cc2)cc1,both
542,270,link,,PBDTTT-C-T,-5.11,-3.25,IDT-2BM,-5.6,-4.8,1.5:1,o-DCB,30.0,CN,6.0,,25.0,PEDOT:PSS,Ca,0.00025,1e-05,,,,0.766,10.1,55.1,4.26,CCCCC(CC)CC(=O)c1cc2c(C)sc(-c3cc4c(-c5ccc(CC(CC)CCCC)s5)c5sc(C)cc5c(-c5ccc(CC(CC)CCCC)s5)c4s3)c2s1,CCCCCCc1ccc(C2(c3ccc(CCCCCC)cc3)c3cc4c(cc3-c3sc(-c5ccc(C=C(C#N)C#N)c6nsnc56)cc32)C(c2ccc(CCCCCC)cc2)(c2ccc(CCCCCC)cc2)c2cc(-c3ccc(C=C(C#N)C#N)c5nsnc35)sc2-4)cc1,CCCCC(CC)CC(=O)c1cc2c(C)sc(-c3cc4c(-c5ccc(CC(CC)CCCC)s5)c5sc(C)cc5c(-c5ccc(CC(CC)CCCC)s5)c4s3)c2s1.CCCCCCc1ccc(C2(c3ccc(CCCCCC)cc3)c3cc4c(cc3-c3sc(-c5ccc(C=C(C#N)C#N)c6nsnc56)cc32)C(c2ccc(CCCCCC)cc2)(c2ccc(CCCCCC)cc2)c2cc(-c3ccc(C=C(C#N)C#N)c5nsnc35)sc2-4)cc1,394,180,4.26,4.19,10.1,0.551,0.766,5.6,3.8,1.8,CCCCCCc1ccc(C2(c3ccc(CCCCCC)cc3)c3cc4c(cc3-c3sc(-c5ccc(C=C(C#N)C#N)c6nsnc56)cc32)C(c2ccc(CCCCCC)cc2)(c2ccc(CCCCCC)cc2)c2cc(-c3ccc(C=C(C#N)C#N)c5nsnc35)sc2-4)cc1,1327.84,5.11,3.25,1.86,CCCCC(CC)CC(=O)c1cc2c(C)sc(-c3cc4c(-c5ccc(CC(CC)CCCC)s5)c5sc(C)cc5c(-c5ccc(CC(CC)CCCC)s5)c4s3)c2s1,56.0,20.0,2.80 \,CCCCC(CC)CC(=O)c1cc2c(C)sc(-c3cc4c(-c5ccc(CC(CC)CCCC)s5)c5sc(C)cc5c(-c5ccc(CC(CC)CCCC)s5)c4s3)c2s1.CCCCCCc1ccc(C2(c3ccc(CCCCCC)cc3)c3cc4c(cc3-c3sc(-c5ccc(C=C(C#N)C#N)c6nsnc56)cc32)C(c2ccc(CCCCCC)cc2)(c2ccc(CCCCCC)cc2)c2cc(-c3ccc(C=C(C#N)C#N)c5nsnc35)sc2-4)cc1,both
543,270,link,,PBDTTT-C-T,-5.11,-3.25,IDTT-2BM,-5.5,-3.8,1.5:1,o-DCB,30.0,DIO,3.0,,25.0,PEDOT:PSS,Ca,0.00041,1.3e-05,,,,0.851,9.87,57.2,4.81,CCCCC(CC)CC(=O)c1cc2c(C)sc(-c3cc4c(-c5ccc(CC(CC)CCCC)s5)c5sc(C)cc5c(-c5ccc(CC(CC)CCCC)s5)c4s3)c2s1,CCCCCCc1ccc(C2(c3ccc(CCCCCC)cc3)c3cc4c(cc3-c3sc5cc(-c6ccc(C=C(C#N)C#N)c7nsnc67)sc5c32)C(c2ccc(CCCCCC)cc2)(c2ccc(CCCCCC)cc2)c2c-4sc3cc(-c4ccc(C=C(C#N)C#N)c5nsnc45)sc23)cc1,CCCCC(CC)CC(=O)c1cc2c(C)sc(-c3cc4c(-c5ccc(CC(CC)CCCC)s5)c5sc(C)cc5c(-c5ccc(CC(CC)CCCC)s5)c4s3)c2s1.CCCCCCc1ccc(C2(c3ccc(CCCCCC)cc3)c3cc4c(cc3-c3sc5cc(-c6ccc(C=C(C#N)C#N)c7nsnc67)sc5c32)C(c2ccc(CCCCCC)cc2)(c2ccc(CCCCCC)cc2)c2c-4sc3cc(-c4ccc(C=C(C#N)C#N)c5nsnc45)sc23)cc1,395,180,4.81,4.7,9.87,0.572,0.851,5.5,3.8,1.7,CCCCCCc1ccc(C2(c3ccc(CCCCCC)cc3)c3cc4c(cc3-c3sc5cc(-c6ccc(C=C(C#N)C#N)c7nsnc67)sc5c32)C(c2ccc(CCCCCC)cc2)(c2ccc(CCCCCC)cc2)c2c-4sc3cc(-c4ccc(C=C(C#N)C#N)c5nsnc45)sc23)cc1,1440.01,5.11,3.25,1.86,CCCCC(CC)CC(=O)c1cc2c(C)sc(-c3cc4c(-c5ccc(CC(CC)CCCC)s5)c5sc(C)cc5c(-c5ccc(CC(CC)CCCC)s5)c4s3)c2s1,56.0,20.0,2.80 \,CCCCC(CC)CC(=O)c1cc2c(C)sc(-c3cc4c(-c5ccc(CC(CC)CCCC)s5)c5sc(C)cc5c(-c5ccc(CC(CC)CCCC)s5)c4s3)c2s1.CCCCCCc1ccc(C2(c3ccc(CCCCCC)cc3)c3cc4c(cc3-c3sc5cc(-c6ccc(C=C(C#N)C#N)c7nsnc67)sc5c32)C(c2ccc(CCCCCC)cc2)(c2ccc(CCCCCC)cc2)c2c-4sc3cc(-c4ccc(C=C(C#N)C#N)c5nsnc45)sc23)cc1,both
