Repository: aspuru-guzik-group/Beyond-Molecular-Structure-ML-for-OPV-Materials-Devices

File: datasets/Hutchison_2023_n1001/acceptors.csv (part 1 of 6)
Acceptor,Acceptor SMILES,SMILES,HOMO,LUMO,optbg,wavelength_film,wavelength_soln
L8-BO,CCc1c(/C=C2\C(=O)c3cc(F)c(F)cc3C2=C(C#N)C#N)sc2c1sc1c3c4nsnc4c4c5sc6c(CC)c(/C=C7\C(=O)c8cc(F)c(F)cc8C7=C(C#N)C#N)sc6c5n(CC)c4c3n(CC)c21,CCc1c(/C=C2\C(=O)c3cc(F)c(F)cc3C2=C(C#N)C#N)sc2c1sc1c3c4nsnc4c4c5sc6c(CC)c(/C=C7\C(=O)c8cc(F)c(F)cc8C7=C(C#N)C#N)sc6c5n(CC)c4c3n(CC)c21,-5.68,-3.9,,,
N3,CCc1c(/C=C2\C(=O)c3cc(F)c(F)cc3C2=C(C#N)C#N)sc2c1sc1c3c4nsnc4c4c5sc6c(CC)c(/C=C7\C(=O)c8cc(F)c(F)cc8C7=C(C#N)C#N)sc6c5n(CC)c4c3n(CC)c21,CCc1c(/C=C2\C(=O)c3cc(F)c(F)cc3C2=C(C#N)C#N)sc2c1sc1c3c4nsnc4c4c5sc6c(CC)c(/C=C7\C(=O)c8cc(F)c(F)cc8C7=C(C#N)C#N)sc6c5n(CC)c4c3n(CC)c21,,,,,
BTP-eC9,CCc1c(/C=C2\C(=O)c3ccccc3C2=C(C#N)C#N)sc2c1sc1c3c4nsnc4c4c5sc6c(CC)c(/C=C7\C(=O)c8ccccc8C7=C(C#N)C#N)sc6c5n(CC)c4c3n(CC)c21,CCc1c(/C=C2\C(=O)c3ccccc3C2=C(C#N)C#N)sc2c1sc1c3c4nsnc4c4c5sc6c(CC)c(/C=C7\C(=O)c8ccccc8C7=C(C#N)C#N)sc6c5n(CC)c4c3n(CC)c21,,,,,
m-BTP-C6Ph,CCc1cccc(-c2c(/C=C3\C(=O)c4cc(F)c(F)cc4C3=C(C#N)C#N)sc3c2sc2c4c5nsnc5c5c6sc7c(-c8cccc(CC)c8)c(/C=C8\C(=O)c9cc(F)c(F)cc9C8=C(C#N)C#N)sc7c6n(CC)c5c4n(CC)c32)c1,CCc1cccc(-c2c(/C=C3\C(=O)c4cc(F)c(F)cc4C3=C(C#N)C#N)sc3c2sc2c4c5nsnc5c5c6sc7c(-c8cccc(CC)c8)c(/C=C8\C(=O)c9cc(F)c(F)cc9C8=C(C#N)C#N)sc7c6n(CC)c5c4n(CC)c32)c1,-5.59,-3.86,1.35,806.0,728.0
eC9-2Cl,CCc1c(/C=C2\C(=O)c3ccc(Cl)cc3C2=C(C#N)C#N)sc2c1sc1c3c4nsnc4c4c5sc6c(CC)c(/C=C7\C(=O)c8ccc(Cl)cc8C7=C(C#N)C#N)sc6c5n(CC)c4c3n(CC)c21,CCc1c(/C=C2\C(=O)c3ccc(Cl)cc3C2=C(C#N)C#N)sc2c1sc1c3c4nsnc4c4c5sc6c(CC)c(/C=C7\C(=O)c8ccc(Cl)cc8C7=C(C#N)C#N)sc6c5n(CC)c4c3n(CC)c21,-5.57,-3.74,,,
BTP-4Cl,CCc1c(/C=C2\C(=O)c3cc(Cl)c(Cl)cc3C2=C(C#N)C#N)sc2c1sc1c3c4nsnc4c4c5sc6c(CC)c(/C=C7\C(=O)c8cc(Cl)c(Cl)cc8C7=C(C#N)C#N)sc6c5n(CC)c4c3n(CC)c21,CCc1c(/C=C2\C(=O)c3cc(Cl)c(Cl)cc3C2=C(C#N)C#N)sc2c1sc1c3c4nsnc4c4c5sc6c(CC)c(/C=C7\C(=O)c8cc(Cl)c(Cl)cc8C7=C(C#N)C#N)sc6c5n(CC)c4c3n(CC)c21,-5.66,-4.14,,,
eC9,CCc1c(/C=C2\C(=O)c3cc(Cl)c(Cl)cc3C2=C(C#N)C#N)sc2c1sc1c3c4nsnc4c4c5sc6c(CC)c(/C=C7\C(=O)c8cc(Cl)c(Cl)cc8C7=C(C#N)C#N)sc6c5n(CC)c4c3n(CC)c21,CCc1c(/C=C2\C(=O)c3cc(Cl)c(Cl)cc3C2=C(C#N)C#N)sc2c1sc1c3c4nsnc4c4c5sc6c(CC)c(/C=C7\C(=O)c8cc(Cl)c(Cl)cc8C7=C(C#N)C#N)sc6c5n(CC)c4c3n(CC)c21,,,,,
Y6-Se,CCc1c(/C=C2\C(=O)c3cc(F)c(F)cc3C2=C(C#N)C#N)sc2c1sc1c3c4n[se]nc4c4c5sc6c(CC)c(/C=C7\C(=O)c8cc(F)c(F)cc8C7=C(C#N)C#N)sc6c5n(CC)c4c3n(CC)c21,CCc1c(/C=C2\C(=O)c3cc(F)c(F)cc3C2=C(C#N)C#N)sc2c1sc1c3c4n[se]nc4c4c5sc6c(CC)c(/C=C7\C(=O)c8cc(F)c(F)cc8C7=C(C#N)C#N)sc6c5n(CC)c4c3n(CC)c21,-5.63,-3.99,1.31,,745.0
BTP-S9,CCc1c(/C=C2\C(=O)c3cc(Cl)c(Cl)cc3C2=C(C#N)C#N)sc2c1sc1c3c4nsnc4c4c5sc6c(CC)c(/C=C7\C(=O)c8cc9cc(F)c(F)cc9cc8C7=C(C#N)C#N)sc6c5n(CC)c4c3n(CC)c21,CCc1c(/C=C2\C(=O)c3cc(Cl)c(Cl)cc3C2=C(C#N)C#N)sc2c1sc1c3c4nsnc4c4c5sc6c(CC)c(/C=C7\C(=O)c8cc9cc(F)c(F)cc9cc8C7=C(C#N)C#N)sc6c5n(CC)c4c3n(CC)c21,-5.63,-4.09,,,
A-WSSe-Cl,CCc1c(/C=C2\C(=O)c3cc(Cl)c(Cl)cc3C2=C(C#N)C#N)sc2c1sc1c3c4nsnc4c4c5sc6c(CC)c(/C=C7\C(=O)c8cc(Cl)c(Cl)cc8C7=C(C#N)C#N)[se]c6c5n(CC)c4c3n(CC)c21,CCc1c(/C=C2\C(=O)c3cc(Cl)c(Cl)cc3C2=C(C#N)C#N)sc2c1sc1c3c4nsnc4c4c5sc6c(CC)c(/C=C7\C(=O)c8cc(Cl)c(Cl)cc8C7=C(C#N)C#N)[se]c6c5n(CC)c4c3n(CC)c21,-5.7,-3.86,1.31,840.0,758.0
Y6,CCc1c(/C=C2\C(=O)c3cc(F)c(F)cc3C2=C(C#N)C#N)sc2c1sc1c3c4nsnc4c4c5sc6c(CC)c(/C=C7\C(=O)c8cc(F)c(F)cc8C7=C(C#N)C#N)sc6c5n(CC)c4c3n(CC)c21,CCc1c(/C=C2\C(=O)c3cc(F)c(F)cc3C2=C(C#N)C#N)sc2c1sc1c3c4nsnc4c4c5sc6c(CC)c(/C=C7\C(=O)c8cc(F)c(F)cc8C7=C(C#N)C#N)sc6c5n(CC)c4c3n(CC)c21,-5.65,-4.09,1.36,826.42,731.84
p-BTP-C6Ph,CCc1ccc(-c2c(/C=C3\C(=O)c4cc(F)c(F)cc4C3=C(C#N)C#N)sc3c2sc2c4c5nsnc5c5c6sc7c(-c8ccc(CC)cc8)c(/C=C8\C(=O)c9cc(F)c(F)cc9C8=C(C#N)C#N)sc7c6n(CC)c5c4n(CC)c32)cc1,CCc1ccc(-c2c(/C=C3\C(=O)c4cc(F)c(F)cc4C3=C(C#N)C#N)sc3c2sc2c4c5nsnc5c5c6sc7c(-c8ccc(CC)cc8)c(/C=C8\C(=O)c9cc(F)c(F)cc9C8=C(C#N)C#N)sc7c6n(CC)c5c4n(CC)c32)cc1,-5.59,-3.85,1.36,805.0,728.0
CH1007,CCc1c(/C=C2\C(=O)c3cc(F)c(F)cc3C2=C(C#N)C#N)[se]c2c1sc1c3c4nsnc4c4c5sc6c(CC)c(/C=C7\C(=O)c8cc(F)c(F)cc8C7=C(C#N)C#N)[se]c6c5n(CC)c4c3n(CC)c12,CCc1c(/C=C2\C(=O)c3cc(F)c(F)cc3C2=C(C#N)C#N)[se]c2c1sc1c3c4nsnc4c4c5sc6c(CC)c(/C=C7\C(=O)c8cc(F)c(F)cc8C7=C(C#N)C#N)[se]c6c5n(CC)c4c3n(CC)c12,-5.59,-3.97,,,
BTP-2F-ThCl,CCc1c(/C=C2\C(=O)c3cc(F)c(F)cc3C2=C(C#N)C#N)sc2c1sc1c3c4nsnc4c4c5sc6c(CC)c(/C=C7\C(=O)c8c(csc8Cl)C7=C(C#N)C#N)sc6c5n(CC)c4c3n(CC)c21,CCc1c(/C=C2\C(=O)c3cc(F)c(F)cc3C2=C(C#N)C#N)sc2c1sc1c3c4nsnc4c4c5sc6c(CC)c(/C=C7\C(=O)c8c(csc8Cl)C7=C(C#N)C#N)sc6c5n(CC)c4c3n(CC)c21,-5.7,-3.99,1.34,839.0,741.0
SY1,CCc1c(/C=C2\C(=O)c3ccc(Cl)cc3C2=C(C#N)C#N)sc2c1sc1c3c4nsnc4c4c5sc6c(CC)c(/C=C7\C(=O)c8cc(F)c(F)cc8C7=C(C#N)C#N)sc6c5n(CC)c4c3n(CC)c21,CCc1c(/C=C2\C(=O)c3ccc(Cl)cc3C2=C(C#N)C#N)sc2c1sc1c3c4nsnc4c4c5sc6c(CC)c(/C=C7\C(=O)c8cc(F)c(F)cc8C7=C(C#N)C#N)sc6c5n(CC)c4c3n(CC)c21,-5.68,-3.95,,825.0,733.0
LL3,CCc1c(/C=C2\C(=O)c3cc(Cl)c(Cl)cc3C2=C(C#N)C#N)sc2c1sc1c3c4nn(CC)nc4c4c5sc6c(CC)c(/C=C7\C(=O)c8cc9c(cc8C7=C(C#N)C#N)C7C8C=CC(C8)C97)sc6c5n(CC)c4c3n(CC)c21,CCc1c(/C=C2\C(=O)c3cc(Cl)c(Cl)cc3C2=C(C#N)C#N)sc2c1sc1c3c4nn(CC)nc4c4c5sc6c(CC)c(/C=C7\C(=O)c8cc9c(cc8C7=C(C#N)C#N)C7C8C=CC(C8)C97)sc6c5n(CC)c4c3n(CC)c21,-5.48,-3.78,1.37,823.0,753.0
BTP-ClBr,CCc1c(/C=C2\C(=O)c3c(ccc(Br)c3Cl)C2=C(C#N)C#N)sc2c1sc1c3c4nsnc4c4c5sc6c(CC)c(/C=C7\C(=O)c8c(ccc(Br)c8Cl)C7=C(C#N)C#N)sc6c5n(CC)c4c3n(CC)c21,CCc1c(/C=C2\C(=O)c3c(ccc(Br)c3Cl)C2=C(C#N)C#N)sc2c1sc1c3c4nsnc4c4c5sc6c(CC)c(/C=C7\C(=O)c8c(ccc(Br)c8Cl)C7=C(C#N)C#N)sc6c5n(CC)c4c3n(CC)c21,-5.79,-4.0,1.38,826.0,746.0
BPT-4F,CCn1c2c3sc(/C=C4\C(=O)c5cc(F)c(F)cc5C4=C(C#N)C#N)cc3sc2c2c3nsnc3c3c4sc5cc(/C=C6\C(=O)c7cc(F)c(F)cc7C6=C(C#N)C#N)sc5c4n(CC)c3c21,CCn1c2c3sc(/C=C4\C(=O)c5cc(F)c(F)cc5C4=C(C#N)C#N)cc3sc2c2c3nsnc3c3c4sc5cc(/C=C6\C(=O)c7cc(F)c(F)cc7C6=C(C#N)C#N)sc5c4n(CC)c3c21,-5.59,-4.0,1.36,,727.0
BTP-S7,CCc1c(/C=C2\C(=O)c3cc4cc(F)c(F)cc4cc3C2=C(C#N)C#N)sc2c1sc1c3c4nsnc4c4c5sc6c(CC)c(/C=C7\C(=O)c8cc9cc(F)c(F)cc9cc8C7=C(C#N)C#N)sc6c5n(CC)c4c3n(CC)c21,CCc1c(/C=C2\C(=O)c3cc4cc(F)c(F)cc4cc3C2=C(C#N)C#N)sc2c1sc1c3c4nsnc4c4c5sc6c(CC)c(/C=C7\C(=O)c8cc9cc(F)c(F)cc9cc8C7=C(C#N)C#N)sc6c5n(CC)c4c3n(CC)c21,-5.52,-4.08,,,
BTP-PhC6,CCc1ccc(-c2c(/C=C3\C(=O)c4cc(F)c(F)cc4C3=C(C#N)C#N)sc3c2sc2c4c5nsnc5c5c6sc7c(-c8ccc(CC)cc8)c(/C=C8\C(=O)c9cc(F)c(F)cc9C8=C(C#N)C#N)sc7c6n(CC)c5c4n(CC)c32)cc1,CCc1ccc(-c2c(/C=C3\C(=O)c4cc(F)c(F)cc4C3=C(C#N)C#N)sc3c2sc2c4c5nsnc5c5c6sc7c(-c8ccc(CC)cc8)c(/C=C8\C(=O)c9cc(F)c(F)cc9C8=C(C#N)C#N)sc7c6n(CC)c5c4n(CC)c32)cc1,-5.58,-3.85,,,
BP5T-4F,CCc1c(/C=C2\C(=O)c3cc(F)c(F)cc3C2=C(C#N)C#N)sc2c1sc1c2sc2c3c4nsnc4c4c5sc6c(CC)c(/C=C7\C(=O)c8cc(F)c(F)cc8C7=C(C#N)C#N)sc6c5n(CC)c4c3n(CC)c12,CCc1c(/C=C2\C(=O)c3cc(F)c(F)cc3C2=C(C#N)C#N)sc2c1sc1c2sc2c3c4nsnc4c4c5sc6c(CC)c(/C=C7\C(=O)c8cc(F)c(F)cc8C7=C(C#N)C#N)sc6c5n(CC)c4c3n(CC)c12,-5.63,-3.88,1.34,813.0,735.0
AQx-2,CCc1c(/C=C2\C(=O)c3cc(F)c(F)cc3C2=C(C#N)C#N)sc2c1sc1c3c4nccnc4c4c5sc6c(CC)c(/C=C7\C(=O)c8cc(F)c(F)cc8C7=C(C#N)C#N)sc6c5n(CC)c4c3n(CC)c21,CCc1c(/C=C2\C(=O)c3cc(F)c(F)cc3C2=C(C#N)C#N)sc2c1sc1c3c4nccnc4c4c5sc6c(CC)c(/C=C7\C(=O)c8cc(F)c(F)cc8C7=C(C#N)C#N)sc6c5n(CC)c4c3n(CC)c21,-5.62,-3.88,,,
Y6-O,CCOc1c(/C=C2\C(=O)c3cc(F)c(F)cc3C2=C(C#N)C#N)sc2c1sc1c3c4nsnc4c4c5sc6c(OCC)c(/C=C7\C(=O)c8cc(F)c(F)cc8C7=C(C#N)C#N)sc6c5n(CC)c4c3n(CC)c21,CCOc1c(/C=C2\C(=O)c3cc(F)c(F)cc3C2=C(C#N)C#N)sc2c1sc1c3c4nsnc4c4c5sc6c(OCC)c(/C=C7\C(=O)c8cc(F)c(F)cc8C7=C(C#N)C#N)sc6c5n(CC)c4c3n(CC)c21,-5.75,-3.71,1.52,768.0,702.0
Y11,CCn1nc2c(n1)c1c3sc4cc(/C=C5\C(=O)c6cc(F)c(F)cc6C5=C(C#N)C#N)sc4c3n(CC)c1c1c2c2sc3cc(/C=C4\C(=O)c5cc(F)c(F)cc5C4=C(C#N)C#N)sc3c2n1CC,CCn1nc2c(n1)c1c3sc4cc(/C=C5\C(=O)c6cc(F)c(F)cc6C5=C(C#N)C#N)sc4c3n(CC)c1c1c2c2sc3cc(/C=C4\C(=O)c5cc(F)c(F)cc5C4=C(C#N)C#N)sc3c2n1CC,,,,,
BTP-S2,CCc1c(/C=C2\C(=O)c3cc(Cl)c(Cl)cc3C2=C(C#N)C#N)sc2c1sc1c3c4nsnc4c4c5sc6c(CC)c(/C=C7\C(=O)c8c(Cl)c(Cl)c(Cl)c(Cl)c8C7=C(C#N)C#N)sc6c5n(CC)c4c3n(CC)c21,CCc1c(/C=C2\C(=O)c3cc(Cl)c(Cl)cc3C2=C(C#N)C#N)sc2c1sc1c3c4nsnc4c4c5sc6c(CC)c(/C=C7\C(=O)c8c(Cl)c(Cl)c(Cl)c(Cl)c8C7=C(C#N)C#N)sc6c5n(CC)c4c3n(CC)c21,-5.65,-4.01,,,
TPT10,CCc1c(/C=C2\C(=O)c3ccc(Br)cc3C2=C(C#N)C#N)sc2c1sc1c3c4nsnc4c4c5sc6c(CC)c(/C=C7\C(=O)c8ccc(Br)cc8C7=C(C#N)C#N)sc6c5n(CC)c4c3n(CC)c21,CCc1c(/C=C2\C(=O)c3ccc(Br)cc3C2=C(C#N)C#N)sc2c1sc1c3c4nsnc4c4c5sc6c(CC)c(/C=C7\C(=O)c8ccc(Br)cc8C7=C(C#N)C#N)sc6c5n(CC)c4c3n(CC)c21,-5.52,-3.99,,,
BTIC-2Cl-yCF3,CCc1c(/C=C2\C(=O)c3cc(C(F)(F)F)ccc3C2=C(C#N)C#N)sc2c1sc1c3c4nsnc4c4c5sc6c(CC)c(/C=C7\C(=O)c8cc(Cl)c(Cl)cc8C7=C(C#N)C#N)sc6c5n(CC)c4c3n(CC)c21,CCc1c(/C=C2\C(=O)c3cc(C(F)(F)F)ccc3C2=C(C#N)C#N)sc2c1sc1c3c4nsnc4c4c5sc6c(CC)c(/C=C7\C(=O)c8cc(Cl)c(Cl)cc8C7=C(C#N)C#N)sc6c5n(CC)c4c3n(CC)c21,-5.55,-4.0,,,
BPS-4F,CCn1c2c(sc3cc(/C=C4\C(=O)c5cc(F)c(F)cc5C4=C(C#N)C#N)[se]c32)c2c3nsnc3c3c4sc5cc(/C=C6\C(=O)c7cc(F)c(F)cc7C6=C(C#N)C#N)[se]c5c4n(CC)c3c21,CCn1c2c(sc3cc(/C=C4\C(=O)c5cc(F)c(F)cc5C4=C(C#N)C#N)[se]c32)c2c3nsnc3c3c4sc5cc(/C=C6\C(=O)c7cc(F)c(F)cc7C6=C(C#N)C#N)[se]c5c4n(CC)c3c21,-5.54,-4.0,1.29,,749.0
SY3,CCc1c(/C=C2\C(=O)c3ccc(Cl)cc3C2=C(C#N)C#N)sc2c1sc1c3c4nsnc4c4c5sc6c(CC)c(/C=C7\C(=O)c8cc(Cl)c(Cl)cc8C7=C(C#N)C#N)sc6c5n(CC)c4c3n(CC)c21,CCc1c(/C=C2\C(=O)c3ccc(Cl)cc3C2=C(C#N)C#N)sc2c1sc1c3c4nsnc4c4c5sc6c(CC)c(/C=C7\C(=O)c8cc(Cl)c(Cl)cc8C7=C(C#N)C#N)sc6c5n(CC)c4c3n(CC)c21,-5.69,-3.98,,838.0,740.0
BTIC-2Br-m,CCc1c(/C=C2\C(=O)c3ccc(Br)cc3C2=C(C#N)C#N)sc2c1sc1c3c4nsnc4c4c5sc6c(CC)c(/C=C7\C(=O)c8ccc(Br)cc8C7=C(C#N)C#N)sc6c5n(CC)c4c3n(CC)c21,CCc1c(/C=C2\C(=O)c3ccc(Br)cc3C2=C(C#N)C#N)sc2c1sc1c3c4nsnc4c4c5sc6c(CC)c(/C=C7\C(=O)c8ccc(Br)cc8C7=C(C#N)C#N)sc6c5n(CC)c4c3n(CC)c21,-5.56,-4.07,,820.0,734.0
Y6-1O,CCOc1c(/C=C2\C(=O)c3cc(F)c(F)cc3C2=C(C#N)C#N)sc2c1sc1c3c4nsnc4c4c5sc6c(CC)c(/C=C7\C(=O)c8cc(F)c(F)cc8C7=C(C#N)C#N)sc6c5n(CC)c4c3n(CC)c21,CCOc1c(/C=C2\C(=O)c3cc(F)c(F)cc3C2=C(C#N)C#N)sc2c1sc1c3c4nsnc4c4c5sc6c(CC)c(/C=C7\C(=O)c8cc(F)c(F)cc8C7=C(C#N)C#N)sc6c5n(CC)c4c3n(CC)c21,-5.71,-3.84,1.43,,715.0
BTPTT-4F,CCc1c(/C=C2\C(=O)c3cc(F)c(F)cc3C2=C(C#N)C#N)sc2c1sc1c3c4nsnc4c4c5sc6c(CC)c(/C=C7\C(=O)c8cc(F)c(F)cc8C7=C(C#N)C#N)sc6c5n(CC)c4c3n(CC)c21,CCc1c(/C=C2\C(=O)c3cc(F)c(F)cc3C2=C(C#N)C#N)sc2c1sc1c3c4nsnc4c4c5sc6c(CC)c(/C=C7\C(=O)c8cc(F)c(F)cc8C7=C(C#N)C#N)sc6c5n(CC)c4c3n(CC)c21,-5.68,-4.06,,,
Y18,CCc1c(/C=C2\C(=O)c3cc(F)c(F)cc3C2=C(C#N)C#N)sc2c1sc1c3c4nn(CC)nc4c4c5sc6c(CC)c(/C=C7\C(=O)c8cc(F)c(F)cc8C7=C(C#N)C#N)sc6c5n(CC)c4c3n(CC)c21,CCc1c(/C=C2\C(=O)c3cc(F)c(F)cc3C2=C(C#N)C#N)sc2c1sc1c3c4nn(CC)nc4c4c5sc6c(CC)c(/C=C7\C(=O)c8cc(F)c(F)cc8C7=C(C#N)C#N)sc6c5n(CC)c4c3n(CC)c21,-5.58,-3.98,,,
SY2,CCc1c(/C=C2\C(=O)c3cc(F)c(F)cc3C2=C(C#N)C#N)sc2c1sc1c3c4nsnc4c4c5sc6c(CC)c(/C=C7\C(=O)c8cc(Cl)c(Cl)cc8C7=C(C#N)C#N)sc6c5n(CC)c4c3n(CC)c21,CCc1c(/C=C2\C(=O)c3cc(F)c(F)cc3C2=C(C#N)C#N)sc2c1sc1c3c4nsnc4c4c5sc6c(CC)c(/C=C7\C(=O)c8cc(Cl)c(Cl)cc8C7=C(C#N)C#N)sc6c5n(CC)c4c3n(CC)c21,-5.67,-3.99,,836.0,739.0
S-WSeSe-Cl,CCc1c(/C=C2\C(=O)c3cc(Cl)c(Cl)cc3C2=C(C#N)C#N)[se]c2c1sc1c3c4nsnc4c4c5sc6c(CC)c(/C=C7/C(=O)c8cc(Cl)c(Cl)cc8C7=C(C#N)C#N)[se]c6c5n(CC)c4c3n(CC)c12,CCc1c(/C=C2\C(=O)c3cc(Cl)c(Cl)cc3C2=C(C#N)C#N)[se]c2c1sc1c3c4nsnc4c4c5sc6c(CC)c(/C=C7/C(=O)c8cc(Cl)c(Cl)cc8C7=C(C#N)C#N)[se]c6c5n(CC)c4c3n(CC)c12,-5.66,-3.88,1.3,853.0,768.0
o-BTP-PhC6,CCc1ccccc1-c1c(/C=C2\C(=O)c3cc(F)c(F)cc3C2=C(C#N)C#N)sc2c1sc1c3c4nsnc4c4c5sc6c(-c7ccccc7CC)c(/C=C7\C(=O)c8cc(F)c(F)cc8C7=C(C#N)C#N)sc6c5n(CC)c4c3n(CC)c21,CCc1ccccc1-c1c(/C=C2\C(=O)c3cc(F)c(F)cc3C2=C(C#N)C#N)sc2c1sc1c3c4nsnc4c4c5sc6c(-c7ccccc7CC)c(/C=C7\C(=O)c8cc(F)c(F)cc8C7=C(C#N)C#N)sc6c5n(CC)c4c3n(CC)c21,,,,,
BTN-4F,CCc1c(/C=C2\C(=O)c3cc(F)c(F)cc3C2=C(C#N)C#N)sc2c1sc1c3c4nsnc4c4c5c(cc(/C=C6\C(=O)c7cc(F)c(F)cc7C6=C(C#N)C#N)n5CC)n(CC)c4c3n(CC)c21,CCc1c(/C=C2\C(=O)c3cc(F)c(F)cc3C2=C(C#N)C#N)sc2c1sc1c3c4nsnc4c4c5c(cc(/C=C6\C(=O)c7cc(F)c(F)cc7C6=C(C#N)C#N)n5CC)n(CC)c4c3n(CC)c21,-5.73,-4.15,1.33,834.0,742.0
HDO-4Cl,CCOc1c(/C=C2\C(=O)c3cc(Cl)c(Cl)cc3C2=C(C#N)C#N)sc2c1sc1c3c4nsnc4c4c5sc6c(OCC)c(/C=C7\C(=O)c8cc(Cl)c(Cl)cc8C7=C(C#N)C#N)sc6c5n(CC)c4c3n(CC)c21,CCOc1c(/C=C2\C(=O)c3cc(Cl)c(Cl)cc3C2=C(C#N)C#N)sc2c1sc1c3c4nsnc4c4c5sc6c(OCC)c(/C=C7\C(=O)c8cc(Cl)c(Cl)cc8C7=C(C#N)C#N)sc6c5n(CC)c4c3n(CC)c21,-5.7,-3.91,,,
BTIC-CF3-y,CCc1c(/C=C2\C(=O)c3cc(C(F)(F)F)ccc3C2=C(C#N)C#N)sc2c1sc1c3c4nsnc4c4c5sc6c(CC)c(/C=C7\C(=O)c8cc(C(F)(F)F)ccc8C7=C(C#N)C#N)sc6c5n(CC)c4c3n(CC)c21,CCc1c(/C=C2\C(=O)c3cc(C(F)(F)F)ccc3C2=C(C#N)C#N)sc2c1sc1c3c4nsnc4c4c5sc6c(CC)c(/C=C7\C(=O)c8cc(C(F)(F)F)ccc8C7=C(C#N)C#N)sc6c5n(CC)c4c3n(CC)c21,-5.45,-3.96,1.3,837.0,744.0
BTP-ClBr2,CCc1c(/C=C2\C(=O)c3c(Cl)cc(Br)cc3C2=C(C#N)C#N)sc2c1sc1c3c4nsnc4c4c5sc6c(CC)c(/C=C7\C(=O)c8c(Cl)cc(Br)cc8C7=C(C#N)C#N)sc6c5n(CC)c4c3n(CC)c21,CCc1c(/C=C2\C(=O)c3c(Cl)cc(Br)cc3C2=C(C#N)C#N)sc2c1sc1c3c4nsnc4c4c5sc6c(CC)c(/C=C7\C(=O)c8c(Cl)cc(Br)cc8C7=C(C#N)C#N)sc6c5n(CC)c4c3n(CC)c21,-5.8,-4.04,1.33,743.0,754.0
DTTC-4Cl,CCc1ccc(C2(c3ccc(CC)cc3)c3cc4c5cc6c(cc5n(CC)c4cc3-c3sc4cc(/C=C5\C(=O)c7cc(Cl)c(Cl)cc7C5=C(C#N)C#N)sc4c32)-c2sc3cc(/C=C4\C(=O)c5cc(Cl)c(Cl)cc5C4=C(C#N)C#N)sc3c2C6(c2ccc(CC)cc2)c2ccc(CC)cc2)cc1,CCc1ccc(C2(c3ccc(CC)cc3)c3cc4c5cc6c(cc5n(CC)c4cc3-c3sc4cc(/C=C5\C(=O)c7cc(Cl)c(Cl)cc7C5=C(C#N)C#N)sc4c32)-c2sc3cc(/C=C4\C(=O)c5cc(Cl)c(Cl)cc5C4=C(C#N)C#N)sc3c2C6(c2ccc(CC)cc2)c2ccc(CC)cc2)cc1,-5.72,-4.03,1.47,753.0,690.0
Y22,CCc1c(/C=C2\C(=O)c3cc(F)c(F)cc3C2=C(C#N)C#N)sc2c1sc1c3c4nn(CC)nc4c4c5sc(/C=C6\C(=O)c7cc(F)c(F)cc7C6=C(C#N)C#N)c(CC)c5n(CC)c4c3n(CC)c21,CCc1c(/C=C2\C(=O)c3cc(F)c(F)cc3C2=C(C#N)C#N)sc2c1sc1c3c4nn(CC)nc4c4c5sc(/C=C6\C(=O)c7cc(F)c(F)cc7C6=C(C#N)C#N)c(CC)c5n(CC)c4c3n(CC)c21,-5.69,-3.94,,,
BTP-2Cl-delta,CCc1c(/C=C2\C(=O)c3ccc(Cl)cc3C2=C(C#N)C#N)sc2c1sc1c3c4nsnc4c4c5sc6c(CC)c(/C=C7\C(=O)c8ccc(Cl)cc8C7=C(C#N)C#N)sc6c5n(CC)c4c3n(CC)c21,CCc1c(/C=C2\C(=O)c3ccc(Cl)cc3C2=C(C#N)C#N)sc2c1sc1c3c4nsnc4c4c5sc6c(CC)c(/C=C7\C(=O)c8ccc(Cl)cc8C7=C(C#N)C#N)sc6c5n(CC)c4c3n(CC)c21,-5.57,-3.85,,,
TPIC-4Cl,CCc1ccc(C2(c3ccc(CC)cc3)c3cc4c(cc3-c3sc(/C=C5\C(=O)c6cc(Cl)c(Cl)cc6C5=C(C#N)C#N)cc32)C(c2ccc(CC)cc2)(c2ccc(CC)cc2)c2c-4sc3c4sc(/C=C5\C(=O)c6cc(Cl)c(Cl)cc6C5=C(C#N)C#N)cc4n(CC)c23)cc1,CCc1ccc(C2(c3ccc(CC)cc3)c3cc4c(cc3-c3sc(/C=C5\C(=O)c6cc(Cl)c(Cl)cc6C5=C(C#N)C#N)cc32)C(c2ccc(CC)cc2)(c2ccc(CC)cc2)c2c-4sc3c4sc(/C=C5\C(=O)c6cc(Cl)c(Cl)cc6C5=C(C#N)C#N)cc4n(CC)c23)cc1,,,,,
BTP-FCl-FCl,CCc1c(/C=C2\C(=O)c3cc(Cl)c(F)cc3C2=C(C#N)C#N)sc2c1sc1c3c4nsnc4c4c5sc6c(CC)c(/C=C7\C(=O)c8cc(Cl)c(F)cc8C7=C(C#N)C#N)sc6c5n(CC)c4c3n(CC)c21,CCc1c(/C=C2\C(=O)c3cc(Cl)c(F)cc3C2=C(C#N)C#N)sc2c1sc1c3c4nsnc4c4c5sc6c(CC)c(/C=C7\C(=O)c8cc(Cl)c(F)cc8C7=C(C#N)C#N)sc6c5n(CC)c4c3n(CC)c21,,,,,
BO-4Cl,CCc1c(/C=C2\C(=O)c3cc(Cl)c(Cl)cc3C2=C(C#N)C#N)sc2c1sc1c3c4nsnc4c4c5sc6c(CC)c(/C=C7\C(=O)c8cc(Cl)c(Cl)cc8C7=C(C#N)C#N)sc6c5n(CC)c4c3n(CC)c21,CCc1c(/C=C2\C(=O)c3cc(Cl)c(Cl)cc3C2=C(C#N)C#N)sc2c1sc1c3c4nsnc4c4c5sc6c(CC)c(/C=C7\C(=O)c8cc(Cl)c(Cl)cc8C7=C(C#N)C#N)sc6c5n(CC)c4c3n(CC)c21,-5.68,-4.1,,,
BTP-6F,CCc1c(/C=C2\C(=O)c3c(cc(F)c(F)c3F)C2=C(C#N)C#N)sc2c1sc1c3c4nsnc4c4c5sc6c(CC)c(/C=C7\C(=O)c8c(cc(F)c(F)c8F)C7=C(C#N)C#N)sc6c5n(CC)c4c3n(CC)c21,CCc1c(/C=C2\C(=O)c3c(cc(F)c(F)c3F)C2=C(C#N)C#N)sc2c1sc1c3c4nsnc4c4c5sc6c(CC)c(/C=C7\C(=O)c8c(cc(F)c(F)c8F)C7=C(C#N)C#N)sc6c5n(CC)c4c3n(CC)c21,-5.69,-3.97,,,
Y18-1D,CCn1nc2c(n1)c1c3c(c4cc(/C=C5\C(=O)c6cc(F)c(F)cc6C5=C(C#N)C#N)ccc4n3CC)n(CC)c1c1c2c2c(c3cc(/C=C4\C(=O)c5cc(F)c(F)cc5C4=C(C#N)C#N)ccc3n2CC)n1CC,CCn1nc2c(n1)c1c3c(c4cc(/C=C5\C(=O)c6cc(F)c(F)cc6C5=C(C#N)C#N)ccc4n3CC)n(CC)c1c1c2c2c(c3cc(/C=C4\C(=O)c5cc(F)c(F)cc5C4=C(C#N)C#N)ccc3n2CC)n1CC,-5.43,-3.75,,,
BDTP-4F,CCc1c(/C=C2\C(=O)c3cc(F)c(F)cc3C2=C(C#N)C#N)sc2c3c4nsnc4c4c5sc6c7sc(/C=C8\C(=O)c9cc(F)c(F)cc9C8=C(C#N)C#N)cc7n(CC)c6c5n(CC)c4c3n(CC)c12,CCc1c(/C=C2\C(=O)c3cc(F)c(F)cc3C2=C(C#N)C#N)sc2c3c4nsnc4c4c5sc6c7sc(/C=C8\C(=O)c9cc(F)c(F)cc9C8=C(C#N)C#N)cc7n(CC)c6c5n(CC)c4c3n(CC)c12,-5.61,-3.9,1.36,820.0,750.0
M34,CCOc1c2sc3c4sc(/C=C5\C(=O)c6cc(F)c(F)cc6C5=C(C#N)C#N)cc4n(CC)c3c2c(OCC)c2sc3c4sc(/C=C5\C(=O)c6cc(F)c(F)cc6C5=C(C#N)C#N)cc4n(CC)c3c12,CCOc1c2sc3c4sc(/C=C5\C(=O)c6cc(F)c(F)cc6C5=C(C#N)C#N)cc4n(CC)c3c2c(OCC)c2sc3c4sc(/C=C5\C(=O)c6cc(F)c(F)cc6C5=C(C#N)C#N)cc4n(CC)c3c12,-5.6,-3.91,1.39,798.0,741.0
BTTPC-Br,CCc1c(/C=C2\C(=O)c3cc4cc(Br)sc4cc3C2=C(C#N)C#N)sc2c1sc1c3c4nsnc4c4c5sc6c(CC)c(/C=C7\C(=O)c8cc9cc(Br)sc9cc8C7=C(C#N)C#N)sc6c5n(CC)c4c3n(CC)c21,CCc1c(/C=C2\C(=O)c3cc4cc(Br)sc4cc3C2=C(C#N)C#N)sc2c1sc1c3c4nsnc4c4c5sc6c(CC)c(/C=C7\C(=O)c8cc9cc(Br)sc9cc8C7=C(C#N)C#N)sc6c5n(CC)c4c3n(CC)c21,-5.54,-3.88,1.37,813.0,741.0
BTP-S1,CCc1c(/C=C2\C(=O)c3cc(F)c(F)cc3C2=C(C#N)C#N)sc2c1sc1c3c4nsnc4c4c5sc6c(CC)c(/C=C7\C(=O)c8c(Cl)c(Cl)c(Cl)c(Cl)c8C7=C(C#N)C#N)sc6c5n(CC)c4c3n(CC)c21,CCc1c(/C=C2\C(=O)c3cc(F)c(F)cc3C2=C(C#N)C#N)sc2c1sc1c3c4nsnc4c4c5sc6c(CC)c(/C=C7\C(=O)c8c(Cl)c(Cl)c(Cl)c(Cl)c8C7=C(C#N)C#N)sc6c5n(CC)c4c3n(CC)c21,-5.55,-4.01,,,
ABP4T-4F,CCc1c(/C=C2\C(=O)c3cc(F)c(F)cc3C2=C(C#N)C#N)sc2c1sc1c2sc2c3c4nsnc4c4c5sc(/C=C6\C(=O)c7cc(F)c(F)cc7C6=C(C#N)C#N)c(CC)c5n(CC)c4c3n(CC)c12,CCc1c(/C=C2\C(=O)c3cc(F)c(F)cc3C2=C(C#N)C#N)sc2c1sc1c2sc2c3c4nsnc4c4c5sc(/C=C6\C(=O)c7cc(F)c(F)cc7C6=C(C#N)C#N)c(CC)c5n(CC)c4c3n(CC)c12,-5.65,-3.85,1.37,782.0,720.0
A4T-16,CCc1cc(CC)c(-c2cc(-c3cc(-c4c(CC)cc(CC)cc4CC)c(-c4sc(/C=C5\C(=O)c6cc(F)c(F)cc6C5=C(C#N)C#N)cc4CC)s3)sc2-c2sc(/C=C3\C(=O)c4cc(F)c(F)cc4C3=C(C#N)C#N)cc2CC)c(CC)c1,CCc1cc(CC)c(-c2cc(-c3cc(-c4c(CC)cc(CC)cc4CC)c(-c4sc(/C=C5\C(=O)c6cc(F)c(F)cc6C5=C(C#N)C#N)cc4CC)s3)sc2-c2sc(/C=C3\C(=O)c4cc(F)c(F)cc4C3=C(C#N)C#N)cc2CC)c(CC)c1,-5.67,-3.96,,,
LL4,CCc1c(/C=C2\C(=O)c3cc(Cl)c(Cl)cc3C2=C(C#N)C#N)sc2c1sc1c3c4nsnc4c4c5sc6c(CC)c(/C=C7\C(=O)c8cc9c(cc8C7=C(C#N)C#N)C7C8C=CC(C8)C97)sc6c5n(CC)c4c3n(CC)c21,CCc1c(/C=C2\C(=O)c3cc(Cl)c(Cl)cc3C2=C(C#N)C#N)sc2c1sc1c3c4nsnc4c4c5sc6c(CC)c(/C=C7\C(=O)c8cc9c(cc8C7=C(C#N)C#N)C7C8C=CC(C8)C97)sc6c5n(CC)c4c3n(CC)c21,-5.56,-3.82,1.39,807.0,730.0
H2,CCc1c(/C=C2\C(=O)c3ccc(Cl)cc3C2=C(C#N)C#N)sc2c1sc1c3c4nsnc4c4c5sc6c(CC)c(/C=C7\C(=O)c8ccc(Cl)cc8C7=C(C#N)C#N)sc6c5n(CC)c4c3n(CC)c21,CCc1c(/C=C2\C(=O)c3ccc(Cl)cc3C2=C(C#N)C#N)sc2c1sc1c3c4nsnc4c4c5sc6c(CC)c(/C=C7\C(=O)c8ccc(Cl)cc8C7=C(C#N)C#N)sc6c5n(CC)c4c3n(CC)c21,-5.62,-3.94,,,
PFA1,CCc1c(/C=C2\C(=O)c3ccc(F)cc3C2=C(C#N)C#N)sc2c1sc1c3c4nsnc4c4c5sc6c(CC)c(/C=C7\C(=O)c8cc(F)c(-c9ccc(-c%10cc%11c(cc%10F)C(=C(C#N)C#N)/C(=C/c%10sc%12c(sc%13c%14c%15nsnc%15c%15c%16sc%17c(CC)c(/C=C%18\C(=O)c%19cc(F)c(-c%20cccs%20)cc%19C%18=C(C#N)C#N)sc%17c%16n(CC)c%15c%14n(CC)c%12%13)c%10CC)C%11=O)s9)cc8C7=C(C#N)C#N)sc6c5n(CC)c4c3n(CC)c21,CCc1c(/C=C2\C(=O)c3ccc(F)cc3C2=C(C#N)C#N)sc2c1sc1c3c4nsnc4c4c5sc6c(CC)c(/C=C7\C(=O)c8cc(F)c(-c9ccc(-c%10cc%11c(cc%10F)C(=C(C#N)C#N)/C(=C/c%10sc%12c(sc%13c%14c%15nsnc%15c%15c%16sc%17c(CC)c(/C=C%18\C(=O)c%19cc(F)c(-c%20cccs%20)cc%19C%18=C(C#N)C#N)sc%17c%16n(CC)c%15c%14n(CC)c%12%13)c%10CC)C%11=O)s9)cc8C7=C(C#N)C#N)sc6c5n(CC)c4c3n(CC)c21,-5.74,-3.84,1.41,815.0,
BTCT-2Cl,CCc1c(/C=C2\C(=O)c3c(csc3Cl)C2=C(C#N)C#N)sc2c1sc1c3c4nsnc4c4c5sc6c(CC)c(/C=C7\C(=O)c8c(csc8Cl)C7=C(C#N)C#N)sc6c5n(CC)c4c3n(CC)c21,CCc1c(/C=C2\C(=O)c3c(csc3Cl)C2=C(C#N)C#N)sc2c1sc1c3c4nsnc4c4c5sc6c(CC)c(/C=C7\C(=O)c8c(csc8Cl)C7=C(C#N)C#N)sc6c5n(CC)c4c3n(CC)c21,-5.56,-3.95,,,
FO-2F,CCC1(CC)Oc2cc3c(cc2-c2sc(/C=C4\C(=O)c5cc(F)c(F)cc5C4=C(C#N)C#N)cc21)C(CC)(CC)c1cc2c(cc1-3)OC(CC)(CC)c1cc(/C=C3\C(=O)c4cc(F)c(F)cc4C3=C(C#N)C#N)sc1-2,CCC1(CC)Oc2cc3c(cc2-c2sc(/C=C4\C(=O)c5cc(F)c(F)cc5C4=C(C#N)C#N)cc21)C(CC)(CC)c1cc2c(cc1-3)OC(CC)(CC)c1cc(/C=C3\C(=O)c4cc(F)c(F)cc4C3=C(C#N)C#N)sc1-2,-5.72,-3.94,1.47,784.0,696.0
IPTBO-4Cl,CCc1ccc(C2(c3ccc(CC)cc3)c3cc4c(cc3-c3sc(/C=C5\C(=O)c6cc(Cl)c(Cl)cc6C5=C(C#N)C#N)cc32)C(c2ccc(CC)cc2)(c2ccc(CC)cc2)c2c-4sc3c4sc(/C=C5\C(=O)c6cc(Cl)c(Cl)cc6C5=C(C#N)C#N)cc4n(CC)c23)cc1,CCc1ccc(C2(c3ccc(CC)cc3)c3cc4c(cc3-c3sc(/C=C5\C(=O)c6cc(Cl)c(Cl)cc6C5=C(C#N)C#N)cc32)C(c2ccc(CC)cc2)(c2ccc(CC)cc2)c2c-4sc3c4sc(/C=C5\C(=O)c6cc(Cl)c(Cl)cc6C5=C(C#N)C#N)cc4n(CC)c23)cc1,-5.64,-4.08,1.39,817.0,759.0
IPT-4F,CCc1ccc(C2(c3ccc(CC)cc3)c3cc4c(cc3-c3sc(/C=C5\C(=O)c6ccc(F)cc6C5=C(C#N)C#N)cc32)C(c2ccc(CC)cc2)(c2ccc(CC)cc2)c2c-4sc3c4sc(/C=C5\C(=O)c6ccc(F)cc6C5=C(C#N)C#N)cc4n(CC)c23)cc1,CCc1ccc(C2(c3ccc(CC)cc3)c3cc4c(cc3-c3sc(/C=C5\C(=O)c6ccc(F)cc6C5=C(C#N)C#N)cc32)C(c2ccc(CC)cc2)(c2ccc(CC)cc2)c2c-4sc3c4sc(/C=C5\C(=O)c6ccc(F)cc6C5=C(C#N)C#N)cc4n(CC)c23)cc1,-5.57,-4.08,1.42,795.0,746.0
Y6-2Se,CCc1c(/C=C2\C(=O)c3cc(F)c(F)cc3C2=C(C#N)C#N)sc2c1[se]c1c3c4nsnc4c4c5[se]c6c(CC)c(/C=C7\C(=O)c8cc(F)c(F)cc8C7=C(C#N)C#N)sc6c5n(CC)c4c3n(CC)c21,CCc1c(/C=C2\C(=O)c3cc(F)c(F)cc3C2=C(C#N)C#N)sc2c1[se]c1c3c4nsnc4c4c5[se]c6c(CC)c(/C=C7\C(=O)c8cc(F)c(F)cc8C7=C(C#N)C#N)sc6c5n(CC)c4c3n(CC)c21,-5.58,-3.84,1.34,,745.0
Y14,CCc1c(/C=C2\C(=O)c3cc(F)ccc3C2=C(C#N)C#N)sc2c1sc1c3c4nn(CC)nc4c4c5sc6c(CC)c(/C=C7\C(=O)c8cc(F)ccc8C7=C(C#N)C#N)sc6c5n(CC)c4c3n(CC)c21,CCc1c(/C=C2\C(=O)c3cc(F)ccc3C2=C(C#N)C#N)sc2c1sc1c3c4nn(CC)nc4c4c5sc6c(CC)c(/C=C7\C(=O)c8cc(F)ccc8C7=C(C#N)C#N)sc6c5n(CC)c4c3n(CC)c21,-5.56,-4.01,,,
TPIC-4F,CCc1ccc(C2(c3ccc(CC)cc3)c3cc4c(cc3-c3sc(/C=C5\C(=O)c6cc(F)c(F)cc6C5=C(C#N)C#N)cc32)C(c2ccc(CC)cc2)(c2ccc(CC)cc2)c2c-4sc3c4sc(/C=C5\C(=O)c6cc(F)c(F)cc6C5=C(C#N)C#N)cc4n(CC)c23)cc1,CCc1ccc(C2(c3ccc(CC)cc3)c3cc4c(cc3-c3sc(/C=C5\C(=O)c6cc(F)c(F)cc6C5=C(C#N)C#N)cc32)C(c2ccc(CC)cc2)(c2ccc(CC)cc2)c2c-4sc3c4sc(/C=C5\C(=O)c6cc(F)c(F)cc6C5=C(C#N)C#N)cc4n(CC)c23)cc1,,,,,
NoCA-5,CCOc1c(OCC)c(-c2cc3c(s2)-c2sc(/C=C4\C(=O)c5cc(F)c(F)cc5C4=C(C#N)C#N)c(CC)c2C3(CC)CC)c2nn(CC)nc2c1-c1cc2c(s1)-c1sc(/C=C3\C(=O)c4cc(F)c(F)cc4C3=C(C#N)C#N)c(CC)c1C2(CC)CC,CCOc1c(OCC)c(-c2cc3c(s2)-c2sc(/C=C4\C(=O)c5cc(F)c(F)cc5C4=C(C#N)C#N)c(CC)c2C3(CC)CC)c2nn(CC)nc2c1-c1cc2c(s1)-c1sc(/C=C3\C(=O)c4cc(F)c(F)cc4C3=C(C#N)C#N)c(CC)c1C2(CC)CC,-5.43,-3.83,,818.0,769.0
PY5-BTZ,CCc1c(/C=C2\C(=O)c3ccccc3C2=C(C#N)C#N)sc2c1sc1c3c4nsnc4c4c5sc6c(CC)c(/C=C7\C(=O)c8ccc(-c9ccc(-c%10c(F)c(F)c(-c%11ccc(-c%12ccc%13c(c%12)C(=C(C#N)C#N)/C(=C/c%12sc%14c(sc%15c%16c%17nsnc%17c%17c%18sc%19c(CC)c(/C=C%20\C(=O)c%21ccc(-c%22ccc(-c%23c(F)c(F)c(-c%24cccs%24)c%24nn(CC)nc%23%24)s%22)cc%21C%20=C(C#N)C#N)sc%19c%18n(CC)c%17c%16n(CC)c%14%15)c%12CC)C%13=O)s%11)c%11nn(CC)nc%10%11)s9)cc8C7=C(C#N)C#N)sc6c5n(CC)c4c3n(CC)c21,CCc1c(/C=C2\C(=O)c3ccccc3C2=C(C#N)C#N)sc2c1sc1c3c4nsnc4c4c5sc6c(CC)c(/C=C7\C(=O)c8ccc(-c9ccc(-c%10c(F)c(F)c(-c%11ccc(-c%12ccc%13c(c%12)C(=C(C#N)C#N)/C(=C/c%12sc%14c(sc%15c%16c%17nsnc%17c%17c%18sc%19c(CC)c(/C=C%20\C(=O)c%21ccc(-c%22ccc(-c%23c(F)c(F)c(-c%24cccs%24)c%24nn(CC)nc%23%24)s%22)cc%21C%20=C(C#N)C#N)sc%19c%18n(CC)c%17c%16n(CC)c%14%15)c%12CC)C%13=O)s%11)c%11nn(CC)nc%10%11)s9)cc8C7=C(C#N)C#N)sc6c5n(CC)c4c3n(CC)c21,-5.67,-3.72,1.44,775.0,756.0
PTIC-4Cl,CCc1c(/C=C2\C(=O)c3cc(Cl)c(Cl)cc3C2=C(C#N)C#N)sc2c3c4nsnc4c4c5sc6c7sc(/C=C8\C(=O)c9cc(Cl)c(Cl)cc9C8=C(C#N)C#N)cc7n(CC)c6c5n(CC)c4c3n(CC)c12,CCc1c(/C=C2\C(=O)c3cc(Cl)c(Cl)cc3C2=C(C#N)C#N)sc2c3c4nsnc4c4c5sc6c7sc(/C=C8\C(=O)c9cc(Cl)c(Cl)cc9C8=C(C#N)C#N)cc7n(CC)c6c5n(CC)c4c3n(CC)c12,-5.68,-3.91,1.35,840.0,765.0
IT-4F,CCc1ccc(C2(c3ccc(CC)cc3)c3cc4c(cc3-c3sc5cc(/C=C6\C(=O)c7cc(F)c(F)cc7C6=C(C#N)C#N)sc5c32)C(c2ccc(CC)cc2)(c2ccc(CC)cc2)c2c-4sc3cc(/C=C4\C(=O)c5cc(F)c(F)cc5C4=C(C#N)C#N)sc23)cc1,CCc1ccc(C2(c3ccc(CC)cc3)c3cc4c(cc3-c3sc5cc(/C=C6\C(=O)c7cc(F)c(F)cc7C6=C(C#N)C#N)sc5c32)C(c2ccc(CC)cc2)(c2ccc(CC)cc2)c2c-4sc3cc(/C=C4\C(=O)c5cc(F)c(F)cc5C4=C(C#N)C#N)sc23)cc1,-5.66,-4.14,1.53,725.5,690.99
TPQx-6F,CCc1sc(-c2nc3c(nc2-c2cc(F)c(CC)s2)c2c4sc5c(CC)c(/C=C6\C(=O)c7cc(F)c(F)cc7C6=C(C#N)C#N)sc5c4n(CC)c2c2c3c3sc4c(CC)c(/C=C5\C(=O)c6cc(F)c(F)cc6C5=C(C#N)C#N)sc4c3n2CC)cc1F,CCc1sc(-c2nc3c(nc2-c2cc(F)c(CC)s2)c2c4sc5c(CC)c(/C=C6\C(=O)c7cc(F)c(F)cc7C6=C(C#N)C#N)sc5c4n(CC)c2c2c3c3sc4c(CC)c(/C=C5\C(=O)c6cc(F)c(F)cc6C5=C(C#N)C#N)sc4c3n2CC)cc1F,-5.61,-3.78,1.43,805.0,740.0
BTP-ClBr1,CCc1c(/C=C2\C(=O)c3cc(Cl)c(Br)cc3C2=C(C#N)C#N)sc2c1sc1c3c4nsnc4c4c5sc6c(CC)c(/C=C7\C(=O)c8cc(Cl)c(Br)cc8C7=C(C#N)C#N)sc6c5n(CC)c4c3n(CC)c21,CCc1c(/C=C2\C(=O)c3cc(Cl)c(Br)cc3C2=C(C#N)C#N)sc2c1sc1c3c4nsnc4c4c5sc6c(CC)c(/C=C7\C(=O)c8cc(Cl)c(Br)cc8C7=C(C#N)C#N)sc6c5n(CC)c4c3n(CC)c21,-5.79,-4.03,1.33,742.0,747.0
BN-2F,CCOc1cc(-c2cc3c(s2)-c2sc(/C=C4\C(=O)c5cc6ccc(F)cc6cc5C4=C(C#N)C#N)cc2C3(CC)CC)c(OCC)cc1-c1cc2c(s1)-c1sc(/C=C3\C(=O)c4cc5ccc(F)cc5cc4C3=C(C#N)C#N)cc1C2(CC)CC,CCOc1cc(-c2cc3c(s2)-c2sc(/C=C4\C(=O)c5cc6ccc(F)cc6cc5C4=C(C#N)C#N)cc2C3(CC)CC)c(OCC)cc1-c1cc2c(s1)-c1sc(/C=C3\C(=O)c4cc5ccc(F)cc5cc4C3=C(C#N)C#N)cc1C2(CC)CC,-5.39,-3.99,1.4,808.0,764.0
BTTPC,CCc1c(/C=C2\C(=O)c3cc4ccsc4cc3C2=C(C#N)C#N)sc2c1sc1c3c4nsnc4c4c5sc6c(CC)c(/C=C7\C(=O)c8cc9ccsc9cc8C7=C(C#N)C#N)sc6c5n(CC)c4c3n(CC)c21,CCc1c(/C=C2\C(=O)c3cc4ccsc4cc3C2=C(C#N)C#N)sc2c1sc1c3c4nsnc4c4c5sc6c(CC)c(/C=C7\C(=O)c8cc9ccsc9cc8C7=C(C#N)C#N)sc6c5n(CC)c4c3n(CC)c21,-5.47,-3.78,1.39,798.0,734.0
TB-4Cl,CCc1c(/C=C2\C(=O)c3cc(Cl)c(Cl)cc3C2=C(C#N)C#N)sc2c1sc1c3c4nsnc4c4c5sc(/C=C6\C(=O)c7cc(Cl)c(Cl)cc7C6=C(C#N)C#N)c(CC)c5n(CC)c4c3n(CC)c21,CCc1c(/C=C2\C(=O)c3cc(Cl)c(Cl)cc3C2=C(C#N)C#N)sc2c1sc1c3c4nsnc4c4c5sc(/C=C6\C(=O)c7cc(Cl)c(Cl)cc7C6=C(C#N)C#N)c(CC)c5n(CC)c4c3n(CC)c21,-5.81,-3.94,1.42,810.0,730.0
ZITI,CCC1(CC)C2=C(c3cc4c(cc31)-c1sc(/C=C3\C(=O)c5ccc(F)cc5C3=C(C#N)C#N)cc1C4)C(CC)(CC)c1cc3c(cc12)Cc1cc(/C=C2\C(=O)c4ccc(F)cc4C2=C(C#N)C#N)sc1-3,CCC1(CC)C2=C(c3cc4c(cc31)-c1sc(/C=C3\C(=O)c5ccc(F)cc5C3=C(C#N)C#N)cc1C4)C(CC)(CC)c1cc3c(cc12)Cc1cc(/C=C2\C(=O)c4ccc(F)cc4C2=C(C#N)C#N)sc1-3,-5.56,-3.77,1.53,747.0,712.0
PJ1-H,CCc1c(/C=C2\C(=O)c3ccccc3C2=C(C#N)C#N)sc2c1sc1c3c4nsnc4c4c5sc6c(CC)c(/C=C7\C(=O)c8ccc(-c9ccc(-c%10ccc%11c(c%10)C(=C(C#N)C#N)/C(=C/c%10sc%12c(sc%13c%14c%15nsnc%15c%15c%16sc%17c(CC)c(/C=C%18\C(=O)c%19ccc(-c%20cccs%20)cc%19C%18=C(C#N)C#N)sc%17c%16n(CC)c%15c%14n(CC)c%12%13)c%10CC)C%11=O)s9)cc8C7=C(C#N)C#N)sc6c5n(CC)c4c3n(CC)c21,CCc1c(/C=C2\C(=O)c3ccccc3C2=C(C#N)C#N)sc2c1sc1c3c4nsnc4c4c5sc6c(CC)c(/C=C7\C(=O)c8ccc(-c9ccc(-c%10ccc%11c(c%10)C(=C(C#N)C#N)/C(=C/c%10sc%12c(sc%13c%14c%15nsnc%15c%15c%16sc%17c(CC)c(/C=C%18\C(=O)c%19ccc(-c%20cccs%20)cc%19C%18=C(C#N)C#N)sc%17c%16n(CC)c%15c%14n(CC)c%12%13)c%10CC)C%11=O)s9)cc8C7=C(C#N)C#N)sc6c5n(CC)c4c3n(CC)c21,-5.64,-3.82,1.41,798.0,767.0
LL3-2Cl,CCc1c(/C=C2\C(=O)c3cc(Cl)c(Cl)cc3C2=C(C#N)C#N)sc2c1sc1c3c4nn(CC)nc4c4c5sc6c(CC)c(/C=C7\C(=O)c8cc(Cl)c(Cl)cc8C7=C(C#N)C#N)sc6c5n(CC)c4c3n(CC)c21,CCc1c(/C=C2\C(=O)c3cc(Cl)c(Cl)cc3C2=C(C#N)C#N)sc2c1sc1c3c4nn(CC)nc4c4c5sc6c(CC)c(/C=C7\C(=O)c8cc(Cl)c(Cl)cc8C7=C(C#N)C#N)sc6c5n(CC)c4c3n(CC)c21,-5.53,-3.92,1.32,860.0,766.0
PYTT-2,CCc1c(/C=C2/C(=O)c3ccsc3C2=C(C#N)C#N)sc2c1sc1c3c4nsnc4c4c5sc6c(CC)c(/C=C7/C(=O)c8cc(-c9ccc(-c%10csc%11c%10C(=O)/C(=C/c%10sc%12c(sc%13c%14c%15nsnc%15c%15c%16sc%17c(CC)c(/C=C%18/C(=O)c%19cc(-c%20cccs%20)sc%19C%18=C(C#N)C#N)sc%17c%16n(CC)c%15c%14n(CC)c%12%13)c%10CC)C%11=C(C#N)C#N)s9)sc8C7=C(C#N)C#N)sc6c5n(CC)c4c3n(CC)c21,CCc1c(/C=C2/C(=O)c3ccsc3C2=C(C#N)C#N)sc2c1sc1c3c4nsnc4c4c5sc6c(CC)c(/C=C7/C(=O)c8cc(-c9ccc(-c%10csc%11c%10C(=O)/C(=C/c%10sc%12c(sc%13c%14c%15nsnc%15c%15c%16sc%17c(CC)c(/C=C%18/C(=O)c%19cc(-c%20cccs%20)sc%19C%18=C(C#N)C#N)sc%17c%16n(CC)c%15c%14n(CC)c%12%13)c%10CC)C%11=C(C#N)C#N)s9)sc8C7=C(C#N)C#N)sc6c5n(CC)c4c3n(CC)c21,-5.73,-3.83,1.49,,
IDST-4F,CCSc1cc(/C=C2\C(=O)c3cc(F)c(F)cc3C2=C(C#N)C#N)sc1-c1cc2c(s1)-c1cc3c(cc1C2(CC)CC)-c1sc(/C=C2\C(=O)c4cc(F)c(F)cc4C2=C(C#N)C#N)cc1C3(CC)CC,CCSc1cc(/C=C2\C(=O)c3cc(F)c(F)cc3C2=C(C#N)C#N)sc1-c1cc2c(s1)-c1cc3c(cc1C2(CC)CC)-c1sc(/C=C2\C(=O)c4cc(F)c(F)cc4C2=C(C#N)C#N)cc1C3(CC)CC,-5.59,-4.01,,791.0,728.0
BTP-Se,CCc1c(/C=C2\C(=O)c3cc(F)c(F)cc3C2=C(C#N)C#N)sc2c1sc1c3c4n[se]nc4c4c5sc6c(CC)c(/C=C/C=C7\C(=O)c8cc(F)c(F)cc8C7=C(C#N)C#N)sc6c5n(CC)c4c3n(CC)c21,CCc1c(/C=C2\C(=O)c3cc(F)c(F)cc3C2=C(C#N)C#N)sc2c1sc1c3c4n[se]nc4c4c5sc6c(CC)c(/C=C/C=C7\C(=O)c8cc(F)c(F)cc8C7=C(C#N)C#N)sc6c5n(CC)c4c3n(CC)c21,-5.64,-4.04,1.24,853.0,778.0
NCBDT-4Cl,CCc1ccc(C2(c3ccc(CC)cc3)c3cc(/C=C4\C(=O)c5cc(Cl)c(Cl)cc5C4=C(C#N)C#N)sc3-c3sc4c(CC)c5c6c(sc5c(CC)c4c32)-c2sc(/C=C3\C(=O)c4cc(Cl)c(Cl)cc4C3=C(C#N)C#N)cc2C6(c2ccc(CC)cc2)c2ccc(CC)cc2)cc1,CCc1ccc(C2(c3ccc(CC)cc3)c3cc(/C=C4\C(=O)c5cc(Cl)c(Cl)cc5C4=C(C#N)C#N)sc3-c3sc4c(CC)c5c6c(sc5c(CC)c4c32)-c2sc(/C=C3\C(=O)c4cc(Cl)c(Cl)cc4C3=C(C#N)C#N)cc2C6(c2ccc(CC)cc2)c2ccc(CC)cc2)cc1,-5.6,-4.02,,,
Y5,CCc1c(/C=C2\C(=O)c3ccccc3C2=C(C#N)C#N)sc2c1sc1c3c4nsnc4c4c5sc6c(CC)c(/C=C7\C(=O)c8ccccc8C7=C(C#N)C#N)sc6c5n(CC)c4c3n(CC)c21,CCc1c(/C=C2\C(=O)c3ccccc3C2=C(C#N)C#N)sc2c1sc1c3c4nsnc4c4c5sc6c(CC)c(/C=C7\C(=O)c8ccccc8C7=C(C#N)C#N)sc6c5n(CC)c4c3n(CC)c21,-5.55,-3.87,1.4,786.99,708.95
BTIC-BO-4Br,CCc1c(/C=C2\C(=O)c3cc(Br)c(Br)cc3C2=C(C#N)C#N)sc2c1sc1c3c4nsnc4c4c5sc6c(CC)c(/C=C7\C(=O)c8cc(Br)c(Br)cc8C7=C(C#N)C#N)sc6c5n(CC)c4c3n(CC)c21,CCc1c(/C=C2\C(=O)c3cc(Br)c(Br)cc3C2=C(C#N)C#N)sc2c1sc1c3c4nsnc4c4c5sc6c(CC)c(/C=C7\C(=O)c8cc(Br)c(Br)cc8C7=C(C#N)C#N)sc6c5n(CC)c4c3n(CC)c21,-5.53,-4.09,,823.0,747.0
IPT2F-TT,CCc1ccc(C2(c3ccc(CC)cc3)c3cc4c(cc3-c3sc(/C=C5\C(=O)c6ccc(F)cc6C5=C(C#N)C#N)cc32)C(c2ccc(CC)cc2)(c2ccc(CC)cc2)c2c-4sc3c4sc(/C=C5\C(=O)c6ccc(F)cc6C5=C(C#N)C#N)cc4n(-c4cc5sc(CC)cc5s4)c23)cc1,CCc1ccc(C2(c3ccc(CC)cc3)c3cc4c(cc3-c3sc(/C=C5\C(=O)c6ccc(F)cc6C5=C(C#N)C#N)cc32)C(c2ccc(CC)cc2)(c2ccc(CC)cc2)c2c-4sc3c4sc(/C=C5\C(=O)c6ccc(F)cc6C5=C(C#N)C#N)cc4n(-c4cc5sc(CC)cc5s4)c23)cc1,-5.6,-4.0,1.45,764.0,724.0
IPT-2F,CCc1ccc(C2(c3ccc(CC)cc3)c3cc4c(cc3-c3sc(/C=C5\C(=O)c6ccc(F)cc6C5=C(C#N)C#N)cc32)C(c2ccc(CC)cc2)(c2ccc(CC)cc2)c2c-4sc3c4sc(/C=C5\C(=O)c6ccc(F)cc6C5=C(C#N)C#N)cc4n(CC)c23)cc1,CCc1ccc(C2(c3ccc(CC)cc3)c3cc4c(cc3-c3sc(/C=C5\C(=O)c6ccc(F)cc6C5=C(C#N)C#N)cc32)C(c2ccc(CC)cc2)(c2ccc(CC)cc2)c2c-4sc3c4sc(/C=C5\C(=O)c6ccc(F)cc6C5=C(C#N)C#N)cc4n(CC)c23)cc1,-5.51,-3.96,1.44,775.0,739.0
ITIC,CCc1ccc(C2(c3ccc(CC)cc3)c3cc4c(cc3-c3sc5cc(/C=C6\C(=O)c7ccccc7C6=C(C#N)C#N)sc5c32)C(c2ccc(CC)cc2)(c2ccc(CC)cc2)c2c-4sc3cc(/C=C4\C(=O)c5ccccc5C4=C(C#N)C#N)sc23)cc1,CCc1ccc(C2(c3ccc(CC)cc3)c3cc4c(cc3-c3sc5cc(/C=C6\C(=O)c7ccccc7C6=C(C#N)C#N)sc5c32)C(c2ccc(CC)cc2)(c2ccc(CC)cc2)c2c-4sc3cc(/C=C4\C(=O)c5ccccc5C4=C(C#N)C#N)sc23)cc1,-5.49,-3.83,1.59,705.14,677.79
DTTC-4F,CCc1ccc(C2(c3ccc(CC)cc3)c3cc4c5cc6c(cc5n(CC)c4cc3-c3sc4cc(/C=C5\C(=O)c7cc(F)c(F)cc7C5=C(C#N)C#N)sc4c32)-c2sc3cc(/C=C4\C(=O)c5cc(F)c(F)cc5C4=C(C#N)C#N)sc3c2C6(c2ccc(CC)cc2)c2ccc(CC)cc2)cc1,CCc1ccc(C2(c3ccc(CC)cc3)c3cc4c5cc6c(cc5n(CC)c4cc3-c3sc4cc(/C=C5\C(=O)c7cc(F)c(F)cc7C5=C(C#N)C#N)sc4c32)-c2sc3cc(/C=C4\C(=O)c5cc(F)c(F)cc5C4=C(C#N)C#N)sc3c2C6(c2ccc(CC)cc2)c2ccc(CC)cc2)cc1,-5.69,-3.91,1.55,725.0,676.0
Coi8DFIC,CCc1ccc(C2(c3ccc(CC)cc3)Oc3c(sc4cc(/C=C5\C(=O)c6cc(F)c(F)cc6C5=C(C#N)C#N)sc34)-c3sc4c5c(sc4c32)-c2sc3cc(/C=C4\C(=O)c6cc(F)c(F)cc6C4=C(C#N)C#N)sc3c2OC5(c2ccc(CC)cc2)c2ccc(CC)cc2)cc1,CCc1ccc(C2(c3ccc(CC)cc3)Oc3c(sc4cc(/C=C5\C(=O)c6cc(F)c(F)cc6C5=C(C#N)C#N)sc34)-c3sc4c5c(sc4c32)-c2sc3cc(/C=C4\C(=O)c6cc(F)c(F)cc6C4=C(C#N)C#N)sc3c2OC5(c2ccc(CC)cc2)c2ccc(CC)cc2)cc1,-5.51,-4.04,1.26,,
PIST-4F,CCSc1cc(/C=C2\C(=O)c3cc(F)c(F)cc3C2=C(C#N)C#N)sc1-c1cc2c(s1)-c1cc3c(cc1C2(c1ccc(CC)cc1)c1ccc(CC)cc1)-c1sc(/C=C2\C(=O)c4cc(F)c(F)cc4C2=C(C#N)C#N)cc1C3(c1ccc(CC)cc1)c1ccc(CC)cc1,CCSc1cc(/C=C2\C(=O)c3cc(F)c(F)cc3C2=C(C#N)C#N)sc1-c1cc2c(s1)-c1cc3c(cc1C2(c1ccc(CC)cc1)c1ccc(CC)cc1)-c1sc(/C=C2\C(=O)c4cc(F)c(F)cc4C2=C(C#N)C#N)cc1C3(c1ccc(CC)cc1)c1ccc(CC)cc1,-5.65,-4.03,1.46,748.0,710.0
BTSe-4F,CCc1c(/C=C2\C(=O)c3cc(F)c(F)cc3C2=C(C#N)C#N)sc2c1sc1c3c4nsnc4c4c5[se]c(/C=C6\C(=O)c7cc(F)c(F)cc7C6=C(C#N)C#N)cc5n(CC)c4c3n(CC)c21,CCc1c(/C=C2\C(=O)c3cc(F)c(F)cc3C2=C(C#N)C#N)sc2c1sc1c3c4nsnc4c4c5[se]c(/C=C6\C(=O)c7cc(F)c(F)cc7C6=C(C#N)C#N)cc5n(CC)c4c3n(CC)c21,-5.78,-4.16,1.39,804.0,727.0
TSeTIC,CCc1ccc(C2(c3ccc(CC)cc3)c3cc4c(cc3-c3sc5cc(/C=C6\C(=O)c7cscc7C6=C(C#N)C#N)[se]c5c32)C(c2ccc(CC)cc2)(c2ccc(CC)cc2)c2c-4sc3cc(/C=C4\C(=O)c5cscc5C4=C(C#N)C#N)[se]c23)cc1,CCc1ccc(C2(c3ccc(CC)cc3)c3cc4c(cc3-c3sc5cc(/C=C6\C(=O)c7cscc7C6=C(C#N)C#N)[se]c5c32)C(c2ccc(CC)cc2)(c2ccc(CC)cc2)c2c-4sc3cc(/C=C4\C(=O)c5cscc5C4=C(C#N)C#N)[se]c23)cc1,-5.65,-3.91,1.53,733.0,710.0
IT-M,CCc1ccc(C2(c3ccc(CC)cc3)c3cc4c(cc3-c3sc5cc(/C=C6\C(=O)c7ccc(C)cc7C6=C(C#N)C#N)sc5c32)C(c2ccc(CC)cc2)(c2ccc(CC)cc2)c2c-4sc3cc(/C=C4\C(=O)c5ccc(C)cc5C4=C(C#N)C#N)sc23)cc1,CCc1ccc(C2(c3ccc(CC)cc3)c3cc4c(cc3-c3sc5cc(/C=C6\C(=O)c7ccc(C)cc7C6=C(C#N)C#N)sc5c32)C(c2ccc(CC)cc2)(c2ccc(CC)cc2)c2c-4sc3cc(/C=C4\C(=O)c5ccc(C)cc5C4=C(C#N)C#N)sc23)cc1,-5.58,-3.98,1.6,,
IDTT-C8-TIC,CCC1(CC)c2cc3c(cc2-c2sc4cc(/C=C5\C(=O)c6cscc6C5=C(C#N)C#N)sc4c21)C(CC)(CC)c1c-3sc2cc(/C=C3\C(=O)c4cscc4C3=C(C#N)C#N)sc12,CCC1(CC)c2cc3c(cc2-c2sc4cc(/C=C5\C(=O)c6cscc6C5=C(C#N)C#N)sc4c21)C(CC)(CC)c1c-3sc2cc(/C=C3\C(=O)c4cscc4C3=C(C#N)C#N)sc12,,,,,
BDSePhCl,CCc1ccc(C2(c3ccc(CC)cc3)c3cc(/C=C4\C(=O)c5ccc(Cl)cc5C4=C(C#N)C#N)sc3-c3[se]c4cc5c6c([se]c5cc4c32)-c2sc(/C=C3/C(=O)c4ccc(Cl)cc4C3=C(C#N)C#N)cc2C6(c2ccc(CC)cc2)c2ccc(CC)cc2)cc1,CCc1ccc(C2(c3ccc(CC)cc3)c3cc(/C=C4\C(=O)c5ccc(Cl)cc5C4=C(C#N)C#N)sc3-c3[se]c4cc5c6c([se]c5cc4c32)-c2sc(/C=C3/C(=O)c4ccc(Cl)cc4C3=C(C#N)C#N)cc2C6(c2ccc(CC)cc2)c2ccc(CC)cc2)cc1,-5.61,-3.96,1.41,790.0,725.0
ZITI-N,CCC1(CC)C2=C(c3cc4c(cc31)c1sc(/C=C3\C(=O)c5cc(F)c(F)cc5C3=C(C#N)C#N)cc1n4C)C(CC)(CC)c1cc3c4sc(/C=C5\C(=O)c6cc(F)c(F)cc6C5=C(C#N)C#N)cc4n(C)c3cc12,CCC1(CC)C2=C(c3cc4c(cc31)c1sc(/C=C3\C(=O)c5cc(F)c(F)cc5C3=C(C#N)C#N)cc1n4C)C(CC)(CC)c1cc3c4sc(/C=C5\C(=O)c6cc(F)c(F)cc6C5=C(C#N)C#N)cc4n(C)c3cc12,-5.57,-3.82,,,
BTIC-F-m,CCc1c(/C=C2\C(=O)c3ccc(F)cc3C2=C(C#N)C#N)sc2c1sc1c3c4nsnc4c4c5sc6c(CC)c(/C=C7\C(=O)c8ccc(F)cc8C7=C(C#N)C#N)sc6c5n(CC)c4c3n(CC)c21,CCc1c(/C=C2\C(=O)c3ccc(F)cc3C2=C(C#N)C#N)sc2c1sc1c3c4nsnc4c4c5sc6c(CC)c(/C=C7\C(=O)c8ccc(F)cc8C7=C(C#N)C#N)sc6c5n(CC)c4c3n(CC)c21,-5.42,-3.9,1.36,805.0,724.0
ITC-2Cl,CCc1ccc(C2(c3ccc(CC)cc3)c3cc4c(cc3-c3sc5cc(/C=C6\C(=O)c7c(csc7Cl)C6=C(C#N)C#N)sc5c32)C(c2ccc(CC)cc2)(c2ccc(CC)cc2)c2c-4sc3cc(/C=C4\C(=O)c5c(csc5Cl)C4=C(C#N)C#N)sc23)cc1,CCc1ccc(C2(c3ccc(CC)cc3)c3cc4c(cc3-c3sc5cc(/C=C6\C(=O)c7c(csc7Cl)C6=C(C#N)C#N)sc5c32)C(c2ccc(CC)cc2)(c2ccc(CC)cc2)c2c-4sc3cc(/C=C4\C(=O)c5c(csc5Cl)C4=C(C#N)C#N)sc23)cc1,-5.58,-4.01,1.58,746.0,709.0
PYTT-1,CCc1c(/C=C2\C(=O)c3sccc3C2=C(C#N)C#N)sc2c1sc1c3c4nsnc4c4c5sc6c(CC)c(/C=C7\C(=O)c8sc(-c9ccc(-c%10cc%11c(s%10)C(=O)/C(=C\c%10sc%12c(sc%13c%14c%15nsnc%15c%15c%16sc%17c(CC)c(/C=C%18\C(=O)c%19sc(-c%20cccs%20)cc%19C%18=C(C#N)C#N)sc%17c%16n(CC)c%15c%14n(CC)c%12%13)c%10CC)C%11=C(C#N)C#N)s9)cc8C7=C(C#N)C#N)sc6c5n(CC)c4c3n(CC)c21,CCc1c(/C=C2\C(=O)c3sccc3C2=C(C#N)C#N)sc2c1sc1c3c4nsnc4c4c5sc6c(CC)c(/C=C7\C(=O)c8sc(-c9ccc(-c%10cc%11c(s%10)C(=O)/C(=C\c%10sc%12c(sc%13c%14c%15nsnc%15c%15c%16sc%17c(CC)c(/C=C%18\C(=O)c%19sc(-c%20cccs%20)cc%19C%18=C(C#N)C#N)sc%17c%16n(CC)c%15c%14n(CC)c%12%13)c%10CC)C%11=C(C#N)C#N)s9)cc8C7=C(C#N)C#N)sc6c5n(CC)c4c3n(CC)c21,-5.66,-3.82,1.49,,
TPQ-F,CCc1c(/C=C2\C(=O)c3cc(F)c(F)cc3C2=C(C#N)C#N)sc2c1sc1c3c4nc(-c5ccc(C(F)(F)F)cc5)c(-c5ccc(C(F)(F)F)cc5)nc4c4c5sc6c(CC)c(/C=C7\C(=O)c8cc(F)c(F)cc8C7=C(C#N)C#N)sc6c5n(CC)c4c3n(CC)c21,CCc1c(/C=C2\C(=O)c3cc(F)c(F)cc3C2=C(C#N)C#N)sc2c1sc1c3c4nc(-c5ccc(C(F)(F)F)cc5)c(-c5ccc(C(F)(F)F)cc5)nc4c4c5sc6c(CC)c(/C=C7\C(=O)c8cc(F)c(F)cc8C7=C(C#N)C#N)sc6c5n(CC)c4c3n(CC)c21,-5.67,-3.91,1.43,,
MO-IDIC-2F,CCOc1c2c(c(OCC)c3c1C(CC)(CC)c1cc(/C=C4\C(=O)c5ccc(F)cc5C4=C(C#N)C#N)sc1-3)C(CC)(CC)c1cc(/C=C3\C(=O)c4ccc(F)cc4C3=C(C#N)C#N)sc1-2,CCOc1c2c(c(OCC)c3c1C(CC)(CC)c1cc(/C=C4\C(=O)c5ccc(F)cc5C4=C(C#N)C#N)sc1-3)C(CC)(CC)c1cc(/C=C3\C(=O)c4ccc(F)cc4C3=C(C#N)C#N)sc1-2,-5.8,-3.93,1.55,,677.0
IT-4Cl,CCc1ccc(C2(c3ccc(CC)cc3)c3cc4c(cc3-c3sc5cc(/C=C6\C(=O)c7cc(Cl)c(Cl)cc7C6=C(C#N)C#N)sc5c32)C(c2ccc(CC)cc2)(c2ccc(CC)cc2)c2c-4sc3cc(/C=C4\C(=O)c5cc(Cl)c(Cl)cc5C4=C(C#N)C#N)sc23)cc1,CCc1ccc(C2(c3ccc(CC)cc3)c3cc4c(cc3-c3sc5cc(/C=C6\C(=O)c7cc(Cl)c(Cl)cc7C6=C(C#N)C#N)sc5c32)C(c2ccc(CC)cc2)(c2ccc(CC)cc2)c2c-4sc3cc(/C=C4\C(=O)c5cc(Cl)c(Cl)cc5C4=C(C#N)C#N)sc23)cc1,-5.75,-4.09,1.48,746.0,
5T-OFIC,CCc1ccc(C2(c3ccc(CC)cc3)c3c(sc(/C=C4\C(=O)c5cc(F)c(F)cc5C4=C(C#N)C#N)c3CC)-c3sc4c5c(sc4c32)-c2sc3c(CC)c(/C=C4\C(=O)c6cc(F)c(F)cc6C4=C(C#N)C#N)sc3c2C5(c2ccc(CC)cc2)c2ccc(CC)cc2)cc1,CCc1ccc(C2(c3ccc(CC)cc3)c3c(sc(/C=C4\C(=O)c5cc(F)c(F)cc5C4=C(C#N)C#N)c3CC)-c3sc4c5c(sc4c32)-c2sc3c(CC)c(/C=C4\C(=O)c6cc(F)c(F)cc6C4=C(C#N)C#N)sc3c2C5(c2ccc(CC)cc2)c2ccc(CC)cc2)cc1,-5.51,-3.86,1.34,826.0,784.0
Y1,CCn1nc2c(n1)c1c3sc4cc(/C=C5/C(=O)c6ccccc6C5=C(C#N)C#N)sc4c3n(CC)c1c1c2c2sc3cc(/C=C4\C(=O)c5ccccc5C4=C(C#N)C#N)sc3c2n1CC,CCn1nc2c(n1)c1c3sc4cc(/C=C5/C(=O)c6ccccc6C5=C(C#N)C#N)sc4c3n(CC)c1c1c2c2sc3cc(/C=C4\C(=O)c5ccccc5C4=C(C#N)C#N)sc3c2n1CC,-5.45,-3.95,,,
IPIC-4Cl,CCc1ccc(C2(c3ccc(CC)cc3)c3cc4c(cc3-c3sc5c6sc(/C=C7\C(=O)c8cc(Cl)c(Cl)cc8C7=C(C#N)C#N)cc6n(CC)c5c32)C(c2ccc(CC)cc2)(c2ccc(CC)cc2)c2c-4sc3c4sc(/C=C5\C(=O)c6cc(Cl)c(Cl)cc6C5=C(C#N)C#N)cc4n(CC)c23)cc1,CCc1ccc(C2(c3ccc(CC)cc3)c3cc4c(cc3-c3sc5c6sc(/C=C7\C(=O)c8cc(Cl)c(Cl)cc8C7=C(C#N)C#N)cc6n(CC)c5c32)C(c2ccc(CC)cc2)(c2ccc(CC)cc2)c2c-4sc3c4sc(/C=C5\C(=O)c6cc(Cl)c(Cl)cc6C5=C(C#N)C#N)cc4n(CC)c23)cc1,-5.51,-3.95,1.32,855.0,790.0
Y2,CCn1nc2c(n1)c1c3sc4cc(/C=C5\C(=O)c6cscc6C5=C(C#N)C#N)sc4c3n(CC)c1c1c2c2sc3cc(/C=C4\C(=O)c5cscc5C4=C(C#N)C#N)sc3c2n1CC,CCn1nc2c(n1)c1c3sc4cc(/C=C5\C(=O)c6cscc6C5=C(C#N)C#N)sc4c3n(CC)c1c1c2c2sc3cc(/C=C4\C(=O)c5cscc5C4=C(C#N)C#N)sc3c2n1CC,-5.43,-4.04,,,
DTC-4F,CCc1ccc(C2(c3ccc(CC)cc3)c3cc4c5cc6c(cc5n(CC)c4cc3-c3sc(/C=C4\C(=O)c5cc(F)c(F)cc5C4=C(C#N)C#N)cc32)-c2sc(/C=C3\C(=O)c4cc(F)c(F)cc4C3=C(C#N)C#N)cc2C6(c2ccc(CC)cc2)c2ccc(CC)cc2)cc1,CCc1ccc(C2(c3ccc(CC)cc3)c3cc4c5cc6c(cc5n(CC)c4cc3-c3sc(/C=C4\C(=O)c5cc(F)c(F)cc5C4=C(C#N)C#N)cc32)-c2sc(/C=C3\C(=O)c4cc(F)c(F)cc4C3=C(C#N)C#N)cc2C6(c2ccc(CC)cc2)c2ccc(CC)cc2)cc1,-5.79,-3.92,1.63,701.0,672.0
TPDC-4F,CCN1C(=O)c2c(-c3cc4c(s3)-c3sc(/C=C5\C(=O)c6cc(F)c(F)cc6C5=C(C#N)C#N)cc3C4(CC)CC)sc(-c3cc4c(s3)-c3sc(/C=C5\C(=O)c6cc(F)c(F)cc6C5=C(C#N)C#N)cc3C4(CC)CC)c2C1=O,CCN1C(=O)c2c(-c3cc4c(s3)-c3sc(/C=C5\C(=O)c6cc(F)c(F)cc6C5=C(C#N)C#N)cc3C4(CC)CC)sc(-c3cc4c(s3)-c3sc(/C=C5\C(=O)c6cc(F)c(F)cc6C5=C(C#N)C#N)cc3C4(CC)CC)c2C1=O,-5.83,-3.99,1.42,765.0,717.0
Y26,CCc1c(/C=C2\C(=O)c3cc(F)c(F)cc3C2=C(C#N)C#N)sc2c3c4nn(CC)nc4c4c5sc(/C=C6\C(=O)c7cc(F)c(F)cc7C6=C(C#N)C#N)c(CC)c5n(CC)c4c3n(CC)c12,CCc1c(/C=C2\C(=O)c3cc(F)c(F)cc3C2=C(C#N)C#N)sc2c3c4nn(CC)nc4c4c5sc(/C=C6\C(=O)c7cc(F)c(F)cc7C6=C(C#N)C#N)c(CC)c5n(CC)c4c3n(CC)c12,-5.58,-4.03,,,
SeTIC4Cl,CCc1ccc(C2(c3ccc(CC)cc3)c3cc4c(cc3-c3[se]c5cc(/C=C6\C(=O)c7cc(Cl)c(Cl)cc7C6=C(C#N)C#N)sc5c32)C(c2ccc(CC)cc2)(c2ccc(CC)cc2)c2c-4[se]c3cc(/C=C4\C(=O)c5cc(Cl)c(Cl)cc5C4=C(C#N)C#N)sc23)cc1,CCc1ccc(C2(c3ccc(CC)cc3)c3cc4c(cc3-c3[se]c5cc(/C=C6\C(=O)c7cc(Cl)c(Cl)cc7C6=C(C#N)C#N)sc5c32)C(c2ccc(CC)cc2)(c2ccc(CC)cc2)c2c-4[se]c3cc(/C=C4\C(=O)c5cc(Cl)c(Cl)cc5C4=C(C#N)C#N)sc23)cc1,-5.65,-4.08,1.44,761.0,716.0
AQx,CCc1c(/C=C2\C(=O)c3cc(F)c(F)cc3C2=C(C#N)C#N)sc2c1sc1c3c4nc(C)c(C)nc4c4c5sc6c(CC)c(/C=C7\C(=O)c8cc(F)c(F)cc8C7=C(C#N)C#N)sc6c5n(CC)c4c3n(CC)c21,CCc1c(/C=C2\C(=O)c3cc(F)c(F)cc3C2=C(C#N)C#N)sc2c1sc1c3c4nc(C)c(C)nc4c4c5sc6c(CC)c(/C=C7\C(=O)c8cc(F)c(F)cc8C7=C(C#N)C#N)sc6c5n(CC)c4c3n(CC)c21,-5.59,-3.85,,,
IDTT-Cl-2F,CCc1ccc(C2(c3ccc(C)cc3)c3cc4c(cc3-c3sc5cc(/C=C6\C(=O)c7cc(F)c(F)cc7C6=C(C#N)C#N)sc5c32)C(c2ccc(CC)cc2)(c2ccc(CC)cc2)c2c-4sc3cc(/C=C4\C(=O)c5sc(Cl)cc5C4=C(C#N)C#N)sc23)cc1,CCc1ccc(C2(c3ccc(C)cc3)c3cc4c(cc3-c3sc5cc(/C=C6\C(=O)c7cc(F)c(F)cc7C6=C(C#N)C#N)sc5c32)C(c2ccc(CC)cc2)(c2ccc(CC)cc2)c2c-4sc3cc(/C=C4\C(=O)c5sc(Cl)cc5C4=C(C#N)C#N)sc23)cc1,-5.42,-3.92,1.56,,
IDT6CN-M,CCc1ccc(C2(c3ccc(CC)cc3)c3cc4c(cc3-c3sc(/C=C5\C(=O)c6ccc(C)cc6C5=C(C#N)C#N)cc32)C(c2ccc(CC)cc2)(c2ccc(CC)cc2)c2c-4sc3cc(/C=C4\C(=O)c5ccc(C)cc5C4=C(C#N)C#N)sc23)cc1,CCc1ccc(C2(c3ccc(CC)cc3)c3cc4c(cc3-c3sc(/C=C5\C(=O)c6ccc(C)cc6C5=C(C#N)C#N)cc32)C(c2ccc(CC)cc2)(c2ccc(CC)cc2)c2c-4sc3cc(/C=C4\C(=O)c5ccc(C)cc5C4=C(C#N)C#N)sc23)cc1,-5.6,-3.87,1.6,,
TPQ-Cl,CCc1c(/C=C2\C(=O)c3cc(Cl)c(Cl)cc3C2=C(C#N)C#N)sc2c1sc1c3c4nc(-c5ccc(C(F)(F)F)cc5)c(-c5ccc(C(F)(F)F)cc5)nc4c4c5sc6c(CC)c(/C=C7\C(=O)c8cc(Cl)c(Cl)cc8C7=C(C#N)C#N)sc6c5n(CC)c4c3n(CC)c21,CCc1c(/C=C2\C(=O)c3cc(Cl)c(Cl)cc3C2=C(C#N)C#N)sc2c1sc1c3c4nc(-c5ccc(C(F)(F)F)cc5)c(-c5ccc(C(F)(F)F)cc5)nc4c4c5sc6c(CC)c(/C=C7\C(=O)c8cc(Cl)c(Cl)cc8C7=C(C#N)C#N)sc6c5n(CC)c4c3n(CC)c21,-5.64,-4.11,1.4,,
AT-4Cl,CCOc1ccc(C2(c3ccc(OCC)cc3)c3cc(/C=C4\C(=O)c5cc(Cl)c(Cl)cc5C4=C(C#N)C#N)sc3-c3ccc4cc5c6c(ccc5cc4c32)-c2sc(/C=C3\C(=O)c4cc(Cl)c(Cl)cc4C3=C(C#N)C#N)cc2C6(c2ccc(OCC)cc2)c2ccc(OCC)cc2)cc1,CCOc1ccc(C2(c3ccc(OCC)cc3)c3cc(/C=C4\C(=O)c5cc(Cl)c(Cl)cc5C4=C(C#N)C#N)sc3-c3ccc4cc5c6c(ccc5cc4c32)-c2sc(/C=C3\C(=O)c4cc(Cl)c(Cl)cc4C3=C(C#N)C#N)cc2C6(c2ccc(OCC)cc2)c2ccc(OCC)cc2)cc1,-5.71,-3.89,1.6,709.0,691.0
Y9,CCc1c(/C=C2\C(=O)c3ccccc3C2=C(C#N)C#N)sc2c1sc1c3c4nn(CC)nc4c4c5sc6c(CC)c(/C=C7\C(=O)c8ccccc8C7=C(C#N)C#N)sc6c5n(CC)c4c3n(CC)c21,CCc1c(/C=C2\C(=O)c3ccccc3C2=C(C#N)C#N)sc2c1sc1c3c4nn(CC)nc4c4c5sc6c(CC)c(/C=C7\C(=O)c8ccccc8C7=C(C#N)C#N)sc6c5n(CC)c4c3n(CC)c21,-5.59,-3.78,1.36,808.0,720.0
ITCF,CCc1ccc(C2(c3ccc(CC)cc3)c3cc4c(cc3-c3sc5cc(/C=C6\C(=O)c7cc(C)c(F)cc7C6=C(C#N)C#N)sc5c32)C(c2ccc(CC)cc2)(c2ccc(CC)cc2)c2c-4sc3cc(/C=C4\C(=O)c5cc(C)c(F)cc5C4=C(C#N)C#N)sc23)cc1,CCc1ccc(C2(c3ccc(CC)cc3)c3cc4c(cc3-c3sc5cc(/C=C6\C(=O)c7cc(C)c(F)cc7C6=C(C#N)C#N)sc5c32)C(c2ccc(CC)cc2)(c2ccc(CC)cc2)c2c-4sc3cc(/C=C4\C(=O)c5cc(C)c(F)cc5C4=C(C#N)C#N)sc23)cc1,-5.59,-3.95,1.57,718.0,683.0
