Repository: aspuru-guzik-group/Beyond-Molecular-Structure-ML-for-OPV-Materials-Devices

File: datasets/Hutchison_2023_n1001/molecule_exp_data.csv
Molecule,AorD,HOMO,LUMO,optbg,wavelength_film,wavelength_soln
,,,,,,
2D-PBTCl,D,-5.45,-3.6,1.72,627,625
,,,,,,
2D-PBTCl2,D,-5.43,-3.63,1.66,642,593
,,,,,,
2FIFIC,A,-5.45,-3.97,1.38,817,750
,,,,,,
2T2Se-F,A,-5.52,-3.83,1.31,806,694
,,,,,,
2TC-TT-BDTFT,D,-5.45,-3.5,nan,nan,nan
,,,,,,
2T-TCC-BDTFT,D,-5.41,-3.53,nan,nan,nan
,,,,,,
3BDT-4,D,-5.14,-3.44,1.83,606,522
,,,,,,
3BDT-5,D,-5.15,-3.4,1.9,584,512
,,,,,,
3MT-Th,D,-5.42,-3.4,nan,nan,nan
,,,,,,
3TT-CIC,A,-5.24,-3.95,1.23,885,806
,,,,,,
3TT-OCIC,A,-5.22,-3.91,1.29,860,809
,,,,,,
4T-1,A,-5.71,-4.09,1.47,704,600
,,,,,,
4T-2,A,-5.85,-4.02,1.54,654,600
,,,,,,
4T-3,A,-5.86,-3.98,1.52,667,599
,,,,,,
4T-4,A,-5.85,-3.86,1.6,651,599
,,,,,,
4TC-4F-C16,A,-5.53,-3.96,1.48,736,690
,,,,,,
4TC-4F-C6C8,A,-5.59,-4,1.49,737,688
,,,,,,
4TC-4F-C8C8,A,-5.6,-3.96,1.51,732,688
,,,,,,
4TIC,A,-5.28,-3.87,1.4,nan,nan
,,,,,,
5T-OFIC,A,-5.51,-3.86,1.34,826,784
,,,,,,
6-IF2F,A,-5.38,-4.07,1.25,889,809
,,,,,,
6-IF4F,A,-5.42,-4.14,1.22,916,816
,,,,,,
6-IFIC,A,-5.34,-4.02,1.27,862,799
,,,,,,
6TBA,A,-5.24,-3.78,nan,nan,nan
,,,,,,
6TIC,A,-5.21,-3.83,1.37,nan,nan
,,,,,,
6T-OFIC,A,-5.47,-3.89,1.31,839,792
,,,,,,
A1,A,-5.66,-3.7,1.4,785,681
,,,,,,
A2,A,-5.7,-3.78,1.36,770,707
,,,,,,
A4T-16,A,-5.67,-3.96,nan,nan,nan
,,,,,,
A4T-21,A,-5.89,-3.92,nan,nan,nan
,,,,,,
A4T-23,A,-5.63,-3.98,nan,nan,nan
,,,,,,
A701,A,-5.61,-3.8,nan,nan,nan
,,,,,,
A702,A,-5.41,-3.74,nan,nan,nan
,,,,,,
ABP4T-4F,A,-5.65,-3.85,1.37,782,720
,,,,,,
ACS8,A,-5.54,-4.05,nan,nan,nan
,,,,,,
AFI3,A,-5.99,-3.52,nan,519,504
,,,,,,
a-IT-2F,A,-5.67,-4.07,1.56,717,684
,,,,,,
a-IT-2OM,A,-5.61,-3.92,1.63,695,671
,,,,,,
AOIC,A,-5.5,-3.93,1.44,811,758
,,,,,,
AOIC1,A,-5.53,-3.94,1.51,790,748
,,,,,,
AOIC2,A,-5.62,-3.83,1.54,782,741
,,,,,,
AOT1,A,-5.52,-3.88,1.46,773,708
,,,,,,
AOT2,A,-5.39,-3.9,1.28,856,758
,,,,,,
AOT3,A,-5.37,-3.95,1.22,938,810
,,,,,,
AQx,A,-5.59,-3.85,nan,nan,nan
,,,,,,
AQx-2,A,-5.62,-3.88,nan,nan,nan
,,,,,,
asy-PBDBTN,D,-5.41,-3.58,nan,nan,nan
,,,,,,
AT-4Cl,A,-5.71,-3.89,1.6,709,691
,,,,,,
AT-NC,A,-5.44,-3.8,1.62,716,695
,,,,,,
ATT-1,A,-5.5,-3.63,1.54,nan,nan
,,,,,,
ATT-2,A,-5.5,-3.9,1.32,nan,nan
,,,,,,
A-WSSe-Cl,A,-5.7,-3.86,1.31,840,758
,,,,,,
AY6,A,-5.69,-4.06,1.39,789,717
,,,,,,
B1,D,-5.37,-3.51,nan,nan,nan
,,,,,,
BCDT-4Cl,A,-5.47,-3.88,1.38,806,748
,,,,,,
BCDT-4F,A,-5.46,-3.86,1.4,784,733
,,,,,,
BCIC2F,A,-5.54,-3.87,1.45,695,713
,,,,,,
BCPDT-1,A,-5.36,-3.85,1.36,824,707
,,,,,,
BCPDT-2,A,-5.4,-3.79,1.39,792,720
,,,,,,
BDCPDT-FIC,A,-5.52,-4,1.49,748,710
,,,,,,
BDCPDT-IC,A,-5.41,-3.87,1.53,727,696
,,,,,,
BDCPDT-TTC,A,-5.38,-3.78,1.58,700,671
,,,,,,
BDDBO-4F,A,-5.56,-3.93,nan,nan,nan
,,,,,,
BDDEH-4F,A,-5.57,-3.94,nan,nan,nan
,,,,,,
BDIC2F,A,-5.55,-3.85,1.38,722,689
,,,,,,
BDSePhCl,A,-5.61,-3.96,1.41,790,725
,,,,,,
BDSeThCl,A,-5.58,-3.82,1.55,706,685
,,,,,,
BDT-2DPP,D,-5.23,-3.46,nan,626,nan
,,,,,,
BDT3TR,D,-5.1,-3.28,nan,nan,nan
,,,,,,
BDTC-4Cl,A,-5.35,-3.75,nan,nan,nan
,,,,,,
BDT-IC,A,-5.51,-3.9,1.53,739,nan
,,,,,,
BDTIT-M,A,-5.4,-3.85,1.55,730,700
,,,,,,
BDTN-BF,A,-5.58,-3.73,1.41,792,740
,,,,,,
BDTN-Th,A,-5.5,-3.62,1.41,792,740
,,,,,,
BDTP-4F,A,-5.61,-3.9,1.36,820,750
,,,,,,
BDTS-2DPP,D,-5.28,-3.49,nan,624,nan
,,,,,,
BDTS-4Cl,A,-5.45,-3.82,nan,nan,nan
,,,,,,
BDTThIT-M,A,-5.35,-3.82,1.53,738,710
,,,,,,
BFC-4F,A,-5.54,-3.82,1.45,nan,727
,,,,,,
BIBT-NI,A,-5.62,-3.65,nan,503,nan
,,,,,,
BID-4F,A,-5.69,-3.73,1.53,749,nan
,,,,,,
BisPDI-T-di-EG,A,-5.57,-3.84,nan,545,560
,,,,,,
BN-0F,A,-5.35,-3.94,1.41,801,759
,,,,,,
BN-2F,A,-5.39,-3.99,1.4,808,764
,,,,,,
BN-4F,A,-5.44,-4.06,1.38,816,768
,,,,,,
BO2FC8,D,-5.5,-3.6,nan,nan,nan
,,,,,,
BO2FEH,D,-5.59,-3.59,nan,nan,nan
,,,,,,
BO2FIDT-4Cl,A,-5.73,-3.89,1.59,708,693
,,,,,,
BO-4Cl,A,-5.68,-4.1,nan,nan,nan
,,,,,,
BO-4F,A,-5.7,-4.01,1.4,811,733
,,,,,,
BOC-4F,A,-5.4,-3.78,1.42,nan,755
,,,,,,
BP4T-4F,A,-5.71,-3.91,1.33,826,732
,,,,,,
BP5T-4F,A,-5.63,-3.88,1.34,813,735
,,,,,,
B-PDI-B,A,-5.57,-3.95,nan,nan,nan
,,,,,,
BPF-4F,A,-5.58,-3.98,1.36,nan,742
,,,,,,
BPS-4F,A,-5.54,-4,1.29,nan,749
,,,,,,
BPT-4F,A,-5.59,-4,1.36,nan,727
,,,,,,
BPTCN,A,-5.38,-3.66,nan,569,nan
,,,,,,
Br-ITIC,A,-5.73,-4.2,nan,nan,nan
,,,,,,
BSCl-C1,D,-5.59,-3.34,1.87,533.5,506.5
,,,,,,
BSCl-C2,D,-5.58,-3.39,1.82,566.8,506.5
,,,,,,
BSCl-C3,D,-5.55,-3.37,1.84,569.7,506
,,,,,,
BSFTR,D,-5.59,-3.61,nan,nan,nan
,,,,,,
BT2,A,-5.5,-3.53,1.82,619,605
,,,,,,
BT2b,A,-5.41,-3.56,1.75,646,621
,,,,,,
BT2F-IC4F,A,-5.98,-4.31,1.38,703,724
,,,,,,
BT2FIDT-4Cl,A,-5.7,-3.88,1.56,722,695
,,,,,,
BT3,A,-5.26,-3.66,1.59,674,657
,,,,,,
BT6IC-HD-4Cl,A,-5.57,-4.1,1.35,828,746
,,,,,,
BTA1,A,-5.49,-3.57,1.85,610,593
,,,,,,
BTA100,A,-5.32,-3.23,2.05,564,556
,,,,,,
BTA101,A,-5.41,-3.55,1.88,606,593
,,,,,,
BTA103,A,-5.37,-3.64,1.77,627,617
,,,,,,
BTA11,A,-5.29,-3.53,nan,nan,nan
,,,,,,
BTA13,A,-5.34,-3.62,nan,nan,nan
,,,,,,
BTA17,A,-5.41,-3.69,nan,nan,nan
,,,,,,
BTA2,A,-5.43,-3.38,2,573,558
,,,,,,
BTA3,A,-5.49,-3.72,1.76,636,613
,,,,,,
BTA4,A,-5.5,-3.65,nan,nan,nan
,,,,,,
BTA43,A,-5.44,-3.47,1.78,644,600
,,,,,,
BTA5,A,-5.55,-3.71,nan,nan,nan
,,,,,,
BTA53,A,-5.48,-3.58,1.68,690,607
,,,,,,
BTA7,A,-5.56,-3.66,nan,nan,nan
,,,,,,
BT-BIC,A,-5.46,-3.73,1.52,748,688
,,,,,,
BT-BO-L4F,A,-5.58,-3.98,1.32,837,762
,,,,,,
BTC6-0F,A,-5.47,-3.71,1.48,685,711
,,,,,,
BTC6-2F,A,-5.52,-3.8,1.44,700,720
,,,,,,
BTC6-4F,A,-5.56,-3.86,1.43,781,724
,,,,,,
BTCIC,A,-5.53,-4,1.36,723,734
,,,,,,
BT-CIC,A,-5.49,-4.09,nan,nan,nan
,,,,,,
BTCIC-4Cl,A,-5.64,-4.12,1.31,748,756
,,,,,,
BT-Cl,A,-5.42,-3.71,1.31,842,759
,,,,,,
BTCPDT,A,-5.54,-3.95,1.34,815,744
,,,,,,
BTCPDTF,A,-5.64,-3.92,1.44,781,724
,,,,,,
BTCPDTO4,A,-5.52,-3.9,1.38,795,752
,,,,,,
BTCT-2Cl,A,-5.56,-3.95,nan,nan,nan
,,,,,,
BT-dIDT,A,-5.34,-3.87,1.54,718,696
,,,,,,
BTDT2R,A,-5.61,-3.73,1.88,550,530
,,,,,,
BTDTP-4F,A,-5.56,-3.93,1.3,857,761
,,,,,,
BT-F,A,-5.41,-3.7,1.33,811,696
,,,,,,
BT-IC,A,-5.32,-3.85,1.43,nan,nan
,,,,,,
BTIC-2Br-m,A,-5.56,-4.07,nan,820,734
,,,,,,
BTIC-2Cl-yCF3,A,-5.55,-4,nan,nan,nan
,,,,,,
BTIC-4Br,A,-5.57,-4.11,nan,825,746
,,,,,,
BTIC-4EO-4Br,A,-5.45,-4.03,1.39,805,750
,,,,,,
BTIC-4EO-4Cl,A,-5.72,-3.93,1.39,800,747
,,,,,,
BTIC-4EO-4F,A,-5.63,-3.88,1.45,774,732
,,,,,,
BTIC-4F,A,-5.71,-3.95,1.48,739,696
,,,,,,
BT-IC4F,A,-5.89,-4.27,1.37,734,746
,,,,,,
BTIC-BO-4Br,A,-5.53,-4.09,nan,823,747
,,,,,,
BTIC-CF3-y,A,-5.45,-3.96,1.3,837,744
,,,,,,
BTIC-Cl-m,A,-5.42,-3.91,1.34,822,733
,,,,,,
BTIC-COOMe,A,-5.41,-3.89,nan,nan,nan
,,,,,,
BTIC-F-m,A,-5.42,-3.9,1.36,805,724
,,,,,,
BTIC-OCOMe,A,-5.35,-3.83,nan,nan,nan
,,,,,,
BTIDIC,A,-5.48,-3.97,1.47,766,713
,,,,,,
BT-L4F,A,-5.57,-4,1.32,838,762
,,,,,,
BT-LIC,A,-5.42,-3.84,1.38,801,733
,,,,,,
BTN-4F,A,-5.73,-4.15,1.33,834,742
,,,,,,
BTOC6C8-IC4F,A,-5.52,-3.92,1.42,773,742
,,,,,,
BTOIC,A,-5.42,-3.94,1.39,781,743
,,,,,,
BTOR-IC4F,A,-5.92,-4.23,1.37,710,750
,,,,,,
BTP,A,-5.52,-3.82,nan,nan,nan
,,,,,,
BTP-1V,A,-5.54,-3.89,1.28,829,737
,,,,,,
BTP-2Cl-delta,A,-5.57,-3.85,nan,nan,nan
,,,,,,
BTP-2F-ThCl,A,-5.7,-3.99,1.34,839,741
,,,,,,
BTP-2ThCl,A,-5.67,-3.95,1.35,829,750
,,,,,,
BTP-2V,A,-5.43,-3.91,1.28,851,756
,,,,,,
BTP-3V,A,-5.38,-3.9,1.22,814,768
,,,,,,
BTP-4Cl,A,-5.66,-4.14,nan,nan,nan
,,,,,,
BTP-4F,A,-5.68,-4.01,1.33,841,733
,,,,,,
BTP-4F-12,A,-5.69,-3.97,nan,nan,nan
,,,,,,
BTP-4F-C5-16,A,-5.73,-3.93,nan,nan,nan
,,,,,,
BTP-4V,A,-5.34,-3.94,1.21,885,760
,,,,,,
BTP-6F,A,-5.69,-3.97,nan,nan,nan
,,,,,,
BTP-ClBr,A,-5.79,-4,1.38,826,746
,,,,,,
BTP-ClBr1,A,-5.79,-4.03,1.33,742,747
,,,,,,
BTP-ClBr2,A,-5.8,-4.04,1.33,743,754
,,,,,,
BTP-M,A,-5.48,-3.81,nan,nan,nan
,,,,,,
BTP-N,A,-5.63,-3.98,1.25,876,791
,,,,,,
BTP-PhC6,A,-5.58,-3.85,nan,nan,nan
,,,,,,
BTP-S,A,-5.66,-4.03,1.26,862,737
,,,,,,
BTP-S1,A,-5.55,-4.01,nan,nan,nan
,,,,,,
BTP-S2,A,-5.65,-4.01,nan,nan,nan
,,,,,,
BTP-S7,A,-5.52,-4.08,nan,nan,nan
,,,,,,
BTP-S8,A,-5.63,-4.09,nan,nan,nan
,,,,,,
BTP-S9,A,-5.63,-4.09,nan,nan,nan
,,,,,,
BTP-Se,A,-5.64,-4.04,1.24,853,778
,,,,,,
BTPT-4F,A,-5.73,-4,nan,nan,nan
,,,,,,
BTPTT-4F,A,-5.68,-4.06,nan,nan,nan
,,,,,,
BTPV-4F,A,-5.39,-4.08,nan,nan,nan
,,,,,,
BTPV-4F-eC9,A,-5.38,-4.06,nan,nan,nan
,,,,,,
BTR,D,-5.34,-3.53,1.78,620,520
,,,,,,
BTR-Cl,D,-5.46,-3.7,1.78,624,520
,,,,,,
BTSe-4F,A,-5.78,-4.16,1.39,804,727
,,,,,,
BTTBo-4F,A,-5.56,-3.85,1.45,738,705
,,,,,,
BTTBo-4FN,A,-5.48,-3.86,1.4,763,727
,,,,,,
BTTIC,A,-5.59,-3.86,1.47,759,724
,,,,,,
BTTPC,A,-5.47,-3.78,1.39,798,734
,,,,,,
BTTPC-Br,A,-5.54,-3.88,1.37,813,741
,,,,,,
BTz-Np,A,-5.95,-3.44,1.82,nan,517
,,,,,,
Bu-OD-4F,A,-5.68,-4.01,1.42,801,732
,,,,,,
BZIC,A,-5.42,-3.88,1.45,nan,nan
,,,,,,
BZIC-2Br,A,-5.85,-3.92,1.4,807,nan
,,,,,,
C8IDT-Br,A,-5.73,-3.86,1.63,662,606
,,,,,,
C8-ITCC,A,-5.45,-3.85,nan,nan,nan
,,,,,,
C8-ITCC-Cl,A,-5.5,-3.93,nan,nan,nan
,,,,,,
C8-ITIC,A,-5.63,-3.91,nan,nan,nan
,,,,,,
CBM,A,-6.05,-4.13,2.02,547,497
,,,,,,
CDTBM,A,-5.69,-4.28,1.45,701,681
,,,,,,
CH1007,A,-5.59,-3.97,nan,nan,nan
,,,,,,
CH3-2F,A,-5.59,-4.01,1.42,775,734
,,,,,,
Cl-ITIC,A,-5.7,-4.14,nan,nan,nan
,,,,,,
CNDTBT-C8IDT-FINCN,A,-5.58,-3.92,1.4,766,692
,,,,,,
CNDTBT-C8IDT-INCN,A,-5.54,-3.82,1.48,715,680
,,,,,,
CNDTBT-IDTT-FINCN,A,-5.56,-3.98,1.58,726,699
,,,,,,
COi6DFIC,A,-5.64,-4.04,1.31,824,769
,,,,,,
COi6FIC,A,-5.6,-3.93,1.34,815,764
,,,,,,
COi6IC,A,-5.57,-3.86,1.37,795,755
,,,,,,
Coi8DFIC,A,-5.51,-4.04,1.26,nan,nan
,,,,,,
CPDT-4Cl,A,-5.29,-3.93,1.3,858,786
,,,,,,
CPDT-4F,A,-5.26,-3.87,1.31,847,776
,,,,,,
CPIC-1,A,-5.61,-3.62,1.45,642,674
,,,,,,
CPIC-2,A,-5.3,-3.52,1.31,742,764
,,,,,,
CPIC-3,A,-5.2,-3.48,1.24,819,780
,,,,,,
CRIC,A,-5.44,-3.82,1.53,nan,nan
,,,,,,
CRIC-4F,A,-5.67,-3.9,nan,nan,nan
,,,,,,
CSeT-IC,A,-5.6,-3.91,1.58,712,690
,,,,,,
CTSe-IC,A,-5.55,-3.9,1.56,725,697
,,,,,,
Cz-RH,A,-5.53,-3.5,2.05,nan,nan
,,,,,,
CZTT-4F,A,-5.61,-4.11,1.48,737,706
,,,,,,
CZTT-IC,A,-5.54,-3.97,1.56,700,684
,,,,,,
D18,D,-5.51,-2.77,nan,nan,nan
,,,,,,
DBD-4F,A,-5.55,-3.74,1.38,816,731
,,,,,,
DBT-4F,A,-5.67,-3.87,1.43,789,703
,,,,,,
DBTD-4F,A,-5.51,-3.9,1.34,751,753
,,,,,,
DCI-2,A,-5.24,-4.05,1.23,888,680
,,,,,,
DF-PCIC,A,-5.49,-3.77,nan,nan,nan
,,,,,,
DF-TCIC,A,-5.37,-3.76,1.46,686,nan
,,,,,,
DICTF,A,-5.67,-3.79,1.82,624,587
,,,,,,
di-PBI,A,-6.1,-4,nan,nan,nan
,,,,,,
di-PDI,A,-6.1,-3.86,nan,nan,nan
,,,,,,
di-PDI-2F,A,-6.22,-3.92,nan,nan,nan
,,,,,,
DO-2F,A,-5.54,-3.9,nan,nan,nan
,,,,,,
DPP-FN-DPP,A,-5.56,-3.81,1.75,653,585
,,,,,,
DR3TBDTT,D,-5.02,-3.27,nan,nan,nan
,,,,,,
DRBDT-STVT,D,-5.14,-3.43,nan,nan,nan
,,,,,,
DRBDT-TVT,D,-5.11,-3.41,nan,nan,nan
,,,,,,
DRCN5T,D,-5.22,-3.41,nan,nan,nan
,,,,,,
DRNCN5T,D,-5.22,-3.41,nan,nan,nan
,,,,,,
DRTB-T,D,-5.51,-3.34,nan,nan,nan
,,,,,,
DRTB-T-C4,D,-5.51,-3.34,nan,nan,nan
,,,,,,
DTBT(TDPP)2,A,-5.7,-4.18,nan,nan,nan
,,,,,,
DTC-4F,A,-5.79,-3.92,1.63,701,672
,,,,,,
DTCC-BC,A,-5.46,-3.81,1.67,671,643
,,,,,,
DTCC-IC,A,-5.49,-3.85,1.62,705.87,661.96
,,,,,,
DTC-F-C,A,-5.66,-3.94,1.72,650,691
,,,,,,
DTC-F-F,A,-5.51,-3.83,1.68,654,595
,,,,,,
DTC-T-C,A,-5.68,-4.09,1.59,681,620
,,,,,,
DTC-T-F,A,-5.48,-3.83,1.65,653,591
,,,,,,
DTDfBT(TDPP)2,A,-5.85,-4.33,nan,nan,nan
,,,,,,
DTG-IW,A,-5.63,-4.07,1.32,822,720
,,,,,,
DTI,A,-6.1,-3.9,nan,nan,nan
,,,,,,
DTNIC6,A,-5.87,-3.92,1.7,670,638
,,,,,,
DTNIC8,A,-5.91,-3.93,1.73,660,634
,,,,,,
DTNR,A,-5.67,-3.75,1.72,650,618
,,,,,,
DTPC-DFIC,A,-5.31,-4.1,nan,nan,nan
,,,,,,
DTPC-IC,A,-5.21,-3.97,nan,nan,nan
,,,,,,
DTP-in-F,A,-5.53,-3.92,nan,nan,nan
,,,,,,
DTP-out-F,A,-5.61,-3.96,nan,nan,nan
,,,,,,
DTSiC-IC,A,-5.79,-4.05,1.71,678,634
,,,,,,
DTSiC-TC,A,-5.79,-4.07,1.67,688,664
,,,,,,
DTTC-4Cl,A,-5.72,-4.03,1.47,753,690
,,,,,,
DTTC-4F,A,-5.69,-3.91,1.55,725,676
,,,,,,
eC9-2Cl,A,-5.57,-3.74,nan,nan,nan
,,,,,,
EH-HD-4F,A,-5.69,-4.04,1.39,813,732
,,,,,,
EH-IDTBR,A,-5.51,-3.88,1.63,690,650
,,,,,,
ERCN,A,-5.5,-3.59,1.82,572,582
,,,,,,
F(DPP)2B2,A,-5.21,-3.39,1.82,nan,nan
,,,,,,
F-0Cl,A,-5.43,-3.71,nan,nan,nan
,,,,,,
F1,D,-5.5,-3.53,1.97,577,568
,,,,,,
F-1Cl,A,-5.46,-3.75,nan,nan,nan
,,,,,,
F-2Cl,A,-5.63,-3.89,1.58,732,688
,,,,,,
F-2F,A,-5.78,-3.89,1.6,703,678
,,,,,,
F5IC,A,-5.82,-4.05,1.64,694,666
,,,,,,
F7IC,A,-5.74,-4.01,1.56,730,690
,,,,,,
F8IC,A,-5.4,-4,nan,nan,nan
,,,,,,
F8IDT-Br,A,-5.82,-3.87,1.7,638,600
,,,,,,
F9IC,A,-5.52,-3.97,1.49,746,710
,,,,,,
FBM,A,-6.25,-4.14,2.11,501,486
,,,,,,
FBR,A,-5.77,-3.57,2.14,509,nan
,,,,,,
F-Br,A,-5.62,-4.06,1.56,720,679
,,,,,,
F-BTA3,A,-5.52,-3.39,nan,nan,nan
,,,,,,
F-Cl,A,-5.62,-4.04,1.58,711,678
,,,,,,
FDICTF,A,-5.43,-3.71,1.63,689,665
,,,,,,
FDNCTF,A,-5.48,-3.82,1.6,714,697
,,,,,,
FDTBT-IDTT-FINCN,A,-5.46,-3.92,1.51,723,691
,,,,,,
FEHIDT,A,-5.95,-3.95,nan,nan,nan
,,,,,,
F-F,A,-5.72,-4.13,1.59,703,674
,,,,,,
FFI-1,A,-6.1,-3.5,nan,nan,nan
,,,,,,
F-H,A,-5.43,-3.71,1.63,689,665
,,,,,,
F-ITIC,A,-5.65,-4.09,nan,nan,nan
,,,,,,
FITP,A,-5.48,-3.75,nan,nan,nan
,,,,,,
Flu-RH,A,-5.58,-3.53,2.1,nan,nan
,,,,,,
F-M,A,-5.42,-3.7,1.65,687,662
,,,,,,
FNIC1,A,-5.61,-3.92,1.48,752,734
,,,,,,
FNIC2,A,-5.56,-4,1.38,794,750
,,,,,,
FNTz-Teh-FA,A,-6.17,-3.55,2.08,nan,525
,,,,,,
FO-2F,A,-5.72,-3.94,1.47,784,696
,,,,,,
FOC2C6-2FIC,A,-5.51,-3.84,1.43,742,710
,,,,,,
FOC6-FIC,A,-5.47,-3.81,1.47,736,708
,,,,,,
FOC6-IC,A,-5.42,-3.77,1.51,721,700
,,,,,,
FOIC,A,-5.38,-3.91,1.32,836,782
,,,,,,
FRd2,A,-5.67,-3.58,nan,509,nan
,,,,,,
FRdCN2,A,-5.88,-3.81,nan,530,nan
,,,,,,
FTAZ,D,-5.38,-3.17,nan,nan,nan
,,,,,,
GL1,A,-5.4,-3.83,1.28,846,817
,,,,,,
H1,A,-5.51,-3.84,1.67,nan,nan
,,,,,,
H11,D,-5.27,-3.45,nan,nan,nan
,,,,,,
H13,D,-5.43,-3.39,nan,nan,nan
,,,,,,
H14,D,-5.46,-3.47,nan,nan,nan
,,,,,,
H2,A,-5.62,-3.94,nan,nan,nan
,,,,,,
H-2F,A,-5.58,-4.06,1.46,745,710
,,,,,,
HD-4Cl,A,-5.68,-4.09,nan,nan,nan
,,,,,,
HDO-4Cl,A,-5.7,-3.91,nan,nan,nan
,,,,,,
HFO-PCIC,A,-5.5,-3.81,1.48,723,686
,,,,,,
HF-PCIC,A,-5.53,-3.83,1.5,716,682
,,,,,,
HFQx-T,D,-5.44,-3.5,1.76,601,604
,,,,,,
HF-TCIC,A,-5.43,-3.83,1.44,706,nan
,,,,,,
H-IDTzR,A,-5.31,-3.44,1.87,616,582
,,,,,,
H-ITIC,A,-5.61,-4.02,nan,nan,nan
,,,,,,
HTAZ,D,-5.42,-3.44,nan,nan,nan
,,,,,,
IBCT,A,-5.5,-3.7,nan,nan,nan
,,,,,,
IBR,A,-5.64,-3.41,nan,565,nan
,,,,,,
i-cc23,A,-5.34,-3.64,1.69,677,663
,,,,,,
i-cc34,A,-5.39,-3.75,1.57,717,708
,,,,,,
IC-C6IDT-IC,A,-5.69,-3.91,1.62,nan,nan
,,,,,,
ICIF2F,A,-5.45,-4.02,1.36,823,760
,,,,,,
ICPDT-4F,A,-5.33,-3.91,nan,nan,nan
,,,,,,
Icz-Rd2,A,-5.59,-3.88,nan,590,543
,,,,,,
Icz-RdCN2,A,-5.58,-3.98,nan,642,582
,,,,,,
ID4F,A,-5.83,-3.86,1.64,707,671
,,,,,,
ID-4F,A,-5.75,-4.06,nan,719,677
,,,,,,
IDBDT-O,A,-5.68,-3.68,1.55,713,711
,,,,,,
IDBDT-T,A,-5.78,-3.66,1.63,701,686
,,,,,,
IDBTR-C6,A,-5.3,-3.71,1.52,711,654
,,,,,,
IDIC,A,-5.69,-3.91,1.63,716,666
,,,,,,
IDIC-4Cl,A,-5.9,-4.04,1.52,755.8,688.5
,,,,,,
IDIC8-F,A,-5.51,-3.82,nan,nan,nan
,,,,,,
IDIC8-H,A,-5.52,-3.76,nan,nan,nan
,,,,,,
IDIC8-M,A,-5.51,-3.72,nan,nan,nan
,,,,,,
IDIC-PhC6,A,-5.72,-3.86,1.71,682,654
,,,,,,
IDSe-T-IC,A,-5.45,-3.79,1.52,nan,nan
,,,,,,
IDST-4F,A,-5.59,-4.01,nan,791,728
,,,,,,
IDT(DCV)2,A,-5.81,-3.65,2.16,538,532
,,,,,,
IDT(TCV)2,A,-6.04,-4.18,1.86,616,602
,,,,,,
IDT-2B,A,-5.8,-3.84,1.73,672,654
,,,,,,
IDT-2BM,A,-5.5,-3.79,1.34,688.99,657.99
,,,,,,
IDT-2BR,A,-5.52,-3.69,nan,636,nan
,,,,,,
IDT-2BR1,A,-5.37,-3.67,1.61,nan,nan
,,,,,,
IDT2-IC,A,-5.28,-3.91,1.5,715,710
,,,,,,
IDT2-IC-4Cl,A,-5.34,-3.95,1.4,779,739
,,,,,,
IDT-2O,A,-5.73,-3.85,1.64,706,668
,,,,,,
IDT-2PDI,A,-5.53,-3.83,nan,nan,nan
,,,,,,
IDT2Se,A,-5.41,-3.87,1.45,747,722
,,,,,,
IDT2Se-4F,A,-5.51,-4,1.39,789,737
,,,,,,
IDT-3EsT,A,-5.38,-3.85,1.55,705,683
,,,,,,
IDT-3EsT-2IC2F,A,-5.38,-3.93,1.44,759,704
,,,,,,
IDT-4CN,A,-5.45,-3.95,nan,698,nan
,,,,,,
IDT-4EsT-2IC2F,A,-5.35,-3.93,1.44,738,719
,,,,,,
IDT6CN-M,A,-5.6,-3.87,1.6,nan,nan
,,,,,,
IDTA,A,-5.88,-3.9,nan,nan,nan
,,,,,,
IDT-BC6,A,-5.55,-3.82,1.75,592,nan
,,,,,,
IDT-BOC6,A,-5.51,-3.78,1.63,688,nan
,,,,,,
IDTBR,A,-5.63,-3.8,nan,nan,nan
,,,,,,
IDT-BT-R,A,-5.3,-3.59,nan,nan,nan
,,,,,,
IDTC,A,-5.57,-3.96,1.51,727,nan
,,,,,,
IDTC-4Cl,A,-5.5,-3.79,nan,nan,nan
,,,,,,
IDTCR,A,-5.46,-3.67,1.76,622,603
,,,,,,
IDT-CR,A,-5.34,-3.44,1.78,590,598
,,,,,,
IDT-CT,A,-5.39,-3.67,1.63,655,639
,,,,,,
IDT-EDOT,A,-5.43,-3.8,1.41,789,753
,,,,,,
IDTI,A,-5.81,-3.94,nan,nan,nan
,,,,,,
IDTIC,A,-5.85,-3.89,nan,nan,nan
,,,,,,
IDT-IC,A,-5.61,-3.88,1.72,683.49,646
,,,,,,
IDTIDSe-T-IC,A,-5.41,-3.81,nan,nan,nan
,,,,,,
IDTIDT-IC,A,-5.42,-3.82,1.53,721,696
,,,,,,
IDTN,A,-5.8,-3.98,1.57,732,688
,,,,,,
IDT-N,A,-5.74,-4.08,1.58,727,687
,,,,,,
IDTN-O,A,-5.77,-3.89,1.59,728,686
,,,,,,
IDT-NTI-1HH,A,-5.4,-3.8,nan,nan,nan
,,,,,,
IDT-NTI-2EH,A,-5.4,-3.9,nan,nan,nan
,,,,,,
IDTO,A,-5.52,-3.84,1.53,723,nan
,,,,,,
IDT-OB,A,-5.77,-3.87,1.66,697,661
,,,,,,
IDTOT2F,A,-5.54,-3.94,1.44,765,723
,,,,,,
IDT-PDOT,A,-5.39,-3.77,1.43,776,747
,,,,,,
IDT-R,A,-5.44,-3.53,1.96,583,576
,,,,,,
IDT-T,A,-5.41,-3.96,nan,nan,nan
,,,,,,
IDTT(TCV)2,A,-5.58,-4.06,1.52,713,691
,,,,,,
IDTT-2BM,A,-5.5,-3.8,1.54,714,672
,,,,,,
IDTT2F,A,-5.57,-4.03,1.46,749,716
,,,,,,
IDTT2OT,A,-5.2,-3.69,1.51,725,717
,,,,,,
IDTT2OT-2F,A,-5.28,-3.83,1.45,754,731
,,,,,,
IDTT2OT-4F,A,-5.32,-3.9,1.42,768,734
,,,,,,
IDTTA,A,-5.81,-3.97,nan,nan,nan
,,,,,,
IDTT-BH,A,-5.42,-3.86,1.54,733,710
,,,,,,
IDTT-Br-2F,A,-5.79,-3.99,1.58,nan,nan
,,,,,,
IDTT-Cl-2F,A,-5.42,-3.92,1.56,nan,nan
,,,,,,
IDTT-CR,A,-5.25,-3.38,1.74,602,610
,,,,,,
IDTT-CT,A,-5.28,-3.65,1.63,653,641
,,,,,,
IDTTIC,A,-5.68,-3.84,nan,nan,nan
,,,,,,
IDTT-M-2F,A,-5.4,-3.87,1.59,nan,nan
,,,,,,
IDT-T-N,A,-5.58,-4.06,1.45,755,734
,,,,,,
IDTT-OB,A,-5.59,-3.87,nan,nan,nan
,,,,,,
IDTT-OBH,A,-5.41,-3.86,1.57,733,710
,,,,,,
IDTT-R,A,-5.32,-3.49,1.84,598,590
,,,,,,
IDTT-T,A,-5.51,-3.58,1.82,625,620
,,,,,,
IDTT-TBTA,A,-5.51,-3.72,1.89,nan,nan
,,,,,,
IDT-Tz,A,-5.62,-4.09,nan,nan,nan
,,,,,,
IDTzCR,A,-5.67,-3.77,1.79,616,593
,,,,,,
IE-4Cl,A,-5.54,-4.11,1.43,775,730
,,,,,,
IE-4F,A,-5.51,-4.07,1.44,760,715
,,,,,,
IEIC,A,-5.42,-3.82,1.57,714.97,700
,,,,,,
IEICO,A,-5.32,-3.95,1.34,nan,nan
,,,,,,
IEICO-4Cl,A,-5.56,-4.23,1.23,887,802
,,,,,,
IEICO-4F,A,-5.44,-4.19,1.24,869,803
,,,,,,
IEICS-4F,A,-5.43,-4.08,1.35,nan,nan
,,,,,,
IFBR,A,-5.69,-3.64,nan,nan,nan
,,,,,,
IFBR-d,A,-5.67,-3.74,nan,647,nan
,,,,,,
IFBR-p,A,-5.64,-3.73,nan,671,nan
,,,,,,
IffBR,A,-5.71,-3.77,nan,nan,nan
,,,,,,
IFIC-i-4F,A,-5.42,-3.91,nan,nan,nan
,,,,,,
IHIC2,A,-5.69,-3.86,nan,nan,nan
,,,,,,
IHIC-N,A,-5.57,-3.8,nan,nan,nan
,,,,,,
I-IDTBTRh,A,-5.42,-3.68,1.65,667,618
,,,,,,
i-IEICO-2Cl,A,-5.42,-3.75,1.57,727,709
,,,,,,
i-IEICO-4Cl,A,-5.46,-3.82,1.51,754,718
,,,,,,
I-ITIC,A,-5.68,-4.14,nan,nan,nan
,,,,,,
INIC,A,-5.45,-3.88,1.57,706,692
,,,,,,
INIC1,A,-5.54,-3.97,1.56,720,710
,,,,,,
INIC2,A,-5.52,-3.98,1.52,728,704
,,,,,,
INIC3,A,-5.52,-4.02,1.48,744,710
,,,,,,
INPIC,A,-5.36,-3.82,1.46,779,755
,,,,,,
INPIC-2F,A,-5.4,-3.91,1.41,799,767
,,,,,,
INPIC-4F,A,-5.42,-3.94,1.39,821,769
,,,,,,
IOIC2,A,-5.41,-3.78,nan,nan,nan
,,,,,,
IOIC3,A,-5.38,-3.84,nan,nan,nan
,,,,,,
IOTIC-2F,A,-5.34,-4.06,1.31,839,794
,,,,,,
IPIC,A,-5.47,-3.82,1.44,776,761
,,,,,,
IPIC-4Cl,A,-5.51,-3.95,1.32,855,790
,,,,,,
IPIC-4F,A,-5.54,-3.94,1.38,824,776
,,,,,,
IPT-2F,A,-5.51,-3.96,1.44,775,739
,,,,,,
IPT2F-Ph,A,-5.57,-4,1.46,769,732
,,,,,,
IPT2F-Th,A,-5.58,-4.03,1.47,759,726
,,,,,,
IPT2F-TT,A,-5.6,-4,1.45,764,724
,,,,,,
IPT-4Cl,A,-5.58,-4.11,1.39,819,760
,,,,,,
IPT-4F,A,-5.57,-4.08,1.42,795,746
,,,,,,
IPTBO-4Cl,A,-5.64,-4.08,1.39,817,759
,,,,,,
IPTBO-4F,A,-5.57,-4.07,1.41,800,746
,,,,,,
IPTT-2F,A,-5.46,-4.04,1.42,766,742
,,,,,,
IPTTT-2F,A,-5.4,-4.07,1.43,761,746
,,,,,,
IT-2Cl,A,-5.68,-3.99,1.55,720,nan
,,,,,,
IT-2F,A,-5.64,-4.05,nan,nan,nan
,,,,,,
IT-4Cl,A,-5.75,-4.09,1.48,746,nan
,,,,,,
IT-4F,A,-5.66,-4.14,1.53,725.5,690.99
,,,,,,
IT6-4F,A,-5.69,-3.99,1.53,709,679
,,,,,,
ITBC,A,-5.49,-3.9,1.59,691,664
,,,,,,
IT-BN-ICN,A,-5.59,-4.08,1.51,750,nan
,,,,,,
IT-BT-CN,A,-5.53,-3.96,1.57,712,nan
,,,,,,
ITC-2Cl,A,-5.58,-4.01,1.58,746,709
,,,,,,
ITC6-IC,A,-5.73,-3.92,1.6,709,677
,,,,,,
ITCC-Br,A,-5.74,-3.91,1.64,nan,nan
,,,,,,
ITCC-Cl,A,-5.4,-3.78,1.66,nan,nan
,,,,,,
ITCC-M,A,-5.43,-3.68,1.72,nan,nan
,,,,,,
ITCF,A,-5.59,-3.95,1.57,718,683
,,,,,,
ITCPTC,A,-5.63,-3.96,1.58,719.7,677.88
,,,,,,
IT-DM,A,-5.57,-3.88,1.63,694,669
,,,,,,
IT-DOH,A,-5.58,-3.93,1.53,732,667
,,,,,,
IT-F,A,-5.66,-3.95,nan,nan,nan
,,,,,,
ITIC,A,-5.49,-3.83,1.59,705.14,677.79
,,,,,,
IT-IC,A,-5.58,-3.88,1.59,709,nan
,,,,,,
ITIC-0F,A,-5.7,-4,1.59,708,668
,,,,,,
ITIC1,A,-5.48,-3.85,1.55,734,702
,,,,,,
ITIC2,A,-5.43,-3.8,1.53,738,714
,,,,,,
ITIC-2F,A,-5.66,-4.11,1.56,721.5,681.47
,,,,,,
ITIC3,A,-5.54,-3.9,1.55,734,686
,,,,,,
ITIC-3F,A,-5.73,-4.12,1.54,730,685
,,,,,,
ITIC4,A,-5.77,-3.97,1.52,730,690
,,,,,,
ITIC-4F,A,-5.82,-4.24,1.55,728,682
,,,,,,
ITIC5,A,-5.48,-3.95,1.53,744,718
,,,,,,
ITIC-6F,A,-5.78,-4.16,1.51,745,695
,,,,,,
ITIC-C9,A,-5.78,-3.97,nan,nan,nan
,,,,,,
ITIC-Cl4,A,-5.5,-3.9,nan,nan,nan
,,,,,,
ITIC-OE,A,-5.67,-4.03,1.58,718,671
,,,,,,
ITIC-SC2C6,A,-5.74,-3.86,nan,nan,nan
,,,,,,
ITIC-Th,A,-5.66,-3.93,1.6,706,668
,,,,,,
ITIC-Th1,A,-5.74,-4.01,1.55,728,677
,,,,,,
ITIC-Th2,A,-5.75,-4.07,1.54,735,680
,,,,,,
ITIC-Th3,A,-5.67,-3.73,1.63,698,664
,,,,,,
IT-M,A,-5.58,-3.98,1.6,nan,nan
,,,,,,
ITN-C9,A,-5.78,-3.92,nan,nan,nan
,,,,,,
IT-OH,A,-5.57,-3.92,1.54,725,666
,,,,,,
IT-OM-1,A,-5.5,-3.76,1.67,668,650
,,,,,,
IT-OM-2,A,-5.49,-3.86,1.59,706,678
,,,,,,
IT-OM-3,A,-5.52,-3.8,1.64,686,664
,,,,,,
IT-OM-4,A,-5.49,-3.81,1.63,688,676
,,,,,,
ITOTIC-2F,A,-5.22,-4.11,1.32,809,791
,,,,,,
ITTC,A,-5.49,-3.85,1.61,707,nan
,,,,,,
ITTIC,A,-5.28,-3.82,nan,nan,nan
,,,,,,
ITzN-C9,A,-5.62,-3.78,nan,nan,nan
,,,,,,
IUIC,A,-5.45,-3.87,1.41,788,772
,,,,,,
IXIC,A,-5.13,-3.78,1.35,799.5,751.5
,,,,,,
IXIC-2Cl,A,-5.2,-3.9,1.3,939,773.5
,,,,,,
IXIC-4Cl,A,-5.2,-3.95,1.25,866,789
,,,,,,
J100,D,-5.35,-3,1.95,nan,nan
,,,,,,
J101,D,-5.47,-2.97,1.96,nan,nan
,,,,,,
J101 (actually J100),D,-5.3,-3.5,nan,nan,nan
,,,,,,
J11,D,-5.48,-3.23,1.96,543,543
,,,,,,
J12,D,-5.51,-3.26,1.94,545,548
,,,,,,
J51,D,-5.29,-3.3,nan,nan,nan
,,,,,,
J52,D,-5.2,-3.05,1.96,590,nan
,,,,,,
J52-2Cl,D,-5.38,nan,1.94,nan,nan
,,,,,,
J52-2F,D,-5.36,-3.42,nan,nan,nan
,,,,,,
J52-Cl,D,-5.39,-3.45,nan,nan,nan
,,,,,,
J52-F,D,-5.36,-3.42,nan,nan,nan
,,,,,,
J60,D,-5.32,-3.08,1.93,598,nan
,,,,,,
J61,D,-5.32,-3.07,1.93,600,nan
,,,,,,
J62,D,-5.31,-3.08,1.92,nan,nan
,,,,,,
J63,D,-5.28,-3.04,1.92,nan,nan
,,,,,,
J64,D,-5.33,-3.09,1.92,nan,nan
,,,,,,
J70,D,-5.37,-2.91,1.99,580,nan
,,,,,,
J71,D,-5.4,-3.24,1.96,580,nan
,,,,,,
J71-Cl,D,-5.33,-2.98,1.96,nan,nan
,,,,,,
J72,D,-5.42,-3.29,1.98,578,nan
,,,,,,
J73,D,-5.46,-2.92,1.98,576,nan
,,,,,,
J74,D,-5.56,-3.06,1.99,526,nan
,,,,,,
J81,D,-5.43,-2.98,nan,nan,nan
,,,,,,
J91,D,-5.5,-3.02,2,nan,nan
,,,,,,
JC1,A,-5.51,-3.95,1.3,828,723
,,,,,,
JC14,A,-5.41,-3.63,1.57,707,657
,,,,,,
JC2,A,-5.48,-3.73,1.48,760,673
,,,,,,
K12,A,-6.2,-3.6,nan,nan,nan
,,,,,,
L1,D,-5.45,-2.79,nan,nan,nan
,,,,,,
L24,D,-5.43,-3.48,nan,nan,nan
,,,,,,
L68,D,-5.51,-3.56,nan,nan,nan
,,,,,,
L810,D,-5.57,-3.58,nan,nan,nan
,,,,,,
L8-BO,A,-5.68,-3.9,nan,nan,nan
,,,,,,
LL2,A,-5.58,-3.88,1.39,809,729
,,,,,,
LL2-2Cl,A,-5.64,-4.02,1.35,835,745
,,,,,,
LL3,A,-5.48,-3.78,1.37,823,753
,,,,,,
LL3-2Cl,A,-5.53,-3.92,1.32,860,766
,,,,,,
LL4,A,-5.56,-3.82,1.39,807,730
,,,,,,
LL4-2Cl,A,-5.62,-3.99,nan,nan,743
,,,,,,
M1,A,-5.48,-3.8,1.44,774,726
,,,,,,
M2,A,-5.6,-3.96,1.39,797,742
,,,,,,
M34,A,-5.6,-3.91,1.39,798,741
,,,,,,
M4,A,-5.61,-3.97,1.38,798,742
,,,,,,
m-4TBC-2F,A,-5.68,-4,1.66,606,595
,,,,,,
M8,A,-5.49,-3.91,1.28,854,780
,,,,,,
m-BTP-C6Ph,A,-5.59,-3.86,1.35,806,728
,,,,,,
m-DTC-2Cl,A,-5.65,-3.89,nan,nan,nan
,,,,,,
MeIC,A,-5.72,-3.76,1.58,718,674
,,,,,,
m-IDTIDT-FIC,A,-5.47,-3.94,1.51,743,716
,,,,,,
m-INPOIC,A,-5.41,-3.97,1.41,810,773
,,,,,,
m-ITIC,A,-5.52,-3.82,1.58,nan,nan
,,,,,,
m-ITIC-OR-4Cl,A,-5.78,-4.05,nan,nan,nan
,,,,,,
m-ITTC,A,-5.62,-3.89,1.61,711,688
,,,,,,
MO-IDIC,A,-5.69,-3.89,1.6,nan,670
,,,,,,
MO-IDIC-2F,A,-5.8,-3.93,1.55,nan,677
,,,,,,
m-PBDTPS-FTAZ,D,-5.4,-3.4,2,579,567
,,,,,,
MS-4Cl,A,-5.68,-3.99,1.37,813,742
,,,,,,
MS-4F,A,-5.63,-3.91,1.41,800,727
,,,,,,
N10,A,-5.7,-4.15,nan,nan,nan
,,,,,,
N2200,A,-5.71,-4.02,nan,nan,nan
,,,,,,
N3_srivani,A,-5.87,-3.9,nan,nan,nan
,,,,,,
N4,A,-6.05,-3.89,nan,nan,nan
,,,,,,
N65-2FIC,A,-5.6,-4.03,1.4,786,731
,,,,,,
N65-IC,A,-5.52,-3.89,1.48,748,715
,,,,,,
N6b,A,-5.06,-3.71,nan,nan,nan
,,,,,,
N7,A,-5.56,-3.74,nan,nan,nan
,,,,,,
NAI-FN-NAI(BO),A,-6.07,-3.96,2.13,426,411
,,,,,,
NBDTP,A,-5.66,-3.79,nan,nan,nan
,,,,,,
NCBDT,A,-5.36,-3.89,nan,nan,nan
,,,,,,
NCBDT-4Cl,A,-5.6,-4.02,nan,nan,nan
,,,,,,
NDI-3TH,A,-5.5,-4.1,nan,nan,nan
,,,,,,
NDICz-6,A,-5.91,-4.19,nan,nan,nan
,,,,,,
NDTR,D,-5.23,-3.5,nan,nan,nan
,,,,,,
NFBDT,A,-5.42,-3.86,1.56,731,703
,,,,,,
NFTI,A,-5.46,-3.77,nan,nan,nan
,,,,,,
NIBT,A,-5.38,-3.68,1.63,660,628
,,,,,,
NIDT,A,-5.34,-3.58,1.85,618,599
,,,,,,
NITI-SeS,A,-5.76,-3.83,nan,nan,nan
,,,,,,
NITI-Sse,A,-5.76,-3.81,nan,nan,nan
,,,,,,
NITT-BF,A,-5.75,-4.15,1.52,713,675
,,,,,,
NITT-ThCl,A,-5.71,-4.1,1.55,705,692
,,,,,,
NITV,A,-5.4,-3.62,1.78,548,567
,,,,,,
NNBDT,A,-5.46,-3.94,nan,nan,nan
,,,,,,
NOBDT,A,-5.26,-3.89,1.39,781,744
,,,,,,
NoCA-1,A,-5.45,-3.88,nan,822,764
,,,,,,
NoCA-5,A,-5.43,-3.83,nan,818,769
,,,,,,
NTIC,A,-5.58,-3.76,1.67,694,650
,,,,,,
NTIC-F,A,-5.52,-3.77,1.66,712,657
,,,,,,
NTIC-Me,A,-5.53,-3.73,1.74,670,647
,,,,,,
NTIC-OMe,A,-5.53,-3.7,1.71,675,651
,,,,,,
NTTI,A,-5.38,-3.83,1.45,783,nan
,,,,,,
NTz-Np,A,-6.01,-3.6,1.73,nan,533
,,,,,,
NTz-Teh-FA,A,-6.06,-3.38,2.13,nan,509
,,,,,,
o-4TBC-2F,A,-5.63,-4,1.34,825,671
,,,,,,
o-BTP-C6Ph,A,-5.53,-3.76,1.39,790,730
,,,,,,
OCH3-2F,A,-5.4,-4.04,1.33,796,752
,,,,,,
o-DOC6-2F,A,-5.49,-3.83,1.51,744,712
,,,,,,
OF-PCIC,A,-5.66,-3.86,1.59,702,660
,,,,,,
O-IDTBCN,A,-5.8,-3.8,nan,712,nan
,,,,,,
O-IDTBR,A,-5.52,-3.89,1.68,673,650
,,,,,,
o-IO1,A,-5.44,-4.15,1.28,850,790
,,,,,,
o-IO2,A,-5.41,-4.21,1.2,920,835
,,,,,,
O-NTIC,A,-5.51,-3.67,1.7,671,650
,,,,,,
O-NTNC,A,-5.54,-3.78,1.64,706,679
,,,,,,
ORCN,A,-5.37,-3.56,1.64,676,666
,,,,,,
P,D,-5.27,-3.6,nan,nan,nan
,,,,,,
P(NDI2OD-FT2),A,-5.5,-3.91,1.59,630,nan
,,,,,,
P(NDI2OD-T2),A,-5.49,-4.05,1.44,704,nan
,,,,,,
P(T4-DPP-M),D,-5.4,-4,1.4,nan,nan
,,,,,,
P(T4-iI-M),D,-5.5,-3.9,1.55,nan,nan
,,,,,,
P(T4-TPD-M),D,-5.6,-3.8,1.84,nan,nan
,,,,,,
P1_mishra,D,-5.1,-3.48,1.6,588,532
,,,,,,
P1_yang,D,-5.17,-2.9,1.87,563,561
,,,,,,
P104,D,-5.29,-3.68,1.59,657,651
,,,,,,
P105,D,-5.38,-3.62,1.66,652,647
,,,,,,
P2,D,-5.5,-3.59,1.93,548,544
,,,,,,
P2_yang,D,-5.33,-2.94,1.9,594,591
,,,,,,
P2F-EH,D,-5.36,-3.04,nan,nan,nan
,,,,,,
P2F-Ehp,D,-5.46,-3.13,nan,nan,nan
,,,,,,
P2F-EHp,D,-5.38,-3.06,nan,nan,nan
,,,,,,
P2F-EO,D,-5.41,-3.08,nan,nan,nan
,,,,,,
P3_yang,D,-5.54,-2.98,1.92,593,592
,,,,,,
P3HT,D,-5.01,-3.12,nan,522,450
,,,,,,
P4_yang,D,-5.68,-3.13,2,577,576
,,,,,,
P-4FP,D,-5.54,-3.61,nan,nan,nan
,,,,,,
P5T,D,-5.41,-3.48,nan,nan,nan
,,,,,,
P5T-2F,D,-5.51,-3.56,nan,nan,nan
,,,,,,
PB24-TTDC,D,-5.36,-3.58,1.91,556,nan
,,,,,,
PB2T,D,-5.63,-3.63,2.24,416,413
,,,,,,
PB3T,D,-5.39,-3.37,1.96,540,534
,,,,,,
PB68-3TDC,D,-5.41,-3.57,1.92,555,nan
,,,,,,
PBB,D,-5.54,-3.59,1.95,551,512
,,,,,,
PBB-Cl,D,-5.64,-3.64,2,580,528
,,,,,,
PBB-F,D,-5.57,-3.57,2,579,529
,,,,,,
PBB-H,D,-5.47,-3.47,2,580,572
,,,,,,
PBBSB,D,-5.19,-3.63,nan,nan,nan
,,,,,,
PBBSe-Cl,D,-5.36,-3.63,1.73,645,643
,,,,,,
PBBSe-H,D,-5.16,-3.45,1.71,657,651
,,,,,,
PBCIT,D,-5.47,-3.61,1.64,695,691
,,,,,,
PBCT-2F,D,-5.58,-3.66,nan,nan,nan
,,,,,,
PBDB-ST,D,-5.37,-3.59,nan,nan,nan
,,,,,,
PBDB-T,D,-5.33,-3.48,1.84,625.98,622.5
,,,,,,
PBDB-T-2Cl,D,-5.52,-3.6,nan,nan,nan
,,,,,,
PBDB-T-4Cl,D,-5.38,-3.47,nan,nan,nan
,,,,,,
PBDB-TF,D,-5.49,-3.64,1.8,618.48,615
,,,,,,
PBDB-TSCl,D,-5.61,-3.8,1.81,615,608
,,,,,,
PBDB-T-SF,D,-5.41,-3.62,nan,nan,nan
,,,,,,
PBDE-DFDT,D,-5.5,-3.56,nan,nan,nan
,,,,,,
PBDE-TT,D,-5.49,-3.52,nan,nan,nan
,,,,,,
PBDS-TZ,D,-5.41,-3.46,nan,nan,nan
,,,,,,
PBDT-DTN,D,-5.37,-3.53,1.84,572,538
,,,,,,
PBDTNO-BDD,D,-5.27,-3.44,nan,nan,nan
,,,,,,
PBDT-NQx,D,-5.24,-3.42,1.8,632,624
,,,,,,
PBDTNS-BDD,D,-5.35,-3.54,nan,nan,nan
,,,,,,
PBDT-S-2TC,D,-5.47,-3.58,nan,nan,nan
,,,,,,
PBDTS-DTBTO,D,-5.24,-3.6,nan,nan,nan
,,,,,,
PBDT-Se-TAZ,D,-5.23,-3.43,1.92,597,583
,,,,,,
PBDTSF-TZNT,D,-5.45,-3.41,nan,nan,nan
,,,,,,
PBDTS-NQx,D,-5.31,-3.46,1.81,636,628
,,,,,,
PBDTS-Se-TAZ,D,-5.29,-3.52,1.9,602,592
,,,,,,
PBDTS-TDZ,D,-5.39,-2.8,nan,nan,nan
,,,,,,
PBDTS-TZNT,D,-5.39,-3.3,nan,nan,nan
,,,,,,
PBDTTAZ-NaPh,D,-5.44,-3.49,nan,nan,nan
,,,,,,
PBDT-TDZ,D,-5.35,-2.78,nan,nan,nan
,,,,,,
PBDTTPD,D,-5.7,-3.7,nan,nan,nan
,,,,,,
PBDTTS-TTffBT,D,-5.45,-3.69,nan,nan,nan
,,,,,,
PBDTTT-EFT,D,-5.24,-3.66,nan,nan,nan
,,,,,,
PBDTTT-E-T,D,-5.09,-3.22,nan,nan,nan
,,,,,,
PBDTT-TT-F,D,-5.3,-3.6,nan,nan,nan
,,,,,,
PBFSF,D,-5.27,-3.72,nan,nan,nan
,,,,,,
PBF-SF,D,-5.46,-3.58,nan,nan,nan
,,,,,,
PBFTT,D,-5.47,-3.56,nan,nan,nan
,,,,,,
PBFZ-OP,D,-5.33,-3.01,nan,nan,nan
,,,,,,
PBI,A,-5.8,-3.6,nan,nan,nan
,,,,,,
PbiTPD,D,-5.2,-3.45,1.78,630,610
,,,,,,
PBN-S,D,-5.48,-3.52,nan,nan,nan
,,,,,,
PBPD-Th,D,-5.42,-3.36,nan,nan,nan
,,,,,,
PBQx-TF,D,-5.41,-2.82,nan,nan,nan
,,,,,,
PBT1-C,D,-5.43,-3.37,1.87,616,611
,,,,,,
PBT1-C-2Cl,D,-5.59,-3.53,1.85,629,629
,,,,,,
PBT1Cl-Bz,D,-5.39,-3.57,1.93,588,581
,,,,,,
PBT1-EH,D,-5.43,-3.43,nan,nan,nan
,,,,,,
PBT2Clas-Bz,D,-5.48,-3.56,1.97,574,569
,,,,,,
PBT2Cls-Bz,D,-5.47,-3.58,1.96,585,580
,,,,,,
PBT4Cl-Bz,D,-5.64,-3.57,2.01,573,571
,,,,,,
PBT7-Th,D,-5.27,-3.48,1.61,705,701
,,,,,,
PBTA-BO,D,-5.31,-2.89,nan,nan,nan
,,,,,,
PBTA-PS,D,-5.34,-3.4,nan,nan,nan
,,,,,,
PBTA-PSF,D,-5.52,-3.54,nan,nan,nan
,,,,,,
PBTB-TF,D,-5.46,-3.63,nan,nan,nan
,,,,,,
PBTCl,D,-5.43,-3.55,nan,nan,nan
,,,,,,
PBT-Cl,D,-5.51,-3.6,nan,nan,nan
,,,,,,
PBT-F,D,-5.39,-3.65,nan,nan,nan
,,,,,,
PBTIBDTT,D,-5.47,-3.6,nan,nan,nan
,,,,,,
p-BTP-C6Ph,A,-5.59,-3.85,1.36,805,728
,,,,,,
PBT-S-TTz,D,-5.45,-3.5,1.95,597,597
,,,,,,
PBT-TTz,D,-5.41,-3.46,1.95,589,589
,,,,,,
PBZ,D,-5.18,-3.22,nan,nan,nan
,,,,,,
PBZ1,D,-5.27,-3.06,nan,nan,nan
,,,,,,
PBZ-Cl,D,-5.39,-3.41,nan,nan,nan
,,,,,,
PBZ-ClSi,D,-5.56,-3.5,nan,nan,nan
,,,,,,
PBZ-m-CF3,D,-5.49,-3.22,nan,nan,nan
,,,,,,
PCDTBT,D,-5.5,-3.6,nan,nan,nan
,,,,,,
PCE10-2Cl,D,-5.5,-3.93,nan,nan,nan
,,,,,,
PCE10-2F,D,-5.47,-3.9,nan,nan,nan
,,,,,,
PCE10-SF,D,-5.53,-3.76,nan,nan,nan
,,,,,,
P-CIT,D,-5.5,-3.55,nan,nan,nan
,,,,,,
PDBT-2Cl,D,-5.49,-3.59,1.92,554,562
,,,,,,
PDBT-2F,D,-5.43,-3.61,1.82,579,576
,,,,,,
PDBT-Cl,D,-5.41,-3.56,1.83,583,583
,,,,,,
PDBT-F,D,-5.39,-3.57,1.81,584,577
,,,,,,
PDBT-T1,D,-5.36,-3.43,nan,nan,nan
,,,,,,
PDCBT,D,-5.31,-3,1.9,600,483
,,,,,,
PDCBT-2Cl,D,-5.44,-3,1.95,585,486
,,,,,,
PDCBT-2F,D,-5.5,-3.36,1.92,592,501
,,,,,,
PDCBT-Cl,D,-5.34,-3.01,1.91,599,491
,,,,,,
PDCBT-F,D,-5.32,-2.98,1.93,594,501
,,,,,,
PDCPDT-BC,A,-5.4,-3.85,1.53,717,680
,,,,,,
PD-dIDTC6,A,-5.51,-3.89,1.65,681,681
,,,,,,
p-DOC6-2F,A,-5.47,-3.79,1.37,821,742
,,,,,,
PDTB-EF-T,D,-5.5,-3.59,1.93,548,544
,,,,,,
PDTF-TZNT,D,-5.24,-3.23,1.84,617,597
,,,,,,
PDTH-TZNT,D,-5.16,-3.1,1.94,541,527
,,,,,,
PDTSBT,D,-5.3,-3.5,nan,nan,nan
,,,,,,
PF2-DTC,A,-5.76,-3.9,nan,nan,nan
,,,,,,
PF2-DTGe,A,-5.78,-3.9,nan,nan,nan
,,,,,,
PF2-DTSi,A,-5.74,-3.87,nan,nan,nan
,,,,,,
PF3-DTC,A,-5.73,-3.91,nan,nan,nan
,,,,,,
PF3-DTCO,A,-5.71,-3.95,nan,nan,nan
,,,,,,
PFA1,A,-5.74,-3.84,1.41,815,nan
,,,,,,
PFBDB-T,D,-5.47,-3.46,nan,nan,nan
,,,,,,
PFBDT-IDTIC,A,-5.78,-3.85,nan,nan,nan
,,,,,,
PFBZ,D,-5.36,-3.42,nan,nan,nan
,,,,,,
PffBT4T,D,-5.36,-3.71,nan,nan,nan
,,,,,,
PffBT4T-2DT,D,-5.29,-3.65,nan,nan,nan
,,,,,,
PffBT4T-B,D,-5.61,-3.58,nan,nan,nan
,,,,,,
PffBT-DPP,D,-5.66,-3.56,nan,nan,nan
,,,,,,
PffQx-PS,D,-5.4,-3.55,nan,nan,nan
,,,,,,
PffQx-T,D,-5.36,-3.56,nan,nan,nan
,,,,,,
PffT2-FTAZ-2DT,D,-5.28,-3.37,1.91,620,nan
,,,,,,
PFOPB,D,-5.5,-3.64,nan,nan,nan
,,,,,,
P-FP,D,-5.54,-3.61,nan,nan,nan
,,,,,,
P-FT,D,-5.48,-3.48,nan,nan,nan
,,,,,,
Ph-DTDP-IC,A,-5.53,-4,1.61,701,673
,,,,,,
Ph-DTDP-TIC,A,-5.33,-3.89,1.46,740,707
,,,,,,
Ph-DTDP-TTIC,A,-5.28,-3.92,1.45,703,695
,,,,,,
PhITBD,A,-5.5,-3.78,1.18,656,606
,,,,,,
PI-4F,A,-5.8,-4.06,1.65,703,665
,,,,,,
PI-BT,A,-5.8,-3.3,2.34,448,nan
,,,,,,
PIDIC2T,A,-5.65,-3.85,1.54,726,691
,,,,,,
PIDIC2T2Cl,A,-5.67,-3.87,1.55,706,697
,,,,,,
PIDIC2T2F,A,-5.73,-3.89,1.55,711,701
,,,,,,
PIDT-DTN,D,-5.37,-3.48,1.89,542,544
,,,,,,
p-IDTIDT-IC,A,-5.42,-3.82,1.53,721,696
,,,,,,
PIDTTDTffBTA,D,-5.25,-3.63,nan,nan,nan
,,,,,,
P-IDTzR,A,-5.31,-3.42,1.89,592,571
,,,,,,
p-INPOIC,A,-5.38,-4,1.37,823,779
,,,,,,
p-IO1,A,-5.46,-4.13,1.34,815,766
,,,,,,
p-IO2,A,-5.44,-4.19,1.24,880,808
,,,,,,
PIST-4F,A,-5.65,-4.03,1.46,748,710
,,,,,,
PJ1-H,A,-5.64,-3.82,1.41,798,767
,,,,,,
PMI-F-PMI,A,-5.74,-3.54,2.2,514,533
,,,,,,
PN1,A,-5.71,-3.85,nan,nan,nan
,,,,,,
POPB,D,-5.38,-3.57,nan,nan,nan
,,,,,,
P-P,D,-5.33,-3.39,nan,nan,nan
,,,,,,
p-PBDTPS-FTAZ,D,-5.32,-3.36,1.96,589,583
,,,,,,
PPDT2FBT,D,-5.43,-3.67,nan,nan,nan
,,,,,,
PT2IC-4Cl,A,-5.6,-3.9,1.31,865,776
,,,,,,
PT4FB,D,-5.59,-3.61,nan,nan,nan
,,,,,,
PTB4Cl,A,-5.91,-3.93,1.58,760,657
,,,,,,
PTB4F,A,-5.87,-3.89,1.65,729,645
,,,,,,
PTB7,D,-5.19,-3.43,nan,nan,nan
,,,,,,
PTB7-Th,D,-5.21,-3.6,1.58,705,nan
,,,,,,
PTBB-m,D,-5.48,-3.42,1.88,600,nan
,,,,,,
PTBB-o,D,-5.52,-3.37,1.89,656,nan
,,,,,,
PTBB-p,D,-5.41,-3.49,1.84,623,nan
,,,,,,
PTBTz-2,D,-5.48,-3.52,nan,nan,nan
,,,,,,
PTFB-O,D,-5.36,-3.36,nan,nan,nan
,,,,,,
PTFB-P,D,-5.32,-3.33,nan,nan,nan
,,,,,,
PTIBT,D,-5.41,-3.61,nan,nan,nan
,,,,,,
PTIC,A,-5.59,-3.81,1.53,747,650
,,,,,,
PTIC-4Cl,A,-5.68,-3.91,1.35,840,765
,,,,,,
PTICH,A,-5.62,-3.8,1.6,709,637
,,,,,,
PTICO,A,-5.48,-3.66,1.56,746,647
,,,,,,
PT-IDTIC,A,-5.79,-3.87,nan,nan,nan
,,,,,,
PT-IDTTIC,A,-5.59,-3.86,nan,nan,nan
,,,,,,
PTO2,D,-5.59,-3.67,nan,nan,nan
,,,,,,
PTPD,D,-5.05,-3.19,1.86,613,612
,,,,,,
PTPDBDT,D,-5.6,-3.75,1.85,nan,nan
,,,,,,
PTQ10,D,-5.54,-2.92,1.93,nan,nan
,,,,,,
PTQ11,D,-5.52,-2.76,nan,nan,nan
,,,,,,
PTQ7,D,-5.38,-2.82,nan,nan,nan
,,,,,,
PTQ8,D,-5.68,-2.92,nan,nan,nan
,,,,,,
PTQ9,D,-5.41,-2.87,nan,nan,nan
,,,,,,
PTT4FB,D,-5.58,-3.58,nan,nan,nan
,,,,,,
PTZ1,D,-5.31,-3.34,nan,nan,nan
,,,,,,
PTZ6,D,-5.36,-3.36,nan,nan,nan
,,,,,,
PTzBI,D,-5.34,-3.46,nan,nan,nan
,,,,,,
PTzBI-DT,D,-5.39,-3.51,nan,nan,nan
,,,,,,
PTzBI-oF,D,-5.25,-3.25,nan,nan,nan
,,,,,,
PvBDT-Cl,D,-5.49,-3.49,2.04,607,580
,,,,,,
PvBDT-F,D,-5.44,-3.45,2.01,616,585
,,,,,,
PvBDTTAZ,D,-5.47,-3.42,nan,nan,nan
,,,,,,
PY-1,A,-5.27,-4,1.4,750,648
,,,,,,
Py-2F,A,-5.85,-3.82,1.66,645,606
,,,,,,
Py-2H,A,-5.78,-3.74,1.69,626,594
,,,,,,
PY5-2TZ,A,-5.7,-3.76,1.44,775,736
,,,,,,
PY5-BT,A,-5.73,-3.78,1.43,778,737
,,,,,,
PY5-BTZ,A,-5.67,-3.72,1.44,775,756
,,,,,,
PY5-PZ,A,-5.71,-3.75,1.45,772,735
,,,,,,
PY5T,A,-5.71,-3.76,nan,792,nan
,,,,,,
PYTT-1,A,-5.66,-3.82,1.49,nan,nan
,,,,,,
PYTT-2,A,-5.73,-3.83,1.49,nan,nan
,,,,,,
PYTT-3,A,-5.76,-3.88,1.44,nan,nan
,,,,,,
PZ1,A,-5.74,-3.86,nan,nan,nan
,,,,,,
PZ-dIDTC6,A,-5.54,-3.85,1.57,711,683
,,,,,,
QCIC1,A,-5.52,-3.8,1.41,718,680
,,,,,,
QCIC3,A,-5.52,-3.89,1.38,739,689
,,,,,,
QOC6-4Cl,A,-5.62,-3.87,1.45,796,733
,,,,,,
QOC6-4H,A,-5.59,-3.8,1.49,763,713
,,,,,,
Qx1,A,-5.42,-3.6,1.74,629,610
,,,,,,
Qx-10F,D,-5.18,-3.49,1.69,634,612
,,,,,,
Qx-12F,D,-5.22,-3.5,1.72,642,612
,,,,,,
Qx1b,A,-5.35,-3.66,1.68,660,631
,,,,,,
QX2,D,-5.4,-3.1,nan,nan,nan
,,,,,,
Qx3,A,-5.38,-3.56,1.64,654,613
,,,,,,
Qx3b,A,-5.27,-3.63,1.59,706,642
,,,,,,
Qx3c,A,-5.3,-3.59,1.6,686,636
,,,,,,
Qx-8F,D,-5.11,-3.45,1.66,613,597
,,,,,,
R10-4Cl,A,-5.35,-3.91,1.43,754,715
,,,,,,
R12-4Cl,A,-5.26,-3.95,1.35,766,721
,,,,,,
SCH3-2F,A,-5.5,-4.06,1.41,759,720
,,,,,,
SeCT-IC,A,-5.53,-3.92,1.54,745,710
,,,,,,
SeTIC,A,-5.55,-3.9,1.58,712,688
,,,,,,
SeTIC4Cl,A,-5.65,-4.08,1.44,761,716
,,,,,,
SFBRCN,A,-5.93,-3.86,nan,505,nan
,,,,,,
SF-HR,A,-5.53,-3.33,2.2,478,475
,,,,,,
SF-OR,A,-5.5,-3.25,2.15,538,504
,,,,,,
SIDIC,A,-5.44,-3.93,1.43,759,728
,,,,,,
SJ-IC,A,-5.61,-3.94,1.49,743,nan
,,,,,,
SM,D,-5.25,-3.33,nan,nan,nan
,,,,,,
SM1,D,-5.25,-2.8,1.88,566,500
,,,,,,
SM1-F,D,-5.37,-2.81,nan,nan,nan
,,,,,,
SM1-Oct,D,-5.12,-2.8,1.8,570,498
,,,,,,
SM1-S,D,-5.32,-2.81,nan,nan,nan
,,,,,,
SM2,D,-5.04,-2.7,2.02,521,466
,,,,,,
SM-Cl,D,-5.42,-3.34,nan,nan,nan
,,,,,,
SN6IC,A,-5.38,-3.93,nan,nan,nan
,,,,,,
SN6IC-4F,A,-5.52,-4.11,nan,nan,nan
,,,,,,
SNBDT1-F,A,-5.3,-3.83,1.41,790,726
,,,,,,
SSBR,A,-5.44,-3.72,1.53,662,659
,,,,,,
SSTI,A,-5.71,-4.24,0.98,866,nan
,,,,,,
S-WSeSe-Cl,A,-5.66,-3.88,1.3,853,768
,,,,,,
SY1,A,-5.68,-3.95,nan,825,733
,,,,,,
SY2,A,-5.67,-3.99,nan,836,739
,,,,,,
SY3,A,-5.69,-3.98,nan,838,740
,,,,,,
S-YSS-Cl,A,-5.71,-3.85,1.34,835,748
,,,,,,
SZ5,D,-5.5,-2.92,nan,nan,nan
,,,,,,
TB-4Cl,A,-5.81,-3.94,1.42,810,730
,,,,,,
TBTT-BORH,A,-5.76,-3.58,1.83,626,540
,,,,,,
TCIC2F,A,-5.59,-3.89,1.46,772,718
,,,,,,
T-EHPPD-T-EHBDT,D,-5.47,-3.68,1.79,691,nan
,,,,,,
TfIF-4FIC,A,-5.71,-3.96,nan,nan,nan
,,,,,,
TfIF-IC,A,-5.51,-3.77,nan,nan,nan
,,,,,,
TIDT-BT-R2,A,-5.25,-3.65,nan,604,nan
,,,,,,
TPBT-RCN,A,-5.42,-3.71,nan,nan,nan
,,,,,,
TPD3,A,-5.65,-3.79,nan,nan,nan
,,,,,,
TPD-3,D,-5.14,-3.32,nan,nan,nan
,,,,,,
TPD-3F,D,-5.32,-3.5,nan,nan,nan
,,,,,,
TPDC-4F,A,-5.83,-3.99,1.42,765,717
,,,,,,
TPDCIC,A,-5.38,-3.78,nan,nan,nan
,,,,,,
TPDCNC,A,-5.37,-3.83,nan,nan,nan
,,,,,,
TPQ-Cl,A,-5.64,-4.11,1.4,nan,nan
,,,,,,
TPQ-F,A,-5.67,-3.91,1.43,nan,nan
,,,,,,
TPQx-4F,A,-5.57,-3.74,1.41,813,748
,,,,,,
TPQx-6F,A,-5.61,-3.78,1.43,805,740
,,,,,,
TPT10,A,-5.52,-3.99,nan,nan,nan
,,,,,,
TPT-2F,A,-5.84,-4.06,1.64,698,662
,,,,,,
TPTT-2F,A,-5.75,-4.04,1.58,717,675
,,,,,,
TPTTT-2F,A,-5.69,-4.01,1.56,724,687
,,,,,,
TR2F-IC4F,A,-5.57,-3.94,1.4,820,730
,,,,,,
TSeTIC,A,-5.65,-3.91,1.53,733,710
,,,,,,
TT-FIC,A,-5.42,-4.13,nan,nan,nan
,,,,,,
TTFQx-T1,D,-5.31,-3.62,1.69,652,606
,,,,,,
TTIC,A,-5.51,-3.89,1.48,768.24,719.85
,,,,,,
TTIC-F,A,-5.34,-3.88,1.35,828,756
,,,,,,
TTIC-M,A,-5.3,-3.82,1.44,783,746
,,,,,,
TTIDIC,A,-5.43,-3.92,1.46,766,705
,,,,,,
TTPBT-IC,A,-5.69,-3.84,1.43,781,720
,,,,,,
TTPTTT-2F,A,-5.67,-4.04,1.54,726,697
,,,,,,
TTPTTT-4F,A,-5.69,-4.12,1.52,738,701
,,,,,,
TTPTTT-IC,A,-5.64,-3.87,1.6,700,685
,,,,,,
TTz1,A,-5.7,-3.86,1.65,675,578
,,,,,,
TTz2,A,-5.5,-3.8,1.61,614,577
,,,,,,
UF-Qx-2Cl,A,-5.55,-3.89,1.29,824,772
,,,,,,
UF-Qx-2F,A,-5.53,-3.84,1.32,804,759
,,,,,,
W1,D,-5.65,-4.1,nan,nan,nan
,,,,,,
X1-PCIC,A,-5.35,-3.77,nan,nan,nan
,,,,,,
X-PCIC,A,-5.37,-3.79,nan,nan,nan
,,,,,,
Y1,A,-5.45,-3.95,nan,nan,nan
,,,,,,
Y14,A,-5.56,-4.01,nan,nan,nan
,,,,,,
Y1-4F,A,-5.56,-4.11,nan,nan,nan
,,,,,,
Y18,A,-5.58,-3.98,nan,nan,nan
,,,,,,
Y18-1D,A,-5.43,-3.75,nan,nan,nan
,,,,,,
Y19,A,-5.68,-3.95,1.308,873,776
,,,,,,
Y2,A,-5.43,-4.04,nan,nan,nan
,,,,,,
Y22,A,-5.69,-3.94,nan,nan,nan
,,,,,,
Y25,A,-5.49,-4.06,nan,nan,nan
,,,,,,
Y26,A,-5.58,-4.03,nan,nan,nan
,,,,,,
Y3,A,-5.55,-4.01,nan,nan,nan
,,,,,,
Y5,A,-5.55,-3.87,1.4,786.99,708.95
,,,,,,
Y6,A,-5.65,-4.09,1.36,826.42,731.84
,,,,,,
Y6-1O,A,-5.71,-3.84,1.43,nan,715
,,,,,,
Y6-2O,A,-5.73,-3.76,1.45,nan,701
,,,,,,
Y6-2Se,A,-5.58,-3.84,1.34,nan,745
,,,,,,
Y6-4Cl,A,-5.74,-4.01,nan,845,746
,,,,,,
Y6-O,A,-5.75,-3.71,1.52,768,702
,,,,,,
Y6-Se,A,-5.63,-3.99,1.31,nan,745
,,,,,,
Y6-T,A,-5.51,-3.86,nan,nan,nan
,,,,,,
Y9,A,-5.59,-3.78,1.36,808,720
,,,,,,
Y9-2Br,A,-5.53,-3.64,1.32,855,nan
,,,,,,
YF25,A,-5.4,-3.7,nan,575,nan
,,,,,,
YITI-0F,A,-5.59,-3.88,nan,nan,nan
,,,,,,
YITI-2F,A,-5.6,-3.92,nan,nan,nan
,,,,,,
YITI-4F,A,-5.61,-3.99,nan,nan,nan
,,,,,,
Y-T,A,-5.42,-3.7,nan,nan,nan
,,,,,,
ZITI,A,-5.56,-3.77,1.53,747,712
,,,,,,
ZITI-C,A,-5.65,-3.81,nan,nan,nan
,,,,,,
ZITI-N,A,-5.57,-3.82,nan,nan,nan
,,,,,,
ZITI-S,A,-5.8,-3.87,nan,nan,nan
,,,,,,
ZR1,D,-5.32,-3.53,nan,nan,nan

File: datasets/Hutchison_2023_n1001/acceptors.csv (part 2 of 6)
Y6-2Se,CCc1c(/C=C2\C(=O)c3cc(F)c(F)cc3C2=C(C#N)C#N)sc2c1[se]c1c3c4nsnc4c4c5[se]c6c(CC)c(/C=C7\C(=O)c8cc(F)c(F)cc8C7=C(C#N)C#N)sc6c5n(CC)c4c3n(CC)c21,CCc1c(/C=C2\C(=O)c3cc(F)c(F)cc3C2=C(C#N)C#N)sc2c1[se]c1c3c4nsnc4c4c5[se]c6c(CC)c(/C=C7\C(=O)c8cc(F)c(F)cc8C7=C(C#N)C#N)sc6c5n(CC)c4c3n(CC)c21,-5.58,-3.84,1.34,,745.0
Y14,CCc1c(/C=C2\C(=O)c3cc(F)ccc3C2=C(C#N)C#N)sc2c1sc1c3c4nn(CC)nc4c4c5sc6c(CC)c(/C=C7\C(=O)c8cc(F)ccc8C7=C(C#N)C#N)sc6c5n(CC)c4c3n(CC)c21,CCc1c(/C=C2\C(=O)c3cc(F)ccc3C2=C(C#N)C#N)sc2c1sc1c3c4nn(CC)nc4c4c5sc6c(CC)c(/C=C7\C(=O)c8cc(F)ccc8C7=C(C#N)C#N)sc6c5n(CC)c4c3n(CC)c21,-5.56,-4.01,,,
TPIC-4F,CCc1ccc(C2(c3ccc(CC)cc3)c3cc4c(cc3-c3sc(/C=C5\C(=O)c6cc(F)c(F)cc6C5=C(C#N)C#N)cc32)C(c2ccc(CC)cc2)(c2ccc(CC)cc2)c2c-4sc3c4sc(/C=C5\C(=O)c6cc(F)c(F)cc6C5=C(C#N)C#N)cc4n(CC)c23)cc1,CCc1ccc(C2(c3ccc(CC)cc3)c3cc4c(cc3-c3sc(/C=C5\C(=O)c6cc(F)c(F)cc6C5=C(C#N)C#N)cc32)C(c2ccc(CC)cc2)(c2ccc(CC)cc2)c2c-4sc3c4sc(/C=C5\C(=O)c6cc(F)c(F)cc6C5=C(C#N)C#N)cc4n(CC)c23)cc1,,,,,
NoCA-5,CCOc1c(OCC)c(-c2cc3c(s2)-c2sc(/C=C4\C(=O)c5cc(F)c(F)cc5C4=C(C#N)C#N)c(CC)c2C3(CC)CC)c2nn(CC)nc2c1-c1cc2c(s1)-c1sc(/C=C3\C(=O)c4cc(F)c(F)cc4C3=C(C#N)C#N)c(CC)c1C2(CC)CC,CCOc1c(OCC)c(-c2cc3c(s2)-c2sc(/C=C4\C(=O)c5cc(F)c(F)cc5C4=C(C#N)C#N)c(CC)c2C3(CC)CC)c2nn(CC)nc2c1-c1cc2c(s1)-c1sc(/C=C3\C(=O)c4cc(F)c(F)cc4C3=C(C#N)C#N)c(CC)c1C2(CC)CC,-5.43,-3.83,,818.0,769.0
BTIC-COOMe,CCc1c(/C=C2\C(=O)c3cc(C(=O)OC)ccc3C2=C(C#N)C#N)sc2c1sc1c3c4nsnc4c4c5sc6c(CC)c(/C=C7\C(=O)c8cc(C(=O)OC)ccc8C7=C(C#N)C#N)sc6c5n(CC)c4c3n(CC)c21,CCc1c(/C=C2\C(=O)c3cc(C(=O)OC)ccc3C2=C(C#N)C#N)sc2c1sc1c3c4nsnc4c4c5sc6c(CC)c(/C=C7\C(=O)c8cc(C(=O)OC)ccc8C7=C(C#N)C#N)sc6c5n(CC)c4c3n(CC)c21,-5.41,-3.89,,,
DOC2C6-2F,CCOc1cc(-c2cc3c(s2)-c2sc(/C=C4\C(=O)c5cc(F)c(F)cc5C4=C(C#N)C#N)cc2C3(CC)CC)c(OCC)cc1-c1cc2c(s1)-c1sc(/C=C3\C(=O)c4cc(F)c(F)cc4C3=C(C#N)C#N)cc1C2(CC)CC,CCOc1cc(-c2cc3c(s2)-c2sc(/C=C4\C(=O)c5cc(F)c(F)cc5C4=C(C#N)C#N)cc2C3(CC)CC)c(OCC)cc1-c1cc2c(s1)-c1sc(/C=C3\C(=O)c4cc(F)c(F)cc4C3=C(C#N)C#N)cc1C2(CC)CC,,,,,
BN-4F,CCOc1cc(-c2cc3c(s2)-c2sc(/C=C4\C(=O)c5cc6cc(F)c(F)cc6cc5C4=C(C#N)C#N)cc2C3(CC)CC)c(OCC)cc1-c1cc2c(s1)-c1sc(/C=C3\C(=O)c4cc5cc(F)c(F)cc5cc4C3=C(C#N)C#N)cc1C2(CC)CC,CCOc1cc(-c2cc3c(s2)-c2sc(/C=C4\C(=O)c5cc6cc(F)c(F)cc6cc5C4=C(C#N)C#N)cc2C3(CC)CC)c(OCC)cc1-c1cc2c(s1)-c1sc(/C=C3\C(=O)c4cc5cc(F)c(F)cc5cc4C3=C(C#N)C#N)cc1C2(CC)CC,-5.44,-4.06,1.38,816.0,768.0
ACS8,CCSc1cc(/C=C2\C(=O)c3cc(F)c(F)cc3C2=C(C#N)C#N)sc1-c1cc2c(s1)-c1cc3c(cc1C2(c1ccc(CC)cc1)c1ccc(CC)cc1)-c1sc(-c2sc(/C=C4\C(=O)c5cc(F)c(F)cc5C4=C(C#N)C#N)cc2SCC)cc1C3(c1ccc(CC)cc1)c1ccc(CC)cc1,CCSc1cc(/C=C2\C(=O)c3cc(F)c(F)cc3C2=C(C#N)C#N)sc1-c1cc2c(s1)-c1cc3c(cc1C2(c1ccc(CC)cc1)c1ccc(CC)cc1)-c1sc(-c2sc(/C=C4\C(=O)c5cc(F)c(F)cc5C4=C(C#N)C#N)cc2SCC)cc1C3(c1ccc(CC)cc1)c1ccc(CC)cc1,-5.54,-4.05,,,
C8-ITIC,CCC1(CC)c2cc3c(cc2-c2sc4cc(/C=C5\C(=O)c6ccccc6C5=C(C#N)C#N)sc4c21)C(CC)(CC)c1c-3sc2cc(/C=C3\C(=O)c4ccccc4C3=C(C#N)C#N)sc12,CCC1(CC)c2cc3c(cc2-c2sc4cc(/C=C5\C(=O)c6ccccc6C5=C(C#N)C#N)sc4c21)C(CC)(CC)c1c-3sc2cc(/C=C3\C(=O)c4ccccc4C3=C(C#N)C#N)sc12,-5.63,-3.91,,,
SN6IC-4F,CCn1c2cc(/C=C3\C(=O)c4cc(F)c(F)cc4C3=C(C#N)C#N)sc2c2sc3c(sc4c5sc(/C=C6\C(=O)c7cc(F)c(F)cc7C6=C(C#N)C#N)cc5n(CC)c43)c21,CCn1c2cc(/C=C3\C(=O)c4cc(F)c(F)cc4C3=C(C#N)C#N)sc2c2sc3c(sc4c5sc(/C=C6\C(=O)c7cc(F)c(F)cc7C6=C(C#N)C#N)cc5n(CC)c43)c21,-5.52,-4.11,,,
BT-LIC,CCc1c(/C=C2\C(=O)c3cc4ccccc4cc3C2=C(C#N)C#N)sc2c1sc1c3c4nsnc4c4c5sc6c(CC)c(/C=C7\C(=O)c8cc9ccccc9cc8C7=C(C#N)C#N)sc6c5n(CC)c4c3n(CC)c21,CCc1c(/C=C2\C(=O)c3cc4ccccc4cc3C2=C(C#N)C#N)sc2c1sc1c3c4nsnc4c4c5sc6c(CC)c(/C=C7\C(=O)c8cc9ccccc9cc8C7=C(C#N)C#N)sc6c5n(CC)c4c3n(CC)c21,-5.42,-3.84,1.38,801.0,733.0
TPIC,CCc1ccc(C2(c3ccc(CC)cc3)c3cc4c(cc3-c3sc(/C=C5\C(=O)c6ccccc6C5=C(C#N)C#N)cc32)C(c2ccc(CC)cc2)(c2ccc(CC)cc2)c2c-4sc3c4sc(/C=C5\C(=O)c6ccccc6C5=C(C#N)C#N)cc4n(CC)c23)cc1,CCc1ccc(C2(c3ccc(CC)cc3)c3cc4c(cc3-c3sc(/C=C5\C(=O)c6ccccc6C5=C(C#N)C#N)cc32)C(c2ccc(CC)cc2)(c2ccc(CC)cc2)c2c-4sc3c4sc(/C=C5\C(=O)c6ccccc6C5=C(C#N)C#N)cc4n(CC)c23)cc1,,,,,
IEICO-4F,CCOc1cc(/C=C2\C(=O)c3cc(F)c(F)cc3C2=C(C#N)C#N)sc1-c1cc2c(s1)-c1cc3c(cc1C2(c1ccc(CC)cc1)c1ccc(CC)cc1)-c1sc(-c2sc(/C=C4\C(=O)c5cc(F)c(F)cc5C4=C(C#N)C#N)cc2OCC)cc1C3(c1ccc(CC)cc1)c1ccc(CC)cc1,CCOc1cc(/C=C2\C(=O)c3cc(F)c(F)cc3C2=C(C#N)C#N)sc1-c1cc2c(s1)-c1cc3c(cc1C2(c1ccc(CC)cc1)c1ccc(CC)cc1)-c1sc(-c2sc(/C=C4\C(=O)c5cc(F)c(F)cc5C4=C(C#N)C#N)cc2OCC)cc1C3(c1ccc(CC)cc1)c1ccc(CC)cc1,-5.44,-4.19,1.24,869.0,803.0
BTTIC,CCc1ccc(C2(c3ccc(CC)cc3)c3c(-c4ccc(CC)s4)c4c(c(-c5ccc(CC)s5)c3-c3sc5cc(/C=C6\C(=O)c7c(csc7C)C6=C(C#N)C#N)sc5c32)C(c2ccc(CC)cc2)(c2ccc(CC)cc2)c2c-4sc3cc(/C=C4\C(=O)c5c(csc5C)C4=C(C#N)C#N)sc23)cc1,CCc1ccc(C2(c3ccc(CC)cc3)c3c(-c4ccc(CC)s4)c4c(c(-c5ccc(CC)s5)c3-c3sc5cc(/C=C6\C(=O)c7c(csc7C)C6=C(C#N)C#N)sc5c32)C(c2ccc(CC)cc2)(c2ccc(CC)cc2)c2c-4sc3cc(/C=C4\C(=O)c5c(csc5C)C4=C(C#N)C#N)sc23)cc1,-5.59,-3.86,1.47,759.0,724.0
ZITI-C,CCC1(CC)C2=C(c3cc4c(cc31)-c1sc(/C=C3\C(=O)c5cc(F)c(F)cc5C3=C(C#N)C#N)cc1C4C)C(CC)(CC)c1cc3c(cc12)C(C)c1cc(/C=C2\C(=O)c4cc(F)c(F)cc4C2=C(C#N)C#N)sc1-3,CCC1(CC)C2=C(c3cc4c(cc31)-c1sc(/C=C3\C(=O)c5cc(F)c(F)cc5C3=C(C#N)C#N)cc1C4C)C(CC)(CC)c1cc3c(cc12)C(C)c1cc(/C=C2\C(=O)c4cc(F)c(F)cc4C2=C(C#N)C#N)sc1-3,-5.65,-3.81,,,
IPT2F-Ph,CCc1ccc(-n2c3cc(/C=C4\C(=O)c5ccc(F)cc5C4=C(C#N)C#N)sc3c3sc4c(c32)C(c2ccc(CC)cc2)(c2ccc(CC)cc2)c2cc3c(cc2-4)C(c2ccc(CC)cc2)(c2ccc(CC)cc2)c2cc(/C=C4\C(=O)c5ccc(F)cc5C4=C(C#N)C#N)sc2-3)cc1,CCc1ccc(-n2c3cc(/C=C4\C(=O)c5ccc(F)cc5C4=C(C#N)C#N)sc3c3sc4c(c32)C(c2ccc(CC)cc2)(c2ccc(CC)cc2)c2cc3c(cc2-4)C(c2ccc(CC)cc2)(c2ccc(CC)cc2)c2cc(/C=C4\C(=O)c5ccc(F)cc5C4=C(C#N)C#N)sc2-3)cc1,-5.57,-4.0,1.46,769.0,732.0
INPIC-4F,CCc1ccc(C2(c3ccc(CC)cc3)c3cc4c(cc3-c3sc5c6sc(/C=C7\C(=O)c8cc(F)c(F)cc8C7=C(C#N)C#N)cc6n(CC)c5c32)C(c2ccc(CC)cc2)(c2ccc(CC)cc2)c2c-4sc3c4sc(/C=C5\C(=O)c6cc(F)c(F)cc6C5=C(C#N)C#N)cc4n(CC)c23)cc1,CCc1ccc(C2(c3ccc(CC)cc3)c3cc4c(cc3-c3sc5c6sc(/C=C7\C(=O)c8cc(F)c(F)cc8C7=C(C#N)C#N)cc6n(CC)c5c32)C(c2ccc(CC)cc2)(c2ccc(CC)cc2)c2c-4sc3c4sc(/C=C5\C(=O)c6cc(F)c(F)cc6C5=C(C#N)C#N)cc4n(CC)c23)cc1,-5.42,-3.94,1.39,821.0,769.0
BTDTP-4F,CCc1c(/C=C2\C(=O)c3cc(F)c(F)cc3C2=C(C#N)C#N)sc2c1sc1c3c4nsnc4c4c5sc6c7sc(/C=C8\C(=O)c9cc(F)c(F)cc9C8=C(C#N)C#N)cc7n(CC)c6c5n(CC)c4c3n(CC)c21,CCc1c(/C=C2\C(=O)c3cc(F)c(F)cc3C2=C(C#N)C#N)sc2c1sc1c3c4nsnc4c4c5sc6c7sc(/C=C8\C(=O)c9cc(F)c(F)cc9C8=C(C#N)C#N)cc7n(CC)c6c5n(CC)c4c3n(CC)c21,-5.56,-3.93,1.3,857.0,761.0
BTP-2F-2Cl,CCc1c(/C=C2\C(=O)c3cc(F)c(F)cc3C2=C(C#N)C#N)sc2c1sc1c3c4nsnc4c4c5sc6c(CC)c(/C=C7\C(=O)c8cc(Cl)c(Cl)cc8C7=C(C#N)C#N)sc6c5n(CC)c4c3n(CC)c21,CCc1c(/C=C2\C(=O)c3cc(F)c(F)cc3C2=C(C#N)C#N)sc2c1sc1c3c4nsnc4c4c5sc6c(CC)c(/C=C7\C(=O)c8cc(Cl)c(Cl)cc8C7=C(C#N)C#N)sc6c5n(CC)c4c3n(CC)c21,,,,,
o-IO1,CCOc1cc(/C=C2\C(=O)c3cc(F)c(F)cc3C2=C(C#N)C#N)sc1-c1cc2c(s1)-c1cc3c(cc1C2(CC)CC)-c1sc(-c2sc(/C=C4\C(=O)c5cc(F)c(F)cc5C4=C(C#N)C#N)cc2CC)cc1C3(CC)CC,CCOc1cc(/C=C2\C(=O)c3cc(F)c(F)cc3C2=C(C#N)C#N)sc1-c1cc2c(s1)-c1cc3c(cc1C2(CC)CC)-c1sc(-c2sc(/C=C4\C(=O)c5cc(F)c(F)cc5C4=C(C#N)C#N)cc2CC)cc1C3(CC)CC,-5.44,-4.15,1.28,850.0,790.0
TfIF-4FIC,CC1(C)c2cc3c(cc2-c2cc4c(cc21)-c1sc(/C=C2\C(=O)c5cc(F)c(F)cc5C2=C(C#N)C#N)cc1C4(C)C)C(C)(C)c1cc2c(cc1-3)C(C)(C)c1cc(/C=C3\C(=O)c4cc(F)c(F)cc4C3=C(C#N)C#N)sc1-2,CC1(C)c2cc3c(cc2-c2cc4c(cc21)-c1sc(/C=C2\C(=O)c5cc(F)c(F)cc5C2=C(C#N)C#N)cc1C4(C)C)C(C)(C)c1cc2c(cc1-3)C(C)(C)c1cc(/C=C3\C(=O)c4cc(F)c(F)cc4C3=C(C#N)C#N)sc1-2,-5.71,-3.96,,,
IOIC3,CCOc1cc2c(cc(OCC)c3c4c(sc32)-c2sc(/C=C3\C(=O)c5cc(F)c(F)cc5C3=C(C#N)C#N)cc2C4(c2ccc(CC)cc2)c2ccc(CC)cc2)c2sc3c(c12)C(c1ccc(CC)cc1)(c1ccc(CC)cc1)c1cc(/C=C2\C(=O)c4cc(F)c(F)cc4C2=C(C#N)C#N)sc1-3,CCOc1cc2c(cc(OCC)c3c4c(sc32)-c2sc(/C=C3\C(=O)c5cc(F)c(F)cc5C3=C(C#N)C#N)cc2C4(c2ccc(CC)cc2)c2ccc(CC)cc2)c2sc3c(c12)C(c1ccc(CC)cc1)(c1ccc(CC)cc1)c1cc(/C=C2\C(=O)c4cc(F)c(F)cc4C2=C(C#N)C#N)sc1-3,-5.38,-3.84,,,
FNIC2,CCc1ccc(C2(c3ccc(CC)cc3)c3c(sc4cc(/C=C5\C(=O)c6cc(F)c(F)cc6C5=C(C#N)C#N)sc34)-c3sc4c(-c5ccc(CC)s5)c5c6c(sc5c(-c5ccc(CC)s5)c4c32)-c2sc3cc(/C=C4\C(=O)c5cc(F)c(F)cc5C4=C(C#N)C#N)sc3c2C6(c2ccc(CC)cc2)c2ccc(CC)cc2)cc1,CCc1ccc(C2(c3ccc(CC)cc3)c3c(sc4cc(/C=C5\C(=O)c6cc(F)c(F)cc6C5=C(C#N)C#N)sc34)-c3sc4c(-c5ccc(CC)s5)c5c6c(sc5c(-c5ccc(CC)s5)c4c32)-c2sc3cc(/C=C4\C(=O)c5cc(F)c(F)cc5C4=C(C#N)C#N)sc3c2C6(c2ccc(CC)cc2)c2ccc(CC)cc2)cc1,-5.56,-4.0,1.38,794.0,750.0
IT-2F,CCc1ccc(C2(c3ccc(CC)cc3)c3cc4c(cc3-c3sc5cc(/C=C6\C(=O)c7cc(F)c(F)cc7C6=C(C#N)C#N)sc5c32)C(c2ccc(CC)cc2)(c2ccc(CC)cc2)c2c-4sc3cc(/C=C4\C(=O)c5cc(F)c(F)cc5C4=C(C#N)C#N)sc23)cc1,CCc1ccc(C2(c3ccc(CC)cc3)c3cc4c(cc3-c3sc5cc(/C=C6\C(=O)c7cc(F)c(F)cc7C6=C(C#N)C#N)sc5c32)C(c2ccc(CC)cc2)(c2ccc(CC)cc2)c2c-4sc3cc(/C=C4\C(=O)c5cc(F)c(F)cc5C4=C(C#N)C#N)sc23)cc1,-5.64,-4.05,,,
F-2F,CCC1(CC)c2cc3c(cc2-c2cc4c(cc21)-c1sc(/C=C2\C(=O)c5cc(F)c(F)cc5C2=C(C#N)C#N)cc1C4(CC)CC)C(CC)(CC)c1cc(/C=C2\C(=O)c4cc(F)c(F)cc4C2=C(C#N)C#N)sc1-3,CCC1(CC)c2cc3c(cc2-c2cc4c(cc21)-c1sc(/C=C2\C(=O)c5cc(F)c(F)cc5C2=C(C#N)C#N)cc1C4(CC)CC)C(CC)(CC)c1cc(/C=C2\C(=O)c4cc(F)c(F)cc4C2=C(C#N)C#N)sc1-3,-5.78,-3.89,1.6,703.0,678.0
IDTOT2F,CCOc1c(-c2ccc(/C=C3\C(=O)c4cc(F)c(F)cc4C3=C(C#N)C#N)s2)sc2c1C(c1ccc(CC)cc1)(c1ccc(CC)cc1)c1cc3c(cc1-2)C(c1ccc(CC)cc1)(c1ccc(CC)cc1)c1c-3sc(-c2ccc(/C=C3\C(=O)c4cc(F)c(F)cc4C3=C(C#N)C#N)s2)c1OCC,CCOc1c(-c2ccc(/C=C3\C(=O)c4cc(F)c(F)cc4C3=C(C#N)C#N)s2)sc2c1C(c1ccc(CC)cc1)(c1ccc(CC)cc1)c1cc3c(cc1-2)C(c1ccc(CC)cc1)(c1ccc(CC)cc1)c1c-3sc(-c2ccc(/C=C3\C(=O)c4cc(F)c(F)cc4C3=C(C#N)C#N)s2)c1OCC,-5.54,-3.94,1.44,765.0,723.0
BTPV-4F-eC9,CCc1c(/C=C/C=C2\C(=O)c3cc(F)c(F)cc3C2=C(C#N)C#N)sc2c1sc1c3c4nsnc4c4c5sc6c(CC)c(/C=C/C=C7\C(=O)c8cc(F)c(F)cc8C7=C(C#N)C#N)sc6c5n(CC)c4c3n(CC)c21,CCc1c(/C=C/C=C2\C(=O)c3cc(F)c(F)cc3C2=C(C#N)C#N)sc2c1sc1c3c4nsnc4c4c5sc6c(CC)c(/C=C/C=C7\C(=O)c8cc(F)c(F)cc8C7=C(C#N)C#N)sc6c5n(CC)c4c3n(CC)c21,-5.38,-4.06,,,
Y19,CCc1c(/C=C2\C(=O)c3cc(Cl)c(Cl)cc3C2=C(C#N)C#N)sc2c1sc1c3c4nn(CC)nc4c4c5sc6c(CC)c(/C=C7\C(=O)c8cc(Cl)c(Cl)cc8C7=C(C#N)C#N)sc6c5n(CC)c4c3n(CC)c21,CCc1c(/C=C2\C(=O)c3cc(Cl)c(Cl)cc3C2=C(C#N)C#N)sc2c1sc1c3c4nn(CC)nc4c4c5sc6c(CC)c(/C=C7\C(=O)c8cc(Cl)c(Cl)cc8C7=C(C#N)C#N)sc6c5n(CC)c4c3n(CC)c21,-5.68,-3.95,1.308,873.0,776.0
PTB4Cl,CCOc1cc(-c2cc(-c3ccc(CC)cc3)c(/C=C3\C(=O)c4cc(Cl)c(Cl)cc4C3=C(C#N)C#N)s2)c(OCC)cc1-c1cc(-c2ccc(CC)cc2)c(/C=C2\C(=O)c3cc(Cl)c(Cl)cc3C2=C(C#N)C#N)s1,CCOc1cc(-c2cc(-c3ccc(CC)cc3)c(/C=C3\C(=O)c4cc(Cl)c(Cl)cc4C3=C(C#N)C#N)s2)c(OCC)cc1-c1cc(-c2ccc(CC)cc2)c(/C=C2\C(=O)c3cc(Cl)c(Cl)cc3C2=C(C#N)C#N)s1,-5.91,-3.93,1.58,760.0,657.0
PY5-2TZ,CCc1csc(-c2nc3sc(-c4cc(CC)c(-c5ccc6c(c5)C(=C(C#N)C#N)/C(=C/c5sc7c(sc8c9c%10nsnc%10c%10c%11sc%12c(CC)c(/C=C%13\C(=O)c%14ccc(-c%15sc(-c%16nc%17sc(-c%18cc(CC)c(-c%19ccc%20c(c%19)C(=C(C#N)C#N)/C(=C/c%19sc%21c(sc%22c%23c%24nsnc%24c%24c%25sc%26c(CC)c(/C=C%27\C(=O)c%28ccccc%28C%27=C(C#N)C#N)sc%26c%25n(CC)c%24c%23n(CC)c%21%22)c%19CC)C%20=O)s%18)nc%17s%16)cc%15CC)cc%14C%13=C(C#N)C#N)sc%12c%11n(CC)c%10c9n(CC)c78)c5CC)C6=O)s4)nc3s2)c1,CCc1csc(-c2nc3sc(-c4cc(CC)c(-c5ccc6c(c5)C(=C(C#N)C#N)/C(=C/c5sc7c(sc8c9c%10nsnc%10c%10c%11sc%12c(CC)c(/C=C%13\C(=O)c%14ccc(-c%15sc(-c%16nc%17sc(-c%18cc(CC)c(-c%19ccc%20c(c%19)C(=C(C#N)C#N)/C(=C/c%19sc%21c(sc%22c%23c%24nsnc%24c%24c%25sc%26c(CC)c(/C=C%27\C(=O)c%28ccccc%28C%27=C(C#N)C#N)sc%26c%25n(CC)c%24c%23n(CC)c%21%22)c%19CC)C%20=O)s%18)nc%17s%16)cc%15CC)cc%14C%13=C(C#N)C#N)sc%12c%11n(CC)c%10c9n(CC)c78)c5CC)C6=O)s4)nc3s2)c1,-5.7,-3.76,1.44,775.0,736.0
IDIC,CCC1(CC)c2cc3c(cc2-c2sc(/C=C4\C(=O)c5ccccc5C4=C(C#N)C#N)cc21)C(CC)(CC)c1cc(/C=C2\C(=O)c4ccccc4C2=C(C#N)C#N)sc1-3,CCC1(CC)c2cc3c(cc2-c2sc(/C=C4\C(=O)c5ccccc5C4=C(C#N)C#N)cc21)C(CC)(CC)c1cc(/C=C2\C(=O)c4ccccc4C2=C(C#N)C#N)sc1-3,-5.69,-3.91,1.63,716.0,666.0
SNBDT1-F,CCOc1c2sc3c4sc(/C=C5\C(=O)c6cc(F)ccc6C5=C(C#N)C#N)cc4n(CC)c3c2c(OCC)c2sc3c4sc(/C=C5\C(=O)c6cc(F)ccc6C5=C(C#N)C#N)cc4n(CC)c3c12,CCOc1c2sc3c4sc(/C=C5\C(=O)c6cc(F)ccc6C5=C(C#N)C#N)cc4n(CC)c3c2c(OCC)c2sc3c4sc(/C=C5\C(=O)c6cc(F)ccc6C5=C(C#N)C#N)cc4n(CC)c3c12,-5.3,-3.83,1.41,790.0,726.0
C8-ITCC-Cl,CCC1(CC)c2cc3c(cc2-c2sc4cc(/C=C5\C(=O)c6sc(Cl)cc6C5=C(C#N)C#N)sc4c21)C(CC)(CC)c1c-3sc2cc(/C=C3\C(=O)c4cc(Cl)sc4C3=C(C#N)C#N)sc12,CCC1(CC)c2cc3c(cc2-c2sc4cc(/C=C5\C(=O)c6sc(Cl)cc6C5=C(C#N)C#N)sc4c21)C(CC)(CC)c1c-3sc2cc(/C=C3\C(=O)c4cc(Cl)sc4C3=C(C#N)C#N)sc12,-5.5,-3.93,,,
IDTTP-4F,CCn1c2cc(/C=C3\C(=O)c4cc(F)c(F)cc4C3=C(C#N)C#N)sc2c2sc3c(c21)C(c1ccccc1)(c1ccccc1)c1cc2c(cc1-3)C(c1ccccc1)(c1ccccc1)c1c-2sc2cc(/C=C3\C(=O)c4cc(F)c(F)cc4C3=C(C#N)C#N)sc12,CCn1c2cc(/C=C3\C(=O)c4cc(F)c(F)cc4C3=C(C#N)C#N)sc2c2sc3c(c21)C(c1ccccc1)(c1ccccc1)c1cc2c(cc1-3)C(c1ccccc1)(c1ccccc1)c1c-2sc2cc(/C=C3\C(=O)c4cc(F)c(F)cc4C3=C(C#N)C#N)sc12,,,,,
Br-ITIC,CCc1ccc(C2(c3ccc(CC)cc3)c3cc4c(cc3-c3sc5cc(/C=C6\C(=O)c7ccc(Br)cc7C6=C(C#N)C#N)sc5c32)C(c2ccc(CC)cc2)(c2ccc(CC)cc2)c2c-4sc3cc(/C=C4\C(=O)c5ccc(Br)cc5C4=C(C#N)C#N)sc23)cc1,CCc1ccc(C2(c3ccc(CC)cc3)c3cc4c(cc3-c3sc5cc(/C=C6\C(=O)c7ccc(Br)cc7C6=C(C#N)C#N)sc5c32)C(c2ccc(CC)cc2)(c2ccc(CC)cc2)c2c-4sc3cc(/C=C4\C(=O)c5ccc(Br)cc5C4=C(C#N)C#N)sc23)cc1,-5.73,-4.2,,,
BPF-4F,CCn1c2c3oc(/C=C4\C(=O)c5cc(F)c(F)cc5C4=C(C#N)C#N)cc3sc2c2c3nsnc3c3c4sc5cc(/C=C6\C(=O)c7cc(F)c(F)cc7C6=C(C#N)C#N)oc5c4n(CC)c3c21,CCn1c2c3oc(/C=C4\C(=O)c5cc(F)c(F)cc5C4=C(C#N)C#N)cc3sc2c2c3nsnc3c3c4sc5cc(/C=C6\C(=O)c7cc(F)c(F)cc7C6=C(C#N)C#N)oc5c4n(CC)c3c21,-5.58,-3.98,1.36,,742.0
BDDEH-4F,CCc1sc(CC)c2c1C(=O)c1c(-c3cc4c(s3)-c3sc(/C=C5\C(=O)c6cc(F)c(F)cc6C5=C(C#N)C#N)cc3C4(CC)CC)sc(-c3cc4c(s3)-c3sc(/C=C5\C(=O)c6cc(F)c(F)cc6C5=C(C#N)C#N)cc3C4(CC)CC)c1C2=O,CCc1sc(CC)c2c1C(=O)c1c(-c3cc4c(s3)-c3sc(/C=C5\C(=O)c6cc(F)c(F)cc6C5=C(C#N)C#N)cc3C4(CC)CC)sc(-c3cc4c(s3)-c3sc(/C=C5\C(=O)c6cc(F)c(F)cc6C5=C(C#N)C#N)cc3C4(CC)CC)c1C2=O,-5.57,-3.94,,,
BTP-S,CCc1c(/C=C2\C(=O)c3cc(F)c(F)cc3C2=C(C#N)C#N)sc2c1sc1c3c4nsnc4c4c5sc6c(CC)c(/C=C/C=C7/C(=O)c8cc(F)c(F)cc8C7=C(C#N)C#N)sc6c5n(CC)c4c3n(CC)c21,CCc1c(/C=C2\C(=O)c3cc(F)c(F)cc3C2=C(C#N)C#N)sc2c1sc1c3c4nsnc4c4c5sc6c(CC)c(/C=C/C=C7/C(=O)c8cc(F)c(F)cc8C7=C(C#N)C#N)sc6c5n(CC)c4c3n(CC)c21,-5.66,-4.03,1.26,862.0,737.0
MeIC,CCc1ccc(C2(c3ccc(CC)cc3)c3cc4c(cc3-c3sc5cc(/C=C6\C(=O)c7c(csc7C)C6=C(C#N)C#N)sc5c32)C(c2ccc(CC)cc2)(c2ccc(CC)cc2)c2c-4sc3cc(/C=C4\C(=O)c5c(csc5C)C4=C(C#N)C#N)sc23)cc1,CCc1ccc(C2(c3ccc(CC)cc3)c3cc4c(cc3-c3sc5cc(/C=C6\C(=O)c7c(csc7C)C6=C(C#N)C#N)sc5c32)C(c2ccc(CC)cc2)(c2ccc(CC)cc2)c2c-4sc3cc(/C=C4\C(=O)c5c(csc5C)C4=C(C#N)C#N)sc23)cc1,-5.72,-3.76,1.58,718.0,674.0
IDT2-IC-4Cl,CCC1(CC)c2cc3c(cc2-c2sc(/C=C4\C(=O)c5cc(Cl)c(Cl)cc5C4=C(C#N)C#N)cc21)C(CC)(CC)c1cc(-c2cc4c(s2)-c2cc5c(cc2C4(CC)CC)-c2sc(/C=C4\C(=O)c6cc(Cl)c(Cl)cc6C4=C(C#N)C#N)cc2C5(CC)CC)sc1-3,CCC1(CC)c2cc3c(cc2-c2sc(/C=C4\C(=O)c5cc(Cl)c(Cl)cc5C4=C(C#N)C#N)cc21)C(CC)(CC)c1cc(-c2cc4c(s2)-c2cc5c(cc2C4(CC)CC)-c2sc(/C=C4\C(=O)c6cc(Cl)c(Cl)cc6C4=C(C#N)C#N)cc2C5(CC)CC)sc1-3,-5.34,-3.95,1.4,779.0,739.0
IPT2F-Th,CCc1ccc(C2(c3ccc(CC)cc3)c3cc4c(cc3-c3sc(/C=C5\C(=O)c6ccc(F)cc6C5=C(C#N)C#N)cc32)C(c2ccc(CC)cc2)(c2ccc(CC)cc2)c2c-4sc3c4sc(/C=C5\C(=O)c6ccc(F)cc6C5=C(C#N)C#N)cc4n(-c4ccc(CC)s4)c23)cc1,CCc1ccc(C2(c3ccc(CC)cc3)c3cc4c(cc3-c3sc(/C=C5\C(=O)c6ccc(F)cc6C5=C(C#N)C#N)cc32)C(c2ccc(CC)cc2)(c2ccc(CC)cc2)c2c-4sc3c4sc(/C=C5\C(=O)c6ccc(F)cc6C5=C(C#N)C#N)cc4n(-c4ccc(CC)s4)c23)cc1,-5.58,-4.03,1.47,759.0,726.0
PT2IC-4Cl,CCc1c(/C=C2\C(=O)c3cc(Cl)c(Cl)cc3C2=C(C#N)C#N)sc2c1sc1c3c4nsnc4c4c5sc6c7sc(/C=C8\C(=O)c9cc(Cl)c(Cl)cc9C8=C(C#N)C#N)cc7n(CC)c6c5n(CC)c4c3n(CC)c21,CCc1c(/C=C2\C(=O)c3cc(Cl)c(Cl)cc3C2=C(C#N)C#N)sc2c1sc1c3c4nsnc4c4c5sc6c7sc(/C=C8\C(=O)c9cc(Cl)c(Cl)cc9C8=C(C#N)C#N)cc7n(CC)c6c5n(CC)c4c3n(CC)c21,-5.6,-3.9,1.31,865.0,776.0
IT-DM,CCc1ccc(C2(c3ccc(CC)cc3)c3cc4c(cc3-c3sc5cc(/C=C6\C(=O)c7cc(C)c(C)cc7C6=C(C#N)C#N)sc5c32)C(c2ccc(CC)cc2)(c2ccc(CC)cc2)c2c-4sc3cc(/C=C4\C(=O)c5cc(C)c(C)cc5C4=C(C#N)C#N)sc23)cc1,CCc1ccc(C2(c3ccc(CC)cc3)c3cc4c(cc3-c3sc5cc(/C=C6\C(=O)c7cc(C)c(C)cc7C6=C(C#N)C#N)sc5c32)C(c2ccc(CC)cc2)(c2ccc(CC)cc2)c2c-4sc3cc(/C=C4\C(=O)c5cc(C)c(C)cc5C4=C(C#N)C#N)sc23)cc1,-5.57,-3.88,1.63,694.0,669.0
ITIC5,CCc1ccc(C2(c3ccc(CC)cc3)c3cc(/C=C4\C(=O)c5cscc5C4=C(C#N)C#N)sc3-c3sc4cc5c6c(sc5cc4c32)-c2sc(/C=C3\C(=O)c4cscc4C3=C(C#N)C#N)cc2C6(c2ccc(CC)cc2)c2ccc(CC)cc2)cc1,CCc1ccc(C2(c3ccc(CC)cc3)c3cc(/C=C4\C(=O)c5cscc5C4=C(C#N)C#N)sc3-c3sc4cc5c6c(sc5cc4c32)-c2sc(/C=C3\C(=O)c4cscc4C3=C(C#N)C#N)cc2C6(c2ccc(CC)cc2)c2ccc(CC)cc2)cc1,-5.48,-3.95,1.53,744.0,718.0
BT2FIDT-4Cl,CCc1ccc(C2(c3ccc(CC)cc3)c3cc4c(cc3-c3sc(/C=C5\C(=O)c6cc(Cl)c(Cl)cc6C5=C(C#N)C#N)cc32)C(c2ccc(CC)cc2)(c2ccc(CC)cc2)c2cc(-c3c(F)c(F)c(-c5cc6c(s5)-c5cc7c(cc5C6(c5ccc(CC)cc5)c5ccc(CC)cc5)-c5sc(/C=C6\C(=O)c8cc(Cl)c(Cl)cc8C6=C(C#N)C#N)cc5C7(c5ccc(CC)cc5)c5cccc(CC)c5)c5nsnc35)sc2-4)cc1,CCc1ccc(C2(c3ccc(CC)cc3)c3cc4c(cc3-c3sc(/C=C5\C(=O)c6cc(Cl)c(Cl)cc6C5=C(C#N)C#N)cc32)C(c2ccc(CC)cc2)(c2ccc(CC)cc2)c2cc(-c3c(F)c(F)c(-c5cc6c(s5)-c5cc7c(cc5C6(c5ccc(CC)cc5)c5ccc(CC)cc5)-c5sc(/C=C6\C(=O)c8cc(Cl)c(Cl)cc8C6=C(C#N)C#N)cc5C7(c5ccc(CC)cc5)c5cccc(CC)c5)c5nsnc35)sc2-4)cc1,-5.7,-3.88,1.56,722.0,695.0
NITI-Sse,CCc1cc2c(-c3ccc4c(c3)C(CC)(CC)C3=C4C(CC)(CC)c4cc(-c5sc(/C=C6\C(=O)c7cc(F)c(F)cc7C6=C(C#N)C#N)c6[se]c(CC)cc56)ccc43)sc(/C=C3\C(=O)c4cc(F)c(F)cc4C3=C(C#N)C#N)c2[se]1,CCc1cc2c(-c3ccc4c(c3)C(CC)(CC)C3=C4C(CC)(CC)c4cc(-c5sc(/C=C6\C(=O)c7cc(F)c(F)cc7C6=C(C#N)C#N)c6[se]c(CC)cc56)ccc43)sc(/C=C3\C(=O)c4cc(F)c(F)cc4C3=C(C#N)C#N)c2[se]1,-5.76,-3.81,,,
3TT-OCIC,CCc1ccc(C2(c3ccc(CC)cc3)c3c(sc4c(CC)c(/C=C5\C(=O)c6cc(Cl)c(Cl)cc6C5=C(C#N)C#N)sc34)-c3sc4c5c(sc4c32)-c2sc3c(CC)c(/C=C4\C(=O)c6cc(Cl)c(Cl)cc6C4=C(C#N)C#N)sc3c2C5(c2ccc(CC)cc2)c2ccc(CC)cc2)cc1,CCc1ccc(C2(c3ccc(CC)cc3)c3c(sc4c(CC)c(/C=C5\C(=O)c6cc(Cl)c(Cl)cc6C5=C(C#N)C#N)sc34)-c3sc4c5c(sc4c32)-c2sc3c(CC)c(/C=C4\C(=O)c6cc(Cl)c(Cl)cc6C4=C(C#N)C#N)sc3c2C5(c2ccc(CC)cc2)c2ccc(CC)cc2)cc1,-5.22,-3.91,1.29,860.0,809.0
PYTT-3,CCc1c(/C=C2/C(=O)c3cscc3C2=C(C#N)C#N)sc2c1sc1c3c4nsnc4c4c5sc6c(CC)c(/C=C7/C(=O)c8c(csc8-c8ccc(-c9scc%10c9C(=O)/C(=C/c9sc%11c(sc%12c%13c%14nsnc%14c%14c%15sc%16c(CC)c(/C=C%17/C(=O)c%18c(csc%18-c%18cccs%18)C%17=C(C#N)C#N)sc%16c%15n(CC)c%14c%13n(CC)c%11%12)c9CC)C%10=C(C#N)C#N)s8)C7=C(C#N)C#N)sc6c5n(CC)c4c3n(CC)c21,CCc1c(/C=C2/C(=O)c3cscc3C2=C(C#N)C#N)sc2c1sc1c3c4nsnc4c4c5sc6c(CC)c(/C=C7/C(=O)c8c(csc8-c8ccc(-c9scc%10c9C(=O)/C(=C/c9sc%11c(sc%12c%13c%14nsnc%14c%14c%15sc%16c(CC)c(/C=C%17/C(=O)c%18c(csc%18-c%18cccs%18)C%17=C(C#N)C#N)sc%16c%15n(CC)c%14c%13n(CC)c%11%12)c9CC)C%10=C(C#N)C#N)s8)C7=C(C#N)C#N)sc6c5n(CC)c4c3n(CC)c21,-5.76,-3.88,1.44,,
BCIC2F,CCc1sc(CC)c2c1C(=O)c1c(-c3cc4c(s3)-c3sc(/C=C5\C(=O)c6cc(F)c(F)cc6C5=C(C#N)C#N)cc3C4(CC)CC)sc(-c3cc4c(s3)-c3sc(/C=C5\C(=O)c6cc(F)c(F)cc6C5=C(C#N)C#N)cc3C4(CC)CC)c1C2=O,CCc1sc(CC)c2c1C(=O)c1c(-c3cc4c(s3)-c3sc(/C=C5\C(=O)c6cc(F)c(F)cc6C5=C(C#N)C#N)cc3C4(CC)CC)sc(-c3cc4c(s3)-c3sc(/C=C5\C(=O)c6cc(F)c(F)cc6C5=C(C#N)C#N)cc3C4(CC)CC)c1C2=O,-5.54,-3.87,1.45,695.0,713.0
IDIC-4Cl,CCC1(CC)c2cc3c(cc2-c2sc(/C=C4\C(=O)c5cc(Cl)c(Cl)cc5C4=C(C#N)C#N)cc21)C(CC)(CC)c1cc(/C=C2\C(=O)c4cc(Cl)c(Cl)cc4C2=C(C#N)C#N)sc1-3,CCC1(CC)c2cc3c(cc2-c2sc(/C=C4\C(=O)c5cc(Cl)c(Cl)cc5C4=C(C#N)C#N)cc21)C(CC)(CC)c1cc(/C=C2\C(=O)c4cc(Cl)c(Cl)cc4C2=C(C#N)C#N)sc1-3,-5.9,-4.04,1.52,755.8,688.5
ITIC-Th1,CCc1ccc(C2(c3ccc(CC)s3)c3cc4c(cc3-c3sc5cc(/C=C6\C(=O)c7ccc(F)cc7C6=C(C#N)C#N)sc5c32)C(c2ccc(CC)s2)(c2ccc(CC)s2)c2c-4sc3cc(/C=C4\C(=O)c5ccc(F)cc5C4=C(C#N)C#N)sc23)s1,CCc1ccc(C2(c3ccc(CC)s3)c3cc4c(cc3-c3sc5cc(/C=C6\C(=O)c7ccc(F)cc7C6=C(C#N)C#N)sc5c32)C(c2ccc(CC)s2)(c2ccc(CC)s2)c2c-4sc3cc(/C=C4\C(=O)c5ccc(F)cc5C4=C(C#N)C#N)sc23)s1,-5.74,-4.01,1.55,728.0,677.0
FOC2C6-2FIC,CCOc1cc(-c2cc3c(s2)-c2sc(/C=C4\C(=O)c5cc(F)c(F)cc5C4=C(C#N)C#N)cc2C3(CC)CC)c(F)cc1-c1cc2c(s1)-c1sc(/C=C3\C(=O)c4cc(F)c(F)cc4C3=C(C#N)C#N)cc1C2(CC)CC,CCOc1cc(-c2cc3c(s2)-c2sc(/C=C4\C(=O)c5cc(F)c(F)cc5C4=C(C#N)C#N)cc2C3(CC)CC)c(F)cc1-c1cc2c(s1)-c1sc(/C=C3\C(=O)c4cc(F)c(F)cc4C3=C(C#N)C#N)cc1C2(CC)CC,-5.51,-3.84,1.43,742.0,710.0
6T-OFIC,CCc1ccc(C2(c3ccc(CC)cc3)c3c(sc4c(CC)c(/C=C5\C(=O)c6cc(F)c(F)cc6C5=C(C#N)C#N)sc34)-c3sc4c5c(sc4c32)-c2sc3c(CC)c(/C=C4\C(=O)c6cc(F)c(F)cc6C4=C(C#N)C#N)sc3c2C5(c2ccc(CC)cc2)c2ccc(CC)cc2)cc1,CCc1ccc(C2(c3ccc(CC)cc3)c3c(sc4c(CC)c(/C=C5\C(=O)c6cc(F)c(F)cc6C5=C(C#N)C#N)sc34)-c3sc4c5c(sc4c32)-c2sc3c(CC)c(/C=C4\C(=O)c6cc(F)c(F)cc6C4=C(C#N)C#N)sc3c2C5(c2ccc(CC)cc2)c2ccc(CC)cc2)cc1,-5.47,-3.89,1.31,839.0,792.0
CNDTBT-C8IDT-FINCN,CCC1(CC)c2cc3c(cc2-c2sc(/C=C4\C(=O)c5cc(F)c(F)cc5C4=C(C#N)C#N)cc21)C(CC)(CC)c1cc(-c2ccc(-c4c(C#N)c(C#N)c(-c5ccc(-c6cc7c(s6)-c6cc8c(cc6C7(CC)CC)-c6sc(/C=C7\C(=O)c9cc(F)c(F)cc9C7=C(C#N)C#N)cc6C8(CC)CC)s5)c5nsnc45)s2)sc1-3,CCC1(CC)c2cc3c(cc2-c2sc(/C=C4\C(=O)c5cc(F)c(F)cc5C4=C(C#N)C#N)cc21)C(CC)(CC)c1cc(-c2ccc(-c4c(C#N)c(C#N)c(-c5ccc(-c6cc7c(s6)-c6cc8c(cc6C7(CC)CC)-c6sc(/C=C7\C(=O)c9cc(F)c(F)cc9C7=C(C#N)C#N)cc6C8(CC)CC)s5)c5nsnc45)s2)sc1-3,-5.58,-3.92,1.4,766.0,692.0
QOC6-4Cl,CCc1nc2c(-c3cc4c(s3)-c3sc(/C=C5\C(=O)c6cc(Cl)c(Cl)cc6C5=C(C#N)C#N)cc3C4(CC)CC)c(F)c(F)c(-c3cc4c(s3)-c3sc(/C=C5\C(=O)c6cc(Cl)c(Cl)cc6C5=C(C#N)C#N)cc3C4(CC)CC)c2nc1CC,CCc1nc2c(-c3cc4c(s3)-c3sc(/C=C5\C(=O)c6cc(Cl)c(Cl)cc6C5=C(C#N)C#N)cc3C4(CC)CC)c(F)c(F)c(-c3cc4c(s3)-c3sc(/C=C5\C(=O)c6cc(Cl)c(Cl)cc6C5=C(C#N)C#N)cc3C4(CC)CC)c2nc1CC,-5.62,-3.87,1.45,796.0,733.0
m-ITTC,CCc1ccc(C2(c3ccc(CC)cc3)c3cc4c(cc3-c3sc5cc(/C=C6\C(=O)c7cscc7C6=C(C#N)C#N)sc5c32)C(c2ccc(CC)cc2)(c2ccc(CC)cc2)c2c-4sc3cc(/C=C4\C(=O)c5cscc5C4=C(C#N)C#N)sc23)cc1,CCc1ccc(C2(c3ccc(CC)cc3)c3cc4c(cc3-c3sc5cc(/C=C6\C(=O)c7cscc7C6=C(C#N)C#N)sc5c32)C(c2ccc(CC)cc2)(c2ccc(CC)cc2)c2c-4sc3cc(/C=C4\C(=O)c5cscc5C4=C(C#N)C#N)sc23)cc1,-5.62,-3.89,1.61,711.0,688.0
ITCPTC,CCc1ccc(C2(c3ccc(CC)cc3)c3cc4c(cc3-c3sc5cc(/C=C6\C(=O)c7cscc7C6=C(C#N)C#N)sc5c32)C(c2ccc(CC)cc2)(c2ccc(CC)cc2)c2c-4sc3cc(/C=C4\C(=O)c5cscc5C4=C(C#N)C#N)sc23)cc1,CCc1ccc(C2(c3ccc(CC)cc3)c3cc4c(cc3-c3sc5cc(/C=C6\C(=O)c7cscc7C6=C(C#N)C#N)sc5c32)C(c2ccc(CC)cc2)(c2ccc(CC)cc2)c2c-4sc3cc(/C=C4\C(=O)c5cscc5C4=C(C#N)C#N)sc23)cc1,-5.63,-3.96,1.58,719.7,677.88
BID-4F,CCC1(CC)c2cc3c(cc2-c2sc(/C=C4\C(=O)c5cc(F)c(F)cc5C4=C(C#N)C#N)cc21)C(CC)(CC)c1cc(-c2c(F)c(F)c(-c4cc5c(s4)-c4cc6c(cc4C5(CC)CC)-c4sc(/C=C5\C(=O)c7cc(F)c(F)cc7C5=C(C#N)C#N)cc4C6(CC)CC)c4nsnc24)sc1-3,CCC1(CC)c2cc3c(cc2-c2sc(/C=C4\C(=O)c5cc(F)c(F)cc5C4=C(C#N)C#N)cc21)C(CC)(CC)c1cc(-c2c(F)c(F)c(-c4cc5c(s4)-c4cc6c(cc4C5(CC)CC)-c4sc(/C=C5\C(=O)c7cc(F)c(F)cc7C5=C(C#N)C#N)cc4C6(CC)CC)c4nsnc24)sc1-3,-5.69,-3.73,1.53,749.0,
AOIC,CCc1ccc(C2(c3ccc(CC)cc3)c3cc4c(cc3-c3sc(/C=C5\C(=O)c6cc(F)c(F)cc6C5=C(C#N)C#N)cc32)C(c2ccc(CC)cc2)(c2ccc(CC)cc2)c2c-4sc3c2C(c2ccc(CC)cc2)(c2ccc(CC)cc2)c2c-3sc3cc(/C=C4\C(=O)c5cc(F)c(F)cc5C4=C(C#N)C#N)sc23)cc1,CCc1ccc(C2(c3ccc(CC)cc3)c3cc4c(cc3-c3sc(/C=C5\C(=O)c6cc(F)c(F)cc6C5=C(C#N)C#N)cc32)C(c2ccc(CC)cc2)(c2ccc(CC)cc2)c2c-4sc3c2C(c2ccc(CC)cc2)(c2ccc(CC)cc2)c2c-3sc3cc(/C=C4\C(=O)c5cc(F)c(F)cc5C4=C(C#N)C#N)sc23)cc1,-5.5,-3.93,1.44,811.0,758.0
NITT-BF,CCOc1c2c(cc3c(OCC)c4c(cc13)C(c1ccc(CC)cc1)(c1ccc(CC)cc1)c1c-4sc3cc(/C=C4\C(=O)c5cc(F)c(F)cc5C4=C(C#N)C#N)sc13)C(c1ccc(CC)cc1)(c1ccc(CC)cc1)c1c-2sc2cc(/C=C3\C(=O)c4cc(F)c(F)cc4C3=C(C#N)C#N)sc12,CCOc1c2c(cc3c(OCC)c4c(cc13)C(c1ccc(CC)cc1)(c1ccc(CC)cc1)c1c-4sc3cc(/C=C4\C(=O)c5cc(F)c(F)cc5C4=C(C#N)C#N)sc13)C(c1ccc(CC)cc1)(c1ccc(CC)cc1)c1c-2sc2cc(/C=C3\C(=O)c4cc(F)c(F)cc4C3=C(C#N)C#N)sc12,-5.75,-4.15,1.52,713.0,675.0
IPTTT-2F,CCc1ccc(C2(c3ccc(CC)cc3)c3cc4c(cc3-c3sc5c(sc6cc(/C=C7\C(=O)c8cc(F)ccc8C7=C(C#N)C#N)sc65)c32)C(c2ccc(CC)cc2)(c2ccc(CC)cc2)c2c-4sc3c4sc(/C=C5\C(=O)c6cc(F)ccc6C5=C(C#N)C#N)cc4n(CC)c23)cc1,CCc1ccc(C2(c3ccc(CC)cc3)c3cc4c(cc3-c3sc5c(sc6cc(/C=C7\C(=O)c8cc(F)ccc8C7=C(C#N)C#N)sc65)c32)C(c2ccc(CC)cc2)(c2ccc(CC)cc2)c2c-4sc3c4sc(/C=C5\C(=O)c6cc(F)ccc6C5=C(C#N)C#N)cc4n(CC)c23)cc1,-5.4,-4.07,1.43,761.0,746.0
IOIC2,CCc1ccc(C2(c3ccc(CC)cc3)c3cc(/C=C4\C(=O)c5cc(F)c(F)cc5C4=C(C#N)C#N)sc3-c3sc4c(c(CC)cc5c4cc(CC)c4c6c(sc45)-c4sc(/C=C5\C(=O)c7cc(F)c(F)cc7C5=C(C#N)C#N)cc4C6(c4ccc(CC)cc4)c4ccc(CC)cc4)c32)cc1,CCc1ccc(C2(c3ccc(CC)cc3)c3cc(/C=C4\C(=O)c5cc(F)c(F)cc5C4=C(C#N)C#N)sc3-c3sc4c(c(CC)cc5c4cc(CC)c4c6c(sc45)-c4sc(/C=C5\C(=O)c7cc(F)c(F)cc7C5=C(C#N)C#N)cc4C6(c4ccc(CC)cc4)c4ccc(CC)cc4)c32)cc1,-5.41,-3.78,,,
CH3-2F,CCc1cc(-c2sc3c(N(c4ccc(C)cc4)c4ccc(C)cc4)c(-c4cc(CC)c(/C=C5\C(=O)c6cc(F)c(F)cc6C5=C(C#N)C#N)s4)sc3c2N(c2ccc(C)cc2)c2ccc(C)cc2)sc1/C=C1\C(=O)c2cc(F)c(F)cc2C1=C(C#N)C#N,CCc1cc(-c2sc3c(N(c4ccc(C)cc4)c4ccc(C)cc4)c(-c4cc(CC)c(/C=C5\C(=O)c6cc(F)c(F)cc6C5=C(C#N)C#N)s4)sc3c2N(c2ccc(C)cc2)c2ccc(C)cc2)sc1/C=C1\C(=O)c2cc(F)c(F)cc2C1=C(C#N)C#N,-5.59,-4.01,1.42,775.0,734.0
a-ITIC-2Cl,CCc1ccc(C2(c3ccc(CC)cc3)c3cc4c(cc3-c3sc5cc(/C=C6\C(=O)c7ccccc7C6=C(C#N)C#N)sc5c32)C(c2ccc(CC)cc2)(c2ccc(CC)cc2)c2c-4sc3cc(/C=C4\C(=O)c5cc(Cl)c(Cl)cc5C4=C(C#N)C#N)sc23)cc1,CCc1ccc(C2(c3ccc(CC)cc3)c3cc4c(cc3-c3sc5cc(/C=C6\C(=O)c7ccccc7C6=C(C#N)C#N)sc5c32)C(c2ccc(CC)cc2)(c2ccc(CC)cc2)c2c-4sc3cc(/C=C4\C(=O)c5cc(Cl)c(Cl)cc5C4=C(C#N)C#N)sc23)cc1,,,,,
IXIC-2Cl,CCc1ccc(C2(c3ccc(CC)cc3)c3c(sc4cc(/C=C5\C(=O)c6ccc(Cl)cc6C5=C(C#N)C#N)sc34)-c3sc4c5c(sc4c32)-c2sc3cc(/C=C4\C(=O)c6ccc(Cl)cc6C4=C(C#N)C#N)sc3c2C5(c2ccc(CC)cc2)c2ccc(CC)cc2)cc1,CCc1ccc(C2(c3ccc(CC)cc3)c3c(sc4cc(/C=C5\C(=O)c6ccc(Cl)cc6C5=C(C#N)C#N)sc34)-c3sc4c5c(sc4c32)-c2sc3cc(/C=C4\C(=O)c6ccc(Cl)cc6C4=C(C#N)C#N)sc3c2C5(c2ccc(CC)cc2)c2ccc(CC)cc2)cc1,-5.2,-3.9,1.3,939.0,773.5
IDTN,CCc1ccc(C2(c3ccc(CC)cc3)c3cc4c(cc3-c3sc(/C=C5\C(=O)c6cc7ccccc7cc6C5=C(C#N)C#N)cc32)C(c2ccc(CC)cc2)(c2ccc(CC)cc2)c2cc(/C=C3\C(=O)c5cc6ccccc6cc5C3=C(C#N)C#N)sc2-4)cc1,CCc1ccc(C2(c3ccc(CC)cc3)c3cc4c(cc3-c3sc(/C=C5\C(=O)c6cc7ccccc7cc6C5=C(C#N)C#N)cc32)C(c2ccc(CC)cc2)(c2ccc(CC)cc2)c2cc(/C=C3\C(=O)c5cc6ccccc6cc5C3=C(C#N)C#N)sc2-4)cc1,-5.8,-3.98,1.57,732.0,688.0
ITOIC-2F,CCOc1c(/C=C2\C(=O)c3cc(F)c(F)cc3C2=C(C#N)C#N)sc(-c2cc3c(s2)-c2cc4c(cc2C3(c2ccc(CC)cc2)c2ccc(CC)cc2)-c2sc(-c3sc(/C=C5\C(=O)c6cc(F)c(F)cc6C5=C(C#N)C#N)c(OCC)c3OCC)cc2C4(c2ccc(CC)cc2)c2ccc(CC)cc2)c1OCC,CCOc1c(/C=C2\C(=O)c3cc(F)c(F)cc3C2=C(C#N)C#N)sc(-c2cc3c(s2)-c2cc4c(cc2C3(c2ccc(CC)cc2)c2ccc(CC)cc2)-c2sc(-c3sc(/C=C5\C(=O)c6cc(F)c(F)cc6C5=C(C#N)C#N)c(OCC)c3OCC)cc2C4(c2ccc(CC)cc2)c2ccc(CC)cc2)c1OCC,,,,,
i-IEICO-4Cl,CCOc1c(/C=C2/C(=O)c3cc(Cl)c(Cl)cc3C2=C(C#N)C#N)csc1-c1cc2c(s1)-c1cc3c(cc1C2(c1ccc(CC)cc1)c1ccc(CC)cc1)-c1sc(-c2scc(/C=C4/C(=O)c5cc(Cl)c(Cl)cc5C4=C(C#N)C#N)c2OCC)cc1C3(c1ccc(CC)cc1)c1ccc(CC)cc1,CCOc1c(/C=C2/C(=O)c3cc(Cl)c(Cl)cc3C2=C(C#N)C#N)csc1-c1cc2c(s1)-c1cc3c(cc1C2(c1ccc(CC)cc1)c1ccc(CC)cc1)-c1sc(-c2scc(/C=C4/C(=O)c5cc(Cl)c(Cl)cc5C4=C(C#N)C#N)c2OCC)cc1C3(c1ccc(CC)cc1)c1ccc(CC)cc1,-5.46,-3.82,1.51,754.0,718.0
DBT-4F,CCOc1cc(-c2cc3c(s2)c2sc(/C=C4\C(=O)c5cc(F)c(F)cc5C4=C(C#N)C#N)cc2n3CC)c(OCC)cc1-c1cc(CC)c(/C=C2\C(=O)c3cc(F)c(F)cc3C2=C(C#N)C#N)s1,CCOc1cc(-c2cc3c(s2)c2sc(/C=C4\C(=O)c5cc(F)c(F)cc5C4=C(C#N)C#N)cc2n3CC)c(OCC)cc1-c1cc(CC)c(/C=C2\C(=O)c3cc(F)c(F)cc3C2=C(C#N)C#N)s1,-5.67,-3.87,1.43,789.0,703.0
m-DTC-2Cl,CCc1ccc(C2(c3ccc(CC)cc3)c3cc4c5cc6c(cc5n(CC)c4cc3-c3sc(/C=C4\C(=O)c5ccc(Cl)cc5C4=C(C#N)C#N)cc32)-c2sc(/C=C3\C(=O)c4ccc(Cl)cc4C3=C(C#N)C#N)cc2C6(c2ccc(CC)cc2)c2ccc(CC)cc2)cc1,CCc1ccc(C2(c3ccc(CC)cc3)c3cc4c5cc6c(cc5n(CC)c4cc3-c3sc(/C=C4\C(=O)c5ccc(Cl)cc5C4=C(C#N)C#N)cc32)-c2sc(/C=C3\C(=O)c4ccc(Cl)cc4C3=C(C#N)C#N)cc2C6(c2ccc(CC)cc2)c2ccc(CC)cc2)cc1,-5.65,-3.89,,,
BDTThIT-M,CCc1ccc(C2(c3ccc(CC)cc3)c3cc(/C=C4\C(=O)c5ccc(C)cc5C4=C(C#N)C#N)sc3-c3sc4c(-c5ccc(CC)s5)c5c6c(sc5c(-c5ccc(CC)s5)c4c32)-c2sc(/C=C3\C(=O)c4ccc(C)cc4C3=C(C#N)C#N)cc2C6(c2ccc(CC)cc2)c2ccc(CC)cc2)cc1,CCc1ccc(C2(c3ccc(CC)cc3)c3cc(/C=C4\C(=O)c5ccc(C)cc5C4=C(C#N)C#N)sc3-c3sc4c(-c5ccc(CC)s5)c5c6c(sc5c(-c5ccc(CC)s5)c4c32)-c2sc(/C=C3\C(=O)c4ccc(C)cc4C3=C(C#N)C#N)cc2C6(c2ccc(CC)cc2)c2ccc(CC)cc2)cc1,-5.35,-3.82,1.53,738.0,710.0
NCBDT,CCc1ccc(C2(c3ccc(CC)cc3)c3cc(/C=C4\C(=O)c5ccc(F)cc5C4=C(C#N)C#N)sc3-c3sc4c(CC)c5c6c(sc5c(CC)c4c32)-c2sc(/C=C3\C(=O)c4ccc(F)cc4C3=C(C#N)C#N)cc2C6(c2ccc(CC)cc2)c2ccc(CC)cc2)cc1,CCc1ccc(C2(c3ccc(CC)cc3)c3cc(/C=C4\C(=O)c5ccc(F)cc5C4=C(C#N)C#N)sc3-c3sc4c(CC)c5c6c(sc5c(CC)c4c32)-c2sc(/C=C3\C(=O)c4ccc(F)cc4C3=C(C#N)C#N)cc2C6(c2ccc(CC)cc2)c2ccc(CC)cc2)cc1,-5.36,-3.89,,,
IDIC-4F,CCSc1cc(/C=C2\C(=O)c3cc(F)c(F)cc3C2=C(C#N)C#N)sc1-c1cc2c(s1)-c1cc3c(cc1C2(CC)CC)-c1sc(/C=C2\C(=O)c4cc(F)c(F)cc4C2=C(C#N)C#N)cc1C3(CC)CC,CCSc1cc(/C=C2\C(=O)c3cc(F)c(F)cc3C2=C(C#N)C#N)sc1-c1cc2c(s1)-c1cc3c(cc1C2(CC)CC)-c1sc(/C=C2\C(=O)c4cc(F)c(F)cc4C2=C(C#N)C#N)cc1C3(CC)CC,,,,,
IDTT-Br-2F,CCc1ccc(C2(c3ccc(CC)cc3)c3cc4c(cc3-c3sc5cc(/C=C6\C(=O)c7cc(F)c(F)cc7C6=C(C#N)C#N)sc5c32)C(c2ccc(CC)cc2)(c2ccc(CC)cc2)c2c-4sc3cc(/C=C4\C(=O)c5sc(Br)cc5C4=C(C#N)C#N)sc23)cc1,CCc1ccc(C2(c3ccc(CC)cc3)c3cc4c(cc3-c3sc5cc(/C=C6\C(=O)c7cc(F)c(F)cc7C6=C(C#N)C#N)sc5c32)C(c2ccc(CC)cc2)(c2ccc(CC)cc2)c2c-4sc3cc(/C=C4\C(=O)c5sc(Br)cc5C4=C(C#N)C#N)sc23)cc1,-5.79,-3.99,1.58,,
IDTN-O,CCOc1c(/C=C2\C(=O)c3cc4ccccc4cc3C2=C(C#N)C#N)sc2c1C(c1ccc(CC)cc1)(c1ccc(CC)cc1)c1cc3c(cc1-2)C(c1ccc(CC)cc1)(c1ccc(CC)cc1)c1c-3sc(/C=C2\C(=O)c3cc4ccccc4cc3C2=C(C#N)C#N)c1OCC,CCOc1c(/C=C2\C(=O)c3cc4ccccc4cc3C2=C(C#N)C#N)sc2c1C(c1ccc(CC)cc1)(c1ccc(CC)cc1)c1cc3c(cc1-2)C(c1ccc(CC)cc1)(c1ccc(CC)cc1)c1c-3sc(/C=C2\C(=O)c3cc4ccccc4cc3C2=C(C#N)C#N)c1OCC,-5.77,-3.89,1.59,728.0,686.0
BCDT-4Cl,CCOc1c(OCC)c(-c2cc3c(s2)-c2sc(/C=C4\C(=O)c5cc(Cl)c(Cl)cc5C4=C(C#N)C#N)cc2C3(CC)CC)c2nsnc2c1-c1cc2c(s1)-c1sc(/C=C3\C(=O)c4cc(Cl)c(Cl)cc4C3=C(C#N)C#N)cc1C2(CC)CC,CCOc1c(OCC)c(-c2cc3c(s2)-c2sc(/C=C4\C(=O)c5cc(Cl)c(Cl)cc5C4=C(C#N)C#N)cc2C3(CC)CC)c2nsnc2c1-c1cc2c(s1)-c1sc(/C=C3\C(=O)c4cc(Cl)c(Cl)cc4C3=C(C#N)C#N)cc1C2(CC)CC,-5.47,-3.88,1.38,806.0,748.0
AOIC1,CCc1ccc(C2(c3ccc(CC)cc3)c3cc4c(cc3-c3sc5c(c32)C(c2ccc(CC)cc2)(c2ccc(CC)cc2)c2cc(/C=C3/C(=O)c6cc(F)c(F)cc6C3=C(C#N)C#N)sc2-5)C(c2ccc(CC)cc2)(c2ccc(CC)cc2)c2c-4sc3cc(/C=C4\C(=O)c5cc(F)c(F)cc5C4=C(C#N)C#N)sc23)cc1,CCc1ccc(C2(c3ccc(CC)cc3)c3cc4c(cc3-c3sc5c(c32)C(c2ccc(CC)cc2)(c2ccc(CC)cc2)c2cc(/C=C3/C(=O)c6cc(F)c(F)cc6C3=C(C#N)C#N)sc2-5)C(c2ccc(CC)cc2)(c2ccc(CC)cc2)c2c-4sc3cc(/C=C4\C(=O)c5cc(F)c(F)cc5C4=C(C#N)C#N)sc23)cc1,-5.53,-3.94,1.51,790.0,748.0
IOTIC-2F,CCOc1cc(/C=C2\C(=O)c3ccc(F)cc3C2=C(C#N)C#N)sc1-c1cc2c(s1)-c1cc3c(cc1C2(c1ccc(CC)cc1)c1ccc(CC)cc1)-c1sc(-c2sc(/C=C4\C(=O)c5ccc(F)cc5C4=C(C#N)C#N)cc2OCC)cc1C3(c1ccc(CC)cc1)c1ccc(CC)cc1,CCOc1cc(/C=C2\C(=O)c3ccc(F)cc3C2=C(C#N)C#N)sc1-c1cc2c(s1)-c1cc3c(cc1C2(c1ccc(CC)cc1)c1ccc(CC)cc1)-c1sc(-c2sc(/C=C4\C(=O)c5ccc(F)cc5C4=C(C#N)C#N)cc2OCC)cc1C3(c1ccc(CC)cc1)c1ccc(CC)cc1,-5.34,-4.06,1.31,839.0,794.0
PY5-PZ,CCc1csc(-c2cnc(-c3cc(CC)c(-c4ccc5c(c4)C(=C(C#N)C#N)/C(=C/c4sc6c(sc7c8c9nsnc9c9c%10sc%11c(CC)c(/C=C%12\C(=O)c%13ccc(-c%14sc(-c%15cnc(-c%16cc(CC)c(-c%17ccc%18c(c%17)C(=C(C#N)C#N)/C(=C/c%17sc%19c(sc%20c%21c%22nsnc%22c%22c%23sc%24c(CC)c(/C=C%25\C(=O)c%26ccccc%26C%25=C(C#N)C#N)sc%24c%23n(CC)c%22c%21n(CC)c%19%20)c%17CC)C%18=O)s%16)cn%15)cc%14CC)cc%13C%12=C(C#N)C#N)sc%11c%10n(CC)c9c8n(CC)c67)c4CC)C5=O)s3)cn2)c1,CCc1csc(-c2cnc(-c3cc(CC)c(-c4ccc5c(c4)C(=C(C#N)C#N)/C(=C/c4sc6c(sc7c8c9nsnc9c9c%10sc%11c(CC)c(/C=C%12\C(=O)c%13ccc(-c%14sc(-c%15cnc(-c%16cc(CC)c(-c%17ccc%18c(c%17)C(=C(C#N)C#N)/C(=C/c%17sc%19c(sc%20c%21c%22nsnc%22c%22c%23sc%24c(CC)c(/C=C%25\C(=O)c%26ccccc%26C%25=C(C#N)C#N)sc%24c%23n(CC)c%22c%21n(CC)c%19%20)c%17CC)C%18=O)s%16)cn%15)cc%14CC)cc%13C%12=C(C#N)C#N)sc%11c%10n(CC)c9c8n(CC)c67)c4CC)C5=O)s3)cn2)c1,-5.71,-3.75,1.45,772.0,735.0
FOC6-FIC,CCOc1cc(-c2cc3c(s2)-c2sc(/C=C4\C(=O)c5ccc(F)cc5C4=C(C#N)C#N)cc2C3(CC)CC)c(F)cc1-c1cc2c(s1)-c1sc(/C=C3\C(=O)c4ccc(F)cc4C3=C(C#N)C#N)cc1C2(CC)CC,CCOc1cc(-c2cc3c(s2)-c2sc(/C=C4\C(=O)c5ccc(F)cc5C4=C(C#N)C#N)cc2C3(CC)CC)c(F)cc1-c1cc2c(s1)-c1sc(/C=C3\C(=O)c4ccc(F)cc4C3=C(C#N)C#N)cc1C2(CC)CC,-5.47,-3.81,1.47,736.0,708.0
ITBC,CCc1ccc(C2(c3ccc(CC)cc3)c3cc4c(cc3-c3sc5cc(/C=C6\C(=O)c7c(sc8ccccc78)C6=C(C#N)C#N)sc5c32)C(c2ccc(CC)cc2)(c2ccc(CC)cc2)c2c-4sc3cc(/C=C4\C(=O)c5c(sc6ccccc56)C4=C(C#N)C#N)sc23)cc1,CCc1ccc(C2(c3ccc(CC)cc3)c3cc4c(cc3-c3sc5cc(/C=C6\C(=O)c7c(sc8ccccc78)C6=C(C#N)C#N)sc5c32)C(c2ccc(CC)cc2)(c2ccc(CC)cc2)c2c-4sc3cc(/C=C4\C(=O)c5c(sc6ccccc56)C4=C(C#N)C#N)sc23)cc1,-5.49,-3.9,1.59,691.0,664.0
a-IT-2OM,CCc1ccc(C2(c3ccc(CC)cc3)c3cc4c(cc3-c3sc5cc(/C=C6\C(=O)c7ccccc7C6=C(C#N)C#N)sc5c32)C(c2ccc(CC)cc2)(c2ccc(CC)cc2)c2c-4sc3cc(/C=C4\C(=O)c5cc(OC)c(OC)cc5C4=C(C#N)C#N)sc23)cc1,CCc1ccc(C2(c3ccc(CC)cc3)c3cc4c(cc3-c3sc5cc(/C=C6\C(=O)c7ccccc7C6=C(C#N)C#N)sc5c32)C(c2ccc(CC)cc2)(c2ccc(CC)cc2)c2c-4sc3cc(/C=C4\C(=O)c5cc(OC)c(OC)cc5C4=C(C#N)C#N)sc23)cc1,-5.61,-3.92,1.63,695.0,671.0
4TC-4F-C8C8,CCc1ccc(C2(c3ccc(CC)cc3)c3cc4c5cc6c(cc5n(CC)c4cc3-c3sc4cc(/C=C5\C(=O)c7cc(F)c(F)cc7C5=C(C#N)C#N)sc4c32)-c2sc3cc(/C=C4\C(=O)c5cc(F)c(F)cc5C4=C(C#N)C#N)sc3c2C6(c2ccc(CC)cc2)c2ccc(CC)cc2)cc1,CCc1ccc(C2(c3ccc(CC)cc3)c3cc4c5cc6c(cc5n(CC)c4cc3-c3sc4cc(/C=C5\C(=O)c7cc(F)c(F)cc7C5=C(C#N)C#N)sc4c32)-c2sc3cc(/C=C4\C(=O)c5cc(F)c(F)cc5C4=C(C#N)C#N)sc3c2C6(c2ccc(CC)cc2)c2ccc(CC)cc2)cc1,-5.6,-3.96,1.51,732.0,688.0
PT-IDTTIC,CCC1(CC)c2cc3c(cc2-c2sc4cc(/C=C5\C(=O)c6ccccc6C5=C(C#N)C#N)sc4c21)C(CC)(CC)c1c-3sc2cc(/C=C3\C(=O)c4ccc(-c5ccc(-c6ccc7c(c6)C(=C(C#N)C#N)/C(=C/c6cc8sc9c(c8s6)C(CC)(CC)c6cc8c(cc6-9)C(CC)(CC)c6c-8sc8cc(/C=C9\C(=O)c%10ccc(-c%11cccs%11)cc%10C9=C(C#N)C#N)sc68)C7=O)s5)cc4C3=C(C#N)C#N)sc12,CCC1(CC)c2cc3c(cc2-c2sc4cc(/C=C5\C(=O)c6ccccc6C5=C(C#N)C#N)sc4c21)C(CC)(CC)c1c-3sc2cc(/C=C3\C(=O)c4ccc(-c5ccc(-c6ccc7c(c6)C(=C(C#N)C#N)/C(=C/c6cc8sc9c(c8s6)C(CC)(CC)c6cc8c(cc6-9)C(CC)(CC)c6c-8sc8cc(/C=C9\C(=O)c%10ccc(-c%11cccs%11)cc%10C9=C(C#N)C#N)sc68)C7=O)s5)cc4C3=C(C#N)C#N)sc12,-5.59,-3.86,,,
m-ITIC,CCc1cccc(C2(c3cccc(CC)c3)c3cc4c(cc3-c3sc5cc(/C=C6\C(=O)c7ccccc7C6=C(C#N)C#N)sc5c32)C(c2cccc(CC)c2)(c2cccc(CC)c2)c2c-4sc3cc(/C=C4\C(=O)c5ccccc5C4=C(C#N)C#N)sc23)c1,CCc1cccc(C2(c3cccc(CC)c3)c3cc4c(cc3-c3sc5cc(/C=C6\C(=O)c7ccccc7C6=C(C#N)C#N)sc5c32)C(c2cccc(CC)c2)(c2cccc(CC)c2)c2c-4sc3cc(/C=C4\C(=O)c5ccccc5C4=C(C#N)C#N)sc23)c1,-5.52,-3.82,1.58,,
2T2Se-F,CCc1cc(-c2ccc(/C=C3\C(=O)c4cc(F)c(F)cc4C3=C(C#N)C#N)[se]2)sc1-c1sc(-c2ccc(/C=C3\C(=O)c4cc(F)c(F)cc4C3=C(C#N)C#N)[se]2)cc1CC,CCc1cc(-c2ccc(/C=C3\C(=O)c4cc(F)c(F)cc4C3=C(C#N)C#N)[se]2)sc1-c1sc(-c2ccc(/C=C3\C(=O)c4cc(F)c(F)cc4C3=C(C#N)C#N)[se]2)cc1CC,-5.52,-3.83,1.31,806.0,694.0
TTPTTT-4F,N#CC(C#N)=C1/C(=C/c2cc3sc4c(c3s2)C(c2ccccc2)(c2ccccc2)c2cc3c(cc2-4)C(c2ccccc2)(c2ccccc2)c2c-3sc3c2sc2cc(/C=C4\C(=O)c5cc(F)c(F)cc5C4=C(C#N)C#N)sc23)C(=O)c2cc(F)c(F)cc21,N#CC(C#N)=C1/C(=C/c2cc3sc4c(c3s2)C(c2ccccc2)(c2ccccc2)c2cc3c(cc2-4)C(c2ccccc2)(c2ccccc2)c2c-3sc3c2sc2cc(/C=C4\C(=O)c5cc(F)c(F)cc5C4=C(C#N)C#N)sc23)C(=O)c2cc(F)c(F)cc21,-5.69,-4.12,1.52,738.0,701.0
TTIC,CCc1ccc(C2(c3ccc(CC)cc3)c3cc(/C=C4\C(=O)c5ccccc5C4=C(C#N)C#N)sc3-c3sc4c5c(sc4c32)-c2sc(/C=C3\C(=O)c4ccccc4C3=C(C#N)C#N)cc2C5(c2ccc(CC)cc2)c2ccc(CC)cc2)cc1,CCc1ccc(C2(c3ccc(CC)cc3)c3cc(/C=C4\C(=O)c5ccccc5C4=C(C#N)C#N)sc3-c3sc4c5c(sc4c32)-c2sc(/C=C3\C(=O)c4ccccc4C3=C(C#N)C#N)cc2C5(c2ccc(CC)cc2)c2ccc(CC)cc2)cc1,-5.51,-3.89,1.48,768.24,719.85
F-Br,CCC1(CC)c2cc3c(cc2-c2cc4c(cc21)-c1sc(/C=C2\C(=O)c5ccc(Br)cc5C2=C(C#N)C#N)cc1C4(CC)CC)C(CC)(CC)c1cc(/C=C2\C(=O)c4ccc(Br)cc4C2=C(C#N)C#N)sc1-3,CCC1(CC)c2cc3c(cc2-c2cc4c(cc21)-c1sc(/C=C2\C(=O)c5ccc(Br)cc5C2=C(C#N)C#N)cc1C4(CC)CC)C(CC)(CC)c1cc(/C=C2\C(=O)c4ccc(Br)cc4C2=C(C#N)C#N)sc1-3,-5.62,-4.06,1.56,720.0,679.0
BFC-4F,CCC1(CC)c2cc(/C=C3\C(=O)c4cc(F)c(F)cc4C3=C(C#N)C#N)sc2-c2sc(-c3c(F)c(F)c(-c4cc5c(s4)-c4sc(/C=C6\C(=O)c7cc(F)c(F)cc7C6=C(C#N)C#N)cc4C5(CC)CC)c4nsnc34)cc21,CCC1(CC)c2cc(/C=C3\C(=O)c4cc(F)c(F)cc4C3=C(C#N)C#N)sc2-c2sc(-c3c(F)c(F)c(-c4cc5c(s4)-c4sc(/C=C6\C(=O)c7cc(F)c(F)cc7C6=C(C#N)C#N)cc4C5(CC)CC)c4nsnc34)cc21,-5.54,-3.82,1.45,,727.0
Y9-2Br,CCc1c(/C=C2\C(=O)c3ccc(Br)cc3C2=C(C#N)C#N)sc2c1sc1c3c4nn(CC)nc4c4c5sc6c(CC)c(/C=C7\C(=O)c8ccc(Br)cc8C7=C(C#N)C#N)sc6c5n(CC)c4c3n(CC)c21,CCc1c(/C=C2\C(=O)c3ccc(Br)cc3C2=C(C#N)C#N)sc2c1sc1c3c4nn(CC)nc4c4c5sc6c(CC)c(/C=C7\C(=O)c8ccc(Br)cc8C7=C(C#N)C#N)sc6c5n(CC)c4c3n(CC)c21,-5.53,-3.64,1.32,855.0,
BTIC-4F,CCn1c(=O)c2cc(-c3cc4c(s3)-c3sc(/C=C5\C(=O)c6cc(F)c(F)cc6C5=C(C#N)C#N)cc3C4(CC)CC)sc2c2sc(-c3cc4c(s3)-c3sc(/C=C5\C(=O)c6cc(F)c(F)cc6C5=C(C#N)C#N)cc3C4(CC)CC)cc2c1=O,CCn1c(=O)c2cc(-c3cc4c(s3)-c3sc(/C=C5\C(=O)c6cc(F)c(F)cc6C5=C(C#N)C#N)cc3C4(CC)CC)sc2c2sc(-c3cc4c(s3)-c3sc(/C=C5\C(=O)c6cc(F)c(F)cc6C5=C(C#N)C#N)cc3C4(CC)CC)cc2c1=O,-5.71,-3.95,1.48,739.0,696.0
4T-3,CCc1cc(/C=C2\C(=O)c3cc(F)c(F)cc3C2=C(C#N)C#N)sc1-c1sc(-c2cc(CC)c(-c3sc(/C=C4\C(=O)c5cc(F)c(F)cc5C4=C(C#N)C#N)cc3CC)s2)cc1CC,CCc1cc(/C=C2\C(=O)c3cc(F)c(F)cc3C2=C(C#N)C#N)sc1-c1sc(-c2cc(CC)c(-c3sc(/C=C4\C(=O)c5cc(F)c(F)cc5C4=C(C#N)C#N)cc3CC)s2)cc1CC,-5.86,-3.98,1.52,667.0,599.0
NNBDT,CCc1ccc(C2(c3ccc(CC)cc3)c3cc(/C=C4\C(=O)c5cc6ccccc6cc5C4=C(C#N)C#N)sc3-c3sc4c(CC)c5c6c(sc5c(CC)c4c32)-c2sc(/C=C3\C(=O)c4cc5ccccc5cc4C3=C(C#N)C#N)cc2C6(c2ccc(CC)cc2)c2ccc(CC)cc2)cc1,CCc1ccc(C2(c3ccc(CC)cc3)c3cc(/C=C4\C(=O)c5cc6ccccc6cc5C4=C(C#N)C#N)sc3-c3sc4c(CC)c5c6c(sc5c(CC)c4c32)-c2sc(/C=C3\C(=O)c4cc5ccccc5cc4C3=C(C#N)C#N)cc2C6(c2ccc(CC)cc2)c2ccc(CC)cc2)cc1,-5.46,-3.94,,,
TPTTT-2F,CCc1ccc(C2(c3ccc(CC)cc3)c3cc4c(cc3-c3sc(/C=C5\C(=O)c6ccc(F)cc6C5=C(C#N)C#N)cc32)C(c2ccc(CC)cc2)(c2ccc(CC)cc2)c2c-4sc3c2sc2cc(/C=C4\C(=O)c5ccc(F)cc5C4=C(C#N)C#N)sc23)cc1,CCc1ccc(C2(c3ccc(CC)cc3)c3cc4c(cc3-c3sc(/C=C5\C(=O)c6ccc(F)cc6C5=C(C#N)C#N)cc32)C(c2ccc(CC)cc2)(c2ccc(CC)cc2)c2c-4sc3c2sc2cc(/C=C4\C(=O)c5ccc(F)cc5C4=C(C#N)C#N)sc23)cc1,-5.69,-4.01,1.56,724.0,687.0
FOIC,CCc1ccc(C2(c3ccc(CC)cc3)c3c(sc4cc(/C=C5\C(=O)c6ccc(F)cc6C5=C(C#N)C#N)sc34)-c3sc4c5c(sc4c32)-c2sc3cc(/C=C4\C(=O)c6ccc(F)cc6C4=C(C#N)C#N)sc3c2C5(c2ccc(CC)cc2)c2ccc(CC)cc2)cc1,CCc1ccc(C2(c3ccc(CC)cc3)c3c(sc4cc(/C=C5\C(=O)c6ccc(F)cc6C5=C(C#N)C#N)sc34)-c3sc4c5c(sc4c32)-c2sc3cc(/C=C4\C(=O)c6ccc(F)cc6C4=C(C#N)C#N)sc3c2C5(c2ccc(CC)cc2)c2ccc(CC)cc2)cc1,-5.38,-3.91,1.32,836.0,782.0
BTP-N,CCc1sc2c(sc3c4c5nn(CC)nc5c5c6sc7c(CC)c(/C=C8\C(=O)c9cc(F)c(F)cc9C8=C(C#N)C#N)sc7c6n(CC)c5c4n(CC)c23)c1/C=C/C=C1\C(=O)c2cc(F)c(F)cc2C1=C(C#N)C#N,CCc1sc2c(sc3c4c5nn(CC)nc5c5c6sc7c(CC)c(/C=C8\C(=O)c9cc(F)c(F)cc9C8=C(C#N)C#N)sc7c6n(CC)c5c4n(CC)c23)c1/C=C/C=C1\C(=O)c2cc(F)c(F)cc2C1=C(C#N)C#N,-5.63,-3.98,1.25,876.0,791.0
3TT-CIC,CCc1ccc(C2(c3ccc(CC)cc3)c3c(sc4cc(/C=C5\C(=O)c6cc(Cl)c(Cl)cc6C5=C(C#N)C#N)sc34)-c3sc4c5c(sc4c32)-c2sc3cc(/C=C4\C(=O)c6cc(Cl)c(Cl)cc6C4=C(C#N)C#N)sc3c2C5(c2ccc(CC)cc2)c2ccc(CC)cc2)cc1,CCc1ccc(C2(c3ccc(CC)cc3)c3c(sc4cc(/C=C5\C(=O)c6cc(Cl)c(Cl)cc6C5=C(C#N)C#N)sc34)-c3sc4c5c(sc4c32)-c2sc3cc(/C=C4\C(=O)c6cc(Cl)c(Cl)cc6C4=C(C#N)C#N)sc3c2C5(c2ccc(CC)cc2)c2ccc(CC)cc2)cc1,-5.24,-3.95,1.23,885.0,806.0
BDSeThCl,CCc1ccc(C2(c3ccc(CC)cc3)c3cc(/C=C4\C(=O)c5sc(Cl)cc5C4=C(C#N)C#N)sc3-c3[se]c4cc5c6c([se]c5cc4c32)-c2sc(/C=C3\C(=O)c4sc(Cl)cc4C3=C(C#N)C#N)cc2C6(c2ccc(CC)cc2)c2ccc(CC)cc2)cc1,CCc1ccc(C2(c3ccc(CC)cc3)c3cc(/C=C4\C(=O)c5sc(Cl)cc5C4=C(C#N)C#N)sc3-c3[se]c4cc5c6c([se]c5cc4c32)-c2sc(/C=C3\C(=O)c4sc(Cl)cc4C3=C(C#N)C#N)cc2C6(c2ccc(CC)cc2)c2ccc(CC)cc2)cc1,-5.58,-3.82,1.55,706.0,685.0
IT-OM-2,CCc1ccc(C2(c3ccc(CC)cc3)c3cc4c(cc3-c3sc5cc(/C=C6\C(=O)c7ccc(OC)cc7C6=C(C#N)C#N)sc5c32)C(c2ccc(CC)cc2)(c2ccc(CC)cc2)c2c-4sc3cc(/C=C4\C(=O)c5ccc(OC)cc5C4=C(C#N)C#N)sc23)cc1,CCc1ccc(C2(c3ccc(CC)cc3)c3cc4c(cc3-c3sc5cc(/C=C6\C(=O)c7ccc(OC)cc7C6=C(C#N)C#N)sc5c32)C(c2ccc(CC)cc2)(c2ccc(CC)cc2)c2c-4sc3cc(/C=C4\C(=O)c5ccc(OC)cc5C4=C(C#N)C#N)sc23)cc1,-5.49,-3.86,1.59,706.0,678.0
ITIC-6F,CCc1ccc(C2(c3ccc(CC)cc3)c3cc4c(cc3-c3sc5cc(/C=C6\C(=O)c7c(cc(F)c(F)c7F)C6=C(C#N)C#N)sc5c32)C(c2ccc(CC)cc2)(c2ccc(CC)cc2)c2c-4sc3cc(/C=C4\C(=O)c5c(cc(F)c(F)c5F)C4=C(C#N)C#N)sc23)cc1,CCc1ccc(C2(c3ccc(CC)cc3)c3cc4c(cc3-c3sc5cc(/C=C6\C(=O)c7c(cc(F)c(F)c7F)C6=C(C#N)C#N)sc5c32)C(c2ccc(CC)cc2)(c2ccc(CC)cc2)c2c-4sc3cc(/C=C4\C(=O)c5c(cc(F)c(F)c5F)C4=C(C#N)C#N)sc23)cc1,-5.78,-4.16,1.51,745.0,695.0
o-DOC6-2F,CCOc1c(-c2cc3c(s2)-c2sc(/C=C4\C(=O)c5cc(F)c(F)cc5C4=C(C#N)C#N)cc2C3(CC)CC)ccc(-c2cc3c(s2)-c2sc(/C=C4\C(=O)c5cc(F)c(F)cc5C4=C(C#N)C#N)cc2C3(CC)CC)c1OCC,CCOc1c(-c2cc3c(s2)-c2sc(/C=C4\C(=O)c5cc(F)c(F)cc5C4=C(C#N)C#N)cc2C3(CC)CC)ccc(-c2cc3c(s2)-c2sc(/C=C4\C(=O)c5cc(F)c(F)cc5C4=C(C#N)C#N)cc2C3(CC)CC)c1OCC,-5.49,-3.83,1.51,744.0,712.0
BTCPDTO4,CCOc1c(OCC)c(-c2cc3c(s2)-c2sc(/C=C4\C(=O)c5cc(F)c(F)cc5C4=C(C#N)C#N)cc2C3(CC)CC)c2nsnc2c1-c1cc2c(s1)-c1sc(/C=C3\C(=O)c4cc(F)c(F)cc4C3=C(C#N)C#N)cc1C2(CC)CC,CCOc1c(OCC)c(-c2cc3c(s2)-c2sc(/C=C4\C(=O)c5cc(F)c(F)cc5C4=C(C#N)C#N)cc2C3(CC)CC)c2nsnc2c1-c1cc2c(s1)-c1sc(/C=C3\C(=O)c4cc(F)c(F)cc4C3=C(C#N)C#N)cc1C2(CC)CC,-5.52,-3.9,1.38,795.0,752.0
A702,CCc1c(/C=C2\C(=O)c3ccccc3C2=C(C#N)C#N)sc2c1sc1c3c4nn(CC)nc4c4c5sc6c(CC)c(/C=C7\C(=O)c8ccc(-c9ccc(-c%10ccc%11c(c%10)C(=C(C#N)C#N)/C(=C/c%10sc%12c(sc%13c%14c%15nn(CC)nc%15c%15c%16sc%17c(CC)c(/C=C%18\C(=O)c%19ccc(-c%20cccs%20)cc%19C%18=C(C#N)C#N)sc%17c%16n(CC)c%15c%14n(CC)c%12%13)c%10CC)C%11=O)s9)cc8C7=C(C#N)C#N)sc6c5n(CC)c4c3n(CC)c21,CCc1c(/C=C2\C(=O)c3ccccc3C2=C(C#N)C#N)sc2c1sc1c3c4nn(CC)nc4c4c5sc6c(CC)c(/C=C7\C(=O)c8ccc(-c9ccc(-c%10ccc%11c(c%10)C(=C(C#N)C#N)/C(=C/c%10sc%12c(sc%13c%14c%15nn(CC)nc%15c%15c%16sc%17c(CC)c(/C=C%18\C(=O)c%19ccc(-c%20cccs%20)cc%19C%18=C(C#N)C#N)sc%17c%16n(CC)c%15c%14n(CC)c%12%13)c%10CC)C%11=O)s9)cc8C7=C(C#N)C#N)sc6c5n(CC)c4c3n(CC)c21,-5.41,-3.74,,,
AOIC2,CCc1ccc(C2(c3ccc(CC)cc3)c3cc4c(cc3-c3sc(/C=C5\C(=O)c6cc(F)c(F)cc6C5=C(C#N)C#N)cc32)C(c2ccc(CC)cc2)(c2ccc(CC)cc2)c2c-4sc3c4c(sc23)-c2sc(/C=C3\C(=O)c5cc(F)c(F)cc5C3=C(C#N)C#N)cc2C4(c2ccc(CC)cc2)c2ccc(CC)cc2)cc1,CCc1ccc(C2(c3ccc(CC)cc3)c3cc4c(cc3-c3sc(/C=C5\C(=O)c6cc(F)c(F)cc6C5=C(C#N)C#N)cc32)C(c2ccc(CC)cc2)(c2ccc(CC)cc2)c2c-4sc3c4c(sc23)-c2sc(/C=C3\C(=O)c5cc(F)c(F)cc5C3=C(C#N)C#N)cc2C4(c2ccc(CC)cc2)c2ccc(CC)cc2)cc1,-5.62,-3.83,1.54,782.0,741.0
MS-4Cl,CCn1nc2c3cc(/C=C4\C(=O)c5cc(Cl)c(Cl)cc5C4=C(C#N)C#N)sc3c3sc4c5c6nsnc6c6c7sc8c9sc(/C=C%10\C(=O)c%11cc(Cl)c(Cl)cc%11C%10=C(C#N)C#N)cc9c9nn(CC)nc9c8c7n(CC)c6c5n(CC)c4c3c2n1,CCn1nc2c3cc(/C=C4\C(=O)c5cc(Cl)c(Cl)cc5C4=C(C#N)C#N)sc3c3sc4c5c6nsnc6c6c7sc8c9sc(/C=C%10\C(=O)c%11cc(Cl)c(Cl)cc%11C%10=C(C#N)C#N)cc9c9nn(CC)nc9c8c7n(CC)c6c5n(CC)c4c3c2n1,-5.68,-3.99,1.37,813.0,742.0
MS-4F,CCn1nc2c3cc(/C=C4\C(=O)c5cc(F)c(F)cc5C4=C(C#N)C#N)sc3c3sc4c5c6nsnc6c6c7sc8c9sc(/C=C%10\C(=O)c%11cc(F)c(F)cc%11C%10=C(C#N)C#N)cc9c9nn(CC)nc9c8c7n(CC)c6c5n(CC)c4c3c2n1,CCn1nc2c3cc(/C=C4\C(=O)c5cc(F)c(F)cc5C4=C(C#N)C#N)sc3c3sc4c5c6nsnc6c6c7sc8c9sc(/C=C%10\C(=O)c%11cc(F)c(F)cc%11C%10=C(C#N)C#N)cc9c9nn(CC)nc9c8c7n(CC)c6c5n(CC)c4c3c2n1,-5.63,-3.91,1.41,800.0,727.0
NoCA-1,CCOc1c(OCC)c(-c2cc3c(s2)-c2sc(/C=C4\C(=O)c5cc(F)c(F)cc5C4=C(C#N)C#N)cc2C3(CC)CC)c2nn(CC)nc2c1-c1cc2c(s1)-c1sc(/C=C3\C(=O)c4cc(F)c(F)cc4C3=C(C#N)C#N)cc1C2(CC)CC,CCOc1c(OCC)c(-c2cc3c(s2)-c2sc(/C=C4\C(=O)c5cc(F)c(F)cc5C4=C(C#N)C#N)cc2C3(CC)CC)c2nn(CC)nc2c1-c1cc2c(s1)-c1sc(/C=C3\C(=O)c4cc(F)c(F)cc4C3=C(C#N)C#N)cc1C2(CC)CC,-5.45,-3.88,,822.0,764.0
