Repository: aspuru-guzik-group/Beyond-Molecular-Structure-ML-for-OPV-Materials-Devices

File: datasets/Hutchison_2023_n1001/Hutchison_filtered_dataset_pipeline.csv (part 1 of 15)
,Acceptor,Donor,DOI,Voc (V),Jsc (mA cm^-2),FF,FF (%),PCE,calculated PCE (%),acceptor type,acceptor class,core fused ring size,donor,acceptor ID with shortened chains,Acceptor SMILES,donor ID with shortened chains,Donor SMILES
0,L8-BO,PBDB-TF,10.1002/ange.202110550,0.89,26.37,0.7994,79.94,18.77,18.76135842,sm,y,8.0,,Y6,CCC1=C(SC2=C1SC3=C2N(CC)C4=C3C5=NSN=C5C6=C4N(CC)C7=C6SC8=C7SC(/C=C9/C(C%10=C(C9=O)C=C(F)C(F)=C%10)=C(C#N)\C#N)=C8CC)/C=C%11C(C%12=C(C\%11=C(C#N)/C#N)C=C(F)C(F)=C%12)=O,PBDB-TF,CCc1sc(-c2c3cc(-c4ccc(-c5sc(-c6ccc(-c7cc8c(-c9cc(F)c(CC)s9)c9sc(-c%10ccc(-c%11sc(-c%12ccc(-c%13cc%14c(-c%15cc(F)c(CC)s%15)c%15sc(-c%16ccc(-c%17sc(-c%18cccs%18)c%18c%17C(=O)c%17c(CC)sc(CC)c%17C%18=O)s%16)cc%15c(-c%15cc(F)c(CC)s%15)c%14s%13)s%12)c%12c%11C(=O)c%11c(CC)sc(CC)c%11C%12=O)s%10)cc9c(-c9cc(F)c(CC)s9)c8s7)s6)c6c5C(=O)c5c(CC)sc(CC)c5C6=O)s4)sc3c(-c3cc(F)c(CC)s3)c3ccsc23)cc1F
1,N3,D18,10.1088/1674-4926/42/1/010502,0.86,27.44,0.785,78.5,18.56,18.524744,sm,y,8.0,,Y6,CCC1=C(SC2=C1SC3=C2N(CC)C4=C3C5=NSN=C5C6=C4N(CC)C7=C6SC8=C7SC(/C=C9/C(C%10=C(C9=O)C=C(F)C(F)=C%10)=C(C#N)\C#N)=C8CC)/C=C%11C(C%12=C(C\%11=C(C#N)/C#N)C=C(F)C(F)=C%12)=O,D18,CCc1csc(-c2cc3c4nsnc4c4cc(-c5cc(CC)c(-c6cc7c(-c8cc(F)c(CC)s8)c8sc(-c9sc(-c%10cc%11c%12nsnc%12c%12cc(-c%13cc(CC)c(-c%14cc%15c(-c%16cc(F)c(CC)s%16)c%16sc(-c%17sc(-c%18cc%19c%20nsnc%20c%20cc(-c%21cc(CC)c(-c%22cc%23c(-c%24cc(F)c(CC)s%24)c%24sccc%24c(-c%24cc(F)c(CC)s%24)c%23s%22)s%21)sc%20c%19s%18)cc%17CC)cc%16c(-c%16cc(F)c(CC)s%16)c%15s%14)s%13)sc%12c%11s%10)cc9CC)cc8c(-c8cc(F)c(CC)s8)c7s6)s5)sc4c3s2)c1
2,BTP-eC9,PBDB-TF,10.1002/adma.201908205,0.839,26.2,0.811,81.1,17.8,17.8272398,sm,y,12.0,,Y5,CCc1c(/C=C2\C(=O)c3ccccc3C2=C(C#N)C#N)sc2c1sc1c3c4nsnc4c4c5sc6c(CC)c(/C=C7\C(=O)c8ccccc8C7=C(C#N)C#N)sc6c5n(CC)c4c3n(CC)c21,PBDB-TF,CCc1sc(-c2c3cc(-c4ccc(-c5sc(-c6ccc(-c7cc8c(-c9cc(F)c(CC)s9)c9sc(-c%10ccc(-c%11sc(-c%12ccc(-c%13cc%14c(-c%15cc(F)c(CC)s%15)c%15sc(-c%16ccc(-c%17sc(-c%18cccs%18)c%18c%17C(=O)c%17c(CC)sc(CC)c%17C%18=O)s%16)cc%15c(-c%15cc(F)c(CC)s%15)c%14s%13)s%12)c%12c%11C(=O)c%11c(CC)sc(CC)c%11C%12=O)s%10)cc9c(-c9cc(F)c(CC)s9)c8s7)s6)c6c5C(=O)c5c(CC)sc(CC)c5C6=O)s4)sc3c(-c3cc(F)c(CC)s3)c3ccsc23)cc1F
3,m-BTP-C6Ph,PTQ10,10.1007/s11426-021-1114-3,0.841,26.95,0.783,78.3,17.74,17.74665585,sm,y,8.0,,m-BTP-PhC6,CCc1cccc(-c2c(/C=C3\C(=O)c4cc(F)c(F)cc4C3=C(C#N)C#N)sc3c2sc2c4c5nsnc5c5c6sc7c(-c8cccc(CC)c8)c(/C=C8\C(=O)c9cc(F)c(F)cc9C8=C(C#N)C#N)sc7c6n(CC)c5c4n(CC)c32)c1,PTQ10,CCOc1cnc2c(-c3ccc(-c4c(F)c(F)c(-c5ccc(-c6c(F)c(F)c(-c7cccs7)c7ncc(OCC)nc67)s5)c5ncc(OCC)nc45)s3)c(F)c(F)cc2n1
4,eC9-2Cl,PBQx-TF,10.1002/adma.202102420,0.868,25.9,0.786,78.6,17.7,17.6702232,sm,y,8.0,,H2,CCc1c(/C=C2\C(=O)c3ccc(Cl)cc3C2=C(C#N)C#N)sc2c1sc1c3c4nsnc4c4c5sc6c(CC)c(/C=C7\C(=O)c8ccc(Cl)cc8C7=C(C#N)C#N)sc6c5n(CC)c4c3n(CC)c21,PBQx-TF,CCc1csc(-c2cc3c(s2)-c2sc(-c4cc(CC)c(-c5cc6c(-c7cc(F)c(CC)s7)c7sc(-c8sc(-c9cc%10c(s9)-c9sc(-c%11cc(CC)c(-c%12cc%13c(-c%14cc(F)c(CC)s%14)c%14sc(-c%15sc(-c%16cc%17c(s%16)-c%16sc(-c%18cc(CC)c(-c%19cc%20c(-c%21cc(F)c(CC)s%21)c%21sccc%21c(-c%21cc(F)c(CC)s%21)c%20s%19)s%18)cc%16[C@H]%16N=CC=N[C@H]%17%16)cc%15CC)cc%14c(-c%14cc(F)c(CC)s%14)c%13s%12)s%11)cc9[C@H]9N=CC=N[C@H]%109)cc8CC)cc7c(-c7cc(F)c(CC)s7)c6s5)s4)cc2[C@H]2N=CC=N[C@H]32)c1
5,BTP-4Cl,PBDB-TF,10.1002/anie.202102622,0.838,26.7,0.79,79.0,17.7,17.675934,sm,y,8.0,,BTP-4Cl,CCc1c(/C=C2\C(=O)c3cc(Cl)c(Cl)cc3C2=C(C#N)C#N)sc2c1sc1c3c4nsnc4c4c5sc6c(CC)c(/C=C7\C(=O)c8cc(Cl)c(Cl)cc8C7=C(C#N)C#N)sc6c5n(CC)c4c3n(CC)c21,PBDB-TF,CCc1sc(-c2c3cc(-c4ccc(-c5sc(-c6ccc(-c7cc8c(-c9cc(F)c(CC)s9)c9sc(-c%10ccc(-c%11sc(-c%12ccc(-c%13cc%14c(-c%15cc(F)c(CC)s%15)c%15sc(-c%16ccc(-c%17sc(-c%18cccs%18)c%18c%17C(=O)c%17c(CC)sc(CC)c%17C%18=O)s%16)cc%15c(-c%15cc(F)c(CC)s%15)c%14s%13)s%12)c%12c%11C(=O)c%11c(CC)sc(CC)c%11C%12=O)s%10)cc9c(-c9cc(F)c(CC)s9)c8s7)s6)c6c5C(=O)c5c(CC)sc(CC)c5C6=O)s4)sc3c(-c3cc(F)c(CC)s3)c3ccsc23)cc1F
6,eC9,P5T-2F,10.1021/acsmaterialslett.1c00328,0.837,26.5,0.789,78.9,17.7,17.5004145,sm,y,8.0,,BTP-4Cl,CCc1c(/C=C2\C(=O)c3cc(Cl)c(Cl)cc3C2=C(C#N)C#N)sc2c1sc1c3c4nsnc4c4c5sc6c(CC)c(/C=C7\C(=O)c8cc(Cl)c(Cl)cc8C7=C(C#N)C#N)sc6c5n(CC)c4c3n(CC)c21,P5T-2F,CCc1sc(CC)c2c1C(=O)c1c(-c3ccc(-c4cc(F)cs4)s3)sc(-c3ccc(-c4cc(F)c(-c5sc(-c6ccc(-c7sc(-c8ccc(-c9cc(F)c(-c%10sc(-c%11ccc(-c%12sc(-c%13ccc(-c%14cc(F)cs%14)s%13)c%13c%12C(=O)c%12c(CC)sc(CC)c%12C%13=O)s%11)cc%10F)s9)s8)c8c7C(=O)c7c(CC)sc(CC)c7C8=O)s6)cc5F)s4)s3)c1C2=O
7,Y6-Se,D18,10.1021/jacs.0c08557,0.839,27.98,0.753,75.3,17.7,17.67684066,sm,y,8.0,,Y6-Se,CCc1c(/C=C2\C(=O)c3cc(F)c(F)cc3C2=C(C#N)C#N)sc2c1sc1c3c4n[se]nc4c4c5sc6c(CC)c(/C=C7\C(=O)c8cc(F)c(F)cc8C7=C(C#N)C#N)sc6c5n(CC)c4c3n(CC)c21,D18,CCc1csc(-c2cc3c4nsnc4c4cc(-c5cc(CC)c(-c6cc7c(-c8cc(F)c(CC)s8)c8sc(-c9sc(-c%10cc%11c%12nsnc%12c%12cc(-c%13cc(CC)c(-c%14cc%15c(-c%16cc(F)c(CC)s%16)c%16sc(-c%17sc(-c%18cc%19c%20nsnc%20c%20cc(-c%21cc(CC)c(-c%22cc%23c(-c%24cc(F)c(CC)s%24)c%24sccc%24c(-c%24cc(F)c(CC)s%24)c%23s%22)s%21)sc%20c%19s%18)cc%17CC)cc%16c(-c%16cc(F)c(CC)s%16)c%15s%14)s%13)sc%12c%11s%10)cc9CC)cc8c(-c8cc(F)c(CC)s8)c7s6)s5)sc4c3s2)c1
8,BTP-S9,PBDB-TF,10.1038/s41467-021-24937-5,0.846,26.47,0.7844,78.44,17.56,17.56555553,sm,y,8.0,,BTP-S9,CCc1c(/C=C2\C(=O)c3cc(Cl)c(Cl)cc3C2=C(C#N)C#N)sc2c1sc1c3c4nsnc4c4c5sc6c(CC)c(/C=C7\C(=O)c8cc9cc(F)c(F)cc9cc8C7=C(C#N)C#N)sc6c5n(CC)c4c3n(CC)c21,PBDB-TF,CCc1sc(-c2c3cc(-c4ccc(-c5sc(-c6ccc(-c7cc8c(-c9cc(F)c(CC)s9)c9sc(-c%10ccc(-c%11sc(-c%12ccc(-c%13cc%14c(-c%15cc(F)c(CC)s%15)c%15sc(-c%16ccc(-c%17sc(-c%18cccs%18)c%18c%17C(=O)c%17c(CC)sc(CC)c%17C%18=O)s%16)cc%15c(-c%15cc(F)c(CC)s%15)c%14s%13)s%12)c%12c%11C(=O)c%11c(CC)sc(CC)c%11C%12=O)s%10)cc9c(-c9cc(F)c(CC)s9)c8s7)s6)c6c5C(=O)c5c(CC)sc(CC)c5C6=O)s4)sc3c(-c3cc(F)c(CC)s3)c3ccsc23)cc1F
9,A-WSSe-Cl,PBDB-TF,10.1002/anie.202104766,0.85,26.58,0.775,77.5,17.51,17.509575,sm,y,8.0,,A-WSSe-Cl,CCC1=C(SC2=C1SC3=C2N(CC)C4=C3C5=NSN=C5C6=C4N(CC)C7=C6SC8=C7[Se]C(/C=C9/C(C%10=C(C9=O)C=C(Cl)C(Cl)=C%10)=C(C#N)\C#N)=C8CC)/C=C%11C(C%12=C(C\%11=C(C#N)/C#N)C=C(Cl)C(Cl)=C%12)=O,PBDB-TF,CCc1sc(-c2c3cc(-c4ccc(-c5sc(-c6ccc(-c7cc8c(-c9cc(F)c(CC)s9)c9sc(-c%10ccc(-c%11sc(-c%12ccc(-c%13cc%14c(-c%15cc(F)c(CC)s%15)c%15sc(-c%16ccc(-c%17sc(-c%18cccs%18)c%18c%17C(=O)c%17c(CC)sc(CC)c%17C%18=O)s%16)cc%15c(-c%15cc(F)c(CC)s%15)c%14s%13)s%12)c%12c%11C(=O)c%11c(CC)sc(CC)c%11C%12=O)s%10)cc9c(-c9cc(F)c(CC)s9)c8s7)s6)c6c5C(=O)c5c(CC)sc(CC)c5C6=O)s4)sc3c(-c3cc(F)c(CC)s3)c3ccsc23)cc1F
10,Y6,PTQ10,10.1007/s11426-021-1114-3,0.831,26.28,0.784,78.4,17.13,17.12152512,sm,y,8.0,,Y6,CCC1=C(SC2=C1SC3=C2N(CC)C4=C3C5=NSN=C5C6=C4N(CC)C7=C6SC8=C7SC(/C=C9/C(C%10=C(C9=O)C=C(F)C(F)=C%10)=C(C#N)\C#N)=C8CC)/C=C%11C(C%12=C(C\%11=C(C#N)/C#N)C=C(F)C(F)=C%12)=O,PTQ10,CCOc1cnc2c(-c3ccc(-c4c(F)c(F)c(-c5ccc(-c6c(F)c(F)c(-c7cccs7)c7ncc(OCC)nc67)s5)c5ncc(OCC)nc45)s3)c(F)c(F)cc2n1
11,p-BTP-C6Ph,PTQ10,10.1039/D0EE03506H,0.888,24.7,0.779,77.9,17.1,17.0862744,sm,y,8.0,,BTP-PhC6,CCc1ccc(-c2c(/C=C3\C(=O)c4cc(F)c(F)cc4C3=C(C#N)C#N)sc3c2sc2c4c5nsnc5c5c6sc7c(-c8ccc(CC)cc8)c(/C=C8\C(=O)c9cc(F)c(F)cc9C8=C(C#N)C#N)sc7c6n(CC)c5c4n(CC)c32)cc1,PTQ10,CCOc1cnc2c(-c3ccc(-c4c(F)c(F)c(-c5ccc(-c6c(F)c(F)c(-c7cccs7)c7ncc(OCC)nc67)s5)c5ncc(OCC)nc45)s3)c(F)c(F)cc2n1
12,Y6,PBCT-2F,10.1039/D1EE01957K,0.85,27.2,0.743,74.3,17.1,17.17816,sm,y,8.0,,Y6,CCC1=C(SC2=C1SC3=C2N(CC)C4=C3C5=NSN=C5C6=C4N(CC)C7=C6SC8=C7SC(/C=C9/C(C%10=C(C9=O)C=C(F)C(F)=C%10)=C(C#N)\C#N)=C8CC)/C=C%11C(C%12=C(C\%11=C(C#N)/C#N)C=C(F)C(F)=C%12)=O,PBCT-2F,CCc1csc(-c2cc(C#N)c(-c3cc(CC)c(-c4cc5c(-c6cc(F)c(CC)s6)c6sc(-c7sc(-c8cc(C#N)c(-c9cc(CC)c(-c%10cc%11c(-c%12cc(F)c(CC)s%12)c%12sc(-c%13sc(-c%14cc(C#N)c(-c%15cc(CC)c(-c%16cc%17c(-c%18cc(F)c(CC)s%18)c%18sccc%18c(-c%18cc(F)c(CC)s%18)c%17s%16)s%15)s%14)cc%13CC)cc%12c(-c%12cc(F)c(CC)s%12)c%11s%10)s9)s8)cc7CC)cc6c(-c6cc(F)c(CC)s6)c5s4)s3)s2)c1
13,CH1007,PBDB-TF,10.1021/jacs.0c07083,0.822,27.48,0.7561,75.61,17.08,17.07921022,sm,y,8.0,,CH1007,CCc1c(/C=C2\C(=O)c3cc(F)c(F)cc3C2=C(C#N)C#N)[se]c2c1sc1c3c4nsnc4c4c5sc6c(CC)c(/C=C7\C(=O)c8cc(F)c(F)cc8C7=C(C#N)C#N)[se]c6c5n(CC)c4c3n(CC)c12,PBDB-TF,CCc1sc(-c2c3cc(-c4ccc(-c5sc(-c6ccc(-c7cc8c(-c9cc(F)c(CC)s9)c9sc(-c%10ccc(-c%11sc(-c%12ccc(-c%13cc%14c(-c%15cc(F)c(CC)s%15)c%15sc(-c%16ccc(-c%17sc(-c%18cccs%18)c%18c%17C(=O)c%17c(CC)sc(CC)c%17C%18=O)s%16)cc%15c(-c%15cc(F)c(CC)s%15)c%14s%13)s%12)c%12c%11C(=O)c%11c(CC)sc(CC)c%11C%12=O)s%10)cc9c(-c9cc(F)c(CC)s9)c8s7)s6)c6c5C(=O)c5c(CC)sc(CC)c5C6=O)s4)sc3c(-c3cc(F)c(CC)s3)c3ccsc23)cc1F
14,BTP-2F-ThCl,PBDB-TF,10.1016/j.joule.2020.03.023,0.869,25.38,0.774,77.4,17.06,17.07074028,sm,y,8.0,,BTP-2F-ThCl,CCc1c(/C=C2\C(=O)c3cc(F)c(F)cc3C2=C(C#N)C#N)sc2c1sc1c3c4nsnc4c4c5sc6c(CC)c(/C=C7\C(=O)c8c(csc8Cl)C7=C(C#N)C#N)sc6c5n(CC)c4c3n(CC)c21,PBDB-TF,CCc1sc(-c2c3cc(-c4ccc(-c5sc(-c6ccc(-c7cc8c(-c9cc(F)c(CC)s9)c9sc(-c%10ccc(-c%11sc(-c%12ccc(-c%13cc%14c(-c%15cc(F)c(CC)s%15)c%15sc(-c%16ccc(-c%17sc(-c%18cccs%18)c%18c%17C(=O)c%17c(CC)sc(CC)c%17C%18=O)s%16)cc%15c(-c%15cc(F)c(CC)s%15)c%14s%13)s%12)c%12c%11C(=O)c%11c(CC)sc(CC)c%11C%12=O)s%10)cc9c(-c9cc(F)c(CC)s9)c8s7)s6)c6c5C(=O)c5c(CC)sc(CC)c5C6=O)s4)sc3c(-c3cc(F)c(CC)s3)c3ccsc23)cc1F
15,Y6,PBDB-T-2Cl,10.1007/s11426-019-9669-3,0.882,25.605,0.733,73.3,17.037,16.55378613,sm,y,8.0,,Y6,CCC1=C(SC2=C1SC3=C2N(CC)C4=C3C5=NSN=C5C6=C4N(CC)C7=C6SC8=C7SC(/C=C9/C(C%10=C(C9=O)C=C(F)C(F)=C%10)=C(C#N)\C#N)=C8CC)/C=C%11C(C%12=C(C\%11=C(C#N)/C#N)C=C(F)C(F)=C%12)=O,PBDB-T-2Cl,CCc1sc(-c2c3cc(-c4ccc(-c5sc(-c6ccc(-c7cc8c(-c9cc(Cl)c(CC)s9)c9sc(-c%10ccc(-c%11sc(-c%12ccc(-c%13cc%14c(-c%15cc(Cl)c(CC)s%15)c%15sc(-c%16ccc(-c%17sc(-c%18cccs%18)c%18c%17C(=O)c%17c(CC)sc(CC)c%17C%18=O)s%16)cc%15c(-c%15cc(Cl)c(CC)s%15)c%14s%13)s%12)c%12c%11C(=O)c%11c(CC)sc(CC)c%11C%12=O)s%10)cc9c(-c9cc(Cl)c(CC)s9)c8s7)s6)c6c5C(=O)c5c(CC)sc(CC)c5C6=O)s4)sc3c(-c3cc(Cl)c(CC)s3)c3ccsc23)cc1Cl
16,SY1,PBDB-TF,10.1002/adfm.202000456,0.871,25.41,0.76,76.0,16.83,16.8204036,sm,y,8.0,,SY1,CCc1c(/C=C2\C(=O)c3ccc(Cl)cc3C2=C(C#N)C#N)sc2c1sc1c3c4nsnc4c4c5sc6c(CC)c(/C=C7\C(=O)c8cc(F)c(F)cc8C7=C(C#N)C#N)sc6c5n(CC)c4c3n(CC)c21,PBDB-TF,CCc1sc(-c2c3cc(-c4ccc(-c5sc(-c6ccc(-c7cc8c(-c9cc(F)c(CC)s9)c9sc(-c%10ccc(-c%11sc(-c%12ccc(-c%13cc%14c(-c%15cc(F)c(CC)s%15)c%15sc(-c%16ccc(-c%17sc(-c%18cccs%18)c%18c%17C(=O)c%17c(CC)sc(CC)c%17C%18=O)s%16)cc%15c(-c%15cc(F)c(CC)s%15)c%14s%13)s%12)c%12c%11C(=O)c%11c(CC)sc(CC)c%11C%12=O)s%10)cc9c(-c9cc(F)c(CC)s9)c8s7)s6)c6c5C(=O)c5c(CC)sc(CC)c5C6=O)s4)sc3c(-c3cc(F)c(CC)s3)c3ccsc23)cc1F
17,LL3,PBDB-T,10.1002/adfm.202103445,0.86,26.97,0.7227,72.27,16.82,16.76244834,sm,y,8.0,,LL3,CCc1c(/C=C2\C(=O)c3cc(Cl)c(Cl)cc3C2=C(C#N)C#N)sc2c1sc1c3c4nn(CC)nc4c4c5sc6c(CC)c(/C=C7\C(=O)c8cc9c(cc8C7=C(C#N)C#N)C7C8C=CC(C8)C97)sc6c5n(CC)c4c3n(CC)c21,PBDB-T,CCc1ccc(-c2c3cc(-c4ccc(-c5sc(-c6ccc(-c7cc8c(-c9ccc(CC)s9)c9sc(-c%10ccc(-c%11sc(-c%12ccc(-c%13cc%14c(-c%15ccc(CC)s%15)c%15sc(-c%16ccc(-c%17sc(-c%18cccs%18)c%18c%17C(=O)c%17c(CC)sc(CC)c%17C%18=O)s%16)cc%15c(-c%15ccc(CC)s%15)c%14s%13)s%12)c%12c%11C(=O)c%11c(CC)sc(CC)c%11C%12=O)s%10)cc9c(-c9ccc(CC)s9)c8s7)s6)c6c5C(=O)c5c(CC)sc(CC)c5C6=O)s4)sc3c(-c3ccc(CC)s3)c3ccsc23)s1
18,BTP-ClBr,PBDB-TF,10.1002/aenm.202002649,0.906,23.48,0.79,79.0,16.82,16.8055752,sm,y,8.0,,BTP-ClBr,CCc1c(/C=C2\C(=O)c3c(ccc(Br)c3Cl)C2=C(C#N)C#N)sc2c1sc1c3c4nsnc4c4c5sc6c(CC)c(/C=C7\C(=O)c8c(ccc(Br)c8Cl)C7=C(C#N)C#N)sc6c5n(CC)c4c3n(CC)c21,PBDB-TF,CCc1sc(-c2c3cc(-c4ccc(-c5sc(-c6ccc(-c7cc8c(-c9cc(F)c(CC)s9)c9sc(-c%10ccc(-c%11sc(-c%12ccc(-c%13cc%14c(-c%15cc(F)c(CC)s%15)c%15sc(-c%16ccc(-c%17sc(-c%18cccs%18)c%18c%17C(=O)c%17c(CC)sc(CC)c%17C%18=O)s%16)cc%15c(-c%15cc(F)c(CC)s%15)c%14s%13)s%12)c%12c%11C(=O)c%11c(CC)sc(CC)c%11C%12=O)s%10)cc9c(-c9cc(F)c(CC)s9)c8s7)s6)c6c5C(=O)c5c(CC)sc(CC)c5C6=O)s4)sc3c(-c3cc(F)c(CC)s3)c3ccsc23)cc1F
19,BPT-4F,SZ5,10.1021/acsenergylett.0c01688,0.853,24.8,0.791,79.1,16.8,16.7331304,sm,y,8.0,,BPT-4F,CCn1c2c3sc(/C=C4\C(=O)c5cc(F)c(F)cc5C4=C(C#N)C#N)cc3sc2c2c3nsnc3c3c4sc5cc(/C=C6\C(=O)c7cc(F)c(F)cc7C6=C(C#N)C#N)sc5c4n(CC)c3c21,SZ5,CCc1csc(-c2nc3sc(-c4cc(CC)c(-c5cc6c(-c7cc(Cl)c(CC)s7)c7sc(-c8ccc(-c9sc(-c%10ccc(-c%11cc%12c(-c%13cc(Cl)c(CC)s%13)c%13sccc%13c(-c%13cc(Cl)c(CC)s%13)c%12s%11)s%10)c%10c9C(=O)c9c(CC)sc(CC)c9C%10=O)s8)cc7c(-c7cc(Cl)c(CC)s7)c6s5)s4)nc3s2)c1
20,BTP-S7,PBDB-TF,10.1038/s41467-021-24937-5,0.861,25.92,0.7509,75.09,16.76,16.75792541,sm,y,8.0,,BT-BO-L4F,CCc1c(/C=C2\C(=O)c3cc4cc(F)c(F)cc4cc3C2=C(C#N)C#N)sc2c1sc1c3c4nsnc4c4c5sc6c(CC)c(/C=C7\C(=O)c8cc9cc(F)c(F)cc9cc8C7=C(C#N)C#N)sc6c5n(CC)c4c3n(CC)c21,PBDB-TF,CCc1sc(-c2c3cc(-c4ccc(-c5sc(-c6ccc(-c7cc8c(-c9cc(F)c(CC)s9)c9sc(-c%10ccc(-c%11sc(-c%12ccc(-c%13cc%14c(-c%15cc(F)c(CC)s%15)c%15sc(-c%16ccc(-c%17sc(-c%18cccs%18)c%18c%17C(=O)c%17c(CC)sc(CC)c%17C%18=O)s%16)cc%15c(-c%15cc(F)c(CC)s%15)c%14s%13)s%12)c%12c%11C(=O)c%11c(CC)sc(CC)c%11C%12=O)s%10)cc9c(-c9cc(F)c(CC)s9)c8s7)s6)c6c5C(=O)c5c(CC)sc(CC)c5C6=O)s4)sc3c(-c3cc(F)c(CC)s3)c3ccsc23)cc1F
21,BTP-PhC6,PBDB-TF,10.1016/j.nanoen.2020.105087,0.865,25.0,0.77,77.0,16.7,16.65125,sm,y,8.0,,BTP-PhC6,CCc1ccc(-c2c(/C=C3\C(=O)c4cc(F)c(F)cc4C3=C(C#N)C#N)sc3c2sc2c4c5nsnc5c5c6sc7c(-c8ccc(CC)cc8)c(/C=C8\C(=O)c9cc(F)c(F)cc9C8=C(C#N)C#N)sc7c6n(CC)c5c4n(CC)c32)cc1,PBDB-TF,CCc1sc(-c2c3cc(-c4ccc(-c5sc(-c6ccc(-c7cc8c(-c9cc(F)c(CC)s9)c9sc(-c%10ccc(-c%11sc(-c%12ccc(-c%13cc%14c(-c%15cc(F)c(CC)s%15)c%15sc(-c%16ccc(-c%17sc(-c%18cccs%18)c%18c%17C(=O)c%17c(CC)sc(CC)c%17C%18=O)s%16)cc%15c(-c%15cc(F)c(CC)s%15)c%14s%13)s%12)c%12c%11C(=O)c%11c(CC)sc(CC)c%11C%12=O)s%10)cc9c(-c9cc(F)c(CC)s9)c8s7)s6)c6c5C(=O)c5c(CC)sc(CC)c5C6=O)s4)sc3c(-c3cc(F)c(CC)s3)c3ccsc23)cc1F
22,BP5T-4F,PBDB-TF,10.1002/aenm.202003177,0.888,24.6,0.763,76.3,16.7,16.6675824,sm,y,9.0,,BP5T-4F,CCc1c(/C=C2\C(=O)c3cc(F)c(F)cc3C2=C(C#N)C#N)sc2c1sc1c2sc2c3c4nsnc4c4c5sc6c(CC)c(/C=C7\C(=O)c8cc(F)c(F)cc8C7=C(C#N)C#N)sc6c5n(CC)c4c3n(CC)c12,PBDB-TF,CCc1sc(-c2c3cc(-c4ccc(-c5sc(-c6ccc(-c7cc8c(-c9cc(F)c(CC)s9)c9sc(-c%10ccc(-c%11sc(-c%12ccc(-c%13cc%14c(-c%15cc(F)c(CC)s%15)c%15sc(-c%16ccc(-c%17sc(-c%18cccs%18)c%18c%17C(=O)c%17c(CC)sc(CC)c%17C%18=O)s%16)cc%15c(-c%15cc(F)c(CC)s%15)c%14s%13)s%12)c%12c%11C(=O)c%11c(CC)sc(CC)c%11C%12=O)s%10)cc9c(-c9cc(F)c(CC)s9)c8s7)s6)c6c5C(=O)c5c(CC)sc(CC)c5C6=O)s4)sc3c(-c3cc(F)c(CC)s3)c3ccsc23)cc1F
23,AQx-2,PBDB-TF,10.1002/adma.201906324,0.86,25.38,0.7625,76.25,16.64,16.642935,sm,y,8.0,,AQx-2,CCc1c(/C=C2\C(=O)c3cc(F)c(F)cc3C2=C(C#N)C#N)sc2c1sc1c3c4nccnc4c4c5sc6c(CC)c(/C=C7\C(=O)c8cc(F)c(F)cc8C7=C(C#N)C#N)sc6c5n(CC)c4c3n(CC)c21,PBDB-TF,CCc1sc(-c2c3cc(-c4ccc(-c5sc(-c6ccc(-c7cc8c(-c9cc(F)c(CC)s9)c9sc(-c%10ccc(-c%11sc(-c%12ccc(-c%13cc%14c(-c%15cc(F)c(CC)s%15)c%15sc(-c%16ccc(-c%17sc(-c%18cccs%18)c%18c%17C(=O)c%17c(CC)sc(CC)c%17C%18=O)s%16)cc%15c(-c%15cc(F)c(CC)s%15)c%14s%13)s%12)c%12c%11C(=O)c%11c(CC)sc(CC)c%11C%12=O)s%10)cc9c(-c9cc(F)c(CC)s9)c8s7)s6)c6c5C(=O)c5c(CC)sc(CC)c5C6=O)s4)sc3c(-c3cc(F)c(CC)s3)c3ccsc23)cc1F
24,Y6-O,PBDB-TF,10.1039/D0TA10953C,0.95,22.4,0.78,78.0,16.6,16.5984,sm,y,8.0,,Y6-O,CCOc1c(/C=C2\C(=O)c3cc(F)c(F)cc3C2=C(C#N)C#N)sc2c1sc1c3c4nsnc4c4c5sc6c(OCC)c(/C=C7\C(=O)c8cc(F)c(F)cc8C7=C(C#N)C#N)sc6c5n(CC)c4c3n(CC)c21,PBDB-TF,CCc1sc(-c2c3cc(-c4ccc(-c5sc(-c6ccc(-c7cc8c(-c9cc(F)c(CC)s9)c9sc(-c%10ccc(-c%11sc(-c%12ccc(-c%13cc%14c(-c%15cc(F)c(CC)s%15)c%15sc(-c%16ccc(-c%17sc(-c%18cccs%18)c%18c%17C(=O)c%17c(CC)sc(CC)c%17C%18=O)s%16)cc%15c(-c%15cc(F)c(CC)s%15)c%14s%13)s%12)c%12c%11C(=O)c%11c(CC)sc(CC)c%11C%12=O)s%10)cc9c(-c9cc(F)c(CC)s9)c8s7)s6)c6c5C(=O)c5c(CC)sc(CC)c5C6=O)s4)sc3c(-c3cc(F)c(CC)s3)c3ccsc23)cc1F
25,Y11,PBDB-TF,10.1038/s41566-019-0573-5,0.833,26.74,0.7433,74.33,16.54,16.55657639,sm,y,8.0,,Y1-4F,CCn1nc2c(n1)c1c3sc4cc(/C=C5\C(=O)c6cc(F)c(F)cc6C5=C(C#N)C#N)sc4c3n(CC)c1c1c2c2sc3cc(/C=C4\C(=O)c5cc(F)c(F)cc5C4=C(C#N)C#N)sc3c2n1CC,PBDB-TF,CCc1sc(-c2c3cc(-c4ccc(-c5sc(-c6ccc(-c7cc8c(-c9cc(F)c(CC)s9)c9sc(-c%10ccc(-c%11sc(-c%12ccc(-c%13cc%14c(-c%15cc(F)c(CC)s%15)c%15sc(-c%16ccc(-c%17sc(-c%18cccs%18)c%18c%17C(=O)c%17c(CC)sc(CC)c%17C%18=O)s%16)cc%15c(-c%15cc(F)c(CC)s%15)c%14s%13)s%12)c%12c%11C(=O)c%11c(CC)sc(CC)c%11C%12=O)s%10)cc9c(-c9cc(F)c(CC)s9)c8s7)s6)c6c5C(=O)c5c(CC)sc(CC)c5C6=O)s4)sc3c(-c3cc(F)c(CC)s3)c3ccsc23)cc1F
26,BTP-S2,PBDB-TF,10.1002/adma.202001160,0.945,24.07,0.7202,72.02,16.37,16.38177723,sm,y,8.0,,BTP-S2,CCc1c(/C=C2\C(=O)c3cc(Cl)c(Cl)cc3C2=C(C#N)C#N)sc2c1sc1c3c4nsnc4c4c5sc6c(CC)c(/C=C7\C(=O)c8c(Cl)c(Cl)c(Cl)c(Cl)c8C7=C(C#N)C#N)sc6c5n(CC)c4c3n(CC)c21,PBDB-TF,CCc1sc(-c2c3cc(-c4ccc(-c5sc(-c6ccc(-c7cc8c(-c9cc(F)c(CC)s9)c9sc(-c%10ccc(-c%11sc(-c%12ccc(-c%13cc%14c(-c%15cc(F)c(CC)s%15)c%15sc(-c%16ccc(-c%17sc(-c%18cccs%18)c%18c%17C(=O)c%17c(CC)sc(CC)c%17C%18=O)s%16)cc%15c(-c%15cc(F)c(CC)s%15)c%14s%13)s%12)c%12c%11C(=O)c%11c(CC)sc(CC)c%11C%12=O)s%10)cc9c(-c9cc(F)c(CC)s9)c8s7)s6)c6c5C(=O)c5c(CC)sc(CC)c5C6=O)s4)sc3c(-c3cc(F)c(CC)s3)c3ccsc23)cc1F
27,TPT10,PTQ11,10.1021/jacs.9b09939,0.88,24.79,0.748,74.8,16.32,16.3177696,sm,y,8.0,,BTIC-2Br-m,CCc1c(/C=C2\C(=O)c3ccc(Br)cc3C2=C(C#N)C#N)sc2c1sc1c3c4nsnc4c4c5sc6c(CC)c(/C=C7\C(=O)c8ccc(Br)cc8C7=C(C#N)C#N)sc6c5n(CC)c4c3n(CC)c21,PTQ11,CCOc1nc2cc(F)c(F)c(-c3ccc(-c4c(F)c(F)c(-c5ccc(-c6c(F)c(F)c(-c7cccs7)c7nc(C)c(OCC)nc67)s5)c5nc(C)c(OCC)nc45)s3)c2nc1C
28,BTIC-2Cl-yCF3,PBDB-TF,10.1002/ange.202013053,0.84,25.09,0.7699,76.99,16.31,16.22610444,sm,y,8.0,,BTIC-2Cl-yCF3,CCc1c(/C=C2\C(=O)c3cc(C(F)(F)F)ccc3C2=C(C#N)C#N)sc2c1sc1c3c4nsnc4c4c5sc6c(CC)c(/C=C7\C(=O)c8cc(Cl)c(Cl)cc8C7=C(C#N)C#N)sc6c5n(CC)c4c3n(CC)c21,PBDB-TF,CCc1sc(-c2c3cc(-c4ccc(-c5sc(-c6ccc(-c7cc8c(-c9cc(F)c(CC)s9)c9sc(-c%10ccc(-c%11sc(-c%12ccc(-c%13cc%14c(-c%15cc(F)c(CC)s%15)c%15sc(-c%16ccc(-c%17sc(-c%18cccs%18)c%18c%17C(=O)c%17c(CC)sc(CC)c%17C%18=O)s%16)cc%15c(-c%15cc(F)c(CC)s%15)c%14s%13)s%12)c%12c%11C(=O)c%11c(CC)sc(CC)c%11C%12=O)s%10)cc9c(-c9cc(F)c(CC)s9)c8s7)s6)c6c5C(=O)c5c(CC)sc(CC)c5C6=O)s4)sc3c(-c3cc(F)c(CC)s3)c3ccsc23)cc1F
29,BPS-4F,SZ5,10.1021/acsenergylett.0c01688,0.82,25.4,0.779,77.9,16.3,16.225012,sm,y,8.0,,BPS-4F,CCn1c2c(sc3cc(/C=C4\C(=O)c5cc(F)c(F)cc5C4=C(C#N)C#N)[se]c32)c2c3nsnc3c3c4sc5cc(/C=C6\C(=O)c7cc(F)c(F)cc7C6=C(C#N)C#N)[se]c5c4n(CC)c3c21,SZ5,CCc1csc(-c2nc3sc(-c4cc(CC)c(-c5cc6c(-c7cc(Cl)c(CC)s7)c7sc(-c8ccc(-c9sc(-c%10ccc(-c%11cc%12c(-c%13cc(Cl)c(CC)s%13)c%13sccc%13c(-c%13cc(Cl)c(CC)s%13)c%12s%11)s%10)c%10c9C(=O)c9c(CC)sc(CC)c9C%10=O)s8)cc7c(-c7cc(Cl)c(CC)s7)c6s5)s4)nc3s2)c1
30,SY3,PBDB-TF,10.1002/adfm.202000456,0.858,25.54,0.741,74.1,16.23,16.23777012,sm,y,8.0,,SY3,CCc1c(/C=C2\C(=O)c3ccc(Cl)cc3C2=C(C#N)C#N)sc2c1sc1c3c4nsnc4c4c5sc6c(CC)c(/C=C7\C(=O)c8cc(Cl)c(Cl)cc8C7=C(C#N)C#N)sc6c5n(CC)c4c3n(CC)c21,PBDB-TF,CCc1sc(-c2c3cc(-c4ccc(-c5sc(-c6ccc(-c7cc8c(-c9cc(F)c(CC)s9)c9sc(-c%10ccc(-c%11sc(-c%12ccc(-c%13cc%14c(-c%15cc(F)c(CC)s%15)c%15sc(-c%16ccc(-c%17sc(-c%18cccs%18)c%18c%17C(=O)c%17c(CC)sc(CC)c%17C%18=O)s%16)cc%15c(-c%15cc(F)c(CC)s%15)c%14s%13)s%12)c%12c%11C(=O)c%11c(CC)sc(CC)c%11C%12=O)s%10)cc9c(-c9cc(F)c(CC)s9)c8s7)s6)c6c5C(=O)c5c(CC)sc(CC)c5C6=O)s4)sc3c(-c3cc(F)c(CC)s3)c3ccsc23)cc1F
31,Y6,D16,10.1016/j.scib.2019.10.002,0.85,25.41,0.749,74.9,16.22,16.1772765,sm,y,8.0,,Y6,CCC1=C(SC2=C1SC3=C2N(CC)C4=C3C5=NSN=C5C6=C4N(CC)C7=C6SC8=C7SC(/C=C9/C(C%10=C(C9=O)C=C(F)C(F)=C%10)=C(C#N)\C#N)=C8CC)/C=C%11C(C%12=C(C\%11=C(C#N)/C#N)C=C(F)C(F)=C%12)=O,L1,CCc1csc(-c2cc3oc(=O)c4cc(-c5cc(CC)c(-c6cc7c(-c8ccc(CC)s8)c8sc(-c9sc(-c%10cc%11oc(=O)c%12cc(-c%13cc(CC)c(-c%14cc%15c(-c%16ccc(CC)s%16)c%16sc(-c%17sc(-c%18cc%19oc(=O)c%20cc(-c%21cc(CC)c(-c%22cc%23c(-c%24ccc(CC)s%24)c%24sccc%24c(-c%24ccc(CC)s%24)c%23s%22)s%21)sc%20c%19s%18)cc%17CC)cc%16c(-c%16ccc(CC)s%16)c%15s%14)s%13)sc%12c%11s%10)cc9CC)cc8c(-c8ccc(CC)s8)c7s6)s5)sc4c3s2)c1
32,Y6,W1,10.1016/j.scib.2019.11.030,0.88,25.87,0.707,70.7,16.16,16.0952792,sm,y,8.0,,Y6,CCC1=C(SC2=C1SC3=C2N(CC)C4=C3C5=NSN=C5C6=C4N(CC)C7=C6SC8=C7SC(/C=C9/C(C%10=C(C9=O)C=C(F)C(F)=C%10)=C(C#N)\C#N)=C8CC)/C=C%11C(C%12=C(C\%11=C(C#N)/C#N)C=C(F)C(F)=C%12)=O,W1,CCOc1c(OCC)c(-c2ccc(-c3cc4c(-c5cc(F)c(CC)s5)c5sc(-c6ccc(-c7c(F)c(F)c(-c8ccc(-c9cc%10c(-c%11cc(F)c(CC)s%11)c%11sc(-c%12ccc(-c%13c(F)c(F)c(-c%14ccc(-c%15cc%16c(-c%17cc(F)c(CC)s%17)c%17sccc%17c(-c%17cc(F)c(CC)s%17)c%16s%15)s%14)c(OCC)c%13OCC)s%12)cc%11c(-c%11cc(F)c(CC)s%11)c%10s9)s8)c(OCC)c7OCC)s6)cc5c(-c5cc(F)c(CC)s5)c4s3)s2)c(F)c(F)c1-c1cccs1
33,BTIC-2Br-m,PBDB-TF,10.1002/advs.201903784,0.88,25.03,0.7313,73.13,16.11,16.10790632,sm,y,8.0,,BTIC-2Br-m,CCc1c(/C=C2\C(=O)c3ccc(Br)cc3C2=C(C#N)C#N)sc2c1sc1c3c4nsnc4c4c5sc6c(CC)c(/C=C7\C(=O)c8ccc(Br)cc8C7=C(C#N)C#N)sc6c5n(CC)c4c3n(CC)c21,PBDB-TF,CCc1sc(-c2c3cc(-c4ccc(-c5sc(-c6ccc(-c7cc8c(-c9cc(F)c(CC)s9)c9sc(-c%10ccc(-c%11sc(-c%12ccc(-c%13cc%14c(-c%15cc(F)c(CC)s%15)c%15sc(-c%16ccc(-c%17sc(-c%18cccs%18)c%18c%17C(=O)c%17c(CC)sc(CC)c%17C%18=O)s%16)cc%15c(-c%15cc(F)c(CC)s%15)c%14s%13)s%12)c%12c%11C(=O)c%11c(CC)sc(CC)c%11C%12=O)s%10)cc9c(-c9cc(F)c(CC)s9)c8s7)s6)c6c5C(=O)c5c(CC)sc(CC)c5C6=O)s4)sc3c(-c3cc(F)c(CC)s3)c3ccsc23)cc1F
34,Y6-1O,PBDB-TF,10.1002/aenm.202003141,0.89,23.2,0.783,78.3,16.1,16.167384,sm,y,8.0,,Y6-1O,CCOc1c(/C=C2\C(=O)c3cc(F)c(F)cc3C2=C(C#N)C#N)sc2c1sc1c3c4nsnc4c4c5sc6c(CC)c(/C=C7\C(=O)c8cc(F)c(F)cc8C7=C(C#N)C#N)sc6c5n(CC)c4c3n(CC)c21,PBDB-TF,CCc1sc(-c2c3cc(-c4ccc(-c5sc(-c6ccc(-c7cc8c(-c9cc(F)c(CC)s9)c9sc(-c%10ccc(-c%11sc(-c%12ccc(-c%13cc%14c(-c%15cc(F)c(CC)s%15)c%15sc(-c%16ccc(-c%17sc(-c%18cccs%18)c%18c%17C(=O)c%17c(CC)sc(CC)c%17C%18=O)s%16)cc%15c(-c%15cc(F)c(CC)s%15)c%14s%13)s%12)c%12c%11C(=O)c%11c(CC)sc(CC)c%11C%12=O)s%10)cc9c(-c9cc(F)c(CC)s9)c8s7)s6)c6c5C(=O)c5c(CC)sc(CC)c5C6=O)s4)sc3c(-c3cc(F)c(CC)s3)c3ccsc23)cc1F
35,BTPTT-4F,P2F-Ehp,10.1007/s11426-019-9457-5,0.81,26.68,0.7411,74.11,16.02,16.01576388,sm,y,8.0,,Y6,CCC1=C(SC2=C1SC3=C2N(CC)C4=C3C5=NSN=C5C6=C4N(CC)C7=C6SC8=C7SC(/C=C9/C(C%10=C(C9=O)C=C(F)C(F)=C%10)=C(C#N)\C#N)=C8CC)/C=C%11C(C%12=C(C\%11=C(C#N)/C#N)C=C(F)C(F)=C%12)=O,P2F-Ehp,CCc1c(F)cc(-c2c3cc(-c4ccc(-c5c6c(c(-c7ccc(-c8cc9c(-c%10cc(F)c(CC)c(F)c%10)c%10sc(-c%11ccc(-c%12c%13c(c(-c%14ccc(-c%15cc%16c(-c%17cc(F)c(CC)c(F)c%17)c%17sc(-c%18ccc(-c%19c%20c(c(-c%21cccs%21)c%21nn(CC)nc%19%21)C(=O)N(CC)C%20=O)s%18)cc%17c(-c%17cc(F)c(CC)c(F)c%17)c%16s%15)s%14)c%14nn(CC)nc%12%14)C(=O)N(CC)C%13=O)s%11)cc%10c(-c%10cc(F)c(CC)c(F)c%10)c9s8)s7)c7nn(CC)nc57)C(=O)N(CC)C6=O)s4)sc3c(-c3cc(F)c(CC)c(F)c3)c3ccsc23)cc1F
36,Y6-Se,PBDB-TF,10.1039/D0TA06658C,0.82,25.47,0.75,75.0,16.02,15.66405,sm,y,8.0,,Y6-Se,CCc1c(/C=C2\C(=O)c3cc(F)c(F)cc3C2=C(C#N)C#N)sc2c1sc1c3c4n[se]nc4c4c5sc6c(CC)c(/C=C7\C(=O)c8cc(F)c(F)cc8C7=C(C#N)C#N)sc6c5n(CC)c4c3n(CC)c21,PBDB-TF,CCc1sc(-c2c3cc(-c4ccc(-c5sc(-c6ccc(-c7cc8c(-c9cc(F)c(CC)s9)c9sc(-c%10ccc(-c%11sc(-c%12ccc(-c%13cc%14c(-c%15cc(F)c(CC)s%15)c%15sc(-c%16ccc(-c%17sc(-c%18cccs%18)c%18c%17C(=O)c%17c(CC)sc(CC)c%17C%18=O)s%16)cc%15c(-c%15cc(F)c(CC)s%15)c%14s%13)s%12)c%12c%11C(=O)c%11c(CC)sc(CC)c%11C%12=O)s%10)cc9c(-c9cc(F)c(CC)s9)c8s7)s6)c6c5C(=O)c5c(CC)sc(CC)c5C6=O)s4)sc3c(-c3cc(F)c(CC)s3)c3ccsc23)cc1F
37,Y18,PBDB-TF,10.1039/D0TA01260B,0.84,24.91,0.764,76.4,16.02,15.9862416,sm,y,8.0,,Y18,CCc1c(/C=C2\C(=O)c3cc(F)c(F)cc3C2=C(C#N)C#N)sc2c1sc1c3c4nn(CC)nc4c4c5sc6c(CC)c(/C=C7\C(=O)c8cc(F)c(F)cc8C7=C(C#N)C#N)sc6c5n(CC)c4c3n(CC)c21,PBDB-TF,CCc1sc(-c2c3cc(-c4ccc(-c5sc(-c6ccc(-c7cc8c(-c9cc(F)c(CC)s9)c9sc(-c%10ccc(-c%11sc(-c%12ccc(-c%13cc%14c(-c%15cc(F)c(CC)s%15)c%15sc(-c%16ccc(-c%17sc(-c%18cccs%18)c%18c%17C(=O)c%17c(CC)sc(CC)c%17C%18=O)s%16)cc%15c(-c%15cc(F)c(CC)s%15)c%14s%13)s%12)c%12c%11C(=O)c%11c(CC)sc(CC)c%11C%12=O)s%10)cc9c(-c9cc(F)c(CC)s9)c8s7)s6)c6c5C(=O)c5c(CC)sc(CC)c5C6=O)s4)sc3c(-c3cc(F)c(CC)s3)c3ccsc23)cc1F
38,SY2,PBDB-TF,10.1002/adfm.202000456,0.852,25.29,0.743,74.3,16.01,16.00948044,sm,y,8.0,,BTP-2F-2Cl,CCc1c(/C=C2\C(=O)c3cc(F)c(F)cc3C2=C(C#N)C#N)sc2c1sc1c3c4nsnc4c4c5sc6c(CC)c(/C=C7\C(=O)c8cc(Cl)c(Cl)cc8C7=C(C#N)C#N)sc6c5n(CC)c4c3n(CC)c21,PBDB-TF,CCc1sc(-c2c3cc(-c4ccc(-c5sc(-c6ccc(-c7cc8c(-c9cc(F)c(CC)s9)c9sc(-c%10ccc(-c%11sc(-c%12ccc(-c%13cc%14c(-c%15cc(F)c(CC)s%15)c%15sc(-c%16ccc(-c%17sc(-c%18cccs%18)c%18c%17C(=O)c%17c(CC)sc(CC)c%17C%18=O)s%16)cc%15c(-c%15cc(F)c(CC)s%15)c%14s%13)s%12)c%12c%11C(=O)c%11c(CC)sc(CC)c%11C%12=O)s%10)cc9c(-c9cc(F)c(CC)s9)c8s7)s6)c6c5C(=O)c5c(CC)sc(CC)c5C6=O)s4)sc3c(-c3cc(F)c(CC)s3)c3ccsc23)cc1F
39,S-WSeSe-Cl,PBDB-TF,10.1002/anie.202104766,0.828,26.35,0.7341,73.41,16.01,16.01644698,sm,y,8.0,,S-WSeSe-Cl,CCc1c(/C=C2\C(=O)c3cc(Cl)c(Cl)cc3C2=C(C#N)C#N)[se]c2c1sc1c3c4nsnc4c4c5sc6c(CC)c(/C=C7/C(=O)c8cc(Cl)c(Cl)cc8C7=C(C#N)C#N)[se]c6c5n(CC)c4c3n(CC)c12,PBDB-TF,CCc1sc(-c2c3cc(-c4ccc(-c5sc(-c6ccc(-c7cc8c(-c9cc(F)c(CC)s9)c9sc(-c%10ccc(-c%11sc(-c%12ccc(-c%13cc%14c(-c%15cc(F)c(CC)s%15)c%15sc(-c%16ccc(-c%17sc(-c%18cccs%18)c%18c%17C(=O)c%17c(CC)sc(CC)c%17C%18=O)s%16)cc%15c(-c%15cc(F)c(CC)s%15)c%14s%13)s%12)c%12c%11C(=O)c%11c(CC)sc(CC)c%11C%12=O)s%10)cc9c(-c9cc(F)c(CC)s9)c8s7)s6)c6c5C(=O)c5c(CC)sc(CC)c5C6=O)s4)sc3c(-c3cc(F)c(CC)s3)c3ccsc23)cc1F
40,o-BTP-PhC6,PTQ10,10.1039/D0EE03506H,0.924,22.8,0.762,76.2,16.0,16.0532064,sm,y,8.0,,o-BTP-PhC6,CCc1ccccc1-c1c(/C=C2\C(=O)c3cc(F)c(F)cc3C2=C(C#N)C#N)sc2c1sc1c3c4nsnc4c4c5sc6c(-c7ccccc7CC)c(/C=C7\C(=O)c8cc(F)c(F)cc8C7=C(C#N)C#N)sc6c5n(CC)c4c3n(CC)c21,PTQ10,CCOc1cnc2c(-c3ccc(-c4c(F)c(F)c(-c5ccc(-c6c(F)c(F)c(-c7cccs7)c7ncc(OCC)nc67)s5)c5ncc(OCC)nc45)s3)c(F)c(F)cc2n1
41,BTN-4F,PBDB-TF,10.1002/sstr.202000052,0.816,25.05,0.773,77.3,15.82,15.8007384,sm,y,7.0,,BTN-4F,CCc1c(/C=C2\C(=O)c3cc(F)c(F)cc3C2=C(C#N)C#N)sc2c1sc1c3c4nsnc4c4c5c(cc(/C=C6\C(=O)c7cc(F)c(F)cc7C6=C(C#N)C#N)n5CC)n(CC)c4c3n(CC)c21,PBDB-TF,CCc1sc(-c2c3cc(-c4ccc(-c5sc(-c6ccc(-c7cc8c(-c9cc(F)c(CC)s9)c9sc(-c%10ccc(-c%11sc(-c%12ccc(-c%13cc%14c(-c%15cc(F)c(CC)s%15)c%15sc(-c%16ccc(-c%17sc(-c%18cccs%18)c%18c%17C(=O)c%17c(CC)sc(CC)c%17C%18=O)s%16)cc%15c(-c%15cc(F)c(CC)s%15)c%14s%13)s%12)c%12c%11C(=O)c%11c(CC)sc(CC)c%11C%12=O)s%10)cc9c(-c9cc(F)c(CC)s9)c8s7)s6)c6c5C(=O)c5c(CC)sc(CC)c5C6=O)s4)sc3c(-c3cc(F)c(CC)s3)c3ccsc23)cc1F
42,HDO-4Cl,PBDB-TF,10.1039/D0QM00633E,0.94,21.9,0.76,76.0,15.6,15.64536,sm,y,8.0,,HDO-4Cl,CCOc1c(/C=C2\C(=O)c3cc(Cl)c(Cl)cc3C2=C(C#N)C#N)sc2c1sc1c3c4nsnc4c4c5sc6c(OCC)c(/C=C7\C(=O)c8cc(Cl)c(Cl)cc8C7=C(C#N)C#N)sc6c5n(CC)c4c3n(CC)c21,PBDB-TF,CCc1sc(-c2c3cc(-c4ccc(-c5sc(-c6ccc(-c7cc8c(-c9cc(F)c(CC)s9)c9sc(-c%10ccc(-c%11sc(-c%12ccc(-c%13cc%14c(-c%15cc(F)c(CC)s%15)c%15sc(-c%16ccc(-c%17sc(-c%18cccs%18)c%18c%17C(=O)c%17c(CC)sc(CC)c%17C%18=O)s%16)cc%15c(-c%15cc(F)c(CC)s%15)c%14s%13)s%12)c%12c%11C(=O)c%11c(CC)sc(CC)c%11C%12=O)s%10)cc9c(-c9cc(F)c(CC)s9)c8s7)s6)c6c5C(=O)c5c(CC)sc(CC)c5C6=O)s4)sc3c(-c3cc(F)c(CC)s3)c3ccsc23)cc1F
43,BTIC-CF3-y,PBDB-TF,10.1016/j.joule.2020.02.004,0.85,25.19,0.7282,72.82,15.59,15.5918543,sm,y,8.0,,BTIC-CF3-y,CCc1c(/C=C2\C(=O)c3cc(C(F)(F)F)ccc3C2=C(C#N)C#N)sc2c1sc1c3c4nsnc4c4c5sc6c(CC)c(/C=C7\C(=O)c8cc(C(F)(F)F)ccc8C7=C(C#N)C#N)sc6c5n(CC)c4c3n(CC)c21,PBDB-TF,CCc1sc(-c2c3cc(-c4ccc(-c5sc(-c6ccc(-c7cc8c(-c9cc(F)c(CC)s9)c9sc(-c%10ccc(-c%11sc(-c%12ccc(-c%13cc%14c(-c%15cc(F)c(CC)s%15)c%15sc(-c%16ccc(-c%17sc(-c%18cccs%18)c%18c%17C(=O)c%17c(CC)sc(CC)c%17C%18=O)s%16)cc%15c(-c%15cc(F)c(CC)s%15)c%14s%13)s%12)c%12c%11C(=O)c%11c(CC)sc(CC)c%11C%12=O)s%10)cc9c(-c9cc(F)c(CC)s9)c8s7)s6)c6c5C(=O)c5c(CC)sc(CC)c5C6=O)s4)sc3c(-c3cc(F)c(CC)s3)c3ccsc23)cc1F
44,BTP-ClBr2,PBDB-TF,10.1002/aenm.202002649,0.845,24.97,0.736,73.6,15.54,15.5293424,sm,y,8.0,,BTP-ClBr2,CCc1c(/C=C2\C(=O)c3c(Cl)cc(Br)cc3C2=C(C#N)C#N)sc2c1sc1c3c4nsnc4c4c5sc6c(CC)c(/C=C7\C(=O)c8c(Cl)cc(Br)cc8C7=C(C#N)C#N)sc6c5n(CC)c4c3n(CC)c21,PBDB-TF,CCc1sc(-c2c3cc(-c4ccc(-c5sc(-c6ccc(-c7cc8c(-c9cc(F)c(CC)s9)c9sc(-c%10ccc(-c%11sc(-c%12ccc(-c%13cc%14c(-c%15cc(F)c(CC)s%15)c%15sc(-c%16ccc(-c%17sc(-c%18cccs%18)c%18c%17C(=O)c%17c(CC)sc(CC)c%17C%18=O)s%16)cc%15c(-c%15cc(F)c(CC)s%15)c%14s%13)s%12)c%12c%11C(=O)c%11c(CC)sc(CC)c%11C%12=O)s%10)cc9c(-c9cc(F)c(CC)s9)c8s7)s6)c6c5C(=O)c5c(CC)sc(CC)c5C6=O)s4)sc3c(-c3cc(F)c(CC)s3)c3ccsc23)cc1F
45,DTTC-4Cl,PBDB-TF,10.1039/C9TA12605H,0.92,22.64,0.7404,74.04,15.42,15.42164352,sm,fused,9.0,,DTTC-4Cl,CCc1ccc(C2(c3ccc(CC)cc3)c3cc4c5cc6c(cc5n(CC)c4cc3-c3sc4cc(/C=C5\C(=O)c7cc(Cl)c(Cl)cc7C5=C(C#N)C#N)sc4c32)-c2sc3cc(/C=C4\C(=O)c5cc(Cl)c(Cl)cc5C4=C(C#N)C#N)sc3c2C6(c2ccc(CC)cc2)c2ccc(CC)cc2)cc1,PBDB-TF,CCc1sc(-c2c3cc(-c4ccc(-c5sc(-c6ccc(-c7cc8c(-c9cc(F)c(CC)s9)c9sc(-c%10ccc(-c%11sc(-c%12ccc(-c%13cc%14c(-c%15cc(F)c(CC)s%15)c%15sc(-c%16ccc(-c%17sc(-c%18cccs%18)c%18c%17C(=O)c%17c(CC)sc(CC)c%17C%18=O)s%16)cc%15c(-c%15cc(F)c(CC)s%15)c%14s%13)s%12)c%12c%11C(=O)c%11c(CC)sc(CC)c%11C%12=O)s%10)cc9c(-c9cc(F)c(CC)s9)c8s7)s6)c6c5C(=O)c5c(CC)sc(CC)c5C6=O)s4)sc3c(-c3cc(F)c(CC)s3)c3ccsc23)cc1F
46,Y22,PBDB-TF,10.1039/D0TA01636E,0.853,24.37,0.7412,74.12,15.4,15.40777653,sm,y,7.0,,Y22,CCc1c(/C=C2\C(=O)c3cc(F)c(F)cc3C2=C(C#N)C#N)sc2c1sc1c3c4nn(CC)nc4c4c5sc(/C=C6\C(=O)c7cc(F)c(F)cc7C6=C(C#N)C#N)c(CC)c5n(CC)c4c3n(CC)c21,PBDB-TF,CCc1sc(-c2c3cc(-c4ccc(-c5sc(-c6ccc(-c7cc8c(-c9cc(F)c(CC)s9)c9sc(-c%10ccc(-c%11sc(-c%12ccc(-c%13cc%14c(-c%15cc(F)c(CC)s%15)c%15sc(-c%16ccc(-c%17sc(-c%18cccs%18)c%18c%17C(=O)c%17c(CC)sc(CC)c%17C%18=O)s%16)cc%15c(-c%15cc(F)c(CC)s%15)c%14s%13)s%12)c%12c%11C(=O)c%11c(CC)sc(CC)c%11C%12=O)s%10)cc9c(-c9cc(F)c(CC)s9)c8s7)s6)c6c5C(=O)c5c(CC)sc(CC)c5C6=O)s4)sc3c(-c3cc(F)c(CC)s3)c3ccsc23)cc1F
47,BTP-2Cl-delta,PBDB-TF,10.1021/acsami.0c16389,0.89,24.3,0.711,71.1,15.4,15.376797,sm,y,8.0,,H2,CCc1c(/C=C2\C(=O)c3ccc(Cl)cc3C2=C(C#N)C#N)sc2c1sc1c3c4nsnc4c4c5sc6c(CC)c(/C=C7\C(=O)c8ccc(Cl)cc8C7=C(C#N)C#N)sc6c5n(CC)c4c3n(CC)c21,PBDB-TF,CCc1sc(-c2c3cc(-c4ccc(-c5sc(-c6ccc(-c7cc8c(-c9cc(F)c(CC)s9)c9sc(-c%10ccc(-c%11sc(-c%12ccc(-c%13cc%14c(-c%15cc(F)c(CC)s%15)c%15sc(-c%16ccc(-c%17sc(-c%18cccs%18)c%18c%17C(=O)c%17c(CC)sc(CC)c%17C%18=O)s%16)cc%15c(-c%15cc(F)c(CC)s%15)c%14s%13)s%12)c%12c%11C(=O)c%11c(CC)sc(CC)c%11C%12=O)s%10)cc9c(-c9cc(F)c(CC)s9)c8s7)s6)c6c5C(=O)c5c(CC)sc(CC)c5C6=O)s4)sc3c(-c3cc(F)c(CC)s3)c3ccsc23)cc1F
48,TPIC-4Cl,PBDB-T-2Cl,10.1002/solr.202000250,0.885,22.89,0.757,75.7,15.4,15.33504105,sm,fused,7.0,,TPIC-4Cl,CCc1ccc(C2(c3ccc(CC)cc3)c3cc4c(cc3-c3sc(/C=C5\C(=O)c6cc(Cl)c(Cl)cc6C5=C(C#N)C#N)cc32)C(c2ccc(CC)cc2)(c2ccc(CC)cc2)c2c-4sc3c4sc(/C=C5\C(=O)c6cc(Cl)c(Cl)cc6C5=C(C#N)C#N)cc4n(CC)c23)cc1,PBDB-T-2Cl,CCc1sc(-c2c3cc(-c4ccc(-c5sc(-c6ccc(-c7cc8c(-c9cc(Cl)c(CC)s9)c9sc(-c%10ccc(-c%11sc(-c%12ccc(-c%13cc%14c(-c%15cc(Cl)c(CC)s%15)c%15sc(-c%16ccc(-c%17sc(-c%18cccs%18)c%18c%17C(=O)c%17c(CC)sc(CC)c%17C%18=O)s%16)cc%15c(-c%15cc(Cl)c(CC)s%15)c%14s%13)s%12)c%12c%11C(=O)c%11c(CC)sc(CC)c%11C%12=O)s%10)cc9c(-c9cc(Cl)c(CC)s9)c8s7)s6)c6c5C(=O)c5c(CC)sc(CC)c5C6=O)s4)sc3c(-c3cc(Cl)c(CC)s3)c3ccsc23)cc1Cl
49,BTP-FCl-FCl,BTR-Cl,10.1002/advs.202004262,0.8234,24.58,0.7536,75.36,15.3,15.25224002,sm,y,8.0,sm,BTP-FCl-FCl,CCc1c(/C=C2\C(=O)c3cc(Cl)c(F)cc3C2=C(C#N)C#N)sc2c1sc1c3c4nsnc4c4c5sc6c(CC)c(/C=C7\C(=O)c8cc(Cl)c(F)cc8C7=C(C#N)C#N)sc6c5n(CC)c4c3n(CC)c21,BTR-Cl,CCc1cc(-c2cc3c(-c4cc(Cl)c(CC)s4)c4sc(-c5cc(CC)c(-c6cc(CC)c(-c7ccc(/C=C8/SC(=S)N(CC)C8=O)s7)s6)s5)cc4c(-c4cc(Cl)c(CC)s4)c3s2)sc1-c1cc(CC)c(-c2ccc(/C=C3\SC(=S)N(CC)C3=O)s2)s1
50,BO-4Cl,B1,10.1007/s40843-020-1269-9,0.83,25.27,0.73,73.0,15.3,15.311093,sm,y,8.0,sm,BTP-4Cl,CCc1c(/C=C2\C(=O)c3cc(Cl)c(Cl)cc3C2=C(C#N)C#N)sc2c1sc1c3c4nsnc4c4c5sc6c(CC)c(/C=C7\C(=O)c8cc(Cl)c(Cl)cc8C7=C(C#N)C#N)sc6c5n(CC)c4c3n(CC)c21,B1,CCSc1ccc(-c2c3cc(-c4cc(CC)c(-c5cc(CC)c(-c6ccc(/C=C7/SC(=S)N(CC)C7=O)s6)s5)s4)sc3c(-c3ccc(SCC)cc3)c3cc(-c4cc(CC)c(-c5cc(CC)c(-c6ccc(/C=C7/SC(=S)N(CC)C7=O)s6)s5)s4)sc23)cc1
51,BTP-6F,PBDB-TF,10.1002/anie.201915030,0.81,25.9,0.728,72.8,15.3,15.272712,sm,y,8.0,,BTP-6F,CCc1c(/C=C2\C(=O)c3c(cc(F)c(F)c3F)C2=C(C#N)C#N)sc2c1sc1c3c4nsnc4c4c5sc6c(CC)c(/C=C7\C(=O)c8c(cc(F)c(F)c8F)C7=C(C#N)C#N)sc6c5n(CC)c4c3n(CC)c21,PBDB-TF,CCc1sc(-c2c3cc(-c4ccc(-c5sc(-c6ccc(-c7cc8c(-c9cc(F)c(CC)s9)c9sc(-c%10ccc(-c%11sc(-c%12ccc(-c%13cc%14c(-c%15cc(F)c(CC)s%15)c%15sc(-c%16ccc(-c%17sc(-c%18cccs%18)c%18c%17C(=O)c%17c(CC)sc(CC)c%17C%18=O)s%16)cc%15c(-c%15cc(F)c(CC)s%15)c%14s%13)s%12)c%12c%11C(=O)c%11c(CC)sc(CC)c%11C%12=O)s%10)cc9c(-c9cc(F)c(CC)s9)c8s7)s6)c6c5C(=O)c5c(CC)sc(CC)c5C6=O)s4)sc3c(-c3cc(F)c(CC)s3)c3ccsc23)cc1F
52,Y18-1D,P_chen,10.1039/D0SE01343A,0.84,24.53,0.74,74.0,15.25,15.247848,sm,y,8.0,,Y18-1D,CCn1nc2c(n1)c1c3c(c4cc(/C=C5\C(=O)c6cc(F)c(F)cc6C5=C(C#N)C#N)ccc4n3CC)n(CC)c1c1c2c2c(c3cc(/C=C4\C(=O)c5cc(F)c(F)cc5C4=C(C#N)C#N)ccc3n2CC)n1CC,P_chen,CCn1c(=O)n(CC)c2cc3c(cc21)c1ccsc1c1sc(-c2ccc(-c4c(F)c(F)c(-c5ccc(-c6cc7c8cc9c(cc8c8cc(-c%10ccc(-c%11c(F)c(F)c(-c%12ccc(-c%13cc%14c%15cc%16c(cc%15c%15cc(-c%17ccc(-c%18c(F)c(F)c(-c%19cccs%19)c%19nsnc%18%19)s%17)sc%15c%14s%13)n(CC)c(=O)n%16CC)s%12)c%12nsnc%11%12)s%10)sc8c7s6)n(CC)c(=O)n9CC)s5)c5nsnc45)s2)cc31
53,BDTP-4F,PBDB-TF,10.1002/smll.202001942,0.895,22.54,0.755,75.5,15.24,15.2308415,sm,y,8.0,,BDTP-4F,CCc1c(/C=C2\C(=O)c3cc(F)c(F)cc3C2=C(C#N)C#N)sc2c3c4nsnc4c4c5sc6c7sc(/C=C8\C(=O)c9cc(F)c(F)cc9C8=C(C#N)C#N)cc7n(CC)c6c5n(CC)c4c3n(CC)c12,PBDB-TF,CCc1sc(-c2c3cc(-c4ccc(-c5sc(-c6ccc(-c7cc8c(-c9cc(F)c(CC)s9)c9sc(-c%10ccc(-c%11sc(-c%12ccc(-c%13cc%14c(-c%15cc(F)c(CC)s%15)c%15sc(-c%16ccc(-c%17sc(-c%18cccs%18)c%18c%17C(=O)c%17c(CC)sc(CC)c%17C%18=O)s%16)cc%15c(-c%15cc(F)c(CC)s%15)c%14s%13)s%12)c%12c%11C(=O)c%11c(CC)sc(CC)c%11C%12=O)s%10)cc9c(-c9cc(F)c(CC)s9)c8s7)s6)c6c5C(=O)c5c(CC)sc(CC)c5C6=O)s4)sc3c(-c3cc(F)c(CC)s3)c3ccsc23)cc1F
54,M34,PBDB-TF,10.1002/anie.202007907,0.91,23.63,0.7066,70.66,15.24,15.19423178,sm,fused,7.0,,BDTN-BF,CCOc1c2sc3c4sc(/C=C5\C(=O)c6cc(F)c(F)cc6C5=C(C#N)C#N)cc4n(CC)c3c2c(OCC)c2sc3c4sc(/C=C5\C(=O)c6cc(F)c(F)cc6C5=C(C#N)C#N)cc4n(CC)c3c12,PBDB-TF,CCc1sc(-c2c3cc(-c4ccc(-c5sc(-c6ccc(-c7cc8c(-c9cc(F)c(CC)s9)c9sc(-c%10ccc(-c%11sc(-c%12ccc(-c%13cc%14c(-c%15cc(F)c(CC)s%15)c%15sc(-c%16ccc(-c%17sc(-c%18cccs%18)c%18c%17C(=O)c%17c(CC)sc(CC)c%17C%18=O)s%16)cc%15c(-c%15cc(F)c(CC)s%15)c%14s%13)s%12)c%12c%11C(=O)c%11c(CC)sc(CC)c%11C%12=O)s%10)cc9c(-c9cc(F)c(CC)s9)c8s7)s6)c6c5C(=O)c5c(CC)sc(CC)c5C6=O)s4)sc3c(-c3cc(F)c(CC)s3)c3ccsc23)cc1F
55,BTTPC-Br,PBDB-T,10.1039/C9TA11285E,0.86,24.71,0.71,71.0,15.22,15.087926,sm,y,8.0,,BTTPC-Br,CCc1c(/C=C2\C(=O)c3cc4cc(Br)sc4cc3C2=C(C#N)C#N)sc2c1sc1c3c4nsnc4c4c5sc6c(CC)c(/C=C7\C(=O)c8cc9cc(Br)sc9cc8C7=C(C#N)C#N)sc6c5n(CC)c4c3n(CC)c21,PBDB-T,CCc1ccc(-c2c3cc(-c4ccc(-c5sc(-c6ccc(-c7cc8c(-c9ccc(CC)s9)c9sc(-c%10ccc(-c%11sc(-c%12ccc(-c%13cc%14c(-c%15ccc(CC)s%15)c%15sc(-c%16ccc(-c%17sc(-c%18cccs%18)c%18c%17C(=O)c%17c(CC)sc(CC)c%17C%18=O)s%16)cc%15c(-c%15ccc(CC)s%15)c%14s%13)s%12)c%12c%11C(=O)c%11c(CC)sc(CC)c%11C%12=O)s%10)cc9c(-c9ccc(CC)s9)c8s7)s6)c6c5C(=O)c5c(CC)sc(CC)c5C6=O)s4)sc3c(-c3ccc(CC)s3)c3ccsc23)s1
56,BTP-S1,PBDB-TF,10.1002/adma.202001160,0.934,22.39,0.7269,72.69,15.21,15.20112179,sm,y,8.0,,BTP-S1,CCc1c(/C=C2\C(=O)c3cc(F)c(F)cc3C2=C(C#N)C#N)sc2c1sc1c3c4nsnc4c4c5sc6c(CC)c(/C=C7\C(=O)c8c(Cl)c(Cl)c(Cl)c(Cl)c8C7=C(C#N)C#N)sc6c5n(CC)c4c3n(CC)c21,PBDB-TF,CCc1sc(-c2c3cc(-c4ccc(-c5sc(-c6ccc(-c7cc8c(-c9cc(F)c(CC)s9)c9sc(-c%10ccc(-c%11sc(-c%12ccc(-c%13cc%14c(-c%15cc(F)c(CC)s%15)c%15sc(-c%16ccc(-c%17sc(-c%18cccs%18)c%18c%17C(=O)c%17c(CC)sc(CC)c%17C%18=O)s%16)cc%15c(-c%15cc(F)c(CC)s%15)c%14s%13)s%12)c%12c%11C(=O)c%11c(CC)sc(CC)c%11C%12=O)s%10)cc9c(-c9cc(F)c(CC)s9)c8s7)s6)c6c5C(=O)c5c(CC)sc(CC)c5C6=O)s4)sc3c(-c3cc(F)c(CC)s3)c3ccsc23)cc1F
57,Y6,Qx-12F,10.1039/D1TA01500A,0.847,24.55,0.7288,72.88,15.21,15.15455788,sm,y,8.0,,Y6,CCC1=C(SC2=C1SC3=C2N(CC)C4=C3C5=NSN=C5C6=C4N(CC)C7=C6SC8=C7SC(/C=C9/C(C%10=C(C9=O)C=C(F)C(F)=C%10)=C(C#N)\C#N)=C8CC)/C=C%11C(C%12=C(C\%11=C(C#N)/C#N)C=C(F)C(F)=C%12)=O,Qx-12F,CCOc1c(F)c(F)c(-c2nc3c(-c4cccs4)c(F)c(F)c(-c4ccc(-c5cc6c(-c7cc(F)c(CC)s7)c7sc(-c8ccc(-c9c(F)c(F)c(-c%10ccc(-c%11cc%12c(-c%13cc(F)c(CC)s%13)c%13sc(-c%14ccc(-c%15c(F)c(F)c(-c%16ccc(-c%17cc%18c(-c%19cc(F)c(CC)s%19)c%19sccc%19c(-c%19cc(F)c(CC)s%19)c%18s%17)s%16)c%16nc(-c%17c(F)c(F)c(OCC)c(F)c%17F)c(-c%17c(F)c(F)c(OCC)c(F)c%17F)nc%15%16)s%14)cc%13c(-c%13cc(F)c(CC)s%13)c%12s%11)s%10)c%10nc(-c%11c(F)c(F)c(OCC)c(F)c%11F)c(-c%11c(F)c(F)c(OCC)c(F)c%11F)nc9%10)s8)cc7c(-c7cc(F)c(CC)s7)c6s5)s4)c3nc2-c2c(F)c(F)c(OCC)c(F)c2F)c(F)c1F
58,ABP4T-4F,PBDB-TF,10.1002/aenm.202003177,0.922,22.0,0.751,75.1,15.2,15.233284,sm,y,8.0,,ABP4T-4F,CCc1c(/C=C2\C(=O)c3cc(F)c(F)cc3C2=C(C#N)C#N)sc2c1sc1c2sc2c3c4nsnc4c4c5sc(/C=C6\C(=O)c7cc(F)c(F)cc7C6=C(C#N)C#N)c(CC)c5n(CC)c4c3n(CC)c12,PBDB-TF,CCc1sc(-c2c3cc(-c4ccc(-c5sc(-c6ccc(-c7cc8c(-c9cc(F)c(CC)s9)c9sc(-c%10ccc(-c%11sc(-c%12ccc(-c%13cc%14c(-c%15cc(F)c(CC)s%15)c%15sc(-c%16ccc(-c%17sc(-c%18cccs%18)c%18c%17C(=O)c%17c(CC)sc(CC)c%17C%18=O)s%16)cc%15c(-c%15cc(F)c(CC)s%15)c%14s%13)s%12)c%12c%11C(=O)c%11c(CC)sc(CC)c%11C%12=O)s%10)cc9c(-c9cc(F)c(CC)s9)c8s7)s6)c6c5C(=O)c5c(CC)sc(CC)c5C6=O)s4)sc3c(-c3cc(F)c(CC)s3)c3ccsc23)cc1F
59,A4T-16,PBDB-TF,10.1038/s41467-021-25394-w,0.876,21.8,0.798,79.8,15.2,15.2392464,sm,unfused,1.0,,A4T-16,CCc1cc(CC)c(-c2cc(-c3cc(-c4c(CC)cc(CC)cc4CC)c(-c4sc(/C=C5\C(=O)c6cc(F)c(F)cc6C5=C(C#N)C#N)cc4CC)s3)sc2-c2sc(/C=C3\C(=O)c4cc(F)c(F)cc4C3=C(C#N)C#N)cc2CC)c(CC)c1,PBDB-TF,CCc1sc(-c2c3cc(-c4ccc(-c5sc(-c6ccc(-c7cc8c(-c9cc(F)c(CC)s9)c9sc(-c%10ccc(-c%11sc(-c%12ccc(-c%13cc%14c(-c%15cc(F)c(CC)s%15)c%15sc(-c%16ccc(-c%17sc(-c%18cccs%18)c%18c%17C(=O)c%17c(CC)sc(CC)c%17C%18=O)s%16)cc%15c(-c%15cc(F)c(CC)s%15)c%14s%13)s%12)c%12c%11C(=O)c%11c(CC)sc(CC)c%11C%12=O)s%10)cc9c(-c9cc(F)c(CC)s9)c8s7)s6)c6c5C(=O)c5c(CC)sc(CC)c5C6=O)s4)sc3c(-c3cc(F)c(CC)s3)c3ccsc23)cc1F
60,Y6,TPD-3,10.1002/aenm.202102648,0.83,26.7,0.685,68.5,15.2,15.180285,sm,y,8.0,,Y6,CCC1=C(SC2=C1SC3=C2N(CC)C4=C3C5=NSN=C5C6=C4N(CC)C7=C6SC8=C7SC(/C=C9/C(C%10=C(C9=O)C=C(F)C(F)=C%10)=C(C#N)\C#N)=C8CC)/C=C%11C(C%12=C(C\%11=C(C#N)/C#N)C=C(F)C(F)=C%12)=O,PTPD,CCc1ccc(-c2c3cc(-c4ccc(-c5sc(-c6ccc(-c7cc8c(-c9ccc(CC)s9)c9sc(-c%10ccc(-c%11sc(-c%12ccc(-c%13cc%14c(-c%15ccc(CC)s%15)c%15sc(-c%16ccc(-c%17sc(-c%18cccs%18)c%18c%17C(=O)N(CC)C%18=O)s%16)cc%15c(-c%15ccc(CC)s%15)c%14s%13)s%12)c%12c%11C(=O)N(CC)C%12=O)s%10)cc9c(-c9ccc(CC)s9)c8s7)s6)c6c5C(=O)N(CC)C6=O)s4)sc3c(-c3ccc(CC)s3)c3ccsc23)s1
61,LL4,PBDB-T,10.1002/adfm.202103445,0.82,26.05,0.7087,70.87,15.18,15.1385407,sm,y,8.0,,LL2,CCc1c(/C=C2\C(=O)c3cc(Cl)c(Cl)cc3C2=C(C#N)C#N)sc2c1sc1c3c4nsnc4c4c5sc6c(CC)c(/C=C7\C(=O)c8cc9c(cc8C7=C(C#N)C#N)C7C8C=CC(C8)C97)sc6c5n(CC)c4c3n(CC)c21,PBDB-T,CCc1ccc(-c2c3cc(-c4ccc(-c5sc(-c6ccc(-c7cc8c(-c9ccc(CC)s9)c9sc(-c%10ccc(-c%11sc(-c%12ccc(-c%13cc%14c(-c%15ccc(CC)s%15)c%15sc(-c%16ccc(-c%17sc(-c%18cccs%18)c%18c%17C(=O)c%17c(CC)sc(CC)c%17C%18=O)s%16)cc%15c(-c%15ccc(CC)s%15)c%14s%13)s%12)c%12c%11C(=O)c%11c(CC)sc(CC)c%11C%12=O)s%10)cc9c(-c9ccc(CC)s9)c8s7)s6)c6c5C(=O)c5c(CC)sc(CC)c5C6=O)s4)sc3c(-c3ccc(CC)s3)c3ccsc23)s1
62,H2,PBDB-T,10.1002/anie.202006081,0.79,25.82,0.73,73.0,15.12,14.890394,sm,y,8.0,,H2,CCc1c(/C=C2\C(=O)c3ccc(Cl)cc3C2=C(C#N)C#N)sc2c1sc1c3c4nsnc4c4c5sc6c(CC)c(/C=C7\C(=O)c8ccc(Cl)cc8C7=C(C#N)C#N)sc6c5n(CC)c4c3n(CC)c21,PBDB-T,CCc1ccc(-c2c3cc(-c4ccc(-c5sc(-c6ccc(-c7cc8c(-c9ccc(CC)s9)c9sc(-c%10ccc(-c%11sc(-c%12ccc(-c%13cc%14c(-c%15ccc(CC)s%15)c%15sc(-c%16ccc(-c%17sc(-c%18cccs%18)c%18c%17C(=O)c%17c(CC)sc(CC)c%17C%18=O)s%16)cc%15c(-c%15ccc(CC)s%15)c%14s%13)s%12)c%12c%11C(=O)c%11c(CC)sc(CC)c%11C%12=O)s%10)cc9c(-c9ccc(CC)s9)c8s7)s6)c6c5C(=O)c5c(CC)sc(CC)c5C6=O)s4)sc3c(-c3ccc(CC)s3)c3ccsc23)s1
63,PFA1,PTzBI-oF,10.1021/acsenergylett.0c02053,0.87,23.96,0.7267,72.67,15.11,15.14820684,polymer,polymer,,,PFA1,CCc1c(/C=C2\C(=O)c3ccc(F)cc3C2=C(C#N)C#N)sc2c1sc1c3c4nsnc4c4c5sc6c(CC)c(/C=C7\C(=O)c8cc(F)c(-c9ccc(-c%10cc%11c(cc%10F)C(=C(C#N)C#N)/C(=C/c%10sc%12c(sc%13c%14c%15nsnc%15c%15c%16sc%17c(CC)c(/C=C%18\C(=O)c%19cc(F)c(-c%20cccs%20)cc%19C%18=C(C#N)C#N)sc%17c%16n(CC)c%15c%14n(CC)c%12%13)c%10CC)C%11=O)s9)cc8C7=C(C#N)C#N)sc6c5n(CC)c4c3n(CC)c21,PTzBI-oF,CCc1ccc(-c2c3cc(-c4sc(-c5c6c(c(-c7cc(F)c(-c8cc9c(-c%10ccc(CC)s%10)c%10sc(-c%11sc(-c%12c%13c(c(-c%14cc(F)c(-c%15cc%16c(-c%17ccc(CC)s%17)c%17sc(-c%18sc(-c%19c%20c(c(-c%21cc(F)cs%21)c%21nn(CC)nc%19%21)C(=O)N(CC)C%20=O)cc%18F)cc%17c(-c%17ccc(CC)s%17)c%16s%15)s%14)c%14nn(CC)nc%12%14)C(=O)N(CC)C%13=O)cc%11F)cc%10c(-c%10ccc(CC)s%10)c9s8)s7)c7nn(CC)nc57)C(=O)N(CC)C6=O)cc4F)sc3c(-c3ccc(CC)s3)c3ccsc23)s1
64,BTCT-2Cl,PBDB-TF,10.1021/acs.chemmater.0c01245,0.877,24.4,0.704,70.4,15.1,15.0647552,sm,y,8.0,,BTCT-2Cl,CCc1c(/C=C2\C(=O)c3c(csc3Cl)C2=C(C#N)C#N)sc2c1sc1c3c4nsnc4c4c5sc6c(CC)c(/C=C7\C(=O)c8c(csc8Cl)C7=C(C#N)C#N)sc6c5n(CC)c4c3n(CC)c21,PBDB-TF,CCc1sc(-c2c3cc(-c4ccc(-c5sc(-c6ccc(-c7cc8c(-c9cc(F)c(CC)s9)c9sc(-c%10ccc(-c%11sc(-c%12ccc(-c%13cc%14c(-c%15cc(F)c(CC)s%15)c%15sc(-c%16ccc(-c%17sc(-c%18cccs%18)c%18c%17C(=O)c%17c(CC)sc(CC)c%17C%18=O)s%16)cc%15c(-c%15cc(F)c(CC)s%15)c%14s%13)s%12)c%12c%11C(=O)c%11c(CC)sc(CC)c%11C%12=O)s%10)cc9c(-c9cc(F)c(CC)s9)c8s7)s6)c6c5C(=O)c5c(CC)sc(CC)c5C6=O)s4)sc3c(-c3cc(F)c(CC)s3)c3ccsc23)cc1F
