Repository: aspuru-guzik-group/Beyond-Molecular-Structure-ML-for-OPV-Materials-Devices

File: datasets/Hutchison_2023_n1001/Hutchison_filtered_dataset_pipeline.csv (part 2 of 15)
,Acceptor,Donor,DOI,Voc (V),Jsc (mA cm^-2),FF,FF (%),PCE,calculated PCE (%),acceptor type,acceptor class,core fused ring size,donor,acceptor ID with shortened chains,Acceptor SMILES,donor ID with shortened chains,Donor SMILES
65,FO-2F,PBDB-TF,10.1039/D0TA03087B,0.878,22.26,0.77,77.0,15.05,15.0490956,sm,fused,7.0,,FO-2F,CCC1(CC)Oc2cc3c(cc2-c2sc(/C=C4\C(=O)c5cc(F)c(F)cc5C4=C(C#N)C#N)cc21)C(CC)(CC)c1cc2c(cc1-3)OC(CC)(CC)c1cc(/C=C3\C(=O)c4cc(F)c(F)cc4C3=C(C#N)C#N)sc1-2,PBDB-TF,CCc1sc(-c2c3cc(-c4ccc(-c5sc(-c6ccc(-c7cc8c(-c9cc(F)c(CC)s9)c9sc(-c%10ccc(-c%11sc(-c%12ccc(-c%13cc%14c(-c%15cc(F)c(CC)s%15)c%15sc(-c%16ccc(-c%17sc(-c%18cccs%18)c%18c%17C(=O)c%17c(CC)sc(CC)c%17C%18=O)s%16)cc%15c(-c%15cc(F)c(CC)s%15)c%14s%13)s%12)c%12c%11C(=O)c%11c(CC)sc(CC)c%11C%12=O)s%10)cc9c(-c9cc(F)c(CC)s9)c8s7)s6)c6c5C(=O)c5c(CC)sc(CC)c5C6=O)s4)sc3c(-c3cc(F)c(CC)s3)c3ccsc23)cc1F
66,IPTBO-4Cl,PBDB-TF,10.1039/D0TA00651C,0.893,23.15,0.7257,72.57,15.0,15.00235982,sm,fused,7.0,,IPTBO-4Cl,CCc1ccc(C2(c3ccc(CC)cc3)c3cc4c(cc3-c3sc(/C=C5\C(=O)c6cc(Cl)c(Cl)cc6C5=C(C#N)C#N)cc32)C(c2ccc(CC)cc2)(c2ccc(CC)cc2)c2c-4sc3c4sc(/C=C5\C(=O)c6cc(Cl)c(Cl)cc6C5=C(C#N)C#N)cc4n(CC)c23)cc1,PBDB-TF,CCc1sc(-c2c3cc(-c4ccc(-c5sc(-c6ccc(-c7cc8c(-c9cc(F)c(CC)s9)c9sc(-c%10ccc(-c%11sc(-c%12ccc(-c%13cc%14c(-c%15cc(F)c(CC)s%15)c%15sc(-c%16ccc(-c%17sc(-c%18cccs%18)c%18c%17C(=O)c%17c(CC)sc(CC)c%17C%18=O)s%16)cc%15c(-c%15cc(F)c(CC)s%15)c%14s%13)s%12)c%12c%11C(=O)c%11c(CC)sc(CC)c%11C%12=O)s%10)cc9c(-c9cc(F)c(CC)s9)c8s7)s6)c6c5C(=O)c5c(CC)sc(CC)c5C6=O)s4)sc3c(-c3cc(F)c(CC)s3)c3ccsc23)cc1F
67,IPT-4F,PBDB-TF,10.1039/D0TA00651C,0.914,22.08,0.7415,74.15,14.96,14.96430048,sm,fused,7.0,,IDTP-4F,CCc1ccc(C2(c3ccc(CC)cc3)c3cc4c(cc3-c3sc(/C=C5\C(=O)c6ccc(F)cc6C5=C(C#N)C#N)cc32)C(c2ccc(CC)cc2)(c2ccc(CC)cc2)c2c-4sc3c4sc(/C=C5\C(=O)c6ccc(F)cc6C5=C(C#N)C#N)cc4n(CC)c23)cc1,PBDB-TF,CCc1sc(-c2c3cc(-c4ccc(-c5sc(-c6ccc(-c7cc8c(-c9cc(F)c(CC)s9)c9sc(-c%10ccc(-c%11sc(-c%12ccc(-c%13cc%14c(-c%15cc(F)c(CC)s%15)c%15sc(-c%16ccc(-c%17sc(-c%18cccs%18)c%18c%17C(=O)c%17c(CC)sc(CC)c%17C%18=O)s%16)cc%15c(-c%15cc(F)c(CC)s%15)c%14s%13)s%12)c%12c%11C(=O)c%11c(CC)sc(CC)c%11C%12=O)s%10)cc9c(-c9cc(F)c(CC)s9)c8s7)s6)c6c5C(=O)c5c(CC)sc(CC)c5C6=O)s4)sc3c(-c3cc(F)c(CC)s3)c3ccsc23)cc1F
68,Y6-2Se,PBDB-TF,10.1039/D0TA06658C,0.83,24.32,0.7,70.0,14.94,14.12992,sm,y,8.0,,Y6-2Se,CCc1c(/C=C2\C(=O)c3cc(F)c(F)cc3C2=C(C#N)C#N)sc2c1[se]c1c3c4nsnc4c4c5[se]c6c(CC)c(/C=C7\C(=O)c8cc(F)c(F)cc8C7=C(C#N)C#N)sc6c5n(CC)c4c3n(CC)c21,PBDB-TF,CCc1sc(-c2c3cc(-c4ccc(-c5sc(-c6ccc(-c7cc8c(-c9cc(F)c(CC)s9)c9sc(-c%10ccc(-c%11sc(-c%12ccc(-c%13cc%14c(-c%15cc(F)c(CC)s%15)c%15sc(-c%16ccc(-c%17sc(-c%18cccs%18)c%18c%17C(=O)c%17c(CC)sc(CC)c%17C%18=O)s%16)cc%15c(-c%15cc(F)c(CC)s%15)c%14s%13)s%12)c%12c%11C(=O)c%11c(CC)sc(CC)c%11C%12=O)s%10)cc9c(-c9cc(F)c(CC)s9)c8s7)s6)c6c5C(=O)c5c(CC)sc(CC)c5C6=O)s4)sc3c(-c3cc(F)c(CC)s3)c3ccsc23)cc1F
69,Y14,PBDB-T,10.1039/C9QM00499H,0.798,26.15,0.7148,71.48,14.92,14.91623196,sm,y,8.0,,Y14,CCc1c(/C=C2\C(=O)c3cc(F)ccc3C2=C(C#N)C#N)sc2c1sc1c3c4nn(CC)nc4c4c5sc6c(CC)c(/C=C7\C(=O)c8cc(F)ccc8C7=C(C#N)C#N)sc6c5n(CC)c4c3n(CC)c21,PBDB-T,CCc1ccc(-c2c3cc(-c4ccc(-c5sc(-c6ccc(-c7cc8c(-c9ccc(CC)s9)c9sc(-c%10ccc(-c%11sc(-c%12ccc(-c%13cc%14c(-c%15ccc(CC)s%15)c%15sc(-c%16ccc(-c%17sc(-c%18cccs%18)c%18c%17C(=O)c%17c(CC)sc(CC)c%17C%18=O)s%16)cc%15c(-c%15ccc(CC)s%15)c%14s%13)s%12)c%12c%11C(=O)c%11c(CC)sc(CC)c%11C%12=O)s%10)cc9c(-c9ccc(CC)s9)c8s7)s6)c6c5C(=O)c5c(CC)sc(CC)c5C6=O)s4)sc3c(-c3ccc(CC)s3)c3ccsc23)s1
70,TPIC-4F,PBDB-T-2Cl,10.1002/solr.202000250,0.901,22.35,0.742,74.2,14.9,14.9419137,sm,fused,7.0,,TPIC-4F,CCc1ccc(C2(c3ccc(CC)cc3)c3cc4c(cc3-c3sc(/C=C5\C(=O)c6cc(F)c(F)cc6C5=C(C#N)C#N)cc32)C(c2ccc(CC)cc2)(c2ccc(CC)cc2)c2c-4sc3c4sc(/C=C5\C(=O)c6cc(F)c(F)cc6C5=C(C#N)C#N)cc4n(CC)c23)cc1,PBDB-T-2Cl,CCc1sc(-c2c3cc(-c4ccc(-c5sc(-c6ccc(-c7cc8c(-c9cc(Cl)c(CC)s9)c9sc(-c%10ccc(-c%11sc(-c%12ccc(-c%13cc%14c(-c%15cc(Cl)c(CC)s%15)c%15sc(-c%16ccc(-c%17sc(-c%18cccs%18)c%18c%17C(=O)c%17c(CC)sc(CC)c%17C%18=O)s%16)cc%15c(-c%15cc(Cl)c(CC)s%15)c%14s%13)s%12)c%12c%11C(=O)c%11c(CC)sc(CC)c%11C%12=O)s%10)cc9c(-c9cc(Cl)c(CC)s9)c8s7)s6)c6c5C(=O)c5c(CC)sc(CC)c5C6=O)s4)sc3c(-c3cc(Cl)c(CC)s3)c3ccsc23)cc1Cl
71,NoCA-5,J52,10.1002/anie.202106753,0.814,26.02,0.6996,69.96,14.82,14.81772389,sm,unfused,3.0,,NoCA-5,CCOc1c(OCC)c(-c2cc3c(s2)-c2sc(/C=C4\C(=O)c5cc(F)c(F)cc5C4=C(C#N)C#N)c(CC)c2C3(CC)CC)c2nn(CC)nc2c1-c1cc2c(s1)-c1sc(/C=C3\C(=O)c4cc(F)c(F)cc4C3=C(C#N)C#N)c(CC)c1C2(CC)CC,J51,CCc1ccc(-c2c3cc(-c4ccc(-c5c(F)c(F)c(-c6ccc(-c7cc8c(-c9ccc(CC)s9)c9sc(-c%10ccc(-c%11c(F)c(F)c(-c%12ccc(-c%13cc%14c(-c%15ccc(CC)s%15)c%15sc(-c%16ccc(-c%17c(F)c(F)c(-c%18cccs%18)c%18nn(CC)nc%17%18)s%16)cc%15c(-c%15ccc(CC)s%15)c%14s%13)s%12)c%12nn(CC)nc%11%12)s%10)cc9c(-c9ccc(CC)s9)c8s7)s6)c6nn(CC)nc56)s4)sc3c(-c3ccc(CC)s3)c3ccsc23)s1
72,PY5-BTZ,PBDB-T,10.1021/acs.chemmater.1c02302,0.922,22.61,0.711,71.1,14.82,14.82180462,polymer,polymer,,,PY5-BTZ,CCc1c(/C=C2\C(=O)c3ccccc3C2=C(C#N)C#N)sc2c1sc1c3c4nsnc4c4c5sc6c(CC)c(/C=C7\C(=O)c8ccc(-c9ccc(-c%10c(F)c(F)c(-c%11ccc(-c%12ccc%13c(c%12)C(=C(C#N)C#N)/C(=C/c%12sc%14c(sc%15c%16c%17nsnc%17c%17c%18sc%19c(CC)c(/C=C%20\C(=O)c%21ccc(-c%22ccc(-c%23c(F)c(F)c(-c%24cccs%24)c%24nn(CC)nc%23%24)s%22)cc%21C%20=C(C#N)C#N)sc%19c%18n(CC)c%17c%16n(CC)c%14%15)c%12CC)C%13=O)s%11)c%11nn(CC)nc%10%11)s9)cc8C7=C(C#N)C#N)sc6c5n(CC)c4c3n(CC)c21,PBDB-T,CCc1ccc(-c2c3cc(-c4ccc(-c5sc(-c6ccc(-c7cc8c(-c9ccc(CC)s9)c9sc(-c%10ccc(-c%11sc(-c%12ccc(-c%13cc%14c(-c%15ccc(CC)s%15)c%15sc(-c%16ccc(-c%17sc(-c%18cccs%18)c%18c%17C(=O)c%17c(CC)sc(CC)c%17C%18=O)s%16)cc%15c(-c%15ccc(CC)s%15)c%14s%13)s%12)c%12c%11C(=O)c%11c(CC)sc(CC)c%11C%12=O)s%10)cc9c(-c9ccc(CC)s9)c8s7)s6)c6c5C(=O)c5c(CC)sc(CC)c5C6=O)s4)sc3c(-c3ccc(CC)s3)c3ccsc23)s1
73,PTIC-4Cl,PBDB-TF,10.1021/acsami.1c02652,0.86,23.3,0.7389,73.89,14.81,14.8060782,sm,y,8.0,,PTIC-4Cl,CCc1c(/C=C2\C(=O)c3cc(Cl)c(Cl)cc3C2=C(C#N)C#N)sc2c3c4nsnc4c4c5sc6c7sc(/C=C8\C(=O)c9cc(Cl)c(Cl)cc9C8=C(C#N)C#N)cc7n(CC)c6c5n(CC)c4c3n(CC)c12,PBDB-TF,CCc1sc(-c2c3cc(-c4ccc(-c5sc(-c6ccc(-c7cc8c(-c9cc(F)c(CC)s9)c9sc(-c%10ccc(-c%11sc(-c%12ccc(-c%13cc%14c(-c%15cc(F)c(CC)s%15)c%15sc(-c%16ccc(-c%17sc(-c%18cccs%18)c%18c%17C(=O)c%17c(CC)sc(CC)c%17C%18=O)s%16)cc%15c(-c%15cc(F)c(CC)s%15)c%14s%13)s%12)c%12c%11C(=O)c%11c(CC)sc(CC)c%11C%12=O)s%10)cc9c(-c9cc(F)c(CC)s9)c8s7)s6)c6c5C(=O)c5c(CC)sc(CC)c5C6=O)s4)sc3c(-c3cc(F)c(CC)s3)c3ccsc23)cc1F
74,IT-4F,PBB-Cl,10.1039/D0TA04734A,0.94,21.8,0.725,72.5,14.8,14.8567,sm,fused,7.0,,IT-4F,CCc1ccc(C2(c3ccc(CC)cc3)c3cc4c(cc3-c3sc5cc(/C=C6\C(=O)c7cc(F)c(F)cc7C6=C(C#N)C#N)sc5c32)C(c2ccc(CC)cc2)(c2ccc(CC)cc2)c2c-4sc3cc(/C=C4\C(=O)c5cc(F)c(F)cc5C4=C(C#N)C#N)sc23)cc1,PBB-Cl,CCc1ccc(-c2c3nc(-c4ccc(-c5cc6c(-c7cc(Cl)c(CC)s7)c7sc(-c8ccc(-c9nc%10c(-c%11ccc(CC)s%11)c%11sc(-c%12ccc(-c%13cc%14c(-c%15cc(Cl)c(CC)s%15)c%15sc(-c%16ccc(-c%17nc%18c(-c%19ccc(CC)s%19)c%19sc(-c%20ccc(-c%21cc%22c(-c%23cc(Cl)c(CC)s%23)c%23sccc%23c(-c%23cc(Cl)c(CC)s%23)c%22s%21)s%20)nc%19c(-c%19ccc(CC)s%19)c%18s%17)s%16)cc%15c(-c%15cc(Cl)c(CC)s%15)c%14s%13)s%12)nc%11c(-c%11ccc(CC)s%11)c%10s9)s8)cc7c(-c7cc(Cl)c(CC)s7)c6s5)s4)sc3c(-c3ccc(CC)s3)c3nc(-c4cccs4)sc23)s1
75,IT-4F,PBB-F,10.1039/D0TA04734A,0.92,22.4,0.711,71.1,14.7,14.652288,sm,fused,7.0,,IT-4F,CCc1ccc(C2(c3ccc(CC)cc3)c3cc4c(cc3-c3sc5cc(/C=C6\C(=O)c7cc(F)c(F)cc7C6=C(C#N)C#N)sc5c32)C(c2ccc(CC)cc2)(c2ccc(CC)cc2)c2c-4sc3cc(/C=C4\C(=O)c5cc(F)c(F)cc5C4=C(C#N)C#N)sc23)cc1,PBB-F,CCc1ccc(-c2c3nc(-c4ccc(-c5cc6c(-c7cc(F)c(CC)s7)c7sc(-c8ccc(-c9nc%10c(-c%11ccc(CC)s%11)c%11sc(-c%12ccc(-c%13cc%14c(-c%15cc(F)c(CC)s%15)c%15sc(-c%16ccc(-c%17nc%18c(s%17)[C@]%17(c%19ccc(CC)s%19)c%19nc(-c%20cccs%20)sc%19[C@]%18%17c%17ccc(CC)s%17)s%16)cc%15c(-c%15cc(F)c(CC)s%15)c%14s%13)s%12)nc%11c(-c%11ccc(CC)s%11)c%10s9)s8)cc7c(-c7cc(F)c(CC)s7)c6s5)s4)sc3c(-c3ccc(CC)s3)c3nc(-c4ccc(-c5cc6c(-c7cc(F)c(CC)s7)c7sccc7c(-c7cc(F)c(CC)s7)c6s5)s4)sc23)s1
76,IT-4F,PTO2,10.1021/jacs.8b12937,0.91,21.5,0.75,75.0,14.7,14.67375,sm,fused,7.0,,IT-4F,CCc1ccc(C2(c3ccc(CC)cc3)c3cc4c(cc3-c3sc5cc(/C=C6\C(=O)c7cc(F)c(F)cc7C6=C(C#N)C#N)sc5c32)C(c2ccc(CC)cc2)(c2ccc(CC)cc2)c2c-4sc3cc(/C=C4\C(=O)c5cc(F)c(F)cc5C4=C(C#N)C#N)sc23)cc1,PTO2,CCOC(=O)c1ccsc1-c1cc2c(-c3cc(F)c(CC)s3)c3sc(-c4cc(C(=O)OCC)c(-c5cc6c(-c7cc(F)c(CC)s7)c7sc(-c8cc(C(=O)OCC)c(-c9cc%10c(-c%11cc(F)c(CC)s%11)c%11sccc%11c(-c%11cc(F)c(CC)s%11)c%10s9)s8)cc7c(-c7cc(F)c(CC)s7)c6s5)s4)cc3c(-c3cc(F)c(CC)s3)c2s1
77,TPQx-6F,PBDB-TF,10.1039/D0QM00034E,0.92,22.37,0.7216,72.16,14.62,14.85081664,sm,y,8.0,,TPQx-6F,CCc1sc(-c2nc3c(nc2-c2cc(F)c(CC)s2)c2c4sc5c(CC)c(/C=C6\C(=O)c7cc(F)c(F)cc7C6=C(C#N)C#N)sc5c4n(CC)c2c2c3c3sc4c(CC)c(/C=C5\C(=O)c6cc(F)c(F)cc6C5=C(C#N)C#N)sc4c3n2CC)cc1F,PBDB-TF,CCc1sc(-c2c3cc(-c4ccc(-c5sc(-c6ccc(-c7cc8c(-c9cc(F)c(CC)s9)c9sc(-c%10ccc(-c%11sc(-c%12ccc(-c%13cc%14c(-c%15cc(F)c(CC)s%15)c%15sc(-c%16ccc(-c%17sc(-c%18cccs%18)c%18c%17C(=O)c%17c(CC)sc(CC)c%17C%18=O)s%16)cc%15c(-c%15cc(F)c(CC)s%15)c%14s%13)s%12)c%12c%11C(=O)c%11c(CC)sc(CC)c%11C%12=O)s%10)cc9c(-c9cc(F)c(CC)s9)c8s7)s6)c6c5C(=O)c5c(CC)sc(CC)c5C6=O)s4)sc3c(-c3cc(F)c(CC)s3)c3ccsc23)cc1F
78,BTP-ClBr1,PBDB-TF,10.1002/aenm.202002649,0.854,23.66,0.722,72.2,14.56,14.58847208,sm,y,8.0,,BTP-ClBr1,CCc1c(/C=C2\C(=O)c3cc(Cl)c(Br)cc3C2=C(C#N)C#N)sc2c1sc1c3c4nsnc4c4c5sc6c(CC)c(/C=C7\C(=O)c8cc(Cl)c(Br)cc8C7=C(C#N)C#N)sc6c5n(CC)c4c3n(CC)c21,PBDB-TF,CCc1sc(-c2c3cc(-c4ccc(-c5sc(-c6ccc(-c7cc8c(-c9cc(F)c(CC)s9)c9sc(-c%10ccc(-c%11sc(-c%12ccc(-c%13cc%14c(-c%15cc(F)c(CC)s%15)c%15sc(-c%16ccc(-c%17sc(-c%18cccs%18)c%18c%17C(=O)c%17c(CC)sc(CC)c%17C%18=O)s%16)cc%15c(-c%15cc(F)c(CC)s%15)c%14s%13)s%12)c%12c%11C(=O)c%11c(CC)sc(CC)c%11C%12=O)s%10)cc9c(-c9cc(F)c(CC)s9)c8s7)s6)c6c5C(=O)c5c(CC)sc(CC)c5C6=O)s4)sc3c(-c3cc(F)c(CC)s3)c3ccsc23)cc1F
79,BN-2F,J52,10.1002/ange.202100390,0.813,25.25,0.7078,70.78,14.53,14.52989535,sm,unfused,1.0,,BN-2F,CCOc1cc(-c2cc3c(s2)-c2sc(/C=C4\C(=O)c5cc6ccc(F)cc6cc5C4=C(C#N)C#N)cc2C3(CC)CC)c(OCC)cc1-c1cc2c(s1)-c1sc(/C=C3\C(=O)c4cc5ccc(F)cc5cc4C3=C(C#N)C#N)cc1C2(CC)CC,J51,CCc1ccc(-c2c3cc(-c4ccc(-c5c(F)c(F)c(-c6ccc(-c7cc8c(-c9ccc(CC)s9)c9sc(-c%10ccc(-c%11c(F)c(F)c(-c%12ccc(-c%13cc%14c(-c%15ccc(CC)s%15)c%15sc(-c%16ccc(-c%17c(F)c(F)c(-c%18cccs%18)c%18nn(CC)nc%17%18)s%16)cc%15c(-c%15ccc(CC)s%15)c%14s%13)s%12)c%12nn(CC)nc%11%12)s%10)cc9c(-c9ccc(CC)s9)c8s7)s6)c6nn(CC)nc56)s4)sc3c(-c3ccc(CC)s3)c3ccsc23)s1
80,BTTPC,PBDB-T,10.1039/C9TA11285E,0.89,22.25,0.73,73.0,14.51,14.455825,sm,y,8.0,,BTTPC,CCc1c(/C=C2\C(=O)c3cc4ccsc4cc3C2=C(C#N)C#N)sc2c1sc1c3c4nsnc4c4c5sc6c(CC)c(/C=C7\C(=O)c8cc9ccsc9cc8C7=C(C#N)C#N)sc6c5n(CC)c4c3n(CC)c21,PBDB-T,CCc1ccc(-c2c3cc(-c4ccc(-c5sc(-c6ccc(-c7cc8c(-c9ccc(CC)s9)c9sc(-c%10ccc(-c%11sc(-c%12ccc(-c%13cc%14c(-c%15ccc(CC)s%15)c%15sc(-c%16ccc(-c%17sc(-c%18cccs%18)c%18c%17C(=O)c%17c(CC)sc(CC)c%17C%18=O)s%16)cc%15c(-c%15ccc(CC)s%15)c%14s%13)s%12)c%12c%11C(=O)c%11c(CC)sc(CC)c%11C%12=O)s%10)cc9c(-c9ccc(CC)s9)c8s7)s6)c6c5C(=O)c5c(CC)sc(CC)c5C6=O)s4)sc3c(-c3ccc(CC)s3)c3ccsc23)s1
81,TB-4Cl,PBDB-TF,10.1021/acsami.1c02652,0.835,23.2,0.7456,74.56,14.45,14.4437632,sm,y,7.0,,TB-4Cl,CCc1c(/C=C2\C(=O)c3cc(Cl)c(Cl)cc3C2=C(C#N)C#N)sc2c1sc1c3c4nsnc4c4c5sc(/C=C6\C(=O)c7cc(Cl)c(Cl)cc7C6=C(C#N)C#N)c(CC)c5n(CC)c4c3n(CC)c21,PBDB-TF,CCc1sc(-c2c3cc(-c4ccc(-c5sc(-c6ccc(-c7cc8c(-c9cc(F)c(CC)s9)c9sc(-c%10ccc(-c%11sc(-c%12ccc(-c%13cc%14c(-c%15cc(F)c(CC)s%15)c%15sc(-c%16ccc(-c%17sc(-c%18cccs%18)c%18c%17C(=O)c%17c(CC)sc(CC)c%17C%18=O)s%16)cc%15c(-c%15cc(F)c(CC)s%15)c%14s%13)s%12)c%12c%11C(=O)c%11c(CC)sc(CC)c%11C%12=O)s%10)cc9c(-c9cc(F)c(CC)s9)c8s7)s6)c6c5C(=O)c5c(CC)sc(CC)c5C6=O)s4)sc3c(-c3cc(F)c(CC)s3)c3ccsc23)cc1F
82,Y6,PBBSe-Cl,10.1021/acs.macromol.0c00405,0.82,24.07,0.7316,73.16,14.44,14.43988184,sm,y,8.0,,Y6,CCC1=C(SC2=C1SC3=C2N(CC)C4=C3C5=NSN=C5C6=C4N(CC)C7=C6SC8=C7SC(/C=C9/C(C%10=C(C9=O)C=C(F)C(F)=C%10)=C(C#N)\C#N)=C8CC)/C=C%11C(C%12=C(C\%11=C(C#N)/C#N)C=C(F)C(F)=C%12)=O,PBBSe-Cl,CCc1sc(-c2c3cc(-c4ccc(-c5sc(-c6ccc(-c7cc8c(-c9cc(Cl)c(CC)s9)c9sc(-c%10ccc(-c%11sc(-c%12ccc(-c%13cc%14c(-c%15cc(Cl)c(CC)s%15)c%15sc(-c%16ccc(-c%17sc(-c%18ccc[se]%18)c%18c%17C(=O)c%17c(CC)sc(CC)c%17C%18=O)[se]%16)cc%15c(-c%15cc(Cl)c(CC)s%15)c%14s%13)[se]%12)c%12c%11C(=O)c%11c(CC)sc(CC)c%11C%12=O)[se]%10)cc9c(-c9cc(Cl)c(CC)s9)c8s7)[se]6)c6c5C(=O)c5c(CC)sc(CC)c5C6=O)[se]4)sc3c(-c3cc(Cl)c(CC)s3)c3ccsc23)cc1Cl
83,ZITI,J101 (actually J100),10.1039/C9TA03272J,0.937,21.25,0.7248,72.48,14.43,14.431674,sm,fused,8.0,,ZITI,CCC1(CC)C2=C(c3cc4c(cc31)-c1sc(/C=C3\C(=O)c5ccc(F)cc5C3=C(C#N)C#N)cc1C4)C(CC)(CC)c1cc3c(cc12)Cc1cc(/C=C2\C(=O)c4ccc(F)cc4C2=C(C#N)C#N)sc1-3,J100,CCn1nc2c(-c3cccs3)c(Cl)c(Cl)c(-c3ccc(-c4cc5c(-c6ccc([Si](CC)(CC)CC)s6)c6sc(-c7ccc(-c8c(Cl)c(Cl)c(-c9ccc(-c%10cc%11c(-c%12ccc([Si](CC)(CC)CC)s%12)c%12sc(-c%13ccc(-c%14c(Cl)c(Cl)c(-c%15ccc(-c%16cc%17c(-c%18ccc([Si](CC)(CC)CC)s%18)c%18sccc%18c(-c%18ccc([Si](CC)(CC)CC)s%18)c%17s%16)s%15)c%15nn(CC)nc%14%15)s%13)cc%12c(-c%12ccc([Si](CC)(CC)CC)s%12)c%11s%10)s9)c9nn(CC)nc89)s7)cc6c(-c6ccc([Si](CC)(CC)CC)s6)c5s4)s3)c2n1
84,PJ1-H,PBDB-T,10.1016/j.nanoen.2020.104718,0.9,22.3,0.7,70.0,14.4,14.049,polymer,polymer,,,PJ1-H,CCc1c(/C=C2\C(=O)c3ccccc3C2=C(C#N)C#N)sc2c1sc1c3c4nsnc4c4c5sc6c(CC)c(/C=C7\C(=O)c8ccc(-c9ccc(-c%10ccc%11c(c%10)C(=C(C#N)C#N)/C(=C/c%10sc%12c(sc%13c%14c%15nsnc%15c%15c%16sc%17c(CC)c(/C=C%18\C(=O)c%19ccc(-c%20cccs%20)cc%19C%18=C(C#N)C#N)sc%17c%16n(CC)c%15c%14n(CC)c%12%13)c%10CC)C%11=O)s9)cc8C7=C(C#N)C#N)sc6c5n(CC)c4c3n(CC)c21,PBDB-T,CCc1ccc(-c2c3cc(-c4ccc(-c5sc(-c6ccc(-c7cc8c(-c9ccc(CC)s9)c9sc(-c%10ccc(-c%11sc(-c%12ccc(-c%13cc%14c(-c%15ccc(CC)s%15)c%15sc(-c%16ccc(-c%17sc(-c%18cccs%18)c%18c%17C(=O)c%17c(CC)sc(CC)c%17C%18=O)s%16)cc%15c(-c%15ccc(CC)s%15)c%14s%13)s%12)c%12c%11C(=O)c%11c(CC)sc(CC)c%11C%12=O)s%10)cc9c(-c9ccc(CC)s9)c8s7)s6)c6c5C(=O)c5c(CC)sc(CC)c5C6=O)s4)sc3c(-c3ccc(CC)s3)c3ccsc23)s1
85,LL3-2Cl,PBDB-T,10.1002/adfm.202103445,0.79,26.96,0.677,67.7,14.4,14.4190168,sm,y,8.0,,Y19,CCc1c(/C=C2\C(=O)c3cc(Cl)c(Cl)cc3C2=C(C#N)C#N)sc2c1sc1c3c4nn(CC)nc4c4c5sc6c(CC)c(/C=C7\C(=O)c8cc(Cl)c(Cl)cc8C7=C(C#N)C#N)sc6c5n(CC)c4c3n(CC)c21,PBDB-T,CCc1ccc(-c2c3cc(-c4ccc(-c5sc(-c6ccc(-c7cc8c(-c9ccc(CC)s9)c9sc(-c%10ccc(-c%11sc(-c%12ccc(-c%13cc%14c(-c%15ccc(CC)s%15)c%15sc(-c%16ccc(-c%17sc(-c%18cccs%18)c%18c%17C(=O)c%17c(CC)sc(CC)c%17C%18=O)s%16)cc%15c(-c%15ccc(CC)s%15)c%14s%13)s%12)c%12c%11C(=O)c%11c(CC)sc(CC)c%11C%12=O)s%10)cc9c(-c9ccc(CC)s9)c8s7)s6)c6c5C(=O)c5c(CC)sc(CC)c5C6=O)s4)sc3c(-c3ccc(CC)s3)c3ccsc23)s1
86,IT-4F,PBDB-T-2Cl,10.1002/adma.201800868,0.86,21.8,0.77,77.0,14.4,14.43596,sm,fused,7.0,,IT-4F,CCc1ccc(C2(c3ccc(CC)cc3)c3cc4c(cc3-c3sc5cc(/C=C6\C(=O)c7cc(F)c(F)cc7C6=C(C#N)C#N)sc5c32)C(c2ccc(CC)cc2)(c2ccc(CC)cc2)c2c-4sc3cc(/C=C4\C(=O)c5cc(F)c(F)cc5C4=C(C#N)C#N)sc23)cc1,PBDB-T-2Cl,CCc1sc(-c2c3cc(-c4ccc(-c5sc(-c6ccc(-c7cc8c(-c9cc(Cl)c(CC)s9)c9sc(-c%10ccc(-c%11sc(-c%12ccc(-c%13cc%14c(-c%15cc(Cl)c(CC)s%15)c%15sc(-c%16ccc(-c%17sc(-c%18cccs%18)c%18c%17C(=O)c%17c(CC)sc(CC)c%17C%18=O)s%16)cc%15c(-c%15cc(Cl)c(CC)s%15)c%14s%13)s%12)c%12c%11C(=O)c%11c(CC)sc(CC)c%11C%12=O)s%10)cc9c(-c9cc(Cl)c(CC)s9)c8s7)s6)c6c5C(=O)c5c(CC)sc(CC)c5C6=O)s4)sc3c(-c3cc(Cl)c(CC)s3)c3ccsc23)cc1Cl
87,Y6,ZR1,10.1038/s41467-019-13292-1,0.861,24.34,0.6844,68.44,14.34,14.34279286,sm,y,8.0,sm,Y6,CCC1=C(SC2=C1SC3=C2N(CC)C4=C3C5=NSN=C5C6=C4N(CC)C7=C6SC8=C7SC(/C=C9/C(C%10=C(C9=O)C=C(F)C(F)=C%10)=C(C#N)\C#N)=C8CC)/C=C%11C(C%12=C(C\%11=C(C#N)/C#N)C=C(F)C(F)=C%12)=O,ZR1,CCc1ccc(-c2c3sc4cc(-c5cc(CC)c(-c6ccc(/C=C7/SC(=S)N(CC)C7=O)s6)s5)sc4c3c(-c3ccc(CC)s3)c3sc4cc(-c5cc(CC)c(-c6ccc(/C=C7/SC(=S)N(CC)C7=O)s6)s5)sc4c23)s1
88,PYTT-2,PBDB-T,10.1021/acs.chemmater.0c04253,0.91,22.0,0.7153,71.53,14.32,14.320306,polymer,polymer,,,PYTT-2,CCc1c(/C=C2/C(=O)c3ccsc3C2=C(C#N)C#N)sc2c1sc1c3c4nsnc4c4c5sc6c(CC)c(/C=C7/C(=O)c8cc(-c9ccc(-c%10csc%11c%10C(=O)/C(=C/c%10sc%12c(sc%13c%14c%15nsnc%15c%15c%16sc%17c(CC)c(/C=C%18/C(=O)c%19cc(-c%20cccs%20)sc%19C%18=C(C#N)C#N)sc%17c%16n(CC)c%15c%14n(CC)c%12%13)c%10CC)C%11=C(C#N)C#N)s9)sc8C7=C(C#N)C#N)sc6c5n(CC)c4c3n(CC)c21,PBDB-T,CCc1ccc(-c2c3cc(-c4ccc(-c5sc(-c6ccc(-c7cc8c(-c9ccc(CC)s9)c9sc(-c%10ccc(-c%11sc(-c%12ccc(-c%13cc%14c(-c%15ccc(CC)s%15)c%15sc(-c%16ccc(-c%17sc(-c%18cccs%18)c%18c%17C(=O)c%17c(CC)sc(CC)c%17C%18=O)s%16)cc%15c(-c%15ccc(CC)s%15)c%14s%13)s%12)c%12c%11C(=O)c%11c(CC)sc(CC)c%11C%12=O)s%10)cc9c(-c9ccc(CC)s9)c8s7)s6)c6c5C(=O)c5c(CC)sc(CC)c5C6=O)s4)sc3c(-c3ccc(CC)s3)c3ccsc23)s1
89,IDST-4F,PBDB-TF,10.1016/j.nanoen.2020.104861,0.82,24.9,0.7,70.0,14.3,14.2926,sm,fused,5.0,,IDST-4F,CCSc1cc(/C=C2\C(=O)c3cc(F)c(F)cc3C2=C(C#N)C#N)sc1-c1cc2c(s1)-c1cc3c(cc1C2(CC)CC)-c1sc(/C=C2\C(=O)c4cc(F)c(F)cc4C2=C(C#N)C#N)cc1C3(CC)CC,PBDB-TF,CCc1sc(-c2c3cc(-c4ccc(-c5sc(-c6ccc(-c7cc8c(-c9cc(F)c(CC)s9)c9sc(-c%10ccc(-c%11sc(-c%12ccc(-c%13cc%14c(-c%15cc(F)c(CC)s%15)c%15sc(-c%16ccc(-c%17sc(-c%18cccs%18)c%18c%17C(=O)c%17c(CC)sc(CC)c%17C%18=O)s%16)cc%15c(-c%15cc(F)c(CC)s%15)c%14s%13)s%12)c%12c%11C(=O)c%11c(CC)sc(CC)c%11C%12=O)s%10)cc9c(-c9cc(F)c(CC)s9)c8s7)s6)c6c5C(=O)c5c(CC)sc(CC)c5C6=O)s4)sc3c(-c3cc(F)c(CC)s3)c3ccsc23)cc1F
90,IT-4F,PDTB-EF-T,10.1021/jacs.8b02695,0.9,20.73,0.76,76.0,14.2,14.17932,sm,fused,7.0,,IT-4F,CCc1ccc(C2(c3ccc(CC)cc3)c3cc4c(cc3-c3sc5cc(/C=C6\C(=O)c7cc(F)c(F)cc7C6=C(C#N)C#N)sc5c32)C(c2ccc(CC)cc2)(c2ccc(CC)cc2)c2c-4sc3cc(/C=C4\C(=O)c5cc(F)c(F)cc5C4=C(C#N)C#N)sc23)cc1,P2,CCOC(=O)c1ccsc1-c1ccc(-c2sc(-c3cc4c(-c5cc(F)c(SCC)s5)c5sc(-c6cc(C(=O)OCC)c(-c7ccc(-c8sc(-c9cc%10c(-c%11cc(F)c(SCC)s%11)c%11sc(-c%12cc(C(=O)OCC)c(-c%13ccc(-c%14sc(-c%15cc%16c(-c%17cc(F)c(SCC)s%17)c%17sccc%17c(-c%17cc(F)c(SCC)s%17)c%16s%15)cc%14C(=O)OCC)s%13)s%12)cc%11c(-c%11cc(F)c(SCC)s%11)c%10s9)cc8C(=O)OCC)s7)s6)cc5c(-c5cc(F)c(SCC)s5)c4s3)cc2C(=O)OCC)s1
91,BTP-Se,PBDB-T,10.1016/j.cej.2021.132830,0.711,28.66,0.697,69.7,14.2,14.20295022,sm,y,8.0,,BTP-Se,CCc1c(/C=C2\C(=O)c3cc(F)c(F)cc3C2=C(C#N)C#N)sc2c1sc1c3c4n[se]nc4c4c5sc6c(CC)c(/C=C/C=C7\C(=O)c8cc(F)c(F)cc8C7=C(C#N)C#N)sc6c5n(CC)c4c3n(CC)c21,PBDB-T,CCc1ccc(-c2c3cc(-c4ccc(-c5sc(-c6ccc(-c7cc8c(-c9ccc(CC)s9)c9sc(-c%10ccc(-c%11sc(-c%12ccc(-c%13cc%14c(-c%15ccc(CC)s%15)c%15sc(-c%16ccc(-c%17sc(-c%18cccs%18)c%18c%17C(=O)c%17c(CC)sc(CC)c%17C%18=O)s%16)cc%15c(-c%15ccc(CC)s%15)c%14s%13)s%12)c%12c%11C(=O)c%11c(CC)sc(CC)c%11C%12=O)s%10)cc9c(-c9ccc(CC)s9)c8s7)s6)c6c5C(=O)c5c(CC)sc(CC)c5C6=O)s4)sc3c(-c3ccc(CC)s3)c3ccsc23)s1
92,Y6,PbiTPD,10.1021/acsenergylett.9b02842,0.83,25.6,0.667,66.7,14.2,14.172416,sm,y,8.0,,Y6,CCC1=C(SC2=C1SC3=C2N(CC)C4=C3C5=NSN=C5C6=C4N(CC)C7=C6SC8=C7SC(/C=C9/C(C%10=C(C9=O)C=C(F)C(F)=C%10)=C(C#N)\C#N)=C8CC)/C=C%11C(C%12=C(C\%11=C(C#N)/C#N)C=C(F)C(F)=C%12)=O,PbiTPD,CCc1ccc(-c2c3cc(-c4ccc(-c5sc(-c6sc(-c7ccc(-c8cc9c(-c%10ccc(CC)s%10)c%10sc(-c%11ccc(-c%12sc(-c%13sc(-c%14ccc(-c%15cc%16c(-c%17ccc(CC)s%17)c%17sc(-c%18ccc(-c%19sc(-c%20sc(-c%21cccs%21)c%21c%20C(=O)N(CC)C%21=O)c%20c%19C(=O)N(CC)C%20=O)s%18)cc%17c(-c%17ccc(CC)s%17)c%16s%15)s%14)c%14c%13C(=O)N(CC)C%14=O)c%13c%12C(=O)N(CC)C%13=O)s%11)cc%10c(-c%10ccc(CC)s%10)c9s8)s7)c7c6C(=O)N(CC)C7=O)c6c5C(=O)N(CC)C6=O)s4)sc3c(-c3ccc(CC)s3)c3ccsc23)s1
93,IT-4F,PBDE-DFDT,10.1021/acs.chemmater.9b04971,0.865,21.83,0.75,75.0,14.16,14.1622125,sm,fused,7.0,,IT-4F,CCc1ccc(C2(c3ccc(CC)cc3)c3cc4c(cc3-c3sc5cc(/C=C6\C(=O)c7cc(F)c(F)cc7C6=C(C#N)C#N)sc5c32)C(c2ccc(CC)cc2)(c2ccc(CC)cc2)c2c-4sc3cc(/C=C4\C(=O)c5cc(F)c(F)cc5C4=C(C#N)C#N)sc23)cc1,PBDE-DFDT,CCOC(=O)c1ccsc1-c1cc(F)c(-c2sc(-c3sc(-c4cc5c(-c6ccc(CC)s6)c6sc(-c7cc(C(=O)OCC)c(-c8cc(F)c(-c9sc(-c%10sc(-c%11cc%12c(-c%13ccc(CC)s%13)c%13sc(-c%14cc(C(=O)OCC)c(-c%15cc(F)c(-c%16sc(-c%17sc(-c%18cc%19c(-c%20ccc(CC)s%20)c%20sccc%20c(-c%20ccc(CC)s%20)c%19s%18)cc%17C(=O)OC)cc%16F)s%15)s%14)cc%13c(-c%13ccc(CC)s%13)c%12s%11)cc%10C(=O)OC)cc9F)s8)s7)cc6c(-c6ccc(CC)s6)c5s4)cc3C(=O)OC)cc2F)s1
94,NCBDT-4Cl,PBDB-T-SF,10.1007/s11426-018-9334-9,0.851,22.35,0.743,74.3,14.1,14.13174855,sm,fused,7.0,,NCBDT-4Cl,CCc1ccc(C2(c3ccc(CC)cc3)c3cc(/C=C4\C(=O)c5cc(Cl)c(Cl)cc5C4=C(C#N)C#N)sc3-c3sc4c(CC)c5c6c(sc5c(CC)c4c32)-c2sc(/C=C3\C(=O)c4cc(Cl)c(Cl)cc4C3=C(C#N)C#N)cc2C6(c2ccc(CC)cc2)c2ccc(CC)cc2)cc1,PBDB-T-SF,CCSc1sc(-c2c3cc(-c4ccc(-c5sc(-c6ccc(-c7cc8c(-c9cc(F)c(SCC)s9)c9sc(-c%10ccc(-c%11sc(-c%12ccc(-c%13cc%14c(-c%15cc(F)c(SCC)s%15)c%15sc(-c%16ccc(-c%17sc(-c%18cccs%18)c%18c%17C(=O)c%17c(CC)sc(CC)c%17C%18=O)s%16)cc%15c(-c%15cc(F)c(SCC)s%15)c%14s%13)s%12)c%12c%11C(=O)c%11c(CC)sc(CC)c%11C%12=O)s%10)cc9c(-c9cc(F)c(SCC)s9)c8s7)s6)c6c5C(=O)c5c(CC)sc(CC)c5C6=O)s4)sc3c(-c3cc(F)c(SCC)s3)c3ccsc23)cc1F
95,Y5,PBDB-T,10.1002/adma.201807577,0.88,22.8,0.702,70.2,14.1,14.084928,sm,y,11.0,,Y5,CCc1c(/C=C2\C(=O)c3ccccc3C2=C(C#N)C#N)sc2c1sc1c3c4nsnc4c4c5sc6c(CC)c(/C=C7\C(=O)c8ccccc8C7=C(C#N)C#N)sc6c5n(CC)c4c3n(CC)c21,PBDB-T,CCc1ccc(-c2c3cc(-c4ccc(-c5sc(-c6ccc(-c7cc8c(-c9ccc(CC)s9)c9sc(-c%10ccc(-c%11sc(-c%12ccc(-c%13cc%14c(-c%15ccc(CC)s%15)c%15sc(-c%16ccc(-c%17sc(-c%18cccs%18)c%18c%17C(=O)c%17c(CC)sc(CC)c%17C%18=O)s%16)cc%15c(-c%15ccc(CC)s%15)c%14s%13)s%12)c%12c%11C(=O)c%11c(CC)sc(CC)c%11C%12=O)s%10)cc9c(-c9ccc(CC)s9)c8s7)s6)c6c5C(=O)c5c(CC)sc(CC)c5C6=O)s4)sc3c(-c3ccc(CC)s3)c3ccsc23)s1
96,Y6,SM1-F,10.1002/adma.201908373,0.866,23.25,0.699,69.9,14.07,14.0740155,sm,y,8.0,sm,Y6,CCC1=C(SC2=C1SC3=C2N(CC)C4=C3C5=NSN=C5C6=C4N(CC)C7=C6SC8=C7SC(/C=C9/C(C%10=C(C9=O)C=C(F)C(F)=C%10)=C(C#N)\C#N)=C8CC)/C=C%11C(C%12=C(C\%11=C(C#N)/C#N)C=C(F)C(F)=C%12)=O,SM1-F,CCOC(=O)/C(C#N)=C\c1cc(CC)c(-c2ccc(-c3sc(-c4cc5c(-c6cc(F)c(CC)s6)c6sc(-c7cc(CC)c(-c8ccc(-c9sc(/C=C(\C#N)C(=O)OCC)cc9CC)s8)s7)cc6c(-c6cc(F)c(CC)s6)c5s4)cc3CC)s2)s1
97,BTIC-BO-4Br,PBDB-TF,10.1002/advs.201903784,0.86,24.06,0.6784,67.84,14.03,14.03718144,sm,y,8.0,,BTIC-4EO-4Br,CCc1c(/C=C2\C(=O)c3cc(Br)c(Br)cc3C2=C(C#N)C#N)sc2c1sc1c3c4nsnc4c4c5sc6c(CC)c(/C=C7\C(=O)c8cc(Br)c(Br)cc8C7=C(C#N)C#N)sc6c5n(CC)c4c3n(CC)c21,PBDB-TF,CCc1sc(-c2c3cc(-c4ccc(-c5sc(-c6ccc(-c7cc8c(-c9cc(F)c(CC)s9)c9sc(-c%10ccc(-c%11sc(-c%12ccc(-c%13cc%14c(-c%15cc(F)c(CC)s%15)c%15sc(-c%16ccc(-c%17sc(-c%18cccs%18)c%18c%17C(=O)c%17c(CC)sc(CC)c%17C%18=O)s%16)cc%15c(-c%15cc(F)c(CC)s%15)c%14s%13)s%12)c%12c%11C(=O)c%11c(CC)sc(CC)c%11C%12=O)s%10)cc9c(-c9cc(F)c(CC)s9)c8s7)s6)c6c5C(=O)c5c(CC)sc(CC)c5C6=O)s4)sc3c(-c3cc(F)c(CC)s3)c3ccsc23)cc1F
98,IPT2F-TT,PBDB-T,10.1002/adfm.202006141,0.84,22.24,0.7506,75.06,14.02,14.02240896,sm,fused,7.0,,IPT2F-TT,CCc1ccc(C2(c3ccc(CC)cc3)c3cc4c(cc3-c3sc(/C=C5\C(=O)c6ccc(F)cc6C5=C(C#N)C#N)cc32)C(c2ccc(CC)cc2)(c2ccc(CC)cc2)c2c-4sc3c4sc(/C=C5\C(=O)c6ccc(F)cc6C5=C(C#N)C#N)cc4n(-c4cc5sc(CC)cc5s4)c23)cc1,PBDB-T,CCc1ccc(-c2c3cc(-c4ccc(-c5sc(-c6ccc(-c7cc8c(-c9ccc(CC)s9)c9sc(-c%10ccc(-c%11sc(-c%12ccc(-c%13cc%14c(-c%15ccc(CC)s%15)c%15sc(-c%16ccc(-c%17sc(-c%18cccs%18)c%18c%17C(=O)c%17c(CC)sc(CC)c%17C%18=O)s%16)cc%15c(-c%15ccc(CC)s%15)c%14s%13)s%12)c%12c%11C(=O)c%11c(CC)sc(CC)c%11C%12=O)s%10)cc9c(-c9ccc(CC)s9)c8s7)s6)c6c5C(=O)c5c(CC)sc(CC)c5C6=O)s4)sc3c(-c3ccc(CC)s3)c3ccsc23)s1
99,Y6,PE4,10.1021/acs.macromol.9b01233,0.84,22.21,0.7543,75.43,14.02,14.07252252,sm,y,8.0,,Y6,CCC1=C(SC2=C1SC3=C2N(CC)C4=C3C5=NSN=C5C6=C4N(CC)C7=C6SC8=C7SC(/C=C9/C(C%10=C(C9=O)C=C(F)C(F)=C%10)=C(C#N)\C#N)=C8CC)/C=C%11C(C%12=C(C\%11=C(C#N)/C#N)C=C(F)C(F)=C%12)=O,PE4,CCc1sc(-c2c3cc(-c4sc5cc(-c6c(F)c(F)c(-c7cc8sc(-c9cc%10c(-c%11cc(Cl)c(CC)s%11)c%11sc(-c%12sc%13cc(-c%14c(F)c(F)c(-c%15cc%16sc(-c%17cc%18c(-c%19cc(Cl)c(CC)s%19)c%19sc(-c%20sc%21cc(-c%22c(F)c(F)c(-c%23cc%24scc(CC)c%24s%23)c%23nn(CC)nc%22%23)sc%21c%20CC)cc%19c(-c%19cc(Cl)c(CC)s%19)c%18s%17)c(CC)c%16s%15)c%15nn(CC)nc%14%15)sc%13c%12CC)cc%11c(-c%11cc(Cl)c(CC)s%11)c%10s9)c(CC)c8s7)c7nn(CC)nc67)sc5c4CC)sc3c(-c3cc(Cl)c(CC)s3)c3ccsc23)cc1Cl
100,IPT-2F,PBDB-T,10.1021/acsami.0c19700,0.86,22.2,0.73,73.0,14.0,13.93716,sm,fused,7.0,,IPT-2F,CCc1ccc(C2(c3ccc(CC)cc3)c3cc4c(cc3-c3sc(/C=C5\C(=O)c6ccc(F)cc6C5=C(C#N)C#N)cc32)C(c2ccc(CC)cc2)(c2ccc(CC)cc2)c2c-4sc3c4sc(/C=C5\C(=O)c6ccc(F)cc6C5=C(C#N)C#N)cc4n(CC)c23)cc1,PBDB-T,CCc1ccc(-c2c3cc(-c4ccc(-c5sc(-c6ccc(-c7cc8c(-c9ccc(CC)s9)c9sc(-c%10ccc(-c%11sc(-c%12ccc(-c%13cc%14c(-c%15ccc(CC)s%15)c%15sc(-c%16ccc(-c%17sc(-c%18cccs%18)c%18c%17C(=O)c%17c(CC)sc(CC)c%17C%18=O)s%16)cc%15c(-c%15ccc(CC)s%15)c%14s%13)s%12)c%12c%11C(=O)c%11c(CC)sc(CC)c%11C%12=O)s%10)cc9c(-c9ccc(CC)s9)c8s7)s6)c6c5C(=O)c5c(CC)sc(CC)c5C6=O)s4)sc3c(-c3ccc(CC)s3)c3ccsc23)s1
101,ITIC,PBTA-PSF,10.1002/solr.201900005,1.01,18.51,0.744,74.4,13.91,13.9091544,sm,fused,7.0,,ITIC,CCc1ccc(C2(c3ccc(CC)cc3)c3cc4c(cc3-c3sc5cc(/C=C6\C(=O)c7ccccc7C6=C(C#N)C#N)sc5c32)C(c2ccc(CC)cc2)(c2ccc(CC)cc2)c2c-4sc3cc(/C=C4\C(=O)c5ccccc5C4=C(C#N)C#N)sc23)cc1,PBTA-PSF,CCSc1ccc(-c2c3cc(-c4ccc(-c5c(F)c(F)c(-c6ccc(-c7cc8c(-c9ccc(SCC)c(F)c9)c9sc(-c%10ccc(-c%11c(F)c(F)c(-c%12ccc(-c%13cc%14c(-c%15ccc(SCC)c(F)c%15)c%15sc(-c%16ccc(-c%17c(F)c(F)c(-c%18cccs%18)c%18nn(CC)nc%17%18)s%16)cc%15c(-c%15ccc(SCC)c(F)c%15)c%14s%13)s%12)c%12nn(CC)nc%11%12)s%10)cc9c(-c9ccc(SCC)c(F)c9)c8s7)s6)c6nn(CC)nc56)s4)sc3c(-c3ccc(SCC)c(F)c3)c3ccsc23)cc1F
102,DTTC-4F,PBDB-TF,10.1039/C9TA12605H,0.95,21.66,0.676,67.6,13.89,13.910052,sm,fused,9.0,,4TC-4F-C8C8,CCc1ccc(C2(c3ccc(CC)cc3)c3cc4c5cc6c(cc5n(CC)c4cc3-c3sc4cc(/C=C5\C(=O)c7cc(F)c(F)cc7C5=C(C#N)C#N)sc4c32)-c2sc3cc(/C=C4\C(=O)c5cc(F)c(F)cc5C4=C(C#N)C#N)sc3c2C6(c2ccc(CC)cc2)c2ccc(CC)cc2)cc1,PBDB-TF,CCc1sc(-c2c3cc(-c4ccc(-c5sc(-c6ccc(-c7cc8c(-c9cc(F)c(CC)s9)c9sc(-c%10ccc(-c%11sc(-c%12ccc(-c%13cc%14c(-c%15cc(F)c(CC)s%15)c%15sc(-c%16ccc(-c%17sc(-c%18cccs%18)c%18c%17C(=O)c%17c(CC)sc(CC)c%17C%18=O)s%16)cc%15c(-c%15cc(F)c(CC)s%15)c%14s%13)s%12)c%12c%11C(=O)c%11c(CC)sc(CC)c%11C%12=O)s%10)cc9c(-c9cc(F)c(CC)s9)c8s7)s6)c6c5C(=O)c5c(CC)sc(CC)c5C6=O)s4)sc3c(-c3cc(F)c(CC)s3)c3ccsc23)cc1F
103,IT-4F,TPD-3F,10.1039/C7TA10374C,0.911,20.25,0.76,76.0,13.84,14.02029,sm,fused,7.0,,IT-4F,CCc1ccc(C2(c3ccc(CC)cc3)c3cc4c(cc3-c3sc5cc(/C=C6\C(=O)c7cc(F)c(F)cc7C6=C(C#N)C#N)sc5c32)C(c2ccc(CC)cc2)(c2ccc(CC)cc2)c2c-4sc3cc(/C=C4\C(=O)c5cc(F)c(F)cc5C4=C(C#N)C#N)sc23)cc1,TPD-3F,CCc1sc(-c2c3cc(-c4ccc(-c5sc(-c6ccc(-c7cc8c(-c9cc(F)c(CC)s9)c9sc(-c%10ccc(-c%11sc(-c%12ccc(-c%13cc%14c(-c%15cc(F)c(CC)s%15)c%15sc(-c%16ccc(-c%17sc(-c%18cccs%18)c%18c%17C(=O)N(CC)C%18=O)s%16)cc%15c(-c%15cc(F)c(CC)s%15)c%14s%13)s%12)c%12c%11C(=O)N(CC)C%12=O)s%10)cc9c(-c9cc(F)c(CC)s9)c8s7)s6)c6c5C(=O)N(CC)C6=O)s4)sc3c(-c3cc(F)c(CC)s3)c3ccsc23)cc1F
104,Coi8DFIC,PTB7-Th,10.1016/j.joule.2018.11.023,0.69,27.3,0.71,71.0,13.8,13.37427,sm,fused,8.0,,Coi8DFIC,CCc1ccc(C2(c3ccc(CC)cc3)Oc3c(sc4cc(/C=C5\C(=O)c6cc(F)c(F)cc6C5=C(C#N)C#N)sc34)-c3sc4c5c(sc4c32)-c2sc3cc(/C=C4\C(=O)c6cc(F)c(F)cc6C4=C(C#N)C#N)sc3c2OC5(c2ccc(CC)cc2)c2ccc(CC)cc2)cc1,PTB7-Th,CCOC(=O)c1sc2c(-c3cc4c(-c5ccc(CC)s5)c5sc(-c6sc(-c7cc8c(-c9ccc(CC)s9)c9sc(-c%10sc(-c%11cc%12c(-c%13ccc(CC)s%13)c%13sccc%13c(-c%13ccc(CC)s%13)c%12s%11)c%11sc(C(=O)OCC)c(F)c%10%11)cc9c(-c9ccc(CC)s9)c8s7)c7sc(C(=O)OCC)c(F)c67)cc5c(-c5ccc(CC)s5)c4s3)scc2c1F
105,PIST-4F,PBDB-TF,10.1002/cjoc.202100323,0.87,21.9,0.72,72.0,13.8,13.71816,sm,fused,5.0,,PIST-4F,CCSc1cc(/C=C2\C(=O)c3cc(F)c(F)cc3C2=C(C#N)C#N)sc1-c1cc2c(s1)-c1cc3c(cc1C2(c1ccc(CC)cc1)c1ccc(CC)cc1)-c1sc(/C=C2\C(=O)c4cc(F)c(F)cc4C2=C(C#N)C#N)cc1C3(c1ccc(CC)cc1)c1ccc(CC)cc1,PBDB-TF,CCc1sc(-c2c3cc(-c4ccc(-c5sc(-c6ccc(-c7cc8c(-c9cc(F)c(CC)s9)c9sc(-c%10ccc(-c%11sc(-c%12ccc(-c%13cc%14c(-c%15cc(F)c(CC)s%15)c%15sc(-c%16ccc(-c%17sc(-c%18cccs%18)c%18c%17C(=O)c%17c(CC)sc(CC)c%17C%18=O)s%16)cc%15c(-c%15cc(F)c(CC)s%15)c%14s%13)s%12)c%12c%11C(=O)c%11c(CC)sc(CC)c%11C%12=O)s%10)cc9c(-c9cc(F)c(CC)s9)c8s7)s6)c6c5C(=O)c5c(CC)sc(CC)c5C6=O)s4)sc3c(-c3cc(F)c(CC)s3)c3ccsc23)cc1F
106,BTSe-4F,PBDB-TF,10.1002/sstr.202000052,0.811,22.52,0.754,75.4,13.79,13.77084488,sm,y,7.0,,BTSe-4F,CCc1c(/C=C2\C(=O)c3cc(F)c(F)cc3C2=C(C#N)C#N)sc2c1sc1c3c4nsnc4c4c5[se]c(/C=C6\C(=O)c7cc(F)c(F)cc7C6=C(C#N)C#N)cc5n(CC)c4c3n(CC)c21,PBDB-TF,CCc1sc(-c2c3cc(-c4ccc(-c5sc(-c6ccc(-c7cc8c(-c9cc(F)c(CC)s9)c9sc(-c%10ccc(-c%11sc(-c%12ccc(-c%13cc%14c(-c%15cc(F)c(CC)s%15)c%15sc(-c%16ccc(-c%17sc(-c%18cccs%18)c%18c%17C(=O)c%17c(CC)sc(CC)c%17C%18=O)s%16)cc%15c(-c%15cc(F)c(CC)s%15)c%14s%13)s%12)c%12c%11C(=O)c%11c(CC)sc(CC)c%11C%12=O)s%10)cc9c(-c9cc(F)c(CC)s9)c8s7)s6)c6c5C(=O)c5c(CC)sc(CC)c5C6=O)s4)sc3c(-c3cc(F)c(CC)s3)c3ccsc23)cc1F
107,TSeTIC,PBDB-TF,10.1039/C9TA08328F,0.93,19.42,0.759,75.9,13.71,13.7079954,sm,fused,7.0,,TSeTIC,CCc1ccc(C2(c3ccc(CC)cc3)c3cc4c(cc3-c3sc5cc(/C=C6\C(=O)c7cscc7C6=C(C#N)C#N)[se]c5c32)C(c2ccc(CC)cc2)(c2ccc(CC)cc2)c2c-4sc3cc(/C=C4\C(=O)c5cscc5C4=C(C#N)C#N)[se]c23)cc1,PBDB-TF,CCc1sc(-c2c3cc(-c4ccc(-c5sc(-c6ccc(-c7cc8c(-c9cc(F)c(CC)s9)c9sc(-c%10ccc(-c%11sc(-c%12ccc(-c%13cc%14c(-c%15cc(F)c(CC)s%15)c%15sc(-c%16ccc(-c%17sc(-c%18cccs%18)c%18c%17C(=O)c%17c(CC)sc(CC)c%17C%18=O)s%16)cc%15c(-c%15cc(F)c(CC)s%15)c%14s%13)s%12)c%12c%11C(=O)c%11c(CC)sc(CC)c%11C%12=O)s%10)cc9c(-c9cc(F)c(CC)s9)c8s7)s6)c6c5C(=O)c5c(CC)sc(CC)c5C6=O)s4)sc3c(-c3cc(F)c(CC)s3)c3ccsc23)cc1F
108,IT-M,PBDB-TF,10.1002/adma.201707170,0.87,20.38,0.77,77.0,13.7,13.652562,sm,fused,7.0,,IT-M,CCc1ccc(C2(c3ccc(CC)cc3)c3cc4c(cc3-c3sc5cc(/C=C6\C(=O)c7ccc(C)cc7C6=C(C#N)C#N)sc5c32)C(c2ccc(CC)cc2)(c2ccc(CC)cc2)c2c-4sc3cc(/C=C4\C(=O)c5ccc(C)cc5C4=C(C#N)C#N)sc23)cc1,PBDB-TF,CCc1sc(-c2c3cc(-c4ccc(-c5sc(-c6ccc(-c7cc8c(-c9cc(F)c(CC)s9)c9sc(-c%10ccc(-c%11sc(-c%12ccc(-c%13cc%14c(-c%15cc(F)c(CC)s%15)c%15sc(-c%16ccc(-c%17sc(-c%18cccs%18)c%18c%17C(=O)c%17c(CC)sc(CC)c%17C%18=O)s%16)cc%15c(-c%15cc(F)c(CC)s%15)c%14s%13)s%12)c%12c%11C(=O)c%11c(CC)sc(CC)c%11C%12=O)s%10)cc9c(-c9cc(F)c(CC)s9)c8s7)s6)c6c5C(=O)c5c(CC)sc(CC)c5C6=O)s4)sc3c(-c3cc(F)c(CC)s3)c3ccsc23)cc1F
109,IT-4F,PBDB-TF,10.1021/acsami.0c05172,0.858,20.2,0.789,78.9,13.7,13.6746324,sm,fused,7.0,,IT-4F,CCc1ccc(C2(c3ccc(CC)cc3)c3cc4c(cc3-c3sc5cc(/C=C6\C(=O)c7cc(F)c(F)cc7C6=C(C#N)C#N)sc5c32)C(c2ccc(CC)cc2)(c2ccc(CC)cc2)c2c-4sc3cc(/C=C4\C(=O)c5cc(F)c(F)cc5C4=C(C#N)C#N)sc23)cc1,PBDB-TF,CCc1sc(-c2c3cc(-c4ccc(-c5sc(-c6ccc(-c7cc8c(-c9cc(F)c(CC)s9)c9sc(-c%10ccc(-c%11sc(-c%12ccc(-c%13cc%14c(-c%15cc(F)c(CC)s%15)c%15sc(-c%16ccc(-c%17sc(-c%18cccs%18)c%18c%17C(=O)c%17c(CC)sc(CC)c%17C%18=O)s%16)cc%15c(-c%15cc(F)c(CC)s%15)c%14s%13)s%12)c%12c%11C(=O)c%11c(CC)sc(CC)c%11C%12=O)s%10)cc9c(-c9cc(F)c(CC)s9)c8s7)s6)c6c5C(=O)c5c(CC)sc(CC)c5C6=O)s4)sc3c(-c3cc(F)c(CC)s3)c3ccsc23)cc1F
110,IDTT-C8-TIC,PBT1-C,10.1038/s41467-020-19853-z,0.88,20.3,0.746,74.6,13.7,13.326544,sm,fused,7.0,,IDTT-C8-TIC,CCC1(CC)c2cc3c(cc2-c2sc4cc(/C=C5\C(=O)c6cscc6C5=C(C#N)C#N)sc4c21)C(CC)(CC)c1c-3sc2cc(/C=C3\C(=O)c4cscc4C3=C(C#N)C#N)sc12,PBT1-C,CCc1ccc(-c2c3cc(-c4ccc(-c5sc(-c6ccc(-c7cc8c(-c9ccc(CC)cc9)c9sc(-c%10ccc(-c%11sc(-c%12ccc(-c%13cc%14c(-c%15ccc(CC)cc%15)c%15sc(-c%16ccc(-c%17sc(-c%18cccs%18)c%18c%17C(=O)c%17c(CC)sc(CC)c%17C%18=O)s%16)cc%15c(-c%15ccc(CC)cc%15)c%14s%13)s%12)c%12c%11C(=O)c%11c(CC)sc(CC)c%11C%12=O)s%10)cc9c(-c9ccc(CC)cc9)c8s7)s6)c6c5C(=O)c5c(CC)sc(CC)c5C6=O)s4)sc3c(-c3ccc(CC)cc3)c3ccsc23)cc1
111,Y6,BSFTR,10.1002/adma.201904283,0.85,23.16,0.6966,69.66,13.69,13.7132676,sm,y,8.0,sm,Y6,CCC1=C(SC2=C1SC3=C2N(CC)C4=C3C5=NSN=C5C6=C4N(CC)C7=C6SC8=C7SC(/C=C9/C(C%10=C(C9=O)C=C(F)C(F)=C%10)=C(C#N)\C#N)=C8CC)/C=C%11C(C%12=C(C\%11=C(C#N)/C#N)C=C(F)C(F)=C%12)=O,BSFTR,CCSc1sc(-c2c3cc(-c4cc(CC)c(-c5cc(CC)c(-c6ccc(/C=C7/SC(=S)N(CC)C7=O)s6)s5)s4)sc3c(-c3cc(F)c(SCC)s3)c3cc(-c4cc(CC)c(-c5cc(CC)c(-c6ccc(/C=C7/SC(=S)N(CC)C7=O)s6)s5)s4)sc23)cc1F
112,BDSePhCl,PBDB-T-2Cl,10.1039/C9TA03177D,0.92,20.35,0.731,73.1,13.68,13.685782,sm,fused,7.0,,BDSePhCl,CCc1ccc(C2(c3ccc(CC)cc3)c3cc(/C=C4\C(=O)c5ccc(Cl)cc5C4=C(C#N)C#N)sc3-c3[se]c4cc5c6c([se]c5cc4c32)-c2sc(/C=C3/C(=O)c4ccc(Cl)cc4C3=C(C#N)C#N)cc2C6(c2ccc(CC)cc2)c2ccc(CC)cc2)cc1,PBDB-T-2Cl,CCc1sc(-c2c3cc(-c4ccc(-c5sc(-c6ccc(-c7cc8c(-c9cc(Cl)c(CC)s9)c9sc(-c%10ccc(-c%11sc(-c%12ccc(-c%13cc%14c(-c%15cc(Cl)c(CC)s%15)c%15sc(-c%16ccc(-c%17sc(-c%18cccs%18)c%18c%17C(=O)c%17c(CC)sc(CC)c%17C%18=O)s%16)cc%15c(-c%15cc(Cl)c(CC)s%15)c%14s%13)s%12)c%12c%11C(=O)c%11c(CC)sc(CC)c%11C%12=O)s%10)cc9c(-c9cc(Cl)c(CC)s9)c8s7)s6)c6c5C(=O)c5c(CC)sc(CC)c5C6=O)s4)sc3c(-c3cc(Cl)c(CC)s3)c3ccsc23)cc1Cl
113,ZITI-N,J71,10.1016/j.isci.2019.08.038,0.876,21.78,0.72,72.0,13.68,13.7370816,sm,fused,8.0,,ZITI-N,CCC1(CC)C2=C(c3cc4c(cc31)c1sc(/C=C3\C(=O)c5cc(F)c(F)cc5C3=C(C#N)C#N)cc1n4C)C(CC)(CC)c1cc3c4sc(/C=C5\C(=O)c6cc(F)c(F)cc6C5=C(C#N)C#N)cc4n(C)c3cc12,J71,CCn1nc2c(-c3ccc(C)s3)c(F)c(F)c(-c3ccc(-c4cc5c(-c6ccc([Si](CC)(CC)CC)s6)c6sc(-c7ccc(-c8c(F)c(F)c(-c9ccc(-c%10cc%11c(-c%12ccc([Si](CC)(CC)CC)s%12)c%12sc(-c%13ccc(-c%14c(F)c(F)c(-c%15ccc(-c%16cc%17c(-c%18ccc([Si](CC)(CC)CC)s%18)c%18sc(C)cc%18c(-c%18ccc([Si](CC)(CC)CC)s%18)c%17s%16)s%15)c%15nn(CC)nc%14%15)s%13)cc%12c(-c%12ccc([Si](CC)(CC)CC)s%12)c%11s%10)s9)c9nn(CC)nc89)s7)cc6c(-c6ccc([Si](CC)(CC)CC)s6)c5s4)s3)c2n1
114,Y6,BTR-Cl,10.1016/j.joule.2019.09.009,0.86,24.17,0.625,62.5,13.61,12.991375,sm,y,8.0,sm,Y6,CCC1=C(SC2=C1SC3=C2N(CC)C4=C3C5=NSN=C5C6=C4N(CC)C7=C6SC8=C7SC(/C=C9/C(C%10=C(C9=O)C=C(F)C(F)=C%10)=C(C#N)\C#N)=C8CC)/C=C%11C(C%12=C(C\%11=C(C#N)/C#N)C=C(F)C(F)=C%12)=O,BTR-Cl,CCc1cc(-c2cc3c(-c4cc(Cl)c(CC)s4)c4sc(-c5cc(CC)c(-c6cc(CC)c(-c7ccc(/C=C8/SC(=S)N(CC)C8=O)s7)s6)s5)cc4c(-c4cc(Cl)c(CC)s4)c3s2)sc1-c1cc(CC)c(-c2ccc(/C=C3\SC(=S)N(CC)C3=O)s2)s1
115,BTIC-F-m,PBDB-TF,10.1016/j.joule.2020.02.004,0.92,21.41,0.6909,69.09,13.61,13.60879548,sm,y,8.0,,BTIC-F-m,CCc1c(/C=C2\C(=O)c3ccc(F)cc3C2=C(C#N)C#N)sc2c1sc1c3c4nsnc4c4c5sc6c(CC)c(/C=C7\C(=O)c8ccc(F)cc8C7=C(C#N)C#N)sc6c5n(CC)c4c3n(CC)c21,PBDB-TF,CCc1sc(-c2c3cc(-c4ccc(-c5sc(-c6ccc(-c7cc8c(-c9cc(F)c(CC)s9)c9sc(-c%10ccc(-c%11sc(-c%12ccc(-c%13cc%14c(-c%15cc(F)c(CC)s%15)c%15sc(-c%16ccc(-c%17sc(-c%18cccs%18)c%18c%17C(=O)c%17c(CC)sc(CC)c%17C%18=O)s%16)cc%15c(-c%15cc(F)c(CC)s%15)c%14s%13)s%12)c%12c%11C(=O)c%11c(CC)sc(CC)c%11C%12=O)s%10)cc9c(-c9cc(F)c(CC)s9)c8s7)s6)c6c5C(=O)c5c(CC)sc(CC)c5C6=O)s4)sc3c(-c3cc(F)c(CC)s3)c3ccsc23)cc1F
116,ITC-2Cl,PBDB-TF,10.1002/aenm.201900041,0.91,20.1,0.741,74.1,13.6,13.553631,sm,fused,7.0,,ITC-2Cl,CCc1ccc(C2(c3ccc(CC)cc3)c3cc4c(cc3-c3sc5cc(/C=C6\C(=O)c7c(csc7Cl)C6=C(C#N)C#N)sc5c32)C(c2ccc(CC)cc2)(c2ccc(CC)cc2)c2c-4sc3cc(/C=C4\C(=O)c5c(csc5Cl)C4=C(C#N)C#N)sc23)cc1,PBDB-TF,CCc1sc(-c2c3cc(-c4ccc(-c5sc(-c6ccc(-c7cc8c(-c9cc(F)c(CC)s9)c9sc(-c%10ccc(-c%11sc(-c%12ccc(-c%13cc%14c(-c%15cc(F)c(CC)s%15)c%15sc(-c%16ccc(-c%17sc(-c%18cccs%18)c%18c%17C(=O)c%17c(CC)sc(CC)c%17C%18=O)s%16)cc%15c(-c%15cc(F)c(CC)s%15)c%14s%13)s%12)c%12c%11C(=O)c%11c(CC)sc(CC)c%11C%12=O)s%10)cc9c(-c9cc(F)c(CC)s9)c8s7)s6)c6c5C(=O)c5c(CC)sc(CC)c5C6=O)s4)sc3c(-c3cc(F)c(CC)s3)c3ccsc23)cc1F
117,PYTT-1,PBDB-T,10.1021/acs.chemmater.0c04253,0.93,20.66,0.7035,70.35,13.54,13.5169083,polymer,polymer,,,PYTT-1,CCc1c(/C=C2\C(=O)c3sccc3C2=C(C#N)C#N)sc2c1sc1c3c4nsnc4c4c5sc6c(CC)c(/C=C7\C(=O)c8sc(-c9ccc(-c%10cc%11c(s%10)C(=O)/C(=C\c%10sc%12c(sc%13c%14c%15nsnc%15c%15c%16sc%17c(CC)c(/C=C%18\C(=O)c%19sc(-c%20cccs%20)cc%19C%18=C(C#N)C#N)sc%17c%16n(CC)c%15c%14n(CC)c%12%13)c%10CC)C%11=C(C#N)C#N)s9)cc8C7=C(C#N)C#N)sc6c5n(CC)c4c3n(CC)c21,PBDB-T,CCc1ccc(-c2c3cc(-c4ccc(-c5sc(-c6ccc(-c7cc8c(-c9ccc(CC)s9)c9sc(-c%10ccc(-c%11sc(-c%12ccc(-c%13cc%14c(-c%15ccc(CC)s%15)c%15sc(-c%16ccc(-c%17sc(-c%18cccs%18)c%18c%17C(=O)c%17c(CC)sc(CC)c%17C%18=O)s%16)cc%15c(-c%15ccc(CC)s%15)c%14s%13)s%12)c%12c%11C(=O)c%11c(CC)sc(CC)c%11C%12=O)s%10)cc9c(-c9ccc(CC)s9)c8s7)s6)c6c5C(=O)c5c(CC)sc(CC)c5C6=O)s4)sc3c(-c3ccc(CC)s3)c3ccsc23)s1
118,TPQ-F,PBDB-TF,10.1016/j.orgel.2021.106282,0.857,23.7,0.665,66.5,13.51,13.5067485,sm,y,8.0,,TPQ-F,CCc1c(/C=C2\C(=O)c3cc(F)c(F)cc3C2=C(C#N)C#N)sc2c1sc1c3c4nc(-c5ccc(C(F)(F)F)cc5)c(-c5ccc(C(F)(F)F)cc5)nc4c4c5sc6c(CC)c(/C=C7\C(=O)c8cc(F)c(F)cc8C7=C(C#N)C#N)sc6c5n(CC)c4c3n(CC)c21,PBDB-TF,CCc1sc(-c2c3cc(-c4ccc(-c5sc(-c6ccc(-c7cc8c(-c9cc(F)c(CC)s9)c9sc(-c%10ccc(-c%11sc(-c%12ccc(-c%13cc%14c(-c%15cc(F)c(CC)s%15)c%15sc(-c%16ccc(-c%17sc(-c%18cccs%18)c%18c%17C(=O)c%17c(CC)sc(CC)c%17C%18=O)s%16)cc%15c(-c%15cc(F)c(CC)s%15)c%14s%13)s%12)c%12c%11C(=O)c%11c(CC)sc(CC)c%11C%12=O)s%10)cc9c(-c9cc(F)c(CC)s9)c8s7)s6)c6c5C(=O)c5c(CC)sc(CC)c5C6=O)s4)sc3c(-c3cc(F)c(CC)s3)c3ccsc23)cc1F
119,IT-4F,F1,10.1039/D0TA00098A,0.933,20.6,0.7,70.0,13.5,13.45386,sm,fused,7.0,,IT-4F,CCc1ccc(C2(c3ccc(CC)cc3)c3cc4c(cc3-c3sc5cc(/C=C6\C(=O)c7cc(F)c(F)cc7C6=C(C#N)C#N)sc5c32)C(c2ccc(CC)cc2)(c2ccc(CC)cc2)c2c-4sc3cc(/C=C4\C(=O)c5cc(F)c(F)cc5C4=C(C#N)C#N)sc23)cc1,F1,CCOC(=O)c1ccsc1-c1cc2c(-c3ccc(CC)s3)c3sc(-c4cc(C(=O)OCC)c(-c5cc6c(-c7ccc(CC)s7)c7sc(-c8cc(C(=O)OCC)c(-c9cc%10c(-c%11ccc(CC)s%11)c%11sccc%11c(-c%11ccc(CC)s%11)c%10s9)s8)cc7c(-c7ccc(CC)s7)c6s5)s4)cc3c(-c3ccc(CC)s3)c2s1
120,MO-IDIC-2F,PTQ10,10.1038/s41467-019-08508-3,0.906,19.87,0.748,74.8,13.46,13.46566056,sm,fused,5.0,,MO-IDIC-2F,CCOc1c2c(c(OCC)c3c1C(CC)(CC)c1cc(/C=C4\C(=O)c5ccc(F)cc5C4=C(C#N)C#N)sc1-3)C(CC)(CC)c1cc(/C=C3\C(=O)c4ccc(F)cc4C3=C(C#N)C#N)sc1-2,PTQ10,CCOc1cnc2c(-c3ccc(-c4c(F)c(F)c(-c5ccc(-c6c(F)c(F)c(-c7cccs7)c7ncc(OCC)nc67)s5)c5ncc(OCC)nc45)s3)c(F)c(F)cc2n1
121,IT-4Cl,PBDB-TF,10.1002/adma.201800868,0.79,22.67,0.752,75.2,13.45,13.4677936,sm,fused,7.0,,ITIC-4Cl,CCc1ccc(C2(c3ccc(CC)cc3)c3cc4c(cc3-c3sc5cc(/C=C6\C(=O)c7cc(Cl)c(Cl)cc7C6=C(C#N)C#N)sc5c32)C(c2ccc(CC)cc2)(c2ccc(CC)cc2)c2c-4sc3cc(/C=C4\C(=O)c5cc(Cl)c(Cl)cc5C4=C(C#N)C#N)sc23)cc1,PBDB-TF,CCc1sc(-c2c3cc(-c4ccc(-c5sc(-c6ccc(-c7cc8c(-c9cc(F)c(CC)s9)c9sc(-c%10ccc(-c%11sc(-c%12ccc(-c%13cc%14c(-c%15cc(F)c(CC)s%15)c%15sc(-c%16ccc(-c%17sc(-c%18cccs%18)c%18c%17C(=O)c%17c(CC)sc(CC)c%17C%18=O)s%16)cc%15c(-c%15cc(F)c(CC)s%15)c%14s%13)s%12)c%12c%11C(=O)c%11c(CC)sc(CC)c%11C%12=O)s%10)cc9c(-c9cc(F)c(CC)s9)c8s7)s6)c6c5C(=O)c5c(CC)sc(CC)c5C6=O)s4)sc3c(-c3cc(F)c(CC)s3)c3ccsc23)cc1F
122,5T-OFIC,PBDB-TF,10.1007/s40843-020-1651-5,0.794,24.84,0.681,68.1,13.43,13.43133576,sm,fused,7.0,,5T-OFIC,CCc1ccc(C2(c3ccc(CC)cc3)c3c(sc(/C=C4\C(=O)c5cc(F)c(F)cc5C4=C(C#N)C#N)c3CC)-c3sc4c5c(sc4c32)-c2sc3c(CC)c(/C=C4\C(=O)c6cc(F)c(F)cc6C4=C(C#N)C#N)sc3c2C5(c2ccc(CC)cc2)c2ccc(CC)cc2)cc1,PBDB-TF,CCc1sc(-c2c3cc(-c4ccc(-c5sc(-c6ccc(-c7cc8c(-c9cc(F)c(CC)s9)c9sc(-c%10ccc(-c%11sc(-c%12ccc(-c%13cc%14c(-c%15cc(F)c(CC)s%15)c%15sc(-c%16ccc(-c%17sc(-c%18cccs%18)c%18c%17C(=O)c%17c(CC)sc(CC)c%17C%18=O)s%16)cc%15c(-c%15cc(F)c(CC)s%15)c%14s%13)s%12)c%12c%11C(=O)c%11c(CC)sc(CC)c%11C%12=O)s%10)cc9c(-c9cc(F)c(CC)s9)c8s7)s6)c6c5C(=O)c5c(CC)sc(CC)c5C6=O)s4)sc3c(-c3cc(F)c(CC)s3)c3ccsc23)cc1F
123,Y1,PBDB-T,10.1038/s41467-019-08386-9,0.87,22.44,0.691,69.1,13.42,13.4902548,sm,y,8.0,,Y1,CCn1nc2c(n1)c1c3sc4cc(/C=C5/C(=O)c6ccccc6C5=C(C#N)C#N)sc4c3n(CC)c1c1c2c2sc3cc(/C=C4\C(=O)c5ccccc5C4=C(C#N)C#N)sc3c2n1CC,PBDB-T,CCc1ccc(-c2c3cc(-c4ccc(-c5sc(-c6ccc(-c7cc8c(-c9ccc(CC)s9)c9sc(-c%10ccc(-c%11sc(-c%12ccc(-c%13cc%14c(-c%15ccc(CC)s%15)c%15sc(-c%16ccc(-c%17sc(-c%18cccs%18)c%18c%17C(=O)c%17c(CC)sc(CC)c%17C%18=O)s%16)cc%15c(-c%15ccc(CC)s%15)c%14s%13)s%12)c%12c%11C(=O)c%11c(CC)sc(CC)c%11C%12=O)s%10)cc9c(-c9ccc(CC)s9)c8s7)s6)c6c5C(=O)c5c(CC)sc(CC)c5C6=O)s4)sc3c(-c3ccc(CC)s3)c3ccsc23)s1
124,IPIC-4Cl,PBDB-T,10.1021/acsenergylett.9b00147,0.813,22.2,0.74,74.0,13.4,13.355964,sm,fused,9.0,,IPIC-4Cl,CCc1ccc(C2(c3ccc(CC)cc3)c3cc4c(cc3-c3sc5c6sc(/C=C7\C(=O)c8cc(Cl)c(Cl)cc8C7=C(C#N)C#N)cc6n(CC)c5c32)C(c2ccc(CC)cc2)(c2ccc(CC)cc2)c2c-4sc3c4sc(/C=C5\C(=O)c6cc(Cl)c(Cl)cc6C5=C(C#N)C#N)cc4n(CC)c23)cc1,PBDB-T,CCc1ccc(-c2c3cc(-c4ccc(-c5sc(-c6ccc(-c7cc8c(-c9ccc(CC)s9)c9sc(-c%10ccc(-c%11sc(-c%12ccc(-c%13cc%14c(-c%15ccc(CC)s%15)c%15sc(-c%16ccc(-c%17sc(-c%18cccs%18)c%18c%17C(=O)c%17c(CC)sc(CC)c%17C%18=O)s%16)cc%15c(-c%15ccc(CC)s%15)c%14s%13)s%12)c%12c%11C(=O)c%11c(CC)sc(CC)c%11C%12=O)s%10)cc9c(-c9ccc(CC)s9)c8s7)s6)c6c5C(=O)c5c(CC)sc(CC)c5C6=O)s4)sc3c(-c3ccc(CC)s3)c3ccsc23)s1
125,Y2,PBDB-T,10.1038/s41467-019-08386-9,0.82,23.56,0.694,69.4,13.4,13.4075248,sm,y,8.0,,Y2,CCn1nc2c(n1)c1c3sc4cc(/C=C5\C(=O)c6cscc6C5=C(C#N)C#N)sc4c3n(CC)c1c1c2c2sc3cc(/C=C4\C(=O)c5cscc5C4=C(C#N)C#N)sc3c2n1CC,PBDB-T,CCc1ccc(-c2c3cc(-c4ccc(-c5sc(-c6ccc(-c7cc8c(-c9ccc(CC)s9)c9sc(-c%10ccc(-c%11sc(-c%12ccc(-c%13cc%14c(-c%15ccc(CC)s%15)c%15sc(-c%16ccc(-c%17sc(-c%18cccs%18)c%18c%17C(=O)c%17c(CC)sc(CC)c%17C%18=O)s%16)cc%15c(-c%15ccc(CC)s%15)c%14s%13)s%12)c%12c%11C(=O)c%11c(CC)sc(CC)c%11C%12=O)s%10)cc9c(-c9ccc(CC)s9)c8s7)s6)c6c5C(=O)c5c(CC)sc(CC)c5C6=O)s4)sc3c(-c3ccc(CC)s3)c3ccsc23)s1
126,DTC-4F,PBDB-TF,10.1039/C9TA12605H,0.94,20.2,0.7042,70.42,13.37,13.3713496,sm,fused,7.0,,DTC-4F,CCc1ccc(C2(c3ccc(CC)cc3)c3cc4c5cc6c(cc5n(CC)c4cc3-c3sc(/C=C4\C(=O)c5cc(F)c(F)cc5C4=C(C#N)C#N)cc32)-c2sc(/C=C3\C(=O)c4cc(F)c(F)cc4C3=C(C#N)C#N)cc2C6(c2ccc(CC)cc2)c2ccc(CC)cc2)cc1,PBDB-TF,CCc1sc(-c2c3cc(-c4ccc(-c5sc(-c6ccc(-c7cc8c(-c9cc(F)c(CC)s9)c9sc(-c%10ccc(-c%11sc(-c%12ccc(-c%13cc%14c(-c%15cc(F)c(CC)s%15)c%15sc(-c%16ccc(-c%17sc(-c%18cccs%18)c%18c%17C(=O)c%17c(CC)sc(CC)c%17C%18=O)s%16)cc%15c(-c%15cc(F)c(CC)s%15)c%14s%13)s%12)c%12c%11C(=O)c%11c(CC)sc(CC)c%11C%12=O)s%10)cc9c(-c9cc(F)c(CC)s9)c8s7)s6)c6c5C(=O)c5c(CC)sc(CC)c5C6=O)s4)sc3c(-c3cc(F)c(CC)s3)c3ccsc23)cc1F
