Repository: aspuru-guzik-group/Beyond-Molecular-Structure-ML-for-OPV-Materials-Devices

File: datasets/Hutchison_2023_n1001/Hutchison_filtered_dataset_pipeline.csv (part 3 of 15)
,Acceptor,Donor,DOI,Voc (V),Jsc (mA cm^-2),FF,FF (%),PCE,calculated PCE (%),acceptor type,acceptor class,core fused ring size,donor,acceptor ID with shortened chains,Acceptor SMILES,donor ID with shortened chains,Donor SMILES
127,IT-4Cl,PBDB-T-2Cl,10.1007/s11426-018-9260-2,0.81,22.01,0.74,74.0,13.37,13.192794,sm,fused,7.0,,ITIC-4Cl,CCc1ccc(C2(c3ccc(CC)cc3)c3cc4c(cc3-c3sc5cc(/C=C6\C(=O)c7cc(Cl)c(Cl)cc7C6=C(C#N)C#N)sc5c32)C(c2ccc(CC)cc2)(c2ccc(CC)cc2)c2c-4sc3cc(/C=C4\C(=O)c5cc(Cl)c(Cl)cc5C4=C(C#N)C#N)sc23)cc1,PBDB-T-2Cl,CCc1sc(-c2c3cc(-c4ccc(-c5sc(-c6ccc(-c7cc8c(-c9cc(Cl)c(CC)s9)c9sc(-c%10ccc(-c%11sc(-c%12ccc(-c%13cc%14c(-c%15cc(Cl)c(CC)s%15)c%15sc(-c%16ccc(-c%17sc(-c%18cccs%18)c%18c%17C(=O)c%17c(CC)sc(CC)c%17C%18=O)s%16)cc%15c(-c%15cc(Cl)c(CC)s%15)c%14s%13)s%12)c%12c%11C(=O)c%11c(CC)sc(CC)c%11C%12=O)s%10)cc9c(-c9cc(Cl)c(CC)s9)c8s7)s6)c6c5C(=O)c5c(CC)sc(CC)c5C6=O)s4)sc3c(-c3cc(Cl)c(CC)s3)c3ccsc23)cc1Cl
128,TPDC-4F,PBDB-TF,10.1039/D1TA03643B,0.852,22.19,0.706,70.6,13.35,13.34755128,sm,unfused,3.0,,TPDC-4F,CCN1C(=O)c2c(-c3cc4c(s3)-c3sc(/C=C5\C(=O)c6cc(F)c(F)cc6C5=C(C#N)C#N)cc3C4(CC)CC)sc(-c3cc4c(s3)-c3sc(/C=C5\C(=O)c6cc(F)c(F)cc6C5=C(C#N)C#N)cc3C4(CC)CC)c2C1=O,PBDB-TF,CCc1sc(-c2c3cc(-c4ccc(-c5sc(-c6ccc(-c7cc8c(-c9cc(F)c(CC)s9)c9sc(-c%10ccc(-c%11sc(-c%12ccc(-c%13cc%14c(-c%15cc(F)c(CC)s%15)c%15sc(-c%16ccc(-c%17sc(-c%18cccs%18)c%18c%17C(=O)c%17c(CC)sc(CC)c%17C%18=O)s%16)cc%15c(-c%15cc(F)c(CC)s%15)c%14s%13)s%12)c%12c%11C(=O)c%11c(CC)sc(CC)c%11C%12=O)s%10)cc9c(-c9cc(F)c(CC)s9)c8s7)s6)c6c5C(=O)c5c(CC)sc(CC)c5C6=O)s4)sc3c(-c3cc(F)c(CC)s3)c3ccsc23)cc1F
129,Y26,PBDB-TF,10.1002/solr.202100281,0.83,21.63,0.7433,74.33,13.34,13.34439057,sm,y,6.0,,Y26,CCc1c(/C=C2\C(=O)c3cc(F)c(F)cc3C2=C(C#N)C#N)sc2c3c4nn(CC)nc4c4c5sc(/C=C6\C(=O)c7cc(F)c(F)cc7C6=C(C#N)C#N)c(CC)c5n(CC)c4c3n(CC)c12,PBDB-TF,CCc1sc(-c2c3cc(-c4ccc(-c5sc(-c6ccc(-c7cc8c(-c9cc(F)c(CC)s9)c9sc(-c%10ccc(-c%11sc(-c%12ccc(-c%13cc%14c(-c%15cc(F)c(CC)s%15)c%15sc(-c%16ccc(-c%17sc(-c%18cccs%18)c%18c%17C(=O)c%17c(CC)sc(CC)c%17C%18=O)s%16)cc%15c(-c%15cc(F)c(CC)s%15)c%14s%13)s%12)c%12c%11C(=O)c%11c(CC)sc(CC)c%11C%12=O)s%10)cc9c(-c9cc(F)c(CC)s9)c8s7)s6)c6c5C(=O)c5c(CC)sc(CC)c5C6=O)s4)sc3c(-c3cc(F)c(CC)s3)c3ccsc23)cc1F
130,Y6,P-FP,10.1039/D1TA04214A,0.815,23.27,0.7037,70.37,13.34,13.34570569,sm,y,8.0,,Y6,CCC1=C(SC2=C1SC3=C2N(CC)C4=C3C5=NSN=C5C6=C4N(CC)C7=C6SC8=C7SC(/C=C9/C(C%10=C(C9=O)C=C(F)C(F)=C%10)=C(C#N)\C#N)=C8CC)/C=C%11C(C%12=C(C\%11=C(C#N)/C#N)C=C(F)C(F)=C%12)=O,P-FP,CCc1c(F)cc(-c2c3cc(-c4ccc(-c5c(F)c(F)c(-c6ccc(-c7cc8c(-c9cc(F)c(CC)c(F)c9)c9oc(-c%10ccc(-c%11c(F)c(F)c(-c%12ccc(-c%13cc%14c(-c%15cc(F)c(CC)c(F)c%15)c%15oc(-c%16ccc(-c%17c(F)c(F)c(-c%18cccs%18)c%18nn(CC)nc%17%18)s%16)cc%15c(-c%15cc(F)c(CC)c(F)c%15)c%14o%13)s%12)c%12nn(CC)nc%11%12)s%10)cc9c(-c9cc(F)c(CC)c(F)c9)c8o7)s6)c6nn(CC)nc56)s4)oc3c(-c3cc(F)c(CC)c(F)c3)c3ccoc23)cc1F
131,SeTIC4Cl,PBDB-TF,10.1021/acsenergylett.8b01808,0.78,22.92,0.75,75.0,13.32,13.4082,sm,fused,7.0,,SeTIC4Cl,CCc1ccc(C2(c3ccc(CC)cc3)c3cc4c(cc3-c3[se]c5cc(/C=C6\C(=O)c7cc(Cl)c(Cl)cc7C6=C(C#N)C#N)sc5c32)C(c2ccc(CC)cc2)(c2ccc(CC)cc2)c2c-4[se]c3cc(/C=C4\C(=O)c5cc(Cl)c(Cl)cc5C4=C(C#N)C#N)sc23)cc1,PBDB-TF,CCc1sc(-c2c3cc(-c4ccc(-c5sc(-c6ccc(-c7cc8c(-c9cc(F)c(CC)s9)c9sc(-c%10ccc(-c%11sc(-c%12ccc(-c%13cc%14c(-c%15cc(F)c(CC)s%15)c%15sc(-c%16ccc(-c%17sc(-c%18cccs%18)c%18c%17C(=O)c%17c(CC)sc(CC)c%17C%18=O)s%16)cc%15c(-c%15cc(F)c(CC)s%15)c%14s%13)s%12)c%12c%11C(=O)c%11c(CC)sc(CC)c%11C%12=O)s%10)cc9c(-c9cc(F)c(CC)s9)c8s7)s6)c6c5C(=O)c5c(CC)sc(CC)c5C6=O)s4)sc3c(-c3cc(F)c(CC)s3)c3ccsc23)cc1F
132,AQx,PBDB-TF,10.1002/adma.201906324,0.89,22.18,0.6714,67.14,13.31,13.25357028,sm,y,8.0,,AQx,CCc1c(/C=C2\C(=O)c3cc(F)c(F)cc3C2=C(C#N)C#N)sc2c1sc1c3c4nc(C)c(C)nc4c4c5sc6c(CC)c(/C=C7\C(=O)c8cc(F)c(F)cc8C7=C(C#N)C#N)sc6c5n(CC)c4c3n(CC)c21,PBDB-TF,CCc1sc(-c2c3cc(-c4ccc(-c5sc(-c6ccc(-c7cc8c(-c9cc(F)c(CC)s9)c9sc(-c%10ccc(-c%11sc(-c%12ccc(-c%13cc%14c(-c%15cc(F)c(CC)s%15)c%15sc(-c%16ccc(-c%17sc(-c%18cccs%18)c%18c%17C(=O)c%17c(CC)sc(CC)c%17C%18=O)s%16)cc%15c(-c%15cc(F)c(CC)s%15)c%14s%13)s%12)c%12c%11C(=O)c%11c(CC)sc(CC)c%11C%12=O)s%10)cc9c(-c9cc(F)c(CC)s9)c8s7)s6)c6c5C(=O)c5c(CC)sc(CC)c5C6=O)s4)sc3c(-c3cc(F)c(CC)s3)c3ccsc23)cc1F
133,IDTT-Cl-2F,PBDB-T-2Cl,10.1002/adfm.202102189,0.96,19.2,0.711,71.1,13.3,13.105152,sm,fused,7.0,,IDTT-Cl-2F,CCc1ccc(C2(c3ccc(C)cc3)c3cc4c(cc3-c3sc5cc(/C=C6\C(=O)c7cc(F)c(F)cc7C6=C(C#N)C#N)sc5c32)C(c2ccc(CC)cc2)(c2ccc(CC)cc2)c2c-4sc3cc(/C=C4\C(=O)c5sc(Cl)cc5C4=C(C#N)C#N)sc23)cc1,PBDB-T-2Cl,CCc1sc(-c2c3cc(-c4ccc(-c5sc(-c6ccc(-c7cc8c(-c9cc(Cl)c(CC)s9)c9sc(-c%10ccc(-c%11sc(-c%12ccc(-c%13cc%14c(-c%15cc(Cl)c(CC)s%15)c%15sc(-c%16ccc(-c%17sc(-c%18cccs%18)c%18c%17C(=O)c%17c(CC)sc(CC)c%17C%18=O)s%16)cc%15c(-c%15cc(Cl)c(CC)s%15)c%14s%13)s%12)c%12c%11C(=O)c%11c(CC)sc(CC)c%11C%12=O)s%10)cc9c(-c9cc(Cl)c(CC)s9)c8s7)s6)c6c5C(=O)c5c(CC)sc(CC)c5C6=O)s4)sc3c(-c3cc(Cl)c(CC)s3)c3ccsc23)cc1Cl
134,IDT6CN-M,PBDB-TF,10.1039/C9TA02243K,1.04,16.6,0.771,77.1,13.3,13.310544,sm,fused,6.0,,IDT6CN-M,CCc1ccc(C2(c3ccc(CC)cc3)c3cc4c(cc3-c3sc(/C=C5\C(=O)c6ccc(C)cc6C5=C(C#N)C#N)cc32)C(c2ccc(CC)cc2)(c2ccc(CC)cc2)c2c-4sc3cc(/C=C4\C(=O)c5ccc(C)cc5C4=C(C#N)C#N)sc23)cc1,PBDB-TF,CCc1sc(-c2c3cc(-c4ccc(-c5sc(-c6ccc(-c7cc8c(-c9cc(F)c(CC)s9)c9sc(-c%10ccc(-c%11sc(-c%12ccc(-c%13cc%14c(-c%15cc(F)c(CC)s%15)c%15sc(-c%16ccc(-c%17sc(-c%18cccs%18)c%18c%17C(=O)c%17c(CC)sc(CC)c%17C%18=O)s%16)cc%15c(-c%15cc(F)c(CC)s%15)c%14s%13)s%12)c%12c%11C(=O)c%11c(CC)sc(CC)c%11C%12=O)s%10)cc9c(-c9cc(F)c(CC)s9)c8s7)s6)c6c5C(=O)c5c(CC)sc(CC)c5C6=O)s4)sc3c(-c3cc(F)c(CC)s3)c3ccsc23)cc1F
135,IDT6CN-M,PBDB-T-2Cl,10.1039/C9TA02243K,1.05,16.4,0.775,77.5,13.3,13.3455,sm,fused,6.0,,IDT6CN-M,CCc1ccc(C2(c3ccc(CC)cc3)c3cc4c(cc3-c3sc(/C=C5\C(=O)c6ccc(C)cc6C5=C(C#N)C#N)cc32)C(c2ccc(CC)cc2)(c2ccc(CC)cc2)c2c-4sc3cc(/C=C4\C(=O)c5ccc(C)cc5C4=C(C#N)C#N)sc23)cc1,PBDB-T-2Cl,CCc1sc(-c2c3cc(-c4ccc(-c5sc(-c6ccc(-c7cc8c(-c9cc(Cl)c(CC)s9)c9sc(-c%10ccc(-c%11sc(-c%12ccc(-c%13cc%14c(-c%15cc(Cl)c(CC)s%15)c%15sc(-c%16ccc(-c%17sc(-c%18cccs%18)c%18c%17C(=O)c%17c(CC)sc(CC)c%17C%18=O)s%16)cc%15c(-c%15cc(Cl)c(CC)s%15)c%14s%13)s%12)c%12c%11C(=O)c%11c(CC)sc(CC)c%11C%12=O)s%10)cc9c(-c9cc(Cl)c(CC)s9)c8s7)s6)c6c5C(=O)c5c(CC)sc(CC)c5C6=O)s4)sc3c(-c3cc(Cl)c(CC)s3)c3ccsc23)cc1Cl
136,TPQ-Cl,PBDB-TF,10.1016/j.orgel.2021.106282,0.837,25.19,0.6299,62.99,13.28,13.2808305,sm,y,8.0,,TPQ-Cl,CCc1c(/C=C2\C(=O)c3cc(Cl)c(Cl)cc3C2=C(C#N)C#N)sc2c1sc1c3c4nc(-c5ccc(C(F)(F)F)cc5)c(-c5ccc(C(F)(F)F)cc5)nc4c4c5sc6c(CC)c(/C=C7\C(=O)c8cc(Cl)c(Cl)cc8C7=C(C#N)C#N)sc6c5n(CC)c4c3n(CC)c21,PBDB-TF,CCc1sc(-c2c3cc(-c4ccc(-c5sc(-c6ccc(-c7cc8c(-c9cc(F)c(CC)s9)c9sc(-c%10ccc(-c%11sc(-c%12ccc(-c%13cc%14c(-c%15cc(F)c(CC)s%15)c%15sc(-c%16ccc(-c%17sc(-c%18cccs%18)c%18c%17C(=O)c%17c(CC)sc(CC)c%17C%18=O)s%16)cc%15c(-c%15cc(F)c(CC)s%15)c%14s%13)s%12)c%12c%11C(=O)c%11c(CC)sc(CC)c%11C%12=O)s%10)cc9c(-c9cc(F)c(CC)s9)c8s7)s6)c6c5C(=O)c5c(CC)sc(CC)c5C6=O)s4)sc3c(-c3cc(F)c(CC)s3)c3ccsc23)cc1F
137,AT-4Cl,PBDB-TF,10.1002/aenm.201803541,0.901,19.52,0.755,75.5,13.27,13.2785776,sm,fused,7.0,,AT-4Cl,CCOc1ccc(C2(c3ccc(OCC)cc3)c3cc(/C=C4\C(=O)c5cc(Cl)c(Cl)cc5C4=C(C#N)C#N)sc3-c3ccc4cc5c6c(ccc5cc4c32)-c2sc(/C=C3\C(=O)c4cc(Cl)c(Cl)cc4C3=C(C#N)C#N)cc2C6(c2ccc(OCC)cc2)c2ccc(OCC)cc2)cc1,PBDB-TF,CCc1sc(-c2c3cc(-c4ccc(-c5sc(-c6ccc(-c7cc8c(-c9cc(F)c(CC)s9)c9sc(-c%10ccc(-c%11sc(-c%12ccc(-c%13cc%14c(-c%15cc(F)c(CC)s%15)c%15sc(-c%16ccc(-c%17sc(-c%18cccs%18)c%18c%17C(=O)c%17c(CC)sc(CC)c%17C%18=O)s%16)cc%15c(-c%15cc(F)c(CC)s%15)c%14s%13)s%12)c%12c%11C(=O)c%11c(CC)sc(CC)c%11C%12=O)s%10)cc9c(-c9cc(F)c(CC)s9)c8s7)s6)c6c5C(=O)c5c(CC)sc(CC)c5C6=O)s4)sc3c(-c3cc(F)c(CC)s3)c3ccsc23)cc1F
138,Y9,PBDB-T,10.1016/j.jechem.2019.07.002,0.9,23.28,0.63,63.0,13.26,13.19976,sm,y,8.0,,Y9,CCc1c(/C=C2\C(=O)c3ccccc3C2=C(C#N)C#N)sc2c1sc1c3c4nn(CC)nc4c4c5sc6c(CC)c(/C=C7\C(=O)c8ccccc8C7=C(C#N)C#N)sc6c5n(CC)c4c3n(CC)c21,PBDB-T,CCc1ccc(-c2c3cc(-c4ccc(-c5sc(-c6ccc(-c7cc8c(-c9ccc(CC)s9)c9sc(-c%10ccc(-c%11sc(-c%12ccc(-c%13cc%14c(-c%15ccc(CC)s%15)c%15sc(-c%16ccc(-c%17sc(-c%18cccs%18)c%18c%17C(=O)c%17c(CC)sc(CC)c%17C%18=O)s%16)cc%15c(-c%15ccc(CC)s%15)c%14s%13)s%12)c%12c%11C(=O)c%11c(CC)sc(CC)c%11C%12=O)s%10)cc9c(-c9ccc(CC)s9)c8s7)s6)c6c5C(=O)c5c(CC)sc(CC)c5C6=O)s4)sc3c(-c3ccc(CC)s3)c3ccsc23)s1
139,IT-4F,PBDTSF-TZNT,10.1016/j.isci.2018.12.027,0.93,19.23,0.741,74.1,13.25,13.2519699,sm,fused,7.0,,IT-4F,CCc1ccc(C2(c3ccc(CC)cc3)c3cc4c(cc3-c3sc5cc(/C=C6\C(=O)c7cc(F)c(F)cc7C6=C(C#N)C#N)sc5c32)C(c2ccc(CC)cc2)(c2ccc(CC)cc2)c2c-4sc3cc(/C=C4\C(=O)c5cc(F)c(F)cc5C4=C(C#N)C#N)sc23)cc1,PBDTSF-TZNT,CCSc1sc(-c2c3cc(-c4ccc(-c5cc6c(cc(-c7ccc(-c8cc9c(-c%10cc(F)c(SCC)s%10)c%10sc(-c%11ccc(-c%12cc%13c(cc(-c%14ccc(-c%15cc%16c(-c%17cc(F)c(SCC)s%17)c%17sc(-c%18ccc(-c%19cc%20c(cc(-c%21cccs%21)c%21nn(CC)nc%21%20)c%20nn(CC)nc%19%20)s%18)cc%17c(-c%17cc(F)c(SCC)s%17)c%16s%15)s%14)c%14nn(CC)nc%14%13)c%13nn(CC)nc%12%13)s%11)cc%10c(-c%10cc(F)c(SCC)s%10)c9s8)s7)c7nn(CC)nc76)c6nn(CC)nc56)s4)sc3c(-c3cc(F)c(SCC)s3)c3ccsc23)cc1F
140,ITCF,J71,10.1021/acs.chemmater.8b05327,0.91,18.48,0.788,78.8,13.25,13.2516384,sm,fused,7.0,,ITCF,CCc1ccc(C2(c3ccc(CC)cc3)c3cc4c(cc3-c3sc5cc(/C=C6\C(=O)c7cc(C)c(F)cc7C6=C(C#N)C#N)sc5c32)C(c2ccc(CC)cc2)(c2ccc(CC)cc2)c2c-4sc3cc(/C=C4\C(=O)c5cc(C)c(F)cc5C4=C(C#N)C#N)sc23)cc1,J71,CCn1nc2c(-c3ccc(C)s3)c(F)c(F)c(-c3ccc(-c4cc5c(-c6ccc([Si](CC)(CC)CC)s6)c6sc(-c7ccc(-c8c(F)c(F)c(-c9ccc(-c%10cc%11c(-c%12ccc([Si](CC)(CC)CC)s%12)c%12sc(-c%13ccc(-c%14c(F)c(F)c(-c%15ccc(-c%16cc%17c(-c%18ccc([Si](CC)(CC)CC)s%18)c%18sc(C)cc%18c(-c%18ccc([Si](CC)(CC)CC)s%18)c%17s%16)s%15)c%15nn(CC)nc%14%15)s%13)cc%12c(-c%12ccc([Si](CC)(CC)CC)s%12)c%11s%10)s9)c9nn(CC)nc89)s7)cc6c(-c6ccc([Si](CC)(CC)CC)s6)c5s4)s3)c2n1
141,BTIC-COOMe,PBDB-TF,10.1021/acs.jpclett.1c01077,0.9,22.13,0.6671,66.71,13.25,13.2866307,sm,y,8.0,,BTIC-COOMe,CCc1c(/C=C2\C(=O)c3cc(C(=O)OC)ccc3C2=C(C#N)C#N)sc2c1sc1c3c4nsnc4c4c5sc6c(CC)c(/C=C7\C(=O)c8cc(C(=O)OC)ccc8C7=C(C#N)C#N)sc6c5n(CC)c4c3n(CC)c21,PBDB-TF,CCc1sc(-c2c3cc(-c4ccc(-c5sc(-c6ccc(-c7cc8c(-c9cc(F)c(CC)s9)c9sc(-c%10ccc(-c%11sc(-c%12ccc(-c%13cc%14c(-c%15cc(F)c(CC)s%15)c%15sc(-c%16ccc(-c%17sc(-c%18cccs%18)c%18c%17C(=O)c%17c(CC)sc(CC)c%17C%18=O)s%16)cc%15c(-c%15cc(F)c(CC)s%15)c%14s%13)s%12)c%12c%11C(=O)c%11c(CC)sc(CC)c%11C%12=O)s%10)cc9c(-c9cc(F)c(CC)s9)c8s7)s6)c6c5C(=O)c5c(CC)sc(CC)c5C6=O)s4)sc3c(-c3cc(F)c(CC)s3)c3ccsc23)cc1F
142,DOC2C6-2F,PBDB-T,10.1038/s41467-019-11001-6,0.85,21.35,0.7315,73.15,13.24,13.27489625,sm,unfused,3.0,,p-DOC6-2F,CCOc1cc(-c2cc3c(s2)-c2sc(/C=C4\C(=O)c5cc(F)c(F)cc5C4=C(C#N)C#N)cc2C3(CC)CC)c(OCC)cc1-c1cc2c(s1)-c1sc(/C=C3\C(=O)c4cc(F)c(F)cc4C3=C(C#N)C#N)cc1C2(CC)CC,PBDB-T,CCc1ccc(-c2c3cc(-c4ccc(-c5sc(-c6ccc(-c7cc8c(-c9ccc(CC)s9)c9sc(-c%10ccc(-c%11sc(-c%12ccc(-c%13cc%14c(-c%15ccc(CC)s%15)c%15sc(-c%16ccc(-c%17sc(-c%18cccs%18)c%18c%17C(=O)c%17c(CC)sc(CC)c%17C%18=O)s%16)cc%15c(-c%15ccc(CC)s%15)c%14s%13)s%12)c%12c%11C(=O)c%11c(CC)sc(CC)c%11C%12=O)s%10)cc9c(-c9ccc(CC)s9)c8s7)s6)c6c5C(=O)c5c(CC)sc(CC)c5C6=O)s4)sc3c(-c3ccc(CC)s3)c3ccsc23)s1
143,ZITI,J71,10.1002/adma.201800403,0.93,20.37,0.6949,69.49,13.24,13.16425509,sm,fused,8.0,,ZITI,CCC1(CC)C2=C(c3cc4c(cc31)-c1sc(/C=C3\C(=O)c5ccc(F)cc5C3=C(C#N)C#N)cc1C4)C(CC)(CC)c1cc3c(cc12)Cc1cc(/C=C2\C(=O)c4ccc(F)cc4C2=C(C#N)C#N)sc1-3,J71,CCn1nc2c(-c3ccc(C)s3)c(F)c(F)c(-c3ccc(-c4cc5c(-c6ccc([Si](CC)(CC)CC)s6)c6sc(-c7ccc(-c8c(F)c(F)c(-c9ccc(-c%10cc%11c(-c%12ccc([Si](CC)(CC)CC)s%12)c%12sc(-c%13ccc(-c%14c(F)c(F)c(-c%15ccc(-c%16cc%17c(-c%18ccc([Si](CC)(CC)CC)s%18)c%18sc(C)cc%18c(-c%18ccc([Si](CC)(CC)CC)s%18)c%17s%16)s%15)c%15nn(CC)nc%14%15)s%13)cc%12c(-c%12ccc([Si](CC)(CC)CC)s%12)c%11s%10)s9)c9nn(CC)nc89)s7)cc6c(-c6ccc([Si](CC)(CC)CC)s6)c5s4)s3)c2n1
144,BN-4F,J52,10.1002/ange.202100390,0.792,25.76,0.6491,64.91,13.24,13.24288627,sm,unfused,1.0,,BN-4F,CCOc1cc(-c2cc3c(s2)-c2sc(/C=C4\C(=O)c5cc6cc(F)c(F)cc6cc5C4=C(C#N)C#N)cc2C3(CC)CC)c(OCC)cc1-c1cc2c(s1)-c1sc(/C=C3\C(=O)c4cc5cc(F)c(F)cc5cc4C3=C(C#N)C#N)cc1C2(CC)CC,J51,CCc1ccc(-c2c3cc(-c4ccc(-c5c(F)c(F)c(-c6ccc(-c7cc8c(-c9ccc(CC)s9)c9sc(-c%10ccc(-c%11c(F)c(F)c(-c%12ccc(-c%13cc%14c(-c%15ccc(CC)s%15)c%15sc(-c%16ccc(-c%17c(F)c(F)c(-c%18cccs%18)c%18nn(CC)nc%17%18)s%16)cc%15c(-c%15ccc(CC)s%15)c%14s%13)s%12)c%12nn(CC)nc%11%12)s%10)cc9c(-c9ccc(CC)s9)c8s7)s6)c6nn(CC)nc56)s4)sc3c(-c3ccc(CC)s3)c3ccsc23)s1
145,ACS8,PTB7-Th,10.1039/C8TA11484F,0.75,25.3,0.693,69.3,13.2,13.149675,sm,fused,5.0,,IEICS-4F,CCSc1cc(/C=C2\C(=O)c3cc(F)c(F)cc3C2=C(C#N)C#N)sc1-c1cc2c(s1)-c1cc3c(cc1C2(c1ccc(CC)cc1)c1ccc(CC)cc1)-c1sc(-c2sc(/C=C4\C(=O)c5cc(F)c(F)cc5C4=C(C#N)C#N)cc2SCC)cc1C3(c1ccc(CC)cc1)c1ccc(CC)cc1,PTB7-Th,CCOC(=O)c1sc2c(-c3cc4c(-c5ccc(CC)s5)c5sc(-c6sc(-c7cc8c(-c9ccc(CC)s9)c9sc(-c%10sc(-c%11cc%12c(-c%13ccc(CC)s%13)c%13sccc%13c(-c%13ccc(CC)s%13)c%12s%11)c%11sc(C(=O)OCC)c(F)c%10%11)cc9c(-c9ccc(CC)s9)c8s7)c7sc(C(=O)OCC)c(F)c67)cc5c(-c5ccc(CC)s5)c4s3)scc2c1F
146,C8-ITIC,PFBDB-T,10.1002/adma.201705209,0.94,19.6,0.72,72.0,13.2,13.26528,sm,fused,7.0,,C8-ITIC,CCC1(CC)c2cc3c(cc2-c2sc4cc(/C=C5\C(=O)c6ccccc6C5=C(C#N)C#N)sc4c21)C(CC)(CC)c1c-3sc2cc(/C=C3\C(=O)c4ccccc4C3=C(C#N)C#N)sc12,PFBDB-T,CCc1ccc(-c2c3cc(-c4sc(-c5sc(-c6cc(F)c(-c7cc8c(-c9ccc(CC)s9)c9sc(-c%10sc(-c%11sc(-c%12cc(F)c(-c%13cc%14c(-c%15ccc(CC)s%15)c%15sc(-c%16sc(-c%17sc(-c%18cc(F)cs%18)c%18c%17C(=O)c%17c(CC)sc(CC)c%17C%18=O)cc%16F)cc%15c(-c%15ccc(CC)s%15)c%14s%13)s%12)c%12c%11C(=O)c%11c(CC)sc(CC)c%11C%12=O)cc%10F)cc9c(-c9ccc(CC)s9)c8s7)s6)c6c5C(=O)c5c(CC)sc(CC)c5C6=O)cc4F)sc3c(-c3ccc(CC)s3)c3ccsc23)s1
147,SN6IC-4F,PBDB-T,10.1021/acs.chemmater.8b02276,0.78,23.2,0.73,73.0,13.2,13.21008,sm,fused,6.0,,SN6IC-4F,CCn1c2cc(/C=C3\C(=O)c4cc(F)c(F)cc4C3=C(C#N)C#N)sc2c2sc3c(sc4c5sc(/C=C6\C(=O)c7cc(F)c(F)cc7C6=C(C#N)C#N)cc5n(CC)c43)c21,PBDB-T,CCc1ccc(-c2c3cc(-c4ccc(-c5sc(-c6ccc(-c7cc8c(-c9ccc(CC)s9)c9sc(-c%10ccc(-c%11sc(-c%12ccc(-c%13cc%14c(-c%15ccc(CC)s%15)c%15sc(-c%16ccc(-c%17sc(-c%18cccs%18)c%18c%17C(=O)c%17c(CC)sc(CC)c%17C%18=O)s%16)cc%15c(-c%15ccc(CC)s%15)c%14s%13)s%12)c%12c%11C(=O)c%11c(CC)sc(CC)c%11C%12=O)s%10)cc9c(-c9ccc(CC)s9)c8s7)s6)c6c5C(=O)c5c(CC)sc(CC)c5C6=O)s4)sc3c(-c3ccc(CC)s3)c3ccsc23)s1
148,BT-LIC,PBDB-T,10.1021/jacs.1c00211,0.86,24.3,0.632,63.2,13.2,13.207536,sm,y,8.0,,BT-LIC,CCc1c(/C=C2\C(=O)c3cc4ccccc4cc3C2=C(C#N)C#N)sc2c1sc1c3c4nsnc4c4c5sc6c(CC)c(/C=C7\C(=O)c8cc9ccccc9cc8C7=C(C#N)C#N)sc6c5n(CC)c4c3n(CC)c21,PBDB-T,CCc1ccc(-c2c3cc(-c4ccc(-c5sc(-c6ccc(-c7cc8c(-c9ccc(CC)s9)c9sc(-c%10ccc(-c%11sc(-c%12ccc(-c%13cc%14c(-c%15ccc(CC)s%15)c%15sc(-c%16ccc(-c%17sc(-c%18cccs%18)c%18c%17C(=O)c%17c(CC)sc(CC)c%17C%18=O)s%16)cc%15c(-c%15ccc(CC)s%15)c%14s%13)s%12)c%12c%11C(=O)c%11c(CC)sc(CC)c%11C%12=O)s%10)cc9c(-c9ccc(CC)s9)c8s7)s6)c6c5C(=O)c5c(CC)sc(CC)c5C6=O)s4)sc3c(-c3ccc(CC)s3)c3ccsc23)s1
149,TPIC,PBDB-T-2Cl,10.1002/solr.202000250,1.003,18.51,0.7111,71.11,13.2,13.20194838,sm,fused,7.0,,TPIC,CCc1ccc(C2(c3ccc(CC)cc3)c3cc4c(cc3-c3sc(/C=C5\C(=O)c6ccccc6C5=C(C#N)C#N)cc32)C(c2ccc(CC)cc2)(c2ccc(CC)cc2)c2c-4sc3c4sc(/C=C5\C(=O)c6ccccc6C5=C(C#N)C#N)cc4n(CC)c23)cc1,PBDB-T-2Cl,CCc1sc(-c2c3cc(-c4ccc(-c5sc(-c6ccc(-c7cc8c(-c9cc(Cl)c(CC)s9)c9sc(-c%10ccc(-c%11sc(-c%12ccc(-c%13cc%14c(-c%15cc(Cl)c(CC)s%15)c%15sc(-c%16ccc(-c%17sc(-c%18cccs%18)c%18c%17C(=O)c%17c(CC)sc(CC)c%17C%18=O)s%16)cc%15c(-c%15cc(Cl)c(CC)s%15)c%14s%13)s%12)c%12c%11C(=O)c%11c(CC)sc(CC)c%11C%12=O)s%10)cc9c(-c9cc(Cl)c(CC)s9)c8s7)s6)c6c5C(=O)c5c(CC)sc(CC)c5C6=O)s4)sc3c(-c3cc(Cl)c(CC)s3)c3ccsc23)cc1Cl
150,IEICO-4F,PTB7-Th,10.1002/adma.201806616,0.7,27.2,0.69,69.0,13.2,13.1376,sm,fused,5.0,,IEICO-4F,CCOc1cc(/C=C2\C(=O)c3cc(F)c(F)cc3C2=C(C#N)C#N)sc1-c1cc2c(s1)-c1cc3c(cc1C2(c1ccc(CC)cc1)c1ccc(CC)cc1)-c1sc(-c2sc(/C=C4\C(=O)c5cc(F)c(F)cc5C4=C(C#N)C#N)cc2OCC)cc1C3(c1ccc(CC)cc1)c1ccc(CC)cc1,PTB7-Th,CCOC(=O)c1sc2c(-c3cc4c(-c5ccc(CC)s5)c5sc(-c6sc(-c7cc8c(-c9ccc(CC)s9)c9sc(-c%10sc(-c%11cc%12c(-c%13ccc(CC)s%13)c%13sccc%13c(-c%13ccc(CC)s%13)c%12s%11)c%11sc(C(=O)OCC)c(F)c%10%11)cc9c(-c9ccc(CC)s9)c8s7)c7sc(C(=O)OCC)c(F)c67)cc5c(-c5ccc(CC)s5)c4s3)scc2c1F
151,BTTIC,PBDB-T,10.1002/adfm.201803128,0.904,19.52,0.747,74.7,13.18,13.18162176,sm,fused,7.0,,BTTIC,CCc1ccc(C2(c3ccc(CC)cc3)c3c(-c4ccc(CC)s4)c4c(c(-c5ccc(CC)s5)c3-c3sc5cc(/C=C6\C(=O)c7c(csc7C)C6=C(C#N)C#N)sc5c32)C(c2ccc(CC)cc2)(c2ccc(CC)cc2)c2c-4sc3cc(/C=C4\C(=O)c5c(csc5C)C4=C(C#N)C#N)sc23)cc1,PBDB-T,CCc1ccc(-c2c3cc(-c4ccc(-c5sc(-c6ccc(-c7cc8c(-c9ccc(CC)s9)c9sc(-c%10ccc(-c%11sc(-c%12ccc(-c%13cc%14c(-c%15ccc(CC)s%15)c%15sc(-c%16ccc(-c%17sc(-c%18cccs%18)c%18c%17C(=O)c%17c(CC)sc(CC)c%17C%18=O)s%16)cc%15c(-c%15ccc(CC)s%15)c%14s%13)s%12)c%12c%11C(=O)c%11c(CC)sc(CC)c%11C%12=O)s%10)cc9c(-c9ccc(CC)s9)c8s7)s6)c6c5C(=O)c5c(CC)sc(CC)c5C6=O)s4)sc3c(-c3ccc(CC)s3)c3ccsc23)s1
152,ZITI-C,J71,10.1016/j.isci.2019.08.038,0.851,21.3,0.7276,72.76,13.18,13.18869588,sm,fused,8.0,,ZITI-C,CCC1(CC)C2=C(c3cc4c(cc31)-c1sc(/C=C3\C(=O)c5cc(F)c(F)cc5C3=C(C#N)C#N)cc1C4C)C(CC)(CC)c1cc3c(cc12)C(C)c1cc(/C=C2\C(=O)c4cc(F)c(F)cc4C2=C(C#N)C#N)sc1-3,J71,CCn1nc2c(-c3ccc(C)s3)c(F)c(F)c(-c3ccc(-c4cc5c(-c6ccc([Si](CC)(CC)CC)s6)c6sc(-c7ccc(-c8c(F)c(F)c(-c9ccc(-c%10cc%11c(-c%12ccc([Si](CC)(CC)CC)s%12)c%12sc(-c%13ccc(-c%14c(F)c(F)c(-c%15ccc(-c%16cc%17c(-c%18ccc([Si](CC)(CC)CC)s%18)c%18sc(C)cc%18c(-c%18ccc([Si](CC)(CC)CC)s%18)c%17s%16)s%15)c%15nn(CC)nc%14%15)s%13)cc%12c(-c%12ccc([Si](CC)(CC)CC)s%12)c%11s%10)s9)c9nn(CC)nc89)s7)cc6c(-c6ccc([Si](CC)(CC)CC)s6)c5s4)s3)c2n1
153,ITIC,m-PBDTPS-FTAZ,10.1021/acsami.9b07112,0.95,18.76,0.7385,73.85,13.16,13.161547,sm,fused,7.0,,ITIC,CCc1ccc(C2(c3ccc(CC)cc3)c3cc4c(cc3-c3sc5cc(/C=C6\C(=O)c7ccccc7C6=C(C#N)C#N)sc5c32)C(c2ccc(CC)cc2)(c2ccc(CC)cc2)c2c-4sc3cc(/C=C4\C(=O)c5ccccc5C4=C(C#N)C#N)sc23)cc1,m-PBDTPS-FTAZ,CCSc1cccc(-c2c3cc(-c4ccc(-c5c(F)c(F)c(-c6ccc(-c7cc8c(-c9cccc(SCC)c9)c9sc(-c%10ccc(-c%11c(F)c(F)c(-c%12ccc(-c%13cc%14c(-c%15cccc(SCC)c%15)c%15sc(-c%16ccc(-c%17c(F)c(F)c(-c%18cccs%18)c%18nn(CC)nc%17%18)s%16)cc%15c(-c%15cccc(SCC)c%15)c%14s%13)s%12)c%12nn(CC)nc%11%12)s%10)cc9c(-c9cccc(SCC)c9)c8s7)s6)c6nn(CC)nc56)s4)sc3c(-c3cccc(SCC)c3)c3ccsc23)c1
154,IPT2F-Ph,PBDB-T,10.1002/adfm.202006141,0.86,21.18,0.7211,72.11,13.13,13.13469228,sm,fused,7.0,,IPT2F-Ph,CCc1ccc(-n2c3cc(/C=C4\C(=O)c5ccc(F)cc5C4=C(C#N)C#N)sc3c3sc4c(c32)C(c2ccc(CC)cc2)(c2ccc(CC)cc2)c2cc3c(cc2-4)C(c2ccc(CC)cc2)(c2ccc(CC)cc2)c2cc(/C=C4\C(=O)c5ccc(F)cc5C4=C(C#N)C#N)sc2-3)cc1,PBDB-T,CCc1ccc(-c2c3cc(-c4ccc(-c5sc(-c6ccc(-c7cc8c(-c9ccc(CC)s9)c9sc(-c%10ccc(-c%11sc(-c%12ccc(-c%13cc%14c(-c%15ccc(CC)s%15)c%15sc(-c%16ccc(-c%17sc(-c%18cccs%18)c%18c%17C(=O)c%17c(CC)sc(CC)c%17C%18=O)s%16)cc%15c(-c%15ccc(CC)s%15)c%14s%13)s%12)c%12c%11C(=O)c%11c(CC)sc(CC)c%11C%12=O)s%10)cc9c(-c9ccc(CC)s9)c8s7)s6)c6c5C(=O)c5c(CC)sc(CC)c5C6=O)s4)sc3c(-c3ccc(CC)s3)c3ccsc23)s1
155,IT-4F,PBDB-TSCl,10.1021/acsenergylett.9b01819,0.834,21.17,0.7437,74.37,13.13,13.13060359,sm,fused,7.0,,IT-4F,CCc1ccc(C2(c3ccc(CC)cc3)c3cc4c(cc3-c3sc5cc(/C=C6\C(=O)c7cc(F)c(F)cc7C6=C(C#N)C#N)sc5c32)C(c2ccc(CC)cc2)(c2ccc(CC)cc2)c2c-4sc3cc(/C=C4\C(=O)c5cc(F)c(F)cc5C4=C(C#N)C#N)sc23)cc1,PBDB-TSCl,CCSc1sc(-c2c3cc(-c4ccc(-c5sc(-c6ccc(-c7cc8c(-c9cc(Cl)c(SCC)s9)c9sc(-c%10ccc(-c%11sc(-c%12ccc(-c%13cc%14c(-c%15cc(Cl)c(SCC)s%15)c%15sc(-c%16ccc(-c%17sc(-c%18cccs%18)c%18c%17C(=O)c%17c(CC)sc(CC)c%17C%18=O)s%16)cc%15c(-c%15cc(Cl)c(SCC)s%15)c%14s%13)s%12)c%12c%11C(=O)c%11c(CC)sc(CC)c%11C%12=O)s%10)cc9c(-c9cc(Cl)c(SCC)s9)c8s7)s6)c6c5C(=O)c5c(CC)sc(CC)c5C6=O)s4)sc3c(-c3cc(Cl)c(SCC)s3)c3ccsc23)cc1Cl
156,INPIC-4F,PBDB-T,10.1002/adma.201707150,0.85,21.61,0.715,71.5,13.13,13.1334775,sm,fused,9.0,,INPIC-4F,CCc1ccc(C2(c3ccc(CC)cc3)c3cc4c(cc3-c3sc5c6sc(/C=C7\C(=O)c8cc(F)c(F)cc8C7=C(C#N)C#N)cc6n(CC)c5c32)C(c2ccc(CC)cc2)(c2ccc(CC)cc2)c2c-4sc3c4sc(/C=C5\C(=O)c6cc(F)c(F)cc6C5=C(C#N)C#N)cc4n(CC)c23)cc1,PBDB-T,CCc1ccc(-c2c3cc(-c4ccc(-c5sc(-c6ccc(-c7cc8c(-c9ccc(CC)s9)c9sc(-c%10ccc(-c%11sc(-c%12ccc(-c%13cc%14c(-c%15ccc(CC)s%15)c%15sc(-c%16ccc(-c%17sc(-c%18cccs%18)c%18c%17C(=O)c%17c(CC)sc(CC)c%17C%18=O)s%16)cc%15c(-c%15ccc(CC)s%15)c%14s%13)s%12)c%12c%11C(=O)c%11c(CC)sc(CC)c%11C%12=O)s%10)cc9c(-c9ccc(CC)s9)c8s7)s6)c6c5C(=O)c5c(CC)sc(CC)c5C6=O)s4)sc3c(-c3ccc(CC)s3)c3ccsc23)s1
157,BTDTP-4F,PBDB-TF,10.1002/smll.202001942,0.866,21.25,0.713,71.3,13.12,13.1209825,sm,y,9.0,,BTDTP-4F,CCc1c(/C=C2\C(=O)c3cc(F)c(F)cc3C2=C(C#N)C#N)sc2c1sc1c3c4nsnc4c4c5sc6c7sc(/C=C8\C(=O)c9cc(F)c(F)cc9C8=C(C#N)C#N)cc7n(CC)c6c5n(CC)c4c3n(CC)c21,PBDB-TF,CCc1sc(-c2c3cc(-c4ccc(-c5sc(-c6ccc(-c7cc8c(-c9cc(F)c(CC)s9)c9sc(-c%10ccc(-c%11sc(-c%12ccc(-c%13cc%14c(-c%15cc(F)c(CC)s%15)c%15sc(-c%16ccc(-c%17sc(-c%18cccs%18)c%18c%17C(=O)c%17c(CC)sc(CC)c%17C%18=O)s%16)cc%15c(-c%15cc(F)c(CC)s%15)c%14s%13)s%12)c%12c%11C(=O)c%11c(CC)sc(CC)c%11C%12=O)s%10)cc9c(-c9cc(F)c(CC)s9)c8s7)s6)c6c5C(=O)c5c(CC)sc(CC)c5C6=O)s4)sc3c(-c3cc(F)c(CC)s3)c3ccsc23)cc1F
158,BTP-2F-2Cl,BTR-Cl,10.1002/advs.202004262,0.8234,22.35,0.7141,71.41,13.1,13.14157516,sm,y,8.0,sm,BTP-2F-2Cl,CCc1c(/C=C2\C(=O)c3cc(F)c(F)cc3C2=C(C#N)C#N)sc2c1sc1c3c4nsnc4c4c5sc6c(CC)c(/C=C7\C(=O)c8cc(Cl)c(Cl)cc8C7=C(C#N)C#N)sc6c5n(CC)c4c3n(CC)c21,BTR-Cl,CCc1cc(-c2cc3c(-c4cc(Cl)c(CC)s4)c4sc(-c5cc(CC)c(-c6cc(CC)c(-c7ccc(/C=C8/SC(=S)N(CC)C8=O)s7)s6)s5)cc4c(-c4cc(Cl)c(CC)s4)c3s2)sc1-c1cc(CC)c(-c2ccc(/C=C3\SC(=S)N(CC)C3=O)s2)s1
159,o-IO1,PTB7-Th,10.1021/acsmaterialslett.9b00512,0.74,26.3,0.67,67.0,13.1,13.03954,sm,fused,5.0,,o-IO1,CCOc1cc(/C=C2\C(=O)c3cc(F)c(F)cc3C2=C(C#N)C#N)sc1-c1cc2c(s1)-c1cc3c(cc1C2(CC)CC)-c1sc(-c2sc(/C=C4\C(=O)c5cc(F)c(F)cc5C4=C(C#N)C#N)cc2CC)cc1C3(CC)CC,PTB7-Th,CCOC(=O)c1sc2c(-c3cc4c(-c5ccc(CC)s5)c5sc(-c6sc(-c7cc8c(-c9ccc(CC)s9)c9sc(-c%10sc(-c%11cc%12c(-c%13ccc(CC)s%13)c%13sccc%13c(-c%13ccc(CC)s%13)c%12s%11)c%11sc(C(=O)OCC)c(F)c%10%11)cc9c(-c9ccc(CC)s9)c8s7)c7sc(C(=O)OCC)c(F)c67)cc5c(-c5ccc(CC)s5)c4s3)scc2c1F
160,TfIF-4FIC,PBDB-TF,10.1002/aenm.201803657,0.98,17.6,0.76,76.0,13.1,13.10848,sm,fused,9.0,,TfIF-4FIC,CC1(C)c2cc3c(cc2-c2cc4c(cc21)-c1sc(/C=C2\C(=O)c5cc(F)c(F)cc5C2=C(C#N)C#N)cc1C4(C)C)C(C)(C)c1cc2c(cc1-3)C(C)(C)c1cc(/C=C3\C(=O)c4cc(F)c(F)cc4C3=C(C#N)C#N)sc1-2,PBDB-TF,CCc1sc(-c2c3cc(-c4ccc(-c5sc(-c6ccc(-c7cc8c(-c9cc(F)c(CC)s9)c9sc(-c%10ccc(-c%11sc(-c%12ccc(-c%13cc%14c(-c%15cc(F)c(CC)s%15)c%15sc(-c%16ccc(-c%17sc(-c%18cccs%18)c%18c%17C(=O)c%17c(CC)sc(CC)c%17C%18=O)s%16)cc%15c(-c%15cc(F)c(CC)s%15)c%14s%13)s%12)c%12c%11C(=O)c%11c(CC)sc(CC)c%11C%12=O)s%10)cc9c(-c9cc(F)c(CC)s9)c8s7)s6)c6c5C(=O)c5c(CC)sc(CC)c5C6=O)s4)sc3c(-c3cc(F)c(CC)s3)c3ccsc23)cc1F
161,IT-4F,PBN-S,10.1039/C8EE03608J,0.891,21.03,0.699,69.9,13.1,13.09767327,sm,fused,7.0,,IT-4F,CCc1ccc(C2(c3ccc(CC)cc3)c3cc4c(cc3-c3sc5cc(/C=C6\C(=O)c7cc(F)c(F)cc7C6=C(C#N)C#N)sc5c32)C(c2ccc(CC)cc2)(c2ccc(CC)cc2)c2c-4sc3cc(/C=C4\C(=O)c5cc(F)c(F)cc5C4=C(C#N)C#N)sc23)cc1,PBN-S,CCSc1cc2c(cc1SCC)C(=O)c1c(-c3ccc(-c4cc5c(-c6cc(F)c(CC)s6)c6sc(-c7ccc(-c8sc(-c9ccc(-c%10cc%11c(-c%12cc(F)c(CC)s%12)c%12sc(-c%13ccc(-c%14sc(-c%15ccc(-c%16cc%17c(-c%18cc(F)c(CC)s%18)c%18sccc%18c(-c%18cc(F)c(CC)s%18)c%17s%16)s%15)c%15c%14C(=O)c%14cc(SCC)c(SCC)cc%14C%15=O)s%13)cc%12c(-c%12cc(F)c(CC)s%12)c%11s%10)s9)c9c8C(=O)c8cc(SCC)c(SCC)cc8C9=O)s7)cc6c(-c6cc(F)c(CC)s6)c5s4)s3)sc(-c3cccs3)c1C2=O
162,Y5,TTFQx-T1,10.1002/adma.201807577,0.89,21.2,0.696,69.6,13.1,13.132128,sm,y,10.0,,Y5,CCc1c(/C=C2\C(=O)c3ccccc3C2=C(C#N)C#N)sc2c1sc1c3c4nsnc4c4c5sc6c(CC)c(/C=C7\C(=O)c8ccccc8C7=C(C#N)C#N)sc6c5n(CC)c4c3n(CC)c21,TTFQx-T1,CCc1ccc(-c2c3cc(-c4ccc(-c5c(F)c(F)c(-c6ccc(-c7cc8c(-c9ccc(CC)s9)c9sc(-c%10ccc(-c%11c(F)c(F)c(-c%12ccc(-c%13cc%14c(-c%15ccc(CC)s%15)c%15sc(-c%16ccc(-c%17c(F)c(F)c(-c%18cccs%18)c%18nc(-c%19cc(F)c(CC)s%19)c(-c%19cc(F)c(CC)s%19)nc%17%18)s%16)cc%15c(-c%15ccc(CC)s%15)c%14s%13)s%12)c%12nc(-c%13cc(F)c(CC)s%13)c(-c%13cc(F)c(CC)s%13)nc%11%12)s%10)cc9c(-c9ccc(CC)s9)c8s7)s6)c6nc(-c7cc(F)c(CC)s7)c(-c7cc(F)c(CC)s7)nc56)s4)sc3c(-c3ccc(CC)s3)c3ccsc23)s1
163,IT-4F,PBDB-T-SF,10.1021/jacs.7b02677,0.88,20.88,0.71,71.0,13.1,13.045824,sm,fused,7.0,,IT-4F,CCc1ccc(C2(c3ccc(CC)cc3)c3cc4c(cc3-c3sc5cc(/C=C6\C(=O)c7cc(F)c(F)cc7C6=C(C#N)C#N)sc5c32)C(c2ccc(CC)cc2)(c2ccc(CC)cc2)c2c-4sc3cc(/C=C4\C(=O)c5cc(F)c(F)cc5C4=C(C#N)C#N)sc23)cc1,PBDB-T-SF,CCSc1sc(-c2c3cc(-c4ccc(-c5sc(-c6ccc(-c7cc8c(-c9cc(F)c(SCC)s9)c9sc(-c%10ccc(-c%11sc(-c%12ccc(-c%13cc%14c(-c%15cc(F)c(SCC)s%15)c%15sc(-c%16ccc(-c%17sc(-c%18cccs%18)c%18c%17C(=O)c%17c(CC)sc(CC)c%17C%18=O)s%16)cc%15c(-c%15cc(F)c(SCC)s%15)c%14s%13)s%12)c%12c%11C(=O)c%11c(CC)sc(CC)c%11C%12=O)s%10)cc9c(-c9cc(F)c(SCC)s9)c8s7)s6)c6c5C(=O)c5c(CC)sc(CC)c5C6=O)s4)sc3c(-c3cc(F)c(SCC)s3)c3ccsc23)cc1F
164,IOIC3,PTB7-Th,10.1021/acs.chemmater.8b01677,0.762,22.9,0.749,74.9,13.1,13.0699002,sm,fused,8.0,,IOIC3,CCOc1cc2c(cc(OCC)c3c4c(sc32)-c2sc(/C=C3\C(=O)c5cc(F)c(F)cc5C3=C(C#N)C#N)cc2C4(c2ccc(CC)cc2)c2ccc(CC)cc2)c2sc3c(c12)C(c1ccc(CC)cc1)(c1ccc(CC)cc1)c1cc(/C=C2\C(=O)c4cc(F)c(F)cc4C2=C(C#N)C#N)sc1-3,PTB7-Th,CCOC(=O)c1sc2c(-c3cc4c(-c5ccc(CC)s5)c5sc(-c6sc(-c7cc8c(-c9ccc(CC)s9)c9sc(-c%10sc(-c%11cc%12c(-c%13ccc(CC)s%13)c%13sccc%13c(-c%13ccc(CC)s%13)c%12s%11)c%11sc(C(=O)OCC)c(F)c%10%11)cc9c(-c9ccc(CC)s9)c8s7)c7sc(C(=O)OCC)c(F)c67)cc5c(-c5ccc(CC)s5)c4s3)scc2c1F
165,ZITI,PBDB-T,10.1002/adma.201800403,0.89,19.8,0.7404,74.04,13.03,13.0473288,sm,fused,8.0,,ZITI,CCC1(CC)C2=C(c3cc4c(cc31)-c1sc(/C=C3\C(=O)c5ccc(F)cc5C3=C(C#N)C#N)cc1C4)C(CC)(CC)c1cc3c(cc12)Cc1cc(/C=C2\C(=O)c4ccc(F)cc4C2=C(C#N)C#N)sc1-3,PBDB-T,CCc1ccc(-c2c3cc(-c4ccc(-c5sc(-c6ccc(-c7cc8c(-c9ccc(CC)s9)c9sc(-c%10ccc(-c%11sc(-c%12ccc(-c%13cc%14c(-c%15ccc(CC)s%15)c%15sc(-c%16ccc(-c%17sc(-c%18cccs%18)c%18c%17C(=O)c%17c(CC)sc(CC)c%17C%18=O)s%16)cc%15c(-c%15ccc(CC)s%15)c%14s%13)s%12)c%12c%11C(=O)c%11c(CC)sc(CC)c%11C%12=O)s%10)cc9c(-c9ccc(CC)s9)c8s7)s6)c6c5C(=O)c5c(CC)sc(CC)c5C6=O)s4)sc3c(-c3ccc(CC)s3)c3ccsc23)s1
166,FNIC2,PTB7-Th,10.1021/jacs.8b04027,0.741,23.93,0.734,73.4,13.0,13.01538342,sm,fused,9.0,,FNIC2,CCc1ccc(C2(c3ccc(CC)cc3)c3c(sc4cc(/C=C5\C(=O)c6cc(F)c(F)cc6C5=C(C#N)C#N)sc34)-c3sc4c(-c5ccc(CC)s5)c5c6c(sc5c(-c5ccc(CC)s5)c4c32)-c2sc3cc(/C=C4\C(=O)c5cc(F)c(F)cc5C4=C(C#N)C#N)sc3c2C6(c2ccc(CC)cc2)c2ccc(CC)cc2)cc1,PTB7-Th,CCOC(=O)c1sc2c(-c3cc4c(-c5ccc(CC)s5)c5sc(-c6sc(-c7cc8c(-c9ccc(CC)s9)c9sc(-c%10sc(-c%11cc%12c(-c%13ccc(CC)s%13)c%13sccc%13c(-c%13ccc(CC)s%13)c%12s%11)c%11sc(C(=O)OCC)c(F)c%10%11)cc9c(-c9ccc(CC)s9)c8s7)c7sc(C(=O)OCC)c(F)c67)cc5c(-c5ccc(CC)s5)c4s3)scc2c1F
167,IT-2F,P2F-EHp,10.1038/s41560-018-0263-4,0.891,19.65,0.7409,74.09,12.96,12.97178834,sm,fused,7.0,,IT-4F,CCc1ccc(C2(c3ccc(CC)cc3)c3cc4c(cc3-c3sc5cc(/C=C6\C(=O)c7cc(F)c(F)cc7C6=C(C#N)C#N)sc5c32)C(c2ccc(CC)cc2)(c2ccc(CC)cc2)c2c-4sc3cc(/C=C4\C(=O)c5cc(F)c(F)cc5C4=C(C#N)C#N)sc23)cc1,P2F-Ehp,CCc1c(F)cc(-c2c3cc(-c4ccc(-c5c6c(c(-c7ccc(-c8cc9c(-c%10cc(F)c(CC)c(F)c%10)c%10sc(-c%11ccc(-c%12c%13c(c(-c%14ccc(-c%15cc%16c(-c%17cc(F)c(CC)c(F)c%17)c%17sc(-c%18ccc(-c%19c%20c(c(-c%21cccs%21)c%21nn(CC)nc%19%21)C(=O)N(CC)C%20=O)s%18)cc%17c(-c%17cc(F)c(CC)c(F)c%17)c%16s%15)s%14)c%14nn(CC)nc%12%14)C(=O)N(CC)C%13=O)s%11)cc%10c(-c%10cc(F)c(CC)c(F)c%10)c9s8)s7)c7nn(CC)nc57)C(=O)N(CC)C6=O)s4)sc3c(-c3cc(F)c(CC)c(F)c3)c3ccsc23)cc1F
168,Y6,SM1-S,10.1002/adma.201908373,0.825,23.23,0.677,67.7,12.94,12.97453575,sm,y,8.0,sm,Y6,CCC1=C(SC2=C1SC3=C2N(CC)C4=C3C5=NSN=C5C6=C4N(CC)C7=C6SC8=C7SC(/C=C9/C(C%10=C(C9=O)C=C(F)C(F)=C%10)=C(C#N)\C#N)=C8CC)/C=C%11C(C%12=C(C\%11=C(C#N)/C#N)C=C(F)C(F)=C%12)=O,SM1-S,CCOC(=O)/C(C#N)=C\c1cc(CC)c(-c2ccc(-c3sc(-c4cc5c(-c6ccc(SCC)s6)c6sc(-c7cc(CC)c(-c8ccc(-c9sc(/C=C(\C#N)C(=O)OCC)cc9CC)s8)s7)cc6c(-c6ccc(SCC)s6)c5s4)cc3CC)s2)s1
169,F-2F,PBDB-TF,10.1039/D0TA03087B,0.941,18.54,0.741,74.1,12.93,12.92758974,sm,fused,7.0,,F-2F,CCC1(CC)c2cc3c(cc2-c2cc4c(cc21)-c1sc(/C=C2\C(=O)c5cc(F)c(F)cc5C2=C(C#N)C#N)cc1C4(CC)CC)C(CC)(CC)c1cc(/C=C2\C(=O)c4cc(F)c(F)cc4C2=C(C#N)C#N)sc1-3,PBDB-TF,CCc1sc(-c2c3cc(-c4ccc(-c5sc(-c6ccc(-c7cc8c(-c9cc(F)c(CC)s9)c9sc(-c%10ccc(-c%11sc(-c%12ccc(-c%13cc%14c(-c%15cc(F)c(CC)s%15)c%15sc(-c%16ccc(-c%17sc(-c%18cccs%18)c%18c%17C(=O)c%17c(CC)sc(CC)c%17C%18=O)s%16)cc%15c(-c%15cc(F)c(CC)s%15)c%14s%13)s%12)c%12c%11C(=O)c%11c(CC)sc(CC)c%11C%12=O)s%10)cc9c(-c9cc(F)c(CC)s9)c8s7)s6)c6c5C(=O)c5c(CC)sc(CC)c5C6=O)s4)sc3c(-c3cc(F)c(CC)s3)c3ccsc23)cc1F
170,IT-4F,PBZ-ClSi,10.1039/C8TA10662B,0.93,19.2,0.715,71.5,12.8,12.76704,sm,fused,7.0,,IT-4F,CCc1ccc(C2(c3ccc(CC)cc3)c3cc4c(cc3-c3sc5cc(/C=C6\C(=O)c7cc(F)c(F)cc7C6=C(C#N)C#N)sc5c32)C(c2ccc(CC)cc2)(c2ccc(CC)cc2)c2c-4sc3cc(/C=C4\C(=O)c5cc(F)c(F)cc5C4=C(C#N)C#N)sc23)cc1,J71-Cl,CCn1nc2c(-c3cccs3)c(F)c(F)c(-c3ccc(-c4cc5c(-c6cc(Cl)c([Si](CC)(CC)CC)s6)c6sc(-c7ccc(-c8c(F)c(F)c(-c9ccc(-c%10cc%11c(-c%12cc(Cl)c([Si](CC)(CC)CC)s%12)c%12sc(-c%13ccc(-c%14c(F)c(F)c(-c%15ccc(-c%16cc%17c(-c%18cc(Cl)c([Si](CC)(CC)CC)s%18)c%18sccc%18c(-c%18cc(Cl)c([Si](CC)(CC)CC)s%18)c%17s%16)s%15)c%15nn(CC)nc%14%15)s%13)cc%12c(-c%12cc(Cl)c([Si](CC)(CC)CC)s%12)c%11s%10)s9)c9nn(CC)nc89)s7)cc6c(-c6cc(Cl)c([Si](CC)(CC)CC)s6)c5s4)s3)c2n1
171,ITIC,PBDTS-TDZ,10.1002/adma.201703973,1.1,17.78,0.654,65.4,12.8,12.790932,sm,fused,7.0,,ITIC,CCc1ccc(C2(c3ccc(CC)cc3)c3cc4c(cc3-c3sc5cc(/C=C6\C(=O)c7ccccc7C6=C(C#N)C#N)sc5c32)C(c2ccc(CC)cc2)(c2ccc(CC)cc2)c2c-4sc3cc(/C=C4\C(=O)c5ccccc5C4=C(C#N)C#N)sc23)cc1,PBDTS-TDZ,CCSc1ccc(-c2c3cc(-c4sc(-c5nnc(-c6cc(CC)c(-c7cc8c(-c9ccc(SCC)s9)c9sc(-c%10sc(-c%11nnc(-c%12cc(CC)c(-c%13cc%14c(-c%15ccc(SCC)s%15)c%15sc(-c%16sc(-c%17nnc(-c%18cc(CC)cs%18)s%17)cc%16CC)cc%15c(-c%15ccc(SCC)s%15)c%14s%13)s%12)s%11)cc%10CC)cc9c(-c9ccc(SCC)s9)c8s7)s6)s5)cc4CC)sc3c(-c3ccc(SCC)s3)c3ccsc23)s1
172,IDTOT2F,PBDB-T,10.1021/acsenergylett.8b00928,0.85,20.87,0.72,72.0,12.79,12.77244,sm,fused,5.0,,IDTOT2F,CCOc1c(-c2ccc(/C=C3\C(=O)c4cc(F)c(F)cc4C3=C(C#N)C#N)s2)sc2c1C(c1ccc(CC)cc1)(c1ccc(CC)cc1)c1cc3c(cc1-2)C(c1ccc(CC)cc1)(c1ccc(CC)cc1)c1c-3sc(-c2ccc(/C=C3\C(=O)c4cc(F)c(F)cc4C3=C(C#N)C#N)s2)c1OCC,PBDB-T,CCc1ccc(-c2c3cc(-c4ccc(-c5sc(-c6ccc(-c7cc8c(-c9ccc(CC)s9)c9sc(-c%10ccc(-c%11sc(-c%12ccc(-c%13cc%14c(-c%15ccc(CC)s%15)c%15sc(-c%16ccc(-c%17sc(-c%18cccs%18)c%18c%17C(=O)c%17c(CC)sc(CC)c%17C%18=O)s%16)cc%15c(-c%15ccc(CC)s%15)c%14s%13)s%12)c%12c%11C(=O)c%11c(CC)sc(CC)c%11C%12=O)s%10)cc9c(-c9ccc(CC)s9)c8s7)s6)c6c5C(=O)c5c(CC)sc(CC)c5C6=O)s4)sc3c(-c3ccc(CC)s3)c3ccsc23)s1
173,BTPV-4F-eC9,PTB7-Th,10.1002/adfm.202102361,0.661,28.2,0.6848,68.48,12.77,12.76480896,sm,y,8.0,,BTP-2V,CCc1c(/C=C/C=C2\C(=O)c3cc(F)c(F)cc3C2=C(C#N)C#N)sc2c1sc1c3c4nsnc4c4c5sc6c(CC)c(/C=C/C=C7\C(=O)c8cc(F)c(F)cc8C7=C(C#N)C#N)sc6c5n(CC)c4c3n(CC)c21,PTB7-Th,CCOC(=O)c1sc2c(-c3cc4c(-c5ccc(CC)s5)c5sc(-c6sc(-c7cc8c(-c9ccc(CC)s9)c9sc(-c%10sc(-c%11cc%12c(-c%13ccc(CC)s%13)c%13sccc%13c(-c%13ccc(CC)s%13)c%12s%11)c%11sc(C(=O)OCC)c(F)c%10%11)cc9c(-c9ccc(CC)s9)c8s7)c7sc(C(=O)OCC)c(F)c67)cc5c(-c5ccc(CC)s5)c4s3)scc2c1F
174,Y19,PBDB-TF,10.1007/s11771-020-4501-0,0.88,22.38,0.6818,68.18,12.76,13.42764192,sm,y,8.0,,Y19,CCc1c(/C=C2\C(=O)c3cc(Cl)c(Cl)cc3C2=C(C#N)C#N)sc2c1sc1c3c4nn(CC)nc4c4c5sc6c(CC)c(/C=C7\C(=O)c8cc(Cl)c(Cl)cc8C7=C(C#N)C#N)sc6c5n(CC)c4c3n(CC)c21,PBDB-TF,CCc1sc(-c2c3cc(-c4ccc(-c5sc(-c6ccc(-c7cc8c(-c9cc(F)c(CC)s9)c9sc(-c%10ccc(-c%11sc(-c%12ccc(-c%13cc%14c(-c%15cc(F)c(CC)s%15)c%15sc(-c%16ccc(-c%17sc(-c%18cccs%18)c%18c%17C(=O)c%17c(CC)sc(CC)c%17C%18=O)s%16)cc%15c(-c%15cc(F)c(CC)s%15)c%14s%13)s%12)c%12c%11C(=O)c%11c(CC)sc(CC)c%11C%12=O)s%10)cc9c(-c9cc(F)c(CC)s9)c8s7)s6)c6c5C(=O)c5c(CC)sc(CC)c5C6=O)s4)sc3c(-c3cc(F)c(CC)s3)c3ccsc23)cc1F
175,PTB4Cl,PBDB-TF,10.1002/anie.202101867,0.93,19.01,0.7217,72.17,12.76,12.75915081,sm,unfused,2.0,,PTB4Cl,CCOc1cc(-c2cc(-c3ccc(CC)cc3)c(/C=C3\C(=O)c4cc(Cl)c(Cl)cc4C3=C(C#N)C#N)s2)c(OCC)cc1-c1cc(-c2ccc(CC)cc2)c(/C=C2\C(=O)c3cc(Cl)c(Cl)cc3C2=C(C#N)C#N)s1,PBDB-TF,CCc1sc(-c2c3cc(-c4ccc(-c5sc(-c6ccc(-c7cc8c(-c9cc(F)c(CC)s9)c9sc(-c%10ccc(-c%11sc(-c%12ccc(-c%13cc%14c(-c%15cc(F)c(CC)s%15)c%15sc(-c%16ccc(-c%17sc(-c%18cccs%18)c%18c%17C(=O)c%17c(CC)sc(CC)c%17C%18=O)s%16)cc%15c(-c%15cc(F)c(CC)s%15)c%14s%13)s%12)c%12c%11C(=O)c%11c(CC)sc(CC)c%11C%12=O)s%10)cc9c(-c9cc(F)c(CC)s9)c8s7)s6)c6c5C(=O)c5c(CC)sc(CC)c5C6=O)s4)sc3c(-c3cc(F)c(CC)s3)c3ccsc23)cc1F
176,Y6,Qx-10F,10.1039/D1TA01500A,0.779,24.83,0.6584,65.84,12.75,12.73514809,sm,y,8.0,,Y6,CCC1=C(SC2=C1SC3=C2N(CC)C4=C3C5=NSN=C5C6=C4N(CC)C7=C6SC8=C7SC(/C=C9/C(C%10=C(C9=O)C=C(F)C(F)=C%10)=C(C#N)\C#N)=C8CC)/C=C%11C(C%12=C(C\%11=C(C#N)/C#N)C=C(F)C(F)=C%12)=O,Qx-10F,CCOc1c(F)c(F)c(-c2nc3c(-c4cccs4)c(F)c(F)c(-c4ccc(-c5cc6c(-c7ccc(CC)s7)c7sc(-c8ccc(-c9c(F)c(F)c(-c%10ccc(-c%11cc%12c(-c%13ccc(CC)s%13)c%13sc(-c%14ccc(-c%15c(F)c(F)c(-c%16ccc(-c%17cc%18c(-c%19ccc(CC)s%19)c%19sccc%19c(-c%19ccc(CC)s%19)c%18s%17)s%16)c%16nc(-c%17c(F)c(F)c(OCC)c(F)c%17F)c(-c%17c(F)c(F)c(OCC)c(F)c%17F)nc%15%16)s%14)cc%13c(-c%13ccc(CC)s%13)c%12s%11)s%10)c%10nc(-c%11c(F)c(F)c(OCC)c(F)c%11F)c(-c%11c(F)c(F)c(OCC)c(F)c%11F)nc9%10)s8)cc7c(-c7ccc(CC)s7)c6s5)s4)c3nc2-c2c(F)c(F)c(OCC)c(F)c2F)c(F)c1F
177,PY5-2TZ,PBDB-T,10.1021/acs.chemmater.1c02302,0.894,20.82,0.684,68.4,12.73,12.73134672,polymer,polymer,,,PY5-2TZ,CCc1csc(-c2nc3sc(-c4cc(CC)c(-c5ccc6c(c5)C(=C(C#N)C#N)/C(=C/c5sc7c(sc8c9c%10nsnc%10c%10c%11sc%12c(CC)c(/C=C%13\C(=O)c%14ccc(-c%15sc(-c%16nc%17sc(-c%18cc(CC)c(-c%19ccc%20c(c%19)C(=C(C#N)C#N)/C(=C/c%19sc%21c(sc%22c%23c%24nsnc%24c%24c%25sc%26c(CC)c(/C=C%27\C(=O)c%28ccccc%28C%27=C(C#N)C#N)sc%26c%25n(CC)c%24c%23n(CC)c%21%22)c%19CC)C%20=O)s%18)nc%17s%16)cc%15CC)cc%14C%13=C(C#N)C#N)sc%12c%11n(CC)c%10c9n(CC)c78)c5CC)C6=O)s4)nc3s2)c1,PBDB-T,CCc1ccc(-c2c3cc(-c4ccc(-c5sc(-c6ccc(-c7cc8c(-c9ccc(CC)s9)c9sc(-c%10ccc(-c%11sc(-c%12ccc(-c%13cc%14c(-c%15ccc(CC)s%15)c%15sc(-c%16ccc(-c%17sc(-c%18cccs%18)c%18c%17C(=O)c%17c(CC)sc(CC)c%17C%18=O)s%16)cc%15c(-c%15ccc(CC)s%15)c%14s%13)s%12)c%12c%11C(=O)c%11c(CC)sc(CC)c%11C%12=O)s%10)cc9c(-c9ccc(CC)s9)c8s7)s6)c6c5C(=O)c5c(CC)sc(CC)c5C6=O)s4)sc3c(-c3ccc(CC)s3)c3ccsc23)s1
178,Y6,SM1,10.1002/adma.201908373,0.805,23.59,0.67,67.0,12.72,12.7232665,sm,y,8.0,sm,Y6,CCC1=C(SC2=C1SC3=C2N(CC)C4=C3C5=NSN=C5C6=C4N(CC)C7=C6SC8=C7SC(/C=C9/C(C%10=C(C9=O)C=C(F)C(F)=C%10)=C(C#N)\C#N)=C8CC)/C=C%11C(C%12=C(C\%11=C(C#N)/C#N)C=C(F)C(F)=C%12)=O,SM,CCOC(=O)/C(C#N)=C\c1cc(CC)c(-c2ccc(-c3sc(-c4cc5c(-c6ccc(CC)s6)c6sc(-c7cc(CC)c(-c8ccc(-c9sc(/C=C(\C#N)C(=O)OCC)cc9CC)s8)s7)cc6c(-c6ccc(CC)s6)c5s4)cc3CC)s2)s1
179,Y6,P-4FP,10.1021/acsami.1c00327,0.8,22.61,0.7028,70.28,12.71,12.7122464,sm,y,8.0,,Y6,CCC1=C(SC2=C1SC3=C2N(CC)C4=C3C5=NSN=C5C6=C4N(CC)C7=C6SC8=C7SC(/C=C9/C(C%10=C(C9=O)C=C(F)C(F)=C%10)=C(C#N)\C#N)=C8CC)/C=C%11C(C%12=C(C\%11=C(C#N)/C#N)C=C(F)C(F)=C%12)=O,P-4FP,CCc1c(F)cc(-c2c3cc(-c4ccc(-c5c(F)c(F)c(-c6ccc(-c7cc8c(-c9cc(F)c(CC)c(F)c9)c9oc(-c%10ccc(-c%11c(F)c(F)c(-c%12ccc(-c%13cc%14c(-c%15cc(F)c(CC)c(F)c%15)c%15oc(-c%16ccc(-c%17c(F)c(F)c(-c%18cccs%18)c%18nn(CC)nc%17%18)s%16)cc%15c(-c%15cc(F)c(CC)c(F)c%15)c%14o%13)s%12)c%12nn(CC)nc%11%12)s%10)cc9c(-c9cc(F)c(CC)c(F)c9)c8o7)s6)c6nn(CC)nc56)s4)oc3c(-c3cc(F)c(CC)c(F)c3)c3ccoc23)cc1F
180,IDTT-Cl-2F,PBDB-TF,10.1002/adfm.202102189,0.94,18.8,0.701,70.1,12.7,12.388072,sm,fused,7.0,,IDTT-Cl-2F,CCc1ccc(C2(c3ccc(C)cc3)c3cc4c(cc3-c3sc5cc(/C=C6\C(=O)c7cc(F)c(F)cc7C6=C(C#N)C#N)sc5c32)C(c2ccc(CC)cc2)(c2ccc(CC)cc2)c2c-4sc3cc(/C=C4\C(=O)c5sc(Cl)cc5C4=C(C#N)C#N)sc23)cc1,PBDB-TF,CCc1sc(-c2c3cc(-c4ccc(-c5sc(-c6ccc(-c7cc8c(-c9cc(F)c(CC)s9)c9sc(-c%10ccc(-c%11sc(-c%12ccc(-c%13cc%14c(-c%15cc(F)c(CC)s%15)c%15sc(-c%16ccc(-c%17sc(-c%18cccs%18)c%18c%17C(=O)c%17c(CC)sc(CC)c%17C%18=O)s%16)cc%15c(-c%15cc(F)c(CC)s%15)c%14s%13)s%12)c%12c%11C(=O)c%11c(CC)sc(CC)c%11C%12=O)s%10)cc9c(-c9cc(F)c(CC)s9)c8s7)s6)c6c5C(=O)c5c(CC)sc(CC)c5C6=O)s4)sc3c(-c3cc(F)c(CC)s3)c3ccsc23)cc1F
181,IDIC,PTQ10,10.1038/s41467-018-03207-x,0.969,17.81,0.736,73.6,12.7,12.70180704,sm,fused,5.0,,IDIC,CCC1(CC)c2cc3c(cc2-c2sc(/C=C4\C(=O)c5ccccc5C4=C(C#N)C#N)cc21)C(CC)(CC)c1cc(/C=C2\C(=O)c4ccccc4C2=C(C#N)C#N)sc1-3,PTQ10,CCOc1cnc2c(-c3ccc(-c4c(F)c(F)c(-c5ccc(-c6c(F)c(F)c(-c7cccs7)c7ncc(OCC)nc67)s5)c5ncc(OCC)nc45)s3)c(F)c(F)cc2n1
182,IT-4F,PBT1-C-2Cl,10.1016/j.nanoen.2019.01.039,0.85,19.04,0.76,76.0,12.7,12.29984,sm,fused,7.0,,IT-4F,CCc1ccc(C2(c3ccc(CC)cc3)c3cc4c(cc3-c3sc5cc(/C=C6\C(=O)c7cc(F)c(F)cc7C6=C(C#N)C#N)sc5c32)C(c2ccc(CC)cc2)(c2ccc(CC)cc2)c2c-4sc3cc(/C=C4\C(=O)c5cc(F)c(F)cc5C4=C(C#N)C#N)sc23)cc1,PBT1-C-2Cl,CCc1ccc(-c2c3cc(-c4sc(-c5sc(-c6cc(Cl)c(-c7cc8c(-c9ccc(CC)cc9)c9sc(-c%10sc(-c%11sc(-c%12cc(Cl)c(-c%13cc%14c(-c%15ccc(CC)cc%15)c%15sc(-c%16sc(-c%17sc(-c%18cc(Cl)cs%18)c%18c%17C(=O)c%17c(CC)sc(CC)c%17C%18=O)cc%16Cl)cc%15c(-c%15ccc(CC)cc%15)c%14s%13)s%12)c%12c%11C(=O)c%11c(CC)sc(CC)c%11C%12=O)cc%10Cl)cc9c(-c9ccc(CC)cc9)c8s7)s6)c6c5C(=O)c5c(CC)sc(CC)c5C6=O)cc4Cl)sc3c(-c3ccc(CC)cc3)c3ccsc23)cc1
183,SNBDT1-F,PBDB-T,10.1002/solr.202000234,0.86,20.97,0.704,70.4,12.7,12.6960768,sm,fused,7.0,,SNBDT1-F,CCOc1c2sc3c4sc(/C=C5\C(=O)c6cc(F)ccc6C5=C(C#N)C#N)cc4n(CC)c3c2c(OCC)c2sc3c4sc(/C=C5\C(=O)c6cc(F)ccc6C5=C(C#N)C#N)cc4n(CC)c3c12,PBDB-T,CCc1ccc(-c2c3cc(-c4ccc(-c5sc(-c6ccc(-c7cc8c(-c9ccc(CC)s9)c9sc(-c%10ccc(-c%11sc(-c%12ccc(-c%13cc%14c(-c%15ccc(CC)s%15)c%15sc(-c%16ccc(-c%17sc(-c%18cccs%18)c%18c%17C(=O)c%17c(CC)sc(CC)c%17C%18=O)s%16)cc%15c(-c%15ccc(CC)s%15)c%14s%13)s%12)c%12c%11C(=O)c%11c(CC)sc(CC)c%11C%12=O)s%10)cc9c(-c9ccc(CC)s9)c8s7)s6)c6c5C(=O)c5c(CC)sc(CC)c5C6=O)s4)sc3c(-c3ccc(CC)s3)c3ccsc23)s1
184,C8-ITCC-Cl,PBDB-TF,10.1021/acs.chemmater.9b00980,0.95,17.9,0.73,73.0,12.7,12.41365,sm,fused,7.0,,C8-ITCC-Cl,CCC1(CC)c2cc3c(cc2-c2sc4cc(/C=C5\C(=O)c6sc(Cl)cc6C5=C(C#N)C#N)sc4c21)C(CC)(CC)c1c-3sc2cc(/C=C3\C(=O)c4cc(Cl)sc4C3=C(C#N)C#N)sc12,PBDB-TF,CCc1sc(-c2c3cc(-c4ccc(-c5sc(-c6ccc(-c7cc8c(-c9cc(F)c(CC)s9)c9sc(-c%10ccc(-c%11sc(-c%12ccc(-c%13cc%14c(-c%15cc(F)c(CC)s%15)c%15sc(-c%16ccc(-c%17sc(-c%18cccs%18)c%18c%17C(=O)c%17c(CC)sc(CC)c%17C%18=O)s%16)cc%15c(-c%15cc(F)c(CC)s%15)c%14s%13)s%12)c%12c%11C(=O)c%11c(CC)sc(CC)c%11C%12=O)s%10)cc9c(-c9cc(F)c(CC)s9)c8s7)s6)c6c5C(=O)c5c(CC)sc(CC)c5C6=O)s4)sc3c(-c3cc(F)c(CC)s3)c3ccsc23)cc1F
185,Y22,QX2,10.1039/D0TA01636E,0.785,23.76,0.6807,68.07,12.69,12.69614412,sm,y,7.0,,Y22,CCc1c(/C=C2\C(=O)c3cc(F)c(F)cc3C2=C(C#N)C#N)sc2c1sc1c3c4nn(CC)nc4c4c5sc(/C=C6\C(=O)c7cc(F)c(F)cc7C6=C(C#N)C#N)c(CC)c5n(CC)c4c3n(CC)c21,QX2,CCc1ccc(-c2c3cc(-c4ccc(-c5c(F)c(F)c(-c6ccc(-c7cc8c(-c9ccc(CC)s9)c9sc(-c%10ccc(-c%11c(F)c(F)c(-c%12ccc(-c%13cc%14c(-c%15ccc(CC)s%15)c%15sc(-c%16ccc(-c%17c(F)c(F)c(-c%18cccs%18)c%18nc(-c%19sc(CC)c(F)c%19F)c(-c%19sc(CC)c(F)c%19F)nc%17%18)s%16)cc%15c(-c%15ccc(CC)s%15)c%14s%13)s%12)c%12nc(-c%13sc(CC)c(F)c%13F)c(-c%13sc(CC)c(F)c%13F)nc%11%12)s%10)cc9c(-c9ccc(CC)s9)c8s7)s6)c6nc(-c7sc(CC)c(F)c7F)c(-c7sc(CC)c(F)c7F)nc56)s4)sc3c(-c3ccc(CC)s3)c3ccsc23)s1
186,IDTTP-4F,PBDB-TF,10.1002/smll.202001942,0.876,20.21,0.714,71.4,12.64,12.64062744,sm,fused,8.0,,IDTTP-4F,CCn1c2cc(/C=C3\C(=O)c4cc(F)c(F)cc4C3=C(C#N)C#N)sc2c2sc3c(c21)C(c1ccccc1)(c1ccccc1)c1cc2c(cc1-3)C(c1ccccc1)(c1ccccc1)c1c-2sc2cc(/C=C3\C(=O)c4cc(F)c(F)cc4C3=C(C#N)C#N)sc12,PBDB-TF,CCc1sc(-c2c3cc(-c4ccc(-c5sc(-c6ccc(-c7cc8c(-c9cc(F)c(CC)s9)c9sc(-c%10ccc(-c%11sc(-c%12ccc(-c%13cc%14c(-c%15cc(F)c(CC)s%15)c%15sc(-c%16ccc(-c%17sc(-c%18cccs%18)c%18c%17C(=O)c%17c(CC)sc(CC)c%17C%18=O)s%16)cc%15c(-c%15cc(F)c(CC)s%15)c%14s%13)s%12)c%12c%11C(=O)c%11c(CC)sc(CC)c%11C%12=O)s%10)cc9c(-c9cc(F)c(CC)s9)c8s7)s6)c6c5C(=O)c5c(CC)sc(CC)c5C6=O)s4)sc3c(-c3cc(F)c(CC)s3)c3ccsc23)cc1F
187,Br-ITIC,PBDB-TF,10.1016/j.nanoen.2019.04.018,0.937,18.53,0.727,72.7,12.63,12.62261747,sm,fused,7.0,,Br-ITIC,CCc1ccc(C2(c3ccc(CC)cc3)c3cc4c(cc3-c3sc5cc(/C=C6\C(=O)c7ccc(Br)cc7C6=C(C#N)C#N)sc5c32)C(c2ccc(CC)cc2)(c2ccc(CC)cc2)c2c-4sc3cc(/C=C4\C(=O)c5ccc(Br)cc5C4=C(C#N)C#N)sc23)cc1,PBDB-TF,CCc1sc(-c2c3cc(-c4ccc(-c5sc(-c6ccc(-c7cc8c(-c9cc(F)c(CC)s9)c9sc(-c%10ccc(-c%11sc(-c%12ccc(-c%13cc%14c(-c%15cc(F)c(CC)s%15)c%15sc(-c%16ccc(-c%17sc(-c%18cccs%18)c%18c%17C(=O)c%17c(CC)sc(CC)c%17C%18=O)s%16)cc%15c(-c%15cc(F)c(CC)s%15)c%14s%13)s%12)c%12c%11C(=O)c%11c(CC)sc(CC)c%11C%12=O)s%10)cc9c(-c9cc(F)c(CC)s9)c8s7)s6)c6c5C(=O)c5c(CC)sc(CC)c5C6=O)s4)sc3c(-c3cc(F)c(CC)s3)c3ccsc23)cc1F
188,BPF-4F,SZ5,10.1021/acsenergylett.0c01688,0.846,22.1,0.674,67.4,12.6,12.6015084,sm,y,8.0,,BPF-4F,CCn1c2c3oc(/C=C4\C(=O)c5cc(F)c(F)cc5C4=C(C#N)C#N)cc3sc2c2c3nsnc3c3c4sc5cc(/C=C6\C(=O)c7cc(F)c(F)cc7C6=C(C#N)C#N)oc5c4n(CC)c3c21,SZ5,CCc1csc(-c2nc3sc(-c4cc(CC)c(-c5cc6c(-c7cc(Cl)c(CC)s7)c7sc(-c8ccc(-c9sc(-c%10ccc(-c%11cc%12c(-c%13cc(Cl)c(CC)s%13)c%13sccc%13c(-c%13cc(Cl)c(CC)s%13)c%12s%11)s%10)c%10c9C(=O)c9c(CC)sc(CC)c9C%10=O)s8)cc7c(-c7cc(Cl)c(CC)s7)c6s5)s4)nc3s2)c1
189,IT-4F,PDBT-Cl,10.1039/C9QM00212J,0.82,22.3,0.69,69.0,12.6,12.61734,sm,fused,7.0,,IT-4F,CCc1ccc(C2(c3ccc(CC)cc3)c3cc4c(cc3-c3sc5cc(/C=C6\C(=O)c7cc(F)c(F)cc7C6=C(C#N)C#N)sc5c32)C(c2ccc(CC)cc2)(c2ccc(CC)cc2)c2c-4sc3cc(/C=C4\C(=O)c5cc(F)c(F)cc5C4=C(C#N)C#N)sc23)cc1,PDBT-Cl,CCc1sc(-c2c3sc4cc(-c5ccc(-c6sc(-c7ccc(-c8cc9sc%10c(-c%11cc(Cl)c(CC)s%11)c%11c(sc%12cc(-c%13ccc(-c%14sc(-c%15ccc(-c%16cc%17sc%18c(-c%19cc(Cl)c(CC)s%19)c%19c(sc%20cc(-c%21ccc(-c%22sc(-c%23cccs%23)c%23c%22C(=O)c%22c(CC)sc(CC)c%22C%23=O)s%21)sc%20%19)c(-c%19cc(Cl)c(CC)s%19)c%18c%17s%16)s%15)c%15c%14C(=O)c%14c(CC)sc(CC)c%14C%15=O)s%13)sc%12%11)c(-c%11cc(Cl)c(CC)s%11)c%10c9s8)s7)c7c6C(=O)c6c(CC)sc(CC)c6C7=O)s5)sc4c3c(-c3cc(Cl)c(CC)s3)c3sc4ccsc4c23)cc1Cl
