Repository: aspuru-guzik-group/Beyond-Molecular-Structure-ML-for-OPV-Materials-Devices

File: datasets/Hutchison_2023_n1001/Hutchison_filtered_dataset_pipeline.csv (part 4 of 15)
,Acceptor,Donor,DOI,Voc (V),Jsc (mA cm^-2),FF,FF (%),PCE,calculated PCE (%),acceptor type,acceptor class,core fused ring size,donor,acceptor ID with shortened chains,Acceptor SMILES,donor ID with shortened chains,Donor SMILES
190,BDDEH-4F,PBDB-TF,10.1039/D0TA12288B,0.88,22.57,0.6338,63.38,12.59,12.58828208,sm,unfused,3.0,,BCPDT-2,CCc1sc(CC)c2c1C(=O)c1c(-c3cc4c(s3)-c3sc(/C=C5\C(=O)c6cc(F)c(F)cc6C5=C(C#N)C#N)cc3C4(CC)CC)sc(-c3cc4c(s3)-c3sc(/C=C5\C(=O)c6cc(F)c(F)cc6C5=C(C#N)C#N)cc3C4(CC)CC)c1C2=O,PBDB-TF,CCc1sc(-c2c3cc(-c4ccc(-c5sc(-c6ccc(-c7cc8c(-c9cc(F)c(CC)s9)c9sc(-c%10ccc(-c%11sc(-c%12ccc(-c%13cc%14c(-c%15cc(F)c(CC)s%15)c%15sc(-c%16ccc(-c%17sc(-c%18cccs%18)c%18c%17C(=O)c%17c(CC)sc(CC)c%17C%18=O)s%16)cc%15c(-c%15cc(F)c(CC)s%15)c%14s%13)s%12)c%12c%11C(=O)c%11c(CC)sc(CC)c%11C%12=O)s%10)cc9c(-c9cc(F)c(CC)s9)c8s7)s6)c6c5C(=O)c5c(CC)sc(CC)c5C6=O)s4)sc3c(-c3cc(F)c(CC)s3)c3ccsc23)cc1F
191,BTP-S,PBDB-T,10.1016/j.cej.2021.132830,0.711,26.5,0.6665,66.65,12.56,12.55785975,sm,y,8.0,,BTP-1V,CCc1c(/C=C2\C(=O)c3cc(F)c(F)cc3C2=C(C#N)C#N)sc2c1sc1c3c4nsnc4c4c5sc6c(CC)c(/C=C/C=C7/C(=O)c8cc(F)c(F)cc8C7=C(C#N)C#N)sc6c5n(CC)c4c3n(CC)c21,PBDB-T,CCc1ccc(-c2c3cc(-c4ccc(-c5sc(-c6ccc(-c7cc8c(-c9ccc(CC)s9)c9sc(-c%10ccc(-c%11sc(-c%12ccc(-c%13cc%14c(-c%15ccc(CC)s%15)c%15sc(-c%16ccc(-c%17sc(-c%18cccs%18)c%18c%17C(=O)c%17c(CC)sc(CC)c%17C%18=O)s%16)cc%15c(-c%15ccc(CC)s%15)c%14s%13)s%12)c%12c%11C(=O)c%11c(CC)sc(CC)c%11C%12=O)s%10)cc9c(-c9ccc(CC)s9)c8s7)s6)c6c5C(=O)c5c(CC)sc(CC)c5C6=O)s4)sc3c(-c3ccc(CC)s3)c3ccsc23)s1
192,MeIC,J71,10.1002/adma.201706124,0.918,18.41,0.742,74.2,12.54,12.54008196,sm,fused,7.0,,MeIC,CCc1ccc(C2(c3ccc(CC)cc3)c3cc4c(cc3-c3sc5cc(/C=C6\C(=O)c7c(csc7C)C6=C(C#N)C#N)sc5c32)C(c2ccc(CC)cc2)(c2ccc(CC)cc2)c2c-4sc3cc(/C=C4\C(=O)c5c(csc5C)C4=C(C#N)C#N)sc23)cc1,J71,CCn1nc2c(-c3ccc(C)s3)c(F)c(F)c(-c3ccc(-c4cc5c(-c6ccc([Si](CC)(CC)CC)s6)c6sc(-c7ccc(-c8c(F)c(F)c(-c9ccc(-c%10cc%11c(-c%12ccc([Si](CC)(CC)CC)s%12)c%12sc(-c%13ccc(-c%14c(F)c(F)c(-c%15ccc(-c%16cc%17c(-c%18ccc([Si](CC)(CC)CC)s%18)c%18sc(C)cc%18c(-c%18ccc([Si](CC)(CC)CC)s%18)c%17s%16)s%15)c%15nn(CC)nc%14%15)s%13)cc%12c(-c%12ccc([Si](CC)(CC)CC)s%12)c%11s%10)s9)c9nn(CC)nc89)s7)cc6c(-c6ccc([Si](CC)(CC)CC)s6)c5s4)s3)c2n1
193,IDT2-IC-4Cl,PBDB-T,10.1016/j.orgel.2021.106329,0.81,22.22,0.6981,69.81,12.53,12.56454342,sm,fused,5.0,,IDT2-IC-4Cl,CCC1(CC)c2cc3c(cc2-c2sc(/C=C4\C(=O)c5cc(Cl)c(Cl)cc5C4=C(C#N)C#N)cc21)C(CC)(CC)c1cc(-c2cc4c(s2)-c2cc5c(cc2C4(CC)CC)-c2sc(/C=C4\C(=O)c6cc(Cl)c(Cl)cc6C4=C(C#N)C#N)cc2C5(CC)CC)sc1-3,PBDB-T,CCc1ccc(-c2c3cc(-c4ccc(-c5sc(-c6ccc(-c7cc8c(-c9ccc(CC)s9)c9sc(-c%10ccc(-c%11sc(-c%12ccc(-c%13cc%14c(-c%15ccc(CC)s%15)c%15sc(-c%16ccc(-c%17sc(-c%18cccs%18)c%18c%17C(=O)c%17c(CC)sc(CC)c%17C%18=O)s%16)cc%15c(-c%15ccc(CC)s%15)c%14s%13)s%12)c%12c%11C(=O)c%11c(CC)sc(CC)c%11C%12=O)s%10)cc9c(-c9ccc(CC)s9)c8s7)s6)c6c5C(=O)c5c(CC)sc(CC)c5C6=O)s4)sc3c(-c3ccc(CC)s3)c3ccsc23)s1
194,IPT2F-Th,PBDB-T,10.1002/adfm.202006141,0.86,20.44,0.712,71.2,12.52,12.5158208,sm,fused,7.0,,IPT2F-Th,CCc1ccc(C2(c3ccc(CC)cc3)c3cc4c(cc3-c3sc(/C=C5\C(=O)c6ccc(F)cc6C5=C(C#N)C#N)cc32)C(c2ccc(CC)cc2)(c2ccc(CC)cc2)c2c-4sc3c4sc(/C=C5\C(=O)c6ccc(F)cc6C5=C(C#N)C#N)cc4n(-c4ccc(CC)s4)c23)cc1,PBDB-T,CCc1ccc(-c2c3cc(-c4ccc(-c5sc(-c6ccc(-c7cc8c(-c9ccc(CC)s9)c9sc(-c%10ccc(-c%11sc(-c%12ccc(-c%13cc%14c(-c%15ccc(CC)s%15)c%15sc(-c%16ccc(-c%17sc(-c%18cccs%18)c%18c%17C(=O)c%17c(CC)sc(CC)c%17C%18=O)s%16)cc%15c(-c%15ccc(CC)s%15)c%14s%13)s%12)c%12c%11C(=O)c%11c(CC)sc(CC)c%11C%12=O)s%10)cc9c(-c9ccc(CC)s9)c8s7)s6)c6c5C(=O)c5c(CC)sc(CC)c5C6=O)s4)sc3c(-c3ccc(CC)s3)c3ccsc23)s1
195,PT2IC-4Cl,PBDB-TF,10.1021/acsami.1c02652,0.834,20.7,0.7237,72.37,12.51,12.49381206,sm,y,9.0,,PT2IC-4Cl,CCc1c(/C=C2\C(=O)c3cc(Cl)c(Cl)cc3C2=C(C#N)C#N)sc2c1sc1c3c4nsnc4c4c5sc6c7sc(/C=C8\C(=O)c9cc(Cl)c(Cl)cc9C8=C(C#N)C#N)cc7n(CC)c6c5n(CC)c4c3n(CC)c21,PBDB-TF,CCc1sc(-c2c3cc(-c4ccc(-c5sc(-c6ccc(-c7cc8c(-c9cc(F)c(CC)s9)c9sc(-c%10ccc(-c%11sc(-c%12ccc(-c%13cc%14c(-c%15cc(F)c(CC)s%15)c%15sc(-c%16ccc(-c%17sc(-c%18cccs%18)c%18c%17C(=O)c%17c(CC)sc(CC)c%17C%18=O)s%16)cc%15c(-c%15cc(F)c(CC)s%15)c%14s%13)s%12)c%12c%11C(=O)c%11c(CC)sc(CC)c%11C%12=O)s%10)cc9c(-c9cc(F)c(CC)s9)c8s7)s6)c6c5C(=O)c5c(CC)sc(CC)c5C6=O)s4)sc3c(-c3cc(F)c(CC)s3)c3ccsc23)cc1F
196,IT-DM,PBDB-T,10.1002/adma.201602776,0.97,16.48,0.71,71.0,12.5,11.349776,sm,fused,7.0,,IT-DM,CCc1ccc(C2(c3ccc(CC)cc3)c3cc4c(cc3-c3sc5cc(/C=C6\C(=O)c7cc(C)c(C)cc7C6=C(C#N)C#N)sc5c32)C(c2ccc(CC)cc2)(c2ccc(CC)cc2)c2c-4sc3cc(/C=C4\C(=O)c5cc(C)c(C)cc5C4=C(C#N)C#N)sc23)cc1,PBDB-T,CCc1ccc(-c2c3cc(-c4ccc(-c5sc(-c6ccc(-c7cc8c(-c9ccc(CC)s9)c9sc(-c%10ccc(-c%11sc(-c%12ccc(-c%13cc%14c(-c%15ccc(CC)s%15)c%15sc(-c%16ccc(-c%17sc(-c%18cccs%18)c%18c%17C(=O)c%17c(CC)sc(CC)c%17C%18=O)s%16)cc%15c(-c%15ccc(CC)s%15)c%14s%13)s%12)c%12c%11C(=O)c%11c(CC)sc(CC)c%11C%12=O)s%10)cc9c(-c9ccc(CC)s9)c8s7)s6)c6c5C(=O)c5c(CC)sc(CC)c5C6=O)s4)sc3c(-c3ccc(CC)s3)c3ccsc23)s1
197,IDIC,FTAZ,10.1002/adma.201706363,0.84,20.8,0.718,71.8,12.5,12.544896,sm,fused,5.0,,IDIC,CCC1(CC)c2cc3c(cc2-c2sc(/C=C4\C(=O)c5ccccc5C4=C(C#N)C#N)cc21)C(CC)(CC)c1cc(/C=C2\C(=O)c4ccccc4C2=C(C#N)C#N)sc1-3,FTAZ,CCc1c2cc(-c3ccc(-c4c(F)c(F)c(-c5ccc(-c6cc7c(CC)c8sc(-c9ccc(-c%10c(F)c(F)c(-c%11ccc(-c%12cc%13c(CC)c%14sc(-c%15ccc(-c%16c(F)c(F)c(-c%17cccs%17)c%17nn(CC)nc%16%17)s%15)cc%14c(CC)c%13s%12)s%11)c%11nn(CC)nc%10%11)s9)cc8c(CC)c7s6)s5)c5nn(CC)nc45)s3)sc2c(CC)c2ccsc12
198,ITIC5,J71,10.1039/C8TA05800H,0.897,18.48,0.755,75.5,12.5,12.5153028,sm,fused,7.0,,ITIC5,CCc1ccc(C2(c3ccc(CC)cc3)c3cc(/C=C4\C(=O)c5cscc5C4=C(C#N)C#N)sc3-c3sc4cc5c6c(sc5cc4c32)-c2sc(/C=C3\C(=O)c4cscc4C3=C(C#N)C#N)cc2C6(c2ccc(CC)cc2)c2ccc(CC)cc2)cc1,J71,CCn1nc2c(-c3ccc(C)s3)c(F)c(F)c(-c3ccc(-c4cc5c(-c6ccc([Si](CC)(CC)CC)s6)c6sc(-c7ccc(-c8c(F)c(F)c(-c9ccc(-c%10cc%11c(-c%12ccc([Si](CC)(CC)CC)s%12)c%12sc(-c%13ccc(-c%14c(F)c(F)c(-c%15ccc(-c%16cc%17c(-c%18ccc([Si](CC)(CC)CC)s%18)c%18sc(C)cc%18c(-c%18ccc([Si](CC)(CC)CC)s%18)c%17s%16)s%15)c%15nn(CC)nc%14%15)s%13)cc%12c(-c%12ccc([Si](CC)(CC)CC)s%12)c%11s%10)s9)c9nn(CC)nc89)s7)cc6c(-c6ccc([Si](CC)(CC)CC)s6)c5s4)s3)c2n1
199,BT2FIDT-4Cl,PBDB-T-2Cl,https://doi.org/10.1002/smll.201907681,0.97,18.1,0.715,71.5,12.5,12.553255,sm,fused,5.0,,BT2FIDT-4Cl,CCc1ccc(C2(c3ccc(CC)cc3)c3cc4c(cc3-c3sc(/C=C5\C(=O)c6cc(Cl)c(Cl)cc6C5=C(C#N)C#N)cc32)C(c2ccc(CC)cc2)(c2ccc(CC)cc2)c2cc(-c3c(F)c(F)c(-c5cc6c(s5)-c5cc7c(cc5C6(c5ccc(CC)cc5)c5ccc(CC)cc5)-c5sc(/C=C6\C(=O)c8cc(Cl)c(Cl)cc8C6=C(C#N)C#N)cc5C7(c5ccc(CC)cc5)c5cccc(CC)c5)c5nsnc35)sc2-4)cc1,PBDB-T-2Cl,CCc1sc(-c2c3cc(-c4ccc(-c5sc(-c6ccc(-c7cc8c(-c9cc(Cl)c(CC)s9)c9sc(-c%10ccc(-c%11sc(-c%12ccc(-c%13cc%14c(-c%15cc(Cl)c(CC)s%15)c%15sc(-c%16ccc(-c%17sc(-c%18cccs%18)c%18c%17C(=O)c%17c(CC)sc(CC)c%17C%18=O)s%16)cc%15c(-c%15cc(Cl)c(CC)s%15)c%14s%13)s%12)c%12c%11C(=O)c%11c(CC)sc(CC)c%11C%12=O)s%10)cc9c(-c9cc(Cl)c(CC)s9)c8s7)s6)c6c5C(=O)c5c(CC)sc(CC)c5C6=O)s4)sc3c(-c3cc(Cl)c(CC)s3)c3ccsc23)cc1Cl
200,NITI-Sse,PBDB-T,10.1246/bcsj.20200322,0.91,19.41,0.7,70.0,12.49,12.36417,sm,fused,4.0,,NITI-Sse,CCc1cc2c(-c3ccc4c(c3)C(CC)(CC)C3=C4C(CC)(CC)c4cc(-c5sc(/C=C6\C(=O)c7cc(F)c(F)cc7C6=C(C#N)C#N)c6[se]c(CC)cc56)ccc43)sc(/C=C3\C(=O)c4cc(F)c(F)cc4C3=C(C#N)C#N)c2[se]1,PBDB-T,CCc1ccc(-c2c3cc(-c4ccc(-c5sc(-c6ccc(-c7cc8c(-c9ccc(CC)s9)c9sc(-c%10ccc(-c%11sc(-c%12ccc(-c%13cc%14c(-c%15ccc(CC)s%15)c%15sc(-c%16ccc(-c%17sc(-c%18cccs%18)c%18c%17C(=O)c%17c(CC)sc(CC)c%17C%18=O)s%16)cc%15c(-c%15ccc(CC)s%15)c%14s%13)s%12)c%12c%11C(=O)c%11c(CC)sc(CC)c%11C%12=O)s%10)cc9c(-c9ccc(CC)s9)c8s7)s6)c6c5C(=O)c5c(CC)sc(CC)c5C6=O)s4)sc3c(-c3ccc(CC)s3)c3ccsc23)s1
201,ITIC,J101 (actually J100),10.1039/C9TA03272J,0.951,17.7,0.7365,73.65,12.47,12.39728355,sm,fused,7.0,,ITIC,CCc1ccc(C2(c3ccc(CC)cc3)c3cc4c(cc3-c3sc5cc(/C=C6\C(=O)c7ccccc7C6=C(C#N)C#N)sc5c32)C(c2ccc(CC)cc2)(c2ccc(CC)cc2)c2c-4sc3cc(/C=C4\C(=O)c5ccccc5C4=C(C#N)C#N)sc23)cc1,J100,CCn1nc2c(-c3cccs3)c(Cl)c(Cl)c(-c3ccc(-c4cc5c(-c6ccc([Si](CC)(CC)CC)s6)c6sc(-c7ccc(-c8c(Cl)c(Cl)c(-c9ccc(-c%10cc%11c(-c%12ccc([Si](CC)(CC)CC)s%12)c%12sc(-c%13ccc(-c%14c(Cl)c(Cl)c(-c%15ccc(-c%16cc%17c(-c%18ccc([Si](CC)(CC)CC)s%18)c%18sccc%18c(-c%18ccc([Si](CC)(CC)CC)s%18)c%17s%16)s%15)c%15nn(CC)nc%14%15)s%13)cc%12c(-c%12ccc([Si](CC)(CC)CC)s%12)c%11s%10)s9)c9nn(CC)nc89)s7)cc6c(-c6ccc([Si](CC)(CC)CC)s6)c5s4)s3)c2n1
202,3TT-OCIC,PTB7-Th,10.1002/aenm.201901024,0.68,26.49,0.69,69.0,12.43,12.429108,sm,fused,8.0,,3TT-OCIC,CCc1ccc(C2(c3ccc(CC)cc3)c3c(sc4c(CC)c(/C=C5\C(=O)c6cc(Cl)c(Cl)cc6C5=C(C#N)C#N)sc34)-c3sc4c5c(sc4c32)-c2sc3c(CC)c(/C=C4\C(=O)c6cc(Cl)c(Cl)cc6C4=C(C#N)C#N)sc3c2C5(c2ccc(CC)cc2)c2ccc(CC)cc2)cc1,PTB7-Th,CCOC(=O)c1sc2c(-c3cc4c(-c5ccc(CC)s5)c5sc(-c6sc(-c7cc8c(-c9ccc(CC)s9)c9sc(-c%10sc(-c%11cc%12c(-c%13ccc(CC)s%13)c%13sccc%13c(-c%13ccc(CC)s%13)c%12s%11)c%11sc(C(=O)OCC)c(F)c%10%11)cc9c(-c9ccc(CC)s9)c8s7)c7sc(C(=O)OCC)c(F)c67)cc5c(-c5ccc(CC)s5)c4s3)scc2c1F
203,C8-ITIC,PBDB-T,10.1002/adma.201705209,0.87,19.7,0.73,73.0,12.41,12.51147,sm,fused,7.0,,C8-ITIC,CCC1(CC)c2cc3c(cc2-c2sc4cc(/C=C5\C(=O)c6ccccc6C5=C(C#N)C#N)sc4c21)C(CC)(CC)c1c-3sc2cc(/C=C3\C(=O)c4ccccc4C3=C(C#N)C#N)sc12,PBDB-T,CCc1ccc(-c2c3cc(-c4ccc(-c5sc(-c6ccc(-c7cc8c(-c9ccc(CC)s9)c9sc(-c%10ccc(-c%11sc(-c%12ccc(-c%13cc%14c(-c%15ccc(CC)s%15)c%15sc(-c%16ccc(-c%17sc(-c%18cccs%18)c%18c%17C(=O)c%17c(CC)sc(CC)c%17C%18=O)s%16)cc%15c(-c%15ccc(CC)s%15)c%14s%13)s%12)c%12c%11C(=O)c%11c(CC)sc(CC)c%11C%12=O)s%10)cc9c(-c9ccc(CC)s9)c8s7)s6)c6c5C(=O)c5c(CC)sc(CC)c5C6=O)s4)sc3c(-c3ccc(CC)s3)c3ccsc23)s1
204,PYTT-3,PBDB-T,10.1021/acs.chemmater.0c04253,0.82,21.99,0.6847,68.47,12.41,12.34637346,polymer,polymer,,,PYTT-3,CCc1c(/C=C2/C(=O)c3cscc3C2=C(C#N)C#N)sc2c1sc1c3c4nsnc4c4c5sc6c(CC)c(/C=C7/C(=O)c8c(csc8-c8ccc(-c9scc%10c9C(=O)/C(=C/c9sc%11c(sc%12c%13c%14nsnc%14c%14c%15sc%16c(CC)c(/C=C%17/C(=O)c%18c(csc%18-c%18cccs%18)C%17=C(C#N)C#N)sc%16c%15n(CC)c%14c%13n(CC)c%11%12)c9CC)C%10=C(C#N)C#N)s8)C7=C(C#N)C#N)sc6c5n(CC)c4c3n(CC)c21,PBDB-T,CCc1ccc(-c2c3cc(-c4ccc(-c5sc(-c6ccc(-c7cc8c(-c9ccc(CC)s9)c9sc(-c%10ccc(-c%11sc(-c%12ccc(-c%13cc%14c(-c%15ccc(CC)s%15)c%15sc(-c%16ccc(-c%17sc(-c%18cccs%18)c%18c%17C(=O)c%17c(CC)sc(CC)c%17C%18=O)s%16)cc%15c(-c%15ccc(CC)s%15)c%14s%13)s%12)c%12c%11C(=O)c%11c(CC)sc(CC)c%11C%12=O)s%10)cc9c(-c9ccc(CC)s9)c8s7)s6)c6c5C(=O)c5c(CC)sc(CC)c5C6=O)s4)sc3c(-c3ccc(CC)s3)c3ccsc23)s1
205,BCIC2F,PBDB-T,10.1002/cssc.202100746,0.792,22.1,0.71,71.0,12.4,12.427272,sm,unfused,3.0,,BCPDT-2,CCc1sc(CC)c2c1C(=O)c1c(-c3cc4c(s3)-c3sc(/C=C5\C(=O)c6cc(F)c(F)cc6C5=C(C#N)C#N)cc3C4(CC)CC)sc(-c3cc4c(s3)-c3sc(/C=C5\C(=O)c6cc(F)c(F)cc6C5=C(C#N)C#N)cc3C4(CC)CC)c1C2=O,PBDB-T,CCc1ccc(-c2c3cc(-c4ccc(-c5sc(-c6ccc(-c7cc8c(-c9ccc(CC)s9)c9sc(-c%10ccc(-c%11sc(-c%12ccc(-c%13cc%14c(-c%15ccc(CC)s%15)c%15sc(-c%16ccc(-c%17sc(-c%18cccs%18)c%18c%17C(=O)c%17c(CC)sc(CC)c%17C%18=O)s%16)cc%15c(-c%15ccc(CC)s%15)c%14s%13)s%12)c%12c%11C(=O)c%11c(CC)sc(CC)c%11C%12=O)s%10)cc9c(-c9ccc(CC)s9)c8s7)s6)c6c5C(=O)c5c(CC)sc(CC)c5C6=O)s4)sc3c(-c3ccc(CC)s3)c3ccsc23)s1
206,IDIC-4Cl,BSCl-C2,10.1021/acsami.0c03977,0.865,20.1,0.713,71.3,12.4,12.3965745,sm,fused,5.0,sm,IDIC-4Cl,CCC1(CC)c2cc3c(cc2-c2sc(/C=C4\C(=O)c5cc(Cl)c(Cl)cc5C4=C(C#N)C#N)cc21)C(CC)(CC)c1cc(/C=C2\C(=O)c4cc(Cl)c(Cl)cc4C2=C(C#N)C#N)sc1-3,BSCl-C2,CCSc1sc(-c2c3cc(-c4sc5cc(-c6sc(/C=C7\SC(=S)N(CC)C7=O)cc6CC)sc5c4CC)sc3c(-c3cc(Cl)c(SCC)s3)c3cc(-c4sc5cc(-c6sc(/C=C7\SC(=S)N(CC)C7=O)cc6CC)sc5c4CC)sc23)cc1Cl
207,ITIC-Th1,PDCBT-Cl,10.1021/acs.macromol.9b00793,0.94,18.5,0.712,71.2,12.38,12.38168,sm,fused,7.0,,ITIC-Th1,CCc1ccc(C2(c3ccc(CC)s3)c3cc4c(cc3-c3sc5cc(/C=C6\C(=O)c7ccc(F)cc7C6=C(C#N)C#N)sc5c32)C(c2ccc(CC)s2)(c2ccc(CC)s2)c2c-4sc3cc(/C=C4\C(=O)c5ccc(F)cc5C4=C(C#N)C#N)sc23)s1,PDCBT-Cl,COC(=O)c1csc(-c2cc(C(=O)OC)c(-c3cc(Cl)c(-c4ccc(-c5sc(-c6cc(C(=O)OC)c(-c7cc(Cl)c(-c8ccc(-c9sc(-c%10cc(C(=O)OC)c(-c%11cc(Cl)c(-c%12cccs%12)s%11)s%10)cc9C(=O)OC)s8)s7)s6)cc5C(=O)OC)s4)s3)s2)c1
208,FOC2C6-2FIC,PBDB-T,10.1021/acsami.9b18076,0.87,19.66,0.721,72.1,12.36,12.3321282,sm,unfused,3.0,,FOC2C6-2FIC,CCOc1cc(-c2cc3c(s2)-c2sc(/C=C4\C(=O)c5cc(F)c(F)cc5C4=C(C#N)C#N)cc2C3(CC)CC)c(F)cc1-c1cc2c(s1)-c1sc(/C=C3\C(=O)c4cc(F)c(F)cc4C3=C(C#N)C#N)cc1C2(CC)CC,PBDB-T,CCc1ccc(-c2c3cc(-c4ccc(-c5sc(-c6ccc(-c7cc8c(-c9ccc(CC)s9)c9sc(-c%10ccc(-c%11sc(-c%12ccc(-c%13cc%14c(-c%15ccc(CC)s%15)c%15sc(-c%16ccc(-c%17sc(-c%18cccs%18)c%18c%17C(=O)c%17c(CC)sc(CC)c%17C%18=O)s%16)cc%15c(-c%15ccc(CC)s%15)c%14s%13)s%12)c%12c%11C(=O)c%11c(CC)sc(CC)c%11C%12=O)s%10)cc9c(-c9ccc(CC)s9)c8s7)s6)c6c5C(=O)c5c(CC)sc(CC)c5C6=O)s4)sc3c(-c3ccc(CC)s3)c3ccsc23)s1
209,6T-OFIC,PBDB-TF,10.1007/s40843-020-1651-5,0.782,22.69,0.696,69.6,12.35,12.34953168,sm,fused,8.0,,6T-OFIC,CCc1ccc(C2(c3ccc(CC)cc3)c3c(sc4c(CC)c(/C=C5\C(=O)c6cc(F)c(F)cc6C5=C(C#N)C#N)sc34)-c3sc4c5c(sc4c32)-c2sc3c(CC)c(/C=C4\C(=O)c6cc(F)c(F)cc6C4=C(C#N)C#N)sc3c2C5(c2ccc(CC)cc2)c2ccc(CC)cc2)cc1,PBDB-TF,CCc1sc(-c2c3cc(-c4ccc(-c5sc(-c6ccc(-c7cc8c(-c9cc(F)c(CC)s9)c9sc(-c%10ccc(-c%11sc(-c%12ccc(-c%13cc%14c(-c%15cc(F)c(CC)s%15)c%15sc(-c%16ccc(-c%17sc(-c%18cccs%18)c%18c%17C(=O)c%17c(CC)sc(CC)c%17C%18=O)s%16)cc%15c(-c%15cc(F)c(CC)s%15)c%14s%13)s%12)c%12c%11C(=O)c%11c(CC)sc(CC)c%11C%12=O)s%10)cc9c(-c9cc(F)c(CC)s9)c8s7)s6)c6c5C(=O)c5c(CC)sc(CC)c5C6=O)s4)sc3c(-c3cc(F)c(CC)s3)c3ccsc23)cc1F
210,CNDTBT-C8IDT-FINCN,PBDB-T,10.1021/acsami.0c13277,0.793,22.11,0.703,70.3,12.33,12.32586069,sm,fused,5.0,,CNDTBT-C8IDT-FINCN,CCC1(CC)c2cc3c(cc2-c2sc(/C=C4\C(=O)c5cc(F)c(F)cc5C4=C(C#N)C#N)cc21)C(CC)(CC)c1cc(-c2ccc(-c4c(C#N)c(C#N)c(-c5ccc(-c6cc7c(s6)-c6cc8c(cc6C7(CC)CC)-c6sc(/C=C7\C(=O)c9cc(F)c(F)cc9C7=C(C#N)C#N)cc6C8(CC)CC)s5)c5nsnc45)s2)sc1-3,PBDB-T,CCc1ccc(-c2c3cc(-c4ccc(-c5sc(-c6ccc(-c7cc8c(-c9ccc(CC)s9)c9sc(-c%10ccc(-c%11sc(-c%12ccc(-c%13cc%14c(-c%15ccc(CC)s%15)c%15sc(-c%16ccc(-c%17sc(-c%18cccs%18)c%18c%17C(=O)c%17c(CC)sc(CC)c%17C%18=O)s%16)cc%15c(-c%15ccc(CC)s%15)c%14s%13)s%12)c%12c%11C(=O)c%11c(CC)sc(CC)c%11C%12=O)s%10)cc9c(-c9ccc(CC)s9)c8s7)s6)c6c5C(=O)c5c(CC)sc(CC)c5C6=O)s4)sc3c(-c3ccc(CC)s3)c3ccsc23)s1
211,IT-4F,PCl(4)BDB-T,10.1002/anie.201807865,0.84,20.6,0.7109,71.09,12.33,12.3014136,sm,fused,7.0,,IT-4F,CCc1ccc(C2(c3ccc(CC)cc3)c3cc4c(cc3-c3sc5cc(/C=C6\C(=O)c7cc(F)c(F)cc7C6=C(C#N)C#N)sc5c32)C(c2ccc(CC)cc2)(c2ccc(CC)cc2)c2c-4sc3cc(/C=C4\C(=O)c5cc(F)c(F)cc5C4=C(C#N)C#N)sc23)cc1,PCl4BDB-T,CCc1ccc(-c2c3cc(-c4cc(Cl)c(-c5sc(-c6sc(-c7cc8c(-c9ccc(CC)s9)c9sc(-c%10cc(Cl)c(-c%11sc(-c%12sc(-c%13cc%14c(-c%15ccc(CC)s%15)c%15sc(-c%16cc(Cl)c(-c%17sc(-c%18sccc%18Cl)c%18c%17C(=O)c%17c(CC)sc(CC)c%17C%18=O)s%16)cc%15c(-c%15ccc(CC)s%15)c%14s%13)cc%12Cl)c%12c%11C(=O)c%11c(CC)sc(CC)c%11C%12=O)s%10)cc9c(-c9ccc(CC)s9)c8s7)cc6Cl)c6c5C(=O)c5c(CC)sc(CC)c5C6=O)s4)sc3c(-c3ccc(CC)s3)c3ccsc23)s1
212,QOC6-4Cl,PBDB-T,10.1021/acsami.1c11412,0.782,22.91,0.6901,69.01,12.32,12.36356936,sm,unfused,3.0,,QOC6-4Cl,CCc1nc2c(-c3cc4c(s3)-c3sc(/C=C5\C(=O)c6cc(Cl)c(Cl)cc6C5=C(C#N)C#N)cc3C4(CC)CC)c(F)c(F)c(-c3cc4c(s3)-c3sc(/C=C5\C(=O)c6cc(Cl)c(Cl)cc6C5=C(C#N)C#N)cc3C4(CC)CC)c2nc1CC,PBDB-T,CCc1ccc(-c2c3cc(-c4ccc(-c5sc(-c6ccc(-c7cc8c(-c9ccc(CC)s9)c9sc(-c%10ccc(-c%11sc(-c%12ccc(-c%13cc%14c(-c%15ccc(CC)s%15)c%15sc(-c%16ccc(-c%17sc(-c%18cccs%18)c%18c%17C(=O)c%17c(CC)sc(CC)c%17C%18=O)s%16)cc%15c(-c%15ccc(CC)s%15)c%14s%13)s%12)c%12c%11C(=O)c%11c(CC)sc(CC)c%11C%12=O)s%10)cc9c(-c9ccc(CC)s9)c8s7)s6)c6c5C(=O)c5c(CC)sc(CC)c5C6=O)s4)sc3c(-c3ccc(CC)s3)c3ccsc23)s1
213,m-ITTC,J11,10.1021/acs.chemmater.8b05352,0.935,18.05,0.73,73.0,12.32,12.3200275,sm,fused,7.0,,ITCPTC,CCc1ccc(C2(c3ccc(CC)cc3)c3cc4c(cc3-c3sc5cc(/C=C6\C(=O)c7cscc7C6=C(C#N)C#N)sc5c32)C(c2ccc(CC)cc2)(c2ccc(CC)cc2)c2c-4sc3cc(/C=C4\C(=O)c5cscc5C4=C(C#N)C#N)sc23)cc1,J11,CCc1cc(-c2c3cc(-c4ccc(-c5c(F)c(F)c(-c6ccc(-c7cc8c(-c9cc(CC)c(Cl)s9)c9sc(-c%10ccc(-c%11c(F)c(F)c(-c%12ccc(-c%13cc%14c(-c%15cc(CC)c(Cl)s%15)c%15sc(-c%16ccc(-c%17c(F)c(F)c(-c%18cccs%18)c%18nn(CC)nc%17%18)s%16)cc%15c(-c%15cc(CC)c(Cl)s%15)c%14s%13)s%12)c%12nn(CC)nc%11%12)s%10)cc9c(-c9cc(CC)c(Cl)s9)c8s7)s6)c6nn(CC)nc56)s4)sc3c(-c3cc(CC)c(Cl)s3)c3ccsc23)sc1Cl
214,ITIC,PBDTS-Se-TAZ,10.1002/solr.201800186,0.84,19.51,0.751,75.1,12.31,12.3076884,sm,fused,7.0,,ITIC,CCc1ccc(C2(c3ccc(CC)cc3)c3cc4c(cc3-c3sc5cc(/C=C6\C(=O)c7ccccc7C6=C(C#N)C#N)sc5c32)C(c2ccc(CC)cc2)(c2ccc(CC)cc2)c2c-4sc3cc(/C=C4\C(=O)c5ccccc5C4=C(C#N)C#N)sc23)cc1,PBDTS-Se-TAZ,CCSc1ccc(-c2c3cc(-c4ccc(-c5c(F)c(F)c(-c6ccc(-c7cc8c(-c9ccc(SCC)[se]9)c9sc(-c%10ccc(-c%11c(F)c(F)c(-c%12ccc(-c%13cc%14c(-c%15ccc(SCC)[se]%15)c%15sc(-c%16ccc(-c%17c(F)c(F)c(-c%18cccs%18)c%18nn(CC)nc%17%18)s%16)cc%15c(-c%15ccc(SCC)[se]%15)c%14s%13)s%12)c%12nn(CC)nc%11%12)s%10)cc9c(-c9ccc(SCC)[se]9)c8s7)s6)c6nn(CC)nc56)s4)sc3c(-c3ccc(SCC)[se]3)c3ccsc23)[se]1
215,ITCPTC,PBDB-TF,10.1021/acsenergylett.0c01364,0.964,17.285,0.738,73.8,12.31,12.29710212,sm,fused,7.0,,ITCPTC,CCc1ccc(C2(c3ccc(CC)cc3)c3cc4c(cc3-c3sc5cc(/C=C6\C(=O)c7cscc7C6=C(C#N)C#N)sc5c32)C(c2ccc(CC)cc2)(c2ccc(CC)cc2)c2c-4sc3cc(/C=C4\C(=O)c5cscc5C4=C(C#N)C#N)sc23)cc1,PBDB-TF,CCc1sc(-c2c3cc(-c4ccc(-c5sc(-c6ccc(-c7cc8c(-c9cc(F)c(CC)s9)c9sc(-c%10ccc(-c%11sc(-c%12ccc(-c%13cc%14c(-c%15cc(F)c(CC)s%15)c%15sc(-c%16ccc(-c%17sc(-c%18cccs%18)c%18c%17C(=O)c%17c(CC)sc(CC)c%17C%18=O)s%16)cc%15c(-c%15cc(F)c(CC)s%15)c%14s%13)s%12)c%12c%11C(=O)c%11c(CC)sc(CC)c%11C%12=O)s%10)cc9c(-c9cc(F)c(CC)s9)c8s7)s6)c6c5C(=O)c5c(CC)sc(CC)c5C6=O)s4)sc3c(-c3cc(F)c(CC)s3)c3ccsc23)cc1F
216,Y6,J52-Cl,10.1021/acs.macromol.9b01233,0.84,23.77,0.6144,61.44,12.31,12.26760192,sm,y,8.0,,Y6,CCC1=C(SC2=C1SC3=C2N(CC)C4=C3C5=NSN=C5C6=C4N(CC)C7=C6SC8=C7SC(/C=C9/C(C%10=C(C9=O)C=C(F)C(F)=C%10)=C(C#N)\C#N)=C8CC)/C=C%11C(C%12=C(C\%11=C(C#N)/C#N)C=C(F)C(F)=C%12)=O,J52-Cl,CCc1sc(-c2c3cc(-c4ccc(-c5c(F)c(F)c(-c6ccc(-c7cc8c(-c9cc(Cl)c(CC)s9)c9sc(-c%10ccc(-c%11c(F)c(F)c(-c%12ccc(-c%13cc%14c(-c%15cc(Cl)c(CC)s%15)c%15sc(-c%16ccc(-c%17c(F)c(F)c(-c%18cccs%18)c%18nn(CC)nc%17%18)s%16)cc%15c(-c%15cc(Cl)c(CC)s%15)c%14s%13)s%12)c%12nn(CC)nc%11%12)s%10)cc9c(-c9cc(Cl)c(CC)s9)c8s7)s6)c6nn(CC)nc56)s4)sc3c(-c3cc(Cl)c(CC)s3)c3ccsc23)cc1Cl
217,BID-4F,PBDB-TF,10.1016/j.jechem.2020.03.036,0.92,17.8,0.743,74.3,12.3,12.167368,sm,fused,5.0,,BID-4F,CCC1(CC)c2cc3c(cc2-c2sc(/C=C4\C(=O)c5cc(F)c(F)cc5C4=C(C#N)C#N)cc21)C(CC)(CC)c1cc(-c2c(F)c(F)c(-c4cc5c(s4)-c4cc6c(cc4C5(CC)CC)-c4sc(/C=C5\C(=O)c7cc(F)c(F)cc7C5=C(C#N)C#N)cc4C6(CC)CC)c4nsnc24)sc1-3,PBDB-TF,CCc1sc(-c2c3cc(-c4ccc(-c5sc(-c6ccc(-c7cc8c(-c9cc(F)c(CC)s9)c9sc(-c%10ccc(-c%11sc(-c%12ccc(-c%13cc%14c(-c%15cc(F)c(CC)s%15)c%15sc(-c%16ccc(-c%17sc(-c%18cccs%18)c%18c%17C(=O)c%17c(CC)sc(CC)c%17C%18=O)s%16)cc%15c(-c%15cc(F)c(CC)s%15)c%14s%13)s%12)c%12c%11C(=O)c%11c(CC)sc(CC)c%11C%12=O)s%10)cc9c(-c9cc(F)c(CC)s9)c8s7)s6)c6c5C(=O)c5c(CC)sc(CC)c5C6=O)s4)sc3c(-c3cc(F)c(CC)s3)c3ccsc23)cc1F
218,AOIC,PTB7-Th,10.1021/acs.chemmater.0c04318,0.75,22.34,0.731,73.1,12.3,12.247905,sm,fused,8.0,,AOIC,CCc1ccc(C2(c3ccc(CC)cc3)c3cc4c(cc3-c3sc(/C=C5\C(=O)c6cc(F)c(F)cc6C5=C(C#N)C#N)cc32)C(c2ccc(CC)cc2)(c2ccc(CC)cc2)c2c-4sc3c2C(c2ccc(CC)cc2)(c2ccc(CC)cc2)c2c-3sc3cc(/C=C4\C(=O)c5cc(F)c(F)cc5C4=C(C#N)C#N)sc23)cc1,PTB7-Th,CCOC(=O)c1sc2c(-c3cc4c(-c5ccc(CC)s5)c5sc(-c6sc(-c7cc8c(-c9ccc(CC)s9)c9sc(-c%10sc(-c%11cc%12c(-c%13ccc(CC)s%13)c%13sccc%13c(-c%13ccc(CC)s%13)c%12s%11)c%11sc(C(=O)OCC)c(F)c%10%11)cc9c(-c9ccc(CC)s9)c8s7)c7sc(C(=O)OCC)c(F)c67)cc5c(-c5ccc(CC)s5)c4s3)scc2c1F
219,NITT-BF,PBDB-TF,10.1016/j.cej.2021.130618,0.94,18.08,0.7238,72.38,12.3,12.30112576,sm,fused,8.0,,NITT-BF,CCOc1c2c(cc3c(OCC)c4c(cc13)C(c1ccc(CC)cc1)(c1ccc(CC)cc1)c1c-4sc3cc(/C=C4\C(=O)c5cc(F)c(F)cc5C4=C(C#N)C#N)sc13)C(c1ccc(CC)cc1)(c1ccc(CC)cc1)c1c-2sc2cc(/C=C3\C(=O)c4cc(F)c(F)cc4C3=C(C#N)C#N)sc12,PBDB-TF,CCc1sc(-c2c3cc(-c4ccc(-c5sc(-c6ccc(-c7cc8c(-c9cc(F)c(CC)s9)c9sc(-c%10ccc(-c%11sc(-c%12ccc(-c%13cc%14c(-c%15cc(F)c(CC)s%15)c%15sc(-c%16ccc(-c%17sc(-c%18cccs%18)c%18c%17C(=O)c%17c(CC)sc(CC)c%17C%18=O)s%16)cc%15c(-c%15cc(F)c(CC)s%15)c%14s%13)s%12)c%12c%11C(=O)c%11c(CC)sc(CC)c%11C%12=O)s%10)cc9c(-c9cc(F)c(CC)s9)c8s7)s6)c6c5C(=O)c5c(CC)sc(CC)c5C6=O)s4)sc3c(-c3cc(F)c(CC)s3)c3ccsc23)cc1F
220,IPTTT-2F,PBDB-T,10.1039/C9TA07634D,0.894,20.0,0.693,69.3,12.3,12.39084,sm,fused,9.0,,IPTTT-2F,CCc1ccc(C2(c3ccc(CC)cc3)c3cc4c(cc3-c3sc5c(sc6cc(/C=C7\C(=O)c8cc(F)ccc8C7=C(C#N)C#N)sc65)c32)C(c2ccc(CC)cc2)(c2ccc(CC)cc2)c2c-4sc3c4sc(/C=C5\C(=O)c6cc(F)ccc6C5=C(C#N)C#N)cc4n(CC)c23)cc1,PBDB-T,CCc1ccc(-c2c3cc(-c4ccc(-c5sc(-c6ccc(-c7cc8c(-c9ccc(CC)s9)c9sc(-c%10ccc(-c%11sc(-c%12ccc(-c%13cc%14c(-c%15ccc(CC)s%15)c%15sc(-c%16ccc(-c%17sc(-c%18cccs%18)c%18c%17C(=O)c%17c(CC)sc(CC)c%17C%18=O)s%16)cc%15c(-c%15ccc(CC)s%15)c%14s%13)s%12)c%12c%11C(=O)c%11c(CC)sc(CC)c%11C%12=O)s%10)cc9c(-c9ccc(CC)s9)c8s7)s6)c6c5C(=O)c5c(CC)sc(CC)c5C6=O)s4)sc3c(-c3ccc(CC)s3)c3ccsc23)s1
221,IOIC2,FTAZ,10.1002/adma.201704713,0.9,19.7,0.693,69.3,12.3,12.28689,sm,fused,8.0,,IOIC2,CCc1ccc(C2(c3ccc(CC)cc3)c3cc(/C=C4\C(=O)c5cc(F)c(F)cc5C4=C(C#N)C#N)sc3-c3sc4c(c(CC)cc5c4cc(CC)c4c6c(sc45)-c4sc(/C=C5\C(=O)c7cc(F)c(F)cc7C5=C(C#N)C#N)cc4C6(c4ccc(CC)cc4)c4ccc(CC)cc4)c32)cc1,FTAZ,CCc1c2cc(-c3ccc(-c4c(F)c(F)c(-c5ccc(-c6cc7c(CC)c8sc(-c9ccc(-c%10c(F)c(F)c(-c%11ccc(-c%12cc%13c(CC)c%14sc(-c%15ccc(-c%16c(F)c(F)c(-c%17cccs%17)c%17nn(CC)nc%16%17)s%15)cc%14c(CC)c%13s%12)s%11)c%11nn(CC)nc%10%11)s9)cc8c(CC)c7s6)s5)c5nn(CC)nc45)s3)sc2c(CC)c2ccsc12
222,CH3-2F,PBDB-T,10.1021/acsami.1c09597,0.77,22.76,0.6985,69.85,12.28,12.2413522,sm,unfused,2.0,,CH3-2F,CCc1cc(-c2sc3c(N(c4ccc(C)cc4)c4ccc(C)cc4)c(-c4cc(CC)c(/C=C5\C(=O)c6cc(F)c(F)cc6C5=C(C#N)C#N)s4)sc3c2N(c2ccc(C)cc2)c2ccc(C)cc2)sc1/C=C1\C(=O)c2cc(F)c(F)cc2C1=C(C#N)C#N,PBDB-T,CCc1ccc(-c2c3cc(-c4ccc(-c5sc(-c6ccc(-c7cc8c(-c9ccc(CC)s9)c9sc(-c%10ccc(-c%11sc(-c%12ccc(-c%13cc%14c(-c%15ccc(CC)s%15)c%15sc(-c%16ccc(-c%17sc(-c%18cccs%18)c%18c%17C(=O)c%17c(CC)sc(CC)c%17C%18=O)s%16)cc%15c(-c%15ccc(CC)s%15)c%14s%13)s%12)c%12c%11C(=O)c%11c(CC)sc(CC)c%11C%12=O)s%10)cc9c(-c9ccc(CC)s9)c8s7)s6)c6c5C(=O)c5c(CC)sc(CC)c5C6=O)s4)sc3c(-c3ccc(CC)s3)c3ccsc23)s1
223,a-ITIC-2Cl,PBDB-T2F,10.1021/acs.jpclett.9b01931,0.88,18.91,0.735,73.5,12.23,12.230988,sm,fused,7.0,,a-ITIC-2Cl,CCc1ccc(C2(c3ccc(CC)cc3)c3cc4c(cc3-c3sc5cc(/C=C6\C(=O)c7ccccc7C6=C(C#N)C#N)sc5c32)C(c2ccc(CC)cc2)(c2ccc(CC)cc2)c2c-4sc3cc(/C=C4\C(=O)c5cc(Cl)c(Cl)cc5C4=C(C#N)C#N)sc23)cc1,PBDB-TF,CCc1sc(-c2c3cc(-c4ccc(-c5sc(-c6ccc(-c7cc8c(-c9cc(F)c(CC)s9)c9sc(-c%10ccc(-c%11sc(-c%12ccc(-c%13cc%14c(-c%15cc(F)c(CC)s%15)c%15sc(-c%16ccc(-c%17sc(-c%18cccs%18)c%18c%17C(=O)c%17c(CC)sc(CC)c%17C%18=O)s%16)cc%15c(-c%15cc(F)c(CC)s%15)c%14s%13)s%12)c%12c%11C(=O)c%11c(CC)sc(CC)c%11C%12=O)s%10)cc9c(-c9cc(F)c(CC)s9)c8s7)s6)c6c5C(=O)c5c(CC)sc(CC)c5C6=O)s4)sc3c(-c3cc(F)c(CC)s3)c3ccsc23)cc1F
224,ITCPTC,PTBB-m,10.1002/aenm.201802686,0.96,18.11,0.702,70.2,12.22,12.2046912,sm,fused,7.0,,ITCPTC,CCc1ccc(C2(c3ccc(CC)cc3)c3cc4c(cc3-c3sc5cc(/C=C6\C(=O)c7cscc7C6=C(C#N)C#N)sc5c32)C(c2ccc(CC)cc2)(c2ccc(CC)cc2)c2c-4sc3cc(/C=C4\C(=O)c5cscc5C4=C(C#N)C#N)sc23)cc1,PTBB-m,CCSc1cccc(-c2c3cc(-c4ccc(-c5sc(-c6ccc(-c7cc8c(-c9cccc(SCC)c9)c9sc(-c%10ccc(-c%11sc(-c%12ccc(-c%13cc%14c(-c%15cccc(SCC)c%15)c%15sc(-c%16ccc(-c%17sc(-c%18cccs%18)c%18c%17C(=O)c%17c(CC)sc(CC)c%17C%18=O)s%16)cc%15c(-c%15cccc(SCC)c%15)c%14s%13)s%12)c%12c%11C(=O)c%11c(CC)sc(CC)c%11C%12=O)s%10)cc9c(-c9cccc(SCC)c9)c8s7)s6)c6c5C(=O)c5c(CC)sc(CC)c5C6=O)s4)sc3c(-c3cccc(SCC)c3)c3ccsc23)c1
225,IXIC-2Cl,PBDB-T,10.1002/aenm.201801203,0.73,23.6,0.709,70.9,12.2,12.214652,sm,fused,8.0,,IXIC-2Cl,CCc1ccc(C2(c3ccc(CC)cc3)c3c(sc4cc(/C=C5\C(=O)c6ccc(Cl)cc6C5=C(C#N)C#N)sc34)-c3sc4c5c(sc4c32)-c2sc3cc(/C=C4\C(=O)c6ccc(Cl)cc6C4=C(C#N)C#N)sc3c2C5(c2ccc(CC)cc2)c2ccc(CC)cc2)cc1,PBDB-T,CCc1ccc(-c2c3cc(-c4ccc(-c5sc(-c6ccc(-c7cc8c(-c9ccc(CC)s9)c9sc(-c%10ccc(-c%11sc(-c%12ccc(-c%13cc%14c(-c%15ccc(CC)s%15)c%15sc(-c%16ccc(-c%17sc(-c%18cccs%18)c%18c%17C(=O)c%17c(CC)sc(CC)c%17C%18=O)s%16)cc%15c(-c%15ccc(CC)s%15)c%14s%13)s%12)c%12c%11C(=O)c%11c(CC)sc(CC)c%11C%12=O)s%10)cc9c(-c9ccc(CC)s9)c8s7)s6)c6c5C(=O)c5c(CC)sc(CC)c5C6=O)s4)sc3c(-c3ccc(CC)s3)c3ccsc23)s1
226,IDTN,PBDB-TF,10.1002/adma.201704051,0.94,16.58,0.78,78.0,12.2,12.156456,sm,fused,5.0,,IDTN,CCc1ccc(C2(c3ccc(CC)cc3)c3cc4c(cc3-c3sc(/C=C5\C(=O)c6cc7ccccc7cc6C5=C(C#N)C#N)cc32)C(c2ccc(CC)cc2)(c2ccc(CC)cc2)c2cc(/C=C3\C(=O)c5cc6ccccc6cc5C3=C(C#N)C#N)sc2-4)cc1,PBDB-TF,CCc1sc(-c2c3cc(-c4ccc(-c5sc(-c6ccc(-c7cc8c(-c9cc(F)c(CC)s9)c9sc(-c%10ccc(-c%11sc(-c%12ccc(-c%13cc%14c(-c%15cc(F)c(CC)s%15)c%15sc(-c%16ccc(-c%17sc(-c%18cccs%18)c%18c%17C(=O)c%17c(CC)sc(CC)c%17C%18=O)s%16)cc%15c(-c%15cc(F)c(CC)s%15)c%14s%13)s%12)c%12c%11C(=O)c%11c(CC)sc(CC)c%11C%12=O)s%10)cc9c(-c9cc(F)c(CC)s9)c8s7)s6)c6c5C(=O)c5c(CC)sc(CC)c5C6=O)s4)sc3c(-c3cc(F)c(CC)s3)c3ccsc23)cc1F
227,Br-ITIC,J71,10.1016/j.nanoen.2019.04.018,0.876,18.27,0.762,76.2,12.19,12.19544424,sm,fused,7.0,,Br-ITIC,CCc1ccc(C2(c3ccc(CC)cc3)c3cc4c(cc3-c3sc5cc(/C=C6\C(=O)c7ccc(Br)cc7C6=C(C#N)C#N)sc5c32)C(c2ccc(CC)cc2)(c2ccc(CC)cc2)c2c-4sc3cc(/C=C4\C(=O)c5ccc(Br)cc5C4=C(C#N)C#N)sc23)cc1,J71,CCn1nc2c(-c3ccc(C)s3)c(F)c(F)c(-c3ccc(-c4cc5c(-c6ccc([Si](CC)(CC)CC)s6)c6sc(-c7ccc(-c8c(F)c(F)c(-c9ccc(-c%10cc%11c(-c%12ccc([Si](CC)(CC)CC)s%12)c%12sc(-c%13ccc(-c%14c(F)c(F)c(-c%15ccc(-c%16cc%17c(-c%18ccc([Si](CC)(CC)CC)s%18)c%18sc(C)cc%18c(-c%18ccc([Si](CC)(CC)CC)s%18)c%17s%16)s%15)c%15nn(CC)nc%14%15)s%13)cc%12c(-c%12ccc([Si](CC)(CC)CC)s%12)c%11s%10)s9)c9nn(CC)nc89)s7)cc6c(-c6ccc([Si](CC)(CC)CC)s6)c5s4)s3)c2n1
228,ITOIC-2F,PBDB-T,10.1021/acs.chemmater.8b01319,0.897,21.04,0.645,64.5,12.17,12.1730076,sm,fused,5.0,,ITOIC-2F,CCOc1c(/C=C2\C(=O)c3cc(F)c(F)cc3C2=C(C#N)C#N)sc(-c2cc3c(s2)-c2cc4c(cc2C3(c2ccc(CC)cc2)c2ccc(CC)cc2)-c2sc(-c3sc(/C=C5\C(=O)c6cc(F)c(F)cc6C5=C(C#N)C#N)c(OCC)c3OCC)cc2C4(c2ccc(CC)cc2)c2ccc(CC)cc2)c1OCC,PBDB-T,CCc1ccc(-c2c3cc(-c4ccc(-c5sc(-c6ccc(-c7cc8c(-c9ccc(CC)s9)c9sc(-c%10ccc(-c%11sc(-c%12ccc(-c%13cc%14c(-c%15ccc(CC)s%15)c%15sc(-c%16ccc(-c%17sc(-c%18cccs%18)c%18c%17C(=O)c%17c(CC)sc(CC)c%17C%18=O)s%16)cc%15c(-c%15ccc(CC)s%15)c%14s%13)s%12)c%12c%11C(=O)c%11c(CC)sc(CC)c%11C%12=O)s%10)cc9c(-c9ccc(CC)s9)c8s7)s6)c6c5C(=O)c5c(CC)sc(CC)c5C6=O)s4)sc3c(-c3ccc(CC)s3)c3ccsc23)s1
229,ITIC,PBDTSF-TZNT,10.1016/j.isci.2018.12.027,0.98,17.58,0.706,70.6,12.16,12.1632504,sm,fused,7.0,,ITIC,CCc1ccc(C2(c3ccc(CC)cc3)c3cc4c(cc3-c3sc5cc(/C=C6\C(=O)c7ccccc7C6=C(C#N)C#N)sc5c32)C(c2ccc(CC)cc2)(c2ccc(CC)cc2)c2c-4sc3cc(/C=C4\C(=O)c5ccccc5C4=C(C#N)C#N)sc23)cc1,PBDTSF-TZNT,CCSc1sc(-c2c3cc(-c4ccc(-c5cc6c(cc(-c7ccc(-c8cc9c(-c%10cc(F)c(SCC)s%10)c%10sc(-c%11ccc(-c%12cc%13c(cc(-c%14ccc(-c%15cc%16c(-c%17cc(F)c(SCC)s%17)c%17sc(-c%18ccc(-c%19cc%20c(cc(-c%21cccs%21)c%21nn(CC)nc%21%20)c%20nn(CC)nc%19%20)s%18)cc%17c(-c%17cc(F)c(SCC)s%17)c%16s%15)s%14)c%14nn(CC)nc%14%13)c%13nn(CC)nc%12%13)s%11)cc%10c(-c%10cc(F)c(SCC)s%10)c9s8)s7)c7nn(CC)nc76)c6nn(CC)nc56)s4)sc3c(-c3cc(F)c(SCC)s3)c3ccsc23)cc1F
230,i-IEICO-4Cl,J52,10.1021/acsaem.1c02608,0.857,20.62,0.6876,68.76,12.16,12.15081338,sm,fused,5.0,,i-IEICO-4Cl,CCOc1c(/C=C2/C(=O)c3cc(Cl)c(Cl)cc3C2=C(C#N)C#N)csc1-c1cc2c(s1)-c1cc3c(cc1C2(c1ccc(CC)cc1)c1ccc(CC)cc1)-c1sc(-c2scc(/C=C4/C(=O)c5cc(Cl)c(Cl)cc5C4=C(C#N)C#N)c2OCC)cc1C3(c1ccc(CC)cc1)c1ccc(CC)cc1,J51,CCc1ccc(-c2c3cc(-c4ccc(-c5c(F)c(F)c(-c6ccc(-c7cc8c(-c9ccc(CC)s9)c9sc(-c%10ccc(-c%11c(F)c(F)c(-c%12ccc(-c%13cc%14c(-c%15ccc(CC)s%15)c%15sc(-c%16ccc(-c%17c(F)c(F)c(-c%18cccs%18)c%18nn(CC)nc%17%18)s%16)cc%15c(-c%15ccc(CC)s%15)c%14s%13)s%12)c%12nn(CC)nc%11%12)s%10)cc9c(-c9ccc(CC)s9)c8s7)s6)c6nn(CC)nc56)s4)sc3c(-c3ccc(CC)s3)c3ccsc23)s1
231,DBT-4F,PBDB-T,10.1016/j.cej.2021.128770,0.88,19.65,0.7024,70.24,12.14,12.1459008,sm,unfused,3.0,,DBT-4F,CCOc1cc(-c2cc3c(s2)c2sc(/C=C4\C(=O)c5cc(F)c(F)cc5C4=C(C#N)C#N)cc2n3CC)c(OCC)cc1-c1cc(CC)c(/C=C2\C(=O)c3cc(F)c(F)cc3C2=C(C#N)C#N)s1,PBDB-T,CCc1ccc(-c2c3cc(-c4ccc(-c5sc(-c6ccc(-c7cc8c(-c9ccc(CC)s9)c9sc(-c%10ccc(-c%11sc(-c%12ccc(-c%13cc%14c(-c%15ccc(CC)s%15)c%15sc(-c%16ccc(-c%17sc(-c%18cccs%18)c%18c%17C(=O)c%17c(CC)sc(CC)c%17C%18=O)s%16)cc%15c(-c%15ccc(CC)s%15)c%14s%13)s%12)c%12c%11C(=O)c%11c(CC)sc(CC)c%11C%12=O)s%10)cc9c(-c9ccc(CC)s9)c8s7)s6)c6c5C(=O)c5c(CC)sc(CC)c5C6=O)s4)sc3c(-c3ccc(CC)s3)c3ccsc23)s1
232,m-DTC-2Cl,PTQ10,10.1002/adfm.202102361,0.992,16.67,0.7342,73.42,12.14,12.14120109,sm,fused,7.0,,m-DTC-2Cl,CCc1ccc(C2(c3ccc(CC)cc3)c3cc4c5cc6c(cc5n(CC)c4cc3-c3sc(/C=C4\C(=O)c5ccc(Cl)cc5C4=C(C#N)C#N)cc32)-c2sc(/C=C3\C(=O)c4ccc(Cl)cc4C3=C(C#N)C#N)cc2C6(c2ccc(CC)cc2)c2ccc(CC)cc2)cc1,PTQ10,CCOc1cnc2c(-c3ccc(-c4c(F)c(F)c(-c5ccc(-c6c(F)c(F)c(-c7cccs7)c7ncc(OCC)nc67)s5)c5ncc(OCC)nc45)s3)c(F)c(F)cc2n1
233,BDTThIT-M,PBDB-T,10.1039/C7TA10763C,0.942,18.03,0.714,71.4,12.12,12.12676164,sm,fused,7.0,,BDTThIT-M,CCc1ccc(C2(c3ccc(CC)cc3)c3cc(/C=C4\C(=O)c5ccc(C)cc5C4=C(C#N)C#N)sc3-c3sc4c(-c5ccc(CC)s5)c5c6c(sc5c(-c5ccc(CC)s5)c4c32)-c2sc(/C=C3\C(=O)c4ccc(C)cc4C3=C(C#N)C#N)cc2C6(c2ccc(CC)cc2)c2ccc(CC)cc2)cc1,PBDB-T,CCc1ccc(-c2c3cc(-c4ccc(-c5sc(-c6ccc(-c7cc8c(-c9ccc(CC)s9)c9sc(-c%10ccc(-c%11sc(-c%12ccc(-c%13cc%14c(-c%15ccc(CC)s%15)c%15sc(-c%16ccc(-c%17sc(-c%18cccs%18)c%18c%17C(=O)c%17c(CC)sc(CC)c%17C%18=O)s%16)cc%15c(-c%15ccc(CC)s%15)c%14s%13)s%12)c%12c%11C(=O)c%11c(CC)sc(CC)c%11C%12=O)s%10)cc9c(-c9ccc(CC)s9)c8s7)s6)c6c5C(=O)c5c(CC)sc(CC)c5C6=O)s4)sc3c(-c3ccc(CC)s3)c3ccsc23)s1
234,NCBDT,PBDB-T,10.1002/adma.201704904,0.839,20.33,0.71,71.0,12.12,12.1103777,sm,fused,7.0,,NCBDT,CCc1ccc(C2(c3ccc(CC)cc3)c3cc(/C=C4\C(=O)c5ccc(F)cc5C4=C(C#N)C#N)sc3-c3sc4c(CC)c5c6c(sc5c(CC)c4c32)-c2sc(/C=C3\C(=O)c4ccc(F)cc4C3=C(C#N)C#N)cc2C6(c2ccc(CC)cc2)c2ccc(CC)cc2)cc1,PBDB-T,CCc1ccc(-c2c3cc(-c4ccc(-c5sc(-c6ccc(-c7cc8c(-c9ccc(CC)s9)c9sc(-c%10ccc(-c%11sc(-c%12ccc(-c%13cc%14c(-c%15ccc(CC)s%15)c%15sc(-c%16ccc(-c%17sc(-c%18cccs%18)c%18c%17C(=O)c%17c(CC)sc(CC)c%17C%18=O)s%16)cc%15c(-c%15ccc(CC)s%15)c%14s%13)s%12)c%12c%11C(=O)c%11c(CC)sc(CC)c%11C%12=O)s%10)cc9c(-c9ccc(CC)s9)c8s7)s6)c6c5C(=O)c5c(CC)sc(CC)c5C6=O)s4)sc3c(-c3ccc(CC)s3)c3ccsc23)s1
235,IDIC-4F,H14,10.1002/aenm.202001589,0.943,18.3,0.702,70.2,12.1,12.1143438,sm,fused,5.0,sm,IDST-4F,CCSc1cc(/C=C2\C(=O)c3cc(F)c(F)cc3C2=C(C#N)C#N)sc1-c1cc2c(s1)-c1cc3c(cc1C2(CC)CC)-c1sc(/C=C2\C(=O)c4cc(F)c(F)cc4C2=C(C#N)C#N)cc1C3(CC)CC,H14,CCOC(=O)/C(C#N)=C\c1ccc(-c2c(F)c(F)c(-c3ccc(-c4cc5c(-c6cc(Cl)c(CC)s6)c6sc(-c7ccc(-c8c(F)c(F)c(-c9ccc(/C=C(\C#N)C(=O)OCC)s9)c9nn(CC)nc89)s7)cc6c(-c6cc(Cl)c(CC)s6)c5s4)s3)c3nn(CC)nc23)s1
236,IDTT-Br-2F,PBDB-TF,10.1016/j.orgel.2021.106357,0.94,18.4,0.687,68.7,12.1,11.882352,sm,fused,7.0,,IDTT-Br-2F,CCc1ccc(C2(c3ccc(CC)cc3)c3cc4c(cc3-c3sc5cc(/C=C6\C(=O)c7cc(F)c(F)cc7C6=C(C#N)C#N)sc5c32)C(c2ccc(CC)cc2)(c2ccc(CC)cc2)c2c-4sc3cc(/C=C4\C(=O)c5sc(Br)cc5C4=C(C#N)C#N)sc23)cc1,PBDB-TF,CCc1sc(-c2c3cc(-c4ccc(-c5sc(-c6ccc(-c7cc8c(-c9cc(F)c(CC)s9)c9sc(-c%10ccc(-c%11sc(-c%12ccc(-c%13cc%14c(-c%15cc(F)c(CC)s%15)c%15sc(-c%16ccc(-c%17sc(-c%18cccs%18)c%18c%17C(=O)c%17c(CC)sc(CC)c%17C%18=O)s%16)cc%15c(-c%15cc(F)c(CC)s%15)c%14s%13)s%12)c%12c%11C(=O)c%11c(CC)sc(CC)c%11C%12=O)s%10)cc9c(-c9cc(F)c(CC)s9)c8s7)s6)c6c5C(=O)c5c(CC)sc(CC)c5C6=O)s4)sc3c(-c3cc(F)c(CC)s3)c3ccsc23)cc1F
237,IDTN-O,J71,10.1039/D0TA10953C,0.91,17.2,0.77,77.0,12.1,12.05204,sm,fused,5.0,,IDTN-O,CCOc1c(/C=C2\C(=O)c3cc4ccccc4cc3C2=C(C#N)C#N)sc2c1C(c1ccc(CC)cc1)(c1ccc(CC)cc1)c1cc3c(cc1-2)C(c1ccc(CC)cc1)(c1ccc(CC)cc1)c1c-3sc(/C=C2\C(=O)c3cc4ccccc4cc3C2=C(C#N)C#N)c1OCC,J71,CCn1nc2c(-c3ccc(C)s3)c(F)c(F)c(-c3ccc(-c4cc5c(-c6ccc([Si](CC)(CC)CC)s6)c6sc(-c7ccc(-c8c(F)c(F)c(-c9ccc(-c%10cc%11c(-c%12ccc([Si](CC)(CC)CC)s%12)c%12sc(-c%13ccc(-c%14c(F)c(F)c(-c%15ccc(-c%16cc%17c(-c%18ccc([Si](CC)(CC)CC)s%18)c%18sc(C)cc%18c(-c%18ccc([Si](CC)(CC)CC)s%18)c%17s%16)s%15)c%15nn(CC)nc%14%15)s%13)cc%12c(-c%12ccc([Si](CC)(CC)CC)s%12)c%11s%10)s9)c9nn(CC)nc89)s7)cc6c(-c6ccc([Si](CC)(CC)CC)s6)c5s4)s3)c2n1
238,BCDT-4Cl,PBDB-T,10.1021/acsami.0c00837,0.76,23.77,0.67,67.0,12.1,12.103684,sm,unfused,2.0,,BCDT-4Cl,CCOc1c(OCC)c(-c2cc3c(s2)-c2sc(/C=C4\C(=O)c5cc(Cl)c(Cl)cc5C4=C(C#N)C#N)cc2C3(CC)CC)c2nsnc2c1-c1cc2c(s1)-c1sc(/C=C3\C(=O)c4cc(Cl)c(Cl)cc4C3=C(C#N)C#N)cc1C2(CC)CC,PBDB-T,CCc1ccc(-c2c3cc(-c4ccc(-c5sc(-c6ccc(-c7cc8c(-c9ccc(CC)s9)c9sc(-c%10ccc(-c%11sc(-c%12ccc(-c%13cc%14c(-c%15ccc(CC)s%15)c%15sc(-c%16ccc(-c%17sc(-c%18cccs%18)c%18c%17C(=O)c%17c(CC)sc(CC)c%17C%18=O)s%16)cc%15c(-c%15ccc(CC)s%15)c%14s%13)s%12)c%12c%11C(=O)c%11c(CC)sc(CC)c%11C%12=O)s%10)cc9c(-c9ccc(CC)s9)c8s7)s6)c6c5C(=O)c5c(CC)sc(CC)c5C6=O)s4)sc3c(-c3ccc(CC)s3)c3ccsc23)s1
239,AOIC1,J71,10.1021/acs.chemmater.0c04318,0.819,21.65,0.683,68.3,12.1,12.11051205,sm,fused,8.0,,AOIC1,CCc1ccc(C2(c3ccc(CC)cc3)c3cc4c(cc3-c3sc5c(c32)C(c2ccc(CC)cc2)(c2ccc(CC)cc2)c2cc(/C=C3/C(=O)c6cc(F)c(F)cc6C3=C(C#N)C#N)sc2-5)C(c2ccc(CC)cc2)(c2ccc(CC)cc2)c2c-4sc3cc(/C=C4\C(=O)c5cc(F)c(F)cc5C4=C(C#N)C#N)sc23)cc1,J71,CCn1nc2c(-c3ccc(C)s3)c(F)c(F)c(-c3ccc(-c4cc5c(-c6ccc([Si](CC)(CC)CC)s6)c6sc(-c7ccc(-c8c(F)c(F)c(-c9ccc(-c%10cc%11c(-c%12ccc([Si](CC)(CC)CC)s%12)c%12sc(-c%13ccc(-c%14c(F)c(F)c(-c%15ccc(-c%16cc%17c(-c%18ccc([Si](CC)(CC)CC)s%18)c%18sc(C)cc%18c(-c%18ccc([Si](CC)(CC)CC)s%18)c%17s%16)s%15)c%15nn(CC)nc%14%15)s%13)cc%12c(-c%12ccc([Si](CC)(CC)CC)s%12)c%11s%10)s9)c9nn(CC)nc89)s7)cc6c(-c6ccc([Si](CC)(CC)CC)s6)c5s4)s3)c2n1
240,IOTIC-2F,PTB7-Th,10.1002/aenm.201801209,0.817,21.9,0.65,65.0,12.1,11.629995,sm,fused,5.0,,IOTIC-2F,CCOc1cc(/C=C2\C(=O)c3ccc(F)cc3C2=C(C#N)C#N)sc1-c1cc2c(s1)-c1cc3c(cc1C2(c1ccc(CC)cc1)c1ccc(CC)cc1)-c1sc(-c2sc(/C=C4\C(=O)c5ccc(F)cc5C4=C(C#N)C#N)cc2OCC)cc1C3(c1ccc(CC)cc1)c1ccc(CC)cc1,PTB7-Th,CCOC(=O)c1sc2c(-c3cc4c(-c5ccc(CC)s5)c5sc(-c6sc(-c7cc8c(-c9ccc(CC)s9)c9sc(-c%10sc(-c%11cc%12c(-c%13ccc(CC)s%13)c%13sccc%13c(-c%13ccc(CC)s%13)c%12s%11)c%11sc(C(=O)OCC)c(F)c%10%11)cc9c(-c9ccc(CC)s9)c8s7)c7sc(C(=O)OCC)c(F)c67)cc5c(-c5ccc(CC)s5)c4s3)scc2c1F
241,ITIC-Th1,FTAZ,10.1039/C7QM00547D,0.849,19.33,0.7373,73.73,12.1,12.09995564,sm,fused,7.0,,ITIC-Th1,CCc1ccc(C2(c3ccc(CC)s3)c3cc4c(cc3-c3sc5cc(/C=C6\C(=O)c7ccc(F)cc7C6=C(C#N)C#N)sc5c32)C(c2ccc(CC)s2)(c2ccc(CC)s2)c2c-4sc3cc(/C=C4\C(=O)c5ccc(F)cc5C4=C(C#N)C#N)sc23)s1,FTAZ,CCc1c2cc(-c3ccc(-c4c(F)c(F)c(-c5ccc(-c6cc7c(CC)c8sc(-c9ccc(-c%10c(F)c(F)c(-c%11ccc(-c%12cc%13c(CC)c%14sc(-c%15ccc(-c%16c(F)c(F)c(-c%17cccs%17)c%17nn(CC)nc%16%17)s%15)cc%14c(CC)c%13s%12)s%11)c%11nn(CC)nc%10%11)s9)cc8c(CC)c7s6)s5)c5nn(CC)nc45)s3)sc2c(CC)c2ccsc12
242,IT-4F,L810,10.1002/adfm.201808828,0.79,20.76,0.735,73.5,12.1,12.054294,sm,fused,7.0,,IT-4F,CCc1ccc(C2(c3ccc(CC)cc3)c3cc4c(cc3-c3sc5cc(/C=C6\C(=O)c7cc(F)c(F)cc7C6=C(C#N)C#N)sc5c32)C(c2ccc(CC)cc2)(c2ccc(CC)cc2)c2c-4sc3cc(/C=C4\C(=O)c5cc(F)c(F)cc5C4=C(C#N)C#N)sc23)cc1,J52-Cl,CCc1sc(-c2c3cc(-c4ccc(-c5c(F)c(F)c(-c6ccc(-c7cc8c(-c9cc(Cl)c(CC)s9)c9sc(-c%10ccc(-c%11c(F)c(F)c(-c%12ccc(-c%13cc%14c(-c%15cc(Cl)c(CC)s%15)c%15sc(-c%16ccc(-c%17c(F)c(F)c(-c%18cccs%18)c%18nn(CC)nc%17%18)s%16)cc%15c(-c%15cc(Cl)c(CC)s%15)c%14s%13)s%12)c%12nn(CC)nc%11%12)s%10)cc9c(-c9cc(Cl)c(CC)s9)c8s7)s6)c6nn(CC)nc56)s4)sc3c(-c3cc(Cl)c(CC)s3)c3ccsc23)cc1Cl
243,IT-M,PBDB-BzT,10.1039/C8TA00368H,0.96,17.97,0.7,70.0,12.1,12.07584,sm,fused,7.0,,IT-M,CCc1ccc(C2(c3ccc(CC)cc3)c3cc4c(cc3-c3sc5cc(/C=C6\C(=O)c7ccc(C)cc7C6=C(C#N)C#N)sc5c32)C(c2ccc(CC)cc2)(c2ccc(CC)cc2)c2c-4sc3cc(/C=C4\C(=O)c5ccc(C)cc5C4=C(C#N)C#N)sc23)cc1,PBDB-BzT,CCc1ccc2sc(-c3c4cc(-c5ccc(-c6sc(-c7ccc(-c8cc9c(-c%10cc%11cc(CC)ccc%11s%10)c%10sc(-c%11ccc(-c%12sc(-c%13ccc(-c%14cc%15c(-c%16cc%17cc(CC)ccc%17s%16)c%16sc(-c%17ccc(-c%18sc(-c%19cccs%19)c%19c%18C(=O)c%18c(CC)sc(CC)c%18C%19=O)s%17)cc%16c(-c%16cc%17cc(CC)ccc%17s%16)c%15s%14)s%13)c%13c%12C(=O)c%12c(CC)sc(CC)c%12C%13=O)s%11)cc%10c(-c%10cc%11cc(CC)ccc%11s%10)c9s8)s7)c7c6C(=O)c6c(CC)sc(CC)c6C7=O)s5)sc4c(-c4cc5cc(CC)ccc5s4)c4ccsc34)cc2c1
244,PY5-PZ,PBDB-T,10.1021/acs.chemmater.1c02302,0.893,19.91,0.682,68.2,12.1,12.12570766,polymer,polymer,,,PY5-PZ,CCc1csc(-c2cnc(-c3cc(CC)c(-c4ccc5c(c4)C(=C(C#N)C#N)/C(=C/c4sc6c(sc7c8c9nsnc9c9c%10sc%11c(CC)c(/C=C%12\C(=O)c%13ccc(-c%14sc(-c%15cnc(-c%16cc(CC)c(-c%17ccc%18c(c%17)C(=C(C#N)C#N)/C(=C/c%17sc%19c(sc%20c%21c%22nsnc%22c%22c%23sc%24c(CC)c(/C=C%25\C(=O)c%26ccccc%26C%25=C(C#N)C#N)sc%24c%23n(CC)c%22c%21n(CC)c%19%20)c%17CC)C%18=O)s%16)cn%15)cc%14CC)cc%13C%12=C(C#N)C#N)sc%11c%10n(CC)c9c8n(CC)c67)c4CC)C5=O)s3)cn2)c1,PBDB-T,CCc1ccc(-c2c3cc(-c4ccc(-c5sc(-c6ccc(-c7cc8c(-c9ccc(CC)s9)c9sc(-c%10ccc(-c%11sc(-c%12ccc(-c%13cc%14c(-c%15ccc(CC)s%15)c%15sc(-c%16ccc(-c%17sc(-c%18cccs%18)c%18c%17C(=O)c%17c(CC)sc(CC)c%17C%18=O)s%16)cc%15c(-c%15ccc(CC)s%15)c%14s%13)s%12)c%12c%11C(=O)c%11c(CC)sc(CC)c%11C%12=O)s%10)cc9c(-c9ccc(CC)s9)c8s7)s6)c6c5C(=O)c5c(CC)sc(CC)c5C6=O)s4)sc3c(-c3ccc(CC)s3)c3ccsc23)s1
245,FOC6-FIC,PBDB-T,10.1021/acsami.9b18076,0.89,19.18,0.709,70.9,12.08,12.1027718,sm,unfused,3.0,,FOC6-FIC,CCOc1cc(-c2cc3c(s2)-c2sc(/C=C4\C(=O)c5ccc(F)cc5C4=C(C#N)C#N)cc2C3(CC)CC)c(F)cc1-c1cc2c(s1)-c1sc(/C=C3\C(=O)c4ccc(F)cc4C3=C(C#N)C#N)cc1C2(CC)CC,PBDB-T,CCc1ccc(-c2c3cc(-c4ccc(-c5sc(-c6ccc(-c7cc8c(-c9ccc(CC)s9)c9sc(-c%10ccc(-c%11sc(-c%12ccc(-c%13cc%14c(-c%15ccc(CC)s%15)c%15sc(-c%16ccc(-c%17sc(-c%18cccs%18)c%18c%17C(=O)c%17c(CC)sc(CC)c%17C%18=O)s%16)cc%15c(-c%15ccc(CC)s%15)c%14s%13)s%12)c%12c%11C(=O)c%11c(CC)sc(CC)c%11C%12=O)s%10)cc9c(-c9ccc(CC)s9)c8s7)s6)c6c5C(=O)c5c(CC)sc(CC)c5C6=O)s4)sc3c(-c3ccc(CC)s3)c3ccsc23)s1
246,ITBC,PBDB-T,10.1021/acsami.9b08462,0.94,19.9,0.6451,64.51,12.07,12.0672406,sm,fused,7.0,,ITBC,CCc1ccc(C2(c3ccc(CC)cc3)c3cc4c(cc3-c3sc5cc(/C=C6\C(=O)c7c(sc8ccccc78)C6=C(C#N)C#N)sc5c32)C(c2ccc(CC)cc2)(c2ccc(CC)cc2)c2c-4sc3cc(/C=C4\C(=O)c5c(sc6ccccc56)C4=C(C#N)C#N)sc23)cc1,PBDB-T,CCc1ccc(-c2c3cc(-c4ccc(-c5sc(-c6ccc(-c7cc8c(-c9ccc(CC)s9)c9sc(-c%10ccc(-c%11sc(-c%12ccc(-c%13cc%14c(-c%15ccc(CC)s%15)c%15sc(-c%16ccc(-c%17sc(-c%18cccs%18)c%18c%17C(=O)c%17c(CC)sc(CC)c%17C%18=O)s%16)cc%15c(-c%15ccc(CC)s%15)c%14s%13)s%12)c%12c%11C(=O)c%11c(CC)sc(CC)c%11C%12=O)s%10)cc9c(-c9ccc(CC)s9)c8s7)s6)c6c5C(=O)c5c(CC)sc(CC)c5C6=O)s4)sc3c(-c3ccc(CC)s3)c3ccsc23)s1
247,a-IT-2OM,PBDB-T,10.1039/C8TA12530A,0.93,18.11,0.7152,71.52,12.07,12.04561296,sm,fused,7.0,,a-IT-2OM,CCc1ccc(C2(c3ccc(CC)cc3)c3cc4c(cc3-c3sc5cc(/C=C6\C(=O)c7ccccc7C6=C(C#N)C#N)sc5c32)C(c2ccc(CC)cc2)(c2ccc(CC)cc2)c2c-4sc3cc(/C=C4\C(=O)c5cc(OC)c(OC)cc5C4=C(C#N)C#N)sc23)cc1,PBDB-T,CCc1ccc(-c2c3cc(-c4ccc(-c5sc(-c6ccc(-c7cc8c(-c9ccc(CC)s9)c9sc(-c%10ccc(-c%11sc(-c%12ccc(-c%13cc%14c(-c%15ccc(CC)s%15)c%15sc(-c%16ccc(-c%17sc(-c%18cccs%18)c%18c%17C(=O)c%17c(CC)sc(CC)c%17C%18=O)s%16)cc%15c(-c%15ccc(CC)s%15)c%14s%13)s%12)c%12c%11C(=O)c%11c(CC)sc(CC)c%11C%12=O)s%10)cc9c(-c9ccc(CC)s9)c8s7)s6)c6c5C(=O)c5c(CC)sc(CC)c5C6=O)s4)sc3c(-c3ccc(CC)s3)c3ccsc23)s1
248,4TC-4F-C8C8,PBTIBDTT,10.1002/solr.202000359,0.9,18.61,0.72,72.0,12.06,12.05928,sm,fused,9.0,,4TC-4F-C8C8,CCc1ccc(C2(c3ccc(CC)cc3)c3cc4c5cc6c(cc5n(CC)c4cc3-c3sc4cc(/C=C5\C(=O)c7cc(F)c(F)cc7C5=C(C#N)C#N)sc4c32)-c2sc3cc(/C=C4\C(=O)c5cc(F)c(F)cc5C4=C(C#N)C#N)sc3c2C6(c2ccc(CC)cc2)c2ccc(CC)cc2)cc1,PBTIBDTT,CCc1ccc(-c2c3cc(-c4cc(CC)c(-c5cc6c(=O)n(CC)c(=O)c7cc(-c8sc(-c9cc%10c(-c%11ccc(CC)s%11)c%11sc(-c%12cc(CC)c(-c%13cc%14c(=O)n(CC)c(=O)c%15cc(-c%16sc(-c%17cc%18c(-c%19ccc(CC)s%19)c%19sc(-c%20cc(CC)c(-c%21cc%22c(=O)n(CC)c(=O)c%23cc(-c%24sccc%24CC)sc%23c%22s%21)s%20)cc%19c(-c%19ccc(CC)s%19)c%18s%17)cc%16CC)sc%15c%14s%13)s%12)cc%11c(-c%11ccc(CC)s%11)c%10s9)cc8CC)sc7c6s5)s4)sc3c(-c3ccc(CC)s3)c3ccsc23)s1
249,PT-IDTTIC,PBDB-TF,10.1002/aenm.202001408,0.97,17.96,0.67,67.0,12.06,11.672204,polymer,polymer,,,PT-IDTTIC,CCC1(CC)c2cc3c(cc2-c2sc4cc(/C=C5\C(=O)c6ccccc6C5=C(C#N)C#N)sc4c21)C(CC)(CC)c1c-3sc2cc(/C=C3\C(=O)c4ccc(-c5ccc(-c6ccc7c(c6)C(=C(C#N)C#N)/C(=C/c6cc8sc9c(c8s6)C(CC)(CC)c6cc8c(cc6-9)C(CC)(CC)c6c-8sc8cc(/C=C9\C(=O)c%10ccc(-c%11cccs%11)cc%10C9=C(C#N)C#N)sc68)C7=O)s5)cc4C3=C(C#N)C#N)sc12,PBDB-TF,CCc1sc(-c2c3cc(-c4ccc(-c5sc(-c6ccc(-c7cc8c(-c9cc(F)c(CC)s9)c9sc(-c%10ccc(-c%11sc(-c%12ccc(-c%13cc%14c(-c%15cc(F)c(CC)s%15)c%15sc(-c%16ccc(-c%17sc(-c%18cccs%18)c%18c%17C(=O)c%17c(CC)sc(CC)c%17C%18=O)s%16)cc%15c(-c%15cc(F)c(CC)s%15)c%14s%13)s%12)c%12c%11C(=O)c%11c(CC)sc(CC)c%11C%12=O)s%10)cc9c(-c9cc(F)c(CC)s9)c8s7)s6)c6c5C(=O)c5c(CC)sc(CC)c5C6=O)s4)sc3c(-c3cc(F)c(CC)s3)c3ccsc23)cc1F
250,m-ITIC,J71,10.1002/aenm.201702324,0.94,18.09,0.706,70.6,12.05,12.0052476,sm,fused,7.0,,m-ITIC,CCc1cccc(C2(c3cccc(CC)c3)c3cc4c(cc3-c3sc5cc(/C=C6\C(=O)c7ccccc7C6=C(C#N)C#N)sc5c32)C(c2cccc(CC)c2)(c2cccc(CC)c2)c2c-4sc3cc(/C=C4\C(=O)c5ccccc5C4=C(C#N)C#N)sc23)c1,J71,CCn1nc2c(-c3ccc(C)s3)c(F)c(F)c(-c3ccc(-c4cc5c(-c6ccc([Si](CC)(CC)CC)s6)c6sc(-c7ccc(-c8c(F)c(F)c(-c9ccc(-c%10cc%11c(-c%12ccc([Si](CC)(CC)CC)s%12)c%12sc(-c%13ccc(-c%14c(F)c(F)c(-c%15ccc(-c%16cc%17c(-c%18ccc([Si](CC)(CC)CC)s%18)c%18sc(C)cc%18c(-c%18ccc([Si](CC)(CC)CC)s%18)c%17s%16)s%15)c%15nn(CC)nc%14%15)s%13)cc%12c(-c%12ccc([Si](CC)(CC)CC)s%12)c%11s%10)s9)c9nn(CC)nc89)s7)cc6c(-c6ccc([Si](CC)(CC)CC)s6)c5s4)s3)c2n1
251,2T2Se-F,PBDB-TF,10.1016/j.cej.2021.132298,0.875,20.63,0.669,66.9,12.05,12.07628625,sm,unfused,1.0,,2T2Se-F,CCc1cc(-c2ccc(/C=C3\C(=O)c4cc(F)c(F)cc4C3=C(C#N)C#N)[se]2)sc1-c1sc(-c2ccc(/C=C3\C(=O)c4cc(F)c(F)cc4C3=C(C#N)C#N)[se]2)cc1CC,PBDB-TF,CCc1sc(-c2c3cc(-c4ccc(-c5sc(-c6ccc(-c7cc8c(-c9cc(F)c(CC)s9)c9sc(-c%10ccc(-c%11sc(-c%12ccc(-c%13cc%14c(-c%15cc(F)c(CC)s%15)c%15sc(-c%16ccc(-c%17sc(-c%18cccs%18)c%18c%17C(=O)c%17c(CC)sc(CC)c%17C%18=O)s%16)cc%15c(-c%15cc(F)c(CC)s%15)c%14s%13)s%12)c%12c%11C(=O)c%11c(CC)sc(CC)c%11C%12=O)s%10)cc9c(-c9cc(F)c(CC)s9)c8s7)s6)c6c5C(=O)c5c(CC)sc(CC)c5C6=O)s4)sc3c(-c3cc(F)c(CC)s3)c3ccsc23)cc1F
