Repository: aspuru-guzik-group/Beyond-Molecular-Structure-ML-for-OPV-Materials-Devices

File: datasets/Hutchison_2023_n1001/Hutchison_filtered_dataset_pipeline.csv (part 5 of 15)
,Acceptor,Donor,DOI,Voc (V),Jsc (mA cm^-2),FF,FF (%),PCE,calculated PCE (%),acceptor type,acceptor class,core fused ring size,donor,acceptor ID with shortened chains,Acceptor SMILES,donor ID with shortened chains,Donor SMILES
252,IT-DM,J71,10.1021/acs.chemmater.8b05327,1.015,16.74,0.709,70.9,12.05,12.0466899,sm,fused,7.0,,IT-DM,CCc1ccc(C2(c3ccc(CC)cc3)c3cc4c(cc3-c3sc5cc(/C=C6\C(=O)c7cc(C)c(C)cc7C6=C(C#N)C#N)sc5c32)C(c2ccc(CC)cc2)(c2ccc(CC)cc2)c2c-4sc3cc(/C=C4\C(=O)c5cc(C)c(C)cc5C4=C(C#N)C#N)sc23)cc1,J71,CCn1nc2c(-c3ccc(C)s3)c(F)c(F)c(-c3ccc(-c4cc5c(-c6ccc([Si](CC)(CC)CC)s6)c6sc(-c7ccc(-c8c(F)c(F)c(-c9ccc(-c%10cc%11c(-c%12ccc([Si](CC)(CC)CC)s%12)c%12sc(-c%13ccc(-c%14c(F)c(F)c(-c%15ccc(-c%16cc%17c(-c%18ccc([Si](CC)(CC)CC)s%18)c%18sc(C)cc%18c(-c%18ccc([Si](CC)(CC)CC)s%18)c%17s%16)s%15)c%15nn(CC)nc%14%15)s%13)cc%12c(-c%12ccc([Si](CC)(CC)CC)s%12)c%11s%10)s9)c9nn(CC)nc89)s7)cc6c(-c6ccc([Si](CC)(CC)CC)s6)c5s4)s3)c2n1
253,IT-M,PBDB-T,10.1002/adma.201602776,0.94,17.44,0.74,74.0,12.05,12.131264,sm,fused,7.0,,IT-M,CCc1ccc(C2(c3ccc(CC)cc3)c3cc4c(cc3-c3sc5cc(/C=C6\C(=O)c7ccc(C)cc7C6=C(C#N)C#N)sc5c32)C(c2ccc(CC)cc2)(c2ccc(CC)cc2)c2c-4sc3cc(/C=C4\C(=O)c5ccc(C)cc5C4=C(C#N)C#N)sc23)cc1,PBDB-T,CCc1ccc(-c2c3cc(-c4ccc(-c5sc(-c6ccc(-c7cc8c(-c9ccc(CC)s9)c9sc(-c%10ccc(-c%11sc(-c%12ccc(-c%13cc%14c(-c%15ccc(CC)s%15)c%15sc(-c%16ccc(-c%17sc(-c%18cccs%18)c%18c%17C(=O)c%17c(CC)sc(CC)c%17C%18=O)s%16)cc%15c(-c%15ccc(CC)s%15)c%14s%13)s%12)c%12c%11C(=O)c%11c(CC)sc(CC)c%11C%12=O)s%10)cc9c(-c9ccc(CC)s9)c8s7)s6)c6c5C(=O)c5c(CC)sc(CC)c5C6=O)s4)sc3c(-c3ccc(CC)s3)c3ccsc23)s1
254,TTPTTT-4F,PBT1-C,10.1002/solr.201800246,0.863,19.36,0.721,72.1,12.05,12.04623728,sm,fused,8.0,,TTPTTT-4F,N#CC(C#N)=C1/C(=C/c2cc3sc4c(c3s2)C(c2ccccc2)(c2ccccc2)c2cc3c(cc2-4)C(c2ccccc2)(c2ccccc2)c2c-3sc3c2sc2cc(/C=C4\C(=O)c5cc(F)c(F)cc5C4=C(C#N)C#N)sc23)C(=O)c2cc(F)c(F)cc21,PBT1-C,CCc1ccc(-c2c3cc(-c4ccc(-c5sc(-c6ccc(-c7cc8c(-c9ccc(CC)cc9)c9sc(-c%10ccc(-c%11sc(-c%12ccc(-c%13cc%14c(-c%15ccc(CC)cc%15)c%15sc(-c%16ccc(-c%17sc(-c%18cccs%18)c%18c%17C(=O)c%17c(CC)sc(CC)c%17C%18=O)s%16)cc%15c(-c%15ccc(CC)cc%15)c%14s%13)s%12)c%12c%11C(=O)c%11c(CC)sc(CC)c%11C%12=O)s%10)cc9c(-c9ccc(CC)cc9)c8s7)s6)c6c5C(=O)c5c(CC)sc(CC)c5C6=O)s4)sc3c(-c3ccc(CC)cc3)c3ccsc23)cc1
255,TTIC,PBDB-TF,10.1039/C9TA08328F,0.94,18.29,0.701,70.1,12.05,12.0520126,sm,fused,6.0,,4TIC,CCc1ccc(C2(c3ccc(CC)cc3)c3cc(/C=C4\C(=O)c5ccccc5C4=C(C#N)C#N)sc3-c3sc4c5c(sc4c32)-c2sc(/C=C3\C(=O)c4ccccc4C3=C(C#N)C#N)cc2C5(c2ccc(CC)cc2)c2ccc(CC)cc2)cc1,PBDB-TF,CCc1sc(-c2c3cc(-c4ccc(-c5sc(-c6ccc(-c7cc8c(-c9cc(F)c(CC)s9)c9sc(-c%10ccc(-c%11sc(-c%12ccc(-c%13cc%14c(-c%15cc(F)c(CC)s%15)c%15sc(-c%16ccc(-c%17sc(-c%18cccs%18)c%18c%17C(=O)c%17c(CC)sc(CC)c%17C%18=O)s%16)cc%15c(-c%15cc(F)c(CC)s%15)c%14s%13)s%12)c%12c%11C(=O)c%11c(CC)sc(CC)c%11C%12=O)s%10)cc9c(-c9cc(F)c(CC)s9)c8s7)s6)c6c5C(=O)c5c(CC)sc(CC)c5C6=O)s4)sc3c(-c3cc(F)c(CC)s3)c3ccsc23)cc1F
256,F-Br,PBDB-T,10.1002/aenm.201702870,0.87,18.22,0.76,76.0,12.05,12.047064,sm,fused,7.0,,F-Br,CCC1(CC)c2cc3c(cc2-c2cc4c(cc21)-c1sc(/C=C2\C(=O)c5ccc(Br)cc5C2=C(C#N)C#N)cc1C4(CC)CC)C(CC)(CC)c1cc(/C=C2\C(=O)c4ccc(Br)cc4C2=C(C#N)C#N)sc1-3,PBDB-T,CCc1ccc(-c2c3cc(-c4ccc(-c5sc(-c6ccc(-c7cc8c(-c9ccc(CC)s9)c9sc(-c%10ccc(-c%11sc(-c%12ccc(-c%13cc%14c(-c%15ccc(CC)s%15)c%15sc(-c%16ccc(-c%17sc(-c%18cccs%18)c%18c%17C(=O)c%17c(CC)sc(CC)c%17C%18=O)s%16)cc%15c(-c%15ccc(CC)s%15)c%14s%13)s%12)c%12c%11C(=O)c%11c(CC)sc(CC)c%11C%12=O)s%10)cc9c(-c9ccc(CC)s9)c8s7)s6)c6c5C(=O)c5c(CC)sc(CC)c5C6=O)s4)sc3c(-c3ccc(CC)s3)c3ccsc23)s1
257,BFC-4F,PTQ10,10.1002/solr.202000421,0.81,20.5,0.7235,72.35,12.05,12.0137175,sm,unfused,2.0,,BT2F-IC4F,CCC1(CC)c2cc(/C=C3\C(=O)c4cc(F)c(F)cc4C3=C(C#N)C#N)sc2-c2sc(-c3c(F)c(F)c(-c4cc5c(s4)-c4sc(/C=C6\C(=O)c7cc(F)c(F)cc7C6=C(C#N)C#N)cc4C5(CC)CC)c4nsnc34)cc21,PTQ10,CCOc1cnc2c(-c3ccc(-c4c(F)c(F)c(-c5ccc(-c6c(F)c(F)c(-c7cccs7)c7ncc(OCC)nc67)s5)c5ncc(OCC)nc45)s3)c(F)c(F)cc2n1
258,Y9-2Br,PBDB-T,10.1039/D1RA01348C,0.84,21.38,0.6711,67.11,12.05,12.05241912,sm,y,8.0,,Y9-2Br,CCc1c(/C=C2\C(=O)c3ccc(Br)cc3C2=C(C#N)C#N)sc2c1sc1c3c4nn(CC)nc4c4c5sc6c(CC)c(/C=C7\C(=O)c8ccc(Br)cc8C7=C(C#N)C#N)sc6c5n(CC)c4c3n(CC)c21,PBDB-T,CCc1ccc(-c2c3cc(-c4ccc(-c5sc(-c6ccc(-c7cc8c(-c9ccc(CC)s9)c9sc(-c%10ccc(-c%11sc(-c%12ccc(-c%13cc%14c(-c%15ccc(CC)s%15)c%15sc(-c%16ccc(-c%17sc(-c%18cccs%18)c%18c%17C(=O)c%17c(CC)sc(CC)c%17C%18=O)s%16)cc%15c(-c%15ccc(CC)s%15)c%14s%13)s%12)c%12c%11C(=O)c%11c(CC)sc(CC)c%11C%12=O)s%10)cc9c(-c9ccc(CC)s9)c8s7)s6)c6c5C(=O)c5c(CC)sc(CC)c5C6=O)s4)sc3c(-c3ccc(CC)s3)c3ccsc23)s1
259,BTIC-4F,PBDB-TF,10.1039/D1TA03643B,0.894,20.5,0.657,65.7,12.04,12.040839,sm,unfused,3.0,,BTIC-4F,CCn1c(=O)c2cc(-c3cc4c(s3)-c3sc(/C=C5\C(=O)c6cc(F)c(F)cc6C5=C(C#N)C#N)cc3C4(CC)CC)sc2c2sc(-c3cc4c(s3)-c3sc(/C=C5\C(=O)c6cc(F)c(F)cc6C5=C(C#N)C#N)cc3C4(CC)CC)cc2c1=O,PBDB-TF,CCc1sc(-c2c3cc(-c4ccc(-c5sc(-c6ccc(-c7cc8c(-c9cc(F)c(CC)s9)c9sc(-c%10ccc(-c%11sc(-c%12ccc(-c%13cc%14c(-c%15cc(F)c(CC)s%15)c%15sc(-c%16ccc(-c%17sc(-c%18cccs%18)c%18c%17C(=O)c%17c(CC)sc(CC)c%17C%18=O)s%16)cc%15c(-c%15cc(F)c(CC)s%15)c%14s%13)s%12)c%12c%11C(=O)c%11c(CC)sc(CC)c%11C%12=O)s%10)cc9c(-c9cc(F)c(CC)s9)c8s7)s6)c6c5C(=O)c5c(CC)sc(CC)c5C6=O)s4)sc3c(-c3cc(F)c(CC)s3)c3ccsc23)cc1F
260,4T-3,D18,10.1002/adfm.202101742,0.93,18.28,0.7097,70.97,12.04,12.06518388,sm,unfused,1.0,,4T-1,CCc1cc(/C=C2\C(=O)c3cc(F)c(F)cc3C2=C(C#N)C#N)sc1-c1sc(-c2cc(CC)c(-c3sc(/C=C4\C(=O)c5cc(F)c(F)cc5C4=C(C#N)C#N)cc3CC)s2)cc1CC,D18,CCc1csc(-c2cc3c4nsnc4c4cc(-c5cc(CC)c(-c6cc7c(-c8cc(F)c(CC)s8)c8sc(-c9sc(-c%10cc%11c%12nsnc%12c%12cc(-c%13cc(CC)c(-c%14cc%15c(-c%16cc(F)c(CC)s%16)c%16sc(-c%17sc(-c%18cc%19c%20nsnc%20c%20cc(-c%21cc(CC)c(-c%22cc%23c(-c%24cc(F)c(CC)s%24)c%24sccc%24c(-c%24cc(F)c(CC)s%24)c%23s%22)s%21)sc%20c%19s%18)cc%17CC)cc%16c(-c%16cc(F)c(CC)s%16)c%15s%14)s%13)sc%12c%11s%10)cc9CC)cc8c(-c8cc(F)c(CC)s8)c7s6)s5)sc4c3s2)c1
261,NNBDT,PBDB-TF,10.1002/adma.201804723,0.86,20.07,0.697,69.7,12.03,12.0303594,sm,fused,7.0,,NNBDT,CCc1ccc(C2(c3ccc(CC)cc3)c3cc(/C=C4\C(=O)c5cc6ccccc6cc5C4=C(C#N)C#N)sc3-c3sc4c(CC)c5c6c(sc5c(CC)c4c32)-c2sc(/C=C3\C(=O)c4cc5ccccc5cc4C3=C(C#N)C#N)cc2C6(c2ccc(CC)cc2)c2ccc(CC)cc2)cc1,PBDB-TF,CCc1sc(-c2c3cc(-c4ccc(-c5sc(-c6ccc(-c7cc8c(-c9cc(F)c(CC)s9)c9sc(-c%10ccc(-c%11sc(-c%12ccc(-c%13cc%14c(-c%15cc(F)c(CC)s%15)c%15sc(-c%16ccc(-c%17sc(-c%18cccs%18)c%18c%17C(=O)c%17c(CC)sc(CC)c%17C%18=O)s%16)cc%15c(-c%15cc(F)c(CC)s%15)c%14s%13)s%12)c%12c%11C(=O)c%11c(CC)sc(CC)c%11C%12=O)s%10)cc9c(-c9cc(F)c(CC)s9)c8s7)s6)c6c5C(=O)c5c(CC)sc(CC)c5C6=O)s4)sc3c(-c3cc(F)c(CC)s3)c3ccsc23)cc1F
262,TPTTT-2F,PBT1-C,10.1039/C8TA07334A,0.916,17.63,0.745,74.5,12.03,12.0310646,sm,fused,7.0,,TPTTT-2F,CCc1ccc(C2(c3ccc(CC)cc3)c3cc4c(cc3-c3sc(/C=C5\C(=O)c6ccc(F)cc6C5=C(C#N)C#N)cc32)C(c2ccc(CC)cc2)(c2ccc(CC)cc2)c2c-4sc3c2sc2cc(/C=C4\C(=O)c5ccc(F)cc5C4=C(C#N)C#N)sc23)cc1,PBT1-C,CCc1ccc(-c2c3cc(-c4ccc(-c5sc(-c6ccc(-c7cc8c(-c9ccc(CC)cc9)c9sc(-c%10ccc(-c%11sc(-c%12ccc(-c%13cc%14c(-c%15ccc(CC)cc%15)c%15sc(-c%16ccc(-c%17sc(-c%18cccs%18)c%18c%17C(=O)c%17c(CC)sc(CC)c%17C%18=O)s%16)cc%15c(-c%15ccc(CC)cc%15)c%14s%13)s%12)c%12c%11C(=O)c%11c(CC)sc(CC)c%11C%12=O)s%10)cc9c(-c9ccc(CC)cc9)c8s7)s6)c6c5C(=O)c5c(CC)sc(CC)c5C6=O)s4)sc3c(-c3ccc(CC)cc3)c3ccsc23)cc1
263,IDIC,PBDB-TF,10.1002/adma.201807832,0.947,18.17,0.6988,69.88,12.02,12.02424461,sm,fused,5.0,,IDIC,CCC1(CC)c2cc3c(cc2-c2sc(/C=C4\C(=O)c5ccccc5C4=C(C#N)C#N)cc21)C(CC)(CC)c1cc(/C=C2\C(=O)c4ccccc4C2=C(C#N)C#N)sc1-3,PBDB-TF,CCc1sc(-c2c3cc(-c4ccc(-c5sc(-c6ccc(-c7cc8c(-c9cc(F)c(CC)s9)c9sc(-c%10ccc(-c%11sc(-c%12ccc(-c%13cc%14c(-c%15cc(F)c(CC)s%15)c%15sc(-c%16ccc(-c%17sc(-c%18cccs%18)c%18c%17C(=O)c%17c(CC)sc(CC)c%17C%18=O)s%16)cc%15c(-c%15cc(F)c(CC)s%15)c%14s%13)s%12)c%12c%11C(=O)c%11c(CC)sc(CC)c%11C%12=O)s%10)cc9c(-c9cc(F)c(CC)s9)c8s7)s6)c6c5C(=O)c5c(CC)sc(CC)c5C6=O)s4)sc3c(-c3cc(F)c(CC)s3)c3ccsc23)cc1F
264,IT-4F,PBDS-TZ,10.1039/C8TA12224E,0.804,20.05,0.731,73.1,12.01,11.7838662,sm,fused,7.0,,IT-4F,CCc1ccc(C2(c3ccc(CC)cc3)c3cc4c(cc3-c3sc5cc(/C=C6\C(=O)c7cc(F)c(F)cc7C6=C(C#N)C#N)sc5c32)C(c2ccc(CC)cc2)(c2ccc(CC)cc2)c2c-4sc3cc(/C=C4\C(=O)c5cc(F)c(F)cc5C4=C(C#N)C#N)sc23)cc1,PBDS-TZ,CCc1csc(-c2nc3sc(-c4cc(CC)c(-c5cc6c(-c7cc(Cl)c([Si](CC)(CC)CC)s7)c7sc(-c8sc(-c9nc%10sc(-c%11cc(CC)c(-c%12cc%13c(-c%14cc(Cl)c([Si](CC)(CC)CC)s%14)c%14sc(-c%15sc(-c%16nc%17sc(-c%18cc(CC)c(-c%19cc%20c(-c%21cc(Cl)c([Si](CC)(CC)CC)s%21)c%21sccc%21c(-c%21cc(Cl)c([Si](CC)(CC)CC)s%21)c%20s%19)s%18)nc%17s%16)cc%15CC)cc%14c(-c%14cc(Cl)c([Si](CC)(CC)CC)s%14)c%13s%12)s%11)nc%10s9)cc8CC)cc7c(-c7cc(Cl)c([Si](CC)(CC)CC)s7)c6s5)s4)nc3s2)c1
265,AOIC1,PBDB-TF,10.1021/acs.chemmater.0c04318,0.878,21.4,0.639,63.9,12.0,12.0062988,sm,fused,8.0,,AOIC1,CCc1ccc(C2(c3ccc(CC)cc3)c3cc4c(cc3-c3sc5c(c32)C(c2ccc(CC)cc2)(c2ccc(CC)cc2)c2cc(/C=C3/C(=O)c6cc(F)c(F)cc6C3=C(C#N)C#N)sc2-5)C(c2ccc(CC)cc2)(c2ccc(CC)cc2)c2c-4sc3cc(/C=C4\C(=O)c5cc(F)c(F)cc5C4=C(C#N)C#N)sc23)cc1,PBDB-TF,CCc1sc(-c2c3cc(-c4ccc(-c5sc(-c6ccc(-c7cc8c(-c9cc(F)c(CC)s9)c9sc(-c%10ccc(-c%11sc(-c%12ccc(-c%13cc%14c(-c%15cc(F)c(CC)s%15)c%15sc(-c%16ccc(-c%17sc(-c%18cccs%18)c%18c%17C(=O)c%17c(CC)sc(CC)c%17C%18=O)s%16)cc%15c(-c%15cc(F)c(CC)s%15)c%14s%13)s%12)c%12c%11C(=O)c%11c(CC)sc(CC)c%11C%12=O)s%10)cc9c(-c9cc(F)c(CC)s9)c8s7)s6)c6c5C(=O)c5c(CC)sc(CC)c5C6=O)s4)sc3c(-c3cc(F)c(CC)s3)c3ccsc23)cc1F
266,FOIC,PTB7-Th,10.1002/adma.201705969,0.743,24.0,0.671,67.1,12.0,11.965272,sm,fused,8.0,,FOIC,CCc1ccc(C2(c3ccc(CC)cc3)c3c(sc4cc(/C=C5\C(=O)c6ccc(F)cc6C5=C(C#N)C#N)sc34)-c3sc4c5c(sc4c32)-c2sc3cc(/C=C4\C(=O)c6ccc(F)cc6C4=C(C#N)C#N)sc3c2C5(c2ccc(CC)cc2)c2ccc(CC)cc2)cc1,PTB7-Th,CCOC(=O)c1sc2c(-c3cc4c(-c5ccc(CC)s5)c5sc(-c6sc(-c7cc8c(-c9ccc(CC)s9)c9sc(-c%10sc(-c%11cc%12c(-c%13ccc(CC)s%13)c%13sccc%13c(-c%13ccc(CC)s%13)c%12s%11)c%11sc(C(=O)OCC)c(F)c%10%11)cc9c(-c9ccc(CC)s9)c8s7)c7sc(C(=O)OCC)c(F)c67)cc5c(-c5ccc(CC)s5)c4s3)scc2c1F
267,IT-4F,PBB-H,10.1039/D0TA04734A,0.82,21.5,0.678,67.8,12.0,11.95314,sm,fused,7.0,,IT-4F,CCc1ccc(C2(c3ccc(CC)cc3)c3cc4c(cc3-c3sc5cc(/C=C6\C(=O)c7cc(F)c(F)cc7C6=C(C#N)C#N)sc5c32)C(c2ccc(CC)cc2)(c2ccc(CC)cc2)c2c-4sc3cc(/C=C4\C(=O)c5cc(F)c(F)cc5C4=C(C#N)C#N)sc23)cc1,PBB-H,CCc1ccc(-c2c3cc(-c4ccc(-c5nc6c(-c7ccc(CC)s7)c7sc(-c8ccc(-c9cc%10c(-c%11ccc(CC)s%11)c%11sc(-c%12ccc(-c%13nc%14c(-c%15ccc(CC)s%15)c%15sc(-c%16ccc(-c%17cc%18c(-c%19ccc(CC)s%19)c%19sc(-c%20ccc(-c%21nc%22c(-c%23ccc(CC)s%23)c%23sc(-c%24cccs%24)nc%23c(-c%23ccc(CC)s%23)c%22s%21)s%20)cc%19c(-c%19ccc(CC)s%19)c%18s%17)s%16)nc%15c(-c%15ccc(CC)s%15)c%14s%13)s%12)cc%11c(-c%11ccc(CC)s%11)c%10s9)s8)nc7c(-c7ccc(CC)s7)c6s5)s4)sc3c(-c3ccc(CC)s3)c3ccsc23)s1
268,BTP-N,PBDB-T,10.1016/j.cej.2021.132830,0.748,24.87,0.6435,64.35,11.97,11.97087606,sm,y,8.0,,BTP-N,CCc1sc2c(sc3c4c5nn(CC)nc5c5c6sc7c(CC)c(/C=C8\C(=O)c9cc(F)c(F)cc9C8=C(C#N)C#N)sc7c6n(CC)c5c4n(CC)c23)c1/C=C/C=C1\C(=O)c2cc(F)c(F)cc2C1=C(C#N)C#N,PBDB-T,CCc1ccc(-c2c3cc(-c4ccc(-c5sc(-c6ccc(-c7cc8c(-c9ccc(CC)s9)c9sc(-c%10ccc(-c%11sc(-c%12ccc(-c%13cc%14c(-c%15ccc(CC)s%15)c%15sc(-c%16ccc(-c%17sc(-c%18cccs%18)c%18c%17C(=O)c%17c(CC)sc(CC)c%17C%18=O)s%16)cc%15c(-c%15ccc(CC)s%15)c%14s%13)s%12)c%12c%11C(=O)c%11c(CC)sc(CC)c%11C%12=O)s%10)cc9c(-c9ccc(CC)s9)c8s7)s6)c6c5C(=O)c5c(CC)sc(CC)c5C6=O)s4)sc3c(-c3ccc(CC)s3)c3ccsc23)s1
269,3TT-CIC,PTB7-Th,10.1002/aenm.201901024,0.65,26.67,0.69,69.0,11.96,11.961495,sm,fused,8.0,,IXIC-4Cl,CCc1ccc(C2(c3ccc(CC)cc3)c3c(sc4cc(/C=C5\C(=O)c6cc(Cl)c(Cl)cc6C5=C(C#N)C#N)sc34)-c3sc4c5c(sc4c32)-c2sc3cc(/C=C4\C(=O)c6cc(Cl)c(Cl)cc6C4=C(C#N)C#N)sc3c2C5(c2ccc(CC)cc2)c2ccc(CC)cc2)cc1,PTB7-Th,CCOC(=O)c1sc2c(-c3cc4c(-c5ccc(CC)s5)c5sc(-c6sc(-c7cc8c(-c9ccc(CC)s9)c9sc(-c%10sc(-c%11cc%12c(-c%13ccc(CC)s%13)c%13sccc%13c(-c%13ccc(CC)s%13)c%12s%11)c%11sc(C(=O)OCC)c(F)c%10%11)cc9c(-c9ccc(CC)s9)c8s7)c7sc(C(=O)OCC)c(F)c67)cc5c(-c5ccc(CC)s5)c4s3)scc2c1F
270,BDSeThCl,PBDB-T-2Cl,10.1039/C9TA03177D,0.97,17.85,0.688,68.8,11.91,11.912376,sm,fused,7.0,,BDSeThCl,CCc1ccc(C2(c3ccc(CC)cc3)c3cc(/C=C4\C(=O)c5sc(Cl)cc5C4=C(C#N)C#N)sc3-c3[se]c4cc5c6c([se]c5cc4c32)-c2sc(/C=C3\C(=O)c4sc(Cl)cc4C3=C(C#N)C#N)cc2C6(c2ccc(CC)cc2)c2ccc(CC)cc2)cc1,PBDB-T-2Cl,CCc1sc(-c2c3cc(-c4ccc(-c5sc(-c6ccc(-c7cc8c(-c9cc(Cl)c(CC)s9)c9sc(-c%10ccc(-c%11sc(-c%12ccc(-c%13cc%14c(-c%15cc(Cl)c(CC)s%15)c%15sc(-c%16ccc(-c%17sc(-c%18cccs%18)c%18c%17C(=O)c%17c(CC)sc(CC)c%17C%18=O)s%16)cc%15c(-c%15cc(Cl)c(CC)s%15)c%14s%13)s%12)c%12c%11C(=O)c%11c(CC)sc(CC)c%11C%12=O)s%10)cc9c(-c9cc(Cl)c(CC)s9)c8s7)s6)c6c5C(=O)c5c(CC)sc(CC)c5C6=O)s4)sc3c(-c3cc(Cl)c(CC)s3)c3ccsc23)cc1Cl
271,IT-OM-2,PBDB-T,10.1002/aenm.201700183,0.93,17.53,0.73,73.0,11.9,11.901117,sm,fused,7.0,,IT-OM-2,CCc1ccc(C2(c3ccc(CC)cc3)c3cc4c(cc3-c3sc5cc(/C=C6\C(=O)c7ccc(OC)cc7C6=C(C#N)C#N)sc5c32)C(c2ccc(CC)cc2)(c2ccc(CC)cc2)c2c-4sc3cc(/C=C4\C(=O)c5ccc(OC)cc5C4=C(C#N)C#N)sc23)cc1,PBDB-T,CCc1ccc(-c2c3cc(-c4ccc(-c5sc(-c6ccc(-c7cc8c(-c9ccc(CC)s9)c9sc(-c%10ccc(-c%11sc(-c%12ccc(-c%13cc%14c(-c%15ccc(CC)s%15)c%15sc(-c%16ccc(-c%17sc(-c%18cccs%18)c%18c%17C(=O)c%17c(CC)sc(CC)c%17C%18=O)s%16)cc%15c(-c%15ccc(CC)s%15)c%14s%13)s%12)c%12c%11C(=O)c%11c(CC)sc(CC)c%11C%12=O)s%10)cc9c(-c9ccc(CC)s9)c8s7)s6)c6c5C(=O)c5c(CC)sc(CC)c5C6=O)s4)sc3c(-c3ccc(CC)s3)c3ccsc23)s1
272,IT-M,PB3T,10.1039/C6EE03489F,1.0,18.9,0.63,63.0,11.9,11.907,sm,fused,7.0,,IT-M,CCc1ccc(C2(c3ccc(CC)cc3)c3cc4c(cc3-c3sc5cc(/C=C6\C(=O)c7ccc(C)cc7C6=C(C#N)C#N)sc5c32)C(c2ccc(CC)cc2)(c2ccc(CC)cc2)c2c-4sc3cc(/C=C4\C(=O)c5ccc(C)cc5C4=C(C#N)C#N)sc23)cc1,PB3T,CCOC(=O)c1ccsc1-c1ccc(-c2sc(-c3cc4c(-c5ccc(SCC)s5)c5sc(-c6cc(C(=O)OCC)c(-c7ccc(-c8sc(-c9cc%10c(-c%11ccc(SCC)s%11)c%11sc(-c%12cc(C(=O)OCC)c(-c%13ccc(-c%14sc(-c%15cc%16c(-c%17ccc(SCC)s%17)c%17sccc%17c(-c%17ccc(SCC)s%17)c%16s%15)cc%14C(=O)OCC)s%13)s%12)cc%11c(-c%11ccc(SCC)s%11)c%10s9)cc8C(=O)OCC)s7)s6)cc5c(-c5ccc(SCC)s5)c4s3)cc2C(=O)OCC)s1
273,IT-4F,PDCBT-2F,10.1039/C6TA07672F,0.92,18.2,0.71,71.0,11.9,11.88824,sm,fused,7.0,,IT-4F,CCc1ccc(C2(c3ccc(CC)cc3)c3cc4c(cc3-c3sc5cc(/C=C6\C(=O)c7cc(F)c(F)cc7C6=C(C#N)C#N)sc5c32)C(c2ccc(CC)cc2)(c2ccc(CC)cc2)c2c-4sc3cc(/C=C4\C(=O)c5cc(F)c(F)cc5C4=C(C#N)C#N)sc23)cc1,PDCBT-2F,CCOC(=O)c1cc(-c2cc(C(=O)OCC)c(-c3cc(F)c(-c4sc(-c5sc(-c6cc(C(=O)OCC)c(-c7cc(F)c(-c8sc(-c9sc(-c%10cc(C(=O)OCC)c(-c%11cc(F)cs%11)s%10)cc9C(=O)OCC)cc8F)s7)s6)cc5C(=O)OCC)cc4F)s3)s2)sc1-c1cc(F)cs1
274,ITIC-6F,PBDB-TF,10.1021/jacs.8b13653,0.82,21.6,0.674,67.4,11.89,11.937888,sm,fused,7.0,,ITIC-6F,CCc1ccc(C2(c3ccc(CC)cc3)c3cc4c(cc3-c3sc5cc(/C=C6\C(=O)c7c(cc(F)c(F)c7F)C6=C(C#N)C#N)sc5c32)C(c2ccc(CC)cc2)(c2ccc(CC)cc2)c2c-4sc3cc(/C=C4\C(=O)c5c(cc(F)c(F)c5F)C4=C(C#N)C#N)sc23)cc1,PBDB-TF,CCc1sc(-c2c3cc(-c4ccc(-c5sc(-c6ccc(-c7cc8c(-c9cc(F)c(CC)s9)c9sc(-c%10ccc(-c%11sc(-c%12ccc(-c%13cc%14c(-c%15cc(F)c(CC)s%15)c%15sc(-c%16ccc(-c%17sc(-c%18cccs%18)c%18c%17C(=O)c%17c(CC)sc(CC)c%17C%18=O)s%16)cc%15c(-c%15cc(F)c(CC)s%15)c%14s%13)s%12)c%12c%11C(=O)c%11c(CC)sc(CC)c%11C%12=O)s%10)cc9c(-c9cc(F)c(CC)s9)c8s7)s6)c6c5C(=O)c5c(CC)sc(CC)c5C6=O)s4)sc3c(-c3cc(F)c(CC)s3)c3ccsc23)cc1F
275,o-DOC6-2F,PBDB-T,10.1021/acsami.0c13993,0.89,18.58,0.7184,71.84,11.87,11.87960608,sm,unfused,3.0,,o-DOC6-2F,CCOc1c(-c2cc3c(s2)-c2sc(/C=C4\C(=O)c5cc(F)c(F)cc5C4=C(C#N)C#N)cc2C3(CC)CC)ccc(-c2cc3c(s2)-c2sc(/C=C4\C(=O)c5cc(F)c(F)cc5C4=C(C#N)C#N)cc2C3(CC)CC)c1OCC,PBDB-T,CCc1ccc(-c2c3cc(-c4ccc(-c5sc(-c6ccc(-c7cc8c(-c9ccc(CC)s9)c9sc(-c%10ccc(-c%11sc(-c%12ccc(-c%13cc%14c(-c%15ccc(CC)s%15)c%15sc(-c%16ccc(-c%17sc(-c%18cccs%18)c%18c%17C(=O)c%17c(CC)sc(CC)c%17C%18=O)s%16)cc%15c(-c%15ccc(CC)s%15)c%14s%13)s%12)c%12c%11C(=O)c%11c(CC)sc(CC)c%11C%12=O)s%10)cc9c(-c9ccc(CC)s9)c8s7)s6)c6c5C(=O)c5c(CC)sc(CC)c5C6=O)s4)sc3c(-c3ccc(CC)s3)c3ccsc23)s1
276,ITIC,PBTA-PS,10.1002/solr.201900005,0.94,18.23,0.6919,69.19,11.85,11.85653678,sm,fused,7.0,,ITIC,CCc1ccc(C2(c3ccc(CC)cc3)c3cc4c(cc3-c3sc5cc(/C=C6\C(=O)c7ccccc7C6=C(C#N)C#N)sc5c32)C(c2ccc(CC)cc2)(c2ccc(CC)cc2)c2c-4sc3cc(/C=C4\C(=O)c5ccccc5C4=C(C#N)C#N)sc23)cc1,PBTA-PS,CCSc1ccc(-c2c3cc(-c4ccc(-c5c(F)c(F)c(-c6ccc(-c7cc8c(-c9ccc(SCC)cc9)c9sc(-c%10ccc(-c%11c(F)c(F)c(-c%12ccc(-c%13cc%14c(-c%15ccc(SCC)cc%15)c%15sc(-c%16ccc(-c%17c(F)c(F)c(-c%18cccs%18)c%18nn(CC)nc%17%18)s%16)cc%15c(-c%15ccc(SCC)cc%15)c%14s%13)s%12)c%12nn(CC)nc%11%12)s%10)cc9c(-c9ccc(SCC)cc9)c8s7)s6)c6nn(CC)nc56)s4)sc3c(-c3ccc(SCC)cc3)c3ccsc23)cc1
277,BTCPDTO4,PBDB-T,10.1021/acsaem.0c02083,0.78,21.21,0.71,71.0,11.85,11.746098,sm,unfused,2.0,,BCDT-4F,CCOc1c(OCC)c(-c2cc3c(s2)-c2sc(/C=C4\C(=O)c5cc(F)c(F)cc5C4=C(C#N)C#N)cc2C3(CC)CC)c2nsnc2c1-c1cc2c(s1)-c1sc(/C=C3\C(=O)c4cc(F)c(F)cc4C3=C(C#N)C#N)cc1C2(CC)CC,PBDB-T,CCc1ccc(-c2c3cc(-c4ccc(-c5sc(-c6ccc(-c7cc8c(-c9ccc(CC)s9)c9sc(-c%10ccc(-c%11sc(-c%12ccc(-c%13cc%14c(-c%15ccc(CC)s%15)c%15sc(-c%16ccc(-c%17sc(-c%18cccs%18)c%18c%17C(=O)c%17c(CC)sc(CC)c%17C%18=O)s%16)cc%15c(-c%15ccc(CC)s%15)c%14s%13)s%12)c%12c%11C(=O)c%11c(CC)sc(CC)c%11C%12=O)s%10)cc9c(-c9ccc(CC)s9)c8s7)s6)c6c5C(=O)c5c(CC)sc(CC)c5C6=O)s4)sc3c(-c3ccc(CC)s3)c3ccsc23)s1
278,A702,PBDB-T,10.1021/acsaem.1c00584,0.9,21.93,0.6,60.0,11.84,11.8422,polymer,y,8.0,,A702,CCc1c(/C=C2\C(=O)c3ccccc3C2=C(C#N)C#N)sc2c1sc1c3c4nn(CC)nc4c4c5sc6c(CC)c(/C=C7\C(=O)c8ccc(-c9ccc(-c%10ccc%11c(c%10)C(=C(C#N)C#N)/C(=C/c%10sc%12c(sc%13c%14c%15nn(CC)nc%15c%15c%16sc%17c(CC)c(/C=C%18\C(=O)c%19ccc(-c%20cccs%20)cc%19C%18=C(C#N)C#N)sc%17c%16n(CC)c%15c%14n(CC)c%12%13)c%10CC)C%11=O)s9)cc8C7=C(C#N)C#N)sc6c5n(CC)c4c3n(CC)c21,PBDB-T,CCc1ccc(-c2c3cc(-c4ccc(-c5sc(-c6ccc(-c7cc8c(-c9ccc(CC)s9)c9sc(-c%10ccc(-c%11sc(-c%12ccc(-c%13cc%14c(-c%15ccc(CC)s%15)c%15sc(-c%16ccc(-c%17sc(-c%18cccs%18)c%18c%17C(=O)c%17c(CC)sc(CC)c%17C%18=O)s%16)cc%15c(-c%15ccc(CC)s%15)c%14s%13)s%12)c%12c%11C(=O)c%11c(CC)sc(CC)c%11C%12=O)s%10)cc9c(-c9ccc(CC)s9)c8s7)s6)c6c5C(=O)c5c(CC)sc(CC)c5C6=O)s4)sc3c(-c3ccc(CC)s3)c3ccsc23)s1
279,AOIC2,PBDB-TF,10.1021/acs.chemmater.0c04318,0.918,19.41,0.662,66.2,11.8,11.79576756,sm,fused,8.0,,AOIC2,CCc1ccc(C2(c3ccc(CC)cc3)c3cc4c(cc3-c3sc(/C=C5\C(=O)c6cc(F)c(F)cc6C5=C(C#N)C#N)cc32)C(c2ccc(CC)cc2)(c2ccc(CC)cc2)c2c-4sc3c4c(sc23)-c2sc(/C=C3\C(=O)c5cc(F)c(F)cc5C3=C(C#N)C#N)cc2C4(c2ccc(CC)cc2)c2ccc(CC)cc2)cc1,PBDB-TF,CCc1sc(-c2c3cc(-c4ccc(-c5sc(-c6ccc(-c7cc8c(-c9cc(F)c(CC)s9)c9sc(-c%10ccc(-c%11sc(-c%12ccc(-c%13cc%14c(-c%15cc(F)c(CC)s%15)c%15sc(-c%16ccc(-c%17sc(-c%18cccs%18)c%18c%17C(=O)c%17c(CC)sc(CC)c%17C%18=O)s%16)cc%15c(-c%15cc(F)c(CC)s%15)c%14s%13)s%12)c%12c%11C(=O)c%11c(CC)sc(CC)c%11C%12=O)s%10)cc9c(-c9cc(F)c(CC)s9)c8s7)s6)c6c5C(=O)c5c(CC)sc(CC)c5C6=O)s4)sc3c(-c3cc(F)c(CC)s3)c3ccsc23)cc1F
280,A4T-16,PTO2,10.1038/s41467-021-25394-w,0.952,18.7,0.665,66.5,11.8,11.838596,sm,unfused,1.0,,A4T-16,CCc1cc(CC)c(-c2cc(-c3cc(-c4c(CC)cc(CC)cc4CC)c(-c4sc(/C=C5\C(=O)c6cc(F)c(F)cc6C5=C(C#N)C#N)cc4CC)s3)sc2-c2sc(/C=C3\C(=O)c4cc(F)c(F)cc4C3=C(C#N)C#N)cc2CC)c(CC)c1,PTO2,CCOC(=O)c1ccsc1-c1cc2c(-c3cc(F)c(CC)s3)c3sc(-c4cc(C(=O)OCC)c(-c5cc6c(-c7cc(F)c(CC)s7)c7sc(-c8cc(C(=O)OCC)c(-c9cc%10c(-c%11cc(F)c(CC)s%11)c%11sccc%11c(-c%11cc(F)c(CC)s%11)c%10s9)s8)cc7c(-c7cc(F)c(CC)s7)c6s5)s4)cc3c(-c3cc(F)c(CC)s3)c2s1
281,BTP-4Cl,PBDB-T,10.1002/anie.202102622,0.75,22.9,0.688,68.8,11.8,11.8164,sm,y,8.0,,BTP-4Cl,CCc1c(/C=C2\C(=O)c3cc(Cl)c(Cl)cc3C2=C(C#N)C#N)sc2c1sc1c3c4nsnc4c4c5sc6c(CC)c(/C=C7\C(=O)c8cc(Cl)c(Cl)cc8C7=C(C#N)C#N)sc6c5n(CC)c4c3n(CC)c21,PBDB-T,CCc1ccc(-c2c3cc(-c4ccc(-c5sc(-c6ccc(-c7cc8c(-c9ccc(CC)s9)c9sc(-c%10ccc(-c%11sc(-c%12ccc(-c%13cc%14c(-c%15ccc(CC)s%15)c%15sc(-c%16ccc(-c%17sc(-c%18cccs%18)c%18c%17C(=O)c%17c(CC)sc(CC)c%17C%18=O)s%16)cc%15c(-c%15ccc(CC)s%15)c%14s%13)s%12)c%12c%11C(=O)c%11c(CC)sc(CC)c%11C%12=O)s%10)cc9c(-c9ccc(CC)s9)c8s7)s6)c6c5C(=O)c5c(CC)sc(CC)c5C6=O)s4)sc3c(-c3ccc(CC)s3)c3ccsc23)s1
282,ITCPTC,PBT1-EH,10.1002/solr.201700044,0.95,16.5,0.751,75.1,11.8,11.771925,sm,fused,7.0,,ITCPTC,CCc1ccc(C2(c3ccc(CC)cc3)c3cc4c(cc3-c3sc5cc(/C=C6\C(=O)c7cscc7C6=C(C#N)C#N)sc5c32)C(c2ccc(CC)cc2)(c2ccc(CC)cc2)c2c-4sc3cc(/C=C4\C(=O)c5cscc5C4=C(C#N)C#N)sc23)cc1,PBDB-ST,CCSc1ccc(-c2c3cc(-c4ccc(-c5sc(-c6ccc(-c7cc8c(-c9ccc(SCC)s9)c9sc(-c%10ccc(-c%11sc(-c%12ccc(-c%13cc%14c(-c%15ccc(SCC)s%15)c%15sc(-c%16ccc(-c%17sc(-c%18cccs%18)c%18c%17C(=O)c%17c(CC)sc(CC)c%17C%18=O)s%16)cc%15c(-c%15ccc(SCC)s%15)c%14s%13)s%12)c%12c%11C(=O)c%11c(CC)sc(CC)c%11C%12=O)s%10)cc9c(-c9ccc(SCC)s9)c8s7)s6)c6c5C(=O)c5c(CC)sc(CC)c5C6=O)s4)sc3c(-c3ccc(SCC)s3)c3ccsc23)s1
283,MS-4Cl,PBDB-T,10.1002/cssc.202100592,0.81,20.3,0.712,71.2,11.79,11.707416,sm,y,12.0,,MS-4Cl,CCn1nc2c3cc(/C=C4\C(=O)c5cc(Cl)c(Cl)cc5C4=C(C#N)C#N)sc3c3sc4c5c6nsnc6c6c7sc8c9sc(/C=C%10\C(=O)c%11cc(Cl)c(Cl)cc%11C%10=C(C#N)C#N)cc9c9nn(CC)nc9c8c7n(CC)c6c5n(CC)c4c3c2n1,PBDB-T,CCc1ccc(-c2c3cc(-c4ccc(-c5sc(-c6ccc(-c7cc8c(-c9ccc(CC)s9)c9sc(-c%10ccc(-c%11sc(-c%12ccc(-c%13cc%14c(-c%15ccc(CC)s%15)c%15sc(-c%16ccc(-c%17sc(-c%18cccs%18)c%18c%17C(=O)c%17c(CC)sc(CC)c%17C%18=O)s%16)cc%15c(-c%15ccc(CC)s%15)c%14s%13)s%12)c%12c%11C(=O)c%11c(CC)sc(CC)c%11C%12=O)s%10)cc9c(-c9ccc(CC)s9)c8s7)s6)c6c5C(=O)c5c(CC)sc(CC)c5C6=O)s4)sc3c(-c3ccc(CC)s3)c3ccsc23)s1
284,IT-4F,PBDT-3TCO,10.1007/s11426-018-9408-7,0.88,20.94,0.6368,63.68,11.77,11.73444096,sm,fused,7.0,,IT-4F,CCc1ccc(C2(c3ccc(CC)cc3)c3cc4c(cc3-c3sc5cc(/C=C6\C(=O)c7cc(F)c(F)cc7C6=C(C#N)C#N)sc5c32)C(c2ccc(CC)cc2)(c2ccc(CC)cc2)c2c-4sc3cc(/C=C4\C(=O)c5cc(F)c(F)cc5C4=C(C#N)C#N)sc23)cc1,PBDT-3TCO,CCCc1sc(-c2c3cc(-c4cc(C(=O)CC)c(-c5ccc(-c6sc(-c7cc8c(-c9cc(F)c(CC)s9)c9sc(-c%10cc(C(=O)CC)c(-c%11ccc(-c%12sc(-c%13cc%14c(-c%15cc(F)c(CC)s%15)c%15sccc%15c(-c%15cc(F)c(CC)s%15)c%14s%13)cc%12C(=O)CC)s%11)s%10)cc9c(-c9cc(F)c(CC)s9)c8s7)cc6C(=O)CC)s5)s4)sc3c(-c3cc(F)c(CC)s3)c3cc(-c4cc(C(=O)CC)c(-c5ccc(-c6sccc6C(=O)CC)s5)s4)sc23)cc1F
285,m-ITIC,J61,10.1021/jacs.6b09110,0.91,18.31,0.71,71.0,11.77,11.830091,sm,fused,7.0,,m-ITIC,CCc1cccc(C2(c3cccc(CC)c3)c3cc4c(cc3-c3sc5cc(/C=C6\C(=O)c7ccccc7C6=C(C#N)C#N)sc5c32)C(c2cccc(CC)c2)(c2cccc(CC)c2)c2c-4sc3cc(/C=C4\C(=O)c5ccccc5C4=C(C#N)C#N)sc23)c1,J60,CCSc1ccc(-c2c3cc(-c4ccc(-c5c(F)c(F)c(-c6ccc(-c7cc8c(-c9ccc(SCC)s9)c9sc(-c%10ccc(-c%11c(F)c(F)c(-c%12ccc(-c%13cc%14c(-c%15ccc(SCC)s%15)c%15sc(-c%16ccc(-c%17c(F)c(F)c(-c%18cccs%18)c%18nn(CC)nc%17%18)s%16)cc%15c(-c%15ccc(SCC)s%15)c%14s%13)s%12)c%12nn(CC)nc%11%12)s%10)cc9c(-c9ccc(SCC)s9)c8s7)s6)c6nn(CC)nc56)s4)sc3c(-c3ccc(SCC)s3)c3ccsc23)s1
286,MS-4F,PBDB-T,10.1002/cssc.202100592,0.85,19.61,0.7059,70.59,11.75,11.76629415,sm,y,12.0,,MS-4F,CCn1nc2c3cc(/C=C4\C(=O)c5cc(F)c(F)cc5C4=C(C#N)C#N)sc3c3sc4c5c6nsnc6c6c7sc8c9sc(/C=C%10\C(=O)c%11cc(F)c(F)cc%11C%10=C(C#N)C#N)cc9c9nn(CC)nc9c8c7n(CC)c6c5n(CC)c4c3c2n1,PBDB-T,CCc1ccc(-c2c3cc(-c4ccc(-c5sc(-c6ccc(-c7cc8c(-c9ccc(CC)s9)c9sc(-c%10ccc(-c%11sc(-c%12ccc(-c%13cc%14c(-c%15ccc(CC)s%15)c%15sc(-c%16ccc(-c%17sc(-c%18cccs%18)c%18c%17C(=O)c%17c(CC)sc(CC)c%17C%18=O)s%16)cc%15c(-c%15ccc(CC)s%15)c%14s%13)s%12)c%12c%11C(=O)c%11c(CC)sc(CC)c%11C%12=O)s%10)cc9c(-c9ccc(CC)s9)c8s7)s6)c6c5C(=O)c5c(CC)sc(CC)c5C6=O)s4)sc3c(-c3ccc(CC)s3)c3ccsc23)s1
287,ITIC,PBDT-TDZ,10.1002/adma.201703973,1.01,17.15,0.677,67.7,11.72,11.7266555,sm,fused,7.0,,ITIC,CCc1ccc(C2(c3ccc(CC)cc3)c3cc4c(cc3-c3sc5cc(/C=C6\C(=O)c7ccccc7C6=C(C#N)C#N)sc5c32)C(c2ccc(CC)cc2)(c2ccc(CC)cc2)c2c-4sc3cc(/C=C4\C(=O)c5ccccc5C4=C(C#N)C#N)sc23)cc1,PBDT-TDZ,CCc1csc(-c2nnc(-c3cc(CC)c(-c4cc5c(-c6ccc(CC)s6)c6sc(-c7sc(-c8nnc(-c9cc(CC)c(-c%10cc%11c(-c%12ccc(CC)s%12)c%12sc(-c%13sc(-c%14nnc(-c%15cc(CC)c(-c%16cc%17c(-c%18ccc(CC)s%18)c%18sccc%18c(-c%18ccc(CC)s%18)c%17s%16)s%15)s%14)cc%13CC)cc%12c(-c%12ccc(CC)s%12)c%11s%10)s9)s8)cc7CC)cc6c(-c6ccc(CC)s6)c5s4)s3)s2)c1
288,ITIC,PFBDB-T,10.1002/adma.201705209,0.95,18.5,0.66,66.0,11.71,11.5995,sm,fused,7.0,,ITIC,CCc1ccc(C2(c3ccc(CC)cc3)c3cc4c(cc3-c3sc5cc(/C=C6\C(=O)c7ccccc7C6=C(C#N)C#N)sc5c32)C(c2ccc(CC)cc2)(c2ccc(CC)cc2)c2c-4sc3cc(/C=C4\C(=O)c5ccccc5C4=C(C#N)C#N)sc23)cc1,PFBDB-T,CCc1ccc(-c2c3cc(-c4sc(-c5sc(-c6cc(F)c(-c7cc8c(-c9ccc(CC)s9)c9sc(-c%10sc(-c%11sc(-c%12cc(F)c(-c%13cc%14c(-c%15ccc(CC)s%15)c%15sc(-c%16sc(-c%17sc(-c%18cc(F)cs%18)c%18c%17C(=O)c%17c(CC)sc(CC)c%17C%18=O)cc%16F)cc%15c(-c%15ccc(CC)s%15)c%14s%13)s%12)c%12c%11C(=O)c%11c(CC)sc(CC)c%11C%12=O)cc%10F)cc9c(-c9ccc(CC)s9)c8s7)s6)c6c5C(=O)c5c(CC)sc(CC)c5C6=O)cc4F)sc3c(-c3ccc(CC)s3)c3ccsc23)s1
289,NoCA-1,J52,10.1002/anie.202106753,0.769,24.69,0.6169,61.69,11.71,11.71283971,sm,unfused,3.0,,NoCA-1,CCOc1c(OCC)c(-c2cc3c(s2)-c2sc(/C=C4\C(=O)c5cc(F)c(F)cc5C4=C(C#N)C#N)cc2C3(CC)CC)c2nn(CC)nc2c1-c1cc2c(s1)-c1sc(/C=C3\C(=O)c4cc(F)c(F)cc4C3=C(C#N)C#N)cc1C2(CC)CC,J51,CCc1ccc(-c2c3cc(-c4ccc(-c5c(F)c(F)c(-c6ccc(-c7cc8c(-c9ccc(CC)s9)c9sc(-c%10ccc(-c%11c(F)c(F)c(-c%12ccc(-c%13cc%14c(-c%15ccc(CC)s%15)c%15sc(-c%16ccc(-c%17c(F)c(F)c(-c%18cccs%18)c%18nn(CC)nc%17%18)s%16)cc%15c(-c%15ccc(CC)s%15)c%14s%13)s%12)c%12nn(CC)nc%11%12)s%10)cc9c(-c9ccc(CC)s9)c8s7)s6)c6nn(CC)nc56)s4)sc3c(-c3ccc(CC)s3)c3ccsc23)s1
290,F9IC,FTAZ,10.1021/acs.chemmater.8b02222,0.873,20.2,0.664,66.4,11.7,11.7093744,sm,fused,9.0,,INIC3,CCc1ccc(C2(c3ccc(CC)cc3)c3cc4c(cc3-c3sc5c(sc6cc(/C=C7\C(=O)c8cc(F)c(F)cc8C7=C(C#N)C#N)sc65)c32)C(c2ccc(CC)cc2)(c2ccc(CC)cc2)c2c-4sc3c2sc2cc(/C=C4\C(=O)c5cc(F)c(F)cc5C4=C(C#N)C#N)sc23)cc1,FTAZ,CCc1c2cc(-c3ccc(-c4c(F)c(F)c(-c5ccc(-c6cc7c(CC)c8sc(-c9ccc(-c%10c(F)c(F)c(-c%11ccc(-c%12cc%13c(CC)c%14sc(-c%15ccc(-c%16c(F)c(F)c(-c%17cccs%17)c%17nn(CC)nc%16%17)s%15)cc%14c(CC)c%13s%12)s%11)c%11nn(CC)nc%10%11)s9)cc8c(CC)c7s6)s5)c5nn(CC)nc45)s3)sc2c(CC)c2ccsc12
291,NNBDT,PBDB-T,10.1002/aenm.201800424,0.88,18.63,0.717,71.7,11.7,11.7547848,sm,fused,7.0,,NNBDT,CCc1ccc(C2(c3ccc(CC)cc3)c3cc(/C=C4\C(=O)c5cc6ccccc6cc5C4=C(C#N)C#N)sc3-c3sc4c(CC)c5c6c(sc5c(CC)c4c32)-c2sc(/C=C3\C(=O)c4cc5ccccc5cc4C3=C(C#N)C#N)cc2C6(c2ccc(CC)cc2)c2ccc(CC)cc2)cc1,PBDB-T,CCc1ccc(-c2c3cc(-c4ccc(-c5sc(-c6ccc(-c7cc8c(-c9ccc(CC)s9)c9sc(-c%10ccc(-c%11sc(-c%12ccc(-c%13cc%14c(-c%15ccc(CC)s%15)c%15sc(-c%16ccc(-c%17sc(-c%18cccs%18)c%18c%17C(=O)c%17c(CC)sc(CC)c%17C%18=O)s%16)cc%15c(-c%15ccc(CC)s%15)c%14s%13)s%12)c%12c%11C(=O)c%11c(CC)sc(CC)c%11C%12=O)s%10)cc9c(-c9ccc(CC)s9)c8s7)s6)c6c5C(=O)c5c(CC)sc(CC)c5C6=O)s4)sc3c(-c3ccc(CC)s3)c3ccsc23)s1
292,IT-4F,PFOPB,10.1039/C8TA11006A,0.89,20.4,0.645,64.5,11.7,11.71062,sm,fused,7.0,,IT-4F,CCc1ccc(C2(c3ccc(CC)cc3)c3cc4c(cc3-c3sc5cc(/C=C6\C(=O)c7cc(F)c(F)cc7C6=C(C#N)C#N)sc5c32)C(c2ccc(CC)cc2)(c2ccc(CC)cc2)c2c-4sc3cc(/C=C4\C(=O)c5cc(F)c(F)cc5C4=C(C#N)C#N)sc23)cc1,PFOPB,CCOc1c(F)cc(-c2c3cc(-c4ccc(-c5sc(-c6ccc(-c7cc8c(-c9cc(F)c(OCC)c(F)c9)c9sc(-c%10ccc(-c%11sc(-c%12ccc(-c%13cc%14c(-c%15cc(F)c(OCC)c(F)c%15)c%15sc(-c%16ccc(-c%17sc(-c%18cccs%18)c%18c%17C(=O)c%17c(CC)sc(CC)c%17C%18=O)s%16)cc%15c(-c%15cc(F)c(OCC)c(F)c%15)c%14s%13)s%12)c%12c%11C(=O)c%11c(CC)sc(CC)c%11C%12=O)s%10)cc9c(-c9cc(F)c(OCC)c(F)c9)c8s7)s6)c6c5C(=O)c5c(CC)sc(CC)c5C6=O)s4)sc3c(-c3cc(F)c(OCC)c(F)c3)c3ccsc23)cc1F
293,IT-4F,J71,10.1021/acs.chemmater.8b05327,0.803,19.58,0.742,74.2,11.66,11.66627308,sm,fused,7.0,,IT-4F,CCc1ccc(C2(c3ccc(CC)cc3)c3cc4c(cc3-c3sc5cc(/C=C6\C(=O)c7cc(F)c(F)cc7C6=C(C#N)C#N)sc5c32)C(c2ccc(CC)cc2)(c2ccc(CC)cc2)c2c-4sc3cc(/C=C4\C(=O)c5cc(F)c(F)cc5C4=C(C#N)C#N)sc23)cc1,J71,CCn1nc2c(-c3ccc(C)s3)c(F)c(F)c(-c3ccc(-c4cc5c(-c6ccc([Si](CC)(CC)CC)s6)c6sc(-c7ccc(-c8c(F)c(F)c(-c9ccc(-c%10cc%11c(-c%12ccc([Si](CC)(CC)CC)s%12)c%12sc(-c%13ccc(-c%14c(F)c(F)c(-c%15ccc(-c%16cc%17c(-c%18ccc([Si](CC)(CC)CC)s%18)c%18sc(C)cc%18c(-c%18ccc([Si](CC)(CC)CC)s%18)c%17s%16)s%15)c%15nn(CC)nc%14%15)s%13)cc%12c(-c%12ccc([Si](CC)(CC)CC)s%12)c%11s%10)s9)c9nn(CC)nc89)s7)cc6c(-c6ccc([Si](CC)(CC)CC)s6)c5s4)s3)c2n1
294,Y25,PBDB-TF,10.1002/solr.202100281,0.8,20.19,0.7214,72.14,11.65,11.6520528,sm,y,6.0,,Y25,CCn1nc2c(n1)c1c3sc(/C=C4\C(=O)c5cc(F)c(F)cc5C4=C(C#N)C#N)cc3n(CC)c1c1c2c2sc(/C=C3\C(=O)c4cc(F)c(F)cc4C3=C(C#N)C#N)cc2n1CC,PBDB-TF,CCc1sc(-c2c3cc(-c4ccc(-c5sc(-c6ccc(-c7cc8c(-c9cc(F)c(CC)s9)c9sc(-c%10ccc(-c%11sc(-c%12ccc(-c%13cc%14c(-c%15cc(F)c(CC)s%15)c%15sc(-c%16ccc(-c%17sc(-c%18cccs%18)c%18c%17C(=O)c%17c(CC)sc(CC)c%17C%18=O)s%16)cc%15c(-c%15cc(F)c(CC)s%15)c%14s%13)s%12)c%12c%11C(=O)c%11c(CC)sc(CC)c%11C%12=O)s%10)cc9c(-c9cc(F)c(CC)s9)c8s7)s6)c6c5C(=O)c5c(CC)sc(CC)c5C6=O)s4)sc3c(-c3cc(F)c(CC)s3)c3ccsc23)cc1F
295,ITCPTC,J71,10.1002/adma.201706124,0.896,17.52,0.741,74.1,11.63,11.63215872,sm,fused,7.0,,ITCPTC,CCc1ccc(C2(c3ccc(CC)cc3)c3cc4c(cc3-c3sc5cc(/C=C6\C(=O)c7cscc7C6=C(C#N)C#N)sc5c32)C(c2ccc(CC)cc2)(c2ccc(CC)cc2)c2c-4sc3cc(/C=C4\C(=O)c5cscc5C4=C(C#N)C#N)sc23)cc1,J71,CCn1nc2c(-c3ccc(C)s3)c(F)c(F)c(-c3ccc(-c4cc5c(-c6ccc([Si](CC)(CC)CC)s6)c6sc(-c7ccc(-c8c(F)c(F)c(-c9ccc(-c%10cc%11c(-c%12ccc([Si](CC)(CC)CC)s%12)c%12sc(-c%13ccc(-c%14c(F)c(F)c(-c%15ccc(-c%16cc%17c(-c%18ccc([Si](CC)(CC)CC)s%18)c%18sc(C)cc%18c(-c%18ccc([Si](CC)(CC)CC)s%18)c%17s%16)s%15)c%15nn(CC)nc%14%15)s%13)cc%12c(-c%12ccc([Si](CC)(CC)CC)s%12)c%11s%10)s9)c9nn(CC)nc89)s7)cc6c(-c6ccc([Si](CC)(CC)CC)s6)c5s4)s3)c2n1
296,m-ITIC,J91,10.1002/adma.201703344,0.98,18.03,0.655,65.5,11.63,11.573457,sm,fused,7.0,,m-ITIC,CCc1cccc(C2(c3cccc(CC)c3)c3cc4c(cc3-c3sc5cc(/C=C6\C(=O)c7ccccc7C6=C(C#N)C#N)sc5c32)C(c2cccc(CC)c2)(c2cccc(CC)c2)c2c-4sc3cc(/C=C4\C(=O)c5ccccc5C4=C(C#N)C#N)sc23)c1,J91,CCc1sc(-c2c3cc(-c4ccc(-c5c(F)c(F)c(-c6ccc(-c7cc8c(-c9sc(CC)c(F)c9F)c9sc(-c%10ccc(-c%11c(F)c(F)c(-c%12ccc(-c%13cc%14c(-c%15sc(CC)c(F)c%15F)c%15sc(-c%16ccc(-c%17c(F)c(F)c(-c%18cccs%18)c%18nn(CC)nc%17%18)s%16)cc%15c(-c%15sc(CC)c(F)c%15F)c%14s%13)s%12)c%12nn(CC)nc%11%12)s%10)cc9c(-c9sc(CC)c(F)c9F)c8s7)s6)c6nn(CC)nc56)s4)sc3c(-c3sc(CC)c(F)c3F)c3ccsc23)c(F)c1F
297,ITC6-IC,PBDB-T,10.1002/adfm.201705095,0.97,16.41,0.73,73.0,11.61,11.619921,sm,fused,7.0,,ITC6-IC,CCc1ccc(C2(c3ccc(CC)cc3)c3cc4c(cc3-c3sc5c(CC)c(/C=C6\C(=O)c7ccccc7C6=C(C#N)C#N)sc5c32)C(c2ccc(CC)cc2)(c2ccc(CC)cc2)c2c-4sc3c(CC)c(/C=C4\C(=O)c5ccccc5C4=C(C#N)C#N)sc23)cc1,PBDB-T,CCc1ccc(-c2c3cc(-c4ccc(-c5sc(-c6ccc(-c7cc8c(-c9ccc(CC)s9)c9sc(-c%10ccc(-c%11sc(-c%12ccc(-c%13cc%14c(-c%15ccc(CC)s%15)c%15sc(-c%16ccc(-c%17sc(-c%18cccs%18)c%18c%17C(=O)c%17c(CC)sc(CC)c%17C%18=O)s%16)cc%15c(-c%15ccc(CC)s%15)c%14s%13)s%12)c%12c%11C(=O)c%11c(CC)sc(CC)c%11C%12=O)s%10)cc9c(-c9ccc(CC)s9)c8s7)s6)c6c5C(=O)c5c(CC)sc(CC)c5C6=O)s4)sc3c(-c3ccc(CC)s3)c3ccsc23)s1
298,IDTT-M-2F,PBDB-TF,10.1002/adfm.202102189,0.97,17.4,0.661,66.1,11.6,11.156358,sm,fused,7.0,,IDTT-M-2F,CCc1ccc(C2(c3ccc(C)cc3)c3cc4c(cc3-c3sc5cc(/C=C6\C(=O)c7cc(F)c(F)cc7C6=C(C#N)C#N)sc5c32)C(c2ccc(CC)cc2)(c2ccc(CC)cc2)c2c-4sc3cc(/C=C4\C(=O)c5sc(C)cc5C4=C(C#N)C#N)sc23)cc1,PBDB-TF,CCc1sc(-c2c3cc(-c4ccc(-c5sc(-c6ccc(-c7cc8c(-c9cc(F)c(CC)s9)c9sc(-c%10ccc(-c%11sc(-c%12ccc(-c%13cc%14c(-c%15cc(F)c(CC)s%15)c%15sc(-c%16ccc(-c%17sc(-c%18cccs%18)c%18c%17C(=O)c%17c(CC)sc(CC)c%17C%18=O)s%16)cc%15c(-c%15cc(F)c(CC)s%15)c%14s%13)s%12)c%12c%11C(=O)c%11c(CC)sc(CC)c%11C%12=O)s%10)cc9c(-c9cc(F)c(CC)s9)c8s7)s6)c6c5C(=O)c5c(CC)sc(CC)c5C6=O)s4)sc3c(-c3cc(F)c(CC)s3)c3ccsc23)cc1F
299,O-IDTBR,PvBDTTAZ,10.1021/jacs.7b01606,1.08,16.26,0.636,63.6,11.6,11.1686688,sm,fused,5.0,,EH-IDTBR,CCN1C(=O)/C(=C/c2ccc(-c3cc4c(s3)-c3cc5c(cc3C4(CC)CC)-c3sc(-c4ccc(/C=C6\SC(=S)N(CC)C6=O)c6nsnc46)cc3C5(CC)CC)c3nsnc23)SC1=S,PvBDTTAZ,CCc1csc(-c2c3ccsc3c(-c3cc(CC)c(-c4ccc(-c5c(F)c(F)c(-c6ccc(-c7sc(-c8c9ccsc9c(-c9cc(CC)c(-c%10ccc(-c%11c(F)c(F)c(-c%12ccc(-c%13sc(-c%14c%15ccsc%15c(-c%15cc(CC)c(-c%16ccc(-c%17c(F)c(F)c(-c%18cccs%18)c%18nn(CC)nc%17%18)s%16)s%15)c%15ccsc%14%15)cc%13CC)s%12)c%12nn(CC)nc%11%12)s%10)s9)c9ccsc89)cc7CC)s6)c6nn(CC)nc56)s4)s3)c3ccsc23)c1
300,IT-4F,PBT-Cl,10.1039/C8TA10923K,0.782,21.03,0.7,70.0,11.6,11.511822,sm,fused,7.0,,IT-4F,CCc1ccc(C2(c3ccc(CC)cc3)c3cc4c(cc3-c3sc5cc(/C=C6\C(=O)c7cc(F)c(F)cc7C6=C(C#N)C#N)sc5c32)C(c2ccc(CC)cc2)(c2ccc(CC)cc2)c2c-4sc3cc(/C=C4\C(=O)c5cc(F)c(F)cc5C4=C(C#N)C#N)sc23)cc1,PBT-Cl,CCOc1c(OCC)c(-c2ccc(-c3cc4c(-c5cc(Cl)c(CC)s5)c5sc(-c6ccc(-c7c(OCC)c(OCC)c(-c8ccc(-c9cc%10c(-c%11cc(Cl)c(CC)s%11)c%11sc(-c%12ccc(-c%13c(OCC)c(OCC)c(-c%14ccc(-c%15cc%16c(-c%17cc(Cl)c(CC)s%17)c%17sccc%17c(-c%17cc(Cl)c(CC)s%17)c%16s%15)s%14)c%14nsnc%13%14)s%12)cc%11c(-c%11cc(Cl)c(CC)s%11)c%10s9)s8)c8nsnc78)s6)cc5c(-c5cc(Cl)c(CC)s5)c4s3)s2)c2nsnc2c1-c1cccs1
301,BTTBo-4FN,PBDB-T,10.1039/D1TC03259C,0.84,19.56,0.7047,70.47,11.6,11.57850288,sm,fused,4.0,,BTTBo-4FN,CCC(=O)c1cc2c3cc(-c4cc5c(s4)-c4sc(/C=C6\C(=O)c7cc8cc(F)c(F)cc8cc7C6=C(C#N)C#N)cc4C5(CC)CC)sc3c3sc(-c4cc5c(s4)-c4sc(/C=C6\C(=O)c7cc8cc(F)c(F)cc8cc7C6=C(C#N)C#N)cc4C5(CC)CC)cc3c2s1,PBDB-T,CCc1ccc(-c2c3cc(-c4ccc(-c5sc(-c6ccc(-c7cc8c(-c9ccc(CC)s9)c9sc(-c%10ccc(-c%11sc(-c%12ccc(-c%13cc%14c(-c%15ccc(CC)s%15)c%15sc(-c%16ccc(-c%17sc(-c%18cccs%18)c%18c%17C(=O)c%17c(CC)sc(CC)c%17C%18=O)s%16)cc%15c(-c%15ccc(CC)s%15)c%14s%13)s%12)c%12c%11C(=O)c%11c(CC)sc(CC)c%11C%12=O)s%10)cc9c(-c9ccc(CC)s9)c8s7)s6)c6c5C(=O)c5c(CC)sc(CC)c5C6=O)s4)sc3c(-c3ccc(CC)s3)c3ccsc23)s1
302,CTSe-IC,J71,10.1021/acsami.1c12028,0.925,18.21,0.6881,68.81,11.59,11.59052843,sm,fused,7.0,,CTSe-IC,CCC1(CC)c2cc(/C=C3\C(=O)c4cc(F)c(F)cc4C3=C(C#N)C#N)sc2-c2sc(-c3cc4c(s3)-c3sc(-c5cc6c(s5)-c5sc(/C=C7\C(=O)c8cc(F)c(F)cc8C7=C(C#N)C#N)cc5C6(CC)CC)cc3C4(CC)CC)cc21,J71,CCn1nc2c(-c3ccc(C)s3)c(F)c(F)c(-c3ccc(-c4cc5c(-c6ccc([Si](CC)(CC)CC)s6)c6sc(-c7ccc(-c8c(F)c(F)c(-c9ccc(-c%10cc%11c(-c%12ccc([Si](CC)(CC)CC)s%12)c%12sc(-c%13ccc(-c%14c(F)c(F)c(-c%15ccc(-c%16cc%17c(-c%18ccc([Si](CC)(CC)CC)s%18)c%18sc(C)cc%18c(-c%18ccc([Si](CC)(CC)CC)s%18)c%17s%16)s%15)c%15nn(CC)nc%14%15)s%13)cc%12c(-c%12ccc([Si](CC)(CC)CC)s%12)c%11s%10)s9)c9nn(CC)nc89)s7)cc6c(-c6ccc([Si](CC)(CC)CC)s6)c5s4)s3)c2n1
303,ITIC,PBDTTAZ-NaPh,10.1039/C8TA07134A,0.936,18.21,0.678,67.8,11.56,11.55621168,sm,fused,7.0,,ITIC,CCc1ccc(C2(c3ccc(CC)cc3)c3cc4c(cc3-c3sc5cc(/C=C6\C(=O)c7ccccc7C6=C(C#N)C#N)sc5c32)C(c2ccc(CC)cc2)(c2ccc(CC)cc2)c2c-4sc3cc(/C=C4\C(=O)c5ccccc5C4=C(C#N)C#N)sc23)cc1,PBDTTAZ-NaPh,CCSc1ccc(-c2c3ccsc3c(-c3ccc4ccccc4c3)c3cc(-c4ccc(-c5c(F)c(F)c(-c6ccc(-c7cc8c(-c9ccc(SCC)s9)c9sc(-c%10ccc(-c%11c(F)c(F)c(-c%12ccc(-c%13cc%14c(-c%15ccc(SCC)s%15)c%15sc(-c%16ccc(-c%17c(F)c(F)c(-c%18cccs%18)c%18nn(CC)nc%17%18)s%16)cc%15c(-c%15ccc%16ccccc%16c%15)c%14s%13)s%12)c%12nn(CC)nc%11%12)s%10)cc9c(-c9ccc%10ccccc%10c9)c8s7)s6)c6nn(CC)nc56)s4)sc23)s1
304,ITIC,J52-2Cl,10.1021/acs.jpclett.8b03247,0.956,17.17,0.702,70.2,11.53,11.52299304,sm,fused,7.0,,ITIC,CCc1ccc(C2(c3ccc(CC)cc3)c3cc4c(cc3-c3sc5cc(/C=C6\C(=O)c7ccccc7C6=C(C#N)C#N)sc5c32)C(c2ccc(CC)cc2)(c2ccc(CC)cc2)c2c-4sc3cc(/C=C4\C(=O)c5ccccc5C4=C(C#N)C#N)sc23)cc1,J52-Cl,CCc1sc(-c2c3cc(-c4ccc(-c5c(F)c(F)c(-c6ccc(-c7cc8c(-c9cc(Cl)c(CC)s9)c9sc(-c%10ccc(-c%11c(F)c(F)c(-c%12ccc(-c%13cc%14c(-c%15cc(Cl)c(CC)s%15)c%15sc(-c%16ccc(-c%17c(F)c(F)c(-c%18cccs%18)c%18nn(CC)nc%17%18)s%16)cc%15c(-c%15cc(Cl)c(CC)s%15)c%14s%13)s%12)c%12nn(CC)nc%11%12)s%10)cc9c(-c9cc(Cl)c(CC)s9)c8s7)s6)c6nn(CC)nc56)s4)sc3c(-c3cc(Cl)c(CC)s3)c3ccsc23)cc1Cl
305,TTPTTT-2F,PBT1-C,10.1002/solr.201800246,0.92,16.78,0.746,74.6,11.52,11.5164496,sm,fused,8.0,,TTPTTT-2F,N#CC(C#N)=C1/C(=C/c2cc3sc4c(c3s2)C(c2ccccc2)(c2ccccc2)c2cc3c(cc2-4)C(c2ccccc2)(c2ccccc2)c2c-3sc3c2sc2cc(/C=C4\C(=O)c5ccc(F)cc5C4=C(C#N)C#N)sc23)C(=O)c2ccc(F)cc21,PBT1-C,CCc1ccc(-c2c3cc(-c4ccc(-c5sc(-c6ccc(-c7cc8c(-c9ccc(CC)cc9)c9sc(-c%10ccc(-c%11sc(-c%12ccc(-c%13cc%14c(-c%15ccc(CC)cc%15)c%15sc(-c%16ccc(-c%17sc(-c%18cccs%18)c%18c%17C(=O)c%17c(CC)sc(CC)c%17C%18=O)s%16)cc%15c(-c%15ccc(CC)cc%15)c%14s%13)s%12)c%12c%11C(=O)c%11c(CC)sc(CC)c%11C%12=O)s%10)cc9c(-c9ccc(CC)cc9)c8s7)s6)c6c5C(=O)c5c(CC)sc(CC)c5C6=O)s4)sc3c(-c3ccc(CC)cc3)c3ccsc23)cc1
306,BTIDIC,J71,10.1021/acsapm.0c00748,0.861,19.8,0.674,67.4,11.5,11.4902172,sm,fused,5.0,,BTIDIC,CCC1(CC)c2cc3c(cc2-c2sc(/C=C4\C(=O)c5cc(F)c(F)cc5C4=C(C#N)C#N)cc21)C(CC)(CC)c1cc(-c2ccc(-c4cc5c(s4)-c4cc6c(cc4C5(CC)CC)-c4sc(/C=C5\C(=O)c7cc(F)c(F)cc7C5=C(C#N)C#N)cc4C6(CC)CC)c4nsnc24)sc1-3,J71,CCn1nc2c(-c3ccc(C)s3)c(F)c(F)c(-c3ccc(-c4cc5c(-c6ccc([Si](CC)(CC)CC)s6)c6sc(-c7ccc(-c8c(F)c(F)c(-c9ccc(-c%10cc%11c(-c%12ccc([Si](CC)(CC)CC)s%12)c%12sc(-c%13ccc(-c%14c(F)c(F)c(-c%15ccc(-c%16cc%17c(-c%18ccc([Si](CC)(CC)CC)s%18)c%18sc(C)cc%18c(-c%18ccc([Si](CC)(CC)CC)s%18)c%17s%16)s%15)c%15nn(CC)nc%14%15)s%13)cc%12c(-c%12ccc([Si](CC)(CC)CC)s%12)c%11s%10)s9)c9nn(CC)nc89)s7)cc6c(-c6ccc([Si](CC)(CC)CC)s6)c5s4)s3)c2n1
307,F-BTA3,PBQx-TF,10.1002/adma.202102420,1.15,13.2,0.756,75.6,11.5,11.47608,sm,fused,5.0,,F-BTA3,CCc1ccc(C2(c3ccc(CC)cc3)c3cc4c(cc3-c3sc(-c5c(F)cc(/C=c6/sc(=C(C#N)C#N)n(CC)c6=O)c6nn(CC)nc56)cc32)C(c2ccc(CC)cc2)(c2ccc(CC)cc2)c2cc(-c3c(F)cc(/C=c5/sc(=C(C#N)C#N)n(CC)c5=O)c5nn(CC)nc35)sc2-4)cc1,PBQx-TF,CCc1csc(-c2cc3c(s2)-c2sc(-c4cc(CC)c(-c5cc6c(-c7cc(F)c(CC)s7)c7sc(-c8sc(-c9cc%10c(s9)-c9sc(-c%11cc(CC)c(-c%12cc%13c(-c%14cc(F)c(CC)s%14)c%14sc(-c%15sc(-c%16cc%17c(s%16)-c%16sc(-c%18cc(CC)c(-c%19cc%20c(-c%21cc(F)c(CC)s%21)c%21sccc%21c(-c%21cc(F)c(CC)s%21)c%20s%19)s%18)cc%16[C@H]%16N=CC=N[C@H]%17%16)cc%15CC)cc%14c(-c%14cc(F)c(CC)s%14)c%13s%12)s%11)cc9[C@H]9N=CC=N[C@H]%109)cc8CC)cc7c(-c7cc(F)c(CC)s7)c6s5)s4)cc2[C@H]2N=CC=N[C@H]32)c1
308,IDIC,PTZ1,10.1002/adma.201702291,0.92,16.4,0.762,76.2,11.5,11.497056,sm,fused,5.0,,IDIC,CCC1(CC)c2cc3c(cc2-c2sc(/C=C4\C(=O)c5ccccc5C4=C(C#N)C#N)cc21)C(CC)(CC)c1cc(/C=C2\C(=O)c4ccccc4C2=C(C#N)C#N)sc1-3,PTZ1,CCc1csc(-c2nc3sc(-c4cc(CC)c(-c5cc6c(-c7ccc(CC)s7)c7sc(-c8sc(-c9nc%10sc(-c%11cc(CC)c(-c%12cc%13c(-c%14ccc(CC)s%14)c%14sc(-c%15sc(-c%16nc%17sc(-c%18cc(CC)c(-c%19cc%20c(-c%21ccc(CC)s%21)c%21sccc%21c(-c%21ccc(CC)s%21)c%20s%19)s%18)nc%17s%16)cc%15CC)cc%14c(-c%14ccc(CC)s%14)c%13s%12)s%11)nc%10s9)cc8CC)cc7c(-c7ccc(CC)s7)c6s5)s4)nc3s2)c1
309,X-PCIC,PBDB-T,10.1002/smtd.201900531,0.84,21.8,0.6251,62.51,11.5,11.4468312,sm,unfused,3.0,,X-PCIC,CCc1nc2c(-c3cc4c(s3)-c3sc(/C=C5\C(=O)c6cc(F)c(F)cc6C5=C(C#N)C#N)cc3C4(CC)CC)c3sc(CC)nc3c(-c3cc4c(s3)-c3sc(/C=C5\C(=O)c6cc(F)c(F)cc6C5=C(C#N)C#N)cc3C4(CC)CC)c2s1,PBDB-T,CCc1ccc(-c2c3cc(-c4ccc(-c5sc(-c6ccc(-c7cc8c(-c9ccc(CC)s9)c9sc(-c%10ccc(-c%11sc(-c%12ccc(-c%13cc%14c(-c%15ccc(CC)s%15)c%15sc(-c%16ccc(-c%17sc(-c%18cccs%18)c%18c%17C(=O)c%17c(CC)sc(CC)c%17C%18=O)s%16)cc%15c(-c%15ccc(CC)s%15)c%14s%13)s%12)c%12c%11C(=O)c%11c(CC)sc(CC)c%11C%12=O)s%10)cc9c(-c9ccc(CC)s9)c8s7)s6)c6c5C(=O)c5c(CC)sc(CC)c5C6=O)s4)sc3c(-c3ccc(CC)s3)c3ccsc23)s1
310,HF-PCIC,PBDB-TF,10.1039/C8TA03753A,0.91,17.81,0.7077,70.77,11.49,11.46976467,sm,unfused,3.0,,HF-PCIC,CCC1(CC)c2cc(/C=C3\C(=O)c4cc(F)c(F)cc4C3=C(C#N)C#N)sc2-c2sc(-c3cc(F)c(-c4cc5c(s4)-c4sc(/C=C6\C(=O)c7cc(F)c(F)cc7C6=C(C#N)C#N)cc4C5(CC)CC)cc3F)cc21,PBDB-TF,CCc1sc(-c2c3cc(-c4ccc(-c5sc(-c6ccc(-c7cc8c(-c9cc(F)c(CC)s9)c9sc(-c%10ccc(-c%11sc(-c%12ccc(-c%13cc%14c(-c%15cc(F)c(CC)s%15)c%15sc(-c%16ccc(-c%17sc(-c%18cccs%18)c%18c%17C(=O)c%17c(CC)sc(CC)c%17C%18=O)s%16)cc%15c(-c%15cc(F)c(CC)s%15)c%14s%13)s%12)c%12c%11C(=O)c%11c(CC)sc(CC)c%11C%12=O)s%10)cc9c(-c9cc(F)c(CC)s9)c8s7)s6)c6c5C(=O)c5c(CC)sc(CC)c5C6=O)s4)sc3c(-c3cc(F)c(CC)s3)c3ccsc23)cc1F
311,F-Cl,PBDB-T,10.1002/aenm.201702870,0.87,17.61,0.75,75.0,11.47,11.490525,sm,fused,7.0,,F-Cl,CCC1(CC)c2cc3c(cc2-c2cc4c(cc21)-c1sc(/C=C2\C(=O)c5ccc(Cl)cc5C2=C(C#N)C#N)cc1C4(CC)CC)C(CC)(CC)c1cc(/C=C2\C(=O)c4ccc(Cl)cc4C2=C(C#N)C#N)sc1-3,PBDB-T,CCc1ccc(-c2c3cc(-c4ccc(-c5sc(-c6ccc(-c7cc8c(-c9ccc(CC)s9)c9sc(-c%10ccc(-c%11sc(-c%12ccc(-c%13cc%14c(-c%15ccc(CC)s%15)c%15sc(-c%16ccc(-c%17sc(-c%18cccs%18)c%18c%17C(=O)c%17c(CC)sc(CC)c%17C%18=O)s%16)cc%15c(-c%15ccc(CC)s%15)c%14s%13)s%12)c%12c%11C(=O)c%11c(CC)sc(CC)c%11C%12=O)s%10)cc9c(-c9ccc(CC)s9)c8s7)s6)c6c5C(=O)c5c(CC)sc(CC)c5C6=O)s4)sc3c(-c3ccc(CC)s3)c3ccsc23)s1
312,ITIC,PBDTS-NQx,10.1002/adfm.201701491,0.92,17.86,0.698,69.8,11.47,11.4689776,sm,fused,7.0,,ITIC,CCc1ccc(C2(c3ccc(CC)cc3)c3cc4c(cc3-c3sc5cc(/C=C6\C(=O)c7ccccc7C6=C(C#N)C#N)sc5c32)C(c2ccc(CC)cc2)(c2ccc(CC)cc2)c2c-4sc3cc(/C=C4\C(=O)c5ccccc5C4=C(C#N)C#N)sc23)cc1,PBDTS-NQx,CCSc1ccc(-c2c3cc(-c4ccc(-c5cc6c(cc(-c7ccc(-c8cc9c(-c%10ccc(SCC)s%10)c%10sc(-c%11ccc(-c%12cc%13c(cc(-c%14ccc(-c%15cc%16c(-c%17ccc(SCC)s%17)c%17sc(-c%18ccc(-c%19cc%20c(cc(-c%21cccs%21)c%21nc(-c%22ccc(CC)s%22)c(-c%22ccc(CC)s%22)nc%21%20)c%20nc(-c%21ccc(CC)s%21)c(-c%21ccc(CC)s%21)nc%19%20)s%18)cc%17c(-c%17ccc(SCC)s%17)c%16s%15)s%14)c%14nc(-c%15ccc(CC)s%15)c(-c%15ccc(CC)s%15)nc%14%13)c%13nc(-c%14ccc(CC)s%14)c(-c%14ccc(CC)s%14)nc%12%13)s%11)cc%10c(-c%10ccc(SCC)s%10)c9s8)s7)c7nc(-c8ccc(CC)s8)c(-c8ccc(CC)s8)nc76)c6nc(-c7ccc(CC)s7)c(-c7ccc(CC)s7)nc56)s4)sc3c(-c3ccc(SCC)s3)c3ccsc23)s1
313,i-IEICO-2Cl,J52,10.1021/acsaem.1c02608,0.886,19.51,0.667,66.7,11.45,11.52966862,sm,fused,5.0,,i-IEICO-2Cl,CCOc1c(/C=C2\C(=O)c3cc(Cl)ccc3C2=C(C#N)C#N)csc1-c1cc2c(s1)-c1cc3c(cc1C2(c1ccc(CC)cc1)c1ccc(CC)cc1)-c1sc(-c2scc(/C=C4\C(=O)c5cc(Cl)ccc5C4=C(C#N)C#N)c2OCC)cc1C3(c1ccc(CC)cc1)c1ccc(CC)cc1,J51,CCc1ccc(-c2c3cc(-c4ccc(-c5c(F)c(F)c(-c6ccc(-c7cc8c(-c9ccc(CC)s9)c9sc(-c%10ccc(-c%11c(F)c(F)c(-c%12ccc(-c%13cc%14c(-c%15ccc(CC)s%15)c%15sc(-c%16ccc(-c%17c(F)c(F)c(-c%18cccs%18)c%18nn(CC)nc%17%18)s%16)cc%15c(-c%15ccc(CC)s%15)c%14s%13)s%12)c%12nn(CC)nc%11%12)s%10)cc9c(-c9ccc(CC)s9)c8s7)s6)c6nn(CC)nc56)s4)sc3c(-c3ccc(CC)s3)c3ccsc23)s1
