Repository: aspuru-guzik-group/Beyond-Molecular-Structure-ML-for-OPV-Materials-Devices

File: datasets/Hutchison_2023_n1001/Hutchison_filtered_dataset_pipeline.csv (part 6 of 15)
,Acceptor,Donor,DOI,Voc (V),Jsc (mA cm^-2),FF,FF (%),PCE,calculated PCE (%),acceptor type,acceptor class,core fused ring size,donor,acceptor ID with shortened chains,Acceptor SMILES,donor ID with shortened chains,Donor SMILES
314,ITIC-3F,PBDB-TF,10.1021/jacs.8b13653,0.89,19.4,0.665,66.5,11.44,11.48189,sm,fused,7.0,,ITIC-3F,CCc1ccc(C2(c3ccc(CC)cc3)c3cc4c(cc3-c3sc5cc(/C=C6\C(=O)c7ccccc7C6=C(C#N)C#N)sc5c32)C(c2ccc(CC)cc2)(c2ccc(CC)cc2)c2c-4sc3cc(/C=C4\C(=O)c5c(cc(F)c(F)c5F)C4=C(C#N)C#N)sc23)cc1,PBDB-TF,CCc1sc(-c2c3cc(-c4ccc(-c5sc(-c6ccc(-c7cc8c(-c9cc(F)c(CC)s9)c9sc(-c%10ccc(-c%11sc(-c%12ccc(-c%13cc%14c(-c%15cc(F)c(CC)s%15)c%15sc(-c%16ccc(-c%17sc(-c%18cccs%18)c%18c%17C(=O)c%17c(CC)sc(CC)c%17C%18=O)s%16)cc%15c(-c%15cc(F)c(CC)s%15)c%14s%13)s%12)c%12c%11C(=O)c%11c(CC)sc(CC)c%11C%12=O)s%10)cc9c(-c9cc(F)c(CC)s9)c8s7)s6)c6c5C(=O)c5c(CC)sc(CC)c5C6=O)s4)sc3c(-c3cc(F)c(CC)s3)c3ccsc23)cc1F
315,GL1,PBDB-T,10.1021/acsami.1c13035,0.761,22.59,0.665,66.5,11.43,11.43200835,sm,fused,9.0,,GL1,CCC1(CC)c2cc(/C=C3\C(=O)c4cc(F)c(F)cc4C3=C(C#N)C#N)sc2-c2sc3c4c(sc3c21)-c1sc2c3c(sc2c1C4(CC)CC)-c1sc(/C=C2\C(=O)c4cc(F)c(F)cc4C2=C(C#N)C#N)cc1C3(CC)CC,PBDB-T,CCc1ccc(-c2c3cc(-c4ccc(-c5sc(-c6ccc(-c7cc8c(-c9ccc(CC)s9)c9sc(-c%10ccc(-c%11sc(-c%12ccc(-c%13cc%14c(-c%15ccc(CC)s%15)c%15sc(-c%16ccc(-c%17sc(-c%18cccs%18)c%18c%17C(=O)c%17c(CC)sc(CC)c%17C%18=O)s%16)cc%15c(-c%15ccc(CC)s%15)c%14s%13)s%12)c%12c%11C(=O)c%11c(CC)sc(CC)c%11C%12=O)s%10)cc9c(-c9ccc(CC)s9)c8s7)s6)c6c5C(=O)c5c(CC)sc(CC)c5C6=O)s4)sc3c(-c3ccc(CC)s3)c3ccsc23)s1
316,m-ITIC,P-FT,10.1039/D1TA04214A,0.924,17.64,0.701,70.1,11.43,11.42585136,sm,fused,7.0,,m-ITIC,CCc1cccc(C2(c3cccc(CC)c3)c3cc4c(cc3-c3sc5cc(/C=C6\C(=O)c7ccccc7C6=C(C#N)C#N)sc5c32)C(c2cccc(CC)c2)(c2cccc(CC)c2)c2c-4sc3cc(/C=C4\C(=O)c5ccccc5C4=C(C#N)C#N)sc23)c1,P-FT,CCc1sc(-c2c3cc(-c4ccc(-c5c(F)c(F)c(-c6ccc(-c7cc8c(-c9cc(F)c(CC)s9)c9oc(-c%10ccc(-c%11c(F)c(F)c(-c%12ccc(-c%13cc%14c(-c%15cc(F)c(CC)s%15)c%15oc(-c%16ccc(-c%17c(F)c(F)c(-c%18cccs%18)c%18nn(CC)nc%17%18)s%16)cc%15c(-c%15cc(F)c(CC)s%15)c%14o%13)s%12)c%12nn(CC)nc%11%12)s%10)cc9c(-c9cc(F)c(CC)s9)c8o7)s6)c6nn(CC)nc56)s4)oc3c(-c3cc(F)c(CC)s3)c3ccoc23)cc1F
317,ITIC,J71,10.1038/ncomms13651,0.94,17.32,0.6977,69.77,11.41,11.35911416,sm,fused,7.0,,ITIC,CCc1ccc(C2(c3ccc(CC)cc3)c3cc4c(cc3-c3sc5cc(/C=C6\C(=O)c7ccccc7C6=C(C#N)C#N)sc5c32)C(c2ccc(CC)cc2)(c2ccc(CC)cc2)c2c-4sc3cc(/C=C4\C(=O)c5ccccc5C4=C(C#N)C#N)sc23)cc1,J71,CCn1nc2c(-c3ccc(C)s3)c(F)c(F)c(-c3ccc(-c4cc5c(-c6ccc([Si](CC)(CC)CC)s6)c6sc(-c7ccc(-c8c(F)c(F)c(-c9ccc(-c%10cc%11c(-c%12ccc([Si](CC)(CC)CC)s%12)c%12sc(-c%13ccc(-c%14c(F)c(F)c(-c%15ccc(-c%16cc%17c(-c%18ccc([Si](CC)(CC)CC)s%18)c%18sc(C)cc%18c(-c%18ccc([Si](CC)(CC)CC)s%18)c%17s%16)s%15)c%15nn(CC)nc%14%15)s%13)cc%12c(-c%12ccc([Si](CC)(CC)CC)s%12)c%11s%10)s9)c9nn(CC)nc89)s7)cc6c(-c6ccc([Si](CC)(CC)CC)s6)c5s4)s3)c2n1
318,IDTT-Br-2F,PBDB-T-2Cl,10.1016/j.orgel.2021.106357,0.97,17.4,0.661,66.1,11.4,11.156358,sm,fused,7.0,,IDTT-Br-2F,CCc1ccc(C2(c3ccc(CC)cc3)c3cc4c(cc3-c3sc5cc(/C=C6\C(=O)c7cc(F)c(F)cc7C6=C(C#N)C#N)sc5c32)C(c2ccc(CC)cc2)(c2ccc(CC)cc2)c2c-4sc3cc(/C=C4\C(=O)c5sc(Br)cc5C4=C(C#N)C#N)sc23)cc1,PBDB-T-2Cl,CCc1sc(-c2c3cc(-c4ccc(-c5sc(-c6ccc(-c7cc8c(-c9cc(Cl)c(CC)s9)c9sc(-c%10ccc(-c%11sc(-c%12ccc(-c%13cc%14c(-c%15cc(Cl)c(CC)s%15)c%15sc(-c%16ccc(-c%17sc(-c%18cccs%18)c%18c%17C(=O)c%17c(CC)sc(CC)c%17C%18=O)s%16)cc%15c(-c%15cc(Cl)c(CC)s%15)c%14s%13)s%12)c%12c%11C(=O)c%11c(CC)sc(CC)c%11C%12=O)s%10)cc9c(-c9cc(Cl)c(CC)s9)c8s7)s6)c6c5C(=O)c5c(CC)sc(CC)c5C6=O)s4)sc3c(-c3cc(Cl)c(CC)s3)c3ccsc23)cc1Cl
319,ITCC-Cl,PBDB-T-2Cl,10.1002/adfm.202102189,1.04,16.7,0.657,65.7,11.4,11.410776,sm,fused,7.0,,ITCC-Cl,CCc1ccc(C2(c3ccc(CC)cc3)c3cc4c(cc3-c3sc5cc(/C=C6\C(=O)c7sc(Cl)cc7C6=C(C#N)C#N)sc5c32)C(c2ccc(CC)cc2)(c2ccc(CC)cc2)c2c-4sc3cc(/C=C4\C(=O)c5sc(Cl)cc5C4=C(C#N)C#N)sc23)cc1,PBDB-T-2Cl,CCc1sc(-c2c3cc(-c4ccc(-c5sc(-c6ccc(-c7cc8c(-c9cc(Cl)c(CC)s9)c9sc(-c%10ccc(-c%11sc(-c%12ccc(-c%13cc%14c(-c%15cc(Cl)c(CC)s%15)c%15sc(-c%16ccc(-c%17sc(-c%18cccs%18)c%18c%17C(=O)c%17c(CC)sc(CC)c%17C%18=O)s%16)cc%15c(-c%15cc(Cl)c(CC)s%15)c%14s%13)s%12)c%12c%11C(=O)c%11c(CC)sc(CC)c%11C%12=O)s%10)cc9c(-c9cc(Cl)c(CC)s9)c8s7)s6)c6c5C(=O)c5c(CC)sc(CC)c5C6=O)s4)sc3c(-c3cc(Cl)c(CC)s3)c3ccsc23)cc1Cl
320,IDT6CN-M,PBDB-T,10.1039/C9TA02243K,0.93,16.3,0.759,75.9,11.4,11.505681,sm,fused,6.0,,IDT6CN-M,CCc1ccc(C2(c3ccc(CC)cc3)c3cc4c(cc3-c3sc(/C=C5\C(=O)c6ccc(C)cc6C5=C(C#N)C#N)cc32)C(c2ccc(CC)cc2)(c2ccc(CC)cc2)c2c-4sc3cc(/C=C4\C(=O)c5ccc(C)cc5C4=C(C#N)C#N)sc23)cc1,PBDB-T,CCc1ccc(-c2c3cc(-c4ccc(-c5sc(-c6ccc(-c7cc8c(-c9ccc(CC)s9)c9sc(-c%10ccc(-c%11sc(-c%12ccc(-c%13cc%14c(-c%15ccc(CC)s%15)c%15sc(-c%16ccc(-c%17sc(-c%18cccs%18)c%18c%17C(=O)c%17c(CC)sc(CC)c%17C%18=O)s%16)cc%15c(-c%15ccc(CC)s%15)c%14s%13)s%12)c%12c%11C(=O)c%11c(CC)sc(CC)c%11C%12=O)s%10)cc9c(-c9ccc(CC)s9)c8s7)s6)c6c5C(=O)c5c(CC)sc(CC)c5C6=O)s4)sc3c(-c3ccc(CC)s3)c3ccsc23)s1
321,Y6,TPD-3F,10.1002/aenm.202102648,0.87,21.07,0.622,62.2,11.4,11.4018198,sm,y,8.0,,Y6,CCC1=C(SC2=C1SC3=C2N(CC)C4=C3C5=NSN=C5C6=C4N(CC)C7=C6SC8=C7SC(/C=C9/C(C%10=C(C9=O)C=C(F)C(F)=C%10)=C(C#N)\C#N)=C8CC)/C=C%11C(C%12=C(C\%11=C(C#N)/C#N)C=C(F)C(F)=C%12)=O,TPD-3F,CCc1sc(-c2c3cc(-c4ccc(-c5sc(-c6ccc(-c7cc8c(-c9cc(F)c(CC)s9)c9sc(-c%10ccc(-c%11sc(-c%12ccc(-c%13cc%14c(-c%15cc(F)c(CC)s%15)c%15sc(-c%16ccc(-c%17sc(-c%18cccs%18)c%18c%17C(=O)N(CC)C%18=O)s%16)cc%15c(-c%15cc(F)c(CC)s%15)c%14s%13)s%12)c%12c%11C(=O)N(CC)C%12=O)s%10)cc9c(-c9cc(F)c(CC)s9)c8s7)s6)c6c5C(=O)N(CC)C6=O)s4)sc3c(-c3cc(F)c(CC)s3)c3ccsc23)cc1F
322,IPTT-2F,PBDB-T,10.1039/C9TA07634D,0.874,19.7,0.662,66.2,11.4,11.3981836,sm,fused,8.0,,IPTT-2F,CCc1ccc(C2(c3ccc(CC)cc3)c3cc4c(cc3-c3sc5cc(/C=C6\C(=O)c7ccc(F)cc7C6=C(C#N)C#N)sc5c32)C(c2ccc(CC)cc2)(c2ccc(CC)cc2)c2c-4sc3c4sc(/C=C5\C(=O)c6ccc(F)cc6C5=C(C#N)C#N)cc4n(CC)c23)cc1,PBDB-T,CCc1ccc(-c2c3cc(-c4ccc(-c5sc(-c6ccc(-c7cc8c(-c9ccc(CC)s9)c9sc(-c%10ccc(-c%11sc(-c%12ccc(-c%13cc%14c(-c%15ccc(CC)s%15)c%15sc(-c%16ccc(-c%17sc(-c%18cccs%18)c%18c%17C(=O)c%17c(CC)sc(CC)c%17C%18=O)s%16)cc%15c(-c%15ccc(CC)s%15)c%14s%13)s%12)c%12c%11C(=O)c%11c(CC)sc(CC)c%11C%12=O)s%10)cc9c(-c9ccc(CC)s9)c8s7)s6)c6c5C(=O)c5c(CC)sc(CC)c5C6=O)s4)sc3c(-c3ccc(CC)s3)c3ccsc23)s1
323,ITCC,PBDB-T,10.1002/adma.201700254,1.01,15.9,0.71,71.0,11.4,11.40189,sm,fused,7.0,,ITCC,CCc1ccc(C2(c3ccc(CC)cc3)c3cc4c(cc3-c3sc5cc(/C=C6\C(=O)c7sccc7C6=C(C#N)C#N)sc5c32)C(c2ccc(CC)cc2)(c2ccc(CC)cc2)c2c-4sc3cc(/C=C4\C(=O)c5sccc5C4=C(C#N)C#N)sc23)cc1,PBDB-T,CCc1ccc(-c2c3cc(-c4ccc(-c5sc(-c6ccc(-c7cc8c(-c9ccc(CC)s9)c9sc(-c%10ccc(-c%11sc(-c%12ccc(-c%13cc%14c(-c%15ccc(CC)s%15)c%15sc(-c%16ccc(-c%17sc(-c%18cccs%18)c%18c%17C(=O)c%17c(CC)sc(CC)c%17C%18=O)s%16)cc%15c(-c%15ccc(CC)s%15)c%14s%13)s%12)c%12c%11C(=O)c%11c(CC)sc(CC)c%11C%12=O)s%10)cc9c(-c9ccc(CC)s9)c8s7)s6)c6c5C(=O)c5c(CC)sc(CC)c5C6=O)s4)sc3c(-c3ccc(CC)s3)c3ccsc23)s1
324,N3,BTR,10.1021/acsaem.1c02534,0.796,22.1,0.6449,64.49,11.34,11.34482284,sm,y,8.0,sm,Y6,CCC1=C(SC2=C1SC3=C2N(CC)C4=C3C5=NSN=C5C6=C4N(CC)C7=C6SC8=C7SC(/C=C9/C(C%10=C(C9=O)C=C(F)C(F)=C%10)=C(C#N)\C#N)=C8CC)/C=C%11C(C%12=C(C\%11=C(C#N)/C#N)C=C(F)C(F)=C%12)=O,BTR,CCc1cc(-c2c3cc(-c4cc(CC)c(-c5cc(CC)c(-c6ccc(/C=C7/SC(=S)N(CC)C7=O)s6)s5)s4)sc3c(-c3cc(CC)c(CC)s3)c3cc(-c4cc(CC)c(-c5cc(CC)c(-c6ccc(/C=C7/SC(=S)N(CC)C7=O)s6)s5)s4)sc23)sc1CC
325,2FIFIC,PBDB-TF,10.1039/D0TC04749J,0.8,22.4,0.615,61.5,11.34,11.0208,sm,fused,5.0,,2FIFIC,CCOC(=O)c1sc2c(/C=C3\C(=O)c4ccccc4C3=C(C#N)C#N)sc(-c3cc4c(s3)-c3cc5c(cc3C4(CC)CC)-c3sc(/C=C4\C(=O)c6cc(F)c(F)cc6C4=C(C#N)C#N)cc3C5(CC)CC)c2c1F,PBDB-TF,CCc1sc(-c2c3cc(-c4ccc(-c5sc(-c6ccc(-c7cc8c(-c9cc(F)c(CC)s9)c9sc(-c%10ccc(-c%11sc(-c%12ccc(-c%13cc%14c(-c%15cc(F)c(CC)s%15)c%15sc(-c%16ccc(-c%17sc(-c%18cccs%18)c%18c%17C(=O)c%17c(CC)sc(CC)c%17C%18=O)s%16)cc%15c(-c%15cc(F)c(CC)s%15)c%14s%13)s%12)c%12c%11C(=O)c%11c(CC)sc(CC)c%11C%12=O)s%10)cc9c(-c9cc(F)c(CC)s9)c8s7)s6)c6c5C(=O)c5c(CC)sc(CC)c5C6=O)s4)sc3c(-c3cc(F)c(CC)s3)c3ccsc23)cc1F
326,ITIC,PBQ-4F,10.1002/adma.201604241,0.95,17.87,0.668,66.8,11.34,11.340302,sm,fused,7.0,,ITIC,CCc1ccc(C2(c3ccc(CC)cc3)c3cc4c(cc3-c3sc5cc(/C=C6\C(=O)c7ccccc7C6=C(C#N)C#N)sc5c32)C(c2ccc(CC)cc2)(c2ccc(CC)cc2)c2c-4sc3cc(/C=C4\C(=O)c5ccccc5C4=C(C#N)C#N)sc23)cc1,PBQ-4F,CCOc1cccc(-c2nc3c(-c4cccs4)c(F)c(F)c(-c4ccc(-c5cc6c(-c7cc(F)c(CC)s7)c7sc(-c8ccc(-c9c(F)c(F)c(-c%10ccc(-c%11cc%12c(-c%13cc(F)c(CC)s%13)c%13sc(-c%14ccc(-c%15c(F)c(F)c(-c%16ccc(-c%17cc%18c(-c%19cc(F)c(CC)s%19)c%19sccc%19c(-c%19cc(F)c(CC)s%19)c%18s%17)s%16)c%16nc(-c%17cccc(OCC)c%17)c(-c%17cccc(OCC)c%17)nc%15%16)s%14)cc%13c(-c%13cc(F)c(CC)s%13)c%12s%11)s%10)c%10nc(-c%11cccc(OCC)c%11)c(-c%11cccc(OCC)c%11)nc9%10)s8)cc7c(-c7cc(F)c(CC)s7)c6s5)s4)c3nc2-c2cccc(OCC)c2)c1
327,IDT-EDOT,PBDB-T,10.1039/C8TA08410F,0.86,21.34,0.62,62.0,11.32,11.378488,sm,fused,5.0,,IDT-EDOT,CCc1ccc(C2(c3ccc(CC)cc3)c3cc4c(cc3-c3sc(-c5sc(/C=C6\C(=O)c7cc(F)c(F)cc7C6=C(C#N)C#N)c6c5OCCO6)cc32)C(c2ccc(CC)cc2)(c2ccc(CC)cc2)c2cc(-c3sc(/C=C5\C(=O)c6cc(F)c(F)cc6C5=C(C#N)C#N)c5c3OCCO5)sc2-4)cc1,PBDB-T,CCc1ccc(-c2c3cc(-c4ccc(-c5sc(-c6ccc(-c7cc8c(-c9ccc(CC)s9)c9sc(-c%10ccc(-c%11sc(-c%12ccc(-c%13cc%14c(-c%15ccc(CC)s%15)c%15sc(-c%16ccc(-c%17sc(-c%18cccs%18)c%18c%17C(=O)c%17c(CC)sc(CC)c%17C%18=O)s%16)cc%15c(-c%15ccc(CC)s%15)c%14s%13)s%12)c%12c%11C(=O)c%11c(CC)sc(CC)c%11C%12=O)s%10)cc9c(-c9ccc(CC)s9)c8s7)s6)c6c5C(=O)c5c(CC)sc(CC)c5C6=O)s4)sc3c(-c3ccc(CC)s3)c3ccsc23)s1
328,m-IDTIDT-FIC,J71,10.1039/C8TA11972D,0.92,18.01,0.683,68.3,11.32,11.3167636,sm,fused,10.0,,m-IDTIDT-FIC,CCc1cccc(C2(c3cccc(CC)c3)c3cc4c(cc3-c3sc(/C=C5\C(=O)c6cc(F)c(F)cc6C5=C(C#N)C#N)cc32)C(c2cccc(CC)c2)(c2cccc(CC)c2)c2c-4sc3c4c(sc23)-c2cc3c(cc2C4(c2cccc(CC)c2)c2cccc(CC)c2)-c2sc(/C=C4\C(=O)c5cc(F)c(F)cc5C4=C(C#N)C#N)cc2C3(c2cccc(CC)c2)c2cccc(CC)c2)c1,J71,CCn1nc2c(-c3ccc(C)s3)c(F)c(F)c(-c3ccc(-c4cc5c(-c6ccc([Si](CC)(CC)CC)s6)c6sc(-c7ccc(-c8c(F)c(F)c(-c9ccc(-c%10cc%11c(-c%12ccc([Si](CC)(CC)CC)s%12)c%12sc(-c%13ccc(-c%14c(F)c(F)c(-c%15ccc(-c%16cc%17c(-c%18ccc([Si](CC)(CC)CC)s%18)c%18sc(C)cc%18c(-c%18ccc([Si](CC)(CC)CC)s%18)c%17s%16)s%15)c%15nn(CC)nc%14%15)s%13)cc%12c(-c%12ccc([Si](CC)(CC)CC)s%12)c%11s%10)s9)c9nn(CC)nc89)s7)cc6c(-c6ccc([Si](CC)(CC)CC)s6)c5s4)s3)c2n1
329,BDTIT-M,PBDB-T,10.1039/C7TA10763C,0.903,17.56,0.713,71.3,11.31,11.30581284,sm,fused,7.0,,BDTIT-M,CCc1ccc(C2(c3ccc(CC)cc3)c3cc(/C=C4\C(=O)c5ccc(C)cc5C4=C(C#N)C#N)sc3-c3sc4cc5c6c(sc5cc4c32)-c2sc(/C=C3\C(=O)c4ccc(C)cc4C3=C(C#N)C#N)cc2C6(c2ccc(CC)cc2)c2ccc(CC)cc2)cc1,PBDB-T,CCc1ccc(-c2c3cc(-c4ccc(-c5sc(-c6ccc(-c7cc8c(-c9ccc(CC)s9)c9sc(-c%10ccc(-c%11sc(-c%12ccc(-c%13cc%14c(-c%15ccc(CC)s%15)c%15sc(-c%16ccc(-c%17sc(-c%18cccs%18)c%18c%17C(=O)c%17c(CC)sc(CC)c%17C%18=O)s%16)cc%15c(-c%15ccc(CC)s%15)c%14s%13)s%12)c%12c%11C(=O)c%11c(CC)sc(CC)c%11C%12=O)s%10)cc9c(-c9ccc(CC)s9)c8s7)s6)c6c5C(=O)c5c(CC)sc(CC)c5C6=O)s4)sc3c(-c3ccc(CC)s3)c3ccsc23)s1
330,IT-4F,PBDTS-TZNT,10.1016/j.isci.2018.12.027,0.88,18.65,0.689,68.9,11.31,11.307868,sm,fused,7.0,,IT-4F,CCc1ccc(C2(c3ccc(CC)cc3)c3cc4c(cc3-c3sc5cc(/C=C6\C(=O)c7cc(F)c(F)cc7C6=C(C#N)C#N)sc5c32)C(c2ccc(CC)cc2)(c2ccc(CC)cc2)c2c-4sc3cc(/C=C4\C(=O)c5cc(F)c(F)cc5C4=C(C#N)C#N)sc23)cc1,PBDTS-TZNT,CCSc1ccc(-c2c3cc(-c4ccc(-c5cc6c(cc(-c7ccc(-c8cc9c(-c%10ccc(SCC)s%10)c%10sc(-c%11ccc(-c%12cc%13c(cc(-c%14ccc(-c%15cc%16c(-c%17ccc(SCC)s%17)c%17sc(-c%18ccc(-c%19cc%20c(cc(-c%21cccs%21)c%21nn(CC)nc%21%20)c%20nn(CC)nc%19%20)s%18)cc%17c(-c%17ccc(SCC)s%17)c%16s%15)s%14)c%14nn(CC)nc%14%13)c%13nn(CC)nc%12%13)s%11)cc%10c(-c%10ccc(SCC)s%10)c9s8)s7)c7nn(CC)nc76)c6nn(CC)nc56)s4)sc3c(-c3ccc(SCC)s3)c3ccsc23)s1
331,IDTT-M-2F,PBDB-T-2Cl,10.1002/adfm.202102189,0.99,17.3,0.668,66.8,11.3,11.440836,sm,fused,7.0,,IDTT-M-2F,CCc1ccc(C2(c3ccc(C)cc3)c3cc4c(cc3-c3sc5cc(/C=C6\C(=O)c7cc(F)c(F)cc7C6=C(C#N)C#N)sc5c32)C(c2ccc(CC)cc2)(c2ccc(CC)cc2)c2c-4sc3cc(/C=C4\C(=O)c5sc(C)cc5C4=C(C#N)C#N)sc23)cc1,PBDB-T-2Cl,CCc1sc(-c2c3cc(-c4ccc(-c5sc(-c6ccc(-c7cc8c(-c9cc(Cl)c(CC)s9)c9sc(-c%10ccc(-c%11sc(-c%12ccc(-c%13cc%14c(-c%15cc(Cl)c(CC)s%15)c%15sc(-c%16ccc(-c%17sc(-c%18cccs%18)c%18c%17C(=O)c%17c(CC)sc(CC)c%17C%18=O)s%16)cc%15c(-c%15cc(Cl)c(CC)s%15)c%14s%13)s%12)c%12c%11C(=O)c%11c(CC)sc(CC)c%11C%12=O)s%10)cc9c(-c9cc(Cl)c(CC)s9)c8s7)s6)c6c5C(=O)c5c(CC)sc(CC)c5C6=O)s4)sc3c(-c3cc(Cl)c(CC)s3)c3ccsc23)cc1Cl
332,IXIC,PBDB-T,10.1002/aenm.201801203,0.82,20.9,0.654,65.4,11.3,11.208252,sm,fused,8.0,,6TIC,CCc1ccc(C2(c3ccc(CC)cc3)c3c(sc4cc(/C=C5\C(=O)c6ccccc6C5=C(C#N)C#N)sc34)-c3sc4c5c(sc4c32)-c2sc3cc(/C=C4\C(=O)c6ccccc6C4=C(C#N)C#N)sc3c2C5(c2ccc(CC)cc2)c2ccc(CC)cc2)cc1,PBDB-T,CCc1ccc(-c2c3cc(-c4ccc(-c5sc(-c6ccc(-c7cc8c(-c9ccc(CC)s9)c9sc(-c%10ccc(-c%11sc(-c%12ccc(-c%13cc%14c(-c%15ccc(CC)s%15)c%15sc(-c%16ccc(-c%17sc(-c%18cccs%18)c%18c%17C(=O)c%17c(CC)sc(CC)c%17C%18=O)s%16)cc%15c(-c%15ccc(CC)s%15)c%14s%13)s%12)c%12c%11C(=O)c%11c(CC)sc(CC)c%11C%12=O)s%10)cc9c(-c9ccc(CC)s9)c8s7)s6)c6c5C(=O)c5c(CC)sc(CC)c5C6=O)s4)sc3c(-c3ccc(CC)s3)c3ccsc23)s1
333,BO-4Cl,BTR,10.1007/s40843-020-1269-9,0.83,18.93,0.72,72.0,11.3,11.312568,sm,y,8.0,sm,BTP-4Cl,CCc1c(/C=C2\C(=O)c3cc(Cl)c(Cl)cc3C2=C(C#N)C#N)sc2c1sc1c3c4nsnc4c4c5sc6c(CC)c(/C=C7\C(=O)c8cc(Cl)c(Cl)cc8C7=C(C#N)C#N)sc6c5n(CC)c4c3n(CC)c21,BTR,CCc1cc(-c2c3cc(-c4cc(CC)c(-c5cc(CC)c(-c6ccc(/C=C7/SC(=S)N(CC)C7=O)s6)s5)s4)sc3c(-c3cc(CC)c(CC)s3)c3cc(-c4cc(CC)c(-c5cc(CC)c(-c6ccc(/C=C7/SC(=S)N(CC)C7=O)s6)s5)s4)sc23)sc1CC
334,ITCT,PBDB-T,10.1016/j.cclet.2017.11.018,0.85,17.88,0.723,72.3,11.27,10.988154,sm,fused,7.0,,ITCPTC,CCc1ccc(C2(c3ccc(CC)cc3)c3cc4c(cc3-c3sc5cc(/C=C6\C(=O)c7cscc7C6=C(C#N)C#N)sc5c32)C(c2ccc(CC)cc2)(c2ccc(CC)cc2)c2c-4sc3cc(/C=C4\C(=O)c5cscc5C4=C(C#N)C#N)sc23)cc1,PBDB-T,CCc1ccc(-c2c3cc(-c4ccc(-c5sc(-c6ccc(-c7cc8c(-c9ccc(CC)s9)c9sc(-c%10ccc(-c%11sc(-c%12ccc(-c%13cc%14c(-c%15ccc(CC)s%15)c%15sc(-c%16ccc(-c%17sc(-c%18cccs%18)c%18c%17C(=O)c%17c(CC)sc(CC)c%17C%18=O)s%16)cc%15c(-c%15ccc(CC)s%15)c%14s%13)s%12)c%12c%11C(=O)c%11c(CC)sc(CC)c%11C%12=O)s%10)cc9c(-c9ccc(CC)s9)c8s7)s6)c6c5C(=O)c5c(CC)sc(CC)c5C6=O)s4)sc3c(-c3ccc(CC)s3)c3ccsc23)s1
335,BTA5,J52-F,10.1007/s11426-020-9840-x,1.17,13.8,0.6982,69.82,11.27,11.2731372,sm,fused,5.0,,BTA5,CCc1ccc(C2(c3ccc(CC)cc3)c3cc4c(cc3-c3sc(-c5ccc(/C=c6/sc(=C(C#N)C#N)n(Cc7ccccc7)c6=O)c6nn(CC)nc56)cc32)C(c2ccc(CC)cc2)(c2ccc(CC)cc2)c2cc(-c3ccc(/C=c5/sc(=C(C#N)C#N)n(Cc6ccccc6)c5=O)c5nn(CC)nc35)sc2-4)cc1,J52-2F,CCc1sc(-c2c3cc(-c4ccc(-c5c(F)c(F)c(-c6ccc(-c7cc8c(-c9cc(F)c(CC)s9)c9sc(-c%10ccc(-c%11c(F)c(F)c(-c%12ccc(-c%13cc%14c(-c%15cc(F)c(CC)s%15)c%15sc(-c%16ccc(-c%17c(F)c(F)c(-c%18cccs%18)c%18nn(CC)nc%17%18)s%16)cc%15c(-c%15cc(F)c(CC)s%15)c%14s%13)s%12)c%12nn(CC)nc%11%12)s%10)cc9c(-c9cc(F)c(CC)s9)c8s7)s6)c6nn(CC)nc56)s4)sc3c(-c3cc(F)c(CC)s3)c3ccsc23)cc1F
336,IBCT,L1,10.1039/d0ta02427a,1.02,15.07,0.735,73.5,11.26,11.297979,sm,fused,5.0,,IBCT,CCC1(CC)c2cc3c(cc2-c2sc(/C=C4\C(=O)c5c(sc6ccccc56)C4=C(C#N)C#N)cc21)C(CC)(CC)c1cc(/C=C2\C(=O)c4c(sc5ccccc45)C2=C(C#N)C#N)sc1-3,L1,CCc1csc(-c2cc3oc(=O)c4cc(-c5cc(CC)c(-c6cc7c(-c8ccc(CC)s8)c8sc(-c9sc(-c%10cc%11oc(=O)c%12cc(-c%13cc(CC)c(-c%14cc%15c(-c%16ccc(CC)s%16)c%16sc(-c%17sc(-c%18cc%19oc(=O)c%20cc(-c%21cc(CC)c(-c%22cc%23c(-c%24ccc(CC)s%24)c%24sccc%24c(-c%24ccc(CC)s%24)c%23s%22)s%21)sc%20c%19s%18)cc%17CC)cc%16c(-c%16ccc(CC)s%16)c%15s%14)s%13)sc%12c%11s%10)cc9CC)cc8c(-c8ccc(CC)s8)c7s6)s5)sc4c3s2)c1
337,IT-4F,DRTB-T-C4,10.1021/acs.chemmater.8b00287,0.909,18.27,0.68,68.0,11.24,11.2930524,sm,fused,7.0,sm,IT-4F,CCc1ccc(C2(c3ccc(CC)cc3)c3cc4c(cc3-c3sc5cc(/C=C6\C(=O)c7cc(F)c(F)cc7C6=C(C#N)C#N)sc5c32)C(c2ccc(CC)cc2)(c2ccc(CC)cc2)c2c-4sc3cc(/C=C4\C(=O)c5cc(F)c(F)cc5C4=C(C#N)C#N)sc23)cc1,DRTB-T-C4,CCc1ccc(-c2c3cc(-c4cc5c(-c6ccc(CC)s6)c6sc(-c7cc8c(-c9ccc(CC)s9)c9sc(/C=C%10/SC(=S)N(CC)C%10=O)cc9c(-c9ccc(CC)s9)c8s7)cc6c(-c6ccc(CC)s6)c5s4)sc3c(-c3ccc(CC)s3)c3cc(/C=C4\SC(=S)N(CC)C4=O)sc23)s1
338,BTC6-4F,PBDB-T,10.1039/D1NJ01978C,0.79,19.81,0.7165,71.65,11.23,11.21315335,sm,unfused,2.0,,BTC6-4F,CCn1nc2c(-c3cc4c(s3)-c3sc(/C=C5\C(=O)c6cc(F)c(F)cc6C5=C(C#N)C#N)cc3C4(CC)CC)c(F)c(F)c(-c3cc4c(s3)-c3sc(/C=C5\C(=O)c6cc(F)c(F)cc6C5=C(C#N)C#N)cc3C4(CC)CC)c2n1,PBDB-T,CCc1ccc(-c2c3cc(-c4ccc(-c5sc(-c6ccc(-c7cc8c(-c9ccc(CC)s9)c9sc(-c%10ccc(-c%11sc(-c%12ccc(-c%13cc%14c(-c%15ccc(CC)s%15)c%15sc(-c%16ccc(-c%17sc(-c%18cccs%18)c%18c%17C(=O)c%17c(CC)sc(CC)c%17C%18=O)s%16)cc%15c(-c%15ccc(CC)s%15)c%14s%13)s%12)c%12c%11C(=O)c%11c(CC)sc(CC)c%11C%12=O)s%10)cc9c(-c9ccc(CC)s9)c8s7)s6)c6c5C(=O)c5c(CC)sc(CC)c5C6=O)s4)sc3c(-c3ccc(CC)s3)c3ccsc23)s1
339,CNDTBT-C8IDT-INCN,PBDB-T,10.1021/acsami.0c13277,0.863,9.35,0.672,67.2,11.22,5.4224016,sm,fused,5.0,,CNDTBT-C8IDT-INCN,CCC1(CC)c2cc3c(cc2-c2sc(/C=C4\C(=O)c5ccccc5C4=C(C#N)C#N)cc21)C(CC)(CC)c1cc(-c2ccc(-c4c(C#N)c(C#N)c(-c5ccc(-c6cc7c(s6)-c6cc8c(cc6C7(CC)CC)-c6sc(/C=C7\C(=O)c9ccccc9C7=C(C#N)C#N)cc6C8(CC)CC)s5)c5nsnc45)s2)sc1-3,PBDB-T,CCc1ccc(-c2c3cc(-c4ccc(-c5sc(-c6ccc(-c7cc8c(-c9ccc(CC)s9)c9sc(-c%10ccc(-c%11sc(-c%12ccc(-c%13cc%14c(-c%15ccc(CC)s%15)c%15sc(-c%16ccc(-c%17sc(-c%18cccs%18)c%18c%17C(=O)c%17c(CC)sc(CC)c%17C%18=O)s%16)cc%15c(-c%15ccc(CC)s%15)c%14s%13)s%12)c%12c%11C(=O)c%11c(CC)sc(CC)c%11C%12=O)s%10)cc9c(-c9ccc(CC)s9)c8s7)s6)c6c5C(=O)c5c(CC)sc(CC)c5C6=O)s4)sc3c(-c3ccc(CC)s3)c3ccsc23)s1
340,ITIC-2Cl-beta,PBDB-T2F,10.1021/acs.jpclett.9b01931,0.94,18.47,0.6463,64.63,11.21,11.22093134,sm,fused,7.0,,ITIC-2Cl-beta,CCc1ccc(C2(c3ccc(CC)cc3)c3cc4c(cc3-c3sc5cc(/C=C6\C(=O)c7c(Cl)cccc7C6=C(C#N)C#N)sc5c32)C(c2ccc(CC)cc2)(c2ccc(CC)cc2)c2c-4sc3cc(/C=C4\C(=O)c5c(Cl)cccc5C4=C(C#N)C#N)sc23)cc1,PBDB-TF,CCc1sc(-c2c3cc(-c4ccc(-c5sc(-c6ccc(-c7cc8c(-c9cc(F)c(CC)s9)c9sc(-c%10ccc(-c%11sc(-c%12ccc(-c%13cc%14c(-c%15cc(F)c(CC)s%15)c%15sc(-c%16ccc(-c%17sc(-c%18cccs%18)c%18c%17C(=O)c%17c(CC)sc(CC)c%17C%18=O)s%16)cc%15c(-c%15cc(F)c(CC)s%15)c%14s%13)s%12)c%12c%11C(=O)c%11c(CC)sc(CC)c%11C%12=O)s%10)cc9c(-c9cc(F)c(CC)s9)c8s7)s6)c6c5C(=O)c5c(CC)sc(CC)c5C6=O)s4)sc3c(-c3cc(F)c(CC)s3)c3ccsc23)cc1F
341,ITIC,PBDB-T,10.1002/adma.201600281,0.899,16.81,0.742,74.2,11.21,11.21324498,sm,fused,7.0,,ITIC,CCc1ccc(C2(c3ccc(CC)cc3)c3cc4c(cc3-c3sc5cc(/C=C6\C(=O)c7ccccc7C6=C(C#N)C#N)sc5c32)C(c2ccc(CC)cc2)(c2ccc(CC)cc2)c2c-4sc3cc(/C=C4\C(=O)c5ccccc5C4=C(C#N)C#N)sc23)cc1,PBDB-T,CCc1ccc(-c2c3cc(-c4ccc(-c5sc(-c6ccc(-c7cc8c(-c9ccc(CC)s9)c9sc(-c%10ccc(-c%11sc(-c%12ccc(-c%13cc%14c(-c%15ccc(CC)s%15)c%15sc(-c%16ccc(-c%17sc(-c%18cccs%18)c%18c%17C(=O)c%17c(CC)sc(CC)c%17C%18=O)s%16)cc%15c(-c%15ccc(CC)s%15)c%14s%13)s%12)c%12c%11C(=O)c%11c(CC)sc(CC)c%11C%12=O)s%10)cc9c(-c9ccc(CC)s9)c8s7)s6)c6c5C(=O)c5c(CC)sc(CC)c5C6=O)s4)sc3c(-c3ccc(CC)s3)c3ccsc23)s1
342,ITCC-Cl,PBDB-TF,10.1002/adfm.202102189,1.01,17.0,0.649,64.9,11.2,11.14333,sm,fused,7.0,,ITCC-Cl,CCc1ccc(C2(c3ccc(CC)cc3)c3cc4c(cc3-c3sc5cc(/C=C6\C(=O)c7sc(Cl)cc7C6=C(C#N)C#N)sc5c32)C(c2ccc(CC)cc2)(c2ccc(CC)cc2)c2c-4sc3cc(/C=C4\C(=O)c5sc(Cl)cc5C4=C(C#N)C#N)sc23)cc1,PBDB-TF,CCc1sc(-c2c3cc(-c4ccc(-c5sc(-c6ccc(-c7cc8c(-c9cc(F)c(CC)s9)c9sc(-c%10ccc(-c%11sc(-c%12ccc(-c%13cc%14c(-c%15cc(F)c(CC)s%15)c%15sc(-c%16ccc(-c%17sc(-c%18cccs%18)c%18c%17C(=O)c%17c(CC)sc(CC)c%17C%18=O)s%16)cc%15c(-c%15cc(F)c(CC)s%15)c%14s%13)s%12)c%12c%11C(=O)c%11c(CC)sc(CC)c%11C%12=O)s%10)cc9c(-c9cc(F)c(CC)s9)c8s7)s6)c6c5C(=O)c5c(CC)sc(CC)c5C6=O)s4)sc3c(-c3cc(F)c(CC)s3)c3ccsc23)cc1F
343,IXIC-4Cl,PBDB-T,10.1002/aenm.201801203,0.69,22.9,0.712,71.2,11.2,11.250312,sm,fused,8.0,,IXIC-4Cl,CCc1ccc(C2(c3ccc(CC)cc3)c3c(sc4cc(/C=C5\C(=O)c6cc(Cl)c(Cl)cc6C5=C(C#N)C#N)sc34)-c3sc4c5c(sc4c32)-c2sc3cc(/C=C4\C(=O)c6cc(Cl)c(Cl)cc6C4=C(C#N)C#N)sc3c2C5(c2ccc(CC)cc2)c2ccc(CC)cc2)cc1,PBDB-T,CCc1ccc(-c2c3cc(-c4ccc(-c5sc(-c6ccc(-c7cc8c(-c9ccc(CC)s9)c9sc(-c%10ccc(-c%11sc(-c%12ccc(-c%13cc%14c(-c%15ccc(CC)s%15)c%15sc(-c%16ccc(-c%17sc(-c%18cccs%18)c%18c%17C(=O)c%17c(CC)sc(CC)c%17C%18=O)s%16)cc%15c(-c%15ccc(CC)s%15)c%14s%13)s%12)c%12c%11C(=O)c%11c(CC)sc(CC)c%11C%12=O)s%10)cc9c(-c9ccc(CC)s9)c8s7)s6)c6c5C(=O)c5c(CC)sc(CC)c5C6=O)s4)sc3c(-c3ccc(CC)s3)c3ccsc23)s1
344,FDNCTF,PBDB-T,10.1021/acs.chemmater.7b02811,0.93,16.3,0.725,72.5,11.2,10.990275,sm,fused,7.0,,FDNCTF,CCC1(CC)c2cc3c(cc2-c2cc4c(cc21)-c1sc(/C=C2\C(=O)c5cc6ccccc6cc5C2=C(C#N)C#N)cc1C4(CC)CC)C(CC)(CC)c1cc(/C=C2\C(=O)c4cc5ccccc5cc4C2=C(C#N)C#N)sc1-3,PBDB-T,CCc1ccc(-c2c3cc(-c4ccc(-c5sc(-c6ccc(-c7cc8c(-c9ccc(CC)s9)c9sc(-c%10ccc(-c%11sc(-c%12ccc(-c%13cc%14c(-c%15ccc(CC)s%15)c%15sc(-c%16ccc(-c%17sc(-c%18cccs%18)c%18c%17C(=O)c%17c(CC)sc(CC)c%17C%18=O)s%16)cc%15c(-c%15ccc(CC)s%15)c%14s%13)s%12)c%12c%11C(=O)c%11c(CC)sc(CC)c%11C%12=O)s%10)cc9c(-c9ccc(CC)s9)c8s7)s6)c6c5C(=O)c5c(CC)sc(CC)c5C6=O)s4)sc3c(-c3ccc(CC)s3)c3ccsc23)s1
345,IUIC,PTB7-Th,10.1021/acs.chemmater.7b04251,0.796,21.74,0.649,64.9,11.2,11.23097096,sm,fused,11.0,,IUIC,CCc1ccc(C2(c3ccc(CC)cc3)c3cc4c(cc3-c3sc5c6c(sc5c32)-c2sc(/C=C3\C(=O)c5cc(F)c(F)cc5C3=C(C#N)C#N)cc2C6(c2ccc(CC)cc2)c2ccc(CC)cc2)C(c2ccc(CC)cc2)(c2ccc(CC)cc2)c2c-4sc3c4c(sc23)-c2sc(/C=C3\C(=O)c5cc(F)c(F)cc5C3=C(C#N)C#N)cc2C4(c2ccc(CC)cc2)c2ccc(CC)cc2)cc1,PTB7-Th,CCOC(=O)c1sc2c(-c3cc4c(-c5ccc(CC)s5)c5sc(-c6sc(-c7cc8c(-c9ccc(CC)s9)c9sc(-c%10sc(-c%11cc%12c(-c%13ccc(CC)s%13)c%13sccc%13c(-c%13ccc(CC)s%13)c%12s%11)c%11sc(C(=O)OCC)c(F)c%10%11)cc9c(-c9ccc(CC)s9)c8s7)c7sc(C(=O)OCC)c(F)c67)cc5c(-c5ccc(CC)s5)c4s3)scc2c1F
346,BT-CIC,PTB7-Th,10.1021/jacs.7b11278,0.7,22.5,0.71,71.0,11.2,11.1825,sm,fused,7.0,,BT-CIC,CCOc1c2sc3c(c2c(OCC)c2sc4c(c12)C(c1ccc(CC)cc1)(c1ccc(CC)cc1)c1cc(/C=C2\C(=O)c5cc(Cl)c(Cl)cc5C2=C(C#N)C#N)sc1-4)C(c1ccc(CC)cc1)(c1ccc(CC)cc1)c1cc(/C=C2\C(=O)c4cc(Cl)c(Cl)cc4C2=C(C#N)C#N)sc1-3,PTB7-Th,CCOC(=O)c1sc2c(-c3cc4c(-c5ccc(CC)s5)c5sc(-c6sc(-c7cc8c(-c9ccc(CC)s9)c9sc(-c%10sc(-c%11cc%12c(-c%13ccc(CC)s%13)c%13sccc%13c(-c%13ccc(CC)s%13)c%12s%11)c%11sc(C(=O)OCC)c(F)c%10%11)cc9c(-c9ccc(CC)s9)c8s7)c7sc(C(=O)OCC)c(F)c67)cc5c(-c5ccc(CC)s5)c4s3)scc2c1F
347,BT-BO-L4F,PBDB-T,10.1021/jacs.1c00211,0.72,26.9,0.574,57.4,11.2,11.117232,sm,y,8.0,,BT-BO-L4F,CCc1c(/C=C2\C(=O)c3cc4cc(F)c(F)cc4cc3C2=C(C#N)C#N)sc2c1sc1c3c4nsnc4c4c5sc6c(CC)c(/C=C7\C(=O)c8cc9cc(F)c(F)cc9cc8C7=C(C#N)C#N)sc6c5n(CC)c4c3n(CC)c21,PBDB-T,CCc1ccc(-c2c3cc(-c4ccc(-c5sc(-c6ccc(-c7cc8c(-c9ccc(CC)s9)c9sc(-c%10ccc(-c%11sc(-c%12ccc(-c%13cc%14c(-c%15ccc(CC)s%15)c%15sc(-c%16ccc(-c%17sc(-c%18cccs%18)c%18c%17C(=O)c%17c(CC)sc(CC)c%17C%18=O)s%16)cc%15c(-c%15ccc(CC)s%15)c%14s%13)s%12)c%12c%11C(=O)c%11c(CC)sc(CC)c%11C%12=O)s%10)cc9c(-c9ccc(CC)s9)c8s7)s6)c6c5C(=O)c5c(CC)sc(CC)c5C6=O)s4)sc3c(-c3ccc(CC)s3)c3ccsc23)s1
348,PZ1,PBDB-TF,10.1007/s11426-019-9466-6,0.96,17.1,0.682,68.2,11.2,11.195712,polymer,polymer,,,PZ1,CCC1(CC)c2cc3c(cc2-c2sc(/C=C4\C(=O)c5ccccc5C4=C(C#N)C#N)cc21)C(CC)(CC)c1cc(/C=C2\C(=O)c4ccc(-c5ccc(-c6ccc7c(c6)C(=C(C#N)C#N)/C(=C/c6cc8c(s6)-c6cc9c(cc6C8(CC)CC)-c6sc(/C=C8\C(=O)c%10ccc(-c%11cccs%11)cc%10C8=C(C#N)C#N)cc6C9(CC)CC)C7=O)s5)cc4C2=C(C#N)C#N)sc1-3,PBDB-TF,CCc1sc(-c2c3cc(-c4ccc(-c5sc(-c6ccc(-c7cc8c(-c9cc(F)c(CC)s9)c9sc(-c%10ccc(-c%11sc(-c%12ccc(-c%13cc%14c(-c%15cc(F)c(CC)s%15)c%15sc(-c%16ccc(-c%17sc(-c%18cccs%18)c%18c%17C(=O)c%17c(CC)sc(CC)c%17C%18=O)s%16)cc%15c(-c%15cc(F)c(CC)s%15)c%14s%13)s%12)c%12c%11C(=O)c%11c(CC)sc(CC)c%11C%12=O)s%10)cc9c(-c9cc(F)c(CC)s9)c8s7)s6)c6c5C(=O)c5c(CC)sc(CC)c5C6=O)s4)sc3c(-c3cc(F)c(CC)s3)c3ccsc23)cc1F
349,6-IF2F,PTB7-Th,10.1021/acsami.1c13404,0.65,24.69,0.678,67.8,11.2,10.880883,sm,fused,5.0,,6-IF2F,CCOC(=O)c1sc2c(/C=C3\C(=O)c4ccccc4C3=C(C#N)C#N)sc(-c3cc4c(s3)-c3cc5c(cc3C4(CC)CC)-c3sc(-c4sc(/C=C6\C(=O)c7cc(F)c(F)cc7C6=C(C#N)C#N)c6sc(C(=O)OCC)c(F)c46)cc3C5(CC)CC)c2c1F,PTB7-Th,CCOC(=O)c1sc2c(-c3cc4c(-c5ccc(CC)s5)c5sc(-c6sc(-c7cc8c(-c9ccc(CC)s9)c9sc(-c%10sc(-c%11cc%12c(-c%13ccc(CC)s%13)c%13sccc%13c(-c%13ccc(CC)s%13)c%12s%11)c%11sc(C(=O)OCC)c(F)c%10%11)cc9c(-c9ccc(CC)s9)c8s7)c7sc(C(=O)OCC)c(F)c67)cc5c(-c5ccc(CC)s5)c4s3)scc2c1F
350,IDT2Se-4F,PBDB-T,10.1039/C8TA00783G,0.79,21.49,0.659,65.9,11.19,11.1879089,sm,fused,5.0,,IDT2Se-4F,CCc1ccc(C2(c3ccc(CC)cc3)c3cc4c(cc3-c3sc(-c5ccc(/C=C6\C(=O)c7cc(F)c(F)cc7C6=C(C#N)C#N)[se]5)cc32)C(c2ccc(CC)cc2)(c2ccc(CC)cc2)c2cc(-c3ccc(/C=C5\C(=O)c6cc(F)c(F)cc6C5=C(C#N)C#N)[se]3)sc2-4)cc1,PBDB-T,CCc1ccc(-c2c3cc(-c4ccc(-c5sc(-c6ccc(-c7cc8c(-c9ccc(CC)s9)c9sc(-c%10ccc(-c%11sc(-c%12ccc(-c%13cc%14c(-c%15ccc(CC)s%15)c%15sc(-c%16ccc(-c%17sc(-c%18cccs%18)c%18c%17C(=O)c%17c(CC)sc(CC)c%17C%18=O)s%16)cc%15c(-c%15ccc(CC)s%15)c%14s%13)s%12)c%12c%11C(=O)c%11c(CC)sc(CC)c%11C%12=O)s%10)cc9c(-c9ccc(CC)s9)c8s7)s6)c6c5C(=O)c5c(CC)sc(CC)c5C6=O)s4)sc3c(-c3ccc(CC)s3)c3ccsc23)s1
351,MO-IDIC,PTQ10,10.1038/s41467-019-08508-3,0.969,16.92,0.681,68.1,11.16,11.16532188,sm,fused,5.0,,MO-IDIC,CCOc1c2c(c(OCC)c3c1C(CC)(CC)c1cc(/C=C4\C(=O)c5ccccc5C4=C(C#N)C#N)sc1-3)C(CC)(CC)c1cc(/C=C3\C(=O)c4ccccc4C3=C(C#N)C#N)sc1-2,PTQ10,CCOc1cnc2c(-c3ccc(-c4c(F)c(F)c(-c5ccc(-c6c(F)c(F)c(-c7cccs7)c7ncc(OCC)nc67)s5)c5ncc(OCC)nc45)s3)c(F)c(F)cc2n1
352,m-ITIC,2T-TTC-BDTFT,10.1021/acs.macromol.8b02360,0.97,16.57,0.6937,69.37,11.15,11.14977073,sm,fused,7.0,,m-ITIC,CCc1cccc(C2(c3cccc(CC)c3)c3cc4c(cc3-c3sc5cc(/C=C6\C(=O)c7ccccc7C6=C(C#N)C#N)sc5c32)C(c2cccc(CC)c2)(c2cccc(CC)c2)c2c-4sc3cc(/C=C4\C(=O)c5ccccc5C4=C(C#N)C#N)sc23)c1,2T-TTC-BDTFT,CCOC(=O)c1c(-c2cccs2)sc2c(C(=O)OCC)c(-c3ccc(-c4cc5c(-c6cc(F)c(CC)s6)c6sc(-c7ccc(-c8sc9c(C(=O)OCC)c(-c%10ccc(-c%11cc%12c(-c%13cc(F)c(CC)s%13)c%13sc(-c%14ccc(-c%15sc%16c(C(=O)OCC)c(-c%17ccc(-c%18cc%19c(-c%20cc(F)c(CC)s%20)c%20sccc%20c(-c%20cc(F)c(CC)s%20)c%19s%18)s%17)sc%16c%15C(=O)OCC)s%14)cc%13c(-c%13cc(F)c(CC)s%13)c%12s%11)s%10)sc9c8C(=O)OCC)s7)cc6c(-c6cc(F)c(CC)s6)c5s4)s3)sc12
353,IT-BT-ICN,PBDB-TF,10.1021/acsaem.1c01872,0.87,17.54,0.7323,73.23,11.14,11.17475154,sm,fused,7.0,,IT-BT-ICN,CCc1ccc(C2(c3ccc(CC)cc3)c3cc4c(cc3-c3sc5cc(-c6ccc(/C=C7\C(=O)c8ccccc8C7=C(C#N)C#N)c7nsnc67)sc5c32)C(c2ccc(CC)cc2)(c2ccc(CC)cc2)c2c-4sc3cc(-c4ccc(/C=C5/C(=O)c6ccccc6C5=C(C#N)C#N)c5nsnc45)sc23)cc1,PBDB-TF,CCc1sc(-c2c3cc(-c4ccc(-c5sc(-c6ccc(-c7cc8c(-c9cc(F)c(CC)s9)c9sc(-c%10ccc(-c%11sc(-c%12ccc(-c%13cc%14c(-c%15cc(F)c(CC)s%15)c%15sc(-c%16ccc(-c%17sc(-c%18cccs%18)c%18c%17C(=O)c%17c(CC)sc(CC)c%17C%18=O)s%16)cc%15c(-c%15cc(F)c(CC)s%15)c%14s%13)s%12)c%12c%11C(=O)c%11c(CC)sc(CC)c%11C%12=O)s%10)cc9c(-c9cc(F)c(CC)s9)c8s7)s6)c6c5C(=O)c5c(CC)sc(CC)c5C6=O)s4)sc3c(-c3cc(F)c(CC)s3)c3ccsc23)cc1F
354,IT-4F,J101,10.1039/D0TC03095C,0.93,18.2,0.67,67.0,11.1,11.34042,sm,fused,7.0,,IT-4F,CCc1ccc(C2(c3ccc(CC)cc3)c3cc4c(cc3-c3sc5cc(/C=C6\C(=O)c7cc(F)c(F)cc7C6=C(C#N)C#N)sc5c32)C(c2ccc(CC)cc2)(c2ccc(CC)cc2)c2c-4sc3cc(/C=C4\C(=O)c5cc(F)c(F)cc5C4=C(C#N)C#N)sc23)cc1,J101,CCn1nc2c(-c3cccs3)c(Cl)c(Cl)c(-c3ccc(-c4cc5c(-c6cc(Cl)c([Si](CC)(CC)CC)s6)c6sc(-c7ccc(-c8c(Cl)c(Cl)c(-c9ccc(-c%10cc%11c(-c%12cc(Cl)c([Si](CC)(CC)CC)s%12)c%12sc(-c%13ccc(-c%14c(Cl)c(Cl)c(-c%15ccc(-c%16cc%17c(-c%18cc(Cl)c([Si](CC)(CC)CC)s%18)c%18sccc%18c(-c%18cc(Cl)c([Si](CC)(CC)CC)s%18)c%17s%16)s%15)c%15nn(CC)nc%14%15)s%13)cc%12c(-c%12cc(Cl)c([Si](CC)(CC)CC)s%12)c%11s%10)s9)c9nn(CC)nc89)s7)cc6c(-c6cc(Cl)c([Si](CC)(CC)CC)s6)c5s4)s3)c2n1
355,IE-4Cl,PBDB-T,10.1021/acsami.9b10243,0.86,21.49,0.6,60.0,11.1,11.08884,sm,fused,5.0,,IE-4Cl,CCc1ccc(C2(c3ccc(CC)cc3)c3cc4c(cc3-c3sc(-c5sc(/C=C6\C(=O)c7cc(Cl)c(Cl)cc7C6=C(C#N)C#N)cc5CC)cc32)C(c2ccc(CC)cc2)(c2ccc(CC)cc2)c2cc(-c3sc(/C=C5\C(=O)c6cc(Cl)c(Cl)cc6C5=C(C#N)C#N)cc3CC)sc2-4)cc1,PBDB-T,CCc1ccc(-c2c3cc(-c4ccc(-c5sc(-c6ccc(-c7cc8c(-c9ccc(CC)s9)c9sc(-c%10ccc(-c%11sc(-c%12ccc(-c%13cc%14c(-c%15ccc(CC)s%15)c%15sc(-c%16ccc(-c%17sc(-c%18cccs%18)c%18c%17C(=O)c%17c(CC)sc(CC)c%17C%18=O)s%16)cc%15c(-c%15ccc(CC)s%15)c%14s%13)s%12)c%12c%11C(=O)c%11c(CC)sc(CC)c%11C%12=O)s%10)cc9c(-c9ccc(CC)s9)c8s7)s6)c6c5C(=O)c5c(CC)sc(CC)c5C6=O)s4)sc3c(-c3ccc(CC)s3)c3ccsc23)s1
356,DOC2C6-IC,PBDB-T,10.1038/s41467-019-11001-6,0.93,18.85,0.6333,63.33,11.1,11.10206565,sm,unfused,3.0,,DOC2C6-IC,CCOc1cc(-c2cc3c(s2)-c2sc(/C=C4\C(=O)c5ccccc5C4=C(C#N)C#N)cc2C3(CC)CC)c(OCC)cc1-c1cc2c(s1)-c1sc(/C=C3\C(=O)c4ccccc4C3=C(C#N)C#N)cc1C2(CC)CC,PBDB-T,CCc1ccc(-c2c3cc(-c4ccc(-c5sc(-c6ccc(-c7cc8c(-c9ccc(CC)s9)c9sc(-c%10ccc(-c%11sc(-c%12ccc(-c%13cc%14c(-c%15ccc(CC)s%15)c%15sc(-c%16ccc(-c%17sc(-c%18cccs%18)c%18c%17C(=O)c%17c(CC)sc(CC)c%17C%18=O)s%16)cc%15c(-c%15ccc(CC)s%15)c%14s%13)s%12)c%12c%11C(=O)c%11c(CC)sc(CC)c%11C%12=O)s%10)cc9c(-c9ccc(CC)s9)c8s7)s6)c6c5C(=O)c5c(CC)sc(CC)c5C6=O)s4)sc3c(-c3ccc(CC)s3)c3ccsc23)s1
357,IT-4F,PBDE-TT,10.1021/acs.chemmater.9b04971,0.883,19.34,0.65,65.0,11.1,11.100193,sm,fused,7.0,,IT-4F,CCc1ccc(C2(c3ccc(CC)cc3)c3cc4c(cc3-c3sc5cc(/C=C6\C(=O)c7cc(F)c(F)cc7C6=C(C#N)C#N)sc5c32)C(c2ccc(CC)cc2)(c2ccc(CC)cc2)c2c-4sc3cc(/C=C4\C(=O)c5cc(F)c(F)cc5C4=C(C#N)C#N)sc23)cc1,PBDE-TT,CCOC(=O)c1ccsc1-c1cc2sc(-c3sc(-c4cc5c(-c6ccc(CC)s6)c6sc(-c7cc(C(=O)OCC)c(-c8cc9sc(-c%10sc(-c%11cc%12c(-c%13ccc(CC)s%13)c%13sc(-c%14cc(C(=O)OCC)c(-c%15cc%16sc(-c%17sc(-c%18cc%19c(-c%20ccc(CC)s%20)c%20sccc%20c(-c%20ccc(CC)s%20)c%19s%18)cc%17C(=O)OCC)cc%16s%15)s%14)cc%13c(-c%13ccc(CC)s%13)c%12s%11)cc%10C(=O)OCC)cc9s8)s7)cc6c(-c6ccc(CC)s6)c5s4)cc3C(=O)OCC)cc2s1
358,EH-IDTBR,PffBT4T-2DT,10.1021/acsenergylett.7b00390,1.02,17.2,0.63,63.0,11.1,11.05272,sm,fused,5.0,,EH-IDTBR,CCN1C(=O)/C(=C/c2ccc(-c3cc4c(s3)-c3cc5c(cc3C4(CC)CC)-c3sc(-c4ccc(/C=C6\SC(=S)N(CC)C6=O)c6nsnc46)cc3C5(CC)CC)c3nsnc23)SC1=S,PffBT4T-2DT,CCc1csc(-c2c(F)c(F)c(-c3cc(CC)c(-c4ccc(-c5ccc(-c6sc(-c7c(F)c(F)c(-c8cc(CC)c(-c9ccc(-c%10ccc(-c%11sc(-c%12c(F)c(F)c(-c%13cc(CC)c(-c%14ccc(-c%15cccs%15)s%14)s%13)c%13nsnc%12%13)cc%11CC)s%10)s9)s8)c8nsnc78)cc6CC)s5)s4)s3)c3nsnc23)c1
359,m-ITIC,J81,10.1002/aenm.201700746,0.96,16.48,0.698,69.8,11.05,11.0429184,sm,fused,7.0,,m-ITIC,CCc1cccc(C2(c3cccc(CC)c3)c3cc4c(cc3-c3sc5cc(/C=C6\C(=O)c7ccccc7C6=C(C#N)C#N)sc5c32)C(c2cccc(CC)c2)(c2cccc(CC)c2)c2c-4sc3cc(/C=C4\C(=O)c5ccccc5C4=C(C#N)C#N)sc23)c1,J81,CCn1nc2c(-c3cccs3)c(F)c(F)c(-c3ccc(-c4cc5c(-c6ccc([Si](CC)(CC)CC)s6)c6oc(-c7ccc(-c8c(F)c(F)c(-c9ccc(-c%10cc%11c(-c%12ccc([Si](CC)(CC)CC)s%12)c%12oc(-c%13ccc(-c%14c(F)c(F)c(-c%15ccc(-c%16cc%17c(-c%18ccc([Si](CC)(CC)CC)s%18)c%18occc%18c(-c%18ccc([Si](CC)(CC)CC)s%18)c%17o%16)s%15)c%15nn(CC)nc%14%15)s%13)cc%12c(-c%12ccc([Si](CC)(CC)CC)s%12)c%11o%10)s9)c9nn(CC)nc89)s7)cc6c(-c6ccc([Si](CC)(CC)CC)s6)c5o4)s3)c2n1
360,IDTT-BH,J71,10.1039/C8TA00764K,0.9,17.77,0.691,69.1,11.05,11.051163,sm,fused,7.0,,ITN-C9,CCc1ccc(C2(c3ccc(CC)cc3)c3cc4c(cc3-c3sc5cc(/C=C6\C(=O)c7cc8ccccc8cc7C6=C(C#N)C#N)sc5c32)C(c2ccc(CC)cc2)(c2ccc(CC)cc2)c2c-4sc3cc(/C=C4\C(=O)c5cc6ccccc6cc5C4=C(C#N)C#N)sc23)cc1,J71,CCn1nc2c(-c3ccc(C)s3)c(F)c(F)c(-c3ccc(-c4cc5c(-c6ccc([Si](CC)(CC)CC)s6)c6sc(-c7ccc(-c8c(F)c(F)c(-c9ccc(-c%10cc%11c(-c%12ccc([Si](CC)(CC)CC)s%12)c%12sc(-c%13ccc(-c%14c(F)c(F)c(-c%15ccc(-c%16cc%17c(-c%18ccc([Si](CC)(CC)CC)s%18)c%18sc(C)cc%18c(-c%18ccc([Si](CC)(CC)CC)s%18)c%17s%16)s%15)c%15nn(CC)nc%14%15)s%13)cc%12c(-c%12ccc([Si](CC)(CC)CC)s%12)c%11s%10)s9)c9nn(CC)nc89)s7)cc6c(-c6ccc([Si](CC)(CC)CC)s6)c5s4)s3)c2n1
361,Y6,PIDTTDTffBTA,10.1021/acsmacrolett.9b00704,0.74,22.7,0.6673,66.73,11.05,11.2093054,sm,y,8.0,,Y6,CCC1=C(SC2=C1SC3=C2N(CC)C4=C3C5=NSN=C5C6=C4N(CC)C7=C6SC8=C7SC(/C=C9/C(C%10=C(C9=O)C=C(F)C(F)=C%10)=C(C#N)\C#N)=C8CC)/C=C%11C(C%12=C(C\%11=C(C#N)/C#N)C=C(F)C(F)=C%12)=O,PIDTTDTffBTA,CCc1ccc(C2(c3ccc(CC)cc3)c3cc4c(cc3-c3sc5ccsc5c32)C(c2ccc(CC)cc2)(c2ccc(CC)cc2)c2c-4sc3cc(-c4sc(-c5c(F)c(F)c(-c6cc(CC)c(-c7cc8sc9c(c8s7)C(c7ccc(CC)cc7)(c7ccc(CC)cc7)c7cc8c(cc7-9)C(c7ccc(CC)cc7)(c7ccc(CC)cc7)c7c-8sc8cc(-c9sc(-c%10c(F)c(F)c(-c%11cc(CC)c(-c%12cc%13sc%14c(c%13s%12)C(c%12ccc(CC)cc%12)(c%12ccc(CC)cc%12)c%12cc%13c(cc%12-%14)C(c%12ccc(CC)cc%12)(c%12ccc(CC)cc%12)c%12c-%13sc%13cc(-c%14sc(-c%15c(F)c(F)c(-c%16cc(CC)cs%16)c%16nn(CC)nc%15%16)cc%14CC)sc%12%13)s%11)c%11nn(CC)nc%10%11)cc9CC)sc78)s6)c6nn(CC)nc56)cc4CC)sc23)cc1
362,m-ITIC,P-CIT,10.1021/acsami.1c00327,0.92,16.7,0.7156,71.56,11.04,10.9944784,sm,fused,7.0,,m-ITIC,CCc1cccc(C2(c3cccc(CC)c3)c3cc4c(cc3-c3sc5cc(/C=C6\C(=O)c7ccccc7C6=C(C#N)C#N)sc5c32)C(c2cccc(CC)c2)(c2cccc(CC)c2)c2c-4sc3cc(/C=C4\C(=O)c5ccccc5C4=C(C#N)C#N)sc23)c1,P-CIT,CCc1sc(-c2c3cc(-c4ccc(-c5c(F)c(F)c(-c6ccc(-c7cc8c(-c9cc(Cl)c(CC)s9)c9oc(-c%10ccc(-c%11c(F)c(F)c(-c%12ccc(-c%13cc%14c(-c%15cc(Cl)c(CC)s%15)c%15oc(-c%16ccc(-c%17c(F)c(F)c(-c%18cccs%18)c%18nn(CC)nc%17%18)s%16)cc%15c(-c%15cc(Cl)c(CC)s%15)c%14o%13)s%12)c%12nn(CC)nc%11%12)s%10)cc9c(-c9cc(Cl)c(CC)s9)c8o7)s6)c6nn(CC)nc56)s4)oc3c(-c3cc(Cl)c(CC)s3)c3ccoc23)cc1Cl
363,O-NTNC,PBDB-T,10.1002/solr.201800053,0.942,15.98,0.734,73.4,11.0,11.04901944,sm,fused,6.0,,O-NTNC,CCc1ccc(C2(c3ccc(CC)cc3)c3cc(/C=C4\C(=O)c5cc6ccccc6cc5C4=C(C#N)C#N)sc3-c3c2ccc2c4c(ccc32)C(c2ccc(CC)cc2)(c2ccc(CC)cc2)c2cc(/C=C3\C(=O)c5cc6ccccc6cc5C3=C(C#N)C#N)sc2-4)cc1,PBDB-T,CCc1ccc(-c2c3cc(-c4ccc(-c5sc(-c6ccc(-c7cc8c(-c9ccc(CC)s9)c9sc(-c%10ccc(-c%11sc(-c%12ccc(-c%13cc%14c(-c%15ccc(CC)s%15)c%15sc(-c%16ccc(-c%17sc(-c%18cccs%18)c%18c%17C(=O)c%17c(CC)sc(CC)c%17C%18=O)s%16)cc%15c(-c%15ccc(CC)s%15)c%14s%13)s%12)c%12c%11C(=O)c%11c(CC)sc(CC)c%11C%12=O)s%10)cc9c(-c9ccc(CC)s9)c8s7)s6)c6c5C(=O)c5c(CC)sc(CC)c5C6=O)s4)sc3c(-c3ccc(CC)s3)c3ccsc23)s1
364,AOIC2,J71,10.1021/acs.chemmater.0c04318,0.826,19.48,0.682,68.2,11.0,10.97370736,sm,fused,8.0,,AOIC2,CCc1ccc(C2(c3ccc(CC)cc3)c3cc4c(cc3-c3sc(/C=C5\C(=O)c6cc(F)c(F)cc6C5=C(C#N)C#N)cc32)C(c2ccc(CC)cc2)(c2ccc(CC)cc2)c2c-4sc3c4c(sc23)-c2sc(/C=C3\C(=O)c5cc(F)c(F)cc5C3=C(C#N)C#N)cc2C4(c2ccc(CC)cc2)c2ccc(CC)cc2)cc1,J71,CCn1nc2c(-c3ccc(C)s3)c(F)c(F)c(-c3ccc(-c4cc5c(-c6ccc([Si](CC)(CC)CC)s6)c6sc(-c7ccc(-c8c(F)c(F)c(-c9ccc(-c%10cc%11c(-c%12ccc([Si](CC)(CC)CC)s%12)c%12sc(-c%13ccc(-c%14c(F)c(F)c(-c%15ccc(-c%16cc%17c(-c%18ccc([Si](CC)(CC)CC)s%18)c%18sc(C)cc%18c(-c%18ccc([Si](CC)(CC)CC)s%18)c%17s%16)s%15)c%15nn(CC)nc%14%15)s%13)cc%12c(-c%12ccc([Si](CC)(CC)CC)s%12)c%11s%10)s9)c9nn(CC)nc89)s7)cc6c(-c6ccc([Si](CC)(CC)CC)s6)c5s4)s3)c2n1
365,m-ITIC-OR-4Cl,BO2FC8,10.1039/C8TA11059J,0.83,20.2,0.633,63.3,11.0,10.612878,sm,fused,7.0,,m-ITIC-OR-4Cl,CCOc1cccc(C2(c3cccc(OCC)c3)c3cc4c(cc3-c3sc5cc(/C=C6\C(=O)c7cc(Cl)c(Cl)cc7C6=C(C#N)C#N)sc5c32)C(c2cccc(OCC)c2)(c2cccc(OCC)c2)c2c-4sc3cc(/C=C4\C(=O)c5cc(Cl)c(Cl)cc5C4=C(C#N)C#N)sc23)c1,BO2FC8,CCOc1c(OCC)c(-c2ccc(-c3cc4c(-c5cc(F)c(CC)s5)c5sc(-c6ccc(-c7c(OCC)c(OCC)c(-c8ccc(-c9cc%10c(-c%11cc(F)c(CC)s%11)c%11sc(-c%12ccc(-c%13c(OCC)c(OCC)c(-c%14ccc(-c%15cc%16c(-c%17cc(F)c(CC)s%17)c%17sccc%17c(-c%17cc(F)c(CC)s%17)c%16s%15)s%14)c%14nonc%13%14)s%12)cc%11c(-c%11cc(F)c(CC)s%11)c%10s9)s8)c8nonc78)s6)cc5c(-c5cc(F)c(CC)s5)c4s3)s2)c2nonc2c1-c1cccs1
366,IT-DOH,PBDB-TF,10.1002/aenm.201903650,0.96,17.78,0.73,73.0,11.0,12.460224,sm,fused,7.0,,IT-DOH,CCc1ccc(C2(c3ccc(CC)cc3)c3cc4c(cc3-c3sc5cc(/C=C6\C(=O)c7c(O)cccc7C6=C(C#N)C#N)sc5c32)C(c2ccc(CC)cc2)(c2ccc(CC)cc2)c2c-4sc3cc(/C=C4\C(=O)c5c(O)cccc5C4=C(C#N)C#N)sc23)cc1,PBDB-TF,CCc1sc(-c2c3cc(-c4ccc(-c5sc(-c6ccc(-c7cc8c(-c9cc(F)c(CC)s9)c9sc(-c%10ccc(-c%11sc(-c%12ccc(-c%13cc%14c(-c%15cc(F)c(CC)s%15)c%15sc(-c%16ccc(-c%17sc(-c%18cccs%18)c%18c%17C(=O)c%17c(CC)sc(CC)c%17C%18=O)s%16)cc%15c(-c%15cc(F)c(CC)s%15)c%14s%13)s%12)c%12c%11C(=O)c%11c(CC)sc(CC)c%11C%12=O)s%10)cc9c(-c9cc(F)c(CC)s9)c8s7)s6)c6c5C(=O)c5c(CC)sc(CC)c5C6=O)s4)sc3c(-c3cc(F)c(CC)s3)c3ccsc23)cc1F
367,ITIC2,FTAZ,10.1002/adma.201702125,0.92,18.63,0.63,63.0,11.0,10.797948,sm,fused,7.0,,ITIC2,CCc1ccc(C2(c3ccc(CC)cc3)c3cc(/C=C4\C(=O)c5ccccc5C4=C(C#N)C#N)sc3-c3sc4c(-c5ccc(CC)s5)c5c6c(sc5c(-c5ccc(CC)s5)c4c32)-c2sc(/C=C3\C(=O)c4ccccc4C3=C(C#N)C#N)cc2C6(c2ccc(CC)cc2)c2ccc(CC)cc2)cc1,FTAZ,CCc1c2cc(-c3ccc(-c4c(F)c(F)c(-c5ccc(-c6cc7c(CC)c8sc(-c9ccc(-c%10c(F)c(F)c(-c%11ccc(-c%12cc%13c(CC)c%14sc(-c%15ccc(-c%16c(F)c(F)c(-c%17cccs%17)c%17nn(CC)nc%16%17)s%15)cc%14c(CC)c%13s%12)s%11)c%11nn(CC)nc%10%11)s9)cc8c(CC)c7s6)s5)c5nn(CC)nc45)s3)sc2c(CC)c2ccsc12
368,Y5,J61,10.1002/adma.201807577,0.9,21.1,0.583,58.3,11.0,11.07117,sm,y,9.0,,Y5,CCc1c(/C=C2\C(=O)c3ccccc3C2=C(C#N)C#N)sc2c1sc1c3c4nsnc4c4c5sc6c(CC)c(/C=C7\C(=O)c8ccccc8C7=C(C#N)C#N)sc6c5n(CC)c4c3n(CC)c21,J60,CCSc1ccc(-c2c3cc(-c4ccc(-c5c(F)c(F)c(-c6ccc(-c7cc8c(-c9ccc(SCC)s9)c9sc(-c%10ccc(-c%11c(F)c(F)c(-c%12ccc(-c%13cc%14c(-c%15ccc(SCC)s%15)c%15sc(-c%16ccc(-c%17c(F)c(F)c(-c%18cccs%18)c%18nn(CC)nc%17%18)s%16)cc%15c(-c%15ccc(SCC)s%15)c%14s%13)s%12)c%12nn(CC)nc%11%12)s%10)cc9c(-c9ccc(SCC)s9)c8s7)s6)c6nn(CC)nc56)s4)sc3c(-c3ccc(SCC)s3)c3ccsc23)s1
369,BN-0F,J52,10.1002/ange.202100390,0.835,21.1,0.601,60.1,11.0,10.5887185,sm,unfused,1.0,,BN-0F,CCOc1cc(-c2cc3c(s2)-c2sc(/C=C4\C(=O)c5cc6ccccc6cc5C4=C(C#N)C#N)cc2C3(CC)CC)c(OCC)cc1-c1cc2c(s1)-c1sc(/C=C3\C(=O)c4cc5ccccc5cc4C3=C(C#N)C#N)cc1C2(CC)CC,J51,CCc1ccc(-c2c3cc(-c4ccc(-c5c(F)c(F)c(-c6ccc(-c7cc8c(-c9ccc(CC)s9)c9sc(-c%10ccc(-c%11c(F)c(F)c(-c%12ccc(-c%13cc%14c(-c%15ccc(CC)s%15)c%15sc(-c%16ccc(-c%17c(F)c(F)c(-c%18cccs%18)c%18nn(CC)nc%17%18)s%16)cc%15c(-c%15ccc(CC)s%15)c%14s%13)s%12)c%12nn(CC)nc%11%12)s%10)cc9c(-c9ccc(CC)s9)c8s7)s6)c6nn(CC)nc56)s4)sc3c(-c3ccc(CC)s3)c3ccsc23)s1
370,BTOIC,PBDB-T,10.1002/adfm.201803128,0.862,18.6,0.684,68.4,10.96,10.9667088,sm,fused,7.0,,BTOIC,CCOc1c2c(c(OCC)c3c1C(c1ccc(CC)cc1)(c1ccc(CC)cc1)c1c-3sc3cc(/C=C4\C(=O)c5c(csc5C)C4=C(C#N)C#N)sc13)C(c1ccc(CC)cc1)(c1ccc(CC)cc1)c1c-2sc2cc(/C=C3\C(=O)c4c(csc4C)C3=C(C#N)C#N)sc12,PBDB-T,CCc1ccc(-c2c3cc(-c4ccc(-c5sc(-c6ccc(-c7cc8c(-c9ccc(CC)s9)c9sc(-c%10ccc(-c%11sc(-c%12ccc(-c%13cc%14c(-c%15ccc(CC)s%15)c%15sc(-c%16ccc(-c%17sc(-c%18cccs%18)c%18c%17C(=O)c%17c(CC)sc(CC)c%17C%18=O)s%16)cc%15c(-c%15ccc(CC)s%15)c%14s%13)s%12)c%12c%11C(=O)c%11c(CC)sc(CC)c%11C%12=O)s%10)cc9c(-c9ccc(CC)s9)c8s7)s6)c6c5C(=O)c5c(CC)sc(CC)c5C6=O)s4)sc3c(-c3ccc(CC)s3)c3ccsc23)s1
371,IDTT-OBH,PBDB-T,10.1039/C8TA00764K,0.87,17.46,0.72,72.0,10.93,10.936944,sm,fused,7.0,,IDTT-OBH,CCOc1ccc(C2(c3ccc(OCC)cc3)c3cc4c(cc3-c3sc5cc(/C=C6\C(=O)c7cc8ccccc8cc7C6=C(C#N)C#N)sc5c32)C(c2ccc(OCC)cc2)(c2ccc(OCC)cc2)c2c-4sc3cc(/C=C4\C(=O)c5cc6ccccc6cc5C4=C(C#N)C#N)sc23)cc1,PBDB-T,CCc1ccc(-c2c3cc(-c4ccc(-c5sc(-c6ccc(-c7cc8c(-c9ccc(CC)s9)c9sc(-c%10ccc(-c%11sc(-c%12ccc(-c%13cc%14c(-c%15ccc(CC)s%15)c%15sc(-c%16ccc(-c%17sc(-c%18cccs%18)c%18c%17C(=O)c%17c(CC)sc(CC)c%17C%18=O)s%16)cc%15c(-c%15ccc(CC)s%15)c%14s%13)s%12)c%12c%11C(=O)c%11c(CC)sc(CC)c%11C%12=O)s%10)cc9c(-c9ccc(CC)s9)c8s7)s6)c6c5C(=O)c5c(CC)sc(CC)c5C6=O)s4)sc3c(-c3ccc(CC)s3)c3ccsc23)s1
372,ITIC,PTBTz-2,10.1021/acs.chemmater.7b01650,0.88,20.34,0.605,60.5,10.92,10.829016,sm,fused,7.0,,ITIC,CCc1ccc(C2(c3ccc(CC)cc3)c3cc4c(cc3-c3sc5cc(/C=C6\C(=O)c7ccccc7C6=C(C#N)C#N)sc5c32)C(c2ccc(CC)cc2)(c2ccc(CC)cc2)c2c-4sc3cc(/C=C4\C(=O)c5ccccc5C4=C(C#N)C#N)sc23)cc1,PTBTz-2,CCOC(=O)c1cc2c(-c3nccs3)sc(-c3ncc(-c4cc5c(-c6ccc(CC)s6)c6sc(-c7cnc(-c8sc(-c9ncc(-c%10cc%11c(-c%12ccc(CC)s%12)c%12sc(-c%13cnc(-c%14sc(-c%15ncc(-c%16cc%17c(-c%18ccc(CC)s%18)c%18sccc%18c(-c%18ccc(CC)s%18)c%17s%16)s%15)c%15sc(C(=O)OCC)cc%14%15)s%13)cc%12c(-c%12ccc(CC)s%12)c%11s%10)s9)c9sc(C(=O)OCC)cc89)s7)cc6c(-c6ccc(CC)s6)c5s4)s3)c2s1
373,AT-NC,PBDB-T,10.1002/aenm.201803541,0.919,17.11,0.694,69.4,10.91,10.91251846,sm,fused,7.0,,AT-NC,CCOc1ccc(C2(c3ccc(OCC)cc3)c3cc(/C=C4\C(=O)c5cc6ccccc6cc5C4=C(C#N)C#N)sc3-c3ccc4cc5c6c(ccc5cc4c32)-c2sc(/C=C3\C(=O)c4cc5ccccc5cc4C3=C(C#N)C#N)cc2C6(c2ccc(OCC)cc2)c2ccc(OCC)cc2)cc1,PBDB-T,CCc1ccc(-c2c3cc(-c4ccc(-c5sc(-c6ccc(-c7cc8c(-c9ccc(CC)s9)c9sc(-c%10ccc(-c%11sc(-c%12ccc(-c%13cc%14c(-c%15ccc(CC)s%15)c%15sc(-c%16ccc(-c%17sc(-c%18cccs%18)c%18c%17C(=O)c%17c(CC)sc(CC)c%17C%18=O)s%16)cc%15c(-c%15ccc(CC)s%15)c%14s%13)s%12)c%12c%11C(=O)c%11c(CC)sc(CC)c%11C%12=O)s%10)cc9c(-c9ccc(CC)s9)c8s7)s6)c6c5C(=O)c5c(CC)sc(CC)c5C6=O)s4)sc3c(-c3ccc(CC)s3)c3ccsc23)s1
374,PZ-dIDTC6,PBDB-TF,10.1016/j.synthmet.2021.116838,0.94,15.49,0.75,75.0,10.91,10.92045,sm,fused,5.0,,PZ-dIDTC6,CCC1(CC)c2cc3c(cc2-c2sc(/C=C4\C(=O)c5cc(F)c(F)cc5C4=C(C#N)C#N)cc21)C(CC)(CC)c1cc(-c2cnc(-c4cc5c(s4)-c4cc6c(cc4C5(CC)CC)-c4sc(/C=C5\C(=O)c7cc(F)c(F)cc7C5=C(C#N)C#N)cc4C6(CC)CC)cn2)sc1-3,PBDB-TF,CCc1sc(-c2c3cc(-c4ccc(-c5sc(-c6ccc(-c7cc8c(-c9cc(F)c(CC)s9)c9sc(-c%10ccc(-c%11sc(-c%12ccc(-c%13cc%14c(-c%15cc(F)c(CC)s%15)c%15sc(-c%16ccc(-c%17sc(-c%18cccs%18)c%18c%17C(=O)c%17c(CC)sc(CC)c%17C%18=O)s%16)cc%15c(-c%15cc(F)c(CC)s%15)c%14s%13)s%12)c%12c%11C(=O)c%11c(CC)sc(CC)c%11C%12=O)s%10)cc9c(-c9cc(F)c(CC)s9)c8s7)s6)c6c5C(=O)c5c(CC)sc(CC)c5C6=O)s4)sc3c(-c3cc(F)c(CC)s3)c3ccsc23)cc1F
375,IDTN,J71,10.1039/D0TA10953C,0.88,16.7,0.744,74.4,10.9,10.933824,sm,fused,5.0,,IDTN,CCc1ccc(C2(c3ccc(CC)cc3)c3cc4c(cc3-c3sc(/C=C5\C(=O)c6cc7ccccc7cc6C5=C(C#N)C#N)cc32)C(c2ccc(CC)cc2)(c2ccc(CC)cc2)c2cc(/C=C3\C(=O)c5cc6ccccc6cc5C3=C(C#N)C#N)sc2-4)cc1,J71,CCn1nc2c(-c3ccc(C)s3)c(F)c(F)c(-c3ccc(-c4cc5c(-c6ccc([Si](CC)(CC)CC)s6)c6sc(-c7ccc(-c8c(F)c(F)c(-c9ccc(-c%10cc%11c(-c%12ccc([Si](CC)(CC)CC)s%12)c%12sc(-c%13ccc(-c%14c(F)c(F)c(-c%15ccc(-c%16cc%17c(-c%18ccc([Si](CC)(CC)CC)s%18)c%18sc(C)cc%18c(-c%18ccc([Si](CC)(CC)CC)s%18)c%17s%16)s%15)c%15nn(CC)nc%14%15)s%13)cc%12c(-c%12ccc([Si](CC)(CC)CC)s%12)c%11s%10)s9)c9nn(CC)nc89)s7)cc6c(-c6ccc([Si](CC)(CC)CC)s6)c5s4)s3)c2n1
376,F8IC,PTB7-Th,10.1016/j.joule.2018.11.011,0.67,22.7,0.695,69.5,10.9,10.570255,sm,fused,8.0,,F8IC,CCc1ccc(C2(c3ccc(CC)cc3)c3c(sc4cc(/C=C5\C(=O)c6cc(F)c(F)cc6C5=C(C#N)C#N)sc34)-c3sc4c5c(sc4c32)-c2sc3cc(/C=C4\C(=O)c6cc(F)c(F)cc6C4=C(C#N)C#N)sc3c2C5(c2ccc(CC)cc2)c2ccc(CC)cc2)cc1,PTB7-Th,CCOC(=O)c1sc2c(-c3cc4c(-c5ccc(CC)s5)c5sc(-c6sc(-c7cc8c(-c9ccc(CC)s9)c9sc(-c%10sc(-c%11cc%12c(-c%13ccc(CC)s%13)c%13sccc%13c(-c%13ccc(CC)s%13)c%12s%11)c%11sc(C(=O)OCC)c(F)c%10%11)cc9c(-c9ccc(CC)s9)c8s7)c7sc(C(=O)OCC)c(F)c67)cc5c(-c5ccc(CC)s5)c4s3)scc2c1F
