Repository: aspuru-guzik-group/Beyond-Molecular-Structure-ML-for-OPV-Materials-Devices

File: datasets/Hutchison_2023_n1001/Hutchison_filtered_dataset_pipeline.csv (part 7 of 15)
,Acceptor,Donor,DOI,Voc (V),Jsc (mA cm^-2),FF,FF (%),PCE,calculated PCE (%),acceptor type,acceptor class,core fused ring size,donor,acceptor ID with shortened chains,Acceptor SMILES,donor ID with shortened chains,Donor SMILES
377,ITIC-Th,PTFB-O,10.1002/aenm.201701674,0.93,17.1,0.679,67.9,10.9,10.798137,sm,fused,7.0,,ITIC-Th,CCc1ccc(C2(c3ccc(CC)s3)c3cc4c(cc3-c3sc5cc(/C=C6\C(=O)c7ccccc7C6=C(C#N)C#N)sc5c32)C(c2ccc(CC)s2)(c2ccc(CC)s2)c2c-4sc3cc(/C=C4\C(=O)c5ccccc5C4=C(C#N)C#N)sc23)s1,PTFB-O,CCc1csc(-c2c(F)c(F)c(-c3cc(CC)c(-c4ccc(-c5ccc(-c6ccc(-c7sc(-c8c(F)c(F)c(-c9cc(CC)c(-c%10ccc(-c%11ccc(-c%12ccc(-c%13sc(-c%14c(F)c(F)c(-c%15cc(CC)c(-c%16ccc(-c%17ccc(-c%18cccs%18)c(F)c%17F)s%16)s%15)c%15nn(CC)nc%14%15)cc%13CC)s%12)c(F)c%11F)s%10)s9)c9nn(CC)nc89)cc7CC)s6)c(F)c5F)s4)s3)c3nn(CC)nc23)c1
378,ITIC,PTQ10,10.1021/acsami.9b22666,1.03,17.65,0.6001,60.01,10.9,10.90951795,sm,fused,7.0,,ITIC,CCc1ccc(C2(c3ccc(CC)cc3)c3cc4c(cc3-c3sc5cc(/C=C6\C(=O)c7ccccc7C6=C(C#N)C#N)sc5c32)C(c2ccc(CC)cc2)(c2ccc(CC)cc2)c2c-4sc3cc(/C=C4\C(=O)c5ccccc5C4=C(C#N)C#N)sc23)cc1,PTQ10,CCOc1cnc2c(-c3ccc(-c4c(F)c(F)c(-c5ccc(-c6c(F)c(F)c(-c7cccs7)c7ncc(OCC)nc67)s5)c5ncc(OCC)nc45)s3)c(F)c(F)cc2n1
379,IT-4F,PBT1-C,10.1016/j.nanoen.2019.01.039,0.79,19.03,0.705,70.5,10.9,10.5987585,sm,fused,7.0,,IT-4F,CCc1ccc(C2(c3ccc(CC)cc3)c3cc4c(cc3-c3sc5cc(/C=C6\C(=O)c7cc(F)c(F)cc7C6=C(C#N)C#N)sc5c32)C(c2ccc(CC)cc2)(c2ccc(CC)cc2)c2c-4sc3cc(/C=C4\C(=O)c5cc(F)c(F)cc5C4=C(C#N)C#N)sc23)cc1,PBT1-C,CCc1ccc(-c2c3cc(-c4ccc(-c5sc(-c6ccc(-c7cc8c(-c9ccc(CC)cc9)c9sc(-c%10ccc(-c%11sc(-c%12ccc(-c%13cc%14c(-c%15ccc(CC)cc%15)c%15sc(-c%16ccc(-c%17sc(-c%18cccs%18)c%18c%17C(=O)c%17c(CC)sc(CC)c%17C%18=O)s%16)cc%15c(-c%15ccc(CC)cc%15)c%14s%13)s%12)c%12c%11C(=O)c%11c(CC)sc(CC)c%11C%12=O)s%10)cc9c(-c9ccc(CC)cc9)c8s7)s6)c6c5C(=O)c5c(CC)sc(CC)c5C6=O)s4)sc3c(-c3ccc(CC)cc3)c3ccsc23)cc1
380,Y22,J71,10.1039/D0TA01636E,0.806,21.7,0.6227,62.27,10.89,10.89114754,sm,y,7.0,,Y22,CCc1c(/C=C2\C(=O)c3cc(F)c(F)cc3C2=C(C#N)C#N)sc2c1sc1c3c4nn(CC)nc4c4c5sc(/C=C6\C(=O)c7cc(F)c(F)cc7C6=C(C#N)C#N)c(CC)c5n(CC)c4c3n(CC)c21,J71,CCn1nc2c(-c3ccc(C)s3)c(F)c(F)c(-c3ccc(-c4cc5c(-c6ccc([Si](CC)(CC)CC)s6)c6sc(-c7ccc(-c8c(F)c(F)c(-c9ccc(-c%10cc%11c(-c%12ccc([Si](CC)(CC)CC)s%12)c%12sc(-c%13ccc(-c%14c(F)c(F)c(-c%15ccc(-c%16cc%17c(-c%18ccc([Si](CC)(CC)CC)s%18)c%18sc(C)cc%18c(-c%18ccc([Si](CC)(CC)CC)s%18)c%17s%16)s%15)c%15nn(CC)nc%14%15)s%13)cc%12c(-c%12ccc([Si](CC)(CC)CC)s%12)c%11s%10)s9)c9nn(CC)nc89)s7)cc6c(-c6ccc([Si](CC)(CC)CC)s6)c5s4)s3)c2n1
381,SeCT-IC,J71,10.1021/acsami.1c12028,0.889,18.09,0.6769,67.69,10.89,10.88591257,sm,fused,7.0,,SeCT-IC,CCc1ccc(C2(c3ccc(CC)cc3)c3cc(/C=C4\C(=O)c5ccccc5C4=C(C#N)C#N)sc3-c3[se]c4cc5c6c([se]c5cc4c32)-c2sc(/C=C3/C(=O)c4ccccc4C3=C(C#N)C#N)cc2C6(c2ccc(CC)cc2)c2ccc(CC)cc2)cc1,J71,CCn1nc2c(-c3ccc(C)s3)c(F)c(F)c(-c3ccc(-c4cc5c(-c6ccc([Si](CC)(CC)CC)s6)c6sc(-c7ccc(-c8c(F)c(F)c(-c9ccc(-c%10cc%11c(-c%12ccc([Si](CC)(CC)CC)s%12)c%12sc(-c%13ccc(-c%14c(F)c(F)c(-c%15ccc(-c%16cc%17c(-c%18ccc([Si](CC)(CC)CC)s%18)c%18sc(C)cc%18c(-c%18ccc([Si](CC)(CC)CC)s%18)c%17s%16)s%15)c%15nn(CC)nc%14%15)s%13)cc%12c(-c%12ccc([Si](CC)(CC)CC)s%12)c%11s%10)s9)c9nn(CC)nc89)s7)cc6c(-c6ccc([Si](CC)(CC)CC)s6)c5s4)s3)c2n1
382,DTSiC-TC,PBDB-T-2Cl,10.1021/acsami.1c06360,1.06,14.6,0.7032,70.32,10.88,10.8827232,sm,fused,7.0,,DTSiC-TC,CCn1c2cc3c(cc2c2cc4c(cc21)-c1sc(/C=C2\C(=O)c5cscc5C2=C(C#N)C#N)cc1[Si]4(CC)CC)[Si](CC)(CC)c1cc(/C=C2\C(=O)c4cscc4C2=C(C#N)C#N)sc1-3,PBDB-T-2Cl,CCc1sc(-c2c3cc(-c4ccc(-c5sc(-c6ccc(-c7cc8c(-c9cc(Cl)c(CC)s9)c9sc(-c%10ccc(-c%11sc(-c%12ccc(-c%13cc%14c(-c%15cc(Cl)c(CC)s%15)c%15sc(-c%16ccc(-c%17sc(-c%18cccs%18)c%18c%17C(=O)c%17c(CC)sc(CC)c%17C%18=O)s%16)cc%15c(-c%15cc(Cl)c(CC)s%15)c%14s%13)s%12)c%12c%11C(=O)c%11c(CC)sc(CC)c%11C%12=O)s%10)cc9c(-c9cc(Cl)c(CC)s9)c8s7)s6)c6c5C(=O)c5c(CC)sc(CC)c5C6=O)s4)sc3c(-c3cc(Cl)c(CC)s3)c3ccsc23)cc1Cl
383,TTIC,PBDB-T,10.1007/s40843-017-9084-x,0.8,20.58,0.66,66.0,10.87,10.86624,sm,fused,6.0,,4TIC,CCc1ccc(C2(c3ccc(CC)cc3)c3cc(/C=C4\C(=O)c5ccccc5C4=C(C#N)C#N)sc3-c3sc4c5c(sc4c32)-c2sc(/C=C3\C(=O)c4ccccc4C3=C(C#N)C#N)cc2C5(c2ccc(CC)cc2)c2ccc(CC)cc2)cc1,PBDB-T,CCc1ccc(-c2c3cc(-c4ccc(-c5sc(-c6ccc(-c7cc8c(-c9ccc(CC)s9)c9sc(-c%10ccc(-c%11sc(-c%12ccc(-c%13cc%14c(-c%15ccc(CC)s%15)c%15sc(-c%16ccc(-c%17sc(-c%18cccs%18)c%18c%17C(=O)c%17c(CC)sc(CC)c%17C%18=O)s%16)cc%15c(-c%15ccc(CC)s%15)c%14s%13)s%12)c%12c%11C(=O)c%11c(CC)sc(CC)c%11C%12=O)s%10)cc9c(-c9ccc(CC)s9)c8s7)s6)c6c5C(=O)c5c(CC)sc(CC)c5C6=O)s4)sc3c(-c3ccc(CC)s3)c3ccsc23)s1
384,F-F,PBDB-T,10.1002/aenm.201702870,0.88,17.36,0.71,71.0,10.85,10.846528,sm,fused,7.0,,F-F,CCC1(CC)c2cc3c(cc2-c2cc4c(cc21)-c1sc(/C=C2\C(=O)c5ccc(F)cc5C2=C(C#N)C#N)cc1C4(CC)CC)C(CC)(CC)c1cc(/C=C2\C(=O)c4ccc(F)cc4C2=C(C#N)C#N)sc1-3,PBDB-T,CCc1ccc(-c2c3cc(-c4ccc(-c5sc(-c6ccc(-c7cc8c(-c9ccc(CC)s9)c9sc(-c%10ccc(-c%11sc(-c%12ccc(-c%13cc%14c(-c%15ccc(CC)s%15)c%15sc(-c%16ccc(-c%17sc(-c%18cccs%18)c%18c%17C(=O)c%17c(CC)sc(CC)c%17C%18=O)s%16)cc%15c(-c%15ccc(CC)s%15)c%14s%13)s%12)c%12c%11C(=O)c%11c(CC)sc(CC)c%11C%12=O)s%10)cc9c(-c9ccc(CC)s9)c8s7)s6)c6c5C(=O)c5c(CC)sc(CC)c5C6=O)s4)sc3c(-c3ccc(CC)s3)c3ccsc23)s1
385,ITIC-Th1,PDCBT-F,10.1021/acs.macromol.9b00793,0.93,17.52,0.662,66.2,10.85,10.7863632,sm,fused,7.0,,ITIC-Th1,CCc1ccc(C2(c3ccc(CC)s3)c3cc4c(cc3-c3sc5cc(/C=C6\C(=O)c7ccc(F)cc7C6=C(C#N)C#N)sc5c32)C(c2ccc(CC)s2)(c2ccc(CC)s2)c2c-4sc3cc(/C=C4\C(=O)c5ccc(F)cc5C4=C(C#N)C#N)sc23)s1,PDCBT-F,CCOC(=O)c1csc(-c2cc(C(=O)OCC)c(-c3cc(F)c(-c4ccc(-c5sc(-c6cc(C(=O)OCC)c(-c7cc(F)c(-c8ccc(-c9sc(-c%10cc(C(=O)OCC)c(-c%11cc(F)c(-c%12cccs%12)s%11)s%10)cc9C(=O)OCC)s8)s7)s6)cc5C(=O)OCC)s4)s3)s2)c1
386,BDCPDT-BC,PBDB-T,10.1021/acsami.9b08462,0.92,18.55,0.6341,63.41,10.82,10.8215506,sm,fused,7.0,,BDCPDT-BC,CCc1ccc(C2(c3ccc(CC)cc3)c3cc(/C=C4\C(=O)c5c(sc6ccccc56)C4=C(C#N)C#N)sc3-c3sc4cc5c6c(sc5cc4c32)-c2sc(/C=C3\C(=O)c4c(sc5ccccc45)C3=C(C#N)C#N)cc2C6(c2ccc(CC)cc2)c2ccc(CC)cc2)cc1,PBDB-T,CCc1ccc(-c2c3cc(-c4ccc(-c5sc(-c6ccc(-c7cc8c(-c9ccc(CC)s9)c9sc(-c%10ccc(-c%11sc(-c%12ccc(-c%13cc%14c(-c%15ccc(CC)s%15)c%15sc(-c%16ccc(-c%17sc(-c%18cccs%18)c%18c%17C(=O)c%17c(CC)sc(CC)c%17C%18=O)s%16)cc%15c(-c%15ccc(CC)s%15)c%14s%13)s%12)c%12c%11C(=O)c%11c(CC)sc(CC)c%11C%12=O)s%10)cc9c(-c9ccc(CC)s9)c8s7)s6)c6c5C(=O)c5c(CC)sc(CC)c5C6=O)s4)sc3c(-c3ccc(CC)s3)c3ccsc23)s1
387,UF-Qx-2Cl,J52,10.1016/j.cej.2021.131473,0.76,22.71,0.6309,63.09,10.81,10.88908164,sm,unfused,3.0,,UF-Qx-2Cl,CCc1ccc(-c2nc3c(-c4cc5c(s4)-c4sc(/C=C6\C(=O)c7cc(Cl)c(Cl)cc7C6=C(C#N)C#N)cc4C5(CC)CC)ccc(-c4cc5c(s4)-c4sc(/C=C6\C(=O)c7cc(Cl)c(Cl)cc7C6=C(C#N)C#N)cc4C5(CC)CC)c3nc2-c2ccc(CC)cc2)cc1,J51,CCc1ccc(-c2c3cc(-c4ccc(-c5c(F)c(F)c(-c6ccc(-c7cc8c(-c9ccc(CC)s9)c9sc(-c%10ccc(-c%11c(F)c(F)c(-c%12ccc(-c%13cc%14c(-c%15ccc(CC)s%15)c%15sc(-c%16ccc(-c%17c(F)c(F)c(-c%18cccs%18)c%18nn(CC)nc%17%18)s%16)cc%15c(-c%15ccc(CC)s%15)c%14s%13)s%12)c%12nn(CC)nc%11%12)s%10)cc9c(-c9ccc(CC)s9)c8s7)s6)c6nn(CC)nc56)s4)sc3c(-c3ccc(CC)s3)c3ccsc23)s1
388,ITIC,J62,10.1021/acs.macromol.8b01036,0.915,16.85,0.7009,70.09,10.81,10.80630098,sm,fused,7.0,,ITIC,CCc1ccc(C2(c3ccc(CC)cc3)c3cc4c(cc3-c3sc5cc(/C=C6\C(=O)c7ccccc7C6=C(C#N)C#N)sc5c32)C(c2ccc(CC)cc2)(c2ccc(CC)cc2)c2c-4sc3cc(/C=C4\C(=O)c5ccccc5C4=C(C#N)C#N)sc23)cc1,J60,CCSc1ccc(-c2c3cc(-c4ccc(-c5c(F)c(F)c(-c6ccc(-c7cc8c(-c9ccc(SCC)s9)c9sc(-c%10ccc(-c%11c(F)c(F)c(-c%12ccc(-c%13cc%14c(-c%15ccc(SCC)s%15)c%15sc(-c%16ccc(-c%17c(F)c(F)c(-c%18cccs%18)c%18nn(CC)nc%17%18)s%16)cc%15c(-c%15ccc(SCC)s%15)c%14s%13)s%12)c%12nn(CC)nc%11%12)s%10)cc9c(-c9ccc(SCC)s9)c8s7)s6)c6nn(CC)nc56)s4)sc3c(-c3ccc(SCC)s3)c3ccsc23)s1
389,INIC2,FTAZ,10.1021/jacs.6b12755,0.903,17.56,0.668,66.8,10.8,10.59226224,sm,fused,9.0,,INIC2,CCc1ccc(C2(c3ccc(CC)cc3)c3cc4c(cc3-c3sc5c(sc6cc(/C=C7\C(=O)c8cc(F)ccc8C7=C(C#N)C#N)sc65)c32)C(c2ccc(CC)cc2)(c2ccc(CC)cc2)c2c-4sc3c2sc2cc(/C=C4\C(=O)c5cc(F)ccc5C4=C(C#N)C#N)sc23)cc1,FTAZ,CCc1c2cc(-c3ccc(-c4c(F)c(F)c(-c5ccc(-c6cc7c(CC)c8sc(-c9ccc(-c%10c(F)c(F)c(-c%11ccc(-c%12cc%13c(CC)c%14sc(-c%15ccc(-c%16c(F)c(F)c(-c%17cccs%17)c%17nn(CC)nc%16%17)s%15)cc%14c(CC)c%13s%12)s%11)c%11nn(CC)nc%10%11)s9)cc8c(CC)c7s6)s5)c5nn(CC)nc45)s3)sc2c(CC)c2ccsc12
390,ITIC,PBPD-Th,10.1002/adma.201606396,1.01,18.1,0.59,59.0,10.8,10.78579,sm,fused,7.0,,ITIC,CCc1ccc(C2(c3ccc(CC)cc3)c3cc4c(cc3-c3sc5cc(/C=C6\C(=O)c7ccccc7C6=C(C#N)C#N)sc5c32)C(c2ccc(CC)cc2)(c2ccc(CC)cc2)c2c-4sc3cc(/C=C4\C(=O)c5ccccc5C4=C(C#N)C#N)sc23)cc1,PBPD-Th,CCOc1cccc(-c2c3cc(-c4ccc(-c5sc(-c6ccc(-c7cc8c(-c9cccc(OCC)c9)c9sc(-c%10ccc(-c%11sc(-c%12ccc(-c%13cc%14c(-c%15cccc(OCC)c%15)c%15sc(-c%16ccc(-c%17sc(-c%18cccs%18)c%18c%17C(=O)c%17c(CC)sc(CC)c%17C%18=O)s%16)cc%15c(-c%15cccc(OCC)c%15)c%14s%13)s%12)c%12c%11C(=O)c%11c(CC)sc(CC)c%11C%12=O)s%10)cc9c(-c9cccc(OCC)c9)c8s7)s6)c6c5C(=O)c5c(CC)sc(CC)c5C6=O)s4)sc3c(-c3cccc(OCC)c3)c3ccsc23)c1
391,FOC6-IC,PBDB-T,10.1021/acsami.9b18076,0.93,17.64,0.658,65.8,10.8,10.7946216,sm,unfused,3.0,,FOC6-IC,CCOc1cc(-c2cc3c(s2)-c2sc(/C=C4\C(=O)c5ccccc5C4=C(C#N)C#N)cc2C3(CC)CC)c(F)cc1-c1cc2c(s1)-c1sc(/C=C3\C(=O)c4ccccc4C3=C(C#N)C#N)cc1C2(CC)CC,PBDB-T,CCc1ccc(-c2c3cc(-c4ccc(-c5sc(-c6ccc(-c7cc8c(-c9ccc(CC)s9)c9sc(-c%10ccc(-c%11sc(-c%12ccc(-c%13cc%14c(-c%15ccc(CC)s%15)c%15sc(-c%16ccc(-c%17sc(-c%18cccs%18)c%18c%17C(=O)c%17c(CC)sc(CC)c%17C%18=O)s%16)cc%15c(-c%15ccc(CC)s%15)c%14s%13)s%12)c%12c%11C(=O)c%11c(CC)sc(CC)c%11C%12=O)s%10)cc9c(-c9ccc(CC)s9)c8s7)s6)c6c5C(=O)c5c(CC)sc(CC)c5C6=O)s4)sc3c(-c3ccc(CC)s3)c3ccsc23)s1
392,IDTTA,PBDB-T,10.1039/C9TA11752K,0.98,15.8,0.69,69.0,10.8,10.68396,sm,fused,7.0,,IDTTA,CCN1C(=O)C(=Cc2cc3sc4c(c3s2)C(CC)(CC)c2cc3c(cc2-4)C(CC)(CC)c2c-3sc3cc(C=C4C(=O)N(CC)C(=S)N(CC)C4=O)sc23)C(=O)N(CC)C1=S,PBDB-T,CCc1ccc(-c2c3cc(-c4ccc(-c5sc(-c6ccc(-c7cc8c(-c9ccc(CC)s9)c9sc(-c%10ccc(-c%11sc(-c%12ccc(-c%13cc%14c(-c%15ccc(CC)s%15)c%15sc(-c%16ccc(-c%17sc(-c%18cccs%18)c%18c%17C(=O)c%17c(CC)sc(CC)c%17C%18=O)s%16)cc%15c(-c%15ccc(CC)s%15)c%14s%13)s%12)c%12c%11C(=O)c%11c(CC)sc(CC)c%11C%12=O)s%10)cc9c(-c9ccc(CC)s9)c8s7)s6)c6c5C(=O)c5c(CC)sc(CC)c5C6=O)s4)sc3c(-c3ccc(CC)s3)c3ccsc23)s1
393,IT6-4F,PBDB-TF,10.1039/D0TA03985C,0.9,16.69,0.721,72.1,10.8,10.830141,sm,fused,6.0,,IT6-4F,CCc1ccc(C2(c3ccc(CC)cc3)c3cc4c(cc3-c3sc(/C=C5\C(=O)c6cc(F)c(F)cc6C5=C(C#N)C#N)cc32)C(c2ccc(CC)cc2)(c2ccc(CC)cc2)c2c-4sc3cc(/C=C4\C(=O)c5cc(F)c(F)cc5C4=C(C#N)C#N)sc23)cc1,PBDB-TF,CCc1sc(-c2c3cc(-c4ccc(-c5sc(-c6ccc(-c7cc8c(-c9cc(F)c(CC)s9)c9sc(-c%10ccc(-c%11sc(-c%12ccc(-c%13cc%14c(-c%15cc(F)c(CC)s%15)c%15sc(-c%16ccc(-c%17sc(-c%18cccs%18)c%18c%17C(=O)c%17c(CC)sc(CC)c%17C%18=O)s%16)cc%15c(-c%15cc(F)c(CC)s%15)c%14s%13)s%12)c%12c%11C(=O)c%11c(CC)sc(CC)c%11C%12=O)s%10)cc9c(-c9cc(F)c(CC)s9)c8s7)s6)c6c5C(=O)c5c(CC)sc(CC)c5C6=O)s4)sc3c(-c3cc(F)c(CC)s3)c3ccsc23)cc1F
394,IE-4F,PBDB-T,10.1021/acsami.9b10243,0.87,21.35,0.58,58.0,10.8,10.77321,sm,fused,5.0,,IE-4F,CCc1ccc(C2(c3ccc(CC)cc3)c3cc4c(cc3-c3sc(-c5sc(/C=C6\C(=O)c7cc(F)c(F)cc7C6=C(C#N)C#N)cc5CC)cc32)C(c2ccc(CC)cc2)(c2ccc(CC)cc2)c2cc(-c3sc(/C=C5\C(=O)c6cc(F)c(F)cc6C5=C(C#N)C#N)cc3CC)sc2-4)cc1,PBDB-T,CCc1ccc(-c2c3cc(-c4ccc(-c5sc(-c6ccc(-c7cc8c(-c9ccc(CC)s9)c9sc(-c%10ccc(-c%11sc(-c%12ccc(-c%13cc%14c(-c%15ccc(CC)s%15)c%15sc(-c%16ccc(-c%17sc(-c%18cccs%18)c%18c%17C(=O)c%17c(CC)sc(CC)c%17C%18=O)s%16)cc%15c(-c%15ccc(CC)s%15)c%14s%13)s%12)c%12c%11C(=O)c%11c(CC)sc(CC)c%11C%12=O)s%10)cc9c(-c9ccc(CC)s9)c8s7)s6)c6c5C(=O)c5c(CC)sc(CC)c5C6=O)s4)sc3c(-c3ccc(CC)s3)c3ccsc23)s1
395,NIBT,PBDB-T,10.1021/acs.chemmater.9b03329,1.04,17.34,0.6,60.0,10.8,10.82016,sm,fused,5.0,,NIBT,CCc1ccc(C2(c3ccc(CC)cc3)c3cc4c(cc3-c3sc(-c5ccc(/C=c6\c(=O)c7ccc8c9c(ccc6c97)C(=O)N(CC(C)C)C8=O)c6nsnc56)cc32)C(c2ccc(CC)cc2)(c2ccc(CC)cc2)c2cc(-c3ccc(/C=c5\c(=O)c6ccc7c8c(ccc5c86)C(=O)N(CC(C)C)C7=O)c5nsnc35)sc2-4)cc1,PBDB-T,CCc1ccc(-c2c3cc(-c4ccc(-c5sc(-c6ccc(-c7cc8c(-c9ccc(CC)s9)c9sc(-c%10ccc(-c%11sc(-c%12ccc(-c%13cc%14c(-c%15ccc(CC)s%15)c%15sc(-c%16ccc(-c%17sc(-c%18cccs%18)c%18c%17C(=O)c%17c(CC)sc(CC)c%17C%18=O)s%16)cc%15c(-c%15ccc(CC)s%15)c%14s%13)s%12)c%12c%11C(=O)c%11c(CC)sc(CC)c%11C%12=O)s%10)cc9c(-c9ccc(CC)s9)c8s7)s6)c6c5C(=O)c5c(CC)sc(CC)c5C6=O)s4)sc3c(-c3ccc(CC)s3)c3ccsc23)s1
396,p-IO1,PTB7-Th,10.1021/acsmaterialslett.9b00512,0.78,22.3,0.62,62.0,10.8,10.78428,sm,fused,5.0,,p-IO1,CCOc1cc(/C=C2\C(=O)c3cc(F)c(F)cc3C2=C(C#N)C#N)sc1-c1cc2c(s1)-c1cc3c(cc1C2(c1ccc(CC)cc1)c1ccc(CC)cc1)-c1sc(-c2sc(/C=C4\C(=O)c5cc(F)c(F)cc5C4=C(C#N)C#N)cc2CC)cc1C3(c1ccc(CC)cc1)c1ccc(CC)cc1,PTB7-Th,CCOC(=O)c1sc2c(-c3cc4c(-c5ccc(CC)s5)c5sc(-c6sc(-c7cc8c(-c9ccc(CC)s9)c9sc(-c%10sc(-c%11cc%12c(-c%13ccc(CC)s%13)c%13sccc%13c(-c%13ccc(CC)s%13)c%12s%11)c%11sc(C(=O)OCC)c(F)c%10%11)cc9c(-c9ccc(CC)s9)c8s7)c7sc(C(=O)OCC)c(F)c67)cc5c(-c5ccc(CC)s5)c4s3)scc2c1F
397,IT-OM-3,PBDB-T,10.1002/aenm.201700183,0.97,16.38,0.68,68.0,10.8,10.804248,sm,fused,7.0,,IT-OM-3,CCc1ccc(C2(c3ccc(CC)cc3)c3cc4c(cc3-c3sc5cc(/C=C6\C(=O)c7cc(OC)ccc7C6=C(C#N)C#N)sc5c32)C(c2ccc(CC)cc2)(c2ccc(CC)cc2)c2c-4sc3cc(/C=C4\C(=O)c5cc(OC)ccc5C4=C(C#N)C#N)sc23)cc1,PBDB-T,CCc1ccc(-c2c3cc(-c4ccc(-c5sc(-c6ccc(-c7cc8c(-c9ccc(CC)s9)c9sc(-c%10ccc(-c%11sc(-c%12ccc(-c%13cc%14c(-c%15ccc(CC)s%15)c%15sc(-c%16ccc(-c%17sc(-c%18cccs%18)c%18c%17C(=O)c%17c(CC)sc(CC)c%17C%18=O)s%16)cc%15c(-c%15ccc(CC)s%15)c%14s%13)s%12)c%12c%11C(=O)c%11c(CC)sc(CC)c%11C%12=O)s%10)cc9c(-c9ccc(CC)s9)c8s7)s6)c6c5C(=O)c5c(CC)sc(CC)c5C6=O)s4)sc3c(-c3ccc(CC)s3)c3ccsc23)s1
398,C8-ITCC,PBDB-TF,10.1021/acs.chemmater.9b00980,1.04,16.1,0.63,63.0,10.8,10.54872,sm,fused,7.0,,C8-ITCC,CCC1(CC)c2cc3c(cc2-c2sc4cc(/C=C5\C(=O)c6sccc6C5=C(C#N)C#N)sc4c21)C(CC)(CC)c1c-3sc2cc(/C=C3\C(=O)c4ccsc4C3=C(C#N)C#N)sc12,PBDB-TF,CCc1sc(-c2c3cc(-c4ccc(-c5sc(-c6ccc(-c7cc8c(-c9cc(F)c(CC)s9)c9sc(-c%10ccc(-c%11sc(-c%12ccc(-c%13cc%14c(-c%15cc(F)c(CC)s%15)c%15sc(-c%16ccc(-c%17sc(-c%18cccs%18)c%18c%17C(=O)c%17c(CC)sc(CC)c%17C%18=O)s%16)cc%15c(-c%15cc(F)c(CC)s%15)c%14s%13)s%12)c%12c%11C(=O)c%11c(CC)sc(CC)c%11C%12=O)s%10)cc9c(-c9cc(F)c(CC)s9)c8s7)s6)c6c5C(=O)c5c(CC)sc(CC)c5C6=O)s4)sc3c(-c3cc(F)c(CC)s3)c3ccsc23)cc1F
399,PF2-DTSi,PBDB-TF,10.1016/j.joule.2020.01.014,0.99,16.48,0.661,66.1,10.77,10.7843472,polymer,polymer,,,PF2-DTSi,CCC1(CC)c2cc3c(cc2-c2sc(/C=C4\C(=O)c5ccccc5C4=C(C#N)C#N)cc21)C(CC)(CC)c1cc(/C=C2\C(=O)c4cc(-c5cc6c(s5)-c5sc(-c7ccc8c(c7)C(=O)/C(=C\c7cc9c(s7)-c7cc%10c(cc7C9(CC)CC)-c7sc(/C=C9\C(=O)c%11cc(-c%12cc%13c(s%12)-c%12sccc%12[Si]%13(CC)CC)ccc%11C9=C(C#N)C#N)cc7C%10(CC)CC)C8=C(C#N)C#N)cc5[Si]6(CC)CC)ccc4C2=C(C#N)C#N)sc1-3,PBDB-TF,CCc1sc(-c2c3cc(-c4ccc(-c5sc(-c6ccc(-c7cc8c(-c9cc(F)c(CC)s9)c9sc(-c%10ccc(-c%11sc(-c%12ccc(-c%13cc%14c(-c%15cc(F)c(CC)s%15)c%15sc(-c%16ccc(-c%17sc(-c%18cccs%18)c%18c%17C(=O)c%17c(CC)sc(CC)c%17C%18=O)s%16)cc%15c(-c%15cc(F)c(CC)s%15)c%14s%13)s%12)c%12c%11C(=O)c%11c(CC)sc(CC)c%11C%12=O)s%10)cc9c(-c9cc(F)c(CC)s9)c8s7)s6)c6c5C(=O)c5c(CC)sc(CC)c5C6=O)s4)sc3c(-c3cc(F)c(CC)s3)c3ccsc23)cc1F
400,IDTT-OB,PBDB-T,10.1002/solr.202100806,0.92,16.29,0.7162,71.62,10.76,10.73354616,sm,fused,7.0,,IDTT-OB,CCc1ccc(C2(CC)c3cc4c(cc3-c3sc5cc(/C=C6\C(=O)c7ccc(C)cc7C6=C(C#N)C#N)sc5c32)C(CC)(c2ccc(CC)cc2)c2c-4sc3cc(/C=C4\C(=O)c5ccc(C)cc5C4=C(C#N)C#N)sc23)cc1,PBDB-T,CCc1ccc(-c2c3cc(-c4ccc(-c5sc(-c6ccc(-c7cc8c(-c9ccc(CC)s9)c9sc(-c%10ccc(-c%11sc(-c%12ccc(-c%13cc%14c(-c%15ccc(CC)s%15)c%15sc(-c%16ccc(-c%17sc(-c%18cccs%18)c%18c%17C(=O)c%17c(CC)sc(CC)c%17C%18=O)s%16)cc%15c(-c%15ccc(CC)s%15)c%14s%13)s%12)c%12c%11C(=O)c%11c(CC)sc(CC)c%11C%12=O)s%10)cc9c(-c9ccc(CC)s9)c8s7)s6)c6c5C(=O)c5c(CC)sc(CC)c5C6=O)s4)sc3c(-c3ccc(CC)s3)c3ccsc23)s1
401,DTCC-BC,PBDB-T,10.1021/acsami.9b08462,0.98,17.22,0.6362,63.62,10.74,10.73625672,sm,fused,7.0,,DTCC-BC,CCc1ccc(C2(c3ccc(CC)cc3)c3cc4c5cc6c(cc5n(CC)c4cc3-c3sc(/C=C4\C(=O)c5c(sc7ccccc57)C4=C(C#N)C#N)cc32)-c2sc(/C=C3\C(=O)c4c(sc5ccccc45)C3=C(C#N)C#N)cc2C6(c2ccc(CC)cc2)c2ccc(CC)cc2)cc1,PBDB-T,CCc1ccc(-c2c3cc(-c4ccc(-c5sc(-c6ccc(-c7cc8c(-c9ccc(CC)s9)c9sc(-c%10ccc(-c%11sc(-c%12ccc(-c%13cc%14c(-c%15ccc(CC)s%15)c%15sc(-c%16ccc(-c%17sc(-c%18cccs%18)c%18c%17C(=O)c%17c(CC)sc(CC)c%17C%18=O)s%16)cc%15c(-c%15ccc(CC)s%15)c%14s%13)s%12)c%12c%11C(=O)c%11c(CC)sc(CC)c%11C%12=O)s%10)cc9c(-c9ccc(CC)s9)c8s7)s6)c6c5C(=O)c5c(CC)sc(CC)c5C6=O)s4)sc3c(-c3ccc(CC)s3)c3ccsc23)s1
402,IT-4F,PCE10-2Cl,10.1039/D0TA11203H,0.822,18.13,0.7194,71.94,10.72,10.72111748,sm,fused,7.0,,IT-4F,CCc1ccc(C2(c3ccc(CC)cc3)c3cc4c(cc3-c3sc5cc(/C=C6\C(=O)c7cc(F)c(F)cc7C6=C(C#N)C#N)sc5c32)C(c2ccc(CC)cc2)(c2ccc(CC)cc2)c2c-4sc3cc(/C=C4\C(=O)c5cc(F)c(F)cc5C4=C(C#N)C#N)sc23)cc1,PCE10-2Cl,CCOC(=O)c1sc2c(-c3cc4c(-c5cc(Cl)c(CC)s5)c5sc(-c6sc(-c7cc8c(-c9cc(Cl)c(CC)s9)c9sc(-c%10sc(-c%11cc%12c(-c%13cc(Cl)c(CC)s%13)c%13sccc%13c(-c%13cc(Cl)c(CC)s%13)c%12s%11)c%11sc(C(=O)OCC)c(F)c%10%11)cc9c(-c9cc(Cl)c(CC)s9)c8s7)c7sc(C(=O)OCC)c(F)c67)cc5c(-c5cc(Cl)c(CC)s5)c4s3)scc2c1F
403,ITCC-Br,PBDB-TF,10.1016/j.orgel.2021.106357,0.99,16.2,0.649,64.9,10.7,10.408662,sm,fused,7.0,,ITCC-Br,CCc1ccc(C2(c3ccc(CC)cc3)c3cc4c(cc3-c3sc5cc(/C=C6\C(=O)c7sc(Br)cc7C6=C(C#N)C#N)sc5c32)C(c2ccc(CC)cc2)(c2ccc(CC)cc2)c2c-4sc3cc(/C=C4\C(=O)c5sc(Br)cc5C4=C(C#N)C#N)sc23)cc1,PBDB-TF,CCc1sc(-c2c3cc(-c4ccc(-c5sc(-c6ccc(-c7cc8c(-c9cc(F)c(CC)s9)c9sc(-c%10ccc(-c%11sc(-c%12ccc(-c%13cc%14c(-c%15cc(F)c(CC)s%15)c%15sc(-c%16ccc(-c%17sc(-c%18cccs%18)c%18c%17C(=O)c%17c(CC)sc(CC)c%17C%18=O)s%16)cc%15c(-c%15cc(F)c(CC)s%15)c%14s%13)s%12)c%12c%11C(=O)c%11c(CC)sc(CC)c%11C%12=O)s%10)cc9c(-c9cc(F)c(CC)s9)c8s7)s6)c6c5C(=O)c5c(CC)sc(CC)c5C6=O)s4)sc3c(-c3cc(F)c(CC)s3)c3ccsc23)cc1F
404,ITIC-Th3,FTAZ,10.1039/C7QM00547D,0.962,16.34,0.6833,68.33,10.7,10.74084736,sm,fused,7.0,,ITIC-Th3,CCc1ccc(C2(c3ccc(CC)s3)c3cc4c(cc3-c3sc5cc(/C=C6\C(=O)c7ccc(OC)cc7C6=C(C#N)C#N)sc5c32)C(c2ccc(CC)s2)(c2ccc(CC)s2)c2c-4sc3cc(/C=C4\C(=O)c5ccc(OC)cc5C4=C(C#N)C#N)sc23)s1,FTAZ,CCc1c2cc(-c3ccc(-c4c(F)c(F)c(-c5ccc(-c6cc7c(CC)c8sc(-c9ccc(-c%10c(F)c(F)c(-c%11ccc(-c%12cc%13c(CC)c%14sc(-c%15ccc(-c%16c(F)c(F)c(-c%17cccs%17)c%17nn(CC)nc%16%17)s%15)cc%14c(CC)c%13s%12)s%11)c%11nn(CC)nc%10%11)s9)cc8c(CC)c7s6)s5)c5nn(CC)nc45)s3)sc2c(CC)c2ccsc12
405,R10-4Cl,PBDB-T,10.1021/acs.chemmater.8b05047,0.85,18.9,0.666,66.6,10.7,10.69929,sm,fused,10.0,,R10-4Cl,CCc1ccc(C2(c3ccc(CC)cc3)c3cc4c(cc3-c3sc(/C=C5\C(=O)c6cc(Cl)c(Cl)cc6C5=C(C#N)C#N)cc32)C(c2ccc(CC)cc2)(c2ccc(CC)cc2)c2c-4sc3c4c(sc23)-c2cc3c(cc2C4(c2ccc(CC)cc2)c2ccc(CC)cc2)-c2sc(/C=C4\C(=O)c5cc(Cl)c(Cl)cc5C4=C(C#N)C#N)cc2C3(c2ccc(CC)cc2)c2ccc(CC)cc2)cc1,PBDB-T,CCc1ccc(-c2c3cc(-c4ccc(-c5sc(-c6ccc(-c7cc8c(-c9ccc(CC)s9)c9sc(-c%10ccc(-c%11sc(-c%12ccc(-c%13cc%14c(-c%15ccc(CC)s%15)c%15sc(-c%16ccc(-c%17sc(-c%18cccs%18)c%18c%17C(=O)c%17c(CC)sc(CC)c%17C%18=O)s%16)cc%15c(-c%15ccc(CC)s%15)c%14s%13)s%12)c%12c%11C(=O)c%11c(CC)sc(CC)c%11C%12=O)s%10)cc9c(-c9ccc(CC)s9)c8s7)s6)c6c5C(=O)c5c(CC)sc(CC)c5C6=O)s4)sc3c(-c3ccc(CC)s3)c3ccsc23)s1
406,IT-4Cl,PBFTT,10.1039/C9CP01101C,0.76,18.8,0.739,73.9,10.7,10.558832,sm,fused,7.0,,ITIC-4Cl,CCc1ccc(C2(c3ccc(CC)cc3)c3cc4c(cc3-c3sc5cc(/C=C6\C(=O)c7cc(Cl)c(Cl)cc7C6=C(C#N)C#N)sc5c32)C(c2ccc(CC)cc2)(c2ccc(CC)cc2)c2c-4sc3cc(/C=C4\C(=O)c5cc(Cl)c(Cl)cc5C4=C(C#N)C#N)sc23)cc1,PCE10-2F,CCOC(=O)c1sc2c(-c3cc4c(-c5cc(F)c(CC)s5)c5sc(-c6sc(-c7cc8c(-c9cc(F)c(CC)s9)c9sc(-c%10sc(-c%11cc%12c(-c%13cc(F)c(CC)s%13)c%13sccc%13c(-c%13cc(F)c(CC)s%13)c%12s%11)c%11sc(C(=O)OCC)c(F)c%10%11)cc9c(-c9cc(F)c(CC)s9)c8s7)c7sc(C(=O)OCC)c(F)c67)cc5c(-c5cc(F)c(CC)s5)c4s3)scc2c1F
407,FRdCN2,PTB7-Th,10.1039/C7CC08440D,0.93,16.0,0.719,71.9,10.7,10.69872,sm,unfused,3.0,,FRdCN2,CCn1c(=C(C#N)C#N)s/c(=C/c2ccc(-c3ccc(-c4ccc5c(c4)C(CC)(CC)c4cc(-c6ccc(-c7ccc(/C=c8/sc(=C(C#N)C#N)n(CC)c8=O)o7)c7nsnc67)ccc4-5)c4nsnc34)o2)c1=O,PTB7-Th,CCOC(=O)c1sc2c(-c3cc4c(-c5ccc(CC)s5)c5sc(-c6sc(-c7cc8c(-c9ccc(CC)s9)c9sc(-c%10sc(-c%11cc%12c(-c%13ccc(CC)s%13)c%13sccc%13c(-c%13ccc(CC)s%13)c%12s%11)c%11sc(C(=O)OCC)c(F)c%10%11)cc9c(-c9ccc(CC)s9)c8s7)c7sc(C(=O)OCC)c(F)c67)cc5c(-c5ccc(CC)s5)c4s3)scc2c1F
408,A701,PBDB-T,10.1021/acsmacrolett.0c00234,0.92,18.27,0.64,64.0,10.7,10.757376,polymer,y,8.0,,A701,CCc1cc(-c2c3cc(-c4ccc5c(c4)C(=C(C#N)C#N)/C(=C/c4sc6c(sc7c8c9nsnc9c9c%10sc%11c(CC)c(/C=C%12\C(=O)c%13ccc(-c%14cc%15c(-c%16cc(CC)c(CC)s%16)c%16sc(-c%17ccc%18c(c%17)C(=C(C#N)C#N)/C(=C/c%17sc%19c(sc%20c%21c%22nsnc%22c%22c%23sc%24c(CC)c(/C=C%25\C(=O)c%26ccccc%26C%25=C(C#N)C#N)sc%24c%23n(CC)c%22c%21n(CC)c%19%20)c%17CC)C%18=O)cc%16c(-c%16cc(CC)c(CC)s%16)c%15s%14)cc%13C%12=C(C#N)C#N)sc%11c%10n(CC)c9c8n(CC)c67)c4CC)C5=O)sc3c(-c3cc(CC)c(CC)s3)c3ccsc23)sc1CC,PBDB-T,CCc1ccc(-c2c3cc(-c4ccc(-c5sc(-c6ccc(-c7cc8c(-c9ccc(CC)s9)c9sc(-c%10ccc(-c%11sc(-c%12ccc(-c%13cc%14c(-c%15ccc(CC)s%15)c%15sc(-c%16ccc(-c%17sc(-c%18cccs%18)c%18c%17C(=O)c%17c(CC)sc(CC)c%17C%18=O)s%16)cc%15c(-c%15ccc(CC)s%15)c%14s%13)s%12)c%12c%11C(=O)c%11c(CC)sc(CC)c%11C%12=O)s%10)cc9c(-c9ccc(CC)s9)c8s7)s6)c6c5C(=O)c5c(CC)sc(CC)c5C6=O)s4)sc3c(-c3ccc(CC)s3)c3ccsc23)s1
409,ZITI-S,PTQ10,10.1002/aenm.201903298,0.96,16.94,0.6575,65.75,10.69,10.692528,sm,fused,8.0,,ZITI-S,CCC1(CC)C2=C(c3cc4sc5cc(/C=C6\C(=O)c7cc(F)c(F)cc7C6=C(C#N)C#N)sc5c4cc31)C(CC)(CC)c1cc3c(cc12)sc1cc(/C=C2\C(=O)c4cc(F)c(F)cc4C2=C(C#N)C#N)sc13,PTQ10,CCOc1cnc2c(-c3ccc(-c4c(F)c(F)c(-c5ccc(-c6c(F)c(F)c(-c7cccs7)c7ncc(OCC)nc67)s5)c5ncc(OCC)nc45)s3)c(F)c(F)cc2n1
410,DTP-in-F,PBDB-TF,10.1021/acsami.1c06299,0.91,18.54,0.632,63.2,10.66,10.6627248,sm,unfused,3.0,,DTP-in-F,CCc1ccc(C2(c3ccc(CC)cc3)Oc3cc(-c4cc(F)c(-c5cc6c(s5)-c5sc(/C=C7\C(=O)c8cc(F)c(F)cc8C7=C(C#N)C#N)cc5C(c5ccc(CC)cc5)(c5ccc(CC)cc5)O6)cc4F)sc3-c3sc(/C=C4\C(=O)c5cc(F)c(F)cc5C4=C(C#N)C#N)cc32)cc1,PBDB-TF,CCc1sc(-c2c3cc(-c4ccc(-c5sc(-c6ccc(-c7cc8c(-c9cc(F)c(CC)s9)c9sc(-c%10ccc(-c%11sc(-c%12ccc(-c%13cc%14c(-c%15cc(F)c(CC)s%15)c%15sc(-c%16ccc(-c%17sc(-c%18cccs%18)c%18c%17C(=O)c%17c(CC)sc(CC)c%17C%18=O)s%16)cc%15c(-c%15cc(F)c(CC)s%15)c%14s%13)s%12)c%12c%11C(=O)c%11c(CC)sc(CC)c%11C%12=O)s%10)cc9c(-c9cc(F)c(CC)s9)c8s7)s6)c6c5C(=O)c5c(CC)sc(CC)c5C6=O)s4)sc3c(-c3cc(F)c(CC)s3)c3ccsc23)cc1F
411,ITIC-F,P105,10.1021/acsaem.9b01726,0.91,17.47,0.67,67.0,10.65,10.651459,sm,fused,7.0,,IT-4F,CCc1ccc(C2(c3ccc(CC)cc3)c3cc4c(cc3-c3sc5cc(/C=C6\C(=O)c7cc(F)c(F)cc7C6=C(C#N)C#N)sc5c32)C(c2ccc(CC)cc2)(c2ccc(CC)cc2)c2c-4sc3cc(/C=C4\C(=O)c5cc(F)c(F)cc5C4=C(C#N)C#N)sc23)cc1,P_chen,CCn1c(=O)n(CC)c2cc3c(cc21)c1ccsc1c1sc(-c2ccc(-c4c(F)c(F)c(-c5ccc(-c6cc7c8cc9c(cc8c8cc(-c%10ccc(-c%11c(F)c(F)c(-c%12ccc(-c%13cc%14c%15cc%16c(cc%15c%15cc(-c%17ccc(-c%18c(F)c(F)c(-c%19cccs%19)c%19nsnc%18%19)s%17)sc%15c%14s%13)n(CC)c(=O)n%16CC)s%12)c%12nsnc%11%12)s%10)sc8c7s6)n(CC)c(=O)n9CC)s5)c5nsnc45)s2)cc31
412,ITOIC-F,PBDB-T,10.1021/acs.chemmater.8b01319,0.946,18.6,0.605,60.5,10.65,10.645338,sm,fused,5.0,,ITOIC-F,CCOc1c(/C=C2\C(=O)c3cc(F)ccc3C2=C(C#N)C#N)sc(-c2cc3c(s2)-c2cc4c(cc2C3(c2ccc(CC)cc2)c2ccc(CC)cc2)-c2sc(-c3sc(/C=C5\C(=O)c6cc(F)ccc6C5=C(C#N)C#N)c(OCC)c3OCC)cc2C4(c2ccc(CC)cc2)c2ccc(CC)cc2)c1OCC,PBDB-T,CCc1ccc(-c2c3cc(-c4ccc(-c5sc(-c6ccc(-c7cc8c(-c9ccc(CC)s9)c9sc(-c%10ccc(-c%11sc(-c%12ccc(-c%13cc%14c(-c%15ccc(CC)s%15)c%15sc(-c%16ccc(-c%17sc(-c%18cccs%18)c%18c%17C(=O)c%17c(CC)sc(CC)c%17C%18=O)s%16)cc%15c(-c%15ccc(CC)s%15)c%14s%13)s%12)c%12c%11C(=O)c%11c(CC)sc(CC)c%11C%12=O)s%10)cc9c(-c9ccc(CC)s9)c8s7)s6)c6c5C(=O)c5c(CC)sc(CC)c5C6=O)s4)sc3c(-c3ccc(CC)s3)c3ccsc23)s1
413,Y6,P-CIT,10.1021/acsami.1c00327,0.77,19.71,0.7012,70.12,10.64,10.64190204,sm,y,8.0,,Y6,CCC1=C(SC2=C1SC3=C2N(CC)C4=C3C5=NSN=C5C6=C4N(CC)C7=C6SC8=C7SC(/C=C9/C(C%10=C(C9=O)C=C(F)C(F)=C%10)=C(C#N)\C#N)=C8CC)/C=C%11C(C%12=C(C\%11=C(C#N)/C#N)C=C(F)C(F)=C%12)=O,P-CIT,CCc1sc(-c2c3cc(-c4ccc(-c5c(F)c(F)c(-c6ccc(-c7cc8c(-c9cc(Cl)c(CC)s9)c9oc(-c%10ccc(-c%11c(F)c(F)c(-c%12ccc(-c%13cc%14c(-c%15cc(Cl)c(CC)s%15)c%15oc(-c%16ccc(-c%17c(F)c(F)c(-c%18cccs%18)c%18nn(CC)nc%17%18)s%16)cc%15c(-c%15cc(Cl)c(CC)s%15)c%14o%13)s%12)c%12nn(CC)nc%11%12)s%10)cc9c(-c9cc(Cl)c(CC)s9)c8o7)s6)c6nn(CC)nc56)s4)oc3c(-c3cc(Cl)c(CC)s3)c3ccoc23)cc1Cl
414,Y6,P-FT,10.1039/D1TA04214A,0.745,21.87,0.6512,65.12,10.61,10.61009928,sm,y,8.0,,Y6,CCC1=C(SC2=C1SC3=C2N(CC)C4=C3C5=NSN=C5C6=C4N(CC)C7=C6SC8=C7SC(/C=C9/C(C%10=C(C9=O)C=C(F)C(F)=C%10)=C(C#N)\C#N)=C8CC)/C=C%11C(C%12=C(C\%11=C(C#N)/C#N)C=C(F)C(F)=C%12)=O,P-FT,CCc1sc(-c2c3cc(-c4ccc(-c5c(F)c(F)c(-c6ccc(-c7cc8c(-c9cc(F)c(CC)s9)c9oc(-c%10ccc(-c%11c(F)c(F)c(-c%12ccc(-c%13cc%14c(-c%15cc(F)c(CC)s%15)c%15oc(-c%16ccc(-c%17c(F)c(F)c(-c%18cccs%18)c%18nn(CC)nc%17%18)s%16)cc%15c(-c%15cc(F)c(CC)s%15)c%14o%13)s%12)c%12nn(CC)nc%11%12)s%10)cc9c(-c9cc(F)c(CC)s9)c8o7)s6)c6nn(CC)nc56)s4)oc3c(-c3cc(F)c(CC)s3)c3ccoc23)cc1F
415,ITIC,J81,10.1002/aenm.201700746,0.95,15.27,0.731,73.1,10.6,10.6042515,sm,fused,7.0,,ITIC,CCc1ccc(C2(c3ccc(CC)cc3)c3cc4c(cc3-c3sc5cc(/C=C6\C(=O)c7ccccc7C6=C(C#N)C#N)sc5c32)C(c2ccc(CC)cc2)(c2ccc(CC)cc2)c2c-4sc3cc(/C=C4\C(=O)c5ccccc5C4=C(C#N)C#N)sc23)cc1,J81,CCn1nc2c(-c3cccs3)c(F)c(F)c(-c3ccc(-c4cc5c(-c6ccc([Si](CC)(CC)CC)s6)c6oc(-c7ccc(-c8c(F)c(F)c(-c9ccc(-c%10cc%11c(-c%12ccc([Si](CC)(CC)CC)s%12)c%12oc(-c%13ccc(-c%14c(F)c(F)c(-c%15ccc(-c%16cc%17c(-c%18ccc([Si](CC)(CC)CC)s%18)c%18occc%18c(-c%18ccc([Si](CC)(CC)CC)s%18)c%17o%16)s%15)c%15nn(CC)nc%14%15)s%13)cc%12c(-c%12ccc([Si](CC)(CC)CC)s%12)c%11o%10)s9)c9nn(CC)nc89)s7)cc6c(-c6ccc([Si](CC)(CC)CC)s6)c5o4)s3)c2n1
416,m-INPOIC,PBDB-T,10.1002/adfm.201903269,0.846,19.0,0.661,66.1,10.6,10.624914,sm,fused,9.0,,m-INPOIC,CCOc1cccc(C2(c3cccc(OCC)c3)c3cc4c(cc3-c3sc5c6sc(/C=C7\C(=O)c8cc(F)c(F)cc8C7=C(C#N)C#N)cc6n(CC)c5c32)C(c2cccc(OCC)c2)(c2cccc(OCC)c2)c2c-4sc3c4sc(/C=C5\C(=O)c6cc(F)c(F)cc6C5=C(C#N)C#N)cc4n(CC)c23)c1,PBDB-T,CCc1ccc(-c2c3cc(-c4ccc(-c5sc(-c6ccc(-c7cc8c(-c9ccc(CC)s9)c9sc(-c%10ccc(-c%11sc(-c%12ccc(-c%13cc%14c(-c%15ccc(CC)s%15)c%15sc(-c%16ccc(-c%17sc(-c%18cccs%18)c%18c%17C(=O)c%17c(CC)sc(CC)c%17C%18=O)s%16)cc%15c(-c%15ccc(CC)s%15)c%14s%13)s%12)c%12c%11C(=O)c%11c(CC)sc(CC)c%11C%12=O)s%10)cc9c(-c9ccc(CC)s9)c8s7)s6)c6c5C(=O)c5c(CC)sc(CC)c5C6=O)s4)sc3c(-c3ccc(CC)s3)c3ccsc23)s1
417,IDIC,PTT4FB,10.1039/C8TA08769E,0.96,16.24,0.67,67.0,10.6,10.445568,sm,fused,5.0,,IDIC,CCC1(CC)c2cc3c(cc2-c2sc(/C=C4\C(=O)c5ccccc5C4=C(C#N)C#N)cc21)C(CC)(CC)c1cc(/C=C2\C(=O)c4ccccc4C2=C(C#N)C#N)sc1-3,PTT4FB,CCc1ccc(-c2csc(-c3c(F)c(F)c(-c4cc(-c5ccc(CC)s5)c(-c5ccc(-c6c(F)c(F)c(-c7ccc(-c8sc(-c9c(F)c(F)c(-c%10cc(-c%11ccc(CC)s%11)c(-c%11ccc(-c%12c(F)c(F)c(-c%13ccc(-c%14sc(-c%15c(F)c(F)c(-c%16cc(-c%17ccc(CC)s%17)c(-c%17ccc(-c%18c(F)c(F)c(-c%19cccs%19)c(F)c%18F)s%17)s%16)c%16nn(CC)nc%15%16)cc%14-c%14ccc(CC)s%14)s%13)c(F)c%12F)s%11)s%10)c%10nn(CC)nc9%10)cc8-c8ccc(CC)s8)s7)c(F)c6F)s5)s4)c4nn(CC)nc34)c2)s1
418,QCIC3,PBDB-T,10.1002/cssc.202100689,0.816,19.39,0.669,66.9,10.55,10.58507856,sm,unfused,3.0,,QCIC3,CCOc1c(OCC)c(-c2cc3c(s2)-c2sc(/C=C4\C(=O)c5cc(Cl)c(Cl)cc5C4=C(C#N)C#N)cc2C3(CC)CC)c2nccnc2c1-c1cc2c(s1)-c1sc(/C=C3\C(=O)c4cc(Cl)c(Cl)cc4C3=C(C#N)C#N)cc1C2(CC)CC,PBDB-T,CCc1ccc(-c2c3cc(-c4ccc(-c5sc(-c6ccc(-c7cc8c(-c9ccc(CC)s9)c9sc(-c%10ccc(-c%11sc(-c%12ccc(-c%13cc%14c(-c%15ccc(CC)s%15)c%15sc(-c%16ccc(-c%17sc(-c%18cccs%18)c%18c%17C(=O)c%17c(CC)sc(CC)c%17C%18=O)s%16)cc%15c(-c%15ccc(CC)s%15)c%14s%13)s%12)c%12c%11C(=O)c%11c(CC)sc(CC)c%11C%12=O)s%10)cc9c(-c9ccc(CC)s9)c8s7)s6)c6c5C(=O)c5c(CC)sc(CC)c5C6=O)s4)sc3c(-c3ccc(CC)s3)c3ccsc23)s1
419,UF-Qx-2F,J52,10.1016/j.cej.2021.131473,0.78,21.64,0.6212,62.12,10.54,10.48535904,sm,unfused,3.0,,UF-Qx-2F,CCc1ccc(-c2nc3c(-c4cc5c(s4)-c4sc(/C=C6\C(=O)c7cc(F)c(F)cc7C6=C(C#N)C#N)cc4C5(CC)CC)ccc(-c4cc5c(s4)-c4sc(/C=C6\C(=O)c7cc(F)c(F)cc7C6=C(C#N)C#N)cc4C5(CC)CC)c3nc2-c2ccc(CC)cc2)cc1,J51,CCc1ccc(-c2c3cc(-c4ccc(-c5c(F)c(F)c(-c6ccc(-c7cc8c(-c9ccc(CC)s9)c9sc(-c%10ccc(-c%11c(F)c(F)c(-c%12ccc(-c%13cc%14c(-c%15ccc(CC)s%15)c%15sc(-c%16ccc(-c%17c(F)c(F)c(-c%18cccs%18)c%18nn(CC)nc%17%18)s%16)cc%15c(-c%15ccc(CC)s%15)c%14s%13)s%12)c%12nn(CC)nc%11%12)s%10)cc9c(-c9ccc(CC)s9)c8s7)s6)c6nn(CC)nc56)s4)sc3c(-c3ccc(CC)s3)c3ccsc23)s1
420,ITIC,TTFQx-T1,10.1039/C7TA10262C,0.9,16.8,0.6924,69.24,10.52,10.469088,sm,fused,7.0,,ITIC,CCc1ccc(C2(c3ccc(CC)cc3)c3cc4c(cc3-c3sc5cc(/C=C6\C(=O)c7ccccc7C6=C(C#N)C#N)sc5c32)C(c2ccc(CC)cc2)(c2ccc(CC)cc2)c2c-4sc3cc(/C=C4\C(=O)c5ccccc5C4=C(C#N)C#N)sc23)cc1,TTFQx-T1,CCc1ccc(-c2c3cc(-c4ccc(-c5c(F)c(F)c(-c6ccc(-c7cc8c(-c9ccc(CC)s9)c9sc(-c%10ccc(-c%11c(F)c(F)c(-c%12ccc(-c%13cc%14c(-c%15ccc(CC)s%15)c%15sc(-c%16ccc(-c%17c(F)c(F)c(-c%18cccs%18)c%18nc(-c%19cc(F)c(CC)s%19)c(-c%19cc(F)c(CC)s%19)nc%17%18)s%16)cc%15c(-c%15ccc(CC)s%15)c%14s%13)s%12)c%12nc(-c%13cc(F)c(CC)s%13)c(-c%13cc(F)c(CC)s%13)nc%11%12)s%10)cc9c(-c9ccc(CC)s9)c8s7)s6)c6nc(-c7cc(F)c(CC)s7)c(-c7cc(F)c(CC)s7)nc56)s4)sc3c(-c3ccc(CC)s3)c3ccsc23)s1
421,BT-dIDT,PBDB-T,10.1016/j.solener.2020.01.032,0.87,18.59,0.648,64.8,10.52,10.4802984,sm,fused,5.0,,BT-dIDT,CCc1ccc(C2(c3ccc(CC)cc3)c3cc4c(cc3-c3sc(/C=C5\C(=O)c6cc(F)c(F)cc6C5=C(C#N)C#N)cc32)C(c2ccc(CC)cc2)(c2ccc(CC)cc2)c2cc(-c3ccc(-c5cc6c(s5)-c5cc7c(cc5C6(c5ccc(CC)cc5)c5ccc(CC)cc5)-c5sc(/C=C6\C(=O)c8cc(F)c(F)cc8C6=C(C#N)C#N)cc5C7(c5ccc(CC)cc5)c5cccc(CC)c5)c5nsnc35)sc2-4)cc1,PBDB-T,CCc1ccc(-c2c3cc(-c4ccc(-c5sc(-c6ccc(-c7cc8c(-c9ccc(CC)s9)c9sc(-c%10ccc(-c%11sc(-c%12ccc(-c%13cc%14c(-c%15ccc(CC)s%15)c%15sc(-c%16ccc(-c%17sc(-c%18cccs%18)c%18c%17C(=O)c%17c(CC)sc(CC)c%17C%18=O)s%16)cc%15c(-c%15ccc(CC)s%15)c%14s%13)s%12)c%12c%11C(=O)c%11c(CC)sc(CC)c%11C%12=O)s%10)cc9c(-c9ccc(CC)s9)c8s7)s6)c6c5C(=O)c5c(CC)sc(CC)c5C6=O)s4)sc3c(-c3ccc(CC)s3)c3ccsc23)s1
422,IT-4F,PBF-SF,10.1039/C8TA05207G,0.8,21.53,0.606,60.6,10.51,10.437744,sm,fused,7.0,,IT-4F,CCc1ccc(C2(c3ccc(CC)cc3)c3cc4c(cc3-c3sc5cc(/C=C6\C(=O)c7cc(F)c(F)cc7C6=C(C#N)C#N)sc5c32)C(c2ccc(CC)cc2)(c2ccc(CC)cc2)c2c-4sc3cc(/C=C4\C(=O)c5cc(F)c(F)cc5C4=C(C#N)C#N)sc23)cc1,PBFSF,CCc1ccc(-c2c3cc(-c4c(F)cc(-c5cc6c(s5)-c5sc(-c7cc(F)c(-c8cc9c(-c%10ccc(CC)s%10)c%10sc(-c%11c(F)cc(-c%12cc%13c(s%12)-c%12sc(-c%14cc(F)c(-c%15cc%16c(-c%17ccc(CC)s%17)c%17sc(-c%18c(F)cc(-c%19cc%20c(s%19)-c%19sc(-c%21cc(F)cc%22nsnc%21%22)cc%19[Si]%20(CC)CC)c%19nsnc%18%19)cc%17c(-c%17ccc(CC)s%17)c%16s%15)c%15nsnc%14%15)cc%12[Si]%13(CC)CC)c%12nsnc%11%12)cc%10c(-c%10ccc(CC)s%10)c9s8)c8nsnc78)cc5[Si]6(CC)CC)c5nsnc45)sc3c(-c3ccc(CC)s3)c3ccsc23)s1
423,ITCC-Br,PBDB-T-2Cl,10.1016/j.orgel.2021.106357,1.04,15.9,0.638,63.8,10.5,10.549968,sm,fused,7.0,,ITCC-Br,CCc1ccc(C2(c3ccc(CC)cc3)c3cc4c(cc3-c3sc5cc(/C=C6\C(=O)c7sc(Br)cc7C6=C(C#N)C#N)sc5c32)C(c2ccc(CC)cc2)(c2ccc(CC)cc2)c2c-4sc3cc(/C=C4\C(=O)c5sc(Br)cc5C4=C(C#N)C#N)sc23)cc1,PBDB-T-2Cl,CCc1sc(-c2c3cc(-c4ccc(-c5sc(-c6ccc(-c7cc8c(-c9cc(Cl)c(CC)s9)c9sc(-c%10ccc(-c%11sc(-c%12ccc(-c%13cc%14c(-c%15cc(Cl)c(CC)s%15)c%15sc(-c%16ccc(-c%17sc(-c%18cccs%18)c%18c%17C(=O)c%17c(CC)sc(CC)c%17C%18=O)s%16)cc%15c(-c%15cc(Cl)c(CC)s%15)c%14s%13)s%12)c%12c%11C(=O)c%11c(CC)sc(CC)c%11C%12=O)s%10)cc9c(-c9cc(Cl)c(CC)s9)c8s7)s6)c6c5C(=O)c5c(CC)sc(CC)c5C6=O)s4)sc3c(-c3cc(Cl)c(CC)s3)c3ccsc23)cc1Cl
424,BTA3,J52-Cl,10.1016/j.orgel.2021.106195,1.24,13.16,0.6662,66.62,10.5,10.87131808,sm,fused,5.0,,BTA3,CCc1ccc(C2(c3ccc(CC)cc3)c3cc4c(cc3-c3sc(-c5ccc(/C=c6/sc(=C(C#N)C#N)n(CC)c6=O)c6nn(CC)nc56)cc32)C(c2ccc(CC)cc2)(c2ccc(CC)cc2)c2cc(-c3ccc(/C=c5/sc(=C(C#N)C#N)n(CC)c5=O)c5nn(CC)nc35)sc2-4)cc1,J52-Cl,CCc1sc(-c2c3cc(-c4ccc(-c5c(F)c(F)c(-c6ccc(-c7cc8c(-c9cc(Cl)c(CC)s9)c9sc(-c%10ccc(-c%11c(F)c(F)c(-c%12ccc(-c%13cc%14c(-c%15cc(Cl)c(CC)s%15)c%15sc(-c%16ccc(-c%17c(F)c(F)c(-c%18cccs%18)c%18nn(CC)nc%17%18)s%16)cc%15c(-c%15cc(Cl)c(CC)s%15)c%14s%13)s%12)c%12nn(CC)nc%11%12)s%10)cc9c(-c9cc(Cl)c(CC)s9)c8s7)s6)c6nn(CC)nc56)s4)sc3c(-c3cc(Cl)c(CC)s3)c3ccsc23)cc1Cl
425,AOIC,J71,10.1021/acs.chemmater.0c04318,0.783,19.82,0.675,67.5,10.5,10.4753655,sm,fused,8.0,,AOIC,CCc1ccc(C2(c3ccc(CC)cc3)c3cc4c(cc3-c3sc(/C=C5\C(=O)c6cc(F)c(F)cc6C5=C(C#N)C#N)cc32)C(c2ccc(CC)cc2)(c2ccc(CC)cc2)c2c-4sc3c2C(c2ccc(CC)cc2)(c2ccc(CC)cc2)c2c-3sc3cc(/C=C4\C(=O)c5cc(F)c(F)cc5C4=C(C#N)C#N)sc23)cc1,J71,CCn1nc2c(-c3ccc(C)s3)c(F)c(F)c(-c3ccc(-c4cc5c(-c6ccc([Si](CC)(CC)CC)s6)c6sc(-c7ccc(-c8c(F)c(F)c(-c9ccc(-c%10cc%11c(-c%12ccc([Si](CC)(CC)CC)s%12)c%12sc(-c%13ccc(-c%14c(F)c(F)c(-c%15ccc(-c%16cc%17c(-c%18ccc([Si](CC)(CC)CC)s%18)c%18sc(C)cc%18c(-c%18ccc([Si](CC)(CC)CC)s%18)c%17s%16)s%15)c%15nn(CC)nc%14%15)s%13)cc%12c(-c%12ccc([Si](CC)(CC)CC)s%12)c%11s%10)s9)c9nn(CC)nc89)s7)cc6c(-c6ccc([Si](CC)(CC)CC)s6)c5s4)s3)c2n1
426,CTIC-4F,PTB7-Th,10.1021/acsenergylett.9b00721,0.7,23.36,0.54,54.0,10.5,8.83008,sm,unfused,3.0,,CTIC-4F,CCC1(CC)c2cc(-c3ccc(/C=C4\C(=O)c5cc(F)c(F)cc5C4=C(C#N)C#N)s3)sc2-c2sc(-c3ccc(/C=C4\C(=O)c5cc(F)c(F)cc5C4=C(C#N)C#N)s3)cc21,PTB7-Th,CCOC(=O)c1sc2c(-c3cc4c(-c5ccc(CC)s5)c5sc(-c6sc(-c7cc8c(-c9ccc(CC)s9)c9sc(-c%10sc(-c%11cc%12c(-c%13ccc(CC)s%13)c%13sccc%13c(-c%13ccc(CC)s%13)c%12s%11)c%11sc(C(=O)OCC)c(F)c%10%11)cc9c(-c9ccc(CC)s9)c8s7)c7sc(C(=O)OCC)c(F)c67)cc5c(-c5ccc(CC)s5)c4s3)scc2c1F
427,ITIC,asy-PBDBTN,10.1021/acs.chemmater.7b02495,0.942,16.81,0.663,66.3,10.5,10.49861826,sm,fused,7.0,,ITIC,CCc1ccc(C2(c3ccc(CC)cc3)c3cc4c(cc3-c3sc5cc(/C=C6\C(=O)c7ccccc7C6=C(C#N)C#N)sc5c32)C(c2ccc(CC)cc2)(c2ccc(CC)cc2)c2c-4sc3cc(/C=C4\C(=O)c5ccccc5C4=C(C#N)C#N)sc23)cc1,asy-PBDBTN,CCOc1c2ccsc2c(-c2ccc3ccccc3c2)c2cc(-c3ccc(-c4sc(-c5ccc(-c6cc7c(OCC)c8sc(-c9ccc(-c%10sc(-c%11ccc(-c%12cc%13c(OCC)c%14sc(-c%15ccc(-c%16sc(-c%17cccs%17)c%17c%16C(=O)c%16c(CC)sc(CC)c%16C%17=O)s%15)cc%14c(-c%14ccc%15ccccc%15c%14)c%13s%12)s%11)c%11c%10C(=O)c%10c(CC)sc(CC)c%10C%11=O)s9)cc8c(-c8ccc9ccccc9c8)c7s6)s5)c5c4C(=O)c4c(CC)sc(CC)c4C5=O)s3)sc12
428,ITIC,PBFZ-OP,10.1039/C7TA06476D,0.91,18.7,0.618,61.8,10.5,10.516506,sm,fused,7.0,,ITIC,CCc1ccc(C2(c3ccc(CC)cc3)c3cc4c(cc3-c3sc5cc(/C=C6\C(=O)c7ccccc7C6=C(C#N)C#N)sc5c32)C(c2ccc(CC)cc2)(c2ccc(CC)cc2)c2c-4sc3cc(/C=C4\C(=O)c5ccccc5C4=C(C#N)C#N)sc23)cc1,PBFZ-OP,CCOc1cccc(-c2c3cc(-c4ccc(-c5c(F)c(F)c(-c6ccc(-c7cc8c(-c9cccc(OCC)c9)c9sc(-c%10ccc(-c%11c(F)c(F)c(-c%12ccc(-c%13cc%14c(-c%15cccc(OCC)c%15)c%15sc(-c%16ccc(-c%17c(F)c(F)c(-c%18cccs%18)c%18nn(CC)nc%17%18)s%16)cc%15c(-c%15cccc(OCC)c%15)c%14s%13)s%12)c%12nn(CC)nc%11%12)s%10)cc9c(-c9cccc(OCC)c9)c8s7)s6)c6nn(CC)nc56)s4)sc3c(-c3cccc(OCC)c3)c3ccsc23)c1
429,BDT-IC,J71,10.1002/solr.201700107,0.92,17.3,0.655,65.5,10.5,10.42498,sm,fused,7.0,,ITIC1,CCc1ccc(C2(c3ccc(CC)cc3)c3cc(/C=C4\C(=O)c5ccccc5C4=C(C#N)C#N)sc3-c3sc4cc5c6c(sc5cc4c32)-c2sc(/C=C3\C(=O)c4ccccc4C3=C(C#N)C#N)cc2C6(c2ccc(CC)cc2)c2ccc(CC)cc2)cc1,J71,CCn1nc2c(-c3ccc(C)s3)c(F)c(F)c(-c3ccc(-c4cc5c(-c6ccc([Si](CC)(CC)CC)s6)c6sc(-c7ccc(-c8c(F)c(F)c(-c9ccc(-c%10cc%11c(-c%12ccc([Si](CC)(CC)CC)s%12)c%12sc(-c%13ccc(-c%14c(F)c(F)c(-c%15ccc(-c%16cc%17c(-c%18ccc([Si](CC)(CC)CC)s%18)c%18sc(C)cc%18c(-c%18ccc([Si](CC)(CC)CC)s%18)c%17s%16)s%15)c%15nn(CC)nc%14%15)s%13)cc%12c(-c%12ccc([Si](CC)(CC)CC)s%12)c%11s%10)s9)c9nn(CC)nc89)s7)cc6c(-c6ccc([Si](CC)(CC)CC)s6)c5s4)s3)c2n1
430,BTCIC-4Cl,PBDB-T-2Cl,10.1021/acsami.0c01850,0.75,21.0,0.66,66.0,10.5,10.395,sm,unfused,2.0,,BTCIC-4Cl,CCC1(CC)c2cc(/C=C3\C(=O)c4cc(Cl)c(Cl)cc4C3=C(C#N)C#N)sc2-c2sc(-c3ccc(-c4cc5c(s4)-c4sc(/C=C6\C(=O)c7cc(Cl)c(Cl)cc7C6=C(C#N)C#N)cc4C5(CC)CC)c4nsnc34)cc21,PBDB-T-2Cl,CCc1sc(-c2c3cc(-c4ccc(-c5sc(-c6ccc(-c7cc8c(-c9cc(Cl)c(CC)s9)c9sc(-c%10ccc(-c%11sc(-c%12ccc(-c%13cc%14c(-c%15cc(Cl)c(CC)s%15)c%15sc(-c%16ccc(-c%17sc(-c%18cccs%18)c%18c%17C(=O)c%17c(CC)sc(CC)c%17C%18=O)s%16)cc%15c(-c%15cc(Cl)c(CC)s%15)c%14s%13)s%12)c%12c%11C(=O)c%11c(CC)sc(CC)c%11C%12=O)s%10)cc9c(-c9cc(Cl)c(CC)s9)c8s7)s6)c6c5C(=O)c5c(CC)sc(CC)c5C6=O)s4)sc3c(-c3cc(Cl)c(CC)s3)c3ccsc23)cc1Cl
431,Y6,PTQ9,10.1002/adma.201905480,0.82,23.72,0.54,54.0,10.5,10.503216,sm,y,8.0,,Y6,CCC1=C(SC2=C1SC3=C2N(CC)C4=C3C5=NSN=C5C6=C4N(CC)C7=C6SC8=C7SC(/C=C9/C(C%10=C(C9=O)C=C(F)C(F)=C%10)=C(C#N)\C#N)=C8CC)/C=C%11C(C%12=C(C\%11=C(C#N)/C#N)C=C(F)C(F)=C%12)=O,PTQ9,CCOc1cnc2c(-c3ccc(-c4c(F)cc(-c5ccc(-c6c(F)cc(-c7cccs7)c7ncc(OCC)nc67)s5)c5ncc(OCC)nc45)s3)cc(F)cc2n1
432,PN1,PBDB-TF,10.1039/C9TA04611A,1.0,15.2,0.69,69.0,10.5,10.488,polymer,polymer,,,PN1,CCc1ccc(C2(c3ccc(CC)cc3)c3cc4c(cc3-c3sc5cc(/C=C6\C(=O)c7ccccc7C6=C(C#N)C#N)sc5c32)C(c2ccc(CC)cc2)(c2ccc(CC)cc2)c2c-4sc3cc(/C=C4\C(=O)c5ccc(-c6ccc(-c7ccc8c(c7)C(=C(C#N)C#N)/C(=C/c7cc9sc%10c(c9s7)C(c7ccc(CC)cc7)(c7ccc(CC)cc7)c7cc9c(cc7-%10)C(c7ccc(CC)cc7)(c7ccc(CC)cc7)c7c-9sc9cc(/C=C%10\C(=O)c%11ccc(-c%12cccs%12)cc%11C%10=C(C#N)C#N)sc79)C8=O)s6)cc5C4=C(C#N)C#N)sc23)cc1,PBDB-TF,CCc1sc(-c2c3cc(-c4ccc(-c5sc(-c6ccc(-c7cc8c(-c9cc(F)c(CC)s9)c9sc(-c%10ccc(-c%11sc(-c%12ccc(-c%13cc%14c(-c%15cc(F)c(CC)s%15)c%15sc(-c%16ccc(-c%17sc(-c%18cccs%18)c%18c%17C(=O)c%17c(CC)sc(CC)c%17C%18=O)s%16)cc%15c(-c%15cc(F)c(CC)s%15)c%14s%13)s%12)c%12c%11C(=O)c%11c(CC)sc(CC)c%11C%12=O)s%10)cc9c(-c9cc(F)c(CC)s9)c8s7)s6)c6c5C(=O)c5c(CC)sc(CC)c5C6=O)s4)sc3c(-c3cc(F)c(CC)s3)c3ccsc23)cc1F
433,F-M,PBDB-TF,10.1002/adma.201804723,0.99,14.6,0.727,72.7,10.49,10.508058,sm,fused,7.0,,F-M,CCC1(CC)c2cc3c(cc2-c2cc4c(cc21)-c1sc(/C=C2\C(=O)c5cc(C)ccc5C2=C(C#N)C#N)cc1C4(CC)CC)C(CC)(CC)c1cc(/C=C2\C(=O)c4cc(C)ccc4C2=C(C#N)C#N)sc1-3,PBDB-TF,CCc1sc(-c2c3cc(-c4ccc(-c5sc(-c6ccc(-c7cc8c(-c9cc(F)c(CC)s9)c9sc(-c%10ccc(-c%11sc(-c%12ccc(-c%13cc%14c(-c%15cc(F)c(CC)s%15)c%15sc(-c%16ccc(-c%17sc(-c%18cccs%18)c%18c%17C(=O)c%17c(CC)sc(CC)c%17C%18=O)s%16)cc%15c(-c%15cc(F)c(CC)s%15)c%14s%13)s%12)c%12c%11C(=O)c%11c(CC)sc(CC)c%11C%12=O)s%10)cc9c(-c9cc(F)c(CC)s9)c8s7)s6)c6c5C(=O)c5c(CC)sc(CC)c5C6=O)s4)sc3c(-c3cc(F)c(CC)s3)c3ccsc23)cc1F
434,BT-IC,J71,10.1039/C7EE00844A,0.9,17.75,0.657,65.7,10.46,10.495575,sm,fused,7.0,,BT-IC,CCOc1c2sc3c(c2c(OCC)c2sc4c(c12)C(c1ccc(CC)cc1)(c1ccc(CC)cc1)c1cc(/C=C2\C(=O)c5ccccc5C2=C(C#N)C#N)sc1-4)C(c1ccc(CC)cc1)(c1ccc(CC)cc1)c1cc(/C=C2\C(=O)c4ccccc4C2=C(C#N)C#N)sc1-3,J71,CCn1nc2c(-c3ccc(C)s3)c(F)c(F)c(-c3ccc(-c4cc5c(-c6ccc([Si](CC)(CC)CC)s6)c6sc(-c7ccc(-c8c(F)c(F)c(-c9ccc(-c%10cc%11c(-c%12ccc([Si](CC)(CC)CC)s%12)c%12sc(-c%13ccc(-c%14c(F)c(F)c(-c%15ccc(-c%16cc%17c(-c%18ccc([Si](CC)(CC)CC)s%18)c%18sc(C)cc%18c(-c%18ccc([Si](CC)(CC)CC)s%18)c%17s%16)s%15)c%15nn(CC)nc%14%15)s%13)cc%12c(-c%12ccc([Si](CC)(CC)CC)s%12)c%11s%10)s9)c9nn(CC)nc89)s7)cc6c(-c6ccc([Si](CC)(CC)CC)s6)c5s4)s3)c2n1
435,6-IF4F,PTB7-Th,10.1021/acsami.1c13404,0.59,25.21,0.679,67.9,10.46,10.0993781,sm,fused,5.0,,6-IF4F,CCOC(=O)c1sc2c(/C=C3\C(=O)c4cc(F)c(F)cc4C3=C(C#N)C#N)sc(-c3cc4c(s3)-c3cc5c(cc3C4(CC)CC)-c3sc(-c4sc(/C=C6\C(=O)c7cc(F)c(F)cc7C6=C(C#N)C#N)c6sc(C(=O)OCC)c(F)c46)cc3C5(CC)CC)c2c1F,PTB7-Th,CCOC(=O)c1sc2c(-c3cc4c(-c5ccc(CC)s5)c5sc(-c6sc(-c7cc8c(-c9ccc(CC)s9)c9sc(-c%10sc(-c%11cc%12c(-c%13ccc(CC)s%13)c%13sccc%13c(-c%13ccc(CC)s%13)c%12s%11)c%11sc(C(=O)OCC)c(F)c%10%11)cc9c(-c9ccc(CC)s9)c8s7)c7sc(C(=O)OCC)c(F)c67)cc5c(-c5ccc(CC)s5)c4s3)scc2c1F
436,ITIC,PBDTS-TZNT,10.1016/j.isci.2018.12.027,0.94,16.92,0.657,65.7,10.45,10.4494536,sm,fused,7.0,,ITIC,CCc1ccc(C2(c3ccc(CC)cc3)c3cc4c(cc3-c3sc5cc(/C=C6\C(=O)c7ccccc7C6=C(C#N)C#N)sc5c32)C(c2ccc(CC)cc2)(c2ccc(CC)cc2)c2c-4sc3cc(/C=C4\C(=O)c5ccccc5C4=C(C#N)C#N)sc23)cc1,PBDTS-TZNT,CCSc1ccc(-c2c3cc(-c4ccc(-c5cc6c(cc(-c7ccc(-c8cc9c(-c%10ccc(SCC)s%10)c%10sc(-c%11ccc(-c%12cc%13c(cc(-c%14ccc(-c%15cc%16c(-c%17ccc(SCC)s%17)c%17sc(-c%18ccc(-c%19cc%20c(cc(-c%21cccs%21)c%21nn(CC)nc%21%20)c%20nn(CC)nc%19%20)s%18)cc%17c(-c%17ccc(SCC)s%17)c%16s%15)s%14)c%14nn(CC)nc%14%13)c%13nn(CC)nc%12%13)s%11)cc%10c(-c%10ccc(SCC)s%10)c9s8)s7)c7nn(CC)nc76)c6nn(CC)nc56)s4)sc3c(-c3ccc(SCC)s3)c3ccsc23)s1
437,Y14,PTB7-Th,10.1039/C9QM00499H,0.788,21.28,0.6224,62.24,10.44,10.43680154,sm,y,8.0,,Y14,CCc1c(/C=C2\C(=O)c3cc(F)ccc3C2=C(C#N)C#N)sc2c1sc1c3c4nn(CC)nc4c4c5sc6c(CC)c(/C=C7\C(=O)c8cc(F)ccc8C7=C(C#N)C#N)sc6c5n(CC)c4c3n(CC)c21,PTB7-Th,CCOC(=O)c1sc2c(-c3cc4c(-c5ccc(CC)s5)c5sc(-c6sc(-c7cc8c(-c9ccc(CC)s9)c9sc(-c%10sc(-c%11cc%12c(-c%13ccc(CC)s%13)c%13sccc%13c(-c%13ccc(CC)s%13)c%12s%11)c%11sc(C(=O)OCC)c(F)c%10%11)cc9c(-c9ccc(CC)s9)c8s7)c7sc(C(=O)OCC)c(F)c67)cc5c(-c5ccc(CC)s5)c4s3)scc2c1F
438,4TIC,PTB7-Th,10.1021/acs.chemmater.7b02853,0.78,18.8,0.72,72.0,10.43,10.55808,sm,fused,6.0,,4TIC,CCc1ccc(C2(c3ccc(CC)cc3)c3cc(/C=C4\C(=O)c5ccccc5C4=C(C#N)C#N)sc3-c3sc4c5c(sc4c32)-c2sc(/C=C3\C(=O)c4ccccc4C3=C(C#N)C#N)cc2C5(c2ccc(CC)cc2)c2ccc(CC)cc2)cc1,PTB7-Th,CCOC(=O)c1sc2c(-c3cc4c(-c5ccc(CC)s5)c5sc(-c6sc(-c7cc8c(-c9ccc(CC)s9)c9sc(-c%10sc(-c%11cc%12c(-c%13ccc(CC)s%13)c%13sccc%13c(-c%13ccc(CC)s%13)c%12s%11)c%11sc(C(=O)OCC)c(F)c%10%11)cc9c(-c9ccc(CC)s9)c8s7)c7sc(C(=O)OCC)c(F)c67)cc5c(-c5ccc(CC)s5)c4s3)scc2c1F
439,NFBDT,PBDB-T,10.1021/jacs.7b01170,0.868,17.85,0.672,67.2,10.42,10.4118336,sm,fused,7.0,,ITIC1,CCc1ccc(C2(c3ccc(CC)cc3)c3cc(/C=C4\C(=O)c5ccccc5C4=C(C#N)C#N)sc3-c3sc4cc5c6c(sc5cc4c32)-c2sc(/C=C3\C(=O)c4ccccc4C3=C(C#N)C#N)cc2C6(c2ccc(CC)cc2)c2ccc(CC)cc2)cc1,PBDB-T,CCc1ccc(-c2c3cc(-c4ccc(-c5sc(-c6ccc(-c7cc8c(-c9ccc(CC)s9)c9sc(-c%10ccc(-c%11sc(-c%12ccc(-c%13cc%14c(-c%15ccc(CC)s%15)c%15sc(-c%16ccc(-c%17sc(-c%18cccs%18)c%18c%17C(=O)c%17c(CC)sc(CC)c%17C%18=O)s%16)cc%15c(-c%15ccc(CC)s%15)c%14s%13)s%12)c%12c%11C(=O)c%11c(CC)sc(CC)c%11C%12=O)s%10)cc9c(-c9ccc(CC)s9)c8s7)s6)c6c5C(=O)c5c(CC)sc(CC)c5C6=O)s4)sc3c(-c3ccc(CC)s3)c3ccsc23)s1
