Repository: aspuru-guzik-group/Beyond-Molecular-Structure-ML-for-OPV-Materials-Devices

File: datasets/Hutchison_2023_n1001/Hutchison_filtered_dataset_pipeline.csv (part 8 of 15)
,Acceptor,Donor,DOI,Voc (V),Jsc (mA cm^-2),FF,FF (%),PCE,calculated PCE (%),acceptor type,acceptor class,core fused ring size,donor,acceptor ID with shortened chains,Acceptor SMILES,donor ID with shortened chains,Donor SMILES
440,IDIC,PBDB-T,10.1002/adma.201807832,0.819,17.27,0.736,73.6,10.41,10.41007968,sm,fused,5.0,,IDIC,CCC1(CC)c2cc3c(cc2-c2sc(/C=C4\C(=O)c5ccccc5C4=C(C#N)C#N)cc21)C(CC)(CC)c1cc(/C=C2\C(=O)c4ccccc4C2=C(C#N)C#N)sc1-3,PBDB-T,CCc1ccc(-c2c3cc(-c4ccc(-c5sc(-c6ccc(-c7cc8c(-c9ccc(CC)s9)c9sc(-c%10ccc(-c%11sc(-c%12ccc(-c%13cc%14c(-c%15ccc(CC)s%15)c%15sc(-c%16ccc(-c%17sc(-c%18cccs%18)c%18c%17C(=O)c%17c(CC)sc(CC)c%17C%18=O)s%16)cc%15c(-c%15ccc(CC)s%15)c%14s%13)s%12)c%12c%11C(=O)c%11c(CC)sc(CC)c%11C%12=O)s%10)cc9c(-c9ccc(CC)s9)c8s7)s6)c6c5C(=O)c5c(CC)sc(CC)c5C6=O)s4)sc3c(-c3ccc(CC)s3)c3ccsc23)s1
441,IDIC-4F,H11,10.1002/aenm.202001589,0.842,18.2,0.682,68.2,10.4,10.4512408,sm,fused,5.0,sm,IDST-4F,CCSc1cc(/C=C2\C(=O)c3cc(F)c(F)cc3C2=C(C#N)C#N)sc1-c1cc2c(s1)-c1cc3c(cc1C2(CC)CC)-c1sc(/C=C2\C(=O)c4cc(F)c(F)cc4C2=C(C#N)C#N)cc1C3(CC)CC,H11,CCOC(=O)/C(C#N)=C\c1ccc(-c2c(F)c(F)c(-c3ccc(-c4cc5c(-c6ccc(CC)s6)c6sc(-c7ccc(-c8c(F)c(F)c(-c9ccc(/C=C(\C#N)C(=O)OCC)s9)c9nn(CC)nc89)s7)cc6c(-c6ccc(CC)s6)c5s4)s3)c3nn(CC)nc23)s1
442,ITIC,PFBZ,10.1002/solr.201700020,0.9,18.8,0.62,62.0,10.4,10.4904,sm,fused,7.0,,ITIC,CCc1ccc(C2(c3ccc(CC)cc3)c3cc4c(cc3-c3sc5cc(/C=C6\C(=O)c7ccccc7C6=C(C#N)C#N)sc5c32)C(c2ccc(CC)cc2)(c2ccc(CC)cc2)c2c-4sc3cc(/C=C4\C(=O)c5ccccc5C4=C(C#N)C#N)sc23)cc1,J52-2F,CCc1sc(-c2c3cc(-c4ccc(-c5c(F)c(F)c(-c6ccc(-c7cc8c(-c9cc(F)c(CC)s9)c9sc(-c%10ccc(-c%11c(F)c(F)c(-c%12ccc(-c%13cc%14c(-c%15cc(F)c(CC)s%15)c%15sc(-c%16ccc(-c%17c(F)c(F)c(-c%18cccs%18)c%18nn(CC)nc%17%18)s%16)cc%15c(-c%15cc(F)c(CC)s%15)c%14s%13)s%12)c%12nn(CC)nc%11%12)s%10)cc9c(-c9cc(F)c(CC)s9)c8s7)s6)c6nn(CC)nc56)s4)sc3c(-c3cc(F)c(CC)s3)c3ccsc23)cc1F
443,IDTT2OT-4F,PBDB-T,10.1016/j.synthmet.2021.116880,0.86,19.3,0.624,62.4,10.4,10.357152,sm,fused,7.0,,IDTT2OT-4F,CCOc1c(/C=C2\C(=O)c3cc(F)c(F)cc3C2=C(C#N)C#N)sc(-c2cc3sc4c(c3s2)C(c2ccc(CC)cc2)(c2ccc(CC)cc2)c2cc3c(cc2-4)C(c2ccc(CC)cc2)(c2ccc(CC)cc2)c2c-3sc3cc(-c4sc(/C=C5\C(=O)c6cc(F)c(F)cc6C5=C(C#N)C#N)c(OCC)c4OCC)sc23)c1OCC,PBDB-T,CCc1ccc(-c2c3cc(-c4ccc(-c5sc(-c6ccc(-c7cc8c(-c9ccc(CC)s9)c9sc(-c%10ccc(-c%11sc(-c%12ccc(-c%13cc%14c(-c%15ccc(CC)s%15)c%15sc(-c%16ccc(-c%17sc(-c%18cccs%18)c%18c%17C(=O)c%17c(CC)sc(CC)c%17C%18=O)s%16)cc%15c(-c%15ccc(CC)s%15)c%14s%13)s%12)c%12c%11C(=O)c%11c(CC)sc(CC)c%11C%12=O)s%10)cc9c(-c9ccc(CC)s9)c8s7)s6)c6c5C(=O)c5c(CC)sc(CC)c5C6=O)s4)sc3c(-c3ccc(CC)s3)c3ccsc23)s1
444,ITIC,PBZ-m-CF3,10.1039/C7TA11059F,0.94,18.4,0.602,60.2,10.4,10.412192,sm,fused,7.0,,ITIC,CCc1ccc(C2(c3ccc(CC)cc3)c3cc4c(cc3-c3sc5cc(/C=C6\C(=O)c7ccccc7C6=C(C#N)C#N)sc5c32)C(c2ccc(CC)cc2)(c2ccc(CC)cc2)c2c-4sc3cc(/C=C4\C(=O)c5ccccc5C4=C(C#N)C#N)sc23)cc1,PBZ-m-CF3,CCOc1ccc(-c2c3cc(-c4ccc(-c5c(F)c(F)c(-c6ccc(-c7cc8c(-c9ccc(OCC)c(C(F)(F)F)c9)c9sc(-c%10ccc(-c%11c(F)c(F)c(-c%12ccc(-c%13cc%14c(-c%15ccc(OCC)c(C(F)(F)F)c%15)c%15sc(-c%16ccc(-c%17c(F)c(F)c(-c%18cccs%18)c%18nn(CC)nc%17%18)s%16)cc%15c(-c%15ccc(OCC)c(C(F)(F)F)c%15)c%14s%13)s%12)c%12nn(CC)nc%11%12)s%10)cc9c(-c9ccc(OCC)c(C(F)(F)F)c9)c8s7)s6)c6nn(CC)nc56)s4)sc3c(-c3ccc(OCC)c(C(F)(F)F)c3)c3ccsc23)cc1C(F)(F)F
445,BT-LIC,PBDB-TF,10.1021/jacs.1c00211,0.85,23.5,0.52,52.0,10.4,10.387,sm,y,8.0,,BT-LIC,CCc1c(/C=C2\C(=O)c3cc4ccccc4cc3C2=C(C#N)C#N)sc2c1sc1c3c4nsnc4c4c5sc6c(CC)c(/C=C7\C(=O)c8cc9ccccc9cc8C7=C(C#N)C#N)sc6c5n(CC)c4c3n(CC)c21,PBDB-TF,CCc1sc(-c2c3cc(-c4ccc(-c5sc(-c6ccc(-c7cc8c(-c9cc(F)c(CC)s9)c9sc(-c%10ccc(-c%11sc(-c%12ccc(-c%13cc%14c(-c%15cc(F)c(CC)s%15)c%15sc(-c%16ccc(-c%17sc(-c%18cccs%18)c%18c%17C(=O)c%17c(CC)sc(CC)c%17C%18=O)s%16)cc%15c(-c%15cc(F)c(CC)s%15)c%14s%13)s%12)c%12c%11C(=O)c%11c(CC)sc(CC)c%11C%12=O)s%10)cc9c(-c9cc(F)c(CC)s9)c8s7)s6)c6c5C(=O)c5c(CC)sc(CC)c5C6=O)s4)sc3c(-c3cc(F)c(CC)s3)c3ccsc23)cc1F
446,IT-DOH,PBDB-T,10.1002/aenm.201903650,0.87,18.04,0.7,70.0,10.4,10.98636,sm,fused,7.0,,IT-DOH,CCc1ccc(C2(c3ccc(CC)cc3)c3cc4c(cc3-c3sc5cc(/C=C6\C(=O)c7c(O)cccc7C6=C(C#N)C#N)sc5c32)C(c2ccc(CC)cc2)(c2ccc(CC)cc2)c2c-4sc3cc(/C=C4\C(=O)c5c(O)cccc5C4=C(C#N)C#N)sc23)cc1,PBDB-T,CCc1ccc(-c2c3cc(-c4ccc(-c5sc(-c6ccc(-c7cc8c(-c9ccc(CC)s9)c9sc(-c%10ccc(-c%11sc(-c%12ccc(-c%13cc%14c(-c%15ccc(CC)s%15)c%15sc(-c%16ccc(-c%17sc(-c%18cccs%18)c%18c%17C(=O)c%17c(CC)sc(CC)c%17C%18=O)s%16)cc%15c(-c%15ccc(CC)s%15)c%14s%13)s%12)c%12c%11C(=O)c%11c(CC)sc(CC)c%11C%12=O)s%10)cc9c(-c9ccc(CC)s9)c8s7)s6)c6c5C(=O)c5c(CC)sc(CC)c5C6=O)s4)sc3c(-c3ccc(CC)s3)c3ccsc23)s1
447,A4T-16,J52-2F,10.1038/s41467-021-25394-w,0.821,18.1,0.699,69.9,10.4,10.3872099,sm,unfused,1.0,,A4T-16,CCc1cc(CC)c(-c2cc(-c3cc(-c4c(CC)cc(CC)cc4CC)c(-c4sc(/C=C5\C(=O)c6cc(F)c(F)cc6C5=C(C#N)C#N)cc4CC)s3)sc2-c2sc(/C=C3\C(=O)c4cc(F)c(F)cc4C3=C(C#N)C#N)cc2CC)c(CC)c1,J52-2F,CCc1sc(-c2c3cc(-c4ccc(-c5c(F)c(F)c(-c6ccc(-c7cc8c(-c9cc(F)c(CC)s9)c9sc(-c%10ccc(-c%11c(F)c(F)c(-c%12ccc(-c%13cc%14c(-c%15cc(F)c(CC)s%15)c%15sc(-c%16ccc(-c%17c(F)c(F)c(-c%18cccs%18)c%18nn(CC)nc%17%18)s%16)cc%15c(-c%15cc(F)c(CC)s%15)c%14s%13)s%12)c%12nn(CC)nc%11%12)s%10)cc9c(-c9cc(F)c(CC)s9)c8s7)s6)c6nn(CC)nc56)s4)sc3c(-c3cc(F)c(CC)s3)c3ccsc23)cc1F
448,A4T-23,PBDB-TF,10.1038/s41467-021-25394-w,0.87,21.0,0.568,56.8,10.4,10.37736,sm,unfused,1.0,,A4T-23,CCc1cc(/C=C2\C(=O)c3cc(F)c(F)cc3C2=C(C#N)C#N)sc1-c1sc(-c2cc(-c3c(C)cc(C)cc3C)c(-c3sc(/C=C4\C(=O)c5cc(F)c(F)cc5C4=C(C#N)C#N)cc3CC)s2)cc1-c1c(C)cc(C)cc1C,PBDB-TF,CCc1sc(-c2c3cc(-c4ccc(-c5sc(-c6ccc(-c7cc8c(-c9cc(F)c(CC)s9)c9sc(-c%10ccc(-c%11sc(-c%12ccc(-c%13cc%14c(-c%15cc(F)c(CC)s%15)c%15sc(-c%16ccc(-c%17sc(-c%18cccs%18)c%18c%17C(=O)c%17c(CC)sc(CC)c%17C%18=O)s%16)cc%15c(-c%15cc(F)c(CC)s%15)c%14s%13)s%12)c%12c%11C(=O)c%11c(CC)sc(CC)c%11C%12=O)s%10)cc9c(-c9cc(F)c(CC)s9)c8s7)s6)c6c5C(=O)c5c(CC)sc(CC)c5C6=O)s4)sc3c(-c3cc(F)c(CC)s3)c3ccsc23)cc1F
449,Y6,3BDT-5,10.1039/D1TA01680F,0.84,21.3,0.581,58.1,10.4,10.395252,sm,y,8.0,sm,Y6,CCC1=C(SC2=C1SC3=C2N(CC)C4=C3C5=NSN=C5C6=C4N(CC)C7=C6SC8=C7SC(/C=C9/C(C%10=C(C9=O)C=C(F)C(F)=C%10)=C(C#N)\C#N)=C8CC)/C=C%11C(C%12=C(C\%11=C(C#N)/C#N)C=C(F)C(F)=C%12)=O,3BDT-5,CCOC(=O)/C(C#N)=C/c1ccc(-c2sc(-c3cc4c(-c5ccc(CC)s5)c5sc(-c6cc7c(-c8ccc(CC)s8)c8sc(-c9cc%10c(-c%11ccc(CC)s%11)c%11sc(-c%12cc(CC)c(-c%13ccc(/C=C(\C#N)C(=O)OCC)s%13)s%12)cc%11c(-c%11ccc(CC)s%11)c%10s9)cc8c(-c8ccc(CC)s8)c7s6)cc5c(-c5ccc(CC)s5)c4s3)cc2CC)s1
450,ITTC,HFQx-T,10.1039/C7TA02486J,0.88,16.49,0.71,71.0,10.4,10.302952,sm,fused,7.0,,ITCPTC,CCc1ccc(C2(c3ccc(CC)cc3)c3cc4c(cc3-c3sc5cc(/C=C6\C(=O)c7cscc7C6=C(C#N)C#N)sc5c32)C(c2ccc(CC)cc2)(c2ccc(CC)cc2)c2c-4sc3cc(/C=C4\C(=O)c5cscc5C4=C(C#N)C#N)sc23)cc1,HFQx-T,CCOc1c(F)cc(-c2nc3c(-c4cccs4)c(F)c(F)c(-c4ccc(-c5cc6c(-c7ccc(CC)s7)c7sc(-c8ccc(-c9c(F)c(F)c(-c%10ccc(-c%11cc%12c(-c%13ccc(CC)s%13)c%13sc(-c%14ccc(-c%15c(F)c(F)c(-c%16ccc(-c%17cc%18c(-c%19ccc(CC)s%19)c%19sccc%19c(-c%19ccc(CC)s%19)c%18s%17)s%16)c%16nc(-c%17cc(F)c(OCC)c(F)c%17)c(-c%17cc(F)c(OCC)c(F)c%17)nc%15%16)s%14)cc%13c(-c%13ccc(CC)s%13)c%12s%11)s%10)c%10nc(-c%11cc(F)c(OCC)c(F)c%11)c(-c%11cc(F)c(OCC)c(F)c%11)nc9%10)s8)cc7c(-c7ccc(CC)s7)c6s5)s4)c3nc2-c2cc(F)c(OCC)c(F)c2)cc1F
451,BO2FIDT-4Cl,PBDB-T-2Cl,https://doi.org/10.1002/smll.201907681,0.96,16.1,0.613,61.3,10.4,9.474528,sm,fused,5.0,,BO2FIDT-4Cl,CCc1ccc(C2(c3ccc(CC)cc3)c3cc4c(cc3-c3sc(/C=C5\C(=O)c6cc(Cl)c(Cl)cc6C5=C(C#N)C#N)cc32)C(c2ccc(CC)cc2)(c2ccc(CC)cc2)c2cc(-c3c(F)c(F)c(-c5cc6c(s5)-c5cc7c(cc5C6(c5ccc(CC)cc5)c5ccc(CC)cc5)-c5sc(/C=C6\C(=O)c8cc(Cl)c(Cl)cc8C6=C(C#N)C#N)cc5C7(c5ccc(CC)cc5)c5cccc(CC)c5)c5nonc35)sc2-4)cc1,PBDB-T-2Cl,CCc1sc(-c2c3cc(-c4ccc(-c5sc(-c6ccc(-c7cc8c(-c9cc(Cl)c(CC)s9)c9sc(-c%10ccc(-c%11sc(-c%12ccc(-c%13cc%14c(-c%15cc(Cl)c(CC)s%15)c%15sc(-c%16ccc(-c%17sc(-c%18cccs%18)c%18c%17C(=O)c%17c(CC)sc(CC)c%17C%18=O)s%16)cc%15c(-c%15cc(Cl)c(CC)s%15)c%14s%13)s%12)c%12c%11C(=O)c%11c(CC)sc(CC)c%11C%12=O)s%10)cc9c(-c9cc(Cl)c(CC)s9)c8s7)s6)c6c5C(=O)c5c(CC)sc(CC)c5C6=O)s4)sc3c(-c3cc(Cl)c(CC)s3)c3ccsc23)cc1Cl
452,ITIC-2F_aldrich,PBDB-TF,10.1021/jacs.8b13653,0.92,17.3,0.657,65.7,10.38,10.456812,sm,fused,7.0,,a-IT-2F,CCc1ccc(C2(c3ccc(CC)cc3)c3cc4c(cc3-c3sc5cc(/C=C6\C(=O)c7ccccc7C6=C(C#N)C#N)sc5c32)C(c2ccc(CC)cc2)(c2ccc(CC)cc2)c2c-4sc3cc(/C=C4\C(=O)c5cc(F)c(F)cc5C4=C(C#N)C#N)sc23)cc1,PBDB-TF,CCc1sc(-c2c3cc(-c4ccc(-c5sc(-c6ccc(-c7cc8c(-c9cc(F)c(CC)s9)c9sc(-c%10ccc(-c%11sc(-c%12ccc(-c%13cc%14c(-c%15cc(F)c(CC)s%15)c%15sc(-c%16ccc(-c%17sc(-c%18cccs%18)c%18c%17C(=O)c%17c(CC)sc(CC)c%17C%18=O)s%16)cc%15c(-c%15cc(F)c(CC)s%15)c%14s%13)s%12)c%12c%11C(=O)c%11c(CC)sc(CC)c%11C%12=O)s%10)cc9c(-c9cc(F)c(CC)s9)c8s7)s6)c6c5C(=O)c5c(CC)sc(CC)c5C6=O)s4)sc3c(-c3cc(F)c(CC)s3)c3ccsc23)cc1F
453,IDTT-BH,PDCBT,10.1039/C8TA00764K,0.88,17.15,0.686,68.6,10.35,10.353112,sm,fused,7.0,,ITN-C9,CCc1ccc(C2(c3ccc(CC)cc3)c3cc4c(cc3-c3sc5cc(/C=C6\C(=O)c7cc8ccccc8cc7C6=C(C#N)C#N)sc5c32)C(c2ccc(CC)cc2)(c2ccc(CC)cc2)c2c-4sc3cc(/C=C4\C(=O)c5cc6ccccc6cc5C4=C(C#N)C#N)sc23)cc1,PDCBT,CCOC(=O)c1cc(-c2cc(C(=O)OCC)c(-c3ccc(-c4ccc(-c5sc(-c6cc(C(=O)OCC)c(-c7ccc(-c8ccc(-c9sc(-c%10cc(C(=O)OCC)c(-c%11cccs%11)s%10)cc9C(=O)OCC)s8)s7)s6)cc5C(=O)OCC)s4)s3)s2)sc1-c1cccs1
454,NCIC,PBDB-TF,10.1016/j.solmat.2021.111046,0.879,17.53,0.667,66.7,10.32,10.27771629,sm,unfused,3.0,,NCIC,CCC1(CC)c2cc(/C=C3\C(=O)c4cc(F)c(F)cc4C3=C(C#N)C#N)sc2-c2sc(-c3cnc(-c4cc5c(s4)-c4sc(/C=C6\C(=O)c7cc(F)c(F)cc7C6=C(C#N)C#N)cc4C5(CC)CC)cn3)cc21,PBDB-TF,CCc1sc(-c2c3cc(-c4ccc(-c5sc(-c6ccc(-c7cc8c(-c9cc(F)c(CC)s9)c9sc(-c%10ccc(-c%11sc(-c%12ccc(-c%13cc%14c(-c%15cc(F)c(CC)s%15)c%15sc(-c%16ccc(-c%17sc(-c%18cccs%18)c%18c%17C(=O)c%17c(CC)sc(CC)c%17C%18=O)s%16)cc%15c(-c%15cc(F)c(CC)s%15)c%14s%13)s%12)c%12c%11C(=O)c%11c(CC)sc(CC)c%11C%12=O)s%10)cc9c(-c9cc(F)c(CC)s9)c8s7)s6)c6c5C(=O)c5c(CC)sc(CC)c5C6=O)s4)sc3c(-c3cc(F)c(CC)s3)c3ccsc23)cc1F
455,F-2Cl,PBDB-T,10.1021/acsami.1c13035,0.743,18.92,0.734,73.4,10.31,10.31824904,sm,fused,7.0,,F-2Cl,CCC1(CC)c2cc3c(cc2-c2cc4c(cc21)-c1sc(/C=C2\C(=O)c5cc(Cl)c(Cl)cc5C2=C(C#N)C#N)cc1C4(CC)CC)C(CC)(CC)c1cc(/C=C2\C(=O)c4cc(Cl)c(Cl)cc4C2=C(C#N)C#N)sc1-3,PBDB-T,CCc1ccc(-c2c3cc(-c4ccc(-c5sc(-c6ccc(-c7cc8c(-c9ccc(CC)s9)c9sc(-c%10ccc(-c%11sc(-c%12ccc(-c%13cc%14c(-c%15ccc(CC)s%15)c%15sc(-c%16ccc(-c%17sc(-c%18cccs%18)c%18c%17C(=O)c%17c(CC)sc(CC)c%17C%18=O)s%16)cc%15c(-c%15ccc(CC)s%15)c%14s%13)s%12)c%12c%11C(=O)c%11c(CC)sc(CC)c%11C%12=O)s%10)cc9c(-c9ccc(CC)s9)c8s7)s6)c6c5C(=O)c5c(CC)sc(CC)c5C6=O)s4)sc3c(-c3ccc(CC)s3)c3ccsc23)s1
456,ITIC-Th,PB24-3TDC,10.1002/solr.201800291,0.902,16.8,0.68,68.0,10.3,10.304448,sm,fused,7.0,,ITIC-Th,CCc1ccc(C2(c3ccc(CC)s3)c3cc4c(cc3-c3sc5cc(/C=C6\C(=O)c7ccccc7C6=C(C#N)C#N)sc5c32)C(c2ccc(CC)s2)(c2ccc(CC)s2)c2c-4sc3cc(/C=C4\C(=O)c5ccccc5C4=C(C#N)C#N)sc23)s1,PB24-3TDC,CCOC(=O)c1ccsc1-c1ccc(-c2sc(-c3ccc(-c4c(F)c(F)c(-c5ccc(-c6cc(C(=O)OCC)c(-c7ccc(-c8sc(-c9ccc(-c%10c(F)c(F)c(-c%11ccc(-c%12cc(C(=O)OCC)c(-c%13ccc(-c%14sc(-c%15ccc(-c%16c(F)c(F)c(-c%17cccs%17)c%17nn(CC)nc%16%17)s%15)cc%14C(=O)OCC)s%13)s%12)s%11)c%11nn(CC)nc%10%11)s9)cc8C(=O)OCC)s7)s6)s5)c5nn(CC)nc45)s3)cc2C(=O)OCC)s1
457,IDIC-4F,H13,10.1002/aenm.202001589,0.939,17.3,0.632,63.2,10.3,10.2666504,sm,fused,5.0,sm,IDST-4F,CCSc1cc(/C=C2\C(=O)c3cc(F)c(F)cc3C2=C(C#N)C#N)sc1-c1cc2c(s1)-c1cc3c(cc1C2(CC)CC)-c1sc(/C=C2\C(=O)c4cc(F)c(F)cc4C2=C(C#N)C#N)cc1C3(CC)CC,H13,CCOC(=O)/C(C#N)=C\c1ccc(-c2c(F)c(F)c(-c3ccc(-c4cc5c(-c6cc(F)c(CC)s6)c6sc(-c7ccc(-c8c(F)c(F)c(-c9ccc(/C=C(\C#N)C(=O)OCC)s9)c9nn(CC)nc89)s7)cc6c(-c6cc(F)c(CC)s6)c5s4)s3)c3nn(CC)nc23)s1
458,IEICO-4Cl,PTB7-Th,10.1002/adma.201703080,0.727,22.8,0.62,62.0,10.3,10.276872,sm,fused,5.0,,IEICO-4Cl,CCOc1cc(/C=C2\C(=O)c3cc(Cl)c(Cl)cc3C2=C(C#N)C#N)sc1-c1cc2c(s1)-c1cc3c(cc1C2(c1ccc(CC)cc1)c1ccc(CC)cc1)-c1sc(-c2sc(/C=C4\C(=O)c5cc(Cl)c(Cl)cc5C4=C(C#N)C#N)cc2OCC)cc1C3(c1ccc(CC)cc1)c1ccc(CC)cc1,PTB7-Th,CCOC(=O)c1sc2c(-c3cc4c(-c5ccc(CC)s5)c5sc(-c6sc(-c7cc8c(-c9ccc(CC)s9)c9sc(-c%10sc(-c%11cc%12c(-c%13ccc(CC)s%13)c%13sccc%13c(-c%13ccc(CC)s%13)c%12s%11)c%11sc(C(=O)OCC)c(F)c%10%11)cc9c(-c9ccc(CC)s9)c8s7)c7sc(C(=O)OCC)c(F)c67)cc5c(-c5ccc(CC)s5)c4s3)scc2c1F
459,IEICO,PBDTTT-E-T,10.1021/jacs.7b01493,0.823,18.8,0.667,66.7,10.3,10.3200908,sm,fused,5.0,,IEICO,CCOc1cc(/C=C2\C(=O)c3ccccc3C2=C(C#N)C#N)sc1-c1cc2c(s1)-c1cc3c(cc1C2(c1ccc(CC)cc1)c1ccc(CC)cc1)-c1sc(-c2sc(/C=C4\C(=O)c5ccccc5C4=C(C#N)C#N)cc2OCC)cc1C3(c1ccc(CC)cc1)c1ccc(CC)cc1,PBDTTT-E-T,CCOC(=O)c1cc2csc(-c3cc4c(-c5ccc(CC)s5)c5sc(-c6sc(-c7cc8c(-c9ccc(CC)s9)c9sc(-c%10sc(-c%11cc%12c(-c%13ccc(CC)s%13)c%13sccc%13c(-c%13ccc(CC)s%13)c%12s%11)c%11sc(C(=O)OCC)cc%10%11)cc9c(-c9ccc(CC)s9)c8s7)c7sc(C(=O)OCC)cc67)cc5c(-c5ccc(CC)s5)c4s3)c2s1
460,ITIC,PTZ6,10.1016/j.nanoen.2017.03.013,1.01,14.1,0.723,72.3,10.3,10.296243,sm,fused,7.0,,ITIC,CCc1ccc(C2(c3ccc(CC)cc3)c3cc4c(cc3-c3sc5cc(/C=C6\C(=O)c7ccccc7C6=C(C#N)C#N)sc5c32)C(c2ccc(CC)cc2)(c2ccc(CC)cc2)c2c-4sc3cc(/C=C4\C(=O)c5ccccc5C4=C(C#N)C#N)sc23)cc1,PTZ6,CCOc1cc(OCC)cc(-c2c3cc(-c4ccc(-c5sc(-c6nc(CC)c(-c7ccc(-c8cc9c(-c%10cc(OCC)cc(OCC)c%10)c%10sc(-c%11ccc(-c%12sc(-c%13nc(CC)c(-c%14ccc(-c%15cc%16c(-c%17cc(OCC)cc(OCC)c%17)c%17sc(-c%18ccc(-c%19sc(-c%20nc(CC)c(-c%21cccs%21)s%20)nc%19CC)s%18)cc%17c(-c%17cc(OCC)cc(OCC)c%17)c%16s%15)s%14)s%13)nc%12CC)s%11)cc%10c(-c%10cc(OCC)cc(OCC)c%10)c9s8)s7)s6)nc5CC)s4)sc3c(-c3cc(OCC)cc(OCC)c3)c3ccsc23)c1
461,FNIC1,PTB7-Th,10.1021/jacs.8b04027,0.774,19.97,0.664,66.4,10.3,10.26330192,sm,fused,9.0,,FNIC1,CCc1ccc(C2(c3ccc(CC)cc3)c3cc(/C=C4\C(=O)c5cc(F)c(F)cc5C4=C(C#N)C#N)sc3-c3sc4c(sc5c(-c6ccc(CC)s6)c6c(sc7c8c(sc76)-c6sc(/C=C7\C(=O)c9cc(F)c(F)cc9C7=C(C#N)C#N)cc6C8(c6ccc(CC)cc6)c6ccc(CC)cc6)c(-c6ccc(CC)s6)c54)c32)cc1,PTB7-Th,CCOC(=O)c1sc2c(-c3cc4c(-c5ccc(CC)s5)c5sc(-c6sc(-c7cc8c(-c9ccc(CC)s9)c9sc(-c%10sc(-c%11cc%12c(-c%13ccc(CC)s%13)c%13sccc%13c(-c%13ccc(CC)s%13)c%12s%11)c%11sc(C(=O)OCC)c(F)c%10%11)cc9c(-c9ccc(CC)s9)c8s7)c7sc(C(=O)OCC)c(F)c67)cc5c(-c5ccc(CC)s5)c4s3)scc2c1F
462,BDCPDT-TTC,PBDB-T,10.1021/acsenergylett.8b00563,0.94,17.72,0.6178,61.78,10.29,10.29057104,sm,fused,7.0,,BDCPDT-TTC,CCc1ccc(C2(c3ccc(CC)cc3)c3cc(/C=C4\C(=O)c5c(sc6ccsc56)C4=C(C#N)C#N)sc3-c3sc4cc5c6c(sc5cc4c32)-c2sc(/C=C3\C(=O)c4c(sc5ccsc45)C3=C(C#N)C#N)cc2C6(c2ccc(CC)cc2)c2ccc(CC)cc2)cc1,PBDB-T,CCc1ccc(-c2c3cc(-c4ccc(-c5sc(-c6ccc(-c7cc8c(-c9ccc(CC)s9)c9sc(-c%10ccc(-c%11sc(-c%12ccc(-c%13cc%14c(-c%15ccc(CC)s%15)c%15sc(-c%16ccc(-c%17sc(-c%18cccs%18)c%18c%17C(=O)c%17c(CC)sc(CC)c%17C%18=O)s%16)cc%15c(-c%15ccc(CC)s%15)c%14s%13)s%12)c%12c%11C(=O)c%11c(CC)sc(CC)c%11C%12=O)s%10)cc9c(-c9ccc(CC)s9)c8s7)s6)c6c5C(=O)c5c(CC)sc(CC)c5C6=O)s4)sc3c(-c3ccc(CC)s3)c3ccsc23)s1
463,a-IT-2F,PBDB-T,10.1039/C8TA12530A,0.78,19.06,0.6884,68.84,10.28,10.23430512,sm,fused,7.0,,a-IT-2F,CCc1ccc(C2(c3ccc(CC)cc3)c3cc4c(cc3-c3sc5cc(/C=C6\C(=O)c7ccccc7C6=C(C#N)C#N)sc5c32)C(c2ccc(CC)cc2)(c2ccc(CC)cc2)c2c-4sc3cc(/C=C4\C(=O)c5cc(F)c(F)cc5C4=C(C#N)C#N)sc23)cc1,PBDB-T,CCc1ccc(-c2c3cc(-c4ccc(-c5sc(-c6ccc(-c7cc8c(-c9ccc(CC)s9)c9sc(-c%10ccc(-c%11sc(-c%12ccc(-c%13cc%14c(-c%15ccc(CC)s%15)c%15sc(-c%16ccc(-c%17sc(-c%18cccs%18)c%18c%17C(=O)c%17c(CC)sc(CC)c%17C%18=O)s%16)cc%15c(-c%15ccc(CC)s%15)c%14s%13)s%12)c%12c%11C(=O)c%11c(CC)sc(CC)c%11C%12=O)s%10)cc9c(-c9ccc(CC)s9)c8s7)s6)c6c5C(=O)c5c(CC)sc(CC)c5C6=O)s4)sc3c(-c3ccc(CC)s3)c3ccsc23)s1
464,PTIC,PBDB-TF,10.1038/s41467-019-10098-z,0.93,16.73,0.66,66.0,10.27,10.268874,sm,unfused,2.0,,PTIC,CCOc1cc(-c2cc(CC)c(/C=C3\C(=O)c4cc(F)c(F)cc4C3=C(C#N)C#N)s2)c(OCC)cc1-c1cc(CC)c(/C=C2\C(=O)c3cc(F)c(F)cc3C2=C(C#N)C#N)s1,PBDB-TF,CCc1sc(-c2c3cc(-c4ccc(-c5sc(-c6ccc(-c7cc8c(-c9cc(F)c(CC)s9)c9sc(-c%10ccc(-c%11sc(-c%12ccc(-c%13cc%14c(-c%15cc(F)c(CC)s%15)c%15sc(-c%16ccc(-c%17sc(-c%18cccs%18)c%18c%17C(=O)c%17c(CC)sc(CC)c%17C%18=O)s%16)cc%15c(-c%15cc(F)c(CC)s%15)c%14s%13)s%12)c%12c%11C(=O)c%11c(CC)sc(CC)c%11C%12=O)s%10)cc9c(-c9cc(F)c(CC)s9)c8s7)s6)c6c5C(=O)c5c(CC)sc(CC)c5C6=O)s4)sc3c(-c3cc(F)c(CC)s3)c3ccsc23)cc1F
465,o-4TBC-2F,PBDB-T,https://doi.org/10.1002/anie.202010856,0.76,20.48,0.657,65.7,10.26,10.2260736,sm,unfused,2.0,,o-4TBC-4F,CCOc1cccc(OCC)c1-c1cc(-c2ccc(/C=C3\C(=O)c4cc(F)c(F)cc4C3=C(C#N)C#N)s2)sc1-c1sc(-c2ccc(/C=C3\C(=O)c4cc(F)c(F)cc4C3=C(C#N)C#N)s2)cc1-c1c(OCC)cccc1OCC,PBDB-T,CCc1ccc(-c2c3cc(-c4ccc(-c5sc(-c6ccc(-c7cc8c(-c9ccc(CC)s9)c9sc(-c%10ccc(-c%11sc(-c%12ccc(-c%13cc%14c(-c%15ccc(CC)s%15)c%15sc(-c%16ccc(-c%17sc(-c%18cccs%18)c%18c%17C(=O)c%17c(CC)sc(CC)c%17C%18=O)s%16)cc%15c(-c%15ccc(CC)s%15)c%14s%13)s%12)c%12c%11C(=O)c%11c(CC)sc(CC)c%11C%12=O)s%10)cc9c(-c9ccc(CC)s9)c8s7)s6)c6c5C(=O)c5c(CC)sc(CC)c5C6=O)s4)sc3c(-c3ccc(CC)s3)c3ccsc23)s1
466,NOBDT,PTB7-Th,10.1002/adma.201707508,0.77,19.16,0.7,70.0,10.26,10.32724,sm,fused,7.0,,NOBDT,CCOc1c2sc3c(c2c(OCC)c2sc4c(c12)C(c1ccc(CC)cc1)(c1ccc(CC)cc1)c1cc(/C=C2\C(=O)c5ccc(F)cc5C2=C(C#N)C#N)sc1-4)C(c1ccc(CC)cc1)(c1ccc(CC)cc1)c1cc(/C=C2\C(=O)c4ccc(F)cc4C2=C(C#N)C#N)sc1-3,PTB7-Th,CCOC(=O)c1sc2c(-c3cc4c(-c5ccc(CC)s5)c5sc(-c6sc(-c7cc8c(-c9ccc(CC)s9)c9sc(-c%10sc(-c%11cc%12c(-c%13ccc(CC)s%13)c%13sccc%13c(-c%13ccc(CC)s%13)c%12s%11)c%11sc(C(=O)OCC)c(F)c%10%11)cc9c(-c9ccc(CC)s9)c8s7)c7sc(C(=O)OCC)c(F)c67)cc5c(-c5ccc(CC)s5)c4s3)scc2c1F
467,ITIC,PTzBI,10.1002/adma.201606396,0.87,18.29,0.6434,64.34,10.24,10.23797382,sm,fused,7.0,,ITIC,CCc1ccc(C2(c3ccc(CC)cc3)c3cc4c(cc3-c3sc5cc(/C=C6\C(=O)c7ccccc7C6=C(C#N)C#N)sc5c32)C(c2ccc(CC)cc2)(c2ccc(CC)cc2)c2c-4sc3cc(/C=C4\C(=O)c5ccccc5C4=C(C#N)C#N)sc23)cc1,PTzBI,CCc1ccc(-c2c3cc(-c4ccc(-c5c6c(c(-c7ccc(-c8cc9c(-c%10ccc(CC)s%10)c%10sc(-c%11ccc(-c%12c%13c(c(-c%14ccc(-c%15cc%16c(-c%17ccc(CC)s%17)c%17sc(-c%18ccc(-c%19c%20c(c(-c%21cccs%21)c%21nn(CC)nc%19%21)C(=O)N(CC)C%20=O)s%18)cc%17c(-c%17ccc(CC)s%17)c%16s%15)s%14)c%14nn(CC)nc%12%14)C(=O)N(CC)C%13=O)s%11)cc%10c(-c%10ccc(CC)s%10)c9s8)s7)c7nn(CC)nc57)C(=O)N(CC)C6=O)s4)sc3c(-c3ccc(CC)s3)c3ccsc23)s1
468,DTPC-DFIC,PTB7-Th,10.1021/jacs.7b13239,0.76,21.92,0.613,61.3,10.21,10.2120896,sm,PDI,10.0,,DTPC-DFIC,CCc1ccc(C2(c3ccc(CC)cc3)c3cc(/C=C4\C(=O)c5cc(F)c(F)cc5C4=C(C#N)C#N)sc3-c3cc4c5c6c3c2ccc6c2ccc3c6c(cc(c5c62)n4CC)-c2sc(/C=C4\C(=O)c5cc(F)c(F)cc5C4=C(C#N)C#N)cc2C3(c2ccc(CC)cc2)c2ccc(CC)cc2)cc1,PTB7-Th,CCOC(=O)c1sc2c(-c3cc4c(-c5ccc(CC)s5)c5sc(-c6sc(-c7cc8c(-c9ccc(CC)s9)c9sc(-c%10sc(-c%11cc%12c(-c%13ccc(CC)s%13)c%13sccc%13c(-c%13ccc(CC)s%13)c%12s%11)c%11sc(C(=O)OCC)c(F)c%10%11)cc9c(-c9ccc(CC)s9)c8s7)c7sc(C(=O)OCC)c(F)c67)cc5c(-c5ccc(CC)s5)c4s3)scc2c1F
469,IT-4F,PDBT-2F,10.1039/C9QM00212J,0.87,20.6,0.57,57.0,10.2,10.21554,sm,fused,7.0,,IT-4F,CCc1ccc(C2(c3ccc(CC)cc3)c3cc4c(cc3-c3sc5cc(/C=C6\C(=O)c7cc(F)c(F)cc7C6=C(C#N)C#N)sc5c32)C(c2ccc(CC)cc2)(c2ccc(CC)cc2)c2c-4sc3cc(/C=C4\C(=O)c5cc(F)c(F)cc5C4=C(C#N)C#N)sc23)cc1,PDBT-2F,CCc1sc(-c2c3sc4cc(-c5ccc(-c6sc(-c7ccc(-c8cc9sc%10c(-c%11sc(CC)c(F)c%11F)c%11c(sc%12cc(-c%13ccc(-c%14sc(-c%15ccc(-c%16cc%17sc%18c(-c%19sc(CC)c(F)c%19F)c%19c(sc%20cc(-c%21ccc(-c%22sc(-c%23cccs%23)c%23c%22C(=O)c%22c(CC)sc(CC)c%22C%23=O)s%21)sc%20%19)c(-c%19sc(CC)c(F)c%19F)c%18c%17s%16)s%15)c%15c%14C(=O)c%14c(CC)sc(CC)c%14C%15=O)s%13)sc%12%11)c(-c%11sc(CC)c(F)c%11F)c%10c9s8)s7)c7c6C(=O)c6c(CC)sc(CC)c6C7=O)s5)sc4c3c(-c3sc(CC)c(F)c3F)c3sc4ccsc4c23)c(F)c1F
470,BTCIC-4Cl,PBDB-T,10.1021/acsami.0c01850,0.63,23.2,0.69,69.0,10.2,10.08504,sm,unfused,2.0,,BTCIC-4Cl,CCC1(CC)c2cc(/C=C3\C(=O)c4cc(Cl)c(Cl)cc4C3=C(C#N)C#N)sc2-c2sc(-c3ccc(-c4cc5c(s4)-c4sc(/C=C6\C(=O)c7cc(Cl)c(Cl)cc7C6=C(C#N)C#N)cc4C5(CC)CC)c4nsnc34)cc21,PBDB-T,CCc1ccc(-c2c3cc(-c4ccc(-c5sc(-c6ccc(-c7cc8c(-c9ccc(CC)s9)c9sc(-c%10ccc(-c%11sc(-c%12ccc(-c%13cc%14c(-c%15ccc(CC)s%15)c%15sc(-c%16ccc(-c%17sc(-c%18cccs%18)c%18c%17C(=O)c%17c(CC)sc(CC)c%17C%18=O)s%16)cc%15c(-c%15ccc(CC)s%15)c%14s%13)s%12)c%12c%11C(=O)c%11c(CC)sc(CC)c%11C%12=O)s%10)cc9c(-c9ccc(CC)s9)c8s7)s6)c6c5C(=O)c5c(CC)sc(CC)c5C6=O)s4)sc3c(-c3ccc(CC)s3)c3ccsc23)s1
471,IT-BT-CN,PBDB-TF,10.1021/acsaem.1c01872,1.0,16.38,0.6247,62.47,10.2,10.232586,sm,fused,7.0,,IDTT-2BM,CCc1ccc(C2(c3ccc(CC)cc3)c3cc4c(cc3-c3sc5cc(-c6ccc(C=C(C#N)C#N)c7nsnc67)sc5c32)C(c2ccc(CC)cc2)(c2ccc(CC)cc2)c2c-4sc3cc(-c4ccc(C=C(C#N)C#N)c5nsnc45)sc23)cc1,PBDB-TF,CCc1sc(-c2c3cc(-c4ccc(-c5sc(-c6ccc(-c7cc8c(-c9cc(F)c(CC)s9)c9sc(-c%10ccc(-c%11sc(-c%12ccc(-c%13cc%14c(-c%15cc(F)c(CC)s%15)c%15sc(-c%16ccc(-c%17sc(-c%18cccs%18)c%18c%17C(=O)c%17c(CC)sc(CC)c%17C%18=O)s%16)cc%15c(-c%15cc(F)c(CC)s%15)c%14s%13)s%12)c%12c%11C(=O)c%11c(CC)sc(CC)c%11C%12=O)s%10)cc9c(-c9cc(F)c(CC)s9)c8s7)s6)c6c5C(=O)c5c(CC)sc(CC)c5C6=O)s4)sc3c(-c3cc(F)c(CC)s3)c3ccsc23)cc1F
472,N65-2FIC,PBDB-TF,10.1021/acsaem.0c00689,0.82,21.49,0.58,58.0,10.19,10.220644,sm,fused,8.0,,N65-2FIC,CCc1ccc(C2(c3ccc(CC)cc3)c3cc4c5c(cccc5c3-c3sc5cc(/C=C6\C(=O)c7cc(F)c(F)cc7C6=C(C#N)C#N)sc5c32)C(c2ccc(CC)cc2)(c2ccc(CC)cc2)c2c-4sc3cc(/C=C4\C(=O)c5cc(F)c(F)cc5C4=C(C#N)C#N)sc23)cc1,PBDB-TF,CCc1sc(-c2c3cc(-c4ccc(-c5sc(-c6ccc(-c7cc8c(-c9cc(F)c(CC)s9)c9sc(-c%10ccc(-c%11sc(-c%12ccc(-c%13cc%14c(-c%15cc(F)c(CC)s%15)c%15sc(-c%16ccc(-c%17sc(-c%18cccs%18)c%18c%17C(=O)c%17c(CC)sc(CC)c%17C%18=O)s%16)cc%15c(-c%15cc(F)c(CC)s%15)c%14s%13)s%12)c%12c%11C(=O)c%11c(CC)sc(CC)c%11C%12=O)s%10)cc9c(-c9cc(F)c(CC)s9)c8s7)s6)c6c5C(=O)c5c(CC)sc(CC)c5C6=O)s4)sc3c(-c3cc(F)c(CC)s3)c3ccsc23)cc1F
473,X1-PCIC,PBDB-T,10.1002/smtd.201900531,0.85,17.97,0.6682,66.82,10.17,10.2064209,sm,unfused,3.0,,X1-PCIC,CCc1nc2c(-c3cc4c(s3)-c3sc(/C=C5\C(=O)c6cscc6C5=C(C#N)C#N)cc3C4(CC)CC)c3sc(CC)nc3c(-c3cc4c(s3)-c3sc(/C=C5\C(=O)c6cscc6C5=C(C#N)C#N)cc3C4(CC)CC)c2s1,PBDB-T,CCc1ccc(-c2c3cc(-c4ccc(-c5sc(-c6ccc(-c7cc8c(-c9ccc(CC)s9)c9sc(-c%10ccc(-c%11sc(-c%12ccc(-c%13cc%14c(-c%15ccc(CC)s%15)c%15sc(-c%16ccc(-c%17sc(-c%18cccs%18)c%18c%17C(=O)c%17c(CC)sc(CC)c%17C%18=O)s%16)cc%15c(-c%15ccc(CC)s%15)c%14s%13)s%12)c%12c%11C(=O)c%11c(CC)sc(CC)c%11C%12=O)s%10)cc9c(-c9ccc(CC)s9)c8s7)s6)c6c5C(=O)c5c(CC)sc(CC)c5C6=O)s4)sc3c(-c3ccc(CC)s3)c3ccsc23)s1
474,TPTT-2F,PBT1-C,10.1039/C8TA07334A,0.881,15.82,0.73,73.0,10.17,10.1743166,sm,fused,6.0,,TPTT-2F,CCc1ccc(C2(c3ccc(CC)cc3)c3cc4c(cc3-c3sc(/C=C5\C(=O)c6ccc(F)cc6C5=C(C#N)C#N)cc32)C(c2ccc(CC)cc2)(c2ccc(CC)cc2)c2c-4sc3cc(/C=C4\C(=O)c5ccc(F)cc5C4=C(C#N)C#N)sc23)cc1,PBT1-C,CCc1ccc(-c2c3cc(-c4ccc(-c5sc(-c6ccc(-c7cc8c(-c9ccc(CC)cc9)c9sc(-c%10ccc(-c%11sc(-c%12ccc(-c%13cc%14c(-c%15ccc(CC)cc%15)c%15sc(-c%16ccc(-c%17sc(-c%18cccs%18)c%18c%17C(=O)c%17c(CC)sc(CC)c%17C%18=O)s%16)cc%15c(-c%15ccc(CC)cc%15)c%14s%13)s%12)c%12c%11C(=O)c%11c(CC)sc(CC)c%11C%12=O)s%10)cc9c(-c9ccc(CC)cc9)c8s7)s6)c6c5C(=O)c5c(CC)sc(CC)c5C6=O)s4)sc3c(-c3ccc(CC)cc3)c3ccsc23)cc1
475,ITIC,PDCBT,10.1002/adma.201601803,0.94,16.5,0.6567,65.67,10.16,10.185417,sm,fused,7.0,,ITIC,CCc1ccc(C2(c3ccc(CC)cc3)c3cc4c(cc3-c3sc5cc(/C=C6\C(=O)c7ccccc7C6=C(C#N)C#N)sc5c32)C(c2ccc(CC)cc2)(c2ccc(CC)cc2)c2c-4sc3cc(/C=C4\C(=O)c5ccccc5C4=C(C#N)C#N)sc23)cc1,PDCBT,CCOC(=O)c1cc(-c2cc(C(=O)OCC)c(-c3ccc(-c4ccc(-c5sc(-c6cc(C(=O)OCC)c(-c7ccc(-c8ccc(-c9sc(-c%10cc(C(=O)OCC)c(-c%11cccs%11)s%10)cc9C(=O)OCC)s8)s7)s6)cc5C(=O)OCC)s4)s3)s2)sc1-c1cccs1
476,4T-3,PBDB-T,10.1002/adfm.202101742,0.81,17.27,0.7245,72.45,10.15,10.13481315,sm,unfused,1.0,,4T-1,CCc1cc(/C=C2\C(=O)c3cc(F)c(F)cc3C2=C(C#N)C#N)sc1-c1sc(-c2cc(CC)c(-c3sc(/C=C4\C(=O)c5cc(F)c(F)cc5C4=C(C#N)C#N)cc3CC)s2)cc1CC,PBDB-T,CCc1ccc(-c2c3cc(-c4ccc(-c5sc(-c6ccc(-c7cc8c(-c9ccc(CC)s9)c9sc(-c%10ccc(-c%11sc(-c%12ccc(-c%13cc%14c(-c%15ccc(CC)s%15)c%15sc(-c%16ccc(-c%17sc(-c%18cccs%18)c%18c%17C(=O)c%17c(CC)sc(CC)c%17C%18=O)s%16)cc%15c(-c%15ccc(CC)s%15)c%14s%13)s%12)c%12c%11C(=O)c%11c(CC)sc(CC)c%11C%12=O)s%10)cc9c(-c9ccc(CC)s9)c8s7)s6)c6c5C(=O)c5c(CC)sc(CC)c5C6=O)s4)sc3c(-c3ccc(CC)s3)c3ccsc23)s1
477,DF-PCIC,PBDB-T,10.1002/adma.201705208,0.91,15.66,0.72,72.0,10.14,10.260432,sm,unfused,3.0,,DF-PCIC,CCC1(CC)c2cc(/C=C3\C(=O)c4ccccc4C3=C(C#N)C#N)sc2-c2sc(-c3cc(F)c(-c4cc5c(s4)-c4sc(/C=C6\C(=O)c7ccccc7C6=C(C#N)C#N)cc4C5(CC)CC)cc3F)cc21,PBDB-T,CCc1ccc(-c2c3cc(-c4ccc(-c5sc(-c6ccc(-c7cc8c(-c9ccc(CC)s9)c9sc(-c%10ccc(-c%11sc(-c%12ccc(-c%13cc%14c(-c%15ccc(CC)s%15)c%15sc(-c%16ccc(-c%17sc(-c%18cccs%18)c%18c%17C(=O)c%17c(CC)sc(CC)c%17C%18=O)s%16)cc%15c(-c%15ccc(CC)s%15)c%14s%13)s%12)c%12c%11C(=O)c%11c(CC)sc(CC)c%11C%12=O)s%10)cc9c(-c9ccc(CC)s9)c8s7)s6)c6c5C(=O)c5c(CC)sc(CC)c5C6=O)s4)sc3c(-c3ccc(CC)s3)c3ccsc23)s1
478,PF3-DTCO,PBDB-TF,http://onlinelibrary.wiley.com/doi/abs/10.1002/solr.202000142,0.943,15.75,0.682,68.2,10.13,10.1292345,polymer,polymer,,,PF3-DTCO,CCC1(CC)Oc2ccsc2-c2sc(-c3ccc4c(c3)C(=O)/C(=C\c3cc5sc6c(c5s3)C(CC)(CC)c3cc5c(cc3-6)C(CC)(CC)c3c-5sc5cc(/C=C6\C(=O)c7ccc(-c8cc9c(s8)-c8sc(-c%10ccc%11c(c%10)C(=O)/C(=C\c%10cc%12sc%13c(c%12s%10)C(CC)(CC)c%10cc%12c(cc%10-%13)C(CC)(CC)c%10c-%12sc%12cc(/C=C%13\C(=O)c%14ccccc%14C%13=C(C#N)C#N)sc%10%12)C%11=C(C#N)C#N)cc8C(CC)(CC)O9)cc7C6=C(C#N)C#N)sc35)C4=C(C#N)C#N)cc21,PBDB-TF,CCc1sc(-c2c3cc(-c4ccc(-c5sc(-c6ccc(-c7cc8c(-c9cc(F)c(CC)s9)c9sc(-c%10ccc(-c%11sc(-c%12ccc(-c%13cc%14c(-c%15cc(F)c(CC)s%15)c%15sc(-c%16ccc(-c%17sc(-c%18cccs%18)c%18c%17C(=O)c%17c(CC)sc(CC)c%17C%18=O)s%16)cc%15c(-c%15cc(F)c(CC)s%15)c%14s%13)s%12)c%12c%11C(=O)c%11c(CC)sc(CC)c%11C%12=O)s%10)cc9c(-c9cc(F)c(CC)s9)c8s7)s6)c6c5C(=O)c5c(CC)sc(CC)c5C6=O)s4)sc3c(-c3cc(F)c(CC)s3)c3ccsc23)cc1F
479,ITIC,PTFB-O,10.1038/ncomms13094,0.92,15.5,0.7,70.0,10.13,9.982,sm,fused,7.0,,ITIC,CCc1ccc(C2(c3ccc(CC)cc3)c3cc4c(cc3-c3sc5cc(/C=C6\C(=O)c7ccccc7C6=C(C#N)C#N)sc5c32)C(c2ccc(CC)cc2)(c2ccc(CC)cc2)c2c-4sc3cc(/C=C4\C(=O)c5ccccc5C4=C(C#N)C#N)sc23)cc1,PTFB-O,CCc1csc(-c2c(F)c(F)c(-c3cc(CC)c(-c4ccc(-c5ccc(-c6ccc(-c7sc(-c8c(F)c(F)c(-c9cc(CC)c(-c%10ccc(-c%11ccc(-c%12ccc(-c%13sc(-c%14c(F)c(F)c(-c%15cc(CC)c(-c%16ccc(-c%17ccc(-c%18cccs%18)c(F)c%17F)s%16)s%15)c%15nn(CC)nc%14%15)cc%13CC)s%12)c(F)c%11F)s%10)s9)c9nn(CC)nc89)cc7CC)s6)c(F)c5F)s4)s3)c3nn(CC)nc23)c1
480,6TBA,PTB7-Th,10.1002/adma.201706816,0.98,15.2,0.68,68.0,10.13,10.12928,sm,fused,8.0,,6TBA,CCc1ccc(C2(c3ccc(CC)cc3)c3c(sc4cc(C=C5C(=O)N(CC)C(=S)N(CC)C5=O)sc34)-c3sc4c5c(sc4c32)-c2sc3cc(C=C4C(=O)N(CC)C(=S)N(CC)C4=O)sc3c2C5(c2ccc(CC)cc2)c2ccc(CC)cc2)cc1,PTB7-Th,CCOC(=O)c1sc2c(-c3cc4c(-c5ccc(CC)s5)c5sc(-c6sc(-c7cc8c(-c9ccc(CC)s9)c9sc(-c%10sc(-c%11cc%12c(-c%13ccc(CC)s%13)c%13sccc%13c(-c%13ccc(CC)s%13)c%12s%11)c%11sc(C(=O)OCC)c(F)c%10%11)cc9c(-c9ccc(CC)s9)c8s7)c7sc(C(=O)OCC)c(F)c67)cc5c(-c5ccc(CC)s5)c4s3)scc2c1F
481,ITIC,PBDT-S-2TC,10.1002/adfm.201706517,0.96,16.4,0.643,64.3,10.12,10.123392,sm,fused,7.0,,ITIC,CCc1ccc(C2(c3ccc(CC)cc3)c3cc4c(cc3-c3sc5cc(/C=C6\C(=O)c7ccccc7C6=C(C#N)C#N)sc5c32)C(c2ccc(CC)cc2)(c2ccc(CC)cc2)c2c-4sc3cc(/C=C4\C(=O)c5ccccc5C4=C(C#N)C#N)sc23)cc1,PBDT-S-2TC,CCOC(=O)c1cc(-c2cc3c(-c4ccc(SCC)s4)c4sc(-c5ccc(-c6sc(-c7cc8c(-c9ccc(SCC)s9)c9sc(-c%10ccc(-c%11sc(-c%12cc%13c(-c%14ccc(SCC)s%14)c%14sccc%14c(-c%14ccc(SCC)s%14)c%13s%12)cc%11C(=O)OCC)s%10)cc9c(-c9ccc(SCC)s9)c8s7)cc6C(=O)OCC)s5)cc4c(-c4ccc(SCC)s4)c3s2)sc1-c1cccs1
482,IDT-OB,PBDB-T,10.1002/adma.201703527,0.88,16.18,0.711,71.1,10.12,10.1235024,sm,fused,5.0,,IDT-OB,CCc1ccc(C2(CC)c3cc4c(cc3-c3sc(/C=C5\C(=O)c6ccc(C)cc6C5=C(C#N)C#N)cc32)C(CC)(c2ccc(CC)cc2)c2cc(/C=C3\C(=O)c5ccc(C)cc5C3=C(C#N)C#N)sc2-4)cc1,PBDB-T,CCc1ccc(-c2c3cc(-c4ccc(-c5sc(-c6ccc(-c7cc8c(-c9ccc(CC)s9)c9sc(-c%10ccc(-c%11sc(-c%12ccc(-c%13cc%14c(-c%15ccc(CC)s%15)c%15sc(-c%16ccc(-c%17sc(-c%18cccs%18)c%18c%17C(=O)c%17c(CC)sc(CC)c%17C%18=O)s%16)cc%15c(-c%15ccc(CC)s%15)c%14s%13)s%12)c%12c%11C(=O)c%11c(CC)sc(CC)c%11C%12=O)s%10)cc9c(-c9ccc(CC)s9)c8s7)s6)c6c5C(=O)c5c(CC)sc(CC)c5C6=O)s4)sc3c(-c3ccc(CC)s3)c3ccsc23)s1
483,TPDCIC,PBDB-T,10.1007/s10118-019-2309-x,0.83,18.16,0.6714,67.14,10.12,10.11987792,sm,unfused,3.0,,TPDCIC,CCN1C(=O)c2c(-c3cc4c(s3)-c3sc(/C=C5\C(=O)c6ccccc6C5=C(C#N)C#N)cc3C4(CC)CC)sc(-c3cc4c(s3)-c3sc(/C=C5\C(=O)c6ccccc6C5=C(C#N)C#N)cc3C4(CC)CC)c2C1=O,PBDB-T,CCc1ccc(-c2c3cc(-c4ccc(-c5sc(-c6ccc(-c7cc8c(-c9ccc(CC)s9)c9sc(-c%10ccc(-c%11sc(-c%12ccc(-c%13cc%14c(-c%15ccc(CC)s%15)c%15sc(-c%16ccc(-c%17sc(-c%18cccs%18)c%18c%17C(=O)c%17c(CC)sc(CC)c%17C%18=O)s%16)cc%15c(-c%15ccc(CC)s%15)c%14s%13)s%12)c%12c%11C(=O)c%11c(CC)sc(CC)c%11C%12=O)s%10)cc9c(-c9ccc(CC)s9)c8s7)s6)c6c5C(=O)c5c(CC)sc(CC)c5C6=O)s4)sc3c(-c3ccc(CC)s3)c3ccsc23)s1
484,SFBRCN,PTB7-Th,10.1002/adma.201606054,0.9,17.25,0.652,65.2,10.12,10.1223,sm,unfused,3.0,,SFBRCN,CCOc1ccc2c(c1)-c1cc(OCC)ccc1C21c2cc(-c3ccc(/C=c4\sc(=C(C#N)C#N)n(CC)c4=O)c4nsnc34)ccc2-c2ccc(-c3ccc(/C=c4/sc(=C(C#N)C#N)n(CC)c4=O)c4nsnc34)cc21,PTB7-Th,CCOC(=O)c1sc2c(-c3cc4c(-c5ccc(CC)s5)c5sc(-c6sc(-c7cc8c(-c9ccc(CC)s9)c9sc(-c%10sc(-c%11cc%12c(-c%13ccc(CC)s%13)c%13sccc%13c(-c%13ccc(CC)s%13)c%12s%11)c%11sc(C(=O)OCC)c(F)c%10%11)cc9c(-c9ccc(CC)s9)c8s7)c7sc(C(=O)OCC)c(F)c67)cc5c(-c5ccc(CC)s5)c4s3)scc2c1F
485,IDIC,SM1,10.1021/acs.chemmater.7b02536,0.905,15.18,0.7355,73.55,10.11,10.10422545,sm,fused,5.0,sm,IDIC,CCC1(CC)c2cc3c(cc2-c2sc(/C=C4\C(=O)c5ccccc5C4=C(C#N)C#N)cc21)C(CC)(CC)c1cc(/C=C2\C(=O)c4ccccc4C2=C(C#N)C#N)sc1-3,SM,CCOC(=O)/C(C#N)=C\c1cc(CC)c(-c2ccc(-c3sc(-c4cc5c(-c6ccc(CC)s6)c6sc(-c7cc(CC)c(-c8ccc(-c9sc(/C=C(\C#N)C(=O)OCC)cc9CC)s8)s7)cc6c(-c6ccc(CC)s6)c5s4)cc3CC)s2)s1
486,O-IDTBR,PfBTAZS,10.1002/aenm.201702427,0.98,16.4,0.62,62.0,10.1,9.96464,sm,fused,5.0,,EH-IDTBR,CCN1C(=O)/C(=C/c2ccc(-c3cc4c(s3)-c3cc5c(cc3C4(CC)CC)-c3sc(-c4ccc(/C=C6\SC(=S)N(CC)C6=O)c6nsnc46)cc3C5(CC)CC)c3nsnc23)SC1=S,PfBTAZS,CCc1csc(-c2cc(F)c(-c3cc(CC)c(-c4ccc(-c5c(F)c(F)c(-c6ccc(-c7sc(-c8cc(F)c(-c9cc(CC)c(-c%10ccc(-c%11c(F)c(F)c(-c%12ccc(-c%13sc(-c%14cc(F)c(-c%15cc(CC)c(-c%16ccc(-c%17c(F)c(F)c(-c%18cccs%18)c%18nn(CC)nc%17%18)s%16)s%15)c%15nsnc%14%15)cc%13CC)s%12)c%12nn(CC)nc%11%12)s%10)s9)c9nsnc89)cc7CC)s6)c6nn(CC)nc56)s4)s3)c3nsnc23)c1
487,IEICO-4Cl,J52,10.1002/adma.201703080,0.7,23.8,0.607,60.7,10.1,10.11262,sm,fused,5.0,,IEICO-4Cl,CCOc1cc(/C=C2\C(=O)c3cc(Cl)c(Cl)cc3C2=C(C#N)C#N)sc1-c1cc2c(s1)-c1cc3c(cc1C2(c1ccc(CC)cc1)c1ccc(CC)cc1)-c1sc(-c2sc(/C=C4\C(=O)c5cc(Cl)c(Cl)cc5C4=C(C#N)C#N)cc2OCC)cc1C3(c1ccc(CC)cc1)c1ccc(CC)cc1,J51,CCc1ccc(-c2c3cc(-c4ccc(-c5c(F)c(F)c(-c6ccc(-c7cc8c(-c9ccc(CC)s9)c9sc(-c%10ccc(-c%11c(F)c(F)c(-c%12ccc(-c%13cc%14c(-c%15ccc(CC)s%15)c%15sc(-c%16ccc(-c%17c(F)c(F)c(-c%18cccs%18)c%18nn(CC)nc%17%18)s%16)cc%15c(-c%15ccc(CC)s%15)c%14s%13)s%12)c%12nn(CC)nc%11%12)s%10)cc9c(-c9ccc(CC)s9)c8s7)s6)c6nn(CC)nc56)s4)sc3c(-c3ccc(CC)s3)c3ccsc23)s1
488,ITCC-M,PBDB-T,10.1021/jacs.7b01493,1.03,14.8,0.663,66.3,10.1,10.106772,sm,fused,7.0,,ITCC-M,CCc1ccc(C2(c3ccc(CC)cc3)c3cc4c(cc3-c3sc5cc(/C=C6\C(=O)c7sc(C)cc7C6=C(C#N)C#N)sc5c32)C(c2ccc(CC)cc2)(c2ccc(CC)cc2)c2c-4sc3cc(/C=C4\C(=O)c5sc(C)cc5C4=C(C#N)C#N)sc23)cc1,PBDB-T,CCc1ccc(-c2c3cc(-c4ccc(-c5sc(-c6ccc(-c7cc8c(-c9ccc(CC)s9)c9sc(-c%10ccc(-c%11sc(-c%12ccc(-c%13cc%14c(-c%15ccc(CC)s%15)c%15sc(-c%16ccc(-c%17sc(-c%18cccs%18)c%18c%17C(=O)c%17c(CC)sc(CC)c%17C%18=O)s%16)cc%15c(-c%15ccc(CC)s%15)c%14s%13)s%12)c%12c%11C(=O)c%11c(CC)sc(CC)c%11C%12=O)s%10)cc9c(-c9ccc(CC)s9)c8s7)s6)c6c5C(=O)c5c(CC)sc(CC)c5C6=O)s4)sc3c(-c3ccc(CC)s3)c3ccsc23)s1
489,INIC1,FTAZ,10.1021/jacs.6b12755,0.929,16.63,0.643,64.3,10.1,9.93388061,sm,fused,9.0,,INIC1,CCc1ccc(C2(c3ccc(CC)cc3)c3cc4c(cc3-c3sc5c(sc6cc(/C=C7\C(=O)c8c(F)cccc8C7=C(C#N)C#N)sc65)c32)C(c2ccc(CC)cc2)(c2ccc(CC)cc2)c2c-4sc3c2sc2cc(/C=C4\C(=O)c5c(F)cccc5C4=C(C#N)C#N)sc23)cc1,FTAZ,CCc1c2cc(-c3ccc(-c4c(F)c(F)c(-c5ccc(-c6cc7c(CC)c8sc(-c9ccc(-c%10c(F)c(F)c(-c%11ccc(-c%12cc%13c(CC)c%14sc(-c%15ccc(-c%16c(F)c(F)c(-c%17cccs%17)c%17nn(CC)nc%16%17)s%15)cc%14c(CC)c%13s%12)s%11)c%11nn(CC)nc%10%11)s9)cc8c(CC)c7s6)s5)c5nn(CC)nc45)s3)sc2c(CC)c2ccsc12
490,BTC6-2F,PBDB-T,10.1039/D1NJ01978C,0.81,19.32,0.6414,64.14,10.1,10.03739688,sm,unfused,2.0,,BTC6-2F,CCn1nc2c(-c3cc4c(s3)-c3sc(/C=C5\C(=O)c6ccc(F)cc6C5=C(C#N)C#N)cc3C4(CC)CC)c(F)c(F)c(-c3cc4c(s3)-c3sc(/C=C5\C(=O)c6ccc(F)cc6C5=C(C#N)C#N)cc3C4(CC)CC)c2n1,PBDB-T,CCc1ccc(-c2c3cc(-c4ccc(-c5sc(-c6ccc(-c7cc8c(-c9ccc(CC)s9)c9sc(-c%10ccc(-c%11sc(-c%12ccc(-c%13cc%14c(-c%15ccc(CC)s%15)c%15sc(-c%16ccc(-c%17sc(-c%18cccs%18)c%18c%17C(=O)c%17c(CC)sc(CC)c%17C%18=O)s%16)cc%15c(-c%15ccc(CC)s%15)c%14s%13)s%12)c%12c%11C(=O)c%11c(CC)sc(CC)c%11C%12=O)s%10)cc9c(-c9ccc(CC)s9)c8s7)s6)c6c5C(=O)c5c(CC)sc(CC)c5C6=O)s4)sc3c(-c3ccc(CC)s3)c3ccsc23)s1
491,IT-4F,PBDB-T,10.1002/aenm.201901823,0.71,20.13,0.7065,70.65,10.1,10.09750995,sm,fused,7.0,,IT-4F,CCc1ccc(C2(c3ccc(CC)cc3)c3cc4c(cc3-c3sc5cc(/C=C6\C(=O)c7cc(F)c(F)cc7C6=C(C#N)C#N)sc5c32)C(c2ccc(CC)cc2)(c2ccc(CC)cc2)c2c-4sc3cc(/C=C4\C(=O)c5cc(F)c(F)cc5C4=C(C#N)C#N)sc23)cc1,PBDB-T,CCc1ccc(-c2c3cc(-c4ccc(-c5sc(-c6ccc(-c7cc8c(-c9ccc(CC)s9)c9sc(-c%10ccc(-c%11sc(-c%12ccc(-c%13cc%14c(-c%15ccc(CC)s%15)c%15sc(-c%16ccc(-c%17sc(-c%18cccs%18)c%18c%17C(=O)c%17c(CC)sc(CC)c%17C%18=O)s%16)cc%15c(-c%15ccc(CC)s%15)c%14s%13)s%12)c%12c%11C(=O)c%11c(CC)sc(CC)c%11C%12=O)s%10)cc9c(-c9ccc(CC)s9)c8s7)s6)c6c5C(=O)c5c(CC)sc(CC)c5C6=O)s4)sc3c(-c3ccc(CC)s3)c3ccsc23)s1
492,NBDTP,PBDB-T,10.1002/solr.201700165,0.937,15.72,0.664,66.4,10.1,9.78048096,sm,fused,5.0,,NBDTP,CCC1(CC)Oc2cc3c(cc2-c2sc(/C=C4\C(=O)c5sccc5C4=C(C#N)C#N)cc21)OC(CC)(CC)c1cc(/C=C2\C(=O)c4sccc4C2=C(C#N)C#N)sc1-3,PBDB-T,CCc1ccc(-c2c3cc(-c4ccc(-c5sc(-c6ccc(-c7cc8c(-c9ccc(CC)s9)c9sc(-c%10ccc(-c%11sc(-c%12ccc(-c%13cc%14c(-c%15ccc(CC)s%15)c%15sc(-c%16ccc(-c%17sc(-c%18cccs%18)c%18c%17C(=O)c%17c(CC)sc(CC)c%17C%18=O)s%16)cc%15c(-c%15ccc(CC)s%15)c%14s%13)s%12)c%12c%11C(=O)c%11c(CC)sc(CC)c%11C%12=O)s%10)cc9c(-c9ccc(CC)s9)c8s7)s6)c6c5C(=O)c5c(CC)sc(CC)c5C6=O)s4)sc3c(-c3ccc(CC)s3)c3ccsc23)s1
493,F-M,PBDB-T,10.1002/adma.201707508,0.98,14.56,0.71,71.0,10.08,10.130848,sm,fused,7.0,,F-M,CCC1(CC)c2cc3c(cc2-c2cc4c(cc21)-c1sc(/C=C2\C(=O)c5cc(C)ccc5C2=C(C#N)C#N)cc1C4(CC)CC)C(CC)(CC)c1cc(/C=C2\C(=O)c4cc(C)ccc4C2=C(C#N)C#N)sc1-3,PBDB-T,CCc1ccc(-c2c3cc(-c4ccc(-c5sc(-c6ccc(-c7cc8c(-c9ccc(CC)s9)c9sc(-c%10ccc(-c%11sc(-c%12ccc(-c%13cc%14c(-c%15ccc(CC)s%15)c%15sc(-c%16ccc(-c%17sc(-c%18cccs%18)c%18c%17C(=O)c%17c(CC)sc(CC)c%17C%18=O)s%16)cc%15c(-c%15ccc(CC)s%15)c%14s%13)s%12)c%12c%11C(=O)c%11c(CC)sc(CC)c%11C%12=O)s%10)cc9c(-c9ccc(CC)s9)c8s7)s6)c6c5C(=O)c5c(CC)sc(CC)c5C6=O)s4)sc3c(-c3ccc(CC)s3)c3ccsc23)s1
494,ITIC,PBDT-Se-TAZ,10.1002/solr.201800186,0.81,18.63,0.667,66.7,10.07,10.0652301,sm,fused,7.0,,ITIC,CCc1ccc(C2(c3ccc(CC)cc3)c3cc4c(cc3-c3sc5cc(/C=C6\C(=O)c7ccccc7C6=C(C#N)C#N)sc5c32)C(c2ccc(CC)cc2)(c2ccc(CC)cc2)c2c-4sc3cc(/C=C4\C(=O)c5ccccc5C4=C(C#N)C#N)sc23)cc1,PBDT-Se-TAZ,CCc1ccc(-c2c3cc(-c4ccc(-c5c(F)c(F)c(-c6ccc(-c7cc8c(-c9ccc(CC)[se]9)c9sc(-c%10ccc(-c%11c(F)c(F)c(-c%12ccc(-c%13cc%14c(-c%15ccc(CC)[se]%15)c%15sc(-c%16ccc(-c%17c(F)c(F)c(-c%18cccs%18)c%18nn(CC)nc%17%18)s%16)cc%15c(-c%15ccc(CC)[se]%15)c%14s%13)s%12)c%12nn(CC)nc%11%12)s%10)cc9c(-c9ccc(CC)[se]9)c8s7)s6)c6nn(CC)nc56)s4)sc3c(-c3ccc(CC)[se]3)c3ccsc23)[se]1
495,ATT-1,PTB7-Th,10.1021/jacs.6b08523,0.87,16.48,0.7,70.0,10.07,10.03632,sm,fused,5.0,,ATT1,CCc1ccc(C2(c3ccc(CC)cc3)c3cc4c(cc3-c3sc(-c5sc(/C=c6/sc(=C(C#N)C#N)n(CC)c6=O)c6sc(CC)cc56)cc32)C(c2ccc(CC)cc2)(c2ccc(CC)cc2)c2cc(-c3sc(/C=c5/sc(=C(C#N)C#N)n(CC)c5=O)c5sc(CC)cc35)sc2-4)cc1,PTB7-Th,CCOC(=O)c1sc2c(-c3cc4c(-c5ccc(CC)s5)c5sc(-c6sc(-c7cc8c(-c9ccc(CC)s9)c9sc(-c%10sc(-c%11cc%12c(-c%13ccc(CC)s%13)c%13sccc%13c(-c%13ccc(CC)s%13)c%12s%11)c%11sc(C(=O)OCC)c(F)c%10%11)cc9c(-c9ccc(CC)s9)c8s7)c7sc(C(=O)OCC)c(F)c67)cc5c(-c5ccc(CC)s5)c4s3)scc2c1F
496,IT-F,P2F-EHp,10.1038/s41560-018-0263-4,0.959,16.91,0.6193,61.93,10.06,10.04299612,sm,fused,7.0,,IT-F,CCc1ccc(C2(c3ccc(CC)cc3)c3cc4c(cc3-c3sc5cc(/C=C6\C(=O)c7ccc(F)cc7C6=C(C#N)C#N)sc5c32)C(c2ccc(CC)cc2)(c2ccc(CC)cc2)c2c-4sc3cc(/C=C4\C(=O)c5ccc(F)cc5C4=C(C#N)C#N)sc23)cc1,P2F-Ehp,CCc1c(F)cc(-c2c3cc(-c4ccc(-c5c6c(c(-c7ccc(-c8cc9c(-c%10cc(F)c(CC)c(F)c%10)c%10sc(-c%11ccc(-c%12c%13c(c(-c%14ccc(-c%15cc%16c(-c%17cc(F)c(CC)c(F)c%17)c%17sc(-c%18ccc(-c%19c%20c(c(-c%21cccs%21)c%21nn(CC)nc%19%21)C(=O)N(CC)C%20=O)s%18)cc%17c(-c%17cc(F)c(CC)c(F)c%17)c%16s%15)s%14)c%14nn(CC)nc%12%14)C(=O)N(CC)C%13=O)s%11)cc%10c(-c%10cc(F)c(CC)c(F)c%10)c9s8)s7)c7nn(CC)nc57)C(=O)N(CC)C6=O)s4)sc3c(-c3cc(F)c(CC)c(F)c3)c3ccsc23)cc1F
497,F-H,PBDB-TF,10.1039/D0TA03087B,0.94,15.81,0.66,66.0,10.06,9.808524,sm,fused,7.0,,FDICTF,CCC1(CC)c2cc3c(cc2-c2cc4c(cc21)-c1sc(/C=C2\C(=O)c5ccccc5C2=C(C#N)C#N)cc1C4(CC)CC)C(CC)(CC)c1cc(/C=C2\C(=O)c4ccccc4C2=C(C#N)C#N)sc1-3,PBDB-TF,CCc1sc(-c2c3cc(-c4ccc(-c5sc(-c6ccc(-c7cc8c(-c9cc(F)c(CC)s9)c9sc(-c%10ccc(-c%11sc(-c%12ccc(-c%13cc%14c(-c%15cc(F)c(CC)s%15)c%15sc(-c%16ccc(-c%17sc(-c%18cccs%18)c%18c%17C(=O)c%17c(CC)sc(CC)c%17C%18=O)s%16)cc%15c(-c%15cc(F)c(CC)s%15)c%14s%13)s%12)c%12c%11C(=O)c%11c(CC)sc(CC)c%11C%12=O)s%10)cc9c(-c9cc(F)c(CC)s9)c8s7)s6)c6c5C(=O)c5c(CC)sc(CC)c5C6=O)s4)sc3c(-c3cc(F)c(CC)s3)c3ccsc23)cc1F
498,FDICTF,PBDB-T,10.1002/adma.201604964,0.94,15.81,0.66,66.0,10.06,9.808524,sm,fused,7.0,,FDICTF,CCC1(CC)c2cc3c(cc2-c2cc4c(cc21)-c1sc(/C=C2\C(=O)c5ccccc5C2=C(C#N)C#N)cc1C4(CC)CC)C(CC)(CC)c1cc(/C=C2\C(=O)c4ccccc4C2=C(C#N)C#N)sc1-3,PBDB-T,CCc1ccc(-c2c3cc(-c4ccc(-c5sc(-c6ccc(-c7cc8c(-c9ccc(CC)s9)c9sc(-c%10ccc(-c%11sc(-c%12ccc(-c%13cc%14c(-c%15ccc(CC)s%15)c%15sc(-c%16ccc(-c%17sc(-c%18cccs%18)c%18c%17C(=O)c%17c(CC)sc(CC)c%17C%18=O)s%16)cc%15c(-c%15ccc(CC)s%15)c%14s%13)s%12)c%12c%11C(=O)c%11c(CC)sc(CC)c%11C%12=O)s%10)cc9c(-c9ccc(CC)s9)c8s7)s6)c6c5C(=O)c5c(CC)sc(CC)c5C6=O)s4)sc3c(-c3ccc(CC)s3)c3ccsc23)s1
499,IT-M,PDTF-TZNT,10.1016/j.nanoen.2018.08.059,0.8,17.33,0.725,72.5,10.05,10.0514,sm,fused,7.0,,IT-M,CCc1ccc(C2(c3ccc(CC)cc3)c3cc4c(cc3-c3sc5cc(/C=C6\C(=O)c7ccc(C)cc7C6=C(C#N)C#N)sc5c32)C(c2ccc(CC)cc2)(c2ccc(CC)cc2)c2c-4sc3cc(/C=C4\C(=O)c5ccc(C)cc5C4=C(C#N)C#N)sc23)cc1,PDTF-TZNT,CCc1csc(-c2cc3c(cc(-c4cc(CC)c(-c5cc(F)c(-c6sc(-c7sc(-c8cc9c(cc(-c%10cc(CC)c(-c%11cc(F)c(-c%12sc(-c%13sc(-c%14cc%15c(cc(-c%16cc(CC)c(-c%17cc(F)c(-c%18sccc%18F)s%17)s%16)c%16nn(CC)nc%16%15)c%15nn(CC)nc%14%15)cc%13CC)cc%12F)s%11)s%10)c%10nn(CC)nc%109)c9nn(CC)nc89)cc7CC)cc6F)s5)s4)c4nn(CC)nc43)c3nn(CC)nc23)c1
500,YITI-2F,PBDB-T,10.1039/C8TA04405H,0.928,15.54,0.6969,69.69,10.05,10.05007853,sm,fused,4.0,,YITI-2F,CCC1(CC)C2=C(c3ccc(-c4ccc(/C=C5\C(=O)c6ccc(F)cc6C5=C(C#N)C#N)s4)cc31)C(CC)(CC)c1cc(-c3ccc(/C=C4\C(=O)c5ccc(F)cc5C4=C(C#N)C#N)s3)ccc12,PBDB-T,CCc1ccc(-c2c3cc(-c4ccc(-c5sc(-c6ccc(-c7cc8c(-c9ccc(CC)s9)c9sc(-c%10ccc(-c%11sc(-c%12ccc(-c%13cc%14c(-c%15ccc(CC)s%15)c%15sc(-c%16ccc(-c%17sc(-c%18cccs%18)c%18c%17C(=O)c%17c(CC)sc(CC)c%17C%18=O)s%16)cc%15c(-c%15ccc(CC)s%15)c%14s%13)s%12)c%12c%11C(=O)c%11c(CC)sc(CC)c%11C%12=O)s%10)cc9c(-c9ccc(CC)s9)c8s7)s6)c6c5C(=O)c5c(CC)sc(CC)c5C6=O)s4)sc3c(-c3ccc(CC)s3)c3ccsc23)s1
501,IDTT2OT-2F,PBDB-T,10.1016/j.synthmet.2021.116880,0.88,17.5,0.651,65.1,10.04,10.0254,sm,fused,7.0,,IDTT2OT-2F,CCOc1c(/C=C2\C(=O)c3ccc(F)cc3C2=C(C#N)C#N)sc(-c2cc3sc4c(c3s2)C(c2ccc(CC)cc2)(c2ccc(CC)cc2)c2cc3c(cc2-4)C(c2ccc(CC)cc2)(c2ccc(CC)cc2)c2c-3sc3cc(-c4sc(/C=C5\C(=O)c6ccc(F)cc6C5=C(C#N)C#N)c(OCC)c4OCC)sc23)c1OCC,PBDB-T,CCc1ccc(-c2c3cc(-c4ccc(-c5sc(-c6ccc(-c7cc8c(-c9ccc(CC)s9)c9sc(-c%10ccc(-c%11sc(-c%12ccc(-c%13cc%14c(-c%15ccc(CC)s%15)c%15sc(-c%16ccc(-c%17sc(-c%18cccs%18)c%18c%17C(=O)c%17c(CC)sc(CC)c%17C%18=O)s%16)cc%15c(-c%15ccc(CC)s%15)c%14s%13)s%12)c%12c%11C(=O)c%11c(CC)sc(CC)c%11C%12=O)s%10)cc9c(-c9ccc(CC)s9)c8s7)s6)c6c5C(=O)c5c(CC)sc(CC)c5C6=O)s4)sc3c(-c3ccc(CC)s3)c3ccsc23)s1
502,IFIC-i-4F,PTB7-Th,10.1016/j.nanoen.2019.06.003,0.66,23.56,0.65,65.0,10.03,10.10724,sm,fused,5.0,,IFIC-i-4F,CCOC(=O)c1sc2c(/C=C3\C(=O)c4ccc(F)cc4C3=C(C#N)C#N)sc(-c3cc4c(s3)-c3cc5c(cc3C4(c3ccc(CC)cc3)c3ccc(CC)cc3)-c3sc(-c4sc(/C=C6\C(=O)c7ccc(F)cc7C6=C(C#N)C#N)c6sc(C(=O)OCC)c(F)c46)cc3C5(c3ccc(CC)cc3)c3ccc(CC)cc3)c2c1F,PTB7-Th,CCOC(=O)c1sc2c(-c3cc4c(-c5ccc(CC)s5)c5sc(-c6sc(-c7cc8c(-c9ccc(CC)s9)c9sc(-c%10sc(-c%11cc%12c(-c%13ccc(CC)s%13)c%13sccc%13c(-c%13ccc(CC)s%13)c%12s%11)c%11sc(C(=O)OCC)c(F)c%10%11)cc9c(-c9ccc(CC)s9)c8s7)c7sc(C(=O)OCC)c(F)c67)cc5c(-c5ccc(CC)s5)c4s3)scc2c1F
503,IDTO,PBDB-T,10.1021/acsami.7b10275,0.943,16.25,0.6541,65.41,10.02,10.02326488,sm,fused,5.0,,i-cc34,CCc1ccc(C2(c3ccc(CC)cc3)c3cc4c(cc3-c3sc(-c5scc(/C=C6\C(=O)c7cscc7C6=C(C#N)C#N)c5OC)cc32)C(c2ccc(CC)cc2)(c2ccc(CC)cc2)c2cc(-c3scc(/C=C5\C(=O)c6cscc6C5=C(C#N)C#N)c3OC)sc2-4)cc1,PBDB-T,CCc1ccc(-c2c3cc(-c4ccc(-c5sc(-c6ccc(-c7cc8c(-c9ccc(CC)s9)c9sc(-c%10ccc(-c%11sc(-c%12ccc(-c%13cc%14c(-c%15ccc(CC)s%15)c%15sc(-c%16ccc(-c%17sc(-c%18cccs%18)c%18c%17C(=O)c%17c(CC)sc(CC)c%17C%18=O)s%16)cc%15c(-c%15ccc(CC)s%15)c%14s%13)s%12)c%12c%11C(=O)c%11c(CC)sc(CC)c%11C%12=O)s%10)cc9c(-c9ccc(CC)s9)c8s7)s6)c6c5C(=O)c5c(CC)sc(CC)c5C6=O)s4)sc3c(-c3ccc(CC)s3)c3ccsc23)s1
504,CPIC-2,PBDB-T,10.1002/asia.202101147,0.69,22.72,0.6366,63.66,10.01,9.97985088,sm,unfused,3.0,,CPIC-2,CCC1(CC)c2cc(/C=C3\C(=O)c4cc(F)c(F)cc4C3=C(C#N)C#N)sc2-c2sc(-c3cc4c(s3)-c3sc(/C=C5\C(=O)c6cc(F)c(F)cc6C5=C(C#N)C#N)cc3C4(CC)CC)cc21,PBDB-T,CCc1ccc(-c2c3cc(-c4ccc(-c5sc(-c6ccc(-c7cc8c(-c9ccc(CC)s9)c9sc(-c%10ccc(-c%11sc(-c%12ccc(-c%13cc%14c(-c%15ccc(CC)s%15)c%15sc(-c%16ccc(-c%17sc(-c%18cccs%18)c%18c%17C(=O)c%17c(CC)sc(CC)c%17C%18=O)s%16)cc%15c(-c%15ccc(CC)s%15)c%14s%13)s%12)c%12c%11C(=O)c%11c(CC)sc(CC)c%11C%12=O)s%10)cc9c(-c9ccc(CC)s9)c8s7)s6)c6c5C(=O)c5c(CC)sc(CC)c5C6=O)s4)sc3c(-c3ccc(CC)s3)c3ccsc23)s1
