Repository: aspuru-guzik-group/Beyond-Molecular-Structure-ML-for-OPV-Materials-Devices

File: datasets/Hutchison_2023_n1001/Hutchison_filtered_dataset_pipeline.csv (part 9 of 15)
,Acceptor,Donor,DOI,Voc (V),Jsc (mA cm^-2),FF,FF (%),PCE,calculated PCE (%),acceptor type,acceptor class,core fused ring size,donor,acceptor ID with shortened chains,Acceptor SMILES,donor ID with shortened chains,Donor SMILES
505,O-NTNC,PDCBT,10.1002/solr.201800053,0.94,15.51,0.663,66.3,10.0,9.6661422,sm,fused,6.0,,O-NTNC,CCc1ccc(C2(c3ccc(CC)cc3)c3cc(/C=C4\C(=O)c5cc6ccccc6cc5C4=C(C#N)C#N)sc3-c3c2ccc2c4c(ccc32)C(c2ccc(CC)cc2)(c2ccc(CC)cc2)c2cc(/C=C3\C(=O)c5cc6ccccc6cc5C3=C(C#N)C#N)sc2-4)cc1,PDCBT,CCOC(=O)c1cc(-c2cc(C(=O)OCC)c(-c3ccc(-c4ccc(-c5sc(-c6cc(C(=O)OCC)c(-c7ccc(-c8ccc(-c9sc(-c%10cc(C(=O)OCC)c(-c%11cccs%11)s%10)cc9C(=O)OCC)s8)s7)s6)cc5C(=O)OCC)s4)s3)s2)sc1-c1cccs1
506,IT-4F,PDBT-F,10.1039/C9QM00212J,0.81,20.9,0.59,59.0,10.0,9.98811,sm,fused,7.0,,IT-4F,CCc1ccc(C2(c3ccc(CC)cc3)c3cc4c(cc3-c3sc5cc(/C=C6\C(=O)c7cc(F)c(F)cc7C6=C(C#N)C#N)sc5c32)C(c2ccc(CC)cc2)(c2ccc(CC)cc2)c2c-4sc3cc(/C=C4\C(=O)c5cc(F)c(F)cc5C4=C(C#N)C#N)sc23)cc1,PDBT-F,CCc1sc(-c2c3sc4cc(-c5ccc(-c6sc(-c7ccc(-c8cc9sc%10c(-c%11cc(F)c(CC)s%11)c%11c(sc%12cc(-c%13ccc(-c%14sc(-c%15ccc(-c%16cc%17sc%18c(-c%19cc(F)c(CC)s%19)c%19c(sc%20cc(-c%21ccc(-c%22sc(-c%23cccs%23)c%23c%22C(=O)c%22c(CC)sc(CC)c%22C%23=O)s%21)sc%20%19)c(-c%19cc(F)c(CC)s%19)c%18c%17s%16)s%15)c%15c%14C(=O)c%14c(CC)sc(CC)c%14C%15=O)s%13)sc%12%11)c(-c%11cc(F)c(CC)s%11)c%10c9s8)s7)c7c6C(=O)c6c(CC)sc(CC)c6C7=O)s5)sc4c3c(-c3cc(F)c(CC)s3)c3sc4ccsc4c23)cc1F
507,NIDT,PBDB-T,10.1021/acs.chemmater.9b03329,1.14,13.28,0.66,66.0,10.0,9.991872,sm,fused,7.0,,NIDT,CCc1ccc(C2(c3ccc(CC)cc3)c3cc4c(cc3-c3sc5cc(/C=c6\c(=O)c7ccc8c9c(ccc6c97)C(=O)N(CC(C)C)C8=O)sc5c32)C(c2ccc(CC)cc2)(c2ccc(CC)cc2)c2c-4sc3cc(/C=c4\c(=O)c5ccc6c7c(ccc4c75)C(=O)N(CC(C)C)C6=O)sc23)cc1,PBDB-T,CCc1ccc(-c2c3cc(-c4ccc(-c5sc(-c6ccc(-c7cc8c(-c9ccc(CC)s9)c9sc(-c%10ccc(-c%11sc(-c%12ccc(-c%13cc%14c(-c%15ccc(CC)s%15)c%15sc(-c%16ccc(-c%17sc(-c%18cccs%18)c%18c%17C(=O)c%17c(CC)sc(CC)c%17C%18=O)s%16)cc%15c(-c%15ccc(CC)s%15)c%14s%13)s%12)c%12c%11C(=O)c%11c(CC)sc(CC)c%11C%12=O)s%10)cc9c(-c9ccc(CC)s9)c8s7)s6)c6c5C(=O)c5c(CC)sc(CC)c5C6=O)s4)sc3c(-c3ccc(CC)s3)c3ccsc23)s1
508,PFBDT-IDTIC,PBDB-TF,10.1021/acsenergylett.8b02114,0.96,15.27,0.68,68.0,10.0,9.968256,polymer,polymer,,,PFBDT-IDTIC,CCc1sc(-c2c3cc(-c4ccc5c(c4)C(=C(C#N)C#N)/C(=C/c4cc6c(s4)-c4cc7c(cc4C6(CC)CC)-c4sc(/C=C6\C(=O)c8ccc(-c9cc%10c(-c%11cc(F)c(CC)s%11)c%11sc(-c%12ccc%13c(c%12)C(=C(C#N)C#N)/C(=C/c%12cc%14c(s%12)-c%12cc%15c(cc%12C%14(CC)CC)-c%12sc(/C=C%14\C(=O)c%16ccccc%16C%14=C(C#N)C#N)cc%12C%15(CC)CC)C%13=O)cc%11c(-c%11cc(F)c(CC)s%11)c%10s9)cc8C6=C(C#N)C#N)cc4C7(CC)CC)C5=O)sc3c(-c3cc(F)c(CC)s3)c3ccsc23)cc1F,PBDB-TF,CCc1sc(-c2c3cc(-c4ccc(-c5sc(-c6ccc(-c7cc8c(-c9cc(F)c(CC)s9)c9sc(-c%10ccc(-c%11sc(-c%12ccc(-c%13cc%14c(-c%15cc(F)c(CC)s%15)c%15sc(-c%16ccc(-c%17sc(-c%18cccs%18)c%18c%17C(=O)c%17c(CC)sc(CC)c%17C%18=O)s%16)cc%15c(-c%15cc(F)c(CC)s%15)c%14s%13)s%12)c%12c%11C(=O)c%11c(CC)sc(CC)c%11C%12=O)s%10)cc9c(-c9cc(F)c(CC)s9)c8s7)s6)c6c5C(=O)c5c(CC)sc(CC)c5C6=O)s4)sc3c(-c3cc(F)c(CC)s3)c3ccsc23)cc1F
509,TTIC-M,PBDB-T,10.1007/s40843-017-9084-x,0.83,19.07,0.63,63.0,9.97,9.971703,sm,fused,6.0,,TTIC-M,CCc1ccc(C2(c3ccc(CC)cc3)c3cc(/C=C4\C(=O)c5ccc(C)cc5C4=C(C#N)C#N)sc3-c3sc4c5c(sc4c32)-c2sc(/C=C3\C(=O)c4ccc(C)cc4C3=C(C#N)C#N)cc2C5(c2ccc(CC)cc2)c2ccc(CC)cc2)cc1,PBDB-T,CCc1ccc(-c2c3cc(-c4ccc(-c5sc(-c6ccc(-c7cc8c(-c9ccc(CC)s9)c9sc(-c%10ccc(-c%11sc(-c%12ccc(-c%13cc%14c(-c%15ccc(CC)s%15)c%15sc(-c%16ccc(-c%17sc(-c%18cccs%18)c%18c%17C(=O)c%17c(CC)sc(CC)c%17C%18=O)s%16)cc%15c(-c%15ccc(CC)s%15)c%14s%13)s%12)c%12c%11C(=O)c%11c(CC)sc(CC)c%11C%12=O)s%10)cc9c(-c9ccc(CC)s9)c8s7)s6)c6c5C(=O)c5c(CC)sc(CC)c5C6=O)s4)sc3c(-c3ccc(CC)s3)c3ccsc23)s1
510,IDTT-BH,PBDB-T,10.1039/C8TA00764K,0.85,16.86,0.692,69.2,9.92,9.917052,sm,fused,7.0,,ITN-C9,CCc1ccc(C2(c3ccc(CC)cc3)c3cc4c(cc3-c3sc5cc(/C=C6\C(=O)c7cc8ccccc8cc7C6=C(C#N)C#N)sc5c32)C(c2ccc(CC)cc2)(c2ccc(CC)cc2)c2c-4sc3cc(/C=C4\C(=O)c5cc6ccccc6cc5C4=C(C#N)C#N)sc23)cc1,PBDB-T,CCc1ccc(-c2c3cc(-c4ccc(-c5sc(-c6ccc(-c7cc8c(-c9ccc(CC)s9)c9sc(-c%10ccc(-c%11sc(-c%12ccc(-c%13cc%14c(-c%15ccc(CC)s%15)c%15sc(-c%16ccc(-c%17sc(-c%18cccs%18)c%18c%17C(=O)c%17c(CC)sc(CC)c%17C%18=O)s%16)cc%15c(-c%15ccc(CC)s%15)c%14s%13)s%12)c%12c%11C(=O)c%11c(CC)sc(CC)c%11C%12=O)s%10)cc9c(-c9ccc(CC)s9)c8s7)s6)c6c5C(=O)c5c(CC)sc(CC)c5C6=O)s4)sc3c(-c3ccc(CC)s3)c3ccsc23)s1
511,Y1-4F,PBDB-T,10.1002/adma.201904215,0.74,22.7,0.574,57.4,9.9,9.642052,sm,y,8.0,,Y1-4F,CCn1nc2c(n1)c1c3sc4cc(/C=C5\C(=O)c6cc(F)c(F)cc6C5=C(C#N)C#N)sc4c3n(CC)c1c1c2c2sc3cc(/C=C4\C(=O)c5cc(F)c(F)cc5C4=C(C#N)C#N)sc3c2n1CC,PBDB-T,CCc1ccc(-c2c3cc(-c4ccc(-c5sc(-c6ccc(-c7cc8c(-c9ccc(CC)s9)c9sc(-c%10ccc(-c%11sc(-c%12ccc(-c%13cc%14c(-c%15ccc(CC)s%15)c%15sc(-c%16ccc(-c%17sc(-c%18cccs%18)c%18c%17C(=O)c%17c(CC)sc(CC)c%17C%18=O)s%16)cc%15c(-c%15ccc(CC)s%15)c%14s%13)s%12)c%12c%11C(=O)c%11c(CC)sc(CC)c%11C%12=O)s%10)cc9c(-c9ccc(CC)s9)c8s7)s6)c6c5C(=O)c5c(CC)sc(CC)c5C6=O)s4)sc3c(-c3ccc(CC)s3)c3ccsc23)s1
512,NOCIC,PBDB-TF,10.1016/j.solmat.2021.111046,0.907,16.22,0.67,67.0,9.89,9.8567318,sm,unfused,3.0,,NOCIC,CCC1(CC)c2cc(/C=C3\C(=O)c4cc(F)c(F)cc4C3=C(C#N)C#N)sc2-c2sc(-c3ccc(-c4cc5c(s4)-c4sc(/C=C6\C(=O)c7cc(F)c(F)cc7C6=C(C#N)C#N)cc4C5(CC)CC)nn3)cc21,PBDB-TF,CCc1sc(-c2c3cc(-c4ccc(-c5sc(-c6ccc(-c7cc8c(-c9cc(F)c(CC)s9)c9sc(-c%10ccc(-c%11sc(-c%12ccc(-c%13cc%14c(-c%15cc(F)c(CC)s%15)c%15sc(-c%16ccc(-c%17sc(-c%18cccs%18)c%18c%17C(=O)c%17c(CC)sc(CC)c%17C%18=O)s%16)cc%15c(-c%15cc(F)c(CC)s%15)c%14s%13)s%12)c%12c%11C(=O)c%11c(CC)sc(CC)c%11C%12=O)s%10)cc9c(-c9cc(F)c(CC)s9)c8s7)s6)c6c5C(=O)c5c(CC)sc(CC)c5C6=O)s4)sc3c(-c3cc(F)c(CC)s3)c3ccsc23)cc1F
513,F-2Cl,DRCN5T,10.1002/aenm.201802021,0.906,15.97,0.684,68.4,9.89,9.89667288,sm,fused,7.0,,F-2Cl,CCC1(CC)c2cc3c(cc2-c2cc4c(cc21)-c1sc(/C=C2\C(=O)c5cc(Cl)c(Cl)cc5C2=C(C#N)C#N)cc1C4(CC)CC)C(CC)(CC)c1cc(/C=C2\C(=O)c4cc(Cl)c(Cl)cc4C2=C(C#N)C#N)sc1-3,DRCN5T,CCc1cc(/C=c2\sc(=C(C#N)C#N)n(CC)c2=O)sc1-c1cc(CC)c(-c2ccc(-c3sc(-c4sc(/C=c5\sc(=C(C#N)C#N)n(CC)c5=O)cc4CC)cc3CC)s2)s1
514,A4T-16,PBDB-T,10.1038/s41467-021-25394-w,0.735,20.9,0.643,64.3,9.88,9.8774445,sm,unfused,1.0,,A4T-16,CCc1cc(CC)c(-c2cc(-c3cc(-c4c(CC)cc(CC)cc4CC)c(-c4sc(/C=C5\C(=O)c6cc(F)c(F)cc6C5=C(C#N)C#N)cc4CC)s3)sc2-c2sc(/C=C3\C(=O)c4cc(F)c(F)cc4C3=C(C#N)C#N)cc2CC)c(CC)c1,PBDB-T,CCc1ccc(-c2c3cc(-c4ccc(-c5sc(-c6ccc(-c7cc8c(-c9ccc(CC)s9)c9sc(-c%10ccc(-c%11sc(-c%12ccc(-c%13cc%14c(-c%15ccc(CC)s%15)c%15sc(-c%16ccc(-c%17sc(-c%18cccs%18)c%18c%17C(=O)c%17c(CC)sc(CC)c%17C%18=O)s%16)cc%15c(-c%15ccc(CC)s%15)c%14s%13)s%12)c%12c%11C(=O)c%11c(CC)sc(CC)c%11C%12=O)s%10)cc9c(-c9ccc(CC)s9)c8s7)s6)c6c5C(=O)c5c(CC)sc(CC)c5C6=O)s4)sc3c(-c3ccc(CC)s3)c3ccsc23)s1
515,CZTT-IC,PBDB-T,10.1039/C9TA08573D,0.97,17.26,0.5897,58.97,9.87,9.87287534,sm,fused,9.0,,CZTT-IC,CCc1ccc(C2(c3ccc(CC)cc3)c3cc4c5cc6c(cc5n(CC)c4cc3-c3sc4cc(/C=C5\C(=O)c7ccccc7C5=C(C#N)C#N)sc4c32)-c2sc3cc(/C=C4\C(=O)c5ccccc5C4=C(C#N)C#N)sc3c2C6(c2ccc(CC)cc2)c2ccc(CC)cc2)cc1,PBDB-T,CCc1ccc(-c2c3cc(-c4ccc(-c5sc(-c6ccc(-c7cc8c(-c9ccc(CC)s9)c9sc(-c%10ccc(-c%11sc(-c%12ccc(-c%13cc%14c(-c%15ccc(CC)s%15)c%15sc(-c%16ccc(-c%17sc(-c%18cccs%18)c%18c%17C(=O)c%17c(CC)sc(CC)c%17C%18=O)s%16)cc%15c(-c%15ccc(CC)s%15)c%14s%13)s%12)c%12c%11C(=O)c%11c(CC)sc(CC)c%11C%12=O)s%10)cc9c(-c9ccc(CC)s9)c8s7)s6)c6c5C(=O)c5c(CC)sc(CC)c5C6=O)s4)sc3c(-c3ccc(CC)s3)c3ccsc23)s1
516,HF-TCIC,PBDB-T,10.1039/C8QM00609A,0.76,20.04,0.65,65.0,9.86,9.89976,sm,unfused,3.0,,HF-TCIC,CCC1(CC)c2cc(/C=C3\C(=O)c4cc(F)c(F)cc4C3=C(C#N)C#N)sc2-c2sc(-c3sc(-c4cc5c(s4)-c4sc(/C=C6\C(=O)c7cc(F)c(F)cc7C6=C(C#N)C#N)cc4C5(CC)CC)c(F)c3F)cc21,PBDB-T,CCc1ccc(-c2c3cc(-c4ccc(-c5sc(-c6ccc(-c7cc8c(-c9ccc(CC)s9)c9sc(-c%10ccc(-c%11sc(-c%12ccc(-c%13cc%14c(-c%15ccc(CC)s%15)c%15sc(-c%16ccc(-c%17sc(-c%18cccs%18)c%18c%17C(=O)c%17c(CC)sc(CC)c%17C%18=O)s%16)cc%15c(-c%15ccc(CC)s%15)c%14s%13)s%12)c%12c%11C(=O)c%11c(CC)sc(CC)c%11C%12=O)s%10)cc9c(-c9ccc(CC)s9)c8s7)s6)c6c5C(=O)c5c(CC)sc(CC)c5C6=O)s4)sc3c(-c3ccc(CC)s3)c3ccsc23)s1
517,AOIC1,PTB7-Th,10.1021/acs.chemmater.0c04318,0.751,19.64,0.668,66.8,9.85,9.85275952,sm,fused,8.0,,AOIC1,CCc1ccc(C2(c3ccc(CC)cc3)c3cc4c(cc3-c3sc5c(c32)C(c2ccc(CC)cc2)(c2ccc(CC)cc2)c2cc(/C=C3/C(=O)c6cc(F)c(F)cc6C3=C(C#N)C#N)sc2-5)C(c2ccc(CC)cc2)(c2ccc(CC)cc2)c2c-4sc3cc(/C=C4\C(=O)c5cc(F)c(F)cc5C4=C(C#N)C#N)sc23)cc1,PTB7-Th,CCOC(=O)c1sc2c(-c3cc4c(-c5ccc(CC)s5)c5sc(-c6sc(-c7cc8c(-c9ccc(CC)s9)c9sc(-c%10sc(-c%11cc%12c(-c%13ccc(CC)s%13)c%13sccc%13c(-c%13ccc(CC)s%13)c%12s%11)c%11sc(C(=O)OCC)c(F)c%10%11)cc9c(-c9ccc(CC)s9)c8s7)c7sc(C(=O)OCC)c(F)c67)cc5c(-c5ccc(CC)s5)c4s3)scc2c1F
518,ITIC,PBDB-TS,10.1021/acsami.7b11488,0.92,16.63,0.647,64.7,9.85,9.8988412,sm,fused,7.0,,ITIC,CCc1ccc(C2(c3ccc(CC)cc3)c3cc4c(cc3-c3sc5cc(/C=C6\C(=O)c7ccccc7C6=C(C#N)C#N)sc5c32)C(c2ccc(CC)cc2)(c2ccc(CC)cc2)c2c-4sc3cc(/C=C4\C(=O)c5ccccc5C4=C(C#N)C#N)sc23)cc1,PBDB-ST,CCSc1ccc(-c2c3cc(-c4ccc(-c5sc(-c6ccc(-c7cc8c(-c9ccc(SCC)s9)c9sc(-c%10ccc(-c%11sc(-c%12ccc(-c%13cc%14c(-c%15ccc(SCC)s%15)c%15sc(-c%16ccc(-c%17sc(-c%18cccs%18)c%18c%17C(=O)c%17c(CC)sc(CC)c%17C%18=O)s%16)cc%15c(-c%15ccc(SCC)s%15)c%14s%13)s%12)c%12c%11C(=O)c%11c(CC)sc(CC)c%11C%12=O)s%10)cc9c(-c9ccc(SCC)s9)c8s7)s6)c6c5C(=O)c5c(CC)sc(CC)c5C6=O)s4)sc3c(-c3ccc(SCC)s3)c3ccsc23)s1
519,C8IDT-Br,PBDB-TF,10.1021/acsaem.1c00369,0.97,15.66,0.6481,64.81,9.85,9.84476862,sm,unfused,3.0,,C8IDT-Br,CCn1c2cc(-c3ccc(/C=C4\C(=O)c5cc(Br)ccc5C4=C(C#N)C#N)s3)ccc2c2ccc(-c3ccc(/C=C4\C(=O)c5cc(Br)ccc5C4=C(C#N)C#N)s3)cc21,PBDB-TF,CCc1sc(-c2c3cc(-c4ccc(-c5sc(-c6ccc(-c7cc8c(-c9cc(F)c(CC)s9)c9sc(-c%10ccc(-c%11sc(-c%12ccc(-c%13cc%14c(-c%15cc(F)c(CC)s%15)c%15sc(-c%16ccc(-c%17sc(-c%18cccs%18)c%18c%17C(=O)c%17c(CC)sc(CC)c%17C%18=O)s%16)cc%15c(-c%15cc(F)c(CC)s%15)c%14s%13)s%12)c%12c%11C(=O)c%11c(CC)sc(CC)c%11C%12=O)s%10)cc9c(-c9cc(F)c(CC)s9)c8s7)s6)c6c5C(=O)c5c(CC)sc(CC)c5C6=O)s4)sc3c(-c3cc(F)c(CC)s3)c3ccsc23)cc1F
520,BT-IC4F,PBDB-T,10.1039/D0TA03683H,0.69,21.4,0.664,66.4,9.83,9.804624,sm,unfused,3.0,,BT-IC4F,CCC1(CC)c2cc(/C=C3\C(=O)c4cc(F)c(F)cc4C3=C(C#N)C#N)sc2-c2sc(-c3ccc(-c4cc5c(s4)-c4sc(/C=C6\C(=O)c7cc(F)c(F)cc7C6=C(C#N)C#N)cc4C5(CC)CC)c4nsnc34)cc21,PBDB-T,CCc1ccc(-c2c3cc(-c4ccc(-c5sc(-c6ccc(-c7cc8c(-c9ccc(CC)s9)c9sc(-c%10ccc(-c%11sc(-c%12ccc(-c%13cc%14c(-c%15ccc(CC)s%15)c%15sc(-c%16ccc(-c%17sc(-c%18cccs%18)c%18c%17C(=O)c%17c(CC)sc(CC)c%17C%18=O)s%16)cc%15c(-c%15ccc(CC)s%15)c%14s%13)s%12)c%12c%11C(=O)c%11c(CC)sc(CC)c%11C%12=O)s%10)cc9c(-c9ccc(CC)s9)c8s7)s6)c6c5C(=O)c5c(CC)sc(CC)c5C6=O)s4)sc3c(-c3ccc(CC)s3)c3ccsc23)s1
521,IDIC,PT4FB,10.1039/C8TA08769E,0.97,13.72,0.71,71.0,9.81,9.448964,sm,fused,5.0,,IDIC,CCC1(CC)c2cc3c(cc2-c2sc(/C=C4\C(=O)c5ccccc5C4=C(C#N)C#N)cc21)C(CC)(CC)c1cc(/C=C2\C(=O)c4ccccc4C2=C(C#N)C#N)sc1-3,PT4FB,CCc1csc(-c2c(F)c(F)c(-c3cc(CC)c(-c4ccc(-c5c(F)c(F)c(-c6ccc(-c7sc(-c8c(F)c(F)c(-c9cc(CC)c(-c%10ccc(-c%11c(F)c(F)c(-c%12ccc(-c%13sc(-c%14c(F)c(F)c(-c%15cc(CC)c(-c%16ccc(-c%17c(F)c(F)c(-c%18cccs%18)c(F)c%17F)s%16)s%15)c%15nn(CC)nc%14%15)cc%13CC)s%12)c(F)c%11F)s%10)s9)c9nn(CC)nc89)cc7CC)s6)c(F)c5F)s4)s3)c3nn(CC)nc23)c1
522,CZTT-4F,PBDB-T,10.1039/C9TA08573D,0.88,19.06,0.5847,58.47,9.81,9.80705616,sm,fused,9.0,,4TC-4F-C8C8,CCc1ccc(C2(c3ccc(CC)cc3)c3cc4c5cc6c(cc5n(CC)c4cc3-c3sc4cc(/C=C5\C(=O)c7cc(F)c(F)cc7C5=C(C#N)C#N)sc4c32)-c2sc3cc(/C=C4\C(=O)c5cc(F)c(F)cc5C4=C(C#N)C#N)sc3c2C6(c2ccc(CC)cc2)c2ccc(CC)cc2)cc1,PBDB-T,CCc1ccc(-c2c3cc(-c4ccc(-c5sc(-c6ccc(-c7cc8c(-c9ccc(CC)s9)c9sc(-c%10ccc(-c%11sc(-c%12ccc(-c%13cc%14c(-c%15ccc(CC)s%15)c%15sc(-c%16ccc(-c%17sc(-c%18cccs%18)c%18c%17C(=O)c%17c(CC)sc(CC)c%17C%18=O)s%16)cc%15c(-c%15ccc(CC)s%15)c%14s%13)s%12)c%12c%11C(=O)c%11c(CC)sc(CC)c%11C%12=O)s%10)cc9c(-c9ccc(CC)s9)c8s7)s6)c6c5C(=O)c5c(CC)sc(CC)c5C6=O)s4)sc3c(-c3ccc(CC)s3)c3ccsc23)s1
523,TPDCNC,PBDB-T,10.1007/s10118-019-2309-x,0.8,17.4,0.704,70.4,9.8,9.79968,sm,unfused,3.0,,TPDCNC,CCN1C(=O)c2c(-c3cc4c(s3)-c3sc(/C=C5\C(=O)c6cc7ccccc7cc6C5=C(C#N)C#N)cc3C4(CC)CC)sc(-c3cc4c(s3)-c3sc(/C=C5\C(=O)c6cc7ccccc7cc6C5=C(C#N)C#N)cc3C4(CC)CC)c2C1=O,PBDB-T,CCc1ccc(-c2c3cc(-c4ccc(-c5sc(-c6ccc(-c7cc8c(-c9ccc(CC)s9)c9sc(-c%10ccc(-c%11sc(-c%12ccc(-c%13cc%14c(-c%15ccc(CC)s%15)c%15sc(-c%16ccc(-c%17sc(-c%18cccs%18)c%18c%17C(=O)c%17c(CC)sc(CC)c%17C%18=O)s%16)cc%15c(-c%15ccc(CC)s%15)c%14s%13)s%12)c%12c%11C(=O)c%11c(CC)sc(CC)c%11C%12=O)s%10)cc9c(-c9ccc(CC)s9)c8s7)s6)c6c5C(=O)c5c(CC)sc(CC)c5C6=O)s4)sc3c(-c3ccc(CC)s3)c3ccsc23)s1
524,IT-M,FTAZ,10.1002/aenm.202000823,0.95,16.3,0.64,64.0,9.8,9.9104,sm,fused,7.0,,IT-M,CCc1ccc(C2(c3ccc(CC)cc3)c3cc4c(cc3-c3sc5cc(/C=C6\C(=O)c7ccc(C)cc7C6=C(C#N)C#N)sc5c32)C(c2ccc(CC)cc2)(c2ccc(CC)cc2)c2c-4sc3cc(/C=C4\C(=O)c5ccc(C)cc5C4=C(C#N)C#N)sc23)cc1,FTAZ,CCc1c2cc(-c3ccc(-c4c(F)c(F)c(-c5ccc(-c6cc7c(CC)c8sc(-c9ccc(-c%10c(F)c(F)c(-c%11ccc(-c%12cc%13c(CC)c%14sc(-c%15ccc(-c%16c(F)c(F)c(-c%17cccs%17)c%17nn(CC)nc%16%17)s%15)cc%14c(CC)c%13s%12)s%11)c%11nn(CC)nc%10%11)s9)cc8c(CC)c7s6)s5)c5nn(CC)nc45)s3)sc2c(CC)c2ccsc12
525,ICPDT-4F,PBDB-T,10.1021/acs.jpcc.0c09663,0.78,19.87,0.633,63.3,9.8,9.8106138,sm,fused,9.0,,ICPDT-4F,CCc1ccc(C2(c3ccc(CC)cc3)c3cc4c(cc3-c3sc5c(c32)C(CC)(CC)c2cc(/C=C3\C(=O)c6cc(F)c(F)cc6C3=C(C#N)C#N)sc2-5)C(c2ccc(CC)cc2)(c2ccc(CC)cc2)c2c-4sc3c2C(CC)(CC)c2cc(/C=C4\C(=O)c5cc(F)c(F)cc5C4=C(C#N)C#N)sc2-3)cc1,PBDB-T,CCc1ccc(-c2c3cc(-c4ccc(-c5sc(-c6ccc(-c7cc8c(-c9ccc(CC)s9)c9sc(-c%10ccc(-c%11sc(-c%12ccc(-c%13cc%14c(-c%15ccc(CC)s%15)c%15sc(-c%16ccc(-c%17sc(-c%18cccs%18)c%18c%17C(=O)c%17c(CC)sc(CC)c%17C%18=O)s%16)cc%15c(-c%15ccc(CC)s%15)c%14s%13)s%12)c%12c%11C(=O)c%11c(CC)sc(CC)c%11C%12=O)s%10)cc9c(-c9ccc(CC)s9)c8s7)s6)c6c5C(=O)c5c(CC)sc(CC)c5C6=O)s4)sc3c(-c3ccc(CC)s3)c3ccsc23)s1
526,Icz-RdCN2,P_suman,10.1039/C8TC05318A,1.01,15.58,0.62,62.0,9.76,9.756196,sm,fused,5.0,,Icz-RdCN2,CCn1c(=C(C#N)C#N)s/c(=C\c2ccc(-c3ccc4c5cc6c(cc5n(CC)c4c3)c3ccc(-c4ccc(/C=c5\sc(=C(C#N)C#N)n(CC)c5=O)c5nsnc45)cc3n6CC)c3nsnc23)c1=O,P_suman,CCc1ccc(-c2sc(-c3ccc(CC)s3)c3c4cc(-c5cc(-c6ccc(-c7ccc(-c8cc9c(s8)c8sc(-c%10cc(-c%11ccc(-c%12ccc(-c%13cc%14c(s%13)c%13sc(-c%15cc(-c%16ccc(-c%17cccs%17)c%17nsnc%16%17)cs%15)cc%13c%13c(-c%15ccc(CC)s%15)sc(-c%15ccc(CC)s%15)c%14%13)s%12)c%12nsnc%11%12)cs%10)cc8c8c(-c%10ccc(CC)s%10)sc(-c%10ccc(CC)s%10)c98)s7)c7nsnc67)cs5)sc4c4sccc4c23)s1
527,6-IFIC,PTB7-Th,10.1021/acsami.1c13404,0.69,22.35,0.614,61.4,9.74,9.468801,sm,fused,5.0,,6-IFIC,CCOC(=O)c1sc2c(/C=C3\C(=O)c4ccccc4C3=C(C#N)C#N)sc(-c3cc4c(s3)-c3cc5c(cc3C4(CC)CC)-c3sc(-c4sc(/C=C6\C(=O)c7ccccc7C6=C(C#N)C#N)c6sc(C(=O)OCC)c(F)c46)cc3C5(CC)CC)c2c1F,PTB7-Th,CCOC(=O)c1sc2c(-c3cc4c(-c5ccc(CC)s5)c5sc(-c6sc(-c7cc8c(-c9ccc(CC)s9)c9sc(-c%10sc(-c%11cc%12c(-c%13ccc(CC)s%13)c%13sccc%13c(-c%13ccc(CC)s%13)c%12s%11)c%11sc(C(=O)OCC)c(F)c%10%11)cc9c(-c9ccc(CC)s9)c8s7)c7sc(C(=O)OCC)c(F)c67)cc5c(-c5ccc(CC)s5)c4s3)scc2c1F
528,IDIC,H11,10.1021/jacs.6b12826,0.977,15.21,0.6546,65.46,9.73,9.727467282,sm,fused,5.0,sm,IDIC,CCC1(CC)c2cc3c(cc2-c2sc(/C=C4\C(=O)c5ccccc5C4=C(C#N)C#N)cc21)C(CC)(CC)c1cc(/C=C2\C(=O)c4ccccc4C2=C(C#N)C#N)sc1-3,H11,CCOC(=O)/C(C#N)=C\c1ccc(-c2c(F)c(F)c(-c3ccc(-c4cc5c(-c6ccc(CC)s6)c6sc(-c7ccc(-c8c(F)c(F)c(-c9ccc(/C=C(\C#N)C(=O)OCC)s9)c9nn(CC)nc89)s7)cc6c(-c6ccc(CC)s6)c5s4)s3)c3nn(CC)nc23)s1
529,Py-2F,PBDB-T,10.1016/j.synthmet.2021.116904,0.92,15.44,0.6822,68.22,9.73,9.69051456,sm,fused,4.0,,Py-2F,CCc1cc(-c2cc(CC)c3ccc4c(-c5cc(CC)c(/C=C6\C(=O)c7cc(F)c(F)cc7C6=C(C#N)C#N)s5)cc(CC)c5ccc2c3c54)sc1/C=C1\C(=O)c2cc(F)c(F)cc2C1=C(C#N)C#N,PBDB-T,CCc1ccc(-c2c3cc(-c4ccc(-c5sc(-c6ccc(-c7cc8c(-c9ccc(CC)s9)c9sc(-c%10ccc(-c%11sc(-c%12ccc(-c%13cc%14c(-c%15ccc(CC)s%15)c%15sc(-c%16ccc(-c%17sc(-c%18cccs%18)c%18c%17C(=O)c%17c(CC)sc(CC)c%17C%18=O)s%16)cc%15c(-c%15ccc(CC)s%15)c%14s%13)s%12)c%12c%11C(=O)c%11c(CC)sc(CC)c%11C%12=O)s%10)cc9c(-c9ccc(CC)s9)c8s7)s6)c6c5C(=O)c5c(CC)sc(CC)c5C6=O)s4)sc3c(-c3ccc(CC)s3)c3ccsc23)s1
530,ITIC,3MT-Th,10.1002/aenm.201700566,0.95,17.01,0.6008,60.08,9.73,9.7086276,sm,fused,7.0,,ITIC,CCc1ccc(C2(c3ccc(CC)cc3)c3cc4c(cc3-c3sc5cc(/C=C6\C(=O)c7ccccc7C6=C(C#N)C#N)sc5c32)C(c2ccc(CC)cc2)(c2ccc(CC)cc2)c2c-4sc3cc(/C=C4\C(=O)c5ccccc5C4=C(C#N)C#N)sc23)cc1,F1,CCOC(=O)c1ccsc1-c1cc2c(-c3ccc(CC)s3)c3sc(-c4cc(C(=O)OCC)c(-c5cc6c(-c7ccc(CC)s7)c7sc(-c8cc(C(=O)OCC)c(-c9cc%10c(-c%11ccc(CC)s%11)c%11sccc%11c(-c%11ccc(CC)s%11)c%10s9)s8)cc7c(-c7ccc(CC)s7)c6s5)s4)cc3c(-c3ccc(CC)s3)c2s1
531,SIDIC,J71,10.1021/acsapm.0c00748,0.883,18.3,0.602,60.2,9.71,9.7276578,sm,fused,5.0,,SIDIC,CCC1(CC)c2cc3c(cc2-c2sc(/C=C4\C(=O)c5cc(F)c(F)cc5C4=C(C#N)C#N)cc21)C(CC)(CC)c1cc(-c2cc4c(s2)-c2cc5c(cc2C4(CC)CC)-c2sc(/C=C4\C(=O)c6cc(F)c(F)cc6C4=C(C#N)C#N)cc2C5(CC)CC)sc1-3,J71,CCn1nc2c(-c3ccc(C)s3)c(F)c(F)c(-c3ccc(-c4cc5c(-c6ccc([Si](CC)(CC)CC)s6)c6sc(-c7ccc(-c8c(F)c(F)c(-c9ccc(-c%10cc%11c(-c%12ccc([Si](CC)(CC)CC)s%12)c%12sc(-c%13ccc(-c%14c(F)c(F)c(-c%15ccc(-c%16cc%17c(-c%18ccc([Si](CC)(CC)CC)s%18)c%18sc(C)cc%18c(-c%18ccc([Si](CC)(CC)CC)s%18)c%17s%16)s%15)c%15nn(CC)nc%14%15)s%13)cc%12c(-c%12ccc([Si](CC)(CC)CC)s%12)c%11s%10)s9)c9nn(CC)nc89)s7)cc6c(-c6ccc([Si](CC)(CC)CC)s6)c5s4)s3)c2n1
532,p-INPOIC,PBDB-T,10.1002/adfm.201903269,0.835,18.4,0.632,63.2,9.71,9.710048,sm,fused,9.0,,p-INPOIC,CCOc1ccc(C2(c3ccc(OCC)cc3)c3cc4c(cc3-c3sc5c6sc(/C=C7\C(=O)c8cc(F)c(F)cc8C7=C(C#N)C#N)cc6n(CC)c5c32)C(c2ccc(OCC)cc2)(c2ccc(OCC)cc2)c2c-4sc3c4sc(/C=C5\C(=O)c6cc(F)c(F)cc6C5=C(C#N)C#N)cc4n(CC)c23)cc1,PBDB-T,CCc1ccc(-c2c3cc(-c4ccc(-c5sc(-c6ccc(-c7cc8c(-c9ccc(CC)s9)c9sc(-c%10ccc(-c%11sc(-c%12ccc(-c%13cc%14c(-c%15ccc(CC)s%15)c%15sc(-c%16ccc(-c%17sc(-c%18cccs%18)c%18c%17C(=O)c%17c(CC)sc(CC)c%17C%18=O)s%16)cc%15c(-c%15ccc(CC)s%15)c%14s%13)s%12)c%12c%11C(=O)c%11c(CC)sc(CC)c%11C%12=O)s%10)cc9c(-c9ccc(CC)s9)c8s7)s6)c6c5C(=O)c5c(CC)sc(CC)c5C6=O)s4)sc3c(-c3ccc(CC)s3)c3ccsc23)s1
533,IE-4Cl,PBDB-TF,10.1021/acsami.9b10243,0.89,17.82,0.61,61.0,9.7,9.674478,sm,fused,5.0,,IE-4Cl,CCc1ccc(C2(c3ccc(CC)cc3)c3cc4c(cc3-c3sc(-c5sc(/C=C6\C(=O)c7cc(Cl)c(Cl)cc7C6=C(C#N)C#N)cc5CC)cc32)C(c2ccc(CC)cc2)(c2ccc(CC)cc2)c2cc(-c3sc(/C=C5\C(=O)c6cc(Cl)c(Cl)cc6C5=C(C#N)C#N)cc3CC)sc2-4)cc1,PBDB-TF,CCc1sc(-c2c3cc(-c4ccc(-c5sc(-c6ccc(-c7cc8c(-c9cc(F)c(CC)s9)c9sc(-c%10ccc(-c%11sc(-c%12ccc(-c%13cc%14c(-c%15cc(F)c(CC)s%15)c%15sc(-c%16ccc(-c%17sc(-c%18cccs%18)c%18c%17C(=O)c%17c(CC)sc(CC)c%17C%18=O)s%16)cc%15c(-c%15cc(F)c(CC)s%15)c%14s%13)s%12)c%12c%11C(=O)c%11c(CC)sc(CC)c%11C%12=O)s%10)cc9c(-c9cc(F)c(CC)s9)c8s7)s6)c6c5C(=O)c5c(CC)sc(CC)c5C6=O)s4)sc3c(-c3cc(F)c(CC)s3)c3ccsc23)cc1F
534,IDIC,P3_yang,10.1021/acsami.8b04432,1.0,15.99,0.6089,60.89,9.7,9.736311,sm,fused,5.0,,IDIC,CCC1(CC)c2cc3c(cc2-c2sc(/C=C4\C(=O)c5ccccc5C4=C(C#N)C#N)cc21)C(CC)(CC)c1cc(/C=C2\C(=O)c4ccccc4C2=C(C#N)C#N)sc1-3,P3_yang,CCOc1ccc(-c2nc3cc(F)c(F)c(-c4ccc(-c5cc(F)c(-c6cccs6)cc5F)s4)c3nc2-c2ccc(OCC)c(OCC)c2)cc1OCC
535,F8IDT-Br,PBDB-TF,10.1021/acsaem.1c00369,0.98,14.6,0.6776,67.76,9.7,9.6951008,sm,unfused,3.0,,F8IDT-Br,CCC1(CC)c2cc(-c3ccc(/C=C4\C(=O)c5cc(Br)ccc5C4=C(C#N)C#N)s3)ccc2-c2ccc(-c3ccc(/C=C4\C(=O)c5cc(Br)ccc5C4=C(C#N)C#N)s3)cc21,PBDB-TF,CCc1sc(-c2c3cc(-c4ccc(-c5sc(-c6ccc(-c7cc8c(-c9cc(F)c(CC)s9)c9sc(-c%10ccc(-c%11sc(-c%12ccc(-c%13cc%14c(-c%15cc(F)c(CC)s%15)c%15sc(-c%16ccc(-c%17sc(-c%18cccs%18)c%18c%17C(=O)c%17c(CC)sc(CC)c%17C%18=O)s%16)cc%15c(-c%15cc(F)c(CC)s%15)c%14s%13)s%12)c%12c%11C(=O)c%11c(CC)sc(CC)c%11C%12=O)s%10)cc9c(-c9cc(F)c(CC)s9)c8s7)s6)c6c5C(=O)c5c(CC)sc(CC)c5C6=O)s4)sc3c(-c3cc(F)c(CC)s3)c3ccsc23)cc1F
536,IDT-2O,PBDB-T,10.1002/adma.201703527,0.86,15.64,0.723,72.3,9.68,9.7246392,sm,fused,5.0,,IDT-2O,CCC1(CC)c2cc3c(cc2-c2sc(/C=C4\C(=O)c5ccc(C)cc5C4=C(C#N)C#N)cc21)C(CC)(CC)c1cc(/C=C2\C(=O)c4ccc(C)cc4C2=C(C#N)C#N)sc1-3,PBDB-T,CCc1ccc(-c2c3cc(-c4ccc(-c5sc(-c6ccc(-c7cc8c(-c9ccc(CC)s9)c9sc(-c%10ccc(-c%11sc(-c%12ccc(-c%13cc%14c(-c%15ccc(CC)s%15)c%15sc(-c%16ccc(-c%17sc(-c%18cccs%18)c%18c%17C(=O)c%17c(CC)sc(CC)c%17C%18=O)s%16)cc%15c(-c%15ccc(CC)s%15)c%14s%13)s%12)c%12c%11C(=O)c%11c(CC)sc(CC)c%11C%12=O)s%10)cc9c(-c9ccc(CC)s9)c8s7)s6)c6c5C(=O)c5c(CC)sc(CC)c5C6=O)s4)sc3c(-c3ccc(CC)s3)c3ccsc23)s1
537,IEICO-4Cl,PBDB-T,10.1002/adma.201703080,0.744,20.8,0.625,62.5,9.67,9.672,sm,fused,5.0,,IEICO-4Cl,CCOc1cc(/C=C2\C(=O)c3cc(Cl)c(Cl)cc3C2=C(C#N)C#N)sc1-c1cc2c(s1)-c1cc3c(cc1C2(c1ccc(CC)cc1)c1ccc(CC)cc1)-c1sc(-c2sc(/C=C4\C(=O)c5cc(Cl)c(Cl)cc5C4=C(C#N)C#N)cc2OCC)cc1C3(c1ccc(CC)cc1)c1ccc(CC)cc1,PBDB-T,CCc1ccc(-c2c3cc(-c4ccc(-c5sc(-c6ccc(-c7cc8c(-c9ccc(CC)s9)c9sc(-c%10ccc(-c%11sc(-c%12ccc(-c%13cc%14c(-c%15ccc(CC)s%15)c%15sc(-c%16ccc(-c%17sc(-c%18cccs%18)c%18c%17C(=O)c%17c(CC)sc(CC)c%17C%18=O)s%16)cc%15c(-c%15ccc(CC)s%15)c%14s%13)s%12)c%12c%11C(=O)c%11c(CC)sc(CC)c%11C%12=O)s%10)cc9c(-c9ccc(CC)s9)c8s7)s6)c6c5C(=O)c5c(CC)sc(CC)c5C6=O)s4)sc3c(-c3ccc(CC)s3)c3ccsc23)s1
538,m-ITIC,2TC_TT_BDTFT,10.1021/acs.macromol.8b02360,1.06,15.25,0.5931,59.31,9.65,9.5874615,sm,fused,7.0,,m-ITIC,CCc1cccc(C2(c3cccc(CC)c3)c3cc4c(cc3-c3sc5cc(/C=C6\C(=O)c7ccccc7C6=C(C#N)C#N)sc5c32)C(c2cccc(CC)c2)(c2cccc(CC)c2)c2c-4sc3cc(/C=C4\C(=O)c5ccccc5C4=C(C#N)C#N)sc23)c1,2TC_TT_BDTFT,CCOC(=O)c1ccsc1-c1cc2sc(-c3sc(-c4cc5c(-c6cc(F)c(CC)s6)c6sc(-c7cc(C(=O)OCC)c(-c8cc9sc(-c%10sc(-c%11cc%12c(-c%13cc(F)c(CC)s%13)c%13sc(-c%14cc(C(=O)OCC)c(-c%15cc%16sc(-c%17sc(-c%18cc%19c(-c%20cc(F)c(CC)s%20)c%20sccc%20c(-c%20cc(F)c(CC)s%20)c%19s%18)cc%17C(=O)OCC)cc%16s%15)s%14)cc%13c(-c%13cc(F)c(CC)s%13)c%12s%11)cc%10C(=O)OCC)cc9s8)s7)cc6c(-c6cc(F)c(CC)s6)c5s4)cc3C(=O)OCC)cc2s1
539,IDIC-4Cl,ZR1,10.1038/s41467-019-13292-1,0.776,18.27,0.6796,67.96,9.64,9.635042592,sm,fused,5.0,sm,IDIC-4Cl,CCC1(CC)c2cc3c(cc2-c2sc(/C=C4\C(=O)c5cc(Cl)c(Cl)cc5C4=C(C#N)C#N)cc21)C(CC)(CC)c1cc(/C=C2\C(=O)c4cc(Cl)c(Cl)cc4C2=C(C#N)C#N)sc1-3,ZR1,CCc1ccc(-c2c3sc4cc(-c5cc(CC)c(-c6ccc(/C=C7/SC(=S)N(CC)C7=O)s6)s5)sc4c3c(-c3ccc(CC)s3)c3sc4cc(-c5cc(CC)c(-c6ccc(/C=C7/SC(=S)N(CC)C7=O)s6)s5)sc4c23)s1
540,SN6IC,PBDB-T,10.1021/acs.chemmater.8b02276,0.88,16.5,0.66,66.0,9.6,9.5832,sm,fused,6.0,,SN6IC,CCn1c2cc(/C=C3\C(=O)c4ccccc4C3=C(C#N)C#N)sc2c2sc3c(sc4c5sc(/C=C6\C(=O)c7ccccc7C6=C(C#N)C#N)cc5n(CC)c43)c21,PBDB-T,CCc1ccc(-c2c3cc(-c4ccc(-c5sc(-c6ccc(-c7cc8c(-c9ccc(CC)s9)c9sc(-c%10ccc(-c%11sc(-c%12ccc(-c%13cc%14c(-c%15ccc(CC)s%15)c%15sc(-c%16ccc(-c%17sc(-c%18cccs%18)c%18c%17C(=O)c%17c(CC)sc(CC)c%17C%18=O)s%16)cc%15c(-c%15ccc(CC)s%15)c%14s%13)s%12)c%12c%11C(=O)c%11c(CC)sc(CC)c%11C%12=O)s%10)cc9c(-c9ccc(CC)s9)c8s7)s6)c6c5C(=O)c5c(CC)sc(CC)c5C6=O)s4)sc3c(-c3ccc(CC)s3)c3ccsc23)s1
541,ITIC-Cl4,PBDB-T,10.1039/C8TC02701C,0.74,21.5,0.6,60.0,9.6,9.546,sm,fused,7.0,,ITIC-4Cl,CCc1ccc(C2(c3ccc(CC)cc3)c3cc4c(cc3-c3sc5cc(/C=C6\C(=O)c7cc(Cl)c(Cl)cc7C6=C(C#N)C#N)sc5c32)C(c2ccc(CC)cc2)(c2ccc(CC)cc2)c2c-4sc3cc(/C=C4\C(=O)c5cc(Cl)c(Cl)cc5C4=C(C#N)C#N)sc23)cc1,PBDB-T,CCc1ccc(-c2c3cc(-c4ccc(-c5sc(-c6ccc(-c7cc8c(-c9ccc(CC)s9)c9sc(-c%10ccc(-c%11sc(-c%12ccc(-c%13cc%14c(-c%15ccc(CC)s%15)c%15sc(-c%16ccc(-c%17sc(-c%18cccs%18)c%18c%17C(=O)c%17c(CC)sc(CC)c%17C%18=O)s%16)cc%15c(-c%15ccc(CC)s%15)c%14s%13)s%12)c%12c%11C(=O)c%11c(CC)sc(CC)c%11C%12=O)s%10)cc9c(-c9ccc(CC)s9)c8s7)s6)c6c5C(=O)c5c(CC)sc(CC)c5C6=O)s4)sc3c(-c3ccc(CC)s3)c3ccsc23)s1
542,ITIC-Th,PDBT-T1,10.1021/jacs.6b02004,0.88,16.24,0.67,67.0,9.6,9.575104,sm,fused,7.0,,ITIC-Th,CCc1ccc(C2(c3ccc(CC)s3)c3cc4c(cc3-c3sc5cc(/C=C6\C(=O)c7ccccc7C6=C(C#N)C#N)sc5c32)C(c2ccc(CC)s2)(c2ccc(CC)s2)c2c-4sc3cc(/C=C4\C(=O)c5ccccc5C4=C(C#N)C#N)sc23)s1,PDBT-T1,CCc1ccc(-c2c3sc4cc(-c5ccc(-c6sc(-c7ccc(-c8cc9sc%10c(-c%11ccc(CC)s%11)c%11c(sc%12cc(-c%13ccc(-c%14sc(-c%15ccc(-c%16cc%17sc%18c(-c%19ccc(CC)s%19)c%19c(sc%20cc(-c%21ccc(-c%22sc(-c%23cccs%23)c%23c%22C(=O)c%22c(CC)sc(CC)c%22C%23=O)s%21)sc%20%19)c(-c%19ccc(CC)s%19)c%18c%17s%16)s%15)c%15c%14C(=O)c%14c(CC)sc(CC)c%14C%15=O)s%13)sc%12%11)c(-c%11ccc(CC)s%11)c%10c9s8)s7)c7c6C(=O)c6c(CC)sc(CC)c6C7=O)s5)sc4c3c(-c3ccc(CC)s3)c3sc4ccsc4c23)s1
543,IDT-BOC6,PBDB-T,10.1021/jacs.7b00566,1.01,17.52,0.54,54.0,9.6,9.555408,sm,fused,5.0,,IDT-BOC6,CCOc1cc(-c2cc3c(s2)-c2cc4c(cc2C3(c2ccc(CC)cc2)c2ccc(CC)cc2)-c2sc(-c3cc(OCC)c(/C=C5\C(=O)c6ccccc6C5=C(C#N)C#N)cc3OCC)cc2C4(c2ccc(CC)cc2)c2ccc(CC)cc2)c(OCC)cc1/C=C1\C(=O)c2ccccc2C1=C(C#N)C#N,PBDB-T,CCc1ccc(-c2c3cc(-c4ccc(-c5sc(-c6ccc(-c7cc8c(-c9ccc(CC)s9)c9sc(-c%10ccc(-c%11sc(-c%12ccc(-c%13cc%14c(-c%15ccc(CC)s%15)c%15sc(-c%16ccc(-c%17sc(-c%18cccs%18)c%18c%17C(=O)c%17c(CC)sc(CC)c%17C%18=O)s%16)cc%15c(-c%15ccc(CC)s%15)c%14s%13)s%12)c%12c%11C(=O)c%11c(CC)sc(CC)c%11C%12=O)s%10)cc9c(-c9ccc(CC)s9)c8s7)s6)c6c5C(=O)c5c(CC)sc(CC)c5C6=O)s4)sc3c(-c3ccc(CC)s3)c3ccsc23)s1
544,Y6,J71,10.1016/j.nanoen.2020.104447,0.87,20.54,0.536,53.6,9.6,9.5782128,sm,y,8.0,,Y6,CCC1=C(SC2=C1SC3=C2N(CC)C4=C3C5=NSN=C5C6=C4N(CC)C7=C6SC8=C7SC(/C=C9/C(C%10=C(C9=O)C=C(F)C(F)=C%10)=C(C#N)\C#N)=C8CC)/C=C%11C(C%12=C(C\%11=C(C#N)/C#N)C=C(F)C(F)=C%12)=O,J71,CCn1nc2c(-c3ccc(C)s3)c(F)c(F)c(-c3ccc(-c4cc5c(-c6ccc([Si](CC)(CC)CC)s6)c6sc(-c7ccc(-c8c(F)c(F)c(-c9ccc(-c%10cc%11c(-c%12ccc([Si](CC)(CC)CC)s%12)c%12sc(-c%13ccc(-c%14c(F)c(F)c(-c%15ccc(-c%16cc%17c(-c%18ccc([Si](CC)(CC)CC)s%18)c%18sc(C)cc%18c(-c%18ccc([Si](CC)(CC)CC)s%18)c%17s%16)s%15)c%15nn(CC)nc%14%15)s%13)cc%12c(-c%12ccc([Si](CC)(CC)CC)s%12)c%11s%10)s9)c9nn(CC)nc89)s7)cc6c(-c6ccc([Si](CC)(CC)CC)s6)c5s4)s3)c2n1
545,ICIF2F,PBDB-TF,10.1039/D0TC04749J,0.79,19.3,0.614,61.4,9.6,9.361658,sm,fused,5.0,,ICIF2F,CCOC(=O)c1sc2c(/C=C3\C(=O)c4cc(F)c(F)cc4C3=C(C#N)C#N)sc(-c3cc4c(s3)-c3cc5c(cc3C4(CC)CC)-c3sc(/C=C4\C(=O)c6ccccc6C4=C(C#N)C#N)cc3C5(CC)CC)c2c1F,PBDB-TF,CCc1sc(-c2c3cc(-c4ccc(-c5sc(-c6ccc(-c7cc8c(-c9cc(F)c(CC)s9)c9sc(-c%10ccc(-c%11sc(-c%12ccc(-c%13cc%14c(-c%15cc(F)c(CC)s%15)c%15sc(-c%16ccc(-c%17sc(-c%18cccs%18)c%18c%17C(=O)c%17c(CC)sc(CC)c%17C%18=O)s%16)cc%15c(-c%15cc(F)c(CC)s%15)c%14s%13)s%12)c%12c%11C(=O)c%11c(CC)sc(CC)c%11C%12=O)s%10)cc9c(-c9cc(F)c(CC)s9)c8s7)s6)c6c5C(=O)c5c(CC)sc(CC)c5C6=O)s4)sc3c(-c3cc(F)c(CC)s3)c3ccsc23)cc1F
546,ATT-2,PTB7-Th,10.1002/adma.201606574,0.73,20.75,0.63,63.0,9.58,9.542925,sm,fused,5.0,,ATT-2,CCOC(=O)c1cc2c(/C=C3\C(=O)c4ccccc4C3=C(C#N)C#N)sc(-c3cc4c(s3)-c3cc5c(cc3C4(c3ccc(CC)cc3)c3ccc(CC)cc3)-c3sc(-c4sc(/C=C6\C(=O)c7ccccc7C6=C(C#N)C#N)c6cc(C(=O)OCC)sc46)cc3C5(c3ccc(CC)cc3)c3ccc(CC)cc3)c2s1,PTB7-Th,CCOC(=O)c1sc2c(-c3cc4c(-c5ccc(CC)s5)c5sc(-c6sc(-c7cc8c(-c9ccc(CC)s9)c9sc(-c%10sc(-c%11cc%12c(-c%13ccc(CC)s%13)c%13sccc%13c(-c%13ccc(CC)s%13)c%12s%11)c%11sc(C(=O)OCC)c(F)c%10%11)cc9c(-c9ccc(CC)s9)c8s7)c7sc(C(=O)OCC)c(F)c67)cc5c(-c5ccc(CC)s5)c4s3)scc2c1F
547,NITT-ThCl,PBDB-TF,10.1016/j.cej.2021.130618,0.97,16.3,0.6062,60.62,9.58,9.5846282,sm,fused,8.0,,NITT-ThCl,CCOc1c2c(cc3c(OCC)c4c(cc13)C(c1ccc(CC)cc1)(c1ccc(CC)cc1)c1c-4sc3cc(/C=C4\C(=O)c5c(csc5Cl)C4=C(C#N)C#N)sc13)C(c1ccc(CC)cc1)(c1ccc(CC)cc1)c1c-2sc2cc(/C=C3\C(=O)c4c(csc4Cl)C3=C(C#N)C#N)sc12,PBDB-TF,CCc1sc(-c2c3cc(-c4ccc(-c5sc(-c6ccc(-c7cc8c(-c9cc(F)c(CC)s9)c9sc(-c%10ccc(-c%11sc(-c%12ccc(-c%13cc%14c(-c%15cc(F)c(CC)s%15)c%15sc(-c%16ccc(-c%17sc(-c%18cccs%18)c%18c%17C(=O)c%17c(CC)sc(CC)c%17C%18=O)s%16)cc%15c(-c%15cc(F)c(CC)s%15)c%14s%13)s%12)c%12c%11C(=O)c%11c(CC)sc(CC)c%11C%12=O)s%10)cc9c(-c9cc(F)c(CC)s9)c8s7)s6)c6c5C(=O)c5c(CC)sc(CC)c5C6=O)s4)sc3c(-c3cc(F)c(CC)s3)c3ccsc23)cc1F
548,BT-IC,J61,10.1039/C7EE00844A,0.87,16.35,0.671,67.1,9.56,9.5446395,sm,fused,7.0,,BT-IC,CCOc1c2sc3c(c2c(OCC)c2sc4c(c12)C(c1ccc(CC)cc1)(c1ccc(CC)cc1)c1cc(/C=C2\C(=O)c5ccccc5C2=C(C#N)C#N)sc1-4)C(c1ccc(CC)cc1)(c1ccc(CC)cc1)c1cc(/C=C2\C(=O)c4ccccc4C2=C(C#N)C#N)sc1-3,J60,CCSc1ccc(-c2c3cc(-c4ccc(-c5c(F)c(F)c(-c6ccc(-c7cc8c(-c9ccc(SCC)s9)c9sc(-c%10ccc(-c%11c(F)c(F)c(-c%12ccc(-c%13cc%14c(-c%15ccc(SCC)s%15)c%15sc(-c%16ccc(-c%17c(F)c(F)c(-c%18cccs%18)c%18nn(CC)nc%17%18)s%16)cc%15c(-c%15ccc(SCC)s%15)c%14s%13)s%12)c%12nn(CC)nc%11%12)s%10)cc9c(-c9ccc(SCC)s9)c8s7)s6)c6nn(CC)nc56)s4)sc3c(-c3ccc(SCC)s3)c3ccsc23)s1
549,BDTC-4Cl,PBDB-T,10.1021/acs.chemmater.8b04087,0.864,18.56,0.595,59.5,9.54,9.5413248,sm,unfused,3.0,,BDTC-4Cl,CCc1ccc(-c2c3cc(-c4cc5c(s4)-c4sc(/C=C6\C(=O)c7cc(Cl)c(Cl)cc7C6=C(C#N)C#N)cc4C5(CC)CC)sc3c(-c3ccc(CC)s3)c3cc(-c4cc5c(s4)-c4sc(/C=C6\C(=O)c7cc(Cl)c(Cl)cc7C6=C(C#N)C#N)cc4C5(CC)CC)sc23)s1,PBDB-T,CCc1ccc(-c2c3cc(-c4ccc(-c5sc(-c6ccc(-c7cc8c(-c9ccc(CC)s9)c9sc(-c%10ccc(-c%11sc(-c%12ccc(-c%13cc%14c(-c%15ccc(CC)s%15)c%15sc(-c%16ccc(-c%17sc(-c%18cccs%18)c%18c%17C(=O)c%17c(CC)sc(CC)c%17C%18=O)s%16)cc%15c(-c%15ccc(CC)s%15)c%14s%13)s%12)c%12c%11C(=O)c%11c(CC)sc(CC)c%11C%12=O)s%10)cc9c(-c9ccc(CC)s9)c8s7)s6)c6c5C(=O)c5c(CC)sc(CC)c5C6=O)s4)sc3c(-c3ccc(CC)s3)c3ccsc23)s1
550,ITIC-C9,PBDB-TF,10.1021/acs.chemmater.7b04616,0.99,14.5,0.666,66.6,9.53,9.56043,sm,fused,7.0,,ITIC,CCc1ccc(C2(c3ccc(CC)cc3)c3cc4c(cc3-c3sc5cc(/C=C6\C(=O)c7ccccc7C6=C(C#N)C#N)sc5c32)C(c2ccc(CC)cc2)(c2ccc(CC)cc2)c2c-4sc3cc(/C=C4\C(=O)c5ccccc5C4=C(C#N)C#N)sc23)cc1,PBDB-TF,CCc1sc(-c2c3cc(-c4ccc(-c5sc(-c6ccc(-c7cc8c(-c9cc(F)c(CC)s9)c9sc(-c%10ccc(-c%11sc(-c%12ccc(-c%13cc%14c(-c%15cc(F)c(CC)s%15)c%15sc(-c%16ccc(-c%17sc(-c%18cccs%18)c%18c%17C(=O)c%17c(CC)sc(CC)c%17C%18=O)s%16)cc%15c(-c%15cc(F)c(CC)s%15)c%14s%13)s%12)c%12c%11C(=O)c%11c(CC)sc(CC)c%11C%12=O)s%10)cc9c(-c9cc(F)c(CC)s9)c8s7)s6)c6c5C(=O)c5c(CC)sc(CC)c5C6=O)s4)sc3c(-c3cc(F)c(CC)s3)c3ccsc23)cc1F
551,NITI-SeS,PBDB-T,10.1246/bcsj.20200322,0.81,19.11,0.61,61.0,9.52,9.442251,sm,fused,4.0,,NITI-SeS,CCc1cc2c(-c3ccc4c(c3)C(CC)(CC)C3=C4C(CC)(CC)c4cc(-c5[se]c(/C=C6\C(=O)c7cc(F)c(F)cc7C6=C(C#N)C#N)c6sc(CC)cc56)ccc43)[se]c(/C=C3\C(=O)c4cc(F)c(F)cc4C3=C(C#N)C#N)c2s1,PBDB-T,CCc1ccc(-c2c3cc(-c4ccc(-c5sc(-c6ccc(-c7cc8c(-c9ccc(CC)s9)c9sc(-c%10ccc(-c%11sc(-c%12ccc(-c%13cc%14c(-c%15ccc(CC)s%15)c%15sc(-c%16ccc(-c%17sc(-c%18cccs%18)c%18c%17C(=O)c%17c(CC)sc(CC)c%17C%18=O)s%16)cc%15c(-c%15ccc(CC)s%15)c%14s%13)s%12)c%12c%11C(=O)c%11c(CC)sc(CC)c%11C%12=O)s%10)cc9c(-c9ccc(CC)s9)c8s7)s6)c6c5C(=O)c5c(CC)sc(CC)c5C6=O)s4)sc3c(-c3ccc(CC)s3)c3ccsc23)s1
552,TTIC-F,PBDB-T,10.1007/s40843-017-9084-x,0.71,21.26,0.63,63.0,9.51,9.509598,sm,fused,6.0,,TTIC-F,CCc1ccc(C2(c3ccc(CC)cc3)c3cc(/C=C4\C(=O)c5ccc(F)cc5C4=C(C#N)C#N)sc3-c3sc4c5c(sc4c32)-c2sc(/C=C3\C(=O)c4ccc(F)cc4C3=C(C#N)C#N)cc2C5(c2ccc(CC)cc2)c2ccc(CC)cc2)cc1,PBDB-T,CCc1ccc(-c2c3cc(-c4ccc(-c5sc(-c6ccc(-c7cc8c(-c9ccc(CC)s9)c9sc(-c%10ccc(-c%11sc(-c%12ccc(-c%13cc%14c(-c%15ccc(CC)s%15)c%15sc(-c%16ccc(-c%17sc(-c%18cccs%18)c%18c%17C(=O)c%17c(CC)sc(CC)c%17C%18=O)s%16)cc%15c(-c%15ccc(CC)s%15)c%14s%13)s%12)c%12c%11C(=O)c%11c(CC)sc(CC)c%11C%12=O)s%10)cc9c(-c9ccc(CC)s9)c8s7)s6)c6c5C(=O)c5c(CC)sc(CC)c5C6=O)s4)sc3c(-c3ccc(CC)s3)c3ccsc23)s1
553,DTNR,PTB7-Th,10.1021/acs.chemmater.7b03770,1.08,15.72,0.56,56.0,9.51,9.507456,sm,fused,6.0,,DTNR,CCN1C(=O)/C(=C\c2ccc(-c3cc4c(s3)-c3c(ccc5c6c(ccc35)C(CC)(CC)c3cc(-c5ccc(/C=C7/SC(=S)N(CC)C7=O)c7nsnc57)sc3-6)C4(CC)CC)c3nsnc23)SC1=S,PTB7-Th,CCOC(=O)c1sc2c(-c3cc4c(-c5ccc(CC)s5)c5sc(-c6sc(-c7cc8c(-c9ccc(CC)s9)c9sc(-c%10sc(-c%11cc%12c(-c%13ccc(CC)s%13)c%13sccc%13c(-c%13ccc(CC)s%13)c%12s%11)c%11sc(C(=O)OCC)c(F)c%10%11)cc9c(-c9ccc(CC)s9)c8s7)c7sc(C(=O)OCC)c(F)c67)cc5c(-c5ccc(CC)s5)c4s3)scc2c1F
554,ITzN-C9,PBDB-TF,10.1073/pnas.1807535115,1.05,14.12,0.639,63.9,9.51,9.473814,sm,fused,7.0,,ITzN-C9,CCc1ccc(C2(c3ccc(CC)cc3)c3cc4c(cc3-c3sc5cc(/C=C6\C(=O)c7c(ccc8ccccc78)C6=C(C#N)C#N)sc5c32)C(c2ccc(CC)cc2)(c2ccc(CC)cc2)c2c-4sc3cc(/C=C4\C(=O)c5c(ccc6ccccc56)C4=C(C#N)C#N)sc23)cc1,PBDB-TF,CCc1sc(-c2c3cc(-c4ccc(-c5sc(-c6ccc(-c7cc8c(-c9cc(F)c(CC)s9)c9sc(-c%10ccc(-c%11sc(-c%12ccc(-c%13cc%14c(-c%15cc(F)c(CC)s%15)c%15sc(-c%16ccc(-c%17sc(-c%18cccs%18)c%18c%17C(=O)c%17c(CC)sc(CC)c%17C%18=O)s%16)cc%15c(-c%15cc(F)c(CC)s%15)c%14s%13)s%12)c%12c%11C(=O)c%11c(CC)sc(CC)c%11C%12=O)s%10)cc9c(-c9cc(F)c(CC)s9)c8s7)s6)c6c5C(=O)c5c(CC)sc(CC)c5C6=O)s4)sc3c(-c3cc(F)c(CC)s3)c3ccsc23)cc1F
555,Cl-ITIC,PTPDBDT,10.1039/C7QM00025A,0.94,15.6,0.65,65.0,9.5,9.5316,sm,fused,7.0,,Cl-ITIC,CCc1ccc(C2(c3ccc(CC)cc3)c3cc4c(cc3-c3sc5cc(/C=C6\C(=O)c7ccc(Cl)cc7C6=C(C#N)C#N)sc5c32)C(c2ccc(CC)cc2)(c2ccc(CC)cc2)c2c-4sc3cc(/C=C4\C(=O)c5ccc(Cl)cc5C4=C(C#N)C#N)sc23)cc1,PTPDBDT,CCc1ccc(-c2c3cc(-c4sc(-c5cc6c(-c7ccc(CC)s7)c7sc(-c8sc(-c9cc%10c(-c%11ccc(CC)s%11)c%11sc(-c%12scc%13c%12C(=O)N(CC)C%13=O)cc%11c(-c%11ccc(CC)s%11)c%10s9)c9c8C(=O)N(CC)C9=O)cc7c(-c7ccc(CC)s7)c6s5)c5c4C(=O)N(CC)C5=O)sc3c(-c3ccc(CC)s3)c3ccsc23)s1
556,IDTC-4Cl,PBDB-T,10.1039/C9TC00162J,0.822,19.19,0.602,60.2,9.5,9.49605636,sm,fused,5.0,,IDTC-4Cl,CCc1ccc(C2(c3ccc(CC)cc3)c3cc4c(cc3-c3sc(-c5cc6c(s5)-c5sc(/C=C7\C(=O)c8cc(Cl)c(Cl)cc8C7=C(C#N)C#N)cc5C6(CC)CC)cc32)C(c2ccc(CC)cc2)(c2ccc(CC)cc2)c2cc(-c3cc5c(s3)-c3sc(/C=C6\C(=O)c7cc(Cl)c(Cl)cc7C6=C(C#N)C#N)cc3C5(CC)CC)sc2-4)cc1,PBDB-T,CCc1ccc(-c2c3cc(-c4ccc(-c5sc(-c6ccc(-c7cc8c(-c9ccc(CC)s9)c9sc(-c%10ccc(-c%11sc(-c%12ccc(-c%13cc%14c(-c%15ccc(CC)s%15)c%15sc(-c%16ccc(-c%17sc(-c%18cccs%18)c%18c%17C(=O)c%17c(CC)sc(CC)c%17C%18=O)s%16)cc%15c(-c%15ccc(CC)s%15)c%14s%13)s%12)c%12c%11C(=O)c%11c(CC)sc(CC)c%11C%12=O)s%10)cc9c(-c9ccc(CC)s9)c8s7)s6)c6c5C(=O)c5c(CC)sc(CC)c5C6=O)s4)sc3c(-c3ccc(CC)s3)c3ccsc23)s1
557,CPDT-4F,PBDB-T,10.1021/acsami.8b20567,0.68,20.1,0.696,69.6,9.47,9.512928,sm,unfused,3.0,,CPDT-4F,CCC1(CC)c2cc(/C=C3\C(=O)c4cc(F)c(F)cc4C3=C(C#N)C#N)sc2-c2sc(-c3cc4c(s3)-c3sc(/C=C5\C(=O)c6cc(F)c(F)cc6C5=C(C#N)C#N)cc3C4(CC)CC)cc21,PBDB-T,CCc1ccc(-c2c3cc(-c4ccc(-c5sc(-c6ccc(-c7cc8c(-c9ccc(CC)s9)c9sc(-c%10ccc(-c%11sc(-c%12ccc(-c%13cc%14c(-c%15ccc(CC)s%15)c%15sc(-c%16ccc(-c%17sc(-c%18cccs%18)c%18c%17C(=O)c%17c(CC)sc(CC)c%17C%18=O)s%16)cc%15c(-c%15ccc(CC)s%15)c%14s%13)s%12)c%12c%11C(=O)c%11c(CC)sc(CC)c%11C%12=O)s%10)cc9c(-c9ccc(CC)s9)c8s7)s6)c6c5C(=O)c5c(CC)sc(CC)c5C6=O)s4)sc3c(-c3ccc(CC)s3)c3ccsc23)s1
558,ZY-4Cl,P3HT,10.1039/D0EE01763A,0.88,16.49,0.65,65.0,9.46,9.43228,sm,y,8.0,,ZY-4Cl,CCc1c(C=C2C(=O)c3cc(Cl)c(Cl)cc3C2=O)sc2c1sc1c3c4nsnc4c4c5sc6c(CC)c(C=C7C(=O)c8cc(Cl)c(Cl)cc8C7=O)sc6c5n(CC)c4c3n(CC)c21,P3HT,CCc1cc(C)sc1-c1sc(-c2cc(CC)c(-c3sc(-c4cc(CC)c(-c5sc(C)cc5CC)s4)cc3CC)s2)cc1CC
559,IDIC,PDCBT-Cl,10.1016/j.joule.2020.04.014,0.95,15.2,0.658,65.8,9.44,9.50152,sm,fused,5.0,,IDIC,CCC1(CC)c2cc3c(cc2-c2sc(/C=C4\C(=O)c5ccccc5C4=C(C#N)C#N)cc21)C(CC)(CC)c1cc(/C=C2\C(=O)c4ccccc4C2=C(C#N)C#N)sc1-3,PDCBT-Cl,COC(=O)c1csc(-c2cc(C(=O)OC)c(-c3cc(Cl)c(-c4ccc(-c5sc(-c6cc(C(=O)OC)c(-c7cc(Cl)c(-c8ccc(-c9sc(-c%10cc(C(=O)OC)c(-c%11cc(Cl)c(-c%12cccs%12)s%11)s%10)cc9C(=O)OC)s8)s7)s6)cc5C(=O)OC)s4)s3)s2)c1
560,ITIC,PTzBI-DT,10.1002/adma.201606396,0.91,16.84,0.3153,31.53,9.43,4.83178332,sm,fused,7.0,,ITIC,CCc1ccc(C2(c3ccc(CC)cc3)c3cc4c(cc3-c3sc5cc(/C=C6\C(=O)c7ccccc7C6=C(C#N)C#N)sc5c32)C(c2ccc(CC)cc2)(c2ccc(CC)cc2)c2c-4sc3cc(/C=C4\C(=O)c5ccccc5C4=C(C#N)C#N)sc23)cc1,PTzBI-DT,CCc1cc(C2=c3sc4cc(-c5ccc(-c6c7c(c(-c8cccs8)c8nn(CC)nc68)C(=O)N(CC)C7=O)s5)sc4c3=C(c3cc(CC)c(CC)s3)C3SC4=C[C@H](c5ccc(-c6c7c(c(-c8ccc(-c9cc%10sc%11c(c%10s9)=C(c9cc(CC)c(CC)s9)C9SC%10=C[C@H](c%12ccc(-c%13c%14c(c(-c%15ccc(-c%16cc%17sc%18c(c%17s%16)=C(c%16cc(CC)c(CC)s%16)[C@H]%16SC%17=CCSC%17=C%16C=%18c%16cc(CC)c(CC)s%16)s%15)c%15nn(CC)nc%13%15)C(=O)N(CC)C%14=O)s%12)SC%10=C9C=%11c9cc(CC)c(CC)s9)s8)c8nn(CC)nc68)C(=O)N(CC)C7=O)s5)SC4=C23)sc1CC
561,BTA3,J52,10.1021/acs.chemmater.8b05316,1.07,14.62,0.6034,60.34,9.41,9.43922756,sm,fused,5.0,,BTA3,CCc1ccc(C2(c3ccc(CC)cc3)c3cc4c(cc3-c3sc(-c5ccc(/C=c6/sc(=C(C#N)C#N)n(CC)c6=O)c6nn(CC)nc56)cc32)C(c2ccc(CC)cc2)(c2ccc(CC)cc2)c2cc(-c3ccc(/C=c5/sc(=C(C#N)C#N)n(CC)c5=O)c5nn(CC)nc35)sc2-4)cc1,J51,CCc1ccc(-c2c3cc(-c4ccc(-c5c(F)c(F)c(-c6ccc(-c7cc8c(-c9ccc(CC)s9)c9sc(-c%10ccc(-c%11c(F)c(F)c(-c%12ccc(-c%13cc%14c(-c%15ccc(CC)s%15)c%15sc(-c%16ccc(-c%17c(F)c(F)c(-c%18cccs%18)c%18nn(CC)nc%17%18)s%16)cc%15c(-c%15ccc(CC)s%15)c%14s%13)s%12)c%12nn(CC)nc%11%12)s%10)cc9c(-c9ccc(CC)s9)c8s7)s6)c6nn(CC)nc56)s4)sc3c(-c3ccc(CC)s3)c3ccsc23)s1
562,ITIC-Th,PffBT4T-B,10.1002/aenm.201602304,0.972,15.59,0.618,61.8,9.4,9.36485064,sm,fused,7.0,,ITIC-Th,CCc1ccc(C2(c3ccc(CC)s3)c3cc4c(cc3-c3sc5cc(/C=C6\C(=O)c7ccccc7C6=C(C#N)C#N)sc5c32)C(c2ccc(CC)s2)(c2ccc(CC)s2)c2c-4sc3cc(/C=C4\C(=O)c5ccccc5C4=C(C#N)C#N)sc23)s1,PffBT4T-B,CCc1csc(-c2c(F)c(F)c(-c3cc(CC)c(-c4ccc(-c5ccc(-c6ccc(-c7sc(-c8c(F)c(F)c(-c9cc(CC)c(-c%10ccc(-c%11ccc(-c%12ccc(-c%13sc(-c%14c(F)c(F)c(-c%15cc(CC)c(-c%16ccc(-c%17ccc(-c%18cccs%18)cc%17)s%16)s%15)c%15nsnc%14%15)cc%13CC)s%12)cc%11)s%10)s9)c9nsnc89)cc7CC)s6)cc5)s4)s3)c3nsnc23)c1
563,FRd2,PTB7-Th,10.1039/C7CC08237A,0.833,15.7,0.723,72.3,9.4,9.4554663,sm,unfused,3.0,,FRd2,CCN1C(=O)/C(=C\c2ccc(-c3ccc(-c4ccc5c(c4)C(CC)(CC)c4cc(-c6ccc(-c7ccc(/C=C8/SC(=S)N(CC)C8=O)o7)c7nsnc67)ccc4-5)c4nsnc34)o2)SC1=S,PTB7-Th,CCOC(=O)c1sc2c(-c3cc4c(-c5ccc(CC)s5)c5sc(-c6sc(-c7cc8c(-c9ccc(CC)s9)c9sc(-c%10sc(-c%11cc%12c(-c%13ccc(CC)s%13)c%13sccc%13c(-c%13ccc(CC)s%13)c%12s%11)c%11sc(C(=O)OCC)c(F)c%10%11)cc9c(-c9ccc(CC)s9)c8s7)c7sc(C(=O)OCC)c(F)c67)cc5c(-c5ccc(CC)s5)c4s3)scc2c1F
564,ITIC,HFQx-T,10.1021/acsami.7b03947,0.92,15.59,0.65,65.0,9.4,9.32282,sm,fused,7.0,,ITIC,CCc1ccc(C2(c3ccc(CC)cc3)c3cc4c(cc3-c3sc5cc(/C=C6\C(=O)c7ccccc7C6=C(C#N)C#N)sc5c32)C(c2ccc(CC)cc2)(c2ccc(CC)cc2)c2c-4sc3cc(/C=C4\C(=O)c5ccccc5C4=C(C#N)C#N)sc23)cc1,HFQx-T,CCOc1c(F)cc(-c2nc3c(-c4cccs4)c(F)c(F)c(-c4ccc(-c5cc6c(-c7ccc(CC)s7)c7sc(-c8ccc(-c9c(F)c(F)c(-c%10ccc(-c%11cc%12c(-c%13ccc(CC)s%13)c%13sc(-c%14ccc(-c%15c(F)c(F)c(-c%16ccc(-c%17cc%18c(-c%19ccc(CC)s%19)c%19sccc%19c(-c%19ccc(CC)s%19)c%18s%17)s%16)c%16nc(-c%17cc(F)c(OCC)c(F)c%17)c(-c%17cc(F)c(OCC)c(F)c%17)nc%15%16)s%14)cc%13c(-c%13ccc(CC)s%13)c%12s%11)s%10)c%10nc(-c%11cc(F)c(OCC)c(F)c%11)c(-c%11cc(F)c(OCC)c(F)c%11)nc9%10)s8)cc7c(-c7ccc(CC)s7)c6s5)s4)c3nc2-c2cc(F)c(OCC)c(F)c2)cc1F
565,Br-ITIC,PTPDBDT,10.1039/C7QM00025A,0.93,15.4,0.66,66.0,9.4,9.45252,sm,fused,7.0,,Br-ITIC,CCc1ccc(C2(c3ccc(CC)cc3)c3cc4c(cc3-c3sc5cc(/C=C6\C(=O)c7ccc(Br)cc7C6=C(C#N)C#N)sc5c32)C(c2ccc(CC)cc2)(c2ccc(CC)cc2)c2c-4sc3cc(/C=C4\C(=O)c5ccc(Br)cc5C4=C(C#N)C#N)sc23)cc1,PTPDBDT,CCc1ccc(-c2c3cc(-c4sc(-c5cc6c(-c7ccc(CC)s7)c7sc(-c8sc(-c9cc%10c(-c%11ccc(CC)s%11)c%11sc(-c%12scc%13c%12C(=O)N(CC)C%13=O)cc%11c(-c%11ccc(CC)s%11)c%10s9)c9c8C(=O)N(CC)C9=O)cc7c(-c7ccc(CC)s7)c6s5)c5c4C(=O)N(CC)C5=O)sc3c(-c3ccc(CC)s3)c3ccsc23)s1
566,IEICO-4F,J52,10.1002/anie.201610944,0.734,21.9,0.585,58.5,9.4,9.403641,sm,fused,5.0,,IEICO-4F,CCOc1cc(/C=C2\C(=O)c3cc(F)c(F)cc3C2=C(C#N)C#N)sc1-c1cc2c(s1)-c1cc3c(cc1C2(c1ccc(CC)cc1)c1ccc(CC)cc1)-c1sc(-c2sc(/C=C4\C(=O)c5cc(F)c(F)cc5C4=C(C#N)C#N)cc2OCC)cc1C3(c1ccc(CC)cc1)c1ccc(CC)cc1,J51,CCc1ccc(-c2c3cc(-c4ccc(-c5c(F)c(F)c(-c6ccc(-c7cc8c(-c9ccc(CC)s9)c9sc(-c%10ccc(-c%11c(F)c(F)c(-c%12ccc(-c%13cc%14c(-c%15ccc(CC)s%15)c%15sc(-c%16ccc(-c%17c(F)c(F)c(-c%18cccs%18)c%18nn(CC)nc%17%18)s%16)cc%15c(-c%15ccc(CC)s%15)c%14s%13)s%12)c%12nn(CC)nc%11%12)s%10)cc9c(-c9ccc(CC)s9)c8s7)s6)c6nn(CC)nc56)s4)sc3c(-c3ccc(CC)s3)c3ccsc23)s1
567,IDT-2BR,PTB7-Th,10.1039/C8TC00705E,1.05,14.62,0.599,59.9,9.39,9.195249,sm,fused,5.0,,IDT-2BR,CCc1ccc(C2(c3ccc(CC)cc3)c3cc4c(cc3-c3sc(-c5ccc(/C=C6\SC(=S)N(CC)C6=O)c6nsnc56)cc32)C(c2ccc(CC)cc2)(c2ccc(CC)cc2)c2cc(-c3ccc(/C=C5\SC(=S)N(CC)C5=O)c5nsnc35)sc2-4)cc1,PTB7-Th,CCOC(=O)c1sc2c(-c3cc4c(-c5ccc(CC)s5)c5sc(-c6sc(-c7cc8c(-c9ccc(CC)s9)c9sc(-c%10sc(-c%11cc%12c(-c%13ccc(CC)s%13)c%13sccc%13c(-c%13ccc(CC)s%13)c%12s%11)c%11sc(C(=O)OCC)c(F)c%10%11)cc9c(-c9ccc(CC)s9)c8s7)c7sc(C(=O)OCC)c(F)c67)cc5c(-c5ccc(CC)s5)c4s3)scc2c1F
568,IDT-BT-R,PTB7-Th,10.1039/C8TC00705E,1.05,14.62,0.5991,59.91,9.39,9.1967841,sm,fused,5.0,,IDT-BT-R,CCc1ccc(C2(c3ccc(CC)cc3)c3cc4c(cc3-c3sc(-c5ccc(/C=C6\SC(=S)N(CC)C6=O)c6nsnc56)cc32)C(c2ccc(CC)cc2)(c2ccc(CC)cc2)c2cc(-c3ccc(/C=C5\SC(=S)N(CC)C5=O)c5nsnc35)sc2-4)cc1,PTB7-Th,CCOC(=O)c1sc2c(-c3cc4c(-c5ccc(CC)s5)c5sc(-c6sc(-c7cc8c(-c9ccc(CC)s9)c9sc(-c%10sc(-c%11cc%12c(-c%13ccc(CC)s%13)c%13sccc%13c(-c%13ccc(CC)s%13)c%12s%11)c%11sc(C(=O)OCC)c(F)c%10%11)cc9c(-c9ccc(CC)s9)c8s7)c7sc(C(=O)OCC)c(F)c67)cc5c(-c5ccc(CC)s5)c4s3)scc2c1F
569,SFBRCN,PBDB-T,10.1002/adma.201704271,0.97,13.65,0.709,70.9,9.39,9.3875145,sm,unfused,3.0,,SFBRCN,CCOc1ccc2c(c1)-c1cc(OCC)ccc1C21c2cc(-c3ccc(/C=c4\sc(=C(C#N)C#N)n(CC)c4=O)c4nsnc34)ccc2-c2ccc(-c3ccc(/C=c4/sc(=C(C#N)C#N)n(CC)c4=O)c4nsnc34)cc21,PBDB-T,CCc1ccc(-c2c3cc(-c4ccc(-c5sc(-c6ccc(-c7cc8c(-c9ccc(CC)s9)c9sc(-c%10ccc(-c%11sc(-c%12ccc(-c%13cc%14c(-c%15ccc(CC)s%15)c%15sc(-c%16ccc(-c%17sc(-c%18cccs%18)c%18c%17C(=O)c%17c(CC)sc(CC)c%17C%18=O)s%16)cc%15c(-c%15ccc(CC)s%15)c%14s%13)s%12)c%12c%11C(=O)c%11c(CC)sc(CC)c%11C%12=O)s%10)cc9c(-c9ccc(CC)s9)c8s7)s6)c6c5C(=O)c5c(CC)sc(CC)c5C6=O)s4)sc3c(-c3ccc(CC)s3)c3ccsc23)s1
570,IDT2Se,PBDB-T,10.1039/C8TA00783G,0.89,17.49,0.608,60.8,9.36,9.4641888,sm,fused,5.0,,IDT2Se,CCc1ccc(C2(c3ccc(CC)cc3)c3cc4c(cc3-c3sc(-c5ccc(/C=C6\C(=O)c7ccccc7C6=C(C#N)C#N)[se]5)cc32)C(c2ccc(CC)cc2)(c2ccc(CC)cc2)c2cc(-c3ccc(/C=C5\C(=O)c6ccccc6C5=C(C#N)C#N)[se]3)sc2-4)cc1,PBDB-T,CCc1ccc(-c2c3cc(-c4ccc(-c5sc(-c6ccc(-c7cc8c(-c9ccc(CC)s9)c9sc(-c%10ccc(-c%11sc(-c%12ccc(-c%13cc%14c(-c%15ccc(CC)s%15)c%15sc(-c%16ccc(-c%17sc(-c%18cccs%18)c%18c%17C(=O)c%17c(CC)sc(CC)c%17C%18=O)s%16)cc%15c(-c%15ccc(CC)s%15)c%14s%13)s%12)c%12c%11C(=O)c%11c(CC)sc(CC)c%11C%12=O)s%10)cc9c(-c9ccc(CC)s9)c8s7)s6)c6c5C(=O)c5c(CC)sc(CC)c5C6=O)s4)sc3c(-c3ccc(CC)s3)c3ccsc23)s1
