Repository: aspuru-guzik-group/Beyond-Molecular-Structure-ML-for-OPV-Materials-Devices

File: datasets/Hutchison_2023_n1001/Hutchison_filtered_dataset_pipeline.csv (part 10 of 15)
,Acceptor,Donor,DOI,Voc (V),Jsc (mA cm^-2),FF,FF (%),PCE,calculated PCE (%),acceptor type,acceptor class,core fused ring size,donor,acceptor ID with shortened chains,Acceptor SMILES,donor ID with shortened chains,Donor SMILES
571,ITCPTC,PTBB-p,10.1002/aenm.201802686,0.91,15.76,0.652,65.2,9.36,9.3507232,sm,fused,7.0,,ITCPTC,CCc1ccc(C2(c3ccc(CC)cc3)c3cc4c(cc3-c3sc5cc(/C=C6\C(=O)c7cscc7C6=C(C#N)C#N)sc5c32)C(c2ccc(CC)cc2)(c2ccc(CC)cc2)c2c-4sc3cc(/C=C4\C(=O)c5cscc5C4=C(C#N)C#N)sc23)cc1,PTBB-p,CCSc1ccc(-c2c3cc(-c4ccc(-c5sc(-c6ccc(-c7cc8c(-c9ccc(SCC)cc9)c9sc(-c%10ccc(-c%11sc(-c%12ccc(-c%13cc%14c(-c%15ccc(SCC)cc%15)c%15sc(-c%16ccc(-c%17sc(-c%18cccs%18)c%18c%17C(=O)c%17c(CC)sc(CC)c%17C%18=O)s%16)cc%15c(-c%15ccc(SCC)cc%15)c%14s%13)s%12)c%12c%11C(=O)c%11c(CC)sc(CC)c%11C%12=O)s%10)cc9c(-c9ccc(SCC)cc9)c8s7)s6)c6c5C(=O)c5c(CC)sc(CC)c5C6=O)s4)sc3c(-c3ccc(SCC)cc3)c3ccsc23)cc1
572,AOIC2,PTB7-Th,10.1021/acs.chemmater.0c04318,0.764,19.35,0.633,63.3,9.35,9.3578922,sm,fused,8.0,,AOIC2,CCc1ccc(C2(c3ccc(CC)cc3)c3cc4c(cc3-c3sc(/C=C5\C(=O)c6cc(F)c(F)cc6C5=C(C#N)C#N)cc32)C(c2ccc(CC)cc2)(c2ccc(CC)cc2)c2c-4sc3c4c(sc23)-c2sc(/C=C3\C(=O)c5cc(F)c(F)cc5C3=C(C#N)C#N)cc2C4(c2ccc(CC)cc2)c2ccc(CC)cc2)cc1,PTB7-Th,CCOC(=O)c1sc2c(-c3cc4c(-c5ccc(CC)s5)c5sc(-c6sc(-c7cc8c(-c9ccc(CC)s9)c9sc(-c%10sc(-c%11cc%12c(-c%13ccc(CC)s%13)c%13sccc%13c(-c%13ccc(CC)s%13)c%12s%11)c%11sc(C(=O)OCC)c(F)c%10%11)cc9c(-c9ccc(CC)s9)c8s7)c7sc(C(=O)OCC)c(F)c67)cc5c(-c5ccc(CC)s5)c4s3)scc2c1F
573,IDTC,PBDB-T,10.1021/acsami.7b10275,0.917,16.56,0.6161,61.61,9.35,9.355798872,sm,fused,5.0,,IDTC,CCc1ccc(C2(c3ccc(CC)cc3)c3cc4c(cc3-c3sc(-c5scc(/C=C6\C(=O)c7cscc7C6=C(C#N)C#N)c5CC)cc32)C(c2ccc(CC)cc2)(c2ccc(CC)cc2)c2cc(-c3scc(/C=C5\C(=O)c6cscc6C5=C(C#N)C#N)c3CC)sc2-4)cc1,PBDB-T,CCc1ccc(-c2c3cc(-c4ccc(-c5sc(-c6ccc(-c7cc8c(-c9ccc(CC)s9)c9sc(-c%10ccc(-c%11sc(-c%12ccc(-c%13cc%14c(-c%15ccc(CC)s%15)c%15sc(-c%16ccc(-c%17sc(-c%18cccs%18)c%18c%17C(=O)c%17c(CC)sc(CC)c%17C%18=O)s%16)cc%15c(-c%15ccc(CC)s%15)c%14s%13)s%12)c%12c%11C(=O)c%11c(CC)sc(CC)c%11C%12=O)s%10)cc9c(-c9ccc(CC)s9)c8s7)s6)c6c5C(=O)c5c(CC)sc(CC)c5C6=O)s4)sc3c(-c3ccc(CC)s3)c3ccsc23)s1
574,ITN-C9,PBDB-TF,10.1073/pnas.1807535115,0.92,15.68,0.645,64.5,9.33,9.304512,sm,fused,7.0,,ITN-C9,CCc1ccc(C2(c3ccc(CC)cc3)c3cc4c(cc3-c3sc5cc(/C=C6\C(=O)c7cc8ccccc8cc7C6=C(C#N)C#N)sc5c32)C(c2ccc(CC)cc2)(c2ccc(CC)cc2)c2c-4sc3cc(/C=C4\C(=O)c5cc6ccccc6cc5C4=C(C#N)C#N)sc23)cc1,PBDB-TF,CCc1sc(-c2c3cc(-c4ccc(-c5sc(-c6ccc(-c7cc8c(-c9cc(F)c(CC)s9)c9sc(-c%10ccc(-c%11sc(-c%12ccc(-c%13cc%14c(-c%15cc(F)c(CC)s%15)c%15sc(-c%16ccc(-c%17sc(-c%18cccs%18)c%18c%17C(=O)c%17c(CC)sc(CC)c%17C%18=O)s%16)cc%15c(-c%15cc(F)c(CC)s%15)c%14s%13)s%12)c%12c%11C(=O)c%11c(CC)sc(CC)c%11C%12=O)s%10)cc9c(-c9cc(F)c(CC)s9)c8s7)s6)c6c5C(=O)c5c(CC)sc(CC)c5C6=O)s4)sc3c(-c3cc(F)c(CC)s3)c3ccsc23)cc1F
575,IOIC2,PTB7-Th,10.1021/acs.chemmater.8b01677,0.826,17.2,0.658,65.8,9.33,9.3483376,sm,fused,8.0,,IOIC2,CCc1ccc(C2(c3ccc(CC)cc3)c3cc(/C=C4\C(=O)c5cc(F)c(F)cc5C4=C(C#N)C#N)sc3-c3sc4c(c(CC)cc5c4cc(CC)c4c6c(sc45)-c4sc(/C=C5\C(=O)c7cc(F)c(F)cc7C5=C(C#N)C#N)cc4C6(c4ccc(CC)cc4)c4ccc(CC)cc4)c32)cc1,PTB7-Th,CCOC(=O)c1sc2c(-c3cc4c(-c5ccc(CC)s5)c5sc(-c6sc(-c7cc8c(-c9ccc(CC)s9)c9sc(-c%10sc(-c%11cc%12c(-c%13ccc(CC)s%13)c%13sccc%13c(-c%13ccc(CC)s%13)c%12s%11)c%11sc(C(=O)OCC)c(F)c%10%11)cc9c(-c9ccc(CC)s9)c8s7)c7sc(C(=O)OCC)c(F)c67)cc5c(-c5ccc(CC)s5)c4s3)scc2c1F
576,ITCC-M,PBDB-TF,10.1002/adfm.202102189,1.16,13.8,0.588,58.8,9.3,9.412704,sm,fused,7.0,,ITCC-M,CCc1ccc(C2(c3ccc(CC)cc3)c3cc4c(cc3-c3sc5cc(/C=C6\C(=O)c7sc(C)cc7C6=C(C#N)C#N)sc5c32)C(c2ccc(CC)cc2)(c2ccc(CC)cc2)c2c-4sc3cc(/C=C4\C(=O)c5sc(C)cc5C4=C(C#N)C#N)sc23)cc1,PBDB-TF,CCc1sc(-c2c3cc(-c4ccc(-c5sc(-c6ccc(-c7cc8c(-c9cc(F)c(CC)s9)c9sc(-c%10ccc(-c%11sc(-c%12ccc(-c%13cc%14c(-c%15cc(F)c(CC)s%15)c%15sc(-c%16ccc(-c%17sc(-c%18cccs%18)c%18c%17C(=O)c%17c(CC)sc(CC)c%17C%18=O)s%16)cc%15c(-c%15cc(F)c(CC)s%15)c%14s%13)s%12)c%12c%11C(=O)c%11c(CC)sc(CC)c%11C%12=O)s%10)cc9c(-c9cc(F)c(CC)s9)c8s7)s6)c6c5C(=O)c5c(CC)sc(CC)c5C6=O)s4)sc3c(-c3cc(F)c(CC)s3)c3ccsc23)cc1F
577,IE-4F,PBDB-TF,10.1021/acsami.9b10243,0.91,18.23,0.56,56.0,9.3,9.290008,sm,fused,5.0,,IE-4F,CCc1ccc(C2(c3ccc(CC)cc3)c3cc4c(cc3-c3sc(-c5sc(/C=C6\C(=O)c7cc(F)c(F)cc7C6=C(C#N)C#N)cc5CC)cc32)C(c2ccc(CC)cc2)(c2ccc(CC)cc2)c2cc(-c3sc(/C=C5\C(=O)c6cc(F)c(F)cc6C5=C(C#N)C#N)cc3CC)sc2-4)cc1,PBDB-TF,CCc1sc(-c2c3cc(-c4ccc(-c5sc(-c6ccc(-c7cc8c(-c9cc(F)c(CC)s9)c9sc(-c%10ccc(-c%11sc(-c%12ccc(-c%13cc%14c(-c%15cc(F)c(CC)s%15)c%15sc(-c%16ccc(-c%17sc(-c%18cccs%18)c%18c%17C(=O)c%17c(CC)sc(CC)c%17C%18=O)s%16)cc%15c(-c%15cc(F)c(CC)s%15)c%14s%13)s%12)c%12c%11C(=O)c%11c(CC)sc(CC)c%11C%12=O)s%10)cc9c(-c9cc(F)c(CC)s9)c8s7)s6)c6c5C(=O)c5c(CC)sc(CC)c5C6=O)s4)sc3c(-c3cc(F)c(CC)s3)c3ccsc23)cc1F
578,o-IO2,PTB7-Th,10.1021/acsmaterialslett.9b00512,0.68,21.8,0.63,63.0,9.3,9.33912,sm,fused,5.0,,o-IO2,CCOc1cc(/C=C2\C(=O)c3cc(F)c(F)cc3C2=C(C#N)C#N)sc1-c1cc2c(s1)-c1cc3c(cc1C2(CC)CC)-c1sc(-c2sc(/C=C4\C(=O)c5cc(F)c(F)cc5C4=C(C#N)C#N)cc2OCC)cc1C3(CC)CC,PTB7-Th,CCOC(=O)c1sc2c(-c3cc4c(-c5ccc(CC)s5)c5sc(-c6sc(-c7cc8c(-c9ccc(CC)s9)c9sc(-c%10sc(-c%11cc%12c(-c%13ccc(CC)s%13)c%13sccc%13c(-c%13ccc(CC)s%13)c%12s%11)c%11sc(C(=O)OCC)c(F)c%10%11)cc9c(-c9ccc(CC)s9)c8s7)c7sc(C(=O)OCC)c(F)c67)cc5c(-c5ccc(CC)s5)c4s3)scc2c1F
579,BTCIC,PBDB-T,10.1021/acsami.0c01850,0.79,18.6,0.63,63.0,9.3,9.25722,sm,unfused,2.0,,BTCIC,CCC1(CC)c2cc(/C=C3\C(=O)c4ccccc4C3=C(C#N)C#N)sc2-c2sc(-c3ccc(-c4cc5c(s4)-c4sc(/C=C6\C(=O)c7ccccc7C6=C(C#N)C#N)cc4C5(CC)CC)c4nsnc34)cc21,PBDB-T,CCc1ccc(-c2c3cc(-c4ccc(-c5sc(-c6ccc(-c7cc8c(-c9ccc(CC)s9)c9sc(-c%10ccc(-c%11sc(-c%12ccc(-c%13cc%14c(-c%15ccc(CC)s%15)c%15sc(-c%16ccc(-c%17sc(-c%18cccs%18)c%18c%17C(=O)c%17c(CC)sc(CC)c%17C%18=O)s%16)cc%15c(-c%15ccc(CC)s%15)c%14s%13)s%12)c%12c%11C(=O)c%11c(CC)sc(CC)c%11C%12=O)s%10)cc9c(-c9ccc(CC)s9)c8s7)s6)c6c5C(=O)c5c(CC)sc(CC)c5C6=O)s4)sc3c(-c3ccc(CC)s3)c3ccsc23)s1
580,R12-4Cl,PBDB-T,10.1021/acs.chemmater.8b05047,0.75,18.5,0.669,66.9,9.3,9.282375,sm,fused,12.0,,R12-4Cl,CCc1ccc(C2(c3ccc(CC)cc3)c3cc4c(cc3-c3sc5cc(/C=C6\C(=O)c7cc(Cl)c(Cl)cc7C6=C(C#N)C#N)sc5c32)C(c2ccc(CC)cc2)(c2ccc(CC)cc2)c2c-4sc3c4c(sc23)-c2cc3c(cc2C4(c2ccc(CC)cc2)c2ccc(CC)cc2)-c2sc4cc(/C=C5\C(=O)c6cc(Cl)c(Cl)cc6C5=C(C#N)C#N)sc4c2C3(c2ccc(CC)cc2)c2ccc(CC)cc2)cc1,PBDB-T,CCc1ccc(-c2c3cc(-c4ccc(-c5sc(-c6ccc(-c7cc8c(-c9ccc(CC)s9)c9sc(-c%10ccc(-c%11sc(-c%12ccc(-c%13cc%14c(-c%15ccc(CC)s%15)c%15sc(-c%16ccc(-c%17sc(-c%18cccs%18)c%18c%17C(=O)c%17c(CC)sc(CC)c%17C%18=O)s%16)cc%15c(-c%15ccc(CC)s%15)c%14s%13)s%12)c%12c%11C(=O)c%11c(CC)sc(CC)c%11C%12=O)s%10)cc9c(-c9ccc(CC)s9)c8s7)s6)c6c5C(=O)c5c(CC)sc(CC)c5C6=O)s4)sc3c(-c3ccc(CC)s3)c3ccsc23)s1
581,ITBTR-C6,PBDB-T,10.1021/acsaem.8b00851,0.88,16.3,0.6418,64.18,9.29,9.2059792,sm,fused,7.0,,ITBTR-C,CCc1ccc(C2(c3ccc(CC)cc3)c3cc4c(cc3-c3sc5cc(-c6ccc(/C=c7\sc(=C(C#N)C#N)n(CC)c7=O)c7nsnc67)sc5c32)C(c2ccc(CC)cc2)(c2ccc(CC)cc2)c2c-4sc3cc(-c4ccc(/C=c5\sc(=C(C#N)C#N)n(CC)c5=O)c5nsnc45)sc23)cc1,PBDB-T,CCc1ccc(-c2c3cc(-c4ccc(-c5sc(-c6ccc(-c7cc8c(-c9ccc(CC)s9)c9sc(-c%10ccc(-c%11sc(-c%12ccc(-c%13cc%14c(-c%15ccc(CC)s%15)c%15sc(-c%16ccc(-c%17sc(-c%18cccs%18)c%18c%17C(=O)c%17c(CC)sc(CC)c%17C%18=O)s%16)cc%15c(-c%15ccc(CC)s%15)c%14s%13)s%12)c%12c%11C(=O)c%11c(CC)sc(CC)c%11C%12=O)s%10)cc9c(-c9ccc(CC)s9)c8s7)s6)c6c5C(=O)c5c(CC)sc(CC)c5C6=O)s4)sc3c(-c3ccc(CC)s3)c3ccsc23)s1
582,ITIC,PBDTNS-BDD,10.1002/aenm.201702489,0.94,14.86,0.6647,66.47,9.28,9.28479548,sm,fused,7.0,,ITIC,CCc1ccc(C2(c3ccc(CC)cc3)c3cc4c(cc3-c3sc5cc(/C=C6\C(=O)c7ccccc7C6=C(C#N)C#N)sc5c32)C(c2ccc(CC)cc2)(c2ccc(CC)cc2)c2c-4sc3cc(/C=C4\C(=O)c5ccccc5C4=C(C#N)C#N)sc23)cc1,PBDTNS-BDD,CCSc1ccc2cc(-c3c4cc(-c5ccc(-c6sc(-c7ccc(-c8cc9c(-c%10ccc%11cc(SCC)ccc%11c%10)c%10sc(-c%11ccc(-c%12sc(-c%13ccc(-c%14cc%15c(-c%16ccc%17cc(SCC)ccc%17c%16)c%16sc(-c%17ccc(-c%18sc(-c%19cccs%19)c%19c%18C(=O)c%18c(CC)sc(CC)c%18C%19=O)s%17)cc%16c(-c%16ccc%17cc(SCC)ccc%17c%16)c%15s%14)s%13)c%13c%12C(=O)c%12c(CC)sc(CC)c%12C%13=O)s%11)cc%10c(-c%10ccc%11cc(SCC)ccc%11c%10)c9s8)s7)c7c6C(=O)c6c(CC)sc(CC)c6C7=O)s5)sc4c(-c4ccc5cc(SCC)ccc5c4)c4ccsc34)ccc2c1
583,CPDT-4Cl,PBDB-T,10.1021/acsami.8b20567,0.65,21.3,0.668,66.8,9.28,9.24846,sm,unfused,3.0,,CPDT-4Cl,CCC1(CC)c2cc(/C=C3\C(=O)c4cc(Cl)c(Cl)cc4C3=C(C#N)C#N)sc2-c2sc(-c3cc4c(s3)-c3sc(/C=C5\C(=O)c6cc(Cl)c(Cl)cc6C5=C(C#N)C#N)cc3C4(CC)CC)cc21,PBDB-T,CCc1ccc(-c2c3cc(-c4ccc(-c5sc(-c6ccc(-c7cc8c(-c9ccc(CC)s9)c9sc(-c%10ccc(-c%11sc(-c%12ccc(-c%13cc%14c(-c%15ccc(CC)s%15)c%15sc(-c%16ccc(-c%17sc(-c%18cccs%18)c%18c%17C(=O)c%17c(CC)sc(CC)c%17C%18=O)s%16)cc%15c(-c%15ccc(CC)s%15)c%14s%13)s%12)c%12c%11C(=O)c%11c(CC)sc(CC)c%11C%12=O)s%10)cc9c(-c9ccc(CC)s9)c8s7)s6)c6c5C(=O)c5c(CC)sc(CC)c5C6=O)s4)sc3c(-c3ccc(CC)s3)c3ccsc23)s1
584,SJ-IC,J61,10.1039/C7TA07049G,0.83,16.99,0.6595,65.95,9.27,9.30007115,sm,fused,5.0,,SJ-IC,CCc1ccc(C2(c3ccc(CC)cc3)c3cc4c(cc3-c3sc(/C=C/C=C5\C(=O)c6ccccc6C5=C(C#N)C#N)cc32)C(c2ccc(CC)cc2)(c2ccc(CC)cc2)c2cc(/C=C/C=C3\C(=O)c5ccccc5C3=C(C#N)C#N)sc2-4)cc1,J60,CCSc1ccc(-c2c3cc(-c4ccc(-c5c(F)c(F)c(-c6ccc(-c7cc8c(-c9ccc(SCC)s9)c9sc(-c%10ccc(-c%11c(F)c(F)c(-c%12ccc(-c%13cc%14c(-c%15ccc(SCC)s%15)c%15sc(-c%16ccc(-c%17c(F)c(F)c(-c%18cccs%18)c%18nn(CC)nc%17%18)s%16)cc%15c(-c%15ccc(SCC)s%15)c%14s%13)s%12)c%12nn(CC)nc%11%12)s%10)cc9c(-c9ccc(SCC)s9)c8s7)s6)c6nn(CC)nc56)s4)sc3c(-c3ccc(SCC)s3)c3ccsc23)s1
585,ITIC,J51,10.1002/adma.201601595,0.82,16.47,0.69,69.0,9.26,9.318726,sm,fused,7.0,,ITIC,CCc1ccc(C2(c3ccc(CC)cc3)c3cc4c(cc3-c3sc5cc(/C=C6\C(=O)c7ccccc7C6=C(C#N)C#N)sc5c32)C(c2ccc(CC)cc2)(c2ccc(CC)cc2)c2c-4sc3cc(/C=C4\C(=O)c5ccccc5C4=C(C#N)C#N)sc23)cc1,J51,CCc1ccc(-c2c3cc(-c4ccc(-c5c(F)c(F)c(-c6ccc(-c7cc8c(-c9ccc(CC)s9)c9sc(-c%10ccc(-c%11c(F)c(F)c(-c%12ccc(-c%13cc%14c(-c%15ccc(CC)s%15)c%15sc(-c%16ccc(-c%17c(F)c(F)c(-c%18cccs%18)c%18nn(CC)nc%17%18)s%16)cc%15c(-c%15ccc(CC)s%15)c%14s%13)s%12)c%12nn(CC)nc%11%12)s%10)cc9c(-c9ccc(CC)s9)c8s7)s6)c6nn(CC)nc56)s4)sc3c(-c3ccc(CC)s3)c3ccsc23)s1
586,DTCC-IC,PBDB-T,10.1021/acsami.9b08462,0.97,14.26,0.6408,64.08,9.25,8.86367376,sm,fused,7.0,,DTCC-IC,CCc1ccc(C2(c3ccc(CC)cc3)c3cc4c5cc6c(cc5n(CC)c4cc3-c3sc(/C=C4\C(=O)c5ccccc5C4=C(C#N)C#N)cc32)-c2sc(/C=C3\C(=O)c4ccccc4C3=C(C#N)C#N)cc2C6(c2ccc(CC)cc2)c2ccc(CC)cc2)cc1,PBDB-T,CCc1ccc(-c2c3cc(-c4ccc(-c5sc(-c6ccc(-c7cc8c(-c9ccc(CC)s9)c9sc(-c%10ccc(-c%11sc(-c%12ccc(-c%13cc%14c(-c%15ccc(CC)s%15)c%15sc(-c%16ccc(-c%17sc(-c%18cccs%18)c%18c%17C(=O)c%17c(CC)sc(CC)c%17C%18=O)s%16)cc%15c(-c%15ccc(CC)s%15)c%14s%13)s%12)c%12c%11C(=O)c%11c(CC)sc(CC)c%11C%12=O)s%10)cc9c(-c9ccc(CC)s9)c8s7)s6)c6c5C(=O)c5c(CC)sc(CC)c5C6=O)s4)sc3c(-c3ccc(CC)s3)c3ccsc23)s1
587,IT-4F,PBT4Cl-Bz,10.1021/acsaem.8b01447,0.96,16.42,0.5869,58.69,9.25,9.25142208,sm,fused,7.0,,IT-4F,CCc1ccc(C2(c3ccc(CC)cc3)c3cc4c(cc3-c3sc5cc(/C=C6\C(=O)c7cc(F)c(F)cc7C6=C(C#N)C#N)sc5c32)C(c2ccc(CC)cc2)(c2ccc(CC)cc2)c2c-4sc3cc(/C=C4\C(=O)c5cc(F)c(F)cc5C4=C(C#N)C#N)sc23)cc1,PBT4Cl-Bz,CCc1sc(-c2c3cc(-c4ccc(-c5c(F)c(F)c(-c6ccc(-c7cc8c(-c9sc(CC)c(Cl)c9Cl)c9sc(-c%10ccc(-c%11c(F)c(F)c(-c%12ccc(-c%13cc%14c(-c%15sc(CC)c(Cl)c%15Cl)c%15sc(-c%16ccc(-c%17c(F)c(F)c(-c%18cccs%18)c%18nn(CC)nc%17%18)s%16)cc%15c(-c%15sc(CC)c(Cl)c%15Cl)c%14s%13)s%12)c%12nn(CC)nc%11%12)s%10)cc9c(-c9sc(CC)c(Cl)c9Cl)c8s7)s6)c6nn(CC)nc56)s4)sc3c(-c3sc(CC)c(Cl)c3Cl)c3ccsc23)c(Cl)c1Cl
588,TPT10,PTQ10,10.1021/jacs.9b09939,0.92,17.25,0.582,58.2,9.24,9.23634,sm,y,8.0,,BTIC-2Br-m,CCc1c(/C=C2\C(=O)c3ccc(Br)cc3C2=C(C#N)C#N)sc2c1sc1c3c4nsnc4c4c5sc6c(CC)c(/C=C7\C(=O)c8ccc(Br)cc8C7=C(C#N)C#N)sc6c5n(CC)c4c3n(CC)c21,PTQ10,CCOc1cnc2c(-c3ccc(-c4c(F)c(F)c(-c5ccc(-c6c(F)c(F)c(-c7cccs7)c7ncc(OCC)nc67)s5)c5ncc(OCC)nc45)s3)c(F)c(F)cc2n1
589,Ph-DTDP-TIC,PBDB-T,10.1002/adfm.201705927,0.89,17.31,0.5961,59.61,9.21,9.18345699,sm,fused,5.0,,Ph-DTDP-TIC,CCc1ccc(C2(c3ccc(CC)cc3)Oc3cc(-c4ccc(/C=C5\C(=O)c6ccccc6C5=C(C#N)C#N)s4)sc3-c3cc4c(cc32)-c2sc(-c3ccc(/C=C5\C(=O)c6ccccc6C5=C(C#N)C#N)s3)cc2OC4(c2ccc(CC)cc2)c2ccc(CC)cc2)cc1,PBDB-T,CCc1ccc(-c2c3cc(-c4ccc(-c5sc(-c6ccc(-c7cc8c(-c9ccc(CC)s9)c9sc(-c%10ccc(-c%11sc(-c%12ccc(-c%13cc%14c(-c%15ccc(CC)s%15)c%15sc(-c%16ccc(-c%17sc(-c%18cccs%18)c%18c%17C(=O)c%17c(CC)sc(CC)c%17C%18=O)s%16)cc%15c(-c%15ccc(CC)s%15)c%14s%13)s%12)c%12c%11C(=O)c%11c(CC)sc(CC)c%11C%12=O)s%10)cc9c(-c9ccc(CC)s9)c8s7)s6)c6c5C(=O)c5c(CC)sc(CC)c5C6=O)s4)sc3c(-c3ccc(CC)s3)c3ccsc23)s1
590,ITIC-Th,PTFB-P,10.1002/aenm.201701674,0.93,15.5,0.645,64.5,9.2,9.297675,sm,fused,7.0,,ITIC-Th,CCc1ccc(C2(c3ccc(CC)s3)c3cc4c(cc3-c3sc5cc(/C=C6\C(=O)c7ccccc7C6=C(C#N)C#N)sc5c32)C(c2ccc(CC)s2)(c2ccc(CC)s2)c2c-4sc3cc(/C=C4\C(=O)c5ccccc5C4=C(C#N)C#N)sc23)s1,PTFB-P,CCc1csc(-c2c(F)c(F)c(-c3cc(CC)c(-c4ccc(-c5cc(F)c(-c6ccc(-c7sc(-c8c(F)c(F)c(-c9cc(CC)c(-c%10ccc(-c%11cc(F)c(-c%12ccc(-c%13sc(-c%14c(F)c(F)c(-c%15cc(CC)c(-c%16ccc(-c%17cc(F)c(-c%18cccs%18)cc%17F)s%16)s%15)c%15nn(CC)nc%14%15)cc%13CC)s%12)cc%11F)s%10)s9)c9nn(CC)nc89)cc7CC)s6)cc5F)s4)s3)c3nn(CC)nc23)c1
591,PZ1,PBDB-T,10.1002/ange.201707678,0.83,16.05,0.6899,68.99,9.19,9.19050285,polymer,polymer,,,PZ1,CCC1(CC)c2cc3c(cc2-c2sc(/C=C4\C(=O)c5ccccc5C4=C(C#N)C#N)cc21)C(CC)(CC)c1cc(/C=C2\C(=O)c4ccc(-c5ccc(-c6ccc7c(c6)C(=C(C#N)C#N)/C(=C/c6cc8c(s6)-c6cc9c(cc6C8(CC)CC)-c6sc(/C=C8\C(=O)c%10ccc(-c%11cccs%11)cc%10C8=C(C#N)C#N)cc6C9(CC)CC)C7=O)s5)cc4C2=C(C#N)C#N)sc1-3,PBDB-T,CCc1ccc(-c2c3cc(-c4ccc(-c5sc(-c6ccc(-c7cc8c(-c9ccc(CC)s9)c9sc(-c%10ccc(-c%11sc(-c%12ccc(-c%13cc%14c(-c%15ccc(CC)s%15)c%15sc(-c%16ccc(-c%17sc(-c%18cccs%18)c%18c%17C(=O)c%17c(CC)sc(CC)c%17C%18=O)s%16)cc%15c(-c%15ccc(CC)s%15)c%14s%13)s%12)c%12c%11C(=O)c%11c(CC)sc(CC)c%11C%12=O)s%10)cc9c(-c9ccc(CC)s9)c8s7)s6)c6c5C(=O)c5c(CC)sc(CC)c5C6=O)s4)sc3c(-c3ccc(CC)s3)c3ccsc23)s1
592,DTG-IW,PTB7-Th,10.1021/acsaem.0c01097,0.72,19.2,0.66,66.0,9.16,9.12384,sm,unfused,3.0,,DTG-IW,CCc1cc(/C=C2\C(=O)c3cc(F)c(F)cc3C2=C(C#N)C#N)sc1-c1cc2c(s1)-c1sc(-c3sc(/C=C4\C(=O)c5cc(F)c(F)cc5C4=C(C#N)C#N)cc3CC)cc1[Ge]2(CC)CC,PTB7-Th,CCOC(=O)c1sc2c(-c3cc4c(-c5ccc(CC)s5)c5sc(-c6sc(-c7cc8c(-c9ccc(CC)s9)c9sc(-c%10sc(-c%11cc%12c(-c%13ccc(CC)s%13)c%13sccc%13c(-c%13ccc(CC)s%13)c%12s%11)c%11sc(C(=O)OCC)c(F)c%10%11)cc9c(-c9ccc(CC)s9)c8s7)c7sc(C(=O)OCC)c(F)c67)cc5c(-c5ccc(CC)s5)c4s3)scc2c1F
593,AOIC,PBDB-TF,10.1021/acs.chemmater.0c04318,0.822,21.09,0.528,52.8,9.16,9.15339744,sm,fused,8.0,,AOIC,CCc1ccc(C2(c3ccc(CC)cc3)c3cc4c(cc3-c3sc(/C=C5\C(=O)c6cc(F)c(F)cc6C5=C(C#N)C#N)cc32)C(c2ccc(CC)cc2)(c2ccc(CC)cc2)c2c-4sc3c2C(c2ccc(CC)cc2)(c2ccc(CC)cc2)c2c-3sc3cc(/C=C4\C(=O)c5cc(F)c(F)cc5C4=C(C#N)C#N)sc23)cc1,PBDB-TF,CCc1sc(-c2c3cc(-c4ccc(-c5sc(-c6ccc(-c7cc8c(-c9cc(F)c(CC)s9)c9sc(-c%10ccc(-c%11sc(-c%12ccc(-c%13cc%14c(-c%15cc(F)c(CC)s%15)c%15sc(-c%16ccc(-c%17sc(-c%18cccs%18)c%18c%17C(=O)c%17c(CC)sc(CC)c%17C%18=O)s%16)cc%15c(-c%15cc(F)c(CC)s%15)c%14s%13)s%12)c%12c%11C(=O)c%11c(CC)sc(CC)c%11C%12=O)s%10)cc9c(-c9cc(F)c(CC)s9)c8s7)s6)c6c5C(=O)c5c(CC)sc(CC)c5C6=O)s4)sc3c(-c3cc(F)c(CC)s3)c3ccsc23)cc1F
594,ITIC-SC2C6,PBDB-ST,10.1021/acsami.7b09915,0.92,15.32,0.64,64.0,9.16,9.020416,sm,fused,7.0,,ITIC-SC2C6,CCSc1ccc(C2(c3ccc(SCC)cc3)c3cc4c(cc3-c3sc5cc(/C=C6\C(=O)c7ccccc7C6=C(C#N)C#N)sc5c32)C(c2ccc(SCC)cc2)(c2ccc(SCC)cc2)c2c-4sc3cc(/C=C4\C(=O)c5ccccc5C4=C(C#N)C#N)sc23)cc1,PBDB-ST,CCSc1ccc(-c2c3cc(-c4ccc(-c5sc(-c6ccc(-c7cc8c(-c9ccc(SCC)s9)c9sc(-c%10ccc(-c%11sc(-c%12ccc(-c%13cc%14c(-c%15ccc(SCC)s%15)c%15sc(-c%16ccc(-c%17sc(-c%18cccs%18)c%18c%17C(=O)c%17c(CC)sc(CC)c%17C%18=O)s%16)cc%15c(-c%15ccc(SCC)s%15)c%14s%13)s%12)c%12c%11C(=O)c%11c(CC)sc(CC)c%11C%12=O)s%10)cc9c(-c9ccc(SCC)s9)c8s7)s6)c6c5C(=O)c5c(CC)sc(CC)c5C6=O)s4)sc3c(-c3ccc(SCC)s3)c3ccsc23)s1
595,IT-4F,PBT-F,10.1039/C8TA10923K,0.778,21.73,0.545,54.5,9.14,9.2137373,sm,fused,7.0,,IT-4F,CCc1ccc(C2(c3ccc(CC)cc3)c3cc4c(cc3-c3sc5cc(/C=C6\C(=O)c7cc(F)c(F)cc7C6=C(C#N)C#N)sc5c32)C(c2ccc(CC)cc2)(c2ccc(CC)cc2)c2c-4sc3cc(/C=C4\C(=O)c5cc(F)c(F)cc5C4=C(C#N)C#N)sc23)cc1,PBT-F,CCOc1c(OCC)c(-c2ccc(-c3cc4c(-c5cc(F)c(CC)s5)c5sc(-c6ccc(-c7c(OCC)c(OCC)c(-c8ccc(-c9cc%10c(-c%11cc(F)c(CC)s%11)c%11sc(-c%12ccc(-c%13c(OCC)c(OCC)c(-c%14ccc(-c%15cc%16c(-c%17cc(F)c(CC)s%17)c%17sccc%17c(-c%17cc(F)c(CC)s%17)c%16s%15)s%14)c%14nsnc%13%14)s%12)cc%11c(-c%11cc(F)c(CC)s%11)c%10s9)s8)c8nsnc78)s6)cc5c(-c5cc(F)c(CC)s5)c4s3)s2)c2nsnc2c1-c1cccs1
596,IDT-FBTR,PTB7-Th,10.1021/acsami.8b04541,1.02,15.18,0.5755,57.55,9.14,8.9108118,sm,fused,5.0,,IDT-FBTR,CCc1ccc(C2(c3ccc(CC)cc3)c3cc4c(cc3-c3sc(-c5cc(F)c(-c6ccc(/C=c7\sc(=C(C#N)C#N)n(CC)c7=O)s6)c6nsnc56)cc32)C(c2ccc(CC)cc2)(c2ccc(CC)cc2)c2cc(-c3cc(F)c(-c5ccc(/C=c6\sc(=C(C#N)C#N)n(CC)c6=O)s5)c5nsnc35)sc2-4)cc1,PTB7-Th,CCOC(=O)c1sc2c(-c3cc4c(-c5ccc(CC)s5)c5sc(-c6sc(-c7cc8c(-c9ccc(CC)s9)c9sc(-c%10sc(-c%11cc%12c(-c%13ccc(CC)s%13)c%13sccc%13c(-c%13ccc(CC)s%13)c%12s%11)c%11sc(C(=O)OCC)c(F)c%10%11)cc9c(-c9ccc(CC)s9)c8s7)c7sc(C(=O)OCC)c(F)c67)cc5c(-c5ccc(CC)s5)c4s3)scc2c1F
597,CNDTBT-IDTT-FINCN,PBDB-T,10.1021/acsami.9b15247,0.82,17.06,0.65,65.0,9.13,9.09298,sm,fused,7.0,,CNDTBT-IDTT-FINCN,CCc1ccc(C2(c3ccc(CC)cc3)c3cc4c(cc3-c3sc5sc(/C=C6\C(=O)c7cc(F)c(F)cc7C6=C(C#N)C#N)cc5c32)C(c2ccc(CC)cc2)(c2ccc(CC)cc2)c2c-4sc3cc(-c4ccc(-c5c(C#N)c(C#N)c(-c6ccc(-c7cc8sc9c(c8s7)C(c7ccc(CC)cc7)(c7ccc(CC)cc7)c7cc8c(cc7-9)C(c7ccc(CC)cc7)(c7ccc(CC)cc7)c7c-8sc8sc(/C=C9\C(=O)c%10cc(F)c(F)cc%10C9=C(C#N)C#N)cc78)s6)c6nsnc56)s4)sc23)cc1,PBDB-T,CCc1ccc(-c2c3cc(-c4ccc(-c5sc(-c6ccc(-c7cc8c(-c9ccc(CC)s9)c9sc(-c%10ccc(-c%11sc(-c%12ccc(-c%13cc%14c(-c%15ccc(CC)s%15)c%15sc(-c%16ccc(-c%17sc(-c%18cccs%18)c%18c%17C(=O)c%17c(CC)sc(CC)c%17C%18=O)s%16)cc%15c(-c%15ccc(CC)s%15)c%14s%13)s%12)c%12c%11C(=O)c%11c(CC)sc(CC)c%11C%12=O)s%10)cc9c(-c9ccc(CC)s9)c8s7)s6)c6c5C(=O)c5c(CC)sc(CC)c5C6=O)s4)sc3c(-c3ccc(CC)s3)c3ccsc23)s1
598,COi6FIC,FTAZ,10.1039/C8QM00004B,0.75,19.38,0.626,62.6,9.12,9.09891,sm,fused,6.0,,COi6FIC,CCc1ccc(C2(c3ccc(CC)cc3)Oc3c(sc4c5c(sc34)-c3sc(/C=C4\C(=O)c6ccc(F)cc6C4=C(C#N)C#N)cc3C(c3ccc(CC)cc3)(c3ccc(CC)cc3)O5)-c3sc(/C=C4\C(=O)c5ccc(F)cc5C4=C(C#N)C#N)cc32)cc1,FTAZ,CCc1c2cc(-c3ccc(-c4c(F)c(F)c(-c5ccc(-c6cc7c(CC)c8sc(-c9ccc(-c%10c(F)c(F)c(-c%11ccc(-c%12cc%13c(CC)c%14sc(-c%15ccc(-c%16c(F)c(F)c(-c%17cccs%17)c%17nn(CC)nc%16%17)s%15)cc%14c(CC)c%13s%12)s%11)c%11nn(CC)nc%10%11)s9)cc8c(CC)c7s6)s5)c5nn(CC)nc45)s3)sc2c(CC)c2ccsc12
599,ITIC,PffQx-PS,10.1016/j.nanoen.2016.10.008,0.97,14.96,0.629,62.9,9.12,9.1275448,sm,fused,7.0,,ITIC,CCc1ccc(C2(c3ccc(CC)cc3)c3cc4c(cc3-c3sc5cc(/C=C6\C(=O)c7ccccc7C6=C(C#N)C#N)sc5c32)C(c2ccc(CC)cc2)(c2ccc(CC)cc2)c2c-4sc3cc(/C=C4\C(=O)c5ccccc5C4=C(C#N)C#N)sc23)cc1,PffQx-PS,CCOc1ccc(-c2nc3c(-c4cccs4)c(F)c(F)c(-c4ccc(-c5cc6c(-c7ccc(SCC)cc7)c7sc(-c8ccc(-c9c(F)c(F)c(-c%10ccc(-c%11cc%12c(-c%13ccc(SCC)cc%13)c%13sc(-c%14ccc(-c%15c(F)c(F)c(-c%16ccc(-c%17cc%18c(-c%19ccc(SCC)cc%19)c%19sccc%19c(-c%19ccc(SCC)cc%19)c%18s%17)s%16)c%16nc(-c%17ccc(OCC)c(F)c%17)c(-c%17ccc(OCC)c(F)c%17)nc%15%16)s%14)cc%13c(-c%13ccc(SCC)cc%13)c%12s%11)s%10)c%10nc(-c%11ccc(OCC)c(F)c%11)c(-c%11ccc(OCC)c(F)c%11)nc9%10)s8)cc7c(-c7ccc(SCC)cc7)c6s5)s4)c3nc2-c2ccc(OCC)c(F)c2)cc1F
600,ITTIC,PBDB-T,10.1039/C7TA01554B,0.92,15.93,0.62,62.0,9.12,9.086472,sm,fused,7.0,,ITTIC,CCc1ccc(C2(c3ccc(CC)cc3)c3cc4c(cc3-c3sc5cc(-c6ccc(/C=C7\C(=O)c8ccccc8C7=C(C#N)C#N)s6)sc5c32)C(c2ccc(CC)cc2)(c2ccc(CC)cc2)c2c-4sc3cc(-c4ccc(/C=C5\C(=O)c6ccccc6C5=C(C#N)C#N)s4)sc23)cc1,PBDB-T,CCc1ccc(-c2c3cc(-c4ccc(-c5sc(-c6ccc(-c7cc8c(-c9ccc(CC)s9)c9sc(-c%10ccc(-c%11sc(-c%12ccc(-c%13cc%14c(-c%15ccc(CC)s%15)c%15sc(-c%16ccc(-c%17sc(-c%18cccs%18)c%18c%17C(=O)c%17c(CC)sc(CC)c%17C%18=O)s%16)cc%15c(-c%15ccc(CC)s%15)c%14s%13)s%12)c%12c%11C(=O)c%11c(CC)sc(CC)c%11C%12=O)s%10)cc9c(-c9ccc(CC)s9)c8s7)s6)c6c5C(=O)c5c(CC)sc(CC)c5C6=O)s4)sc3c(-c3ccc(CC)s3)c3ccsc23)s1
601,ZITI-S,J71,10.1016/j.isci.2019.08.038,0.811,17.39,0.6462,64.62,9.12,9.113545998,sm,fused,8.0,,ZITI-S,CCC1(CC)C2=C(c3cc4sc5cc(/C=C6\C(=O)c7cc(F)c(F)cc7C6=C(C#N)C#N)sc5c4cc31)C(CC)(CC)c1cc3c(cc12)sc1cc(/C=C2\C(=O)c4cc(F)c(F)cc4C2=C(C#N)C#N)sc13,J71,CCn1nc2c(-c3ccc(C)s3)c(F)c(F)c(-c3ccc(-c4cc5c(-c6ccc([Si](CC)(CC)CC)s6)c6sc(-c7ccc(-c8c(F)c(F)c(-c9ccc(-c%10cc%11c(-c%12ccc([Si](CC)(CC)CC)s%12)c%12sc(-c%13ccc(-c%14c(F)c(F)c(-c%15ccc(-c%16cc%17c(-c%18ccc([Si](CC)(CC)CC)s%18)c%18sc(C)cc%18c(-c%18ccc([Si](CC)(CC)CC)s%18)c%17s%16)s%15)c%15nn(CC)nc%14%15)s%13)cc%12c(-c%12ccc([Si](CC)(CC)CC)s%12)c%11s%10)s9)c9nn(CC)nc89)s7)cc6c(-c6ccc([Si](CC)(CC)CC)s6)c5s4)s3)c2n1
602,ITIC,PBDT-NQx,10.1002/adfm.201701491,0.87,16.21,0.646,64.6,9.11,9.1103442,sm,fused,7.0,,ITIC,CCc1ccc(C2(c3ccc(CC)cc3)c3cc4c(cc3-c3sc5cc(/C=C6\C(=O)c7ccccc7C6=C(C#N)C#N)sc5c32)C(c2ccc(CC)cc2)(c2ccc(CC)cc2)c2c-4sc3cc(/C=C4\C(=O)c5ccccc5C4=C(C#N)C#N)sc23)cc1,PBDT-NQx,CCc1ccc(-c2nc3c(-c4cccs4)cc4c(cc(-c5ccc(-c6cc7c(-c8ccc(CC)s8)c8sc(-c9ccc(-c%10cc%11c(cc(-c%12ccc(-c%13cc%14c(-c%15ccc(CC)s%15)c%15sc(-c%16ccc(-c%17cc%18c(cc(-c%19ccc(-c%20cc%21c(-c%22ccc(CC)s%22)c%22sccc%22c(-c%22ccc(CC)s%22)c%21s%20)s%19)c%19nc(-c%20ccc(CC)s%20)c(-c%20ccc(CC)s%20)nc%19%18)c%18nc(-c%19ccc(CC)s%19)c(-c%19ccc(CC)s%19)nc%17%18)s%16)cc%15c(-c%15ccc(CC)s%15)c%14s%13)s%12)c%12nc(-c%13ccc(CC)s%13)c(-c%13ccc(CC)s%13)nc%12%11)c%11nc(-c%12ccc(CC)s%12)c(-c%12ccc(CC)s%12)nc%10%11)s9)cc8c(-c8ccc(CC)s8)c7s6)s5)c5nc(-c6ccc(CC)s6)c(-c6ccc(CC)s6)nc54)c3nc2-c2ccc(CC)s2)s1
603,O-NTIC,PBDB-T,10.1002/solr.201800053,0.978,13.31,0.699,69.9,9.1,9.09900882,sm,fused,6.0,,O-NTIC,CCc1ccc(C2(c3ccc(CC)cc3)c3cc(/C=C4\C(=O)c5ccccc5C4=C(C#N)C#N)sc3-c3c2ccc2c4c(ccc32)C(c2ccc(CC)cc2)(c2ccc(CC)cc2)c2cc(/C=C3\C(=O)c5ccccc5C3=C(C#N)C#N)sc2-4)cc1,PBDB-T,CCc1ccc(-c2c3cc(-c4ccc(-c5sc(-c6ccc(-c7cc8c(-c9ccc(CC)s9)c9sc(-c%10ccc(-c%11sc(-c%12ccc(-c%13cc%14c(-c%15ccc(CC)s%15)c%15sc(-c%16ccc(-c%17sc(-c%18cccs%18)c%18c%17C(=O)c%17c(CC)sc(CC)c%17C%18=O)s%16)cc%15c(-c%15ccc(CC)s%15)c%14s%13)s%12)c%12c%11C(=O)c%11c(CC)sc(CC)c%11C%12=O)s%10)cc9c(-c9ccc(CC)s9)c8s7)s6)c6c5C(=O)c5c(CC)sc(CC)c5C6=O)s4)sc3c(-c3ccc(CC)s3)c3ccsc23)s1
604,IDTT-T,PTB7-Th,10.1021/acsenergylett.8b00366,1.015,15.7,0.57,57.0,9.1,9.083235,sm,fused,7.0,,IDTT-T,CCc1ccc(C2(c3ccc(CC)cc3)c3cc4c(cc3-c3sc5cc(C=C6C(=O)N(CC)C(=S)N(CC)C6=O)sc5c32)C(c2ccc(CC)cc2)(c2ccc(CC)cc2)c2c-4sc3cc(C=C4C(=O)N(CC)C(=S)N(CC)C4=O)sc23)cc1,PTB7-Th,CCOC(=O)c1sc2c(-c3cc4c(-c5ccc(CC)s5)c5sc(-c6sc(-c7cc8c(-c9ccc(CC)s9)c9sc(-c%10sc(-c%11cc%12c(-c%13ccc(CC)s%13)c%13sccc%13c(-c%13ccc(CC)s%13)c%12s%11)c%11sc(C(=O)OCC)c(F)c%10%11)cc9c(-c9ccc(CC)s9)c8s7)c7sc(C(=O)OCC)c(F)c67)cc5c(-c5ccc(CC)s5)c4s3)scc2c1F
605,O-IDTBCN,PTB7-Th,10.1002/aenm.202100839,0.74,17.7,0.7,70.0,9.1,9.1686,sm,fused,5.0,,O-IDTBCN,CCC1(CC)c2cc3c(cc2-c2sc(-c4ccc(C=C(C#N)C#N)c5nsnc45)cc21)C(CC)(CC)c1cc(-c2ccc(C=C(C#N)C#N)c4nsnc24)sc1-3,PTB7-Th,CCOC(=O)c1sc2c(-c3cc4c(-c5ccc(CC)s5)c5sc(-c6sc(-c7cc8c(-c9ccc(CC)s9)c9sc(-c%10sc(-c%11cc%12c(-c%13ccc(CC)s%13)c%13sccc%13c(-c%13ccc(CC)s%13)c%12s%11)c%11sc(C(=O)OCC)c(F)c%10%11)cc9c(-c9ccc(CC)s9)c8s7)c7sc(C(=O)OCC)c(F)c67)cc5c(-c5ccc(CC)s5)c4s3)scc2c1F
606,OF-PCIC,PBDB-TF,10.1039/C8TA03753A,0.91,13.76,0.7337,73.37,9.09,9.18709792,sm,unfused,3.0,,OF-PCIC,CCC1(CC)c2cc(/C=C3\C(=O)c4cc(F)c(F)cc4C3=C(C#N)C#N)sc2-c2sc(-c3c(F)c(F)c(-c4cc5c(s4)-c4sc(/C=C6\C(=O)c7cc(F)c(F)cc7C6=C(C#N)C#N)cc4C5(CC)CC)c(F)c3F)cc21,PBDB-TF,CCc1sc(-c2c3cc(-c4ccc(-c5sc(-c6ccc(-c7cc8c(-c9cc(F)c(CC)s9)c9sc(-c%10ccc(-c%11sc(-c%12ccc(-c%13cc%14c(-c%15cc(F)c(CC)s%15)c%15sc(-c%16ccc(-c%17sc(-c%18cccs%18)c%18c%17C(=O)c%17c(CC)sc(CC)c%17C%18=O)s%16)cc%15c(-c%15cc(F)c(CC)s%15)c%14s%13)s%12)c%12c%11C(=O)c%11c(CC)sc(CC)c%11C%12=O)s%10)cc9c(-c9cc(F)c(CC)s9)c8s7)s6)c6c5C(=O)c5c(CC)sc(CC)c5C6=O)s4)sc3c(-c3cc(F)c(CC)s3)c3ccsc23)cc1F
607,ITIC,PBDTS-DTBTO,10.1002/aenm.201600742,0.843,16.6,0.6497,64.97,9.09,9.09177186,sm,fused,7.0,,ITIC,CCc1ccc(C2(c3ccc(CC)cc3)c3cc4c(cc3-c3sc5cc(/C=C6\C(=O)c7ccccc7C6=C(C#N)C#N)sc5c32)C(c2ccc(CC)cc2)(c2ccc(CC)cc2)c2c-4sc3cc(/C=C4\C(=O)c5ccccc5C4=C(C#N)C#N)sc23)cc1,PBDTS-DTBTO,CCOc1c(OCC)c(-c2ccc(-c3cc4c(-c5ccc(SCC)s5)c5sc(-c6ccc(-c7c(OCC)c(OCC)c(-c8ccc(-c9cc%10c(-c%11ccc(SCC)s%11)c%11sc(-c%12ccc(-c%13c(OCC)c(OCC)c(-c%14ccc(-c%15cc%16c(-c%17ccc(SCC)s%17)c%17sccc%17c(-c%17ccc(SCC)s%17)c%16s%15)s%14)c%14nsnc%13%14)s%12)cc%11c(-c%11ccc(SCC)s%11)c%10s9)s8)c8nsnc78)s6)cc5c(-c5ccc(SCC)s5)c4s3)s2)c2nsnc2c1-c1cccs1
608,IC-C6IDT-IC,DRTB-T,10.1021/jacs.6b11612,0.98,14.23,0.65,65.0,9.08,9.06451,sm,fused,5.0,sm,IC-C6IDT-IC,CCc1ccc(C2(c3ccc(CC)cc3)c3cc4c(cc3-c3sc(/C=C5\C(=O)c6ccccc6C5=C(C#N)C#N)cc32)C(c2ccc(CC)cc2)(c2ccc(CC)cc2)c2cc(/C=C3\C(=O)c5ccccc5C3=C(C#N)C#N)sc2-4)cc1,DRTB-T-C4,CCc1ccc(-c2c3cc(-c4cc5c(-c6ccc(CC)s6)c6sc(-c7cc8c(-c9ccc(CC)s9)c9sc(/C=C%10/SC(=S)N(CC)C%10=O)cc9c(-c9ccc(CC)s9)c8s7)cc6c(-c6ccc(CC)s6)c5s4)sc3c(-c3ccc(CC)s3)c3cc(/C=C4\SC(=S)N(CC)C4=O)sc23)s1
609,IDT-NTI-2EH,PBDB-T,10.1021/acs.chemmater.7b03733,0.92,14.43,0.69,69.0,9.07,9.160164,sm,fused,5.0,,IDT-NTI-2EH,CCc1ccc(C2(c3ccc(CC)cc3)c3cc4c(cc3-c3sc(-c5cc6c7c8c(ccc9c8c(c6s5)C(=O)N(CC)C9=O)C(=O)N(CC)C7=O)cc32)C(c2ccc(CC)cc2)(c2ccc(CC)cc2)c2cc(-c3cc5c6c7c(ccc8c7c(c5s3)C(=O)N(CC)C8=O)C(=O)N(CC)C6=O)sc2-4)cc1,PBDB-T,CCc1ccc(-c2c3cc(-c4ccc(-c5sc(-c6ccc(-c7cc8c(-c9ccc(CC)s9)c9sc(-c%10ccc(-c%11sc(-c%12ccc(-c%13cc%14c(-c%15ccc(CC)s%15)c%15sc(-c%16ccc(-c%17sc(-c%18cccs%18)c%18c%17C(=O)c%17c(CC)sc(CC)c%17C%18=O)s%16)cc%15c(-c%15ccc(CC)s%15)c%14s%13)s%12)c%12c%11C(=O)c%11c(CC)sc(CC)c%11C%12=O)s%10)cc9c(-c9ccc(CC)s9)c8s7)s6)c6c5C(=O)c5c(CC)sc(CC)c5C6=O)s4)sc3c(-c3ccc(CC)s3)c3ccsc23)s1
610,A2,PTB7-Th,10.1039/C8TA00704G,0.71,20.33,0.628,62.8,9.07,9.0647404,sm,fused,5.0,,A2,CCOC(=O)c1cc2c(-c3cc4c(s3)-c3cc5c(cc3C4(c3ccc(CC)cc3)c3ccc(CC)cc3)-c3sc(-c4c6cc(C(=O)OCC)sc6c(/C=c6/sc(=C(C#N)C#N)n(CC)c6=O)c6nsnc46)cc3C5(c3ccc(CC)cc3)c3ccc(CC)cc3)c3nsnc3c(/C=c3\sc(=C(C#N)C#N)n(CC)c3=O)c2s1,PTB7-Th,CCOC(=O)c1sc2c(-c3cc4c(-c5ccc(CC)s5)c5sc(-c6sc(-c7cc8c(-c9ccc(CC)s9)c9sc(-c%10sc(-c%11cc%12c(-c%13ccc(CC)s%13)c%13sccc%13c(-c%13ccc(CC)s%13)c%12s%11)c%11sc(C(=O)OCC)c(F)c%10%11)cc9c(-c9ccc(CC)s9)c8s7)c7sc(C(=O)OCC)c(F)c67)cc5c(-c5ccc(CC)s5)c4s3)scc2c1F
611,ITIC-Th2,FTAZ,10.1039/C7QM00547D,0.751,17.19,0.7007,70.07,9.06,9.045819783,sm,fused,7.0,,ITIC-Th2,CCc1ccc(C2(c3ccc(CC)s3)c3cc4c(cc3-c3sc5cc(/C=C6\C(=O)c7cc(F)c(F)cc7C6=C(C#N)C#N)sc5c32)C(c2ccc(CC)s2)(c2ccc(CC)s2)c2c-4sc3cc(/C=C4\C(=O)c5cc(F)c(F)cc5C4=C(C#N)C#N)sc23)s1,FTAZ,CCc1c2cc(-c3ccc(-c4c(F)c(F)c(-c5ccc(-c6cc7c(CC)c8sc(-c9ccc(-c%10c(F)c(F)c(-c%11ccc(-c%12cc%13c(CC)c%14sc(-c%15ccc(-c%16c(F)c(F)c(-c%17cccs%17)c%17nn(CC)nc%16%17)s%15)cc%14c(CC)c%13s%12)s%11)c%11nn(CC)nc%10%11)s9)cc8c(CC)c7s6)s5)c5nn(CC)nc45)s3)sc2c(CC)c2ccsc12
612,IT-4F,PDCBT-Cl,10.1016/j.joule.2020.04.014,0.89,17.2,0.6,60.0,9.05,9.1848,sm,fused,7.0,,IT-4F,CCc1ccc(C2(c3ccc(CC)cc3)c3cc4c(cc3-c3sc5cc(/C=C6\C(=O)c7cc(F)c(F)cc7C6=C(C#N)C#N)sc5c32)C(c2ccc(CC)cc2)(c2ccc(CC)cc2)c2c-4sc3cc(/C=C4\C(=O)c5cc(F)c(F)cc5C4=C(C#N)C#N)sc23)cc1,PDCBT-Cl,COC(=O)c1csc(-c2cc(C(=O)OC)c(-c3cc(Cl)c(-c4ccc(-c5sc(-c6cc(C(=O)OC)c(-c7cc(Cl)c(-c8ccc(-c9sc(-c%10cc(C(=O)OC)c(-c%11cc(Cl)c(-c%12cccs%12)s%11)s%10)cc9C(=O)OC)s8)s7)s6)cc5C(=O)OC)s4)s3)s2)c1
613,BTA3,J52-F,10.1007/s11426-020-9840-x,1.19,11.56,0.6571,65.71,9.04,9.03933044,sm,fused,5.0,,BTA3,CCc1ccc(C2(c3ccc(CC)cc3)c3cc4c(cc3-c3sc(-c5ccc(/C=c6/sc(=C(C#N)C#N)n(CC)c6=O)c6nn(CC)nc56)cc32)C(c2ccc(CC)cc2)(c2ccc(CC)cc2)c2cc(-c3ccc(/C=c5/sc(=C(C#N)C#N)n(CC)c5=O)c5nn(CC)nc35)sc2-4)cc1,J52-2F,CCc1sc(-c2c3cc(-c4ccc(-c5c(F)c(F)c(-c6ccc(-c7cc8c(-c9cc(F)c(CC)s9)c9sc(-c%10ccc(-c%11c(F)c(F)c(-c%12ccc(-c%13cc%14c(-c%15cc(F)c(CC)s%15)c%15sc(-c%16ccc(-c%17c(F)c(F)c(-c%18cccs%18)c%18nn(CC)nc%17%18)s%16)cc%15c(-c%15cc(F)c(CC)s%15)c%14s%13)s%12)c%12nn(CC)nc%11%12)s%10)cc9c(-c9cc(F)c(CC)s9)c8s7)s6)c6nn(CC)nc56)s4)sc3c(-c3cc(F)c(CC)s3)c3ccsc23)cc1F
614,N65-IC,PBDB-T,10.1021/acsaem.0c00689,0.87,18.94,0.55,55.0,9.03,9.06279,sm,fused,8.0,,N65-IC,CCc1ccc(CC2(c3ccc(CC)cc3)c3cc4c5c(cccc5c3-c3sc5cc(/C=C6\C(=O)c7ccccc7C6=C(C#N)C#N)sc5c32)C(c2ccc(CC)cc2)(c2ccc(CC)cc2)c2c-4sc3cc(/C=C4\C(=O)c5ccccc5C4=C(C#N)C#N)sc23)cc1,PBDB-T,CCc1ccc(-c2c3cc(-c4ccc(-c5sc(-c6ccc(-c7cc8c(-c9ccc(CC)s9)c9sc(-c%10ccc(-c%11sc(-c%12ccc(-c%13cc%14c(-c%15ccc(CC)s%15)c%15sc(-c%16ccc(-c%17sc(-c%18cccs%18)c%18c%17C(=O)c%17c(CC)sc(CC)c%17C%18=O)s%16)cc%15c(-c%15ccc(CC)s%15)c%14s%13)s%12)c%12c%11C(=O)c%11c(CC)sc(CC)c%11C%12=O)s%10)cc9c(-c9ccc(CC)s9)c8s7)s6)c6c5C(=O)c5c(CC)sc(CC)c5C6=O)s4)sc3c(-c3ccc(CC)s3)c3ccsc23)s1
615,DTNIC8,PBDB-T,10.1021/acs.chemmater.7b02887,0.96,12.92,0.7284,72.84,9.03,9.03449088,sm,fused,6.0,,DTNIC6,CCC1(CC)c2cc(/C=C3\C(=O)c4ccccc4C3=C(C#N)C#N)sc2-c2c1ccc1c3c(ccc21)C(CC)(CC)c1cc(/C=C2\C(=O)c4ccccc4C2=C(C#N)C#N)sc1-3,PBDB-T,CCc1ccc(-c2c3cc(-c4ccc(-c5sc(-c6ccc(-c7cc8c(-c9ccc(CC)s9)c9sc(-c%10ccc(-c%11sc(-c%12ccc(-c%13cc%14c(-c%15ccc(CC)s%15)c%15sc(-c%16ccc(-c%17sc(-c%18cccs%18)c%18c%17C(=O)c%17c(CC)sc(CC)c%17C%18=O)s%16)cc%15c(-c%15ccc(CC)s%15)c%14s%13)s%12)c%12c%11C(=O)c%11c(CC)sc(CC)c%11C%12=O)s%10)cc9c(-c9ccc(CC)s9)c8s7)s6)c6c5C(=O)c5c(CC)sc(CC)c5C6=O)s4)sc3c(-c3ccc(CC)s3)c3ccsc23)s1
616,ITIC-4F,PTB7-Th,10.1021/acs.jpclett.9b03502,0.663,18.2,0.749,74.9,9.03,9.0378834,sm,fused,7.0,,IT-4F,CCc1ccc(C2(c3ccc(CC)cc3)c3cc4c(cc3-c3sc5cc(/C=C6\C(=O)c7cc(F)c(F)cc7C6=C(C#N)C#N)sc5c32)C(c2ccc(CC)cc2)(c2ccc(CC)cc2)c2c-4sc3cc(/C=C4\C(=O)c5cc(F)c(F)cc5C4=C(C#N)C#N)sc23)cc1,PTB7-Th,CCOC(=O)c1sc2c(-c3cc4c(-c5ccc(CC)s5)c5sc(-c6sc(-c7cc8c(-c9ccc(CC)s9)c9sc(-c%10sc(-c%11cc%12c(-c%13ccc(CC)s%13)c%13sccc%13c(-c%13ccc(CC)s%13)c%12s%11)c%11sc(C(=O)OCC)c(F)c%10%11)cc9c(-c9ccc(CC)s9)c8s7)c7sc(C(=O)OCC)c(F)c67)cc5c(-c5ccc(CC)s5)c4s3)scc2c1F
617,NFTI,PBDB-T,10.1039/C7QM00585G,0.902,17.82,0.56,56.0,9.02,9.0012384,sm,unfused,3.0,,NFTI,CCc1cc2c(C=C3C(=O)c4ccccc4C3=O)sc(-c3ccc4c(c3)C(CC)(CC)c3cc(-c5sc(C=C6C(=O)c7ccccc7C6=O)c6cc(CC)sc56)ccc3-4)c2s1,PBDB-T,CCc1ccc(-c2c3cc(-c4ccc(-c5sc(-c6ccc(-c7cc8c(-c9ccc(CC)s9)c9sc(-c%10ccc(-c%11sc(-c%12ccc(-c%13cc%14c(-c%15ccc(CC)s%15)c%15sc(-c%16ccc(-c%17sc(-c%18cccs%18)c%18c%17C(=O)c%17c(CC)sc(CC)c%17C%18=O)s%16)cc%15c(-c%15ccc(CC)s%15)c%14s%13)s%12)c%12c%11C(=O)c%11c(CC)sc(CC)c%11C%12=O)s%10)cc9c(-c9ccc(CC)s9)c8s7)s6)c6c5C(=O)c5c(CC)sc(CC)c5C6=O)s4)sc3c(-c3ccc(CC)s3)c3ccsc23)s1
618,ITIC,J47,10.1016/j.orgel.2018.03.028,0.96,15.59,0.6,60.0,9.01,8.97984,sm,fused,7.0,,ITIC,CCc1ccc(C2(c3ccc(CC)cc3)c3cc4c(cc3-c3sc5cc(/C=C6\C(=O)c7ccccc7C6=C(C#N)C#N)sc5c32)C(c2ccc(CC)cc2)(c2ccc(CC)cc2)c2c-4sc3cc(/C=C4\C(=O)c5ccccc5C4=C(C#N)C#N)sc23)cc1,J47,CCn1nc2c(-c3cccs3)c(F)c(F)c(-c3ccc(-c4cc5c(-c6cc7sc([Si](CC)(CC)CC)cc7s6)c6sc(-c7ccc(-c8c(F)c(F)c(-c9ccc(-c%10cc%11c(-c%12cc%13sc([Si](CC)(CC)CC)cc%13s%12)c%12sc(-c%13ccc(-c%14c(F)c(F)c(-c%15ccc(-c%16cc%17c(-c%18cc%19sc([Si](CC)(CC)CC)cc%19s%18)c%18sccc%18c(-c%18cc%19sc([Si](CC)(CC)CC)cc%19s%18)c%17s%16)s%15)c%15nn(CC)nc%14%15)s%13)cc%12c(-c%12cc%13sc([Si](CC)(CC)CC)cc%13s%12)c%11s%10)s9)c9nn(CC)nc89)s7)cc6c(-c6cc7sc([Si](CC)(CC)CC)cc7s6)c5s4)s3)c2n1
619,ITCC-M,PBDB-T-2Cl,10.1002/adfm.202102189,1.19,12.5,0.589,58.9,9.0,8.761375,sm,fused,7.0,,ITCC-M,CCc1ccc(C2(c3ccc(CC)cc3)c3cc4c(cc3-c3sc5cc(/C=C6\C(=O)c7sc(C)cc7C6=C(C#N)C#N)sc5c32)C(c2ccc(CC)cc2)(c2ccc(CC)cc2)c2c-4sc3cc(/C=C4\C(=O)c5sc(C)cc5C4=C(C#N)C#N)sc23)cc1,PBDB-T-2Cl,CCc1sc(-c2c3cc(-c4ccc(-c5sc(-c6ccc(-c7cc8c(-c9cc(Cl)c(CC)s9)c9sc(-c%10ccc(-c%11sc(-c%12ccc(-c%13cc%14c(-c%15cc(Cl)c(CC)s%15)c%15sc(-c%16ccc(-c%17sc(-c%18cccs%18)c%18c%17C(=O)c%17c(CC)sc(CC)c%17C%18=O)s%16)cc%15c(-c%15cc(Cl)c(CC)s%15)c%14s%13)s%12)c%12c%11C(=O)c%11c(CC)sc(CC)c%11C%12=O)s%10)cc9c(-c9cc(Cl)c(CC)s9)c8s7)s6)c6c5C(=O)c5c(CC)sc(CC)c5C6=O)s4)sc3c(-c3cc(Cl)c(CC)s3)c3ccsc23)cc1Cl
620,IDT-N,PBDB-T,10.1039/C7TA06631G,0.79,15.88,0.7191,71.91,9.0,9.02125332,sm,fused,5.0,,IDTN,CCc1ccc(C2(c3ccc(CC)cc3)c3cc4c(cc3-c3sc(/C=C5\C(=O)c6cc7ccccc7cc6C5=C(C#N)C#N)cc32)C(c2ccc(CC)cc2)(c2ccc(CC)cc2)c2cc(/C=C3\C(=O)c5cc6ccccc6cc5C3=C(C#N)C#N)sc2-4)cc1,PBDB-T,CCc1ccc(-c2c3cc(-c4ccc(-c5sc(-c6ccc(-c7cc8c(-c9ccc(CC)s9)c9sc(-c%10ccc(-c%11sc(-c%12ccc(-c%13cc%14c(-c%15ccc(CC)s%15)c%15sc(-c%16ccc(-c%17sc(-c%18cccs%18)c%18c%17C(=O)c%17c(CC)sc(CC)c%17C%18=O)s%16)cc%15c(-c%15ccc(CC)s%15)c%14s%13)s%12)c%12c%11C(=O)c%11c(CC)sc(CC)c%11C%12=O)s%10)cc9c(-c9ccc(CC)s9)c8s7)s6)c6c5C(=O)c5c(CC)sc(CC)c5C6=O)s4)sc3c(-c3ccc(CC)s3)c3ccsc23)s1
621,PF2-DTC,PBDB-TF,http://onlinelibrary.wiley.com/doi/abs/10.1002/solr.202000142,0.986,13.82,0.657,65.7,8.95,8.95262364,polymer,polymer,,,PF2-DTC,CCC1(CC)c2cc3c(cc2-c2sc(/C=C4\C(=O)c5ccccc5C4=C(C#N)C#N)cc21)C(CC)(CC)c1cc(/C=C2\C(=O)c4cc(-c5cc6c(s5)-c5sc(-c7ccc8c(c7)C(=O)/C(=C\c7cc9c(s7)-c7cc%10c(cc7C9(CC)CC)-c7sc(/C=C9\C(=O)c%11cc(-c%12cc%13c(s%12)-c%12sccc%12C%13(CC)CC)ccc%11C9=C(C#N)C#N)cc7C%10(CC)CC)C8=C(C#N)C#N)cc5C6(CC)CC)ccc4C2=C(C#N)C#N)sc1-3,PBDB-TF,CCc1sc(-c2c3cc(-c4ccc(-c5sc(-c6ccc(-c7cc8c(-c9cc(F)c(CC)s9)c9sc(-c%10ccc(-c%11sc(-c%12ccc(-c%13cc%14c(-c%15cc(F)c(CC)s%15)c%15sc(-c%16ccc(-c%17sc(-c%18cccs%18)c%18c%17C(=O)c%17c(CC)sc(CC)c%17C%18=O)s%16)cc%15c(-c%15cc(F)c(CC)s%15)c%14s%13)s%12)c%12c%11C(=O)c%11c(CC)sc(CC)c%11C%12=O)s%10)cc9c(-c9cc(F)c(CC)s9)c8s7)s6)c6c5C(=O)c5c(CC)sc(CC)c5C6=O)s4)sc3c(-c3cc(F)c(CC)s3)c3ccsc23)cc1F
622,I-ITIC,PTPDBDT,10.1039/C7QM00025A,0.95,14.5,0.65,65.0,8.9,8.95375,sm,fused,7.0,,I-ITIC,CCc1ccc(C2(c3ccc(CC)cc3)c3cc4c(cc3-c3sc5cc(/C=C6\C(=O)c7ccc(I)cc7C6=C(C#N)C#N)sc5c32)C(c2ccc(CC)cc2)(c2ccc(CC)cc2)c2c-4sc3cc(/C=C4\C(=O)c5ccc(I)cc5C4=C(C#N)C#N)sc23)cc1,PTPDBDT,CCc1ccc(-c2c3cc(-c4sc(-c5cc6c(-c7ccc(CC)s7)c7sc(-c8sc(-c9cc%10c(-c%11ccc(CC)s%11)c%11sc(-c%12scc%13c%12C(=O)N(CC)C%13=O)cc%11c(-c%11ccc(CC)s%11)c%10s9)c9c8C(=O)N(CC)C9=O)cc7c(-c7ccc(CC)s7)c6s5)c5c4C(=O)N(CC)C5=O)sc3c(-c3ccc(CC)s3)c3ccsc23)s1
623,ITIC,PBQ-QF,10.1002/adma.201604241,0.83,17.16,0.6249,62.49,8.9,8.90032572,sm,fused,7.0,,ITIC,CCc1ccc(C2(c3ccc(CC)cc3)c3cc4c(cc3-c3sc5cc(/C=C6\C(=O)c7ccccc7C6=C(C#N)C#N)sc5c32)C(c2ccc(CC)cc2)(c2ccc(CC)cc2)c2c-4sc3cc(/C=C4\C(=O)c5ccccc5C4=C(C#N)C#N)sc23)cc1,PBQ-QF,CCOc1cccc(-c2nc3c(-c4cccs4)c(F)c(F)c(-c4ccc(-c5cc6c(-c7ccc(CC)s7)c7sc(-c8ccc(-c9c(F)c(F)c(-c%10ccc(-c%11cc%12c(-c%13ccc(CC)s%13)c%13sc(-c%14ccc(-c%15c(F)c(F)c(-c%16ccc(-c%17cc%18c(-c%19ccc(CC)s%19)c%19sccc%19c(-c%19ccc(CC)s%19)c%18s%17)s%16)c%16nc(-c%17cccc(OCC)c%17)c(-c%17cccc(OCC)c%17)nc%15%16)s%14)cc%13c(-c%13ccc(CC)s%13)c%12s%11)s%10)c%10nc(-c%11cccc(OCC)c%11)c(-c%11cccc(OCC)c%11)nc9%10)s8)cc7c(-c7ccc(CC)s7)c6s5)s4)c3nc2-c2cccc(OCC)c2)c1
624,ITIC-Th,FTAZ,10.1039/C7QM00547D,0.915,15.84,0.6126,61.26,8.88,8.87877936,sm,fused,7.0,,ITIC-Th,CCc1ccc(C2(c3ccc(CC)s3)c3cc4c(cc3-c3sc5cc(/C=C6\C(=O)c7ccccc7C6=C(C#N)C#N)sc5c32)C(c2ccc(CC)s2)(c2ccc(CC)s2)c2c-4sc3cc(/C=C4\C(=O)c5ccccc5C4=C(C#N)C#N)sc23)s1,FTAZ,CCc1c2cc(-c3ccc(-c4c(F)c(F)c(-c5ccc(-c6cc7c(CC)c8sc(-c9ccc(-c%10c(F)c(F)c(-c%11ccc(-c%12cc%13c(CC)c%14sc(-c%15ccc(-c%16c(F)c(F)c(-c%17cccs%17)c%17nn(CC)nc%16%17)s%15)cc%14c(CC)c%13s%12)s%11)c%11nn(CC)nc%10%11)s9)cc8c(CC)c7s6)s5)c5nn(CC)nc45)s3)sc2c(CC)c2ccsc12
625,ITOIC,PBDB-T,10.1021/acs.chemmater.8b01319,1.024,15.73,0.551,55.1,8.87,8.87524352,sm,fused,5.0,,ITOIC,CCOc1c(/C=C2\C(=O)c3ccccc3C2=C(C#N)C#N)sc(-c2cc3c(s2)-c2cc4c(cc2C3(c2ccc(CC)cc2)c2ccc(CC)cc2)-c2sc(-c3sc(/C=C5\C(=O)c6ccccc6C5=C(C#N)C#N)c(OCC)c3OCC)cc2C4(c2ccc(CC)cc2)c2ccc(CC)cc2)c1OCC,PBDB-T,CCc1ccc(-c2c3cc(-c4ccc(-c5sc(-c6ccc(-c7cc8c(-c9ccc(CC)s9)c9sc(-c%10ccc(-c%11sc(-c%12ccc(-c%13cc%14c(-c%15ccc(CC)s%15)c%15sc(-c%16ccc(-c%17sc(-c%18cccs%18)c%18c%17C(=O)c%17c(CC)sc(CC)c%17C%18=O)s%16)cc%15c(-c%15ccc(CC)s%15)c%14s%13)s%12)c%12c%11C(=O)c%11c(CC)sc(CC)c%11C%12=O)s%10)cc9c(-c9ccc(CC)s9)c8s7)s6)c6c5C(=O)c5c(CC)sc(CC)c5C6=O)s4)sc3c(-c3ccc(CC)s3)c3ccsc23)s1
626,m-ITIC,P-FP,10.1039/D1TA04214A,0.995,14.94,0.6055,60.55,8.86,9.00093915,sm,fused,7.0,,m-ITIC,CCc1cccc(C2(c3cccc(CC)c3)c3cc4c(cc3-c3sc5cc(/C=C6\C(=O)c7ccccc7C6=C(C#N)C#N)sc5c32)C(c2cccc(CC)c2)(c2cccc(CC)c2)c2c-4sc3cc(/C=C4\C(=O)c5ccccc5C4=C(C#N)C#N)sc23)c1,P-FP,CCc1c(F)cc(-c2c3cc(-c4ccc(-c5c(F)c(F)c(-c6ccc(-c7cc8c(-c9cc(F)c(CC)c(F)c9)c9oc(-c%10ccc(-c%11c(F)c(F)c(-c%12ccc(-c%13cc%14c(-c%15cc(F)c(CC)c(F)c%15)c%15oc(-c%16ccc(-c%17c(F)c(F)c(-c%18cccs%18)c%18nn(CC)nc%17%18)s%16)cc%15c(-c%15cc(F)c(CC)c(F)c%15)c%14o%13)s%12)c%12nn(CC)nc%11%12)s%10)cc9c(-c9cc(F)c(CC)c(F)c9)c8o7)s6)c6nn(CC)nc56)s4)oc3c(-c3cc(F)c(CC)c(F)c3)c3ccoc23)cc1F
627,IDTT2F,PBDB-T,10.1021/acsenergylett.8b00928,0.81,18.51,0.59,59.0,8.85,8.845929,sm,fused,5.0,,IDTT2F,CCc1ccc(C2(c3ccc(CC)cc3)c3cc4c(cc3-c3sc(-c5ccc(/C=C6\C(=O)c7cc(F)c(F)cc7C6=C(C#N)C#N)s5)cc32)C(c2ccc(CC)cc2)(c2ccc(CC)cc2)c2cc(-c3ccc(/C=C5\C(=O)c6cc(F)c(F)cc6C5=C(C#N)C#N)s3)sc2-4)cc1,PBDB-T,CCc1ccc(-c2c3cc(-c4ccc(-c5sc(-c6ccc(-c7cc8c(-c9ccc(CC)s9)c9sc(-c%10ccc(-c%11sc(-c%12ccc(-c%13cc%14c(-c%15ccc(CC)s%15)c%15sc(-c%16ccc(-c%17sc(-c%18cccs%18)c%18c%17C(=O)c%17c(CC)sc(CC)c%17C%18=O)s%16)cc%15c(-c%15ccc(CC)s%15)c%14s%13)s%12)c%12c%11C(=O)c%11c(CC)sc(CC)c%11C%12=O)s%10)cc9c(-c9ccc(CC)s9)c8s7)s6)c6c5C(=O)c5c(CC)sc(CC)c5C6=O)s4)sc3c(-c3ccc(CC)s3)c3ccsc23)s1
628,ITIC,2D-PBTCl,10.1039/C7TA09837E,0.91,15.79,0.6132,61.32,8.81,8.81100948,sm,fused,7.0,,ITIC,CCc1ccc(C2(c3ccc(CC)cc3)c3cc4c(cc3-c3sc5cc(/C=C6\C(=O)c7ccccc7C6=C(C#N)C#N)sc5c32)C(c2ccc(CC)cc2)(c2ccc(CC)cc2)c2c-4sc3cc(/C=C4\C(=O)c5ccccc5C4=C(C#N)C#N)sc23)cc1,2D-PBTCl,CCOC(=O)c1ccc(-c2sc3csc(-c4cc5c(-c6ccc(CC)s6)c6sc(-c7sc(-c8cc9c(-c%10ccc(CC)s%10)c%10sc(-c%11sc(-c%12cc%13c(-c%14ccc(CC)s%14)c%14sccc%14c(-c%14ccc(CC)s%14)c%13s%12)c%12c(Cl)c(-c%13ccc(C(=O)OCC)s%13)sc%11%12)cc%10c(-c%10ccc(CC)s%10)c9s8)c8c(Cl)c(-c9ccc(C(=O)OCC)s9)sc78)cc6c(-c6ccc(CC)s6)c5s4)c3c2Cl)s1
629,YITI-0F,PBDB-T,10.1039/C8TA04405H,0.978,13.4,0.6718,67.18,8.81,8.80407336,sm,fused,4.0,,YITI-0F,CCC1(CC)C2=C(c3ccc(-c4ccc(/C=C5\C(=O)c6ccccc6C5=C(C#N)C#N)s4)cc31)C(CC)(CC)c1cc(-c3ccc(/C=C4\C(=O)c5ccccc5C4=C(C#N)C#N)s3)ccc12,PBDB-T,CCc1ccc(-c2c3cc(-c4ccc(-c5sc(-c6ccc(-c7cc8c(-c9ccc(CC)s9)c9sc(-c%10ccc(-c%11sc(-c%12ccc(-c%13cc%14c(-c%15ccc(CC)s%15)c%15sc(-c%16ccc(-c%17sc(-c%18cccs%18)c%18c%17C(=O)c%17c(CC)sc(CC)c%17C%18=O)s%16)cc%15c(-c%15ccc(CC)s%15)c%14s%13)s%12)c%12c%11C(=O)c%11c(CC)sc(CC)c%11C%12=O)s%10)cc9c(-c9ccc(CC)s9)c8s7)s6)c6c5C(=O)c5c(CC)sc(CC)c5C6=O)s4)sc3c(-c3ccc(CC)s3)c3ccsc23)s1
630,TCIC2F,PBDB-T,10.1002/cssc.202100746,0.713,19.1,0.646,64.6,8.8,8.7974218,sm,unfused,3.0,,TPDC-4F,CCN1C(=O)c2c(-c3cc4c(s3)-c3sc(/C=C5\C(=O)c6cc(F)c(F)cc6C5=C(C#N)C#N)cc3C4(CC)CC)sc(-c3cc4c(s3)-c3sc(/C=C5\C(=O)c6cc(F)c(F)cc6C5=C(C#N)C#N)cc3C4(CC)CC)c2C1=O,PBDB-T,CCc1ccc(-c2c3cc(-c4ccc(-c5sc(-c6ccc(-c7cc8c(-c9ccc(CC)s9)c9sc(-c%10ccc(-c%11sc(-c%12ccc(-c%13cc%14c(-c%15ccc(CC)s%15)c%15sc(-c%16ccc(-c%17sc(-c%18cccs%18)c%18c%17C(=O)c%17c(CC)sc(CC)c%17C%18=O)s%16)cc%15c(-c%15ccc(CC)s%15)c%14s%13)s%12)c%12c%11C(=O)c%11c(CC)sc(CC)c%11C%12=O)s%10)cc9c(-c9ccc(CC)s9)c8s7)s6)c6c5C(=O)c5c(CC)sc(CC)c5C6=O)s4)sc3c(-c3ccc(CC)s3)c3ccsc23)s1
631,DTC-T-F,PTB7-Th,10.1016/j.orgel.2020.106026,0.78,17.46,0.646,64.6,8.8,8.7977448,sm,unfused,3.0,,DTC-T-F,CCC1(CC)c2cc(-c3ccc(/C=C4\C(=O)c5cscc5C4=C(C#N)C#N)s3)ccc2-c2ccc(-c3ccc(/C=C4\C(=O)c5cscc5C4=C(C#N)C#N)s3)cc21,PTB7-Th,CCOC(=O)c1sc2c(-c3cc4c(-c5ccc(CC)s5)c5sc(-c6sc(-c7cc8c(-c9ccc(CC)s9)c9sc(-c%10sc(-c%11cc%12c(-c%13ccc(CC)s%13)c%13sccc%13c(-c%13ccc(CC)s%13)c%12s%11)c%11sc(C(=O)OCC)c(F)c%10%11)cc9c(-c9ccc(CC)s9)c8s7)c7sc(C(=O)OCC)c(F)c67)cc5c(-c5ccc(CC)s5)c4s3)scc2c1F
632,F-ITIC,PTPDBDT,10.1039/C7QM00025A,0.94,14.1,0.66,66.0,8.8,8.74764,sm,fused,7.0,,IT-F,CCc1ccc(C2(c3ccc(CC)cc3)c3cc4c(cc3-c3sc5cc(/C=C6\C(=O)c7ccc(F)cc7C6=C(C#N)C#N)sc5c32)C(c2ccc(CC)cc2)(c2ccc(CC)cc2)c2c-4sc3cc(/C=C4\C(=O)c5ccc(F)cc5C4=C(C#N)C#N)sc23)cc1,PTPDBDT,CCc1ccc(-c2c3cc(-c4sc(-c5cc6c(-c7ccc(CC)s7)c7sc(-c8sc(-c9cc%10c(-c%11ccc(CC)s%11)c%11sc(-c%12scc%13c%12C(=O)N(CC)C%13=O)cc%11c(-c%11ccc(CC)s%11)c%10s9)c9c8C(=O)N(CC)C9=O)cc7c(-c7ccc(CC)s7)c6s5)c5c4C(=O)N(CC)C5=O)sc3c(-c3ccc(CC)s3)c3ccsc23)s1
633,ITIC,PTB7-Th,10.1002/adma.201702547,0.84,15.43,0.68,68.0,8.79,8.813616,sm,fused,7.0,,ITIC,CCc1ccc(C2(c3ccc(CC)cc3)c3cc4c(cc3-c3sc5cc(/C=C6\C(=O)c7ccccc7C6=C(C#N)C#N)sc5c32)C(c2ccc(CC)cc2)(c2ccc(CC)cc2)c2c-4sc3cc(/C=C4\C(=O)c5ccccc5C4=C(C#N)C#N)sc23)cc1,PTB7-Th,CCOC(=O)c1sc2c(-c3cc4c(-c5ccc(CC)s5)c5sc(-c6sc(-c7cc8c(-c9ccc(CC)s9)c9sc(-c%10sc(-c%11cc%12c(-c%13ccc(CC)s%13)c%13sccc%13c(-c%13ccc(CC)s%13)c%12s%11)c%11sc(C(=O)OCC)c(F)c%10%11)cc9c(-c9ccc(CC)s9)c8s7)c7sc(C(=O)OCC)c(F)c67)cc5c(-c5ccc(CC)s5)c4s3)scc2c1F
634,TTz1,J71,10.1039/C8TA09370A,0.9,15.43,0.632,63.2,8.77,8.776584,sm,unfused,2.0,,TTz1,CCc1cc(-c2ccc(C=C(C#N)C#N)c3nsnc23)sc1-c1nc2sc(-c3sc(-c4ccc(C=C(C#N)C#N)c5nsnc45)cc3CC)nc2s1,J71,CCn1nc2c(-c3ccc(C)s3)c(F)c(F)c(-c3ccc(-c4cc5c(-c6ccc([Si](CC)(CC)CC)s6)c6sc(-c7ccc(-c8c(F)c(F)c(-c9ccc(-c%10cc%11c(-c%12ccc([Si](CC)(CC)CC)s%12)c%12sc(-c%13ccc(-c%14c(F)c(F)c(-c%15ccc(-c%16cc%17c(-c%18ccc([Si](CC)(CC)CC)s%18)c%18sc(C)cc%18c(-c%18ccc([Si](CC)(CC)CC)s%18)c%17s%16)s%15)c%15nn(CC)nc%14%15)s%13)cc%12c(-c%12ccc([Si](CC)(CC)CC)s%12)c%11s%10)s9)c9nn(CC)nc89)s7)cc6c(-c6ccc([Si](CC)(CC)CC)s6)c5s4)s3)c2n1
