Repository: aspuru-guzik-group/Beyond-Molecular-Structure-ML-for-OPV-Materials-Devices

File: datasets/Hutchison_2023_n1001/Hutchison_filtered_dataset_pipeline.csv (part 11 of 15)
,Acceptor,Donor,DOI,Voc (V),Jsc (mA cm^-2),FF,FF (%),PCE,calculated PCE (%),acceptor type,acceptor class,core fused ring size,donor,acceptor ID with shortened chains,Acceptor SMILES,donor ID with shortened chains,Donor SMILES
635,m-ITTC,J12,10.1021/acs.chemmater.8b05352,0.943,16.64,0.557,55.7,8.74,8.74017664,sm,fused,7.0,,ITCPTC,CCc1ccc(C2(c3ccc(CC)cc3)c3cc4c(cc3-c3sc5cc(/C=C6\C(=O)c7cscc7C6=C(C#N)C#N)sc5c32)C(c2ccc(CC)cc2)(c2ccc(CC)cc2)c2c-4sc3cc(/C=C4\C(=O)c5cscc5C4=C(C#N)C#N)sc23)cc1,J12,CCOc1cc(-c2c3cc(-c4ccc(-c5c(F)c(F)c(-c6ccc(-c7cc8c(-c9cc(OCC)c(Cl)s9)c9sc(-c%10ccc(-c%11c(F)c(F)c(-c%12ccc(-c%13cc%14c(-c%15cc(OCC)c(Cl)s%15)c%15sc(-c%16ccc(-c%17c(F)c(F)c(-c%18cccs%18)c%18nn(CC)nc%17%18)s%16)cc%15c(-c%15cc(OCC)c(Cl)s%15)c%14s%13)s%12)c%12nn(CC)nc%11%12)s%10)cc9c(-c9cc(OCC)c(Cl)s9)c8s7)s6)c6nn(CC)nc56)s4)sc3c(-c3cc(OCC)c(Cl)s3)c3ccsc23)sc1Cl
636,IC-C6IDT-IC,PBDB-T,10.1021/jacs.6b00853,0.89,15.05,0.65,65.0,8.71,8.706425,sm,fused,5.0,,IC-C6IDT-IC,CCc1ccc(C2(c3ccc(CC)cc3)c3cc4c(cc3-c3sc(/C=C5\C(=O)c6ccccc6C5=C(C#N)C#N)cc32)C(c2ccc(CC)cc2)(c2ccc(CC)cc2)c2cc(/C=C3\C(=O)c5ccccc5C3=C(C#N)C#N)sc2-4)cc1,PBDB-T,CCc1ccc(-c2c3cc(-c4ccc(-c5sc(-c6ccc(-c7cc8c(-c9ccc(CC)s9)c9sc(-c%10ccc(-c%11sc(-c%12ccc(-c%13cc%14c(-c%15ccc(CC)s%15)c%15sc(-c%16ccc(-c%17sc(-c%18cccs%18)c%18c%17C(=O)c%17c(CC)sc(CC)c%17C%18=O)s%16)cc%15c(-c%15ccc(CC)s%15)c%14s%13)s%12)c%12c%11C(=O)c%11c(CC)sc(CC)c%11C%12=O)s%10)cc9c(-c9ccc(CC)s9)c8s7)s6)c6c5C(=O)c5c(CC)sc(CC)c5C6=O)s4)sc3c(-c3ccc(CC)s3)c3ccsc23)s1
637,IDTzCR,PTB7-Th,10.1039/C7TC04669C,1.04,13.8,0.607,60.7,8.71,8.711664,sm,fused,5.0,,IDTzCR,CCc1ccc(C2(c3ccc(CC)cc3)c3cc4c(cc3-c3sc(-c5ncc(/C=c6/sc(=C(C#N)C#N)n(CC)c6=O)s5)cc32)C(c2ccc(CC)cc2)(c2ccc(CC)cc2)c2cc(-c3ncc(/C=c5/sc(=C(C#N)C#N)n(CC)c5=O)s3)sc2-4)cc1,PTB7-Th,CCOC(=O)c1sc2c(-c3cc4c(-c5ccc(CC)s5)c5sc(-c6sc(-c7cc8c(-c9ccc(CC)s9)c9sc(-c%10sc(-c%11cc%12c(-c%13ccc(CC)s%13)c%13sccc%13c(-c%13ccc(CC)s%13)c%12s%11)c%11sc(C(=O)OCC)c(F)c%10%11)cc9c(-c9ccc(CC)s9)c8s7)c7sc(C(=O)OCC)c(F)c67)cc5c(-c5ccc(CC)s5)c4s3)scc2c1F
638,TIDT-BT-R2,PTB7-Th,10.1002/smtd.201700373,1.04,13.1,0.639,63.9,8.7,8.705736,sm,unfused,3.0,,TIDT-BT-R2,CCc1ccc(C2(c3ccc(CC)cc3)c3cc(-c4ccc(-c5ccc(/C=C6/SC(=S)N(CC)C6=O)c6nsnc56)s4)ccc3-c3sc(-c4ccc(/C=C5/SC(=S)N(CC)C5=O)c5nsnc45)cc32)cc1,PTB7-Th,CCOC(=O)c1sc2c(-c3cc4c(-c5ccc(CC)s5)c5sc(-c6sc(-c7cc8c(-c9ccc(CC)s9)c9sc(-c%10sc(-c%11cc%12c(-c%13ccc(CC)s%13)c%13sccc%13c(-c%13ccc(CC)s%13)c%12s%11)c%11sc(C(=O)OCC)c(F)c%10%11)cc9c(-c9ccc(CC)s9)c8s7)c7sc(C(=O)OCC)c(F)c67)cc5c(-c5ccc(CC)s5)c4s3)scc2c1F
639,IDT-2BR1,PTB7-Th,10.1007/s11426-016-0336-6,0.95,15.2,0.6,60.0,8.7,8.664,sm,fused,5.0,,EH-IDTBR,CCN1C(=O)/C(=C/c2ccc(-c3cc4c(s3)-c3cc5c(cc3C4(CC)CC)-c3sc(-c4ccc(/C=C6\SC(=S)N(CC)C6=O)c6nsnc46)cc3C5(CC)CC)c3nsnc23)SC1=S,PTB7-Th,CCOC(=O)c1sc2c(-c3cc4c(-c5ccc(CC)s5)c5sc(-c6sc(-c7cc8c(-c9ccc(CC)s9)c9sc(-c%10sc(-c%11cc%12c(-c%13ccc(CC)s%13)c%13sccc%13c(-c%13ccc(CC)s%13)c%12s%11)c%11sc(C(=O)OCC)c(F)c%10%11)cc9c(-c9ccc(CC)s9)c8s7)c7sc(C(=O)OCC)c(F)c67)cc5c(-c5ccc(CC)s5)c4s3)scc2c1F
640,O-IDTBR,PTB7-Th,10.1002/aenm.202100839,1.07,13.35,0.61,61.0,8.7,8.713545,sm,fused,5.0,,EH-IDTBR,CCN1C(=O)/C(=C/c2ccc(-c3cc4c(s3)-c3cc5c(cc3C4(CC)CC)-c3sc(-c4ccc(/C=C6\SC(=S)N(CC)C6=O)c6nsnc46)cc3C5(CC)CC)c3nsnc23)SC1=S,PTB7-Th,CCOC(=O)c1sc2c(-c3cc4c(-c5ccc(CC)s5)c5sc(-c6sc(-c7cc8c(-c9ccc(CC)s9)c9sc(-c%10sc(-c%11cc%12c(-c%13ccc(CC)s%13)c%13sccc%13c(-c%13ccc(CC)s%13)c%12s%11)c%11sc(C(=O)OCC)c(F)c%10%11)cc9c(-c9ccc(CC)s9)c8s7)c7sc(C(=O)OCC)c(F)c67)cc5c(-c5ccc(CC)s5)c4s3)scc2c1F
641,ITIC-2F_lee,PTB7-Th,10.1002/aenm.201801209,0.748,16.2,0.8,80.0,8.7,9.69408,sm,fused,7.0,,IT-F,CCc1ccc(C2(c3ccc(CC)cc3)c3cc4c(cc3-c3sc5cc(/C=C6\C(=O)c7ccc(F)cc7C6=C(C#N)C#N)sc5c32)C(c2ccc(CC)cc2)(c2ccc(CC)cc2)c2c-4sc3cc(/C=C4\C(=O)c5ccc(F)cc5C4=C(C#N)C#N)sc23)cc1,PTB7-Th,CCOC(=O)c1sc2c(-c3cc4c(-c5ccc(CC)s5)c5sc(-c6sc(-c7cc8c(-c9ccc(CC)s9)c9sc(-c%10sc(-c%11cc%12c(-c%13ccc(CC)s%13)c%13sccc%13c(-c%13ccc(CC)s%13)c%12s%11)c%11sc(C(=O)OCC)c(F)c%10%11)cc9c(-c9ccc(CC)s9)c8s7)c7sc(C(=O)OCC)c(F)c67)cc5c(-c5ccc(CC)s5)c4s3)scc2c1F
642,ITIC-Th,PTB7-Th,10.1021/jacs.6b02004,0.8,15.93,0.68,68.0,8.7,8.66592,sm,fused,7.0,,ITIC-Th,CCc1ccc(C2(c3ccc(CC)s3)c3cc4c(cc3-c3sc5cc(/C=C6\C(=O)c7ccccc7C6=C(C#N)C#N)sc5c32)C(c2ccc(CC)s2)(c2ccc(CC)s2)c2c-4sc3cc(/C=C4\C(=O)c5ccccc5C4=C(C#N)C#N)sc23)s1,PTB7-Th,CCOC(=O)c1sc2c(-c3cc4c(-c5ccc(CC)s5)c5sc(-c6sc(-c7cc8c(-c9ccc(CC)s9)c9sc(-c%10sc(-c%11cc%12c(-c%13ccc(CC)s%13)c%13sccc%13c(-c%13ccc(CC)s%13)c%12s%11)c%11sc(C(=O)OCC)c(F)c%10%11)cc9c(-c9ccc(CC)s9)c8s7)c7sc(C(=O)OCC)c(F)c67)cc5c(-c5ccc(CC)s5)c4s3)scc2c1F
643,m-ITIC,P-4FP,10.1021/acsami.1c00327,0.96,15.72,0.5766,57.66,8.7,8.70158592,sm,fused,7.0,,m-ITIC,CCc1cccc(C2(c3cccc(CC)c3)c3cc4c(cc3-c3sc5cc(/C=C6\C(=O)c7ccccc7C6=C(C#N)C#N)sc5c32)C(c2cccc(CC)c2)(c2cccc(CC)c2)c2c-4sc3cc(/C=C4\C(=O)c5ccccc5C4=C(C#N)C#N)sc23)c1,P-4FP,CCc1c(F)cc(-c2c3cc(-c4ccc(-c5c(F)c(F)c(-c6ccc(-c7cc8c(-c9cc(F)c(CC)c(F)c9)c9oc(-c%10ccc(-c%11c(F)c(F)c(-c%12ccc(-c%13cc%14c(-c%15cc(F)c(CC)c(F)c%15)c%15oc(-c%16ccc(-c%17c(F)c(F)c(-c%18cccs%18)c%18nn(CC)nc%17%18)s%16)cc%15c(-c%15cc(F)c(CC)c(F)c%15)c%14o%13)s%12)c%12nn(CC)nc%11%12)s%10)cc9c(-c9cc(F)c(CC)c(F)c9)c8o7)s6)c6nn(CC)nc56)s4)oc3c(-c3cc(F)c(CC)c(F)c3)c3ccoc23)cc1F
644,ITIC,PBDD4T-2F,10.1021/acs.macromol.6b00248,0.94,15.04,0.61,61.0,8.69,8.623936,sm,fused,7.0,,ITIC,CCc1ccc(C2(c3ccc(CC)cc3)c3cc4c(cc3-c3sc5cc(/C=C6\C(=O)c7ccccc7C6=C(C#N)C#N)sc5c32)C(c2ccc(CC)cc2)(c2ccc(CC)cc2)c2c-4sc3cc(/C=C4\C(=O)c5ccccc5C4=C(C#N)C#N)sc23)cc1,PBDD4T-2F,CCc1csc(-c2sc(-c3cc(CC)c(-c4cc(F)c(-c5sc(-c6sc(-c7sc(-c8cc(CC)c(-c9cc(F)c(-c%10sc(-c%11sc(-c%12sc(-c%13cc(CC)c(-c%14cc(F)c(-c%15sccc%15F)s%14)s%13)c%13c%12C(=O)c%12c(CC)sc(CC)c%12C%13=O)cc%11CC)cc%10F)s9)s8)c8c7C(=O)c7c(CC)sc(CC)c7C8=O)cc6CC)cc5F)s4)s3)c3c2C(=O)c2c(CC)sc(CC)c2C3=O)c1
645,IEICO-4F,PBDB-T,10.1021/acsenergylett.8b00928,0.77,20.1,0.56,56.0,8.66,8.66712,sm,fused,5.0,,IEICO-4F,CCOc1cc(/C=C2\C(=O)c3cc(F)c(F)cc3C2=C(C#N)C#N)sc1-c1cc2c(s1)-c1cc3c(cc1C2(c1ccc(CC)cc1)c1ccc(CC)cc1)-c1sc(-c2sc(/C=C4\C(=O)c5cc(F)c(F)cc5C4=C(C#N)C#N)cc2OCC)cc1C3(c1ccc(CC)cc1)c1ccc(CC)cc1,PBDB-T,CCc1ccc(-c2c3cc(-c4ccc(-c5sc(-c6ccc(-c7cc8c(-c9ccc(CC)s9)c9sc(-c%10ccc(-c%11sc(-c%12ccc(-c%13cc%14c(-c%15ccc(CC)s%15)c%15sc(-c%16ccc(-c%17sc(-c%18cccs%18)c%18c%17C(=O)c%17c(CC)sc(CC)c%17C%18=O)s%16)cc%15c(-c%15ccc(CC)s%15)c%14s%13)s%12)c%12c%11C(=O)c%11c(CC)sc(CC)c%11C%12=O)s%10)cc9c(-c9ccc(CC)s9)c8s7)s6)c6c5C(=O)c5c(CC)sc(CC)c5C6=O)s4)sc3c(-c3ccc(CC)s3)c3ccsc23)s1
646,BT-Cl,PTQ-10,10.1016/j.orgel.2021.106132,0.79,17.85,0.6105,61.05,8.65,8.60896575,sm,unfused,2.0,,BTCIC-4Cl,CCC1(CC)c2cc(/C=C3\C(=O)c4cc(Cl)c(Cl)cc4C3=C(C#N)C#N)sc2-c2sc(-c3ccc(-c4cc5c(s4)-c4sc(/C=C6\C(=O)c7cc(Cl)c(Cl)cc7C6=C(C#N)C#N)cc4C5(CC)CC)c4nsnc34)cc21,PTQ10,CCOc1cnc2c(-c3ccc(-c4c(F)c(F)c(-c5ccc(-c6c(F)c(F)c(-c7cccs7)c7ncc(OCC)nc67)s5)c5ncc(OCC)nc45)s3)c(F)c(F)cc2n1
647,DBD-4F,PBDB-T,10.1016/j.cej.2021.128770,0.88,15.92,0.5952,59.52,8.64,8.33851392,sm,unfused,3.0,,DBD-4F,CCOc1cc(-c2cc3c(s2)c2sc(/C=C4\C(=O)c5cc(F)c(F)cc5C4=C(C#N)C#N)cc2n3CC)c(OCC)cc1-c1cc2c(s1)c1sc(/C=C3\C(=O)c4cc(F)c(F)cc4C3=C(C#N)C#N)cc1n2CC,PBDB-T,CCc1ccc(-c2c3cc(-c4ccc(-c5sc(-c6ccc(-c7cc8c(-c9ccc(CC)s9)c9sc(-c%10ccc(-c%11sc(-c%12ccc(-c%13cc%14c(-c%15ccc(CC)s%15)c%15sc(-c%16ccc(-c%17sc(-c%18cccs%18)c%18c%17C(=O)c%17c(CC)sc(CC)c%17C%18=O)s%16)cc%15c(-c%15ccc(CC)s%15)c%14s%13)s%12)c%12c%11C(=O)c%11c(CC)sc(CC)c%11C%12=O)s%10)cc9c(-c9ccc(CC)s9)c8s7)s6)c6c5C(=O)c5c(CC)sc(CC)c5C6=O)s4)sc3c(-c3ccc(CC)s3)c3ccsc23)s1
648,H-2F,PBDB-T,10.1021/acsami.1c09597,0.73,18.78,0.6299,62.99,8.64,8.63555106,sm,unfused,2.0,,H-2F,CCc1cc(-c2sc3c(N(c4ccccc4)c4ccccc4)c(-c4cc(CC)c(/C=C5\C(=O)c6cc(F)c(F)cc6C5=C(C#N)C#N)s4)sc3c2N(c2ccccc2)c2ccccc2)sc1/C=C1\C(=O)c2cc(F)c(F)cc2C1=C(C#N)C#N,PBDB-T,CCc1ccc(-c2c3cc(-c4ccc(-c5sc(-c6ccc(-c7cc8c(-c9ccc(CC)s9)c9sc(-c%10ccc(-c%11sc(-c%12ccc(-c%13cc%14c(-c%15ccc(CC)s%15)c%15sc(-c%16ccc(-c%17sc(-c%18cccs%18)c%18c%17C(=O)c%17c(CC)sc(CC)c%17C%18=O)s%16)cc%15c(-c%15ccc(CC)s%15)c%14s%13)s%12)c%12c%11C(=O)c%11c(CC)sc(CC)c%11C%12=O)s%10)cc9c(-c9ccc(CC)s9)c8s7)s6)c6c5C(=O)c5c(CC)sc(CC)c5C6=O)s4)sc3c(-c3ccc(CC)s3)c3ccsc23)s1
649,NTIC,PBDB-T,10.1039/C7TA05809H,0.935,13.55,0.681,68.1,8.63,8.62775925,sm,fused,6.0,,NTIC,CCc1ccc(C2(c3ccc(CC)cc3)c3cc(/C=C4\C(=O)c5ccccc5C4=C(C#N)C#N)sc3-c3c2ccc2c4c(ccc32)C(c2ccc(CC)cc2)(c2ccc(CC)cc2)c2cc(/C=C3\C(=O)c5ccccc5C3=C(C#N)C#N)sc2-4)cc1,PBDB-T,CCc1ccc(-c2c3cc(-c4ccc(-c5sc(-c6ccc(-c7cc8c(-c9ccc(CC)s9)c9sc(-c%10ccc(-c%11sc(-c%12ccc(-c%13cc%14c(-c%15ccc(CC)s%15)c%15sc(-c%16ccc(-c%17sc(-c%18cccs%18)c%18c%17C(=O)c%17c(CC)sc(CC)c%17C%18=O)s%16)cc%15c(-c%15ccc(CC)s%15)c%14s%13)s%12)c%12c%11C(=O)c%11c(CC)sc(CC)c%11C%12=O)s%10)cc9c(-c9ccc(CC)s9)c8s7)s6)c6c5C(=O)c5c(CC)sc(CC)c5C6=O)s4)sc3c(-c3ccc(CC)s3)c3ccsc23)s1
650,NTIC-OMe,PBDB-T,10.1039/C7TA05809H,0.965,13.52,0.66,66.0,8.61,8.610888,sm,fused,6.0,,NTIC-OMe,CCc1ccc(C2(c3ccc(CC)cc3)c3cc(/C=C4\C(=O)c5ccc(OC)cc5C4=C(C#N)C#N)sc3-c3c2ccc2c4c(ccc32)C(c2ccc(CC)cc2)(c2ccc(CC)cc2)c2cc(/C=C3\C(=O)c5ccc(OC)cc5C3=C(C#N)C#N)sc2-4)cc1,PBDB-T,CCc1ccc(-c2c3cc(-c4ccc(-c5sc(-c6ccc(-c7cc8c(-c9ccc(CC)s9)c9sc(-c%10ccc(-c%11sc(-c%12ccc(-c%13cc%14c(-c%15ccc(CC)s%15)c%15sc(-c%16ccc(-c%17sc(-c%18cccs%18)c%18c%17C(=O)c%17c(CC)sc(CC)c%17C%18=O)s%16)cc%15c(-c%15ccc(CC)s%15)c%14s%13)s%12)c%12c%11C(=O)c%11c(CC)sc(CC)c%11C%12=O)s%10)cc9c(-c9ccc(CC)s9)c8s7)s6)c6c5C(=O)c5c(CC)sc(CC)c5C6=O)s4)sc3c(-c3ccc(CC)s3)c3ccsc23)s1
651,IDSe-T-IC,J51,10.1039/C6EE00315J,0.91,15.2,0.62,62.0,8.58,8.57584,sm,fused,5.0,,IDSe-T-IC,CCc1ccc(C2(c3ccc(CC)cc3)c3cc4c(cc3-c3sc(-c5[se]c(/C=C6\C(=O)c7ccccc7C6=C(C#N)C#N)cc5CC)cc32)C(c2ccc(CC)cc2)(c2ccc(CC)cc2)c2cc(-c3sc(/C=C5\C(=O)c6ccccc6C5=C(C#N)C#N)cc3CC)[se]c2-4)cc1,J51,CCc1ccc(-c2c3cc(-c4ccc(-c5c(F)c(F)c(-c6ccc(-c7cc8c(-c9ccc(CC)s9)c9sc(-c%10ccc(-c%11c(F)c(F)c(-c%12ccc(-c%13cc%14c(-c%15ccc(CC)s%15)c%15sc(-c%16ccc(-c%17c(F)c(F)c(-c%18cccs%18)c%18nn(CC)nc%17%18)s%16)cc%15c(-c%15ccc(CC)s%15)c%14s%13)s%12)c%12nn(CC)nc%11%12)s%10)cc9c(-c9ccc(CC)s9)c8s7)s6)c6nn(CC)nc56)s4)sc3c(-c3ccc(CC)s3)c3ccsc23)s1
652,QCIC1,PBDB-T,10.1002/cssc.202100689,0.822,18.81,0.555,55.5,8.58,8.5813101,sm,unfused,3.0,,QCIC1,CCOc1c(OCC)c(-c2cc3c(s2)-c2sc(/C=C4\C(=O)c5cc(F)c(F)cc5C4=C(C#N)C#N)cc2C3(CC)CC)c2nccnc2c1-c1cc2c(s1)-c1sc(/C=C3\C(=O)c4cc(F)c(F)cc4C3=C(C#N)C#N)cc1C2(CC)CC,PBDB-T,CCc1ccc(-c2c3cc(-c4ccc(-c5sc(-c6ccc(-c7cc8c(-c9ccc(CC)s9)c9sc(-c%10ccc(-c%11sc(-c%12ccc(-c%13cc%14c(-c%15ccc(CC)s%15)c%15sc(-c%16ccc(-c%17sc(-c%18cccs%18)c%18c%17C(=O)c%17c(CC)sc(CC)c%17C%18=O)s%16)cc%15c(-c%15ccc(CC)s%15)c%14s%13)s%12)c%12c%11C(=O)c%11c(CC)sc(CC)c%11C%12=O)s%10)cc9c(-c9ccc(CC)s9)c8s7)s6)c6c5C(=O)c5c(CC)sc(CC)c5C6=O)s4)sc3c(-c3ccc(CC)s3)c3ccsc23)s1
653,ITIC1,FTAZ,10.1002/adma.201702125,0.921,16.45,0.564,56.4,8.54,8.5448538,sm,fused,7.0,,ITIC1,CCc1ccc(C2(c3ccc(CC)cc3)c3cc(/C=C4\C(=O)c5ccccc5C4=C(C#N)C#N)sc3-c3sc4cc5c6c(sc5cc4c32)-c2sc(/C=C3\C(=O)c4ccccc4C3=C(C#N)C#N)cc2C6(c2ccc(CC)cc2)c2ccc(CC)cc2)cc1,FTAZ,CCc1c2cc(-c3ccc(-c4c(F)c(F)c(-c5ccc(-c6cc7c(CC)c8sc(-c9ccc(-c%10c(F)c(F)c(-c%11ccc(-c%12cc%13c(CC)c%14sc(-c%15ccc(-c%16c(F)c(F)c(-c%17cccs%17)c%17nn(CC)nc%16%17)s%15)cc%14c(CC)c%13s%12)s%11)c%11nn(CC)nc%10%11)s9)cc8c(CC)c7s6)s5)c5nn(CC)nc45)s3)sc2c(CC)c2ccsc12
654,CSeT-IC,J71,10.1021/acsami.1c12028,0.912,17.17,0.5483,54.83,8.52,8.585851632,sm,fused,7.0,,SeTIC,CCc1ccc(C2(c3ccc(CC)cc3)c3cc4c(cc3-c3[se]c5cc(/C=C6\C(=O)c7ccccc7C6=C(C#N)C#N)sc5c32)C(c2ccc(CC)cc2)(c2ccc(CC)cc2)c2c-4[se]c3cc(/C=C4\C(=O)c5ccccc5C4=C(C#N)C#N)sc23)cc1,J71,CCn1nc2c(-c3ccc(C)s3)c(F)c(F)c(-c3ccc(-c4cc5c(-c6ccc([Si](CC)(CC)CC)s6)c6sc(-c7ccc(-c8c(F)c(F)c(-c9ccc(-c%10cc%11c(-c%12ccc([Si](CC)(CC)CC)s%12)c%12sc(-c%13ccc(-c%14c(F)c(F)c(-c%15ccc(-c%16cc%17c(-c%18ccc([Si](CC)(CC)CC)s%18)c%18sc(C)cc%18c(-c%18ccc([Si](CC)(CC)CC)s%18)c%17s%16)s%15)c%15nn(CC)nc%14%15)s%13)cc%12c(-c%12ccc([Si](CC)(CC)CC)s%12)c%11s%10)s9)c9nn(CC)nc89)s7)cc6c(-c6ccc([Si](CC)(CC)CC)s6)c5s4)s3)c2n1
655,IDT-Tz,PBDB-T,10.1039/C7TA05774A,0.88,13.67,0.708,70.8,8.52,8.5169568,sm,fused,5.0,,DC-IDT2Tz,CCc1ccc(C2(c3ccc(CC)cc3)c3cc4c(cc3-c3sc(-c5ncc(/C=C6\C(=O)c7ccccc7C6=C(C#N)C#N)s5)cc32)C(c2ccc(CC)cc2)(c2ccc(CC)cc2)c2cc(-c3ncc(/C=C5\C(=O)c6ccccc6C5=C(C#N)C#N)s3)sc2-4)cc1,PBDB-T,CCc1ccc(-c2c3cc(-c4ccc(-c5sc(-c6ccc(-c7cc8c(-c9ccc(CC)s9)c9sc(-c%10ccc(-c%11sc(-c%12ccc(-c%13cc%14c(-c%15ccc(CC)s%15)c%15sc(-c%16ccc(-c%17sc(-c%18cccs%18)c%18c%17C(=O)c%17c(CC)sc(CC)c%17C%18=O)s%16)cc%15c(-c%15ccc(CC)s%15)c%14s%13)s%12)c%12c%11C(=O)c%11c(CC)sc(CC)c%11C%12=O)s%10)cc9c(-c9ccc(CC)s9)c8s7)s6)c6c5C(=O)c5c(CC)sc(CC)c5C6=O)s4)sc3c(-c3ccc(CC)s3)c3ccsc23)s1
656,N65-2FIC,PBDB-T,10.1021/acsaem.0c00689,0.72,19.11,0.62,62.0,8.51,8.530704,sm,fused,8.0,,N65-2FIC,CCc1ccc(C2(c3ccc(CC)cc3)c3cc4c5c(cccc5c3-c3sc5cc(/C=C6\C(=O)c7cc(F)c(F)cc7C6=C(C#N)C#N)sc5c32)C(c2ccc(CC)cc2)(c2ccc(CC)cc2)c2c-4sc3cc(/C=C4\C(=O)c5cc(F)c(F)cc5C4=C(C#N)C#N)sc23)cc1,PBDB-T,CCc1ccc(-c2c3cc(-c4ccc(-c5sc(-c6ccc(-c7cc8c(-c9ccc(CC)s9)c9sc(-c%10ccc(-c%11sc(-c%12ccc(-c%13cc%14c(-c%15ccc(CC)s%15)c%15sc(-c%16ccc(-c%17sc(-c%18cccs%18)c%18c%17C(=O)c%17c(CC)sc(CC)c%17C%18=O)s%16)cc%15c(-c%15ccc(CC)s%15)c%14s%13)s%12)c%12c%11C(=O)c%11c(CC)sc(CC)c%11C%12=O)s%10)cc9c(-c9ccc(CC)s9)c8s7)s6)c6c5C(=O)c5c(CC)sc(CC)c5C6=O)s4)sc3c(-c3ccc(CC)s3)c3ccsc23)s1
657,ITIC-OE,PBDB-T,10.1039/C7TA10136H,0.85,14.8,0.67,67.0,8.5,8.4286,sm,fused,7.0,,ITIC-OE,COCOCc1ccc(C2(c3ccc(COCOC)cc3)c3cc4c(cc3-c3sc5cc(/C=C6\C(=O)c7ccccc7C6=C(C#N)C#N)sc5c32)C(c2ccc(COCOC)cc2)(c2ccc(COCOC)cc2)c2c-4sc3cc(/C=C4\C(=O)c5ccccc5C4=C(C#N)C#N)sc23)cc1,PBDB-T,CCc1ccc(-c2c3cc(-c4ccc(-c5sc(-c6ccc(-c7cc8c(-c9ccc(CC)s9)c9sc(-c%10ccc(-c%11sc(-c%12ccc(-c%13cc%14c(-c%15ccc(CC)s%15)c%15sc(-c%16ccc(-c%17sc(-c%18cccs%18)c%18c%17C(=O)c%17c(CC)sc(CC)c%17C%18=O)s%16)cc%15c(-c%15ccc(CC)s%15)c%14s%13)s%12)c%12c%11C(=O)c%11c(CC)sc(CC)c%11C%12=O)s%10)cc9c(-c9ccc(CC)s9)c8s7)s6)c6c5C(=O)c5c(CC)sc(CC)c5C6=O)s4)sc3c(-c3ccc(CC)s3)c3ccsc23)s1
658,BTC6-0F,PBDB-T,10.1039/D1NJ01978C,0.87,17.99,0.542,54.2,8.49,8.4830046,sm,unfused,2.0,,BTC6-0F,CCn1nc2c(-c3cc4c(s3)-c3sc(/C=C5\C(=O)c6ccccc6C5=C(C#N)C#N)cc3C4(CC)CC)c(F)c(F)c(-c3cc4c(s3)-c3sc(/C=C5\C(=O)c6ccccc6C5=C(C#N)C#N)cc3C4(CC)CC)c2n1,PBDB-T,CCc1ccc(-c2c3cc(-c4ccc(-c5sc(-c6ccc(-c7cc8c(-c9ccc(CC)s9)c9sc(-c%10ccc(-c%11sc(-c%12ccc(-c%13cc%14c(-c%15ccc(CC)s%15)c%15sc(-c%16ccc(-c%17sc(-c%18cccs%18)c%18c%17C(=O)c%17c(CC)sc(CC)c%17C%18=O)s%16)cc%15c(-c%15ccc(CC)s%15)c%14s%13)s%12)c%12c%11C(=O)c%11c(CC)sc(CC)c%11C%12=O)s%10)cc9c(-c9ccc(CC)s9)c8s7)s6)c6c5C(=O)c5c(CC)sc(CC)c5C6=O)s4)sc3c(-c3ccc(CC)s3)c3ccsc23)s1
659,Y14,PBDB-TF,10.1039/C9QM00499H,0.866,16.83,0.5824,58.24,8.49,8.488351872,sm,y,8.0,,Y14,CCc1c(/C=C2\C(=O)c3cc(F)ccc3C2=C(C#N)C#N)sc2c1sc1c3c4nn(CC)nc4c4c5sc6c(CC)c(/C=C7\C(=O)c8cc(F)ccc8C7=C(C#N)C#N)sc6c5n(CC)c4c3n(CC)c21,PBDB-TF,CCc1sc(-c2c3cc(-c4ccc(-c5sc(-c6ccc(-c7cc8c(-c9cc(F)c(CC)s9)c9sc(-c%10ccc(-c%11sc(-c%12ccc(-c%13cc%14c(-c%15cc(F)c(CC)s%15)c%15sc(-c%16ccc(-c%17sc(-c%18cccs%18)c%18c%17C(=O)c%17c(CC)sc(CC)c%17C%18=O)s%16)cc%15c(-c%15cc(F)c(CC)s%15)c%14s%13)s%12)c%12c%11C(=O)c%11c(CC)sc(CC)c%11C%12=O)s%10)cc9c(-c9cc(F)c(CC)s9)c8s7)s6)c6c5C(=O)c5c(CC)sc(CC)c5C6=O)s4)sc3c(-c3cc(F)c(CC)s3)c3ccsc23)cc1F
660,ITIC-Th1,PDCBT-2F,10.1021/acs.macromol.9b00793,0.98,15.32,0.565,56.5,8.48,8.482684,sm,fused,7.0,,ITIC-Th1,CCc1ccc(C2(c3ccc(CC)s3)c3cc4c(cc3-c3sc5cc(/C=C6\C(=O)c7ccc(F)cc7C6=C(C#N)C#N)sc5c32)C(c2ccc(CC)s2)(c2ccc(CC)s2)c2c-4sc3cc(/C=C4\C(=O)c5ccc(F)cc5C4=C(C#N)C#N)sc23)s1,PDCBT-2F,CCOC(=O)c1cc(-c2cc(C(=O)OCC)c(-c3cc(F)c(-c4sc(-c5sc(-c6cc(C(=O)OCC)c(-c7cc(F)c(-c8sc(-c9sc(-c%10cc(C(=O)OCC)c(-c%11cc(F)cs%11)s%10)cc9C(=O)OCC)cc8F)s7)s6)cc5C(=O)OCC)cc4F)s3)s2)sc1-c1cc(F)cs1
661,ITIC,PffQx-T,10.1016/j.nanoen.2016.10.008,0.87,16.33,0.596,59.6,8.47,8.4674316,sm,fused,7.0,,ITIC,CCc1ccc(C2(c3ccc(CC)cc3)c3cc4c(cc3-c3sc5cc(/C=C6\C(=O)c7ccccc7C6=C(C#N)C#N)sc5c32)C(c2ccc(CC)cc2)(c2ccc(CC)cc2)c2c-4sc3cc(/C=C4\C(=O)c5ccccc5C4=C(C#N)C#N)sc23)cc1,PffQx-T,CCOc1ccc(-c2nc3c(-c4cccs4)c(F)c(F)c(-c4ccc(-c5cc6c(-c7ccc(CC)s7)c7sc(-c8ccc(-c9c(F)c(F)c(-c%10ccc(-c%11cc%12c(-c%13ccc(CC)s%13)c%13sc(-c%14ccc(-c%15c(F)c(F)c(-c%16ccc(-c%17cc%18c(-c%19ccc(CC)s%19)c%19sccc%19c(-c%19ccc(CC)s%19)c%18s%17)s%16)c%16nc(-c%17ccc(OCC)c(F)c%17)c(-c%17ccc(OCC)c(F)c%17)nc%15%16)s%14)cc%13c(-c%13ccc(CC)s%13)c%12s%11)s%10)c%10nc(-c%11ccc(OCC)c(F)c%11)c(-c%11ccc(OCC)c(F)c%11)nc9%10)s8)cc7c(-c7ccc(CC)s7)c6s5)s4)c3nc2-c2ccc(OCC)c(F)c2)cc1F
662,ITIC,PBCIT,10.1021/acsaem.8b00506,1.01,13.95,0.6005,60.05,8.46,8.46074475,sm,fused,7.0,,ITIC,CCc1ccc(C2(c3ccc(CC)cc3)c3cc4c(cc3-c3sc5cc(/C=C6\C(=O)c7ccccc7C6=C(C#N)C#N)sc5c32)C(c2ccc(CC)cc2)(c2ccc(CC)cc2)c2c-4sc3cc(/C=C4\C(=O)c5ccccc5C4=C(C#N)C#N)sc23)cc1,PCE10-2Cl,CCOC(=O)c1sc2c(-c3cc4c(-c5cc(Cl)c(CC)s5)c5sc(-c6sc(-c7cc8c(-c9cc(Cl)c(CC)s9)c9sc(-c%10sc(-c%11cc%12c(-c%13cc(Cl)c(CC)s%13)c%13sccc%13c(-c%13cc(Cl)c(CC)s%13)c%12s%11)c%11sc(C(=O)OCC)c(F)c%10%11)cc9c(-c9cc(Cl)c(CC)s9)c8s7)c7sc(C(=O)OCC)c(F)c67)cc5c(-c5cc(Cl)c(CC)s5)c4s3)scc2c1F
663,BT2F-IC4F,PBDB-T,10.1039/D0TA03683H,0.67,19.43,0.647,64.7,8.45,8.4227107,sm,unfused,2.0,,BT2F-IC4F,CCC1(CC)c2cc(/C=C3\C(=O)c4cc(F)c(F)cc4C3=C(C#N)C#N)sc2-c2sc(-c3c(F)c(F)c(-c4cc5c(s4)-c4sc(/C=C6\C(=O)c7cc(F)c(F)cc7C6=C(C#N)C#N)cc4C5(CC)CC)c4nsnc34)cc21,PBDB-T,CCc1ccc(-c2c3cc(-c4ccc(-c5sc(-c6ccc(-c7cc8c(-c9ccc(CC)s9)c9sc(-c%10ccc(-c%11sc(-c%12ccc(-c%13cc%14c(-c%15ccc(CC)s%15)c%15sc(-c%16ccc(-c%17sc(-c%18cccs%18)c%18c%17C(=O)c%17c(CC)sc(CC)c%17C%18=O)s%16)cc%15c(-c%15ccc(CC)s%15)c%14s%13)s%12)c%12c%11C(=O)c%11c(CC)sc(CC)c%11C%12=O)s%10)cc9c(-c9ccc(CC)s9)c8s7)s6)c6c5C(=O)c5c(CC)sc(CC)c5C6=O)s4)sc3c(-c3ccc(CC)s3)c3ccsc23)s1
664,COi6IC,FTAZ,10.1039/C8QM00004B,0.82,17.45,0.59,59.0,8.43,8.44231,sm,fused,6.0,,COi6IC,CCc1ccc(C2(c3ccc(CC)cc3)Oc3c(sc4c5c(sc34)-c3sc(/C=C4\C(=O)c6ccccc6C4=C(C#N)C#N)cc3C(c3ccc(CC)cc3)(c3ccc(CC)cc3)O5)-c3sc(/C=C4\C(=O)c5ccccc5C4=C(C#N)C#N)cc32)cc1,FTAZ,CCc1c2cc(-c3ccc(-c4c(F)c(F)c(-c5ccc(-c6cc7c(CC)c8sc(-c9ccc(-c%10c(F)c(F)c(-c%11ccc(-c%12cc%13c(CC)c%14sc(-c%15ccc(-c%16c(F)c(F)c(-c%17cccs%17)c%17nn(CC)nc%16%17)s%15)cc%14c(CC)c%13s%12)s%11)c%11nn(CC)nc%10%11)s9)cc8c(CC)c7s6)s5)c5nn(CC)nc45)s3)sc2c(CC)c2ccsc12
665,IDIC8-F,DRCN5T,10.1021/acsaem.8b00205,0.864,15.21,0.641,64.1,8.42,8.42366304,sm,fused,5.0,sm,IDIC8-F,CCC1(CC)c2cc3c(cc2-c2sc(/C=C4\C(=O)c5ccc(F)cc5C4=C(C#N)C#N)cc21)C(CC)(CC)c1cc(/C=C2\C(=O)c4ccc(F)cc4C2=C(C#N)C#N)sc1-3,DRCN5T,CCc1cc(/C=c2\sc(=C(C#N)C#N)n(CC)c2=O)sc1-c1cc(CC)c(-c2ccc(-c3sc(-c4sc(/C=c5\sc(=C(C#N)C#N)n(CC)c5=O)cc4CC)cc3CC)s2)s1
666,IDTT-2BM,PTB7-Th,10.1021/acsenergylett.8b00045,0.83,15.8,0.63,63.0,8.4,8.26182,sm,fused,7.0,,IDTT-2BM,CCc1ccc(C2(c3ccc(CC)cc3)c3cc4c(cc3-c3sc5cc(-c6ccc(C=C(C#N)C#N)c7nsnc67)sc5c32)C(c2ccc(CC)cc2)(c2ccc(CC)cc2)c2c-4sc3cc(-c4ccc(C=C(C#N)C#N)c5nsnc45)sc23)cc1,PTB7-Th,CCOC(=O)c1sc2c(-c3cc4c(-c5ccc(CC)s5)c5sc(-c6sc(-c7cc8c(-c9ccc(CC)s9)c9sc(-c%10sc(-c%11cc%12c(-c%13ccc(CC)s%13)c%13sccc%13c(-c%13ccc(CC)s%13)c%12s%11)c%11sc(C(=O)OCC)c(F)c%10%11)cc9c(-c9ccc(CC)s9)c8s7)c7sc(C(=O)OCC)c(F)c67)cc5c(-c5ccc(CC)s5)c4s3)scc2c1F
667,IDT-Tz,PTB7-Th,10.1039/C7TA05774A,0.8,15.94,0.657,65.7,8.38,8.378064,sm,fused,5.0,,DC-IDT2Tz,CCc1ccc(C2(c3ccc(CC)cc3)c3cc4c(cc3-c3sc(-c5ncc(/C=C6\C(=O)c7ccccc7C6=C(C#N)C#N)s5)cc32)C(c2ccc(CC)cc2)(c2ccc(CC)cc2)c2cc(-c3ncc(/C=C5\C(=O)c6ccccc6C5=C(C#N)C#N)s3)sc2-4)cc1,PTB7-Th,CCOC(=O)c1sc2c(-c3cc4c(-c5ccc(CC)s5)c5sc(-c6sc(-c7cc8c(-c9ccc(CC)s9)c9sc(-c%10sc(-c%11cc%12c(-c%13ccc(CC)s%13)c%13sccc%13c(-c%13ccc(CC)s%13)c%12s%11)c%11sc(C(=O)OCC)c(F)c%10%11)cc9c(-c9ccc(CC)s9)c8s7)c7sc(C(=O)OCC)c(F)c67)cc5c(-c5ccc(CC)s5)c4s3)scc2c1F
668,ITIC,FTAZ,10.1039/C7TA07882J,0.91,16.25,0.565,56.5,8.37,8.3549375,sm,fused,7.0,,ITIC,CCc1ccc(C2(c3ccc(CC)cc3)c3cc4c(cc3-c3sc5cc(/C=C6\C(=O)c7ccccc7C6=C(C#N)C#N)sc5c32)C(c2ccc(CC)cc2)(c2ccc(CC)cc2)c2c-4sc3cc(/C=C4\C(=O)c5ccccc5C4=C(C#N)C#N)sc23)cc1,FTAZ,CCc1c2cc(-c3ccc(-c4c(F)c(F)c(-c5ccc(-c6cc7c(CC)c8sc(-c9ccc(-c%10c(F)c(F)c(-c%11ccc(-c%12cc%13c(CC)c%14sc(-c%15ccc(-c%16c(F)c(F)c(-c%17cccs%17)c%17nn(CC)nc%16%17)s%15)cc%14c(CC)c%13s%12)s%11)c%11nn(CC)nc%10%11)s9)cc8c(CC)c7s6)s5)c5nn(CC)nc45)s3)sc2c(CC)c2ccsc12
669,INPIC-2F,PBDB-T,10.1021/acsami.0c19700,0.91,15.7,0.586,58.6,8.37,8.372182,sm,fused,9.0,,INPIC-2F,CCc1ccc(C2(c3ccc(CC)cc3)c3cc4c(cc3-c3sc5c6sc(/C=C7\C(=O)c8cc(F)ccc8C7=C(C#N)C#N)cc6n(CC)c5c32)C(c2ccc(CC)cc2)(c2ccc(CC)cc2)c2c-4sc3c4sc(/C=C5\C(=O)c6cc(F)ccc6C5=C(C#N)C#N)cc4n(CC)c23)cc1,PBDB-T,CCc1ccc(-c2c3cc(-c4ccc(-c5sc(-c6ccc(-c7cc8c(-c9ccc(CC)s9)c9sc(-c%10ccc(-c%11sc(-c%12ccc(-c%13cc%14c(-c%15ccc(CC)s%15)c%15sc(-c%16ccc(-c%17sc(-c%18cccs%18)c%18c%17C(=O)c%17c(CC)sc(CC)c%17C%18=O)s%16)cc%15c(-c%15ccc(CC)s%15)c%14s%13)s%12)c%12c%11C(=O)c%11c(CC)sc(CC)c%11C%12=O)s%10)cc9c(-c9ccc(CC)s9)c8s7)s6)c6c5C(=O)c5c(CC)sc(CC)c5C6=O)s4)sc3c(-c3ccc(CC)s3)c3ccsc23)s1
670,HFO-PCIC,PBDB-TF,10.1039/C8TA03753A,0.93,12.62,0.7099,70.99,8.36,8.33181234,sm,unfused,3.0,,HFO-PCIC,CCC1(CC)c2cc(/C=C3\C(=O)c4cc(F)c(F)cc4C3=C(C#N)C#N)sc2-c2sc(-c3c(F)c(OC)c(-c4cc5c(s4)-c4sc(/C=C6\C(=O)c7cc(F)c(F)cc7C6=C(C#N)C#N)cc4C5(CC)CC)c(F)c3OC)cc21,PBDB-TF,CCc1sc(-c2c3cc(-c4ccc(-c5sc(-c6ccc(-c7cc8c(-c9cc(F)c(CC)s9)c9sc(-c%10ccc(-c%11sc(-c%12ccc(-c%13cc%14c(-c%15cc(F)c(CC)s%15)c%15sc(-c%16ccc(-c%17sc(-c%18cccs%18)c%18c%17C(=O)c%17c(CC)sc(CC)c%17C%18=O)s%16)cc%15c(-c%15cc(F)c(CC)s%15)c%14s%13)s%12)c%12c%11C(=O)c%11c(CC)sc(CC)c%11C%12=O)s%10)cc9c(-c9cc(F)c(CC)s9)c8s7)s6)c6c5C(=O)c5c(CC)sc(CC)c5C6=O)s4)sc3c(-c3cc(F)c(CC)s3)c3ccsc23)cc1F
671,TBTT-BORH,PTB7-Th,10.1021/acsomega.0c04495,1.02,15.27,0.54,54.0,8.33,8.410716,sm,unfused,2.0,,TBTT-BORH,CCN1C(=O)/C(=C/c2ccc(-c3ccc(-c4ccc(/C=C5\SC(=S)N(CC)C5=O)s4)c4nsnc34)s2)SC1=S,PTB7-Th,CCOC(=O)c1sc2c(-c3cc4c(-c5ccc(CC)s5)c5sc(-c6sc(-c7cc8c(-c9ccc(CC)s9)c9sc(-c%10sc(-c%11cc%12c(-c%13ccc(CC)s%13)c%13sccc%13c(-c%13ccc(CC)s%13)c%12s%11)c%11sc(C(=O)OCC)c(F)c%10%11)cc9c(-c9ccc(CC)s9)c8s7)c7sc(C(=O)OCC)c(F)c67)cc5c(-c5ccc(CC)s5)c4s3)scc2c1F
672,TPT-2F,PBT1-C,10.1039/C8TA07334A,0.874,13.89,0.686,68.6,8.33,8.32794396,sm,fused,5.0,,TPT-2F,CCc1ccc(C2(c3ccc(CC)cc3)c3cc4c(cc3-c3sc(/C=C5\C(=O)c6ccc(F)cc6C5=C(C#N)C#N)cc32)C(c2ccc(CC)cc2)(c2ccc(CC)cc2)c2cc(/C=C3\C(=O)c5ccc(F)cc5C3=C(C#N)C#N)sc2-4)cc1,PBT1-C,CCc1ccc(-c2c3cc(-c4ccc(-c5sc(-c6ccc(-c7cc8c(-c9ccc(CC)cc9)c9sc(-c%10ccc(-c%11sc(-c%12ccc(-c%13cc%14c(-c%15ccc(CC)cc%15)c%15sc(-c%16ccc(-c%17sc(-c%18cccs%18)c%18c%17C(=O)c%17c(CC)sc(CC)c%17C%18=O)s%16)cc%15c(-c%15ccc(CC)cc%15)c%14s%13)s%12)c%12c%11C(=O)c%11c(CC)sc(CC)c%11C%12=O)s%10)cc9c(-c9ccc(CC)cc9)c8s7)s6)c6c5C(=O)c5c(CC)sc(CC)c5C6=O)s4)sc3c(-c3ccc(CC)cc3)c3ccsc23)cc1
673,ITIC-F,P104,10.1021/acsaem.9b01726,0.83,15.92,0.63,63.0,8.32,8.324568,sm,fused,7.0,,IT-4F,CCc1ccc(C2(c3ccc(CC)cc3)c3cc4c(cc3-c3sc5cc(/C=C6\C(=O)c7cc(F)c(F)cc7C6=C(C#N)C#N)sc5c32)C(c2ccc(CC)cc2)(c2ccc(CC)cc2)c2c-4sc3cc(/C=C4\C(=O)c5cc(F)c(F)cc5C4=C(C#N)C#N)sc23)cc1,P104,CCn1c(=O)n(CC)c2cc3c(cc21)c1ccsc1c1sc(-c2ccc(-c4ccc(-c5ccc(-c6cc7c8cc9c(cc8c8cc(-c%10ccc(-c%11ccc(-c%12ccc(-c%13cc%14c%15cc%16c(cc%15c%15cc(-c%17ccc(-c%18ccc(-c%19cccs%19)c%19nsnc%18%19)s%17)sc%15c%14s%13)n(CC)c(=O)n%16CC)s%12)c%12nsnc%11%12)s%10)sc8c7s6)n(CC)c(=O)n9CC)s5)c5nsnc45)s2)cc31
674,BTIC-OCOMe,PBDB-TF,10.1021/acs.jpclett.1c01077,0.95,15.55,0.562,56.2,8.32,8.302145,sm,y,8.0,,BTIC-OCOMe,CCc1c(/C=C2\C(=O)c3cc(OC(C)=O)ccc3C2=C(C#N)C#N)sc2c1sc1c3c4nsnc4c4c5sc6c(CC)c(/C=C7\C(=O)c8cc(OC(C)=O)ccc8C7=C(C#N)C#N)sc6c5n(CC)c4c3n(CC)c21,PBDB-TF,CCc1sc(-c2c3cc(-c4ccc(-c5sc(-c6ccc(-c7cc8c(-c9cc(F)c(CC)s9)c9sc(-c%10ccc(-c%11sc(-c%12ccc(-c%13cc%14c(-c%15cc(F)c(CC)s%15)c%15sc(-c%16ccc(-c%17sc(-c%18cccs%18)c%18c%17C(=O)c%17c(CC)sc(CC)c%17C%18=O)s%16)cc%15c(-c%15cc(F)c(CC)s%15)c%14s%13)s%12)c%12c%11C(=O)c%11c(CC)sc(CC)c%11C%12=O)s%10)cc9c(-c9cc(F)c(CC)s9)c8s7)s6)c6c5C(=O)c5c(CC)sc(CC)c5C6=O)s4)sc3c(-c3cc(F)c(CC)s3)c3ccsc23)cc1F
675,ITIC,PBDT-DTN,10.1021/acs.macromol.6b02733,0.92,13.8,0.65,65.0,8.3,8.2524,sm,fused,7.0,,ITIC,CCc1ccc(C2(c3ccc(CC)cc3)c3cc4c(cc3-c3sc5cc(/C=C6\C(=O)c7ccccc7C6=C(C#N)C#N)sc5c32)C(c2ccc(CC)cc2)(c2ccc(CC)cc2)c2c-4sc3cc(/C=C4\C(=O)c5ccccc5C4=C(C#N)C#N)sc23)cc1,PBDT-DTN,CCc1csc(-c2sc(-c3cc(CC)c(-c4cc5c(-c6ccc(CC)s6)c6sc(-c7sc(-c8sc(-c9cc(CC)c(-c%10cc%11c(-c%12ccc(CC)s%12)c%12sc(-c%13sc(-c%14sc(-c%15cc(CC)c(-c%16cc%17c(-c%18ccc(CC)s%18)c%18sccc%18c(-c%18ccc(CC)s%18)c%17s%16)s%15)c%15c%14C(=O)c%14ccccc%14C%15=O)cc%13CC)cc%12c(-c%12ccc(CC)s%12)c%11s%10)s9)c9c8C(=O)c8ccccc8C9=O)cc7CC)cc6c(-c6ccc(CC)s6)c5s4)s3)c3c2C(=O)c2ccccc2C3=O)c1
676,NTIC-Me,PBDB-T,10.1039/C7TA05809H,0.963,13.03,0.662,66.2,8.3,8.30670318,sm,fused,6.0,,NTIC-Me,CCc1ccc(C2(c3ccc(CC)cc3)c3cc(/C=C4\C(=O)c5ccc(C)cc5C4=C(C#N)C#N)sc3-c3c2ccc2c4c(ccc32)C(c2ccc(CC)cc2)(c2ccc(CC)cc2)c2cc(/C=C3\C(=O)c5ccc(C)cc5C3=C(C#N)C#N)sc2-4)cc1,PBDB-T,CCc1ccc(-c2c3cc(-c4ccc(-c5sc(-c6ccc(-c7cc8c(-c9ccc(CC)s9)c9sc(-c%10ccc(-c%11sc(-c%12ccc(-c%13cc%14c(-c%15ccc(CC)s%15)c%15sc(-c%16ccc(-c%17sc(-c%18cccs%18)c%18c%17C(=O)c%17c(CC)sc(CC)c%17C%18=O)s%16)cc%15c(-c%15ccc(CC)s%15)c%14s%13)s%12)c%12c%11C(=O)c%11c(CC)sc(CC)c%11C%12=O)s%10)cc9c(-c9ccc(CC)s9)c8s7)s6)c6c5C(=O)c5c(CC)sc(CC)c5C6=O)s4)sc3c(-c3ccc(CC)s3)c3ccsc23)s1
677,BTTBo-4F,PBDB-T,10.1039/D1TC03259C,0.85,15.04,0.6461,64.61,8.27,8.2597424,sm,fused,4.0,,BTTBo-4F,CCC(=O)c1cc2c3cc(-c4cc5c(s4)-c4sc(/C=C6\C(=O)c7cc(F)c(F)cc7C6=C(C#N)C#N)cc4C5(CC)CC)sc3c3sc(-c4cc5c(s4)-c4sc(/C=C6\C(=O)c7cc(F)c(F)cc7C6=C(C#N)C#N)cc4C5(CC)CC)cc3c2s1,PBDB-T,CCc1ccc(-c2c3cc(-c4ccc(-c5sc(-c6ccc(-c7cc8c(-c9ccc(CC)s9)c9sc(-c%10ccc(-c%11sc(-c%12ccc(-c%13cc%14c(-c%15ccc(CC)s%15)c%15sc(-c%16ccc(-c%17sc(-c%18cccs%18)c%18c%17C(=O)c%17c(CC)sc(CC)c%17C%18=O)s%16)cc%15c(-c%15ccc(CC)s%15)c%14s%13)s%12)c%12c%11C(=O)c%11c(CC)sc(CC)c%11C%12=O)s%10)cc9c(-c9ccc(CC)s9)c8s7)s6)c6c5C(=O)c5c(CC)sc(CC)c5C6=O)s4)sc3c(-c3ccc(CC)s3)c3ccsc23)s1
678,m-IDTIDT-FIC,PTB7-Th,10.1039/C8TA11972D,0.8,15.68,0.6627,66.27,8.27,8.3129088,sm,fused,10.0,,m-IDTIDT-FIC,CCc1cccc(C2(c3cccc(CC)c3)c3cc4c(cc3-c3sc(/C=C5\C(=O)c6cc(F)c(F)cc6C5=C(C#N)C#N)cc32)C(c2cccc(CC)c2)(c2cccc(CC)c2)c2c-4sc3c4c(sc23)-c2cc3c(cc2C4(c2cccc(CC)c2)c2cccc(CC)c2)-c2sc(/C=C4\C(=O)c5cc(F)c(F)cc5C4=C(C#N)C#N)cc2C3(c2cccc(CC)c2)c2cccc(CC)c2)c1,PTB7-Th,CCOC(=O)c1sc2c(-c3cc4c(-c5ccc(CC)s5)c5sc(-c6sc(-c7cc8c(-c9ccc(CC)s9)c9sc(-c%10sc(-c%11cc%12c(-c%13ccc(CC)s%13)c%13sccc%13c(-c%13ccc(CC)s%13)c%12s%11)c%11sc(C(=O)OCC)c(F)c%10%11)cc9c(-c9ccc(CC)s9)c8s7)c7sc(C(=O)OCC)c(F)c67)cc5c(-c5ccc(CC)s5)c4s3)scc2c1F
679,BT-F,PTQ-10,10.1016/j.orgel.2021.106132,0.82,16.99,0.593,59.3,8.26,8.2615574,sm,unfused,3.0,,BT-IC4F,CCC1(CC)c2cc(/C=C3\C(=O)c4cc(F)c(F)cc4C3=C(C#N)C#N)sc2-c2sc(-c3ccc(-c4cc5c(s4)-c4sc(/C=C6\C(=O)c7cc(F)c(F)cc7C6=C(C#N)C#N)cc4C5(CC)CC)c4nsnc34)cc21,PTQ10,CCOc1cnc2c(-c3ccc(-c4c(F)c(F)c(-c5ccc(-c6c(F)c(F)c(-c7cccs7)c7ncc(OCC)nc67)s5)c5ncc(OCC)nc45)s3)c(F)c(F)cc2n1
680,COi6DFIC,FTAZ,10.1039/C8QM00004B,0.67,20.98,0.589,58.9,8.25,8.2793374,sm,fused,6.0,,COi6DFIC,CCc1ccc(C2(c3ccc(CC)cc3)Oc3c(sc4c5c(sc34)-c3sc(/C=C4\C(=O)c6cc(F)c(F)cc6C4=C(C#N)C#N)cc3C(c3ccc(CC)cc3)(c3ccc(CC)cc3)O5)-c3sc(/C=C4\C(=O)c5cc(F)c(F)cc5C4=C(C#N)C#N)cc32)cc1,FTAZ,CCc1c2cc(-c3ccc(-c4c(F)c(F)c(-c5ccc(-c6cc7c(CC)c8sc(-c9ccc(-c%10c(F)c(F)c(-c%11ccc(-c%12cc%13c(CC)c%14sc(-c%15ccc(-c%16c(F)c(F)c(-c%17cccs%17)c%17nn(CC)nc%16%17)s%15)cc%14c(CC)c%13s%12)s%11)c%11nn(CC)nc%10%11)s9)cc8c(CC)c7s6)s5)c5nn(CC)nc45)s3)sc2c(CC)c2ccsc12
681,IDTT-OBH,PDCBT,10.1039/C8TA00764K,0.91,13.97,0.648,64.8,8.24,8.2378296,sm,fused,7.0,,IDTT-OBH,CCOc1ccc(C2(c3ccc(OCC)cc3)c3cc4c(cc3-c3sc5cc(/C=C6\C(=O)c7cc8ccccc8cc7C6=C(C#N)C#N)sc5c32)C(c2ccc(OCC)cc2)(c2ccc(OCC)cc2)c2c-4sc3cc(/C=C4\C(=O)c5cc6ccccc6cc5C4=C(C#N)C#N)sc23)cc1,PDCBT,CCOC(=O)c1cc(-c2cc(C(=O)OCC)c(-c3ccc(-c4ccc(-c5sc(-c6cc(C(=O)OCC)c(-c7ccc(-c8ccc(-c9sc(-c%10cc(C(=O)OCC)c(-c%11cccs%11)s%10)cc9C(=O)OCC)s8)s7)s6)cc5C(=O)OCC)s4)s3)s2)sc1-c1cccs1
682,DF-TCIC,PBDB-T,10.1039/C8QM00609A,0.86,16.39,0.58,58.0,8.23,8.175332,sm,unfused,3.0,,DF-TCIC,CCC1(CC)c2cc(/C=C3\C(=O)c4ccccc4C3=C(C#N)C#N)sc2-c2sc(-c3sc(-c4cc5c(s4)-c4sc(/C=C6\C(=O)c7ccccc7C6=C(C#N)C#N)cc4C5(CC)CC)c(F)c3F)cc21,PBDB-T,CCc1ccc(-c2c3cc(-c4ccc(-c5sc(-c6ccc(-c7cc8c(-c9ccc(CC)s9)c9sc(-c%10ccc(-c%11sc(-c%12ccc(-c%13cc%14c(-c%15ccc(CC)s%15)c%15sc(-c%16ccc(-c%17sc(-c%18cccs%18)c%18c%17C(=O)c%17c(CC)sc(CC)c%17C%18=O)s%16)cc%15c(-c%15ccc(CC)s%15)c%14s%13)s%12)c%12c%11C(=O)c%11c(CC)sc(CC)c%11C%12=O)s%10)cc9c(-c9ccc(CC)s9)c8s7)s6)c6c5C(=O)c5c(CC)sc(CC)c5C6=O)s4)sc3c(-c3ccc(CC)s3)c3ccsc23)s1
683,Y6-T,PvBDT-Cl,10.1016/j.jpowsour.2021.229961,0.91,15.31,0.591,59.1,8.23,8.2338711,sm,y,8.0,,Y6-T,CCc1c(/C=C2\C(=O)c3cscc3C2=C(C#N)C#N)sc2c1sc1c3c4nsnc4c4c5sc6c(CC)c(/C=C7\C(=O)c8cscc8C7=C(C#N)C#N)sc6c5n(CC)c4c3n(CC)c21,PvBDT-Cl,CCc1cc2c(-c3ccc(-c4cc5c(-c6cc(Cl)c(CC)s6)c6sc(-c7ccc(-c8c9cc(CC)sc9c(-c9ccc(-c%10cc%11c(-c%12cc(Cl)c(CC)s%12)c%12sc(-c%13ccc(-c%14c%15cc(CC)sc%15c(-c%15ccc(-c%16cc%17c(-c%18cc(Cl)c(CC)s%18)c%18sccc%18c(-c%18cc(Cl)c(CC)s%18)c%17s%16)s%15)c%15cc(CC)sc%14%15)s%13)cc%12c(-c%12cc(Cl)c(CC)s%12)c%11s%10)s9)c9cc(CC)sc89)s7)cc6c(-c6cc(Cl)c(CC)s6)c5s4)s3)c3sc(CC)cc3c(-c3cccs3)c2s1
684,ITIC,PBT-S-TTz,10.1039/C6TA03288E,0.971,14.93,0.5669,56.69,8.22,8.218366307,sm,fused,7.0,,ITIC,CCc1ccc(C2(c3ccc(CC)cc3)c3cc4c(cc3-c3sc5cc(/C=C6\C(=O)c7ccccc7C6=C(C#N)C#N)sc5c32)C(c2ccc(CC)cc2)(c2ccc(CC)cc2)c2c-4sc3cc(/C=C4\C(=O)c5ccccc5C4=C(C#N)C#N)sc23)cc1,PBT-S-TTz,CCSc1ccc(-c2c3cc(-c4sc(-c5nc6sc(-c7cc(CC)c(-c8cc9c(-c%10ccc(SCC)s%10)c%10sc(-c%11sc(-c%12nc%13sc(-c%14cc(CC)c(-c%15cc%16c(-c%17ccc(SCC)s%17)c%17sc(-c%18sc(-c%19nc%20sc(-c%21cc(CC)cs%21)nc%20s%19)cc%18CC)cc%17c(-c%17ccc(SCC)s%17)c%16s%15)s%14)nc%13s%12)cc%11CC)cc%10c(-c%10ccc(SCC)s%10)c9s8)s7)nc6s5)cc4CC)sc3c(-c3ccc(SCC)s3)c3ccsc23)s1
685,F7IC,FTAZ,10.1021/acs.chemmater.8b02222,0.742,18.43,0.597,59.7,8.2,8.16401082,sm,fused,7.0,,IT-4F,CCc1ccc(C2(c3ccc(CC)cc3)c3cc4c(cc3-c3sc5cc(/C=C6\C(=O)c7cc(F)c(F)cc7C6=C(C#N)C#N)sc5c32)C(c2ccc(CC)cc2)(c2ccc(CC)cc2)c2c-4sc3cc(/C=C4\C(=O)c5cc(F)c(F)cc5C4=C(C#N)C#N)sc23)cc1,FTAZ,CCc1c2cc(-c3ccc(-c4c(F)c(F)c(-c5ccc(-c6cc7c(CC)c8sc(-c9ccc(-c%10c(F)c(F)c(-c%11ccc(-c%12cc%13c(CC)c%14sc(-c%15ccc(-c%16c(F)c(F)c(-c%17cccs%17)c%17nn(CC)nc%16%17)s%15)cc%14c(CC)c%13s%12)s%11)c%11nn(CC)nc%10%11)s9)cc8c(CC)c7s6)s5)c5nn(CC)nc45)s3)sc2c(CC)c2ccsc12
686,BTDT2R,PTB7-Th,10.1021/acsami.9b09256,1.06,13.52,0.57,57.0,8.19,8.168784,sm,unfused,2.0,,BTDT2R,CCOc1c(OCC)c(-c2ccc(/C=C3\SC(=S)N(CC)C3=O)s2)c2nsnc2c1-c1ccc(/C=C2\SC(=S)N(CC)C2=O)s1,PTB7-Th,CCOC(=O)c1sc2c(-c3cc4c(-c5ccc(CC)s5)c5sc(-c6sc(-c7cc8c(-c9ccc(CC)s9)c9sc(-c%10sc(-c%11cc%12c(-c%13ccc(CC)s%13)c%13sccc%13c(-c%13ccc(CC)s%13)c%12s%11)c%11sc(C(=O)OCC)c(F)c%10%11)cc9c(-c9ccc(CC)s9)c8s7)c7sc(C(=O)OCC)c(F)c67)cc5c(-c5ccc(CC)s5)c4s3)scc2c1F
687,IDT2-IC,PBDB-T,10.1016/j.orgel.2021.106329,0.94,13.23,0.6571,65.71,8.18,8.17182702,sm,fused,5.0,,IDT2-IC,CCC1(CC)c2cc3c(cc2-c2sc(/C=C4\C(=O)c5ccccc5C4=C(C#N)C#N)cc21)C(CC)(CC)c1cc(-c2cc4c(s2)-c2cc5c(cc2C4(CC)CC)-c2sc(/C=C4\C(=O)c6ccccc6C4=C(C#N)C#N)cc2C5(CC)CC)sc1-3,PBDB-T,CCc1ccc(-c2c3cc(-c4ccc(-c5sc(-c6ccc(-c7cc8c(-c9ccc(CC)s9)c9sc(-c%10ccc(-c%11sc(-c%12ccc(-c%13cc%14c(-c%15ccc(CC)s%15)c%15sc(-c%16ccc(-c%17sc(-c%18cccs%18)c%18c%17C(=O)c%17c(CC)sc(CC)c%17C%18=O)s%16)cc%15c(-c%15ccc(CC)s%15)c%14s%13)s%12)c%12c%11C(=O)c%11c(CC)sc(CC)c%11C%12=O)s%10)cc9c(-c9ccc(CC)s9)c8s7)s6)c6c5C(=O)c5c(CC)sc(CC)c5C6=O)s4)sc3c(-c3ccc(CC)s3)c3ccsc23)s1
688,Y6,PBBSe-H,10.1021/acs.macromol.0c00405,0.65,22.23,0.564,56.4,8.17,8.149518,sm,y,8.0,,Y6,CCC1=C(SC2=C1SC3=C2N(CC)C4=C3C5=NSN=C5C6=C4N(CC)C7=C6SC8=C7SC(/C=C9/C(C%10=C(C9=O)C=C(F)C(F)=C%10)=C(C#N)\C#N)=C8CC)/C=C%11C(C%12=C(C\%11=C(C#N)/C#N)C=C(F)C(F)=C%12)=O,PBBSe-H,CCc1ccc(-c2c3cc(-c4ccc(-c5sc(-c6ccc(-c7cc8c(-c9ccc(CC)s9)c9sc(-c%10ccc(-c%11sc(-c%12ccc(-c%13cc%14c(-c%15ccc(CC)s%15)c%15sc(-c%16ccc(-c%17sc(-c%18ccc[se]%18)c%18c%17C(=O)c%17c(CC)sc(CC)c%17C%18=O)[se]%16)cc%15c(-c%15ccc(CC)s%15)c%14s%13)[se]%12)c%12c%11C(=O)c%11c(CC)sc(CC)c%11C%12=O)[se]%10)cc9c(-c9ccc(CC)s9)c8s7)[se]6)c6c5C(=O)c5c(CC)sc(CC)c5C6=O)[se]4)sc3c(-c3ccc(CC)s3)c3ccsc23)s1
689,SSBR,PTB7-Th,10.1016/j.solener.2018.09.077,0.92,15.91,0.558,55.8,8.16,8.1675576,sm,unfused,3.0,,SSBR,CCN1C(=O)/C(=C/c2ccc(-c3cc4c(s3)-c3sc(-c5ccc(/C=C6\SC(=S)N(CC)C6=O)c6nsnc56)cc3C4(CC)CC)c3nsnc23)SC1=S,PTB7-Th,CCOC(=O)c1sc2c(-c3cc4c(-c5ccc(CC)s5)c5sc(-c6sc(-c7cc8c(-c9ccc(CC)s9)c9sc(-c%10sc(-c%11cc%12c(-c%13ccc(CC)s%13)c%13sccc%13c(-c%13ccc(CC)s%13)c%12s%11)c%11sc(C(=O)OCC)c(F)c%10%11)cc9c(-c9ccc(CC)s9)c8s7)c7sc(C(=O)OCC)c(F)c67)cc5c(-c5ccc(CC)s5)c4s3)scc2c1F
690,ITIC-Th1,PDCBT,10.1021/acs.macromol.9b00793,0.89,16.6,0.552,55.2,8.14,8.155248,sm,fused,7.0,,ITIC-Th1,CCc1ccc(C2(c3ccc(CC)s3)c3cc4c(cc3-c3sc5cc(/C=C6\C(=O)c7ccc(F)cc7C6=C(C#N)C#N)sc5c32)C(c2ccc(CC)s2)(c2ccc(CC)s2)c2c-4sc3cc(/C=C4\C(=O)c5ccc(F)cc5C4=C(C#N)C#N)sc23)s1,PDCBT,CCOC(=O)c1cc(-c2cc(C(=O)OCC)c(-c3ccc(-c4ccc(-c5sc(-c6cc(C(=O)OCC)c(-c7ccc(-c8ccc(-c9sc(-c%10cc(C(=O)OCC)c(-c%11cccs%11)s%10)cc9C(=O)OCC)s8)s7)s6)cc5C(=O)OCC)s4)s3)s2)sc1-c1cccs1
691,IDT-4CN,PBDB-T,10.1021/acs.chemmater.8b02276,0.91,14.66,0.609,60.9,8.13,8.1244254,sm,fused,5.0,,BT3,CCc1ccc(C2(c3ccc(CC)cc3)c3cc4c(cc3-c3sc(-c5ccc(/C=c6\sc(=C(C#N)C#N)n(CC)c6=O)c6nsnc56)cc32)C(c2ccc(CC)cc2)(c2ccc(CC)cc2)c2cc(-c3ccc(/C=c5/sc(=C(C#N)C#N)n(CC)c5=O)c5nsnc35)sc2-4)cc1,PBDB-T,CCc1ccc(-c2c3cc(-c4ccc(-c5sc(-c6ccc(-c7cc8c(-c9ccc(CC)s9)c9sc(-c%10ccc(-c%11sc(-c%12ccc(-c%13cc%14c(-c%15ccc(CC)s%15)c%15sc(-c%16ccc(-c%17sc(-c%18cccs%18)c%18c%17C(=O)c%17c(CC)sc(CC)c%17C%18=O)s%16)cc%15c(-c%15ccc(CC)s%15)c%14s%13)s%12)c%12c%11C(=O)c%11c(CC)sc(CC)c%11C%12=O)s%10)cc9c(-c9ccc(CC)s9)c8s7)s6)c6c5C(=O)c5c(CC)sc(CC)c5C6=O)s4)sc3c(-c3ccc(CC)s3)c3ccsc23)s1
692,BDCPDT-FIC,PBDB-T,10.1021/acsenergylett.8b00563,0.7,19.12,0.6067,60.67,8.12,8.1200728,sm,fused,7.0,,BDCPDT-FIC,CCc1ccc(C2(c3ccc(CC)cc3)c3cc(/C=C4\C(=O)c5cc(F)c(F)cc5C4=C(C#N)C#N)sc3-c3sc4cc5c6c(sc5cc4c32)-c2sc(/C=C3\C(=O)c4cc(F)c(F)cc4C3=C(C#N)C#N)c(C)c2C6(c2ccc(CC)cc2)c2ccc(CC)cc2C)cc1,PBDB-T,CCc1ccc(-c2c3cc(-c4ccc(-c5sc(-c6ccc(-c7cc8c(-c9ccc(CC)s9)c9sc(-c%10ccc(-c%11sc(-c%12ccc(-c%13cc%14c(-c%15ccc(CC)s%15)c%15sc(-c%16ccc(-c%17sc(-c%18cccs%18)c%18c%17C(=O)c%17c(CC)sc(CC)c%17C%18=O)s%16)cc%15c(-c%15ccc(CC)s%15)c%14s%13)s%12)c%12c%11C(=O)c%11c(CC)sc(CC)c%11C%12=O)s%10)cc9c(-c9ccc(CC)s9)c8s7)s6)c6c5C(=O)c5c(CC)sc(CC)c5C6=O)s4)sc3c(-c3ccc(CC)s3)c3ccsc23)s1
693,F-1Cl,DRCN5T,10.1002/aenm.201802021,0.975,13.07,0.637,63.7,8.12,8.11745025,sm,fused,7.0,,F-Cl,CCC1(CC)c2cc3c(cc2-c2cc4c(cc21)-c1sc(/C=C2\C(=O)c5ccc(Cl)cc5C2=C(C#N)C#N)cc1C4(CC)CC)C(CC)(CC)c1cc(/C=C2\C(=O)c4ccc(Cl)cc4C2=C(C#N)C#N)sc1-3,DRCN5T,CCc1cc(/C=c2\sc(=C(C#N)C#N)n(CC)c2=O)sc1-c1cc(CC)c(-c2ccc(-c3sc(-c4sc(/C=c5\sc(=C(C#N)C#N)n(CC)c5=O)cc4CC)cc3CC)s2)s1
694,PY5-BT,PBDB-T,10.1021/acs.chemmater.1c02302,0.891,15.05,0.604,60.4,8.12,8.0993682,polymer,polymer,,,PY5-BT,CCc1csc(-c2ccc(-c3cc(CC)c(-c4ccc5c(c4)C(=C(C#N)C#N)/C(=C/c4sc6c(sc7c8c9nsnc9c9c%10sc%11c(CC)c(/C=C%12\C(=O)c%13ccc(-c%14sc(-c%15ccc(-c%16cc(CC)c(-c%17ccc%18c(c%17)C(=C(C#N)C#N)/C(=C/c%17sc%19c(sc%20c%21c%22nsnc%22c%22c%23sc%24c(CC)c(/C=C%25\C(=O)c%26ccccc%26C%25=C(C#N)C#N)sc%24c%23n(CC)c%22c%21n(CC)c%19%20)c%17CC)C%18=O)s%16)c%16nsnc%15%16)cc%14CC)cc%13C%12=C(C#N)C#N)sc%11c%10n(CC)c9c8n(CC)c67)c4CC)C5=O)s3)c3nsnc23)c1,PBDB-T,CCc1ccc(-c2c3cc(-c4ccc(-c5sc(-c6ccc(-c7cc8c(-c9ccc(CC)s9)c9sc(-c%10ccc(-c%11sc(-c%12ccc(-c%13cc%14c(-c%15ccc(CC)s%15)c%15sc(-c%16ccc(-c%17sc(-c%18cccs%18)c%18c%17C(=O)c%17c(CC)sc(CC)c%17C%18=O)s%16)cc%15c(-c%15ccc(CC)s%15)c%14s%13)s%12)c%12c%11C(=O)c%11c(CC)sc(CC)c%11C%12=O)s%10)cc9c(-c9ccc(CC)s9)c8s7)s6)c6c5C(=O)c5c(CC)sc(CC)c5C6=O)s4)sc3c(-c3ccc(CC)s3)c3ccsc23)s1
695,Y6,P-P,10.1021/acsami.1c00327,0.616,24.2,0.5432,54.32,8.11,8.09759104,sm,y,8.0,,Y6,CCC1=C(SC2=C1SC3=C2N(CC)C4=C3C5=NSN=C5C6=C4N(CC)C7=C6SC8=C7SC(/C=C9/C(C%10=C(C9=O)C=C(F)C(F)=C%10)=C(C#N)\C#N)=C8CC)/C=C%11C(C%12=C(C\%11=C(C#N)/C#N)C=C(F)C(F)=C%12)=O,P-P,CCc1ccc(-c2c3cc(-c4ccc(-c5c(F)c(F)c(-c6ccc(-c7cc8c(-c9ccc(CC)cc9)c9oc(-c%10ccc(-c%11c(F)c(F)c(-c%12ccc(-c%13cc%14c(-c%15ccc(CC)cc%15)c%15oc(-c%16ccc(-c%17c(F)c(F)c(-c%18cccs%18)c%18nn(CC)nc%17%18)s%16)cc%15c(-c%15ccc(CC)cc%15)c%14o%13)s%12)c%12nn(CC)nc%11%12)s%10)cc9c(-c9ccc(CC)cc9)c8o7)s6)c6nn(CC)nc56)s4)oc3c(-c3ccc(CC)cc3)c3ccoc23)cc1
696,N2200,PFBZ,10.1039/C8TA05376F,0.9,13.5,0.67,67.0,8.1,8.1405,polymer,polymer,,,N2200,CCN1C(=O)c2ccc3c4c(c(-c5ccc(-c6ccc(-c7cc8c9c(c(-c%10ccc(-c%11ccc(-c%12cc%13c%14c(c(-c%15ccc(-c%16cccs%16)s%15)cc%15c%14c%12C(=O)N(CC)C%15=O)C(=O)N(CC)C%13=O)s%11)s%10)cc%10c9c7C(=O)N(CC)C%10=O)C(=O)N(CC)C8=O)s6)s5)cc(c24)C1=O)C(=O)N(CC)C3=O,J52-2F,CCc1sc(-c2c3cc(-c4ccc(-c5c(F)c(F)c(-c6ccc(-c7cc8c(-c9cc(F)c(CC)s9)c9sc(-c%10ccc(-c%11c(F)c(F)c(-c%12ccc(-c%13cc%14c(-c%15cc(F)c(CC)s%15)c%15sc(-c%16ccc(-c%17c(F)c(F)c(-c%18cccs%18)c%18nn(CC)nc%17%18)s%16)cc%15c(-c%15cc(F)c(CC)s%15)c%14s%13)s%12)c%12nn(CC)nc%11%12)s%10)cc9c(-c9cc(F)c(CC)s9)c8s7)s6)c6nn(CC)nc56)s4)sc3c(-c3cc(F)c(CC)s3)c3ccsc23)cc1F
697,NTIC-F,PBDB-T,10.1039/C7TA05809H,0.812,15.04,0.663,66.3,8.1,8.09687424,sm,fused,6.0,,NTIC-F,CCc1ccc(C2(c3ccc(CC)cc3)c3cc(/C=C4\C(=O)c5ccc(F)cc5C4=C(C#N)C#N)sc3-c3c2ccc2c4c(ccc32)C(c2ccc(CC)cc2)(c2ccc(CC)cc2)c2cc(/C=C3\C(=O)c5ccc(F)cc5C3=C(C#N)C#N)sc2-4)cc1,PBDB-T,CCc1ccc(-c2c3cc(-c4ccc(-c5sc(-c6ccc(-c7cc8c(-c9ccc(CC)s9)c9sc(-c%10ccc(-c%11sc(-c%12ccc(-c%13cc%14c(-c%15ccc(CC)s%15)c%15sc(-c%16ccc(-c%17sc(-c%18cccs%18)c%18c%17C(=O)c%17c(CC)sc(CC)c%17C%18=O)s%16)cc%15c(-c%15ccc(CC)s%15)c%14s%13)s%12)c%12c%11C(=O)c%11c(CC)sc(CC)c%11C%12=O)s%10)cc9c(-c9ccc(CC)s9)c8s7)s6)c6c5C(=O)c5c(CC)sc(CC)c5C6=O)s4)sc3c(-c3ccc(CC)s3)c3ccsc23)s1
698,PF2-DTGe,PBDB-TF,10.1016/j.joule.2020.01.014,0.97,14.48,0.576,57.6,8.09,8.0902656,polymer,polymer,,,PF2-DTGe,CCC1(CC)c2cc3c(cc2-c2sc(/C=C4\C(=O)c5ccccc5C4=C(C#N)C#N)cc21)C(CC)(CC)c1cc(/C=C2\C(=O)c4cc(-c5cc6c(s5)-c5sc(-c7ccc8c(c7)C(=O)/C(=C\c7cc9c(s7)-c7cc%10c(cc7C9(CC)CC)-c7sc(/C=C9\C(=O)c%11cc(-c%12cc%13c(s%12)-c%12sccc%12[Ge]%13(CC)CC)ccc%11C9=C(C#N)C#N)cc7C%10(CC)CC)C8=C(C#N)C#N)cc5[Ge]6(CC)CC)ccc4C2=C(C#N)C#N)sc1-3,PBDB-TF,CCc1sc(-c2c3cc(-c4ccc(-c5sc(-c6ccc(-c7cc8c(-c9cc(F)c(CC)s9)c9sc(-c%10ccc(-c%11sc(-c%12ccc(-c%13cc%14c(-c%15cc(F)c(CC)s%15)c%15sc(-c%16ccc(-c%17sc(-c%18cccs%18)c%18c%17C(=O)c%17c(CC)sc(CC)c%17C%18=O)s%16)cc%15c(-c%15cc(F)c(CC)s%15)c%14s%13)s%12)c%12c%11C(=O)c%11c(CC)sc(CC)c%11C%12=O)s%10)cc9c(-c9cc(F)c(CC)s9)c8s7)s6)c6c5C(=O)c5c(CC)sc(CC)c5C6=O)s4)sc3c(-c3cc(F)c(CC)s3)c3ccsc23)cc1F
699,M1,PBDB-TF,10.1039/D0TA09351C,1.01,14.59,0.5468,54.68,8.06,8.05759012,sm,fused,7.0,,M1,CCOc1c2sc3c4sc(/C=C5\C(=O)c6ccccc6C5=C(C#N)C#N)cc4n(CC)c3c2c(OCC)c2sc3c4sc(/C=C5\C(=O)c6ccccc6C5=C(C#N)C#N)cc4n(CC)c3c12,PBDB-TF,CCc1sc(-c2c3cc(-c4ccc(-c5sc(-c6ccc(-c7cc8c(-c9cc(F)c(CC)s9)c9sc(-c%10ccc(-c%11sc(-c%12ccc(-c%13cc%14c(-c%15cc(F)c(CC)s%15)c%15sc(-c%16ccc(-c%17sc(-c%18cccs%18)c%18c%17C(=O)c%17c(CC)sc(CC)c%17C%18=O)s%16)cc%15c(-c%15cc(F)c(CC)s%15)c%14s%13)s%12)c%12c%11C(=O)c%11c(CC)sc(CC)c%11C%12=O)s%10)cc9c(-c9cc(F)c(CC)s9)c8s7)s6)c6c5C(=O)c5c(CC)sc(CC)c5C6=O)s4)sc3c(-c3cc(F)c(CC)s3)c3ccsc23)cc1F
700,IT-4F,J91,10.1002/adfm.201808828,0.779,18.62,0.554,55.4,8.04,8.03575892,sm,fused,7.0,,IT-4F,CCc1ccc(C2(c3ccc(CC)cc3)c3cc4c(cc3-c3sc5cc(/C=C6\C(=O)c7cc(F)c(F)cc7C6=C(C#N)C#N)sc5c32)C(c2ccc(CC)cc2)(c2ccc(CC)cc2)c2c-4sc3cc(/C=C4\C(=O)c5cc(F)c(F)cc5C4=C(C#N)C#N)sc23)cc1,J91,CCc1sc(-c2c3cc(-c4ccc(-c5c(F)c(F)c(-c6ccc(-c7cc8c(-c9sc(CC)c(F)c9F)c9sc(-c%10ccc(-c%11c(F)c(F)c(-c%12ccc(-c%13cc%14c(-c%15sc(CC)c(F)c%15F)c%15sc(-c%16ccc(-c%17c(F)c(F)c(-c%18cccs%18)c%18nn(CC)nc%17%18)s%16)cc%15c(-c%15sc(CC)c(F)c%15F)c%14s%13)s%12)c%12nn(CC)nc%11%12)s%10)cc9c(-c9sc(CC)c(F)c9F)c8s7)s6)c6nn(CC)nc56)s4)sc3c(-c3sc(CC)c(F)c3F)c3ccsc23)c(F)c1F
701,IDTT-OBH,J71,10.1039/C8TA00764K,0.92,14.75,0.61,61.0,8.02,8.2777,sm,fused,7.0,,IDTT-OBH,CCOc1ccc(C2(c3ccc(OCC)cc3)c3cc4c(cc3-c3sc5cc(/C=C6\C(=O)c7cc8ccccc8cc7C6=C(C#N)C#N)sc5c32)C(c2ccc(OCC)cc2)(c2ccc(OCC)cc2)c2c-4sc3cc(/C=C4\C(=O)c5cc6ccccc6cc5C4=C(C#N)C#N)sc23)cc1,J71,CCn1nc2c(-c3ccc(C)s3)c(F)c(F)c(-c3ccc(-c4cc5c(-c6ccc([Si](CC)(CC)CC)s6)c6sc(-c7ccc(-c8c(F)c(F)c(-c9ccc(-c%10cc%11c(-c%12ccc([Si](CC)(CC)CC)s%12)c%12sc(-c%13ccc(-c%14c(F)c(F)c(-c%15ccc(-c%16cc%17c(-c%18ccc([Si](CC)(CC)CC)s%18)c%18sc(C)cc%18c(-c%18ccc([Si](CC)(CC)CC)s%18)c%17s%16)s%15)c%15nn(CC)nc%14%15)s%13)cc%12c(-c%12ccc([Si](CC)(CC)CC)s%12)c%11s%10)s9)c9nn(CC)nc89)s7)cc6c(-c6ccc([Si](CC)(CC)CC)s6)c5s4)s3)c2n1
702,OCH3-2F,PBDB-T,10.1021/acsami.1c09597,0.74,16.66,0.6463,64.63,8.01,7.96784492,sm,unfused,2.0,,OCH3-2F,CCc1cc(-c2sc3c(N(c4ccc(OC)cc4)c4ccc(OC)cc4)c(-c4cc(CC)c(/C=C5\C(=O)c6cc(F)c(F)cc6C5=C(C#N)C#N)s4)sc3c2N(c2ccc(OC)cc2)c2ccc(OC)cc2)sc1/C=C1\C(=O)c2cc(F)c(F)cc2C1=C(C#N)C#N,PBDB-T,CCc1ccc(-c2c3cc(-c4ccc(-c5sc(-c6ccc(-c7cc8c(-c9ccc(CC)s9)c9sc(-c%10ccc(-c%11sc(-c%12ccc(-c%13cc%14c(-c%15ccc(CC)s%15)c%15sc(-c%16ccc(-c%17sc(-c%18cccs%18)c%18c%17C(=O)c%17c(CC)sc(CC)c%17C%18=O)s%16)cc%15c(-c%15ccc(CC)s%15)c%14s%13)s%12)c%12c%11C(=O)c%11c(CC)sc(CC)c%11C%12=O)s%10)cc9c(-c9ccc(CC)s9)c8s7)s6)c6c5C(=O)c5c(CC)sc(CC)c5C6=O)s4)sc3c(-c3ccc(CC)s3)c3ccsc23)s1
