Repository: aspuru-guzik-group/Beyond-Molecular-Structure-ML-for-OPV-Materials-Devices

File: datasets/Hutchison_2023_n1001/Hutchison_filtered_dataset_pipeline.csv (part 12 of 15)
,Acceptor,Donor,DOI,Voc (V),Jsc (mA cm^-2),FF,FF (%),PCE,calculated PCE (%),acceptor type,acceptor class,core fused ring size,donor,acceptor ID with shortened chains,Acceptor SMILES,donor ID with shortened chains,Donor SMILES
703,IDIC8-H,DRCN5T,10.1021/acsaem.8b00205,0.952,13.44,0.625,62.5,8.0,7.9968,sm,fused,5.0,sm,IDIC,CCC1(CC)c2cc3c(cc2-c2sc(/C=C4\C(=O)c5ccccc5C4=C(C#N)C#N)cc21)C(CC)(CC)c1cc(/C=C2\C(=O)c4ccccc4C2=C(C#N)C#N)sc1-3,DRCN5T,CCc1cc(/C=c2\sc(=C(C#N)C#N)n(CC)c2=O)sc1-c1cc(CC)c(-c2ccc(-c3sc(-c4sc(/C=c5\sc(=C(C#N)C#N)n(CC)c5=O)cc4CC)cc3CC)s2)s1
704,PFBDT-IDTIC,PBDB-T,10.1021/acsenergylett.8b02114,0.83,14.05,0.66,66.0,8.0,7.69659,polymer,polymer,,,PFBDT-IDTIC,CCc1sc(-c2c3cc(-c4ccc5c(c4)C(=C(C#N)C#N)/C(=C/c4cc6c(s4)-c4cc7c(cc4C6(CC)CC)-c4sc(/C=C6\C(=O)c8ccc(-c9cc%10c(-c%11cc(F)c(CC)s%11)c%11sc(-c%12ccc%13c(c%12)C(=C(C#N)C#N)/C(=C/c%12cc%14c(s%12)-c%12cc%15c(cc%12C%14(CC)CC)-c%12sc(/C=C%14\C(=O)c%16ccccc%16C%14=C(C#N)C#N)cc%12C%15(CC)CC)C%13=O)cc%11c(-c%11cc(F)c(CC)s%11)c%10s9)cc8C6=C(C#N)C#N)cc4C7(CC)CC)C5=O)sc3c(-c3cc(F)c(CC)s3)c3ccsc23)cc1F,PBDB-T,CCc1ccc(-c2c3cc(-c4ccc(-c5sc(-c6ccc(-c7cc8c(-c9ccc(CC)s9)c9sc(-c%10ccc(-c%11sc(-c%12ccc(-c%13cc%14c(-c%15ccc(CC)s%15)c%15sc(-c%16ccc(-c%17sc(-c%18cccs%18)c%18c%17C(=O)c%17c(CC)sc(CC)c%17C%18=O)s%16)cc%15c(-c%15ccc(CC)s%15)c%14s%13)s%12)c%12c%11C(=O)c%11c(CC)sc(CC)c%11C%12=O)s%10)cc9c(-c9ccc(CC)s9)c8s7)s6)c6c5C(=O)c5c(CC)sc(CC)c5C6=O)s4)sc3c(-c3ccc(CC)s3)c3ccsc23)s1
705,DICTF,PTB7-Th,10.1039/C6TA04358E,0.86,16.61,0.56,56.0,7.93,7.999376,sm,unfused,3.0,,DICTF,CCC1(CC)c2cc(-c3ccc(/C=C4\C(=O)c5ccccc5C4=C(C#N)C#N)s3)ccc2-c2ccc(-c3ccc(/C=C4\C(=O)c5ccccc5C4=C(C#N)C#N)s3)cc21,PTB7-Th,CCOC(=O)c1sc2c(-c3cc4c(-c5ccc(CC)s5)c5sc(-c6sc(-c7cc8c(-c9ccc(CC)s9)c9sc(-c%10sc(-c%11cc%12c(-c%13ccc(CC)s%13)c%13sccc%13c(-c%13ccc(CC)s%13)c%12s%11)c%11sc(C(=O)OCC)c(F)c%10%11)cc9c(-c9ccc(CC)s9)c8s7)c7sc(C(=O)OCC)c(F)c67)cc5c(-c5ccc(CC)s5)c4s3)scc2c1F
706,DTSiC-IC,PBDB-T-2Cl,10.1021/acsami.1c06360,1.1,11.62,0.6195,61.95,7.92,7.918449,sm,fused,7.0,,DTSiC-IC,CCn1c2cc3c(cc2c2cc4c(cc21)-c1sc(/C=C2\C(=O)c5ccccc5C2=C(C#N)C#N)cc1[Si]4(CC)CC)[Si](CC)(CC)c1cc(/C=C2\C(=O)c4ccccc4C2=C(C#N)C#N)sc1-3,PBDB-T-2Cl,CCc1sc(-c2c3cc(-c4ccc(-c5sc(-c6ccc(-c7cc8c(-c9cc(Cl)c(CC)s9)c9sc(-c%10ccc(-c%11sc(-c%12ccc(-c%13cc%14c(-c%15cc(Cl)c(CC)s%15)c%15sc(-c%16ccc(-c%17sc(-c%18cccs%18)c%18c%17C(=O)c%17c(CC)sc(CC)c%17C%18=O)s%16)cc%15c(-c%15cc(Cl)c(CC)s%15)c%14s%13)s%12)c%12c%11C(=O)c%11c(CC)sc(CC)c%11C%12=O)s%10)cc9c(-c9cc(Cl)c(CC)s9)c8s7)s6)c6c5C(=O)c5c(CC)sc(CC)c5C6=O)s4)sc3c(-c3cc(Cl)c(CC)s3)c3ccsc23)cc1Cl
707,TTPTTT-IC,PBT1-C,10.1002/solr.201800246,0.996,12.47,0.637,63.7,7.91,7.91161644,sm,fused,8.0,,TTPTTT-IC,N#CC(C#N)=C1/C(=C/c2cc3sc4c(c3s2)C(c2ccccc2)(c2ccccc2)c2cc3c(cc2-4)C(c2ccccc2)(c2ccccc2)c2c-3sc3c2sc2cc(/C=C4\C(=O)c5ccccc5C4=C(C#N)C#N)sc23)C(=O)c2ccccc21,PBT1-C,CCc1ccc(-c2c3cc(-c4ccc(-c5sc(-c6ccc(-c7cc8c(-c9ccc(CC)cc9)c9sc(-c%10ccc(-c%11sc(-c%12ccc(-c%13cc%14c(-c%15ccc(CC)cc%15)c%15sc(-c%16ccc(-c%17sc(-c%18cccs%18)c%18c%17C(=O)c%17c(CC)sc(CC)c%17C%18=O)s%16)cc%15c(-c%15ccc(CC)cc%15)c%14s%13)s%12)c%12c%11C(=O)c%11c(CC)sc(CC)c%11C%12=O)s%10)cc9c(-c9ccc(CC)cc9)c8s7)s6)c6c5C(=O)c5c(CC)sc(CC)c5C6=O)s4)sc3c(-c3ccc(CC)cc3)c3ccsc23)cc1
708,QOC6-4H,PBDB-T,10.1021/acsami.1c11412,0.862,16.19,0.5664,56.64,7.9,7.904553792,sm,unfused,3.0,,QOC6-4H,CCc1nc2c(-c3cc4c(s3)-c3sc(/C=C5\C(=O)c6ccccc6C5=C(C#N)C#N)cc3C4(CC)CC)c(F)c(F)c(-c3cc4c(s3)-c3sc(/C=C5\C(=O)c6ccccc6C5=C(C#N)C#N)cc3C4(CC)CC)c2nc1CC,PBDB-T,CCc1ccc(-c2c3cc(-c4ccc(-c5sc(-c6ccc(-c7cc8c(-c9ccc(CC)s9)c9sc(-c%10ccc(-c%11sc(-c%12ccc(-c%13cc%14c(-c%15ccc(CC)s%15)c%15sc(-c%16ccc(-c%17sc(-c%18cccs%18)c%18c%17C(=O)c%17c(CC)sc(CC)c%17C%18=O)s%16)cc%15c(-c%15ccc(CC)s%15)c%14s%13)s%12)c%12c%11C(=O)c%11c(CC)sc(CC)c%11C%12=O)s%10)cc9c(-c9ccc(CC)s9)c8s7)s6)c6c5C(=O)c5c(CC)sc(CC)c5C6=O)s4)sc3c(-c3ccc(CC)s3)c3ccsc23)s1
709,IT-OM-4,PBDB-T,10.1002/aenm.201700183,0.96,14.69,0.56,56.0,7.9,7.897344,sm,fused,7.0,,IT-OM-4,CCc1ccc(C2(c3ccc(CC)cc3)c3cc4c(cc3-c3sc5cc(/C=C6\C(=O)c7c(OC)cccc7C6=C(C#N)C#N)sc5c32)C(c2ccc(CC)cc2)(c2ccc(CC)cc2)c2c-4sc3cc(/C=C4\C(=O)c5c(OC)cccc5C4=C(C#N)C#N)sc23)cc1,PBDB-T,CCc1ccc(-c2c3cc(-c4ccc(-c5sc(-c6ccc(-c7cc8c(-c9ccc(CC)s9)c9sc(-c%10ccc(-c%11sc(-c%12ccc(-c%13cc%14c(-c%15ccc(CC)s%15)c%15sc(-c%16ccc(-c%17sc(-c%18cccs%18)c%18c%17C(=O)c%17c(CC)sc(CC)c%17C%18=O)s%16)cc%15c(-c%15ccc(CC)s%15)c%14s%13)s%12)c%12c%11C(=O)c%11c(CC)sc(CC)c%11C%12=O)s%10)cc9c(-c9ccc(CC)s9)c8s7)s6)c6c5C(=O)c5c(CC)sc(CC)c5C6=O)s4)sc3c(-c3ccc(CC)s3)c3ccsc23)s1
710,Icz-Rd2,P_suman,10.1039/C8TC05318A,1.04,14.04,0.54,54.0,7.88,7.884864,sm,fused,5.0,,Icz-Rd2,CCN1C(=O)/C(=C\c2ccc(-c3ccc4c5cc6c(cc5n(CC)c4c3)c3ccc(-c4ccc(/C=C5/SC(=S)N(CC)C5=O)c5nsnc45)cc3n6CC)c3nsnc23)SC1=S,P_suman,CCc1ccc(-c2sc(-c3ccc(CC)s3)c3c4cc(-c5cc(-c6ccc(-c7ccc(-c8cc9c(s8)c8sc(-c%10cc(-c%11ccc(-c%12ccc(-c%13cc%14c(s%13)c%13sc(-c%15cc(-c%16ccc(-c%17cccs%17)c%17nsnc%16%17)cs%15)cc%13c%13c(-c%15ccc(CC)s%15)sc(-c%15ccc(CC)s%15)c%14%13)s%12)c%12nsnc%11%12)cs%10)cc8c8c(-c%10ccc(CC)s%10)sc(-c%10ccc(CC)s%10)c98)s7)c7nsnc67)cs5)sc4c4sccc4c23)s1
711,ITIC,PTFB-P,10.1038/ncomms13094,0.92,12.8,0.65,65.0,7.85,7.6544,sm,fused,7.0,,ITIC,CCc1ccc(C2(c3ccc(CC)cc3)c3cc4c(cc3-c3sc5cc(/C=C6\C(=O)c7ccccc7C6=C(C#N)C#N)sc5c32)C(c2ccc(CC)cc2)(c2ccc(CC)cc2)c2c-4sc3cc(/C=C4\C(=O)c5ccccc5C4=C(C#N)C#N)sc23)cc1,PTFB-P,CCc1csc(-c2c(F)c(F)c(-c3cc(CC)c(-c4ccc(-c5cc(F)c(-c6ccc(-c7sc(-c8c(F)c(F)c(-c9cc(CC)c(-c%10ccc(-c%11cc(F)c(-c%12ccc(-c%13sc(-c%14c(F)c(F)c(-c%15cc(CC)c(-c%16ccc(-c%17cc(F)c(-c%18cccs%18)cc%17F)s%16)s%15)c%15nn(CC)nc%14%15)cc%13CC)s%12)cc%11F)s%10)s9)c9nn(CC)nc89)cc7CC)s6)cc5F)s4)s3)c3nn(CC)nc23)c1
712,IDTIDSe-T-IC,J51,10.1016/j.nanoen.2016.07.019,0.91,15.16,0.58,58.0,7.84,8.001448,sm,fused,10.0,,IDTIDSe-IC,CCc1ccc(C2(c3ccc(CC)cc3)c3cc4c(cc3-c3[se]c(/C=C5\C(=O)c6ccccc6C5=C(C#N)C#N)cc32)C(c2ccc(CC)cc2)(c2ccc(CC)cc2)c2c-4sc3c4c(sc23)-c2cc3c(cc2C4(c2ccc(CC)cc2)c2ccc(CC)cc2)-c2[se]c(/C=C4\C(=O)c5ccccc5C4=C(C#N)C#N)cc2C3(c2ccc(CC)cc2)c2ccc(CC)cc2)cc1,J51,CCc1ccc(-c2c3cc(-c4ccc(-c5c(F)c(F)c(-c6ccc(-c7cc8c(-c9ccc(CC)s9)c9sc(-c%10ccc(-c%11c(F)c(F)c(-c%12ccc(-c%13cc%14c(-c%15ccc(CC)s%15)c%15sc(-c%16ccc(-c%17c(F)c(F)c(-c%18cccs%18)c%18nn(CC)nc%17%18)s%16)cc%15c(-c%15ccc(CC)s%15)c%14s%13)s%12)c%12nn(CC)nc%11%12)s%10)cc9c(-c9ccc(CC)s9)c8s7)s6)c6nn(CC)nc56)s4)sc3c(-c3ccc(CC)s3)c3ccsc23)s1
713,PF3-DTC,PBDB-TF,http://onlinelibrary.wiley.com/doi/abs/10.1002/solr.202000142,0.973,13.77,0.585,58.5,7.83,7.83795285,polymer,polymer,,,PF3-DTC,CCC1(CC)c2ccsc2-c2sc(-c3ccc4c(c3)C(=O)/C(=C\c3cc5sc6c(c5s3)C(CC)(CC)c3cc5c(cc3-6)C(CC)(CC)c3c-5sc5cc(/C=C6\C(=O)c7ccc(-c8cc9c(s8)-c8sc(-c%10ccc%11c(c%10)C(=O)/C(=C\c%10cc%12sc%13c(c%12s%10)C(CC)(CC)c%10cc%12c(cc%10-%13)C(CC)(CC)c%10c-%12sc%12cc(/C=C%13\C(=O)c%14ccccc%14C%13=C(C#N)C#N)sc%10%12)C%11=C(C#N)C#N)cc8C9(CC)CC)cc7C6=C(C#N)C#N)sc35)C4=C(C#N)C#N)cc21,PBDB-TF,CCc1sc(-c2c3cc(-c4ccc(-c5sc(-c6ccc(-c7cc8c(-c9cc(F)c(CC)s9)c9sc(-c%10ccc(-c%11sc(-c%12ccc(-c%13cc%14c(-c%15cc(F)c(CC)s%15)c%15sc(-c%16ccc(-c%17sc(-c%18cccs%18)c%18c%17C(=O)c%17c(CC)sc(CC)c%17C%18=O)s%16)cc%15c(-c%15cc(F)c(CC)s%15)c%14s%13)s%12)c%12c%11C(=O)c%11c(CC)sc(CC)c%11C%12=O)s%10)cc9c(-c9cc(F)c(CC)s9)c8s7)s6)c6c5C(=O)c5c(CC)sc(CC)c5C6=O)s4)sc3c(-c3cc(F)c(CC)s3)c3ccsc23)cc1F
714,IDF-4F,PBDB-TF,10.1021/acsaem.0c01247,0.736,17.49,0.61,61.0,7.81,7.8523104,sm,fused,5.0,,IDF-4F,CCc1ccc(C2(c3ccc(CC)cc3)c3cc4c(cc3-c3oc(/C=C5\C(=O)c6cc(F)c(F)cc6C5=C(C#N)C#N)cc32)C(c2ccc(CC)cc2)(c2ccc(CC)cc2)c2cc(/C=C3\C(=O)c5cc(F)c(F)cc5C3=C(C#N)C#N)oc2-4)cc1,PBDB-TF,CCc1sc(-c2c3cc(-c4ccc(-c5sc(-c6ccc(-c7cc8c(-c9cc(F)c(CC)s9)c9sc(-c%10ccc(-c%11sc(-c%12ccc(-c%13cc%14c(-c%15cc(F)c(CC)s%15)c%15sc(-c%16ccc(-c%17sc(-c%18cccs%18)c%18c%17C(=O)c%17c(CC)sc(CC)c%17C%18=O)s%16)cc%15c(-c%15cc(F)c(CC)s%15)c%14s%13)s%12)c%12c%11C(=O)c%11c(CC)sc(CC)c%11C%12=O)s%10)cc9c(-c9cc(F)c(CC)s9)c8s7)s6)c6c5C(=O)c5c(CC)sc(CC)c5C6=O)s4)sc3c(-c3cc(F)c(CC)s3)c3ccsc23)cc1F
715,FBR,PffBT4T-2DT,10.1039/C6EE02598F,1.12,11.5,0.61,61.0,7.8,7.8568,sm,unfused,3.0,,FBR,CCN1C(=O)/C(=C/c2ccc(-c3ccc4c(c3)C(CC)(CC)c3cc(-c5ccc(/C=C6\SC(=S)N(CC)C6=O)c6nsnc56)ccc3-4)c3nsnc23)SC1=S,PffBT4T-2DT,CCc1csc(-c2c(F)c(F)c(-c3cc(CC)c(-c4ccc(-c5ccc(-c6sc(-c7c(F)c(F)c(-c8cc(CC)c(-c9ccc(-c%10ccc(-c%11sc(-c%12c(F)c(F)c(-c%13cc(CC)c(-c%14ccc(-c%15cccs%15)s%14)s%13)c%13nsnc%12%13)cc%11CC)s%10)s9)s8)c8nsnc78)cc6CC)s5)s4)s3)c3nsnc23)c1
716,IDF-IC,PBDB-TF,10.1021/acsaem.0c01247,0.905,14.55,0.59,59.0,7.8,7.7689725,sm,fused,5.0,,IDF-IC,CCc1ccc(C2(c3ccc(CC)cc3)c3cc4c(cc3-c3oc(/C=C5\C(=O)c6ccccc6C5=C(C#N)C#N)cc32)C(c2ccc(CC)cc2)(c2ccc(CC)cc2)c2cc(/C=C3\C(=O)c5ccccc5C3=C(C#N)C#N)oc2-4)cc1,PBDB-TF,CCc1sc(-c2c3cc(-c4ccc(-c5sc(-c6ccc(-c7cc8c(-c9cc(F)c(CC)s9)c9sc(-c%10ccc(-c%11sc(-c%12ccc(-c%13cc%14c(-c%15cc(F)c(CC)s%15)c%15sc(-c%16ccc(-c%17sc(-c%18cccs%18)c%18c%17C(=O)c%17c(CC)sc(CC)c%17C%18=O)s%16)cc%15c(-c%15cc(F)c(CC)s%15)c%14s%13)s%12)c%12c%11C(=O)c%11c(CC)sc(CC)c%11C%12=O)s%10)cc9c(-c9cc(F)c(CC)s9)c8s7)s6)c6c5C(=O)c5c(CC)sc(CC)c5C6=O)s4)sc3c(-c3cc(F)c(CC)s3)c3ccsc23)cc1F
717,IT-OH,PBDB-T,10.1002/aenm.201903650,0.89,16.71,0.7,70.0,7.8,10.41033,sm,fused,7.0,,IT-OH,CCc1ccc(C2(c3ccc(CC)cc3)c3cc4c(cc3-c3sc5cc(/C=C6\C(=O)c7ccccc7C6=C(C#N)C#N)sc5c32)C(c2ccc(CC)cc2)(c2ccc(CC)cc2)c2c-4sc3cc(/C=C4\C(=O)c5c(O)cccc5C4=C(C#N)C#N)sc23)cc1,PBDB-T,CCc1ccc(-c2c3cc(-c4ccc(-c5sc(-c6ccc(-c7cc8c(-c9ccc(CC)s9)c9sc(-c%10ccc(-c%11sc(-c%12ccc(-c%13cc%14c(-c%15ccc(CC)s%15)c%15sc(-c%16ccc(-c%17sc(-c%18cccs%18)c%18c%17C(=O)c%17c(CC)sc(CC)c%17C%18=O)s%16)cc%15c(-c%15ccc(CC)s%15)c%14s%13)s%12)c%12c%11C(=O)c%11c(CC)sc(CC)c%11C%12=O)s%10)cc9c(-c9ccc(CC)s9)c8s7)s6)c6c5C(=O)c5c(CC)sc(CC)c5C6=O)s4)sc3c(-c3ccc(CC)s3)c3ccsc23)s1
718,PD-dIDTC6,PBDB-TF,10.1016/j.synthmet.2021.116838,0.82,15.17,0.56,56.0,7.78,6.966064,sm,fused,5.0,,PD-dIDTC6,CCC1(CC)c2cc3c(cc2-c2sc(/C=C4\C(=O)c5cc(F)c(F)cc5C4=C(C#N)C#N)cc21)C(CC)(CC)c1cc(-c2ccc(-c4cc5c(s4)-c4cc6c(cc4C5(CC)CC)-c4sc(/C=C5\C(=O)c7cc(F)c(F)cc7C5=C(C#N)C#N)cc4C6(CC)CC)nc2)sc1-3,PBDB-TF,CCc1sc(-c2c3cc(-c4ccc(-c5sc(-c6ccc(-c7cc8c(-c9cc(F)c(CC)s9)c9sc(-c%10ccc(-c%11sc(-c%12ccc(-c%13cc%14c(-c%15cc(F)c(CC)s%15)c%15sc(-c%16ccc(-c%17sc(-c%18cccs%18)c%18c%17C(=O)c%17c(CC)sc(CC)c%17C%18=O)s%16)cc%15c(-c%15cc(F)c(CC)s%15)c%14s%13)s%12)c%12c%11C(=O)c%11c(CC)sc(CC)c%11C%12=O)s%10)cc9c(-c9cc(F)c(CC)s9)c8s7)s6)c6c5C(=O)c5c(CC)sc(CC)c5C6=O)s4)sc3c(-c3cc(F)c(CC)s3)c3ccsc23)cc1F
719,BOC-4F,PTQ10,10.1002/solr.202000421,0.88,14.41,0.6126,61.26,7.76,7.76825808,sm,unfused,2.0,,BCDT-4F,CCOc1c(OCC)c(-c2cc3c(s2)-c2sc(/C=C4\C(=O)c5cc(F)c(F)cc5C4=C(C#N)C#N)cc2C3(CC)CC)c2nsnc2c1-c1cc2c(s1)-c1sc(/C=C3\C(=O)c4cc(F)c(F)cc4C3=C(C#N)C#N)cc1C2(CC)CC,PTQ10,CCOc1cnc2c(-c3ccc(-c4c(F)c(F)c(-c5ccc(-c6c(F)c(F)c(-c7cccs7)c7ncc(OCC)nc67)s5)c5ncc(OCC)nc45)s3)c(F)c(F)cc2n1
720,IDIC,P2_yang,10.1021/acsami.8b04432,0.91,13.15,0.6484,64.84,7.75,7.7590786,sm,fused,5.0,,IDIC,CCC1(CC)c2cc3c(cc2-c2sc(/C=C4\C(=O)c5ccccc5C4=C(C#N)C#N)cc21)C(CC)(CC)c1cc(/C=C2\C(=O)c4ccccc4C2=C(C#N)C#N)sc1-3,P2_yang,CCOc1ccc(-c2nc3cc(F)c(F)c(-c4ccc(-c5ccc(-c6cccs6)cc5F)s4)c3nc2-c2ccc(OCC)c(OCC)c2)cc1OCC
721,TPQx-4F,PBDB-TF,10.1039/D0QM00034E,0.94,15.42,0.5452,54.52,7.75,7.90256496,sm,y,8.0,,TPQx-4F,CCc1ccc(-c2nc3c(nc2-c2ccc(CC)s2)c2c4sc5c(CC)c(/C=C6\C(=O)c7cc(F)c(F)cc7C6=C(C#N)C#N)sc5c4n(CC)c2c2c3c3sc4c(CC)c(/C=C5\C(=O)c6cc(F)c(F)cc6C5=C(C#N)C#N)sc4c3n2CC)s1,PBDB-TF,CCc1sc(-c2c3cc(-c4ccc(-c5sc(-c6ccc(-c7cc8c(-c9cc(F)c(CC)s9)c9sc(-c%10ccc(-c%11sc(-c%12ccc(-c%13cc%14c(-c%15cc(F)c(CC)s%15)c%15sc(-c%16ccc(-c%17sc(-c%18cccs%18)c%18c%17C(=O)c%17c(CC)sc(CC)c%17C%18=O)s%16)cc%15c(-c%15cc(F)c(CC)s%15)c%14s%13)s%12)c%12c%11C(=O)c%11c(CC)sc(CC)c%11C%12=O)s%10)cc9c(-c9cc(F)c(CC)s9)c8s7)s6)c6c5C(=O)c5c(CC)sc(CC)c5C6=O)s4)sc3c(-c3cc(F)c(CC)s3)c3ccsc23)cc1F
722,IDIC,SM-Cl,10.1021/acsami.9b16900,0.972,12.61,0.6308,63.08,7.73,7.731665136,sm,fused,5.0,sm,IDIC,CCC1(CC)c2cc3c(cc2-c2sc(/C=C4\C(=O)c5ccccc5C4=C(C#N)C#N)cc21)C(CC)(CC)c1cc(/C=C2\C(=O)c4ccccc4C2=C(C#N)C#N)sc1-3,SM-Cl,CCOC(=O)/C(C#N)=C\c1cc(CC)c(-c2ccc(-c3sc(-c4cc5c(-c6cc(Cl)c(CC)s6)c6sc(-c7cc(CC)c(-c8ccc(-c9sc(/C=C(\C#N)C(=O)OCC)cc9CC)s8)s7)cc6c(-c6cc(Cl)c(CC)s6)c5s4)cc3CC)s2)s1
723,Ph-DTDP-IC,PBDB-T,10.1002/adfm.201705927,0.78,14.58,0.6791,67.91,7.73,7.72299684,sm,fused,5.0,,Ph-DTDP-IC,CCc1ccc(C2(c3ccc(CC)cc3)Oc3cc(/C=C4\C(=O)c5ccccc5C4=C(C#N)C#N)sc3-c3cc4c(cc32)-c2sc(/C=C3\C(=O)c5ccccc5C3=C(C#N)C#N)cc2OC4(c2ccc(CC)cc2)c2ccc(CC)cc2)cc1,PBDB-T,CCc1ccc(-c2c3cc(-c4ccc(-c5sc(-c6ccc(-c7cc8c(-c9ccc(CC)s9)c9sc(-c%10ccc(-c%11sc(-c%12ccc(-c%13cc%14c(-c%15ccc(CC)s%15)c%15sc(-c%16ccc(-c%17sc(-c%18cccs%18)c%18c%17C(=O)c%17c(CC)sc(CC)c%17C%18=O)s%16)cc%15c(-c%15ccc(CC)s%15)c%14s%13)s%12)c%12c%11C(=O)c%11c(CC)sc(CC)c%11C%12=O)s%10)cc9c(-c9ccc(CC)s9)c8s7)s6)c6c5C(=O)c5c(CC)sc(CC)c5C6=O)s4)sc3c(-c3ccc(CC)s3)c3ccsc23)s1
724,JC14,P3HT,10.1039/D0TA11306A,0.759,16.04,0.63,63.0,7.72,7.6698468,sm,fused,5.0,,JC14,CCn1nc2c(-c3cc4c(s3)-c3cc5c(cc3C4(CC)CC)-c3sc(-c4c6ccsc6c(/C=c6\sc(=C(C#N)C#N)n(CC)c6=O)c6nn(CC)nc46)cc3C5(CC)CC)c3ccsc3c(/C=c3\sc(=C(C#N)C#N)n(CC)c3=O)c2n1,P3HT,CCc1cc(C)sc1-c1sc(-c2cc(CC)c(-c3sc(-c4cc(CC)c(-c5sc(C)cc5CC)s4)cc3CC)s2)cc1CC
725,IT-4F,J100,10.1039/D0TC03095C,0.85,17.5,0.46,46.0,7.7,6.8425,sm,fused,7.0,,IT-4F,CCc1ccc(C2(c3ccc(CC)cc3)c3cc4c(cc3-c3sc5cc(/C=C6\C(=O)c7cc(F)c(F)cc7C6=C(C#N)C#N)sc5c32)C(c2ccc(CC)cc2)(c2ccc(CC)cc2)c2c-4sc3cc(/C=C4\C(=O)c5cc(F)c(F)cc5C4=C(C#N)C#N)sc23)cc1,J100,CCn1nc2c(-c3cccs3)c(Cl)c(Cl)c(-c3ccc(-c4cc5c(-c6ccc([Si](CC)(CC)CC)s6)c6sc(-c7ccc(-c8c(Cl)c(Cl)c(-c9ccc(-c%10cc%11c(-c%12ccc([Si](CC)(CC)CC)s%12)c%12sc(-c%13ccc(-c%14c(Cl)c(Cl)c(-c%15ccc(-c%16cc%17c(-c%18ccc([Si](CC)(CC)CC)s%18)c%18sccc%18c(-c%18ccc([Si](CC)(CC)CC)s%18)c%17s%16)s%15)c%15nn(CC)nc%14%15)s%13)cc%12c(-c%12ccc([Si](CC)(CC)CC)s%12)c%11s%10)s9)c9nn(CC)nc89)s7)cc6c(-c6ccc([Si](CC)(CC)CC)s6)c5s4)s3)c2n1
726,INIC,FTAZ,10.1021/jacs.6b12755,0.957,13.51,0.579,57.9,7.7,7.48593153,sm,fused,9.0,,INIC,CCc1ccc(C2(c3ccc(CC)cc3)c3cc4c(cc3-c3sc5c(sc6cc(/C=C7\C(=O)c8ccccc8C7=C(C#N)C#N)sc65)c32)C(c2ccc(CC)cc2)(c2ccc(CC)cc2)c2c-4sc3c2sc2cc(/C=C4\C(=O)c5ccccc5C4=C(C#N)C#N)sc23)cc1,FTAZ,CCc1c2cc(-c3ccc(-c4c(F)c(F)c(-c5ccc(-c6cc7c(CC)c8sc(-c9ccc(-c%10c(F)c(F)c(-c%11ccc(-c%12cc%13c(CC)c%14sc(-c%15ccc(-c%16c(F)c(F)c(-c%17cccs%17)c%17nn(CC)nc%16%17)s%15)cc%14c(CC)c%13s%12)s%11)c%11nn(CC)nc%10%11)s9)cc8c(CC)c7s6)s5)c5nn(CC)nc45)s3)sc2c(CC)c2ccsc12
727,N10,P3HT,10.1039/C8CC01779D,0.99,12.08,0.64,64.0,7.65,7.653888,sm,PDI,4.0,,N10,CCN1C(=O)c2ccc3c4c(ccc(c24)C1=O)C(=O)N(c1ccc(-c2ccc(-c4cc5c6c(c(-c7ccc(-c8ccc(N9C(=O)c%10ccc%11c%12c(ccc(c%10%12)C9=O)C(=O)N(CC)C%11=O)cc8)s7)cc7c6c4C(=O)N(CC)C7=O)C(=O)N(CC)C5=O)s2)cc1)C3=O,P3HT,CCc1cc(C)sc1-c1sc(-c2cc(CC)c(-c3sc(-c4cc(CC)c(-c5sc(C)cc5CC)s4)cc3CC)s2)cc1CC
728,Y6,PE31,10.1021/acs.macromol.9b01233,0.8,20.45,0.4886,48.86,7.62,7.993496,sm,y,8.0,,Y6,CCC1=C(SC2=C1SC3=C2N(CC)C4=C3C5=NSN=C5C6=C4N(CC)C7=C6SC8=C7SC(/C=C9/C(C%10=C(C9=O)C=C(F)C(F)=C%10)=C(C#N)\C#N)=C8CC)/C=C%11C(C%12=C(C\%11=C(C#N)/C#N)C=C(F)C(F)=C%12)=O,PE31,CCc1sc(-c2c3cc(-c4ccc(-c5ccc(-c6ccc(-c7cc8c(-c9cc(Cl)c(CC)s9)c9sc(-c%10ccc(-c%11ccc(-c%12ccc(-c%13cc%14c(-c%15cc(Cl)c(CC)s%15)c%15sc(-c%16ccc(-c%17ccc(-c%18cccs%18)c%18nn(CC)nc%17%18)s%16)cc%15c(-c%15cc(Cl)c(CC)s%15)c%14s%13)s%12)c%12nn(CC)nc%11%12)s%10)cc9c(-c9cc(Cl)c(CC)s9)c8s7)s6)c6nn(CC)nc56)s4)sc3c(-c3cc(Cl)c(CC)s3)c3ccsc23)cc1Cl
729,IT-4F,PBT1Cl-Bz,10.1021/acsaem.8b01447,0.71,16.85,0.6348,63.48,7.6,7.5944298,sm,fused,7.0,,IT-4F,CCc1ccc(C2(c3ccc(CC)cc3)c3cc4c(cc3-c3sc5cc(/C=C6\C(=O)c7cc(F)c(F)cc7C6=C(C#N)C#N)sc5c32)C(c2ccc(CC)cc2)(c2ccc(CC)cc2)c2c-4sc3cc(/C=C4\C(=O)c5cc(F)c(F)cc5C4=C(C#N)C#N)sc23)cc1,PBT1Cl-Bz,CCc1ccc(-c2c3ccsc3c(-c3cc(Cl)c(CC)s3)c3cc(-c4ccc(-c5c(F)c(F)c(-c6ccc(-c7cc8c(-c9ccc(CC)s9)c9sc(-c%10ccc(-c%11c(F)c(F)c(-c%12ccc(-c%13cc%14c(-c%15ccc(CC)s%15)c%15sc(-c%16ccc(-c%17c(F)c(F)c(-c%18cccs%18)c%18nn(CC)nc%17%18)s%16)cc%15c(-c%15cc(Cl)c(CC)s%15)c%14s%13)s%12)c%12nn(CC)nc%11%12)s%10)cc9c(-c9cc(Cl)c(CC)s9)c8s7)s6)c6nn(CC)nc56)s4)sc23)s1
730,TPD3,J52-Cl,10.1021/acs.jpcc.0c02111,0.97,12.69,0.62,62.0,7.58,7.631766,sm,fused,5.0,,TPD3,CCc1ccc(C2(c3ccc(CC)cc3)c3cc4c(cc3-c3sc(-c5sc(/C=c6/sc(=C(C#N)C#N)n(CC)c6=O)c6c5C(=O)N(CC)C6=O)cc32)C(c2ccc(CC)cc2)(c2ccc(CC)cc2)c2cc(-c3sc(/C=c5/sc(=C(C#N)C#N)n(CC)c5=O)c5c3C(=O)N(CC)C5=O)sc2-4)cc1,J52-Cl,CCc1sc(-c2c3cc(-c4ccc(-c5c(F)c(F)c(-c6ccc(-c7cc8c(-c9cc(Cl)c(CC)s9)c9sc(-c%10ccc(-c%11c(F)c(F)c(-c%12ccc(-c%13cc%14c(-c%15cc(Cl)c(CC)s%15)c%15sc(-c%16ccc(-c%17c(F)c(F)c(-c%18cccs%18)c%18nn(CC)nc%17%18)s%16)cc%15c(-c%15cc(Cl)c(CC)s%15)c%14s%13)s%12)c%12nn(CC)nc%11%12)s%10)cc9c(-c9cc(Cl)c(CC)s9)c8s7)s6)c6nn(CC)nc56)s4)sc3c(-c3cc(Cl)c(CC)s3)c3ccsc23)cc1Cl
731,NDICz-6,P3HT,10.1016/j.dyepig.2019.107677,0.94,13.67,0.59,59.0,7.58,7.581382,sm,PDI,4.0,,NDICz-6,CCN1C(=O)c2ccc3c4c(ccc(c24)C1=O)C(=O)N(c1ccc(C#Cc2ccc4c(c2)c2cc(C(C(=C(C#N)C#N)c5ccc(N6C(=O)c7ccc8c9c(ccc(c79)C6=O)C(=O)N(CC)C8=O)cc5)=c5ccc(=C(C#N)C#N)cc5)ccc2n4CC)cc1)C3=O,P3HT,CCc1cc(C)sc1-c1sc(-c2cc(CC)c(-c3sc(-c4cc(CC)c(-c5sc(C)cc5CC)s4)cc3CC)s2)cc1CC
732,ITIC,PBTCl,10.1021/acsenergylett.7b00551,0.91,14.53,0.58,58.0,7.57,7.668934,sm,fused,7.0,,ITIC,CCc1ccc(C2(c3ccc(CC)cc3)c3cc4c(cc3-c3sc5cc(/C=C6\C(=O)c7ccccc7C6=C(C#N)C#N)sc5c32)C(c2ccc(CC)cc2)(c2ccc(CC)cc2)c2c-4sc3cc(/C=C4\C(=O)c5ccccc5C4=C(C#N)C#N)sc23)cc1,PBTCl,CCOC(=O)c1sc2csc(-c3cc4c(-c5ccc(CC)s5)c5sc(-c6sc(-c7cc8c(-c9ccc(CC)s9)c9sc(-c%10sc(-c%11cc%12c(-c%13ccc(CC)s%13)c%13sccc%13c(-c%13ccc(CC)s%13)c%12s%11)c%11c(Cl)c(C(=O)OCC)sc%10%11)cc9c(-c9ccc(CC)s9)c8s7)c7c(Cl)c(C(=O)OCC)sc67)cc5c(-c5ccc(CC)s5)c4s3)c2c1Cl
733,IDT-3EsT-2IC2F,PBDB-T,10.1021/acsaem.1c02403,0.886,14.68,0.58,58.0,7.54,7.5437584,sm,fused,5.0,,IDT-3EsT-2IC2F,CCOC(=O)c1cc(/C=C2\C(=O)c3cc(F)c(F)cc3C2=C(C#N)C#N)sc1-c1cc2c(s1)-c1cc3c(cc1C2(c1ccc(CC)cc1)c1ccc(CC)cc1)-c1sc(-c2sc(/C=C4\C(=O)c5cc(F)c(F)cc5C4=C(C#N)C#N)cc2C(=O)OCC)cc1C3(c1ccc(CC)cc1)c1ccc(CC)cc1,PBDB-T,CCc1ccc(-c2c3cc(-c4ccc(-c5sc(-c6ccc(-c7cc8c(-c9ccc(CC)s9)c9sc(-c%10ccc(-c%11sc(-c%12ccc(-c%13cc%14c(-c%15ccc(CC)s%15)c%15sc(-c%16ccc(-c%17sc(-c%18cccs%18)c%18c%17C(=O)c%17c(CC)sc(CC)c%17C%18=O)s%16)cc%15c(-c%15ccc(CC)s%15)c%14s%13)s%12)c%12c%11C(=O)c%11c(CC)sc(CC)c%11C%12=O)s%10)cc9c(-c9ccc(CC)s9)c8s7)s6)c6c5C(=O)c5c(CC)sc(CC)c5C6=O)s4)sc3c(-c3ccc(CC)s3)c3ccsc23)s1
734,DTC-F-F,PTB7-Th,10.1016/j.orgel.2020.106026,0.84,16.01,0.56,56.0,7.53,7.531104,sm,unfused,3.0,,DTC-F-F,CCC1(CC)c2cc(-c3ccc(/C=C4\C(=O)c5cscc5C4=C(C#N)C#N)o3)ccc2-c2ccc(-c3ccc(/C=C4\C(=O)c5cscc5C4=C(C#N)C#N)o3)cc21,PTB7-Th,CCOC(=O)c1sc2c(-c3cc4c(-c5ccc(CC)s5)c5sc(-c6sc(-c7cc8c(-c9ccc(CC)s9)c9sc(-c%10sc(-c%11cc%12c(-c%13ccc(CC)s%13)c%13sccc%13c(-c%13ccc(CC)s%13)c%12s%11)c%11sc(C(=O)OCC)c(F)c%10%11)cc9c(-c9ccc(CC)s9)c8s7)c7sc(C(=O)OCC)c(F)c67)cc5c(-c5ccc(CC)s5)c4s3)scc2c1F
735,BZIC-2Br,PBDB-T,10.1039/D1RA01348C,0.75,15.34,0.6519,65.19,7.51,7.5001095,sm,y,6.0,,BZIC-2Br,CCn1nc2c(n1)c1c3sc(/C=C4\C(=O)c5ccc(Br)cc5C4=C(C#N)C#N)cc3n(CC)c1c1c2c2sc(/C=C3\C(=O)c4ccc(Br)cc4C3=C(C#N)C#N)cc2n1CC,PBDB-T,CCc1ccc(-c2c3cc(-c4ccc(-c5sc(-c6ccc(-c7cc8c(-c9ccc(CC)s9)c9sc(-c%10ccc(-c%11sc(-c%12ccc(-c%13cc%14c(-c%15ccc(CC)s%15)c%15sc(-c%16ccc(-c%17sc(-c%18cccs%18)c%18c%17C(=O)c%17c(CC)sc(CC)c%17C%18=O)s%16)cc%15c(-c%15ccc(CC)s%15)c%14s%13)s%12)c%12c%11C(=O)c%11c(CC)sc(CC)c%11C%12=O)s%10)cc9c(-c9ccc(CC)s9)c8s7)s6)c6c5C(=O)c5c(CC)sc(CC)c5C6=O)s4)sc3c(-c3ccc(CC)s3)c3ccsc23)s1
736,O-IDTBR,PfBTAZ,10.1002/aenm.201702427,1.0,11.7,0.64,64.0,7.5,7.488,sm,fused,5.0,,EH-IDTBR,CCN1C(=O)/C(=C/c2ccc(-c3cc4c(s3)-c3cc5c(cc3C4(CC)CC)-c3sc(-c4ccc(/C=C6\SC(=S)N(CC)C6=O)c6nsnc46)cc3C5(CC)CC)c3nsnc23)SC1=S,PfBTAZ,CCc1csc(-c2c(F)c(F)c(-c3cc(CC)c(-c4ccc(-c5c(F)cc(-c6ccc(-c7sc(-c8c(F)c(F)c(-c9cc(CC)c(-c%10ccc(-c%11c(F)cc(-c%12ccc(-c%13sc(-c%14c(F)c(F)c(-c%15cc(CC)c(-c%16ccc(-c%17c(F)cc(-c%18cccs%18)c%18nsnc%17%18)s%16)s%15)c%15nn(CC)nc%14%15)cc%13CC)s%12)c%12nsnc%11%12)s%10)s9)c9nn(CC)nc89)cc7CC)s6)c6nsnc56)s4)s3)c3nn(CC)nc23)c1
737,SeTIC,PBDB-TF,10.1021/acsenergylett.8b01808,0.95,15.45,0.51,51.0,7.46,7.485525,sm,fused,7.0,,SeTIC,CCc1ccc(C2(c3ccc(CC)cc3)c3cc4c(cc3-c3[se]c5cc(/C=C6\C(=O)c7ccccc7C6=C(C#N)C#N)sc5c32)C(c2ccc(CC)cc2)(c2ccc(CC)cc2)c2c-4[se]c3cc(/C=C4\C(=O)c5ccccc5C4=C(C#N)C#N)sc23)cc1,PBDB-TF,CCc1sc(-c2c3cc(-c4ccc(-c5sc(-c6ccc(-c7cc8c(-c9cc(F)c(CC)s9)c9sc(-c%10ccc(-c%11sc(-c%12ccc(-c%13cc%14c(-c%15cc(F)c(CC)s%15)c%15sc(-c%16ccc(-c%17sc(-c%18cccs%18)c%18c%17C(=O)c%17c(CC)sc(CC)c%17C%18=O)s%16)cc%15c(-c%15cc(F)c(CC)s%15)c%14s%13)s%12)c%12c%11C(=O)c%11c(CC)sc(CC)c%11C%12=O)s%10)cc9c(-c9cc(F)c(CC)s9)c8s7)s6)c6c5C(=O)c5c(CC)sc(CC)c5C6=O)s4)sc3c(-c3cc(F)c(CC)s3)c3ccsc23)cc1F
738,IHIC2,FTAZ,10.1002/adma.201704713,0.775,15.7,0.612,61.2,7.45,7.44651,sm,fused,6.0,,IHIC2,CCC1(CC)c2cc(/C=C3\C(=O)c4cc(F)c(F)cc4C3=C(C#N)C#N)sc2-c2c1ccc1c3c(ccc21)C(CC)(CC)c1cc(/C=C2\C(=O)c4cc(F)c(F)cc4C2=C(C#N)C#N)sc1-3,FTAZ,CCc1c2cc(-c3ccc(-c4c(F)c(F)c(-c5ccc(-c6cc7c(CC)c8sc(-c9ccc(-c%10c(F)c(F)c(-c%11ccc(-c%12cc%13c(CC)c%14sc(-c%15ccc(-c%16c(F)c(F)c(-c%17cccs%17)c%17nn(CC)nc%16%17)s%15)cc%14c(CC)c%13s%12)s%11)c%11nn(CC)nc%10%11)s9)cc8c(CC)c7s6)s5)c5nn(CC)nc45)s3)sc2c(CC)c2ccsc12
739,IFBR-p,PTzBI,10.1021/acsami.7b12902,1.0,11.6,0.623,62.3,7.44,7.2268,sm,fused,5.0,,IFBR-p,CCc1ccc(C2(c3ccc(CC)cc3)c3cc4c(cc3-c3sc(-c5c(F)cc(/C=C6\SC(=S)N(CC)C6=O)c6nsnc56)cc32)C(c2ccc(CC)cc2)(c2ccc(CC)cc2)c2cc(-c3c(F)cc(/C=C5\SC(=S)N(CC)C5=O)c5nsnc35)sc2-4)cc1,PTzBI,CCc1ccc(-c2c3cc(-c4ccc(-c5c6c(c(-c7ccc(-c8cc9c(-c%10ccc(CC)s%10)c%10sc(-c%11ccc(-c%12c%13c(c(-c%14ccc(-c%15cc%16c(-c%17ccc(CC)s%17)c%17sc(-c%18ccc(-c%19c%20c(c(-c%21cccs%21)c%21nn(CC)nc%19%21)C(=O)N(CC)C%20=O)s%18)cc%17c(-c%17ccc(CC)s%17)c%16s%15)s%14)c%14nn(CC)nc%12%14)C(=O)N(CC)C%13=O)s%11)cc%10c(-c%10ccc(CC)s%10)c9s8)s7)c7nn(CC)nc57)C(=O)N(CC)C6=O)s4)sc3c(-c3ccc(CC)s3)c3ccsc23)s1
740,IDT-3EsT,PBDB-T,10.1021/acsaem.1c02403,0.985,13.49,0.56,56.0,7.43,7.441084,sm,fused,5.0,,IDT-3EsT,CCOC(=O)c1cc(/C=C2\C(=O)c3ccccc3C2=C(C#N)C#N)sc1-c1cc2c(s1)-c1cc3c(cc1C2(c1ccc(CC)cc1)c1ccc(CC)cc1)-c1sc(-c2sc(/C=C4\C(=O)c5ccccc5C4=C(C#N)C#N)cc2C(=O)OCC)cc1C3(c1ccc(CC)cc1)c1ccc(CC)cc1,PBDB-T,CCc1ccc(-c2c3cc(-c4ccc(-c5sc(-c6ccc(-c7cc8c(-c9ccc(CC)s9)c9sc(-c%10ccc(-c%11sc(-c%12ccc(-c%13cc%14c(-c%15ccc(CC)s%15)c%15sc(-c%16ccc(-c%17sc(-c%18cccs%18)c%18c%17C(=O)c%17c(CC)sc(CC)c%17C%18=O)s%16)cc%15c(-c%15ccc(CC)s%15)c%14s%13)s%12)c%12c%11C(=O)c%11c(CC)sc(CC)c%11C%12=O)s%10)cc9c(-c9ccc(CC)s9)c8s7)s6)c6c5C(=O)c5c(CC)sc(CC)c5C6=O)s4)sc3c(-c3ccc(CC)s3)c3ccsc23)s1
741,IDTA,PBDB-T,10.1039/C9TA11752K,0.99,12.4,0.6,60.0,7.4,7.3656,sm,fused,5.0,,IDTA,CCN1C(=O)C(=Cc2cc3c(s2)-c2cc4c(cc2C3(CC)CC)-c2sc(C=C3C(=O)N(CC)C(=S)N(CC)C3=O)cc2C4(CC)CC)C(=O)N(CC)C1=S,PBDB-T,CCc1ccc(-c2c3cc(-c4ccc(-c5sc(-c6ccc(-c7cc8c(-c9ccc(CC)s9)c9sc(-c%10ccc(-c%11sc(-c%12ccc(-c%13cc%14c(-c%15ccc(CC)s%15)c%15sc(-c%16ccc(-c%17sc(-c%18cccs%18)c%18c%17C(=O)c%17c(CC)sc(CC)c%17C%18=O)s%16)cc%15c(-c%15ccc(CC)s%15)c%14s%13)s%12)c%12c%11C(=O)c%11c(CC)sc(CC)c%11C%12=O)s%10)cc9c(-c9ccc(CC)s9)c8s7)s6)c6c5C(=O)c5c(CC)sc(CC)c5C6=O)s4)sc3c(-c3ccc(CC)s3)c3ccsc23)s1
742,IDTI,PBDB-TF,10.1002/adma.201704051,0.993,13.01,0.57,57.0,7.4,7.3637901,sm,fused,5.0,,IC-C6IDT-IC,CCc1ccc(C2(c3ccc(CC)cc3)c3cc4c(cc3-c3sc(/C=C5\C(=O)c6ccccc6C5=C(C#N)C#N)cc32)C(c2ccc(CC)cc2)(c2ccc(CC)cc2)c2cc(/C=C3\C(=O)c5ccccc5C3=C(C#N)C#N)sc2-4)cc1,PBDB-TF,CCc1sc(-c2c3cc(-c4ccc(-c5sc(-c6ccc(-c7cc8c(-c9cc(F)c(CC)s9)c9sc(-c%10ccc(-c%11sc(-c%12ccc(-c%13cc%14c(-c%15cc(F)c(CC)s%15)c%15sc(-c%16ccc(-c%17sc(-c%18cccs%18)c%18c%17C(=O)c%17c(CC)sc(CC)c%17C%18=O)s%16)cc%15c(-c%15cc(F)c(CC)s%15)c%14s%13)s%12)c%12c%11C(=O)c%11c(CC)sc(CC)c%11C%12=O)s%10)cc9c(-c9cc(F)c(CC)s9)c8s7)s6)c6c5C(=O)c5c(CC)sc(CC)c5C6=O)s4)sc3c(-c3cc(F)c(CC)s3)c3ccsc23)cc1F
743,IDT-T-N,PBDB-T,10.1039/C7TA06631G,0.94,14.03,0.5611,56.11,7.4,7.39989902,sm,fused,5.0,,IDT-T-N,CCc1ccc(C2(c3ccc(CC)cc3)c3cc4c(cc3-c3sc(-c5sc(/C=C6\C(=O)c7cc8ccccc8cc7C6=C(C#N)C#N)cc5CC)cc32)C(c2ccc(CC)cc2)(c2ccc(CC)cc2)c2cc(-c3sc(/C=C5\C(=O)c6cc7ccccc7cc6C5=C(C#N)C#N)cc3CC)sc2-4)cc1,PBDB-T,CCc1ccc(-c2c3cc(-c4ccc(-c5sc(-c6ccc(-c7cc8c(-c9ccc(CC)s9)c9sc(-c%10ccc(-c%11sc(-c%12ccc(-c%13cc%14c(-c%15ccc(CC)s%15)c%15sc(-c%16ccc(-c%17sc(-c%18cccs%18)c%18c%17C(=O)c%17c(CC)sc(CC)c%17C%18=O)s%16)cc%15c(-c%15ccc(CC)s%15)c%14s%13)s%12)c%12c%11C(=O)c%11c(CC)sc(CC)c%11C%12=O)s%10)cc9c(-c9ccc(CC)s9)c8s7)s6)c6c5C(=O)c5c(CC)sc(CC)c5C6=O)s4)sc3c(-c3ccc(CC)s3)c3ccsc23)s1
744,ITIC-F,T-EHPPD-T-EHBDT,10.1039/D0NJ04573J,0.773,17.2,0.56,56.0,7.39,7.445536,sm,fused,7.0,,IT-4F,CCc1ccc(C2(c3ccc(CC)cc3)c3cc4c(cc3-c3sc5cc(/C=C6\C(=O)c7cc(F)c(F)cc7C6=C(C#N)C#N)sc5c32)C(c2ccc(CC)cc2)(c2ccc(CC)cc2)c2c-4sc3cc(/C=C4\C(=O)c5cc(F)c(F)cc5C4=C(C#N)C#N)sc23)cc1,T-EHPPD-T-EHBDT,CCc1ccc(-c2c3cc(-c4ccc(-c5nnc(-c6ccc(-c7cc8c(-c9ccc(CC)s9)c9sc(-c%10ccc(-c%11nnc(-c%12ccc(-c%13cc%14c(-c%15ccc(CC)s%15)c%15sc(-c%16ccc(-c%17nnc(-c%18cccs%18)c%18c%17C(=O)N(CC)C%18=O)s%16)cc%15c(-c%15ccc(CC)s%15)c%14s%13)s%12)c%12c%11C(=O)N(CC)C%12=O)s%10)cc9c(-c9ccc(CC)s9)c8s7)s6)c6c5C(=O)N(CC)C6=O)s4)sc3c(-c3ccc(CC)s3)c3ccsc23)s1
745,ITIC,2D-PBTCl2,10.1039/C7TA09837E,0.87,14.52,0.5843,58.43,7.38,7.38111132,sm,fused,7.0,,ITIC,CCc1ccc(C2(c3ccc(CC)cc3)c3cc4c(cc3-c3sc5cc(/C=C6\C(=O)c7ccccc7C6=C(C#N)C#N)sc5c32)C(c2ccc(CC)cc2)(c2ccc(CC)cc2)c2c-4sc3cc(/C=C4\C(=O)c5ccccc5C4=C(C#N)C#N)sc23)cc1,2D-PBTCl2,CCOC(=O)c1cc(Cl)c(-c2sc3csc(-c4cc5c(-c6ccc(CC)s6)c6sc(-c7sc(-c8cc9c(-c%10ccc(CC)s%10)c%10sc(-c%11sc(-c%12cc%13c(-c%14ccc(CC)s%14)c%14sccc%14c(-c%14ccc(CC)s%14)c%13s%12)c%12c(Cl)c(-c%13sc(C(=O)OCC)cc%13Cl)sc%11%12)cc%10c(-c%10ccc(CC)s%10)c9s8)c8c(Cl)c(-c9sc(C(=O)OCC)cc9Cl)sc78)cc6c(-c6ccc(CC)s6)c5s4)c3c2Cl)s1
746,SFBRCN,PTB7,10.1002/adma.201606054,0.85,13.85,0.607,60.7,7.34,7.1459075,sm,unfused,3.0,,SFBRCN,CCOc1ccc2c(c1)-c1cc(OCC)ccc1C21c2cc(-c3ccc(/C=c4\sc(=C(C#N)C#N)n(CC)c4=O)c4nsnc34)ccc2-c2ccc(-c3ccc(/C=c4/sc(=C(C#N)C#N)n(CC)c4=O)c4nsnc34)cc21,PTB7,CCOC(=O)c1sc2csc(-c3cc4c(OCC)c5sc(-c6sc(-c7cc8c(OCC)c9sc(-c%10sc(-c%11cc%12c(OCC)c%13sccc%13c(OCC)c%12s%11)c%11c(F)c(C(=O)OCC)sc%10%11)cc9c(OCC)c8s7)c7c(F)c(C(=O)OCC)sc67)cc5c(OCC)c4s3)c2c1F
747,FITP,PTB7-Th,10.1039/C6TA07368A,0.99,13.24,0.56,56.0,7.33,7.340256,sm,PDI,23.0,,FITP,CCc1ccc(C2(c3ccc(CC)cc3)c3cc4c(cc3-c3sc5c(sc6c7cc8c(=O)n(CC)c(=O)c9ccc%10c%11ccc%12c(=O)n(CC)c(=O)c%13cc(c56)c(c%11c%12%13)c7c%10c98)c32)C(c2ccc(CC)cc2)(c2ccc(CC)cc2)c2c-4sc3c2sc2c4cc5c(=O)n(CC)c(=O)c6ccc7c8ccc9c(=O)n(CC)c(=O)c%10cc(c32)c(c8c9%10)c4c7c65)cc1,PTB7-Th,CCOC(=O)c1sc2c(-c3cc4c(-c5ccc(CC)s5)c5sc(-c6sc(-c7cc8c(-c9ccc(CC)s9)c9sc(-c%10sc(-c%11cc%12c(-c%13ccc(CC)s%13)c%13sccc%13c(-c%13ccc(CC)s%13)c%12s%11)c%11sc(C(=O)OCC)c(F)c%10%11)cc9c(-c9ccc(CC)s9)c8s7)c7sc(C(=O)OCC)c(F)c67)cc5c(-c5ccc(CC)s5)c4s3)scc2c1F
748,m-ITIC,P-P,10.1021/acsami.1c00327,0.8,16.25,0.5629,56.29,7.32,7.3177,sm,fused,7.0,,m-ITIC,CCc1cccc(C2(c3cccc(CC)c3)c3cc4c(cc3-c3sc5cc(/C=C6\C(=O)c7ccccc7C6=C(C#N)C#N)sc5c32)C(c2cccc(CC)c2)(c2cccc(CC)c2)c2c-4sc3cc(/C=C4\C(=O)c5ccccc5C4=C(C#N)C#N)sc23)c1,P-P,CCc1ccc(-c2c3cc(-c4ccc(-c5c(F)c(F)c(-c6ccc(-c7cc8c(-c9ccc(CC)cc9)c9oc(-c%10ccc(-c%11c(F)c(F)c(-c%12ccc(-c%13cc%14c(-c%15ccc(CC)cc%15)c%15oc(-c%16ccc(-c%17c(F)c(F)c(-c%18cccs%18)c%18nn(CC)nc%17%18)s%16)cc%15c(-c%15ccc(CC)cc%15)c%14o%13)s%12)c%12nn(CC)nc%11%12)s%10)cc9c(-c9ccc(CC)cc9)c8o7)s6)c6nn(CC)nc56)s4)oc3c(-c3ccc(CC)cc3)c3ccoc23)cc1
749,Y6,PE32,10.1021/acs.macromol.9b01233,0.75,18.44,0.5303,53.03,7.31,7.334049,sm,y,8.0,,Y6,CCC1=C(SC2=C1SC3=C2N(CC)C4=C3C5=NSN=C5C6=C4N(CC)C7=C6SC8=C7SC(/C=C9/C(C%10=C(C9=O)C=C(F)C(F)=C%10)=C(C#N)\C#N)=C8CC)/C=C%11C(C%12=C(C\%11=C(C#N)/C#N)C=C(F)C(F)=C%12)=O,PE32,CCc1sc(-c2c3cc(-c4ccc(-c5c(OC)c(OC)c(-c6ccc(-c7cc8c(-c9cc(Cl)c(CC)s9)c9sc(-c%10ccc(-c%11c(OC)c(OC)c(-c%12ccc(-c%13cc%14c(-c%15cc(Cl)c(CC)s%15)c%15sc(-c%16ccc(-c%17c(OC)c(OC)c(-c%18cccs%18)c%18nn(CC)nc%17%18)s%16)cc%15c(-c%15cc(Cl)c(CC)s%15)c%14s%13)s%12)c%12nn(CC)nc%11%12)s%10)cc9c(-c9cc(Cl)c(CC)s9)c8s7)s6)c6nn(CC)nc56)s4)sc3c(-c3cc(Cl)c(CC)s3)c3ccsc23)cc1Cl
750,IEIC,PBDB-T,10.1021/acsami.9b10243,1.02,15.05,0.48,48.0,7.3,7.36848,sm,fused,5.0,,IEIC,CCc1ccc(C2(c3ccc(CC)cc3)c3cc4c(cc3-c3sc(-c5sc(/C=C6\C(=O)c7ccccc7C6=C(C#N)C#N)cc5CC)cc32)C(c2ccc(CC)cc2)(c2ccc(CC)cc2)c2cc(-c3sc(/C=C5\C(=O)c6ccccc6C5=C(C#N)C#N)cc3CC)sc2-4)cc1,PBDB-T,CCc1ccc(-c2c3cc(-c4ccc(-c5sc(-c6ccc(-c7cc8c(-c9ccc(CC)s9)c9sc(-c%10ccc(-c%11sc(-c%12ccc(-c%13cc%14c(-c%15ccc(CC)s%15)c%15sc(-c%16ccc(-c%17sc(-c%18cccs%18)c%18c%17C(=O)c%17c(CC)sc(CC)c%17C%18=O)s%16)cc%15c(-c%15ccc(CC)s%15)c%14s%13)s%12)c%12c%11C(=O)c%11c(CC)sc(CC)c%11C%12=O)s%10)cc9c(-c9ccc(CC)s9)c8s7)s6)c6c5C(=O)c5c(CC)sc(CC)c5C6=O)s4)sc3c(-c3ccc(CC)s3)c3ccsc23)s1
751,IEIC,PffT2-FTAZ-2DT,10.1002/adma.201502775,1.0,12.7,0.62,62.0,7.3,7.874,sm,fused,5.0,,IEIC,CCc1ccc(C2(c3ccc(CC)cc3)c3cc4c(cc3-c3sc(-c5sc(/C=C6\C(=O)c7ccccc7C6=C(C#N)C#N)cc5CC)cc32)C(c2ccc(CC)cc2)(c2ccc(CC)cc2)c2cc(-c3sc(/C=C5\C(=O)c6ccccc6C5=C(C#N)C#N)cc3CC)sc2-4)cc1,PffT2-FTAZ-2DT,CCc1csc(-c2c(F)c(F)c(-c3cc(CC)c(-c4cc(F)c(-c5sc(-c6sc(-c7c(F)c(F)c(-c8cc(CC)c(-c9cc(F)c(-c%10sc(-c%11sc(-c%12c(F)c(F)c(-c%13cc(CC)c(-c%14cc(F)c(-c%15sccc%15F)s%14)s%13)c%13nn(CC)nc%12%13)cc%11CC)cc%10F)s9)s8)c8nn(CC)nc78)cc6CC)cc5F)s4)s3)c3nn(CC)nc23)c1
752,ITIC,P2F-Ehp,10.1038/s41560-018-0263-4,1.017,13.02,0.5479,54.79,7.28,7.254930186,sm,fused,7.0,,ITIC,CCc1ccc(C2(c3ccc(CC)cc3)c3cc4c(cc3-c3sc5cc(/C=C6\C(=O)c7ccccc7C6=C(C#N)C#N)sc5c32)C(c2ccc(CC)cc2)(c2ccc(CC)cc2)c2c-4sc3cc(/C=C4\C(=O)c5ccccc5C4=C(C#N)C#N)sc23)cc1,P2F-Ehp,CCc1c(F)cc(-c2c3cc(-c4ccc(-c5c6c(c(-c7ccc(-c8cc9c(-c%10cc(F)c(CC)c(F)c%10)c%10sc(-c%11ccc(-c%12c%13c(c(-c%14ccc(-c%15cc%16c(-c%17cc(F)c(CC)c(F)c%17)c%17sc(-c%18ccc(-c%19c%20c(c(-c%21cccs%21)c%21nn(CC)nc%19%21)C(=O)N(CC)C%20=O)s%18)cc%17c(-c%17cc(F)c(CC)c(F)c%17)c%16s%15)s%14)c%14nn(CC)nc%12%14)C(=O)N(CC)C%13=O)s%11)cc%10c(-c%10cc(F)c(CC)c(F)c%10)c9s8)s7)c7nn(CC)nc57)C(=O)N(CC)C6=O)s4)sc3c(-c3cc(F)c(CC)c(F)c3)c3ccsc23)cc1F
753,FDTBT-IDTT-FINCN,PBDB-T,10.1021/acsami.9b15247,0.86,13.57,0.62,62.0,7.27,7.235524,sm,fused,7.0,,FDTBT-IDTT-FINCN,CCc1ccc(C2(c3ccc(CC)cc3)c3cc4c(cc3-c3sc5sc(/C=C6\C(=O)c7cc(F)c(F)cc7C6=C(C#N)C#N)cc5c32)C(c2ccc(CC)cc2)(c2ccc(CC)cc2)c2c-4sc3cc(-c4ccc(-c5c(F)c(F)c(-c6ccc(-c7cc8sc9c(c8s7)C(c7ccc(CC)cc7)(c7ccc(CC)cc7)c7cc8c(cc7-9)C(c7ccc(CC)cc7)(c7ccc(CC)cc7)c7c-8sc8sc(/C=C9\C(=O)c%10cc(F)c(F)cc%10C9=C(C#N)C#N)cc78)s6)c6nsnc56)s4)sc23)cc1,PBDB-T,CCc1ccc(-c2c3cc(-c4ccc(-c5sc(-c6ccc(-c7cc8c(-c9ccc(CC)s9)c9sc(-c%10ccc(-c%11sc(-c%12ccc(-c%13cc%14c(-c%15ccc(CC)s%15)c%15sc(-c%16ccc(-c%17sc(-c%18cccs%18)c%18c%17C(=O)c%17c(CC)sc(CC)c%17C%18=O)s%16)cc%15c(-c%15ccc(CC)s%15)c%14s%13)s%12)c%12c%11C(=O)c%11c(CC)sc(CC)c%11C%12=O)s%10)cc9c(-c9ccc(CC)s9)c8s7)s6)c6c5C(=O)c5c(CC)sc(CC)c5C6=O)s4)sc3c(-c3ccc(CC)s3)c3ccsc23)s1
754,ITIC,PDCBT-Cl,10.1016/j.joule.2020.04.014,1.02,10.8,0.659,65.9,7.25,7.259544,sm,fused,7.0,,ITIC,CCc1ccc(C2(c3ccc(CC)cc3)c3cc4c(cc3-c3sc5cc(/C=C6\C(=O)c7ccccc7C6=C(C#N)C#N)sc5c32)C(c2ccc(CC)cc2)(c2ccc(CC)cc2)c2c-4sc3cc(/C=C4\C(=O)c5ccccc5C4=C(C#N)C#N)sc23)cc1,PDCBT-Cl,COC(=O)c1csc(-c2cc(C(=O)OC)c(-c3cc(Cl)c(-c4ccc(-c5sc(-c6cc(C(=O)OC)c(-c7cc(Cl)c(-c8ccc(-c9sc(-c%10cc(C(=O)OC)c(-c%11cc(Cl)c(-c%12cccs%12)s%11)s%10)cc9C(=O)OC)s8)s7)s6)cc5C(=O)OC)s4)s3)s2)c1
755,i-cc23,PBDB-T,10.1021/acsami.0c03842,1.09,11.1,0.595,59.5,7.23,7.198905,sm,fused,5.0,,i-cc23,CCc1ccc(C2(c3ccc(CC)cc3)c3cc4c(cc3-c3sc(-c5scc(/C=C6\C(=O)c7sccc7C6=C(C#N)C#N)c5OC)cc32)C(c2ccc(CC)cc2)(c2ccc(CC)cc2)c2cc(-c3scc(/C=C5\C(=O)c6sccc6C5=C(C#N)C#N)c3OC)sc2-4)cc1,PBDB-T,CCc1ccc(-c2c3cc(-c4ccc(-c5sc(-c6ccc(-c7cc8c(-c9ccc(CC)s9)c9sc(-c%10ccc(-c%11sc(-c%12ccc(-c%13cc%14c(-c%15ccc(CC)s%15)c%15sc(-c%16ccc(-c%17sc(-c%18cccs%18)c%18c%17C(=O)c%17c(CC)sc(CC)c%17C%18=O)s%16)cc%15c(-c%15ccc(CC)s%15)c%14s%13)s%12)c%12c%11C(=O)c%11c(CC)sc(CC)c%11C%12=O)s%10)cc9c(-c9ccc(CC)s9)c8s7)s6)c6c5C(=O)c5c(CC)sc(CC)c5C6=O)s4)sc3c(-c3ccc(CC)s3)c3ccsc23)s1
756,BTA13,J52-Cl,10.1016/j.orgel.2021.106195,1.23,9.95,0.5842,58.42,7.16,7.1497317,sm,fused,7.0,,BTA13,CCc1ccc(C2(c3ccc(CC)cc3)c3cc4c(cc3-c3sc5cc(-c6ccc(/C=c7\sc(=C(C#N)C#N)n(CC)c7=O)c7nn(CC)nc67)sc5c32)C(c2ccc(CC)cc2)(c2ccc(CC)cc2)c2c-4sc3cc(-c4ccc(/C=c5\sc(=C(C#N)C#N)n(CC)c5=O)c5nn(CC)nc45)sc23)cc1,J52-Cl,CCc1sc(-c2c3cc(-c4ccc(-c5c(F)c(F)c(-c6ccc(-c7cc8c(-c9cc(Cl)c(CC)s9)c9sc(-c%10ccc(-c%11c(F)c(F)c(-c%12ccc(-c%13cc%14c(-c%15cc(Cl)c(CC)s%15)c%15sc(-c%16ccc(-c%17c(F)c(F)c(-c%18cccs%18)c%18nn(CC)nc%17%18)s%16)cc%15c(-c%15cc(Cl)c(CC)s%15)c%14s%13)s%12)c%12nn(CC)nc%11%12)s%10)cc9c(-c9cc(Cl)c(CC)s9)c8s7)s6)c6nn(CC)nc56)s4)sc3c(-c3cc(Cl)c(CC)s3)c3ccsc23)cc1Cl
757,ITIC,PBT-TTz,10.1039/C6TA03288E,0.949,11.49,0.6568,65.68,7.16,7.161753768,sm,fused,7.0,,ITIC,CCc1ccc(C2(c3ccc(CC)cc3)c3cc4c(cc3-c3sc5cc(/C=C6\C(=O)c7ccccc7C6=C(C#N)C#N)sc5c32)C(c2ccc(CC)cc2)(c2ccc(CC)cc2)c2c-4sc3cc(/C=C4\C(=O)c5ccccc5C4=C(C#N)C#N)sc23)cc1,PBT-TTz,CCc1csc(-c2nc3sc(-c4cc(CC)c(-c5cc6c(-c7ccc(CC)s7)c7sc(-c8sc(-c9nc%10sc(-c%11cc(CC)c(-c%12cc%13c(-c%14ccc(CC)s%14)c%14sc(-c%15sc(-c%16nc%17sc(-c%18cc(CC)c(-c%19cc%20c(-c%21ccc(CC)s%21)c%21sccc%21c(-c%21ccc(CC)s%21)c%20s%19)s%18)nc%17s%16)cc%15CC)cc%14c(-c%14ccc(CC)s%14)c%13s%12)s%11)nc%10s9)cc8CC)cc7c(-c7ccc(CC)s7)c6s5)s4)nc3s2)c1
758,Y6,J52,10.1021/acsmacrolett.9b00704,0.65,20.43,0.5382,53.82,7.15,7.1470269,sm,y,8.0,,Y6,CCC1=C(SC2=C1SC3=C2N(CC)C4=C3C5=NSN=C5C6=C4N(CC)C7=C6SC8=C7SC(/C=C9/C(C%10=C(C9=O)C=C(F)C(F)=C%10)=C(C#N)\C#N)=C8CC)/C=C%11C(C%12=C(C\%11=C(C#N)/C#N)C=C(F)C(F)=C%12)=O,J51,CCc1ccc(-c2c3cc(-c4ccc(-c5c(F)c(F)c(-c6ccc(-c7cc8c(-c9ccc(CC)s9)c9sc(-c%10ccc(-c%11c(F)c(F)c(-c%12ccc(-c%13cc%14c(-c%15ccc(CC)s%15)c%15sc(-c%16ccc(-c%17c(F)c(F)c(-c%18cccs%18)c%18nn(CC)nc%17%18)s%16)cc%15c(-c%15ccc(CC)s%15)c%14s%13)s%12)c%12nn(CC)nc%11%12)s%10)cc9c(-c9ccc(CC)s9)c8s7)s6)c6nn(CC)nc56)s4)sc3c(-c3ccc(CC)s3)c3ccsc23)s1
759,IDBDT-T,PBDB-T,10.1016/j.synthmet.2021.116922,0.96,15.2,0.486,48.6,7.14,7.091712,sm,fused,10.0,,IDBDT-T,CCc1ccc(C2(c3ccc(CC)cc3)c3cc4c(cc3-c3sc5c(-c6ccc(CC)s6)c6cc(/C=C7\C(=O)c8ccccc8C7=C(C#N)C#N)sc6c(-c6ccc(CC)s6)c5c32)C(c2ccc(CC)cc2)(c2ccc(CC)cc2)c2c-4sc3c(-c4ccc(CC)s4)c4cc(/C=C5\C(=O)c6ccccc6C5=C(C#N)C#N)sc4c(-c4ccc(CC)s4)c23)cc1,PBDB-T,CCc1ccc(-c2c3cc(-c4ccc(-c5sc(-c6ccc(-c7cc8c(-c9ccc(CC)s9)c9sc(-c%10ccc(-c%11sc(-c%12ccc(-c%13cc%14c(-c%15ccc(CC)s%15)c%15sc(-c%16ccc(-c%17sc(-c%18cccs%18)c%18c%17C(=O)c%17c(CC)sc(CC)c%17C%18=O)s%16)cc%15c(-c%15ccc(CC)s%15)c%14s%13)s%12)c%12c%11C(=O)c%11c(CC)sc(CC)c%11C%12=O)s%10)cc9c(-c9ccc(CC)s9)c8s7)s6)c6c5C(=O)c5c(CC)sc(CC)c5C6=O)s4)sc3c(-c3ccc(CC)s3)c3ccsc23)s1
760,PIDIC2T2Cl,PBDB-TF,10.1021/acsami.0c08442,0.9,12.66,0.62,62.0,7.11,7.06428,polymer,polymer,,,PIDIC2T2Cl,CCC1(CC)c2cc3c(cc2-c2sc(/C=C4\C(=O)c5ccccc5C4=C(C#N)C#N)cc21)C(CC)(CC)c1cc(/C=C2\C(=O)c4ccc(-c5cc(Cl)c(-c6sc(-c7ccc8c(c7)C(=C(C#N)C#N)/C(=C/c7cc9c(s7)-c7cc%10c(cc7C9(CC)CC)-c7sc(/C=C9\C(=O)c%11ccc(-c%12cc(Cl)c(-c%13sccc%13Cl)s%12)cc%11C9=C(C#N)C#N)cc7C%10(CC)CC)C8=O)cc6Cl)s5)cc4C2=C(C#N)C#N)sc1-3,PBDB-TF,CCc1sc(-c2c3cc(-c4ccc(-c5sc(-c6ccc(-c7cc8c(-c9cc(F)c(CC)s9)c9sc(-c%10ccc(-c%11sc(-c%12ccc(-c%13cc%14c(-c%15cc(F)c(CC)s%15)c%15sc(-c%16ccc(-c%17sc(-c%18cccs%18)c%18c%17C(=O)c%17c(CC)sc(CC)c%17C%18=O)s%16)cc%15c(-c%15cc(F)c(CC)s%15)c%14s%13)s%12)c%12c%11C(=O)c%11c(CC)sc(CC)c%11C%12=O)s%10)cc9c(-c9cc(F)c(CC)s9)c8s7)s6)c6c5C(=O)c5c(CC)sc(CC)c5C6=O)s4)sc3c(-c3cc(F)c(CC)s3)c3ccsc23)cc1F
761,PI-4F,PBDB-TF,10.1002/cjoc.202100323,0.84,13.2,0.64,64.0,7.1,7.09632,sm,fused,5.0,,PI-4F,CCc1ccc(C2(c3ccc(CC)cc3)c3cc4c(cc3-c3sc(/C=C5\C(=O)c6cc(F)c(F)cc6C5=C(C#N)C#N)cc32)C(c2ccc(CC)cc2)(c2ccc(CC)cc2)c2cc(/C=C3\C(=O)c5cc(F)c(F)cc5C3=C(C#N)C#N)sc2-4)cc1,PBDB-TF,CCc1sc(-c2c3cc(-c4ccc(-c5sc(-c6ccc(-c7cc8c(-c9cc(F)c(CC)s9)c9sc(-c%10ccc(-c%11sc(-c%12ccc(-c%13cc%14c(-c%15cc(F)c(CC)s%15)c%15sc(-c%16ccc(-c%17sc(-c%18cccs%18)c%18c%17C(=O)c%17c(CC)sc(CC)c%17C%18=O)s%16)cc%15c(-c%15cc(F)c(CC)s%15)c%14s%13)s%12)c%12c%11C(=O)c%11c(CC)sc(CC)c%11C%12=O)s%10)cc9c(-c9cc(F)c(CC)s9)c8s7)s6)c6c5C(=O)c5c(CC)sc(CC)c5C6=O)s4)sc3c(-c3cc(F)c(CC)s3)c3ccsc23)cc1F
762,Y1,PBDB-TF,10.1002/adma.201904215,0.92,12.9,0.555,55.5,7.1,6.58674,sm,y,8.0,,Y1,CCn1nc2c(n1)c1c3sc4cc(/C=C5/C(=O)c6ccccc6C5=C(C#N)C#N)sc4c3n(CC)c1c1c2c2sc3cc(/C=C4\C(=O)c5ccccc5C4=C(C#N)C#N)sc3c2n1CC,PBDB-TF,CCc1sc(-c2c3cc(-c4ccc(-c5sc(-c6ccc(-c7cc8c(-c9cc(F)c(CC)s9)c9sc(-c%10ccc(-c%11sc(-c%12ccc(-c%13cc%14c(-c%15cc(F)c(CC)s%15)c%15sc(-c%16ccc(-c%17sc(-c%18cccs%18)c%18c%17C(=O)c%17c(CC)sc(CC)c%17C%18=O)s%16)cc%15c(-c%15cc(F)c(CC)s%15)c%14s%13)s%12)c%12c%11C(=O)c%11c(CC)sc(CC)c%11C%12=O)s%10)cc9c(-c9cc(F)c(CC)s9)c8s7)s6)c6c5C(=O)c5c(CC)sc(CC)c5C6=O)s4)sc3c(-c3cc(F)c(CC)s3)c3ccsc23)cc1F
763,O-IDTBR,BDT3TR,10.1039/C6TA06367E,1.06,12.1,0.55,55.0,7.09,7.0543,sm,fused,5.0,sm,EH-IDTBR,CCN1C(=O)/C(=C/c2ccc(-c3cc4c(s3)-c3cc5c(cc3C4(CC)CC)-c3sc(-c4ccc(/C=C6\SC(=S)N(CC)C6=O)c6nsnc46)cc3C5(CC)CC)c3nsnc23)SC1=S,BDT3TR,CCc1ccc(-c2c3cc(-c4cc5c(-c6ccc(CC)s6)c6sc(-c7cc8c(-c9ccc(CC)s9)c9sc(-c%10cc(CC)c(-c%11ccc(-c%12sc(/C=C%13/SC(=S)N(CC)C%13=O)cc%12CC)s%11)s%10)cc9c(-c9ccc(CC)s9)c8s7)cc6c(-c6ccc(CC)s6)c5s4)sc3c(-c3ccc(CC)s3)c3cc(-c4cc(CC)c(-c5ccc(-c6sc(/C=C7/SC(=S)N(CC)C7=O)cc6CC)s5)s4)sc23)s1
764,ZITI-N,PTQ10,10.1002/aenm.201903298,0.967,12.03,0.6068,60.68,7.06,7.058910468,sm,fused,8.0,,ZITI-N,CCC1(CC)C2=C(c3cc4c(cc31)c1sc(/C=C3\C(=O)c5cc(F)c(F)cc5C3=C(C#N)C#N)cc1n4C)C(CC)(CC)c1cc3c4sc(/C=C5\C(=O)c6cc(F)c(F)cc6C5=C(C#N)C#N)cc4n(C)c3cc12,PTQ10,CCOc1cnc2c(-c3ccc(-c4c(F)c(F)c(-c5ccc(-c6c(F)c(F)c(-c7cccs7)c7ncc(OCC)nc67)s5)c5ncc(OCC)nc45)s3)c(F)c(F)cc2n1
765,ITIC,PBDTNO-BDD,10.1002/aenm.201702489,0.87,13.49,0.6005,60.05,7.05,7.04764815,sm,fused,7.0,,ITIC,CCc1ccc(C2(c3ccc(CC)cc3)c3cc4c(cc3-c3sc5cc(/C=C6\C(=O)c7ccccc7C6=C(C#N)C#N)sc5c32)C(c2ccc(CC)cc2)(c2ccc(CC)cc2)c2c-4sc3cc(/C=C4\C(=O)c5ccccc5C4=C(C#N)C#N)sc23)cc1,PBDTNO-BDD,CCOc1ccc2cc(-c3c4cc(-c5ccc(-c6sc(-c7ccc(-c8cc9c(-c%10ccc%11cc(OCC)ccc%11c%10)c%10sc(-c%11ccc(-c%12sc(-c%13ccc(-c%14cc%15c(-c%16ccc%17cc(OCC)ccc%17c%16)c%16sc(-c%17ccc(-c%18sc(-c%19cccs%19)c%19c%18C(=O)c%18c(CC)sc(CC)c%18C%19=O)s%17)cc%16c(-c%16ccc%17cc(OCC)ccc%17c%16)c%15s%14)s%13)c%13c%12C(=O)c%12c(CC)sc(CC)c%12C%13=O)s%11)cc%10c(-c%10ccc%11cc(OCC)ccc%11c%10)c9s8)s7)c7c6C(=O)c6c(CC)sc(CC)c6C7=O)s5)sc4c(-c4ccc5cc(OCC)ccc5c4)c4ccsc34)ccc2c1
766,PTB4F,PBDB-TF,10.1002/anie.202101867,0.94,14.55,0.5148,51.48,7.04,7.0409196,sm,unfused,2.0,,PTB4F,CCOc1cc(-c2cc(-c3ccc(CC)cc3)c(/C=C3\C(=O)c4cc(F)c(F)cc4C3=C(C#N)C#N)s2)c(OCC)cc1-c1cc(-c2ccc(CC)cc2)c(/C=C2\C(=O)c3cc(F)c(F)cc3C2=C(C#N)C#N)s1,PBDB-TF,CCc1sc(-c2c3cc(-c4ccc(-c5sc(-c6ccc(-c7cc8c(-c9cc(F)c(CC)s9)c9sc(-c%10ccc(-c%11sc(-c%12ccc(-c%13cc%14c(-c%15cc(F)c(CC)s%15)c%15sc(-c%16ccc(-c%17sc(-c%18cccs%18)c%18c%17C(=O)c%17c(CC)sc(CC)c%17C%18=O)s%16)cc%15c(-c%15cc(F)c(CC)s%15)c%14s%13)s%12)c%12c%11C(=O)c%11c(CC)sc(CC)c%11C%12=O)s%10)cc9c(-c9cc(F)c(CC)s9)c8s7)s6)c6c5C(=O)c5c(CC)sc(CC)c5C6=O)s4)sc3c(-c3cc(F)c(CC)s3)c3ccsc23)cc1F
767,CZTT-IC,PBDB-TF,10.1039/C9TA08573D,1.07,12.83,0.5116,51.16,7.02,7.02329596,sm,fused,9.0,,CZTT-IC,CCc1ccc(C2(c3ccc(CC)cc3)c3cc4c5cc6c(cc5n(CC)c4cc3-c3sc4cc(/C=C5\C(=O)c7ccccc7C5=C(C#N)C#N)sc4c32)-c2sc3cc(/C=C4\C(=O)c5ccccc5C4=C(C#N)C#N)sc3c2C6(c2ccc(CC)cc2)c2ccc(CC)cc2)cc1,PBDB-TF,CCc1sc(-c2c3cc(-c4ccc(-c5sc(-c6ccc(-c7cc8c(-c9cc(F)c(CC)s9)c9sc(-c%10ccc(-c%11sc(-c%12ccc(-c%13cc%14c(-c%15cc(F)c(CC)s%15)c%15sc(-c%16ccc(-c%17sc(-c%18cccs%18)c%18c%17C(=O)c%17c(CC)sc(CC)c%17C%18=O)s%16)cc%15c(-c%15cc(F)c(CC)s%15)c%14s%13)s%12)c%12c%11C(=O)c%11c(CC)sc(CC)c%11C%12=O)s%10)cc9c(-c9cc(F)c(CC)s9)c8s7)s6)c6c5C(=O)c5c(CC)sc(CC)c5C6=O)s4)sc3c(-c3cc(F)c(CC)s3)c3ccsc23)cc1F
768,BT-BIC,PBDB-T,10.1021/jacs.1c00211,0.72,15.3,0.638,63.8,7.0,7.028208,sm,y,8.0,,BT-BIC,CCc1c(/C=C2\C(=O)c3c(ccc4ccccc34)C2=C(C#N)C#N)sc2c1sc1c3c4nsnc4c4c5sc6c(CC)c(/C=C7\C(=O)c8c(ccc9ccccc89)C7=C(C#N)C#N)sc6c5n(CC)c4c3n(CC)c21,PBDB-T,CCc1ccc(-c2c3cc(-c4ccc(-c5sc(-c6ccc(-c7cc8c(-c9ccc(CC)s9)c9sc(-c%10ccc(-c%11sc(-c%12ccc(-c%13cc%14c(-c%15ccc(CC)s%15)c%15sc(-c%16ccc(-c%17sc(-c%18cccs%18)c%18c%17C(=O)c%17c(CC)sc(CC)c%17C%18=O)s%16)cc%15c(-c%15ccc(CC)s%15)c%14s%13)s%12)c%12c%11C(=O)c%11c(CC)sc(CC)c%11C%12=O)s%10)cc9c(-c9ccc(CC)s9)c8s7)s6)c6c5C(=O)c5c(CC)sc(CC)c5C6=O)s4)sc3c(-c3ccc(CC)s3)c3ccsc23)s1
769,IDT-IC,J61,10.1039/C7TA07049G,0.88,13.7,0.573,57.3,6.95,6.908088,sm,fused,5.0,,IC-C6IDT-IC,CCc1ccc(C2(c3ccc(CC)cc3)c3cc4c(cc3-c3sc(/C=C5\C(=O)c6ccccc6C5=C(C#N)C#N)cc32)C(c2ccc(CC)cc2)(c2ccc(CC)cc2)c2cc(/C=C3\C(=O)c5ccccc5C3=C(C#N)C#N)sc2-4)cc1,J60,CCSc1ccc(-c2c3cc(-c4ccc(-c5c(F)c(F)c(-c6ccc(-c7cc8c(-c9ccc(SCC)s9)c9sc(-c%10ccc(-c%11c(F)c(F)c(-c%12ccc(-c%13cc%14c(-c%15ccc(SCC)s%15)c%15sc(-c%16ccc(-c%17c(F)c(F)c(-c%18cccs%18)c%18nn(CC)nc%17%18)s%16)cc%15c(-c%15ccc(SCC)s%15)c%14s%13)s%12)c%12nn(CC)nc%11%12)s%10)cc9c(-c9ccc(SCC)s9)c8s7)s6)c6nn(CC)nc56)s4)sc3c(-c3ccc(SCC)s3)c3ccsc23)s1
