Repository: aspuru-guzik-group/Beyond-Molecular-Structure-ML-for-OPV-Materials-Devices

File: datasets/Hutchison_2023_n1001/Hutchison_filtered_dataset_pipeline.csv (part 13 of 15)
,Acceptor,Donor,DOI,Voc (V),Jsc (mA cm^-2),FF,FF (%),PCE,calculated PCE (%),acceptor type,acceptor class,core fused ring size,donor,acceptor ID with shortened chains,Acceptor SMILES,donor ID with shortened chains,Donor SMILES
770,DCI-2,P1_mishra,10.1039/C7TA04703G,0.8,13.77,0.63,63.0,6.94,6.94008,sm,unfused,3.0,,DCI-2,CCc1cc(/C=C2\C(=O)c3ccccc3C2=C(C#N)C#N)sc1-c1cc(CC)c(-c2cc3c(s2)c2sc(-c4sc(-c5sc(/C=C6\C(=O)c7ccccc7C6=C(C#N)C#N)cc5CC)cc4CC)cc2n3CC)s1,P1_mishra,CCOc1c2cc(-c3ccc(-c4ccc(-c5ccc(-c6cc7c(OCC)c8sc(-c9ccc(-c%10ccc(-c%11ccc(-c%12cc%13c(OCC)c%14sc(-c%15ccc(-c%16ccc(-c%17cccs%17)c%17nsnc%16%17)s%15)cc%14c(OCC)c%13s%12)s%11)c%11nsnc%10%11)s9)cc8c(OCC)c7s6)s5)c5nsnc45)s3)sc2c(OCC)c2ccsc12
771,ITIC-Th1,PDCBT-2Cl,10.1021/acs.macromol.9b00793,0.99,13.54,0.518,51.8,6.94,6.9435828,sm,fused,7.0,,ITIC-Th1,CCc1ccc(C2(c3ccc(CC)s3)c3cc4c(cc3-c3sc5cc(/C=C6\C(=O)c7ccc(F)cc7C6=C(C#N)C#N)sc5c32)C(c2ccc(CC)s2)(c2ccc(CC)s2)c2c-4sc3cc(/C=C4\C(=O)c5ccc(F)cc5C4=C(C#N)C#N)sc23)s1,PDCBT-2Cl,CCOC(=O)c1csc(-c2cc(C(=O)OCC)c(-c3cc(Cl)c(-c4sc(-c5sc(-c6cc(C(=O)OCC)c(-c7cc(Cl)c(-c8sc(-c9sc(-c%10cc(C(=O)OCC)c(-c%11cc(Cl)c(-c%12sccc%12Cl)s%11)s%10)cc9C(=O)OCC)cc8Cl)s7)s6)cc5C(=O)OCC)cc4Cl)s3)s2)c1
772,ITIC,PTB7-Th,10.1021/acsaem.8b00506,0.82,14.76,0.5709,57.09,6.91,6.90971688,sm,fused,7.0,,ITIC,CCc1ccc(C2(c3ccc(CC)cc3)c3cc4c(cc3-c3sc5cc(/C=C6\C(=O)c7ccccc7C6=C(C#N)C#N)sc5c32)C(c2ccc(CC)cc2)(c2ccc(CC)cc2)c2c-4sc3cc(/C=C4\C(=O)c5ccccc5C4=C(C#N)C#N)sc23)cc1,PTB7-Th,CCOC(=O)c1sc2c(-c3cc4c(-c5ccc(CC)s5)c5sc(-c6sc(-c7cc8c(-c9ccc(CC)s9)c9sc(-c%10sc(-c%11cc%12c(-c%13ccc(CC)s%13)c%13sccc%13c(-c%13ccc(CC)s%13)c%12s%11)c%11sc(C(=O)OCC)c(F)c%10%11)cc9c(-c9ccc(CC)s9)c8s7)c7sc(C(=O)OCC)c(F)c67)cc5c(-c5ccc(CC)s5)c4s3)scc2c1F
773,IHIC-N,PTB7-Th,10.1021/acs.chemmater.7b04499,0.846,13.5,0.606,60.6,6.91,6.921126,sm,fused,6.0,,IHIC-N,CCC1(CC)c2cc3cc4c(cc3cc2-c2sc(/C=C3\C(=O)c5ccccc5C3=C(C#N)C#N)cc21)C(CC)(CC)c1cc(/C=C2\C(=O)c3ccccc3C2=C(C#N)C#N)sc1-4,PTB7-Th,CCOC(=O)c1sc2c(-c3cc4c(-c5ccc(CC)s5)c5sc(-c6sc(-c7cc8c(-c9ccc(CC)s9)c9sc(-c%10sc(-c%11cc%12c(-c%13ccc(CC)s%13)c%13sccc%13c(-c%13ccc(CC)s%13)c%12s%11)c%11sc(C(=O)OCC)c(F)c%10%11)cc9c(-c9ccc(CC)s9)c8s7)c7sc(C(=O)OCC)c(F)c67)cc5c(-c5ccc(CC)s5)c4s3)scc2c1F
774,BTDT2R,PPDT2FBT,10.1021/acsami.9b09256,1.07,11.23,0.57,57.0,6.9,6.849177,sm,unfused,2.0,,BTDT2R,CCOc1c(OCC)c(-c2ccc(/C=C3\SC(=S)N(CC)C3=O)s2)c2nsnc2c1-c1ccc(/C=C2\SC(=S)N(CC)C2=O)s1,PPDT2FBT,CCOc1ccc(OCC)c(-c2ccc(-c3c(F)c(F)c(-c4ccc(-c5cc(OCC)c(-c6ccc(-c7c(F)c(F)c(-c8ccc(-c9cc(OCC)c(-c%10ccc(-c%11c(F)c(F)c(-c%12cccs%12)c%12nsnc%11%12)s%10)cc9OCC)s8)c8nsnc78)s6)cc5OCC)s4)c4nsnc34)s2)c1
775,DC6-IC,PBDB-T,10.1038/s41467-019-11001-6,0.99,11.19,0.6221,62.21,6.87,6.89168601,sm,unfused,3.0,,DC6-IC,CCc1cc(-c2cc3c(s2)-c2sc(/C=C4\C(=O)c5ccccc5C4=C(C#N)C#N)cc2C3(CC)CC)c(CC)cc1-c1cc2c(s1)-c1sc(/C=C3\C(=O)c4ccccc4C3=C(C#N)C#N)cc1C2(CC)CC,PBDB-T,CCc1ccc(-c2c3cc(-c4ccc(-c5sc(-c6ccc(-c7cc8c(-c9ccc(CC)s9)c9sc(-c%10ccc(-c%11sc(-c%12ccc(-c%13cc%14c(-c%15ccc(CC)s%15)c%15sc(-c%16ccc(-c%17sc(-c%18cccs%18)c%18c%17C(=O)c%17c(CC)sc(CC)c%17C%18=O)s%16)cc%15c(-c%15ccc(CC)s%15)c%14s%13)s%12)c%12c%11C(=O)c%11c(CC)sc(CC)c%11C%12=O)s%10)cc9c(-c9ccc(CC)s9)c8s7)s6)c6c5C(=O)c5c(CC)sc(CC)c5C6=O)s4)sc3c(-c3ccc(CC)s3)c3ccsc23)s1
776,NFBDT,PTB7-Th,10.1002/adma.201707508,0.8,14.59,0.58,58.0,6.74,6.76976,sm,fused,7.0,,ITIC1,CCc1ccc(C2(c3ccc(CC)cc3)c3cc(/C=C4\C(=O)c5ccccc5C4=C(C#N)C#N)sc3-c3sc4cc5c6c(sc5cc4c32)-c2sc(/C=C3\C(=O)c4ccccc4C3=C(C#N)C#N)cc2C6(c2ccc(CC)cc2)c2ccc(CC)cc2)cc1,PTB7-Th,CCOC(=O)c1sc2c(-c3cc4c(-c5ccc(CC)s5)c5sc(-c6sc(-c7cc8c(-c9ccc(CC)s9)c9sc(-c%10sc(-c%11cc%12c(-c%13ccc(CC)s%13)c%13sccc%13c(-c%13ccc(CC)s%13)c%12s%11)c%11sc(C(=O)OCC)c(F)c%10%11)cc9c(-c9ccc(CC)s9)c8s7)c7sc(C(=O)OCC)c(F)c67)cc5c(-c5ccc(CC)s5)c4s3)scc2c1F
777,ITIC,PBQ-0F,10.1002/adma.201604241,0.69,16.16,0.5991,59.91,6.68,6.68020464,sm,fused,7.0,,ITIC,CCc1ccc(C2(c3ccc(CC)cc3)c3cc4c(cc3-c3sc5cc(/C=C6\C(=O)c7ccccc7C6=C(C#N)C#N)sc5c32)C(c2ccc(CC)cc2)(c2ccc(CC)cc2)c2c-4sc3cc(/C=C4\C(=O)c5ccccc5C4=C(C#N)C#N)sc23)cc1,PBQ-0F,CCOc1cccc(-c2nc3c(-c4cccs4)ccc(-c4ccc(-c5cc6c(-c7ccc(CC)s7)c7sc(-c8ccc(-c9ccc(-c%10ccc(-c%11cc%12c(-c%13ccc(CC)s%13)c%13sc(-c%14ccc(-c%15ccc(-c%16ccc(-c%17cc%18c(-c%19ccc(CC)s%19)c%19sccc%19c(-c%19ccc(CC)s%19)c%18s%17)s%16)c%16nc(-c%17cccc(OCC)c%17)c(-c%17cccc(OCC)c%17)nc%15%16)s%14)cc%13c(-c%13ccc(CC)s%13)c%12s%11)s%10)c%10nc(-c%11cccc(OCC)c%11)c(-c%11cccc(OCC)c%11)nc9%10)s8)cc7c(-c7ccc(CC)s7)c6s5)s4)c3nc2-c2cccc(OCC)c2)c1
778,N65-IC,PBDB-TF,10.1021/acsaem.0c00689,0.87,15.07,0.51,51.0,6.67,6.686559,sm,fused,8.0,,N65-IC,CCc1ccc(CC2(c3ccc(CC)cc3)c3cc4c5c(cccc5c3-c3sc5cc(/C=C6\C(=O)c7ccccc7C6=C(C#N)C#N)sc5c32)C(c2ccc(CC)cc2)(c2ccc(CC)cc2)c2c-4sc3cc(/C=C4\C(=O)c5ccccc5C4=C(C#N)C#N)sc23)cc1,PBDB-TF,CCc1sc(-c2c3cc(-c4ccc(-c5sc(-c6ccc(-c7cc8c(-c9cc(F)c(CC)s9)c9sc(-c%10ccc(-c%11sc(-c%12ccc(-c%13cc%14c(-c%15cc(F)c(CC)s%15)c%15sc(-c%16ccc(-c%17sc(-c%18cccs%18)c%18c%17C(=O)c%17c(CC)sc(CC)c%17C%18=O)s%16)cc%15c(-c%15cc(F)c(CC)s%15)c%14s%13)s%12)c%12c%11C(=O)c%11c(CC)sc(CC)c%11C%12=O)s%10)cc9c(-c9cc(F)c(CC)s9)c8s7)s6)c6c5C(=O)c5c(CC)sc(CC)c5C6=O)s4)sc3c(-c3cc(F)c(CC)s3)c3ccsc23)cc1F
779,SCH3-2F,PBDB-T,10.1021/acsami.1c09597,0.67,15.38,0.6494,64.94,6.67,6.69180724,sm,unfused,2.0,,SCH3-2F,CCc1cc(-c2sc3c(N(c4ccc(SC)cc4)c4ccc(SC)cc4)c(-c4cc(CC)c(/C=C5\C(=O)c6cc(F)c(F)cc6C5=C(C#N)C#N)s4)sc3c2N(c2ccc(SC)cc2)c2ccc(SC)cc2)sc1/C=C1\C(=O)c2cc(F)c(F)cc2C1=C(C#N)C#N,PBDB-T,CCc1ccc(-c2c3cc(-c4ccc(-c5sc(-c6ccc(-c7cc8c(-c9ccc(CC)s9)c9sc(-c%10ccc(-c%11sc(-c%12ccc(-c%13cc%14c(-c%15ccc(CC)s%15)c%15sc(-c%16ccc(-c%17sc(-c%18cccs%18)c%18c%17C(=O)c%17c(CC)sc(CC)c%17C%18=O)s%16)cc%15c(-c%15ccc(CC)s%15)c%14s%13)s%12)c%12c%11C(=O)c%11c(CC)sc(CC)c%11C%12=O)s%10)cc9c(-c9ccc(CC)s9)c8s7)s6)c6c5C(=O)c5c(CC)sc(CC)c5C6=O)s4)sc3c(-c3ccc(CC)s3)c3ccsc23)s1
780,IBR,PBDB-T,10.1016/j.dyepig.2019.02.017,1.16,9.46,0.6071,60.71,6.66,6.66207256,sm,fused,4.0,,IBR,CCN1C(=O)/C(=C\c2ccc(-c3ccc4c(c3)C(CC)(CC)C3=C4C(CC)(CC)c4cc(-c5ccc(/C=C6/SC(=S)N(CC)C6=O)c6nsnc56)ccc43)c3nsnc23)SC1=S,PBDB-T,CCc1ccc(-c2c3cc(-c4ccc(-c5sc(-c6ccc(-c7cc8c(-c9ccc(CC)s9)c9sc(-c%10ccc(-c%11sc(-c%12ccc(-c%13cc%14c(-c%15ccc(CC)s%15)c%15sc(-c%16ccc(-c%17sc(-c%18cccs%18)c%18c%17C(=O)c%17c(CC)sc(CC)c%17C%18=O)s%16)cc%15c(-c%15ccc(CC)s%15)c%14s%13)s%12)c%12c%11C(=O)c%11c(CC)sc(CC)c%11C%12=O)s%10)cc9c(-c9ccc(CC)s9)c8s7)s6)c6c5C(=O)c5c(CC)sc(CC)c5C6=O)s4)sc3c(-c3ccc(CC)s3)c3ccsc23)s1
781,YITI-4F,PBDB-T,10.1039/C8TA04405H,0.825,14.41,0.5589,55.89,6.64,6.644342925,sm,fused,4.0,,YITI-4F,CCC1(CC)C2=C(c3ccc(-c4ccc(/C=C5\C(=O)c6cc(F)c(F)cc6C5=C(C#N)C#N)s4)cc31)C(CC)(CC)c1cc(-c3ccc(/C=C4\C(=O)c5cc(F)c(F)cc5C4=C(C#N)C#N)s3)ccc12,PBDB-T,CCc1ccc(-c2c3cc(-c4ccc(-c5sc(-c6ccc(-c7cc8c(-c9ccc(CC)s9)c9sc(-c%10ccc(-c%11sc(-c%12ccc(-c%13cc%14c(-c%15ccc(CC)s%15)c%15sc(-c%16ccc(-c%17sc(-c%18cccs%18)c%18c%17C(=O)c%17c(CC)sc(CC)c%17C%18=O)s%16)cc%15c(-c%15ccc(CC)s%15)c%14s%13)s%12)c%12c%11C(=O)c%11c(CC)sc(CC)c%11C%12=O)s%10)cc9c(-c9ccc(CC)s9)c8s7)s6)c6c5C(=O)c5c(CC)sc(CC)c5C6=O)s4)sc3c(-c3ccc(CC)s3)c3ccsc23)s1
782,IDIC,DRBDT-TVT,10.1021/acsami.7b17961,0.84,12.22,0.6458,64.58,6.63,6.62900784,sm,fused,5.0,sm,IDIC,CCC1(CC)c2cc3c(cc2-c2sc(/C=C4\C(=O)c5ccccc5C4=C(C#N)C#N)cc21)C(CC)(CC)c1cc(/C=C2\C(=O)c4ccccc4C2=C(C#N)C#N)sc1-3,DRBDT-TVT,CCc1ccc(/C=C/c2ccc(-c3c4cc(-c5cc(CC)c(-c6ccc(-c7sc(/C=C8/SC(=S)N(CC)C8=O)cc7CC)s6)s5)sc4c(-c4ccc(/C=C/c5ccc(CC)s5)s4)c4cc(-c5cc(CC)c(-c6ccc(-c7sc(/C=C8/SC(=S)N(CC)C8=O)cc7CC)s6)s5)sc34)s2)s1
783,PTICO,PBDB-TF,10.1038/s41467-019-10098-z,1.01,12.6,0.52,52.0,6.62,6.61752,sm,unfused,2.0,,PTICO,CCOc1cc(-c2cc(OCC)c(/C=C3\C(=O)c4cc(F)c(F)cc4C3=C(C#N)C#N)s2)c(OCC)cc1-c1cc(OCC)c(/C=C2\C(=O)c3cc(F)c(F)cc3C2=C(C#N)C#N)s1,PBDB-TF,CCc1sc(-c2c3cc(-c4ccc(-c5sc(-c6ccc(-c7cc8c(-c9cc(F)c(CC)s9)c9sc(-c%10ccc(-c%11sc(-c%12ccc(-c%13cc%14c(-c%15cc(F)c(CC)s%15)c%15sc(-c%16ccc(-c%17sc(-c%18cccs%18)c%18c%17C(=O)c%17c(CC)sc(CC)c%17C%18=O)s%16)cc%15c(-c%15cc(F)c(CC)s%15)c%14s%13)s%12)c%12c%11C(=O)c%11c(CC)sc(CC)c%11C%12=O)s%10)cc9c(-c9cc(F)c(CC)s9)c8s7)s6)c6c5C(=O)c5c(CC)sc(CC)c5C6=O)s4)sc3c(-c3cc(F)c(CC)s3)c3ccsc23)cc1F
784,ITIC-Th,PffBT4T-2DT,10.1002/aenm.201701674,0.85,13.32,0.569,56.9,6.6,6.442218,sm,fused,7.0,,ITIC-Th,CCc1ccc(C2(c3ccc(CC)s3)c3cc4c(cc3-c3sc5cc(/C=C6\C(=O)c7ccccc7C6=C(C#N)C#N)sc5c32)C(c2ccc(CC)s2)(c2ccc(CC)s2)c2c-4sc3cc(/C=C4\C(=O)c5ccccc5C4=C(C#N)C#N)sc23)s1,PffBT4T-2DT,CCc1csc(-c2c(F)c(F)c(-c3cc(CC)c(-c4ccc(-c5ccc(-c6sc(-c7c(F)c(F)c(-c8cc(CC)c(-c9ccc(-c%10ccc(-c%11sc(-c%12c(F)c(F)c(-c%13cc(CC)c(-c%14ccc(-c%15cccs%15)s%14)s%13)c%13nsnc%12%13)cc%11CC)s%10)s9)s8)c8nsnc78)cc6CC)s5)s4)s3)c3nsnc23)c1
785,IDIC,NDTR,10.1039/C7QM00397H,0.89,13.2,0.566,56.6,6.6,6.649368,sm,fused,5.0,sm,IDIC,CCC1(CC)c2cc3c(cc2-c2sc(/C=C4\C(=O)c5ccccc5C4=C(C#N)C#N)cc21)C(CC)(CC)c1cc(/C=C2\C(=O)c4ccccc4C2=C(C#N)C#N)sc1-3,NDTR,CCc1ccc(-c2cc3c4cc(-c5cc(CC)c(-c6cc(CC)c(-c7ccc(/C=C8/SC(=S)N(CC)C8=O)s7)s6)s5)sc4c(-c4ccc(CC)s4)cc3c3sc(-c4cc(CC)c(-c5cc(CC)c(-c6ccc(/C=C7\SC(=S)N(CC)C7=O)s6)s5)s4)cc23)s1
786,IDT-T-N,PTB7-Th,10.1039/C7TA06631G,0.87,14.67,0.5138,51.38,6.6,6.55757802,sm,fused,5.0,,IDT-T-N,CCc1ccc(C2(c3ccc(CC)cc3)c3cc4c(cc3-c3sc(-c5sc(/C=C6\C(=O)c7cc8ccccc8cc7C6=C(C#N)C#N)cc5CC)cc32)C(c2ccc(CC)cc2)(c2ccc(CC)cc2)c2cc(-c3sc(/C=C5\C(=O)c6cc7ccccc7cc6C5=C(C#N)C#N)cc3CC)sc2-4)cc1,PTB7-Th,CCOC(=O)c1sc2c(-c3cc4c(-c5ccc(CC)s5)c5sc(-c6sc(-c7cc8c(-c9ccc(CC)s9)c9sc(-c%10sc(-c%11cc%12c(-c%13ccc(CC)s%13)c%13sccc%13c(-c%13ccc(CC)s%13)c%12s%11)c%11sc(C(=O)OCC)c(F)c%10%11)cc9c(-c9ccc(CC)s9)c8s7)c7sc(C(=O)OCC)c(F)c67)cc5c(-c5ccc(CC)s5)c4s3)scc2c1F
787,IT-M,PDCBT-2F,10.1039/C6TA07672F,1.13,10.43,0.557,55.7,6.6,6.5647463,sm,fused,7.0,,IT-M,CCc1ccc(C2(c3ccc(CC)cc3)c3cc4c(cc3-c3sc5cc(/C=C6\C(=O)c7ccc(C)cc7C6=C(C#N)C#N)sc5c32)C(c2ccc(CC)cc2)(c2ccc(CC)cc2)c2c-4sc3cc(/C=C4\C(=O)c5ccc(C)cc5C4=C(C#N)C#N)sc23)cc1,PDCBT-2F,CCOC(=O)c1cc(-c2cc(C(=O)OCC)c(-c3cc(F)c(-c4sc(-c5sc(-c6cc(C(=O)OCC)c(-c7cc(F)c(-c8sc(-c9sc(-c%10cc(C(=O)OCC)c(-c%11cc(F)cs%11)s%10)cc9C(=O)OCC)cc8F)s7)s6)cc5C(=O)OCC)cc4F)s3)s2)sc1-c1cc(F)cs1
788,AOT3,PTB7-Th,10.1021/acsaem.0c02719,0.62,17.63,0.59,59.0,6.59,6.449054,sm,unfused,1.0,,AOT3,CCOc1cc(/C=C2\C(=O)c3cc(F)c(F)cc3C2=C(C#N)C#N)sc1-c1sc(-c2sc(/C=C3\C(=O)c4cc(F)c(F)cc4C3=C(C#N)C#N)cc2OCC)c(OCC)c1OCC,PTB7-Th,CCOC(=O)c1sc2c(-c3cc4c(-c5ccc(CC)s5)c5sc(-c6sc(-c7cc8c(-c9ccc(CC)s9)c9sc(-c%10sc(-c%11cc%12c(-c%13ccc(CC)s%13)c%13sccc%13c(-c%13ccc(CC)s%13)c%12s%11)c%11sc(C(=O)OCC)c(F)c%10%11)cc9c(-c9ccc(CC)s9)c8s7)c7sc(C(=O)OCC)c(F)c67)cc5c(-c5ccc(CC)s5)c4s3)scc2c1F
789,PhITBD,PTB7-Th,10.1039/C7TC00706J,0.76,14.07,0.62,62.0,6.57,6.629784,sm,unfused,3.0,,PhITBD,CCc1ccc(C2(c3ccc(CC)cc3)c3cc(-c4ccc(-c5ccc(C=C(C#N)C#N)c6nsnc56)s4)ccc3-c3sc(-c4ccc(C=C(C#N)C#N)c5nsnc45)cc32)cc1,PTB7-Th,CCOC(=O)c1sc2c(-c3cc4c(-c5ccc(CC)s5)c5sc(-c6sc(-c7cc8c(-c9ccc(CC)s9)c9sc(-c%10sc(-c%11cc%12c(-c%13ccc(CC)s%13)c%13sccc%13c(-c%13ccc(CC)s%13)c%12s%11)c%11sc(C(=O)OCC)c(F)c%10%11)cc9c(-c9ccc(CC)s9)c8s7)c7sc(C(=O)OCC)c(F)c67)cc5c(-c5ccc(CC)s5)c4s3)scc2c1F
790,BTA43,P3HT,10.1021/acsami.9b16662,0.89,10.84,0.68,68.0,6.56,6.560368,sm,fused,5.0,,BTA43,CCOc1ccc(C2(c3ccc(OCC)cc3)c3cc4c(cc3-c3sc(-c5ccc(/C=c6\sc(=C(C#N)C#N)n(CC)c6=O)c6nn(CC)nc56)cc32)C(c2ccc(OCC)cc2)(c2ccc(OCC)cc2)c2cc(-c3ccc(/C=c5/sc(=C(C#N)C#N)n(CC)c5=O)c5nn(CC)nc35)sc2-4)cc1,P3HT,CCc1cc(C)sc1-c1sc(-c2cc(CC)c(-c3sc(-c4cc(CC)c(-c5sc(C)cc5CC)s4)cc3CC)s2)cc1CC
791,TTIDIC,J71,10.1021/acsapm.0c00748,0.914,10.7,0.669,66.9,6.54,6.5426862,sm,fused,5.0,,TTIDIC,CCC1(CC)c2cc3c(cc2-c2sc(/C=C4\C(=O)c5cc(F)c(F)cc5C4=C(C#N)C#N)cc21)C(CC)(CC)c1cc(-c2cc4sc(-c5cc6c(s5)-c5cc7c(cc5C6(CC)CC)-c5sc(/C=C6\C(=O)c8cc(F)c(F)cc8C6=C(C#N)C#N)cc5C7(CC)CC)cc4s2)sc1-3,J71,CCn1nc2c(-c3ccc(C)s3)c(F)c(F)c(-c3ccc(-c4cc5c(-c6ccc([Si](CC)(CC)CC)s6)c6sc(-c7ccc(-c8c(F)c(F)c(-c9ccc(-c%10cc%11c(-c%12ccc([Si](CC)(CC)CC)s%12)c%12sc(-c%13ccc(-c%14c(F)c(F)c(-c%15ccc(-c%16cc%17c(-c%18ccc([Si](CC)(CC)CC)s%18)c%18sc(C)cc%18c(-c%18ccc([Si](CC)(CC)CC)s%18)c%17s%16)s%15)c%15nn(CC)nc%14%15)s%13)cc%12c(-c%12ccc([Si](CC)(CC)CC)s%12)c%11s%10)s9)c9nn(CC)nc89)s7)cc6c(-c6ccc([Si](CC)(CC)CC)s6)c5s4)s3)c2n1
792,Y6-T,PvBDT-F,10.1016/j.jpowsour.2021.229961,0.87,14.28,0.525,52.5,6.52,6.52239,sm,y,8.0,,Y6-T,CCc1c(/C=C2\C(=O)c3cscc3C2=C(C#N)C#N)sc2c1sc1c3c4nsnc4c4c5sc6c(CC)c(/C=C7\C(=O)c8cscc8C7=C(C#N)C#N)sc6c5n(CC)c4c3n(CC)c21,PvBDT-F,CCc1cc2c(-c3ccc(-c4cc5c(-c6cc(F)c(CC)s6)c6sc(-c7ccc(-c8c9cc(CC)sc9c(-c9ccc(-c%10cc%11c(-c%12cc(F)c(CC)s%12)c%12sc(-c%13ccc(-c%14c%15cc(CC)sc%15c(-c%15ccc(-c%16cc%17c(-c%18cc(F)c(CC)s%18)c%18sccc%18c(-c%18cc(F)c(CC)s%18)c%17s%16)s%15)c%15cc(CC)sc%14%15)s%13)cc%12c(-c%12cc(F)c(CC)s%12)c%11s%10)s9)c9cc(CC)sc89)s7)cc6c(-c6cc(F)c(CC)s6)c5s4)s3)c3sc(CC)cc3c(-c3cccs3)c2s1
793,IDIC,DRBDT-STVT,10.1021/acsami.7b17961,0.887,10.93,0.6717,67.17,6.51,6.512071047,sm,fused,5.0,sm,IDIC,CCC1(CC)c2cc3c(cc2-c2sc(/C=C4\C(=O)c5ccccc5C4=C(C#N)C#N)cc21)C(CC)(CC)c1cc(/C=C2\C(=O)c4ccccc4C2=C(C#N)C#N)sc1-3,DRBDT-STVT,CCSc1ccc(/C=C/c2ccc(-c3c4cc(-c5cc(CC)c(-c6ccc(-c7sc(/C=C8/SC(=S)N(CC)C8=O)cc7CC)s6)s5)sc4c(-c4ccc(/C=C/c5ccc(SCC)s5)s4)c4cc(-c5cc(CC)c(-c6ccc(-c7sc(/C=C8/SC(=S)N(CC)C8=O)cc7CC)s6)s5)sc34)s2)s1
794,di-PBI,PBDTTS-TTffBT,10.1002/macp.201600459,0.92,10.89,0.65,65.0,6.51,6.51222,sm,PDI,7.0,,di-PBI,CCN1C(=O)c2ccc3c4ccc5c6c(cc(-c7cc8c9c(ccc%10c%11ccc%12c%13c(ccc(c7c9%10)c%13%11)C(=O)N(CC)C%12=O)C(=O)N(CC)C8=O)c(c7ccc(c2c37)C1=O)c64)C(=O)N(CC)C5=O,PBDTTS-TTffBT,CCSc1ccc(-c2c3cc(-c4sc5cc(-c6c(F)c(F)c(-c7cc8sc(-c9cc%10c(-c%11ccc(SCC)s%11)c%11sc(-c%12sc%13cc(-c%14c(F)c(F)c(-c%15cc%16sc(-c%17cc%18c(-c%19ccc(SCC)s%19)c%19sc(-c%20sc%21cc(-c%22c(F)c(F)c(-c%23cc%24scc(CC)c%24s%23)c%23nsnc%22%23)sc%21c%20CC)cc%19c(-c%19ccc(SCC)s%19)c%18s%17)c(CC)c%16s%15)c%15nsnc%14%15)sc%13c%12CC)cc%11c(-c%11ccc(SCC)s%11)c%10s9)c(CC)c8s7)c7nsnc67)sc5c4CC)sc3c(-c3ccc(SCC)s3)c3ccsc23)s1
795,IDTIDT-IC,PTB7-Th,10.1039/C6EE00315J,0.94,14.49,0.475,47.5,6.48,6.469785,sm,fused,10.0,,IDTIDT-IC,CCc1ccc(C2(c3ccc(CC)cc3)c3cc4c(cc3-c3sc(/C=C5\C(=O)c6ccccc6C5=C(C#N)C#N)cc32)C(c2ccc(CC)cc2)(c2ccc(CC)cc2)c2c-4sc3c4c(sc23)-c2cc3c(cc2C4(c2ccc(CC)cc2)c2ccc(CC)cc2)-c2sc(/C=C4\C(=O)c5ccccc5C4=C(C#N)C#N)cc2C3(c2ccc(CC)cc2)c2ccc(CC)cc2)cc1,PTB7-Th,CCOC(=O)c1sc2c(-c3cc4c(-c5ccc(CC)s5)c5sc(-c6sc(-c7cc8c(-c9ccc(CC)s9)c9sc(-c%10sc(-c%11cc%12c(-c%13ccc(CC)s%13)c%13sccc%13c(-c%13ccc(CC)s%13)c%12s%11)c%11sc(C(=O)OCC)c(F)c%10%11)cc9c(-c9ccc(CC)s9)c8s7)c7sc(C(=O)OCC)c(F)c67)cc5c(-c5ccc(CC)s5)c4s3)scc2c1F
796,IDTT2OT,PBDB-T,10.1016/j.synthmet.2021.116880,0.93,12.3,0.567,56.7,6.46,6.485913,sm,fused,7.0,,IDTT2OT,CCOc1c(/C=C2\C(=O)c3ccccc3C2=C(C#N)C#N)sc(-c2cc3sc4c(c3s2)C(c2ccc(CC)cc2)(c2ccc(CC)cc2)c2cc3c(cc2-4)C(c2ccc(CC)cc2)(c2ccc(CC)cc2)c2c-3sc3cc(-c4sc(/C=C5\C(=O)c6ccccc6C5=C(C#N)C#N)c(OCC)c4OCC)sc23)c1OCC,PBDB-T,CCc1ccc(-c2c3cc(-c4ccc(-c5sc(-c6ccc(-c7cc8c(-c9ccc(CC)s9)c9sc(-c%10ccc(-c%11sc(-c%12ccc(-c%13cc%14c(-c%15ccc(CC)s%15)c%15sc(-c%16ccc(-c%17sc(-c%18cccs%18)c%18c%17C(=O)c%17c(CC)sc(CC)c%17C%18=O)s%16)cc%15c(-c%15ccc(CC)s%15)c%14s%13)s%12)c%12c%11C(=O)c%11c(CC)sc(CC)c%11C%12=O)s%10)cc9c(-c9ccc(CC)s9)c8s7)s6)c6c5C(=O)c5c(CC)sc(CC)c5C6=O)s4)sc3c(-c3ccc(CC)s3)c3ccsc23)s1
797,IDT-2B,PBDB-T,10.1002/adma.201703527,0.89,13.3,0.539,53.9,6.42,6.380143,sm,fused,5.0,,IDT-2B,CCc1ccc(C2(c3ccc(CC)cc3)c3cc4c(cc3-c3sc(/C=C5\C(=O)c6ccc(C)cc6C5=C(C#N)C#N)cc32)C(c2ccc(CC)cc2)(c2ccc(CC)cc2)c2cc(/C=C3\C(=O)c5ccc(C)cc5C3=C(C#N)C#N)sc2-4)cc1,PBDB-T,CCc1ccc(-c2c3cc(-c4ccc(-c5sc(-c6ccc(-c7cc8c(-c9ccc(CC)s9)c9sc(-c%10ccc(-c%11sc(-c%12ccc(-c%13cc%14c(-c%15ccc(CC)s%15)c%15sc(-c%16ccc(-c%17sc(-c%18cccs%18)c%18c%17C(=O)c%17c(CC)sc(CC)c%17C%18=O)s%16)cc%15c(-c%15ccc(CC)s%15)c%14s%13)s%12)c%12c%11C(=O)c%11c(CC)sc(CC)c%11C%12=O)s%10)cc9c(-c9ccc(CC)s9)c8s7)s6)c6c5C(=O)c5c(CC)sc(CC)c5C6=O)s4)sc3c(-c3ccc(CC)s3)c3ccsc23)s1
798,BPTCN,PTB7-Th,10.1039/D0TC00225A,0.81,14.68,0.54,54.0,6.42,6.421032,sm,unfused,2.0,,BPTCN,CCc1cc(/C=c2/sc(=C(C#N)C#N)n(CC)c2=O)sc1-c1sc(-c2ccc(-c3sc(-c4sc(/C=c5/sc(=C(C#N)C#N)n(CC)c5=O)cc4CC)c4c3C(=O)N(CC)C4=O)c3nsnc23)c2c1C(=O)N(CC)C2=O,PTB7-Th,CCOC(=O)c1sc2c(-c3cc4c(-c5ccc(CC)s5)c5sc(-c6sc(-c7cc8c(-c9ccc(CC)s9)c9sc(-c%10sc(-c%11cc%12c(-c%13ccc(CC)s%13)c%13sccc%13c(-c%13ccc(CC)s%13)c%12s%11)c%11sc(C(=O)OCC)c(F)c%10%11)cc9c(-c9ccc(CC)s9)c8s7)c7sc(C(=O)OCC)c(F)c67)cc5c(-c5ccc(CC)s5)c4s3)scc2c1F
799,ID-4F,PBDB-TF,10.1016/j.nanoen.2020.104861,0.73,13.5,0.65,65.0,6.4,6.40575,sm,fused,5.0,,ID-4F,CCC1(CC)c2cc3c(cc2-c2sc(/C=C4\C(=O)c5cc(F)c(F)cc5C4=C(C#N)C#N)cc21)C(CC)(CC)c1cc(/C=C2\C(=O)c4cc(F)c(F)cc4C2=C(C#N)C#N)sc1-3,PBDB-TF,CCc1sc(-c2c3cc(-c4ccc(-c5sc(-c6ccc(-c7cc8c(-c9cc(F)c(CC)s9)c9sc(-c%10ccc(-c%11sc(-c%12ccc(-c%13cc%14c(-c%15cc(F)c(CC)s%15)c%15sc(-c%16ccc(-c%17sc(-c%18cccs%18)c%18c%17C(=O)c%17c(CC)sc(CC)c%17C%18=O)s%16)cc%15c(-c%15cc(F)c(CC)s%15)c%14s%13)s%12)c%12c%11C(=O)c%11c(CC)sc(CC)c%11C%12=O)s%10)cc9c(-c9cc(F)c(CC)s9)c8s7)s6)c6c5C(=O)c5c(CC)sc(CC)c5C6=O)s4)sc3c(-c3cc(F)c(CC)s3)c3ccsc23)cc1F
800,IT-4F,PBZ,10.1039/C8TA10662B,0.6,17.0,0.632,63.2,6.4,6.4464,sm,fused,7.0,,IT-4F,CCc1ccc(C2(c3ccc(CC)cc3)c3cc4c(cc3-c3sc5cc(/C=C6\C(=O)c7cc(F)c(F)cc7C6=C(C#N)C#N)sc5c32)C(c2ccc(CC)cc2)(c2ccc(CC)cc2)c2c-4sc3cc(/C=C4\C(=O)c5cc(F)c(F)cc5C4=C(C#N)C#N)sc23)cc1,J51,CCc1ccc(-c2c3cc(-c4ccc(-c5c(F)c(F)c(-c6ccc(-c7cc8c(-c9ccc(CC)s9)c9sc(-c%10ccc(-c%11c(F)c(F)c(-c%12ccc(-c%13cc%14c(-c%15ccc(CC)s%15)c%15sc(-c%16ccc(-c%17c(F)c(F)c(-c%18cccs%18)c%18nn(CC)nc%17%18)s%16)cc%15c(-c%15ccc(CC)s%15)c%14s%13)s%12)c%12nn(CC)nc%11%12)s%10)cc9c(-c9ccc(CC)s9)c8s7)s6)c6nn(CC)nc56)s4)sc3c(-c3ccc(CC)s3)c3ccsc23)s1
801,ORCN,P3HT,10.1002/aenm.201803012,0.87,11.5,0.623,62.3,6.4,6.233115,sm,fused,5.0,,ORCN,CCOc1cc(/C=c2/sc(=C(C#N)C#N)n(CC)c2=O)sc1-c1cc2c(s1)-c1cc3c(cc1C2(c1ccc(CC)cc1)c1ccc(CC)cc1)-c1sc(-c2sc(/C=c4/sc(=C(C#N)C#N)n(CC)c4=O)cc2OCC)cc1C3(c1ccc(CC)cc1)c1ccc(CC)cc1,P3HT,CCc1cc(C)sc1-c1sc(-c2cc(CC)c(-c3sc(-c4cc(CC)c(-c5sc(C)cc5CC)s4)cc3CC)s2)cc1CC
802,H-ITIC,PTPDBDT,10.1039/C7QM00025A,1.04,10.6,0.58,58.0,6.4,6.39392,sm,fused,7.0,,ITIC,CCc1ccc(C2(c3ccc(CC)cc3)c3cc4c(cc3-c3sc5cc(/C=C6\C(=O)c7ccccc7C6=C(C#N)C#N)sc5c32)C(c2ccc(CC)cc2)(c2ccc(CC)cc2)c2c-4sc3cc(/C=C4\C(=O)c5ccccc5C4=C(C#N)C#N)sc23)cc1,PTPDBDT,CCc1ccc(-c2c3cc(-c4sc(-c5cc6c(-c7ccc(CC)s7)c7sc(-c8sc(-c9cc%10c(-c%11ccc(CC)s%11)c%11sc(-c%12scc%13c%12C(=O)N(CC)C%13=O)cc%11c(-c%11ccc(CC)s%11)c%10s9)c9c8C(=O)N(CC)C9=O)cc7c(-c7ccc(CC)s7)c6s5)c5c4C(=O)N(CC)C5=O)sc3c(-c3ccc(CC)s3)c3ccsc23)s1
803,Qx3b,P3HT,10.1007/s11426-019-9618-7,0.75,12.87,0.66,66.0,6.37,6.37065,sm,fused,5.0,,Qx3b,CCn1c(=C(C#N)C#N)s/c(=C/c2ccc(-c3cc4c(s3)-c3cc5c(cc3C4(CC)CC)-c3sc(-c4ccc(/C=c6/sc(=C(C#N)C#N)n(CC)c6=O)c6nc(-c7ccccc7)c(-c7ccccc7)nc46)cc3C5(CC)CC)c3nc(-c4ccccc4)c(-c4ccccc4)nc23)c1=O,P3HT,CCc1cc(C)sc1-c1sc(-c2cc(CC)c(-c3sc(-c4cc(CC)c(-c5sc(C)cc5CC)s4)cc3CC)s2)cc1CC
804,O-IDTBR,DR3TBDTT,10.1039/C8TA04665D,1.15,11.06,0.5,50.0,6.36,6.3595,sm,fused,5.0,sm,EH-IDTBR,CCN1C(=O)/C(=C/c2ccc(-c3cc4c(s3)-c3cc5c(cc3C4(CC)CC)-c3sc(-c4ccc(/C=C6\SC(=S)N(CC)C6=O)c6nsnc46)cc3C5(CC)CC)c3nsnc23)SC1=S,DR3TBDTT,CCc1ccc(-c2c3cc(-c4cc(CC)c(-c5ccc(-c6sc(/C=C7/SC(=S)N(CC)C7=O)cc6CC)s5)s4)sc3c(-c3ccc(CC)s3)c3cc(-c4cc(CC)c(-c5ccc(-c6sc(/C=C7/SC(=S)N(CC)C7=O)cc6CC)s5)s4)sc23)s1
805,IffBR,PBTA-BO,10.1021/acs.chemmater.7b02228,1.013,11.77,0.5229,52.29,6.34,6.234541929,sm,fused,5.0,,IffBR,CCc1ccc(C2(c3ccc(CC)cc3)c3cc4c(cc3-c3sc(-c5c(F)c(F)c(/C=C6\SC(=S)N(CC)C6=O)c6nsnc56)cc32)C(c2ccc(CC)cc2)(c2ccc(CC)cc2)c2cc(-c3c(F)c(F)c(/C=C5\SC(=S)N(CC)C5=O)c5nsnc35)sc2-4)cc1,PBTA-BO,CCc1cc(-c2c3cc(-c4ccc(-c5c(F)c(F)c(-c6ccc(-c7cc8c(-c9cc(CC)c(CC)s9)c9sc(-c%10ccc(-c%11c(F)c(F)c(-c%12ccc(-c%13cc%14c(-c%15cc(CC)c(CC)s%15)c%15sc(-c%16ccc(-c%17c(F)c(F)c(-c%18cccs%18)c%18nn(CC)nc%17%18)s%16)cc%15c(-c%15cc(CC)c(CC)s%15)c%14s%13)s%12)c%12nn(CC)nc%11%12)s%10)cc9c(-c9cc(CC)c(CC)s9)c8s7)s6)c6nn(CC)nc56)s4)sc3c(-c3cc(CC)c(CC)s3)c3ccsc23)sc1CC
806,IEIC,PTB7-Th,10.1039/C4EE03424D,0.97,13.55,0.48,48.0,6.31,6.30888,sm,fused,5.0,,IEIC,CCc1ccc(C2(c3ccc(CC)cc3)c3cc4c(cc3-c3sc(-c5sc(/C=C6\C(=O)c7ccccc7C6=C(C#N)C#N)cc5CC)cc32)C(c2ccc(CC)cc2)(c2ccc(CC)cc2)c2cc(-c3sc(/C=C5\C(=O)c6ccccc6C5=C(C#N)C#N)cc3CC)sc2-4)cc1,PTB7-Th,CCOC(=O)c1sc2c(-c3cc4c(-c5ccc(CC)s5)c5sc(-c6sc(-c7cc8c(-c9ccc(CC)s9)c9sc(-c%10sc(-c%11cc%12c(-c%13ccc(CC)s%13)c%13sccc%13c(-c%13ccc(CC)s%13)c%12s%11)c%11sc(C(=O)OCC)c(F)c%10%11)cc9c(-c9ccc(CC)s9)c8s7)c7sc(C(=O)OCC)c(F)c67)cc5c(-c5ccc(CC)s5)c4s3)scc2c1F
807,IDIC8-M,DRCN5T,10.1021/acsaem.8b00205,1.002,10.36,0.607,60.7,6.31,6.30109704,sm,fused,5.0,sm,IDT-2O,CCC1(CC)c2cc3c(cc2-c2sc(/C=C4\C(=O)c5ccc(C)cc5C4=C(C#N)C#N)cc21)C(CC)(CC)c1cc(/C=C2\C(=O)c4ccc(C)cc4C2=C(C#N)C#N)sc1-3,DRCN5T,CCc1cc(/C=c2\sc(=C(C#N)C#N)n(CC)c2=O)sc1-c1cc(CC)c(-c2ccc(-c3sc(-c4sc(/C=c5\sc(=C(C#N)C#N)n(CC)c5=O)cc4CC)cc3CC)s2)s1
808,BTA53,P3HT,10.1021/acsami.9b16662,0.88,11.57,0.62,62.0,6.31,6.312592,sm,fused,5.0,,BTA53,CCc1ccc(C2(c3ccc(CC)cc3)Oc3cc(-c4ccc(/C=c5/sc(=C(C#N)C#N)n(CC)c5=O)c5nn(CC)nc45)sc3-c3cc4c(cc32)-c2sc(-c3ccc(/C=c5/sc(=C(C#N)C#N)n(CC)c5=O)c5nn(CC)nc35)cc2OC4(c2ccc(CC)cc2)c2ccc(CC)cc2)cc1,P3HT,CCc1cc(C)sc1-c1sc(-c2cc(CC)c(-c3sc(-c4cc(CC)c(-c5sc(C)cc5CC)s4)cc3CC)s2)cc1CC
809,IDTBR,P3HT,10.1038/nmat4797,0.82,13.9,0.6,60.0,6.3,6.8388,sm,fused,5.0,,EH-IDTBR,CCN1C(=O)/C(=C/c2ccc(-c3cc4c(s3)-c3cc5c(cc3C4(CC)CC)-c3sc(-c4ccc(/C=C6\SC(=S)N(CC)C6=O)c6nsnc46)cc3C5(CC)CC)c3nsnc23)SC1=S,P3HT,CCc1cc(C)sc1-c1sc(-c2cc(CC)c(-c3sc(-c4cc(CC)c(-c5sc(C)cc5CC)s4)cc3CC)s2)cc1CC
810,BZIC,HFQx-T,10.1021/acsami.7b10995,0.84,12.67,0.59,59.0,6.3,6.279252,sm,y,6.0,,BZIC,CCn1nc2c(n1)c1c3sc(/C=C4\C(=O)c5ccccc5C4=C(C#N)C#N)cc3n(CC)c1c1c2c2sc(/C=C3\C(=O)c4ccccc4C3=C(C#N)C#N)cc2n1CC,HFQx-T,CCOc1c(F)cc(-c2nc3c(-c4cccs4)c(F)c(F)c(-c4ccc(-c5cc6c(-c7ccc(CC)s7)c7sc(-c8ccc(-c9c(F)c(F)c(-c%10ccc(-c%11cc%12c(-c%13ccc(CC)s%13)c%13sc(-c%14ccc(-c%15c(F)c(F)c(-c%16ccc(-c%17cc%18c(-c%19ccc(CC)s%19)c%19sccc%19c(-c%19ccc(CC)s%19)c%18s%17)s%16)c%16nc(-c%17cc(F)c(OCC)c(F)c%17)c(-c%17cc(F)c(OCC)c(F)c%17)nc%15%16)s%14)cc%13c(-c%13ccc(CC)s%13)c%12s%11)s%10)c%10nc(-c%11cc(F)c(OCC)c(F)c%11)c(-c%11cc(F)c(OCC)c(F)c%11)nc9%10)s8)cc7c(-c7ccc(CC)s7)c6s5)s4)c3nc2-c2cc(F)c(OCC)c(F)c2)cc1F
811,IT-OM-1,PBDB-T,10.1002/aenm.201700183,1.01,12.31,0.51,51.0,6.3,6.340881,sm,fused,7.0,,IT-OM-1,CCc1ccc(C2(c3ccc(CC)cc3)c3cc4c(cc3-c3sc5cc(/C=C6\C(=O)c7cccc(OC)c7C6=C(C#N)C#N)sc5c32)C(c2ccc(CC)cc2)(c2ccc(CC)cc2)c2c-4sc3cc(/C=C4\C(=O)c5cccc(OC)c5C4=C(C#N)C#N)sc23)cc1,PBDB-T,CCc1ccc(-c2c3cc(-c4ccc(-c5sc(-c6ccc(-c7cc8c(-c9ccc(CC)s9)c9sc(-c%10ccc(-c%11sc(-c%12ccc(-c%13cc%14c(-c%15ccc(CC)s%15)c%15sc(-c%16ccc(-c%17sc(-c%18cccs%18)c%18c%17C(=O)c%17c(CC)sc(CC)c%17C%18=O)s%16)cc%15c(-c%15ccc(CC)s%15)c%14s%13)s%12)c%12c%11C(=O)c%11c(CC)sc(CC)c%11C%12=O)s%10)cc9c(-c9ccc(CC)s9)c8s7)s6)c6c5C(=O)c5c(CC)sc(CC)c5C6=O)s4)sc3c(-c3ccc(CC)s3)c3ccsc23)s1
812,TTz2,J71,10.1039/C8TA09370A,0.92,12.75,0.537,53.7,6.3,6.29901,sm,unfused,2.0,,TTz2,CCc1cc(-c2ccc(/C=c3\sc(=C(C#N)C#N)n(CC)c3=O)c3nsnc23)sc1-c1nc2sc(-c3sc(-c4ccc(/C=c5\sc(=C(C#N)C#N)n(CC)c5=O)c5nsnc45)cc3CC)nc2s1,J71,CCn1nc2c(-c3ccc(C)s3)c(F)c(F)c(-c3ccc(-c4cc5c(-c6ccc([Si](CC)(CC)CC)s6)c6sc(-c7ccc(-c8c(F)c(F)c(-c9ccc(-c%10cc%11c(-c%12ccc([Si](CC)(CC)CC)s%12)c%12sc(-c%13ccc(-c%14c(F)c(F)c(-c%15ccc(-c%16cc%17c(-c%18ccc([Si](CC)(CC)CC)s%18)c%18sc(C)cc%18c(-c%18ccc([Si](CC)(CC)CC)s%18)c%17s%16)s%15)c%15nn(CC)nc%14%15)s%13)cc%12c(-c%12ccc([Si](CC)(CC)CC)s%12)c%11s%10)s9)c9nn(CC)nc89)s7)cc6c(-c6ccc([Si](CC)(CC)CC)s6)c5s4)s3)c2n1
813,N2200,PTB7-Th,10.1002/solr.202000148,0.79,14.12,0.5534,55.34,6.26,6.17306632,polymer,polymer,,,N2200,CCN1C(=O)c2ccc3c4c(c(-c5ccc(-c6ccc(-c7cc8c9c(c(-c%10ccc(-c%11ccc(-c%12cc%13c%14c(c(-c%15ccc(-c%16cccs%16)s%15)cc%15c%14c%12C(=O)N(CC)C%15=O)C(=O)N(CC)C%13=O)s%11)s%10)cc%10c9c7C(=O)N(CC)C%10=O)C(=O)N(CC)C8=O)s6)s5)cc(c24)C1=O)C(=O)N(CC)C3=O,PTB7-Th,CCOC(=O)c1sc2c(-c3cc4c(-c5ccc(CC)s5)c5sc(-c6sc(-c7cc8c(-c9ccc(CC)s9)c9sc(-c%10sc(-c%11cc%12c(-c%13ccc(CC)s%13)c%13sccc%13c(-c%13ccc(CC)s%13)c%12s%11)c%11sc(C(=O)OCC)c(F)c%10%11)cc9c(-c9ccc(CC)s9)c8s7)c7sc(C(=O)OCC)c(F)c67)cc5c(-c5ccc(CC)s5)c4s3)scc2c1F
814,JC2,P3HT,10.1021/acsami.9b08007,0.71,13.96,0.63,63.0,6.24,6.244308,sm,fused,5.0,,JC2,CCOC(=O)c1cc2c(-c3cc4c(s3)-c3cc5c(cc3C4(CC)CC)-c3sc(-c4c6cc(C(=O)OCC)sc6c(/C=c6\sc(=C(C#N)C#N)n(CC)c6=O)c6nn(CC)nc46)cc3C5(CC)CC)c3nn(CC)nc3c(/C=c3\sc(=C(C#N)C#N)n(CC)c3=O)c2s1,P3HT,CCc1cc(C)sc1-c1sc(-c2cc(CC)c(-c3sc(-c4cc(CC)c(-c5sc(C)cc5CC)s4)cc3CC)s2)cc1CC
815,IT-4F,PDBT-2Cl,10.1039/C9QM00212J,0.99,15.1,0.42,42.0,6.2,6.27858,sm,fused,7.0,,IT-4F,CCc1ccc(C2(c3ccc(CC)cc3)c3cc4c(cc3-c3sc5cc(/C=C6\C(=O)c7cc(F)c(F)cc7C6=C(C#N)C#N)sc5c32)C(c2ccc(CC)cc2)(c2ccc(CC)cc2)c2c-4sc3cc(/C=C4\C(=O)c5cc(F)c(F)cc5C4=C(C#N)C#N)sc23)cc1,PDBT-2Cl,CCc1sc(-c2c3sc4cc(-c5ccc(-c6sc(-c7ccc(-c8cc9sc%10c(-c%11sc(CC)c(Cl)c%11Cl)c%11c(sc%12cc(-c%13ccc(-c%14sc(-c%15ccc(-c%16cc%17sc%18c(-c%19sc(CC)c(Cl)c%19Cl)c%19c(sc%20cc(-c%21ccc(-c%22sc(-c%23cccs%23)c%23c%22C(=O)c%22c(CC)sc(CC)c%22C%23=O)s%21)sc%20%19)c(-c%19sc(CC)c(Cl)c%19Cl)c%18c%17s%16)s%15)c%15c%14C(=O)c%14c(CC)sc(CC)c%14C%15=O)s%13)sc%12%11)c(-c%11sc(CC)c(Cl)c%11Cl)c%10c9s8)s7)c7c6C(=O)c6c(CC)sc(CC)c6C7=O)s5)sc4c3c(-c3sc(CC)c(Cl)c3Cl)c3sc4ccsc4c23)c(Cl)c1Cl
816,IT-4F,POPB,10.1039/C8TA11006A,0.72,16.8,0.512,51.2,6.2,6.193152,sm,fused,7.0,,IT-4F,CCc1ccc(C2(c3ccc(CC)cc3)c3cc4c(cc3-c3sc5cc(/C=C6\C(=O)c7cc(F)c(F)cc7C6=C(C#N)C#N)sc5c32)C(c2ccc(CC)cc2)(c2ccc(CC)cc2)c2c-4sc3cc(/C=C4\C(=O)c5cc(F)c(F)cc5C4=C(C#N)C#N)sc23)cc1,POPB,CCOc1ccc(-c2c3cc(-c4ccc(-c5sc(-c6ccc(-c7cc8c(-c9ccc(OCC)cc9)c9sc(-c%10ccc(-c%11sc(-c%12ccc(-c%13cc%14c(-c%15ccc(OCC)cc%15)c%15sc(-c%16ccc(-c%17sc(-c%18cccs%18)c%18c%17C(=O)c%17c(CC)sc(CC)c%17C%18=O)s%16)cc%15c(-c%15ccc(OCC)cc%15)c%14s%13)s%12)c%12c%11C(=O)c%11c(CC)sc(CC)c%11C%12=O)s%10)cc9c(-c9ccc(OCC)cc9)c8s7)s6)c6c5C(=O)c5c(CC)sc(CC)c5C6=O)s4)sc3c(-c3ccc(OCC)cc3)c3ccsc23)cc1
817,IDTT-CT,PTB7-Th,10.1039/D0TA09924D,0.93,12.58,0.5045,50.45,6.13,5.9023473,sm,fused,7.0,,IDTT-CT,CCc1ccc(C2(c3ccc(CC)cc3)c3cc4c(cc3-c3sc5cc(C6=CC(=C7C(=O)N(CC)C(=S)N(CC)C7=O)CCC6)sc5c32)C(c2ccc(CC)cc2)(c2ccc(CC)cc2)c2c-4sc3cc(C4=CC(=C5C(=O)N(CC)C(=S)N(CC)C5=O)CCC4)sc23)cc1,PTB7-Th,CCOC(=O)c1sc2c(-c3cc4c(-c5ccc(CC)s5)c5sc(-c6sc(-c7cc8c(-c9ccc(CC)s9)c9sc(-c%10sc(-c%11cc%12c(-c%13ccc(CC)s%13)c%13sccc%13c(-c%13ccc(CC)s%13)c%12s%11)c%11sc(C(=O)OCC)c(F)c%10%11)cc9c(-c9ccc(CC)s9)c8s7)c7sc(C(=O)OCC)c(F)c67)cc5c(-c5ccc(CC)s5)c4s3)scc2c1F
818,eC9,P5T,10.1021/acsmaterialslett.1c00328,0.832,14.6,0.505,50.5,6.13,6.134336,sm,y,8.0,,BTP-4Cl,CCc1c(/C=C2\C(=O)c3cc(Cl)c(Cl)cc3C2=C(C#N)C#N)sc2c1sc1c3c4nsnc4c4c5sc6c(CC)c(/C=C7\C(=O)c8cc(Cl)c(Cl)cc8C7=C(C#N)C#N)sc6c5n(CC)c4c3n(CC)c21,P5T,CCc1sc(CC)c2c1C(=O)c1c(-c3ccc(-c4cccs4)s3)sc(-c3ccc(-c4ccc(-c5ccc(-c6ccc(-c7sc(-c8ccc(-c9ccc(-c%10ccc(-c%11ccc(-c%12sc(-c%13ccc(-c%14cccs%14)s%13)c%13c%12C(=O)c%12c(CC)sc(CC)c%12C%13=O)s%11)s%10)s9)s8)c8c7C(=O)c7c(CC)sc(CC)c7C8=O)s6)s5)s4)s3)c1C2=O
819,CRIC,J52-2F,10.1016/j.dyepig.2019.108012,0.937,13.41,0.487,48.7,6.12,6.11923779,sm,fused,8.0,,CRIC,CCc1ccc(C2(c3ccc(CC)cc3)c3cc(/C=C4\C(=O)c5ccccc5C4=C(C#N)C#N)sc3-c3cc4c5cccc6c5c(cc4c4cccc2c34)-c2sc(/C=C3\C(=O)c4ccccc4C3=C(C#N)C#N)cc2C6(c2ccc(CC)cc2)c2ccc(CC)cc2)cc1,J52-2F,CCc1sc(-c2c3cc(-c4ccc(-c5c(F)c(F)c(-c6ccc(-c7cc8c(-c9cc(F)c(CC)s9)c9sc(-c%10ccc(-c%11c(F)c(F)c(-c%12ccc(-c%13cc%14c(-c%15cc(F)c(CC)s%15)c%15sc(-c%16ccc(-c%17c(F)c(F)c(-c%18cccs%18)c%18nn(CC)nc%17%18)s%16)cc%15c(-c%15cc(F)c(CC)s%15)c%14s%13)s%12)c%12nn(CC)nc%11%12)s%10)cc9c(-c9cc(F)c(CC)s9)c8s7)s6)c6nn(CC)nc56)s4)sc3c(-c3cc(F)c(CC)s3)c3ccsc23)cc1F
820,IDTCR,PTB7-Th,10.1039/C7TC04669C,1.11,11.01,0.499,49.9,6.1,6.0983289,sm,fused,5.0,,IDTCR,CCc1ccc(C2(c3ccc(CC)cc3)c3cc4c(cc3-c3sc(-c5ccc(/C=c6/sc(=C(C#N)C#N)n(CC)c6=O)s5)cc32)C(c2ccc(CC)cc2)(c2ccc(CC)cc2)c2cc(-c3ccc(/C=c5/sc(=C(C#N)C#N)n(CC)c5=O)s3)sc2-4)cc1,PTB7-Th,CCOC(=O)c1sc2c(-c3cc4c(-c5ccc(CC)s5)c5sc(-c6sc(-c7cc8c(-c9ccc(CC)s9)c9sc(-c%10sc(-c%11cc%12c(-c%13ccc(CC)s%13)c%13sccc%13c(-c%13ccc(CC)s%13)c%12s%11)c%11sc(C(=O)OCC)c(F)c%10%11)cc9c(-c9ccc(CC)s9)c8s7)c7sc(C(=O)OCC)c(F)c67)cc5c(-c5ccc(CC)s5)c4s3)scc2c1F
821,BT2b,P3HT,10.1002/solr.201700166,0.92,10.02,0.66,66.0,6.08,6.084144,sm,fused,5.0,,BT2b,CCN1C(=O)S/C(=C\c2ccc(-c3cc4c(s3)-c3cc5c(cc3C4(CC)CC)-c3sc(-c4ccc(/C=C6\SC(=O)N(CC)C6=O)c6nsnc46)cc3C5(CC)CC)c3nsnc23)C1=O,P3HT,CCc1cc(C)sc1-c1sc(-c2cc(CC)c(-c3sc(-c4cc(CC)c(-c5sc(C)cc5CC)s4)cc3CC)s2)cc1CC
822,Y6,Qx-8F,10.1039/D1TA01500A,0.627,19.06,0.5071,50.71,6.07,6.060159402,sm,y,8.0,,Y6,CCC1=C(SC2=C1SC3=C2N(CC)C4=C3C5=NSN=C5C6=C4N(CC)C7=C6SC8=C7SC(/C=C9/C(C%10=C(C9=O)C=C(F)C(F)=C%10)=C(C#N)\C#N)=C8CC)/C=C%11C(C%12=C(C\%11=C(C#N)/C#N)C=C(F)C(F)=C%12)=O,Qx-8F,CCOc1c(F)c(F)c(-c2nc3c(-c4cccs4)ccc(-c4ccc(-c5cc6c(-c7ccc(CC)s7)c7sc(-c8ccc(-c9ccc(-c%10ccc(-c%11cc%12c(-c%13ccc(CC)s%13)c%13sc(-c%14ccc(-c%15ccc(-c%16ccc(-c%17cc%18c(-c%19ccc(CC)s%19)c%19sccc%19c(-c%19ccc(CC)s%19)c%18s%17)s%16)c%16nc(-c%17c(F)c(F)c(OCC)c(F)c%17F)c(-c%17c(F)c(F)c(OCC)c(F)c%17F)nc%15%16)s%14)cc%13c(-c%13ccc(CC)s%13)c%12s%11)s%10)c%10nc(-c%11c(F)c(F)c(OCC)c(F)c%11F)c(-c%11c(F)c(F)c(OCC)c(F)c%11F)nc9%10)s8)cc7c(-c7ccc(CC)s7)c6s5)s4)c3nc2-c2c(F)c(F)c(OCC)c(F)c2F)c(F)c1F
823,IEIC,BDTS-2DPP,10.1039/C5TA10424F,0.94,10.87,0.59,59.0,6.03,6.028502,sm,fused,5.0,sm,IEIC,CCc1ccc(C2(c3ccc(CC)cc3)c3cc4c(cc3-c3sc(-c5sc(/C=C6\C(=O)c7ccccc7C6=C(C#N)C#N)cc5CC)cc32)C(c2ccc(CC)cc2)(c2ccc(CC)cc2)c2cc(-c3sc(/C=C5\C(=O)c6ccccc6C5=C(C#N)C#N)cc3CC)sc2-4)cc1,BDTS-2DPP,CCSc1ccc(-c2c3cc(-c4ccc(C5=C6C(=O)N(CC)C(c7cccs7)=C6C(=O)N5CC)s4)sc3c(-c3ccc(SCC)s3)c3cc(-c4ccc(C5=C6C(=O)N(CC)C(c7cccs7)=C6C(=O)N5CC)s4)sc23)s1
824,DTCC-IC,PTB7-Th,10.1039/C7TA01143A,0.95,11.23,0.562,56.2,6.0,5.995697,sm,fused,7.0,,DTCC-IC,CCc1ccc(C2(c3ccc(CC)cc3)c3cc4c5cc6c(cc5n(CC)c4cc3-c3sc(/C=C4\C(=O)c5ccccc5C4=C(C#N)C#N)cc32)-c2sc(/C=C3\C(=O)c4ccccc4C3=C(C#N)C#N)cc2C6(c2ccc(CC)cc2)c2ccc(CC)cc2)cc1,PTB7-Th,CCOC(=O)c1sc2c(-c3cc4c(-c5ccc(CC)s5)c5sc(-c6sc(-c7cc8c(-c9ccc(CC)s9)c9sc(-c%10sc(-c%11cc%12c(-c%13ccc(CC)s%13)c%13sccc%13c(-c%13ccc(CC)s%13)c%12s%11)c%11sc(C(=O)OCC)c(F)c%10%11)cc9c(-c9ccc(CC)s9)c8s7)c7sc(C(=O)OCC)c(F)c67)cc5c(-c5ccc(CC)s5)c4s3)scc2c1F
825,N2200,PBFSF,10.1002/aenm.201703291,0.83,11.95,0.61,61.0,6.0,6.050285,polymer,polymer,,,N2200,CCN1C(=O)c2ccc3c4c(c(-c5ccc(-c6ccc(-c7cc8c9c(c(-c%10ccc(-c%11ccc(-c%12cc%13c%14c(c(-c%15ccc(-c%16cccs%16)s%15)cc%15c%14c%12C(=O)N(CC)C%15=O)C(=O)N(CC)C%13=O)s%11)s%10)cc%10c9c7C(=O)N(CC)C%10=O)C(=O)N(CC)C8=O)s6)s5)cc(c24)C1=O)C(=O)N(CC)C3=O,PBFSF,CCc1ccc(-c2c3cc(-c4c(F)cc(-c5cc6c(s5)-c5sc(-c7cc(F)c(-c8cc9c(-c%10ccc(CC)s%10)c%10sc(-c%11c(F)cc(-c%12cc%13c(s%12)-c%12sc(-c%14cc(F)c(-c%15cc%16c(-c%17ccc(CC)s%17)c%17sc(-c%18c(F)cc(-c%19cc%20c(s%19)-c%19sc(-c%21cc(F)cc%22nsnc%21%22)cc%19[Si]%20(CC)CC)c%19nsnc%18%19)cc%17c(-c%17ccc(CC)s%17)c%16s%15)c%15nsnc%14%15)cc%12[Si]%13(CC)CC)c%12nsnc%11%12)cc%10c(-c%10ccc(CC)s%10)c9s8)c8nsnc78)cc5[Si]6(CC)CC)c5nsnc45)sc3c(-c3ccc(CC)s3)c3ccsc23)s1
826,m-ITIC,J52,10.1002/adma.201703344,0.701,17.16,0.4973,49.73,5.98,5.982101268,sm,fused,7.0,,m-ITIC,CCc1cccc(C2(c3cccc(CC)c3)c3cc4c(cc3-c3sc5cc(/C=C6\C(=O)c7ccccc7C6=C(C#N)C#N)sc5c32)C(c2cccc(CC)c2)(c2cccc(CC)c2)c2c-4sc3cc(/C=C4\C(=O)c5ccccc5C4=C(C#N)C#N)sc23)c1,J51,CCc1ccc(-c2c3cc(-c4ccc(-c5c(F)c(F)c(-c6ccc(-c7cc8c(-c9ccc(CC)s9)c9sc(-c%10ccc(-c%11c(F)c(F)c(-c%12ccc(-c%13cc%14c(-c%15ccc(CC)s%15)c%15sc(-c%16ccc(-c%17c(F)c(F)c(-c%18cccs%18)c%18nn(CC)nc%17%18)s%16)cc%15c(-c%15ccc(CC)s%15)c%14s%13)s%12)c%12nn(CC)nc%11%12)s%10)cc9c(-c9ccc(CC)s9)c8s7)s6)c6nn(CC)nc56)s4)sc3c(-c3ccc(CC)s3)c3ccsc23)s1
827,DICTF,PBDB-T,10.1002/adma.201604964,0.93,10.3,0.59,59.0,5.93,5.65161,sm,unfused,3.0,,DICTF,CCC1(CC)c2cc(-c3ccc(/C=C4\C(=O)c5ccccc5C4=C(C#N)C#N)s3)ccc2-c2ccc(-c3ccc(/C=C4\C(=O)c5ccccc5C4=C(C#N)C#N)s3)cc21,PBDB-T,CCc1ccc(-c2c3cc(-c4ccc(-c5sc(-c6ccc(-c7cc8c(-c9ccc(CC)s9)c9sc(-c%10ccc(-c%11sc(-c%12ccc(-c%13cc%14c(-c%15ccc(CC)s%15)c%15sc(-c%16ccc(-c%17sc(-c%18cccs%18)c%18c%17C(=O)c%17c(CC)sc(CC)c%17C%18=O)s%16)cc%15c(-c%15ccc(CC)s%15)c%14s%13)s%12)c%12c%11C(=O)c%11c(CC)sc(CC)c%11C%12=O)s%10)cc9c(-c9ccc(CC)s9)c8s7)s6)c6c5C(=O)c5c(CC)sc(CC)c5C6=O)s4)sc3c(-c3ccc(CC)s3)c3ccsc23)s1
828,TfIF-IC,PBDB-TF,10.1002/aenm.201803657,1.01,10.8,0.54,54.0,5.9,5.89032,sm,fused,9.0,,TfIF-IC,CC1(C)c2cc3c(cc2-c2cc4c(cc21)-c1sc(/C=C2\C(=O)c5ccccc5C2=C(C#N)C#N)cc1C4(C)C)C(C)(C)c1cc2c(cc1-3)C(C)(C)c1cc(/C=C3\C(=O)c4ccccc4C3=C(C#N)C#N)sc1-2,PBDB-TF,CCc1sc(-c2c3cc(-c4ccc(-c5sc(-c6ccc(-c7cc8c(-c9cc(F)c(CC)s9)c9sc(-c%10ccc(-c%11sc(-c%12ccc(-c%13cc%14c(-c%15cc(F)c(CC)s%15)c%15sc(-c%16ccc(-c%17sc(-c%18cccs%18)c%18c%17C(=O)c%17c(CC)sc(CC)c%17C%18=O)s%16)cc%15c(-c%15cc(F)c(CC)s%15)c%14s%13)s%12)c%12c%11C(=O)c%11c(CC)sc(CC)c%11C%12=O)s%10)cc9c(-c9cc(F)c(CC)s9)c8s7)s6)c6c5C(=O)c5c(CC)sc(CC)c5C6=O)s4)sc3c(-c3cc(F)c(CC)s3)c3ccsc23)cc1F
829,Y6,3BDT-4,10.1039/D1TA01680F,0.829,17.0,0.413,41.3,5.82,5.820409,sm,y,8.0,sm,Y6,CCC1=C(SC2=C1SC3=C2N(CC)C4=C3C5=NSN=C5C6=C4N(CC)C7=C6SC8=C7SC(/C=C9/C(C%10=C(C9=O)C=C(F)C(F)=C%10)=C(C#N)\C#N)=C8CC)/C=C%11C(C%12=C(C\%11=C(C#N)/C#N)C=C(F)C(F)=C%12)=O,3BDT-4,CCc1ccc(-c2c3cc(-c4cc5c(-c6ccc(CC)s6)c6sc(-c7cc8c(-c9ccc(CC)s9)c9sc(-c%10cc(CC)c(-c%11ccc(/C=C%12/SC(=S)N(CC)C%12=O)s%11)s%10)cc9c(-c9ccc(CC)s9)c8s7)cc6c(-c6ccc(CC)s6)c5s4)sc3c(-c3ccc(CC)s3)c3cc(-c4cc(CC)c(-c5ccc(/C=C6\SC(=S)N(CC)C6=O)s5)s4)sc23)s1
830,ITIC,PBZ1,10.1039/C7TA11059F,0.74,15.7,0.498,49.8,5.8,5.785764,sm,fused,7.0,,ITIC,CCc1ccc(C2(c3ccc(CC)cc3)c3cc4c(cc3-c3sc5cc(/C=C6\C(=O)c7ccccc7C6=C(C#N)C#N)sc5c32)C(c2ccc(CC)cc2)(c2ccc(CC)cc2)c2c-4sc3cc(/C=C4\C(=O)c5ccccc5C4=C(C#N)C#N)sc23)cc1,PBZ1,CCOc1ccc(-c2c3cc(-c4ccc(-c5c(F)c(F)c(-c6ccc(-c7cc8c(-c9ccc(OCC)cc9)c9sc(-c%10ccc(-c%11c(F)c(F)c(-c%12ccc(-c%13cc%14c(-c%15ccc(OCC)cc%15)c%15sc(-c%16ccc(-c%17c(F)c(F)c(-c%18cccs%18)c%18nn(CC)nc%17%18)s%16)cc%15c(-c%15ccc(OCC)cc%15)c%14s%13)s%12)c%12nn(CC)nc%11%12)s%10)cc9c(-c9ccc(OCC)cc9)c8s7)s6)c6nn(CC)nc56)s4)sc3c(-c3ccc(OCC)cc3)c3ccsc23)cc1
831,A1,PTB7-Th,10.1039/C8TA00704G,0.89,12.54,0.5175,51.75,5.79,5.7756105,sm,fused,5.0,,A1,CCOC(=O)c1cc2c(-c3cc4c(s3)-c3cc5c(cc3C4(c3ccc(CC)cc3)c3ccc(CC)cc3)-c3sc(-c4c6cc(C(=O)OCC)sc6c(/C=C6/SC(=S)N(CC)C6=O)c6nsnc46)cc3C5(c3ccc(CC)cc3)c3ccc(CC)cc3)c3nsnc3c(/C=C3/SC(=S)N(CC)C3=O)c2s1,PTB7-Th,CCOC(=O)c1sc2c(-c3cc4c(-c5ccc(CC)s5)c5sc(-c6sc(-c7cc8c(-c9ccc(CC)s9)c9sc(-c%10sc(-c%11cc%12c(-c%13ccc(CC)s%13)c%13sccc%13c(-c%13ccc(CC)s%13)c%12s%11)c%11sc(C(=O)OCC)c(F)c%10%11)cc9c(-c9ccc(CC)s9)c8s7)c7sc(C(=O)OCC)c(F)c67)cc5c(-c5ccc(CC)s5)c4s3)scc2c1F
832,BTA7,J52-Cl,10.1016/j.orgel.2021.106195,1.13,9.74,0.5254,52.54,5.78,5.78265748,sm,fused,5.0,,BTA7,CCc1ccc(C2(c3ccc(CC)cc3)c3cc4c(cc3-c3sc(-c5ccc(C=C(C#N)C#N)c6nn(CC)nc56)cc32)C(c2ccc(CC)cc2)(c2ccc(CC)cc2)c2cc(-c3ccc(C=C(C#N)C#N)c5nn(CC)nc35)sc2-4)cc1,J52-Cl,CCc1sc(-c2c3cc(-c4ccc(-c5c(F)c(F)c(-c6ccc(-c7cc8c(-c9cc(Cl)c(CC)s9)c9sc(-c%10ccc(-c%11c(F)c(F)c(-c%12ccc(-c%13cc%14c(-c%15cc(Cl)c(CC)s%15)c%15sc(-c%16ccc(-c%17c(F)c(F)c(-c%18cccs%18)c%18nn(CC)nc%17%18)s%16)cc%15c(-c%15cc(Cl)c(CC)s%15)c%14s%13)s%12)c%12nn(CC)nc%11%12)s%10)cc9c(-c9cc(Cl)c(CC)s9)c8s7)s6)c6nn(CC)nc56)s4)sc3c(-c3cc(Cl)c(CC)s3)c3ccsc23)cc1Cl
833,Y6,PTQ7,10.1002/adma.201905480,0.71,18.65,0.434,43.4,5.75,5.746811,sm,y,8.0,,Y6,CCC1=C(SC2=C1SC3=C2N(CC)C4=C3C5=NSN=C5C6=C4N(CC)C7=C6SC8=C7SC(/C=C9/C(C%10=C(C9=O)C=C(F)C(F)=C%10)=C(C#N)\C#N)=C8CC)/C=C%11C(C%12=C(C\%11=C(C#N)/C#N)C=C(F)C(F)=C%12)=O,PTQ7,CCOc1cnc2c(-c3ccc(-c4ccc(-c5ccc(-c6ccc(-c7cccs7)c7ncc(OCC)nc67)s5)c5ncc(OCC)nc45)s3)cccc2n1
834,ITIC,PTIBT,10.1002/ajoc.202000172,0.66,15.19,0.57,57.0,5.72,5.714478,sm,fused,7.0,,ITIC,CCc1ccc(C2(c3ccc(CC)cc3)c3cc4c(cc3-c3sc5cc(/C=C6\C(=O)c7ccccc7C6=C(C#N)C#N)sc5c32)C(c2ccc(CC)cc2)(c2ccc(CC)cc2)c2c-4sc3cc(/C=C4\C(=O)c5ccccc5C4=C(C#N)C#N)sc23)cc1,PTIBT,CCN1C(=O)/C(=C\c2csc(-c3ccc(-c4ccc(-c5sc(-c6ccc(-c7ccc(-c8sc(-c9ccc(-c%10cccs%10)s9)cc8/C=C8\C(=O)N(CC)c9ccccc98)s7)s6)cc5/C=C5\C(=O)N(CC)c6ccccc65)s4)s3)c2)c2ccccc21
835,BTA3,P3HT,10.1021/acsami.8b10312,0.9,9.64,0.65,65.0,5.64,5.6394,sm,fused,5.0,,BTA3,CCc1ccc(C2(c3ccc(CC)cc3)c3cc4c(cc3-c3sc(-c5ccc(/C=c6/sc(=C(C#N)C#N)n(CC)c6=O)c6nn(CC)nc56)cc32)C(c2ccc(CC)cc2)(c2ccc(CC)cc2)c2cc(-c3ccc(/C=c5/sc(=C(C#N)C#N)n(CC)c5=O)c5nn(CC)nc35)sc2-4)cc1,P3HT,CCc1cc(C)sc1-c1sc(-c2cc(CC)c(-c3sc(-c4cc(CC)c(-c5sc(C)cc5CC)s4)cc3CC)s2)cc1CC
836,BTA4,J52-F,10.1007/s11426-020-9840-x,1.21,8.39,0.5525,55.25,5.61,5.60892475,sm,fused,5.0,,BTA4,CCc1ccc(C2(c3ccc(CC)cc3)c3cc4c(cc3-c3sc(-c5ccc(/C=c6/sc(=C(C#N)C#N)n(-c7ccccc7)c6=O)c6nn(CC)nc56)cc32)C(c2ccc(CC)cc2)(c2ccc(CC)cc2)c2cc(-c3ccc(/C=c5/sc(=C(C#N)C#N)n(-c6ccccc6)c5=O)c5nn(CC)nc35)sc2-4)cc1,J52-2F,CCc1sc(-c2c3cc(-c4ccc(-c5c(F)c(F)c(-c6ccc(-c7cc8c(-c9cc(F)c(CC)s9)c9sc(-c%10ccc(-c%11c(F)c(F)c(-c%12ccc(-c%13cc%14c(-c%15cc(F)c(CC)s%15)c%15sc(-c%16ccc(-c%17c(F)c(F)c(-c%18cccs%18)c%18nn(CC)nc%17%18)s%16)cc%15c(-c%15cc(F)c(CC)s%15)c%14s%13)s%12)c%12nn(CC)nc%11%12)s%10)cc9c(-c9cc(F)c(CC)s9)c8s7)s6)c6nn(CC)nc56)s4)sc3c(-c3cc(F)c(CC)s3)c3ccsc23)cc1F
837,CRIC-4F,J52-2F,10.1016/j.dyepig.2019.108012,0.887,13.12,0.482,48.2,5.61,5.60924608,sm,fused,8.0,,CRIC-4F,CCc1ccc(C2(c3ccc(CC)cc3)c3cc(/C=C4\C(=O)c5cc(F)c(F)cc5C4=C(C#N)C#N)sc3-c3cc4c5cccc6c5c(cc4c4cccc2c34)-c2sc(/C=C3\C(=O)c4cc(F)c(F)cc4C3=C(C#N)C#N)cc2C6(c2ccc(CC)cc2)c2ccc(CC)cc2)cc1,J52-2F,CCc1sc(-c2c3cc(-c4ccc(-c5c(F)c(F)c(-c6ccc(-c7cc8c(-c9cc(F)c(CC)s9)c9sc(-c%10ccc(-c%11c(F)c(F)c(-c%12ccc(-c%13cc%14c(-c%15cc(F)c(CC)s%15)c%15sc(-c%16ccc(-c%17c(F)c(F)c(-c%18cccs%18)c%18nn(CC)nc%17%18)s%16)cc%15c(-c%15cc(F)c(CC)s%15)c%14s%13)s%12)c%12nn(CC)nc%11%12)s%10)cc9c(-c9cc(F)c(CC)s9)c8s7)s6)c6nn(CC)nc56)s4)sc3c(-c3cc(F)c(CC)s3)c3ccsc23)cc1F
838,CDTBM,PTB7-Th,10.1021/acsenergylett.8b00045,0.67,12.7,0.62,62.0,5.6,5.27558,sm,unfused,3.0,,CDTBM,CCC1(CC)c2cc(-c3ccc(C=C(C#N)C#N)c4nsnc34)sc2-c2sc(-c3ccc(C=C(C#N)C#N)c4nsnc34)cc21,PTB7-Th,CCOC(=O)c1sc2c(-c3cc4c(-c5ccc(CC)s5)c5sc(-c6sc(-c7cc8c(-c9ccc(CC)s9)c9sc(-c%10sc(-c%11cc%12c(-c%13ccc(CC)s%13)c%13sccc%13c(-c%13ccc(CC)s%13)c%12s%11)c%11sc(C(=O)OCC)c(F)c%10%11)cc9c(-c9ccc(CC)s9)c8s7)c7sc(C(=O)OCC)c(F)c67)cc5c(-c5ccc(CC)s5)c4s3)scc2c1F
839,F5IC,FTAZ,10.1021/acs.chemmater.8b02222,0.704,14.88,0.537,53.7,5.6,5.62535424,sm,fused,5.0,,PI-4F,CCc1ccc(C2(c3ccc(CC)cc3)c3cc4c(cc3-c3sc(/C=C5\C(=O)c6cc(F)c(F)cc6C5=C(C#N)C#N)cc32)C(c2ccc(CC)cc2)(c2ccc(CC)cc2)c2cc(/C=C3\C(=O)c5cc(F)c(F)cc5C3=C(C#N)C#N)sc2-4)cc1,FTAZ,CCc1c2cc(-c3ccc(-c4c(F)c(F)c(-c5ccc(-c6cc7c(CC)c8sc(-c9ccc(-c%10c(F)c(F)c(-c%11ccc(-c%12cc%13c(CC)c%14sc(-c%15ccc(-c%16c(F)c(F)c(-c%17cccs%17)c%17nn(CC)nc%16%17)s%15)cc%14c(CC)c%13s%12)s%11)c%11nn(CC)nc%10%11)s9)cc8c(CC)c7s6)s5)c5nn(CC)nc45)s3)sc2c(CC)c2ccsc12
840,DBTD-4F,PBDB-T,10.1016/j.cej.2021.128770,0.81,12.91,0.5302,53.02,5.55,5.54435442,sm,unfused,3.0,,DBTD-4F,CCOc1c(OCC)c(-c2cc3c(s2)c2sc(/C=C4\C(=O)c5cc(F)c(F)cc5C4=C(C#N)C#N)cc2n3CC)c2nsnc2c1-c1cc2c(s1)c1sc(/C=C3\C(=O)c4cc(F)c(F)cc4C3=C(C#N)C#N)cc1n2CC,PBDB-T,CCc1ccc(-c2c3cc(-c4ccc(-c5sc(-c6ccc(-c7cc8c(-c9ccc(CC)s9)c9sc(-c%10ccc(-c%11sc(-c%12ccc(-c%13cc%14c(-c%15ccc(CC)s%15)c%15sc(-c%16ccc(-c%17sc(-c%18cccs%18)c%18c%17C(=O)c%17c(CC)sc(CC)c%17C%18=O)s%16)cc%15c(-c%15ccc(CC)s%15)c%14s%13)s%12)c%12c%11C(=O)c%11c(CC)sc(CC)c%11C%12=O)s%10)cc9c(-c9ccc(CC)s9)c8s7)s6)c6c5C(=O)c5c(CC)sc(CC)c5C6=O)s4)sc3c(-c3ccc(CC)s3)c3ccsc23)s1
841,IDIC,H12,10.1021/jacs.6b12826,0.955,10.51,0.5489,54.89,5.51,5.509336745,sm,fused,5.0,sm,IDIC,CCC1(CC)c2cc3c(cc2-c2sc(/C=C4\C(=O)c5ccccc5C4=C(C#N)C#N)cc21)C(CC)(CC)c1cc(/C=C2\C(=O)c4ccccc4C2=C(C#N)C#N)sc1-3,H12,CCOC(=O)/C(C#N)=C\c1ccc(-c2c(F)c(F)c(-c3ccc(-c4cc5c(OCC)c6sc(-c7ccc(-c8c(F)c(F)c(-c9ccc(/C=C(\C#N)C(=O)OCC)s9)c9nn(CC)nc89)s7)cc6c(OCC)c5s4)s3)c3nn(CC)nc23)s1
842,IDT-N,PTB7-Th,10.1039/C7TA06631G,0.73,13.02,0.577,57.7,5.5,5.4841542,sm,fused,5.0,,IDTN,CCc1ccc(C2(c3ccc(CC)cc3)c3cc4c(cc3-c3sc(/C=C5\C(=O)c6cc7ccccc7cc6C5=C(C#N)C#N)cc32)C(c2ccc(CC)cc2)(c2ccc(CC)cc2)c2cc(/C=C3\C(=O)c5cc6ccccc6cc5C3=C(C#N)C#N)sc2-4)cc1,PTB7-Th,CCOC(=O)c1sc2c(-c3cc4c(-c5ccc(CC)s5)c5sc(-c6sc(-c7cc8c(-c9ccc(CC)s9)c9sc(-c%10sc(-c%11cc%12c(-c%13ccc(CC)s%13)c%13sccc%13c(-c%13ccc(CC)s%13)c%12s%11)c%11sc(C(=O)OCC)c(F)c%10%11)cc9c(-c9ccc(CC)s9)c8s7)c7sc(C(=O)OCC)c(F)c67)cc5c(-c5ccc(CC)s5)c4s3)scc2c1F
843,F-0Cl,DRCN5T,10.1002/aenm.201802021,1.09,9.64,0.523,52.3,5.49,5.4954748,sm,fused,7.0,,FDICTF,CCC1(CC)c2cc3c(cc2-c2cc4c(cc21)-c1sc(/C=C2\C(=O)c5ccccc5C2=C(C#N)C#N)cc1C4(CC)CC)C(CC)(CC)c1cc(/C=C2\C(=O)c4ccccc4C2=C(C#N)C#N)sc1-3,DRCN5T,CCc1cc(/C=c2\sc(=C(C#N)C#N)n(CC)c2=O)sc1-c1cc(CC)c(-c2ccc(-c3sc(-c4sc(/C=c5\sc(=C(C#N)C#N)n(CC)c5=O)cc4CC)cc3CC)s2)s1
