Repository: aspuru-guzik-group/Beyond-Molecular-Structure-ML-for-OPV-Materials-Devices

File: datasets/Hutchison_2023_n1001/Hutchison_filtered_dataset_pipeline.csv (part 14 of 15)
,Acceptor,Donor,DOI,Voc (V),Jsc (mA cm^-2),FF,FF (%),PCE,calculated PCE (%),acceptor type,acceptor class,core fused ring size,donor,acceptor ID with shortened chains,Acceptor SMILES,donor ID with shortened chains,Donor SMILES
844,IDT-4EsT-2IC2F,PBDB-T,10.1021/acsaem.1c02403,0.745,13.02,0.56,56.0,5.45,5.431944,sm,fused,5.0,,IDT-4EsT-2IC2F,CCOC(=O)c1cc(-c2cc3c(s2)-c2cc4c(cc2C3(c2ccc(CC)cc2)c2ccc(CC)cc2)-c2sc(-c3cc(C(=O)OCC)c(/C=C5\C(=O)c6cc(F)c(F)cc6C5=C(C#N)C#N)s3)cc2C4(c2ccc(CC)cc2)c2ccc(CC)cc2)sc1/C=C1\C(=O)c2cc(F)c(F)cc2C1=C(C#N)C#N,PBDB-T,CCc1ccc(-c2c3cc(-c4ccc(-c5sc(-c6ccc(-c7cc8c(-c9ccc(CC)s9)c9sc(-c%10ccc(-c%11sc(-c%12ccc(-c%13cc%14c(-c%15ccc(CC)s%15)c%15sc(-c%16ccc(-c%17sc(-c%18cccs%18)c%18c%17C(=O)c%17c(CC)sc(CC)c%17C%18=O)s%16)cc%15c(-c%15ccc(CC)s%15)c%14s%13)s%12)c%12c%11C(=O)c%11c(CC)sc(CC)c%11C%12=O)s%10)cc9c(-c9ccc(CC)s9)c8s7)s6)c6c5C(=O)c5c(CC)sc(CC)c5C6=O)s4)sc3c(-c3ccc(CC)s3)c3ccsc23)s1
845,H1,P3HT,10.1039/C7QM00084G,1.17,7.74,0.6,60.0,5.4,5.43348,sm,unfused,3.0,,H1,CCN1C(=O)C2=C(c3ccc(-c4ccc5c(c4)C(=C4c6cc(-c7ccc(C8=C9C(=O)N(CC)C(c%10cccs%10)=C9C(=O)N8CC)s7)ccc6-c6ccc(-c7ccc(C8=C9C(=O)N(CC)C(c%10cccs%10)=C9C(=O)N8CC)s7)cc64)c4cc(-c6ccc(C7=C8C(=O)N(CC)C(c9cccs9)=C8C(=O)N7CC)s6)ccc4-5)s3)N(CC)C(=O)C2=C1c1cccs1,P3HT,CCc1cc(C)sc1-c1sc(-c2cc(CC)c(-c3sc(-c4cc(CC)c(-c5sc(C)cc5CC)s4)cc3CC)s2)cc1CC
846,ICPDT-4F,PBDB-T-2Cl,10.1021/acs.jpcc.0c09663,0.88,9.96,0.614,61.4,5.39,5.3815872,sm,fused,9.0,,ICPDT-4F,CCc1ccc(C2(c3ccc(CC)cc3)c3cc4c(cc3-c3sc5c(c32)C(CC)(CC)c2cc(/C=C3\C(=O)c6cc(F)c(F)cc6C3=C(C#N)C#N)sc2-5)C(c2ccc(CC)cc2)(c2ccc(CC)cc2)c2c-4sc3c2C(CC)(CC)c2cc(/C=C4\C(=O)c5cc(F)c(F)cc5C4=C(C#N)C#N)sc2-3)cc1,PBDB-T-2Cl,CCc1sc(-c2c3cc(-c4ccc(-c5sc(-c6ccc(-c7cc8c(-c9cc(Cl)c(CC)s9)c9sc(-c%10ccc(-c%11sc(-c%12ccc(-c%13cc%14c(-c%15cc(Cl)c(CC)s%15)c%15sc(-c%16ccc(-c%17sc(-c%18cccs%18)c%18c%17C(=O)c%17c(CC)sc(CC)c%17C%18=O)s%16)cc%15c(-c%15cc(Cl)c(CC)s%15)c%14s%13)s%12)c%12c%11C(=O)c%11c(CC)sc(CC)c%11C%12=O)s%10)cc9c(-c9cc(Cl)c(CC)s9)c8s7)s6)c6c5C(=O)c5c(CC)sc(CC)c5C6=O)s4)sc3c(-c3cc(Cl)c(CC)s3)c3ccsc23)cc1Cl
847,I-IDTBTRh,P3HT,10.1039/C8TC04608E,0.86,8.81,0.71,71.0,5.38,5.379386,sm,fused,5.0,,I-IDTBTRh,CCOc1ccc(C2(c3ccc(OCC)cc3)c3cc4c(cc3-c3sc(-c5ccc(/C=C6\SC(=O)N(CC)C6=O)c6nsnc56)cc32)C(c2ccc(OCC)cc2)(c2ccc(OCC)cc2)c2cc(-c3ccc(/C=C5\SC(=O)N(CC)C5=O)c5nsnc35)sc2-4)cc1,P3HT,CCc1cc(C)sc1-c1sc(-c2cc(CC)c(-c3sc(-c4cc(CC)c(-c5sc(C)cc5CC)s4)cc3CC)s2)cc1CC
848,PIDIC2T2Cl,PBDB-T,10.1021/acsami.0c08442,0.82,10.75,0.6,60.0,5.34,5.289,polymer,polymer,,,PIDIC2T2Cl,CCC1(CC)c2cc3c(cc2-c2sc(/C=C4\C(=O)c5ccccc5C4=C(C#N)C#N)cc21)C(CC)(CC)c1cc(/C=C2\C(=O)c4ccc(-c5cc(Cl)c(-c6sc(-c7ccc8c(c7)C(=C(C#N)C#N)/C(=C/c7cc9c(s7)-c7cc%10c(cc7C9(CC)CC)-c7sc(/C=C9\C(=O)c%11ccc(-c%12cc(Cl)c(-c%13sccc%13Cl)s%12)cc%11C9=C(C#N)C#N)cc7C%10(CC)CC)C8=O)cc6Cl)s5)cc4C2=C(C#N)C#N)sc1-3,PBDB-T,CCc1ccc(-c2c3cc(-c4ccc(-c5sc(-c6ccc(-c7cc8c(-c9ccc(CC)s9)c9sc(-c%10ccc(-c%11sc(-c%12ccc(-c%13cc%14c(-c%15ccc(CC)s%15)c%15sc(-c%16ccc(-c%17sc(-c%18cccs%18)c%18c%17C(=O)c%17c(CC)sc(CC)c%17C%18=O)s%16)cc%15c(-c%15ccc(CC)s%15)c%14s%13)s%12)c%12c%11C(=O)c%11c(CC)sc(CC)c%11C%12=O)s%10)cc9c(-c9ccc(CC)s9)c8s7)s6)c6c5C(=O)c5c(CC)sc(CC)c5C6=O)s4)sc3c(-c3ccc(CC)s3)c3ccsc23)s1
849,BTA103,P3HT,10.1039/C8TC03963A,0.94,8.56,0.66,66.0,5.31,5.310624,sm,fused,5.0,,BTA103,CCc1ccc(C2(c3ccc(CC)cc3)c3cc4c(cc3-c3sc(-c5c(OC)c(OC)c(/C=c6\sc(=C(C#N)C#N)n(CC)c6=O)c6nn(CC)nc56)cc32)C(c2ccc(CC)cc2)(c2ccc(CC)cc2)c2cc(-c3c(OC)c(OC)c(/C=c5/sc(=C(C#N)C#N)n(CC)c5=O)c5nn(CC)nc35)sc2-4)cc1,P3HT,CCc1cc(C)sc1-c1sc(-c2cc(CC)c(-c3sc(-c4cc(CC)c(-c5sc(C)cc5CC)s4)cc3CC)s2)cc1CC
850,CBM,PTB7-Th,10.1021/acs.chemmater.6b00131,0.88,10.6,0.53,53.0,5.3,4.94384,sm,unfused,3.0,,CBM,CCn1c2cc(-c3ccc(C=C(C#N)C#N)c4nsnc34)ccc2c2ccc(-c3ccc(C=C(C#N)C#N)c4nsnc34)cc21,PTB7-Th,CCOC(=O)c1sc2c(-c3cc4c(-c5ccc(CC)s5)c5sc(-c6sc(-c7cc8c(-c9ccc(CC)s9)c9sc(-c%10sc(-c%11cc%12c(-c%13ccc(CC)s%13)c%13sccc%13c(-c%13ccc(CC)s%13)c%12s%11)c%11sc(C(=O)OCC)c(F)c%10%11)cc9c(-c9ccc(CC)s9)c8s7)c7sc(C(=O)OCC)c(F)c67)cc5c(-c5ccc(CC)s5)c4s3)scc2c1F
851,P(NDI2OD-T2),PBDTT-TT-F,10.1002/adma.201501214,0.79,11.92,0.56,56.0,5.28,5.273408,sm,PDI,4.0,,P_NDI2OD-T2_,CCN1C(=O)c2cc(-c3ccc(-c4ccc(C)s4)s3)c3c4c(cc(C)c(c24)C1=O)C(=O)N(CC)C3=O,PTB7-Th,CCOC(=O)c1sc2c(-c3cc4c(-c5ccc(CC)s5)c5sc(-c6sc(-c7cc8c(-c9ccc(CC)s9)c9sc(-c%10sc(-c%11cc%12c(-c%13ccc(CC)s%13)c%13sccc%13c(-c%13ccc(CC)s%13)c%12s%11)c%11sc(C(=O)OCC)c(F)c%10%11)cc9c(-c9ccc(CC)s9)c8s7)c7sc(C(=O)OCC)c(F)c67)cc5c(-c5ccc(CC)s5)c4s3)scc2c1F
852,IFBR-d,PTzBI,10.1021/acsami.7b12902,0.99,9.4,0.559,55.9,5.28,5.202054,sm,fused,5.0,,IFBR-d,CCc1ccc(C2(c3ccc(CC)cc3)c3cc4c(cc3-c3sc(-c5cc(F)c(/C=C6\SC(=S)N(CC)C6=O)c6nsnc56)cc32)C(c2ccc(CC)cc2)(c2ccc(CC)cc2)c2cc(-c3cc(F)c(/C=C5\SC(=S)N(CC)C5=O)c5nsnc35)sc2-4)cc1,PTzBI,CCc1ccc(-c2c3cc(-c4ccc(-c5c6c(c(-c7ccc(-c8cc9c(-c%10ccc(CC)s%10)c%10sc(-c%11ccc(-c%12c%13c(c(-c%14ccc(-c%15cc%16c(-c%17ccc(CC)s%17)c%17sc(-c%18ccc(-c%19c%20c(c(-c%21cccs%21)c%21nn(CC)nc%19%21)C(=O)N(CC)C%20=O)s%18)cc%17c(-c%17ccc(CC)s%17)c%16s%15)s%14)c%14nn(CC)nc%12%14)C(=O)N(CC)C%13=O)s%11)cc%10c(-c%10ccc(CC)s%10)c9s8)s7)c7nn(CC)nc57)C(=O)N(CC)C6=O)s4)sc3c(-c3ccc(CC)s3)c3ccsc23)s1
853,BTA1,P3HT,10.1021/acsmacrolett.7b00097,1.02,7.34,0.7,70.0,5.24,5.24076,sm,fused,5.0,,BTA1,CCc1ccc(C2(c3ccc(CC)cc3)c3cc4c(cc3-c3sc(-c5ccc(/C=C6/SC(=S)N(CC)C6=O)c6nn(CC)nc56)cc32)C(c2ccc(CC)cc2)(c2ccc(CC)cc2)c2cc(-c3ccc(/C=C5/SC(=S)N(CC)C5=O)c5nn(CC)nc35)sc2-4)cc1,P3HT,CCc1cc(C)sc1-c1sc(-c2cc(CC)c(-c3sc(-c4cc(CC)c(-c5sc(C)cc5CC)s4)cc3CC)s2)cc1CC
854,BTA17,J52-Cl,10.1016/j.orgel.2021.106195,1.09,7.08,0.6717,67.17,5.18,5.18364324,sm,fused,7.0,,BTA17,CCc1ccc(C2(c3ccc(CC)cc3)c3cc4c(cc3-c3sc5cc(-c6ccc(C=C(C#N)C#N)c7nn(CC)nc67)sc5c32)C(c2ccc(CC)cc2)(c2ccc(CC)cc2)c2c-4sc3cc(-c4ccc(C=C(C#N)C#N)c5nn(CC)nc45)sc23)cc1,J52-Cl,CCc1sc(-c2c3cc(-c4ccc(-c5c(F)c(F)c(-c6ccc(-c7cc8c(-c9cc(Cl)c(CC)s9)c9sc(-c%10ccc(-c%11c(F)c(F)c(-c%12ccc(-c%13cc%14c(-c%15cc(Cl)c(CC)s%15)c%15sc(-c%16ccc(-c%17c(F)c(F)c(-c%18cccs%18)c%18nn(CC)nc%17%18)s%16)cc%15c(-c%15cc(Cl)c(CC)s%15)c%14s%13)s%12)c%12nn(CC)nc%11%12)s%10)cc9c(-c9cc(Cl)c(CC)s9)c8s7)s6)c6nn(CC)nc56)s4)sc3c(-c3cc(Cl)c(CC)s3)c3ccsc23)cc1Cl
855,Py-2H,PBDB-T,10.1016/j.synthmet.2021.116904,1.01,10.64,0.4781,47.81,5.13,5.13785384,sm,fused,4.0,,Py-2H,CCc1cc(-c2cc(CC)c3ccc4c(-c5cc(CC)c(/C=C6\C(=O)c7ccccc7C6=C(C#N)C#N)s5)cc(CC)c5ccc2c3c54)sc1/C=C1\C(=O)c2ccccc2C1=C(C#N)C#N,PBDB-T,CCc1ccc(-c2c3cc(-c4ccc(-c5sc(-c6ccc(-c7cc8c(-c9ccc(CC)s9)c9sc(-c%10ccc(-c%11sc(-c%12ccc(-c%13cc%14c(-c%15ccc(CC)s%15)c%15sc(-c%16ccc(-c%17sc(-c%18cccs%18)c%18c%17C(=O)c%17c(CC)sc(CC)c%17C%18=O)s%16)cc%15c(-c%15ccc(CC)s%15)c%14s%13)s%12)c%12c%11C(=O)c%11c(CC)sc(CC)c%11C%12=O)s%10)cc9c(-c9ccc(CC)s9)c8s7)s6)c6c5C(=O)c5c(CC)sc(CC)c5C6=O)s4)sc3c(-c3ccc(CC)s3)c3ccsc23)s1
856,IDT-2BR,P3HT,10.1039/C5EE02477C,0.84,8.91,0.681,68.1,5.12,5.0968764,sm,fused,5.0,,IDT-2BR,CCc1ccc(C2(c3ccc(CC)cc3)c3cc4c(cc3-c3sc(-c5ccc(/C=C6\SC(=S)N(CC)C6=O)c6nsnc56)cc32)C(c2ccc(CC)cc2)(c2ccc(CC)cc2)c2cc(-c3ccc(/C=C5\SC(=S)N(CC)C5=O)c5nsnc35)sc2-4)cc1,P3HT,CCc1cc(C)sc1-c1sc(-c2cc(CC)c(-c3sc(-c4cc(CC)c(-c5sc(C)cc5CC)s4)cc3CC)s2)cc1CC
857,TPBT-RCN,P3HT,10.1021/acs.jpcc.0c07162,0.81,10.29,0.6144,61.44,5.11,5.12096256,sm,y,8.0,,TPBT-RCN,CCc1c(/C=c2/sc(=C(C#N)C#N)n(CC)c2=O)sc2c1sc1c3c4nsnc4c4c5sc6c(CC)c(/C=c7/sc(=C(C#N)C#N)n(CC)c7=O)sc6c5n(CC)c4c3n(CC)c21,P3HT,CCc1cc(C)sc1-c1sc(-c2cc(CC)c(-c3sc(-c4cc(CC)c(-c5sc(C)cc5CC)s4)cc3CC)s2)cc1CC
858,FBM,PTB7-Th,10.1021/acs.chemmater.6b00131,0.88,11.2,0.51,51.0,5.1,5.02656,sm,unfused,3.0,,FBM,CCC1(CC)c2cc(-c3ccc(C=C(C#N)C#N)c4nsnc34)ccc2-c2ccc(-c3ccc(C=C(C#N)C#N)c4nsnc34)cc21,PTB7-Th,CCOC(=O)c1sc2c(-c3cc4c(-c5ccc(CC)s5)c5sc(-c6sc(-c7cc8c(-c9ccc(CC)s9)c9sc(-c%10sc(-c%11cc%12c(-c%13ccc(CC)s%13)c%13sccc%13c(-c%13ccc(CC)s%13)c%12s%11)c%11sc(C(=O)OCC)c(F)c%10%11)cc9c(-c9ccc(CC)s9)c8s7)c7sc(C(=O)OCC)c(F)c67)cc5c(-c5ccc(CC)s5)c4s3)scc2c1F
859,BTDT2R,P3HT,10.1021/acsami.9b09256,0.81,9.42,0.67,67.0,5.09,5.112234,sm,unfused,2.0,,BTDT2R,CCOc1c(OCC)c(-c2ccc(/C=C3\SC(=S)N(CC)C3=O)s2)c2nsnc2c1-c1ccc(/C=C2\SC(=S)N(CC)C2=O)s1,P3HT,CCc1cc(C)sc1-c1sc(-c2cc(CC)c(-c3sc(-c4cc(CC)c(-c5sc(C)cc5CC)s4)cc3CC)s2)cc1CC
860,Y-T,PBDB-TF,10.1016/j.nanoen.2021.106538,1.19,9.21,0.4615,46.15,5.06,5.05799385,sm,y,8.0,,Y-T,CCc1c(C=C2C(=O)N(CC)C(=S)N(CC)C2=O)sc2c1sc1c3c4nsnc4c4c5sc6c(CC)c(C=C7C(=O)N(CC)C(=S)N(CC)C7=O)sc6c5n(CC)c4c3n(CC)c21,PBDB-TF,CCc1sc(-c2c3cc(-c4ccc(-c5sc(-c6ccc(-c7cc8c(-c9cc(F)c(CC)s9)c9sc(-c%10ccc(-c%11sc(-c%12ccc(-c%13cc%14c(-c%15cc(F)c(CC)s%15)c%15sc(-c%16ccc(-c%17sc(-c%18cccs%18)c%18c%17C(=O)c%17c(CC)sc(CC)c%17C%18=O)s%16)cc%15c(-c%15cc(F)c(CC)s%15)c%14s%13)s%12)c%12c%11C(=O)c%11c(CC)sc(CC)c%11C%12=O)s%10)cc9c(-c9cc(F)c(CC)s9)c8s7)s6)c6c5C(=O)c5c(CC)sc(CC)c5C6=O)s4)sc3c(-c3cc(F)c(CC)s3)c3ccsc23)cc1F
861,P-IDTzR,P3HT,10.1039/C8QM00461G,1.02,9.0,0.546,54.6,5.01,5.01228,sm,fused,5.0,,P-IDTzR,CCc1ccc(C2(c3ccc(CC)cc3)c3cc4c(cc3-c3sc(-c5ncc(/C=C6/SC(=S)N(CC)C6=O)s5)cc32)C(c2ccc(CC)cc2)(c2ccc(CC)cc2)c2cc(-c3ncc(/C=C5/SC(=S)N(CC)C5=O)s3)sc2-4)cc1,P3HT,CCc1cc(C)sc1-c1sc(-c2cc(CC)c(-c3sc(-c4cc(CC)c(-c5sc(C)cc5CC)s4)cc3CC)s2)cc1CC
862,DTDfBT(TDPP)2,PTB7,10.1021/acs.chemmater.5b02480,0.81,12.1,0.51,51.0,5.0,4.99851,sm,unfused,2.0,,DTDfBT_TDPP2,CCN1C(=O)C2=C(c3ccc(-c4ccc(-c5c(F)c(F)c(-c6ccc(-c7ccc(C8=C9C(=O)N(CC)C(c%10cccs%10)=C9C(=O)N8CC)s7)s6)c6nsnc56)s4)s3)N(CC)C(=O)C2=C1c1cccs1,PTB7,CCOC(=O)c1sc2csc(-c3cc4c(OCC)c5sc(-c6sc(-c7cc8c(OCC)c9sc(-c%10sc(-c%11cc%12c(OCC)c%13sccc%13c(OCC)c%12s%11)c%11c(F)c(C(=O)OCC)sc%10%11)cc9c(OCC)c8s7)c7c(F)c(C(=O)OCC)sc67)cc5c(OCC)c4s3)c2c1F
863,PIDIC2T2F,PBDB-TF,10.1021/acsami.0c08442,0.9,12.81,0.43,43.0,4.96,4.95747,polymer,polymer,,,PIDIC2T2F,CCC1(CC)c2cc3c(cc2-c2sc(/C=C4\C(=O)c5ccccc5C4=C(C#N)C#N)cc21)C(CC)(CC)c1cc(/C=C2\C(=O)c4ccc(-c5cc(F)c(-c6sc(-c7ccc8c(c7)C(=C(C#N)C#N)/C(=C/c7cc9c(s7)-c7cc%10c(cc7C9(CC)CC)-c7sc(/C=C9\C(=O)c%11ccc(-c%12cc(F)c(-c%13sccc%13F)s%12)cc%11C9=C(C#N)C#N)cc7C%10(CC)CC)C8=O)cc6F)s5)cc4C2=C(C#N)C#N)sc1-3,PBDB-TF,CCc1sc(-c2c3cc(-c4ccc(-c5sc(-c6ccc(-c7cc8c(-c9cc(F)c(CC)s9)c9sc(-c%10ccc(-c%11sc(-c%12ccc(-c%13cc%14c(-c%15cc(F)c(CC)s%15)c%15sc(-c%16ccc(-c%17sc(-c%18cccs%18)c%18c%17C(=O)c%17c(CC)sc(CC)c%17C%18=O)s%16)cc%15c(-c%15cc(F)c(CC)s%15)c%14s%13)s%12)c%12c%11C(=O)c%11c(CC)sc(CC)c%11C%12=O)s%10)cc9c(-c9cc(F)c(CC)s9)c8s7)s6)c6c5C(=O)c5c(CC)sc(CC)c5C6=O)s4)sc3c(-c3cc(F)c(CC)s3)c3ccsc23)cc1F
864,IEIC,PBDTTT-E-T,10.1002/adma.201602642,0.9,11.7,0.47,47.0,4.9,4.9491,sm,fused,5.0,,IEIC,CCc1ccc(C2(c3ccc(CC)cc3)c3cc4c(cc3-c3sc(-c5sc(/C=C6\C(=O)c7ccccc7C6=C(C#N)C#N)cc5CC)cc32)C(c2ccc(CC)cc2)(c2ccc(CC)cc2)c2cc(-c3sc(/C=C5\C(=O)c6ccccc6C5=C(C#N)C#N)cc3CC)sc2-4)cc1,PBDTTT-E-T,CCOC(=O)c1cc2csc(-c3cc4c(-c5ccc(CC)s5)c5sc(-c6sc(-c7cc8c(-c9ccc(CC)s9)c9sc(-c%10sc(-c%11cc%12c(-c%13ccc(CC)s%13)c%13sccc%13c(-c%13ccc(CC)s%13)c%12s%11)c%11sc(C(=O)OCC)cc%10%11)cc9c(-c9ccc(CC)s9)c8s7)c7sc(C(=O)OCC)cc67)cc5c(-c5ccc(CC)s5)c4s3)c2s1
865,PIDIC2T,PBDB-TF,10.1021/acsami.0c08442,0.9,10.47,0.52,52.0,4.89,4.89996,polymer,polymer,,,PIDIC2T,CCC1(CC)c2cc3c(cc2-c2sc(/C=C4\C(=O)c5ccccc5C4=C(C#N)C#N)cc21)C(CC)(CC)c1cc(/C=C2\C(=O)c4ccc(-c5ccc(-c6ccc(-c7ccc8c(c7)C(=C(C#N)C#N)/C(=C/c7cc9c(s7)-c7cc%10c(cc7C9(CC)CC)-c7sc(/C=C9\C(=O)c%11ccc(-c%12ccc(-c%13cccs%13)s%12)cc%11C9=C(C#N)C#N)cc7C%10(CC)CC)C8=O)s6)s5)cc4C2=C(C#N)C#N)sc1-3,PBDB-TF,CCc1sc(-c2c3cc(-c4ccc(-c5sc(-c6ccc(-c7cc8c(-c9cc(F)c(CC)s9)c9sc(-c%10ccc(-c%11sc(-c%12ccc(-c%13cc%14c(-c%15cc(F)c(CC)s%15)c%15sc(-c%16ccc(-c%17sc(-c%18cccs%18)c%18c%17C(=O)c%17c(CC)sc(CC)c%17C%18=O)s%16)cc%15c(-c%15cc(F)c(CC)s%15)c%14s%13)s%12)c%12c%11C(=O)c%11c(CC)sc(CC)c%11C%12=O)s%10)cc9c(-c9cc(F)c(CC)s9)c8s7)s6)c6c5C(=O)c5c(CC)sc(CC)c5C6=O)s4)sc3c(-c3cc(F)c(CC)s3)c3ccsc23)cc1F
866,PY-1,P1_mishra,10.1039/C7TA04703G,0.83,10.53,0.56,56.0,4.89,4.894344,sm,unfused,3.0,,PY-1,CCc1cc(/C=C2\C(=O)N(CC)C(=O)C(C#N)=C2C)sc1-c1cc(CC)c(-c2cc3c(s2)c2sc(-c4sc(-c5sc(/C=C6/C(=O)N(CC)C(=O)[C@H](C#N)[C@H]6C)cc5CC)cc4CC)cc2n3CC)s1,P1_mishra,CCOc1c2cc(-c3ccc(-c4ccc(-c5ccc(-c6cc7c(OCC)c8sc(-c9ccc(-c%10ccc(-c%11ccc(-c%12cc%13c(OCC)c%14sc(-c%15ccc(-c%16ccc(-c%17cccs%17)c%17nsnc%16%17)s%15)cc%14c(OCC)c%13s%12)s%11)c%11nsnc%10%11)s9)cc8c(OCC)c7s6)s5)c5nsnc45)s3)sc2c(OCC)c2ccsc12
867,IDIC,P1_yang,10.1021/acsami.8b04432,0.86,8.53,0.6622,66.22,4.86,4.85776676,sm,fused,5.0,,IDIC,CCC1(CC)c2cc3c(cc2-c2sc(/C=C4\C(=O)c5ccccc5C4=C(C#N)C#N)cc21)C(CC)(CC)c1cc(/C=C2\C(=O)c4ccccc4C2=C(C#N)C#N)sc1-3,P1_yang,CCOc1ccc(-c2nc3cc(F)c(F)c(-c4ccc(-c5ccc(-c6cccs6)cc5)s4)c3nc2-c2ccc(OCC)c(OCC)c2)cc1OCC
868,Qx1b,P3HT,10.1021/acsami.8b00216,0.95,7.34,0.69,69.0,4.81,4.81137,sm,fused,5.0,,Qx1b,CCN1C(=O)/C(=C\c2ccc(-c3cc4c(s3)-c3cc5c(cc3C4(CC)CC)-c3sc(-c4ccc(/C=C6/SC(=S)N(CC)C6=O)c6nc(-c7ccccc7)c(-c7ccccc7)nc46)cc3C5(CC)CC)c3nc(-c4ccccc4)c(-c4ccccc4)nc23)SC1=S,P3HT,CCc1cc(C)sc1-c1sc(-c2cc(CC)c(-c3sc(-c4cc(CC)c(-c5sc(C)cc5CC)s4)cc3CC)s2)cc1CC
869,ITIC,J50,10.1002/adma.201601595,0.71,12.93,0.53,53.0,4.8,4.865559,sm,fused,7.0,,ITIC,CCc1ccc(C2(c3ccc(CC)cc3)c3cc4c(cc3-c3sc5cc(/C=C6\C(=O)c7ccccc7C6=C(C#N)C#N)sc5c32)C(c2ccc(CC)cc2)(c2ccc(CC)cc2)c2c-4sc3cc(/C=C4\C(=O)c5ccccc5C4=C(C#N)C#N)sc23)cc1,J50,CCc1ccc(-c2c3cc(-c4ccc(-c5ccc(-c6ccc(-c7cc8c(-c9ccc(CC)s9)c9sc(-c%10ccc(-c%11ccc(-c%12ccc(-c%13cc%14c(-c%15ccc(CC)s%15)c%15sc(-c%16ccc(-c%17ccc(-c%18cccs%18)c%18nn(CC)nc%17%18)s%16)cc%15c(-c%15ccc(CC)s%15)c%14s%13)s%12)c%12nn(CC)nc%11%12)s%10)cc9c(-c9ccc(CC)s9)c8s7)s6)c6nn(CC)nc56)s4)sc3c(-c3ccc(CC)s3)c3ccsc23)s1
870,NITV,PBDB-T,10.1021/acs.chemmater.9b03329,1.12,8.08,0.53,53.0,4.8,4.796288,sm,unfused,4.0,,NITV,CC(C)Cc1cc(/C=c2\c(=O)c3ccc4c5c(ccc2c53)C(=O)N(CC(C)C)C4=O)sc1/C=C/c1sc(/C=c2\c(=O)c3ccc4c5c(ccc2c53)C(=O)N(CC(C)C)C4=O)cc1CC(C)C,PBDB-T,CCc1ccc(-c2c3cc(-c4ccc(-c5sc(-c6ccc(-c7cc8c(-c9ccc(CC)s9)c9sc(-c%10ccc(-c%11sc(-c%12ccc(-c%13cc%14c(-c%15ccc(CC)s%15)c%15sc(-c%16ccc(-c%17sc(-c%18cccs%18)c%18c%17C(=O)c%17c(CC)sc(CC)c%17C%18=O)s%16)cc%15c(-c%15ccc(CC)s%15)c%14s%13)s%12)c%12c%11C(=O)c%11c(CC)sc(CC)c%11C%12=O)s%10)cc9c(-c9ccc(CC)s9)c8s7)s6)c6c5C(=O)c5c(CC)sc(CC)c5C6=O)s4)sc3c(-c3ccc(CC)s3)c3ccsc23)s1
871,SF-OR,P3HT,10.1021/acs.chemmater.6b03323,0.97,7.5,0.65,65.0,4.7,4.72875,sm,unfused,3.0,,SF-OR,CCc1cc(-c2ccc3c(c2)C2(c4cc(-c5cc(CC)c(/C=C6\SC(=S)N(CC)C6=O)s5)ccc4-3)c3cc(-c4cc(CC)c(/C=C5\SC(=S)N(CC)C5=O)s4)ccc3-c3ccc(-c4cc(CC)c(/C=C5\SC(=S)N(CC)C5=O)s4)cc32)sc1/C=C1\SC(=S)N(CC)C1=O,P3HT,CCc1cc(C)sc1-c1sc(-c2cc(CC)c(-c3sc(-c4cc(CC)c(-c5sc(C)cc5CC)s4)cc3CC)s2)cc1CC
872,IDT-CT,PTB7-Th,10.1039/D0TA09924D,0.93,11.19,0.4232,42.32,4.62,4.40411544,sm,fused,5.0,,IDT-CT,CCc1ccc(C2(c3ccc(CC)cc3)c3cc4c(cc3-c3sc(C5=CC(=C6C(=O)N(CC)C(=S)N(CC)C6=O)CCC5)cc32)C(c2ccc(CC)cc2)(c2ccc(CC)cc2)c2cc(C3C=CC(=C5C(=O)N(CC)C(=S)N(CC)C5=O)CC3)sc2-4)cc1,PTB7-Th,CCOC(=O)c1sc2c(-c3cc4c(-c5ccc(CC)s5)c5sc(-c6sc(-c7cc8c(-c9ccc(CC)s9)c9sc(-c%10sc(-c%11cc%12c(-c%13ccc(CC)s%13)c%13sccc%13c(-c%13ccc(CC)s%13)c%12s%11)c%11sc(C(=O)OCC)c(F)c%10%11)cc9c(-c9ccc(CC)s9)c8s7)c7sc(C(=O)OCC)c(F)c67)cc5c(-c5ccc(CC)s5)c4s3)scc2c1F
873,N3_srivani,P3HT,10.1039/C7CC03122J,0.87,8.87,0.6,60.0,4.62,4.63014,sm,PDI,4.0,,N3_srivani,CCN1C(=O)c2cc(-c3ccc(/C=C4/SC(=S)N(CC)C4=O)s3)c3c4c(cc(-c5ccc(/C=C6/SC(=S)N(CC)C6=O)s5)c(c24)C1=O)C(=O)N(CC)C3=O,P3HT,CCc1cc(C)sc1-c1sc(-c2cc(CC)c(-c3sc(-c4cc(CC)c(-c5sc(C)cc5CC)s4)cc3CC)s2)cc1CC
874,IDFBR,P3HT,10.1038/nmat4797,0.89,7.4,0.68,68.0,4.5,4.47848,sm,fused,5.0,,IDFBR,CCN1C(=O)/C(=C/c2ccc(-c3ccc4c(c3)C(CC)(CC)c3cc5c(cc3-4)C(CC)(CC)c3cc(-c4ccc(/C=C6\SC(=S)N(CC)C6=O)c6nsnc46)ccc3-5)c3nsnc23)SC1=S,P3HT,CCc1cc(C)sc1-c1sc(-c2cc(CC)c(-c3sc(-c4cc(CC)c(-c5sc(C)cc5CC)s4)cc3CC)s2)cc1CC
875,BTA2,P3HT,10.1021/acsmacrolett.7b00097,1.22,6.15,0.6,60.0,4.5,4.5018,sm,fused,5.0,,BTA2,CCc1ccc(C2(c3ccc(CC)cc3)c3cc4c(cc3-c3sc(-c5ccc(/C=C6/SC(=O)N(CC)C6=O)c6nn(CC)nc56)cc32)C(c2ccc(CC)cc2)(c2ccc(CC)cc2)c2cc(-c3ccc(/C=C5/SC(=O)N(CC)C5=O)c5nn(CC)nc35)sc2-4)cc1,P3HT,CCc1cc(C)sc1-c1sc(-c2cc(CC)c(-c3sc(-c4cc(CC)c(-c5sc(C)cc5CC)s4)cc3CC)s2)cc1CC
876,IT-4F,PBT2Clas-Bz,10.1021/acsaem.8b01447,0.79,13.43,0.4175,41.75,4.43,4.42954975,sm,fused,7.0,,IT-4F,CCc1ccc(C2(c3ccc(CC)cc3)c3cc4c(cc3-c3sc5cc(/C=C6\C(=O)c7cc(F)c(F)cc7C6=C(C#N)C#N)sc5c32)C(c2ccc(CC)cc2)(c2ccc(CC)cc2)c2c-4sc3cc(/C=C4\C(=O)c5cc(F)c(F)cc5C4=C(C#N)C#N)sc23)cc1,PBT2Clas-Bz,CCc1ccc(-c2c3ccsc3c(-c3sc(CC)c(Cl)c3Cl)c3cc(-c4ccc(-c5c(F)c(F)c(-c6ccc(-c7cc8c(-c9ccc(CC)s9)c9sc(-c%10ccc(-c%11c(F)c(F)c(-c%12ccc(-c%13cc%14c(-c%15ccc(CC)s%15)c%15sc(-c%16ccc(-c%17c(F)c(F)c(-c%18cccs%18)c%18nn(CC)nc%17%18)s%16)cc%15c(-c%15sc(CC)c(Cl)c%15Cl)c%14s%13)s%12)c%12nn(CC)nc%11%12)s%10)cc9c(-c9sc(CC)c(Cl)c9Cl)c8s7)s6)c6nn(CC)nc56)s4)sc23)s1
877,IT-M,PDTH-TZNT,10.1016/j.nanoen.2018.08.059,0.75,10.15,0.581,58.1,4.42,4.4228625,sm,fused,7.0,,IT-M,CCc1ccc(C2(c3ccc(CC)cc3)c3cc4c(cc3-c3sc5cc(/C=C6\C(=O)c7ccc(C)cc7C6=C(C#N)C#N)sc5c32)C(c2ccc(CC)cc2)(c2ccc(CC)cc2)c2c-4sc3cc(/C=C4\C(=O)c5ccc(C)cc5C4=C(C#N)C#N)sc23)cc1,PDTH-TZNT,CCc1csc(-c2cc3c(cc(-c4cc(CC)c(-c5ccc(-c6ccc(-c7sc(-c8cc9c(cc(-c%10cc(CC)c(-c%11ccc(-c%12ccc(-c%13sc(-c%14cc%15c(cc(-c%16cc(CC)c(-c%17ccc(-c%18cccs%18)s%17)s%16)c%16nn(CC)nc%16%15)c%15nn(CC)nc%14%15)cc%13CC)s%12)s%11)s%10)c%10nn(CC)nc%109)c9nn(CC)nc89)cc7CC)s6)s5)s4)c4nn(CC)nc43)c3nn(CC)nc23)c1
878,di-PDI-2F,PBDB-TF,10.1002/ajoc.202100585,0.906,7.84,0.608,60.8,4.32,4.31864832,sm,PDI,7.0,,di-PDI-2F,CCN1C(=O)c2ccc3c4c(F)cc5c6c(cc(-c7cc8c9c(cc(F)c%10c%11ccc%12c%13c(cc(F)c(c7c9%10)c%13%11)C(=O)N(CC)C%12=O)C(=O)N(CC)C8=O)c(c7c(F)cc(c2c37)C1=O)c64)C(=O)N(CC)C5=O,PBDB-TF,CCc1sc(-c2c3cc(-c4ccc(-c5sc(-c6ccc(-c7cc8c(-c9cc(F)c(CC)s9)c9sc(-c%10ccc(-c%11sc(-c%12ccc(-c%13cc%14c(-c%15cc(F)c(CC)s%15)c%15sc(-c%16ccc(-c%17sc(-c%18cccs%18)c%18c%17C(=O)c%17c(CC)sc(CC)c%17C%18=O)s%16)cc%15c(-c%15cc(F)c(CC)s%15)c%14s%13)s%12)c%12c%11C(=O)c%11c(CC)sc(CC)c%11C%12=O)s%10)cc9c(-c9cc(F)c(CC)s9)c8s7)s6)c6c5C(=O)c5c(CC)sc(CC)c5C6=O)s4)sc3c(-c3cc(F)c(CC)s3)c3ccsc23)cc1F
879,INPIC,PBDB-T,10.1002/adma.201707150,0.96,8.55,0.525,52.5,4.31,4.3092,sm,fused,9.0,,INPIC,CCc1ccc(C2(c3ccc(CC)cc3)c3cc4c(cc3-c3sc5c6sc(/C=C7\C(=O)c8ccccc8C7=C(C#N)C#N)cc6n(CC)c5c32)C(c2ccc(CC)cc2)(c2ccc(CC)cc2)c2c-4sc3c4sc(/C=C5\C(=O)c6ccccc6C5=C(C#N)C#N)cc4n(CC)c23)cc1,PBDB-T,CCc1ccc(-c2c3cc(-c4ccc(-c5sc(-c6ccc(-c7cc8c(-c9ccc(CC)s9)c9sc(-c%10ccc(-c%11sc(-c%12ccc(-c%13cc%14c(-c%15ccc(CC)s%15)c%15sc(-c%16ccc(-c%17sc(-c%18cccs%18)c%18c%17C(=O)c%17c(CC)sc(CC)c%17C%18=O)s%16)cc%15c(-c%15ccc(CC)s%15)c%14s%13)s%12)c%12c%11C(=O)c%11c(CC)sc(CC)c%11C%12=O)s%10)cc9c(-c9ccc(CC)s9)c8s7)s6)c6c5C(=O)c5c(CC)sc(CC)c5C6=O)s4)sc3c(-c3ccc(CC)s3)c3ccsc23)s1
880,ITIC,HTAZ,10.1039/C7TA07882J,0.85,13.09,0.408,40.8,4.26,4.539612,sm,fused,7.0,,ITIC,CCc1ccc(C2(c3ccc(CC)cc3)c3cc4c(cc3-c3sc5cc(/C=C6\C(=O)c7ccccc7C6=C(C#N)C#N)sc5c32)C(c2ccc(CC)cc2)(c2ccc(CC)cc2)c2c-4sc3cc(/C=C4\C(=O)c5ccccc5C4=C(C#N)C#N)sc23)cc1,HTAZ,CCc1c2cc(-c3ccc(-c4ccc(-c5ccc(-c6cc7c(CC)c8sc(-c9ccc(-c%10ccc(-c%11ccc(-c%12cc%13c(CC)c%14sc(-c%15ccc(-c%16ccc(-c%17cccs%17)c%17nn(CC)nc%16%17)s%15)cc%14c(CC)c%13s%12)s%11)c%11nn(CC)nc%10%11)s9)cc8c(CC)c7s6)s5)c5nn(CC)nc45)s3)sc2c(CC)c2ccsc12
881,BTP-M,PBDB-TF,10.1039/C9EE03710A,0.975,8.43,0.518,51.8,4.26,4.2575715,sm,y,8.0,,BTP-M,CCc1c(/C=C2\C(=O)c3ccc(C)cc3C2=C(C#N)C#N)sc2c1sc1c3c4nsnc4c4c5sc6c(CC)c(/C=C7\C(=O)c8ccc(C)cc8C7=C(C#N)C#N)sc6c5n(CC)c4c3n(CC)c21,PBDB-TF,CCc1sc(-c2c3cc(-c4ccc(-c5sc(-c6ccc(-c7cc8c(-c9cc(F)c(CC)s9)c9sc(-c%10ccc(-c%11sc(-c%12ccc(-c%13cc%14c(-c%15cc(F)c(CC)s%15)c%15sc(-c%16ccc(-c%17sc(-c%18cccs%18)c%18c%17C(=O)c%17c(CC)sc(CC)c%17C%18=O)s%16)cc%15c(-c%15cc(F)c(CC)s%15)c%14s%13)s%12)c%12c%11C(=O)c%11c(CC)sc(CC)c%11C%12=O)s%10)cc9c(-c9cc(F)c(CC)s9)c8s7)s6)c6c5C(=O)c5c(CC)sc(CC)c5C6=O)s4)sc3c(-c3cc(F)c(CC)s3)c3ccsc23)cc1F
882,M8,PBDB-TF,10.1002/anie.202007907,0.83,8.36,0.6059,60.59,4.21,4.20421892,sm,fused,7.0,,M8,CCOc1c2oc3c4sc(/C=C5\C(=O)c6cc(F)c(F)cc6C5=C(C#N)C#N)cc4n(CC)c3c2c(OCC)c2oc3c4sc(/C=C5\C(=O)c6cc(F)c(F)cc6C5=C(C#N)C#N)cc4n(CC)c3c12,PBDB-TF,CCc1sc(-c2c3cc(-c4ccc(-c5sc(-c6ccc(-c7cc8c(-c9cc(F)c(CC)s9)c9sc(-c%10ccc(-c%11sc(-c%12ccc(-c%13cc%14c(-c%15cc(F)c(CC)s%15)c%15sc(-c%16ccc(-c%17sc(-c%18cccs%18)c%18c%17C(=O)c%17c(CC)sc(CC)c%17C%18=O)s%16)cc%15c(-c%15cc(F)c(CC)s%15)c%14s%13)s%12)c%12c%11C(=O)c%11c(CC)sc(CC)c%11C%12=O)s%10)cc9c(-c9cc(F)c(CC)s9)c8s7)s6)c6c5C(=O)c5c(CC)sc(CC)c5C6=O)s4)sc3c(-c3cc(F)c(CC)s3)c3ccsc23)cc1F
883,FBR,P3HT,10.1021/ja5110602,0.82,7.95,0.63,63.0,4.11,4.10697,sm,unfused,3.0,,FBR,CCN1C(=O)/C(=C/c2ccc(-c3ccc4c(c3)C(CC)(CC)c3cc(-c5ccc(/C=C6\SC(=S)N(CC)C6=O)c6nsnc56)ccc3-4)c3nsnc23)SC1=S,P3HT,CCc1cc(C)sc1-c1sc(-c2cc(CC)c(-c3sc(-c4cc(CC)c(-c5sc(C)cc5CC)s4)cc3CC)s2)cc1CC
884,IDT-T,PTB7-Th,10.1039/C7TA05774A,0.84,9.54,0.509,50.9,4.08,4.0789224,sm,fused,5.0,,IDT-T,CCc1ccc(C2(c3ccc(CC)cc3)c3cc4c(cc3-c3sc(-c5ccc(/C=C6\C(=O)c7ccccc7C6=C(C#N)C#N)s5)cc32)C(c2ccc(CC)cc2)(c2ccc(CC)cc2)c2cc(-c3ccc(/C=C5\C(=O)c6ccccc6C5=C(C#N)C#N)s3)sc2-4)cc1,PTB7-Th,CCOC(=O)c1sc2c(-c3cc4c(-c5ccc(CC)s5)c5sc(-c6sc(-c7cc8c(-c9ccc(CC)s9)c9sc(-c%10sc(-c%11cc%12c(-c%13ccc(CC)s%13)c%13sccc%13c(-c%13ccc(CC)s%13)c%12s%11)c%11sc(C(=O)OCC)c(F)c%10%11)cc9c(-c9ccc(CC)s9)c8s7)c7sc(C(=O)OCC)c(F)c67)cc5c(-c5ccc(CC)s5)c4s3)scc2c1F
885,PTICH,PBDB-TF,10.1038/s41467-019-10098-z,0.92,8.22,0.54,54.0,4.08,4.083696,sm,unfused,2.0,,PTICH,CCOc1cc(-c2ccc(/C=C3\C(=O)c4cc(F)c(F)cc4C3=C(C#N)C#N)s2)c(OCC)cc1-c1ccc(/C=C2\C(=O)c3cc(F)c(F)cc3C2=C(C#N)C#N)s1,PBDB-TF,CCc1sc(-c2c3cc(-c4ccc(-c5sc(-c6ccc(-c7cc8c(-c9cc(F)c(CC)s9)c9sc(-c%10ccc(-c%11sc(-c%12ccc(-c%13cc%14c(-c%15cc(F)c(CC)s%15)c%15sc(-c%16ccc(-c%17sc(-c%18cccs%18)c%18c%17C(=O)c%17c(CC)sc(CC)c%17C%18=O)s%16)cc%15c(-c%15cc(F)c(CC)s%15)c%14s%13)s%12)c%12c%11C(=O)c%11c(CC)sc(CC)c%11C%12=O)s%10)cc9c(-c9cc(F)c(CC)s9)c8s7)s6)c6c5C(=O)c5c(CC)sc(CC)c5C6=O)s4)sc3c(-c3cc(F)c(CC)s3)c3ccsc23)cc1F
886,PIDIC2T2F,PBDB-T,10.1021/acsami.0c08442,0.85,9.0,0.53,53.0,4.07,4.0545,polymer,polymer,,,PIDIC2T2F,CCC1(CC)c2cc3c(cc2-c2sc(/C=C4\C(=O)c5ccccc5C4=C(C#N)C#N)cc21)C(CC)(CC)c1cc(/C=C2\C(=O)c4ccc(-c5cc(F)c(-c6sc(-c7ccc8c(c7)C(=C(C#N)C#N)/C(=C/c7cc9c(s7)-c7cc%10c(cc7C9(CC)CC)-c7sc(/C=C9\C(=O)c%11ccc(-c%12cc(F)c(-c%13sccc%13F)s%12)cc%11C9=C(C#N)C#N)cc7C%10(CC)CC)C8=O)cc6F)s5)cc4C2=C(C#N)C#N)sc1-3,PBDB-T,CCc1ccc(-c2c3cc(-c4ccc(-c5sc(-c6ccc(-c7cc8c(-c9ccc(CC)s9)c9sc(-c%10ccc(-c%11sc(-c%12ccc(-c%13cc%14c(-c%15ccc(CC)s%15)c%15sc(-c%16ccc(-c%17sc(-c%18cccs%18)c%18c%17C(=O)c%17c(CC)sc(CC)c%17C%18=O)s%16)cc%15c(-c%15ccc(CC)s%15)c%14s%13)s%12)c%12c%11C(=O)c%11c(CC)sc(CC)c%11C%12=O)s%10)cc9c(-c9ccc(CC)s9)c8s7)s6)c6c5C(=O)c5c(CC)sc(CC)c5C6=O)s4)sc3c(-c3ccc(CC)s3)c3ccsc23)s1
887,AOT2,PTB7-Th,10.1021/acsaem.0c02719,0.7,10.5,0.54,54.0,4.06,3.969,sm,unfused,1.0,,AOT2,CCOc1cc(-c2sc(-c3sc(/C=C4\C(=O)c5cc(F)c(F)cc5C4=C(C#N)C#N)cc3OCC)c(OCC)c2OCC)sc1/C=C1\C(=O)c2cc(F)c(F)cc2C1=C(C#N)C#N,PTB7-Th,CCOC(=O)c1sc2c(-c3cc4c(-c5ccc(CC)s5)c5sc(-c6sc(-c7cc8c(-c9ccc(CC)s9)c9sc(-c%10sc(-c%11cc%12c(-c%13ccc(CC)s%13)c%13sccc%13c(-c%13ccc(CC)s%13)c%12s%11)c%11sc(C(=O)OCC)c(F)c%10%11)cc9c(-c9ccc(CC)s9)c8s7)c7sc(C(=O)OCC)c(F)c67)cc5c(-c5ccc(CC)s5)c4s3)scc2c1F
888,Qx1,P3HT,10.1021/acsami.8b00216,1.0,6.02,0.67,67.0,4.03,4.0334,sm,fused,5.0,,Qx1,CCc1ccc(C2(c3ccc(CC)cc3)c3cc4c(cc3-c3sc(-c5ccc(/C=C6\SC(=S)N(CC)C6=O)c6nc(-c7ccccc7)c(-c7ccccc7)nc56)cc32)C(c2ccc(CC)cc2)(c2ccc(CC)cc2)c2cc(-c3ccc(/C=C5\SC(=S)N(CC)C5=O)c5nc(-c6ccccc6)c(-c6ccccc6)nc35)sc2-4)cc1,P3HT,CCc1cc(C)sc1-c1sc(-c2cc(CC)c(-c3sc(-c4cc(CC)c(-c5sc(C)cc5CC)s4)cc3CC)s2)cc1CC
889,Ph-DTDP-TTIC,PBDB-T,10.1002/adfm.201705927,0.9,10.58,0.4213,42.13,4.02,4.0116186,sm,fused,5.0,,Ph-DTDP-TTIC,CCc1ccc(C2(c3ccc(CC)cc3)Oc3cc(-c4cc5sc(/C=C6\C(=O)c7ccccc7C6=C(C#N)C#N)cc5s4)sc3-c3cc4c(cc32)-c2sc(-c3cc5sc(/C=C6\C(=O)c7ccccc7C6=C(C#N)C#N)cc5s3)cc2OC4(c2ccc(CC)cc2)c2ccc(CC)cc2)cc1,PBDB-T,CCc1ccc(-c2c3cc(-c4ccc(-c5sc(-c6ccc(-c7cc8c(-c9ccc(CC)s9)c9sc(-c%10ccc(-c%11sc(-c%12ccc(-c%13cc%14c(-c%15ccc(CC)s%15)c%15sc(-c%16ccc(-c%17sc(-c%18cccs%18)c%18c%17C(=O)c%17c(CC)sc(CC)c%17C%18=O)s%16)cc%15c(-c%15ccc(CC)s%15)c%14s%13)s%12)c%12c%11C(=O)c%11c(CC)sc(CC)c%11C%12=O)s%10)cc9c(-c9ccc(CC)s9)c8s7)s6)c6c5C(=O)c5c(CC)sc(CC)c5C6=O)s4)sc3c(-c3ccc(CC)s3)c3ccsc23)s1
890,SF-HR,P3HT,10.1039/C9RA03188J,1.0,8.23,0.49,49.0,4.01,4.0327,sm,unfused,3.0,,SF-HR,CCN1C(=O)/C(=C/c2ccc(-c3ccc4c(c3)C3(c5cc(-c6ccc(/C=C7\SC(=S)N(CC)C7=O)s6)ccc5-4)c4cc(-c5ccc(/C=C6\SC(=S)N(CC)C6=O)s5)ccc4-c4ccc(-c5ccc(/C=C6\SC(=S)N(CC)C6=O)s5)cc43)s2)SC1=S,P3HT,CCc1cc(C)sc1-c1sc(-c2cc(CC)c(-c3sc(-c4cc(CC)c(-c5sc(C)cc5CC)s4)cc3CC)s2)cc1CC
891,PY5T,PTzBI-oF,10.1021/acsenergylett.0c02053,0.91,9.91,0.4442,44.42,4.01,4.00584002,polymer,polymer,,,PJ1-H,CCc1c(/C=C2\C(=O)c3ccccc3C2=C(C#N)C#N)sc2c1sc1c3c4nsnc4c4c5sc6c(CC)c(/C=C7\C(=O)c8ccc(-c9ccc(-c%10ccc%11c(c%10)C(=C(C#N)C#N)/C(=C/c%10sc%12c(sc%13c%14c%15nsnc%15c%15c%16sc%17c(CC)c(/C=C%18\C(=O)c%19ccc(-c%20cccs%20)cc%19C%18=C(C#N)C#N)sc%17c%16n(CC)c%15c%14n(CC)c%12%13)c%10CC)C%11=O)s9)cc8C7=C(C#N)C#N)sc6c5n(CC)c4c3n(CC)c21,PTzBI-oF,CCc1ccc(-c2c3cc(-c4sc(-c5c6c(c(-c7cc(F)c(-c8cc9c(-c%10ccc(CC)s%10)c%10sc(-c%11sc(-c%12c%13c(c(-c%14cc(F)c(-c%15cc%16c(-c%17ccc(CC)s%17)c%17sc(-c%18sc(-c%19c%20c(c(-c%21cc(F)cs%21)c%21nn(CC)nc%19%21)C(=O)N(CC)C%20=O)cc%18F)cc%17c(-c%17ccc(CC)s%17)c%16s%15)s%14)c%14nn(CC)nc%12%14)C(=O)N(CC)C%13=O)cc%11F)cc%10c(-c%10ccc(CC)s%10)c9s8)s7)c7nn(CC)nc57)C(=O)N(CC)C6=O)cc4F)sc3c(-c3ccc(CC)s3)c3ccsc23)s1
892,IEIC,BDT-2DPP,10.1039/C5TA10424F,0.9,8.24,0.54,54.0,4.0,4.00464,sm,fused,5.0,sm,IEIC,CCc1ccc(C2(c3ccc(CC)cc3)c3cc4c(cc3-c3sc(-c5sc(/C=C6\C(=O)c7ccccc7C6=C(C#N)C#N)cc5CC)cc32)C(c2ccc(CC)cc2)(c2ccc(CC)cc2)c2cc(-c3sc(/C=C5\C(=O)c6ccccc6C5=C(C#N)C#N)cc3CC)sc2-4)cc1,BDT-2DPP,CCc1ccc(-c2c3cc(-c4ccc(C5=C6C(=O)N(CC)C(c7cccs7)=C6C(=O)N5CC)s4)sc3c(-c3ccc(CC)s3)c3cc(-c4ccc(C5=C6C(=O)N(CC)C(c7cccs7)=C6C(=O)N5CC)s4)sc23)s1
893,ITIC,P(T4-TPD-M),10.1016/j.orgel.2019.02.020,1.0,6.8,0.57,57.0,4.0,3.876,sm,fused,7.0,,ITIC,CCc1ccc(C2(c3ccc(CC)cc3)c3cc4c(cc3-c3sc5cc(/C=C6\C(=O)c7ccccc7C6=C(C#N)C#N)sc5c32)C(c2ccc(CC)cc2)(c2ccc(CC)cc2)c2c-4sc3cc(/C=C4\C(=O)c5ccccc5C4=C(C#N)C#N)sc23)cc1,P_T4-TPD-M_,CCc1csc(-c2sc(-c3cc(CC)c(-c4ccc(-c5ccc(-c6sc(-c7sc(-c8cc(CC)c(-c9ccc(-c%10ccc(-c%11sc(-c%12sc(-c%13cc(CC)c(-c%14ccc(-c%15cccs%15)s%14)s%13)c%13c%12C(=O)N(C)C%13=O)cc%11CC)s%10)s9)s8)c8c7C(=O)N(C)C8=O)cc6CC)s5)s4)s3)c3c2C(=O)N(C)C3=O)c1
894,SSBR,PBDT-TS1,10.1016/j.solener.2018.09.077,0.85,11.95,0.3685,36.85,3.99,3.74303875,sm,unfused,3.0,,SSBR,CCN1C(=O)/C(=C/c2ccc(-c3cc4c(s3)-c3sc(-c5ccc(/C=C6\SC(=S)N(CC)C6=O)c6nsnc56)cc3C4(CC)CC)c3nsnc23)SC1=S,PBDT-TS1,CCOC(=O)c1sc2csc(-c3cc4c(-c5ccc(SCC)s5)c5sc(-c6sc(-c7cc8c(-c9ccc(SCC)s9)c9sc(-c%10sc(-c%11cc%12c(-c%13ccc(SCC)s%13)c%13sccc%13c(-c%13ccc(SCC)s%13)c%12s%11)c%11c(F)c(C(=O)OCC)sc%10%11)cc9c(-c9ccc(SCC)s9)c8s7)c7c(F)c(C(=O)OCC)sc67)cc5c(-c5ccc(SCC)s5)c4s3)c2c1F
895,IDT-2BM,PTB7-Th,10.1039/C7TC00706J,0.826,9.29,0.52,52.0,3.97,3.9902408,sm,fused,5.0,,IDT-2BM,CCc1ccc(C2(c3ccc(CC)cc3)c3cc4c(cc3-c3sc(-c5ccc(C=C(C#N)C#N)c6nsnc56)cc32)C(c2ccc(CC)cc2)(c2ccc(CC)cc2)c2cc(-c3ccc(C=C(C#N)C#N)c5nsnc35)sc2-4)cc1,PTB7-Th,CCOC(=O)c1sc2c(-c3cc4c(-c5ccc(CC)s5)c5sc(-c6sc(-c7cc8c(-c9ccc(CC)s9)c9sc(-c%10sc(-c%11cc%12c(-c%13ccc(CC)s%13)c%13sccc%13c(-c%13ccc(CC)s%13)c%12s%11)c%11sc(C(=O)OCC)c(F)c%10%11)cc9c(-c9ccc(CC)s9)c8s7)c7sc(C(=O)OCC)c(F)c67)cc5c(-c5ccc(CC)s5)c4s3)scc2c1F
896,DTP-out-F,PBDB-TF,10.1021/acsami.1c06299,0.86,10.16,0.454,45.4,3.97,3.9668704,sm,unfused,3.0,,DTP-out-F,CCc1ccc(C2(c3ccc(CC)cc3)Oc3cc(/C=C4\C(=O)c5cc(F)c(F)cc5C4=C(C#N)C#N)sc3-c3sc(-c4cc(F)c(-c5cc6c(s5)-c5sc(/C=C7\C(=O)c8cc(F)c(F)cc8C7=C(C#N)C#N)cc5OC6(c5ccc(CC)cc5)c5ccc(CC)cc5)cc4F)cc32)cc1,PBDB-TF,CCc1sc(-c2c3cc(-c4ccc(-c5sc(-c6ccc(-c7cc8c(-c9cc(F)c(CC)s9)c9sc(-c%10ccc(-c%11sc(-c%12ccc(-c%13cc%14c(-c%15cc(F)c(CC)s%15)c%15sc(-c%16ccc(-c%17sc(-c%18cccs%18)c%18c%17C(=O)c%17c(CC)sc(CC)c%17C%18=O)s%16)cc%15c(-c%15cc(F)c(CC)s%15)c%14s%13)s%12)c%12c%11C(=O)c%11c(CC)sc(CC)c%11C%12=O)s%10)cc9c(-c9cc(F)c(CC)s9)c8s7)s6)c6c5C(=O)c5c(CC)sc(CC)c5C6=O)s4)sc3c(-c3cc(F)c(CC)s3)c3ccsc23)cc1F
897,IFBR,PBTA-BO,10.1002/aenm.201602127,1.06,8.34,0.4352,43.52,3.85,3.84734208,sm,fused,5.0,,IFBR-p,CCc1ccc(C2(c3ccc(CC)cc3)c3cc4c(cc3-c3sc(-c5c(F)cc(/C=C6\SC(=S)N(CC)C6=O)c6nsnc56)cc32)C(c2ccc(CC)cc2)(c2ccc(CC)cc2)c2cc(-c3c(F)cc(/C=C5\SC(=S)N(CC)C5=O)c5nsnc35)sc2-4)cc1,PBTA-BO,CCc1cc(-c2c3cc(-c4ccc(-c5c(F)c(F)c(-c6ccc(-c7cc8c(-c9cc(CC)c(CC)s9)c9sc(-c%10ccc(-c%11c(F)c(F)c(-c%12ccc(-c%13cc%14c(-c%15cc(CC)c(CC)s%15)c%15sc(-c%16ccc(-c%17c(F)c(F)c(-c%18cccs%18)c%18nn(CC)nc%17%18)s%16)cc%15c(-c%15cc(CC)c(CC)s%15)c%14s%13)s%12)c%12nn(CC)nc%11%12)s%10)cc9c(-c9cc(CC)c(CC)s9)c8s7)s6)c6nn(CC)nc56)s4)sc3c(-c3cc(CC)c(CC)s3)c3ccsc23)sc1CC
898,IEIC,PBDB-TF,10.1021/acsami.9b10243,1.11,7.65,0.45,45.0,3.8,3.821175,sm,fused,5.0,,IEIC,CCc1ccc(C2(c3ccc(CC)cc3)c3cc4c(cc3-c3sc(-c5sc(/C=C6\C(=O)c7ccccc7C6=C(C#N)C#N)cc5CC)cc32)C(c2ccc(CC)cc2)(c2ccc(CC)cc2)c2cc(-c3sc(/C=C5\C(=O)c6ccccc6C5=C(C#N)C#N)cc3CC)sc2-4)cc1,PBDB-TF,CCc1sc(-c2c3cc(-c4ccc(-c5sc(-c6ccc(-c7cc8c(-c9cc(F)c(CC)s9)c9sc(-c%10ccc(-c%11sc(-c%12ccc(-c%13cc%14c(-c%15cc(F)c(CC)s%15)c%15sc(-c%16ccc(-c%17sc(-c%18cccs%18)c%18c%17C(=O)c%17c(CC)sc(CC)c%17C%18=O)s%16)cc%15c(-c%15cc(F)c(CC)s%15)c%14s%13)s%12)c%12c%11C(=O)c%11c(CC)sc(CC)c%11C%12=O)s%10)cc9c(-c9cc(F)c(CC)s9)c8s7)s6)c6c5C(=O)c5c(CC)sc(CC)c5C6=O)s4)sc3c(-c3cc(F)c(CC)s3)c3ccsc23)cc1F
899,BDTS-4Cl,PBDB-T,10.1021/acs.chemmater.8b04087,0.83,9.8,0.459,45.9,3.73,3.733506,sm,unfused,3.0,,BDTS-4Cl,CCc1ccc(-c2c3cc(-c4cc5c(s4)-c4sc(/C=C6\C(=O)c7cc(Cl)c(Cl)cc7C6=C(C#N)C#N)cc4[Si]5(CC)CC)sc3c(-c3ccc(CC)s3)c3cc(-c4cc5c(s4)-c4sc(/C=C6\C(=O)c7cc(Cl)c(Cl)cc7C6=C(C#N)C#N)cc4[Si]5(CC)CC)sc23)s1,PBDB-T,CCc1ccc(-c2c3cc(-c4ccc(-c5sc(-c6ccc(-c7cc8c(-c9ccc(CC)s9)c9sc(-c%10ccc(-c%11sc(-c%12ccc(-c%13cc%14c(-c%15ccc(CC)s%15)c%15sc(-c%16ccc(-c%17sc(-c%18cccs%18)c%18c%17C(=O)c%17c(CC)sc(CC)c%17C%18=O)s%16)cc%15c(-c%15ccc(CC)s%15)c%14s%13)s%12)c%12c%11C(=O)c%11c(CC)sc(CC)c%11C%12=O)s%10)cc9c(-c9ccc(CC)s9)c8s7)s6)c6c5C(=O)c5c(CC)sc(CC)c5C6=O)s4)sc3c(-c3ccc(CC)s3)c3ccsc23)s1
900,IT-4F,PCE10-2F,10.1039/D0TA11203H,0.785,11.12,0.425,42.5,3.71,3.70991,sm,fused,7.0,,IT-4F,CCc1ccc(C2(c3ccc(CC)cc3)c3cc4c(cc3-c3sc5cc(/C=C6\C(=O)c7cc(F)c(F)cc7C6=C(C#N)C#N)sc5c32)C(c2ccc(CC)cc2)(c2ccc(CC)cc2)c2c-4sc3cc(/C=C4\C(=O)c5cc(F)c(F)cc5C4=C(C#N)C#N)sc23)cc1,PCE10-2F,CCOC(=O)c1sc2c(-c3cc4c(-c5cc(F)c(CC)s5)c5sc(-c6sc(-c7cc8c(-c9cc(F)c(CC)s9)c9sc(-c%10sc(-c%11cc%12c(-c%13cc(F)c(CC)s%13)c%13sccc%13c(-c%13cc(F)c(CC)s%13)c%12s%11)c%11sc(C(=O)OCC)c(F)c%10%11)cc9c(-c9cc(F)c(CC)s9)c8s7)c7sc(C(=O)OCC)c(F)c67)cc5c(-c5cc(F)c(CC)s5)c4s3)scc2c1F
901,ITOTIC-2F,PTB7-Th,10.1002/aenm.201801209,0.785,7.0,0.61,61.0,3.7,3.35195,sm,fused,7.0,,ITOTIC-2F,CCOc1cc(/C=C2\C(=O)c3ccc(F)cc3C2=C(C#N)C#N)sc1-c1cc2sc3c(c2s1)C(c1ccc(CC)cc1)(c1ccc(CC)cc1)c1cc2c(cc1-3)C(c1ccc(CC)cc1)(c1ccc(CC)cc1)c1c-2sc2cc(-c3sc(/C=C4\C(=O)c5ccc(F)cc5C4=C(C#N)C#N)cc3OCC)sc12,PTB7-Th,CCOC(=O)c1sc2c(-c3cc4c(-c5ccc(CC)s5)c5sc(-c6sc(-c7cc8c(-c9ccc(CC)s9)c9sc(-c%10sc(-c%11cc%12c(-c%13ccc(CC)s%13)c%13sccc%13c(-c%13ccc(CC)s%13)c%12s%11)c%11sc(C(=O)OCC)c(F)c%10%11)cc9c(-c9ccc(CC)s9)c8s7)c7sc(C(=O)OCC)c(F)c67)cc5c(-c5ccc(CC)s5)c4s3)scc2c1F
902,NAI-FN-NAI(BO),P3HT,10.1021/acsami.6b16395,0.88,9.1,0.45,45.0,3.6,3.6036,sm,unfused,3.0,,NAI-FN-NAI_BO_,CCN1C(=O)c2cccc3c(-c4ccc(-c5ccc6c(c5)C(=O)c5cc(-c7ccc(-c8ccc9c%10c(cccc8%10)C(=O)N(CC)C9=O)s7)ccc5-6)s4)ccc(c23)C1=O,P3HT,CCc1cc(C)sc1-c1sc(-c2cc(CC)c(-c3sc(-c4cc(CC)c(-c5sc(C)cc5CC)s4)cc3CC)s2)cc1CC
903,Y5,P3HT,10.1021/acs.jpcc.0c07162,0.59,12.17,0.5042,50.42,3.6,3.62030726,sm,y,8.0,,Y5,CCc1c(/C=C2\C(=O)c3ccccc3C2=C(C#N)C#N)sc2c1sc1c3c4nsnc4c4c5sc6c(CC)c(/C=C7\C(=O)c8ccccc8C7=C(C#N)C#N)sc6c5n(CC)c4c3n(CC)c21,P3HT,CCc1cc(C)sc1-c1sc(-c2cc(CC)c(-c3sc(-c4cc(CC)c(-c5sc(C)cc5CC)s4)cc3CC)s2)cc1CC
904,IDTT(TCV)2,PTB7-Th,10.1021/acsami.6b15707,0.66,11.98,0.5,50.0,3.57,3.9534,sm,fused,5.0,,IDTT_TCV_2,CCc1ccc(C2(c3ccc(CC)cc3)c3cc4c(cc3-c3sc(-c5ccc(C(C#N)=C(C#N)C#N)s5)cc32)C(c2ccc(CC)cc2)(c2ccc(CC)cc2)c2cc(-c3ccc(C(C#N)=C(C#N)C#N)s3)sc2-4)cc1,PTB7-Th,CCOC(=O)c1sc2c(-c3cc4c(-c5ccc(CC)s5)c5sc(-c6sc(-c7cc8c(-c9ccc(CC)s9)c9sc(-c%10sc(-c%11cc%12c(-c%13ccc(CC)s%13)c%13sccc%13c(-c%13ccc(CC)s%13)c%12s%11)c%11sc(C(=O)OCC)c(F)c%10%11)cc9c(-c9ccc(CC)s9)c8s7)c7sc(C(=O)OCC)c(F)c67)cc5c(-c5ccc(CC)s5)c4s3)scc2c1F
905,BTA101,P3HT,10.1039/C8TC03963A,1.19,5.33,0.56,56.0,3.55,3.551912,sm,fused,5.0,,BTA101,CCc1ccc(C2(c3ccc(CC)cc3)c3cc4c(cc3-c3sc(-c5c(OC)c(OC)c(/C=C6\SC(=S)N(CC)C6=O)c6nn(CC)nc56)cc32)C(c2ccc(CC)cc2)(c2ccc(CC)cc2)c2cc(-c3c(OC)c(OC)c(/C=C5/SC(=S)N(CC)C5=O)c5nn(CC)nc35)sc2-4)cc1,P3HT,CCc1cc(C)sc1-c1sc(-c2cc(CC)c(-c3sc(-c4cc(CC)c(-c5sc(C)cc5CC)s4)cc3CC)s2)cc1CC
906,IDT(DCV)2,PTB7-Th,10.1021/acsami.6b15707,0.92,8.41,0.55,55.0,3.53,4.25546,sm,fused,5.0,,IDT_DCV_2,CCc1ccc(C2(c3ccc(CC)cc3)c3cc4c(cc3-c3sc(C=C(C#N)C#N)cc32)C(c2ccc(CC)cc2)(c2ccc(CC)cc2)c2cc(C=C(C#N)C#N)sc2-4)cc1,PTB7-Th,CCOC(=O)c1sc2c(-c3cc4c(-c5ccc(CC)s5)c5sc(-c6sc(-c7cc8c(-c9ccc(CC)s9)c9sc(-c%10sc(-c%11cc%12c(-c%13ccc(CC)s%13)c%13sccc%13c(-c%13ccc(CC)s%13)c%12s%11)c%11sc(C(=O)OCC)c(F)c%10%11)cc9c(-c9ccc(CC)s9)c8s7)c7sc(C(=O)OCC)c(F)c67)cc5c(-c5ccc(CC)s5)c4s3)scc2c1F
907,BDTN-Th,PBDB-TF,10.1021/acsami.9b22093,0.95,8.2,0.4511,45.11,3.53,3.514069,sm,fused,7.0,,BDTN-Th,CCOc1c2sc3c4sc(/C=C5\C(=O)c6cscc6C5=C(C#N)C#N)cc4n(CC)c3c2c(OCC)c2sc3c4sc(/C=C5\C(=O)c6cscc6C5=C(C#N)C#N)cc4n(CC)c3c12,PBDB-TF,CCc1sc(-c2c3cc(-c4ccc(-c5sc(-c6ccc(-c7cc8c(-c9cc(F)c(CC)s9)c9sc(-c%10ccc(-c%11sc(-c%12ccc(-c%13cc%14c(-c%15cc(F)c(CC)s%15)c%15sc(-c%16ccc(-c%17sc(-c%18cccs%18)c%18c%17C(=O)c%17c(CC)sc(CC)c%17C%18=O)s%16)cc%15c(-c%15cc(F)c(CC)s%15)c%14s%13)s%12)c%12c%11C(=O)c%11c(CC)sc(CC)c%11C%12=O)s%10)cc9c(-c9cc(F)c(CC)s9)c8s7)s6)c6c5C(=O)c5c(CC)sc(CC)c5C6=O)s4)sc3c(-c3cc(F)c(CC)s3)c3ccsc23)cc1F
908,H-IDTzR,P3HT,10.1039/C8QM00461G,1.04,6.67,0.525,52.5,3.53,3.64182,sm,fused,5.0,,H-IDTzR,CCN1C(=O)/C(=C\c2cnc(-c3cc4c(s3)-c3cc5c(cc3C4(CC)CC)-c3sc(-c4ncc(/C=C6/SC(=S)N(CC)C6=O)s4)cc3C5(CC)CC)s2)SC1=S,P3HT,CCc1cc(C)sc1-c1sc(-c2cc(CC)c(-c3sc(-c4cc(CC)c(-c5sc(C)cc5CC)s4)cc3CC)s2)cc1CC
909,N4,P3HT,10.1039/C7CC03122J,0.91,6.69,0.58,58.0,3.52,3.530982,sm,PDI,4.0,,N4,CCN1C(=O)c2cc(-c3ccc(C=C4C(=O)c5ccccc5C4=O)s3)c3c4c(cc(-c5ccc(C=C6C(=O)c7ccccc7C6=O)s5)c(c24)C1=O)C(=O)N(CC)C3=O,P3HT,CCc1cc(C)sc1-c1sc(-c2cc(CC)c(-c3sc(-c4cc(CC)c(-c5sc(C)cc5CC)s4)cc3CC)s2)cc1CC
910,SSBR,PBDB-T,10.1016/j.solener.2018.09.077,0.88,9.12,0.4045,40.45,3.44,3.2463552,sm,unfused,3.0,,SSBR,CCN1C(=O)/C(=C/c2ccc(-c3cc4c(s3)-c3sc(-c5ccc(/C=C6\SC(=S)N(CC)C6=O)c6nsnc56)cc3C4(CC)CC)c3nsnc23)SC1=S,PBDB-T,CCc1ccc(-c2c3cc(-c4ccc(-c5sc(-c6ccc(-c7cc8c(-c9ccc(CC)s9)c9sc(-c%10ccc(-c%11sc(-c%12ccc(-c%13cc%14c(-c%15ccc(CC)s%15)c%15sc(-c%16ccc(-c%17sc(-c%18cccs%18)c%18c%17C(=O)c%17c(CC)sc(CC)c%17C%18=O)s%16)cc%15c(-c%15ccc(CC)s%15)c%14s%13)s%12)c%12c%11C(=O)c%11c(CC)sc(CC)c%11C%12=O)s%10)cc9c(-c9ccc(CC)s9)c8s7)s6)c6c5C(=O)c5c(CC)sc(CC)c5C6=O)s4)sc3c(-c3ccc(CC)s3)c3ccsc23)s1
911,Qx3,P3HT,10.1007/s11426-019-9618-7,0.89,5.57,0.68,68.0,3.37,3.370964,sm,fused,5.0,,Qx3,CCc1ccc(C2(c3ccc(CC)cc3)c3cc4c(cc3-c3sc(-c5ccc(/C=c6/sc(=C(C#N)C#N)n(CC)c6=O)c6nc(-c7ccccc7)c(-c7ccccc7)nc56)cc32)C(c2ccc(CC)cc2)(c2ccc(CC)cc2)c2cc(-c3ccc(/C=c5/sc(=C(C#N)C#N)n(CC)c5=O)c5nc(-c6ccccc6)c(-c6ccccc6)nc35)sc2-4)cc1,P3HT,CCc1cc(C)sc1-c1sc(-c2cc(CC)c(-c3sc(-c4cc(CC)c(-c5sc(C)cc5CC)s4)cc3CC)s2)cc1CC
912,SSBR,PBDTTT-E-T,10.1016/j.solener.2018.09.077,0.83,10.04,0.3811,38.11,3.36,3.17578252,sm,unfused,3.0,,SSBR,CCN1C(=O)/C(=C/c2ccc(-c3cc4c(s3)-c3sc(-c5ccc(/C=C6\SC(=S)N(CC)C6=O)c6nsnc56)cc3C4(CC)CC)c3nsnc23)SC1=S,PBDTTT-E-T,CCOC(=O)c1cc2csc(-c3cc4c(-c5ccc(CC)s5)c5sc(-c6sc(-c7cc8c(-c9ccc(CC)s9)c9sc(-c%10sc(-c%11cc%12c(-c%13ccc(CC)s%13)c%13sccc%13c(-c%13ccc(CC)s%13)c%12s%11)c%11sc(C(=O)OCC)cc%10%11)cc9c(-c9ccc(CC)s9)c8s7)c7sc(C(=O)OCC)cc67)cc5c(-c5ccc(CC)s5)c4s3)c2s1
913,SSBR,J61,10.1016/j.solener.2018.09.077,0.89,8.9,0.4065,40.65,3.33,3.2198865,sm,unfused,3.0,,SSBR,CCN1C(=O)/C(=C/c2ccc(-c3cc4c(s3)-c3sc(-c5ccc(/C=C6\SC(=S)N(CC)C6=O)c6nsnc56)cc3C4(CC)CC)c3nsnc23)SC1=S,J60,CCSc1ccc(-c2c3cc(-c4ccc(-c5c(F)c(F)c(-c6ccc(-c7cc8c(-c9ccc(SCC)s9)c9sc(-c%10ccc(-c%11c(F)c(F)c(-c%12ccc(-c%13cc%14c(-c%15ccc(SCC)s%15)c%15sc(-c%16ccc(-c%17c(F)c(F)c(-c%18cccs%18)c%18nn(CC)nc%17%18)s%16)cc%15c(-c%15ccc(SCC)s%15)c%14s%13)s%12)c%12nn(CC)nc%11%12)s%10)cc9c(-c9ccc(SCC)s9)c8s7)s6)c6nn(CC)nc56)s4)sc3c(-c3ccc(SCC)s3)c3ccsc23)s1
914,AOT1,PTB7-Th,10.1021/acsaem.0c02719,0.74,7.31,0.6,60.0,3.31,3.24564,sm,unfused,1.0,,AOT1,CCOc1cc(-c2sc(-c3cc(OCC)c(/C=C4\C(=O)c5cc(F)c(F)cc5C4=C(C#N)C#N)s3)c(OCC)c2OCC)sc1/C=C1\C(=O)c2cc(F)c(F)cc2C1=C(C#N)C#N,PTB7-Th,CCOC(=O)c1sc2c(-c3cc4c(-c5ccc(CC)s5)c5sc(-c6sc(-c7cc8c(-c9ccc(CC)s9)c9sc(-c%10sc(-c%11cc%12c(-c%13ccc(CC)s%13)c%13sccc%13c(-c%13ccc(CC)s%13)c%12s%11)c%11sc(C(=O)OCC)c(F)c%10%11)cc9c(-c9ccc(CC)s9)c8s7)c7sc(C(=O)OCC)c(F)c67)cc5c(-c5ccc(CC)s5)c4s3)scc2c1F
915,IDT-IC,PTB7-Th,10.1039/C6EE00315J,0.83,9.53,0.4,40.0,3.2,3.16396,sm,fused,5.0,,IC-C6IDT-IC,CCc1ccc(C2(c3ccc(CC)cc3)c3cc4c(cc3-c3sc(/C=C5\C(=O)c6ccccc6C5=C(C#N)C#N)cc32)C(c2ccc(CC)cc2)(c2ccc(CC)cc2)c2cc(/C=C3\C(=O)c5ccccc5C3=C(C#N)C#N)sc2-4)cc1,PTB7-Th,CCOC(=O)c1sc2c(-c3cc4c(-c5ccc(CC)s5)c5sc(-c6sc(-c7cc8c(-c9ccc(CC)s9)c9sc(-c%10sc(-c%11cc%12c(-c%13ccc(CC)s%13)c%13sccc%13c(-c%13ccc(CC)s%13)c%12s%11)c%11sc(C(=O)OCC)c(F)c%10%11)cc9c(-c9ccc(CC)s9)c8s7)c7sc(C(=O)OCC)c(F)c67)cc5c(-c5ccc(CC)s5)c4s3)scc2c1F
916,di-PDI,PBDB-TF,10.1002/ajoc.202100585,0.879,6.92,0.5219,52.19,3.18,3.174550692,sm,PDI,7.0,,di-PBI,CCN1C(=O)c2ccc3c4ccc5c6c(cc(-c7cc8c9c(ccc%10c%11ccc%12c%13c(ccc(c7c9%10)c%13%11)C(=O)N(CC)C%12=O)C(=O)N(CC)C8=O)c(c7ccc(c2c37)C1=O)c64)C(=O)N(CC)C5=O,PBDB-TF,CCc1sc(-c2c3cc(-c4ccc(-c5sc(-c6ccc(-c7cc8c(-c9cc(F)c(CC)s9)c9sc(-c%10ccc(-c%11sc(-c%12ccc(-c%13cc%14c(-c%15cc(F)c(CC)s%15)c%15sc(-c%16ccc(-c%17sc(-c%18cccs%18)c%18c%17C(=O)c%17c(CC)sc(CC)c%17C%18=O)s%16)cc%15c(-c%15cc(F)c(CC)s%15)c%14s%13)s%12)c%12c%11C(=O)c%11c(CC)sc(CC)c%11C%12=O)s%10)cc9c(-c9cc(F)c(CC)s9)c8s7)s6)c6c5C(=O)c5c(CC)sc(CC)c5C6=O)s4)sc3c(-c3cc(F)c(CC)s3)c3ccsc23)cc1F
917,PBI,P3HT,10.1016/j.orgel.2012.07.002,0.78,7.4,0.55,55.0,3.17,3.1746,sm,PDI,7.0,,PBI,N#C/C(=C\c1ccc(Oc2cc3c4c(ccc5c6c(Oc7ccc(/C=C(\C#N)c8ccc([N+](=O)[O-])cc8)cc7)cc7c8c(ccc(c2c45)c86)C(=O)N(C2CCCCC2)C7=O)C(=O)N(C2CCCCC2)C3=O)cc1)c1ccc([N+](=O)[O-])cc1,P3HT,CCc1cc(C)sc1-c1sc(-c2cc(CC)c(-c3sc(-c4cc(CC)c(-c5sc(C)cc5CC)s4)cc3CC)s2)cc1CC
918,F(DPP)2B2,P3HT,10.1039/C4TA06035K,1.18,5.35,0.5,50.0,3.17,3.1565,sm,unfused,3.0,,F_DPP_2B2,CCN1C(=O)C2=C(c3ccc(-c4ccc5c(c4)C(CC)(CC)c4cc(-c6ccc(C7=C8C(=O)N(CC)C(c9ccc(-c%10ccccc%10)s9)=C8C(=O)N7CC)s6)ccc4-5)s3)N(CC)C(=O)C2=C1c1ccc(-c2ccccc2)s1,P3HT,CCc1cc(C)sc1-c1sc(-c2cc(CC)c(-c3sc(-c4cc(CC)c(-c5sc(C)cc5CC)s4)cc3CC)s2)cc1CC
919,FNTz-Teh-FA,P3HT,10.1038/s41427-018-0088-4,0.89,5.81,0.6,60.0,3.12,3.10254,sm,PDI,5.0,,FNTz-Teh-FA,CCc1cc(-c2c(F)c3c4nsnc4c(-c4cc(CC)c(-c5ccc6c7c(cccc57)-c5cc7c(cc5-6)C(=O)N(CC)C7=O)s4)c(F)c3c3nsnc23)sc1-c1ccc2c3c(cccc13)-c1cc3c(cc1-2)C(=O)N(CC)C3=O,P3HT,CCc1cc(C)sc1-c1sc(-c2cc(CC)c(-c3sc(-c4cc(CC)c(-c5sc(C)cc5CC)s4)cc3CC)s2)cc1CC
920,DTPC-IC,PTB7-Th,10.1021/jacs.7b13239,0.863,8.53,0.424,42.4,3.12,3.12122936,sm,PDI,10.0,,DTPC-IC,CCc1ccc(C2(c3ccc(CC)cc3)c3cc(/C=C4\C(=O)c5ccccc5C4=C(C#N)C#N)sc3-c3cc4c5c6c3c2ccc6c2ccc3c6c(cc(c5c62)n4CC)-c2sc(/C=C4\C(=O)c5ccccc5C4=C(C#N)C#N)cc2C3(c2ccc(CC)cc2)c2ccc(CC)cc2)cc1,PTB7-Th,CCOC(=O)c1sc2c(-c3cc4c(-c5ccc(CC)s5)c5sc(-c6sc(-c7cc8c(-c9ccc(CC)s9)c9sc(-c%10sc(-c%11cc%12c(-c%13ccc(CC)s%13)c%13sccc%13c(-c%13ccc(CC)s%13)c%12s%11)c%11sc(C(=O)OCC)c(F)c%10%11)cc9c(-c9ccc(CC)s9)c8s7)c7sc(C(=O)OCC)c(F)c67)cc5c(-c5ccc(CC)s5)c4s3)scc2c1F
921,ITCPTC,PTBB-o,10.1002/aenm.201802686,1.0,8.43,0.366,36.6,3.09,3.08538,sm,fused,7.0,,ITCPTC,CCc1ccc(C2(c3ccc(CC)cc3)c3cc4c(cc3-c3sc5cc(/C=C6\C(=O)c7cscc7C6=C(C#N)C#N)sc5c32)C(c2ccc(CC)cc2)(c2ccc(CC)cc2)c2c-4sc3cc(/C=C4\C(=O)c5cscc5C4=C(C#N)C#N)sc23)cc1,PTBB-o,CCSc1cccc(-c2c3cc(-c4ccc(-c5sc(-c6ccc(-c7cc8c(-c9cccc(SCC)c9)c9sc(-c%10ccc(-c%11sc(-c%12ccc(-c%13cc%14c(-c%15cccc(SCC)c%15)c%15sc(-c%16ccc(-c%17sc(-c%18cccs%18)c%18c%17C(=O)c%17c(CC)sc(CC)c%17C%18=O)s%16)cc%15c(-c%15cccc(SCC)c%15)c%14s%13)s%12)c%12c%11C(=O)c%11c(CC)sc(CC)c%11C%12=O)s%10)cc9c(-c9cccc(SCC)c9)c8s7)s6)c6c5C(=O)c5c(CC)sc(CC)c5C6=O)s4)sc3c(-c3cccc(SCC)c3)c3ccsc23)c1
922,Flu-RH,P3HT,10.1039/C4CC01695E,1.03,5.7,0.52,52.0,3.08,3.05292,sm,unfused,3.0,,Flu-RH,CCN1C(=O)/C(=C/c2ccc(-c3ccc4c(c3)C(CC)(CC)c3cc(-c5ccc(/C=C6\SC(=S)N(CC)C6=O)s5)ccc3-4)s2)SC1=S,P3HT,CCc1cc(C)sc1-c1sc(-c2cc(CC)c(-c3sc(-c4cc(CC)c(-c5sc(C)cc5CC)s4)cc3CC)s2)cc1CC
923,DTBT(TDPP)2,PTB7,10.1021/acs.chemmater.5b02480,0.83,7.77,0.47,47.0,3.03,3.031077,sm,unfused,2.0,,DTBT_TDPP2,CCN1C(=O)C2=C(c3ccc(-c4ccc(-c5ccc(-c6ccc(-c7ccc(C8=C9C(=O)N(CC)C(c%10cccs%10)=C9C(=O)N8CC)s7)s6)c6nsnc56)s4)s3)N(CC)C(=O)C2=C1c1cccs1,PTB7,CCOC(=O)c1sc2csc(-c3cc4c(OCC)c5sc(-c6sc(-c7cc8c(OCC)c9sc(-c%10sc(-c%11cc%12c(OCC)c%13sccc%13c(OCC)c%12s%11)c%11c(F)c(C(=O)OCC)sc%10%11)cc9c(OCC)c8s7)c7c(F)c(C(=O)OCC)sc67)cc5c(OCC)c4s3)c2c1F
