Repository: aspuru-guzik-group/Beyond-Molecular-Structure-ML-for-OPV-Materials-Devices

File: datasets/Hutchison_2023_n1001/Hutchison_filtered_dataset_pipeline.csv (part 15 of 15)
,Acceptor,Donor,DOI,Voc (V),Jsc (mA cm^-2),FF,FF (%),PCE,calculated PCE (%),acceptor type,acceptor class,core fused ring size,donor,acceptor ID with shortened chains,Acceptor SMILES,donor ID with shortened chains,Donor SMILES
924,BDIC2F,PBDB-T,10.1002/cssc.202100746,0.799,9.9,0.379,37.9,3.01,2.9979279,sm,unfused,3.0,,BDIC2F,CCc1sc(CC)c2c1C(=O)c1c(-c3cc4c(s3)c3sc(/C=C5\C(=O)c6cc(F)c(F)cc6C5=C(C#N)C#N)cc3n4CC)sc(-c3cc4c(s3)c3sc(/C=C5\C(=O)c6cc(F)c(F)cc6C5=C(C#N)C#N)cc3n4CC)c1C2=O,PBDB-T,CCc1ccc(-c2c3cc(-c4ccc(-c5sc(-c6ccc(-c7cc8c(-c9ccc(CC)s9)c9sc(-c%10ccc(-c%11sc(-c%12ccc(-c%13cc%14c(-c%15ccc(CC)s%15)c%15sc(-c%16ccc(-c%17sc(-c%18cccs%18)c%18c%17C(=O)c%17c(CC)sc(CC)c%17C%18=O)s%16)cc%15c(-c%15ccc(CC)s%15)c%14s%13)s%12)c%12c%11C(=O)c%11c(CC)sc(CC)c%11C%12=O)s%10)cc9c(-c9ccc(CC)s9)c8s7)s6)c6c5C(=O)c5c(CC)sc(CC)c5C6=O)s4)sc3c(-c3ccc(CC)s3)c3ccsc23)s1
925,N2200,PBBSB,10.1002/aenm.201703291,0.73,7.81,0.52,52.0,3.0,2.964676,polymer,polymer,,,N2200,CCN1C(=O)c2ccc3c4c(c(-c5ccc(-c6ccc(-c7cc8c9c(c(-c%10ccc(-c%11ccc(-c%12cc%13c%14c(c(-c%15ccc(-c%16cccs%16)s%15)cc%15c%14c%12C(=O)N(CC)C%15=O)C(=O)N(CC)C%13=O)s%11)s%10)cc%10c9c7C(=O)N(CC)C%10=O)C(=O)N(CC)C8=O)s6)s5)cc(c24)C1=O)C(=O)N(CC)C3=O,PBBSB,CCc1ccc(-c2c3cc(-c4ccc(-c5cc6c(s5)-c5sc(-c7ccc(-c8cc9c(-c%10ccc(CC)s%10)c%10sc(-c%11ccc(-c%12cc%13c(s%12)-c%12sc(-c%14ccc(-c%15cc%16c(-c%17ccc(CC)s%17)c%17sc(-c%18ccc(-c%19cc%20c(s%19)-c%19sc(-c%21cccc%22nsnc%21%22)cc%19[Si]%20(CC)CC)c%19nsnc%18%19)cc%17c(-c%17ccc(CC)s%17)c%16s%15)c%15nsnc%14%15)cc%12[Si]%13(CC)CC)c%12nsnc%11%12)cc%10c(-c%10ccc(CC)s%10)c9s8)c8nsnc78)cc5[Si]6(CC)CC)c5nsnc45)sc3c(-c3ccc(CC)s3)c3ccsc23)s1
926,PIDIC2T,PBDB-T,10.1021/acsami.0c08442,0.8,9.07,0.41,41.0,2.97,2.97496,polymer,polymer,,,PIDIC2T,CCC1(CC)c2cc3c(cc2-c2sc(/C=C4\C(=O)c5ccccc5C4=C(C#N)C#N)cc21)C(CC)(CC)c1cc(/C=C2\C(=O)c4ccc(-c5ccc(-c6ccc(-c7ccc8c(c7)C(=C(C#N)C#N)/C(=C/c7cc9c(s7)-c7cc%10c(cc7C9(CC)CC)-c7sc(/C=C9\C(=O)c%11ccc(-c%12ccc(-c%13cccs%13)s%12)cc%11C9=C(C#N)C#N)cc7C%10(CC)CC)C8=O)s6)s5)cc4C2=C(C#N)C#N)sc1-3,PBDB-T,CCc1ccc(-c2c3cc(-c4ccc(-c5sc(-c6ccc(-c7cc8c(-c9ccc(CC)s9)c9sc(-c%10ccc(-c%11sc(-c%12ccc(-c%13cc%14c(-c%15ccc(CC)s%15)c%15sc(-c%16ccc(-c%17sc(-c%18cccs%18)c%18c%17C(=O)c%17c(CC)sc(CC)c%17C%18=O)s%16)cc%15c(-c%15ccc(CC)s%15)c%14s%13)s%12)c%12c%11C(=O)c%11c(CC)sc(CC)c%11C%12=O)s%10)cc9c(-c9ccc(CC)s9)c8s7)s6)c6c5C(=O)c5c(CC)sc(CC)c5C6=O)s4)sc3c(-c3ccc(CC)s3)c3ccsc23)s1
927,IDIC,P4_yang,10.1021/acsami.8b04432,1.06,4.82,0.5743,57.43,2.93,2.93421356,sm,fused,5.0,,IDIC,CCC1(CC)c2cc3c(cc2-c2sc(/C=C4\C(=O)c5ccccc5C4=C(C#N)C#N)cc21)C(CC)(CC)c1cc(/C=C2\C(=O)c4ccccc4C2=C(C#N)C#N)sc1-3,P4_yang,CCOc1ccc(-c2nc3cc(F)c(F)c(-c4ccc(-c5c(F)c(F)c(-c6cccs6)c(F)c5F)s4)c3nc2-c2ccc(OCC)c(OCC)c2)cc1OCC
928,IDTT-CR,P3HT,10.1039/D0TA09924D,0.82,5.61,0.5506,55.06,2.86,2.53287012,sm,fused,7.0,,IDTT-CR,CCc1ccc(C2(c3ccc(CC)cc3)c3cc4c(cc3-c3sc5cc(C6=C/C(=c7/sc(=C(C#N)C#N)n(CC)c7=O)CCC6)sc5c32)C(c2ccc(CC)cc2)(c2ccc(CC)cc2)c2c-4sc3cc(C4=C/C(=c5/sc(=C(C#N)C#N)n(CC)c5=O)CCC4)sc23)cc1,P3HT,CCc1cc(C)sc1-c1sc(-c2cc(CC)c(-c3sc(-c4cc(CC)c(-c5sc(C)cc5CC)s4)cc3CC)s2)cc1CC
929,IDT(TCV)2,PTB7-Th,10.1021/acsami.6b15707,0.49,11.02,0.53,53.0,2.84,2.861894,sm,fused,5.0,,IDT_TCV_2,CCc1ccc(C2(c3ccc(CC)cc3)c3cc4c(cc3-c3sc(C(C#N)=C(C#N)C#N)cc32)C(c2ccc(CC)cc2)(c2ccc(CC)cc2)c2cc(C(C#N)=C(C#N)C#N)sc2-4)cc1,PTB7-Th,CCOC(=O)c1sc2c(-c3cc4c(-c5ccc(CC)s5)c5sc(-c6sc(-c7cc8c(-c9ccc(CC)s9)c9sc(-c%10sc(-c%11cc%12c(-c%13ccc(CC)s%13)c%13sccc%13c(-c%13ccc(CC)s%13)c%12s%11)c%11sc(C(=O)OCC)c(F)c%10%11)cc9c(-c9ccc(CC)s9)c8s7)c7sc(C(=O)OCC)c(F)c67)cc5c(-c5ccc(CC)s5)c4s3)scc2c1F
930,NTz-Np,P3HT,10.1002/adfm.201504153,0.9,5.18,0.6,60.0,2.81,2.7972,sm,PDI,4.0,,NTz-Np,CCc1cc(-c2cc3c(cc(-c4cc(CC)c(C#Cc5ccc6c7c(cccc57)C(=O)N(c5ccc7c(c5)C(CC)(CC)c5ccccc5-7)C6=O)s4)c4nsnc43)c3nsnc23)sc1C#Cc1ccc2c3c(cccc13)C(=O)N(c1ccc3c(c1)C(CC)(CC)c1ccccc1-3)C2=O,P3HT,CCc1cc(C)sc1-c1sc(-c2cc(CC)c(-c3sc(-c4cc(CC)c(-c5sc(C)cc5CC)s4)cc3CC)s2)cc1CC
931,BTCIC,PBDB-T-2Cl,10.1021/acsami.0c01850,0.83,5.4,0.62,62.0,2.8,2.77884,sm,unfused,2.0,,BTCIC,CCC1(CC)c2cc(/C=C3\C(=O)c4ccccc4C3=C(C#N)C#N)sc2-c2sc(-c3ccc(-c4cc5c(s4)-c4sc(/C=C6\C(=O)c7ccccc7C6=C(C#N)C#N)cc4C5(CC)CC)c4nsnc34)cc21,PBDB-T-2Cl,CCc1sc(-c2c3cc(-c4ccc(-c5sc(-c6ccc(-c7cc8c(-c9cc(Cl)c(CC)s9)c9sc(-c%10ccc(-c%11sc(-c%12ccc(-c%13cc%14c(-c%15cc(Cl)c(CC)s%15)c%15sc(-c%16ccc(-c%17sc(-c%18cccs%18)c%18c%17C(=O)c%17c(CC)sc(CC)c%17C%18=O)s%16)cc%15c(-c%15cc(Cl)c(CC)s%15)c%14s%13)s%12)c%12c%11C(=O)c%11c(CC)sc(CC)c%11C%12=O)s%10)cc9c(-c9cc(Cl)c(CC)s9)c8s7)s6)c6c5C(=O)c5c(CC)sc(CC)c5C6=O)s4)sc3c(-c3cc(Cl)c(CC)s3)c3ccsc23)cc1Cl
932,JC1,P3HT,10.1021/acsami.9b08007,0.48,10.54,0.56,56.0,2.8,2.833152,sm,fused,5.0,,JC1,CCOC(=O)c1cc2c(-c3cc4c(s3)-c3cc5c(cc3C4(CC)CC)-c3sc(-c4c6cc(C(=O)OCC)sc6c(/C=c6\sc(=C(C#N)C#N)n(CC)c6=O)c6nsnc46)cc3C5(CC)CC)c3nsnc3c(/C=c3\sc(=C(C#N)C#N)n(CC)c3=O)c2s1,P3HT,CCc1cc(C)sc1-c1sc(-c2cc(CC)c(-c3sc(-c4cc(CC)c(-c5sc(C)cc5CC)s4)cc3CC)s2)cc1CC
933,A702,PBDB-TF,10.1021/acsaem.1c00584,0.95,6.74,0.43,43.0,2.73,2.75329,polymer,y,8.0,,A702,CCc1c(/C=C2\C(=O)c3ccccc3C2=C(C#N)C#N)sc2c1sc1c3c4nn(CC)nc4c4c5sc6c(CC)c(/C=C7\C(=O)c8ccc(-c9ccc(-c%10ccc%11c(c%10)C(=C(C#N)C#N)/C(=C/c%10sc%12c(sc%13c%14c%15nn(CC)nc%15c%15c%16sc%17c(CC)c(/C=C%18\C(=O)c%19ccc(-c%20cccs%20)cc%19C%18=C(C#N)C#N)sc%17c%16n(CC)c%15c%14n(CC)c%12%13)c%10CC)C%11=O)s9)cc8C7=C(C#N)C#N)sc6c5n(CC)c4c3n(CC)c21,PBDB-TF,CCc1sc(-c2c3cc(-c4ccc(-c5sc(-c6ccc(-c7cc8c(-c9cc(F)c(CC)s9)c9sc(-c%10ccc(-c%11sc(-c%12ccc(-c%13cc%14c(-c%15cc(F)c(CC)s%15)c%15sc(-c%16ccc(-c%17sc(-c%18cccs%18)c%18c%17C(=O)c%17c(CC)sc(CC)c%17C%18=O)s%16)cc%15c(-c%15cc(F)c(CC)s%15)c%14s%13)s%12)c%12c%11C(=O)c%11c(CC)sc(CC)c%11C%12=O)s%10)cc9c(-c9cc(F)c(CC)s9)c8s7)s6)c6c5C(=O)c5c(CC)sc(CC)c5C6=O)s4)sc3c(-c3cc(F)c(CC)s3)c3ccsc23)cc1F
934,DTC-F-C,PTB7-Th,10.1016/j.orgel.2020.106026,0.74,8.94,0.408,40.8,2.7,2.6991648,sm,unfused,3.0,,DTC-F-C,CCn1c2cc(-c3ccc(/C=C4\C(=O)c5cscc5C4=C(C#N)C#N)o3)ccc2c2ccc(-c3ccc(/C=C4\C(=O)c5cscc5C4=C(C#N)C#N)o3)cc21,PTB7-Th,CCOC(=O)c1sc2c(-c3cc4c(-c5ccc(CC)s5)c5sc(-c6sc(-c7cc8c(-c9ccc(CC)s9)c9sc(-c%10sc(-c%11cc%12c(-c%13ccc(CC)s%13)c%13sccc%13c(-c%13ccc(CC)s%13)c%12s%11)c%11sc(C(=O)OCC)c(F)c%10%11)cc9c(-c9ccc(CC)s9)c8s7)c7sc(C(=O)OCC)c(F)c67)cc5c(-c5ccc(CC)s5)c4s3)scc2c1F
935,ERCN,P3HT,10.1002/aenm.201803012,0.9,5.87,0.498,49.8,2.64,2.630934,sm,fused,5.0,,ERCN,CCc1ccc(C2(c3ccc(CC)cc3)c3cc4c(cc3-c3sc(-c5sc(/C=c6/sc(=C(C#N)C#N)n(CC)c6=O)cc5CC)cc32)C(c2ccc(CC)cc2)(c2ccc(CC)cc2)c2cc(-c3sc(/C=c5/sc(=C(C#N)C#N)n(CC)c5=O)cc3CC)sc2-4)cc1,P3HT,CCc1cc(C)sc1-c1sc(-c2cc(CC)c(-c3sc(-c4cc(CC)c(-c5sc(C)cc5CC)s4)cc3CC)s2)cc1CC
936,m-4TBC-2F,PBDB-T,https://doi.org/10.1002/anie.202010856,0.84,7.9,0.4,40.0,2.63,2.6544,sm,unfused,2.0,,m-4TBC-2F,CCOc1cc(OCC)cc(-c2cc(-c3ccc(/C=C4\C(=O)c5cc(F)c(F)cc5C4=C(C#N)C#N)s3)sc2-c2sc(-c3ccc(/C=C4\C(=O)c5cc(F)c(F)cc5C4=C(C#N)C#N)s3)cc2-c2cc(OCC)cc(OCC)c2)c1,PBDB-T,CCc1ccc(-c2c3cc(-c4ccc(-c5sc(-c6ccc(-c7cc8c(-c9ccc(CC)s9)c9sc(-c%10ccc(-c%11sc(-c%12ccc(-c%13cc%14c(-c%15ccc(CC)s%15)c%15sc(-c%16ccc(-c%17sc(-c%18cccs%18)c%18c%17C(=O)c%17c(CC)sc(CC)c%17C%18=O)s%16)cc%15c(-c%15ccc(CC)s%15)c%14s%13)s%12)c%12c%11C(=O)c%11c(CC)sc(CC)c%11C%12=O)s%10)cc9c(-c9ccc(CC)s9)c8s7)s6)c6c5C(=O)c5c(CC)sc(CC)c5C6=O)s4)sc3c(-c3ccc(CC)s3)c3ccsc23)s1
937,IDT-2PDI,P3HT,10.1002/aenm.201400420,0.7,5.58,0.67,67.0,2.61,2.61702,sm,PDI,7.0,,IDT-2PDI,CCOc1cc2c3c(ccc4c5c(-c6cc7c(s6)-c6cc8c(cc6C7(c6ccc(CC)cc6)c6ccc(CC)cc6)-c6sc(-c7cc9c%10c(ccc%11c%12c(OCC)cc%13c%14c(ccc(c7c%10%11)c%14%12)C(=O)N(CC)C%13=O)C(=O)N(CC)C9=O)cc6C8(c6ccc(CC)cc6)c6ccc(CC)cc6)cc6c7c(ccc(c1c34)c75)C(=O)N(CC)C6=O)C(=O)N(CC)C2=O,P3HT,CCc1cc(C)sc1-c1sc(-c2cc(CC)c(-c3sc(-c4cc(CC)c(-c5sc(C)cc5CC)s4)cc3CC)s2)cc1CC
938,Cz-RH,P3HT,10.1039/C4CC01695E,1.03,4.69,0.53,53.0,2.56,2.560271,sm,unfused,3.0,,Cz-RH,CCN1C(=O)/C(=C/c2ccc(-c3ccc4c5ccc(-c6ccc(/C=C7\SC(=S)N(CC)C7=O)s6)cc5n(CC)c4c3)s2)SC1=S,P3HT,CCc1cc(C)sc1-c1sc(-c2cc(CC)c(-c3sc(-c4cc(CC)c(-c5sc(C)cc5CC)s4)cc3CC)s2)cc1CC
939,BT3,P3HT,10.1021/acsami.8b10312,0.72,5.81,0.61,61.0,2.55,2.551752,sm,fused,5.0,,BT3,CCc1ccc(C2(c3ccc(CC)cc3)c3cc4c(cc3-c3sc(-c5ccc(/C=c6\sc(=C(C#N)C#N)n(CC)c6=O)c6nsnc56)cc32)C(c2ccc(CC)cc2)(c2ccc(CC)cc2)c2cc(-c3ccc(/C=c5/sc(=C(C#N)C#N)n(CC)c5=O)c5nsnc35)sc2-4)cc1,P3HT,CCc1cc(C)sc1-c1sc(-c2cc(CC)c(-c3sc(-c4cc(CC)c(-c5sc(C)cc5CC)s4)cc3CC)s2)cc1CC
940,PI-BT,P3HT,10.1021/cm203111k,0.96,4.7,0.56,56.0,2.54,2.52672,sm,unfused,2.0,,PI-BT,CCN1C(=O)c2ccc(/C=C/c3ccc(/C=C/c4ccc5c(c4)C(=O)N(CC)C5=O)c4nsnc34)cc2C1=O,P3HT,CCc1cc(C)sc1-c1sc(-c2cc(CC)c(-c3sc(-c4cc(CC)c(-c5sc(C)cc5CC)s4)cc3CC)s2)cc1CC
941,FEHIDT,P3HT,10.1039/c3cc42293c,0.95,3.82,0.67,67.0,2.43,2.43143,sm,unfused,3.0,,FEHIDT,CCC1(CC)c2cc(-c3ccc(C=C4C(=O)c5ccccc5C4=O)s3)ccc2-c2ccc(-c3ccc(C=C4C(=O)c5ccccc5C4=O)s3)cc21,P3HT,CCc1cc(C)sc1-c1sc(-c2cc(CC)c(-c3sc(-c4cc(CC)c(-c5sc(C)cc5CC)s4)cc3CC)s2)cc1CC
942,Y6,P3HT,10.1021/acs.jpcc.0c07162,0.45,11.66,0.4549,45.49,2.41,2.3868603,sm,y,8.0,,Y6,CCC1=C(SC2=C1SC3=C2N(CC)C4=C3C5=NSN=C5C6=C4N(CC)C7=C6SC8=C7SC(/C=C9/C(C%10=C(C9=O)C=C(F)C(F)=C%10)=C(C#N)\C#N)=C8CC)/C=C%11C(C%12=C(C\%11=C(C#N)/C#N)C=C(F)C(F)=C%12)=O,P3HT,CCc1cc(C)sc1-c1sc(-c2cc(CC)c(-c3sc(-c4cc(CC)c(-c5sc(C)cc5CC)s4)cc3CC)s2)cc1CC
943,IT-4F,PCE10-SF,10.1039/D0TA11203H,0.682,8.48,0.415,41.5,2.4,2.4000944,sm,fused,7.0,,IT-4F,CCc1ccc(C2(c3ccc(CC)cc3)c3cc4c(cc3-c3sc5cc(/C=C6\C(=O)c7cc(F)c(F)cc7C6=C(C#N)C#N)sc5c32)C(c2ccc(CC)cc2)(c2ccc(CC)cc2)c2c-4sc3cc(/C=C4\C(=O)c5cc(F)c(F)cc5C4=C(C#N)C#N)sc23)cc1,PCE10-SF,CCOC(=O)c1sc2c(-c3cc4c(-c5cc(F)c(SCC)s5)c5sc(-c6sc(-c7cc8c(-c9cc(F)c(SCC)s9)c9sc(-c%10sc(-c%11cc%12c(-c%13cc(F)c(SCC)s%13)c%13sccc%13c(-c%13cc(F)c(SCC)s%13)c%12s%11)c%11sc(C(=O)OCC)c(F)c%10%11)cc9c(-c9cc(F)c(SCC)s9)c8s7)c7sc(C(=O)OCC)c(F)c67)cc5c(-c5cc(F)c(SCC)s5)c4s3)scc2c1F
944,ITIC,P(T4-iI-M),10.1016/j.orgel.2019.02.020,0.76,7.3,0.4,40.0,2.4,2.2192,sm,fused,7.0,,ITIC,CCc1ccc(C2(c3ccc(CC)cc3)c3cc4c(cc3-c3sc5cc(/C=C6\C(=O)c7ccccc7C6=C(C#N)C#N)sc5c32)C(c2ccc(CC)cc2)(c2ccc(CC)cc2)c2c-4sc3cc(/C=C4\C(=O)c5ccccc5C4=C(C#N)C#N)sc23)cc1,P_T4-iI-M_,CCc1csc(-c2ccc3c(c2)N(C)C(=O)/C3=C2/C(=O)N(C)c3cc(-c4cc(CC)c(-c5ccc(-c6ccc(-c7sc(-c8ccc9c(c8)N(C)C(=O)/C9=C8/C(=O)N(C)c9cc(-c%10cc(CC)c(-c%11ccc(-c%12ccc(-c%13sc(-c%14ccc%15c(c%14)N(C)C(=O)/C%15=C%14/C(=O)N(C)c%15cc(-c%16cc(CC)c(-c%17ccc(-c%18cccs%18)s%17)s%16)ccc%15%14)cc%13CC)s%12)s%11)s%10)ccc98)cc7CC)s6)s5)s4)ccc32)c1
945,Th-PhCHO,P3HT,10.1039/c3cc47289b,1.03,5.14,0.45,45.0,2.4,2.38239,sm,PDI,5.0,,Th-PhCHO,CCN1C(=O)c2c(c(-c3cccs3)c3c(c2-c2cccs2)-c2cccc4c(-c5ccc(CO)cc5)ccc-3c24)C1=O,P3HT,CCc1cc(C)sc1-c1sc(-c2cc(CC)c(-c3sc(-c4cc(CC)c(-c5sc(C)cc5CC)s4)cc3CC)s2)cc1CC
946,AFI3,P3HT,10.1002/ajoc.201700203,0.96,5.21,0.47,47.0,2.37,2.350752,sm,PDI,5.0,,AFI3,CCN1C(=O)c2ccc3c4c(-c5ccccc5C)c5c6cccc7cccc(c5c(-c5ccccc5C)c4c4ccc(c2c34)C1=O)c76,P3HT,CCc1cc(C)sc1-c1sc(-c2cc(CC)c(-c3sc(-c4cc(CC)c(-c5sc(C)cc5CC)s4)cc3CC)s2)cc1CC
947,F8-DPPTCN,P3HT,10.1039/C6TA00056H,0.97,6.25,0.39,39.0,2.37,2.364375,sm,unfused,3.0,,F8-DPPTCN,CCN1C(=O)C2=C(c3ccc(-c4ccc(C#N)s4)s3)N(CC)C(=O)C2=C1c1ccc(-c2ccc3c(c2)C(CC)(CC)c2cc(-c4ccc(C5=C6C(=O)N(CC)C(c7ccc(-c8ccc(C#N)s8)s7)=C6C(=O)N5CC)s4)ccc2-3)s1,P3HT,CCc1cc(C)sc1-c1sc(-c2cc(CC)c(-c3sc(-c4cc(CC)c(-c5sc(C)cc5CC)s4)cc3CC)s2)cc1CC
948,ITIC,J46,10.1016/j.orgel.2018.03.028,0.74,7.38,0.427,42.7,2.34,2.3319324,sm,fused,7.0,,ITIC,CCc1ccc(C2(c3ccc(CC)cc3)c3cc4c(cc3-c3sc5cc(/C=C6\C(=O)c7ccccc7C6=C(C#N)C#N)sc5c32)C(c2ccc(CC)cc2)(c2ccc(CC)cc2)c2c-4sc3cc(/C=C4\C(=O)c5ccccc5C4=C(C#N)C#N)sc23)cc1,J46,CCc1cc2sc(-c3c4cc(-c5ccc(-c6c(F)c(F)c(-c7ccc(-c8cc9c(-c%10cc%11sc(CC)cc%11s%10)c%10sc(-c%11ccc(-c%12c(F)c(F)c(-c%13ccc(-c%14cc%15c(-c%16cc%17sc(CC)cc%17s%16)c%16sc(-c%17ccc(-c%18c(F)c(F)c(-c%19cccs%19)c%19nn(CC)nc%18%19)s%17)cc%16c(-c%16cc%17sc(CC)cc%17s%16)c%15s%14)s%13)c%13nn(CC)nc%12%13)s%11)cc%10c(-c%10cc%11sc(CC)cc%11s%10)c9s8)s7)c7nn(CC)nc67)s5)sc4c(-c4cc5sc(CC)cc5s4)c4ccsc34)cc2s1
949,IDT-BC6,PBDB-T,10.1021/jacs.7b00566,0.92,5.63,0.44,44.0,2.3,2.279024,sm,fused,5.0,,IDT-BC6,CCc1ccc(C2(c3ccc(CC)cc3)c3cc4c(cc3-c3sc(-c5cc(CC)c(/C=C6\C(=O)c7ccccc7C6=C(C#N)C#N)cc5CC)cc32)C(c2ccc(CC)cc2)(c2ccc(CC)cc2)c2cc(-c3cc(CC)c(/C=C5\C(=O)c6ccccc6C5=C(C#N)C#N)cc3CC)sc2-4)cc1,PBDB-T,CCc1ccc(-c2c3cc(-c4ccc(-c5sc(-c6ccc(-c7cc8c(-c9ccc(CC)s9)c9sc(-c%10ccc(-c%11sc(-c%12ccc(-c%13cc%14c(-c%15ccc(CC)s%15)c%15sc(-c%16ccc(-c%17sc(-c%18cccs%18)c%18c%17C(=O)c%17c(CC)sc(CC)c%17C%18=O)s%16)cc%15c(-c%15ccc(CC)s%15)c%14s%13)s%12)c%12c%11C(=O)c%11c(CC)sc(CC)c%11C%12=O)s%10)cc9c(-c9ccc(CC)s9)c8s7)s6)c6c5C(=O)c5c(CC)sc(CC)c5C6=O)s4)sc3c(-c3ccc(CC)s3)c3ccsc23)s1
950,N7,P3HT,10.1039/C6RA01558A,1.17,3.16,0.62,62.0,2.3,2.292264,sm,unfused,3.0,,N7,CCN1C(=O)C2=C(c3ccc(-c4ccc5c6ccc(-c7ccc(C8=C9C(=O)N(CC)C(c%10cccs%10)=C9C(=O)N8CC)s7)cc6n(CC)c5c4)s3)N(CC)C(=O)C2=C1c1cccs1,P3HT,CCc1cc(C)sc1-c1sc(-c2cc(CC)c(-c3sc(-c4cc(CC)c(-c5sc(C)cc5CC)s4)cc3CC)s2)cc1CC
951,PMI-F-PMI,P3HT,10.1016/j.orgel.2015.03.017,0.98,5.61,0.42,42.0,2.3,2.309076,sm,PDI,6.0,,PMI-F-PMI,CCc1cccc(CC)c1N1C(=O)c2ccc3c4cccc5c(-c6ccc7c(c6)C(CC)(CC)c6cc(-c8ccc9c%10ccc%11c%12c(ccc(c%13cccc8c%139)c%12%10)C(=O)N(c8c(CC)cccc8CC)C%11=O)ccc6-7)ccc(c6ccc(c2c36)C1=O)c54,P3HT,CCc1cc(C)sc1-c1sc(-c2cc(CC)c(-c3sc(-c4cc(CC)c(-c5sc(C)cc5CC)s4)cc3CC)s2)cc1CC
952,ITIC,P(T4-DPP-M),10.1016/j.orgel.2019.02.020,0.69,6.7,0.46,46.0,2.2,2.12658,sm,fused,7.0,,ITIC,CCc1ccc(C2(c3ccc(CC)cc3)c3cc4c(cc3-c3sc5cc(/C=C6\C(=O)c7ccccc7C6=C(C#N)C#N)sc5c32)C(c2ccc(CC)cc2)(c2ccc(CC)cc2)c2c-4sc3cc(/C=C4\C(=O)c5ccccc5C4=C(C#N)C#N)sc23)cc1,P_T4-DPP-M_,CCc1csc(C2=C3C(=O)N(C)C(c4cc(CC)c(-c5ccc(-c6ccc(-c7sc(C8=C9C(=O)N(C)C(c%10cc(CC)c(-c%11ccc(-c%12ccc(-c%13sc(C%14=C%15C(=O)N(C)C(c%16cc(CC)c(-c%17ccc(-c%18cccs%18)s%17)s%16)=C%15C(=O)N%14C)cc%13CC)s%12)s%11)s%10)=C9C(=O)N8C)cc7CC)s6)s5)s4)=C3C(=O)N2C)c1
953,IDT-PDOT,PBDB-T,10.1039/C8TA08410F,0.85,5.26,0.489,48.9,2.18,2.186319,sm,fused,5.0,,IDT-PDOT,CCc1ccc(C2(c3ccc(CC)cc3)c3cc4c(cc3-c3sc(-c5sc(/C=C6\C(=O)c7cc(F)c(F)cc7C6=C(C#N)C#N)c6c5OCCCO6)cc32)C(c2ccc(CC)cc2)(c2ccc(CC)cc2)c2cc(-c3sc(/C=C5\C(=O)c6cc(F)c(F)cc6C5=C(C#N)C#N)c5c3OCCCO5)sc2-4)cc1,PBDB-T,CCc1ccc(-c2c3cc(-c4ccc(-c5sc(-c6ccc(-c7cc8c(-c9ccc(CC)s9)c9sc(-c%10ccc(-c%11sc(-c%12ccc(-c%13cc%14c(-c%15ccc(CC)s%15)c%15sc(-c%16ccc(-c%17sc(-c%18cccs%18)c%18c%17C(=O)c%17c(CC)sc(CC)c%17C%18=O)s%16)cc%15c(-c%15ccc(CC)s%15)c%14s%13)s%12)c%12c%11C(=O)c%11c(CC)sc(CC)c%11C%12=O)s%10)cc9c(-c9ccc(CC)s9)c8s7)s6)c6c5C(=O)c5c(CC)sc(CC)c5C6=O)s4)sc3c(-c3ccc(CC)s3)c3ccsc23)s1
954,BIBT-NI,P3HT,10.1039/C8NJ04896G,0.77,6.14,0.442,44.2,2.11,2.0896876,sm,unfused,3.0,,BIBT-NI,CCN1C(=O)c2c(c(-c3ccc(-c4ccc5c6c(cccc46)C(=O)N(CC)C5=O)s3)c3nsnc3c2-c2ccc(-c3ccc4c5c(cccc35)C(=O)N(CC)C4=O)s2)C1=O,P3HT,CCc1cc(C)sc1-c1sc(-c2cc(CC)c(-c3sc(-c4cc(CC)c(-c5sc(C)cc5CC)s4)cc3CC)s2)cc1CC
955,BTP-3V,PTB7-Th,10.1039/D0MA01017K,0.72,6.46,0.443,44.3,2.06,2.0604816,sm,y,8.0,,BTP-3V,CCc1c(/C=C/C=C2\C(=O)c3cc(F)c(F)cc3C2=C(C#N)C#N)sc2c1sc1c3c4nsnc4c4c5sc6c(CC)c(/C=C/C=C/C=C7\C(=O)c8cc(F)c(F)cc8C7=C(C#N)C#N)sc6c5n(CC)c4c3n(CC)c21,PTB7-Th,CCOC(=O)c1sc2c(-c3cc4c(-c5ccc(CC)s5)c5sc(-c6sc(-c7cc8c(-c9ccc(CC)s9)c9sc(-c%10sc(-c%11cc%12c(-c%13ccc(CC)s%13)c%13sccc%13c(-c%13ccc(CC)s%13)c%12s%11)c%11sc(C(=O)OCC)c(F)c%10%11)cc9c(-c9ccc(CC)s9)c8s7)c7sc(C(=O)OCC)c(F)c67)cc5c(-c5ccc(CC)s5)c4s3)scc2c1F
956,DBS-2DPP,P3HT,10.1002/aenm.201200911,0.97,4.91,0.43,43.0,2.05,2.047961,sm,unfused,3.0,,DBS-2DPP,CCN1C(=O)C2=C(c3ccc(-c4ccc5c(c4)[Si](CC)(CC)c4cc(-c6ccc(C7=C8C(=O)N(CC)C(c9cccs9)=C8C(=O)N7CC)s6)ccc4-5)s3)N(CC)C(=O)C2=C1c1cccs1,P3HT,CCc1cc(C)sc1-c1sc(-c2cc(CC)c(-c3sc(-c4cc(CC)c(-c5sc(C)cc5CC)s4)cc3CC)s2)cc1CC
957,MeIC,PffBT-DPP,10.1021/acs.chemmater.0c02133,0.78,4.5,0.58,58.0,2.0,2.0358,sm,fused,7.0,,MeIC,CCc1ccc(C2(c3ccc(CC)cc3)c3cc4c(cc3-c3sc5cc(/C=C6\C(=O)c7c(csc7C)C6=C(C#N)C#N)sc5c32)C(c2ccc(CC)cc2)(c2ccc(CC)cc2)c2c-4sc3cc(/C=C4\C(=O)c5c(csc5C)C4=C(C#N)C#N)sc23)cc1,PffBT-DPP,CCc1ccsc1-c1ccc(C2=C3C(=O)N(CC)C(c4ccc(-c5sc(-c6c(F)c(F)c(-c7cc(CC)c(-c8ccc(C9=C%10C(=O)N(CC)C(c%11ccc(-c%12sc(-c%13c(F)c(F)c(-c%14cc(CC)c(-c%15ccc(C%16=C%17C(=O)N(CC)C(c%18ccc(-c%19sc(-c%20c(F)c(F)cc%21nsnc%20%21)cc%19CC)s%18)=C%17C(=O)N%16CC)s%15)s%14)c%14nsnc%13%14)cc%12CC)s%11)=C%10C(=O)N9CC)s8)s7)c7nsnc67)cc5CC)s4)=C3C(=O)N2CC)s1
958,FFI-1,P3HT,10.1002/adma.201103927,0.76,4.4,0.56,56.0,1.86,1.87264,sm,PDI,5.0,,FFI-1,CCN1C(=O)c2c(c(-c3cccs3)c3c(c2-c2cccs2)-c2cccc4c(C#N)ccc-3c24)C1=O,P3HT,CCc1cc(C)sc1-c1sc(-c2cc(CC)c(-c3sc(-c4cc(CC)c(-c5sc(C)cc5CC)s4)cc3CC)s2)cc1CC
959,IDBDT-O,PBDB-T,10.1016/j.synthmet.2021.116922,0.89,5.21,0.393,39.3,1.83,1.8223017,sm,fused,10.0,,IDBDT-O,CCOc1c2cc(/C=C3\C(=O)c4ccccc4C3=C(C#N)C#N)sc2c(OCC)c2c3c(sc12)-c1cc2c(cc1C3(c1ccc(CC)cc1)c1ccc(CC)cc1)-c1sc3c(OCC)c4cc(/C=C5\C(=O)c6ccccc6C5=C(C#N)C#N)sc4c(OCC)c3c1C2(c1ccc(CC)cc1)c1ccc(CC)cc1,PBDB-T,CCc1ccc(-c2c3cc(-c4ccc(-c5sc(-c6ccc(-c7cc8c(-c9ccc(CC)s9)c9sc(-c%10ccc(-c%11sc(-c%12ccc(-c%13cc%14c(-c%15ccc(CC)s%15)c%15sc(-c%16ccc(-c%17sc(-c%18cccs%18)c%18c%17C(=O)c%17c(CC)sc(CC)c%17C%18=O)s%16)cc%15c(-c%15ccc(CC)s%15)c%14s%13)s%12)c%12c%11C(=O)c%11c(CC)sc(CC)c%11C%12=O)s%10)cc9c(-c9ccc(CC)s9)c8s7)s6)c6c5C(=O)c5c(CC)sc(CC)c5C6=O)s4)sc3c(-c3ccc(CC)s3)c3ccsc23)s1
960,CPIC-3,PBDB-T,10.1002/asia.202101147,0.71,5.77,0.4154,41.54,1.71,1.70176918,sm,unfused,3.0,,CPIC-3,CCC1(CC)c2cc(/C=C3\C(=O)c4cc(F)c(F)cc4C3=C(C#N)C#N)sc2-c2sc(-c3cc4c(s3)-c3sc(-c5cc6c(s5)-c5sc(/C=C7\C(=O)c8cc(F)c(F)cc8C7=C(C#N)C#N)cc5C6(CC)CC)cc3C4(CC)CC)cc21,PBDB-T,CCc1ccc(-c2c3cc(-c4ccc(-c5sc(-c6ccc(-c7cc8c(-c9ccc(CC)s9)c9sc(-c%10ccc(-c%11sc(-c%12ccc(-c%13cc%14c(-c%15ccc(CC)s%15)c%15sc(-c%16ccc(-c%17sc(-c%18cccs%18)c%18c%17C(=O)c%17c(CC)sc(CC)c%17C%18=O)s%16)cc%15c(-c%15ccc(CC)s%15)c%14s%13)s%12)c%12c%11C(=O)c%11c(CC)sc(CC)c%11C%12=O)s%10)cc9c(-c9ccc(CC)s9)c8s7)s6)c6c5C(=O)c5c(CC)sc(CC)c5C6=O)s4)sc3c(-c3ccc(CC)s3)c3ccsc23)s1
961,B-PDI-B,P3HT,10.1021/jp5093674,0.61,5.3,0.51,51.0,1.66,1.64883,sm,PDI,7.0,,B-PDI-B,CCc1ccc(-c2c3cc(-c4cc5c6c(ccc7c8c(-c9cc%10c(-c%11ccc(CC)s%11)c%11sccc%11c(-c%11ccc(CC)s%11)c%10s9)cc9c%10c(ccc(c4c67)c%108)C(=O)N(CC)C9=O)C(=O)N(CC)C5=O)sc3c(-c3ccc(CC)s3)c3ccsc23)s1,P3HT,CCc1cc(C)sc1-c1sc(-c2cc(CC)c(-c3sc(-c4cc(CC)c(-c5sc(C)cc5CC)s4)cc3CC)s2)cc1CC
962,IDT-R,P3HT,10.1039/D0TA09924D,0.73,3.73,0.5125,51.25,1.57,1.39548625,sm,fused,5.0,,IDT-R,CCc1ccc(C2(c3ccc(CC)cc3)c3cc4c(cc3-c3sc(/C=c5/sc(=C(C#N)C#N)n(CC)c5=O)cc32)C(c2ccc(CC)cc2)(c2ccc(CC)cc2)c2cc(/C=c3/sc(=C(C#N)C#N)n(CC)c3=O)sc2-4)cc1,P3HT,CCc1cc(C)sc1-c1sc(-c2cc(CC)c(-c3sc(-c4cc(CC)c(-c5sc(C)cc5CC)s4)cc3CC)s2)cc1CC
963,A4T-21,PBDB-TF,10.1038/s41467-021-25394-w,0.936,5.55,0.303,30.3,1.57,1.5740244,sm,unfused,1.0,,A4T-21,CCc1cc(/C=C2\C(=O)c3cc(F)c(F)cc3C2=C(C#N)C#N)sc1-c1sc(-c2cc(-c3ccccc3)c(-c3sc(/C=C4\C(=O)c5cc(F)c(F)cc5C4=C(C#N)C#N)cc3CC)s2)cc1-c1ccccc1,PBDB-TF,CCc1sc(-c2c3cc(-c4ccc(-c5sc(-c6ccc(-c7cc8c(-c9cc(F)c(CC)s9)c9sc(-c%10ccc(-c%11sc(-c%12ccc(-c%13cc%14c(-c%15cc(F)c(CC)s%15)c%15sc(-c%16ccc(-c%17sc(-c%18cccs%18)c%18c%17C(=O)c%17c(CC)sc(CC)c%17C%18=O)s%16)cc%15c(-c%15cc(F)c(CC)s%15)c%14s%13)s%12)c%12c%11C(=O)c%11c(CC)sc(CC)c%11C%12=O)s%10)cc9c(-c9cc(F)c(CC)s9)c8s7)s6)c6c5C(=O)c5c(CC)sc(CC)c5C6=O)s4)sc3c(-c3cc(F)c(CC)s3)c3ccsc23)cc1F
964,BisPDI-T-di-EG,P3HT,10.1039/c3cp51475g,0.67,3.83,0.6,60.0,1.54,1.53966,sm,PDI,7.0,,BisPDI-T-di-EG,CCN1C(=O)c2ccc3c4c(-c5ccc(-c6cc7c8c(cc(OCOC)c9c%10c(OCOC)cc%11c%12c(ccc(c6c89)c%12%10)C(=O)N(CC)C%11=O)C(=O)N(CC)C7=O)s5)cc5c6c(cc(OCOC)c(c7c(OCOC)cc(c2c37)C1=O)c64)C(=O)N(CC)C5=O,P3HT,CCc1cc(C)sc1-c1sc(-c2cc(CC)c(-c3sc(-c4cc(CC)c(-c5sc(C)cc5CC)s4)cc3CC)s2)cc1CC
965,BTz-Np,P3HT,10.1002/adfm.201504153,0.94,3.52,0.46,46.0,1.53,1.522048,sm,unfused,3.0,,BTz-Np,CCc1cc(-c2ccc(-c3cc(CC)c(C#Cc4ccc5c6c(cccc46)C(=O)N(c4ccc6c(c4)C(CC)(CC)c4ccccc4-6)C5=O)s3)c3nsnc23)sc1C#Cc1ccc2c3c(cccc13)C(=O)N(c1ccc3c(c1)C(CC)(CC)c1ccccc1-3)C2=O,P3HT,CCc1cc(C)sc1-c1sc(-c2cc(CC)c(-c3sc(-c4cc(CC)c(-c5sc(C)cc5CC)s4)cc3CC)s2)cc1CC
966,Y6,PBB,10.1021/acs.macromol.0c00405,0.84,4.25,0.4236,42.36,1.51,1.512252,sm,y,8.0,,Y6,CCC1=C(SC2=C1SC3=C2N(CC)C4=C3C5=NSN=C5C6=C4N(CC)C7=C6SC8=C7SC(/C=C9/C(C%10=C(C9=O)C=C(F)C(F)=C%10)=C(C#N)\C#N)=C8CC)/C=C%11C(C%12=C(C\%11=C(C#N)/C#N)C=C(F)C(F)=C%12)=O,PBB,CCc1ccc(-c2c3cc(-c4sc(-c5cc6c(-c7ccc(CC)s7)c7sc(-c8sc(-c9cc%10c(-c%11ccc(CC)s%11)c%11sc(-c%12scc%13c%12C(=O)c%12c(CC)sc(CC)c%12C%13=O)cc%11c(-c%11ccc(CC)s%11)c%10s9)c9c8C(=O)c8c(CC)sc(CC)c8C9=O)cc7c(-c7ccc(CC)s7)c6s5)c5c4C(=O)c4c(CC)sc(CC)c4C5=O)sc3c(-c3ccc(CC)s3)c3ccsc23)s1
967,NDI-3TH,P3HT,10.1002/aenm.201100285,0.82,3.51,0.52,52.0,1.5,1.496664,sm,PDI,4.0,,NDI-3TH,CCc1ccc(-c2ccc(-c3ccc(-c4cc5c6c(c(-c7ccc(-c8ccc(-c9ccc(CC)s9)s8)s7)cc7c6c4C(=O)N(CC)C7=O)C(=O)N(CC)C5=O)s3)s2)s1,P3HT,CCc1cc(C)sc1-c1sc(-c2cc(CC)c(-c3sc(-c4cc(CC)c(-c5sc(C)cc5CC)s4)cc3CC)s2)cc1CC
968,DTI,PBDTTPD,10.1002/aenm.201301007,1.051,4.6,0.3,30.0,1.47,1.45038,sm,PDI,13.0,,DTI,CCn1c(=O)c2ccc3c4c(ccc(c1=O)c24)c1c3c2c3ccc4c(=O)n(CC)c(=O)c5ccc(c3c45)c2c2c3ccc4c(=O)n(CC)c(=O)c5ccc(c3c54)c12,PBDTTPD,CCOc1c2cc(-c3sc(-c4cc5c(OCC)c6sc(-c7sc(-c8cc9c(OCC)c%10sc(-c%11scc%12c%11C(=O)N(CC)C%12=O)cc%10c(OCC)c9s8)c8c7C(=O)N(CC)C8=O)cc6c(OCC)c5s4)c4c3C(=O)N(CC)C4=O)sc2c(OCC)c2ccsc12
969,DTI,P3HT,10.1002/aenm.201301007,0.613,4.3,0.55,55.0,1.45,1.449745,sm,PDI,13.0,,DTI,CCn1c(=O)c2ccc3c4c(ccc(c1=O)c24)c1c3c2c3ccc4c(=O)n(CC)c(=O)c5ccc(c3c45)c2c2c3ccc4c(=O)n(CC)c(=O)c5ccc(c3c54)c12,P3HT,CCc1cc(C)sc1-c1sc(-c2cc(CC)c(-c3sc(-c4cc(CC)c(-c5sc(C)cc5CC)s4)cc3CC)s2)cc1CC
970,YF25,P3HT,10.1002/aenm.201200372,0.54,4.85,0.547,54.7,1.43,1.432593,sm,unfused,3.0,,YF25,CC[Si]1(CC)c2ccsc2-c2sc(-c3ccc(C=C(C#N)C#N)c4nsnc34)cc21,P3HT,CCc1cc(C)sc1-c1sc(-c2cc(CC)c(-c3sc(-c4cc(CC)c(-c5sc(C)cc5CC)s4)cc3CC)s2)cc1CC
971,DTI,PDTSBT,10.1002/aenm.201301007,0.725,5.7,0.32,32.0,1.32,1.3224,sm,PDI,13.0,,DTI,CCn1c(=O)c2ccc3c4c(ccc(c1=O)c24)c1c3c2c3ccc4c(=O)n(CC)c(=O)c5ccc(c3c45)c2c2c3ccc4c(=O)n(CC)c(=O)c5ccc(c3c54)c12,PDTSBT,CC[Si]1(CC)c2ccsc2-c2sc(-c3ccc(-c4cc5c(s4)-c4sc(-c6ccc(-c7cc8c(s7)-c7sc(-c9cccc%10nsnc9%10)cc7[Si]8(CC)CC)c7nsnc67)cc4[Si]5(CC)CC)c4nsnc34)cc21
972,ITIC,P3HT,10.1002/adma.201601803,0.52,4.22,0.5693,56.93,1.25,1.24927192,sm,fused,7.0,,ITIC,CCc1ccc(C2(c3ccc(CC)cc3)c3cc4c(cc3-c3sc5cc(/C=C6\C(=O)c7ccccc7C6=C(C#N)C#N)sc5c32)C(c2ccc(CC)cc2)(c2ccc(CC)cc2)c2c-4sc3cc(/C=C4\C(=O)c5ccccc5C4=C(C#N)C#N)sc23)cc1,P3HT,CCc1cc(C)sc1-c1sc(-c2cc(CC)c(-c3sc(-c4cc(CC)c(-c5sc(C)cc5CC)s4)cc3CC)s2)cc1CC
973,DPP-FN-DPP,P3HT,10.1039/C6NJ03938C,0.97,3.2,0.372,37.2,1.2,1.154688,sm,unfused,3.0,,DPP-FN-DPP,CCN1C(=O)C2=C(c3ccc(-c4ccc5c(c4)C(=O)c4cc(-c6ccc(C7=C8C(=O)N(CC)C(c9cccs9)=C8C(=O)N7CC)s6)ccc4-5)s3)N(CC)C(=O)C2=C1c1cccs1,P3HT,CCc1cc(C)sc1-c1sc(-c2cc(CC)c(-c3sc(-c4cc(CC)c(-c5sc(C)cc5CC)s4)cc3CC)s2)cc1CC
974,N6b,P3HT,10.1039/C4RA09668A,1.08,2.06,0.52,52.0,1.16,1.156896,sm,unfused,2.0,,N6b,CCN1C(=O)C2=C(c3ccc(-c4ccc(-c5ccc(C6=C7C(=O)N(CC)C(c8cccs8)=C7C(=O)N6CC)s5)c5nsnc45)s3)N(CC)C(=O)C2=C1c1cccs1,P3HT,CCc1cc(C)sc1-c1sc(-c2cc(CC)c(-c3sc(-c4cc(CC)c(-c5sc(C)cc5CC)s4)cc3CC)s2)cc1CC
975,ITIC,PIDT-DTN,10.1021/acs.macromol.6b02733,0.97,3.8,0.29,29.0,1.1,1.06894,sm,fused,7.0,,ITIC,CCc1ccc(C2(c3ccc(CC)cc3)c3cc4c(cc3-c3sc5cc(/C=C6\C(=O)c7ccccc7C6=C(C#N)C#N)sc5c32)C(c2ccc(CC)cc2)(c2ccc(CC)cc2)c2c-4sc3cc(/C=C4\C(=O)c5ccccc5C4=C(C#N)C#N)sc23)cc1,PIDT-DTN,CCc1ccc(C2(c3ccc(CC)cc3)c3cc4c(cc3-c3sccc32)C(c2ccc(CC)cc2)(c2ccc(CC)cc2)c2cc(-c3sc(-c5sc(-c6cc(CC)c(-c7cc8c(s7)-c7cc9c(cc7C8(c7ccc(CC)cc7)c7ccc(CC)cc7)-c7sc(-c8sc(-c%10sc(-c%11cc(CC)c(-c%12cc%13c(s%12)-c%12cc%14c(cc%12C%13(c%12ccc(CC)cc%12)c%12ccc(CC)cc%12)-c%12sc(-c%13sc(-c%15sc(-c%16cc(CC)cs%16)c%16c%15C(=O)c%15ccccc%15C%16=O)cc%13CC)cc%12C%14(c%12ccc(CC)cc%12)c%12ccc(CC)cc%12)s%11)c%11c%10C(=O)c%10ccccc%10C%11=O)cc8CC)cc7C9(c7ccc(CC)cc7)c7ccc(CC)cc7)s6)c6c5C(=O)c5ccccc5C6=O)cc3CC)sc2-4)cc1
976,BTPT-4F,P2F-Ehp,10.1007/s11426-019-9457-5,0.78,3.2,0.4378,43.78,1.09,1.0927488,sm,y,6.0,,BTPT-4F,CCn1c2cc(/C=C3\C(=O)c4cc(F)c(F)cc4C3=C(C#N)C#N)sc2c2c3nsnc3c3c4sc(/C=C5\C(=O)c6cc(F)c(F)cc6C5=C(C#N)C#N)cc4n(CC)c3c21,P2F-Ehp,CCc1c(F)cc(-c2c3cc(-c4ccc(-c5c6c(c(-c7ccc(-c8cc9c(-c%10cc(F)c(CC)c(F)c%10)c%10sc(-c%11ccc(-c%12c%13c(c(-c%14ccc(-c%15cc%16c(-c%17cc(F)c(CC)c(F)c%17)c%17sc(-c%18ccc(-c%19c%20c(c(-c%21cccs%21)c%21nn(CC)nc%19%21)C(=O)N(CC)C%20=O)s%18)cc%17c(-c%17cc(F)c(CC)c(F)c%17)c%16s%15)s%14)c%14nn(CC)nc%12%14)C(=O)N(CC)C%13=O)s%11)cc%10c(-c%10cc(F)c(CC)c(F)c%10)c9s8)s7)c7nn(CC)nc57)C(=O)N(CC)C6=O)s4)sc3c(-c3cc(F)c(CC)c(F)c3)c3ccsc23)cc1F
977,NTz-Teh-FA,P3HT,10.1038/s41427-018-0088-4,0.95,2.13,0.53,53.0,1.06,1.072455,sm,PDI,5.0,,NTz-Teh-FA,CCc1cc(-c2cc3c(cc(-c4cc(CC)c(-c5ccc6c7c(cccc57)-c5cc7c(cc5-6)C(=O)N(CC)C7=O)s4)c4nsnc43)c3nsnc23)sc1-c1ccc2c3c(cccc13)-c1cc3c(cc1-2)C(=O)N(CC)C3=O,P3HT,CCc1cc(C)sc1-c1sc(-c2cc(CC)c(-c3sc(-c4cc(CC)c(-c5sc(C)cc5CC)s4)cc3CC)s2)cc1CC
978,BTA100,P3HT,10.1039/C8TC03963A,1.34,1.65,0.47,47.0,1.04,1.03917,sm,fused,5.0,,BTA100,CCc1ccc(C2(c3ccc(CC)cc3)c3cc4c(cc3-c3sc(-c5c(OC)c(OC)c(/C=C6\SC(=O)N(CC)C6=O)c6nn(CC)nc56)cc32)C(c2ccc(CC)cc2)(c2ccc(CC)cc2)c2cc(-c3c(OC)c(OC)c(/C=C5\SC(=O)N(CC)C5=O)c5nn(CC)nc35)sc2-4)cc1,P3HT,CCc1cc(C)sc1-c1sc(-c2cc(CC)c(-c3sc(-c4cc(CC)c(-c5sc(C)cc5CC)s4)cc3CC)s2)cc1CC
979,ICPDT-4F,PBDB-T-4Cl,10.1021/acs.jpcc.0c09663,0.91,2.36,0.484,48.4,1.04,1.0394384,sm,fused,9.0,,ICPDT-4F,CCc1ccc(C2(c3ccc(CC)cc3)c3cc4c(cc3-c3sc5c(c32)C(CC)(CC)c2cc(/C=C3\C(=O)c6cc(F)c(F)cc6C3=C(C#N)C#N)sc2-5)C(c2ccc(CC)cc2)(c2ccc(CC)cc2)c2c-4sc3c2C(CC)(CC)c2cc(/C=C4\C(=O)c5cc(F)c(F)cc5C4=C(C#N)C#N)sc2-3)cc1,PBDBT-4Cl,CCc1sc(-c2c3cc(-c4sc(-c5sc(-c6cc(Cl)c(-c7cc8c(-c9cc(Cl)c(CC)s9)c9sc(-c%10sc(-c%11sc(-c%12cc(Cl)c(-c%13cc%14c(-c%15cc(Cl)c(CC)s%15)c%15sc(-c%16sc(-c%17sc(-c%18cc(Cl)cs%18)c%18c%17C(=O)c%17c(CC)sc(CC)c%17C%18=O)cc%16Cl)cc%15c(-c%15cc(Cl)c(CC)s%15)c%14s%13)s%12)c%12c%11C(=O)c%11c(CC)sc(CC)c%11C%12=O)cc%10Cl)cc9c(-c9cc(Cl)c(CC)s9)c8s7)s6)c6c5C(=O)c5c(CC)sc(CC)c5C6=O)cc4Cl)sc3c(-c3cc(Cl)c(CC)s3)c3ccsc23)cc1Cl
980,BTP-4V,PTB7-Th,10.1039/D0MA01017K,0.67,3.61,0.427,42.7,1.03,1.0327849,sm,y,8.0,,BTP-4V,CCc1c(/C=C/C=C\C=C2/C(=O)c3cc(F)c(F)cc3C2=C(C#N)C#N)sc2c1sc1c3c4nsnc4c4c5sc6c(CC)c(/C=C/C=C/C=C7\C(=O)c8cc(F)c(F)cc8C7=C(C#N)C#N)sc6c5n(CC)c4c3n(CC)c21,PTB7-Th,CCOC(=O)c1sc2c(-c3cc4c(-c5ccc(CC)s5)c5sc(-c6sc(-c7cc8c(-c9ccc(CC)s9)c9sc(-c%10sc(-c%11cc%12c(-c%13ccc(CC)s%13)c%13sccc%13c(-c%13ccc(CC)s%13)c%12s%11)c%11sc(C(=O)OCC)c(F)c%10%11)cc9c(-c9ccc(CC)s9)c8s7)c7sc(C(=O)OCC)c(F)c67)cc5c(-c5ccc(CC)s5)c4s3)scc2c1F
981,BTP-4Cl,P3HT,10.1039/D0EE01763A,0.5,5.16,0.39,39.0,1.01,1.0062,sm,y,8.0,,BTP-4Cl,CCc1c(/C=C2\C(=O)c3cc(Cl)c(Cl)cc3C2=C(C#N)C#N)sc2c1sc1c3c4nsnc4c4c5sc6c(CC)c(/C=C7\C(=O)c8cc(Cl)c(Cl)cc8C7=C(C#N)C#N)sc6c5n(CC)c4c3n(CC)c21,P3HT,CCc1cc(C)sc1-c1sc(-c2cc(CC)c(-c3sc(-c4cc(CC)c(-c5sc(C)cc5CC)s4)cc3CC)s2)cc1CC
982,IDT-CR,P3HT,10.1039/D0TA09924D,0.66,2.62,0.4926,49.26,0.99,0.85180392,sm,fused,5.0,,IDT-CR,CCc1ccc(C2(c3ccc(CC)cc3)c3cc4c(cc3-c3sc(C5=C/C(=c6/sc(=C(C#N)C#N)n(CC)c6=O)CCC5)cc32)C(c2ccc(CC)cc2)(c2ccc(CC)cc2)c2cc(C3C=C/C(=c5/sc(=C(C#N)C#N)n(CC)c5=O)CC3)sc2-4)cc1,P3HT,CCc1cc(C)sc1-c1sc(-c2cc(CC)c(-c3sc(-c4cc(CC)c(-c5sc(C)cc5CC)s4)cc3CC)s2)cc1CC
983,Y6,PTQ8,10.1002/adma.201905480,0.89,3.11,0.325,32.5,0.9,0.8995675,sm,y,8.0,,Y6,CCC1=C(SC2=C1SC3=C2N(CC)C4=C3C5=NSN=C5C6=C4N(CC)C7=C6SC8=C7SC(/C=C9/C(C%10=C(C9=O)C=C(F)C(F)=C%10)=C(C#N)\C#N)=C8CC)/C=C%11C(C%12=C(C\%11=C(C#N)/C#N)C=C(F)C(F)=C%12)=O,PTQ8,CCOc1cnc2c(-c3sc(-c4ccc(-c5sc(-c6ccc(-c7scc(F)c7F)c7ncc(OCC)nc67)c(F)c5F)c5ncc(OCC)nc45)c(F)c3F)cccc2n1
984,DTI,PCDTBT,10.1002/aenm.201301007,0.931,2.9,0.28,28.0,0.75,0.755972,sm,PDI,13.0,,DTI,CCn1c(=O)c2ccc3c4c(ccc(c1=O)c24)c1c3c2c3ccc4c(=O)n(CC)c(=O)c5ccc(c3c45)c2c2c3ccc4c(=O)n(CC)c(=O)c5ccc(c3c54)c12,PCDTBT,CCn1c2ccccc2c2ccc(-c3ccc(-c4ccc(-c5ccc(-c6ccc7c8ccc(-c9ccc(-c%10ccc(-c%11ccc(-c%12ccc%13c%14ccc(-c%15ccc(-c%16ccc(-c%17cccs%17)c%17nsnc%16%17)s%15)cc%14n(CC)c%13c%12)s%11)c%11nsnc%10%11)s9)cc8n(CC)c7c6)s5)c5nsnc45)s3)cc21
985,K12,P3HT,10.1002/aenm.201000024,0.62,2.36,0.498,49.8,0.73,0.7286736,sm,unfused,3.0,,K12,CCC1(CC)c2ccccc2-c2ccc(-c3ccc(C=C(C#N)C#N)c4nsnc34)cc21,P3HT,CCc1cc(C)sc1-c1sc(-c2cc(CC)c(-c3sc(-c4cc(CC)c(-c5sc(C)cc5CC)s4)cc3CC)s2)cc1CC
986,DTC-T-C,PTB7-Th,10.1016/j.orgel.2020.106026,0.69,2.88,0.358,35.8,0.71,0.7114176,sm,unfused,3.0,,DTC-T-C,CCn1c2cc(-c3ccc(/C=C4\C(=O)c5cscc5C4=C(C#N)C#N)s3)ccc2c2ccc(-c3ccc(/C=C4\C(=O)c5cscc5C4=C(C#N)C#N)s3)cc21,PTB7-Th,CCOC(=O)c1sc2c(-c3cc4c(-c5ccc(CC)s5)c5sc(-c6sc(-c7cc8c(-c9ccc(CC)s9)c9sc(-c%10sc(-c%11cc%12c(-c%13ccc(CC)s%13)c%13sccc%13c(-c%13ccc(CC)s%13)c%12s%11)c%11sc(C(=O)OCC)c(F)c%10%11)cc9c(-c9ccc(CC)s9)c8s7)c7sc(C(=O)OCC)c(F)c67)cc5c(-c5ccc(CC)s5)c4s3)scc2c1F
987,CPIC-1,PBDB-T,10.1002/asia.202101147,0.38,5.16,0.3188,31.88,0.63,0.62510304,sm,unfused,3.0,,CPIC-1,CCC1(CC)c2cc(/C=C3\C(=O)c4cc(F)c(F)cc4C3=C(C#N)C#N)sc2-c2sc(/C=C3\C(=O)c4cc(F)c(F)cc4C3=C(C#N)C#N)cc21,PBDB-T,CCc1ccc(-c2c3cc(-c4ccc(-c5sc(-c6ccc(-c7cc8c(-c9ccc(CC)s9)c9sc(-c%10ccc(-c%11sc(-c%12ccc(-c%13cc%14c(-c%15ccc(CC)s%15)c%15sc(-c%16ccc(-c%17sc(-c%18cccs%18)c%18c%17C(=O)c%17c(CC)sc(CC)c%17C%18=O)s%16)cc%15c(-c%15ccc(CC)s%15)c%14s%13)s%12)c%12c%11C(=O)c%11c(CC)sc(CC)c%11C%12=O)s%10)cc9c(-c9ccc(CC)s9)c8s7)s6)c6c5C(=O)c5c(CC)sc(CC)c5C6=O)s4)sc3c(-c3ccc(CC)s3)c3ccsc23)s1
988,BTA1,J52-Cl,10.1016/j.orgel.2021.106195,1.33,1.25,0.3619,36.19,0.6,0.60165875,sm,fused,5.0,,BTA1,CCc1ccc(C2(c3ccc(CC)cc3)c3cc4c(cc3-c3sc(-c5ccc(/C=C6/SC(=S)N(CC)C6=O)c6nn(CC)nc56)cc32)C(c2ccc(CC)cc2)(c2ccc(CC)cc2)c2cc(-c3ccc(/C=C5/SC(=S)N(CC)C5=O)c5nn(CC)nc35)sc2-4)cc1,J52-Cl,CCc1sc(-c2c3cc(-c4ccc(-c5c(F)c(F)c(-c6ccc(-c7cc8c(-c9cc(Cl)c(CC)s9)c9sc(-c%10ccc(-c%11c(F)c(F)c(-c%12ccc(-c%13cc%14c(-c%15cc(Cl)c(CC)s%15)c%15sc(-c%16ccc(-c%17c(F)c(F)c(-c%18cccs%18)c%18nn(CC)nc%17%18)s%16)cc%15c(-c%15cc(Cl)c(CC)s%15)c%14s%13)s%12)c%12nn(CC)nc%11%12)s%10)cc9c(-c9cc(Cl)c(CC)s9)c8s7)s6)c6nn(CC)nc56)s4)sc3c(-c3cc(Cl)c(CC)s3)c3ccsc23)cc1Cl
989,IDTCF,FTAZ,10.1039/C9QM00314B,0.705,2.1,0.396,39.6,0.59,0.586278,sm,fused,5.0,,IDTCF,CCC1(CC)c2cc3c(cc2-c2sc(/C=C/C4=C(C#N)C(=C(C#N)C#N)OC4(C)C)cc21)C(CC)(CC)c1cc(/C=C/C2=C(C#N)C(=C(C#N)C#N)OC2(C)C)sc1-3,FTAZ,CCc1c2cc(-c3ccc(-c4c(F)c(F)c(-c5ccc(-c6cc7c(CC)c8sc(-c9ccc(-c%10c(F)c(F)c(-c%11ccc(-c%12cc%13c(CC)c%14sc(-c%15ccc(-c%16c(F)c(F)c(-c%17cccs%17)c%17nn(CC)nc%16%17)s%15)cc%14c(CC)c%13s%12)s%11)c%11nn(CC)nc%10%11)s9)cc8c(CC)c7s6)s5)c5nn(CC)nc45)s3)sc2c(CC)c2ccsc12
990,Y6,PDCBT-Cl,10.1016/j.joule.2020.04.014,0.88,2.2,0.271,27.1,0.48,0.524656,sm,y,8.0,,Y6,CCC1=C(SC2=C1SC3=C2N(CC)C4=C3C5=NSN=C5C6=C4N(CC)C7=C6SC8=C7SC(/C=C9/C(C%10=C(C9=O)C=C(F)C(F)=C%10)=C(C#N)\C#N)=C8CC)/C=C%11C(C%12=C(C\%11=C(C#N)/C#N)C=C(F)C(F)=C%12)=O,PDCBT-Cl,COC(=O)c1csc(-c2cc(C(=O)OC)c(-c3cc(Cl)c(-c4ccc(-c5sc(-c6cc(C(=O)OC)c(-c7cc(Cl)c(-c8ccc(-c9sc(-c%10cc(C(=O)OC)c(-c%11cc(Cl)c(-c%12cccs%12)s%11)s%10)cc9C(=O)OC)s8)s7)s6)cc5C(=O)OC)s4)s3)s2)c1
991,ITIC,PBDD4T,10.1021/acs.macromol.6b00248,0.88,2.04,0.25,25.0,0.45,0.4488,sm,fused,7.0,,ITIC,CCc1ccc(C2(c3ccc(CC)cc3)c3cc4c(cc3-c3sc5cc(/C=C6\C(=O)c7ccccc7C6=C(C#N)C#N)sc5c32)C(c2ccc(CC)cc2)(c2ccc(CC)cc2)c2c-4sc3cc(/C=C4\C(=O)c5ccccc5C4=C(C#N)C#N)sc23)cc1,PBDD4T,CCc1csc(-c2sc(-c3cc(CC)c(-c4ccc(-c5ccc(-c6sc(-c7sc(-c8cc(CC)c(-c9ccc(-c%10ccc(-c%11sc(-c%12sc(-c%13cc(CC)c(-c%14ccc(-c%15cccs%15)s%14)s%13)c%13c%12C(=O)c%12c(CC)sc(CC)c%12C%13=O)cc%11CC)s%10)s9)s8)c8c7C(=O)c7c(CC)sc(CC)c7C8=O)cc6CC)s5)s4)s3)c3c2C(=O)c2c(CC)sc(CC)c2C3=O)c1
992,IDTT-R,P3HT,10.1039/D0TA09924D,0.78,0.73,0.4818,48.18,0.43,0.27433692,sm,fused,7.0,,IDTT-R,CCc1ccc(C2(c3ccc(CC)cc3)c3cc4c(cc3-c3sc5cc(/C=c6/sc(=C(C#N)C#N)n(CC)c6=O)sc5c32)C(c2ccc(CC)cc2)(c2ccc(CC)cc2)c2c-4sc3cc(/C=c4/sc(=C(C#N)C#N)n(CC)c4=O)sc23)cc1,P3HT,CCc1cc(C)sc1-c1sc(-c2cc(CC)c(-c3sc(-c4cc(CC)c(-c5sc(C)cc5CC)s4)cc3CC)s2)cc1CC
993,SSBR,P3HT,10.1016/j.solener.2018.09.077,0.74,1.09,0.2938,29.38,0.26,0.23697908,sm,unfused,3.0,,SSBR,CCN1C(=O)/C(=C/c2ccc(-c3cc4c(s3)-c3sc(-c5ccc(/C=C6\SC(=S)N(CC)C6=O)c6nsnc56)cc3C4(CC)CC)c3nsnc23)SC1=S,P3HT,CCc1cc(C)sc1-c1sc(-c2cc(CC)c(-c3sc(-c4cc(CC)c(-c5sc(C)cc5CC)s4)cc3CC)s2)cc1CC
994,IT-4F,PCl(3)BDB-T,10.1002/anie.201807865,0.88,0.88,0.2374,23.74,0.18,0.18384256,sm,fused,7.0,,IT-4F,CCc1ccc(C2(c3ccc(CC)cc3)c3cc4c(cc3-c3sc5cc(/C=C6\C(=O)c7cc(F)c(F)cc7C6=C(C#N)C#N)sc5c32)C(c2ccc(CC)cc2)(c2ccc(CC)cc2)c2c-4sc3cc(/C=C4\C(=O)c5cc(F)c(F)cc5C4=C(C#N)C#N)sc23)cc1,PCl3BDB-T,CCc1ccc(-c2c3cc(-c4cc(Cl)c(-c5sc(-c6sc(-c7cc8c(-c9ccc(CC)s9)c9sc(-c%10cc(Cl)c(-c%11sc(-c%12sc(-c%13cc%14c(-c%15ccc(CC)s%15)c%15sc(-c%16cc(Cl)c(-c%17sc(-c%18sccc%18Cl)c%18c%17C(=O)c%17c(CC)sc(CC)c%17C%18=O)s%16)cc%15c(-c%15ccc(CC)s%15)c%14s%13)cc%12Cl)c%12c%11C(=O)c%11c(CC)sc(CC)c%11C%12=O)s%10)cc9c(-c9ccc(CC)s9)c8s7)cc6Cl)c6c5C(=O)c5c(CC)sc(CC)c5C6=O)s4)sc3c(-c3ccc(CC)s3)c3ccsc23)s1
995,BTA11,J52-Cl,10.1016/j.orgel.2021.106195,1.2,0.43,0.2592,25.92,0.13,0.1337472,sm,fused,7.0,,BTA11,CCc1ccc(C2(c3ccc(CC)cc3)c3cc4c(cc3-c3sc5cc(-c6ccc(/C=C7\SC(=S)N(CC)C7=O)c7nn(CC)nc67)sc5c32)C(c2ccc(CC)cc2)(c2ccc(CC)cc2)c2c-4sc3cc(-c4ccc(/C=C5\SC(=S)N(CC)C5=O)c5nn(CC)nc45)sc23)cc1,J52-Cl,CCc1sc(-c2c3cc(-c4ccc(-c5c(F)c(F)c(-c6ccc(-c7cc8c(-c9cc(Cl)c(CC)s9)c9sc(-c%10ccc(-c%11c(F)c(F)c(-c%12ccc(-c%13cc%14c(-c%15cc(Cl)c(CC)s%15)c%15sc(-c%16ccc(-c%17c(F)c(F)c(-c%18cccs%18)c%18nn(CC)nc%17%18)s%16)cc%15c(-c%15cc(Cl)c(CC)s%15)c%14s%13)s%12)c%12nn(CC)nc%11%12)s%10)cc9c(-c9cc(Cl)c(CC)s9)c8s7)s6)c6nn(CC)nc56)s4)sc3c(-c3cc(Cl)c(CC)s3)c3ccsc23)cc1Cl
996,SF-HR,PTB7-Th,10.1039/C9RA03188J,1.15,0.36,0.31,31.0,0.13,0.12834,sm,unfused,3.0,,SF-HR,CCN1C(=O)/C(=C/c2ccc(-c3ccc4c(c3)C3(c5cc(-c6ccc(/C=C7\SC(=S)N(CC)C7=O)s6)ccc5-4)c4cc(-c5ccc(/C=C6\SC(=S)N(CC)C6=O)s5)ccc4-c4ccc(-c5ccc(/C=C6\SC(=S)N(CC)C6=O)s5)cc43)s2)SC1=S,PTB7-Th,CCOC(=O)c1sc2c(-c3cc4c(-c5ccc(CC)s5)c5sc(-c6sc(-c7cc8c(-c9ccc(CC)s9)c9sc(-c%10sc(-c%11cc%12c(-c%13ccc(CC)s%13)c%13sccc%13c(-c%13ccc(CC)s%13)c%12s%11)c%11sc(C(=O)OCC)c(F)c%10%11)cc9c(-c9ccc(CC)s9)c8s7)c7sc(C(=O)OCC)c(F)c67)cc5c(-c5ccc(CC)s5)c4s3)scc2c1F
997,SSTI,PTB7-Th,10.1002/solr.202000286,0.22,0.53,0.43,43.0,0.05,0.050138,sm,unfused,3.0,,SSTI,CCc1cc(-c2c3c(c(-c4cc(CC)c(/C=C5\C(=O)c6ccccc6C5=C(C#N)C#N)s4)c4nsnc24)N=S=N3)sc1/C=C1\C(=O)c2ccccc2C1=C(C#N)C#N,PTB7-Th,CCOC(=O)c1sc2c(-c3cc4c(-c5ccc(CC)s5)c5sc(-c6sc(-c7cc8c(-c9ccc(CC)s9)c9sc(-c%10sc(-c%11cc%12c(-c%13ccc(CC)s%13)c%13sccc%13c(-c%13ccc(CC)s%13)c%12s%11)c%11sc(C(=O)OCC)c(F)c%10%11)cc9c(-c9ccc(CC)s9)c8s7)c7sc(C(=O)OCC)c(F)c67)cc5c(-c5ccc(CC)s5)c4s3)scc2c1F
998,Qx3c,P3HT,10.1007/s11426-019-9618-7,0.75,0.14,0.3,30.0,0.03,0.0315,sm,fused,5.0,,Qx3c,CCn1c(=C(C#N)C#N)s/c(=C/c2ccc(-c3cc4c(s3)-c3cc5c(cc3C4(CC)CC)-c3sc(-c4ccc(/C=c6/sc(=C(C#N)C#N)n(CC)c6=O)c6nccnc46)cc3C5(CC)CC)c3nccnc23)c1=O,P3HT,CCc1cc(C)sc1-c1sc(-c2cc(CC)c(-c3sc(-c4cc(CC)c(-c5sc(C)cc5CC)s4)cc3CC)s2)cc1CC
999,ITIC,PB2T,10.1002/adfm.201706517,0.56,0.08,0.26,26.0,0.01,0.011648,sm,fused,7.0,,ITIC,CCc1ccc(C2(c3ccc(CC)cc3)c3cc4c(cc3-c3sc5cc(/C=C6\C(=O)c7ccccc7C6=C(C#N)C#N)sc5c32)C(c2ccc(CC)cc2)(c2ccc(CC)cc2)c2c-4sc3cc(/C=C4\C(=O)c5ccccc5C4=C(C#N)C#N)sc23)cc1,PB2T,CCOC(=O)c1ccsc1-c1cc(C(=O)OCC)c(-c2cc3c(-c4ccc(CC)s4)c4sc(-c5cc(C(=O)OCC)c(-c6cc(C(=O)OCC)c(-c7cc8c(-c9ccc(CC)s9)c9sc(-c%10cc(C(=O)OCC)c(-c%11cc(C(=O)OCC)c(-c%12cc%13c(-c%14ccc(CC)s%14)c%14sccc%14c(-c%14ccc(CC)s%14)c%13s%12)s%11)s%10)cc9c(-c9ccc(CC)s9)c8s7)s6)s5)cc4c(-c4ccc(CC)s4)c3s2)s1
1000,IT-M,PB2T,10.1039/C6EE03489F,0.56,0.08,0.26,26.0,0.01,0.011648,sm,fused,7.0,,IT-M,CCc1ccc(C2(c3ccc(CC)cc3)c3cc4c(cc3-c3sc5cc(/C=C6\C(=O)c7ccc(C)cc7C6=C(C#N)C#N)sc5c32)C(c2ccc(CC)cc2)(c2ccc(CC)cc2)c2c-4sc3cc(/C=C4\C(=O)c5ccc(C)cc5C4=C(C#N)C#N)sc23)cc1,PB2T,CCOC(=O)c1ccsc1-c1cc(C(=O)OCC)c(-c2cc3c(-c4ccc(CC)s4)c4sc(-c5cc(C(=O)OCC)c(-c6cc(C(=O)OCC)c(-c7cc8c(-c9ccc(CC)s9)c9sc(-c%10cc(C(=O)OCC)c(-c%11cc(C(=O)OCC)c(-c%12cc%13c(-c%14ccc(CC)s%14)c%14sccc%14c(-c%14ccc(CC)s%14)c%13s%12)s%11)s%10)cc9c(-c9ccc(CC)s9)c8s7)s6)s5)cc4c(-c4ccc(CC)s4)c3s2)s1
