Repository: aspuru-guzik-group/Beyond-Molecular-Structure-ML-for-OPV-Materials-Devices

File: datasets/Min_2020_n558/raw/interlayer properties.csv
Name,Energy Level,"Value (WF, HOMO, LUMO)",ETL,HTL,Source,,,,,
C60-bissalt,-3.9,LUMO (CV),TRUE,,https://pubs.rsc.org/en/content/articlelanding/2012/jm/c2jm30755c,,,,,
Ca,-2.9,,TRUE,,,,,,,
EDTA-ZnO,-4.05,WF (UPS),TRUE,,https://pubs.acs.org/doi/10.1021/acs.chemmater.7b01615,,,,,
FPI,-3.93,LUMO (CV),TRUE,,https://pubs.rsc.org/en/content/articlelanding/2012/jm/c2jm30755c,Effective interfacial layer to enhance efficiency of polymer solar cells via solution-processed fullerene-surfactants - Journal of Materials Chemistry (RSC Publishing),,synthesized here,,
LiF,-3,,TRUE,,,,,,,
Al,-4.3,WF,TRUE,,https://pubs.rsc.org/en/content/articlelanding/2020/EE/d0ee01896a,,,,,
N719:PrC60MAI,-3.9,WF (UPS),TRUE,,https://onlinelibrary.wiley.com/doi/10.1002/solr.201700014,,,,(1:1),
PDIN,-3.6,,TRUE,,,,,,,
PDINO,-3.9,LUMO?,TRUE,,https://pubs.rsc.org/en/content/articlelanding/2020/EE/d0ee01896a,,,,,
PEIE,-4.1,,TRUE,,,,,,,
PFN,-2.14,LUMO (CV),TRUE,,https://pubs.acs.org/doi/full/10.1021/ja0476765,this paper use CV to determine to energy level though,,,,
ZnO/PFN,-2.14,LUMO (CV),TRUE,,https://pubs.acs.org/doi/full/10.1021/ja0476765,,,,,
PFN-Br,-2.18,LUMO (CV),TRUE,,https://pubs.rsc.org/en/content/articlelanding/2012/EE/c2ee22296e,,,,,
PFNDI-Br,-4.18,LUMO (CV),TRUE,,https://pubs.acs.org/doi/10.1021/jacs.5b12664,https://sci-hub.ru/10.1021/jacs.5b12664,,,,"""= PNDIT-F3N-Br"""
PNDIT-F3N,-3.9,LUMO (CV),TRUE,,https://pubs.acs.org/doi/10.1021/jacs.5b12664,,,,,
PNDIT-F3N-Br,-4.18,LUMO (CV),TRUE,,https://pubs.acs.org/doi/10.1021/jacs.5b12664,,,,,
TiO2:TOPD,-4.23,WF (KP),TRUE,,https://eprints.whiterose.ac.uk/107699/2/Yan%20et%20al%20author's%20final%20copy.pdf,,,,,
ZnO,-4.46,WF?,TRUE,,https://pubs.acs.org/doi/full/10.1021/acsenergylett.2c00502,,,,,
ZnO/PFN-Br,-4.08,LUMO (UPS + Egopt),TRUE,,https://pubs.rsc.org/en/content/articlelanding/2012/EE/c2ee22296e,,,,,
ZrAcAc,-4.65,WF (UPS),TRUE,,https://www.nature.com/articles/srep04691,,,,,
CuSCN,-5.3,,,TRUE,https://onlinelibrary.wiley.com/doi/full/10.1002/adma.201800737,,,,,
MoOx,-5.3,WF (KP),,TRUE,https://www.nature.com/articles/lsa201546,,,,,
PEDOT:PSS,-5.2,WF (UPS),,TRUE,https://pubs.acs.org/doi/full/10.1021/acsenergylett.2c00502,,,,,
V2O5,-4.7,,,TRUE,https://onlinelibrary.wiley.com/doi/full/10.1002/adma.201804215,,,,energy levels of D and A are measured yb CV,

File: datasets/Min_2020_n558/raw/min_acceptors_smiles_master_EDITED.csv (part 1 of 3)
Name,R_grp_SMILES,SMILE,Comments (Stanley),Name_Aaron,Comments (Aaron),Comments (after matching),Important comments for Group Meeting,"40, 67, 97,208,225"
IOIC2,O=C(c1cc(F)c(F)cc1C/2=C(C#N)/C#N)C2=C/c3sc4c(C(c5ccc([R14])cc5)(c6ccc([R14])cc6)c7c8c([R14])cc9c%10sc(c%11sc(/C=C%12C(c%13cc(F)c(F)cc%13C\%12=C(C#N)\C#N)=O)cc%11C%14(c%15ccc([R14])cc%15)c%16ccc([R14])cc%16)c%14c%10c([R14])cc9c8sc74)c3,O=C(c1cc(F)c(F)cc1C/2=C(C#N)/C#N)C2=C/c3sc4c(C(c5ccc(CCCCCC)cc5)(c6ccc(CCCCCC)cc6)c7c8c(CCCCCC)cc9c%10sc(c%11sc(/C=C%12C(c%13cc(F)c(F)cc%13C\%12=C(C#N)\C#N)=O)cc%11C%14(c%15ccc(CCCCCC)cc%15)c%16ccc(CCCCCC)cc%16)c%14c%10c(CCCCCC)cc9c8sc74)c3,check duplicates for excel,IOIC2,,,,
IT-4F,[R14]c%17ccc(C%18(c%19ccc([R14])cc%19)c%20c%21sc(/C=C%22C(c%23cc(F)c(F)cc%23C\%22=C(C#N)\C#N)=O)cc%21sc%20c%24cc%25c(c%26sc%27cc(/C=C%28C(c%29cc(F)c(F)cc%29C\%28=C(C#N)\C#N)=O)sc%27c%26C(c%30ccc([R14])cc%30)%25c%31ccc([R14])cc%31)cc%24%18)cc%17,CCCCCCc%17ccc(C%18(c%19ccc(CCCCCC)cc%19)c%20c%21sc(/C=C%22C(c%23cc(F)c(F)cc%23C\%22=C(C#N)\C#N)=O)cc%21sc%20c%24cc%25c(c%26sc%27cc(/C=C%28C(c%29cc(F)c(F)cc%29C\%28=C(C#N)\C#N)=O)sc%27c%26C(c%30ccc(CCCCCC)cc%30)%25c%31ccc(CCCCCC)cc%31)cc%24%18)cc%17,,IT-4F,,,,
IEIC,[R14]c%32ccc(C%33(c%34ccc([R14])cc%34)c%35cc(c%36c([R4])cc(/C=C%37C(c%38ccccc%38C\%37=C(C#N)\C#N)=O)s%36)sc%35c%39cc%40c(c%41sc(c%42c([R4])cc(/C=C%43C(c%44ccccc%44C\%43=C(C#N)\C#N)=O)s%42)cc%41C(c%45ccc([R14])cc%45)%40c%46ccc([R14])cc%46)cc%39%33)cc%32,CCCCCCc%32ccc(C%33(c%34ccc(CCCCCC)cc%34)c%35cc(c%36c(CC(CC)CCCC)cc(/C=C%37C(c%38ccccc%38C\%37=C(C#N)\C#N)=O)s%36)sc%35c%39cc%40c(c%41sc(c%42c(CC(CC)CCCC)cc(/C=C%43C(c%44ccccc%44C\%43=C(C#N)\C#N)=O)s%42)cc%41C(c%45ccc(CCCCCC)cc%45)%40c%46ccc(CCCCCC)cc%46)cc%39%33)cc%32,,IEIC,,,,
DTPC-DFIC,O=C(c%47cc(F)c(F)cc%47C/%48=C(C#N)/C#N)C%48=C/c%49sc(c(cc(c%50c%51%52)n%53[R1])c%52c(C(c%54ccc([R14])cc%54)%55c%56ccc([R14])cc%56)ccc%51c%57c%58c%50c%53cc%59c%58c(C(c%60ccc([R14])cc%60)(c%61ccc([R14])cc%61)c%62c%59sc(/C=C%63/C(c%64c(C%63=O)cc(F)c(F)c%64)=C(C#N)/C#N)c%62)cc%57)c%55c%49,O=C(c%47cc(F)c(F)cc%47C/%48=C(C#N)/C#N)C%48=C/c%49sc(c(cc(c%50c%51%52)n%53CC(CCCCCC)CCCCCCCC)c%52c(C(c%54ccc(CCCCCC)cc%54)%55c%56ccc(CCCCCC)cc%56)ccc%51c%57c%58c%50c%53cc%59c%58c(C(c%60ccc(CCCCCC)cc%60)(c%61ccc(CCCCCC)cc%61)c%62c%59sc(/C=C%63/C(c%64c(C%63=O)cc(F)c(F)c%64)=C(C#N)/C#N)c%62)cc%57)c%55c%49,,DTPC-DFIC,,,,
DICTF,O=C%65c%66c(C(/C%65=C/c%67ccc(c%68cc(C%69([R2])[R2])c(c%70c%69cc(c%71sc(/C=C%72C(c%73ccccc%73C\%72=C(C#N)\C#N)=O)cc%71)cc%70)cc%68)s%67)=C(C#N)\C#N)cccc%66,O=C%65c%66c(C(/C%65=C/c%67ccc(c%68cc(C%69(CCCCCCCC)CCCCCCCC)c(c%70c%69cc(c%71sc(/C=C%72C(c%73ccccc%73C\%72=C(C#N)\C#N)=O)cc%71)cc%70)cc%68)s%67)=C(C#N)\C#N)cccc%66,,DICTF,,,,
ITBTR-C8,[R14]c%74ccc(C%75(c%76ccc([R14])cc%76)c%77c(c%78cc%79c(c%80sc%81cc(c%82ccc(/C=C%83S/C(N(CCCCCCCC)C\%83=O)=C(C#N)/C#N)c%84c%82nsn%84)sc%81c%80C(c%85ccc([R14])cc%85)%79c%86ccc([R14])cc%86)cc%78%75)sc%87cc(c%88ccc(/C=C%89S/C(N(CCCCCCCC)C\%89=O)=C(C#N)/C#N)c%90c%88nsn%90)sc%87%77)cc%74,CCCCCCc%74ccc(C%75(c%76ccc(CCCCCC)cc%76)c%77c(c%78cc%79c(c%80sc%81cc(c%82ccc(/C=C%83S/C(N(CCCCCCCC)C\%83=O)=C(C#N)/C#N)c%84c%82nsn%84)sc%81c%80C(c%85ccc(CCCCCC)cc%85)%79c%86ccc(CCCCCC)cc%86)cc%78%75)sc%87cc(c%88ccc(/C=C%89S/C(N(CCCCCCCC)C\%89=O)=C(C#N)/C#N)c%90c%88nsn%90)sc%87%77)cc%74,,ITBTR-C8,,,,
m-MeIC,O=C(c%91c(C)scc%91C/%92=C(C#N)/C#N)C%92=C/c%93sc%94c%95c(c%96cc%97c(c%98sc%99cc(/C=C1C(c2c(C)scc2C\1=C(C#N)\C#N)=O)sc%99c%98C(c1cc([R14])ccc1)%97c1cccc([R14])c1)cc%96C%95(c1cc([R14])ccc1)c1cccc([R14])c1)sc%94c%93,O=C(c%91c(C)scc%91C/%92=C(C#N)/C#N)C%92=C/c%93sc%94c%95c(c%96cc%97c(c%98sc%99cc(/C=C1C(c2c(C)scc2C\1=C(C#N)\C#N)=O)sc%99c%98C(c1cc(CCCCCC)ccc1)%97c1cccc(CCCCCC)c1)cc%96C%95(c1cc(CCCCCC)ccc1)c1cccc(CCCCCC)c1)sc%94c%93,molecule flipped,m-MeIC,,,,
m-ITIC duplicate,[R14]c1cc(C2(c3cccc([R14])c3)c3c4sc(/C=C5C(c6ccccc6C\5=C(C#N)\C#N)=O)cc4sc3c3cc4c(c5sc6cc(/C=C7C(c8ccccc8C\7=C(C#N)\C#N)=O)sc6c5C(c5cc([R14])ccc5)4c4cccc([R14])c4)cc32)ccc1,CCCCCCc1cc(C2(c3cccc(CCCCCCC)c3)c3c4sc(/C=C5C(c6ccccc6C\5=C(C#N)\C#N)=O)cc4sc3c3cc4c(c5sc6cc(/C=C7C(c8ccccc8C\7=C(C#N)\C#N)=O)sc6c5C(c5cc(CCCCCC)ccc5)4c4cccc(CCCCCC)c4)cc32)ccc1,wrong structure,m-ITIC,Extra methyl after one R14 group,,,
IEICO,[R14]c1ccc(C2(c3ccc([R14])cc3)c3cc(c4sc(/C=C5C(c6ccccc6C\5=C(C#N)\C#N)=O)cc4O[R4])sc3c3cc4c(c5sc(c6c(O[R4])cc(/C=C7C(c8ccccc8C\7=C(C#N)\C#N)=O)s6)cc5C(c5ccc([R14])cc5)4c4ccc([R14])cc4)cc32)cc1,CCCCCCc1ccc(C2(c3ccc(CCCCCC)cc3)c3cc(c4sc(/C=C5C(c6ccccc6C\5=C(C#N)\C#N)=O)cc4OCC(CC)CCCC)sc3c3cc4c(c5sc(c6c(OCC(CC)CCCC)cc(/C=C7C(c8ccccc8C\7=C(C#N)\C#N)=O)s6)cc5C(c5ccc(CCCCCC)cc5)4c4ccc(CCCCCC)cc4)cc32)cc1,,IEICO,,,,
IT-M,[R14]c1ccc(C2(c3ccc([R14])cc3)c3c4sc(/C=C5C(c6ccc(C)cc6C\5=C(C#N)\C#N)=O)cc4sc3c3cc4c(c5sc6cc(/C=C7C(c8ccc(C)cc8C\7=C(C#N)\C#N)=O)sc6c5C(c5ccc([R14])cc5)4c4ccc([R14])cc4)cc32)cc1,CCCCCCc1ccc(C2(c3ccc(CCCCCC)cc3)c3c4sc(/C=C5C(c6ccc(C)cc6C\5=C(C#N)\C#N)=O)cc4sc3c3cc4c(c5sc6cc(/C=C7C(c8ccc(C)cc8C\7=C(C#N)\C#N)=O)sc6c5C(c5ccc(CCCCCC)cc5)4c4ccc(CCCCCC)cc4)cc32)cc1,,IT-M,,,,
IEICO-4Cl,[R14]c1ccc(C2(c3ccc([R14])cc3)c3cc(c4c(O[R4])cc(/C=C5C(c6cc(Cl)c(Cl)cc6C\5=C(C#N)\C#N)=O)s4)sc3c3cc4c(c5sc(c6c(O[R4])cc(/C=C7C(c8cc(Cl)c(Cl)cc8C\7=C(C#N)\C#N)=O)s6)cc5C(c5ccc([R14])cc5)4c4ccc([R14])cc4)cc32)cc1,CCCCCCc1ccc(C2(c3ccc(CCCCCC)cc3)c3cc(c4c(OCC(CC)CCCC)cc(/C=C5C(c6cc(Cl)c(Cl)cc6C\5=C(C#N)\C#N)=O)s4)sc3c3cc4c(c5sc(c6c(OCC(CC)CCCC)cc(/C=C7C(c8cc(Cl)c(Cl)cc8C\7=C(C#N)\C#N)=O)s6)cc5C(c5ccc(CCCCCC)cc5)4c4ccc(CCCCCC)cc4)cc32)cc1,,IEICO-4Cl,,,,
IEICO-4F,[R14]c1ccc(C2(c3ccc([R14])cc3)c3cc(c4c(O[R4])cc(/C=C5C(c6cc(F)c(F)cc6C\5=C(C#N)\C#N)=O)s4)sc3c3cc4c(c5sc(c6c(O[R4])cc(/C=C7C(c8cc(F)c(F)cc8C\7=C(C#N)\C#N)=O)s6)cc5C(c5ccc([R14])cc5)4c4ccc([R14])cc4)cc32)cc1,CCCCCCc1ccc(C2(c3ccc(CCCCCC)cc3)c3cc(c4c(OCC(CC)CCCC)cc(/C=C5C(c6cc(F)c(F)cc6C\5=C(C#N)\C#N)=O)s4)sc3c3cc4c(c5sc(c6c(OCC(CC)CCCC)cc(/C=C7C(c8cc(F)c(F)cc8C\7=C(C#N)\C#N)=O)s6)cc5C(c5ccc(CCCCCC)cc5)4c4ccc(CCCCCC)cc4)cc32)cc1,,IEICO-4F,,,,
i-IEICO-4F,[R14]c1ccc(C2(c3ccc([R14])cc3)c3cc(c4c(O[R4])c(/C=C5C(c6cc(F)c(F)cc6C\5=C(C#N)\C#N)=O)cs4)sc3c3cc4c(c5sc(c6c(O[R4])c(/C=C7C(c8cc(F)c(F)cc8C\7=C(C#N)\C#N)=O)cs6)cc5C(c5ccc([R14])cc5)4c4ccc([R14])cc4)cc32)cc1,CCCCCCc1ccc(C2(c3ccc(CCCCCC)cc3)c3cc(c4c(OCC(CC)CCCC)c(/C=C5C(c6cc(F)c(F)cc6C\5=C(C#N)\C#N)=O)cs4)sc3c3cc4c(c5sc(c6c(OCC(CC)CCCC)c(/C=C7C(c8cc(F)c(F)cc8C\7=C(C#N)\C#N)=O)cs6)cc5C(c5ccc(CCCCCC)cc5)4c4ccc(CCCCCC)cc4)cc32)cc1,,i-IEICO-4F,,,,
ITVIC,O=C1c2c(C(/C1=C/C=C/c1cc3sc4c(C(c5ccc([R14])cc5)(c5ccc([R14])cc5)c5c4cc(C(c4ccc([R14])cc4)(c4c6sc7c4sc(/C=C/C=C4/C(c8c(C4=O)cccc8)=C(C#N)/C#N)c7)c4ccc([R14])cc4)c6c5)c3s1)=C(C#N)\C#N)cccc2,O=C1c2c(C(/C1=C/C=C/c1cc3sc4c(C(c5ccc(CCCCCC)cc5)(c5ccc(CCCCCC)cc5)c5c4cc(C(c4ccc(CCCCCC)cc4)(c4c6sc7c4sc(/C=C/C=C4/C(c8c(C4=O)cccc8)=C(C#N)/C#N)c7)c4ccc(CCCCCC)cc4)c6c5)c3s1)=C(C#N)\C#N)cccc2,,ITVIC,,,,
ITVffIC,O=C1C2=C(C(/C1=C/C=C/C1=CC(SC3=C4C(C5=CC=C(C=C5)[R14])(C5=CC=C(C=C5)[R14])C(C=C56)=C3C=C6C(C3=CC=C(C=C3)[R14])(C3=C5SC5=C3SC(/C=C/C=C3/C(C6=C(C3=O)C=C(F)C(F)=C6)=C(C#N)/C#N)=C5)C3=CC=C(C=C3)[R14])=C4S1)=C(C#N)\C#N)C=C(F)C(F)=C2,O=C1C2=C(C(/C1=C/C=C/C1=CC(SC3=C4C(C5=CC=C(C=C5)CCCCCC)(C5=CC=C(C=C5)CCCCCC)C(C=C56)=C3C=C6C(C3=CC=C(C=C3)CCCCCC)(C3=C5SC5=C3SC(/C=C/C=C3/C(C6=C(C3=O)C=C(F)C(F)=C6)=C(C#N)/C#N)=C5)C3=CC=C(C=C3)CCCCCC)=C4S1)=C(C#N)\C#N)C=C(F)C(F)=C2,,ITVffIC,,,,
IDT-IC,O=C1c2ccccc2C(/C1=C/c1cc2c(c3cc4c(c5sc(/C=C6/C(c7ccccc7C6=O)=C(C#N)\C#N)cc5C(c5ccc([R14])cc5)4c4ccc([R14])cc4)cc3C2(c2ccc([R14])cc2)c2ccc([R14])cc2)s1)=C(C#N)/C#N,O=C1c2ccccc2C(/C1=C/c1cc2c(c3cc4c(c5sc(/C=C6/C(c7ccccc7C6=O)=C(C#N)\C#N)cc5C(c5ccc(CCCCCC)cc5)4c4ccc(CCCCCC)cc4)cc3C2(c2ccc(CCCCCC)cc2)c2ccc(CCCCCC)cc2)s1)=C(C#N)/C#N,,IDT-IC,"Triplicate on here, duplicate on PDF",names are equivalent in literature,,
SJ-IC,O=C1c2ccccc2C(/C1=C/C=C/c1cc2c(c3cc4c(c5sc(/C=C/C=C6/C(c7ccccc7C6=O)=C(C#N)\C#N)cc5C(c5ccc([R14])cc5)4c4ccc([R14])cc4)cc3C2(c2ccc([R14])cc2)c2ccc([R14])cc2)s1)=C(C#N)/C#N,O=C1c2ccccc2C(/C1=C/C=C/c1cc2c(c3cc4c(c5sc(/C=C/C=C6/C(c7ccccc7C6=O)=C(C#N)\C#N)cc5C(c5ccc(CCCCCC)cc5)4c4ccc(CCCCCC)cc4)cc3C2(c2ccc(CCCCCC)cc2)c2ccc(CCCCCC)cc2)s1)=C(C#N)/C#N,,SJ-IC,,,,
IC-C6IDT-IC,O=C1c2ccccc2C(/C1=C/c1cc2c(c3cc4c(c5sc(/C=C6/C(c7ccccc7C6=O)=C(C#N)\C#N)cc5C4([R14])[R14])cc3C2([R14])[R14])s1)=C(C#N)/C#N,O=C1c2ccccc2C(/C1=C/c1cc2c(c3cc4c(c5sc(/C=C6/C(c7ccccc7C6=O)=C(C#N)\C#N)cc5C4(CCCCCC)CCCCCC)cc3C2(CCCCCC)CCCCCC)s1)=C(C#N)/C#N,,IDIC,,names are equivalent in literature,,
BT-IC,O=C(c1ccccc1C/1=C(C#N)/C#N)C1=C/c1sc(c2sc3c(O[R4])c4c(C(c5ccc([R14])cc5)(c5ccc([R14])cc5)c5cc(/C=C6C(c7ccccc7C\6=C(C#N)\C#N)=O)sc55)c5sc4c(O[R4])c3c2C2(c3ccc([R14])cc3)c3ccc([R14])cc3)c2c1,O=C(c1ccccc1C/1=C(C#N)/C#N)C1=C/c1sc(c2sc3c(OCC(CC)CCCC)c4c(C(c5ccc(CCCCCC)cc5)(c5ccc(CCCCCC)cc5)c5cc(/C=C6C(c7ccccc7C\6=C(C#N)\C#N)=O)sc55)c5sc4c(OCC(CC)CCCC)c3c2C2(c3ccc(CCCCCC)cc3)c3ccc(CCCCCC)cc3)c2c1,,BT-IC,,,,
A201,O=C1c2ccccc2C(/C1=C/c1cc2c(c3cc4c(c5sc6cc(/C=C7C(c8c(C\7=C(C#N)/C#N)cccc8)=O)sc6c5C(c5ccc([R14])cc5)4c4ccc([R14])cc4)cc3C2(c2ccc([R14])cc2)c2ccc([R14])cc2)s1)=C(C#N)/C#N,O=C1c2ccccc2C(/C1=C/c1cc2c(c3cc4c(c5sc6cc(/C=C7C(c8c(C\7=C(C#N)/C#N)cccc8)=O)sc6c5C(c5ccc(CCCCCC)cc5)4c4ccc(CCCCCC)cc4)cc3C2(c2ccc(CCCCCC)cc2)c2ccc(CCCCCC)cc2)s1)=C(C#N)/C#N,,A201,,,,
BTA13,[R14]c1ccc(C(c2ccc([R14])cc2)(c2c3sc4cc(c5c6nn([R2])nc6c(/C=C6C(N(CC)/C(S\6)=C(C#N)/C#N)=O)cc5)sc24)c2c3cc(C(c3ccc([R14])cc3)(c3c4sc5cc(c6c7nn([R2])nc7c(/C=C7C(N(CC)/C(S\7)=C(C#N)/C#N)=O)cc6)sc35)c3ccc([R14])cc3)c4c2)cc1,CCCCCCc1ccc(C(c2ccc(CCCCCC)cc2)(c2c3sc4cc(c5c6nn(CCCCCCCC)nc6c(/C=C6C(N(CC)/C(S\6)=C(C#N)/C#N)=O)cc5)sc24)c2c3cc(C(c3ccc(CCCCCC)cc3)(c3c4sc5cc(c6c7nn(CCCCCCCC)nc7c(/C=C7C(N(CC)/C(S\7)=C(C#N)/C#N)=O)cc6)sc35)c3ccc(CCCCCC)cc3)c4c2)cc1,,BTA13,,,,
IDTT-BH,O=C1c2c(C(/C1=C/c1cc3sc4c(C(c5ccc([R7])cc5)(c5ccc([R7])cc5)c5c4cc(C(c4ccc([R7])cc4)(c4c6sc7c4sc(/C=C4/C(c8c(C4=O)cc4ccccc4c8)=C(C#N)/C#N)c7)c4ccc([R7])cc4)c6c5)c3s1)=C(C#N)\C#N)cc1ccccc1c2,O=C1c2c(C(/C1=C/c1cc3sc4c(C(c5ccc(SCC(CCCCCC)CCCC)cc5)(c5ccc(SCC(CCCCCC)CCCC)cc5)c5c4cc(C(c4ccc(SCC(CCCCCC)CCCC)cc4)(c4c6sc7c4sc(/C=C4/C(c8c(C4=O)cc4ccccc4c8)=C(C#N)/C#N)c7)c4ccc(SCC(CCCCCC)CCCC)cc4)c6c5)c3s1)=C(C#N)\C#N)cc1ccccc1c2,,IDTT-BH,,,,
IDTT-OBH,O=C1c2c(C(/C1=C/c1cc3sc4c(C(c5ccc(O[R7])cc5)(c5ccc(O[R7])cc5)c5c4cc(C(c4ccc(O[R7])cc4)(c4c6sc7c4sc(/C=C4/C(c8c(C4=O)cc4ccccc4c8)=C(C#N)/C#N)c7)c4ccc(O[R7])cc4)c6c5)c3s1)=C(C#N)\C#N)cc1ccccc1c2,O=C1c2c(C(/C1=C/c1cc3sc4c(C(c5ccc(OSCC(CCCCCC)CCCC)cc5)(c5ccc(OSCC(CCCCCC)CCCC)cc5)c5c4cc(C(c4ccc(OSCC(CCCCCC)CCCC)cc4)(c4c6sc7c4sc(/C=C4/C(c8c(C4=O)cc4ccccc4c8)=C(C#N)/C#N)c7)c4ccc(OSCC(CCCCCC)CCCC)cc4)c6c5)c3s1)=C(C#N)\C#N)cc1ccccc1c2,,IDTT-OBH,,,,
6TIC,O=C1c2c(C(/C1=C/c1cc3sc4c(C(c5ccc([R14])cc5)(c5c4sc4c5sc5c4C(c4ccc([R14])cc4)(c4c5sc5c4sc(/C=C4/C(c6c(C4=O)cccc6)=C(C#N)/C#N)c5)c4ccc([R14])cc4)c4ccc([R14])cc4)c3s1)=C(C#N)\C#N)cccc2,O=C1c2c(C(/C1=C/c1cc3sc4c(C(c5ccc(CCCCCC)cc5)(c5c4sc4c5sc5c4C(c4ccc(CCCCCC)cc4)(c4c5sc5c4sc(/C=C4/C(c6c(C4=O)cccc6)=C(C#N)/C#N)c5)c4ccc(CCCCCC)cc4)c4ccc(CCCCCC)cc4)c3s1)=C(C#N)\C#N)cccc2,,6TIC,,,,
TP21,S=C(N(C/1=O)CC)SC1=C\c1c2c(nc(c3ccccc3)c(c3ccccc3)n2)c(c2cc3c(c4c(C3([R2])[R2])cc(c3sc(/C=C5C(N(CC)C(S\5)=S)=O)c5nc(c6ccccc6)c(c6ccccc6)nc53)cc4)cc2)s1,S=C(N(C/1=O)CC)SC1=C\c1c2c(nc(c3ccccc3)c(c3ccccc3)n2)c(c2cc3c(c4c(C3(CCCCCCCC)CCCCCCCC)cc(c3sc(/C=C5C(N(CC)C(S\5)=S)=O)c5nc(c6ccccc6)c(c6ccccc6)nc53)cc4)cc2)s1,,TP21,,,,
IDT-2BR,S=C(N(C/1=O)CC)SC1=C/c1c2nsnc2c(c2cc3c(c4cc5c(c6c(C(c7ccc([R14])cc7)5c5ccc([R14])cc5)cc(c5c7nsnc7c(/C=C7SC(N(C\7=O)CC)=S)cc5)s6)cc4C3(c3ccc([R14])cc3)c3ccc([R14])cc3)s2)cc1,S=C(N(C/1=O)CC)SC1=C/c1c2nsnc2c(c2cc3c(c4cc5c(c6c(C(c7ccc(CCCCCC)cc7)5c5ccc(CCCCCC)cc5)cc(c5c7nsnc7c(/C=C7SC(N(C\7=O)CC)=S)cc5)s6)cc4C3(c3ccc(CCCCCC)cc3)c3ccc(CCCCCC)cc3)s2)cc1,"same structure, different labels",IDT-BT-R2,,names are equivalent in literature,,
IDT-BT-RF3,S=C(N(C/1=O)CC(F)(F)F)SC1=C/c1c2nsnc2c(c2cc3c(c4cc5c(c6c(C(c7ccc([R14])cc7)5c5ccc([R14])cc5)cc(c5c7nsnc7c(/C=C7SC(N(C\7=O)CC(F)(F)F)=S)cc5)s6)cc4C3(c3ccc([R14])cc3)c3ccc([R14])cc3)s2)cc1,S=C(N(C/1=O)CC(F)(F)F)SC1=C/c1c2nsnc2c(c2cc3c(c4cc5c(c6c(C(c7ccc(CCCCCC)cc7)5c5ccc(CCCCCC)cc5)cc(c5c7nsnc7c(/C=C7SC(N(C\7=O)CC(F)(F)F)=S)cc5)s6)cc4C3(c3ccc(CCCCCC)cc3)c3ccc(CCCCCC)cc3)s2)cc1,,IDT-BT-RF3,,,,
IDT-BT-RO,S=C(N(C/1=O)COC)SC1=C/c1c2nsnc2c(c2cc3c(c4cc5c(c6c(C(c7ccc([R14])cc7)5c5ccc([R14])cc5)cc(c5c7nsnc7c(/C=C7SC(N(C\7=O)COC)=S)cc5)s6)cc4C3(c3ccc([R14])cc3)c3ccc([R14])cc3)s2)cc1,S=C(N(C/1=O)COC)SC1=C/c1c2nsnc2c(c2cc3c(c4cc5c(c6c(C(c7ccc(CCCCCC)cc7)5c5ccc(CCCCCC)cc5)cc(c5c7nsnc7c(/C=C7SC(N(C\7=O)COC)=S)cc5)s6)cc4C3(c3ccc(CCCCCC)cc3)c3ccc(CCCCCC)cc3)s2)cc1,,IDT-BT-RO,,,,
IDT-BT-RN,S=C(N(C/1=O)N2CCCCC2)SC1=C/c1c2nsnc2c(c2cc3c(c4cc5c(c6c(C(c7ccc([R14])cc7)5c5ccc([R14])cc5)cc(c5c7nsnc7c(/C=C7SC(N(C\7=O)N7CCCCC7)=S)cc5)s6)cc4C3(c3ccc([R14])cc3)c3ccc([R14])cc3)s2)cc1,S=C(N(C/1=O)N2CCCCC2)SC1=C/c1c2nsnc2c(c2cc3c(c4cc5c(c6c(C(c7ccc(CCCCCC)cc7)5c5ccc(CCCCCC)cc5)cc(c5c7nsnc7c(/C=C7SC(N(C\7=O)N7CCCCC7)=S)cc5)s6)cc4C3(c3ccc(CCCCCC)cc3)c3ccc(CCCCCC)cc3)s2)cc1,,IDT-BT-RN,,,,
IDT-O-IC,O=C1c2c(C(/C1=C/c1cc(C(c3ccc(O[R2])cc3)(c3ccc(O[R2])cc3)c3c4cc(C(c5ccc(O[R2])cc5)5c6ccc(O[R2])cc6)c(c6c5cc(/C=C5/C(c7c(C5=O)cccc7)=C(C#N)/C#N)s6)c3)c4s1)=C(C#N)\C#N)cccc2,O=C1c2c(C(/C1=C/c1cc(C(c3ccc(OCCCCCC)cc3)(c3ccc(OCCCCCC)cc3)c3c4cc(C(c5ccc(OCCCCCC)cc5)5c6ccc(OCCCCCC)cc6)c(c6c5cc(/C=C5/C(c7c(C5=O)cccc7)=C(C#N)/C#N)s6)c3)c4s1)=C(C#N)\C#N)cccc2,,IDT-O-IC,,,,
spiro-IDT-O-IC,O=C1c2c(C(/C1=C/c1cc(C3(c4ccc(O[R2])cc4c4c3ccc(O[R2])c4)c3c4cc(C56c7ccc(O[R2])cc7c7c5ccc(O[R2])c7)c(c5c6cc(/C=C6/C(c7c(C6=O)cccc7)=C(C#N)/C#N)s5)c3)c4s1)=C(C#N)\C#N)cccc2,O=C1c2c(C(/C1=C/c1cc(C3(c4ccc(OCCCCCC)cc4c4c3ccc(OCCCCCC)c4)c3c4cc(C56c7ccc(OCCCCCC)cc7c7c5ccc(OCCCCCC)c7)c(c5c6cc(/C=C6/C(c7c(C6=O)cccc7)=C(C#N)/C#N)s5)c3)c4s1)=C(C#N)\C#N)cccc2,,spiro-IDT-O-IC,,,,
ICBF-O,[R2]C1([R2])c2cc(c3sc(/C=C4C(c5ccccc5C\4=C(C#N)\C#N)=O)cc3[R2])ccc2c2cc3c(c4ccc(c5sc(/C=C6C(c7ccccc7C\6=C(C#N)\C#N)=O)cc5[R2])cc4C([R2])3[R2])cc21,CCCCCCCCC1(CCCCCCCC)c2cc(c3sc(/C=C4C(c5ccccc5C\4=C(C#N)\C#N)=O)cc3CCCCCCCC)ccc2c2cc3c(c4ccc(c5sc(/C=C6C(c7ccccc7C\6=C(C#N)\C#N)=O)cc5CCCCCCCC)cc4C(CCCCCCCC)3CCCCCCCC)cc21,,ICBF-O,,,,
ICBF,[R2]C1([R2])c2cc(c3sc(/C=C4C(c5ccccc5C\4=C(C#N)\C#N)=O)cc3)ccc2c2cc3c(c4ccc(c5sc(/C=C6C(c7ccccc7C\6=C(C#N)\C#N)=O)cc5)cc4C([R2])3[R2])cc21,CCCCCCCCC1(CCCCCCCC)c2cc(c3sc(/C=C4C(c5ccccc5C\4=C(C#N)\C#N)=O)cc3)ccc2c2cc3c(c4ccc(c5sc(/C=C6C(c7ccccc7C\6=C(C#N)\C#N)=O)cc5)cc4C(CCCCCCCC)3CCCCCCCC)cc21,,ICBF,,,,
FICBF-O,[R2]C1([R2])c2cc(c3sc(/C=C4C(c5cc(F)c(F)cc5C\4=C(C#N)\C#N)=O)cc3[R2])ccc2c2cc3c(c4ccc(c5sc(/C=C6C(c7cc(F)c(F)cc7C\6=C(C#N)\C#N)=O)cc5[R2])cc4C([R2])3[R2])cc21,CCCCCCCCC1(CCCCCCCC)c2cc(c3sc(/C=C4C(c5cc(F)c(F)cc5C\4=C(C#N)\C#N)=O)cc3CCCCCCCC)ccc2c2cc3c(c4ccc(c5sc(/C=C6C(c7cc(F)c(F)cc7C\6=C(C#N)\C#N)=O)cc5CCCCCCCC)cc4C(CCCCCCCC)3CCCCCCCC)cc21,,FICBF-O,,,,
FICBF,[R2]C1([R2])c2cc(c3sc(/C=C4C(c5cc(F)c(F)cc5C\4=C(C#N)\C#N)=O)cc3)ccc2c2cc3c(c4ccc(c5sc(/C=C6C(c7cc(F)c(F)cc7C\6=C(C#N)\C#N)=O)cc5)cc4C([R2])3[R2])cc21,CCCCCCCCC1(CCCCCCCC)c2cc(c3sc(/C=C4C(c5cc(F)c(F)cc5C\4=C(C#N)\C#N)=O)cc3)ccc2c2cc3c(c4ccc(c5sc(/C=C6C(c7cc(F)c(F)cc7C\6=C(C#N)\C#N)=O)cc5)cc4C(CCCCCCCC)3CCCCCCCC)cc21,,FICBF,,,,
BT-F,[R4]OC1=C2C(C(C3=CC=C([R14])C=C3)(C4=C5SC(/C=C6C(C7=C(C\6=C(C#N)\C#N)C=CC(F)=C7)=O)=C4)C8=CC=C([R14])C=C8)=C5SC2=C(O[R4])C9=C1SC%10=C9C(C%11=CC=C([R14])C=C%11)(C%12=C%10SC(/C=C%13C(C%14=C(C\%13=C(C#N)\C#N)C=CC(F)=C%14)=O)=C%12)C%15=CC=C([R14])C=C%15,,,BT-SFIC,Fluorine should be markush bonded. Disjointed structure.,names are equivalent in literature,there was a BT-F with a different structure?https://www.sciencedirect.com/science/article/pii/S1566119921000719,
BT-2F,[R14]c1ccc(C2(c3ccc([R14])cc3)c3cc(/C=C4C(c5cc(F)c(F)cc5C\4=C(C#N)\C#N)=O)sc3c3sc4c(O[R4])c5c6c(c7sc(/C=C8C(c9cc(F)c(F)cc9C\8=C(C#N)\C#N)=O)cc7C6(c6ccc([R14])cc6)c6ccc([R14])cc6)sc5c(O[R4])c4c32)cc1,CCCCCCc1ccc(C2(c3ccc(CCCCCC)cc3)c3cc(/C=C4C(c5cc(F)c(F)cc5C\4=C(C#N)\C#N)=O)sc3c3sc4c(OCC(CC)CCCC)c5c6c(c7sc(/C=C8C(c9cc(F)c(F)cc9C\8=C(C#N)\C#N)=O)cc7C6(c6ccc(CCCCCC)cc6)c6ccc(CCCCCC)cc6)sc5c(OCC(CC)CCCC)c4c32)cc1,,BT-FIC,,names are equivalent in literature,,
ATT-8,[R1]c1ccc(C2(c3ccc([R1])cc3)c3cc(c4c(C(c5ccc([R1])cc5)5c6ccc([R1])cc6)cc(c6c7sc(C(F)(F)F)cc7c(/C=C7C(N(CCCCCCCC)/C(S\7)=C(C#N)/C#N)=O)s6)s4)c5cc3c3c2cc(c2c4sc(C(F)(F)F)cc4c(/C=C4C(N(CCCCCCCC)/C(S\4)=C(C#N)/C#N)=O)s2)s3)cc1,CC(CCCCCC)CCCCCCCCc1ccc(C2(c3ccc(CC(CCCCCC)CCCCCCCC)cc3)c3cc(c4c(C(c5ccc(CC(CCCCCC)CCCCCCCC)cc5)5c6ccc(CC(CCCCCC)CCCCCCCC)cc6)cc(c6c7sc(C(F)(F)F)cc7c(/C=C7C(N(CCCCCCCC)/C(S\7)=C(C#N)/C#N)=O)s6)s4)c5cc3c3c2cc(c2c4sc(C(F)(F)F)cc4c(/C=C4C(N(CCCCCCCC)/C(S\4)=C(C#N)/C#N)=O)s2)s3)cc1,,ATT-8,,,,
IDT-3MT,O=C1c2c(C(/C1=C/c1cc(C(OC)=O)c(c3cc(C(c4ccc([R14])cc4)(c4ccc([R14])cc4)c4c5cc(C(c6ccc([R14])cc6)6c7ccc([R14])cc7)c(c7c6cc(c6c(C(OC)=O)cc(/C=C8/C(c9c(C8=O)cccc9)=C(C#N)/C#N)s6)s7)c4)c5s3)s1)=C(C#N)\C#N)cccc2,O=C1c2c(C(/C1=C/c1cc(C(OC)=O)c(c3cc(C(c4ccc(CCCCCC)cc4)(c4ccc(CCCCCC)cc4)c4c5cc(C(c6ccc(CCCCCC)cc6)6c7ccc(CCCCCC)cc7)c(c7c6cc(c6c(C(OC)=O)cc(/C=C8/C(c9c(C8=O)cccc9)=C(C#N)/C#N)s6)s7)c4)c5s3)s1)=C(C#N)\C#N)cccc2,,IDT-3MT,,,,
IDT-T,O=C1c2c(C(/C1=C/c1ccc(c3cc(C(c4ccc([R14])cc4)(c4ccc([R14])cc4)c4c5cc(C(c6ccc([R14])cc6)6c7ccc([R14])cc7)c(c7c6cc(c6ccc(/C=C8/C(c9c(C8=O)cccc9)=C(C#N)/C#N)s6)s7)c4)c5s3)s1)=C(C#N)\C#N)cccc2,O=C1c2c(C(/C1=C/c1ccc(c3cc(C(c4ccc(CCCCCC)cc4)(c4ccc(CCCCCC)cc4)c4c5cc(C(c6ccc(CCCCCC)cc6)6c7ccc(CCCCCC)cc7)c(c7c6cc(c6ccc(/C=C8/C(c9c(C8=O)cccc9)=C(C#N)/C#N)s6)s7)c4)c5s3)s1)=C(C#N)\C#N)cccc2,,IDT-T,,,,
SiIDT-IC,O=C1C2=CC=CC=C2C(/C1=C/C3=CC([Si]([R14])(C4=C5)[R14])=C(S3)C4=CC6=C5C7=C(C=C(S7)/C=C8/C(C9=CC=CC=C9C8=O)=C(C#N)/C#N)[Si]6([R14])[R14])=C(C#N)/C#N,O=C1c2c(C(/C1=C/c1cc([Si](c3ccc(CCCCCC)cc3)(c3ccc(CCCCCC)cc3)c3c4cc([Si](c5ccc(CCCCCC)cc5)5c6ccc(CCCCCC)cc6)c(c6c5cc(/C=C5/C(c7c(C5=O)cccc7)=C(C#N)/C#N)s6)c3)c4s1)=C(C#N)\C#N)cccc2,,SiIDT-IC,,,,
IDTBOR,S=C(N(C/1=O)CC)SC1=C/c1c2nonc2c(c2cc3c(c4cc5c(c6c(C5([R2])[R2])cc(c5c7nonc7c(/C=C7SC(N(C\7=O)CC)=S)cc5)s6)cc4C3([R2])[R2])s2)cc1,S=C(N(C/1=O)CC)SC1=C/c1c2nonc2c(c2cc3c(c4cc5c(c6c(C5(CCCCCC)CCCCCC)cc(c5c7nonc7c(/C=C7SC(N(C\7=O)CC)=S)cc5)s6)cc4C3(CCCCCC)CCCCCC)s2)cc1,,IDTBOR,,,,
IDTBSR,S=C(N(C/1=O)CC)SC1=C/c1c2n[se]nc2c(c2cc3c(c4cc5c(c6c(C5([R2])[R2])cc(c5c7n[se]nc7c(/C=C7SC(N(C\7=O)CC)=S)cc5)s6)cc4C3([R2])[R2])s2)cc1,S=C(N(C/1=O)CC)SC1=C/c1c2n[se]nc2c(c2cc3c(c4cc5c(c6c(C5(CCCCCC)CCCCCC)cc(c5c7n[se]nc7c(/C=C7SC(N(C\7=O)CC)=S)cc5)s6)cc4C3(CCCCCC)CCCCCC)s2)cc1,,IDTBSR,,,,
TTIC,[R14]c1ccc(C2(c3ccc([R14])cc3)c3cc(/C=C4C(c5ccccc5C\4=C(C#N)\C#N)=O)sc3c3sc4c5c(c6sc(/C=C7C(c8ccccc8C\7=C(C#N)\C#N)=O)cc6C5(c5ccc([R14])cc5)c5ccc([R14])cc5)sc4c32)cc1,CCCCCCc1ccc(C2(c3ccc(CCCCCC)cc3)c3cc(/C=C4C(c5ccccc5C\4=C(C#N)\C#N)=O)sc3c3sc4c5c(c6sc(/C=C7C(c8ccccc8C\7=C(C#N)\C#N)=O)cc6C5(c5ccc(CCCCCC)cc5)c5ccc(CCCCCC)cc5)sc4c32)cc1,,TTIC,,,,
TTIC-M,[R14]c1ccc(C2(c3ccc([R14])cc3)c3cc(/C=C4C(c5ccc(C)cc5C\4=C(C#N)\C#N)=O)sc3c3sc4c5c(c6sc(/C=C7C(c8ccc(C)cc8C\7=C(C#N)\C#N)=O)cc6C5(c5ccc([R14])cc5)c5ccc([R14])cc5)sc4c32)cc1,CCCCCCc1ccc(C2(c3ccc(CCCCCC)cc3)c3cc(/C=C4C(c5ccc(C)cc5C\4=C(C#N)\C#N)=O)sc3c3sc4c5c(c6sc(/C=C7C(c8ccc(C)cc8C\7=C(C#N)\C#N)=O)cc6C5(c5ccc(CCCCCC)cc5)c5ccc(CCCCCC)cc5)sc4c32)cc1,,TTIC-M,,,,
IDTT2F,O=C1c2c(C(/C1=C/c1ccc(c3cc(C(c4ccc([R14])cc4)(c4ccc([R14])cc4)c4c5cc(C(c6ccc([R14])cc6)6c7ccc([R14])cc7)c(c7c6cc(c6ccc(/C=C8/C(c9c(C8=O)cc(F)c(F)c9)=C(C#N)/C#N)s6)s7)c4)c5s3)s1)=C(C#N)\C#N)cc(F)c(F)c2,O=C1c2c(C(/C1=C/c1ccc(c3cc(C(c4ccc(CCCCCC)cc4)(c4ccc(CCCCCC)cc4)c4c5cc(C(c6ccc(CCCCCC)cc6)6c7ccc(CCCCCC)cc7)c(c7c6cc(c6ccc(/C=C8/C(c9c(C8=O)cc(F)c(F)c9)=C(C#N)/C#N)s6)s7)c4)c5s3)s1)=C(C#N)\C#N)cc(F)c(F)c2,,IDTT2F,,,,
IDTOT2F,O=C1c2c(C(/C1=C/c1ccc(c3c(O[R14])c(C(c4ccc([R14])cc4)(c4ccc([R14])cc4)c4c5cc(C(c6ccc([R14])cc6)6c7ccc([R14])cc7)c(c7c6c(O[R14])c(c6ccc(/C=C8/C(c9c(C8=O)cc(F)c(F)c9)=C(C#N)\C#N)s6)s7)c4)c5s3)s1)=C(C#N)/C#N)cc(F)c(F)c2,O=C1c2c(C(/C1=C/c1ccc(c3c(OCCCCCC)c(C(c4ccc(CCCCCC)cc4)(c4ccc(CCCCCC)cc4)c4c5cc(C(c6ccc(CCCCCC)cc6)6c7ccc(CCCCCC)cc7)c(c7c6c(OCCCCCC)c(c6ccc(/C=C8/C(c9c(C8=O)cc(F)c(F)c9)=C(C#N)\C#N)s6)s7)c4)c5s3)s1)=C(C#N)/C#N)cc(F)c(F)c2,"same structure, different labels",IDTOT2F,,,,
ITCT,[R14]c1ccc(C2(c3ccc([R14])cc3)c3c4sc(/C=C5C(c6c(C\5=C(C#N)\C#N)csc6)=O)cc4sc3c3cc4c(c5sc6cc(/C=C7C(c8c(C\7=C(C#N)\C#N)csc8)=O)sc6c5C(c5ccc([R14])cc5)4c4ccc([R14])cc4)cc32)cc1,CCCCCCc1ccc(C2(c3ccc(CCCCCC)cc3)c3c4sc(/C=C5C(c6c(C\5=C(C#N)\C#N)csc6)=O)cc4sc3c3cc4c(c5sc6cc(/C=C7C(c8c(C\7=C(C#N)\C#N)csc8)=O)sc6c5C(c5ccc(CCCCCC)cc5)4c4ccc(CCCCCC)cc4)cc32)cc1,,ITCT,,,,
IDT-RCN,CCN(C/1=O)/C(SC1=C/c1c2nsnc2c(c2cc3c(c4cc5c(c6c(C(c7ccc([R14])cc7)5c5ccc([R14])cc5)cc(c5c7nsnc7c(/C=C7S/C(N(C\7=O)CC)=C(C#N)\C#N)cc5)s6)cc4C3(c3ccc([R14])cc3)c3ccc([R14])cc3)s2)cc1)=C(C#N)/C#N,CCN(C/1=O)/C(SC1=C/c1c2nsnc2c(c2cc3c(c4cc5c(c6c(C(c7ccc(CCCCCC)cc7)5c5ccc(CCCCCC)cc5)cc(c5c7nsnc7c(/C=C7S/C(N(C\7=O)CC)=C(C#N)\C#N)cc5)s6)cc4C3(c3ccc(CCCCCC)cc3)c3ccc(CCCCCC)cc3)s2)cc1)=C(C#N)/C#N,,IDT-RCN,,,,
IDT-CA,[R14]c1ccc(C2(c3ccc([R14])cc3)c3cc(c4c(C(c5ccc([R14])cc5)5c6ccc([R14])cc6)cc(c6c7nsnc7c(/C=C(C(OCC)=O)\C#N)cc6)s4)c5cc3c3c2cc(c2c4nsnc4c(/C=C(C#N)/C(OCC)=O)cc2)s3)cc1,CCCCCCc1ccc(C2(c3ccc(CCCCCC)cc3)c3cc(c4c(C(c5ccc(CCCCCC)cc5)5c6ccc(CCCCCC)cc6)cc(c6c7nsnc7c(/C=C(C(OCC)=O)\C#N)cc6)s4)c5cc3c3c2cc(c2c4nsnc4c(/C=C(C#N)/C(OCC)=O)cc2)s3)cc1,,IDT-CA,,,,
IDT-T-4F,O=C1c2c(C(/C1=C/c1ccc(c3c(O[R14])c(C(c4ccc([R14])cc4)(c4ccc([R14])cc4)c4c5cc(C(c6ccc([R14])cc6)6c7ccc([R14])cc7)c(c7c6c(O[R14])c(c6ccc(/C=C8/C(c9c(C8=O)cc(F)c(F)c9)=C(C#N)\C#N)s6)s7)c4)c5s3)s1)=C(C#N)/C#N)cc(F)c(F)c2,O=C1c2c(C(/C1=C/c1ccc(c3c(OCCCCCC)c(C(c4ccc(CCCCCC)cc4)(c4ccc(CCCCCC)cc4)c4c5cc(C(c6ccc(CCCCCC)cc6)6c7ccc(CCCCCC)cc7)c(c7c6c(OCCCCCC)c(c6ccc(/C=C8/C(c9c(C8=O)cc(F)c(F)c9)=C(C#N)\C#N)s6)s7)c4)c5s3)s1)=C(C#N)/C#N)cc(F)c(F)c2,"same structure, different labels",IDT-T-4F,,,,
IDT-Se-4F,O=C1c2c(C(/C1=C/c1ccc(c3c(O[R14])c(C(c4ccc([R14])cc4)(c4ccc([R14])cc4)c4c5cc(C(c6ccc([R14])cc6)6c7ccc([R14])cc7)c(c7c6c(O[R14])c(c6ccc(/C=C8/C(c9c(C8=O)cc(F)c(F)c9)=C(C#N)\C#N)[se]6)s7)c4)c5s3)[se]1)=C(C#N)/C#N)cc(F)c(F)c2,O=C1c2c(C(/C1=C/c1ccc(c3c(OCCCCCC)c(C(c4ccc(CCCCCC)cc4)(c4ccc(CCCCCC)cc4)c4c5cc(C(c6ccc(CCCCCC)cc6)6c7ccc(CCCCCC)cc7)c(c7c6c(OCCCCCC)c(c6ccc(/C=C8/C(c9c(C8=O)cc(F)c(F)c9)=C(C#N)\C#N)[se]6)s7)c4)c5s3)[se]1)=C(C#N)/C#N)cc(F)c(F)c2,,IDT-Se-4F,,,,
IDT-TT-4F,O=C1c2c(C(/C1=C/c1sc3cc(c4c(O[R14])c(C(c5ccc([R14])cc5)(c5ccc([R14])cc5)c5c6cc(C(c7ccc([R14])cc7)7c8ccc([R14])cc8)c(c8c7c(O[R14])c(c7cc9sc(/C=C%10/C(c%11c(C%10=O)cc(F)c(F)c%11)=C(C#N)\C#N)cc9s7)s8)c5)c6s4)sc3c1)=C(C#N)/C#N)cc(F)c(F)c2,O=C1c2c(C(/C1=C/c1sc3cc(c4c(OCCCCCC)c(C(c5ccc(CCCCCC)cc5)(c5ccc(CCCCCC)cc5)c5c6cc(C(c7ccc(CCCCCC)cc7)7c8ccc(CCCCCC)cc8)c(c8c7c(OCCCCCC)c(c7cc9sc(/C=C%10/C(c%11c(C%10=O)cc(F)c(F)c%11)=C(C#N)\C#N)cc9s7)s8)c5)c6s4)sc3c1)=C(C#N)/C#N)cc(F)c(F)c2,,IDT-TT-4F,,,,
IDT2Se,O=C1c2c(C(/C1=C/c1ccc(c3cc(C(c4ccc([R14])cc4)(c4ccc([R14])cc4)c4c5cc(C(c6ccc([R14])cc6)6c7ccc([R14])cc7)c(c7c6cc(c6ccc(/C=C8/C(c9c(C8=O)cccc9)=C(C#N)\C#N)[se]6)s7)c4)c5s3)[se]1)=C(C#N)/C#N)cccc2,O=C1c2c(C(/C1=C/c1ccc(c3cc(C(c4ccc(CCCCCC)cc4)(c4ccc(CCCCCC)cc4)c4c5cc(C(c6ccc(CCCCCC)cc6)6c7ccc(CCCCCC)cc7)c(c7c6cc(c6ccc(/C=C8/C(c9c(C8=O)cccc9)=C(C#N)\C#N)[se]6)s7)c4)c5s3)[se]1)=C(C#N)/C#N)cccc2,,IDT2Se,,,,
IDT2Se-4F,O=C1c2c(C(/C1=C/c1ccc(c3cc(C(c4ccc([R14])cc4)(c4ccc([R14])cc4)c4c5cc(C(c6ccc([R14])cc6)6c7ccc([R14])cc7)c(c7c6cc(c6ccc(/C=C8/C(c9c(C8=O)cc(F)c(F)c9)=C(C#N)\C#N)[se]6)s7)c4)c5s3)[se]1)=C(C#N)/C#N)cc(F)c(F)c2,O=C1c2c(C(/C1=C/c1ccc(c3cc(C(c4ccc(CCCCCC)cc4)(c4ccc(CCCCCC)cc4)c4c5cc(C(c6ccc(CCCCCC)cc6)6c7ccc(CCCCCC)cc7)c(c7c6cc(c6ccc(/C=C8/C(c9c(C8=O)cc(F)c(F)c9)=C(C#N)\C#N)[se]6)s7)c4)c5s3)[se]1)=C(C#N)/C#N)cc(F)c(F)c2,,IDT2Se-4F,,,,
HF-PCIC,[R4]C1(c2c(c3sc(c4c(F)cc(c5sc(c6c(C([R4])7[R4])cc(/C=C8C(c9cc(F)c(F)cc9C\8=C(C#N)\C#N)=O)s6)c7c5)c(F)c4)cc13)sc(/C=C1C(c3cc(F)c(F)cc3C\1=C(C#N)\C#N)=O)c2)[R4],CC(CC)CCCCC1(c2c(c3sc(c4c(F)cc(c5sc(c6c(C(CC(CC)CCCC)7CC(CC)CCCC)cc(/C=C8C(c9cc(F)c(F)cc9C\8=C(C#N)\C#N)=O)s6)c7c5)c(F)c4)cc13)sc(/C=C1C(c3cc(F)c(F)cc3C\1=C(C#N)\C#N)=O)c2)CC(CC)CCCC,,HF-PCIC,,,,
HFO-PCIC,[R4]C1(c2c(c3sc(c4c(F)c(OC)c(c5sc(c6c7cc(/C=C8C(c9cc(F)c(F)cc9C\8=C(C#N)\C#N)=O)s6)c(c5)C7([R4])[R4])c(F)c4OC)cc13)sc(/C=C1C(c3cc(F)c(F)cc3C\1=C(C#N)\C#N)=O)c2)[R4],CC(CC)CCCCC1(c2c(c3sc(c4c(F)c(OC)c(c5sc(c6c7cc(/C=C8C(c9cc(F)c(F)cc9C\8=C(C#N)\C#N)=O)s6)c(c5)C7(CC(CC)CCCC)CC(CC)CCCC)c(F)c4OC)cc13)sc(/C=C1C(c3cc(F)c(F)cc3C\1=C(C#N)\C#N)=O)c2)CC(CC)CCCC,,HFO-PCIC,,,,
OF-PCIC,[R4]C1(c2c(c3sc(c4c(F)c(F)c(c5sc(c6c(C([R4])7[R4])cc(/C=C8C(c9cc(F)c(F)cc9C\8=C(C#N)\C#N)=O)s6)c7c5)c(F)c4F)cc13)sc(/C=C1C(c3cc(F)c(F)cc3C\1=C(C#N)\C#N)=O)c2)[R4],CC(CC)CCCCC1(c2c(c3sc(c4c(F)c(F)c(c5sc(c6c(C(CC(CC)CCCC)7CC(CC)CCCC)cc(/C=C8C(c9cc(F)c(F)cc9C\8=C(C#N)\C#N)=O)s6)c7c5)c(F)c4F)cc13)sc(/C=C1C(c3cc(F)c(F)cc3C\1=C(C#N)\C#N)=O)c2)CC(CC)CCCC,,OF-PCIC,,,,
IDT-TN,[R2]C1([R2])c2cc(c3sc(/C=C4C(c5cc6ccccc6cc5C\4=C(C#N)\C#N)=O)cc3[R4])sc2c2cc3c(c4sc(c5sc(/C=C6C(c7cc8ccccc8cc7C\6=C(C#N)\C#N)=O)cc5[R4])cc4C([R2])3[R2])cc21,CCCCCCC1(CCCCCC)c2cc(c3sc(/C=C4C(c5cc6ccccc6cc5C\4=C(C#N)\C#N)=O)cc3CC(CC)CCCC)sc2c2cc3c(c4sc(c5sc(/C=C6C(c7cc8ccccc8cc7C\6=C(C#N)\C#N)=O)cc5CC(CC)CCCC)cc4C(CCCCCC)3CCCCCC)cc21,,IDT-TN,,,,
IF-TN,[R2]C1([R2])c2cc(c3sc(/C=C4C(c5cc6ccccc6cc5C\4=C(C#N)\C#N)=O)cc3[R4])ccc2c2cc3c(c4ccc(c5sc(/C=C6C(c7cc8ccccc8cc7C\6=C(C#N)\C#N)=O)cc5[R4])cc4C([R2])3[R2])cc21,CCCCCCC1(CCCCCC)c2cc(c3sc(/C=C4C(c5cc6ccccc6cc5C\4=C(C#N)\C#N)=O)cc3CC(CC)CCCC)ccc2c2cc3c(c4ccc(c5sc(/C=C6C(c7cc8ccccc8cc7C\6=C(C#N)\C#N)=O)cc5CC(CC)CCCC)cc4C(CCCCCC)3CCCCCC)cc21,,IF-TN,,,,
ITIC-Cl,[R14]c1ccc(C2(c3ccc([R14])cc3)c3c4sc(/C=C5C(c6cc(Cl)c(Cl)cc6C\5=C(C#N)\C#N)=O)cc4sc3c3cc4c(c5sc6cc(/C=C7C(c8cc(Cl)c(Cl)cc8C\7=C(C#N)\C#N)=O)sc6c5C(c5ccc([R14])cc5)4c4ccc([R14])cc4)cc32)cc1,CCCCCCc1ccc(C2(c3ccc(CCCCCC)cc3)c3c4sc(/C=C5C(c6cc(Cl)c(Cl)cc6C\5=C(C#N)\C#N)=O)cc4sc3c3cc4c(c5sc6cc(/C=C7C(c8cc(Cl)c(Cl)cc8C\7=C(C#N)\C#N)=O)sc6c5C(c5ccc(CCCCCC)cc5)4c4ccc(CCCCCC)cc4)cc32)cc1,,ITIC-Cl,,,,
C8-ITIC,[R2]C1(C2=C(C3=C1C=C(C4=C(C5([R2])[R2])C6=C(C=C(S6)/C=C7C(C8=C(C\7=C(C#N)/C#N)C=CC=C8)=O)S4)C5=C3)SC9=C2SC(/C=C%10C(C%11=C(C\%10=C(C#N)/C#N)C=CC=C%11)=O)=C9)[R2],O=C(c1ccccc1C/1=C(C#N)/C#N)C1=C/c1cc2c(c3sc4cc5c6c(c7c(C6(c6ccc(CCCCCC)cc6)c6ccc(CCCCCC)cc6)cc(/C=C6C(c8ccccc8C\6=C(C#N)\C#N)=O)s7)sc5cc4c3C2(c2ccc(CCCCCC)cc2)c2ccc(CCCCCC)cc2)s1,"same structure, different labels",NFBDT-Cl,Should this be CH3 (NFBDT-Me) instead of Cl?,Aaron without Cl is also correct,,
,[R14]c1ccc(C2(c3ccc([R14])cc3)c3cc(C=C4C(=O)c5cc(Cl)ccc5C4=C(C#N)C#N)sc3c3sc4cc5c6c(sc5cc4c32)c2sc(C=C3C(=O)c4cc(Cl)ccc4C3=C(C#N)C#N)cc2C6(c2ccc([R14])cc2)c2ccc([R14])cc2)cc1,CCCCCCc1ccc(C2(c3ccc(CCCCCC)cc3)c3cc(C=C4C(=O)c5cc(C)ccc5C4=C(C#N)C#N)sc3c3sc4cc5c6c(sc5cc4c32)c2sc(C=C3C(=O)c4cc(C)ccc4C3=C(C#N)C#N)cc2C6(c2ccc(CCCCCC)cc2)c2ccc(CCCCCC)cc2)cc1,,NFBDT-Cl,Not listed on PDF or on the internet under this name.,Aaron's should be right,"Doesn't exist in datasheet, probably an error from coding.",
BDCPDT-IC,O=C(c1ccccc1C/1=C(C#N)/C#N)C1=C/c1cc2c(c3sc4cc5c6c(c7c(C6(c6ccc([R14])cc6)c6ccc([R14])cc6)cc(/C=C6C(c8ccccc8C\6=C(C#N)\C#N)=O)s7)sc5cc4c3C2(c2ccc([R14])cc2)c2ccc([R14])cc2)s1,O=C(c1ccccc1C/1=C(C#N)/C#N)C1=C/c1cc2c(c3sc4cc5c6c(c7c(C6(c6ccc(CCCCCC)cc6)c6ccc(CCCCCC)cc6)cc(/C=C6C(c8ccccc8C\6=C(C#N)\C#N)=O)s7)sc5cc4c3C2(c2ccc(CCCCCC)cc2)c2ccc(CCCCCC)cc2)s1,"same structure, different labels",BDCPDT-IC,Fluorines depicted below,,,
NFBDT-F,[R14]c1ccc(C2(c3ccc([R14])cc3)c3cc(C=C4C(=O)c5cc(F)ccc5C4=C(C#N)C#N)sc3c3sc4cc5c6c(sc5cc4c32)c2sc(C=C3C(=O)c4cc(F)ccc4C3=C(C#N)C#N)cc2C6(c2ccc([R14])cc2)c2ccc([R14])cc2)cc1,CCCCCCc1ccc(C2(c3ccc(CCCCCC)cc3)c3cc(C=C4C(=O)c5cc(F)ccc5C4=C(C#N)C#N)sc3c3sc4cc5c6c(sc5cc4c32)c2sc(C=C3C(=O)c4cc(F)ccc4C3=C(C#N)C#N)cc2C6(c2ccc(CCCCCC)cc2)c2ccc(CCCCCC)cc2)cc1,,NFBDT-F,Disjointed structure. Markush fluorines,,,
SN6IC,O=C(C/1=C\C2=CC3=C(S2)C4=C(C5=C(S4)C6=C(C7=C(N6[R21])C=C(/C=C8C(C9=C(C\8=C(C#N)/C#N)C=CC=C9)=O)S7)S5)N3[R21])C%10=C(C1=C(C#N)/C#N)C=CC=C%10,O=C(c1ccccc1C/1=C(C#N)/C#N)C1=C/c1cc2n(C(CCCCCC)CCCCCC)c3c4sc5c6sc(/C=C7C(c8ccccc8C\7=C(C#N)\C#N)=O)cc6n(C(CCCCCC)CCCCCC)c5c4sc3c2s1,,SN6IC,,,,
SN6IC-4F,O=C(C/1=C\C2=CC3=C(S2)C4=C(C5=C(S4)C6=C(C7=C(N6[R21])C=C(/C=C8C(C9=C(C\8=C(C#N)/C#N)C=C(F)C(F)=C9)=O)S7)S5)N3[R21])C%10=C(C1=C(C#N)/C#N)C=C(F)C(F)=C%10,O=C(c1cc(F)c(F)cc1C/1=C(C#N)/C#N)C1=C/c1cc2n(C(CCCCCC)CCCCCC)c3c4sc5c6sc(/C=C7C(c8cc(F)c(F)cc8C\7=C(C#N)\C#N)=O)cc6n(C(CCCCCC)CCCCCC)c5c4sc3c2s1,,SN6IC-4F,,,,
IDT-TBA,[R14]c1ccc(C2(c3ccc([R14])cc3)c3cc(/C=C4C(N(C(N(C\4=O)CC)=S)CC)=O)sc3c3cc4c(c5sc(/C=C6C(N(C(N(C\6=O)CC)=S)CC)=O)cc5C(c5ccc([R14])cc5)4c4ccc([R14])cc4)cc32)cc1,CCCCCCc1ccc(C2(c3ccc(CCCCCC)cc3)c3cc(/C=C4C(N(C(N(C\4=O)CC)=S)CC)=O)sc3c3cc4c(c5sc(/C=C6C(N(C(N(C\6=O)CC)=S)CC)=O)cc5C(c5ccc(CCCCCC)cc5)4c4ccc(CCCCCC)cc4)cc32)cc1,,IDT-TBA,,,,
IDDT-TBA,[R14]c1ccc(C2(c3ccc([R14])cc3)c3c4sc(/C=C5C(N(C(N(C\5=O)CC)=S)CC)=O)cc4sc3c3cc4c(c5sc6cc(/C=C7C(N(C(N(C\7=O)CC)=S)CC)=O)sc6c5C(c5ccc([R14])cc5)4c4ccc([R14])cc4)cc32)cc1,CCCCCCc1ccc(C2(c3ccc(CCCCCC)cc3)c3c4sc(/C=C5C(N(C(N(C\5=O)CC)=S)CC)=O)cc4sc3c3cc4c(c5sc6cc(/C=C7C(N(C(N(C\7=O)CC)=S)CC)=O)sc6c5C(c5ccc(CCCCCC)cc5)4c4ccc(CCCCCC)cc4)cc32)cc1,,IDDT-TBA,,,,
O-NTIC,[R7]OC1=CC=C(C2(C3=C(C4=C2C=C(/C=C(C5=O)/C(C6=C5C=CC=C6)=C(C#N)\C#N)S4)C=CC7=C3C=CC8=C7C(C9=CC=C(C=C9)O[R7])(C%10=C8SC(/C=C%11/C(C%12=C(C%11=O)C=CC=C%12)=C(C#N)\C#N)=C%10)C%13=CC=C(C=C%13)O[R7])C%14=CC=C(C=C%14)O[R7])C=C1,O=C(c1ccccc1C/1=C(C#N)/C#N)C1=C/c1cc2c(c3c4ccc5c(c6sc(/C=C7C(c8ccccc8C\7=C(C#N)\C#N)=O)cc6C5(c5ccc(OSCC(CCCCCC)CCCC)cc5)c5ccc(OSCC(CCCCCC)CCCC)cc5)c4ccc3C2(c2ccc(OSCC(CCCCCC)CCCC)cc2)c2ccc(OSCC(CCCCCC)CCCC)cc2)s1,,O-NTIC,,,,
O-NTNC,[R7]OC1=CC=C(C2(C3=C(C4=C2C=C(/C=C(C5=O)/C(C6=C5C=C(C=CC=C7)C7=C6)=C(C#N)\C#N)S4)C=CC8=C3C=CC9=C8C(C%10=CC=C(C=C%10)O[R7])(C%11=C9SC(/C=C%12/C(C%13=C(C%12=O)C=C(C=CC=C%14)C%14=C%13)=C(C#N)\C#N)=C%11)C%15=CC=C(C=C%15)O[R7])C%16=CC=C(C=C%16)O[R7])C=C1,O=C(c1cc2ccccc2cc1C/1=C(C#N)/C#N)C1=C/c1cc2c(c3c4ccc5c(c6sc(/C=C7C(c8cc9ccccc9cc8C\7=C(C#N)\C#N)=O)cc6C5(c5ccc(OSCC(CCCCCC)CCCC)cc5)c5ccc(OSCC(CCCCCC)CCCC)cc5)c4ccc3C2(c2ccc(OSCC(CCCCCC)CCCC)cc2)c2ccc(OSCC(CCCCCC)CCCC)cc2)s1,,O-NTNC,Mislabeled in the PDF as O-NTIC (https://www.onlinelibrary.wiley.com/doi/full/10.1002/solr.201800053),,,
BTTFIC,O=C1c2c(C(/C1=C/c1cc3sc(c4cc(C5([R2])[R2])c(c6c5cc(c5c(C([R2])7[R2])c8sc(/C=C9C(c%10ccccc%10C\9=C(C#N)\C#N)=O)cc8s5)c7c6)cc4C4([R2])[R2])c4c3s1)=C(C#N)/C#N)cccc2,O=C1c2c(C(/C1=C/c1cc3sc(c4cc(C5(CCCCCCCC)CCCCCCCC)c(c6c5cc(c5c(C(CCCCCCCC)7CCCCCCCC)c8sc(/C=C9C(c%10ccccc%10C\9=C(C#N)\C#N)=O)cc8s5)c7c6)cc4C4(CCCCCCCC)CCCCCCCC)c4c3s1)=C(C#N)/C#N)cccc2,,BTTFIC,,,,
NFTI,O=C1c2c(C(/C1=C/c1c3cc([R2])sc3c(c3cc(C4([R2])[R2])c(c5c4cc(c4sc(/C=C6C(c7ccccc7C\6=C(C#N)/C#N)=O)c6cc([R2])sc46)cc5)cc3)s1)=C(C#N)\C#N)cccc2,O=C1c2c(C(/C1=C/c1c3cc(CCCCCCCC)sc3c(c3cc(C4(CCCCCCCC)CCCCCCCC)c(c5c4cc(c4sc(/C=C6C(c7ccccc7C\6=C(C#N)/C#N)=O)c6cc(CCCCCCCC)sc46)cc5)cc3)s1)=C(C#N)\C#N)cccc2,,NFTI,,,,
F5IC,[R14]c1ccc(C2(c3ccc([R14])cc3)c3cc(/C=C4C(c5cc(F)c(F)cc5C\4=C(C#N)\C#N)=O)sc3c3cc4c(c5sc(/C=C6C(c7cc(F)c(F)cc7C\6=C(C#N)\C#N)=O)cc5C(c5ccc([R14])cc5)4c4ccc([R14])cc4)cc32)cc1,CCCCCCc1ccc(C2(c3ccc(CCCCCC)cc3)c3cc(/C=C4C(c5cc(F)c(F)cc5C\4=C(C#N)\C#N)=O)sc3c3cc4c(c5sc(/C=C6C(c7cc(F)c(F)cc7C\6=C(C#N)\C#N)=O)cc5C(c5ccc(CCCCCC)cc5)4c4ccc(CCCCCC)cc4)cc32)cc1,,F5IC,IDT-4F or IDT-IC4F?,,,
F7IC,[R14]c1ccc(C2(c3ccc([R14])cc3)c3c4sc(/C=C5C(c6cc(F)c(F)cc6C\5=C(C#N)\C#N)=O)cc4sc3c3cc4c(c5sc6cc(/C=C7C(c8cc(F)c(F)cc8C\7=C(C#N)\C#N)=O)sc6c5C(c5ccc([R14])cc5)4c4ccc([R14])cc4)cc32)cc1,CCCCCCc1ccc(C2(c3ccc(CCCCCC)cc3)c3c4sc(/C=C5C(c6cc(F)c(F)cc6C\5=C(C#N)\C#N)=O)cc4sc3c3cc4c(c5sc6cc(/C=C7C(c8cc(F)c(F)cc8C\7=C(C#N)\C#N)=O)sc6c5C(c5ccc(CCCCCC)cc5)4c4ccc(CCCCCC)cc4)cc32)cc1,"same structure, different labels",F7IC,Aka ITIC-F (https://pubs.acs.org/doi/pdf/10.1021/acsaem.9b01726),,,
IHIC2,[R14]C1=CC=C(C(C2=C3C=CC4=C(C(C5=CC=C(C=C5)[R14])(C6=C7SC(/C=C8/C(C9=C(C8=O)C=C(F)C(F)=C9)=C(C#N)\C#N)=C6)C%10=CC=C(C=C%10)[R14])C7=CC=C42)(C%11=C3SC(/C=C(C%12=O)/C(C%13=C%12C=C(F)C(F)=C%13)=C(C#N)\C#N)=C%11)C%14=CC=C(C=C%14)[R14])C=C1,O=C(c1cc(F)c(F)cc1C/1=C(C#N)/C#N)C1=C/c1sc2c(C(c3ccc(CCCCCC)cc3)(c3ccc(CCCCCC)cc3)c3ccc4c(c5sc(/C=C6C(c7cc(F)c(F)cc7C\6=C(C#N)\C#N)=O)cc5C5(c6ccc(CCCCCC)cc6)c6ccc(CCCCCC)cc6)c5ccc4c32)c1,,IHIC2,,,,
INIC3,[R14]c1ccc(C2(c3ccc([R14])cc3)c3c4sc5cc(/C=C6C(c7cc(F)c(F)cc7C\6=C(C#N)\C#N)=O)sc5c4sc3c3cc4c(c5sc6c7sc(/C=C8C(c9cc(F)c(F)cc9C\8=C(C#N)\C#N)=O)cc7sc6c5C(c5ccc([R14])cc5)4c4ccc([R14])cc4)cc32)cc1,CCCCCCc1ccc(C2(c3ccc(CCCCCC)cc3)c3c4sc5cc(/C=C6C(c7cc(F)c(F)cc7C\6=C(C#N)\C#N)=O)sc5c4sc3c3cc4c(c5sc6c7sc(/C=C8C(c9cc(F)c(F)cc9C\8=C(C#N)\C#N)=O)cc7sc6c5C(c5ccc(CCCCCC)cc5)4c4ccc(CCCCCC)cc4)cc32)cc1,,INIC3,,,,
ITCC,[R14]c1ccc(C2(c3ccc([R14])cc3)c3c4sc(/C=C5C(c6sccc6C\5=C(C#N)\C#N)=O)cc4sc3c3cc4c(c5sc6cc(/C=C7C(c8sccc8C\7=C(C#N)\C#N)=O)sc6c5C(c5ccc([R14])cc5)4c4ccc([R14])cc4)cc32)cc1,CCCCCCc1ccc(C2(c3ccc(CCCCCC)cc3)c3c4sc(/C=C5C(c6sccc6C\5=C(C#N)\C#N)=O)cc4sc3c3cc4c(c5sc6cc(/C=C7C(c8sccc8C\7=C(C#N)\C#N)=O)sc6c5C(c5ccc(CCCCCC)cc5)4c4ccc(CCCCCC)cc4)cc32)cc1,,ITCC,,,,
SM1,O=C(c1cccc2c(c3sc(c4ccc(c5sc(c6ccc7c8c(C(N(CCCCCCCC)C7=O)=O)cccc68)cc5)cc4)cc3)ccc3c12)N(C3=O)CCCCCCCC,O=C(c1cccc2c(c3sc(c4ccc(c5sc(c6ccc7c8c(C(N(CCCCCCCC)C7=O)=O)cccc68)cc5)cc4)cc3)ccc3c12)N(C3=O)CCCCCCCC,,SM1,,,,
SM2,O=C(c1cccc2c(c3sc(c4c(F)cc(c5sc(c6ccc7c8c(C(N(CCCCCCCCCCCC)C7=O)=O)cccc68)cc5)cc4)cc3)ccc3c12)N(C3=O)CCCCCCCCCCCC,O=C(c1cccc2c(c3sc(c4c(F)cc(c5sc(c6ccc7c8c(C(N(CCCCCCCCCCCC)C7=O)=O)cccc68)cc5)cc4)cc3)ccc3c12)N(C3=O)CCCCCCCCCCCC,,SM2,,,,
SM3,O=C(c1cccc2c(c3sc(c4c(F)cc(c5sc(c6ccc7c8c(C(N(CCCCCCCC)C7=O)=O)cccc68)cc5)c(O[R2])c4)cc3)ccc3c12)N(C3=O)CCCCCCCC,O=C(c1cccc2c(c3sc(c4c(F)cc(c5sc(c6ccc7c8c(C(N(CCCCCCCC)C7=O)=O)cccc68)cc5)c(OCCCCCCCC)c4)cc3)ccc3c12)N(C3=O)CCCCCCCC,,SM3,,,,
SM4,O=C(c1cccc2c(c3sc(c4c(O[R2])cc(c5sc(c6ccc7c8c(C(N(CCCCCCCC)C7=O)=O)cccc68)cc5)c(O[R2])c4)cc3)ccc3c12)N(C3=O)CCCCCCCC,O=C(c1cccc2c(c3sc(c4c(OCCCCCCCC)cc(c5sc(c6ccc7c8c(C(N(CCCCCCCC)C7=O)=O)cccc68)cc5)c(OCCCCCCCC)c4)cc3)ccc3c12)N(C3=O)CCCCCCCC,,SM4,,,,
SFBRCN,O=C(N(CC)/C(S/1)=C(C#N)/C#N)C1=C\c1c2nsnc2c(c2cc3c(c4c(C53c3c(c6cc(O[R2])ccc65)cc(O[R2])cc3)cc(c3ccc(/C=C5S/C(N(C\5=O)CC)=C(C#N)/C#N)c5c3nsn5)cc4)cc2)cc1,O=C(N(CC)/C(S/1)=C(C#N)/C#N)C1=C\c1c2nsnc2c(c2cc3c(c4c(C53c3c(c6cc(OCCCCCCCC)ccc65)cc(OCCCCCCCC)cc3)cc(c3ccc(/C=C5S/C(N(C\5=O)CC)=C(C#N)/C#N)c5c3nsn5)cc4)cc2)cc1,,SFBRCN,,,,
m-ITIC,[R14]c1cccc(C2(c3cc([R14])ccc3)c3c4sc(/C=C5C(c6ccccc6C\5=C(C#N)\C#N)=O)cc4sc3c3cc4c(c5sc6cc(/C=C7C(c8ccccc8C\7=C(C#N)\C#N)=O)sc6c5C(c5cc([R14])ccc5)4c4cccc([R14])c4)cc32)c1,CCCCCCc1cccc(C2(c3cc(CCCCCC)ccc3)c3c4sc(/C=C5C(c6ccccc6C\5=C(C#N)\C#N)=O)cc4sc3c3cc4c(c5sc6cc(/C=C7C(c8ccccc8C\7=C(C#N)\C#N)=O)sc6c5C(c5cc(CCCCCC)ccc5)4c4cccc(CCCCCC)c4)cc32)c1,correct,m-ITIC,Duplicate on PDF,,,
NITI,O=C1c2c(C(/C1=C/c1c3cc([R2])sc3c(c3ccc4c(C([R4])([R4])C5=C4C([R4])([R4])c4c5ccc(c5c6sc([R2])cc6c(/C=C6/C(c7c(C6=O)cc(F)c(F)c7)=C(C#N)/C#N)s5)c4)c3)s1)=C(C#N)\C#N)cc(F)c(F)c2,O=C1c2c(C(/C1=C/c1c3cc(CCCCCCCC)sc3c(c3ccc4c(C(CC(CC)CCCC)(CC(CC)CCCC)C5=C4C(CC(CC)CCCC)(CC(CC)CCCC)c4c5ccc(c5c6sc(CCCCCCCC)cc6c(/C=C6/C(c7c(C6=O)cc(F)c(F)c7)=C(C#N)/C#N)s5)c4)c3)s1)=C(C#N)\C#N)cc(F)c(F)c2,,NITI,,,,
ITIC1,O=C(c1ccccc1C/1=C(C#N)/C#N)C1=C/c1cc2c(c3sc4cc5c6c(c7c(C6(c6ccc([R14])cc6)c6ccc([R14])cc6)cc(/C=C6C(c8ccccc8C\6=C(C#N)\C#N)=O)s7)sc5cc4c3C2(c2ccc([R14])cc2)c2ccc([R14])cc2)s1,O=C(c1ccccc1C/1=C(C#N)/C#N)C1=C/c1cc2c(c3sc4cc5c6c(c7c(C6(c6ccc(CCCCCC)cc6)c6ccc(CCCCCC)cc6)cc(/C=C6C(c8ccccc8C\6=C(C#N)\C#N)=O)s7)sc5cc4c3C2(c2ccc(CCCCCC)cc2)c2ccc(CCCCCC)cc2)s1,"same structure, different labels",ITIC1,Similar to BT-IC,,,
DTPC-IC,O=C(c1ccccc1C/1=C(C#N)/C#N)C1=C/c1sc(c(cc(c2c34)n5[R1])c4c(C(c4ccc([R14])cc4)4c6ccc([R14])cc6)ccc3c3c6c2c5cc2c6c(C(c5ccc([R14])cc5)(c5ccc([R14])cc5)c5c2sc(/C=C2/C(c6c(C2=O)cccc6)=C(C#N)/C#N)c5)cc3)c4c1,O=C(c1ccccc1C/1=C(C#N)/C#N)C1=C/c1sc(c(cc(c2c34)n5CC(CCCCCC)CCCCCCCC)c4c(C(c4ccc(CCCCCC)cc4)4c6ccc(CCCCCC)cc6)ccc3c3c6c2c5cc2c6c(C(c5ccc(CCCCCC)cc5)(c5ccc(CCCCCC)cc5)c5c2sc(/C=C2/C(c6c(C2=O)cccc6)=C(C#N)/C#N)c5)cc3)c4c1,,DTPC-IC,,,,
BDCPDT-FIC,O=C(c1cc(F)c(F)cc1C/1=C(C#N)/C#N)C1=C/c1cc2c(c3sc4cc5c6c(c7c(C6(c6ccc([R14])cc6)c6ccc([R14])cc6)cc(/C=C6C(c8cc(F)c(F)cc8C\6=C(C#N)\C#N)=O)s7)sc5cc4c3C2(c2ccc([R14])cc2)c2ccc([R14])cc2)s1,O=C(c1cc(F)c(F)cc1C/1=C(C#N)/C#N)C1=C/c1cc2c(c3sc4cc5c6c(c7c(C6(c6ccc(CCCCCC)cc6)c6ccc(CCCCCC)cc6)cc(/C=C6C(c8cc(F)c(F)cc8C\6=C(C#N)\C#N)=O)s7)sc5cc4c3C2(c2ccc(CCCCCC)cc2)c2ccc(CCCCCC)cc2)s1,,BDCPDT-FIC,Similar to NFBDT-F,,,
FDICTF,O=C1c2c(C(/C1=C/c1cc3c(c4cc(C5([R2])[R2])c(c6c5cc(c5sc(/C=C7C(c8ccccc8C\7=C(C#N)\C#N)=O)cc5C5([R2])[R2])c5c6)cc4C3([R2])[R2])s1)=C(C#N)\C#N)cccc2,O=C1c2c(C(/C1=C/c1cc3c(c4cc(C5(CCCCCCCC)CCCCCCCC)c(c6c5cc(c5sc(/C=C7C(c8ccccc8C\7=C(C#N)\C#N)=O)cc5C5(CCCCCCCC)CCCCCCCC)c5c6)cc4C3(CCCCCCCC)CCCCCCCC)s1)=C(C#N)\C#N)cccc2,,FDICTF,"Triplicate here, duplicate on PDF",names are equivalent in literature,,
MPU1,O=C1N(C(S/C1=C\C2=CC=C(S2)C3=C4C(N(C(C5=CC=C(S5)/C=C6C(N(C(S/6)=S)CC)=O)=C4C(N3[R4])=O)[R4])=O)=S)CC,O=C(N(CC)C(S/1)=S)C1=C\c1ccc(C2C(C(N(CC(CC)CCCC)C3c4ccc(/C=C5C(N(CC)C(S/5)=S)=O)s4)=O)C3C(N2CC(CC)CCCC)=O)s1,,MPU1,,,,
IDT-B6,[R14]c1cc(C=O)c([R14])cc1c1sc(c2cc3c(c4sc(c5c([R14])cc(C=O)c([R14])c5)cc4C(c4ccc([R14])cc4)3c3ccc([R14])cc3)cc2C2(c3ccc([R14])cc3)c3ccc([R14])cc3)c2c1,CCCCCCc1cc(C=O)c(CCCCCC)cc1c1sc(c2cc3c(c4sc(c5c(CCCCCC)cc(C=O)c(CCCCCC)c5)cc4C(c4ccc(CCCCCC)cc4)3c3ccc(CCCCCC)cc3)cc2C2(c3ccc(CCCCCC)cc3)c3ccc(CCCCCC)cc3)c2c1,,IDT-B6,,,,
IDT-BO6,[R14]c1cc(C=O)c([R14])cc1c1sc(c2cc3c(c4sc(c5c([R14])cc(C=O)c([R14])c5)cc4C(c4ccc([R14])cc4)3c3ccc([R14])cc3)cc2C2(c3ccc([R14])cc3)c3ccc([R14])cc3)c2c1,CCCCCCc1cc(C=O)c(CCCCCC)cc1c1sc(c2cc3c(c4sc(c5c(CCCCCC)cc(C=O)c(CCCCCC)c5)cc4C(c4ccc(CCCCCC)cc4)3c3ccc(CCCCCC)cc3)cc2C2(c3ccc(CCCCCC)cc3)c3ccc(CCCCCC)cc3)c2c1,wrong structure,IDT-BO6,Error in the PDF - should have an oxygen before the R14 groups on the main chain,Same name has different structures,IDT-BO6 is a different structure in literature. The R grps on the side have an O ,
ITIC,[R14]c1ccc(C2(c3ccc([R14])cc3)c3c4sc(/C=C5C(c6ccccc6C\5=C(C#N)\C#N)=O)cc4sc3c3cc4c(c5sc6cc(/C=C7C(c8ccccc8C\7=C(C#N)\C#N)=O)sc6c5C(c5ccc([R14])cc5)4c4ccc([R14])cc4)cc32)cc1,CCCCCCc1ccc(C2(c3ccc(CCCCCC)cc3)c3c4sc(/C=C5C(c6ccccc6C\5=C(C#N)\C#N)=O)cc4sc3c3cc4c(c5sc6cc(/C=C7C(c8ccccc8C\7=C(C#N)\C#N)=O)sc6c5C(c5ccc(CCCCCC)cc5)4c4ccc(CCCCCC)cc4)cc32)cc1,,ITIC,,,,
ITVfIC,[R14]c1ccc(C2(c3ccc([R14])cc3)c3cc4c(cc3c3sc5cc(C=C6C(=O)c7cc(F)ccc7C6=C(C#N)C#N)sc5c32)C(c2ccc([R14])cc2)(c2ccc([R14])cc2)c2c3sc(C=C5C(=O)c6cc(F)ccc6C5=C(C#N)C#N)cc3sc24)cc1,CCCCCCc1ccc(C2(c3ccc(CCCCCC)cc3)c3cc4c(cc3c3sc5cc(C=C6C(=O)c7cc(F)ccc7C6=C(C#N)C#N)sc5c32)C(c2ccc(CCCCCC)cc2)(c2ccc(CCCCCC)cc2)c2c3sc(C=C5C(=O)c6cc(F)ccc6C5=C(C#N)C#N)cc3sc24)cc1,"same structure, different labels",ITIC3,,names are equivalent in literature,,
FOIC,[R14]c1ccc(C2(c3ccc([R14])cc3)c3c4sc(C=C5C(=O)c6cc(F)ccc6C5=C(C#N)C#N)cc4sc3c3sc4c5c(sc4c32)c2sc3cc(C=C4C(=O)c6cc(F)ccc6C4=C(C#N)C#N)sc3c2C5(c2ccc([R14])cc2)c2ccc([R14])cc2)cc1,CCCCCCc1ccc(C2(c3ccc(CCCCCC)cc3)c3c4sc(C=C5C(=O)c6cc(F)ccc6C5=C(C#N)C#N)cc4sc3c3sc4c5c(sc4c32)c2sc3cc(C=C4C(=O)c6cc(F)ccc6C4=C(C#N)C#N)sc3c2C5(c2ccc(CCCCCC)cc2)c2ccc(CCCCCC)cc2)cc1,,6TIC-2F,6TIF-2F? Not on PDF,FOIC is correct,,
N5,[R2]N1C(c2c3c(C1=O)c(c4sc(/C=C(C(OCCOC)=O)\C#N)cc4)cc(C(N(C5=O)[R2])=O)c3c5c(c6sc(/C=C(C#N)/C(OCCOC)=O)cc6)c2)=O,,bond flipped?,N5,,,,
IT-O1,[R14]c1ccc(C2(c3ccc([R14])cc3)c3c4sc(/C=C5C(c6ccc(OC)cc6C\5=C(C#N)\C#N)=O)cc4sc3c3cc4c(c5sc6cc(/C=C7C(c8ccc(OC)cc8C\7=C(C#N)\C#N)=O)sc6c5C(c5ccc([R14])cc5)4c4ccc([R14])cc4)cc32)cc1,CCCCCCc1ccc(C2(c3ccc(CCCCCC)cc3)c3c4sc(/C=C5C(c6ccc(OC)cc6C\5=C(C#N)\C#N)=O)cc4sc3c3cc4c(c5sc6cc(/C=C7C(c8ccc(OC)cc8C\7=C(C#N)\C#N)=O)sc6c5C(c5ccc(CCCCCC)cc5)4c4ccc(CCCCCC)cc4)cc32)cc1,"same structure, different labels",IT-O1,,,,
IT-O2,[R14]c1ccc(C2(c3ccc([R14])cc3)c3c4sc(/C=C5C(c6ccc(OCC)cc6C\5=C(C#N)\C#N)=O)cc4sc3c3cc4c(c5sc6cc(/C=C7C(c8ccc(OCC)cc8C\7=C(C#N)\C#N)=O)sc6c5C(c5ccc([R14])cc5)4c4ccc([R14])cc4)cc32)cc1,CCCCCCc1ccc(C2(c3ccc(CCCCCC)cc3)c3c4sc(/C=C5C(c6ccc(OCC)cc6C\5=C(C#N)\C#N)=O)cc4sc3c3cc4c(c5sc6cc(/C=C7C(c8ccc(OCC)cc8C\7=C(C#N)\C#N)=O)sc6c5C(c5ccc(CCCCCC)cc5)4c4ccc(CCCCCC)cc4)cc32)cc1,,IT-O2,,,,
IT-O3,[R14]c1ccc(C2(c3ccc([R14])cc3)c3c4sc(/C=C5C(c6ccc(OCCC)cc6C\5=C(C#N)\C#N)=O)cc4sc3c3cc4c(c5sc6cc(/C=C7C(c8ccc(OCCC)cc8C\7=C(C#N)\C#N)=O)sc6c5C(c5ccc([R14])cc5)4c4ccc([R14])cc4)cc32)cc1,CCCCCCc1ccc(C2(c3ccc(CCCCCC)cc3)c3c4sc(/C=C5C(c6ccc(OCCC)cc6C\5=C(C#N)\C#N)=O)cc4sc3c3cc4c(c5sc6cc(/C=C7C(c8ccc(OCCC)cc8C\7=C(C#N)\C#N)=O)sc6c5C(c5ccc(CCCCCC)cc5)4c4ccc(CCCCCC)cc4)cc32)cc1,,IT-O3,,,,
