Repository: aspuru-guzik-group/Beyond-Molecular-Structure-ML-for-OPV-Materials-Devices

File: datasets/Min_2020_n558/raw/r_groups.csv
label,SMILES,IUPAC
[R1],CC(CCCCCC)CCCCCCCC,2-hexyldecyl
[R2],CCCCCCCC,n-octyl
[R3],[Si](CCC)(CCC)(CCC),tripropylsilyl
[R4],CC(CC)CCCC,2-ethylhexyl
[R5],SCCCCCCCCCCCC,dodecylthio
[R6],CC(CCCCCCCC)CCCCCCCCCC,2-octyldodecyl
[R7],SCC(CCCCCC)CCCC,2-butyloctylthio
[R8],[Si](CC)(CC)(CC),triethylsilyl
[R9],[Si](C(C)C)(C(C)C)C(C)C,triisopropylsilyl
[R10],[Si](CCCC)(CCCC)(CCCC),tributylsilyl
[R11],[Si](C)(C)CCCCCCCC,dimethyl(octyl)silyl
[R12],SCCCCC=C,hex-5-en-1-ylthio
[R13],SCC4CCCCC4,(cyclohexylmethyl)thio
[R14],CCCCCC,n-hexyl
[R15],CCCCCCCCCC,n-decyl
[R18],CCCCC,n-pentyl
[R19],CCCCCCCCCCCCCCCC,n-hexadecyl
[R20],CCCCCCCCCCC,n-undecyl
[R21],C(CCCCCCCCC)CCCCCCC,1-octylnonyl
[R23],CC(CCCCCCCCCCCC)CCCCCCCCCC,2-dodecyldodecyl
[R24],COCCOC,1-(methoxy)-2-methoxyethyl
[R25],CC(CCCCCCCCCCC)CCCCCCCCC,2-undecylundecyl
[R26],CCC,n-propyl
[R27],CCCC,n-butyl
[R28],CCC(CC)CCCC,3-ethylheptyl
[R29],CCCC(CC)CCCC,4-ethyloctyl
[R30],CC(CCCC)CCCCCC,2-butyloctyl
[R31],CC(CCCC)CCCC,2-butylhexyl

File: datasets/Min_2020_n558/raw/min_acceptors_smiles_master_EDITED.csv (part 2 of 3)
Name,R_grp_SMILES,SMILE,Comments (Stanley),Name_Aaron,Comments (Aaron),Comments (after matching),Important comments for Group Meeting,"40, 67, 97,208,225"
IT-O4,[R14]c1ccc(C2(c3ccc([R14])cc3)c3c4sc(/C=C5C(c6ccc(OCCCC)cc6C\5=C(C#N)\C#N)=O)cc4sc3c3cc4c(c5sc6cc(/C=C7C(c8ccc(OCCCC)cc8C\7=C(C#N)\C#N)=O)sc6c5C(c5ccc([R14])cc5)4c4ccc([R14])cc4)cc32)cc1,CCCCCCc1ccc(C2(c3ccc(CCCCCC)cc3)c3c4sc(/C=C5C(c6ccc(OCCCC)cc6C\5=C(C#N)\C#N)=O)cc4sc3c3cc4c(c5sc6cc(/C=C7C(c8ccc(OCCCC)cc8C\7=C(C#N)\C#N)=O)sc6c5C(c5ccc(CCCCCC)cc5)4c4ccc(CCCCCC)cc4)cc32)cc1,,IT-O4,,,,
NFDTS,O=C(c1cc(F)c(F)cc1C/1=C(C#N)/C#N)C1=C/c1cc2c(c3sc4c5c(c6c([Si]5([R2])[R2])cc(/C=C5C(c7cc(F)c(F)cc7C\5=C(C#N)\C#N)=O)s6)sc4c3[Si]2([R2])[R2])s1,O=C(c1cc(F)c(F)cc1C/1=C(C#N)/C#N)C1=C/c1cc2c(c3sc4c5c(c6c([Si]5(CCCCCCCC)CCCCCCCC)cc(/C=C5C(c7cc(F)c(F)cc7C\5=C(C#N)\C#N)=O)s6)sc4c3[Si]2(CCCCCCCC)CCCCCCCC)s1,bond flip,NFDTS,,,,
NFDTSB,O=C(c1cc(F)c(F)cc1C/1=C(C#N)/C#N)C1=C/c1cc2c(c3sc4c(O[R4])c5c6c(c7c([Si]6([R2])[R2])cc(/C=C6C(c8cc(F)c(F)cc8C\6=C(C#N)\C#N)=O)s7)sc5c(O[R4])c4c3[Si]2([R2])[R2])s1,O=C(c1cc(F)c(F)cc1C/1=C(C#N)/C#N)C1=C/c1cc2c(c3sc4c(OSCC(CCCCCC)CCCC)c5c6c(c7c([Si]6(CCCCCCCC)CCCCCCCC)cc(/C=C6C(c8cc(F)c(F)cc8C\6=C(C#N)\C#N)=O)s7)sc5c(OSCC(CCCCCC)CCCC)c4c3[Si]2(CCCCCCCC)CCCCCCCC)s1,,NFDTSB,,,,
DTNSF,[R4]C1([R4])c2cc(c3ccc(C=C4C(=O)c5cc(F)ccc5C4=C(C#N)C#N)s3)sc2c2c1ccc1c2ccc2c1c1sc(c3ccc(C=C4C(=O)c5cc(F)ccc5C4=C(C#N)C#N)s3)cc1C2([R4])[R4],CCCCC(CC)CC1(CC(CC)CCCC)c2cc(c3ccc(C=C4C(=O)c5cc(F)ccc5C4=C(C#N)C#N)s3)sc2c2c1ccc1c2ccc2c1c1sc(c3ccc(C=C4C(=O)c5cc(F)ccc5C4=C(C#N)C#N)s3)cc1C2(CC(CC)CCCC)CC(CC)CCCC,,DTNSF,Disjointed structure. Fluorines make markush bonds,,,
DTNIC8,O=C(c1ccccc1C/1=C(C#N)/C#N)C1=C/c1cc2c(c3c4ccc5c(c6c(C5([R4])[R4])cc(/C=C5C(c7ccccc7C\5=C(C#N)\C#N)=O)s6)c4ccc3C2([R4])[R4])s1,O=C(c1ccccc1C/1=C(C#N)/C#N)C1=C/c1cc2c(c3c4ccc5c(c6c(C5(CC(CC)CCCC)CC(CC)CCCC)cc(/C=C5C(c7ccccc7C\5=C(C#N)\C#N)=O)s6)c4ccc3C2(CC(CC)CCCC)CC(CC)CCCC)s1,,DTNIC8,Flourine pictured below,,,
DTNIF,[R4]C1([R4])c2cc(C=C3C(=O)c4cc(F)ccc4C3=C(C#N)C#N)sc2c2c1ccc1c2ccc2c1c1sc(C=C3C(=O)c4cc(F)ccc4C3=C(C#N)C#N)cc1C2([R4])[R4],CCCCC(CC)CC1(CC(CC)CCCC)c2cc(C=C3C(=O)c4cc(F)ccc4C3=C(C#N)C#N)sc2c2c1ccc1c2ccc2c1c1sc(C=C3C(=O)c4cc(F)ccc4C3=C(C#N)C#N)cc1C2(CC(CC)CCCC)CC(CC)CCCC,,DTNIF,Disjointed structure. Similar to IHIC2,,,
Si4TIC-F,[R14][Si]1([R14])c2cc(C=C3C(=O)c4cc(F)ccc4C3=C(C#N)C#N)sc2c2sc3c4c(sc3c21)c1sc(C=C2C(=O)c3cc(F)ccc3C2=C(C#N)C#N)cc1[Si]4([R14])[R14],CCCCCC[Si]1(CCCCCC)c2cc(C=C3C(=O)c4cc(F)ccc4C3=C(C#N)C#N)sc2c2sc3c4c(sc3c21)c1sc(C=C2C(=O)c3cc(F)ccc3C2=C(C#N)C#N)cc1[Si]4(CCCCCC)CCCCCC,,Si4TIC-F,Flourine should have markush bonds (can attach to either far carbon),,,
IDT-FBTB,[R14]c1ccc(C2(c3ccc([R14])cc3)c3c(c4cc5c(c6sc(c7cc(F)c(/C=C8S/C(N(CCCCCCCC)C\8=O)=C(C#N)/C#N)c8c7nsn8)cc6C(c6ccc([R14])cc6)5c5ccc([R14])cc5)cc42)sc(c2cc(F)c(/C=C4S/C(N(CCCCCCCC)C\4=O)=C(C#N)/C#N)c4c2nsn4)c3)cc1,CCCCCCc1ccc(C2(c3ccc(CCCCCC)cc3)c3c(c4cc5c(c6sc(c7cc(F)c(/C=C8S/C(N(CCCCCCCC)C\8=O)=C(C#N)/C#N)c8c7nsn8)cc6C(c6ccc(CCCCCC)cc6)5c5ccc(CCCCCC)cc5)cc42)sc(c2cc(F)c(/C=C4S/C(N(CCCCCCCC)C\4=O)=C(C#N)/C#N)c4c2nsn4)c3)cc1,,IDT-FBTB,,,,
BT-SFIC,[R4]Oc1c2sc3c(c2c(O[R4])c2sc4c(c12)C(c1ccc([R14])cc1)(c1ccc([R14])cc1)c1cc(C=C2C(=O)c5cc(F)ccc5C2=C(C#N)C#N)sc14)C(c1ccc([R14])cc1)(c1ccc([R14])cc1)c1cc(C=C2C(=O)c4cc(F)ccc4C2=C(C#N)C#N)sc13,CCCCCCc1ccc(C2(c3ccc(CCCCCC)cc3)c3cc(C=C4C(=O)c5cc(F)ccc5C4=C(C#N)C#N)sc3c3sc4c(OCC(CC)CCCC)c5c6c(sc5c(OCC(CC)CCCC)c4c32)c2sc(C=C3C(=O)c4cc(F)ccc4C3=C(C#N)C#N)cc2C6(c2ccc(CCCCCC)cc2)c2ccc(CCCCCC)cc2)cc1,error,BT-SFIC,Fluorine has markush bond (can be on either far carbon),names are equivalent in literature,,
BT-FIC,O=C(c1cc(F)c(F)cc1C/1=C(C#N)/C#N)C1=C/c1cc2c(c3sc4c(O[R4])c5c6c(c7c(C6(c6ccc([R14])cc6)c6ccc([R14])cc6)cc(/C=C6C(c8cc(F)c(F)cc8C\6=C(C#N)\C#N)=O)s7)sc5c(O[R4])c4c3C2(c2ccc([R14])cc2)c2ccc([R14])cc2)s1,O=C(c1cc(F)c(F)cc1C/1=C(C#N)/C#N)C1=C/c1cc2c(c3sc4c(OCC(CC)CCCC)c5c6c(c7c(C6(c6ccc(CCCCCC)cc6)c6ccc(CCCCCC)cc6)cc(/C=C6C(c8cc(F)c(F)cc8C\6=C(C#N)\C#N)=O)s7)sc5c(OCC(CC)CCCC)c4c3C2(c2ccc(CCCCCC)cc2)c2ccc(CCCCCC)cc2)s1,,BT-FIC,,names are equivalent in literature,,
,[R14]c1ccc(C2(c3ccc([R14])cc3)c3c(c4cc5c(c6sc(c7ccc(/C=C8S/C(N(CC)C\8=O)=C(C#N)/C#N)c8c7nsn8)cc6C(c6ccc([R14])cc6)5c5ccc([R14])cc5)cc42)sc(c2ccc(/C=C4S/C(N(CC)C\4=O)=C(C#N)/C#N)c4c2nsn4)c3)cc1,CCCCCCc1ccc(C2(c3ccc(CCCCCC)cc3)c3c(c4cc5c(c6sc(c7ccc(/C=C8S/C(N(CC)C\8=O)=C(C#N)/C#N)c8c7nsn8)cc6C(c6ccc(CCCCCC)cc6)5c5ccc(CCCCCC)cc5)cc42)sc(c2ccc(/C=C4S/C(N(CC)C\4=O)=C(C#N)/C#N)c4c2nsn4)c3)cc1,,BT3,,ITBTR-C2 was wrong,,
Qx1,[R14]C1=CC=C(C2(C3=C(SC(C4=CC=C(/C=C5SC(N([R36])C/5=O)=S)C6=NC(C7=CC=CC=C7)=C(N=C46)C8=CC=CC=C8)=C3)C9=C2C=C(C%10=C(C%11(C%12=CC=C([R14])C=C%12)C%13=CC=C([R14])C=C%13)C=C(C%14=CC=C(C%15=NC(C%16=CC=CC=C%16)=C(N=C%14%15)C%17=CC=CC=C%17)/C=C%18SC(N([R36])C/%18=O)=S)S%10)C%11=C9)C%19=CC=C([R14])C=C%19)C=C1,CCCCCCc1ccc(C2(c3ccc(CCCCCC)cc3)c3c(c4cc5c(c6sc(c7ccc(C=O)c8nc(c9ccccc9)c(c9ccccc9)nc78)cc6C(c6ccc(CCCCCC)cc6)5c5ccc(CCCCCC)cc5)cc42)sc(c2ccc(C=O)c4nc(c5ccccc5)c(c5ccccc5)nc24)c3)cc1,,Qx1,,,,
Qx1b,[R14]C1(C2=C(SC(C3=CC=C(/C=C4SC(N([R36])C/4=O)=S)C5=NC(C6=CC=CC=C6)=C(N=C35)C7=CC=CC=C7)=C2)C8=C1C=C(C9=C(C%10([R14])[R14])C=C(C%11=CC=C(C%12=NC(C%13=CC=CC=C%13)=C(N=C%11%12)C%14=CC=CC=C%14)/C=C%15SC(N([R36])C/%15=O)=S)S9)C%10=C8)[R14],CCCCCCC1(CCCCCC)c2c(c3cc4c(c5sc(c6ccc(C=O)c7nc(c8ccccc8)c(c8ccccc8)nc67)cc5C(CCCCCC)4CCCCCC)cc31)sc(c1ccc(C=O)c3nc(c4ccccc4)c(c4ccccc4)nc13)c2,,Qx1b,,,,
BTA23,[R2]n1nc2c(/C=C3C(N(/C(S/3)=C(C#N)/C#N)CC)=O)ccc(c3ccc(c4ccc(c5c6nn([R2])nc6c(/C=C6S/C(N(CC)C\6=O)=C(C#N)/C#N)cc5)cc4C45c6c(c7c5cccc7)cccc6)c4c3)c2n1,CCCCCCn1nc2c(/C=C3C(N(/C(S/3)=C(C#N)/C#N)CC)=O)ccc(c3ccc(c4ccc(c5c6nn(CCCCCC)nc6c(/C=C6S/C(N(CC)C\6=O)=C(C#N)/C#N)cc5)cc4C45c6c(c7c5cccc7)cccc6)c4c3)c2n1,,BTA23,Similar to SFBRCN,,,
BTA21,[R2]n1nc2c(/C=C3C(N(C(S/3)=S)CC)=O)ccc(c3ccc(c4ccc(c5c6nn([R2])nc6c(/C=C6SC(N(CC)C\6=O)=S)cc5)cc4C45c6c(c7c5cccc7)cccc6)c4c3)c2n1,CCCCCCn1nc2c(/C=C3C(N(C(S/3)=S)CC)=O)ccc(c3ccc(c4ccc(c5c6nn(CCCCCC)nc6c(/C=C6SC(N(CC)C\6=O)=S)cc5)cc4C45c6c(c7c5cccc7)cccc6)c4c3)c2n1,,BTA21,,,,
BTA27,[R2]n1nc2c(/C=C(C#N)/C#N)ccc(c3ccc(c4ccc(c5c6nn([R2])nc6c(/C=C(C#N)\C#N)cc5)cc4C45c6c(c7c5cccc7)cccc6)c4c3)c2n1,CCCCCCn1nc2c(/C=C(C#N)/C#N)ccc(c3ccc(c4ccc(c5c6nn(CCCCCC)nc6c(/C=C(C#N)\C#N)cc5)cc4C45c6c(c7c5cccc7)cccc6)c4c3)c2n1,,BTA27,,,,
F-H,O=C1c2c(C(/C1=C/c1sc(c3cc(C4([R2])[R2])c(c5c4cc(c4c(C([R2])6[R2])cc(/C=C7C(c8ccccc8C\7=C(C#N)\C#N)=O)s4)c6c5)cc3C3([R2])[R2])c3c1)=C(C#N)/C#N)cccc2,O=C1c2c(C(/C1=C/c1sc(c3cc(C4(CCCCCCCC)CCCCCCCC)c(c5c4cc(c4c(C(CCCCCCCC)6CCCCCCCC)cc(/C=C7C(c8ccccc8C\7=C(C#N)\C#N)=O)s4)c6c5)cc3C3(CCCCCCCC)CCCCCCCC)c3c1)=C(C#N)/C#N)cccc2,,FDICTF,"Triplicate on here, duplicate on PDF",names are equivalent in literature,,
F-F,[R2]C1([R2])c2cc3c(cc2c2cc4c(cc21)c1sc(C=C2C(=O)c5cc(F)ccc5C2=C(C#N)C#N)cc1C4([R2])[R2])C([R2])([R2])c1cc(C=C2C(=O)c4cc(F)ccc4C2=C(C#N)C#N)sc13,CCCCCCCCC1(CCCCCCCC)c2cc3c(cc2c2cc4c(cc21)c1sc(C=C2C(=O)c5cc(F)ccc5C2=C(C#N)C#N)cc1C4(CCCCCCCC)CCCCCCCC)C(CCCCCCCC)(CCCCCCCC)c1cc(C=C2C(=O)c4cc(F)ccc4C2=C(C#N)C#N)sc13,,F-F,Fluorine should be markush bonded. Disjointed structure.,,,
F-Cl,[R2]C1([R2])c2cc3c(cc2c2cc4c(cc21)c1sc(C=C2C(=O)c5cc(Cl)ccc5C2=C(C#N)C#N)cc1C4([R2])[R2])C([R2])([R2])c1cc(C=C2C(=O)c4cc(Cl)ccc4C2=C(C#N)C#N)sc13,CCCCCCCCC1(CCCCCCCC)c2cc3c(cc2c2cc4c(cc21)c1sc(C=C2C(=O)c5cc(C)ccc5C2=C(C#N)C#N)cc1C4(CCCCCCCC)CCCCCCCC)C(CCCCCCCC)(CCCCCCCC)c1cc(C=C2C(=O)c4cc(C)ccc4C2=C(C#N)C#N)sc13,,F-Cl,Chlorine should be markush bond. Disjointed structure,,,
F-Br,[R2]C1([R2])c2cc3c(cc2c2cc4c(cc21)c1sc(C=C2C(=O)c5cc(Br)ccc5C2=C(C#N)C#N)cc1C4([R2])[R2])C([R2])([R2])c1cc(C=C2C(=O)c4cc(Br)ccc4C2=C(C#N)C#N)sc13,Bc1ccc2c(c1)C(=O)C(=Cc1cc3c(s1)c1cc4c(cc1C3(CCCCCCCC)CCCCCCCC)c1cc3c(cc1C4(CCCCCCCC)CCCCCCCC)c1sc(C=C4C(=O)c5cc(B)ccc5C4=C(C#N)C#N)cc1C3(CCCCCCCC)CCCCCCCC)C2=C(C#N)C#N,,F-Br,Disjointed structure. Bromine is markush bond (could be on either far carbon).,,,
Cl-ITIC,[R14]c1ccc(C2(c3ccc([R14])cc3)c3cc4c(cc3c3sc5cc(C=C6C(=O)c7cc(Cl)ccc7C6=C(C#N)C#N)sc5c32)C(c2ccc([R14])cc2)(c2ccc([R14])cc2)c2c3sc(C=C5C(=O)c6cc(Cl)ccc6C5=C(C#N)C#N)cc3sc24)cc1,CCCCCCc1ccc(C2(c3ccc(CCCCCC)cc3)c3cc4c(cc3c3sc5cc(C=C6C(=O)c7cc(C)ccc7C6=C(C#N)C#N)sc5c32)C(c2ccc(CCCCCC)cc2)(c2ccc(CCCCCC)cc2)c2c3sc(C=C5C(=O)c6cc(C)ccc6C5=C(C#N)C#N)cc3sc24)cc1,,Cl-ITIC,Disjointed structure. Chlorine is markush bond (could be on either far carbon).,,,
Br-ITIC,[R14]c1ccc(C2(c3ccc([R14])cc3)c3cc4c(cc3c3sc5cc(C=C6C(=O)c7cc(Br)ccc7C6=C(C#N)C#N)sc5c32)C(c2ccc([R14])cc2)(c2ccc([R14])cc2)c2c3sc(C=C5C(=O)c6cc(Br)ccc6C5=C(C#N)C#N)cc3sc24)cc1,Bc1ccc2c(c1)C(=O)C(=Cc1cc3sc4c(c3s1)C(c1ccc(CCCCCC)cc1)(c1ccc(CCCCCC)cc1)c1cc3c(cc14)C(c1ccc(CCCCCC)cc1)(c1ccc(CCCCCC)cc1)c1c4sc(C=C5C(=O)c6cc(B)ccc6C5=C(C#N)C#N)cc4sc13)C2=C(C#N)C#N,,Br-ITIC,Bromine is markush bond (could be on either far end carbon). Structure is disjointed,,,
I-ITIC,[R14]c1ccc(C2(c3ccc([R14])cc3)c3cc4c(cc3c3sc5cc(C=C6C(=O)c7cc(I)ccc7C6=C(C#N)C#N)sc5c32)C(c2ccc([R14])cc2)(c2ccc([R14])cc2)c2c3sc(C=C5C(=O)c6cc(I)ccc6C5=C(C#N)C#N)cc3sc24)cc1,CCCCCCc1ccc(C2(c3ccc(CCCCCC)cc3)c3cc4c(cc3c3sc5cc(C=C6C(=O)c7cc(I)ccc7C6=C(C#N)C#N)sc5c32)C(c2ccc(CCCCCC)cc2)(c2ccc(CCCCCC)cc2)c2c3sc(C=C5C(=O)c6cc(I)ccc6C5=C(C#N)C#N)cc3sc24)cc1,,I-ITIC,Iodine is markush bond (could be on either far end carbon). Structure is disjointed,,,
NFBDT,[R14]c1ccc(C2(c3ccc([R14])cc3)c3c(cc4sc5c(C(c6ccc([R14])cc6)(c6ccc([R14])cc6)c6cc(/C=C7C(c8ccccc8C\7=C(C#N)\C#N)=O)sc65)c4c4)c4sc3c3sc(/C=C4C(c5ccccc5C\4=C(C#N)\C#N)=O)cc23)cc1,CCCCCCc1ccc(C2(c3ccc(CCCCCC)cc3)c3c(cc4sc5c(C(c6ccc(CCCCCC)cc6)(c6ccc(CCCCCC)cc6)c6cc(/C=C7C(c8ccccc8C\7=C(C#N)\C#N)=O)sc65)c4c4)c4sc3c3sc(/C=C4C(c5ccccc5C\4=C(C#N)\C#N)=O)cc23)cc1,,NFBDT,,,,
NCBDT,[R14]c1ccc(C2(c3ccc([R14])cc3)c3cc(C=C4C(=O)c5cc(F)ccc5C4=C(C#N)C#N)sc3c3sc4c([R2])c5c6c(sc5c([R2])c4c32)c2sc(C=C3C(=O)c4cc(F)ccc4C3=C(C#N)C#N)cc2C6(c2ccc([R14])cc2)c2ccc([R14])cc2)cc1,CCCCCCCCc1c2sc3c(c2c(CCCCCCCC)c2sc4c(c12)C(c1ccc(CCCCCC)cc1)(c1ccc(CCCCCC)cc1)c1cc(C=C2C(=O)c5cc(F)ccc5C2=C(C#N)C#N)sc14)C(c1ccc(CCCCCC)cc1)(c1ccc(CCCCCC)cc1)c1cc(C=C2C(=O)c4cc(F)ccc4C2=C(C#N)C#N)sc13,,NCBDT,Should be markush Fluorine end groups (indicating F could be on either far end carbon). Structure also appears to be disjointed.,,,
ZITI-4F,O=C(c1cc(F)c(F)cc1C/1=C(C#N)/C#N)C1=C/c1sc(c2cc(C([R31])([R31])C3=C4C([R31])([R31])c5c3cc(Cc3cc(/C=C6C(c7cc(F)c(F)cc7C\6=C(C#N)\C#N)=O)sc33)c3c5)c4cc2C2)c2c1,O=C(c1cc(F)c(F)cc1C/1=C(C#N)/C#N)C1=C/c1sc(c2cc(C(SCC(CCCCCC)CCCC)(SCC(CCCCCC)CCCC)C3=C4C(SCC(CCCCCC)CCCC)(SCC(CCCCCC)CCCC)c5c3cc(Cc3cc(/C=C6C(c7cc(F)c(F)cc7C\6=C(C#N)\C#N)=O)sc33)c3c5)c4cc2C2)c2c1,,ZITI-4F,,,,
DTCCIC-C17,O=C(c1ccccc1C/1=C(C#N)/C#N)C1=C/c1sc(c2cc3n([R21])c4cc(c5c(C(c6ccc([R2])cc6)6c7ccc([R2])cc7)cc(/C=C7/C(c8c(C7=O)cccc8)=C(C#N)/C#N)s5)c6cc4c3cc2C2(c3ccc([R2])cc3)c3ccc([R2])cc3)c2c1,O=C(c1ccccc1C/1=C(C#N)/C#N)C1=C/c1sc(c2cc3n(C(CCCCCCCCC)CCCCCCC)c4cc(c5c(C(c6ccc(CCCCCCCC)cc6)6c7ccc(CCCCCCCC)cc7)cc(/C=C7/C(c8c(C7=O)cccc8)=C(C#N)/C#N)s5)c6cc4c3cc2C2(c3ccc(CCCCCCCC)cc3)c3ccc(CCCCCCCC)cc3)c2c1,correct,DTCCIC-C17,Duplicate on here and PDF,,,
O-IDTBR,S=C(S/C1=C\C2=CC=C(C3=CC4=C(S3)C5=C(C4([R2])[R2])C=C(C6=C(C=C(S6)C7=CC=C(/C=C8SC(N([R36])C\8=O)=S)C9=NSN=C79)C%10([R2])[R2])C%10=C5)C%11=NSN=C2%11)N([R36])C1=O,S=C(N(C/1=O)CC)SC1=C/c1c2nsnc2c(c2cc3c(c4cc5c(c6c(C(CCCCCCCC)5CCCCCCCC)cc(c5c7nsnc7c(/C=C7SC(N(C\7=O)CC)=S)cc5)s6)cc4C3(CCCCCCCC)CCCCCCCC)s2)cc1,,O-IDTBR,,,,
EH-IDTBR,S=C(N(C/1=O)[R36])SC1=C/c(ccc2c3sc(c4cc5c(c6sc(c(ccc7/C=C8SC(N(C\8=O)[R36])=S)c9c7nsn9)cc6C([R4])5[R4])cc4C%10([R4])[R4])c%10c3)c%11c2nsn%11,S=C(N(C/1=O)CC)SC1=C/c1c2nsnc2c(c2cc3c(c4cc5c(c6c(C(CC(CC)CCCC)5CC(CC)CCCC)cc(c5c7nsnc7c(/C=C7SC(N(C\7=O)CC)=S)cc5)s6)cc4C3(CC(CC)CCCC)CC(CC)CCCC)s2)cc1,,EH-IDTBR,,,,
FBR,S=C(S/C1=C\C2=CC=C(C3=CC4=C(C=C3)C5=C(C4([R2])[R2])C=C(C6=CC=C(/C=C7SC(N([R36])C\7=O)=S)C8=NSN=C68)C=C5)C9=NSN=C29)N([R36])C1=O,S=C(N(C/1=O)CC)SC1=C/c1c2nsnc2c(c2cc3c(c4ccc(c5c6nsnc6c(/C=C6SC(N(C\6=O)CC)=S)cc5)cc4C3(CCCCCCCC)CCCCCCCC)cc2)cc1,,FBR,,,,
ITCPTC,[R14]c1ccc(C2(c3ccc([R14])cc3)c3c4sc(/C=C5C(c6cscc6C\5=C(C#N)\C#N)=O)cc4sc3c3cc4c(c5sc6cc(/C=C7C(c8cscc8C\7=C(C#N)\C#N)=O)sc6c5C(c5ccc([R14])cc5)4c4ccc([R14])cc4)cc32)cc1,CCCCCCc1ccc(C2(c3ccc(CCCCCC)cc3)c3c4sc(/C=C5C(c6cscc6C\5=C(C#N)\C#N)=O)cc4sc3c3cc4c(c5sc6cc(/C=C7C(c8cscc8C\7=C(C#N)\C#N)=O)sc6c5C(c5ccc(CCCCCC)cc5)4c4ccc(CCCCCC)cc4)cc32)cc1,,ITCPTC,,,,
IDTCN,[R14]c1ccc(C2(c3ccc([R14])cc3)c3cc(/C=C4C(c5cscc5C\4=C(C#N)\C#N)=O)sc3c3cc4c(c5sc(/C=C6C(c7cscc7C\6=C(C#N)\C#N)=O)cc5C(c5ccc([R14])cc5)4c4ccc([R14])cc4)cc32)cc1,CCCCCCc1ccc(C2(c3ccc(CCCCCC)cc3)c3cc(/C=C4C(c5cscc5C\4=C(C#N)\C#N)=O)sc3c3cc4c(c5sc(/C=C6C(c7cscc7C\6=C(C#N)\C#N)=O)cc5C(c5ccc(CCCCCC)cc5)4c4ccc(CCCCCC)cc4)cc32)cc1,,IDTCN,,,,
NAI-FN-NAI(BO),O=C1c2cc(c3ccc(c4ccc5c6c(C(N([R7])C5=O)=O)cccc46)s3)ccc2c2c1cc(c1sc(c3c4cccc5c4c(C(N([R7])C5=O)=O)cc3)cc1)cc2,O=C1c2cc(c3ccc(c4ccc5c6c(C(N(SCC(CCCCCC)CCCC)C5=O)=O)cccc46)s3)ccc2c2c1cc(c1sc(c3c4cccc5c4c(C(N(SCC(CCCCCC)CCCC)C5=O)=O)cc3)cc1)cc2,,NAI-FN-NAI(BO),,,,
NAI-FN-NAI(HD),O=C1c2cc(c3ccc(c4ccc5c6c(C(N([R1])C5=O)=O)cccc46)s3)ccc2c2c1cc(c1sc(c3c4cccc5c4c(C(N([R1])C5=O)=O)cc3)cc1)cc2,O=C1c2cc(c3ccc(c4ccc5c6c(C(N(CC(CCCCCC)CCCCCCCC)C5=O)=O)cccc46)s3)ccc2c2c1cc(c1sc(c3c4cccc5c4c(C(N(CC(CCCCCC)CCCCCCCC)C5=O)=O)cc3)cc1)cc2,,NAI-FN-NAI(HD),,,,
NAI-FCN-NAI(BO),O=C(N([R7])C1=O)c2c3c1ccc(c1ccc(c4cc(/C5=C(C#N)\C#N)c(c6c5cc(c5sc(c7c8cccc9c8c(C(N([R7])C9=O)=O)cc7)cc5)cc6)cc4)s1)c3ccc2,O=C(N(SCC(CCCCCC)CCCC)C1=O)c2c3c1ccc(c1ccc(c4cc(/C5=C(C#N)\C#N)c(c6c5cc(c5sc(c7c8cccc9c8c(C(N(SCC(CCCCCC)CCCC)C9=O)=O)cc7)cc5)cc6)cc4)s1)c3ccc2,,NAI-FCN-NAI(BO),,,,
INIC,[R14]c1ccc(C2(c3ccc([R14])cc3)c3c4sc5cc(/C=C6C(c7ccccc7C\6=C(C#N)\C#N)=O)sc5c4sc3c3cc4c(c5sc6c7sc(/C=C8C(c9ccccc9C\8=C(C#N)\C#N)=O)cc7sc6c5C(c5ccc([R14])cc5)4c4ccc([R14])cc4)cc32)cc1,CCCCCCc1ccc(C2(c3ccc(CCCCCC)cc3)c3c4sc5cc(/C=C6C(c7ccccc7C\6=C(C#N)\C#N)=O)sc5c4sc3c3cc4c(c5sc6c7sc(/C=C8C(c9ccccc9C\8=C(C#N)\C#N)=O)cc7sc6c5C(c5ccc(CCCCCC)cc5)4c4ccc(CCCCCC)cc4)cc32)cc1,,INIC,,,,
INIC1,[R14]c1ccc(C2(c3ccc([R14])cc3)c3c4sc5cc(/C=C6C(c7c(F)cccc7C\6=C(C#N)\C#N)=O)sc5c4sc3c3cc4c(c5sc6c7sc(/C=C8C(c9c(F)cccc9C\8=C(C#N)\C#N)=O)cc7sc6c5C(c5ccc([R14])cc5)4c4ccc([R14])cc4)cc32)cc1,CCCCCCc1ccc(C2(c3ccc(CCCCCC)cc3)c3c4sc5cc(/C=C6C(c7c(F)cccc7C\6=C(C#N)\C#N)=O)sc5c4sc3c3cc4c(c5sc6c7sc(/C=C8C(c9c(F)cccc9C\8=C(C#N)\C#N)=O)cc7sc6c5C(c5ccc(CCCCCC)cc5)4c4ccc(CCCCCC)cc4)cc32)cc1,,INIC1,,,,
INIC2,[R14]c1ccc(C2(c3ccc([R14])cc3)c3c4sc5cc(/C=C6C(c7ccc(F)cc7C\6=C(C#N)\C#N)=O)sc5c4sc3c3cc4c(c5sc6c7sc(/C=C8C(c9ccc(F)cc9C\8=C(C#N)\C#N)=O)cc7sc6c5C(c5ccc([R14])cc5)4c4ccc([R14])cc4)cc32)cc1,CCCCCCc1ccc(C2(c3ccc(CCCCCC)cc3)c3c4sc5cc(/C=C6C(c7ccc(F)cc7C\6=C(C#N)\C#N)=O)sc5c4sc3c3cc4c(c5sc6c7sc(/C=C8C(c9ccc(F)cc9C\8=C(C#N)\C#N)=O)cc7sc6c5C(c5ccc(CCCCCC)cc5)4c4ccc(CCCCCC)cc4)cc32)cc1,,INIC2,,,,
F8IC,[R14]c1ccc(C2(c3ccc([R14])cc3)c3c4sc(/C=C5C(c6cc(F)c(F)cc6C\5=C(C#N)\C#N)=O)cc4sc3c3sc4c5c(c6sc7cc(/C=C8C(c9cc(F)c(F)cc9C\8=C(C#N)\C#N)=O)sc7c6C5(c5ccc([R14])cc5)c5ccc([R14])cc5)sc4c32)cc1,CCCCCCc1ccc(C2(c3ccc(CCCCCC)cc3)c3c4sc(/C=C5C(c6cc(F)c(F)cc6C\5=C(C#N)\C#N)=O)cc4sc3c3sc4c5c(c6sc7cc(/C=C8C(c9cc(F)c(F)cc9C\8=C(C#N)\C#N)=O)sc7c6C5(c5ccc(CCCCCC)cc5)c5ccc(CCCCCC)cc5)sc4c32)cc1,"same structure, different labels",F8IC,,,,
F10IC,[R14]c1ccc(C2(c3ccc([R14])cc3)c3c4sc5cc(/C=C6C(c7cc(F)c(F)cc7C\6=C(C#N)\C#N)=O)sc5c4sc3c3sc4c5c(c6sc7c8sc(/C=C9C(c%10cc(F)c(F)cc%10C\9=C(C#N)\C#N)=O)cc8sc7c6C5(c5ccc([R14])cc5)c5ccc([R14])cc5)sc4c32)cc1,CCCCCCc1ccc(C2(c3ccc(CCCCCC)cc3)c3c4sc5cc(/C=C6C(c7cc(F)c(F)cc7C\6=C(C#N)\C#N)=O)sc5c4sc3c3sc4c5c(c6sc7c8sc(/C=C9C(c%10cc(F)c(F)cc%10C\9=C(C#N)\C#N)=O)cc8sc7c6C5(c5ccc(CCCCCC)cc5)c5ccc(CCCCCC)cc5)sc4c32)cc1,,F10IC,,,,
DC-IDT2T,[R14]c1ccc(C2(c3ccc([R14])cc3)c3cc(c4sc(/C=C5C(c6ccccc6C\5=C(C#N)\C#N)=O)cc4)sc3c3cc4c(c5sc(c6sc(/C=C7C(c8ccccc8C\7=C(C#N)\C#N)=O)cc6)cc5C(c5ccc([R14])cc5)4c4ccc([R14])cc4)cc32)cc1,CCCCCCc1ccc(C2(c3ccc(CCCCCC)cc3)c3cc(c4sc(/C=C5C(c6ccccc6C\5=C(C#N)\C#N)=O)cc4)sc3c3cc4c(c5sc(c6sc(/C=C7C(c8ccccc8C\7=C(C#N)\C#N)=O)cc6)cc5C(c5ccc(CCCCCC)cc5)4c4ccc(CCCCCC)cc4)cc32)cc1,,DC-IDT2T,,,,
FTTB,[R2]C1(C2=C(C3=C1C=C(C4=CC=C(S4)/C=C5C(N(C(N(C/5=O)[R36])=S)[R36])=O)C=C3)C=CC(C6=CC=C(/C=C7C(N([R36])C(N([R36])C\7=O)=S)=O)S6)=C2)[R2],CCCCCCCCC1(CCCCCCCC)c2cc(c3sc(/C=C4C(N(C(N(C\4=O)CC)=S)CC)=O)cc3)ccc2c2ccc(c3ccc(/C=C4C(N(CC)C(N(CC)C/4=O)=S)=O)s3)cc21,,FTTB,,,,
IDFBR,S=C(S/C1=C\C2=CC=C(C3=CC4=C(C=C3)C5=C(C4([R4])[R4])C=C(C6=CC=C(C7=CC=C(/C=C8SC(N([R36])C\8=O)=S)C9=NSN=C79)C=C6%10)C(C%10([R4])[R4])=C5)C%11=NSN=C2%11)N([R36])C1=O,S=C(N(C/1=O)CC)SC1=C/c1c2nsnc2c(c2cc3c(c4cc(C5(CC(CC)CCCC)CC(CC)CCCC)c(c6c5cc(c5c7nsnc7c(/C=C7SC(N(C\7=O)CC)=S)cc5)cc6)cc4C3(CC(CC)CCCC)CC(CC)CCCC)cc2)cc1,,IDFBR,,,,
IDTBR,S=C(N(C/1=O)CC)SC1=C/c1c2nsnc2c(c2cc3c(c4cc(C5([R2])[R2])c(c6c5cc(c5c7nsnc7c(/C=C7SC(N(C\7=O)CC)=S)cc5)s6)cc4C3([R2])[R2])s2)cc1,S=C(N(C/1=O)CC)SC1=C/c1c2nsnc2c(c2cc3c(c4cc(C5(CCCCCCCC)CCCCCCCC)c(c6c5cc(c5c7nsnc7c(/C=C7SC(N(C\7=O)CC)=S)cc5)s6)cc4C3(CCCCCCCC)CCCCCCCC)s2)cc1,,IDTBR,Duplicate here only,,,
TTz1,[R7]c1c(c2sc3nc(c4sc(c5c6nsnc6c(/C=C(C#N)\C#N)cc5)cc4[R7])sc3n2)sc(c2c3nsnc3c(/C=C(C#N)\C#N)cc2)c1,SCC(CCCCCC)CCCCc1c(c2sc3nc(c4sc(c5c6nsnc6c(/C=C(C#N)\C#N)cc5)cc4SCC(CCCCCC)CCCC)sc3n2)sc(c2c3nsnc3c(/C=C(C#N)\C#N)cc2)c1,,TTz1,,,,
TTz2,[R7]C1=C(SC(C2=CC=C(/C=C3C(N(/C(S\3)=C(C#N)\C#N)[R36])=O)C4=NSN=C24)=C1)C5=NC6=C(N=C(S6)C7=C(C=C(S7)C8=CC=C(C9=NSN=C98)/C=C%10S/C(N([R36])C/%10=O)=C(C#N)\C#N)[R7])S5,SCC(CCCCCC)CCCCc1c(c2sc3nc(c4c(SCC(CCCCCC)CCCC)cc(c5ccc(/C=C6S/C(N(C/6=O)CC)=C(C#N)\C#N)c6c5nsn6)s4)sc3n2)sc(c2c3nsnc3c(/C=C3C(N(CC)/C(S\3)=C(C#N)/C#N)=O)cc2)c1,,TTz2,,,,
FTIC-C8C6,[R14]C(c1cc(/C=C2C(c3ccccc3C\2=C(C#N)\C#N)=O)sc11)([R14])c2c1cc(C([R2])([R2])c1cc(c3sc(/C=C4/C(c5c(C4=O)cccc5)=C(C#N)/C#N)cc3C3([R14])[R14])c3cc31)c3c2,CCCCCCC(c1cc(/C=C2C(c3ccccc3C\2=C(C#N)\C#N)=O)sc11)(CCCCCC)c2c1cc(C(CCCCCCCC)(CCCCCCCC)c1cc(c3sc(/C=C4/C(c5c(C4=O)cccc5)=C(C#N)/C#N)cc3C3(CCCCCC)CCCCCC)c3cc31)c3c2,,FTIC-C8C6,,,,
FTIC-C6C6,[R14]C(c1cc(/C=C2C(c3ccccc3C\2=C(C#N)\C#N)=O)sc11)([R14])c2c1cc(C([R14])([R14])c1cc(c3sc(/C=C4/C(c5c(C4=O)cccc5)=C(C#N)/C#N)cc3C3([R14])[R14])c3cc31)c3c2,CCCCCCC(c1cc(/C=C2C(c3ccccc3C\2=C(C#N)\C#N)=O)sc11)(CCCCCC)c2c1cc(C(CCCCCC)(CCCCCC)c1cc(c3sc(/C=C4/C(c5c(C4=O)cccc5)=C(C#N)/C#N)cc3C3(CCCCCC)CCCCCC)c3cc31)c3c2,,FTIC-C6C6,,,,
FTIC-C6C8,[R2]C(c1cc(/C=C2C(c3ccccc3C\2=C(C#N)\C#N)=O)sc11)([R2])c2c1cc(C([R14])([R14])c1cc(c3sc(/C=C4/C(c5c(C4=O)cccc5)=C(C#N)/C#N)cc3C3([R2])[R2])c3cc31)c3c2,CCCCCCCCC(c1cc(/C=C2C(c3ccccc3C\2=C(C#N)\C#N)=O)sc11)(CCCCCCCC)c2c1cc(C(CCCCCC)(CCCCCC)c1cc(c3sc(/C=C4/C(c5c(C4=O)cccc5)=C(C#N)/C#N)cc3C3(CCCCCCCC)CCCCCCCC)c3cc31)c3c2,,FTIC-C6C8,,,,
NDI-TR,O=C(c1cc(c2sc(/C=C3C(N(CC)C(S/3)=S)=O)cc2)c(C(N([R4])C2=O)=O)c3c2cc(c2sc(/C=C4C(N(CC)C(S/4)=S)=O)cc2)c2c31)N([R4])C2=O,O=C(c1cc(c2sc(/C=C3C(N(CC)C(S/3)=S)=O)cc2)c(C(N(CC(CC)CCCC)C2=O)=O)c3c2cc(c2sc(/C=C4C(N(CC)C(S/4)=S)=O)cc2)c2c31)N(CC(CC)CCCC)C2=O,,NDI-TR,,,,
IXIC,[R14]c1ccc(C2(c3ccc([R14])cc3)c3c4sc(/C=C5C(c6ccccc6C\5=C(C#N)\C#N)=O)cc4sc3c3sc4c5c(c6sc7cc(/C=C8C(c9ccccc9C\8=C(C#N)\C#N)=O)sc7c6C5(c5ccc([R14])cc5)c5ccc([R14])cc5)sc4c32)cc1,CCCCCCc1ccc(C2(c3ccc(CCCCCC)cc3)c3c4sc(/C=C5C(c6ccccc6C\5=C(C#N)\C#N)=O)cc4sc3c3sc4c5c(c6sc7cc(/C=C8C(c9ccccc9C\8=C(C#N)\C#N)=O)sc7c6C5(c5ccc(CCCCCC)cc5)c5ccc(CCCCCC)cc5)sc4c32)cc1,looks like 6TIC,IXIC,,,,
IXIC-4Cl,[R14]c1ccc(C2(c3ccc([R14])cc3)c3c4sc(/C=C5C(c6cc(Cl)c(Cl)cc6C\5=C(C#N)\C#N)=O)cc4sc3c3sc4c5c(c6sc7cc(/C=C8C(c9cc(Cl)c(Cl)cc9C\8=C(C#N)\C#N)=O)sc7c6C5(c5ccc([R14])cc5)c5ccc([R14])cc5)sc4c32)cc1,CCCCCCc1ccc(C2(c3ccc(CCCCCC)cc3)c3c4sc(/C=C5C(c6cc(Cl)c(Cl)cc6C\5=C(C#N)\C#N)=O)cc4sc3c3sc4c5c(c6sc7cc(/C=C8C(c9cc(Cl)c(Cl)cc9C\8=C(C#N)\C#N)=O)sc7c6C5(c5ccc(CCCCCC)cc5)c5ccc(CCCCCC)cc5)sc4c32)cc1,,IXIC-4Cl,,,,
ITTC,[R14]c1ccc(C2(c3ccc([R14])cc3)c3c4sc(/C=C5C(c6cscc6C\5=C(C#N)\C#N)=O)cc4sc3c3cc4c(c5sc6cc(/C=C7C(c8cscc8C\7=C(C#N)\C#N)=O)sc6c5C4(c4ccc([R14])cc4)c4ccc([R14])cc4)cc32)cc1,CCCCCCc1ccc(C2(c3ccc(CCCCCC)cc3)c3c4sc(/C=C5C(c6cscc6C\5=C(C#N)\C#N)=O)cc4sc3c3cc4c(c5sc6cc(/C=C7C(c8cscc8C\7=C(C#N)\C#N)=O)sc6c5C4(c4ccc(CCCCCC)cc4)c4ccc(CCCCCC)cc4)cc32)cc1,,ITTC,,,,
ITIC-OE,[R24]c1ccc(C2(c3ccc([R24])cc3)c3c4sc(/C=C5C(c6ccccc6C\5=C(C#N)\C#N)=O)cc4sc3c3cc4c(c5sc6cc(/C=C7C(c8ccccc8C\7=C(C#N)\C#N)=O)sc6c5C(c5ccc([R24])cc5)4c4ccc([R24])cc4)cc32)cc1,COCCOCc1ccc(C2(c3ccc(COCCOC)cc3)c3c4sc(/C=C5C(c6ccccc6C\5=C(C#N)\C#N)=O)cc4sc3c3cc4c(c5sc6cc(/C=C7C(c8ccccc8C\7=C(C#N)\C#N)=O)sc6c5C(c5ccc(COCCOC)cc5)4c4ccc(COCCOC)cc4)cc32)cc1,,ITIC-OE,,,,
ITIC-OM-1,[R14]c1ccc(C2(c3ccc([R14])cc3)c3c4sc(/C=C5C(c6cccc(OC)c6C\5=C(C#N)\C#N)=O)cc4sc3c3cc4c(c5sc6cc(/C=C7C(c8cccc(OC)c8C\7=C(C#N)\C#N)=O)sc6c5C(c5ccc([R14])cc5)4c4ccc([R14])cc4)cc32)cc1,CCCCCCc1ccc(C2(c3ccc(CCCCCC)cc3)c3c4sc(/C=C5C(c6cccc(OC)c6C\5=C(C#N)\C#N)=O)cc4sc3c3cc4c(c5sc6cc(/C=C7C(c8cccc(OC)c8C\7=C(C#N)\C#N)=O)sc6c5C(c5ccc(CCCCCC)cc5)4c4ccc(CCCCCC)cc4)cc32)cc1,,ITIC-OM-1,,,,
ITIC-OM-2,[R14]c1ccc(C2(c3ccc([R14])cc3)c3c4sc(/C=C5C(c6ccc(OC)cc6C\5=C(C#N)\C#N)=O)cc4sc3c3cc4c(c5sc6cc(/C=C7C(c8ccc(OC)cc8C\7=C(C#N)\C#N)=O)sc6c5C(c5ccc([R14])cc5)4c4ccc([R14])cc4)cc32)cc1,CCCCCCc1ccc(C2(c3ccc(CCCCCC)cc3)c3c4sc(/C=C5C(c6ccc(OC)cc6C\5=C(C#N)\C#N)=O)cc4sc3c3cc4c(c5sc6cc(/C=C7C(c8ccc(OC)cc8C\7=C(C#N)\C#N)=O)sc6c5C(c5ccc(CCCCCC)cc5)4c4ccc(CCCCCC)cc4)cc32)cc1,"same structure, different labels",ITIC-OM-2,,,,
ITIC-OM-3,[R14]c1ccc(C2(c3ccc([R14])cc3)c3c4sc(/C=C5C(c6cc(OC)ccc6C\5=C(C#N)\C#N)=O)cc4sc3c3cc4c(c5sc6cc(/C=C7C(c8cc(OC)ccc8C\7=C(C#N)\C#N)=O)sc6c5C(c5ccc([R14])cc5)4c4ccc([R14])cc4)cc32)cc1,CCCCCCc1ccc(C2(c3ccc(CCCCCC)cc3)c3c4sc(/C=C5C(c6cc(OC)ccc6C\5=C(C#N)\C#N)=O)cc4sc3c3cc4c(c5sc6cc(/C=C7C(c8cc(OC)ccc8C\7=C(C#N)\C#N)=O)sc6c5C(c5ccc(CCCCCC)cc5)4c4ccc(CCCCCC)cc4)cc32)cc1,,ITIC-OM-3,,,,
ITIC-OM-4,[R14]c1ccc(C2(c3ccc([R14])cc3)c3c4sc(/C=C5C(c6c(OC)cccc6C\5=C(C#N)\C#N)=O)cc4sc3c3cc4c(c5sc6cc(/C=C7C(c8c(OC)cccc8C\7=C(C#N)\C#N)=O)sc6c5C(c5ccc([R14])cc5)4c4ccc([R14])cc4)cc32)cc1,CCCCCCc1ccc(C2(c3ccc(CCCCCC)cc3)c3c4sc(/C=C5C(c6c(OC)cccc6C\5=C(C#N)\C#N)=O)cc4sc3c3cc4c(c5sc6cc(/C=C7C(c8c(OC)cccc8C\7=C(C#N)\C#N)=O)sc6c5C(c5ccc(CCCCCC)cc5)4c4ccc(CCCCCC)cc4)cc32)cc1,,ITIC-OM-4,,,,
ITCT-DM,[R14]c1ccc(C2(c3ccc([R14])cc3)c3c4sc(/C=C5C(c6c(C)sc(C)c6C\5=C(C#N)\C#N)=O)cc4sc3c3cc4c(c5sc6cc(/C=C7C(c8c(C)sc(C)c8C\7=C(C#N)\C#N)=O)sc6c5C4(c4ccc([R14])cc4)c4ccc([R14])cc4)cc32)cc1,CCCCCCc1ccc(C2(c3ccc(CCCCCC)cc3)c3c4sc(/C=C5C(c6c(C)sc(C)c6C\5=C(C#N)\C#N)=O)cc4sc3c3cc4c(c5sc6cc(/C=C7C(c8c(C)sc(C)c8C\7=C(C#N)\C#N)=O)sc6c5C4(c4ccc(CCCCCC)cc4)c4ccc(CCCCCC)cc4)cc32)cc1,,ITCT-DM,,,,
ITCPTC-Th,O=C(c1cscc1C/1=C(C#N)/C#N)C1=C/c1sc2c3c(c4cc5c(c6sc7cc(/C=C8C(c9cscc9C\8=C(C#N)\C#N)=O)sc7c6C5(c5ccc([R14])s5)c5sc([R14])cc5)cc4C3(c3ccc([R14])s3)c3sc([R14])cc3)sc2c1,O=C(c1cscc1C/1=C(C#N)/C#N)C1=C/c1sc2c3c(c4cc5c(c6sc7cc(/C=C8C(c9cscc9C\8=C(C#N)\C#N)=O)sc7c6C5(c5ccc(CCCCCC)s5)c5sc(CCCCCC)cc5)cc4C3(c3ccc(CCCCCC)s3)c3sc(CCCCCC)cc3)sc2c1,,ITCPTC-Th,,,,
IDNO-IDT,[R14]c1ccc(C2(c3ccc([R14])cc3)c3cc(c4ccc5c(N(CC)C(C5=O)=O)c4)sc3c3cc(C4(c5ccc([R14])cc5)c5ccc([R14])cc5)c(c5c4cc(c4ccc6c(N(CC)C(C6=O)=O)c4)s5)cc32)cc1,CCCCCCc1ccc(C2(c3ccc(CCCCCC)cc3)c3cc(c4ccc5c(N(CC)C(C5=O)=O)c4)sc3c3cc(C4(c5ccc(CCCCCC)cc5)c5ccc(CCCCCC)cc5)c(c5c4cc(c4ccc6c(N(CC)C(C6=O)=O)c4)s5)cc32)cc1,,IDNO-IDT,,,,
IM1-IDT,[R14]c1ccc(C2(c3ccc([R14])cc3)c3cc(c4ccc5c(N(CC)C(/C5=C(C#N)/C#N)=O)c4)sc3c3cc(C4(c5ccc([R14])cc5)c5ccc([R14])cc5)c(c5c4cc(c4ccc6c(N(CC)C(/C6=C(C#N)/C#N)=O)c4)s5)cc32)cc1,CCCCCCc1ccc(C2(c3ccc(CCCCCC)cc3)c3cc(c4ccc5c(N(CC)C(/C5=C(C#N)/C#N)=O)c4)sc3c3cc(C4(c5ccc(CCCCCC)cc5)c5ccc(CCCCCC)cc5)c(c5c4cc(c4ccc6c(N(CC)C(/C6=C(C#N)/C#N)=O)c4)s5)cc32)cc1,,IM1-IDT,,,,
ITAN-IDT,[R14]c1ccc(C2(c3ccc([R14])cc3)c3cc(c4ccc5c(N(CC)C(/C5=C(c5cccs5)/C#N)=O)c4)sc3c3cc(C4(c5ccc([R14])cc5)c5ccc([R14])cc5)c(c5c4cc(c4ccc6c(N(CC)C(/C6=C(c6cccs6)/C#N)=O)c4)s5)cc32)cc1,CCCCCCc1ccc(C2(c3ccc(CCCCCC)cc3)c3cc(c4ccc5c(N(CC)C(/C5=C(c5cccs5)/C#N)=O)c4)sc3c3cc(C4(c5ccc(CCCCCC)cc5)c5ccc(CCCCCC)cc5)c(c5c4cc(c4ccc6c(N(CC)C(/C6=C(c6cccs6)/C#N)=O)c4)s5)cc32)cc1,,ITAN-IDT,,,,
ITCPTC-Se,O=C(c1cscc1C/1=C(C#N)/C#N)C1=C/c1sc2c3c(c4cc5c(c6sc7cc(/C=C8C(c9cscc9C\8=C(C#N)\C#N)=O)sc7c6C5(c5ccc([R14])[se]5)c5[se]c([R14])cc5)cc4C3(c3ccc([R14])[se]3)c3[se]c([R14])cc3)sc2c1,O=C(c1cscc1C/1=C(C#N)/C#N)C1=C/c1sc2c3c(c4cc5c(c6sc7cc(/C=C8C(c9cscc9C\8=C(C#N)\C#N)=O)sc7c6C5(c5ccc(CCCCCC)[se]5)c5[se]c(CCCCCC)cc5)cc4C3(c3ccc(CCCCCC)[se]3)c3[se]c(CCCCCC)cc3)sc2c1,,ITCPTC-Se,,,,
IFTIC,O=C1c2c(C(/C1=C/c1ccc(c3cc(C([R2])([R2])c4c5cc(C([R2])(c6cc(c7ccc(/C=C8/C(c9c(C8=O)cccc9)=C(C#N)/C#N)s7)ccc66)[R2])c6c4)c5cc3)s1)=C(C#N)\C#N)cccc2,O=C1c2c(C(/C1=C/c1ccc(c3cc(C(CCCCCCCC)(CCCCCCCC)c4c5cc(C(CCCCCCCC)(c6cc(c7ccc(/C=C8/C(c9c(C8=O)cccc9)=C(C#N)/C#N)s7)ccc66)CCCCCCCC)c6c4)c5cc3)s1)=C(C#N)\C#N)cccc2,,IFTIC,,,,
IDT-2BM,[R14]c1ccc(C2(c3ccc([R14])cc3)c3c(c4cc5c(c6sc(c7ccc(/C=C(C#N)/C#N)c8c7nsn8)cc6C(c6ccc([R14])cc6)5c5ccc([R14])cc5)cc42)sc(c2ccc(/C=C(C#N)/C#N)c4c2nsn4)c3)cc1,CCCCCCc1ccc(C2(c3ccc(CCCCCC)cc3)c3c(c4cc5c(c6sc(c7ccc(/C=C(C#N)/C#N)c8c7nsn8)cc6C(c6ccc(CCCCCC)cc6)5c5ccc(CCCCCC)cc5)cc42)sc(c2ccc(/C=C(C#N)/C#N)c4c2nsn4)c3)cc1,,IDT-2BM,,,,
IDTT-2BM,[R14]c1ccc(C2(c3ccc([R14])cc3)c3c(c4cc5c(c6sc7cc(c8c9nsnc9c(/C=C(C#N)\C#N)cc8)sc7c6C(c6ccc([R14])cc6)5c5ccc([R14])cc5)cc42)sc2cc(c4c5nsnc5c(/C=C(C#N)\C#N)cc4)sc23)cc1,CCCCCCc1ccc(C2(c3ccc(CCCCCC)cc3)c3c(c4cc5c(c6sc7cc(c8c9nsnc9c(/C=C(C#N)\C#N)cc8)sc7c6C(c6ccc(CCCCCC)cc6)5c5ccc(CCCCCC)cc5)cc42)sc2cc(c4c5nsnc5c(/C=C(C#N)\C#N)cc4)sc23)cc1,,IDTT-2BM,,,,
IDT-T incorrect,O=C1c2c(C(/C1=C/c1ccc(c3cc(C(c4ccc([R14])cc4)(c4ccc([R14])cc4)c4c5cc(C(c6ccc([R14])cc6)(c6cc(c7ccc(/C=C8/C(c9c(C8=O)cccc9)=C(C#N)/C#N)s7)ccc66)c7ccc([R14])cc7)c6c4)c5cc3)s1)=C(C#N)\C#N)cccc2,O=C1c2c(C(/C1=C/c1ccc(c3cc(C(c4ccc(CCCCCC)cc4)(c4ccc(CCCCCC)cc4)c4c5cc(C(c6ccc(CCCCCC)cc6)(c6cc(c7ccc(/C=C8/C(c9c(C8=O)cccc9)=C(C#N)/C#N)s7)ccc66)c7ccc(CCCCCC)cc7)c6c4)c5cc3)s1)=C(C#N)\C#N)cccc2,wrong structure,IDT-T,,,,
IDT-Tz,O=C1c2c(C(/C1=C/c1cnc(c3cc(C(c4ccc([R14])cc4)(c4ccc([R14])cc4)c4c5cc(C(c6ccc([R14])cc6)(c6cc(c7ncc(/C=C8/C(c9c(C8=O)cccc9)=C(C#N)/C#N)s7)ccc66)c7ccc([R14])cc7)c6c4)c5cc3)s1)=C(C#N)\C#N)cccc2,O=C1c2c(C(/C1=C/c1cnc(c3cc(C(c4ccc(CCCCCC)cc4)(c4ccc(CCCCCC)cc4)c4c5cc(C(c6ccc(CCCCCC)cc6)(c6cc(c7ncc(/C=C8/C(c9c(C8=O)cccc9)=C(C#N)/C#N)s7)ccc66)c7ccc(CCCCCC)cc7)c6c4)c5cc3)s1)=C(C#N)\C#N)cccc2,,IDT-Tz,,,,
IDT-N,O=C1c2c(C(/C1=C/c1cc(C(c3ccc([R14])cc3)(c3ccc([R14])cc3)c3c4cc(C(c5ccc([R14])cc5)5c6ccc([R14])cc6)c(c6c5cc(/C=C5/C(c7c(C5=O)cc5ccccc5c7)=C(C#N)/C#N)s6)c3)c4s1)=C(C#N)\C#N)cc1ccccc1c2,O=C1c2c(C(/C1=C/c1cc(C(c3ccc(CCCCCC)cc3)(c3ccc(CCCCCC)cc3)c3c4cc(C(c5ccc(CCCCCC)cc5)5c6ccc(CCCCCC)cc6)c(c6c5cc(/C=C5/C(c7c(C5=O)cc5ccccc5c7)=C(C#N)/C#N)s6)c3)c4s1)=C(C#N)\C#N)cc1ccccc1c2,,IDT-N,,,,
IDT-T-N,O=C(c1cc2c(cccc2)cc1C/1=C(C#N)/C#N)C1=C/c1sc(c2cc(C(c3ccc([R14])cc3)(c3ccc([R14])cc3)c3c4cc(C(c5ccc([R14])cc5)5c6ccc([R14])cc6)c(c6c5cc(c5c([R4])cc(/C=C7C(c8cc9c(cccc9)cc8C\7=C(C#N)\C#N)=O)s5)s6)c3)c4s2)c([R4])c1,O=C(c1cc2c(cccc2)cc1C/1=C(C#N)/C#N)C1=C/c1sc(c2cc(C(c3ccc(CCCCCC)cc3)(c3ccc(CCCCCC)cc3)c3c4cc(C(c5ccc(CCCCCC)cc5)5c6ccc(CCCCCC)cc6)c(c6c5cc(c5c(CC(CC)CCCC)cc(/C=C7C(c8cc9c(cccc9)cc8C\7=C(C#N)\C#N)=O)s5)s6)c3)c4s2)c(CC(CC)CCCC)c1,,IDT-T-N,,,,
IDT-EDOT,O=C1c2c(C(/C1=C/c1c(OCCO3)c3c(c3cc(C(c4ccc([R14])cc4)(c4c5cc(C(c6ccc([R14])cc6)6c7ccc([R14])cc7)c(c7c6cc(c6sc(/C=C8/C(c9c(C8=O)cc(F)c(F)c9)=C(C#N)/C#N)c8c6OCCO8)s7)c4)c4ccc([R14])cc4)c5s3)s1)=C(C#N)\C#N)cc(F)c(F)c2,O=C1c2c(C(/C1=C/c1c(OCCO3)c3c(c3cc(C(c4ccc(CCCCCC)cc4)(c4c5cc(C(c6ccc(CCCCCC)cc6)6c7ccc(CCCCCC)cc7)c(c7c6cc(c6sc(/C=C8/C(c9c(C8=O)cc(F)c(F)c9)=C(C#N)/C#N)c8c6OCCO8)s7)c4)c4ccc(CCCCCC)cc4)c5s3)s1)=C(C#N)\C#N)cc(F)c(F)c2,,IDT-EDOT,,,,
IDT-PDOT,O=C1c2c(C(/C1=C/c1c(OCCCO3)c3c(c3cc(C(c4ccc([R14])cc4)(c4c5cc(C(c6ccc([R14])cc6)6c7ccc([R14])cc7)c(c7c6cc(c6sc(/C=C8/C(c9c(C8=O)cc(F)c(F)c9)=C(C#N)/C#N)c8c6OCCCO8)s7)c4)c4ccc([R14])cc4)c5s3)s1)=C(C#N)\C#N)cc(F)c(F)c2,O=C1c2c(C(/C1=C/c1c(OCCCO3)c3c(c3cc(C(c4ccc(CCCCCC)cc4)(c4c5cc(C(c6ccc(CCCCCC)cc6)6c7ccc(CCCCCC)cc7)c(c7c6cc(c6sc(/C=C8/C(c9c(C8=O)cc(F)c(F)c9)=C(C#N)/C#N)c8c6OCCCO8)s7)c4)c4ccc(CCCCCC)cc4)c5s3)s1)=C(C#N)\C#N)cc(F)c(F)c2,,IDT-PDOT,,,,
IDT-C6,O=C1c2c(C(/C1=C/c1cc(C([R14])([R14])c3c4cc(C([R14])5[R14])c(c6c5cc(/C=C5/C(c7c(C5=O)ccc(C)c7)=C(C#N)/C#N)s6)c3)c4s1)=C(C#N)\C#N)cc(C)cc2,O=C1c2c(C(/C1=C/c1cc(C(CCCCCC)(CCCCCC)c3c4cc(C(CCCCCC)5CCCCCC)c(c6c5cc(/C=C5/C(c7c(C5=O)ccc(C)c7)=C(C#N)/C#N)s6)c3)c4s1)=C(C#N)\C#N)cc(C)cc2,,IDT-C6,,,,
IDT-PhC6,O=C1c2c(C(/C1=C/c1cc(C(c3ccc([R14])cc3)(c3ccc([R14])cc3)c3c4cc(C(c5ccc([R14])cc5)5c6ccc([R14])cc6)c(c6c5cc(/C=C5/C(c7c(C5=O)ccc(C)c7)=C(C#N)/C#N)s6)c3)c4s1)=C(C#N)\C#N)cc(C)cc2,O=C1c2c(C(/C1=C/c1cc(C(c3ccc(CCCCCC)cc3)(c3ccc(CCCCCC)cc3)c3c4cc(C(c5ccc(CCCCCC)cc5)5c6ccc(CCCCCC)cc6)c(c6c5cc(/C=C5/C(c7c(C5=O)ccc(C)c7)=C(C#N)/C#N)s6)c3)c4s1)=C(C#N)\C#N)cc(C)cc2,,IDT-PhC6,,,,
IDCIC,O=C(c1cc(F)c(F)cc1C/1=C(C#N)/C#N)C1=C/c1sc2c3c(c4sc5c6cc([R14])c(c7c(c8sc9cc(/C=C%10C(c%11cc(F)c(F)cc%11C\%10=C(C#N)\C#N)=O)sc9c8C7(c7ccc([R14])cc7)c7ccc([R14])cc7)s7)c7c6cc([R14])c5c4C3(c3ccc([R14])cc3)c3ccc([R14])cc3)sc2c1,O=C(c1cc(F)c(F)cc1C/1=C(C#N)/C#N)C1=C/c1sc2c3c(c4sc5c6cc(CCCCCC)c(c7c(c8sc9cc(/C=C%10C(c%11cc(F)c(F)cc%11C\%10=C(C#N)\C#N)=O)sc9c8C7(c7ccc(CCCCCC)cc7)c7ccc(CCCCCC)cc7)s7)c7c6cc(CCCCCC)c5c4C3(c3ccc(CCCCCC)cc3)c3ccc(CCCCCC)cc3)sc2c1,,IDCIC,,,,
FDNCTF,O=C1c2c(C(/C1=C/c1cc(C([R2])([R2])c3c4cc(C([R2])([R2])c5cc6c(C([R2])([R2])c7cc(/C=C8C(c9cc%10c(cccc%10)cc9C\8=C(C#N)\C#N)=O)sc67)cc55)c5c3)c4s1)=C(C#N)\C#N)cc1ccccc1c2,O=C1c2c(C(/C1=C/c1cc(C(CCCCCCCC)(CCCCCCCC)c3c4cc(C(CCCCCCCC)(CCCCCCCC)c5cc6c(C(CCCCCCCC)(CCCCCCCC)c7cc(/C=C8C(c9cc%10c(cccc%10)cc9C\8=C(C#N)\C#N)=O)sc67)cc55)c5c3)c4s1)=C(C#N)\C#N)cc1ccccc1c2,,FDNCTF,,,,
DTNR,O=C(N(CC)C(S/1)=S)C1=C\c1c2nsnc2c(c2sc(c3c4ccc5c(c6sc(c7c8nsnc8c(/C=C8C(N(CC)C(S/8)=S)=O)cc7)cc6C5([R4])[R4])c4ccc3C3([R4])[R4])c3c2)cc1,O=C(N(CC)C(S/1)=S)C1=C\c1c2nsnc2c(c2sc(c3c4ccc5c(c6sc(c7c8nsnc8c(/C=C8C(N(CC)C(S/8)=S)=O)cc7)cc6C5(CC(CC)CCCC)CC(CC)CCCC)c4ccc3C3(CC(CC)CCCC)CC(CC)CCCC)c3c2)cc1,,DTNR,,,,
DTNIC6,[R14]C1([R14])c2ccc3c(c4sc(/C=C5C(c6ccccc6C\5=C(C#N)\C#N)=O)cc4C4([R14])[R14])c4ccc3c2c2sc(/C=C3C(c4ccccc4C\3=C(C#N)\C#N)=O)cc21,CCCCCCC1(CCCCCC)c2ccc3c(c4sc(/C=C5C(c6ccccc6C\5=C(C#N)\C#N)=O)cc4C4(CCCCCC)CCCCCC)c4ccc3c2c2sc(/C=C3C(c4ccccc4C\3=C(C#N)\C#N)=O)cc21,,DTNIC6,,,,
DTCC-IC,O=C1C2=CC=CC=C2C(/C1=C/C3=CC(C(C4=C5)(C6=CC=C(O[R2])C=C6)C7=CC=C(O[R2])C=C7)=C(S3)C4=CC8=C5C9=CC(C(C%10=CC=C(O[R2])C=C%10)(C%11=C%12SC(/C=C%13C(C%14=C(C\%13=C(C#N)/C#N)C=CC=C%14)=O)=C%11)C%15=CC=C(O[R2])C=C%15)=C%12C=C9N8[R2])=C(C#N)/C#N,O=C1c2c(C(/C1=C/c1cc(C(c3ccc(OCCCCCCCC)cc3)(c3c4cc5n(CCCCCCCC)c6cc7c(C(c8ccc(OCCCCCCCC)cc8)(c8ccc(OCCCCCCCC)cc8)c8cc(/C=C9C(c%10cc(F)c(F)cc%10C\9=C(C#N)\C#N)=O)sc78)cc6c5c3)c3ccc(OCCCCCCCC)cc3)c4s1)=C(C#N)\C#N)cc(F)c(F)c2,,DTCC-IC,,,,
DNIT-TT2T,[R14]c1sc(c2c(c3sc(c4ccc5c6c(C(N([R4])C5=O)=O)cccc46)cc3)sc3c(c4sc([R14])cc4)c(c4sc(c5ccc6c7c(C(N([R4])C6=O)=O)cccc57)cc4)sc23)cc1,CCCCCCc1sc(c2c(c3sc(c4ccc5c6c(C(N(CC(CC)CCCC)C5=O)=O)cccc46)cc3)sc3c(c4sc(CCCCCC)cc4)c(c4sc(c5ccc6c7c(C(N(CC(CC)CCCC)C6=O)=O)cccc57)cc4)sc23)cc1,,DNIT-TT2T,,,,
PY-1,[R21]n1c2cc(c3c([R14])cc(c4c([R14])cc(/C=C5C(N(C(C(C\5C)C#N)=O)CCCC)=O)s4)s3)sc2c2sc(c3sc(c4sc(/C=C5C(C)C(C#N)C(N(CCCC)C/5=O)=O)cc4[R14])cc3[R14])cc21,C(CCCCCCCCC)CCCCCCCn1c2cc(c3c(CCCCCC)cc(c4c(CCCCCC)cc(/C=C5C(N(C(C(C\5C)C#N)=O)CCCC)=O)s4)s3)sc2c2sc(c3sc(c4sc(/C=C5C(C)C(C#N)C(N(CCCC)C/5=O)=O)cc4CCCCCC)cc3CCCCCC)cc21,,PY-1,Capital Y different from lower case y,,,
DCI-2,[R21]n1c(cc(c2c([R14])cc(c(sc(/C=C3C(c4ccccc4C\3=C(C#N)\C#N)=O)c3)c3[R14])s2)s2)c2c2sc(c3sc(c4sc(/C=C5/C(c6c(C5=O)cccc6)=C(C#N)\C#N)cc4[R14])cc3[R14])cc21,C(CCCCCCCCC)CCCCCCCn1c(cc(c2c(CCCCCC)cc(c(sc(/C=C3C(c4ccccc4C\3=C(C#N)\C#N)=O)c3)c3CCCCCC)s2)s2)c2c2sc(c3sc(c4sc(/C=C5/C(c6c(C5=O)cccc6)=C(C#N)\C#N)cc4CCCCCC)cc3CCCCCC)cc21,,DCI-2,,,,
DC-IDT2F,O=C1C2=CC=CC=C2C(/C1=C/C3=CC=C(O3)C(S4)=CC(C(C5=CC=C([R14])C=C5)(C6=C7)C8=CC=C([R14])C=C8)=C4C6=CC9=C7C%10=C(C=C(S%10)C%11=CC=C(O%11)/C=C%12/C(C%13=CC=CC=C%13C%12=O)=C(C#N)/C#N)C9(C%14=CC=C([R14])C=C%14)C%15=CC=C([R14])C=C%15)=C(C#N)/C#N,O=C1c2c(C(/C1=C/c1ccc(c3cc(C(c4ccc(CCCCCC)cc4)(c4ccc(CCCCCC)cc4)c4c5cc(C(c6ccc(CCCCCC)cc6)(c6cc(c7ccc(/C=C8/C(c9c(C8=O)cccc9)=C(C#N)/C#N)o7)ccc66)c7ccc(CCCCCC)cc7)c6c4)c5cc3)o1)=C(C#N)\C#N)cccc2,,DC-IDT2F,,,,
IM-IDT,[R14]c1ccc(C(c2c3sc(c4ccc5c(N([R4])C(/C5=C(C#N)/C#N)=O)c4)c2)(c2c3cc(C(c3ccc([R14])cc3)3c4ccc([R14])cc4)c(c4c3cc(c3ccc5c(N([R4])C(/C5=C(C#N)/C#N)=O)c3)s4)c2)c2ccc([R14])cc2)cc1,CCCCCCc1ccc(C(c2c3sc(c4ccc5c(N(CC(CC)CCCC)C(/C5=C(C#N)/C#N)=O)c4)c2)(c2c3cc(C(c3ccc(CCCCCC)cc3)3c4ccc(CCCCCC)cc4)c(c4c3cc(c3ccc5c(N(CC(CC)CCCC)C(/C5=C(C#N)/C#N)=O)c3)s4)c2)c2ccc(CCCCCC)cc2)cc1,,IM-IDT,,,,
TIM-IDT,[R14]c1ccc(C(c2c3sc(c4sc5c(N([R4])C(/C5=C(C#N)/C#N)=O)c4)c2)(c2c3cc(C(c3ccc([R14])cc3)3c4ccc([R14])cc4)c(c4c3cc(c3sc5c(N([R4])C(/C5=C(C#N)/C#N)=O)c3)s4)c2)c2ccc([R14])cc2)cc1,CCCCCCc1ccc(C(c2c3sc(c4sc5c(N(CC(CC)CCCC)C(/C5=C(C#N)/C#N)=O)c4)c2)(c2c3cc(C(c3ccc(CCCCCC)cc3)3c4ccc(CCCCCC)cc4)c(c4c3cc(c3sc5c(N(CC(CC)CCCC)C(/C5=C(C#N)/C#N)=O)c3)s4)c2)c2ccc(CCCCCC)cc2)cc1,,TIM-IDT,,,,
COTIC-4F,O=C(C/1=C\C2=CC(O[R4])=C(C3=CC4=C(S3)C5=C(C4([R4])[R4])C=C(C6=C(C=C(S6)/C=C7/C(C8=CC(F)=C(F)C=C8C7=O)=C(C#N)/C#N)O[R4])S5)S2)C9=C(C1=C(C#N)/C#N)C=C(F)C(F)=C9,O=C(c1ccccc1C/1=C(C#N)/C#N)C1=C/c1sc(c2cc3c(c4sc(c5c(OCC(CC)CCCC)cc(/C=C6/C(c7c(C6=O)cccc7)=C(C#N)/C#N)s5)cc4C3(CC(CC)CCCC)CC(CC)CCCC)s2)c(OCC(CC)CCCC)c1,,COTIC-4F,,,,
SiOTIC-4F,O=C(c1cc(F)c(F)cc1C/1=C(C#N)/C#N)C1=C/c1sc(c2cc3c(c4sc(c5c(O[R4])cc(/C=C6/C(c7c(C6=O)cc(F)c(F)c7)=C(C#N)/C#N)s5)cc4[Si]3([R4])[R4])s2)c(O[R4])c1,O=C(c1cc(F)c(F)cc1C/1=C(C#N)/C#N)C1=C/c1sc(c2cc3c(c4sc(c5c(OCC(CC)CCCC)cc(/C=C6/C(c7c(C6=O)cc(F)c(F)c7)=C(C#N)/C#N)s5)cc4[Si]3(CC(CC)CCCC)CC(CC)CCCC)s2)c(OCC(CC)CCCC)c1,,SiOTIC-4F,,,,
,O=C1c2c(C(/C1=C/c1sc3c(C(c4ccc([R14])cc4)(c4ccc([R14])cc4)c4c3cc(C(c3ccc([R14])cc3)3c5ccc([R14])cc5)c(c5c3cc(/C=C3/C(c6c(C3=O)cccc6)=C(C#N)/C#N)s5)c4)c1)=C(C#N)\C#N)cccc2,O=C1c2c(C(/C1=C/c1sc3c(C(c4ccc(CCCCCC)cc4)(c4ccc(CCCCCC)cc4)c4c3cc(C(c3ccc(CCCCCC)cc3)3c5ccc(CCCCCC)cc5)c(c5c3cc(/C=C3/C(c6c(C3=O)cccc6)=C(C#N)/C#N)s5)c4)c1)=C(C#N)\C#N)cccc2,,IDT-IC,"Triplicate on here, duplicate on PDF",,,
IDIC-4F,O=C1c2c(C(/C1=C/c1cc(C(c3ccc([R14])cc3)(c3ccc([R14])cc3)c3c4cc(C(c5ccc([R14])cc5)5c6ccc([R14])cc6)c(c6c5cc(/C=C5/C(c7c(C5=O)cc(F)c(F)c7)=C(C#N)/C#N)s6)c3)c4s1)=C(C#N)\C#N)cc(F)c(F)c2,O=C1c2c(C(/C1=C/c1cc(C(c3ccc(CCCCCC)cc3)(c3ccc(CCCCCC)cc3)c3c4cc(C(c5ccc(CCCCCC)cc5)5c6ccc(CCCCCC)cc6)c(c6c5cc(/C=C5/C(c7c(C5=O)cc(F)c(F)c7)=C(C#N)/C#N)s6)c3)c4s1)=C(C#N)\C#N)cc(F)c(F)c2,,IDIC-4F,,,,
IDIC-4Cl,O=C1c2c(C(/C1=C/c1cc(C(c3ccc([R14])cc3)(c3ccc([R14])cc3)c3c4cc(C(c5ccc([R14])cc5)5c6ccc([R14])cc6)c(c6c5cc(/C=C5/C(c7c(C5=O)cc(Cl)c(Cl)c7)=C(C#N)/C#N)s6)c3)c4s1)=C(C#N)\C#N)cc(Cl)c(Cl)c2,O=C1c2c(C(/C1=C/c1cc(C(c3ccc(CCCCCC)cc3)(c3ccc(CCCCCC)cc3)c3c4cc(C(c5ccc(CCCCCC)cc5)5c6ccc(CCCCCC)cc6)c(c6c5cc(/C=C5/C(c7c(C5=O)cc(Cl)c(Cl)c7)=C(C#N)/C#N)s6)c3)c4s1)=C(C#N)\C#N)cc(Cl)c(Cl)c2,,IDIC-4Cl,,,,
BDTThIT-M,O=C(C/1=C\C2=CC3=C(S2)C4=C(C3(C5=CC=C([R14])C=C5)C6=CC=C([R14])C=C6)C7=C(C(C8=CC=C([R4])S8)=C9C%10=C(SC9=C7C%11=CC=C([R4])S%11)C%12=C(C=C(S%12)/C=C%13C(C%14=C(C\%13=C(C#N)/C#N)C=CC(C)=C%14)=O)C%10(C%15=CC=C([R14])C=C%15)C%16=CC=C([R14])C=C%16)S4)C%17=C(C1=C(C#N)/C#N)C=CC(C)=C%17,O=C(c1ccc(C)cc1C/1=C(C#N)/C#N)C1=C/c1cc2c(c3sc4cc5c6c(c7c(C6(c6ccc(CCCCCC)cc6)c6ccc(CCCCCC)cc6)cc(/C=C6C(c8ccc(C)cc8C\6=C(C#N)\C#N)=O)s7)sc5cc4c3C2(c2ccc(CCCCCC)cc2)c2ccc(CCCCCC)cc2)s1,methyl group is variable attachment,BDTThIT-M,,,,
BDTIT-M,O=C(C/1=C\C2=CC3=C(S2)C4=C(C3(C5=CC=C([R14])C=C5)C6=CC=C([R14])C=C6)C7=CC8=C(C9=C(S8)C%10=C(C=C(S%10)/C=C%11C(C%12=C(C\%11=C(C#N)/C#N)C=CC(C)=C%12)=O)C9(C%13=CC=C([R14])C=C%13)C%14=CC=C([R14])C=C%14)C=C7S4)C%15=C(C1=C(C#N)/C#N)C=CC(C)=C%15,O=C(c1ccc(C)cc1C/1=C(C#N)/C#N)C1=C/c1cc2c(c3sc4c(c5sc(CC(CC)CCCC)cc5)c5c6c(c7c(C6(c6ccc(CCCCCC)cc6)c6ccc(CCCCCC)cc6)cc(/C=C6C(c8ccc(C)cc8C\6=C(C#N)\C#N)=O)s7)sc5c(c5sc(CC(CC)CCCC)cc5)c4c3C2(c2ccc(CCCCCC)cc2)c2ccc(CCCCCC)cc2)s1,,BDTIT-M,,,207 and 208 should be opposite names in literature! https://pubs.rsc.org/en/content/articlelanding/2018/ta/c7ta10763c,
TTIC-F,[R14]c1ccc(C2(c3ccc([R14])cc3)c3cc(C=C4C(=O)c5cc(F)ccc5C4=C(C#N)C#N)sc3c3sc4c5c(sc4c32)c2sc(C=C3C(=O)c4cc(F)ccc4C3=C(C#N)C#N)cc2C5(c2ccc([R14])cc2)c2ccc([R14])cc2)cc1,CCCCCCc1ccc(C2(c3ccc(CCCCCC)cc3)c3cc(C=C4C(=O)c5cc(F)ccc5C4=C(C#N)C#N)sc3c3sc4c5c(sc4c32)c2sc(C=C3C(=O)c4cc(F)ccc4C3=C(C#N)C#N)cc2C5(c2ccc(CCCCCC)cc2)c2ccc(CCCCCC)cc2)cc1,,TTIC-F,Fluorines should be markush bonds,,,
BDT-IC,O=C(c1ccccc1C/1=C(C#N)/C#N)C1=C/c1cc2c(c3sc4cc5c6c(c7c(C6(c6ccc([R14])cc6)c6ccc([R14])cc6)cc(/C=C6C(c8ccccc8C\6=C(C#N)\C#N)=O)s7)sc5cc4c3C2(c2ccc([R14])cc2)c2ccc([R14])cc2)s1,O=C(c1ccccc1C/1=C(C#N)/C#N)C1=C/c1cc2c(c3sc4cc5c6c(c7c(C6(c6ccc(CCCCCC)cc6)c6ccc(CCCCCC)cc6)cc(/C=C6C(c8ccccc8C\6=C(C#N)\C#N)=O)s7)sc5cc4c3C2(c2ccc(CCCCCC)cc2)c2ccc(CCCCCC)cc2)s1,"same structure, different labels",BDT-IC,,,,
IFT-M,[R2]C1([R2])c2cc(c3sc(/C=C(C#N)/C#N)cc3)ccc2c2cc3c(c4ccc(c5sc(/C=C(C#N)/C#N)cc5)cc4C([R2])3[R2])cc21,CCCCCCC1(CCCCCC)c2cc(c3sc(/C=C(C#N)/C#N)cc3)ccc2c2cc3c(c4ccc(c5sc(/C=C(C#N)/C#N)cc5)cc4C(CCCCCC)3CCCCCC)cc21,,IFT-M,,,,
IFT-ECA,[R2]C1([R2])c2cc(c3sc(/C=C(C#N)/C(OCC)=O)cc3)ccc2c2cc3c(c4ccc(c5sc(/C=C(C#N)/C(OCC)=O)cc5)cc4C([R2])3[R2])cc21,CCCCCCC1(CCCCCC)c2cc(c3sc(/C=C(C#N)/C(OCC)=O)cc3)ccc2c2cc3c(c4ccc(c5sc(/C=C(C#N)/C(OCC)=O)cc5)cc4C(CCCCCC)3CCCCCC)cc21,,IFT-ECA,,,,
IFT-IC,[R2]C1([R2])c2cc(c3sc(/C=C4C(c5ccccc5C\4=C(C#N)\C#N)=O)cc3)ccc2c2cc3c(c4ccc(c5sc(/C=C6C(c7ccccc7C\6=C(C#N)\C#N)=O)cc5)cc4C([R2])3[R2])cc21,CCCCCCC1(CCCCCC)c2cc(c3sc(/C=C4C(c5ccccc5C\4=C(C#N)\C#N)=O)cc3)ccc2c2cc3c(c4ccc(c5sc(/C=C6C(c7ccccc7C\6=C(C#N)\C#N)=O)cc5)cc4C(CCCCCC)3CCCCCC)cc21,,IFT-IC,,,,
IFT-TH,[R2]C1([R2])c2cc(c3sc(/C=C4C(N(CC)C(N(CC)C\4=O)=S)=O)cc3)ccc2c2cc3c(c4ccc(c5sc(/C=C6C(N(CC)C(N(CC)C\6=O)=S)=O)cc5)cc4C([R2])3[R2])cc21,CCCCCCC1(CCCCCC)c2cc(c3sc(/C=C4C(N(CC)C(N(CC)C\4=O)=S)=O)cc3)ccc2c2cc3c(c4ccc(c5sc(/C=C6C(N(CC)C(N(CC)C\6=O)=S)=O)cc5)cc4C(CCCCCC)3CCCCCC)cc21,,IFT-TH,,,,
DTCCIC-C17 duplicate,O=C1c2c(C(/C1=C/c1sc(c3cc4n(C([R2])[R2])c5cc(c6c(C([R2])7[R2])cc(/C=C8C(c9ccccc9C\8=C(C#N)\C#N)=O)s6)c7cc5c4cc3C3([R2])[R2])c3c1)=C(C#N)/C#N)cccc2,O=C1c2c(C(/C1=C/c1sc(c3cc4n(C(CCCCCCCC)CCCCCCCC)c5cc(c6c(C(CCCCCCCC)7CCCCCCCC)cc(/C=C8C(c9ccccc9C\8=C(C#N)\C#N)=O)s6)c7cc5c4cc3C3(CCCCCCCC)CCCCCCCC)c3c1)=C(C#N)/C#N)cccc2,wrong structure,DTCCIC-C17,Duplicate on here and PDF,,,
CzC6C8,S=C(N(C/1=O)CC)SC1=C/c1c2nsnc2c(c2ccc3c4ccc(c5ccc(/C=C6C(N(CC)C(S/6)=S)=O)c6c5nsn6)cc4n([R1])c3c2)cc1,S=C(N(C/1=O)CC)SC1=C/c1c2nsnc2c(c2ccc3c4ccc(c5ccc(/C=C6C(N(CC)C(S/6)=S)=O)c6c5nsn6)cc4n(CC(CCCCCC)CCCCCCCC)c3c2)cc1,,CzC6C8,,,,
CzC8,S=C(S/C1=C\C2=CC=C(C3=CC=C4C5=CC=C(C=C5N(C4=C3)[R2])C6=CC=C(C7=NSN=C76)/C=C8C(N(C(S/8)=S)CC)=O)C9=NSN=C29)N(CC)C1=O,,,CzC8,,,,
IDTC,O=C1c2cscc2C(/C1=C/c1cc([R4])c(c2sc3c(C(c4ccc([R14])cc4)(c4ccc([R14])cc4)c4c3cc(C(c3ccc([R14])cc3)3c5ccc([R14])cc5)c(c5c3cc(c3c([R4])cc(/C=C6/C(c7cscc7C6=O)=C(C#N)\C#N)s3)s5)c4)c2)s1)=C(C#N)/C#N,O=C1c2cscc2C(/C1=C/c1cc(CC(CC)CCCC)c(c2sc3c(C(c4ccc(CCCCCC)cc4)(c4ccc(CCCCCC)cc4)c4c3cc(C(c3ccc(CCCCCC)cc3)3c5ccc(CCCCCC)cc5)c(c5c3cc(c3c(CC(CC)CCCC)cc(/C=C6/C(c7cscc7C6=O)=C(C#N)\C#N)s3)s5)c4)c2)s1)=C(C#N)/C#N,,IDTC,,,,
IDTO,O=C1c2cscc2C(/C1=C/c1cc(O[R4])c(c2cc(C(c3ccc([R14])cc3)(c3ccc([R14])cc3)c3c4cc(C(c5ccc([R14])cc5)5c6ccc([R14])cc6)c(c6c5cc(c5c(O[R4])cc(/C=C7/C(c8cscc8C7=O)=C(C#N)\C#N)s5)s6)c3)c4s2)s1)=C(C#N)/C#N,O=C1c2cscc2C(/C1=C/c1cc(OCC(CC)CCCC)c(c2cc(C(c3ccc(CCCCCC)cc3)(c3ccc(CCCCCC)cc3)c3c4cc(C(c5ccc(CCCCCC)cc5)5c6ccc(CCCCCC)cc6)c(c6c5cc(c5c(OCC(CC)CCCC)cc(/C=C7/C(c8cscc8C7=O)=C(C#N)\C#N)s5)s6)c3)c4s2)s1)=C(C#N)/C#N,,IDTO,,,,
BTA7,[R14]c1ccc(C2(c3ccc([R14])cc3)c3cc(c4c(C(c5ccc([R14])cc5)5c6ccc([R14])cc6)cc(c6c7nn([R2])nc7c(/C=C(C#N)/C#N)cc6)s4)c5cc3c3c2cc(c2c4nn([R2])nc4c(/C=C(C#N)/C#N)cc2)s3)cc1,CCCCCCc1ccc(C2(c3ccc(CCCCCC)cc3)c3cc(c4c(C(c5ccc(CCCCCC)cc5)5c6ccc(CCCCCC)cc6)cc(c6c7nn(CCCCCCCC)nc7c(/C=C(C#N)/C#N)cc6)s4)c5cc3c3c2cc(c2c4nn(CCCCCCCC)nc4c(/C=C(C#N)/C#N)cc2)s3)cc1,,BTA7,,,,
BT2,[R14]c1ccc(C2(c3ccc([R14])cc3)c3cc(c4c(C(c5ccc([R14])cc5)5c6ccc([R14])cc6)cc(c6c7nsnc7c(/C=C7C(N(CC)C(S\7)=O)=O)cc6)s4)c5cc3c3c2cc(c2c4nsnc4c(/C=C4C(N(CC)C(S\4)=O)=O)cc2)s3)cc1,CCCCCCc1ccc(C2(c3ccc(CCCCCC)cc3)c3cc(c4c(C(c5ccc(CCCCCC)cc5)5c6ccc(CCCCCC)cc6)cc(c6c7nsnc7c(/C=C7C(N(CC)C(S\7)=O)=O)cc6)s4)c5cc3c3c2cc(c2c4nsnc4c(/C=C4C(N(CC)C(S\4)=O)=O)cc2)s3)cc1,,BT2,,,,
BT2b,[R2]C1([R2])c2cc(c3c(C([R2])4[R2])cc(c5c6nsnc6c(/C=C6C(N(CC)C(S\6)=O)=O)cc5)s3)c4cc2c2c1cc(c1c3nsnc3c(/C=C3C(N(CC)C(S\3)=O)=O)cc1)s2,CCCCCCCCC1(CCCCCCCC)c2cc(c3c(C(CCCCCCCC)4CCCCCCCC)cc(c5c6nsnc6c(/C=C6C(N(CC)C(S\6)=O)=O)cc5)s3)c4cc2c2c1cc(c1c3nsnc3c(/C=C3C(N(CC)C(S\3)=O)=O)cc1)s2,,BT2b,,,,
