Repository: aspuru-guzik-group/Beyond-Molecular-Structure-ML-for-OPV-Materials-Devices

File: datasets/Min_2020_n558/cleaned_dataset.csv (part 1 of 6)
ref,DOI,Donor,Donor PDI,Donor Mn (kDa),Donor Mw (kDa),HOMO_D (eV),LUMO_D (eV),Ehl_D (eV),Eg_D (eV),Acceptor,HOMO_A (eV),LUMO_A (eV),Ehl_A (eV),Eg_A (eV),D:A ratio (m/m),solvent,Active layer spin coating speed (rpm),total solids conc. (mg/mL),solvent additive,solvent additive conc. (% v/v),active layer thickness (nm),temperature of thermal annealing,annealing time (min),HTL,HTL energy level (eV),HTL thickness (nm),ETL,ETL enegy level (eV),ETL thickness (nm),hole mobility blend (cm^2 V^-1 s^-1),electron mobility blend (cm^2 V^-1 s^-1),hole:electron mobility ratio,Voc (V),Jsc (mA cm^-2),FF (%),PCE (%),calculated PCE (%),solvent dipole,solvent dD,solvent dP,solvent dH,solvent dHDon,solvent dHAcc,solvent MW,solvent Density,solvent BPt,solvent MPt,solvent logKow,solvent RI,solvent Trouton,solvent RER,solvent ParachorGA,solvent RD,solvent DCp,solvent log n,solvent SurfTen,solvent additive dipole,solvent additive dD,solvent additive dP,solvent additive dH,solvent additive dHDon,solvent additive dHAcc,solvent additive MW,solvent additive Density,solvent additive BPt,solvent additive MPt,solvent additive logKow,solvent additive RI,solvent additive Trouton,solvent additive RER,solvent additive ParachorGA,solvent additive RD,solvent additive DCp,solvent additive log n,solvent additive SurfTen,ETL energy level (eV)
1,10.1002/aenm.201801214,PBDT-TT,1.71,136.7,,-5.23,-3.34,1.8900000000000006,1.88,6TIC,-5.263333333333333,-3.85,1.4133333333333327,1.3666666666666665,0.6666666666666666,o-DCB,2500.0,25.0,_,0.0,100.0,25.0,0.0,PEDOT:PSS,-5.2,,C60-bissalt,,,6.06e-05,3.04e-05,1.99,0.812,19.1,61.0,9.46,9.460612000000001,2.53,19.2,6.3,3.3,1.9,1.6,147.0,1.306,180.0,-17.0,3.43,1.549,-40.15,-90.0,0.258,290.6,36.22,180.5,126.5,,,,,,,,,,,,,,,,,,,,-3.9
52,10.1002/aenm.201801214,PBDT-TT,1.71,136.7,,-5.23,-3.34,1.8900000000000006,1.88,ITIC,-5.576,-3.9160000000000004,1.6599999999999993,1.5855555555555556,0.6666666666666666,o-DCB,2500.0,25.0,_,0.0,100.0,25.0,0.0,PEDOT:PSS,-5.2,,C60-bissalt,,,9.28e-05,4.21e-05,2.2,0.849,15.8,65.0,8.72,8.719230000000001,2.53,19.2,6.3,3.3,1.9,1.6,147.0,1.306,180.0,-17.0,3.43,1.549,-40.15,-90.0,0.258,290.6,36.22,180.5,126.5,,,,,,,,,,,,,,,,,,,,-3.9
63,10.1002/aenm.201801214,PBDT-TT,1.71,136.7,,-5.23,-3.34,1.8900000000000006,1.88,IT-M,-5.513571428571429,-3.808,1.705571428571429,1.604285714285714,0.6666666666666666,o-DCB,2500.0,25.0,_,0.0,100.0,25.0,0.0,PEDOT:PSS,-5.2,,C60-bissalt,,,0.000143,5.5e-05,2.6,0.904,16.5,67.0,9.99,9.993720000000001,2.53,19.2,6.3,3.3,1.9,1.6,147.0,1.306,180.0,-17.0,3.43,1.549,-40.15,-90.0,0.258,290.6,36.22,180.5,126.5,,,,,,,,,,,,,,,,,,,,-3.9
2,10.1016/j.scib.2018.05.025,J71,,,,-5.3475,-3.4510000000000005,1.8964999999999996,1.8642857142857145,A201,-5.69,-3.93,1.7600000000000002,1.64,1.0,CF,,,_,0.0,,25.0,0.0,PEDOT:PSS,-5.2,,Ca,,20,0.000956,0.000517,1.85,0.88,13.15,67.15,9.36,7.7705980000000014,1.02,17.8,3.1,5.7,5.4,3.3,119.38,1.483,61.0,-64.0,1.97,1.443,-32.09,-87.8,0.22,179.5,21.01,122.5,112.2,,,,,,,,,,,,,,,,,,,,-2.9
3,10.1002/aenm.201801582,J52,,,,-5.218181818181818,-3.066666666666667,2.151515151515151,1.95,BTA13,-5.34,-3.6199999999999997,1.7200000000000002,1.72,1.0,CF,,12.0,CN,0.5,105.0,170.0,,PEDOT:PSS,-5.2,30.0,Ca,,20,0.000586,0.00028,2.09,1.05,12.7,58.66,7.82,7.822311,1.02,17.8,3.1,5.7,5.4,3.3,119.38,1.483,61.0,-64.0,1.97,1.443,-32.09,-87.8,0.22,179.5,21.01,122.5,112.2,1.55,20.5,4.9,2.5,0.6,3.3,162.62,1.194,259.0,-4.0,4,1.633,-47.72,-91.2,0.705,346.5,48.94,230.8,143.6,-2.9
4,10.1002/aenm.201801582,J52-F,1.87,24.6,45.8,-5.29,-3.38,1.9100000000000001,1.92,BTA13,-5.34,-3.6199999999999997,1.7200000000000002,1.72,1.0,CF,1000.0,12.0,CN,0.5,108.0,150.0,,PEDOT:PSS,-5.2,30.0,Ca,,20,0.000387,6.15e-05,6.29,1.18,11.55,61.34,8.36,8.3600286,1.02,17.8,3.1,5.7,5.4,3.3,119.38,1.483,61.0,-64.0,1.97,1.443,-32.09,-87.8,0.22,179.5,21.01,122.5,112.2,1.55,20.5,4.9,2.5,0.6,3.3,162.62,1.194,259.0,-4.0,4,1.633,-47.72,-91.2,0.705,346.5,48.94,230.8,143.6,-2.9
5,10.1002/aenm.201801582,J52-FS,2.64,19.6,51.8,-5.32,-3.39,1.9300000000000002,1.93,BTA13,-5.34,-3.6199999999999997,1.7200000000000002,1.72,1.0,CF,,12.0,CN,0.5,96.0,150.0,,PEDOT:PSS,-5.2,30.0,Ca,,20,0.00014,1.73e-05,8.09,1.24,6.74,45.96,3.84,3.84115296,1.02,17.8,3.1,5.7,5.4,3.3,119.38,1.483,61.0,-64.0,1.97,1.443,-32.09,-87.8,0.22,179.5,21.01,122.5,112.2,1.55,20.5,4.9,2.5,0.6,3.3,162.62,1.194,259.0,-4.0,4,1.633,-47.72,-91.2,0.705,346.5,48.94,230.8,143.6,-2.9
6,10.1039/C7EE00844A,J61,,,,-5.303333333333334,-3.1516666666666673,2.1516666666666664,1.8914285714285712,BT-IC,-5.3775,-3.8575,1.5200000000000005,1.43,1.0,CF,1500.0,16.0,_,0.0,130.0,120.0,10.0,PEDOT:PSS,-5.2,,PDINO,,10,0.000615,0.000495,1.24,0.87,16.35,67.1,9.56,9.544639499999999,1.02,17.8,3.1,5.7,5.4,3.3,119.38,1.483,61.0,-64.0,1.97,1.443,-32.09,-87.8,0.22,179.5,21.01,122.5,112.2,,,,,,,,,,,,,,,,,,,,-3.9
7,10.1039/C7EE00844A,J71,,,,-5.3475,-3.4510000000000005,1.8964999999999996,1.8642857142857145,BT-IC,-5.3775,-3.8575,1.5200000000000005,1.43,0.6666666666666666,CF,1500.0,16.0,_,0.0,130.0,120.0,10.0,PEDOT:PSS,-5.2,,PDINO,,10,0.000353,0.00076,0.464,0.9,17.75,65.7,10.46,10.495575,1.02,17.8,3.1,5.7,5.4,3.3,119.38,1.483,61.0,-64.0,1.97,1.443,-32.09,-87.8,0.22,179.5,21.01,122.5,112.2,,,,,,,,,,,,,,,,,,,,-3.9
8,10.1002/adma.201604155,J51,1.35,32.0,,-5.24,-3.0566666666666666,2.1833333333333336,1.91,IDIC,-5.705,-3.996875,1.708125,1.635833333333334,1.0,CF,3000.0,12.0,_,0.0,100.0,25.0,0.0,MoOx,-5.3,5.0,ZnO,,,3.4e-05,0.00025,0.136,0.796,12.24,66.0,6.94,6.430406400000001,1.02,17.8,3.1,5.7,5.4,3.3,119.38,1.483,61.0,-64.0,1.97,1.443,-32.09,-87.8,0.22,179.5,21.01,122.5,112.2,,,,,,,,,,,,,,,,,,,,-4.46
9,10.1002/adma.201604155,PDBT-T1,1.75,,342.0,-5.36,-3.43,1.9300000000000002,1.85,IDIC,-5.705,-3.996875,1.708125,1.635833333333334,1.0,CF,3000.0,12.0,DIO,0.25,100.0,25.0,0.0,MoOx,-5.3,5.0,ZnO,,,6.3e-05,0.00052,0.121,0.834,16.98,73.2,10.37,10.36608624,1.02,17.8,3.1,5.7,5.4,3.3,119.38,1.483,61.0,-64.0,1.97,1.443,-32.09,-87.8,0.22,179.5,21.01,122.5,112.2,2.09,18.1,3.3,3.0,2.884402661,2.014923179,,1.84,364.69,18.5,5.033,1.562310066,94.5120375,0.041265849,503.2,64.939,308.08,0.8416,49.23966477,-4.46
10,10.1002/adma.201604155,PDCBT,1.62,24.8,40.2,-5.313333333333333,-3.1,2.2133333333333325,1.7,IDIC,-5.705,-3.996875,1.708125,1.635833333333334,1.0,CF,3000.0,12.0,_,0.0,100.0,25.0,0.0,MoOx,-5.3,5.0,ZnO,,,1.7e-05,0.00012,0.142,0.814,11.31,64.1,6.28,5.901263939999999,1.02,17.8,3.1,5.7,5.4,3.3,119.38,1.483,61.0,-64.0,1.97,1.443,-32.09,-87.8,0.22,179.5,21.01,122.5,112.2,,,,,,,,,,,,,,,,,,,,-4.46
11,10.1002/adma.201604155,PTB7-Th,,,,-5.210000000000001,-3.5383333333333327,1.6716666666666682,1.59,IDIC,-5.705,-3.996875,1.708125,1.635833333333334,1.0,CF,3000.0,12.0,_,0.0,100.0,25.0,0.0,MoOx,-5.3,5.0,ZnO,,,2.1e-05,0.00017,0.124,0.806,10.9,56.1,5.24,4.928609400000001,1.02,17.8,3.1,5.7,5.4,3.3,119.38,1.483,61.0,-64.0,1.97,1.443,-32.09,-87.8,0.22,179.5,21.01,122.5,112.2,,,,,,,,,,,,,,,,,,,,-4.46
12,10.1002/adma.201604155,PTFBDT-BZS,3.35,66.8,223.6,-5.43,-3.58,1.8499999999999996,1.81,IDIC,-5.705,-3.996875,1.708125,1.635833333333334,1.0,CF,3000.0,12.0,DIO,0.25,100.0,25.0,0.0,MoOx,-5.3,5.0,ZnO,,,6.2e-05,0.00092,0.0674,0.905,17.3,70.8,11.03,11.084802,1.02,17.8,3.1,5.7,5.4,3.3,119.38,1.483,61.0,-64.0,1.97,1.443,-32.09,-87.8,0.22,179.5,21.01,122.5,112.2,2.09,18.1,3.3,3.0,2.884402661,2.014923179,,1.84,364.69,18.5,5.033,1.562310066,94.5120375,0.041265849,503.2,64.939,308.08,0.8416,49.23966477,-4.46
13,10.1039/C7TA07049G,J61,,,,-5.303333333333334,-3.1516666666666673,2.1516666666666664,1.8914285714285712,IDT-IC,-5.658,-3.8560000000000003,1.802,1.704,1.0,CF,2800.0,,_,0.0,120.0,160.0,2.0,PEDOT:PSS,-5.2,40.0,PDINO,,10,0.000485,0.00016,3.03,0.88,13.7,57.3,6.95,6.908087999999999,1.02,17.8,3.1,5.7,5.4,3.3,119.38,1.483,61.0,-64.0,1.97,1.443,-32.09,-87.8,0.22,179.5,21.01,122.5,112.2,,,,,,,,,,,,,,,,,,,,-3.9
81,10.1039/C7TA07049G,J61,,,,-5.303333333333334,-3.1516666666666673,2.1516666666666664,1.8914285714285712,SJ-IC,-5.61,-3.94,1.6700000000000004,1.49,1.0,CF,2800.0,,_,0.0,120.0,160.0,2.0,PEDOT:PSS,-5.2,40.0,PDINO,,10,0.00031,0.000629,0.493,0.83,16.99,65.95,9.27,9.300071149999997,1.02,17.8,3.1,5.7,5.4,3.3,119.38,1.483,61.0,-64.0,1.97,1.443,-32.09,-87.8,0.22,179.5,21.01,122.5,112.2,,,,,,,,,,,,,,,,,,,,-3.9
14,10.103/C8TA00764K,J71,,,,-5.3475,-3.4510000000000005,1.8964999999999996,1.8642857142857145,IDTT-BH,-5.24,-3.86,1.3800000000000003,1.54,0.7142857142857143,CF,,12.0,_,0.0,100.0,25.0,0.0,PEDOT:PSS,-5.2,,PDINO,,,0.000202,0.000163,1.24,0.9,17.77,69.1,11.05,11.051162999999999,1.02,17.8,3.1,5.7,5.4,3.3,119.38,1.483,61.0,-64.0,1.97,1.443,-32.09,-87.8,0.22,179.5,21.01,122.5,112.2,,,,,,,,,,,,,,,,,,,,-3.9
15,10.103/C8TA00764K,PBDB-T,,,,-5.298823529411766,-3.4272972972972977,1.871526232114468,1.768181818181818,IDTT-BH,-5.24,-3.86,1.3800000000000003,1.54,1.25,CF,,9.0,_,0.0,90.0,100.0,,PEDOT:PSS,-5.2,,PDINO,,,0.000188,0.000888,0.212,0.85,16.86,69.2,9.92,9.917052,1.02,17.8,3.1,5.7,5.4,3.3,119.38,1.483,61.0,-64.0,1.97,1.443,-32.09,-87.8,0.22,179.5,21.01,122.5,112.2,,,,,,,,,,,,,,,,,,,,-3.9
16,10.103/C8TA00764K,PDCBT,,,,-5.313333333333333,-3.1,2.2133333333333325,1.7,IDTT-BH,-5.24,-3.86,1.3800000000000003,1.54,0.8333333333333334,CF,,11.0,_,0.0,120.0,120.0,,PEDOT:PSS,-5.2,,PDINO,,,0.000182,0.000133,1.37,0.88,17.15,68.6,10.35,10.353111999999998,1.02,17.8,3.1,5.7,5.4,3.3,119.38,1.483,61.0,-64.0,1.97,1.443,-32.09,-87.8,0.22,179.5,21.01,122.5,112.2,,,,,,,,,,,,,,,,,,,,-3.9
17,10.103/C8TA00764K,J71,,,,-5.3475,-3.4510000000000005,1.8964999999999996,1.8642857142857145,IDTT-OBH,-5.41,-3.86,1.5500000000000003,1.57,1.0,CF,,10.0,_,0.0,100.0,25.0,0.0,PEDOT:PSS,-5.2,,PDINO,,,0.000152,4.09e-05,3.72,0.92,14.75,61.0,8.02,8.2777,1.02,17.8,3.1,5.7,5.4,3.3,119.38,1.483,61.0,-64.0,1.97,1.443,-32.09,-87.8,0.22,179.5,21.01,122.5,112.2,,,,,,,,,,,,,,,,,,,,-3.9
18,10.103/C8TA00764K,PBDB-T,,,,-5.298823529411766,-3.4272972972972977,1.871526232114468,1.768181818181818,IDTT-OBH,-5.41,-3.86,1.5500000000000003,1.57,1.25,CF,,9.0,_,0.0,90.0,110.0,,PEDOT:PSS,-5.2,,PDINO,,,0.000184,9.78e-05,1.88,0.87,17.46,72.0,10.93,10.936944,1.02,17.8,3.1,5.7,5.4,3.3,119.38,1.483,61.0,-64.0,1.97,1.443,-32.09,-87.8,0.22,179.5,21.01,122.5,112.2,,,,,,,,,,,,,,,,,,,,-3.9
19,10.103/C8TA00764K,PDCBT,,,,-5.313333333333333,-3.1,2.2133333333333325,1.7,IDTT-OBH,-5.41,-3.86,1.5500000000000003,1.57,0.8333333333333334,CF,,11.0,_,0.0,100.0,120.0,,PEDOT:PSS,-5.2,,PDINO,,,0.000172,8.18e-05,2.1,0.91,13.97,64.8,8.24,8.237829600000001,1.02,17.8,3.1,5.7,5.4,3.3,119.38,1.483,61.0,-64.0,1.97,1.443,-32.09,-87.8,0.22,179.5,21.01,122.5,112.2,,,,,,,,,,,,,,,,,,,,-3.9
20,10.1002/adma.201703080,J52,,,,-5.218181818181818,-3.066666666666667,2.151515151515151,1.95,IEICO-4Cl,-5.56,-4.23,1.3299999999999992,1.23,0.6666666666666666,CB,,10.0,DIO,1.0,110.0,100.0,10.0,PEDOT:PSS,-5.2,,PFN-Br,,2,,,,0.7,23.8,60.7,10.1,10.11262,1.72,19.0,4.3,2.0,1.3,2.5,112.56,1.106,132.0,-45.0,2.84,1.525,-35.72,-86.8,0.218,248.5,31.13,158.9,133.1,2.09,18.1,3.3,3.0,2.884402661,2.014923179,,1.84,364.69,18.5,5.033,1.562310066,94.5120375,0.041265849,503.2,64.939,308.08,0.8416,49.23966477,-2.18
21,10.1002/adma.201703080,PBDB-T,,,,-5.298823529411766,-3.4272972972972977,1.871526232114468,1.768181818181818,IEICO-4Cl,-5.56,-4.23,1.3299999999999992,1.23,1.0,CB,,10.0,DIO,1.0,100.0,100.0,10.0,PEDOT:PSS,-5.2,,PFN-Br,,2,,,,0.744,20.8,62.5,9.67,9.672,1.72,19.0,4.3,2.0,1.3,2.5,112.56,1.106,132.0,-45.0,2.84,1.525,-35.72,-86.8,0.218,248.5,31.13,158.9,133.1,2.09,18.1,3.3,3.0,2.884402661,2.014923179,,1.84,364.69,18.5,5.033,1.562310066,94.5120375,0.041265849,503.2,64.939,308.08,0.8416,49.23966477,-2.18
22,10.1002/adma.201703080,PTB7-Th,,,,-5.210000000000001,-3.5383333333333327,1.6716666666666682,1.59,IEICO-4Cl,-5.56,-4.23,1.3299999999999992,1.23,0.6666666666666666,CB,,10.0,DIO,1.0,110.0,100.0,10.0,PEDOT:PSS,-5.2,,PFN-Br,,2,,,,0.727,22.8,62.0,10.3,10.276872000000001,1.72,19.0,4.3,2.0,1.3,2.5,112.56,1.106,132.0,-45.0,2.84,1.525,-35.72,-86.8,0.218,248.5,31.13,158.9,133.1,2.09,18.1,3.3,3.0,2.884402661,2.014923179,,1.84,364.69,18.5,5.033,1.562310066,94.5120375,0.041265849,503.2,64.939,308.08,0.8416,49.23966477,-2.18
23,10.1021/acenergylett.8b00627,J52,1.86,57.5,,-5.218181818181818,-3.066666666666667,2.151515151515151,1.95,IEICO-4F,-5.309971428571429,-3.851028571428572,1.458942857142857,1.2525000000000002,0.7692307692307692,CB,,24.0,_,0.0,85.0,130.0,10.0,MoOx,-5.3,10.0,ZnO,,40,0.000111,0.000135,0.822,0.704,20.48,56.9,8.2,8.20379648,1.72,19.0,4.3,2.0,1.3,2.5,112.56,1.106,132.0,-45.0,2.84,1.525,-35.72,-86.8,0.218,248.5,31.13,158.9,133.1,,,,,,,,,,,,,,,,,,,,-4.46
24,10.1021/acenergylett.8b00627,J52,1.86,57.5,,-5.218181818181818,-3.066666666666667,2.151515151515151,1.95,i-IEICO-4F,-5.0183,-3.3307,1.6875999999999998,1.56,1.0,CB,,24.0,_,0.0,85.0,130.0,10.0,MoOx,-5.3,10.0,ZnO,,40,0.000259,0.000383,0.676,0.849,22.86,67.9,13.18,13.178127060000001,1.72,19.0,4.3,2.0,1.3,2.5,112.56,1.106,132.0,-45.0,2.84,1.525,-35.72,-86.8,0.218,248.5,31.13,158.9,133.1,,,,,,,,,,,,,,,,,,,,-4.46
25,10.1002/adma.201706124,J71,2.0,23.5,,-5.3475,-3.4510000000000005,1.8964999999999996,1.8642857142857145,ITCT,-5.5888888888888895,-3.836666666666667,1.7522222222222226,1.58,1.0,CF,3000.0,,_,0.0,110.0,150.0,2.0,PEDOT:PSS,-5.2,40.0,PDINO,,10,0.000713,0.000531,1.34,0.896,17.52,74.1,11.63,11.63215872,1.02,17.8,3.1,5.7,5.4,3.3,119.38,1.483,61.0,-64.0,1.97,1.443,-32.09,-87.8,0.22,179.5,21.01,122.5,112.2,,,,,,,,,,,,,,,,,,,,-3.9
67,10.1002/adma.201706124,J71,2.0,23.5,,-5.3475,-3.4510000000000005,1.8964999999999996,1.8642857142857145,MeIC,-5.57,-3.9299999999999997,1.6400000000000006,1.5550000000000002,1.0,CF,3000.0,,_,0.0,110.0,150.0,2.0,PEDOT:PSS,-5.2,40.0,PDINO,,10,0.000838,0.000739,1.13,0.918,18.41,74.2,12.54,12.540081960000002,1.02,17.8,3.1,5.7,5.4,3.3,119.38,1.483,61.0,-64.0,1.97,1.443,-32.09,-87.8,0.22,179.5,21.01,122.5,112.2,,,,,,,,,,,,,,,,,,,,-3.9
26,10.1007/s11426-016-0173-y,J40,2.6,58.9,,-5.4,-2.9,2.5000000000000004,1.95,ITIC,-5.576,-3.9160000000000004,1.6599999999999993,1.5855555555555556,1.0,CF,2500.0,16.0,_,0.0,,120.0,10.0,PEDOT:PSS,-5.2,40.0,PDINO,,10,3.7e-05,0.000144,0.257,0.89,12.18,60.13,6.48,6.51821226,1.02,17.8,3.1,5.7,5.4,3.3,119.38,1.483,61.0,-64.0,1.97,1.443,-32.09,-87.8,0.22,179.5,21.01,122.5,112.2,,,,,,,,,,,,,,,,,,,,-3.9
27,10.1002/adma.201601595,J50,,,,-5.13,-3.16,1.9699999999999998,1.88,ITIC,-5.576,-3.9160000000000004,1.6599999999999993,1.5855555555555556,0.5,CF,1800.0,18.0,_,0.0,,150.0,10.0,PEDOT:PSS,-5.2,40.0,PDINO,,10,6.3e-05,2.2e-05,2.86,0.71,12.93,53.0,4.8,4.865558999999999,1.02,17.8,3.1,5.7,5.4,3.3,119.38,1.483,61.0,-64.0,1.97,1.443,-32.09,-87.8,0.22,179.5,21.01,122.5,112.2,,,,,,,,,,,,,,,,,,,,-3.9
28,10.1002/adma.201601595,J51,,,,-5.24,-3.0566666666666666,2.1833333333333336,1.91,ITIC,-5.576,-3.9160000000000004,1.6599999999999993,1.5855555555555556,0.5,CF,1800.0,18.0,_,0.0,,150.0,10.0,PEDOT:PSS,-5.2,40.0,PDINO,,10,0.000205,8.6e-05,2.38,0.82,16.47,69.0,9.26,9.318725999999998,1.02,17.8,3.1,5.7,5.4,3.3,119.38,1.483,61.0,-64.0,1.97,1.443,-32.09,-87.8,0.22,179.5,21.01,122.5,112.2,,,,,,,,,,,,,,,,,,,,-3.9
29,10.1021/jacs.6b01744,J52,1.86,57.5,,-5.218181818181818,-3.066666666666667,2.151515151515151,1.95,ITIC,-5.576,-3.9160000000000004,1.6599999999999993,1.5855555555555556,1.0,CF,2500.0,20.0,_,0.0,,100.0,10.0,PEDOT:PSS,-5.2,40.0,PDINO,,10,,,,0.73,13.11,57.8,5.51,5.5316334,1.02,17.8,3.1,5.7,5.4,3.3,119.38,1.483,61.0,-64.0,1.97,1.443,-32.09,-87.8,0.22,179.5,21.01,122.5,112.2,,,,,,,,,,,,,,,,,,,,-3.9
30,10.1021/jacs.6b01744,J60,2.22,23.9,,-5.32,-3.08,2.24,1.93,ITIC,-5.576,-3.9160000000000004,1.6599999999999993,1.5855555555555556,1.0,CF,2500.0,20.0,_,0.0,,100.0,10.0,PEDOT:PSS,-5.2,40.0,PDINO,,10,,,,0.91,16.33,60.38,8.97,8.97264914,1.02,17.8,3.1,5.7,5.4,3.3,119.38,1.483,61.0,-64.0,1.97,1.443,-32.09,-87.8,0.22,179.5,21.01,122.5,112.2,,,,,,,,,,,,,,,,,,,,-3.9
31,10.1021/jacs.6b01744,J61,2.29,34.2,,-5.303333333333334,-3.1516666666666673,2.1516666666666664,1.8914285714285712,ITIC,-5.576,-3.9160000000000004,1.6599999999999993,1.5855555555555556,1.0,CF,2500.0,20.0,_,0.0,,100.0,10.0,PEDOT:PSS,-5.2,40.0,PDINO,,10,0.000496,0.000216,2.3,0.89,17.43,61.48,9.53,9.53720796,1.02,17.8,3.1,5.7,5.4,3.3,119.38,1.483,61.0,-64.0,1.97,1.443,-32.09,-87.8,0.22,179.5,21.01,122.5,112.2,,,,,,,,,,,,,,,,,,,,-3.9
32,10.1021/jacs.6b09110,J61,1.86,32.4,,-5.303333333333334,-3.1516666666666673,2.1516666666666664,1.8914285714285712,ITIC,-5.576,-3.9160000000000004,1.6599999999999993,1.5855555555555556,1.0,CF,3000.0,20.0,_,0.0,120.0,130.0,5.0,PEDOT:PSS,-5.2,40.0,PDINO,,10,0.000207,0.000105,1.97,0.898,17.97,65.49,10.57,10.568160593999998,1.02,17.8,3.1,5.7,5.4,3.3,119.38,1.483,61.0,-64.0,1.97,1.443,-32.09,-87.8,0.22,179.5,21.01,122.5,112.2,,,,,,,,,,,,,,,,,,,,-3.9
70,10.1021/jacs.6b09110,J61,1.86,32.4,,-5.303333333333334,-3.1516666666666673,2.1516666666666664,1.8914285714285712,m-ITIC,-5.527142857142858,-3.8541666666666674,1.6729761904761902,1.5783333333333334,1.0,CF,3000.0,20.0,_,0.0,120.0,130.0,5.0,PEDOT:PSS,-5.2,40.0,PDINO,,10,0.000154,0.00013,1.18,0.912,18.31,70.55,11.77,11.78094696,1.02,17.8,3.1,5.7,5.4,3.3,119.38,1.483,61.0,-64.0,1.97,1.443,-32.09,-87.8,0.22,179.5,21.01,122.5,112.2,,,,,,,,,,,,,,,,,,,,-3.9
33,10.1007/s11426-017-9030-9,J61-F,1.47,14.2,,-5.45,-2.91,2.54,2.03,ITIC,-5.576,-3.9160000000000004,1.6599999999999993,1.5855555555555556,0.6666666666666666,CF,3000.0,18.0,_,0.0,100.0,170.0,1.0,PEDOT:PSS,-5.2,40.0,PDINO,,,7.4e-05,0.00011,0.673,0.95,13.12,66.1,8.24,8.238703999999998,1.02,17.8,3.1,5.7,5.4,3.3,119.38,1.483,61.0,-64.0,1.97,1.443,-32.09,-87.8,0.22,179.5,21.01,122.5,112.2,,,,,,,,,,,,,,,,,,,,-3.9
34,10.1021/acs.macromol.8b01036,J62,1.69,8.5,,-5.31,-3.08,2.2299999999999995,1.92,ITIC,-5.576,-3.9160000000000004,1.6599999999999993,1.5855555555555556,1.5,CF,3000.0,18.0,_,0.0,263.0,25.0,0.0,PEDOT:PSS,-5.2,,PDINO,,10,0.000123,0.000495,0.248,0.904,16.12,62.36,9.09,9.087398528000001,1.02,17.8,3.1,5.7,5.4,3.3,119.38,1.483,61.0,-64.0,1.97,1.443,-32.09,-87.8,0.22,179.5,21.01,122.5,112.2,,,,,,,,,,,,,,,,,,,,-3.9
35,10.1021/acs.macromol.8b01036,J63,2.33,9.9,,-5.28,-3.04,2.24,1.92,ITIC,-5.576,-3.9160000000000004,1.6599999999999993,1.5855555555555556,1.5,CF,3000.0,18.0,_,0.0,166.5,25.0,0.0,PEDOT:PSS,-5.2,,PDINO,,10,8.18e-05,0.000337,0.243,0.882,15.72,53.11,7.38,7.363722744,1.02,17.8,3.1,5.7,5.4,3.3,119.38,1.483,61.0,-64.0,1.97,1.443,-32.09,-87.8,0.22,179.5,21.01,122.5,112.2,,,,,,,,,,,,,,,,,,,,-3.9
36,10.1021/acs.macromol.8b01036,J64,2.34,11.1,,-5.33,-3.09,2.24,1.92,ITIC,-5.576,-3.9160000000000004,1.6599999999999993,1.5855555555555556,1.5,CF,3000.0,18.0,_,0.0,321.0,25.0,0.0,PEDOT:PSS,-5.2,,PDINO,,10,6.54e-05,0.000355,0.184,0.908,15.22,54.32,7.51,7.506893632000001,1.02,17.8,3.1,5.7,5.4,3.3,119.38,1.483,61.0,-64.0,1.97,1.443,-32.09,-87.8,0.22,179.5,21.01,122.5,112.2,,,,,,,,,,,,,,,,,,,,-3.9
37,10.1002/aenm.201700746,J81,1.69,10.1,,-5.43,-2.98,2.4499999999999997,1.93,ITIC,-5.576,-3.9160000000000004,1.6599999999999993,1.5855555555555556,1.0,CF,2700.0,18.0,_,0.0,,160.0,2.0,PEDOT:PSS,-5.2,40.0,PDINO,,,0.000366,0.000406,0.901,0.95,15.27,73.08,10.6,10.601350199999999,1.02,17.8,3.1,5.7,5.4,3.3,119.38,1.483,61.0,-64.0,1.97,1.443,-32.09,-87.8,0.22,179.5,21.01,122.5,112.2,,,,,,,,,,,,,,,,,,,,-3.9
76,10.1002/aenm.201700746,J81,1.69,10.1,,-5.43,-2.98,2.4499999999999997,1.93,m-ITIC,-5.527142857142858,-3.8541666666666674,1.6729761904761902,1.5783333333333334,1.0,CF,2700.0,18.0,_,0.0,,160.0,2.0,PEDOT:PSS,-5.2,40.0,PDINO,,,0.000408,0.000467,0.874,0.96,16.47,69.83,11.05,11.04096096,1.02,17.8,3.1,5.7,5.4,3.3,119.38,1.483,61.0,-64.0,1.97,1.443,-32.09,-87.8,0.22,179.5,21.01,122.5,112.2,,,,,,,,,,,,,,,,,,,,-3.9
38,10.1002/aenm.201700834,PBDT(T)[2F]T,1.5,32.0,49.0,-5.22,-3.22,1.9999999999999996,2.0,ITIC,-5.576,-3.9160000000000004,1.6599999999999993,1.5855555555555556,1.0,CB,1500.0,10.0,_,0.0,65.0,160.0,10.0,MoOx,-5.3,7.0,ZnO,,25,3e-05,1.2e-05,2.5,0.94,16.9,62.0,9.8,9.849319999999999,1.72,19.0,4.3,2.0,1.3,2.5,112.56,1.106,132.0,-45.0,2.84,1.525,-35.72,-86.8,0.218,248.5,31.13,158.9,133.1,,,,,,,,,,,,,,,,,,,,-4.46
39,10.1002/aenm.201700834,PBDT[2F]T,2.1,13.0,28.0,-5.29,-3.19,2.1,2.1,ITIC,-5.576,-3.9160000000000004,1.6599999999999993,1.5855555555555556,1.5,CB,1500.0,10.0,_,0.0,70.0,25.0,0.0,MoOx,-5.3,7.0,ZnO,,25,1.5e-05,1e-05,1.5,0.94,11.6,53.0,5.8,5.77912,1.72,19.0,4.3,2.0,1.3,2.5,112.56,1.106,132.0,-45.0,2.84,1.525,-35.72,-86.8,0.218,248.5,31.13,158.9,133.1,,,,,,,,,,,,,,,,,,,,-4.46
40,10.1002/aenm.201700834,PBDT[2H]T,1.7,28.0,48.0,-5.03,-2.93,2.1,2.1,ITIC,-5.576,-3.9160000000000004,1.6599999999999993,1.5855555555555556,1.0,CB,1500.0,10.0,_,0.0,80.0,160.0,10.0,MoOx,-5.3,7.0,ZnO,,25,5.7e-06,2.2e-05,0.259,0.79,7.6,41.0,2.5,2.4616399999999996,1.72,19.0,4.3,2.0,1.3,2.5,112.56,1.106,132.0,-45.0,2.84,1.525,-35.72,-86.8,0.218,248.5,31.13,158.9,133.1,,,,,,,,,,,,,,,,,,,,-4.46
41,10.1002/adfm.201706517,PBDT-2TC,2.3,145.0,280.0,-5.43,-3.57,1.8599999999999999,1.96,ITIC,-5.576,-3.9160000000000004,1.6599999999999993,1.5855555555555556,1.0,CB,1200.0,16.0,_,0.0,110.0,120.0,10.0,PEDOT:PSS,-5.2,35.0,C60-bissalt,,2-5,0.000207,0.000292,0.709,0.93,15.3,65.7,9.35,9.348453000000001,1.72,19.0,4.3,2.0,1.3,2.5,112.56,1.106,132.0,-45.0,2.84,1.525,-35.72,-86.8,0.218,248.5,31.13,158.9,133.1,,,,,,,,,,,,,,,,,,,,-3.9
47,10.1002/adfm.201706517,PBDT-S-2TC,1.9,104.0,199.0,-5.47,-3.58,1.8899999999999997,1.94,ITIC,-5.576,-3.9160000000000004,1.6599999999999993,1.5855555555555556,1.0,CB,1200.0,16.0,_,0.0,110.0,120.0,10.0,PEDOT:PSS,-5.2,35.0,C60-bissalt,,2-5,0.000211,0.000283,0.746,0.96,16.4,64.3,10.12,10.123391999999999,1.72,19.0,4.3,2.0,1.3,2.5,112.56,1.106,132.0,-45.0,2.84,1.525,-35.72,-86.8,0.218,248.5,31.13,158.9,133.1,,,,,,,,,,,,,,,,,,,,-3.9
42,10.1021/acs.macromol.6b02733,PBDT-DTN,2.01,13.2,,-5.37,-3.53,1.8400000000000003,1.84,ITIC,-5.576,-3.9160000000000004,1.6599999999999993,1.5855555555555556,0.6666666666666666,CF,,,DPE,4.0,90.0,25.0,0.0,PEDOT:PSS,-5.2,,Ca,,20,0.00144,0.00261,0.552,0.92,13.8,65.0,8.3,8.252400000000002,1.02,17.8,3.1,5.7,5.4,3.3,119.38,1.483,61.0,-64.0,1.97,1.443,-32.09,-87.8,0.22,179.5,21.01,122.5,112.2,1.17,19.4,3.4,4.0,0.1,4.9,170.21,1.073,258.0,27.0,4.21,1.578,-51.05,-95.0,0.457,395.6,52.87,274.3,146.2,-2.9
43,10.1002/adfm.201706404,PBDT-FBT,1.73,28.5,49.3,-5.14,-3.35,1.7899999999999996,1.69,ITIC,-5.576,-3.9160000000000004,1.6599999999999993,1.5855555555555556,1.0,CB,2000.0,20.0,DIO,0.5,99.0,25.0,0.0,MoOx,-5.3,10.0,ZnO,,30,5.07e-05,1.47e-05,3.45,0.82,13.73,63.8,7.15,7.1829868,1.72,19.0,4.3,2.0,1.3,2.5,112.56,1.106,132.0,-45.0,2.84,1.525,-35.72,-86.8,0.218,248.5,31.13,158.9,133.1,2.09,18.1,3.3,3.0,2.884402661,2.014923179,,1.84,364.69,18.5,5.033,1.562310066,94.5120375,0.041265849,503.2,64.939,308.08,0.8416,49.23966477,-4.46
44,10.1002/adfm.201706404,PBDTF-FBT,1.76,27.2,48.0,-5.34,-3.53,1.81,1.71,ITIC,-5.576,-3.9160000000000004,1.6599999999999993,1.5855555555555556,1.0,CB,2000.0,20.0,DIO,0.5,107.0,25.0,0.0,MoOx,-5.3,10.0,ZnO,,30,0.000229,0.000109,2.1,0.9,15.38,66.3,9.17,9.177245999999998,1.72,19.0,4.3,2.0,1.3,2.5,112.56,1.106,132.0,-45.0,2.84,1.525,-35.72,-86.8,0.218,248.5,31.13,158.9,133.1,2.09,18.1,3.3,3.0,2.884402661,2.014923179,,1.84,364.69,18.5,5.033,1.562310066,94.5120375,0.041265849,503.2,64.939,308.08,0.8416,49.23966477,-4.46
48,10.1002/adfm.201706404,PBDTS-FBT,1.75,28.1,49.2,-5.2,-3.4,1.8000000000000003,1.7,ITIC,-5.576,-3.9160000000000004,1.6599999999999993,1.5855555555555556,1.0,CB,2000.0,20.0,DIO,0.5,104.0,25.0,0.0,MoOx,-5.3,10.0,ZnO,,30,0.000108,3.65e-05,2.96,0.89,14.63,65.9,8.58,8.580641300000002,1.72,19.0,4.3,2.0,1.3,2.5,112.56,1.106,132.0,-45.0,2.84,1.525,-35.72,-86.8,0.218,248.5,31.13,158.9,133.1,2.09,18.1,3.3,3.0,2.884402661,2.014923179,,1.84,364.69,18.5,5.033,1.562310066,94.5120375,0.041265849,503.2,64.939,308.08,0.8416,49.23966477,-4.46
49,10.1002/adfm.201706404,PBDTSF-FBT,1.76,28.1,49.5,-5.41,-3.6,1.81,1.71,ITIC,-5.576,-3.9160000000000004,1.6599999999999993,1.5855555555555556,1.0,CB,2000.0,20.0,DIO,0.5,109.0,25.0,0.0,MoOx,-5.3,10.0,ZnO,,30,0.00047,0.000276,1.7,1.03,17.09,66.3,11.66,11.670590099999998,1.72,19.0,4.3,2.0,1.3,2.5,112.56,1.106,132.0,-45.0,2.84,1.525,-35.72,-86.8,0.218,248.5,31.13,158.9,133.1,2.09,18.1,3.3,3.0,2.884402661,2.014923179,,1.84,364.69,18.5,5.033,1.562310066,94.5120375,0.041265849,503.2,64.939,308.08,0.8416,49.23966477,-4.46
45,10.1002/adfm.201701491,PBDT-NQx,1.4,38.0,53.2,-5.24,-3.42,1.8200000000000003,1.8,ITIC,-5.576,-3.9160000000000004,1.6599999999999993,1.5855555555555556,1.25,CB,2000.0,20.0,DIO,2.0,110.0,25.0,0.0,MoOx,-5.3,10.0,ZnO,,30,0.00018,5.6e-05,3.21,0.87,16.21,64.6,9.11,9.110344199999998,1.72,19.0,4.3,2.0,1.3,2.5,112.56,1.106,132.0,-45.0,2.84,1.525,-35.72,-86.8,0.218,248.5,31.13,158.9,133.1,2.09,18.1,3.3,3.0,2.884402661,2.014923179,,1.84,364.69,18.5,5.033,1.562310066,94.5120375,0.041265849,503.2,64.939,308.08,0.8416,49.23966477,-4.46
46,10.1002/adfm.201701491,PBDTS-NQx,1.7,40.0,68.0,-5.31,-3.46,1.8499999999999996,1.81,ITIC,-5.576,-3.9160000000000004,1.6599999999999993,1.5855555555555556,1.25,CB,2000.0,20.0,DIO,2.0,109.0,25.0,0.0,MoOx,-5.3,10.0,ZnO,,30,0.00025,0.00013,1.92,0.92,17.86,69.8,11.47,11.468977599999999,1.72,19.0,4.3,2.0,1.3,2.5,112.56,1.106,132.0,-45.0,2.84,1.525,-35.72,-86.8,0.218,248.5,31.13,158.9,133.1,2.09,18.1,3.3,3.0,2.884402661,2.014923179,,1.84,364.69,18.5,5.033,1.562310066,94.5120375,0.041265849,503.2,64.939,308.08,0.8416,49.23966477,-4.46
50,10.1002/adma.201703973,PBDTS-TDZ,1.9,35.9,67.6,-5.39,-2.8,2.59,2.09,ITIC,-5.576,-3.9160000000000004,1.6599999999999993,1.5855555555555556,1.0,o-xylene,,20.0,_,0.0,100.0,25.0,0.0,MoOx,-5.3,10.0,ZnO,,30,0.0012,0.00072,1.67,1.1,17.78,65.4,12.8,12.790932000000003,0.64,17.8,1.0,3.1,0.3,2.7,106.17,0.88,144.0,-25.0,3.12,1.503,-36.61,-88.1,0.344,287.9,35.92,195.7,140.4,,,,,,,,,,,,,,,,,,,,-4.46
51,10.1002/adma.201703973,PBDT-TDZ,2.1,31.6,66.3,-5.35,-2.78,2.57,2.07,ITIC,-5.576,-3.9160000000000004,1.6599999999999993,1.5855555555555556,1.0,o-xylene,,20.0,_,0.0,100.0,25.0,0.0,MoOx,-5.3,10.0,ZnO,,30,0.00041,0.00023,1.78,1.02,15.91,58.1,9.43,9.4285842,0.64,17.8,1.0,3.1,0.3,2.7,106.17,0.88,144.0,-25.0,3.12,1.503,-36.61,-88.1,0.344,287.9,35.92,195.7,140.4,,,,,,,,,,,,,,,,,,,,-4.46
53,10.1039/C7TA06476D,PBFZ-OP,1.95,24.1,,-5.33,-3.01,2.3200000000000003,1.99,ITIC,-5.576,-3.9160000000000004,1.6599999999999993,1.5855555555555556,1.0,CF,,16.0,_,0.0,,160.0,10.0,MoOx,-5.3,10.0,ZnO,,,0.000325,0.000262,1.24,0.91,18.7,61.8,10.5,10.516506,1.02,17.8,3.1,5.7,5.4,3.3,119.38,1.483,61.0,-64.0,1.97,1.443,-32.09,-87.8,0.22,179.5,21.01,122.5,112.2,,,,,,,,,,,,,,,,,,,,-4.46
54,10.1039/C7TA02075A,PSBZ,2.28,30.5,,-5.37,-3.47,1.9,1.93,ITIC,-5.576,-3.9160000000000004,1.6599999999999993,1.5855555555555556,1.0,CB,,20.0,_,0.0,,140.0,10.0,MoOx,-5.3,10.0,ZnO,,,0.00017,0.00116,0.147,0.89,19.0,62.0,10.5,10.4842,1.72,19.0,4.3,2.0,1.3,2.5,112.56,1.106,132.0,-45.0,2.84,1.525,-35.72,-86.8,0.218,248.5,31.13,158.9,133.1,,,,,,,,,,,,,,,,,,,,-4.46
55,10.1039/C8TA05800H,J71,2.0,23.5,,-5.3475,-3.4510000000000005,1.8964999999999996,1.8642857142857145,ITIC1,-5.48,-3.8499999999999996,1.6300000000000008,1.55,1.0,CF,,14.0,_,0.0,100.0,100.0,5.0,PEDOT:PSS,-5.2,,ZrAcAc,,,0.00031,0.00023,1.35,0.92,14.94,61.2,8.47,8.4118176,1.02,17.8,3.1,5.7,5.4,3.3,119.38,1.483,61.0,-64.0,1.97,1.443,-32.09,-87.8,0.22,179.5,21.01,122.5,112.2,,,,,,,,,,,,,,,,,,,,-4.65
56,10.1039/C8TA05800H,J71,2.0,23.5,,-5.3475,-3.4510000000000005,1.8964999999999996,1.8642857142857145,ITIC5,-5.48,-3.95,1.5300000000000002,1.53,1.0,CF,,14.0,_,0.0,100.0,100.0,5.0,PEDOT:PSS,-5.2,,ZrAcAc,,,0.00063,0.00069,0.913,0.892,18.35,74.7,12.2,12.227045400000002,1.02,17.8,3.1,5.7,5.4,3.3,119.38,1.483,61.0,-64.0,1.97,1.443,-32.09,-87.8,0.22,179.5,21.01,122.5,112.2,,,,,,,,,,,,,,,,,,,,-4.65
57,10.1002/adma.201800737,PBDT-ODZ,2.0,41.8,,-5.68,-2.89,2.7899999999999996,2.12,ITIC-Th,-5.673333333333334,-3.908888888888889,1.764444444444445,1.6,1.0,CB,2000.0,20.0,_,0.0,100.0,25.0,0.0,CuSCN,-5.3,,PFN-Br,,5,0.00022,0.00043,0.512,1.08,15.52,60.4,10.12,10.1240064,1.72,19.0,4.3,2.0,1.3,2.5,112.56,1.106,132.0,-45.0,2.84,1.525,-35.72,-86.8,0.218,248.5,31.13,158.9,133.1,,,,,,,,,,,,,,,,,,,,-2.18
58,10.1002/adma.201700144,FTAZ,2.36,42.2,,-5.48,-3.47,2.0100000000000002,2.0,ITIC-Th,-5.673333333333334,-3.908888888888889,1.764444444444445,1.6,0.6666666666666666,CF,3000.0,12.0,DIO,0.25,120.0,25.0,0.0,MoOx,-5.3,5.0,ZnO,,,0.024,0.0045,5.33,0.915,15.84,61.26,8.88,8.878779360000001,1.02,17.8,3.1,5.7,5.4,3.3,119.38,1.483,61.0,-64.0,1.97,1.443,-32.09,-87.8,0.22,179.5,21.01,122.5,112.2,2.09,18.1,3.3,3.0,2.884402661,2.014923179,,1.84,364.69,18.5,5.033,1.562310066,94.5120375,0.041265849,503.2,64.939,308.08,0.8416,49.23966477,-4.46
59,10.1002/adma.201700144,FTAZ,2.36,42.2,,-5.48,-3.47,2.0100000000000002,2.0,ITIC-Th1,-5.720000000000001,-4.0649999999999995,1.6550000000000011,1.54,0.6666666666666666,CF,3000.0,12.0,DIO,0.25,120.0,25.0,0.0,MoOx,-5.3,5.0,ZnO,,,0.027,0.0076,3.55,0.849,19.33,73.73,12.1,12.099955641,1.02,17.8,3.1,5.7,5.4,3.3,119.38,1.483,61.0,-64.0,1.97,1.443,-32.09,-87.8,0.22,179.5,21.01,122.5,112.2,2.09,18.1,3.3,3.0,2.884402661,2.014923179,,1.84,364.69,18.5,5.033,1.562310066,94.5120375,0.041265849,503.2,64.939,308.08,0.8416,49.23966477,-4.46
60,10.1039/C7QM00547D,FTAZ,2.36,42.2,,-5.48,-3.47,2.0100000000000002,2.0,ITIC-Th2,-5.75,-4.07,1.6799999999999997,1.54,0.6666666666666666,CF,3000.0,12.5,DIO,0.25,100.0,25.0,0.0,MoOx,-5.3,5.0,ZnO,,30,0.0013,0.00051,2.55,0.751,17.19,70.07,9.06,9.045819782999999,1.02,17.8,3.1,5.7,5.4,3.3,119.38,1.483,61.0,-64.0,1.97,1.443,-32.09,-87.8,0.22,179.5,21.01,122.5,112.2,2.09,18.1,3.3,3.0,2.884402661,2.014923179,,1.84,364.69,18.5,5.033,1.562310066,94.5120375,0.041265849,503.2,64.939,308.08,0.8416,49.23966477,-4.46
61,10.1039/C7QM00547D,FTAZ,2.36,42.2,,-5.48,-3.47,2.0100000000000002,2.0,ITIC-Th3,-5.67,-3.73,1.94,1.63,0.6666666666666666,CF,3000.0,12.5,DIO,0.25,100.0,25.0,0.0,MoOx,-5.3,5.0,ZnO,,30,0.0024,0.00072,3.33,0.962,16.34,68.33,10.7,10.740847364,1.02,17.8,3.1,5.7,5.4,3.3,119.38,1.483,61.0,-64.0,1.97,1.443,-32.09,-87.8,0.22,179.5,21.01,122.5,112.2,2.09,18.1,3.3,3.0,2.884402661,2.014923179,,1.84,364.69,18.5,5.033,1.562310066,94.5120375,0.041265849,503.2,64.939,308.08,0.8416,49.23966477,-4.46
62,10.1002/adma.201700437,J52,1.86,57.5,,-5.218181818181818,-3.066666666666667,2.151515151515151,1.95,IT-M,-5.513571428571429,-3.808,1.705571428571429,1.604285714285714,1.0,CB,,12.0,DIO,0.5,100.0,150.0,10.0,PEDOT:PSS,-5.2,40.0,PFN-Br,,5,0.000193,0.00407,0.0474,0.843,17.1,65.1,9.4,9.384360299999999,1.72,19.0,4.3,2.0,1.3,2.5,112.56,1.106,132.0,-45.0,2.84,1.525,-35.72,-86.8,0.218,248.5,31.13,158.9,133.1,2.09,18.1,3.3,3.0,2.884402661,2.014923179,,1.84,364.69,18.5,5.033,1.562310066,94.5120375,0.041265849,503.2,64.939,308.08,0.8416,49.23966477,-2.18
569,10.1002/adma.201700437,J52,1.86,57.5,,-5.218181818181818,-3.066666666666667,2.151515151515151,1.95,IEICO,-5.32,-3.95,1.37,1.34,1.0,CB,,12.0,DIO,0.5,100.0,150.0,10.0,PEDOT:PSS,-5.2,40.0,PFN-Br,,5,0.000103,0.000638,0.161,0.848,15.1,51.0,6.5,6.530448,1.72,19.0,4.3,2.0,1.3,2.5,112.56,1.106,132.0,-45.0,2.84,1.525,-35.72,-86.8,0.218,248.5,31.13,158.9,133.1,2.09,18.1,3.3,3.0,2.884402661,2.014923179,,1.84,364.69,18.5,5.033,1.562310066,94.5120375,0.041265849,503.2,64.939,308.08,0.8416,49.23966477,-2.18
64,10.1021/acs.chemmater.7b03928,J71,2.0,23.5,,-5.3475,-3.4510000000000005,1.8964999999999996,1.8642857142857145,ITVffIC,-5.58,-4.04,1.54,1.4,0.8333333333333334,CF,3000.0,,CN,0.5,100.0,160.0,2.0,PEDOT:PSS,-5.2,40.0,PDINO,,10,0.000206,0.000215,0.958,0.81,20.6,63.18,10.54,10.542214800000004,1.02,17.8,3.1,5.7,5.4,3.3,119.38,1.483,61.0,-64.0,1.97,1.443,-32.09,-87.8,0.22,179.5,21.01,122.5,112.2,1.55,20.5,4.9,2.5,0.6,3.3,162.62,1.194,259.0,-4.0,4,1.633,-47.72,-91.2,0.705,346.5,48.94,230.8,143.6,-3.9
65,10.1021/acs.chemmater.7b03928,J71,2.0,23.5,,-5.3475,-3.4510000000000005,1.8964999999999996,1.8642857142857145,IT-F,-5.62,-4.018571428571429,1.6014285714285714,1.532857142857143,0.8333333333333334,CF,3000.0,,_,0.0,100.0,160.0,2.0,PEDOT:PSS,-5.2,40.0,PDINO,,10,0.000362,0.000431,0.84,0.84,19.73,58.67,9.72,9.72349644,1.02,17.8,3.1,5.7,5.4,3.3,119.38,1.483,61.0,-64.0,1.97,1.443,-32.09,-87.8,0.22,179.5,21.01,122.5,112.2,,,,,,,,,,,,,,,,,,,,-3.9
66,10.1021/acs.chemmater.7b03928,J71,2.0,23.5,,-5.3475,-3.4510000000000005,1.8964999999999996,1.8642857142857145,ITVIC,-5.46,-3.97,1.4899999999999998,1.35,0.8333333333333334,CF,3000.0,,_,0.0,100.0,160.0,2.0,PEDOT:PSS,-5.2,40.0,PDINO,,10,0.000366,0.000282,1.3,0.89,14.47,57.64,7.34,7.423052120000001,1.02,17.8,3.1,5.7,5.4,3.3,119.38,1.483,61.0,-64.0,1.97,1.443,-32.09,-87.8,0.22,179.5,21.01,122.5,112.2,,,,,,,,,,,,,,,,,,,,-3.9
68,10.1039/C8TA03453B,J71,2.0,23.5,,-5.3475,-3.4510000000000005,1.8964999999999996,1.8642857142857145,MeIC2,-5.56,-3.97,1.5899999999999994,1.51,1.0,CF,2000.0,18.0,_,0.0,100.0,150.0,5.0,PEDOT:PSS,-5.2,,PDIN,,,0.000462,0.00037,1.25,0.885,16.9,69.4,10.2,10.379811,1.02,17.8,3.1,5.7,5.4,3.3,119.38,1.483,61.0,-64.0,1.97,1.443,-32.09,-87.8,0.22,179.5,21.01,122.5,112.2,,,,,,,,,,,,,,,,,,,,-3.6
71,10.1002/aenm.201702324,J70,2.1,34.6,,-5.37,-2.91,2.46,1.99,m-ITIC,-5.527142857142858,-3.8541666666666674,1.6729761904761902,1.5783333333333334,0.6666666666666666,CF,3000.0,20.0,_,0.0,,150.0,2.0,PEDOT:PSS,-5.2,40.0,PDINO,,,0.000193,0.00084,0.23,0.92,18.09,69.82,11.62,11.620002959999999,1.02,17.8,3.1,5.7,5.4,3.3,119.38,1.483,61.0,-64.0,1.97,1.443,-32.09,-87.8,0.22,179.5,21.01,122.5,112.2,,,,,,,,,,,,,,,,,,,,-3.9
72,10.1002/aenm.201702324,J71,2.02,23.5,,-5.3475,-3.4510000000000005,1.8964999999999996,1.8642857142857145,m-ITIC,-5.527142857142858,-3.8541666666666674,1.6729761904761902,1.5783333333333334,0.6666666666666666,CF,3000.0,20.0,_,0.0,,150.0,2.0,PEDOT:PSS,-5.2,40.0,PDINO,,,0.000109,0.000466,0.234,0.944,18.09,70.59,12.05,12.054626064,1.02,17.8,3.1,5.7,5.4,3.3,119.38,1.483,61.0,-64.0,1.97,1.443,-32.09,-87.8,0.22,179.5,21.01,122.5,112.2,,,,,,,,,,,,,,,,,,,,-3.9
73,10.1002/aenm.201702324,J72,2.2,16.6,,-5.42,-3.29,2.13,1.98,m-ITIC,-5.527142857142858,-3.8541666666666674,1.6729761904761902,1.5783333333333334,0.6666666666666666,CF,3000.0,20.0,_,0.0,,150.0,2.0,PEDOT:PSS,-5.2,40.0,PDINO,,,4.6e-05,0.000398,0.116,0.962,16.35,65.03,10.23,10.22837361,1.02,17.8,3.1,5.7,5.4,3.3,119.38,1.483,61.0,-64.0,1.97,1.443,-32.09,-87.8,0.22,179.5,21.01,122.5,112.2,,,,,,,,,,,,,,,,,,,,-3.9
74,10.1002/aenm.201702324,J73,2.08,13.9,,-5.46,-2.92,2.54,1.98,m-ITIC,-5.527142857142858,-3.8541666666666674,1.6729761904761902,1.5783333333333334,0.6666666666666666,CF,3000.0,20.0,_,0.0,,150.0,2.0,PEDOT:PSS,-5.2,40.0,PDINO,,,3.8e-05,0.00031,0.123,0.974,16.45,66.87,10.71,10.71411201,1.02,17.8,3.1,5.7,5.4,3.3,119.38,1.483,61.0,-64.0,1.97,1.443,-32.09,-87.8,0.22,179.5,21.01,122.5,112.2,,,,,,,,,,,,,,,,,,,,-3.9
75,10.1002/aenm.201702324,J74,1.69,11.4,,-5.56,-3.06,2.4999999999999996,1.99,m-ITIC,-5.527142857142858,-3.8541666666666674,1.6729761904761902,1.5783333333333334,0.6666666666666666,CF,3000.0,20.0,_,0.0,,150.0,2.0,PEDOT:PSS,-5.2,40.0,PDINO,,,2.4e-05,0.000405,0.0593,0.99,15.89,61.18,9.63,9.62428698,1.02,17.8,3.1,5.7,5.4,3.3,119.38,1.483,61.0,-64.0,1.97,1.443,-32.09,-87.8,0.22,179.5,21.01,122.5,112.2,,,,,,,,,,,,,,,,,,,,-3.9
77,10.1002/adma.201703344,J91,1.92,6.97,13.4,-5.5,-3.02,2.48,2.0,m-ITIC,-5.527142857142858,-3.8541666666666674,1.6729761904761902,1.5783333333333334,0.6666666666666666,CF,2000.0,12.0,_,0.0,100.0,150.0,2.0,PEDOT:PSS,-5.2,40.0,PDINO,,10,0.000102,0.0003,0.338,0.984,18.03,65.54,11.63,11.627792208000002,1.02,17.8,3.1,5.7,5.4,3.3,119.38,1.483,61.0,-64.0,1.97,1.443,-32.09,-87.8,0.22,179.5,21.01,122.5,112.2,,,,,,,,,,,,,,,,,,,,-3.9
572,10.1002/adma.201703344,J52,1.86,57.5,106.95,-5.218181818181818,-3.066666666666667,2.151515151515151,1.95,m-ITIC,-5.527142857142858,-3.8541666666666674,1.6729761904761902,1.5783333333333334,0.6666666666666666,CF,2000.0,12.0,_,0.0,100.0,150.0,2.0,PEDOT:PSS,-5.2,40.0,PDINO,,10,2.09e-05,0.000238,0.0881,0.701,17.16,49.73,5.98,5.982101267999999,1.02,17.8,3.1,5.7,5.4,3.3,119.38,1.483,61.0,-64.0,1.97,1.443,-32.09,-87.8,0.22,179.5,21.01,122.5,112.2,,,,,,,,,,,,,,,,,,,,-3.9
78,10.1039/C7TA11339K,J71,2.0,23.5,,-5.3475,-3.4510000000000005,1.8964999999999996,1.8642857142857145,m-MeIC,-5.54,-3.9,1.6400000000000001,1.54,1.0,CF,3000.0,,_,0.0,100.0,150.0,2.0,PEDOT:PSS,-5.2,40.0,PDINO,-6.21,10,0.000206,0.000252,0.817,0.919,18.45,69.2,11.73,11.7332406,1.02,17.8,3.1,5.7,5.4,3.3,119.38,1.483,61.0,-64.0,1.97,1.443,-32.09,-87.8,0.22,179.5,21.01,122.5,112.2,,,,,,,,,,,,,,,,,,,,-3.9
79,10.1039/C7TA11339K,PBDB-T,1.18,11.5,,-5.298823529411766,-3.4272972972972977,1.871526232114468,1.768181818181818,m-MeIC,-5.54,-3.9,1.6400000000000001,1.54,1.0,CF,3000.0,,_,0.0,100.0,150.0,2.0,PEDOT:PSS,-5.2,40.0,PDINO,-6.21,10,0.000218,0.000269,0.81,0.843,18.16,69.7,10.68,10.670289360000002,1.02,17.8,3.1,5.7,5.4,3.3,119.38,1.483,61.0,-64.0,1.97,1.443,-32.09,-87.8,0.22,179.5,21.01,122.5,112.2,,,,,,,,,,,,,,,,,,,,-3.9
80,10.1039/C7TA11339K,PTB7-Th,,,,-5.210000000000001,-3.5383333333333327,1.6716666666666682,1.59,m-MeIC,-5.54,-3.9,1.6400000000000001,1.54,1.0,CF,3000.0,,CN,0.5,100.0,25.0,0.0,PEDOT:PSS,-5.2,40.0,PDINO,-6.21,10,0.000136,0.000185,0.735,0.796,16.52,61.7,8.12,8.11350064,1.02,17.8,3.1,5.7,5.4,3.3,119.38,1.483,61.0,-64.0,1.97,1.443,-32.09,-87.8,0.22,179.5,21.01,122.5,112.2,1.55,20.5,4.9,2.5,0.6,3.3,162.62,1.194,259.0,-4.0,4,1.633,-47.72,-91.2,0.705,346.5,48.94,230.8,143.6,-3.9
82,10.1039/C8CC06198J,J61,2.29,34.2,,-5.303333333333334,-3.1516666666666673,2.1516666666666664,1.8914285714285712,TP21,-5.46,-3.61,1.85,1.65,1.0,CB,3000.0,20.0,_,0.0,100.0,140.0,10.0,PEDOT:PSS,-5.2,,Ca,,20,0.00025,7.4e-06,33.8,1.05,10.92,51.0,5.81,5.84766,1.72,19.0,4.3,2.0,1.3,2.5,112.56,1.106,132.0,-45.0,2.84,1.525,-35.72,-86.8,0.218,248.5,31.13,158.9,133.1,,,,,,,,,,,,,,,,,,,,-2.9
83,10.1002/adma.201704713,FTAZ,2.36,42.2,,-5.48,-3.47,2.0100000000000002,2.0,IHIC2,-5.69,-3.86,1.8300000000000005,1.66,0.6666666666666666,CF,3000.0,13.5,_,0.0,100.0,25.0,0.0,MoOx,-5.3,5.0,ZnO,,,0.0018,2.3e-05,78.3,0.775,15.7,61.2,7.45,7.44651,1.02,17.8,3.1,5.7,5.4,3.3,119.38,1.483,61.0,-64.0,1.97,1.443,-32.09,-87.8,0.22,179.5,21.01,122.5,112.2,,,,,,,,,,,,,,,,,,,,-4.46
84,10.1002/adma.201704713,FTAZ,2.36,42.2,,-5.48,-3.47,2.0100000000000002,2.0,IOIC2,-5.41,-3.78,1.6300000000000003,1.55,0.6666666666666666,CF,3000.0,13.5,DIO,0.2,100.0,25.0,0.0,MoOx,-5.3,5.0,ZnO,,,0.0048,0.00068,7.06,0.9,19.7,69.3,12.3,12.28689,1.02,17.8,3.1,5.7,5.4,3.3,119.38,1.483,61.0,-64.0,1.97,1.443,-32.09,-87.8,0.22,179.5,21.01,122.5,112.2,2.09,18.1,3.3,3.0,2.884402661,2.014923179,,1.84,364.69,18.5,5.033,1.562310066,94.5120375,0.041265849,503.2,64.939,308.08,0.8416,49.23966477,-4.46
85,10.1002/adma.201604241,PBQ-0F,3.07,68.5,,-5.18,-3.48,1.6999999999999997,1.7,ITIC,-5.576,-3.9160000000000004,1.6599999999999993,1.5855555555555556,1.0,THF,,12.0,isopropanol,5.0,100.0,160.0,15.0,MoOx,-5.3,10.0,ZnO,,,0.00078,0.00082,0.951,0.69,16.16,59.91,6.68,6.6802046399999995,1.69,16.8,5.7,8.0,0.5,5.7,72.11,0.886,66.0,-109.0,0.46,1.405,-29.07,-88.6,0.244,184.3,19.22,130.5,143.2,1.65,15.8,6.1,16.4,10.0,10.0,60.1,0.785,82.0,-88.0,0.05,1.375,-36.09,-104.5,0.614,165.2,17.04,153.5,169.3,-4.46
86,10.1002/adma.201604241,PBQ-QF,3.58,18.3,,-5.34,-3.62,1.7199999999999998,1.72,ITIC,-5.576,-3.9160000000000004,1.6599999999999993,1.5855555555555556,1.0,THF,,12.0,isopropanol,5.0,100.0,160.0,15.0,MoOx,-5.3,10.0,ZnO,,,0.00086,0.00083,1.04,0.83,17.16,62.49,8.9,8.90032572,1.69,16.8,5.7,8.0,0.5,5.7,72.11,0.886,66.0,-109.0,0.46,1.405,-29.07,-88.6,0.244,184.3,19.22,130.5,143.2,1.65,15.8,6.1,16.4,10.0,10.0,60.1,0.785,82.0,-88.0,0.05,1.375,-36.09,-104.5,0.614,165.2,17.04,153.5,169.3,-4.46
87,10.1002/adma.201604241,PBQ-4F,8.59,22.7,,-5.49,-3.7,1.79,1.79,ITIC,-5.576,-3.9160000000000004,1.6599999999999993,1.5855555555555556,1.0,THF,,12.0,isopropanol,5.0,100.0,160.0,15.0,MoOx,-5.3,10.0,ZnO,,,0.001,0.001,1.0,0.95,17.87,66.8,11.34,11.340302,1.69,16.8,5.7,8.0,0.5,5.7,72.11,0.886,66.0,-109.0,0.46,1.405,-29.07,-88.6,0.244,184.3,19.22,130.5,143.2,1.65,15.8,6.1,16.4,10.0,10.0,60.1,0.785,82.0,-88.0,0.05,1.375,-36.09,-104.5,0.614,165.2,17.04,153.5,169.3,-4.46
