Repository: aspuru-guzik-group/Beyond-Molecular-Structure-ML-for-OPV-Materials-Devices

File: datasets/Min_2020_n558/cleaned_dataset.csv (part 2 of 6)
ref,DOI,Donor,Donor PDI,Donor Mn (kDa),Donor Mw (kDa),HOMO_D (eV),LUMO_D (eV),Ehl_D (eV),Eg_D (eV),Acceptor,HOMO_A (eV),LUMO_A (eV),Ehl_A (eV),Eg_A (eV),D:A ratio (m/m),solvent,Active layer spin coating speed (rpm),total solids conc. (mg/mL),solvent additive,solvent additive conc. (% v/v),active layer thickness (nm),temperature of thermal annealing,annealing time (min),HTL,HTL energy level (eV),HTL thickness (nm),ETL,ETL enegy level (eV),ETL thickness (nm),hole mobility blend (cm^2 V^-1 s^-1),electron mobility blend (cm^2 V^-1 s^-1),hole:electron mobility ratio,Voc (V),Jsc (mA cm^-2),FF (%),PCE (%),calculated PCE (%),solvent dipole,solvent dD,solvent dP,solvent dH,solvent dHDon,solvent dHAcc,solvent MW,solvent Density,solvent BPt,solvent MPt,solvent logKow,solvent RI,solvent Trouton,solvent RER,solvent ParachorGA,solvent RD,solvent DCp,solvent log n,solvent SurfTen,solvent additive dipole,solvent additive dD,solvent additive dP,solvent additive dH,solvent additive dHDon,solvent additive dHAcc,solvent additive MW,solvent additive Density,solvent additive BPt,solvent additive MPt,solvent additive logKow,solvent additive RI,solvent additive Trouton,solvent additive RER,solvent additive ParachorGA,solvent additive RD,solvent additive DCp,solvent additive log n,solvent additive SurfTen,ETL energy level (eV)
88,10.1002/adma.201704837,PBTA-TF,2.3,,,-5.36,-3.4200000000000004,1.94,1.9,ITCC,-5.47,-3.76,1.71,1.67,1.0,CF,,16.0,DIO,0.5,105.0,100.0,10.0,PEDOT:PSS,-5.2,,PFN-Br,,,,,,1.0,15.54,67.0,10.4,10.4118,1.02,17.8,3.1,5.7,5.4,3.3,119.38,1.483,61.0,-64.0,1.97,1.443,-32.09,-87.8,0.22,179.5,21.01,122.5,112.2,2.09,18.1,3.3,3.0,2.884402661,2.014923179,,1.84,364.69,18.5,5.033,1.562310066,94.5120375,0.041265849,503.2,64.939,308.08,0.8416,49.23966477,-2.18
89,10.1002/adma.201704837,PBTA-TF,2.3,,,-5.36,-3.4200000000000004,1.94,1.9,IT-M,-5.513571428571429,-3.808,1.705571428571429,1.604285714285714,1.0,CF,,16.0,DIO,0.5,98.0,100.0,10.0,PEDOT:PSS,-5.2,,PFN-Br,,,,,,0.97,17.76,71.0,12.2,12.231311999999999,1.02,17.8,3.1,5.7,5.4,3.3,119.38,1.483,61.0,-64.0,1.97,1.443,-32.09,-87.8,0.22,179.5,21.01,122.5,112.2,2.09,18.1,3.3,3.0,2.884402661,2.014923179,,1.84,364.69,18.5,5.033,1.562310066,94.5120375,0.041265849,503.2,64.939,308.08,0.8416,49.23966477,-2.18
90,10.1002/adma.201704837,PBTA-TF,2.3,,,-5.36,-3.4200000000000004,1.94,1.9,IT-4F,-5.677083333333333,-4.104583333333333,1.5724999999999998,1.5219999999999996,1.0,CF,,16.0,DIO,0.5,96.0,100.0,10.0,PEDOT:PSS,-5.2,,PFN-Br,,,,,,0.73,20.24,72.0,10.6,10.638143999999999,1.02,17.8,3.1,5.7,5.4,3.3,119.38,1.483,61.0,-64.0,1.97,1.443,-32.09,-87.8,0.22,179.5,21.01,122.5,112.2,2.09,18.1,3.3,3.0,2.884402661,2.014923179,,1.84,364.69,18.5,5.033,1.562310066,94.5120375,0.041265849,503.2,64.939,308.08,0.8416,49.23966477,-2.18
570,10.1002/adma.201704837,PBTA-TF,2.3,,,-5.36,-3.4200000000000004,1.94,1.9,IT-M,-5.513571428571429,-3.808,1.705571428571429,1.604285714285714,1.0,THF,,16.0,isopropanol,1.0,108.0,100.0,10.0,PEDOT:PSS,-5.2,,PFN-Br,,,,,,0.96,18.37,67.0,12.0,11.815584000000001,1.69,16.8,5.7,8.0,0.5,5.7,72.11,0.886,66.0,-109.0,0.46,1.405,-29.07,-88.6,0.244,184.3,19.22,130.5,143.2,1.65,15.8,6.1,16.4,10.0,10.0,60.1,0.785,82.0,-88.0,0.05,1.375,-36.09,-104.5,0.614,165.2,17.04,153.5,169.3,-2.18
571,10.1002/adma.201704837,PBTA-TF,2.3,,,-5.36,-3.4200000000000004,1.94,1.9,IT-M,-5.513571428571429,-3.808,1.705571428571429,1.604285714285714,1.0,o-xylene,,24.0,PN,0.5,112.0,100.0,10.0,PEDOT:PSS,-5.2,,PFN-Br,,,,,,0.97,18.74,72.0,13.1,13.088015999999998,0.64,17.8,1.0,3.1,0.3,2.7,106.17,0.88,144.0,-25.0,3.12,1.503,-36.61,-88.1,0.344,287.9,35.92,195.7,140.4,0.0,19.9,2.7,3.8,0.1,3.6,204.3,1.094,357.2,44.4,5.09,1.657,58.93,94.1,0.442,479.0,68.61,319.9,153.0,-2.18
91,10.1002/adma.201600281,PBDB-T,1.18,11.5,,-5.298823529411766,-3.4272972972972977,1.871526232114468,1.768181818181818,ITIC,-5.576,-3.9160000000000004,1.6599999999999993,1.5855555555555556,1.0,CB,2500.0,20.0,DIO,0.5,100.0,160.0,,MoOx,-5.3,10.0,ZnO,,,0.00021,0.000313,0.671,0.899,16.81,74.2,11.21,11.21324498,1.72,19.0,4.3,2.0,1.3,2.5,112.56,1.106,132.0,-45.0,2.84,1.525,-35.72,-86.8,0.218,248.5,31.13,158.9,133.1,2.09,18.1,3.3,3.0,2.884402661,2.014923179,,1.84,364.69,18.5,5.033,1.562310066,94.5120375,0.041265849,503.2,64.939,308.08,0.8416,49.23966477,-4.46
92,10.1021/jacs.7b02677,PBDB-T-SF,3.51,20.9,,-5.41,-3.62,1.79,1.8,IT-4F,-5.677083333333333,-4.104583333333333,1.5724999999999998,1.5219999999999996,1.0,CB,2500.0,25.0,DIO,0.5,100.0,25.0,0.0,MoOx,-5.3,10.0,ZnO,,,0.000325,0.000432,0.752,0.88,20.88,71.3,13.1,13.100947199999998,1.72,19.0,4.3,2.0,1.3,2.5,112.56,1.106,132.0,-45.0,2.84,1.525,-35.72,-86.8,0.218,248.5,31.13,158.9,133.1,2.09,18.1,3.3,3.0,2.884402661,2.014923179,,1.84,364.69,18.5,5.033,1.562310066,94.5120375,0.041265849,503.2,64.939,308.08,0.8416,49.23966477,-4.46
567,10.1021/jacs.7b02677,PBDB-T,1.18,,13.5,-5.298823529411766,-3.4272972972972977,1.871526232114468,1.768181818181818,ITIC,-5.576,-3.9160000000000004,1.6599999999999993,1.5855555555555556,1.0,CB,2500.0,20.0,DIO,0.5,100.0,25.0,0.0,MoOx,-5.3,10.0,ZnO,,,0.00021,0.000313,0.671,0.9,17.03,72.1,11.05,11.050767,1.72,19.0,4.3,2.0,1.3,2.5,112.56,1.106,132.0,-45.0,2.84,1.525,-35.72,-86.8,0.218,248.5,31.13,158.9,133.1,2.09,18.1,3.3,3.0,2.884402661,2.014923179,,1.84,364.69,18.5,5.033,1.562310066,94.5120375,0.041265849,503.2,64.939,308.08,0.8416,49.23966477,-4.46
93,10.1021/acsami.5b10211,PCDTBT-C12,2.5,20.1,50.3,-5.23,-3.26,1.9700000000000006,1.97,SM1,-5.93,-3.5,2.4299999999999997,2.43,0.5,o-DCB,,,_,0.0,52.0,90.0,3.0,PEDOT:PSS,-5.2,35.0,LiF,,0.7,3e-05,1.1e-05,2.73,1.04,4.79,56.0,2.78,2.7896960000000006,2.53,19.2,6.3,3.3,1.9,1.6,147.0,1.306,180.0,-17.0,3.43,1.549,-40.15,-90.0,0.258,290.6,36.22,180.5,126.5,,,,,,,,,,,,,,,,,,,,-3.0
94,10.1021/acsami.5b10211,PCDTBT-C12,2.5,20.1,50.3,-5.23,-3.26,1.9700000000000006,1.97,SM2,-5.98,-3.62,2.3600000000000003,2.36,0.5,o-DCB,,,_,0.0,60.0,90.0,3.0,PEDOT:PSS,-5.2,35.0,LiF,,0.7,1.1e-05,9.7e-07,11.3,1.11,2.21,30.0,0.74,0.73593,2.53,19.2,6.3,3.3,1.9,1.6,147.0,1.306,180.0,-17.0,3.43,1.549,-40.15,-90.0,0.258,290.6,36.22,180.5,126.5,,,,,,,,,,,,,,,,,,,,-3.0
95,10.1021/acsami.5b10211,PCDTBT-C12,2.5,20.1,50.3,-5.23,-3.26,1.9700000000000006,1.97,SM3,-5.95,-3.68,2.27,2.27,0.5,o-DCB,,,_,0.0,66.0,90.0,3.0,PEDOT:PSS,-5.2,35.0,LiF,,0.7,2.7e-05,4.7e-07,57.4,1.09,1.71,30.0,0.56,0.5591700000000001,2.53,19.2,6.3,3.3,1.9,1.6,147.0,1.306,180.0,-17.0,3.43,1.549,-40.15,-90.0,0.258,290.6,36.22,180.5,126.5,,,,,,,,,,,,,,,,,,,,-3.0
96,10.1021/acsami.5b10211,PCDTBT-C12,2.5,20.1,50.3,-5.23,-3.26,1.9700000000000006,1.97,SM4,-5.8,-3.65,2.15,2.15,0.5,o-DCB,,,_,0.0,57.0,90.0,3.0,PEDOT:PSS,-5.2,35.0,LiF,,0.7,1e-05,1.1e-09,9090.0,1.24,0.37,28.0,0.13,0.128464,2.53,19.2,6.3,3.3,1.9,1.6,147.0,1.306,180.0,-17.0,3.43,1.549,-40.15,-90.0,0.258,290.6,36.22,180.5,126.5,,,,,,,,,,,,,,,,,,,,-3.0
97,10.1002/adma.201606054,PTB7,1.5,,128.0,-5.175,-3.4349999999999996,1.7400000000000002,1.665,SFBRCN,-5.93,-3.86,2.07,2.05,0.8333333333333334,CB,2000.0,22.0,DIO,0.75,100.0,25.0,0.0,MoOx,-5.3,10.0,ZnO,,30,5.5e-05,0.00012,0.458,0.85,13.85,60.7,7.34,7.145907499999999,1.72,19.0,4.3,2.0,1.3,2.5,112.56,1.106,132.0,-45.0,2.84,1.525,-35.72,-86.8,0.218,248.5,31.13,158.9,133.1,2.09,18.1,3.3,3.0,2.884402661,2.014923179,,1.84,364.69,18.5,5.033,1.562310066,94.5120375,0.041265849,503.2,64.939,308.08,0.8416,49.23966477,-4.46
98,10.1002/adma.201606054,PTB7-Th,1.7,,135.0,-5.210000000000001,-3.5383333333333327,1.6716666666666682,1.59,SFBRCN,-5.93,-3.86,2.07,2.05,0.8333333333333334,CB,2000.0,22.0,DIO,0.75,100.0,25.0,0.0,MoOx,-5.3,10.0,ZnO,,30,0.00015,0.00022,0.682,0.9,17.24,64.0,9.9,9.93024,1.72,19.0,4.3,2.0,1.3,2.5,112.56,1.106,132.0,-45.0,2.84,1.525,-35.72,-86.8,0.218,248.5,31.13,158.9,133.1,2.09,18.1,3.3,3.0,2.884402661,2.014923179,,1.84,364.69,18.5,5.033,1.562310066,94.5120375,0.041265849,503.2,64.939,308.08,0.8416,49.23966477,-4.46
99,10.1002/adma.201700254,PBDB-T,,,,-5.298823529411766,-3.4272972972972977,1.871526232114468,1.768181818181818,ITIC,-5.576,-3.9160000000000004,1.6599999999999993,1.5855555555555556,1.0,CB,,20.0,DIO,1.0,110.0,100.0,10.0,PEDOT:PSS,-5.2,10.0,PFN-Br,,5,,0.000128,,0.93,17.0,67.0,10.6,10.5927,1.72,19.0,4.3,2.0,1.3,2.5,112.56,1.106,132.0,-45.0,2.84,1.525,-35.72,-86.8,0.218,248.5,31.13,158.9,133.1,2.09,18.1,3.3,3.0,2.884402661,2.014923179,,1.84,364.69,18.5,5.033,1.562310066,94.5120375,0.041265849,503.2,64.939,308.08,0.8416,49.23966477,-2.18
100,10.1002/adma.201700254,PBDB-T,,,,-5.298823529411766,-3.4272972972972977,1.871526232114468,1.768181818181818,ITCC,-5.47,-3.76,1.71,1.67,1.0,CB,,20.0,DIO,1.0,110.0,100.0,10.0,PEDOT:PSS,-5.2,10.0,PFN-Br,,5,,0.000674,,1.01,15.9,71.0,11.4,11.40189,1.72,19.0,4.3,2.0,1.3,2.5,112.56,1.106,132.0,-45.0,2.84,1.525,-35.72,-86.8,0.218,248.5,31.13,158.9,133.1,2.09,18.1,3.3,3.0,2.884402661,2.014923179,,1.84,364.69,18.5,5.033,1.562310066,94.5120375,0.041265849,503.2,64.939,308.08,0.8416,49.23966477,-2.18
101,10.1002/adma.201602642,PBDTTT-E-T,,,,-5.09,-3.48,1.6099999999999999,1.55,IEIC,-5.455,-3.8625,1.5925000000000002,1.5625000000000002,0.6666666666666666,CB,,25.0,DIO,2.0,105.0,100.0,10.0,PEDOT:PSS,-5.2,10.0,PFN-Br,,5,,,,0.9,11.7,47.0,4.9,4.9491,1.72,19.0,4.3,2.0,1.3,2.5,112.56,1.106,132.0,-45.0,2.84,1.525,-35.72,-86.8,0.218,248.5,31.13,158.9,133.1,2.09,18.1,3.3,3.0,2.884402661,2.014923179,,1.84,364.69,18.5,5.033,1.562310066,94.5120375,0.041265849,503.2,64.939,308.08,0.8416,49.23966477,-2.18
102,10.1002/adma.201602642,PBDTTT-E-T,,,,-5.09,-3.48,1.6099999999999999,1.55,IEICO,-5.32,-3.95,1.37,1.34,1.0,CB,,20.0,DIO,2.0,95.0,100.0,10.0,PEDOT:PSS,-5.2,10.0,PFN-Br,,5,0.0015,0.00046,3.26,0.82,17.7,58.0,8.4,8.418119999999998,1.72,19.0,4.3,2.0,1.3,2.5,112.56,1.106,132.0,-45.0,2.84,1.525,-35.72,-86.8,0.218,248.5,31.13,158.9,133.1,2.09,18.1,3.3,3.0,2.884402661,2.014923179,,1.84,364.69,18.5,5.033,1.562310066,94.5120375,0.041265849,503.2,64.939,308.08,0.8416,49.23966477,-2.18
419,10.1016/j.orgel.2018.10.026,PBTT,2.1,61.3,,-5.19,-3.11,2.0800000000000005,1.59,IEICO,-5.32,-3.95,1.37,1.34,1.0,CB,,22.0,DIO,3.0,,100.0,10.0,PEDOT:PSS,-5.2,30.0,PFN-Br,,5,0.000908,0.000371,2.45,0.86,17.9,61.3,9.5,9.436521999999998,1.72,19.0,4.3,2.0,1.3,2.5,112.56,1.106,132.0,-45.0,2.84,1.525,-35.72,-86.8,0.218,248.5,31.13,158.9,133.1,2.09,18.1,3.3,3.0,2.884402661,2.014923179,,1.84,364.69,18.5,5.033,1.562310066,94.5120375,0.041265849,503.2,64.939,308.08,0.8416,49.23966477,-2.18
420,10.1016/j.orgel.2018.10.026,PTB7-Th,2.1,61.3,,-5.210000000000001,-3.5383333333333327,1.6716666666666682,1.59,IEICO,-5.32,-3.95,1.37,1.34,1.0,CB,,22.0,DIO,3.0,,100.0,10.0,PEDOT:PSS,-5.2,30.0,PFN-Br,,5,0.000431,1.65e-05,26.1,0.91,13.3,60.5,7.3,7.322315000000001,1.72,19.0,4.3,2.0,1.3,2.5,112.56,1.106,132.0,-45.0,2.84,1.525,-35.72,-86.8,0.218,248.5,31.13,158.9,133.1,2.09,18.1,3.3,3.0,2.884402661,2.014923179,,1.84,364.69,18.5,5.033,1.562310066,94.5120375,0.041265849,503.2,64.939,308.08,0.8416,49.23966477,-2.18
421,10.1002/adma.201602642,PBDTTT-C-T,,,,-5.125,-3.265,1.8599999999999999,1.58,IEICO,-5.32,-3.95,1.37,1.34,,,,,,,,,,,,,,,,,,,0.89,12.3,59.0,6.5,6.45873,,,,,,,,,,,,,,,,,,,,,,,,,,,,,,,,,,,,,,,
103,10.1002/adma.201704510,PBDB-T,,,,-5.298823529411766,-3.4272972972972977,1.871526232114468,1.768181818181818,NITI,-5.68,-3.84,1.8399999999999999,1.49,1.0,CB,,10.0,_,0.0,100.0,25.0,0.0,PEDOT:PSS,-5.2,30.0,PNDIT-F3N,,,7.9e-05,2.1e-05,3.76,0.86,17.8,84.0,9.49,12.85872,1.72,19.0,4.3,2.0,1.3,2.5,112.56,1.106,132.0,-45.0,2.84,1.525,-35.72,-86.8,0.218,248.5,31.13,158.9,133.1,,,,,,,,,,,,,,,,,,,,-3.9
104,10.1002/adma.201701308,PTB7-Th,1.7,,124.0,-5.210000000000001,-3.5383333333333327,1.6716666666666682,1.59,4TIC,-5.452,-3.9899999999999998,1.4620000000000002,1.3900000000000001,0.6666666666666666,o-DCB,1000.0,20.0,CN,1.0,100.0,25.0,0.0,MoOx,-5.3,5.0,ZnO,,30,0.00068,0.0012,0.567,0.744,17.1,60.9,9.41,7.7479416,2.53,19.2,6.3,3.3,1.9,1.6,147.0,1.306,180.0,-17.0,3.43,1.549,-40.15,-90.0,0.258,290.6,36.22,180.5,126.5,1.55,20.5,4.9,2.5,0.6,3.3,162.62,1.194,259.0,-4.0,4,1.633,-47.72,-91.2,0.705,346.5,48.94,230.8,143.6,-4.46
105,10.1039/c7cc03122j,P3HT,,,,-5.061176470588235,-2.9829411764705887,2.078235294117646,1.9,N3,-5.76,-3.97,1.7899999999999996,1.79,0.8333333333333334,o-DCB,,,_,0.0,60.0,25.0,0.0,PEDOT:PSS,-5.2,38.0,Ca,,20,,0.00298,,0.87,8.87,60.0,4.62,4.630139999999999,2.53,19.2,6.3,3.3,1.9,1.6,147.0,1.306,180.0,-17.0,3.43,1.549,-40.15,-90.0,0.258,290.6,36.22,180.5,126.5,,,,,,,,,,,,,,,,,,,,-2.9
106,10.1039/c7cc03122j,P3HT,,,,-5.061176470588235,-2.9829411764705887,2.078235294117646,1.9,N4,-5.54,-3.67,1.87,1.87,0.8333333333333334,o-DCB,,,_,0.0,60.0,25.0,0.0,PEDOT:PSS,-5.2,38.0,Ca,,20,,0.000183,,0.91,6.69,58.0,3.52,3.530982,2.53,19.2,6.3,3.3,1.9,1.6,147.0,1.306,180.0,-17.0,3.43,1.549,-40.15,-90.0,0.258,290.6,36.22,180.5,126.5,,,,,,,,,,,,,,,,,,,,-2.9
107,10.1039/C7CC06369E,P3HT,,,,-5.061176470588235,-2.9829411764705887,2.078235294117646,1.9,N5,-6.34,-3.73,2.61,2.03,0.8333333333333334,o-DCB,,,_,0.0,70.0,25.0,0.0,PEDOT:PSS,-5.2,38.0,Ca,,20,,,,0.97,7.03,59.0,4.03,4.023269,2.53,19.2,6.3,3.3,1.9,1.6,147.0,1.306,180.0,-17.0,3.43,1.549,-40.15,-90.0,0.258,290.6,36.22,180.5,126.5,,,,,,,,,,,,,,,,,,,,-2.9
108,10.1039/C7CC06369E,P3HT,,,,-5.061176470588235,-2.9829411764705887,2.078235294117646,1.9,N6,-6.38,-3.98,2.4,1.53,0.8333333333333334,o-DCB,,,_,0.0,70.0,25.0,0.0,PEDOT:PSS,-5.2,38.0,Ca,,20,,,,0.9,10.78,63.0,6.11,6.11226,2.53,19.2,6.3,3.3,1.9,1.6,147.0,1.306,180.0,-17.0,3.43,1.549,-40.15,-90.0,0.258,290.6,36.22,180.5,126.5,,,,,,,,,,,,,,,,,,,,-2.9
109,10.1020/jacs.7b13239,PTB7-Th,,,,-5.210000000000001,-3.5383333333333327,1.6716666666666682,1.59,DTPC-IC,-5.21,-3.97,1.2399999999999998,1.24,0.6666666666666666,o-DCB,2000.0,25.0,_,0.0,100.0,25.0,0.0,PEDOT:PSS,-5.2,,C60-bissalt,,,0.00046,3.7e-05,12.4,0.863,8.53,42.4,3.12,3.1212293599999996,2.53,19.2,6.3,3.3,1.9,1.6,147.0,1.306,180.0,-17.0,3.43,1.549,-40.15,-90.0,0.258,290.6,36.22,180.5,126.5,,,,,,,,,,,,,,,,,,,,-3.9
110,10.1020/jacs.7b13239,PTB7-Th,,,,-5.210000000000001,-3.5383333333333327,1.6716666666666682,1.59,DTPC-DFIC,-5.31,-4.1,1.21,1.21,0.6666666666666666,o-DCB,2000.0,25.0,DIO,0.5,100.0,25.0,0.0,PEDOT:PSS,-5.2,,C60-bissalt,,,0.0005,0.00016,3.13,0.76,21.92,61.3,10.21,10.2120896,2.53,19.2,6.3,3.3,1.9,1.6,147.0,1.306,180.0,-17.0,3.43,1.549,-40.15,-90.0,0.258,290.6,36.22,180.5,126.5,2.09,18.1,3.3,3.0,2.884402661,2.014923179,,1.84,364.69,18.5,5.033,1.562310066,94.5120375,0.041265849,503.2,64.939,308.08,0.8416,49.23966477,-3.9
111,10.1002/adma.201604964,PBDB-T,,,,-5.298823529411766,-3.4272972972972977,1.871526232114468,1.768181818181818,DICTF,-5.67,-3.79,1.88,1.82,0.8333333333333334,CB,1700.0,22.0,DIO,0.3,,25.0,0.0,PEDOT:PSS,-5.2,40.0,PDIN,,14,1.56e-05,1.49e-05,1.05,0.93,10.3,59.0,5.93,5.65161,1.72,19.0,4.3,2.0,1.3,2.5,112.56,1.106,132.0,-45.0,2.84,1.525,-35.72,-86.8,0.218,248.5,31.13,158.9,133.1,2.09,18.1,3.3,3.0,2.884402661,2.014923179,,1.84,364.69,18.5,5.033,1.562310066,94.5120375,0.041265849,503.2,64.939,308.08,0.8416,49.23966477,-3.6
112,10.1002/adma.201604964,PBDB-T,,,,-5.298823529411766,-3.4272972972972977,1.871526232114468,1.768181818181818,FDICTF,-5.43,-3.71,1.7199999999999998,1.63,0.8333333333333334,CB,1700.0,22.0,DIO,0.3,,25.0,0.0,PEDOT:PSS,-5.2,40.0,PDIN,,14,3.37e-05,2.4e-05,1.4,0.94,15.81,66.0,10.06,9.808524,1.72,19.0,4.3,2.0,1.3,2.5,112.56,1.106,132.0,-45.0,2.84,1.525,-35.72,-86.8,0.218,248.5,31.13,158.9,133.1,2.09,18.1,3.3,3.0,2.884402661,2.014923179,,1.84,364.69,18.5,5.033,1.562310066,94.5120375,0.041265849,503.2,64.939,308.08,0.8416,49.23966477,-3.6
113,10.1021/acsami.6b15717,P3HT,,,,-5.061176470588235,-2.9829411764705887,2.078235294117646,1.9,MPU1,-5.81,-3.99,1.8199999999999994,1.48,1.0,CF,2500.0,16.0,DIO,3.0,90.0,40.0,10.0,PEDOT:PSS,-5.2,40.0,PFN,,15,2.58e-05,8.15e-05,0.317,0.64,4.22,42.0,1.14,1.134336,1.02,17.8,3.1,5.7,5.4,3.3,119.38,1.483,61.0,-64.0,1.97,1.443,-32.09,-87.8,0.22,179.5,21.01,122.5,112.2,2.09,18.1,3.3,3.0,2.884402661,2.014923179,,1.84,364.69,18.5,5.033,1.562310066,94.5120375,0.041265849,503.2,64.939,308.08,0.8416,49.23966477,-2.14
114,10.1021/acsami.6b15717,P_dFBT-DTS,,,,-5.31,-3.33,1.9799999999999995,1.75,MPU1,-5.81,-3.99,1.8199999999999994,1.48,1.0,CF,2500.0,16.0,DIO,3.0,90.0,40.0,10.0,PEDOT:PSS,-5.2,40.0,PFN,,15,5.11e-05,8.83e-05,0.579,1.04,8.36,48.0,4.17,4.173312,1.02,17.8,3.1,5.7,5.4,3.3,119.38,1.483,61.0,-64.0,1.97,1.443,-32.09,-87.8,0.22,179.5,21.01,122.5,112.2,2.09,18.1,3.3,3.0,2.884402661,2.014923179,,1.84,364.69,18.5,5.033,1.562310066,94.5120375,0.041265849,503.2,64.939,308.08,0.8416,49.23966477,-2.14
115,10.1021/jacs.7b00566,PBDB-T,,,,-5.298823529411766,-3.4272972972972977,1.871526232114468,1.768181818181818,IDT-BC6,-5.55,-3.83,1.7199999999999998,1.75,1.0,o-DCB,1750.0,8.0,_,0.0,100.0,25.0,0.0,MoOx,-5.3,8.0,ZnO,,30,2.89e-06,1.38e-06,2.09,0.92,5.63,44.0,2.3,2.2790239999999997,2.53,19.2,6.3,3.3,1.9,1.6,147.0,1.306,180.0,-17.0,3.43,1.549,-40.15,-90.0,0.258,290.6,36.22,180.5,126.5,,,,,,,,,,,,,,,,,,,,-4.46
116,10.1021/jacs.7b00566,PBDB-T,,,,-5.298823529411766,-3.4272972972972977,1.871526232114468,1.768181818181818,IDT-BOC6,-5.51,-3.78,1.73,1.63,1.0,o-DCB,1750.0,8.0,DIO,1.0,100.0,25.0,0.0,MoOx,-5.3,8.0,ZnO,,30,0.000168,0.000198,0.848,1.01,17.52,54.0,9.6,9.555408,2.53,19.2,6.3,3.3,1.9,1.6,147.0,1.306,180.0,-17.0,3.43,1.549,-40.15,-90.0,0.258,290.6,36.22,180.5,126.5,2.09,18.1,3.3,3.0,2.884402661,2.014923179,,1.84,364.69,18.5,5.033,1.562310066,94.5120375,0.041265849,503.2,64.939,308.08,0.8416,49.23966477,-4.46
117,10.1002/adma.201705969,PTB7-Th,1.7,,124.0,-5.210000000000001,-3.5383333333333327,1.6716666666666682,1.59,IT-F,-5.62,-4.018571428571429,1.6014285714285714,1.532857142857143,0.6666666666666666,CF,1500.0,10.0,_,0.0,,25.0,0.0,MoOx,-5.3,5.0,ZnO,,30,0.00068,0.00027,2.52,0.763,16.8,63.1,8.09,8.0884104,1.02,17.8,3.1,5.7,5.4,3.3,119.38,1.483,61.0,-64.0,1.97,1.443,-32.09,-87.8,0.22,179.5,21.01,122.5,112.2,,,,,,,,,,,,,,,,,,,,-4.46
118,10.1002/adma.201705969,PTB7-Th,1.7,,124.0,-5.210000000000001,-3.5383333333333327,1.6716666666666682,1.59,FOIC,-5.36,-3.92,1.4400000000000004,1.32,0.6666666666666666,CF,1500.0,10.0,_,0.0,80.0,25.0,0.0,MoOx,-5.3,5.0,ZnO,,30,0.001,0.00051,1.96,0.743,24.0,67.1,12.0,11.965271999999999,1.02,17.8,3.1,5.7,5.4,3.3,119.38,1.483,61.0,-64.0,1.97,1.443,-32.09,-87.8,0.22,179.5,21.01,122.5,112.2,,,,,,,,,,,,,,,,,,,,-4.46
122,10.1039/c7ta05108e,P3HT,,,,-5.061176470588235,-2.9829411764705887,2.078235294117646,1.9,ATT-3,-5.32,-3.4,1.9200000000000004,1.61,1.25,CF,3000.0,16.2,_,0.0,70.0,130.0,10.0,PEDOT:PSS,-5.2,30.0,Ca,,20,4.71e-05,9.6e-06,4.91,0.927,10.93,62.0,6.26,6.2819082,1.02,17.8,3.1,5.7,5.4,3.3,119.38,1.483,61.0,-64.0,1.97,1.443,-32.09,-87.8,0.22,179.5,21.01,122.5,112.2,,,,,,,,,,,,,,,,,,,,-2.9
123,10.1039/C7TA04431C,PBDB-T,,,,-5.298823529411766,-3.4272972972972977,1.871526232114468,1.768181818181818,ITIC-OM-2,-5.4350000000000005,-3.5949999999999998,1.8400000000000007,1.59,1.0,CB,3000.0,10.0,_,0.0,101.0,130.0,20.0,PEDOT:PSS,-5.2,30.0,PFN-Br,,10,0.00012,5.43e-05,2.21,0.93,17.35,72.0,11.6,11.61756,1.72,19.0,4.3,2.0,1.3,2.5,112.56,1.106,132.0,-45.0,2.84,1.525,-35.72,-86.8,0.218,248.5,31.13,158.9,133.1,,,,,,,,,,,,,,,,,,,,-2.18
124,10.1039/C7TA04431C,PBDB-T,,,,-5.298823529411766,-3.4272972972972977,1.871526232114468,1.768181818181818,IT-O2,-5.37,-3.31,2.06,1.59,1.0,CB,3000.0,10.0,_,0.0,94.0,130.0,20.0,PEDOT:PSS,-5.2,30.0,PFN-Br,,10,0.000458,8.4e-05,5.45,0.97,15.34,62.6,9.3,9.3147548,1.72,19.0,4.3,2.0,1.3,2.5,112.56,1.106,132.0,-45.0,2.84,1.525,-35.72,-86.8,0.218,248.5,31.13,158.9,133.1,,,,,,,,,,,,,,,,,,,,-2.18
125,10.1039/C7TA04431C,PBDB-T,,,,-5.298823529411766,-3.4272972972972977,1.871526232114468,1.768181818181818,IT-O3,-5.36,-3.31,2.0500000000000003,1.59,1.0,CB,3000.0,10.0,_,0.0,90.0,130.0,20.0,PEDOT:PSS,-5.2,30.0,PFN-Br,,10,1.5e-05,1.77e-06,8.47,0.98,9.8,51.4,4.9,4.936456000000001,1.72,19.0,4.3,2.0,1.3,2.5,112.56,1.106,132.0,-45.0,2.84,1.525,-35.72,-86.8,0.218,248.5,31.13,158.9,133.1,,,,,,,,,,,,,,,,,,,,-2.18
126,10.1039/C7TA04431C,PBDB-T,,,,-5.298823529411766,-3.4272972972972977,1.871526232114468,1.768181818181818,IT-O4,-5.35,-3.3,2.05,1.59,1.0,CB,3000.0,10.0,_,0.0,89.0,130.0,20.0,PEDOT:PSS,-5.2,30.0,PFN-Br,,10,7.34e-05,1.71e-06,42.9,0.95,9.16,47.9,4.2,4.168258,1.72,19.0,4.3,2.0,1.3,2.5,112.56,1.106,132.0,-45.0,2.84,1.525,-35.72,-86.8,0.218,248.5,31.13,158.9,133.1,,,,,,,,,,,,,,,,,,,,-2.18
127,10.1039/C7QM00025A,PTPDBDT,,,,-5.6,-3.75,1.8499999999999996,1.85,ITIC,-5.576,-3.9160000000000004,1.6599999999999993,1.5855555555555556,1.0,CF:n-hexane (9:1),,,_,0.0,65.0,25.0,0.0,MoOx,-5.3,10.0,ZnO,,,0.00011,0.00014,0.786,1.04,10.6,58.0,6.4,6.393919999999999,0.918,17.51,2.79,5.13,4.91,3.14,116.06,1.4006,61.8,-67.1,2.163,1.4359,-31.794,-87.57,0.2347,188.6,21.843,131.38,113.2,,,,,,,,,,,,,,,,,,,,-4.46
128,10.1039/C7QM00025A,PTPDBDT,,,,-5.6,-3.75,1.8499999999999996,1.85,IT-F,-5.62,-4.018571428571429,1.6014285714285714,1.532857142857143,1.0,CF:n-hexane (9:1),,,_,0.0,40.0,150.0,30.0,MoOx,-5.3,10.0,ZnO,,,5.7e-05,0.00031,0.184,0.94,14.1,66.0,8.8,8.74764,0.918,17.51,2.79,5.13,4.91,3.14,116.06,1.4006,61.8,-67.1,2.163,1.4359,-31.794,-87.57,0.2347,188.6,21.843,131.38,113.2,,,,,,,,,,,,,,,,,,,,-4.46
129,10.1039/C7QM00025A,PTPDBDT,,,,-5.6,-3.75,1.8499999999999996,1.85,Cl-ITIC,-5.7,-4.14,1.5600000000000005,1.56,1.0,CF:n-hexane (9:1),,,_,0.0,40.0,150.0,30.0,MoOx,-5.3,10.0,ZnO,,,7.8e-05,0.00052,0.15,0.94,15.6,65.0,9.5,9.531600000000001,0.918,17.51,2.79,5.13,4.91,3.14,116.06,1.4006,61.8,-67.1,2.163,1.4359,-31.794,-87.57,0.2347,188.6,21.843,131.38,113.2,,,,,,,,,,,,,,,,,,,,-4.46
130,10.1039/C7QM00025A,PTPDBDT,,,,-5.6,-3.75,1.8499999999999996,1.85,Br-ITIC,-5.73,-4.2,1.5300000000000002,1.53,1.0,CF:n-hexane (9:1),,,_,0.0,40.0,150.0,30.0,MoOx,-5.3,10.0,ZnO,,,9.3e-05,0.00051,0.182,0.93,15.4,66.0,9.4,9.452520000000002,0.918,17.51,2.79,5.13,4.91,3.14,116.06,1.4006,61.8,-67.1,2.163,1.4359,-31.794,-87.57,0.2347,188.6,21.843,131.38,113.2,,,,,,,,,,,,,,,,,,,,-4.46
131,10.1039/C7QM00025A,PTPDBDT,,,,-5.6,-3.75,1.8499999999999996,1.85,I-ITIC,-5.68,-4.14,1.54,1.55,1.0,CF:n-hexane (9:1),,,_,0.0,40.0,150.0,30.0,MoOx,-5.3,10.0,ZnO,,,7.1e-05,0.00041,0.173,0.93,14.5,65.0,8.9,8.765250000000002,0.918,17.51,2.79,5.13,4.91,3.14,116.06,1.4006,61.8,-67.1,2.163,1.4359,-31.794,-87.57,0.2347,188.6,21.843,131.38,113.2,,,,,,,,,,,,,,,,,,,,-4.46
132,10.1021/jacs.7b01170,PBDB-T,,,,-5.298823529411766,-3.4272972972972977,1.871526232114468,1.768181818181818,NFBDT,-5.400000000000001,-3.83,1.5700000000000012,1.5599999999999998,1.25,CF,1500.0,9.0,_,0.0,100.0,25.0,0.0,PEDOT:PSS,-5.2,30.0,PDIN,,,0.000368,0.000138,2.67,0.863,17.35,66.3,10.15,9.927132149999998,1.02,17.8,3.1,5.7,5.4,3.3,119.38,1.483,61.0,-64.0,1.97,1.443,-32.09,-87.8,0.22,179.5,21.01,122.5,112.2,,,,,,,,,,,,,,,,,,,,-3.6
133,10.1002/adma.201704904,PBDB-T,,,,-5.298823529411766,-3.4272972972972977,1.871526232114468,1.768181818181818,NCBDT,-5.36,-3.89,1.4700000000000002,1.45,1.25,CF,1400.0,9.0,_,0.0,100.0,25.0,0.0,PEDOT:PSS,-5.2,15.0,PDINO,,,0.000392,0.000158,2.48,0.835,19.73,70.2,11.62,11.565134100000002,1.02,17.8,3.1,5.7,5.4,3.3,119.38,1.483,61.0,-64.0,1.97,1.443,-32.09,-87.8,0.22,179.5,21.01,122.5,112.2,,,,,,,,,,,,,,,,,,,,-3.9
272,10.1002/adma.201704904,PBDB-T,,,,-5.298823529411766,-3.4272972972972977,1.871526232114468,1.768181818181818,NFBDT,-5.400000000000001,-3.83,1.5700000000000012,1.5599999999999998,1.25,CF,1400.0,9.0,_,0.0,100.0,25.0,0.0,PEDOT:PSS,-5.2,15.0,PDINO,,,0.000368,0.000138,2.67,0.868,17.85,67.2,10.42,10.411833600000001,1.02,17.8,3.1,5.7,5.4,3.3,119.38,1.483,61.0,-64.0,1.97,1.443,-32.09,-87.8,0.22,179.5,21.01,122.5,112.2,,,,,,,,,,,,,,,,,,,,-3.9
134,10.1039/C8TA08961B,J71,,,,-5.3475,-3.4510000000000005,1.8964999999999996,1.8642857142857145,ZITI-4F,-5.66,-3.81,1.85,1.47,1.0,CF,3000.0,18.0,_,0.0,110.0,120.0,10.0,PEDOT:PSS,-5.2,30.0,PNDIT-F3N,,,0.000383,0.000186,2.06,0.85,21.3,72.76,13.18,13.173198000000001,1.02,17.8,3.1,5.7,5.4,3.3,119.38,1.483,61.0,-64.0,1.97,1.443,-32.09,-87.8,0.22,179.5,21.01,122.5,112.2,,,,,,,,,,,,,,,,,,,,-3.9
135,10.1002/adma.201800403,J71,,,,-5.3475,-3.4510000000000005,1.8964999999999996,1.8642857142857145,ZITI,-5.550000000000001,-3.78,1.770000000000001,1.53,1.0,CF,3000.0,17.0,_,0.0,,120.0,10.0,PEDOT:PSS,-5.2,30.0,PNDIT-F3N,,,0.00017,0.000113,1.5,0.93,20.24,68.61,13.04,12.914597520000001,1.02,17.8,3.1,5.7,5.4,3.3,119.38,1.483,61.0,-64.0,1.97,1.443,-32.09,-87.8,0.22,179.5,21.01,122.5,112.2,,,,,,,,,,,,,,,,,,,,-3.9
136,10.1021/acsami.7b12612,PBDB-T,1.5,30.0,,-5.298823529411766,-3.4272972972972977,1.871526232114468,1.768181818181818,DTCCIC-C17,-5.46,-3.65,1.81,1.6,0.6666666666666666,CB,1600.0,,DIO,0.5,150.0,25.0,0.0,MoOx,-5.3,7.0,ZnO,,30,,,,0.96,14.03,67.0,9.02,9.024096,1.72,19.0,4.3,2.0,1.3,2.5,112.56,1.106,132.0,-45.0,2.84,1.525,-35.72,-86.8,0.218,248.5,31.13,158.9,133.1,2.09,18.1,3.3,3.0,2.884402661,2.014923179,,1.84,364.69,18.5,5.033,1.562310066,94.5120375,0.041265849,503.2,64.939,308.08,0.8416,49.23966477,-4.46
137,10.1038/ncomms11585,P3HT,,,,-5.061176470588235,-2.9829411764705887,2.078235294117646,1.9,O-IDTBR,-5.523333333333333,-3.793333333333333,1.7300000000000004,1.6199999999999999,1.0,CB,2000.0,24.0,_,0.0,75.0,130.0,10.0,MoOx,-5.3,10.0,ZnO,,30,,4.7e-06,,0.72,13.9,60.0,6.3,6.0047999999999995,1.72,19.0,4.3,2.0,1.3,2.5,112.56,1.106,132.0,-45.0,2.84,1.525,-35.72,-86.8,0.218,248.5,31.13,158.9,133.1,,,,,,,,,,,,,,,,,,,,-4.46
138,10.1038/ncomms11585,P3HT,,,,-5.061176470588235,-2.9829411764705887,2.078235294117646,1.9,EH-IDTBR,-5.58,-3.9,1.6800000000000002,1.68,1.0,CB,2000.0,24.0,_,0.0,75.0,130.0,10.0,MoOx,-5.3,10.0,ZnO,,30,0.0003,5.8e-06,51.7,0.76,12.1,62.0,6.0,5.7015199999999995,1.72,19.0,4.3,2.0,1.3,2.5,112.56,1.106,132.0,-45.0,2.84,1.525,-35.72,-86.8,0.218,248.5,31.13,158.9,133.1,,,,,,,,,,,,,,,,,,,,-4.46
139,10.1021/ja5110602,P3HT,,,,-5.061176470588235,-2.9829411764705887,2.078235294117646,1.9,FBR,-5.786666666666666,-3.6733333333333333,2.113333333333333,2.1166666666666667,1.0,CF:o-DCB (4:1),5000.0,16.0,_,0.0,80.0,110.0,15.0,MoOx,-5.3,10.0,ZnO,,30,,2.6e-05,,0.82,7.95,63.0,4.11,4.1069700000000005,1.322,18.08,3.74,5.22,4.7,2.96,124.904,1.4476,84.8,-54.6,2.262,1.4642,-33.702,-88.24,0.2276,201.72,24.052,134.1,115.06,,,,,,,,,,,,,,,,,,,,-4.46
140,10.1002/adma.201800052,PBDB-T,,,,-5.298823529411766,-3.4272972972972977,1.871526232114468,1.768181818181818,IDTCN,-5.890000000000001,-3.9299999999999997,1.9600000000000009,1.66,1.0,CB,2000.0,20.0,DIO,0.5,100.0,110.0,3.0,MoOx,-5.3,3.0,ZnO,,,0.000138,0.000208,0.663,0.85,12.06,62.48,6.4,6.4048248,1.72,19.0,4.3,2.0,1.3,2.5,112.56,1.106,132.0,-45.0,2.84,1.525,-35.72,-86.8,0.218,248.5,31.13,158.9,133.1,2.09,18.1,3.3,3.0,2.884402661,2.014923179,,1.84,364.69,18.5,5.033,1.562310066,94.5120375,0.041265849,503.2,64.939,308.08,0.8416,49.23966477,-4.46
142,10.1016/j.orgel.2018.06.040,P3HT,,,,-5.061176470588235,-2.9829411764705887,2.078235294117646,1.9,NAI-FN-NAI(BO),-6.07,-3.96,2.1100000000000003,2.13,1.0,CB,,20.0,_,0.0,95.0,25.0,0.0,PEDOT:PSS,-5.2,30.0,LiF,,1,,,,0.9,9.3,47.0,3.8,3.9339000000000004,1.72,19.0,4.3,2.0,1.3,2.5,112.56,1.106,132.0,-45.0,2.84,1.525,-35.72,-86.8,0.218,248.5,31.13,158.9,133.1,,,,,,,,,,,,,,,,,,,,-3.0
552,10.1016/j.orgel.2018.06.040,P3HT,,,,-5.061176470588235,-2.9829411764705887,2.078235294117646,1.9,NAI-FN-NAI(DT),-6.09,-3.97,2.1199999999999997,2.13,1.0,CB,,20.0,_,0.0,95.0,25.0,0.0,PEDOT:PSS,-5.2,30.0,LiF,,1,,,,0.89,2.55,35.0,0.75,0.794325,1.72,19.0,4.3,2.0,1.3,2.5,112.56,1.106,132.0,-45.0,2.84,1.525,-35.72,-86.8,0.218,248.5,31.13,158.9,133.1,,,,,,,,,,,,,,,,,,,,-3.0
553,10.1016/j.orgel.2018.06.040,P3HT,,,,-5.061176470588235,-2.9829411764705887,2.078235294117646,1.9,PI-FN-PI(DT),-6.02,-3.92,2.0999999999999996,2.07,1.0,CB,,20.0,_,0.0,95.0,25.0,0.0,PEDOT:PSS,-5.2,30.0,LiF,,1,,,,0.91,4.95,48.0,2.2,2.16216,1.72,19.0,4.3,2.0,1.3,2.5,112.56,1.106,132.0,-45.0,2.84,1.525,-35.72,-86.8,0.218,248.5,31.13,158.9,133.1,,,,,,,,,,,,,,,,,,,,-3.0
572,10.1002/adma.201606396,PTzBI,1.6,90.9,,-5.34,-3.46,1.88,1.81,ITIC,-5.576,-3.9160000000000004,1.6599999999999993,1.5855555555555556,1.0,CB,,20.0,DBE,0.5,95.0,130.0,10.0,PEDOT:PSS,-5.2,40.0,PFN-Br,-2.18,5,8.6e-05,2.3e-05,3.74,0.87,18.29,64.34,10.24,10.23797382,1.72,19.0,4.3,2.0,1.3,2.5,112.56,1.106,132.0,-45.0,2.84,1.525,-35.72,-86.8,0.218,248.5,31.13,158.9,133.1,19.6,3.4,5.2,198.26,1.043,190.6,-245.45,-1.529,-2.62,-614.4,(-10.87),-94.8,0.51,0.504,0.897,147.4,39.4,15.0,14.0,-2.18
143,10.1021/acsami.6b16395,P3HT,,,,-5.061176470588235,-2.9829411764705887,2.078235294117646,1.9,NAI-FN-NAI(HD),-6.06,-3.98,2.0799999999999996,2.12,1.0,CB,,20.0,_,0.0,95.0,25.0,0.0,PEDOT:PSS,-5.2,30.0,LiF,,1,,,,0.88,7.55,43.0,2.8,2.85692,1.72,19.0,4.3,2.0,1.3,2.5,112.56,1.106,132.0,-45.0,2.84,1.525,-35.72,-86.8,0.218,248.5,31.13,158.9,133.1,,,,,,,,,,,,,,,,,,,,-3.0
144,10.1021/acsami.6b16395,P3HT,,,,-5.061176470588235,-2.9829411764705887,2.078235294117646,1.9,NAI-FCN-NAI(BO),-6.14,-4.21,1.9299999999999997,1.61,1.0,CB,,20.0,_,0.0,95.0,25.0,0.0,PEDOT:PSS,-5.2,30.0,LiF,,1,,,,0.58,3.25,39.0,0.8,0.73515,1.72,19.0,4.3,2.0,1.3,2.5,112.56,1.106,132.0,-45.0,2.84,1.525,-35.72,-86.8,0.218,248.5,31.13,158.9,133.1,,,,,,,,,,,,,,,,,,,,-3.0
145,10.1021/jacs.6b12755,FTAZ,,,,-5.48,-3.47,2.0100000000000002,2.0,INIC,-5.45,-3.88,1.5700000000000003,1.57,0.6666666666666666,CF,3000.0,12.5,DIO,0.25,100.0,25.0,0.0,MoOx,-5.3,5.0,ZnO,,30,0.0012,6.1e-05,19.7,0.957,13.51,57.9,7.7,7.485931529999999,1.02,17.8,3.1,5.7,5.4,3.3,119.38,1.483,61.0,-64.0,1.97,1.443,-32.09,-87.8,0.22,179.5,21.01,122.5,112.2,2.09,18.1,3.3,3.0,2.884402661,2.014923179,,1.84,364.69,18.5,5.033,1.562310066,94.5120375,0.041265849,503.2,64.939,308.08,0.8416,49.23966477,-4.46
146,10.1021/jacs.6b12755,FTAZ,,,,-5.48,-3.47,2.0100000000000002,2.0,INIC1,-5.54,-3.97,1.5699999999999998,1.56,0.6666666666666666,CF,3000.0,12.5,DIO,0.25,100.0,25.0,0.0,MoOx,-5.3,5.0,ZnO,,30,0.0012,0.0001,12.0,0.929,16.63,64.3,10.1,9.933880610000001,1.02,17.8,3.1,5.7,5.4,3.3,119.38,1.483,61.0,-64.0,1.97,1.443,-32.09,-87.8,0.22,179.5,21.01,122.5,112.2,2.09,18.1,3.3,3.0,2.884402661,2.014923179,,1.84,364.69,18.5,5.033,1.562310066,94.5120375,0.041265849,503.2,64.939,308.08,0.8416,49.23966477,-4.46
147,10.1021/jacs.6b12755,FTAZ,,,,-5.48,-3.47,2.0100000000000002,2.0,INIC2,-5.52,-3.98,1.5399999999999996,1.52,0.6666666666666666,CF,3000.0,12.5,DIO,0.25,100.0,25.0,0.0,MoOx,-5.3,5.0,ZnO,,30,0.0012,0.00012,10.0,0.903,17.56,66.8,10.8,10.592262239999998,1.02,17.8,3.1,5.7,5.4,3.3,119.38,1.483,61.0,-64.0,1.97,1.443,-32.09,-87.8,0.22,179.5,21.01,122.5,112.2,2.09,18.1,3.3,3.0,2.884402661,2.014923179,,1.84,364.69,18.5,5.033,1.562310066,94.5120375,0.041265849,503.2,64.939,308.08,0.8416,49.23966477,-4.46
148,10.1021/jacs.6b12755,FTAZ,,,,-5.48,-3.47,2.0100000000000002,2.0,F9IC,-5.52,-3.995,1.5249999999999995,1.4849999999999999,0.6666666666666666,CF,3000.0,12.5,DIO,0.25,100.0,25.0,0.0,MoOx,-5.3,5.0,ZnO,,30,0.0012,0.00017,7.06,0.857,19.44,67.4,11.5,11.22889392,1.02,17.8,3.1,5.7,5.4,3.3,119.38,1.483,61.0,-64.0,1.97,1.443,-32.09,-87.8,0.22,179.5,21.01,122.5,112.2,2.09,18.1,3.3,3.0,2.884402661,2.014923179,,1.84,364.69,18.5,5.033,1.562310066,94.5120375,0.041265849,503.2,64.939,308.08,0.8416,49.23966477,-4.46
149,10.1002/adma.201706571,PTB7-Th,,,,-5.210000000000001,-3.5383333333333327,1.6716666666666682,1.59,4TIC-4F,-5.63,-4.115,1.5149999999999997,1.34,0.5882352941176471,CF,1500.0,10.0,DPE,0.5,,25.0,0.0,MoOx,-5.3,5.0,ZnO,,,0.00013,4.5e-05,2.89,0.611,18.07,64.0,7.1,7.0660928,1.02,17.8,3.1,5.7,5.4,3.3,119.38,1.483,61.0,-64.0,1.97,1.443,-32.09,-87.8,0.22,179.5,21.01,122.5,112.2,1.17,19.4,3.4,4.0,0.1,4.9,170.21,1.073,258.0,27.0,4.21,1.578,-51.05,-95.0,0.457,395.6,52.87,274.3,146.2,-4.46
150,10.1002/adma.201706571,PTB7-Th,,,,-5.210000000000001,-3.5383333333333327,1.6716666666666682,1.59,6TIC-4F,-5.4399999999999995,-4.07,1.3699999999999992,1.255,0.5882352941176471,CF,1500.0,10.0,DPE,0.5,,25.0,0.0,MoOx,-5.3,5.0,ZnO,,,0.0002,0.00016,1.25,0.64,25.12,67.6,10.9,10.8679168,1.02,17.8,3.1,5.7,5.4,3.3,119.38,1.483,61.0,-64.0,1.97,1.443,-32.09,-87.8,0.22,179.5,21.01,122.5,112.2,1.17,19.4,3.4,4.0,0.1,4.9,170.21,1.073,258.0,27.0,4.21,1.578,-51.05,-95.0,0.457,395.6,52.87,274.3,146.2,-4.46
151,10.1002/adma.201706571,PTB7-Th,,,,-5.210000000000001,-3.5383333333333327,1.6716666666666682,1.59,F10IC,-5.26,-3.96,1.2999999999999998,1.25,0.5882352941176471,CF,1500.0,10.0,DPE,0.5,,25.0,0.0,MoOx,-5.3,5.0,ZnO,,,0.00018,0.0001,1.8,0.73,20.83,66.8,10.2,10.157541199999997,1.02,17.8,3.1,5.7,5.4,3.3,119.38,1.483,61.0,-64.0,1.97,1.443,-32.09,-87.8,0.22,179.5,21.01,122.5,112.2,1.17,19.4,3.4,4.0,0.1,4.9,170.21,1.073,258.0,27.0,4.21,1.578,-51.05,-95.0,0.457,395.6,52.87,274.3,146.2,-4.46
152,10.1039/c4ta06004k,PBDTTT-C-T,,,,-5.125,-3.265,1.8599999999999999,1.58,IDT-T,-5.4625,-3.9225,1.5400000000000005,1.545,1.2,o-DCB:CF (6.667:1),,20.0,_,0.0,70.0,25.0,0.0,PEDOT:PSS,-5.2,35.0,Ca,,20,0.002,0.0015,1.33,0.9,8.33,52.3,3.93,3.920931,2.333052041,19.01739924,5.882626842,3.613029868,2.356501891,1.82172949,143.3975479,1.329085953,164.4789357,-23.13016825,3.239573497,1.535174514,-39.09874136,-89.71305595,0.253043694,276.1093257,34.23617321,172.9351115,124.6348637,,,,,,,,,,,,,,,,,,,,-2.9
153,10.1039/C6EE02598F,Pff4TBT-2DT,,,,-5.34,-3.7,1.6399999999999997,1.61,FBR,-5.786666666666666,-3.6733333333333333,2.113333333333333,2.1166666666666667,1.0,CB,,20.0,_,0.0,120.0,25.0,0.0,MoOx,-5.3,10.0,ZnO,,35,,,,1.12,11.5,61.0,7.8,7.856800000000001,1.72,19.0,4.3,2.0,1.3,2.5,112.56,1.106,132.0,-45.0,2.84,1.525,-35.72,-86.8,0.218,248.5,31.13,158.9,133.1,,,,,,,,,,,,,,,,,,,,-4.46
154,10.1039/C6EE02598F,Pff4TBT-2DT,,,,-5.34,-3.7,1.6399999999999997,1.61,FTTB,-5.65,-3.62,2.0300000000000002,2.04,1.0,CB,,20.0,_,0.0,120.0,25.0,0.0,MoOx,-5.3,10.0,ZnO,,35,,,,1.05,10.3,45.0,5.0,4.866750000000001,1.72,19.0,4.3,2.0,1.3,2.5,112.56,1.106,132.0,-45.0,2.84,1.525,-35.72,-86.8,0.218,248.5,31.13,158.9,133.1,,,,,,,,,,,,,,,,,,,,-4.46
155,10.1039/C6EE02598F,Pff4TBT-2DT,,,,-5.34,-3.7,1.6399999999999997,1.61,IDFBR,-5.75,-3.7,2.05,2.15,1.0,CB,,20.0,_,0.0,120.0,25.0,0.0,MoOx,-5.3,10.0,ZnO,,35,,,,1.08,4.4,38.0,1.75,1.8057600000000003,1.72,19.0,4.3,2.0,1.3,2.5,112.56,1.106,132.0,-45.0,2.84,1.525,-35.72,-86.8,0.218,248.5,31.13,158.9,133.1,,,,,,,,,,,,,,,,,,,,-4.46
156,10.1039/C6EE02598F,Pff4TBT-2DT,,,,-5.34,-3.7,1.6399999999999997,1.61,O-IDTBR,-5.523333333333333,-3.793333333333333,1.7300000000000004,1.6199999999999999,1.0,CB,,20.0,_,0.0,120.0,25.0,0.0,MoOx,-5.3,10.0,ZnO,,35,,,,1.07,15.0,62.0,9.95,9.951,1.72,19.0,4.3,2.0,1.3,2.5,112.56,1.106,132.0,-45.0,2.84,1.525,-35.72,-86.8,0.218,248.5,31.13,158.9,133.1,,,,,,,,,,,,,,,,,,,,-4.46
157,10.1039/C8TA09370A,J71,,,,-5.3475,-3.4510000000000005,1.8964999999999996,1.8642857142857145,TTz1,-5.59,-3.66,1.9299999999999997,1.65,0.5,CF,3000.0,15.0,DIO,0.25,100.0,25.0,0.0,MoOx,-5.3,10.0,ZnO,,30,0.000424,0.000146,2.9,0.9,15.43,63.18,8.77,8.7738066,1.02,17.8,3.1,5.7,5.4,3.3,119.38,1.483,61.0,-64.0,1.97,1.443,-32.09,-87.8,0.22,179.5,21.01,122.5,112.2,2.09,18.1,3.3,3.0,2.884402661,2.014923179,,1.84,364.69,18.5,5.033,1.562310066,94.5120375,0.041265849,503.2,64.939,308.08,0.8416,49.23966477,-4.46
158,10.1039/C8TA09370A,J71,,,,-5.3475,-3.4510000000000005,1.8964999999999996,1.8642857142857145,TTz2,-5.45,-3.5,1.9500000000000002,1.61,0.5,CF,3000.0,15.0,DIO,0.25,100.0,25.0,0.0,MoOx,-5.3,10.0,ZnO,,30,0.000292,8.74e-05,3.34,0.92,12.75,53.73,6.3,6.302529,1.02,17.8,3.1,5.7,5.4,3.3,119.38,1.483,61.0,-64.0,1.97,1.443,-32.09,-87.8,0.22,179.5,21.01,122.5,112.2,2.09,18.1,3.3,3.0,2.884402661,2.014923179,,1.84,364.69,18.5,5.033,1.562310066,94.5120375,0.041265849,503.2,64.939,308.08,0.8416,49.23966477,-4.46
159,10.1039/C7TA02141K,PBDB-T,,,,-5.298823529411766,-3.4272972972972977,1.871526232114468,1.768181818181818,FTIC-C8C6,-5.62,-3.83,1.79,1.63,1.0,o-DCB,,8.0,DIO,0.5,200.0,25.0,0.0,MoOx,-5.3,,PFN-Br,,5,2.91e-05,1.94e-05,1.5,0.92,16.1,67.46,9.91,9.9921752,2.53,19.2,6.3,3.3,1.9,1.6,147.0,1.306,180.0,-17.0,3.43,1.549,-40.15,-90.0,0.258,290.6,36.22,180.5,126.5,2.09,18.1,3.3,3.0,2.884402661,2.014923179,,1.84,364.69,18.5,5.033,1.562310066,94.5120375,0.041265849,503.2,64.939,308.08,0.8416,49.23966477,-2.18
160,10.1039/C7TA02141K,PBDB-T,,,,-5.298823529411766,-3.4272972972972977,1.871526232114468,1.768181818181818,FTIC-C6C6,-5.6,-3.81,1.7899999999999996,1.63,1.0,o-DCB,,8.0,DIO,0.3,200.0,25.0,0.0,MoOx,-5.3,,PFN-Br,,5,2.78e-05,1.39e-05,2.0,0.91,16.03,63.17,9.18,9.214797410000001,2.53,19.2,6.3,3.3,1.9,1.6,147.0,1.306,180.0,-17.0,3.43,1.549,-40.15,-90.0,0.258,290.6,36.22,180.5,126.5,2.09,18.1,3.3,3.0,2.884402661,2.014923179,,1.84,364.69,18.5,5.033,1.562310066,94.5120375,0.041265849,503.2,64.939,308.08,0.8416,49.23966477,-2.18
161,10.1039/C7TA02141K,PBDB-T,,,,-5.298823529411766,-3.4272972972972977,1.871526232114468,1.768181818181818,FTIC-C6C8,-5.64,-3.81,1.8299999999999996,1.63,1.0,o-DCB,,8.0,DIO,0.5,200.0,25.0,0.0,MoOx,-5.3,,PFN-Br,,5,4.6e-05,3.81e-05,1.21,0.92,18.55,64.72,11.12,11.045115200000001,2.53,19.2,6.3,3.3,1.9,1.6,147.0,1.306,180.0,-17.0,3.43,1.549,-40.15,-90.0,0.258,290.6,36.22,180.5,126.5,2.09,18.1,3.3,3.0,2.884402661,2.014923179,,1.84,364.69,18.5,5.033,1.562310066,94.5120375,0.041265849,503.2,64.939,308.08,0.8416,49.23966477,-2.18
162,10.1016/j.solener.2017.03.090,PTB7-Th,,,,-5.210000000000001,-3.5383333333333327,1.6716666666666682,1.59,NDI-TR,-5.81,-3.95,1.8599999999999994,1.87,,,,,_,0.0,175.0,25.0,0.0,PEDOT:PSS,-5.2,,Al,,,0.0013,6e-05,21.7,0.64,7.01,69.0,3.07,3.0956159999999997,,,,,,,,,,,,,,,,,,,,,,,,,,,,,,,,,,,,,,,-4.3
163,10.1002/aenm.201801203,PBDB-T,,,,-5.298823529411766,-3.4272972972972977,1.871526232114468,1.768181818181818,6TIC,-5.263333333333333,-3.85,1.4133333333333327,1.3666666666666665,1.0,CF,2000.0,14.0,_,0.0,100.0,100.0,5.0,PEDOT:PSS,-5.2,40.0,ZrAcAc,,10,0.00084,0.00041,2.05,0.82,20.9,65.4,11.3,11.208252,1.02,17.8,3.1,5.7,5.4,3.3,119.38,1.483,61.0,-64.0,1.97,1.443,-32.09,-87.8,0.22,179.5,21.01,122.5,112.2,,,,,,,,,,,,,,,,,,,,-4.65
164,10.1002/aenm.201801203,PBDB-T,,,,-5.298823529411766,-3.4272972972972977,1.871526232114468,1.768181818181818,IXIC-4Cl,-5.2,-3.95,1.25,1.25,1.0,CF,2000.0,14.0,_,0.0,100.0,100.0,5.0,PEDOT:PSS,-5.2,40.0,ZrAcAc,,10,0.00089,0.00049,1.82,0.69,22.9,71.2,11.2,11.250312,1.02,17.8,3.1,5.7,5.4,3.3,119.38,1.483,61.0,-64.0,1.97,1.443,-32.09,-87.8,0.22,179.5,21.01,122.5,112.2,,,,,,,,,,,,,,,,,,,,-4.65
165,10.1039/c7ta02486j,HFQx-T,,,,-5.45,-3.5,1.9500000000000002,1.76,ITCT,-5.5888888888888895,-3.836666666666667,1.7522222222222226,1.58,1.0,CF,2800.0,18.0,_,0.0,100.0,130.0,10.0,PEDOT:PSS,-5.2,,PDINO,,10,6e-05,8.1e-05,0.741,0.88,16.49,71.0,10.4,10.302952,1.02,17.8,3.1,5.7,5.4,3.3,119.38,1.483,61.0,-64.0,1.97,1.443,-32.09,-87.8,0.22,179.5,21.01,122.5,112.2,,,,,,,,,,,,,,,,,,,,-3.9
166,10.1039/c7ta10136h,PBDB-T,,,,-5.298823529411766,-3.4272972972972977,1.871526232114468,1.768181818181818,ITIC-OE,-5.67,-4.03,1.6399999999999997,1.57,1.0,CB,,,DIO,0.5,103.0,120.0,10.0,PEDOT:PSS,-5.2,40.0,PFN-Br,,5,0.00035,1.2e-05,29.2,0.85,14.8,67.0,8.4,8.428600000000001,1.72,19.0,4.3,2.0,1.3,2.5,112.56,1.106,132.0,-45.0,2.84,1.525,-35.72,-86.8,0.218,248.5,31.13,158.9,133.1,2.09,18.1,3.3,3.0,2.884402661,2.014923179,,1.84,364.69,18.5,5.033,1.562310066,94.5120375,0.041265849,503.2,64.939,308.08,0.8416,49.23966477,-2.18
167,10.1039/c7ta10136h,PBDB-T,,,,-5.298823529411766,-3.4272972972972977,1.871526232114468,1.768181818181818,ITIC,-5.576,-3.9160000000000004,1.6599999999999993,1.5855555555555556,1.0,CB,,,DIO,0.5,100.0,120.0,10.0,PEDOT:PSS,-5.2,40.0,PFN-Br,,5,0.00032,0.00031,1.03,0.89,16.5,71.0,10.4,10.42635,1.72,19.0,4.3,2.0,1.3,2.5,112.56,1.106,132.0,-45.0,2.84,1.525,-35.72,-86.8,0.218,248.5,31.13,158.9,133.1,2.09,18.1,3.3,3.0,2.884402661,2.014923179,,1.84,364.69,18.5,5.033,1.562310066,94.5120375,0.041265849,503.2,64.939,308.08,0.8416,49.23966477,-2.18
168,10.1002/aenm.201700183,PBDB-T,,,,-5.298823529411766,-3.4272972972972977,1.871526232114468,1.768181818181818,ITIC-OM-1,-5.5,-3.76,1.7400000000000002,1.67,1.0,CB,3000.0,20.0,_,0.0,95.0,150.0,30.0,MoOx,-5.3,10.0,ZnO,,30,0.000178,1.58e-06,113.0,1.01,12.31,51.0,6.3,6.340881,1.72,19.0,4.3,2.0,1.3,2.5,112.56,1.106,132.0,-45.0,2.84,1.525,-35.72,-86.8,0.218,248.5,31.13,158.9,133.1,,,,,,,,,,,,,,,,,,,,-4.46
169,10.1002/aenm.201700183,PBDB-T,,,,-5.298823529411766,-3.4272972972972977,1.871526232114468,1.768181818181818,ITIC-OM-2,-5.4350000000000005,-3.5949999999999998,1.8400000000000007,1.59,1.0,CB,3000.0,20.0,_,0.0,105.0,150.0,30.0,MoOx,-5.3,10.0,ZnO,,30,0.00113,0.000286,3.95,0.93,17.53,73.0,11.8,11.901117000000001,1.72,19.0,4.3,2.0,1.3,2.5,112.56,1.106,132.0,-45.0,2.84,1.525,-35.72,-86.8,0.218,248.5,31.13,158.9,133.1,,,,,,,,,,,,,,,,,,,,-4.46
170,10.1002/aenm.201700183,PBDB-T,,,,-5.298823529411766,-3.4272972972972977,1.871526232114468,1.768181818181818,ITIC-OM-3,-5.52,-3.8,1.7199999999999998,1.64,1.0,CB,3000.0,20.0,_,0.0,105.0,150.0,30.0,MoOx,-5.3,10.0,ZnO,,30,0.000643,8.21e-05,7.83,0.97,16.38,68.0,10.8,10.804248,1.72,19.0,4.3,2.0,1.3,2.5,112.56,1.106,132.0,-45.0,2.84,1.525,-35.72,-86.8,0.218,248.5,31.13,158.9,133.1,,,,,,,,,,,,,,,,,,,,-4.46
171,10.1002/aenm.201700183,PBDB-T,,,,-5.298823529411766,-3.4272972972972977,1.871526232114468,1.768181818181818,ITIC-OM-4,-5.49,-3.81,1.6800000000000002,1.63,1.0,CB,3000.0,20.0,_,0.0,105.0,150.0,30.0,MoOx,-5.3,10.0,ZnO,,30,0.000453,4.33e-05,10.5,0.96,14.69,56.0,7.9,7.897344,1.72,19.0,4.3,2.0,1.3,2.5,112.56,1.106,132.0,-45.0,2.84,1.525,-35.72,-86.8,0.218,248.5,31.13,158.9,133.1,,,,,,,,,,,,,,,,,,,,-4.46
