Repository: aspuru-guzik-group/Beyond-Molecular-Structure-ML-for-OPV-Materials-Devices

File: datasets/Min_2020_n558/cleaned_dataset.csv (part 3 of 6)
ref,DOI,Donor,Donor PDI,Donor Mn (kDa),Donor Mw (kDa),HOMO_D (eV),LUMO_D (eV),Ehl_D (eV),Eg_D (eV),Acceptor,HOMO_A (eV),LUMO_A (eV),Ehl_A (eV),Eg_A (eV),D:A ratio (m/m),solvent,Active layer spin coating speed (rpm),total solids conc. (mg/mL),solvent additive,solvent additive conc. (% v/v),active layer thickness (nm),temperature of thermal annealing,annealing time (min),HTL,HTL energy level (eV),HTL thickness (nm),ETL,ETL enegy level (eV),ETL thickness (nm),hole mobility blend (cm^2 V^-1 s^-1),electron mobility blend (cm^2 V^-1 s^-1),hole:electron mobility ratio,Voc (V),Jsc (mA cm^-2),FF (%),PCE (%),calculated PCE (%),solvent dipole,solvent dD,solvent dP,solvent dH,solvent dHDon,solvent dHAcc,solvent MW,solvent Density,solvent BPt,solvent MPt,solvent logKow,solvent RI,solvent Trouton,solvent RER,solvent ParachorGA,solvent RD,solvent DCp,solvent log n,solvent SurfTen,solvent additive dipole,solvent additive dD,solvent additive dP,solvent additive dH,solvent additive dHDon,solvent additive dHAcc,solvent additive MW,solvent additive Density,solvent additive BPt,solvent additive MPt,solvent additive logKow,solvent additive RI,solvent additive Trouton,solvent additive RER,solvent additive ParachorGA,solvent additive RD,solvent additive DCp,solvent additive log n,solvent additive SurfTen,ETL energy level (eV)
172,10.1002/aenm.201800204,PBDB-T,,,,-5.298823529411766,-3.4272972972972977,1.871526232114468,1.768181818181818,ITCT-DM,-5.48,-3.9,1.5800000000000005,1.58,1.0,CB,,20.0,DIO,0.5,100.0,120.0,10.0,PEDOT:PSS,-5.2,40.0,N719:PrC60MAI,,,8.5e-05,0.000668,0.127,0.904,16.32,65.0,10.56,9.589632,1.72,19.0,4.3,2.0,1.3,2.5,112.56,1.106,132.0,-45.0,2.84,1.525,-35.72,-86.8,0.218,248.5,31.13,158.9,133.1,2.09,18.1,3.3,3.0,2.884402661,2.014923179,,1.84,364.69,18.5,5.033,1.562310066,94.5120375,0.041265849,503.2,64.939,308.08,0.8416,49.23966477,-3.9
173,10.1002/aenm.201800204,PBDB-T,,,,-5.298823529411766,-3.4272972972972977,1.871526232114468,1.768181818181818,ITCT,-5.5888888888888895,-3.836666666666667,1.7522222222222226,1.58,1.0,CB,,20.0,_,0.0,100.0,120.0,10.0,PEDOT:PSS,-5.2,40.0,N719:PrC60MAI,,,6.5e-05,0.00033,0.197,0.85,17.88,72.0,11.27,10.942559999999999,1.72,19.0,4.3,2.0,1.3,2.5,112.56,1.106,132.0,-45.0,2.84,1.525,-35.72,-86.8,0.218,248.5,31.13,158.9,133.1,,,,,,,,,,,,,,,,,,,,-3.9
174,10.1002/adfm.201702194,PBDB-T,,,,-5.298823529411766,-3.4272972972972977,1.871526232114468,1.768181818181818,ITCPTC-Th,-5.68,-4.03,1.6499999999999995,1.6,1.0,CB,2500.0,20.0,DIO,0.5,100.0,25.0,0.0,MoOx,-5.3,3.0,ZnO,,,0.000876,0.000746,1.17,0.856,17.05,72.7,10.61,10.6104196,1.72,19.0,4.3,2.0,1.3,2.5,112.56,1.106,132.0,-45.0,2.84,1.525,-35.72,-86.8,0.218,248.5,31.13,158.9,133.1,2.09,18.1,3.3,3.0,2.884402661,2.014923179,,1.84,364.69,18.5,5.033,1.562310066,94.5120375,0.041265849,503.2,64.939,308.08,0.8416,49.23966477,-4.46
175,10.1002/adfm.201702194,PBDB-T,,,,-5.298823529411766,-3.4272972972972977,1.871526232114468,1.768181818181818,ITCPTC-Se,-5.65,-4.0,1.6500000000000004,1.59,1.0,CB,2500.0,20.0,DIO,0.5,100.0,25.0,0.0,MoOx,-5.3,3.0,ZnO,,,0.000696,0.000495,1.41,0.869,15.2,68.3,9.02,9.0216104,1.72,19.0,4.3,2.0,1.3,2.5,112.56,1.106,132.0,-45.0,2.84,1.525,-35.72,-86.8,0.218,248.5,31.13,158.9,133.1,2.09,18.1,3.3,3.0,2.884402661,2.014923179,,1.84,364.69,18.5,5.033,1.562310066,94.5120375,0.041265849,503.2,64.939,308.08,0.8416,49.23966477,-4.46
176,10.1039/C8TA07954D,PTB7-Th,,,,-5.210000000000001,-3.5383333333333327,1.6716666666666682,1.59,IEICO-4F,-5.309971428571429,-3.851028571428572,1.458942857142857,1.2525000000000002,0.6666666666666666,CB,,37.5,DIO,,100.0,100.0,10.0,PEDOT:PSS,-5.2,,PFN-Br,,5,0.000211,7.21e-05,2.93,0.72,25.16,61.45,11.13,11.1317904,1.72,19.0,4.3,2.0,1.3,2.5,112.56,1.106,132.0,-45.0,2.84,1.525,-35.72,-86.8,0.218,248.5,31.13,158.9,133.1,2.09,18.1,3.3,3.0,2.884402661,2.014923179,,1.84,364.69,18.5,5.033,1.562310066,94.5120375,0.041265849,503.2,64.939,308.08,0.8416,49.23966477,-2.18
177,10.1039/C8TA07954D,PBDB-T,,,,-5.298823529411766,-3.4272972972972977,1.871526232114468,1.768181818181818,ITCC,-5.47,-3.76,1.71,1.67,1.0,CB,,20.0,DIO,,100.0,100.0,10.0,PEDOT:PSS,-5.2,,PFN-Br,,5,0.000115,0.000252,0.456,0.98,16.14,71.32,11.28,11.280827039999998,1.72,19.0,4.3,2.0,1.3,2.5,112.56,1.106,132.0,-45.0,2.84,1.525,-35.72,-86.8,0.218,248.5,31.13,158.9,133.1,2.09,18.1,3.3,3.0,2.884402661,2.014923179,,1.84,364.69,18.5,5.033,1.562310066,94.5120375,0.041265849,503.2,64.939,308.08,0.8416,49.23966477,-2.18
178,10.1039/C8SC02018C,PBDB-T,,,,-5.298823529411766,-3.4272972972972977,1.871526232114468,1.768181818181818,MeIC,-5.57,-3.9299999999999997,1.6400000000000006,1.5550000000000002,1.0,CB,,20.0,DIO,0.5,100.0,120.0,8.0,PEDOT:PSS,-5.2,40.0,PDIN,,10,0.000761,0.000363,2.1,0.896,18.07,74.3,12.03,12.029704959999998,1.72,19.0,4.3,2.0,1.3,2.5,112.56,1.106,132.0,-45.0,2.84,1.525,-35.72,-86.8,0.218,248.5,31.13,158.9,133.1,2.09,18.1,3.3,3.0,2.884402661,2.014923179,,1.84,364.69,18.5,5.033,1.562310066,94.5120375,0.041265849,503.2,64.939,308.08,0.8416,49.23966477,-3.6
179,10.1016/j.dyepig.2017.01.039,PTB7-Th,,,,-5.210000000000001,-3.5383333333333327,1.6716666666666682,1.59,IFTIC,-5.529999999999999,-3.825,1.7049999999999992,1.81,0.5,o-DCB,2000.0,25.0,_,0.0,85.0,25.0,0.0,MoOx,-5.3,10.0,ZnO,,35,8.24e-05,3.02e-05,2.73,0.9,11.85,53.5,5.77,5.705775,2.53,19.2,6.3,3.3,1.9,1.6,147.0,1.306,180.0,-17.0,3.43,1.549,-40.15,-90.0,0.258,290.6,36.22,180.5,126.5,,,,,,,,,,,,,,,,,,,,-4.46
180,10.1039/C5TA05901A,PBDTTT-C-T,,,,-5.125,-3.265,1.8599999999999999,1.58,IDT-2BM,-5.586666666666666,-4.083333333333333,1.503333333333333,1.61,1.5,o-DCB,,30.0,CN,6.0,,25.0,0.0,PEDOT:PSS,-5.2,35.0,Ca,,20,8.3e-05,5e-07,166.0,0.76,9.81,54.4,4.19,4.055846400000001,2.53,19.2,6.3,3.3,1.9,1.6,147.0,1.306,180.0,-17.0,3.43,1.549,-40.15,-90.0,0.258,290.6,36.22,180.5,126.5,1.55,20.5,4.9,2.5,0.6,3.3,162.62,1.194,259.0,-4.0,4,1.633,-47.72,-91.2,0.705,346.5,48.94,230.8,143.6,-2.9
181,10.1039/C5TA05901A,PBDTTT-C-T,,,,-5.125,-3.265,1.8599999999999999,1.58,IDTT-2BM,-5.5,-3.8,1.7000000000000002,1.54,1.5,o-DCB,,30.0,DIO,3.0,,25.0,0.0,PEDOT:PSS,-5.2,35.0,Ca,,20,0.0017,2.8e-06,607.0,0.845,9.67,56.8,4.7,4.641213199999999,2.53,19.2,6.3,3.3,1.9,1.6,147.0,1.306,180.0,-17.0,3.43,1.549,-40.15,-90.0,0.258,290.6,36.22,180.5,126.5,2.09,18.1,3.3,3.0,2.884402661,2.014923179,,1.84,364.69,18.5,5.033,1.562310066,94.5120375,0.041265849,503.2,64.939,308.08,0.8416,49.23966477,-2.9
182,10.1039/c7ta05774a,PTB7-Th,,,,-5.210000000000001,-3.5383333333333327,1.6716666666666682,1.59,IDT-T,-5.4625,-3.9225,1.5400000000000005,1.545,0.7692307692307692,CB,,10.0,CN,1.5,,25.0,0.0,MoOx,-5.3,10.0,ZnO,,,0.00031,7.5e-05,4.13,0.84,9.54,50.9,4.08,4.0789224,1.72,19.0,4.3,2.0,1.3,2.5,112.56,1.106,132.0,-45.0,2.84,1.525,-35.72,-86.8,0.218,248.5,31.13,158.9,133.1,1.55,20.5,4.9,2.5,0.6,3.3,162.62,1.194,259.0,-4.0,4,1.633,-47.72,-91.2,0.705,346.5,48.94,230.8,143.6,-4.46
183,10.1039/c7ta05774a,PBDB-T,,,,-5.298823529411766,-3.4272972972972977,1.871526232114468,1.768181818181818,IDT-Tz,-5.62,-4.09,1.5300000000000002,1.53,1.0,CB,,10.0,CN,1.5,,25.0,0.0,MoOx,-5.3,10.0,ZnO,,,,,,0.88,13.67,70.8,8.52,8.516956799999999,1.72,19.0,4.3,2.0,1.3,2.5,112.56,1.106,132.0,-45.0,2.84,1.525,-35.72,-86.8,0.218,248.5,31.13,158.9,133.1,1.55,20.5,4.9,2.5,0.6,3.3,162.62,1.194,259.0,-4.0,4,1.633,-47.72,-91.2,0.705,346.5,48.94,230.8,143.6,-4.46
192,10.1039/c6ta00612d,PTB7-Th,,,,-5.210000000000001,-3.5383333333333327,1.6716666666666682,1.59,IDT-IC,-5.658,-3.8560000000000003,1.802,1.704,0.6666666666666666,o-DCB,1500.0,,_,0.0,127.0,150.0,10.0,PEDOT:PSS,-5.2,,PDINO,,,,2.09e-05,,0.83,9.53,40.0,3.16,3.16396,2.53,19.2,6.3,3.3,1.9,1.6,147.0,1.306,180.0,-17.0,3.43,1.549,-40.15,-90.0,0.258,290.6,36.22,180.5,126.5,,,,,,,,,,,,,,,,,,,,-3.9
185,10.1039/C4EE03424D,PTB7-Th,,,,-5.210000000000001,-3.5383333333333327,1.6716666666666682,1.59,IEIC,-5.455,-3.8625,1.5925000000000002,1.5625000000000002,0.6666666666666666,o-DCB,1000.0,25.0,_,0.0,110.0,25.0,0.0,PEDOT:PSS,-5.2,30.0,PDIN,,14,0.00045,0.0001,4.5,0.97,13.55,48.0,6.31,6.308879999999999,2.53,19.2,6.3,3.3,1.9,1.6,147.0,1.306,180.0,-17.0,3.43,1.549,-40.15,-90.0,0.258,290.6,36.22,180.5,126.5,,,,,,,,,,,,,,,,,,,,-3.6
186,10.1039/C7TA06631G,PTB7-Th,,,,-5.210000000000001,-3.5383333333333327,1.6716666666666682,1.59,IDT-N,-5.73,-4.08,1.6500000000000004,1.66,1.0,CF,2000.0,10.0,_,0.0,100.0,100.0,10.0,PEDOT:PSS,-5.2,,PNDIT-F3N-Br,,5,,,,0.73,13.02,57.7,5.5,5.484154200000001,1.02,17.8,3.1,5.7,5.4,3.3,119.38,1.483,61.0,-64.0,1.97,1.443,-32.09,-87.8,0.22,179.5,21.01,122.5,112.2,,,,,,,,,,,,,,,,,,,,-4.18
187,10.1039/C7TA06631G,PTB7-Th,,,,-5.210000000000001,-3.5383333333333327,1.6716666666666682,1.59,IDT-T-N,-5.58,-4.06,1.5200000000000005,1.52,1.0,CF,2000.0,10.0,CN,2.0,100.0,100.0,10.0,PEDOT:PSS,-5.2,,PNDIT-F3N-Br,,5,,,,0.87,14.67,51.38,6.6,6.55757802,1.02,17.8,3.1,5.7,5.4,3.3,119.38,1.483,61.0,-64.0,1.97,1.443,-32.09,-87.8,0.22,179.5,21.01,122.5,112.2,1.55,20.5,4.9,2.5,0.6,3.3,162.62,1.194,259.0,-4.0,4,1.633,-47.72,-91.2,0.705,346.5,48.94,230.8,143.6,-4.18
188,10.1039/C7TA06631G,PBDB-T,,,,-5.298823529411766,-3.4272972972972977,1.871526232114468,1.768181818181818,IDT-N,-5.73,-4.08,1.6500000000000004,1.66,1.0,CF,2000.0,10.0,CN,0.25,100.0,100.0,10.0,PEDOT:PSS,-5.2,,PNDIT-F3N-Br,,5,0.000457,0.000287,1.59,0.79,15.88,71.91,8.99,9.02125332,1.02,17.8,3.1,5.7,5.4,3.3,119.38,1.483,61.0,-64.0,1.97,1.443,-32.09,-87.8,0.22,179.5,21.01,122.5,112.2,1.55,20.5,4.9,2.5,0.6,3.3,162.62,1.194,259.0,-4.0,4,1.633,-47.72,-91.2,0.705,346.5,48.94,230.8,143.6,-4.18
189,10.1039/C7TA06631G,PBDB-T,,,,-5.298823529411766,-3.4272972972972977,1.871526232114468,1.768181818181818,IDT-T-N,-5.58,-4.06,1.5200000000000005,1.52,1.0,CF,2000.0,10.0,CN,2.0,100.0,100.0,10.0,PEDOT:PSS,-5.2,,PNDIT-F3N-Br,,5,0.000143,6.07e-05,2.36,0.94,14.03,56.11,7.4,7.399899019999999,1.02,17.8,3.1,5.7,5.4,3.3,119.38,1.483,61.0,-64.0,1.97,1.443,-32.09,-87.8,0.22,179.5,21.01,122.5,112.2,1.55,20.5,4.9,2.5,0.6,3.3,162.62,1.194,259.0,-4.0,4,1.633,-47.72,-91.2,0.705,346.5,48.94,230.8,143.6,-4.18
0,10.1039/C8TA08410F,PBDB-T,,,,-5.298823529411766,-3.4272972972972977,1.871526232114468,1.768181818181818,IDT-EDOT,-5.43,-3.8,1.63,1.41,0.8333333333333334,o-DCB,1200.0,,DIO,0.2,100.0,25.0,0.0,MoOx,-5.3,8.5,ZnO,,,,,,0.86,21.34,62.0,11.32,11.378487999999999,2.53,19.2,6.3,3.3,1.9,1.6,147.0,1.306,180.0,-17.0,3.43,1.549,-40.15,-90.0,0.258,290.6,36.22,180.5,126.5,2.09,18.1,3.3,3.0,2.884402661,2.014923179,,1.84,364.69,18.5,5.033,1.562310066,94.5120375,0.041265849,503.2,64.939,308.08,0.8416,49.23966477,-4.46
191,10.1039/C8TA08410F,PBDB-T,,,,-5.298823529411766,-3.4272972972972977,1.871526232114468,1.768181818181818,IDT-PDOT,-5.39,-3.77,1.6199999999999997,1.43,2.0,o-DCB,1200.0,,_,0.0,100.0,25.0,0.0,MoOx,-5.3,8.5,ZnO,,,,,,0.85,5.26,48.9,2.18,2.186319,2.53,19.2,6.3,3.3,1.9,1.6,147.0,1.306,180.0,-17.0,3.43,1.549,-40.15,-90.0,0.258,290.6,36.22,180.5,126.5,,,,,,,,,,,,,,,,,,,,-4.46
193,10.1039/C8TA11972D,PTB7-Th,,,,-5.210000000000001,-3.5383333333333327,1.6716666666666682,1.59,p-IDTIDT-IC,-5.42,-3.82,1.6,1.53,0.6666666666666666,o-DCB,1500.0,25.0,_,0.0,150.0,150.0,2.0,PEDOT:PSS,-5.2,,PDINO,,,,4.54e-05,,0.94,14.49,47.5,6.48,6.469785,2.53,19.2,6.3,3.3,1.9,1.6,147.0,1.306,180.0,-17.0,3.43,1.549,-40.15,-90.0,0.258,290.6,36.22,180.5,126.5,,,,,,,,,,,,,,,,,,,,-3.9
194,10.1039/C7TA10461H,PBDB-TF,2.3,22.9,,-5.498461538461539,-3.6500000000000004,1.8484615384615388,1.8075,IDT-C6,-5.59,-3.35,2.2399999999999998,1.65,1.0,CF,,16.0,DIO,0.5,110.0,100.0,10.0,PEDOT:PSS,-5.2,10.0,PFN-Br,,5,0.000339,0.000385,0.881,0.96,17.5,74.0,12.5,12.432,1.02,17.8,3.1,5.7,5.4,3.3,119.38,1.483,61.0,-64.0,1.97,1.443,-32.09,-87.8,0.22,179.5,21.01,122.5,112.2,2.09,18.1,3.3,3.0,2.884402661,2.014923179,,1.84,364.69,18.5,5.033,1.562310066,94.5120375,0.041265849,503.2,64.939,308.08,0.8416,49.23966477,-2.18
195,10.1039/C7TA10461H,PBDB-TF,2.3,22.9,,-5.498461538461539,-3.6500000000000004,1.8484615384615388,1.8075,IDT-PhC6,-5.56,-3.32,2.2399999999999998,1.74,1.0,CF,,16.0,DIO,0.5,100.0,100.0,10.0,PEDOT:PSS,-5.2,10.0,PFN-Br,,5,0.000206,1.37e-05,15.0,1.0,13.0,43.0,5.6,5.59,1.02,17.8,3.1,5.7,5.4,3.3,119.38,1.483,61.0,-64.0,1.97,1.443,-32.09,-87.8,0.22,179.5,21.01,122.5,112.2,2.09,18.1,3.3,3.0,2.884402661,2.014923179,,1.84,364.69,18.5,5.033,1.562310066,94.5120375,0.041265849,503.2,64.939,308.08,0.8416,49.23966477,-2.18
196,10.1039/C7TC00706J,PTB7-Th,,,,-5.210000000000001,-3.5383333333333327,1.6716666666666682,1.59,IDT-2BM,-5.586666666666666,-4.083333333333333,1.503333333333333,1.61,0.6666666666666666,CB,3000.0,,DPE,2.0,,25.0,0.0,MoOx,-5.3,10.0,ZnO,,,0.00287,6.83e-05,42.0,0.826,9.29,52.0,3.97,3.9902407999999996,1.72,19.0,4.3,2.0,1.3,2.5,112.56,1.106,132.0,-45.0,2.84,1.525,-35.72,-86.8,0.218,248.5,31.13,158.9,133.1,1.17,19.4,3.4,4.0,0.1,4.9,170.21,1.073,258.0,27.0,4.21,1.578,-51.05,-95.0,0.457,395.6,52.87,274.3,146.2,-4.46
197,10.1002/aenm.201802050,FTAZ,,,,-5.48,-3.47,2.0100000000000002,2.0,IDCIC,-5.19,-3.72,1.4700000000000002,1.45,,CF,,23.3,CN:DIO (1:1),0.25,120.0,100.0,20.0,MoOx,-5.3,5.0,ZnO,,30,0.0003,0.00015,2.0,0.87,21.98,71.03,13.58,13.582782780000002,1.02,17.8,3.1,5.7,5.4,3.3,119.38,1.483,61.0,-64.0,1.97,1.443,-32.09,-87.8,0.22,179.5,21.01,122.5,112.2,1.82,19.3,4.1,2.75,1.74220133,2.65746159,162.62,1.517,311.845,7.25,4.5165,1.597655033,23.39601875,-45.57936708,251.9525,205.7195,178.51,115.8208,96.41983238,-4.46
198,10.1021/acs.chemmater.7b02811,PBDB-T,,,,-5.298823529411766,-3.4272972972972977,1.871526232114468,1.768181818181818,FDNCTF,-5.42,-3.73,1.69,1.6,1.25,CB,1500.0,19.8,_,0.0,120.0,25.0,0.0,PEDOT:PSS,-5.2,30.0,PDINO,,,0.000177,0.0001,1.77,0.94,15.8,66.0,10.0,9.80232,1.72,19.0,4.3,2.0,1.3,2.5,112.56,1.106,132.0,-45.0,2.84,1.525,-35.72,-86.8,0.218,248.5,31.13,158.9,133.1,,,,,,,,,,,,,,,,,,,,-3.9
199,10.1021/acs.chemmater.7b02811,PBDB-T,,,,-5.298823529411766,-3.4272972972972977,1.871526232114468,1.768181818181818,FDICTF,-5.43,-3.71,1.7199999999999998,1.63,1.25,CB,1500.0,19.8,_,0.0,120.0,25.0,0.0,PEDOT:PSS,-5.2,30.0,PDINO,,,3.37e-05,2.4e-05,1.4,0.93,16.3,72.5,11.2,10.990275,1.72,19.0,4.3,2.0,1.3,2.5,112.56,1.106,132.0,-45.0,2.84,1.525,-35.72,-86.8,0.218,248.5,31.13,158.9,133.1,,,,,,,,,,,,,,,,,,,,-3.9
200,10.1021/acs.chemmater.7b03770,PTB7-Th,,,,-5.210000000000001,-3.5383333333333327,1.6716666666666682,1.59,DTNR,-5.22,-3.5,1.7199999999999998,1.72,0.6666666666666666,CB,2300.0,20.0,CN,1.0,90.0,25.0,0.0,MoOx,-5.3,10.0,ZnO,,,1.84e-05,2.45e-05,0.751,1.08,15.72,56.0,9.51,9.507456000000003,1.72,19.0,4.3,2.0,1.3,2.5,112.56,1.106,132.0,-45.0,2.84,1.525,-35.72,-86.8,0.218,248.5,31.13,158.9,133.1,1.55,20.5,4.9,2.5,0.6,3.3,162.62,1.194,259.0,-4.0,4,1.633,-47.72,-91.2,0.705,346.5,48.94,230.8,143.6,-4.46
201,10.1021/acs.chemmater.7b02887,PBDB-T,,,,-5.298823529411766,-3.4272972972972977,1.871526232114468,1.768181818181818,DTNIC6,-5.87,-3.92,1.9500000000000002,1.7,1.0,CB,2500.0,18.0,_,0.0,100.0,25.0,0.0,MoOx,-5.3,10.0,TiO2:TOPD,,,1.3e-05,3.2e-06,4.06,0.96,7.71,45.63,3.39,3.37735008,1.72,19.0,4.3,2.0,1.3,2.5,112.56,1.106,132.0,-45.0,2.84,1.525,-35.72,-86.8,0.218,248.5,31.13,158.9,133.1,,,,,,,,,,,,,,,,,,,,-4.23
202,10.1021/acs.chemmater.7b02887,PBDB-T,,,,-5.298823529411766,-3.4272972972972977,1.871526232114468,1.768181818181818,DTNIC8,-5.91,-3.93,1.98,1.73,1.0,CB,2500.0,18.0,_,0.0,100.0,25.0,0.0,MoOx,-5.3,10.0,TiO2:TOPD,,,3.1e-05,2.8e-05,1.11,0.96,12.92,72.84,9.03,9.03449088,1.72,19.0,4.3,2.0,1.3,2.5,112.56,1.106,132.0,-45.0,2.84,1.525,-35.72,-86.8,0.218,248.5,31.13,158.9,133.1,,,,,,,,,,,,,,,,,,,,-4.23
203,10.1039/C7TA01143A,PTB7-Th,,,,-5.210000000000001,-3.5383333333333327,1.6716666666666682,1.59,DTCC-IC,-5.5,-3.87,1.63,1.59,1.0,CF,2000.0,13.0,CN,1.0,,100.0,5.0,PEDOT:PSS,-5.2,,Ca,,20,0.000676,0.00152,0.445,0.95,11.23,56.2,6.0,5.995697000000001,1.02,17.8,3.1,5.7,5.4,3.3,119.38,1.483,61.0,-64.0,1.97,1.443,-32.09,-87.8,0.22,179.5,21.01,122.5,112.2,1.55,20.5,4.9,2.5,0.6,3.3,162.62,1.194,259.0,-4.0,4,1.633,-47.72,-91.2,0.705,346.5,48.94,230.8,143.6,-2.9
204,10.1016/j.dyepig.2017.03.015,P3HT,,,,-5.061176470588235,-2.9829411764705887,2.078235294117646,1.9,DNIT-TT2T,-5.94,-3.75,2.1900000000000004,2.19,1.0,o-DCB,,,_,0.0,80.0,130.0,,PEDOT:PSS,-5.2,40.0,Ca,,10,,,,0.88,3.28,43.47,1.25,1.2547180799999997,2.53,19.2,6.3,3.3,1.9,1.6,147.0,1.306,180.0,-17.0,3.43,1.549,-40.15,-90.0,0.258,290.6,36.22,180.5,126.5,,,,,,,,,,,,,,,,,,,,-2.9
205,10.1039/C6TA04358E,PTB7-Th,,,,-5.210000000000001,-3.5383333333333327,1.6716666666666682,1.59,DICTF,-5.67,-3.79,1.88,1.82,0.7142857142857143,CF,,,_,0.0,,100.0,,PEDOT:PSS,-5.2,40.0,PDIN,,,0.000382,0.000193,1.98,0.85,16.33,55.0,7.63,7.634275,1.02,17.8,3.1,5.7,5.4,3.3,119.38,1.483,61.0,-64.0,1.97,1.443,-32.09,-87.8,0.22,179.5,21.01,122.5,112.2,,,,,,,,,,,,,,,,,,,,-3.6
206,10.1039/C7TA04703G,P1_BDT-TBT,,,,-5.1,-3.48,1.6199999999999997,1.6,PY1,-5.27,-4.0,1.2699999999999996,1.4,0.5,CF,2000.0,18.0,DIO,3.0,,25.0,0.0,PEDOT:PSS,-5.2,40.0,PFN-Br,,,0.000217,0.000106,2.05,0.83,10.53,56.0,4.89,4.894343999999999,1.02,17.8,3.1,5.7,5.4,3.3,119.38,1.483,61.0,-64.0,1.97,1.443,-32.09,-87.8,0.22,179.5,21.01,122.5,112.2,2.09,18.1,3.3,3.0,2.884402661,2.014923179,,1.84,364.69,18.5,5.033,1.562310066,94.5120375,0.041265849,503.2,64.939,308.08,0.8416,49.23966477,-2.18
207,10.1039/C7TA04703G,P1_BDT-TBT,,,,-5.1,-3.48,1.6199999999999997,1.6,DCI-2,-5.24,-4.05,1.1900000000000004,1.23,0.5,CF,2000.0,18.0,DIO,3.0,,25.0,0.0,PEDOT:PSS,-5.2,40.0,PFN-Br,,,0.000114,0.000221,0.516,0.8,13.77,63.0,6.94,6.94008,1.02,17.8,3.1,5.7,5.4,3.3,119.38,1.483,61.0,-64.0,1.97,1.443,-32.09,-87.8,0.22,179.5,21.01,122.5,112.2,2.09,18.1,3.3,3.0,2.884402661,2.014923179,,1.84,364.69,18.5,5.033,1.562310066,94.5120375,0.041265849,503.2,64.939,308.08,0.8416,49.23966477,-2.18
208,10.1016/j.jechem.2015.10.002,PBDTTT-C-T,,,,-5.125,-3.265,1.8599999999999999,1.58,DC-IDT2F,-5.44,-3.88,1.5600000000000005,1.54,2.0,o-DCB,,20.0,_,0.0,,25.0,0.0,MoOx,-5.3,10.0,PEIE,,,0.00012,0.00041,0.293,0.96,6.32,50.8,3.08,3.0821376,2.53,19.2,6.3,3.3,1.9,1.6,147.0,1.306,180.0,-17.0,3.43,1.549,-40.15,-90.0,0.258,290.6,36.22,180.5,126.5,,,,,,,,,,,,,,,,,,,,-4.1
209,10.1016/j.dyepig.2017.12.054,PTB7-Th,,,,-5.210000000000001,-3.5383333333333327,1.6716666666666682,1.59,IM-IDT,-5.44,-4.0,1.4400000000000004,1.48,1.0,o-DCB,,10.0,DPE,1.0,,100.0,,PEDOT:PSS,-5.2,,Ca,,20,3.48e-07,1.85e-07,1.88,0.58,4.96,49.16,1.6,1.4142348799999997,2.53,19.2,6.3,3.3,1.9,1.6,147.0,1.306,180.0,-17.0,3.43,1.549,-40.15,-90.0,0.258,290.6,36.22,180.5,126.5,1.17,19.4,3.4,4.0,0.1,4.9,170.21,1.073,258.0,27.0,4.21,1.578,-51.05,-95.0,0.457,395.6,52.87,274.3,146.2,-2.9
210,10.1016/j.dyepig.2017.12.054,PTB7-Th,,,,-5.210000000000001,-3.5383333333333327,1.6716666666666682,1.59,TIM-IDT,-5.36,-4.01,1.3500000000000005,1.43,1.0,o-DCB,,10.0,_,0.0,,25.0,0.0,PEDOT:PSS,-5.2,,Ca,,20,1.52e-06,3.42e-07,4.44,0.6,5.26,45.53,1.63,1.4369268,2.53,19.2,6.3,3.3,1.9,1.6,147.0,1.306,180.0,-17.0,3.43,1.549,-40.15,-90.0,0.258,290.6,36.22,180.5,126.5,,,,,,,,,,,,,,,,,,,,-2.9
211,10.1002/aenm.201801212,PTB7-Th,,,,-5.210000000000001,-3.5383333333333327,1.6716666666666682,1.59,COTIC-4F,-5.26,-4.16,1.0999999999999996,1.1,0.6666666666666666,CB,1050.0,20.0,CN,2.0,73.0,25.0,0.0,MoOx,-5.3,6.0,ZnO,,35,0.00021,8.5e-05,2.47,0.56,20.3,56.3,6.4,6.400184,1.72,19.0,4.3,2.0,1.3,2.5,112.56,1.106,132.0,-45.0,2.84,1.525,-35.72,-86.8,0.218,248.5,31.13,158.9,133.1,1.55,20.5,4.9,2.5,0.6,3.3,162.62,1.194,259.0,-4.0,4,1.633,-47.72,-91.2,0.705,346.5,48.94,230.8,143.6,-4.46
212,10.1002/aenm.201801212,PTB7-Th,,,,-5.210000000000001,-3.5383333333333327,1.6716666666666682,1.59,SiOTIC-4F,-5.28,-4.11,1.17,1.17,0.6666666666666666,CF,1050.0,20.0,CN,2.0,75.0,25.0,0.0,MoOx,-5.3,6.0,ZnO,,35,0.00033,9.8e-05,3.37,0.65,21.6,61.4,8.6,8.620560000000001,1.02,17.8,3.1,5.7,5.4,3.3,119.38,1.483,61.0,-64.0,1.97,1.443,-32.09,-87.8,0.22,179.5,21.01,122.5,112.2,1.55,20.5,4.9,2.5,0.6,3.3,162.62,1.194,259.0,-4.0,4,1.633,-47.72,-91.2,0.705,346.5,48.94,230.8,143.6,-4.46
213,10.1039/C8TC03963A,P3HT,,,,-5.061176470588235,-2.9829411764705887,2.078235294117646,1.9,BTA100,-5.32,-3.23,2.0900000000000003,2.05,1.0,CF,,15.0,_,0.0,82.0,100.0,,PEDOT:PSS,-5.2,,Ca,,20,4.4e-08,6.85e-09,6.42,1.34,1.65,47.0,1.04,1.03917,1.02,17.8,3.1,5.7,5.4,3.3,119.38,1.483,61.0,-64.0,1.97,1.443,-32.09,-87.8,0.22,179.5,21.01,122.5,112.2,,,,,,,,,,,,,,,,,,,,-2.9
214,10.1039/C8TC03963A,P3HT,,,,-5.061176470588235,-2.9829411764705887,2.078235294117646,1.9,BTA101,-5.41,-3.55,1.8600000000000003,1.88,1.0,CF,,15.0,_,0.0,82.0,120.0,,PEDOT:PSS,-5.2,,Ca,,20,2.28e-07,1.44e-07,1.58,1.19,5.33,56.0,3.55,3.551912,1.02,17.8,3.1,5.7,5.4,3.3,119.38,1.483,61.0,-64.0,1.97,1.443,-32.09,-87.8,0.22,179.5,21.01,122.5,112.2,,,,,,,,,,,,,,,,,,,,-2.9
215,10.1039/C8TC03963A,P3HT,,,,-5.061176470588235,-2.9829411764705887,2.078235294117646,1.9,BTA103,-5.37,-3.61,1.7600000000000002,1.76,0.5,CF,,15.0,_,0.0,82.0,120.0,,PEDOT:PSS,-5.2,,Ca,,20,1.46e-06,3.52e-05,0.0415,0.94,8.56,66.0,5.31,5.310624000000001,1.02,17.8,3.1,5.7,5.4,3.3,119.38,1.483,61.0,-64.0,1.97,1.443,-32.09,-87.8,0.22,179.5,21.01,122.5,112.2,,,,,,,,,,,,,,,,,,,,-2.9
216,10.1002/aenm.201702831,PTB7-Th,,,,-5.210000000000001,-3.5383333333333327,1.6716666666666682,1.59,6TIC,-5.263333333333333,-3.85,1.4133333333333327,1.3666666666666665,0.6666666666666666,CB,,25.0,DIO,0.25,100.0,150.0,10.0,MoOx,-5.3,6.0,ZnO,,,,0.0007,,0.831,20.11,66.16,11.07,11.056268855999997,1.72,19.0,4.3,2.0,1.3,2.5,112.56,1.106,132.0,-45.0,2.84,1.525,-35.72,-86.8,0.218,248.5,31.13,158.9,133.1,2.09,18.1,3.3,3.0,2.884402661,2.014923179,,1.84,364.69,18.5,5.033,1.562310066,94.5120375,0.041265849,503.2,64.939,308.08,0.8416,49.23966477,-4.46
217,10.1016/j.scib.2017.10.017,PTB7-Th,,,,-5.210000000000001,-3.5383333333333327,1.6716666666666682,1.59,COi8DFIC,-5.5,-3.88,1.62,1.26,1.0,CB,,18.0,DIO,1.0,124.0,25.0,0.0,MoOx,-5.3,6.0,ZnO,,30,,,,0.68,26.12,68.2,12.16,12.113411200000002,1.72,19.0,4.3,2.0,1.3,2.5,112.56,1.106,132.0,-45.0,2.84,1.525,-35.72,-86.8,0.218,248.5,31.13,158.9,133.1,2.09,18.1,3.3,3.0,2.884402661,2.014923179,,1.84,364.69,18.5,5.033,1.562310066,94.5120375,0.041265849,503.2,64.939,308.08,0.8416,49.23966477,-4.46
218,10.1007/s11426-016-0336-6,PTB7-Th,,,,-5.210000000000001,-3.5383333333333327,1.6716666666666682,1.59,IDT-BT-R,-5.4125,-3.66,1.7524999999999995,1.685,1.0,o-DCB:CF (4:1),,15.0,CN,3.0,80.0,25.0,0.0,PEDOT:PSS,-5.2,35.0,Ca,,20,0.00067,0.00017,3.94,0.99,14.0,60.0,7.7,8.315999999999999,2.228,18.92,5.66,3.78,2.6,1.94,141.476,1.3414,156.2,-26.4,3.138,1.5278,-38.538,-89.56,0.2504,268.38,33.178,168.9,123.64,1.55,20.5,4.9,2.5,0.6,3.3,162.62,1.194,259.0,-4.0,4,1.633,-47.72,-91.2,0.705,346.5,48.94,230.8,143.6,-2.9
219,10.1007/s11426-016-0336-6,PTB7-Th,,,,-5.210000000000001,-3.5383333333333327,1.6716666666666682,1.59,IDT-2BR1,-5.37,-3.67,1.7000000000000002,1.61,1.0,o-DCB:CF (4:1),,15.0,CN,3.0,80.0,25.0,0.0,PEDOT:PSS,-5.2,35.0,Ca,,20,0.00015,0.00039,0.385,0.95,15.2,60.0,8.7,8.664,2.228,18.92,5.66,3.78,2.6,1.94,141.476,1.3414,156.2,-26.4,3.138,1.5278,-38.538,-89.56,0.2504,268.38,33.178,168.9,123.64,1.55,20.5,4.9,2.5,0.6,3.3,162.62,1.194,259.0,-4.0,4,1.633,-47.72,-91.2,0.705,346.5,48.94,230.8,143.6,-2.9
220,10.1002/aenm.201606574,PTB7-Th,,,,-5.210000000000001,-3.5383333333333327,1.6716666666666682,1.59,ATT-2,-5.5,-3.9,1.6,1.32,0.5555555555555556,CB,,22.4,CN,2.0,,25.0,0.0,MoOx,-5.3,5.0,ZnO,,30,0.00051,0.000369,1.38,0.73,20.75,63.0,9.58,9.542925,1.72,19.0,4.3,2.0,1.3,2.5,112.56,1.106,132.0,-45.0,2.84,1.525,-35.72,-86.8,0.218,248.5,31.13,158.9,133.1,1.55,20.5,4.9,2.5,0.6,3.3,162.62,1.194,259.0,-4.0,4,1.633,-47.72,-91.2,0.705,346.5,48.94,230.8,143.6,-4.46
221,10.1002/adma.201803769,PTB7-Th,,,,-5.210000000000001,-3.5383333333333327,1.6716666666666682,1.59,T1,-5.42,-3.91,1.5099999999999998,1.34,0.5555555555555556,CB,2000.0,20.0,_,0.0,120.0,25.0,0.0,MoOx,-5.3,4.0,ZnO,,,0.000509,0.000226,2.25,0.72,20.95,65.0,9.82,9.8046,1.72,19.0,4.3,2.0,1.3,2.5,112.56,1.106,132.0,-45.0,2.84,1.525,-35.72,-86.8,0.218,248.5,31.13,158.9,133.1,,,,,,,,,,,,,,,,,,,,-4.46
222,10.1002/adma.201803769,PTB7-Th,,,,-5.210000000000001,-3.5383333333333327,1.6716666666666682,1.59,T2,-5.34,-3.96,1.38,1.3,0.5555555555555556,CB,2000.0,20.0,_,0.0,120.0,25.0,0.0,MoOx,-5.3,4.0,ZnO,,,0.000536,0.000468,1.15,0.67,22.65,66.0,10.1,10.01583,1.72,19.0,4.3,2.0,1.3,2.5,112.56,1.106,132.0,-45.0,2.84,1.525,-35.72,-86.8,0.218,248.5,31.13,158.9,133.1,,,,,,,,,,,,,,,,,,,,-4.46
223,10.1002/adma.201803769,PTB7-Th,,,,-5.210000000000001,-3.5383333333333327,1.6716666666666682,1.59,T3,-5.31,-4.0,1.3099999999999996,1.27,0.5555555555555556,CB,2000.0,20.0,_,0.0,120.0,25.0,0.0,MoOx,-5.3,4.0,ZnO,,,0.000454,0.000788,0.576,0.61,22.0,70.0,9.43,9.394,1.72,19.0,4.3,2.0,1.3,2.5,112.56,1.106,132.0,-45.0,2.84,1.525,-35.72,-86.8,0.218,248.5,31.13,158.9,133.1,,,,,,,,,,,,,,,,,,,,-4.46
224,10.1021/jacs.6b08523,PTB7-Th,,,,-5.210000000000001,-3.5383333333333327,1.6716666666666682,1.59,ATT-1,-5.5,-3.63,1.87,1.54,0.6666666666666666,o-DCB,,25.0,DIO,1.0,130.0,25.0,0.0,PEDOT:PSS,-5.2,,PFN-Br,,,0.000513,0.00024,2.14,0.87,16.48,70.0,10.07,10.03632,2.53,19.2,6.3,3.3,1.9,1.6,147.0,1.306,180.0,-17.0,3.43,1.549,-40.15,-90.0,0.258,290.6,36.22,180.5,126.5,2.09,18.1,3.3,3.0,2.884402661,2.014923179,,1.84,364.69,18.5,5.033,1.562310066,94.5120375,0.041265849,503.2,64.939,308.08,0.8416,49.23966477,-2.18
225,10.1021/jacs.6b00853,PDBT-T1,,,,-5.36,-3.43,1.9300000000000002,1.85,IDIC,-5.705,-3.996875,1.708125,1.635833333333334,1.0,CF,3000.0,12.0,_,0.0,90.0,25.0,0.0,MoOx,-5.3,5.0,ZnO,,,5.1e-05,0.00029,0.176,0.89,15.05,65.0,8.71,8.706425000000001,1.02,17.8,3.1,5.7,5.4,3.3,119.38,1.483,61.0,-64.0,1.97,1.443,-32.09,-87.8,0.22,179.5,21.01,122.5,112.2,,,,,,,,,,,,,,,,,,,,-4.46
226,10.1021/acs.chemmater.7b01335,PBDTT-6ttTPD,2.59,25.9,,-5.36,-3.51,1.8500000000000005,1.85,ITIC,-5.576,-3.9160000000000004,1.6599999999999993,1.5855555555555556,1.0,CF,,12.0,DIO,0.5,100.0,25.0,0.0,MoOx,-5.3,10.0,ZnO,,30,0.000264,0.000103,2.56,0.942,15.63,67.8,9.98,9.982505879999998,1.02,17.8,3.1,5.7,5.4,3.3,119.38,1.483,61.0,-64.0,1.97,1.443,-32.09,-87.8,0.22,179.5,21.01,122.5,112.2,2.09,18.1,3.3,3.0,2.884402661,2.014923179,,1.84,364.69,18.5,5.033,1.562310066,94.5120375,0.041265849,503.2,64.939,308.08,0.8416,49.23966477,-4.46
227,10.1021/acs.chemmater.7b01335,PMOT16,1.98,58.6,,-5.52,-3.66,1.8599999999999994,1.86,ITIC,-5.576,-3.9160000000000004,1.6599999999999993,1.5855555555555556,1.0,CF,,12.0,DIO,0.5,100.0,25.0,0.0,MoOx,-5.3,10.0,ZnO,,30,0.00109,0.000123,8.86,1.001,13.0,58.7,7.63,7.638631,1.02,17.8,3.1,5.7,5.4,3.3,119.38,1.483,61.0,-64.0,1.97,1.443,-32.09,-87.8,0.22,179.5,21.01,122.5,112.2,2.09,18.1,3.3,3.0,2.884402661,2.014923179,,1.84,364.69,18.5,5.033,1.562310066,94.5120375,0.041265849,503.2,64.939,308.08,0.8416,49.23966477,-4.46
228,10.1021/acs.chemmater.7b01335,PBDTT-6ttTPD,2.59,25.9,,-5.36,-3.51,1.8500000000000005,1.85,IDIC,-5.705,-3.996875,1.708125,1.635833333333334,1.0,CF,,12.0,DIO,0.5,100.0,25.0,0.0,MoOx,-5.3,10.0,ZnO,,30,0.000503,0.000134,3.75,0.822,15.93,65.5,8.58,8.5768713,1.02,17.8,3.1,5.7,5.4,3.3,119.38,1.483,61.0,-64.0,1.97,1.443,-32.09,-87.8,0.22,179.5,21.01,122.5,112.2,2.09,18.1,3.3,3.0,2.884402661,2.014923179,,1.84,364.69,18.5,5.033,1.562310066,94.5120375,0.041265849,503.2,64.939,308.08,0.8416,49.23966477,-4.46
229,10.1021/acs.chemmater.7b01335,PMOT16,1.98,58.6,,-5.52,-3.66,1.8599999999999994,1.86,IDIC,-5.705,-3.996875,1.708125,1.635833333333334,1.0,CF,,12.0,DIO,0.5,100.0,25.0,0.0,MoOx,-5.3,10.0,ZnO,,30,0.000914,0.000323,2.83,0.925,16.13,67.3,10.04,10.04132825,1.02,17.8,3.1,5.7,5.4,3.3,119.38,1.483,61.0,-64.0,1.97,1.443,-32.09,-87.8,0.22,179.5,21.01,122.5,112.2,2.09,18.1,3.3,3.0,2.884402661,2.014923179,,1.84,364.69,18.5,5.033,1.562310066,94.5120375,0.041265849,503.2,64.939,308.08,0.8416,49.23966477,-4.46
230,10.1039/C8TA05868G,PTZP,1.69,31.33,,-5.41,-3.4,2.0100000000000002,2.01,IDIC,-5.705,-3.996875,1.708125,1.635833333333334,0.6666666666666666,CB,,18.0,DIO,0.75,100.0,25.0,0.0,PEDOT:PSS,-5.2,,PFN-Br,,,0.000451,0.000331,1.36,0.9,17.9,73.3,11.8,11.808629999999999,1.72,19.0,4.3,2.0,1.3,2.5,112.56,1.106,132.0,-45.0,2.84,1.525,-35.72,-86.8,0.218,248.5,31.13,158.9,133.1,2.09,18.1,3.3,3.0,2.884402661,2.014923179,,1.84,364.69,18.5,5.033,1.562310066,94.5120375,0.041265849,503.2,64.939,308.08,0.8416,49.23966477,-2.18
231,10.1002/adma.201804215,PffBT2T-TT,,,,-5.42,-3.52,1.9,1.63,O-IDTBR,-5.523333333333333,-3.793333333333333,1.7300000000000004,1.6199999999999999,0.6666666666666666,"1,2,4-trimethylbenzene",1350.0,17.5,_,0.0,,90.0,5.0,V2O5,-4.7,7.0,ZnO,,23,,,,1.08,14.32,67.0,10.4,10.361952000000002,0.66,18.0,1.0,1.0,0.6,2.8,120.19,0.876,169.0,-44.0,3.63,1.502,-38.93,-88.6,0.415,326.6,40.71,223.5,139.0,,,,,,,,,,,,,,,,,,,,-4.46
232,10.1002/aenm.201801609,PffBT4T-2OD,,,,-5.32,-3.6950000000000003,1.625,1.6400000000000001,EH-IDTBR,-5.58,-3.9,1.6800000000000002,1.68,0.6666666666666666,o-xylene,,,_,0.0,100.0,100.0,5.0,MoOx,-5.3,10.0,ZnO,,,0.001,1e-05,100.0,1.08,14.65,60.0,9.5,9.4932,0.64,17.8,1.0,3.1,0.3,2.7,106.17,0.88,144.0,-25.0,3.12,1.503,-36.61,-88.1,0.344,287.9,35.92,195.7,140.4,,,,,,,,,,,,,,,,,,,,-4.46
233,10.1016/j.orgel.2017.02.008,PTB7-Th,,,,-5.210000000000001,-3.5383333333333327,1.6716666666666682,1.59,IDT-BT-R,-5.4125,-3.66,1.7524999999999995,1.685,0.6666666666666666,o-DCB,1500.0,25.0,_,0.0,100.0,150.0,60.0,PEDOT:PSS,-5.2,40.0,Ca,,8,0.0077,0.00012,64.2,1.02,13.6,59.1,8.2,8.198352,2.53,19.2,6.3,3.3,1.9,1.6,147.0,1.306,180.0,-17.0,3.43,1.549,-40.15,-90.0,0.258,290.6,36.22,180.5,126.5,,,,,,,,,,,,,,,,,,,,-2.9
234,10.1016/j.orgel.2017.02.008,PTB7-Th,,,,-5.210000000000001,-3.5383333333333327,1.6716666666666682,1.59,IDT-BT-R-CN,-5.38,-3.67,1.71,1.63,0.5,o-DCB,1600.0,25.0,_,0.0,100.0,150.0,60.0,PEDOT:PSS,-5.2,40.0,Ca,,8,0.0013,8.7e-05,14.9,0.88,12.4,50.1,5.5,5.466912000000001,2.53,19.2,6.3,3.3,1.9,1.6,147.0,1.306,180.0,-17.0,3.43,1.549,-40.15,-90.0,0.258,290.6,36.22,180.5,126.5,,,,,,,,,,,,,,,,,,,,-2.9
235,10.1039/C8TC04608E,P3HT,,,,-5.061176470588235,-2.9829411764705887,2.078235294117646,1.9,I-IDTBTRh,-5.42,-3.68,1.7399999999999998,1.89,1.25,CF,,,_,0.0,,140.0,,PEDOT:PSS,-5.2,,Ca,,,2.32e-06,1.15e-05,0.202,0.86,8.81,71.0,5.38,5.379385999999999,1.02,17.8,3.1,5.7,5.4,3.3,119.38,1.483,61.0,-64.0,1.97,1.443,-32.09,-87.8,0.22,179.5,21.01,122.5,112.2,,,,,,,,,,,,,,,,,,,,-2.9
236,10.1002/aenm.201602269,P3HT,,,,-5.061176470588235,-2.9829411764705887,2.078235294117646,1.9,BTA1,-5.510000000000001,-3.5499999999999994,1.9600000000000013,1.85,1.6666666666666667,CF,600.0,15.0,CN,0.8,,100.0,10.0,PEDOT:PSS,-5.2,,Ca,,20,1.1e-06,1.6e-05,0.0688,1.02,7.34,70.0,5.24,5.24076,1.02,17.8,3.1,5.7,5.4,3.3,119.38,1.483,61.0,-64.0,1.97,1.443,-32.09,-87.8,0.22,179.5,21.01,122.5,112.2,1.55,20.5,4.9,2.5,0.6,3.3,162.62,1.194,259.0,-4.0,4,1.633,-47.72,-91.2,0.705,346.5,48.94,230.8,143.6,-2.9
237,10.1021/acsmacrolett.7b00097,P3HT,,,,-5.061176470588235,-2.9829411764705887,2.078235294117646,1.9,BTA2,-5.43,-3.3800000000000003,2.0499999999999994,2.0,0.6,CF,,15.0,DIO,0.8,,100.0,10.0,PEDOT:PSS,-5.2,,Ca,,20,0.00049,0.00034,1.44,1.22,6.15,60.0,4.5,4.5018,1.02,17.8,3.1,5.7,5.4,3.3,119.38,1.483,61.0,-64.0,1.97,1.443,-32.09,-87.8,0.22,179.5,21.01,122.5,112.2,2.09,18.1,3.3,3.0,2.884402661,2.014923179,,1.84,364.69,18.5,5.033,1.562310066,94.5120375,0.041265849,503.2,64.939,308.08,0.8416,49.23966477,-2.9
238,10.1038/ncomms13651,J71,2.0,23.5,,-5.3475,-3.4510000000000005,1.8964999999999996,1.8642857142857145,ITIC,-5.576,-3.9160000000000004,1.6599999999999993,1.5855555555555556,1.0,CF,3000.0,12.0,_,0.0,100.0,150.0,10.0,PEDOT:PSS,-5.2,,PDINO,,10,0.000208,9.6e-05,2.17,0.94,17.32,69.77,11.41,11.359114159999999,1.02,17.8,3.1,5.7,5.4,3.3,119.38,1.483,61.0,-64.0,1.97,1.443,-32.09,-87.8,0.22,179.5,21.01,122.5,112.2,,,,,,,,,,,,,,,,,,,,-3.9
239,10.1039/C5EE02477C,P3HT,,,,-5.061176470588235,-2.9829411764705887,2.078235294117646,1.9,IDT-BT-R,-5.4125,-3.66,1.7524999999999995,1.685,1.6666666666666667,o-DCB,,25.0,CN,3.0,80.0,25.0,0.0,PEDOT:PSS,-5.2,35.0,Ca,,20,0.0002,0.00026,0.769,0.84,8.91,68.1,5.12,5.096876399999999,2.53,19.2,6.3,3.3,1.9,1.6,147.0,1.306,180.0,-17.0,3.43,1.549,-40.15,-90.0,0.258,290.6,36.22,180.5,126.5,1.55,20.5,4.9,2.5,0.6,3.3,162.62,1.194,259.0,-4.0,4,1.633,-47.72,-91.2,0.705,346.5,48.94,230.8,143.6,-2.9
240,10.1002/anie.201610944,PTB7-Th,,,,-5.210000000000001,-3.5383333333333327,1.6716666666666682,1.59,IEICO-4F,-5.309971428571429,-3.851028571428572,1.458942857142857,1.2525000000000002,0.6666666666666666,CB,,25.0,DIO,1.0,100.0,100.0,10.0,PEDOT:PSS,-5.2,10.0,PFN-Br,,5,,,,0.739,22.8,59.4,10.0,10.0084248,1.72,19.0,4.3,2.0,1.3,2.5,112.56,1.106,132.0,-45.0,2.84,1.525,-35.72,-86.8,0.218,248.5,31.13,158.9,133.1,2.09,18.1,3.3,3.0,2.884402661,2.014923179,,1.84,364.69,18.5,5.033,1.562310066,94.5120375,0.041265849,503.2,64.939,308.08,0.8416,49.23966477,-2.18
241,10.1002/anie.201610944,J52,,,,-5.218181818181818,-3.066666666666667,2.151515151515151,1.95,IEICO-4F,-5.309971428571429,-3.851028571428572,1.458942857142857,1.2525000000000002,0.6666666666666666,CB,,25.0,DIO,1.0,100.0,100.0,10.0,PEDOT:PSS,-5.2,10.0,PFN-Br,,5,,,,0.734,21.9,58.5,9.4,9.403641,1.72,19.0,4.3,2.0,1.3,2.5,112.56,1.106,132.0,-45.0,2.84,1.525,-35.72,-86.8,0.218,248.5,31.13,158.9,133.1,2.09,18.1,3.3,3.0,2.884402661,2.014923179,,1.84,364.69,18.5,5.033,1.562310066,94.5120375,0.041265849,503.2,64.939,308.08,0.8416,49.23966477,-2.18
242,10.1002/adma.201502775,PffT2-FTAZ-2DT,,,,-5.28,-3.37,1.9100000000000001,1.91,IEIC,-5.455,-3.8625,1.5925000000000002,1.5625000000000002,1.0,CB,1350.0,6.0,_,0.0,80.0,90.0,5.0,V2O5,-4.7,20.0,ZnO,,,,,,0.998,12.2,59.0,7.2,7.183603999999999,1.72,19.0,4.3,2.0,1.3,2.5,112.56,1.106,132.0,-45.0,2.84,1.525,-35.72,-86.8,0.218,248.5,31.13,158.9,133.1,,,,,,,,,,,,,,,,,,,,-4.46
243,10.1016/j.dyepig.2016.12.065,PTB7-Th,,,,-5.210000000000001,-3.5383333333333327,1.6716666666666682,1.59,IDT-T,-5.4625,-3.9225,1.5400000000000005,1.545,1.6666666666666667,o-DCB,1000.0,,CN,3.0,,25.0,0.0,PEDOT:PSS,-5.2,30.0,Ca,,20,0.00012,0.0002,0.6,0.84,9.9,44.0,3.9,3.6590400000000005,2.53,19.2,6.3,3.3,1.9,1.6,147.0,1.306,180.0,-17.0,3.43,1.549,-40.15,-90.0,0.258,290.6,36.22,180.5,126.5,1.55,20.5,4.9,2.5,0.6,3.3,162.62,1.194,259.0,-4.0,4,1.633,-47.72,-91.2,0.705,346.5,48.94,230.8,143.6,-2.9
244,10.1016/j.dyepig.2016.12.065,PTB7-Th,,,,-5.210000000000001,-3.5383333333333327,1.6716666666666682,1.59,IEIC2,-5.45,-3.87,1.58,1.6,0.8333333333333334,o-DCB,1000.0,,CN,1.0,,25.0,0.0,PEDOT:PSS,-5.2,30.0,Ca,,20,0.00027,0.00045,0.6,0.91,11.1,50.0,5.4,5.0505,2.53,19.2,6.3,3.3,1.9,1.6,147.0,1.306,180.0,-17.0,3.43,1.549,-40.15,-90.0,0.258,290.6,36.22,180.5,126.5,1.55,20.5,4.9,2.5,0.6,3.3,162.62,1.194,259.0,-4.0,4,1.633,-47.72,-91.2,0.705,346.5,48.94,230.8,143.6,-2.9
245,10.1016/j.dyepig.2016.12.065,PTB7-Th,,,,-5.210000000000001,-3.5383333333333327,1.6716666666666682,1.59,IEIC3,-5.46,-3.86,1.6,1.6,0.6666666666666666,o-DCB,1000.0,,CN,2.0,,25.0,0.0,PEDOT:PSS,-5.2,30.0,Ca,,20,0.0045,0.006,0.75,0.93,12.8,58.0,7.4,6.90432,2.53,19.2,6.3,3.3,1.9,1.6,147.0,1.306,180.0,-17.0,3.43,1.549,-40.15,-90.0,0.258,290.6,36.22,180.5,126.5,1.55,20.5,4.9,2.5,0.6,3.3,162.62,1.194,259.0,-4.0,4,1.633,-47.72,-91.2,0.705,346.5,48.94,230.8,143.6,-2.9
246,10.1016/j.dyepig.2016.12.065,PTB7-Th,,,,-5.210000000000001,-3.5383333333333327,1.6716666666666682,1.59,IEIC,-5.455,-3.8625,1.5925000000000002,1.5625000000000002,0.6666666666666666,o-DCB,1000.0,,_,0.0,,25.0,0.0,PEDOT:PSS,-5.2,30.0,Ca,,20,0.0002,0.00025,0.8,0.95,12.3,49.0,6.0,5.72565,2.53,19.2,6.3,3.3,1.9,1.6,147.0,1.306,180.0,-17.0,3.43,1.549,-40.15,-90.0,0.258,290.6,36.22,180.5,126.5,,,,,,,,,,,,,,,,,,,,-2.9
247,10.1002/adma.201602776,PBDB-T,,,,-5.298823529411766,-3.4272972972972977,1.871526232114468,1.768181818181818,IT-M,-5.513571428571429,-3.808,1.705571428571429,1.604285714285714,1.0,CB,,20.0,DIO,1.0,100.0,160.0,30.0,MoOx,-5.3,10.0,ZnO,,30,0.000333,0.00011,3.03,0.94,17.44,73.5,12.05,12.049296,1.72,19.0,4.3,2.0,1.3,2.5,112.56,1.106,132.0,-45.0,2.84,1.525,-35.72,-86.8,0.218,248.5,31.13,158.9,133.1,2.09,18.1,3.3,3.0,2.884402661,2.014923179,,1.84,364.69,18.5,5.033,1.562310066,94.5120375,0.041265849,503.2,64.939,308.08,0.8416,49.23966477,-4.46
248,10.1002/adma.201602776,PBDB-T,,,,-5.298823529411766,-3.4272972972972977,1.871526232114468,1.768181818181818,IT-DM,-5.515,-3.855,1.6599999999999997,1.62,1.0,CB,,20.0,DIO,1.0,100.0,160.0,30.0,MoOx,-5.3,10.0,ZnO,,30,0.000229,4.7e-05,4.87,0.97,16.48,70.6,11.29,11.285833599999998,1.72,19.0,4.3,2.0,1.3,2.5,112.56,1.106,132.0,-45.0,2.84,1.525,-35.72,-86.8,0.218,248.5,31.13,158.9,133.1,2.09,18.1,3.3,3.0,2.884402661,2.014923179,,1.84,364.69,18.5,5.033,1.562310066,94.5120375,0.041265849,503.2,64.939,308.08,0.8416,49.23966477,-4.46
249,10.1021/acsami.7b09915,PBDB-ST,,,,-5.37,-3.59,1.7800000000000002,1.8099999999999998,ITIC-SC6,-5.68,-3.91,1.7699999999999996,1.6,1.0,o-DCB,,8.0,CBA,0.1,80.0,25.0,0.0,MoOx,-5.3,8.5,ZnO,,30,0.000243,0.000215,1.13,0.9,13.87,58.0,7.27,7.2401399999999985,2.53,19.2,6.3,3.3,1.9,1.6,147.0,1.306,180.0,-17.0,3.43,1.549,-40.15,-90.0,0.258,290.6,36.22,180.5,126.5,2.8,19.5,8.9,5.5,1.5,3.9,140.6,1.239,213.4,11.0,2.36,1.573,46.39,96.9,0.254,301.5,37.37,193.7,140.4,-4.46
250,10.1021/acsami.7b09915,PBDB-ST,,,,-5.37,-3.59,1.7800000000000002,1.8099999999999998,ITIC-SC8,-5.7,-3.9,1.8000000000000003,1.6,1.0,o-DCB,,8.0,CBA,0.2,80.0,25.0,0.0,MoOx,-5.3,8.5,ZnO,,30,0.000313,0.000293,1.07,0.9,14.43,60.0,7.79,7.792199999999999,2.53,19.2,6.3,3.3,1.9,1.6,147.0,1.306,180.0,-17.0,3.43,1.549,-40.15,-90.0,0.258,290.6,36.22,180.5,126.5,2.8,19.5,8.9,5.5,1.5,3.9,140.6,1.239,213.4,11.0,2.36,1.573,46.39,96.9,0.254,301.5,37.37,193.7,140.4,-4.46
251,10.1021/acsami.7b09915,PBDB-ST,,,,-5.37,-3.59,1.7800000000000002,1.8099999999999998,ITIC-SC2C6,-5.74,-3.86,1.8800000000000003,1.6,1.0,o-DCB,,8.0,CBA,0.3,80.0,25.0,0.0,MoOx,-5.3,8.5,ZnO,,30,0.000562,0.000543,1.03,0.92,15.32,64.0,9.16,9.020416,2.53,19.2,6.3,3.3,1.9,1.6,147.0,1.306,180.0,-17.0,3.43,1.549,-40.15,-90.0,0.258,290.6,36.22,180.5,126.5,2.8,19.5,8.9,5.5,1.5,3.9,140.6,1.239,213.4,11.0,2.36,1.573,46.39,96.9,0.254,301.5,37.37,193.7,140.4,-4.46
252,10.1021/jacs.6b02004,PTB7-Th,,,,-5.210000000000001,-3.5383333333333327,1.6716666666666682,1.59,ITIC-Th,-5.673333333333334,-3.908888888888889,1.764444444444445,1.6,0.7692307692307692,o-DCB,800.0,20.0,CN,3.0,120.0,25.0,0.0,MoOx,-5.3,5.0,ZnO,,,0.00018,0.00039,0.462,0.8,15.93,68.0,8.7,8.66592,2.53,19.2,6.3,3.3,1.9,1.6,147.0,1.306,180.0,-17.0,3.43,1.549,-40.15,-90.0,0.258,290.6,36.22,180.5,126.5,1.55,20.5,4.9,2.5,0.6,3.3,162.62,1.194,259.0,-4.0,4,1.633,-47.72,-91.2,0.705,346.5,48.94,230.8,143.6,-4.46
253,10.1021/jacs.6b02004,PDBT-T1,,,,-5.36,-3.43,1.9300000000000002,1.85,ITIC-Th,-5.673333333333334,-3.908888888888889,1.764444444444445,1.6,1.0,CF,3000.0,12.0,CN,1.0,100.0,25.0,0.0,MoOx,-5.3,5.0,ZnO,,,0.00026,0.00037,0.703,0.88,16.24,67.1,9.6,9.589395199999998,1.02,17.8,3.1,5.7,5.4,3.3,119.38,1.483,61.0,-64.0,1.97,1.443,-32.09,-87.8,0.22,179.5,21.01,122.5,112.2,1.55,20.5,4.9,2.5,0.6,3.3,162.62,1.194,259.0,-4.0,4,1.633,-47.72,-91.2,0.705,346.5,48.94,230.8,143.6,-4.46
254,10.1038/s41560-018-0263-4,P2F-EH,2.32,20.5,47.6,-5.36,-3.04,2.3200000000000003,1.85,ITIC,-5.576,-3.9160000000000004,1.6599999999999993,1.5855555555555556,1.0,CF,1000.0,11.0,_,0.0,100.0,100.0,5.0,PEDOT:PSS,-5.2,40.0,PFNDI-Br,,,,,,0.983,12.4,50.48,6.13,6.153108159999999,1.02,17.8,3.1,5.7,5.4,3.3,119.38,1.483,61.0,-64.0,1.97,1.443,-32.09,-87.8,0.22,179.5,21.01,122.5,112.2,,,,,,,,,,,,,,,,,,,,-4.18
255,10.1038/s41560-018-0263-4,P2F-Ehp,2.49,25.5,63.5,-5.38,-3.06,2.32,1.8500000000000003,ITIC,-5.576,-3.9160000000000004,1.6599999999999993,1.5855555555555556,1.0,CF,1000.0,11.0,_,0.0,100.0,100.0,5.0,PEDOT:PSS,-5.2,40.0,PFNDI-Br,,,2.63e-05,1.42e-05,1.85,1.017,13.02,54.79,7.28,7.2549301859999975,1.02,17.8,3.1,5.7,5.4,3.3,119.38,1.483,61.0,-64.0,1.97,1.443,-32.09,-87.8,0.22,179.5,21.01,122.5,112.2,,,,,,,,,,,,,,,,,,,,-4.18
256,10.1038/s41560-018-0263-4,P2F-EO,2.42,26.4,64.0,-5.41,-3.08,2.33,1.85,ITIC,-5.576,-3.9160000000000004,1.6599999999999993,1.5855555555555556,1.0,CF,1000.0,11.0,_,0.0,100.0,100.0,5.0,PEDOT:PSS,-5.2,40.0,PFNDI-Br,,,,,,1.013,12.65,52.53,6.73,6.731430584999999,1.02,17.8,3.1,5.7,5.4,3.3,119.38,1.483,61.0,-64.0,1.97,1.443,-32.09,-87.8,0.22,179.5,21.01,122.5,112.2,,,,,,,,,,,,,,,,,,,,-4.18
257,10.1038/s41560-018-0263-4,P2F-Ehp,2.49,25.5,63.5,-5.38,-3.06,2.32,1.8500000000000003,IT-F,-5.62,-4.018571428571429,1.6014285714285714,1.532857142857143,1.0,CF,1000.0,11.0,_,0.0,100.0,100.0,5.0,PEDOT:PSS,-5.2,40.0,PFNDI-Br,,,4.65e-05,6.4e-06,7.27,0.959,16.91,61.94,10.06,10.044617786,1.02,17.8,3.1,5.7,5.4,3.3,119.38,1.483,61.0,-64.0,1.97,1.443,-32.09,-87.8,0.22,179.5,21.01,122.5,112.2,,,,,,,,,,,,,,,,,,,,-4.18
258,10.1038/s41560-018-0263-4,P2F-Ehp,2.49,25.5,63.5,-5.38,-3.06,2.32,1.8500000000000003,IT-4F,-5.677083333333333,-4.104583333333333,1.5724999999999998,1.5219999999999996,1.0,CF,1000.0,11.0,_,0.0,100.0,100.0,5.0,PEDOT:PSS,-5.2,40.0,PFNDI-Br,,,4.76e-05,1.99e-05,2.39,0.891,19.65,74.09,12.96,12.971788335000001,1.02,17.8,3.1,5.7,5.4,3.3,119.38,1.483,61.0,-64.0,1.97,1.443,-32.09,-87.8,0.22,179.5,21.01,122.5,112.2,,,,,,,,,,,,,,,,,,,,-4.18
259,10.1039/C6EE03489F,PB3T,,,,-5.39,-3.37,2.0199999999999996,1.96,IT-M,-5.513571428571429,-3.808,1.705571428571429,1.604285714285714,1.5,Anisole,,8.0,_,0.0,100.0,25.0,0.0,PEDOT:PSS,-5.2,,PFN-Br,,5,0.00011,6.5e-05,1.69,1.0,18.9,63.0,11.9,11.907,1.36,17.8,4.4,6.9,0.4,5.5,108.14,0.995,154.0,-38.0,2.11,1.514,-91.5,17.063,269.5,33.2,184.1,0.037,33.7,,,,,,,,,,,,,,,,,,,,-2.18
