Repository: aspuru-guzik-group/Beyond-Molecular-Structure-ML-for-OPV-Materials-Devices

File: datasets/Min_2020_n558/cleaned_dataset.csv (part 4 of 6)
ref,DOI,Donor,Donor PDI,Donor Mn (kDa),Donor Mw (kDa),HOMO_D (eV),LUMO_D (eV),Ehl_D (eV),Eg_D (eV),Acceptor,HOMO_A (eV),LUMO_A (eV),Ehl_A (eV),Eg_A (eV),D:A ratio (m/m),solvent,Active layer spin coating speed (rpm),total solids conc. (mg/mL),solvent additive,solvent additive conc. (% v/v),active layer thickness (nm),temperature of thermal annealing,annealing time (min),HTL,HTL energy level (eV),HTL thickness (nm),ETL,ETL enegy level (eV),ETL thickness (nm),hole mobility blend (cm^2 V^-1 s^-1),electron mobility blend (cm^2 V^-1 s^-1),hole:electron mobility ratio,Voc (V),Jsc (mA cm^-2),FF (%),PCE (%),calculated PCE (%),solvent dipole,solvent dD,solvent dP,solvent dH,solvent dHDon,solvent dHAcc,solvent MW,solvent Density,solvent BPt,solvent MPt,solvent logKow,solvent RI,solvent Trouton,solvent RER,solvent ParachorGA,solvent RD,solvent DCp,solvent log n,solvent SurfTen,solvent additive dipole,solvent additive dD,solvent additive dP,solvent additive dH,solvent additive dHDon,solvent additive dHAcc,solvent additive MW,solvent additive Density,solvent additive BPt,solvent additive MPt,solvent additive logKow,solvent additive RI,solvent additive Trouton,solvent additive RER,solvent additive ParachorGA,solvent additive RD,solvent additive DCp,solvent additive log n,solvent additive SurfTen,ETL energy level (eV)
260,10.1021/acs.chemmater.7b01615,PBDB-T,,,,-5.298823529411766,-3.4272972972972977,1.871526232114468,1.768181818181818,IT-M,-5.513571428571429,-3.808,1.705571428571429,1.604285714285714,1.0,CB,3000.0,20.0,DIO,1.0,115.0,100.0,10.0,MoOx,-5.3,10.0,EDTA-ZnO,,40,0.000317,0.000296,1.07,0.953,17.34,73.2,12.1,12.096314639999997,1.72,19.0,4.3,2.0,1.3,2.5,112.56,1.106,132.0,-45.0,2.84,1.525,-35.72,-86.8,0.218,248.5,31.13,158.9,133.1,2.09,18.1,3.3,3.0,2.884402661,2.014923179,,1.84,364.69,18.5,5.033,1.562310066,94.5120375,0.041265849,503.2,64.939,308.08,0.8416,49.23966477,-4.05
261,10.1002/aenm.201801601,PBDB-T,4.22,36.2,,-5.298823529411766,-3.4272972972972977,1.871526232114468,1.768181818181818,ITIC,-5.576,-3.9160000000000004,1.6599999999999993,1.5855555555555556,1.0,CB,2000.0,20.0,DIO,0.5,,160.0,10.0,MoOx,-5.3,3.0,ZnO,,,0.000201,0.000142,1.42,0.86,18.12,64.29,10.02,10.01843928,1.72,19.0,4.3,2.0,1.3,2.5,112.56,1.106,132.0,-45.0,2.84,1.525,-35.72,-86.8,0.218,248.5,31.13,158.9,133.1,2.09,18.1,3.3,3.0,2.884402661,2.014923179,,1.84,364.69,18.5,5.033,1.562310066,94.5120375,0.041265849,503.2,64.939,308.08,0.8416,49.23966477,-4.46
262,10.1002/adfm.201705659,PBDB-T,,,,-5.298823529411766,-3.4272972972972977,1.871526232114468,1.768181818181818,ITIC,-5.576,-3.9160000000000004,1.6599999999999993,1.5855555555555556,1.0,CB,1500.0,,DIO,3.0,160.0,110.0,10.0,PEDOT:PSS,-5.2,30.0,PFN-Br,,5,,,,0.896,16.55,70.73,10.54,10.488410240000002,1.72,19.0,4.3,2.0,1.3,2.5,112.56,1.106,132.0,-45.0,2.84,1.525,-35.72,-86.8,0.218,248.5,31.13,158.9,133.1,2.09,18.1,3.3,3.0,2.884402661,2.014923179,,1.84,364.69,18.5,5.033,1.562310066,94.5120375,0.041265849,503.2,64.939,308.08,0.8416,49.23966477,-2.18
263,10.1002/adfm.201705659,PBDB-T,,,,-5.298823529411766,-3.4272972972972977,1.871526232114468,1.768181818181818,IT-M,-5.513571428571429,-3.808,1.705571428571429,1.604285714285714,1.0,CB,1500.0,,DIO,3.0,160.0,110.0,10.0,PEDOT:PSS,-5.2,30.0,PFN-Br,,5,,,,0.95,16.37,74.06,11.52,11.5174409,1.72,19.0,4.3,2.0,1.3,2.5,112.56,1.106,132.0,-45.0,2.84,1.525,-35.72,-86.8,0.218,248.5,31.13,158.9,133.1,2.09,18.1,3.3,3.0,2.884402661,2.014923179,,1.84,364.69,18.5,5.033,1.562310066,94.5120375,0.041265849,503.2,64.939,308.08,0.8416,49.23966477,-2.18
264,10.1007/s11426-016-0417-9,PBDB-T,,,,-5.298823529411766,-3.4272972972972977,1.871526232114468,1.768181818181818,DICTiF,-5.55,-3.62,1.9299999999999997,1.75,0.7142857142857143,CF,,,DPE,0.5,,80.0,,PEDOT:PSS,-5.2,,PDIN,,,8.45e-05,7.46e-05,1.13,0.98,11.2,65.0,6.97,7.134399999999999,1.02,17.8,3.1,5.7,5.4,3.3,119.38,1.483,61.0,-64.0,1.97,1.443,-32.09,-87.8,0.22,179.5,21.01,122.5,112.2,1.17,19.4,3.4,4.0,0.1,4.9,170.21,1.073,258.0,27.0,4.21,1.578,-51.05,-95.0,0.457,395.6,52.87,274.3,146.2,-3.6
265,10.1002/adfm.201603820,PffBT4T-2OD,,,,-5.32,-3.6950000000000003,1.625,1.6400000000000001,BAF-4CN,-5.7,-3.6,2.1,2.16,0.7407407407407407,o-DCB:CB (1:1),800.0,,DIO,0.1304347826,300.0,25.0,0.0,MoOx,-5.3,10.0,ZnO,,40,0.00029,0.00049,0.592,0.769,15.52,70.7,8.4,8.437960160000001,2.125,19.1,5.3,2.65,1.6,2.05,129.78,1.206,156.0,-31.0,3.135,1.537,-37.935,-88.4,0.238,269.55,33.675,169.7,129.8,2.09,18.1,3.3,3.0,2.884402661,2.014923179,,1.84,364.69,18.5,5.033,1.562310066,94.5120375,0.041265849,503.2,64.939,308.08,0.8416,49.23966477,-4.46
266,10.1007/s40843-016-5155-2,PBDB-T,,,,-5.298823529411766,-3.4272972972972977,1.871526232114468,1.768181818181818,DCF-2HT,-5.67,-3.72,1.9499999999999997,1.93,0.7142857142857143,CF,,,PN,0.5,,25.0,0.0,PEDOT:PSS,-5.2,,PDIN,,,1.34e-05,4.86e-05,0.276,1.02,11.3,49.5,5.71,5.705370000000001,1.02,17.8,3.1,5.7,5.4,3.3,119.38,1.483,61.0,-64.0,1.97,1.443,-32.09,-87.8,0.22,179.5,21.01,122.5,112.2,0.0,19.9,2.7,3.8,0.1,3.6,204.3,1.094,357.2,44.4,5.09,1.657,58.93,94.1,0.442,479.0,68.61,319.9,153.0,-3.6
267,10.1007/s40843-016-5155-2,PTB7-Th,,,,-5.210000000000001,-3.5383333333333327,1.6716666666666682,1.59,DCF-2HT,-5.67,-3.72,1.9499999999999997,1.93,0.7142857142857143,CF,,,PN,0.5,,25.0,0.0,PEDOT:PSS,-5.2,,PDIN,,,,,,0.96,12.43,40.04,4.83,4.777893119999999,1.02,17.8,3.1,5.7,5.4,3.3,119.38,1.483,61.0,-64.0,1.97,1.443,-32.09,-87.8,0.22,179.5,21.01,122.5,112.2,0.0,19.9,2.7,3.8,0.1,3.6,204.3,1.094,357.2,44.4,5.09,1.657,58.93,94.1,0.442,479.0,68.61,319.9,153.0,-3.6
268,10.1002/adma.201702125,FTAZ,,,,-5.48,-3.47,2.0100000000000002,2.0,ITIC1,-5.48,-3.8499999999999996,1.6300000000000008,1.55,0.7692307692307692,CF,,11.5,_,0.0,90.0,25.0,0.0,MoOx,-5.3,10.0,ZnO,,30,0.0027,0.0002,13.5,0.921,16.45,56.4,8.54,8.544853799999999,1.02,17.8,3.1,5.7,5.4,3.3,119.38,1.483,61.0,-64.0,1.97,1.443,-32.09,-87.8,0.22,179.5,21.01,122.5,112.2,,,,,,,,,,,,,,,,,,,,-4.46
269,10.1002/adma.201702125,FTAZ,,,,-5.48,-3.47,2.0100000000000002,2.0,ITIC2,-5.43,-3.8,1.63,1.53,0.7692307692307692,CF,,11.5,_,0.0,90.0,110.0,0.0,MoOx,-5.3,10.0,ZnO,,30,0.0014,0.00041,3.41,0.925,18.88,63.0,11.0,11.00232,1.02,17.8,3.1,5.7,5.4,3.3,119.38,1.483,61.0,-64.0,1.97,1.443,-32.09,-87.8,0.22,179.5,21.01,122.5,112.2,,,,,,,,,,,,,,,,,,,,-4.46
270,10.1021/jacs.7b11278,PTB7-Th,,,,-5.210000000000001,-3.5383333333333327,1.6716666666666682,1.59,BT-IC,-5.3775,-3.8575,1.5200000000000005,1.43,0.6666666666666666,CB:CF (9:1),,25.0,_,0.0,130.0,150.0,10.0,MoOx,-5.3,,ZnO,,25,0.00051,0.00012,4.25,0.81,17.5,59.6,8.3,8.4483,1.65,18.88,4.18,2.37,1.71,2.58,113.242,1.1437,124.9,-46.9,2.753,1.5168,-35.357,-86.9,0.2182,241.6,30.118,155.26,131.01,,,,,,,,,,,,,,,,,,,,-4.46
271,10.1021/jacs.7b11278,PTB7-Th,,,,-5.210000000000001,-3.5383333333333327,1.6716666666666682,1.59,BT-CIC,-5.32,-3.85,1.4700000000000002,1.33,0.6666666666666666,CB:CF (9:1),,25.0,_,0.0,130.0,150.0,10.0,MoOx,-5.3,,ZnO,,25,0.00065,0.00021,3.1,0.7,22.5,71.0,11.2,11.182499999999997,1.65,18.88,4.18,2.37,1.71,2.58,113.242,1.1437,124.9,-46.9,2.753,1.5168,-35.357,-86.9,0.2182,241.6,30.118,155.26,131.01,,,,,,,,,,,,,,,,,,,,-4.46
273,10.1039/C7TC04520D,FTAZ,,,,-5.48,-3.47,2.0100000000000002,2.0,IDT-IC,-5.658,-3.8560000000000003,1.802,1.704,0.6666666666666666,CF,3000.0,12.5,_,0.0,100.0,25.0,0.0,MoOx,-5.3,5.0,ZnO,,,0.00013,2e-05,6.5,0.896,13.6,58.5,7.13,7.128575999999999,1.02,17.8,3.1,5.7,5.4,3.3,119.38,1.483,61.0,-64.0,1.97,1.443,-32.09,-87.8,0.22,179.5,21.01,122.5,112.2,,,,,,,,,,,,,,,,,,,,-4.46
274,10.1039/C7TC04520D,FTAZ,,,,-5.48,-3.47,2.0100000000000002,2.0,NTIC,-5.525,-3.755,1.7700000000000005,1.68,0.6666666666666666,CF,3000.0,12.5,_,0.0,100.0,25.0,0.0,MoOx,-5.3,5.0,ZnO,,,0.00015,2.6e-05,5.77,0.95,14.3,67.9,9.21,9.224215000000001,1.02,17.8,3.1,5.7,5.4,3.3,119.38,1.483,61.0,-64.0,1.97,1.443,-32.09,-87.8,0.22,179.5,21.01,122.5,112.2,,,,,,,,,,,,,,,,,,,,-4.46
275,10.1039/C7TA05809H,PBDB-T,,,,-5.298823529411766,-3.4272972972972977,1.871526232114468,1.768181818181818,NTIC,-5.525,-3.755,1.7700000000000005,1.68,1.25,CF,,9.0,_,0.0,100.0,25.0,0.0,PEDOT:PSS,-5.2,30.0,PDINO,,,0.000191,9.15e-05,2.09,0.935,13.55,68.1,8.63,8.62775925,1.02,17.8,3.1,5.7,5.4,3.3,119.38,1.483,61.0,-64.0,1.97,1.443,-32.09,-87.8,0.22,179.5,21.01,122.5,112.2,,,,,,,,,,,,,,,,,,,,-3.9
276,10.1039/C7TA05809H,PBDB-T,,,,-5.298823529411766,-3.4272972972972977,1.871526232114468,1.768181818181818,NTIC-Me,-5.53,-3.73,1.8000000000000003,1.74,1.25,CF,,9.0,_,0.0,100.0,25.0,0.0,PEDOT:PSS,-5.2,30.0,PDINO,,,7.29e-05,6.93e-05,1.05,0.963,13.93,66.2,8.3,8.880458579999999,1.02,17.8,3.1,5.7,5.4,3.3,119.38,1.483,61.0,-64.0,1.97,1.443,-32.09,-87.8,0.22,179.5,21.01,122.5,112.2,,,,,,,,,,,,,,,,,,,,-3.9
277,10.1039/C7TA05809H,PBDB-T,,,,-5.298823529411766,-3.4272972972972977,1.871526232114468,1.768181818181818,NTIC-OMe,-5.53,-3.7,1.83,1.71,1.25,CF,,9.0,_,0.0,100.0,25.0,0.0,PEDOT:PSS,-5.2,30.0,PDINO,,,8.49e-05,7.86e-05,1.08,0.965,13.52,66.0,8.61,8.610888,1.02,17.8,3.1,5.7,5.4,3.3,119.38,1.483,61.0,-64.0,1.97,1.443,-32.09,-87.8,0.22,179.5,21.01,122.5,112.2,,,,,,,,,,,,,,,,,,,,-3.9
278,10.1039/C7TA05809H,PBDB-T,,,,-5.298823529411766,-3.4272972972972977,1.871526232114468,1.768181818181818,NTIC-F,-5.52,-3.77,1.7499999999999996,1.66,1.25,CF,,9.0,_,0.0,100.0,25.0,0.0,PEDOT:PSS,-5.2,30.0,PDINO,,,8e-05,6.59e-05,1.21,0.812,15.04,66.3,8.1,8.096874239999998,1.02,17.8,3.1,5.7,5.4,3.3,119.38,1.483,61.0,-64.0,1.97,1.443,-32.09,-87.8,0.22,179.5,21.01,122.5,112.2,,,,,,,,,,,,,,,,,,,,-3.9
279,10.1002/adfm.201704389,PffBT4T-2OD,,,,-5.32,-3.6950000000000003,1.625,1.6400000000000001,FBR,-5.786666666666666,-3.6733333333333333,2.113333333333333,2.1166666666666667,0.7142857142857143,o-DCB:CB (1:1),,14.0,_,0.0,100.0,25.0,0.0,MoOx,-5.3,,ZnO,,40,,,,1.11,12.62,50.0,7.04,7.0041,2.125,19.1,5.3,2.65,1.6,2.05,129.78,1.206,156.0,-31.0,3.135,1.537,-37.935,-88.4,0.238,269.55,33.675,169.7,129.8,,,,,,,,,,,,,,,,,,,,-4.46
280,https://doi.org/10.1016/j.nanoen.2019.01.039,PBT1-C,2.3,,78.5,-5.449999999999999,-3.41,2.039999999999999,1.855,IT-4F,-5.677083333333333,-4.104583333333333,1.5724999999999998,1.5219999999999996,1.0,CB,,,DIO,0.25,,25.0,0.0,MoOx,-5.3,3.0,ZnO,,,0.00084,0.0005,1.68,0.79,19.7,70.5,10.9,10.971915,1.72,19.0,4.3,2.0,1.3,2.5,112.56,1.106,132.0,-45.0,2.84,1.525,-35.72,-86.8,0.218,248.5,31.13,158.9,133.1,2.09,18.1,3.3,3.0,2.884402661,2.014923179,,1.84,364.69,18.5,5.033,1.562310066,94.5120375,0.041265849,503.2,64.939,308.08,0.8416,49.23966477,-4.46
281,https://doi.org/10.1016/j.nanoen.2019.01.039,PBT1-C-2Cl,4.8,,75.8,-5.59,-3.53,2.06,1.85,IT-4F,-5.677083333333333,-4.104583333333333,1.5724999999999998,1.5219999999999996,1.0,CB,,,DIO,0.25,,25.0,0.0,MoOx,-5.3,3.0,ZnO,,,0.00107,0.00054,1.98,0.85,19.74,76.0,12.7,12.752040000000001,1.72,19.0,4.3,2.0,1.3,2.5,112.56,1.106,132.0,-45.0,2.84,1.525,-35.72,-86.8,0.218,248.5,31.13,158.9,133.1,2.09,18.1,3.3,3.0,2.884402661,2.014923179,,1.84,364.69,18.5,5.033,1.562310066,94.5120375,0.041265849,503.2,64.939,308.08,0.8416,49.23966477,-4.46
282,10.1002/solr.201700107,J71,,,,-5.3475,-3.4510000000000005,1.8964999999999996,1.8642857142857145,ITIC,-5.576,-3.9160000000000004,1.6599999999999993,1.5855555555555556,0.8333333333333334,CF,1500.0,16.0,_,0.0,130.0,25.0,0.0,PEDOT:PSS,-5.2,,PDINO,,10,,,,0.96,14.8,63.6,9.3,9.036288,1.02,17.8,3.1,5.7,5.4,3.3,119.38,1.483,61.0,-64.0,1.97,1.443,-32.09,-87.8,0.22,179.5,21.01,122.5,112.2,,,,,,,,,,,,,,,,,,,,-3.9
283,10.1002/solr.201700107,J71,,,,-5.3475,-3.4510000000000005,1.8964999999999996,1.8642857142857145,BDT-IC,-5.51,-3.9,1.6099999999999999,1.53,0.8333333333333334,CF,1500.0,16.0,_,0.0,130.0,25.0,0.0,PEDOT:PSS,-5.2,,PDINO,,10,0.000113,0.00019,0.595,0.92,17.3,65.5,10.9,10.424980000000001,1.02,17.8,3.1,5.7,5.4,3.3,119.38,1.483,61.0,-64.0,1.97,1.443,-32.09,-87.8,0.22,179.5,21.01,122.5,112.2,,,,,,,,,,,,,,,,,,,,-3.9
284,10.1007/s11426-018-9260-2,PBDB-TF,2.36,26.8,63.3,-5.498461538461539,-3.6500000000000004,1.8484615384615388,1.8075,IT-4F,-5.677083333333333,-4.104583333333333,1.5724999999999998,1.5219999999999996,1.0,CB,,20.0,_,0.0,100.0,100.0,10.0,PEDOT:PSS,-5.2,30.0,PFN-Br,,,,,,0.86,20.8,76.0,13.59,13.594880000000002,1.72,19.0,4.3,2.0,1.3,2.5,112.56,1.106,132.0,-45.0,2.84,1.525,-35.72,-86.8,0.218,248.5,31.13,158.9,133.1,,,,,,,,,,,,,,,,,,,,-2.18
285,10.1007/s11426-018-9260-2,PBDB-TF,2.36,26.8,63.3,-5.498461538461539,-3.6500000000000004,1.8484615384615388,1.8075,ITIC-Cl4,-5.666666666666667,-4.026666666666666,1.6400000000000006,1.5999999999999999,1.0,CF,,14.0,_,0.0,100.0,100.0,10.0,PEDOT:PSS,-5.2,30.0,PFN-Br,,,,,,0.78,22.25,73.0,12.67,12.66915,1.02,17.8,3.1,5.7,5.4,3.3,119.38,1.483,61.0,-64.0,1.97,1.443,-32.09,-87.8,0.22,179.5,21.01,122.5,112.2,,,,,,,,,,,,,,,,,,,,-2.18
286,10.1007/s11426-018-9260-2,PBDB-T2Cl,2.5,25.5,63.7,-5.51,-3.626,1.884,1.734,IT-4F,-5.677083333333333,-4.104583333333333,1.5724999999999998,1.5219999999999996,1.0,CB,,20.0,_,0.0,100.0,100.0,10.0,PEDOT:PSS,-5.2,30.0,PFN-Br,,,,,,0.89,20.58,78.0,14.29,14.286636,1.72,19.0,4.3,2.0,1.3,2.5,112.56,1.106,132.0,-45.0,2.84,1.525,-35.72,-86.8,0.218,248.5,31.13,158.9,133.1,,,,,,,,,,,,,,,,,,,,-2.18
287,10.1007/s11426-018-9260-2,PBDB-T2Cl,2.5,25.5,63.7,-5.51,-3.626,1.884,1.734,ITIC-Cl4,-5.666666666666667,-4.026666666666666,1.6400000000000006,1.5999999999999999,1.0,CF,,14.0,_,0.0,100.0,100.0,10.0,PEDOT:PSS,-5.2,30.0,PFN-Br,,,,,,0.81,22.01,74.0,13.37,13.192794000000001,1.02,17.8,3.1,5.7,5.4,3.3,119.38,1.483,61.0,-64.0,1.97,1.443,-32.09,-87.8,0.22,179.5,21.01,122.5,112.2,,,,,,,,,,,,,,,,,,,,-2.18
288,10.1021/jacs.8b02695,P1_PDTB-EF-T,2.6,25.7,,-5.51,-3.59,1.92,1.93,IT-4F,-5.677083333333333,-4.104583333333333,1.5724999999999998,1.5219999999999996,1.0,CB,2000.0,18.0,DIO,0.5,,25.0,0.0,PEDOT:PSS,-5.2,10.0,PFN-Br,,,0.000151,0.000412,0.367,0.896,20.05,64.0,11.5,11.497472,1.72,19.0,4.3,2.0,1.3,2.5,112.56,1.106,132.0,-45.0,2.84,1.525,-35.72,-86.8,0.218,248.5,31.13,158.9,133.1,2.09,18.1,3.3,3.0,2.884402661,2.014923179,,1.84,364.69,18.5,5.033,1.562310066,94.5120375,0.041265849,503.2,64.939,308.08,0.8416,49.23966477,-2.18
289,10.1021/jacs.8b02695,P2_PDTB-EF-T,4.1,39.9,,-5.5,-3.59,1.9100000000000001,1.93,IT-4F,-5.677083333333333,-4.104583333333333,1.5724999999999998,1.5219999999999996,1.0,CB,2000.0,18.0,DIO,0.5,100.0,150.0,10.0,MoOx,-5.3,10.0,ZnO,,30,0.000346,0.000395,0.876,0.9,20.74,76.0,14.2,14.186160000000001,1.72,19.0,4.3,2.0,1.3,2.5,112.56,1.106,132.0,-45.0,2.84,1.525,-35.72,-86.8,0.218,248.5,31.13,158.9,133.1,2.09,18.1,3.3,3.0,2.884402661,2.014923179,,1.84,364.69,18.5,5.033,1.562310066,94.5120375,0.041265849,503.2,64.939,308.08,0.8416,49.23966477,-4.46
290,10.1021/jacs.8b02695,P3_PDTB-EF-T,5.2,37.2,,-5.54,-3.6,1.94,1.94,IT-4F,-5.677083333333333,-4.104583333333333,1.5724999999999998,1.5219999999999996,1.0,CB,2000.0,18.0,DIO,0.5,,25.0,0.0,PEDOT:PSS,-5.2,10.0,PFN-Br,,,6.32e-05,0.000235,0.269,0.904,20.31,61.0,11.2,11.1997464,1.72,19.0,4.3,2.0,1.3,2.5,112.56,1.106,132.0,-45.0,2.84,1.525,-35.72,-86.8,0.218,248.5,31.13,158.9,133.1,2.09,18.1,3.3,3.0,2.884402661,2.014923179,,1.84,364.69,18.5,5.033,1.562310066,94.5120375,0.041265849,503.2,64.939,308.08,0.8416,49.23966477,-2.18
291,10.1007/s11426-018-9334-9,PBDB-T-SF,,,,-5.41,-3.62,1.79,1.8,NCBDT-4Cl,-5.6,-4.02,1.58,1.4,1.0,CF,,,DIO,0.2,110.0,110.0,,PEDOT:PSS,-5.2,,PDINO,,,0.000225,0.000185,1.22,0.851,22.35,74.3,14.1,14.131748550000001,1.02,17.8,3.1,5.7,5.4,3.3,119.38,1.483,61.0,-64.0,1.97,1.443,-32.09,-87.8,0.22,179.5,21.01,122.5,112.2,2.09,18.1,3.3,3.0,2.884402661,2.014923179,,1.84,364.69,18.5,5.033,1.562310066,94.5120375,0.041265849,503.2,64.939,308.08,0.8416,49.23966477,-3.9
292,10.1016/j.joule.2019.01.004,PBDB-TF,,49.0,,-5.498461538461539,-3.6500000000000004,1.8484615384615388,1.8075,Y6,-5.65,-4.1,1.5500000000000007,1.81,0.8333333333333334,CF,3000.0,16.0,CN,0.5,150.0,110.0,10.0,PEDOT:PSS,-5.2,40.0,PDINO,,15,0.0002,0.00059,0.339,0.83,25.3,74.8,15.7,15.707251999999999,1.02,17.8,3.1,5.7,5.4,3.3,119.38,1.483,61.0,-64.0,1.97,1.443,-32.09,-87.8,0.22,179.5,21.01,122.5,112.2,1.55,20.5,4.9,2.5,0.6,3.3,162.62,1.194,259.0,-4.0,4,1.633,-47.72,-91.2,0.705,346.5,48.94,230.8,143.6,-3.9
293,10.1002/adfm.201705095,PBDB-T,,,,-5.298823529411766,-3.4272972972972977,1.871526232114468,1.768181818181818,ITC6-IC,-5.73,-3.92,1.8100000000000005,1.6,1.0,CB,,12.5,_,0.0,110.0,125.0,10.0,MoOx,-5.3,10.0,ZnO,,,0.000263,0.000193,1.36,0.97,16.41,73.0,11.61,11.619921,1.72,19.0,4.3,2.0,1.3,2.5,112.56,1.106,132.0,-45.0,2.84,1.525,-35.72,-86.8,0.218,248.5,31.13,158.9,133.1,,,,,,,,,,,,,,,,,,,,-4.46
294,10.1039/C8EE02560F,J71,,,,-5.3475,-3.4510000000000005,1.8964999999999996,1.8642857142857145,ITC6-IC,-5.73,-3.92,1.8100000000000005,1.6,,CF,,12.0,_,0.0,93.0,,,PEDOT:PSS,-5.2,40.0,PDINO,,,0.0005,,,0.938,18.35,65.77,11.32,11.320529709999999,1.02,17.8,3.1,5.7,5.4,3.3,119.38,1.483,61.0,-64.0,1.97,1.443,-32.09,-87.8,0.22,179.5,21.01,122.5,112.2,,,,,,,,,,,,,,,,,,,,-3.9
558,10.1039/C8EE02560F,PTQ10,,,,-5.54,-2.98,2.56,1.92,IDIC,-5.705,-3.996875,1.708125,1.635833333333334,,CF,,12.0,_,0.0,112.0,,,PEDOT:PSS,-5.2,40.0,PDINO,,,0.00723,,,0.943,18.75,69.66,12.32,12.316758749999998,1.02,17.8,3.1,5.7,5.4,3.3,119.38,1.483,61.0,-64.0,1.97,1.443,-32.09,-87.8,0.22,179.5,21.01,122.5,112.2,,,,,,,,,,,,,,,,,,,,-3.9
559,10.1039/C8EE02560F,J71,,,,-5.3475,-3.4510000000000005,1.8964999999999996,1.8642857142857145,MeIC,-5.57,-3.9299999999999997,1.6400000000000006,1.5550000000000002,,CF,,12.0,_,0.0,103.0,,,PEDOT:PSS,-5.2,40.0,PDINO,,,0.000556,,,0.919,17.77,69.89,11.43,11.413477306999999,1.02,17.8,3.1,5.7,5.4,3.3,119.38,1.483,61.0,-64.0,1.97,1.443,-32.09,-87.8,0.22,179.5,21.01,122.5,112.2,,,,,,,,,,,,,,,,,,,,-3.9
560,10.1039/C8EE02560F,J71,,,,-5.3475,-3.4510000000000005,1.8964999999999996,1.8642857142857145,ITCT,-5.5888888888888895,-3.836666666666667,1.7522222222222226,1.58,,CF,,12.0,_,0.0,90.0,,,PEDOT:PSS,-5.2,40.0,PDINO,,,0.000222,,,0.881,17.46,67.96,10.46,10.453783896000001,1.02,17.8,3.1,5.7,5.4,3.3,119.38,1.483,61.0,-64.0,1.97,1.443,-32.09,-87.8,0.22,179.5,21.01,122.5,112.2,,,,,,,,,,,,,,,,,,,,-3.9
561,10.1039/C8EE02560F,J71,,,,-5.3475,-3.4510000000000005,1.8964999999999996,1.8642857142857145,ITIC,-5.576,-3.9160000000000004,1.6599999999999993,1.5855555555555556,,CF,,12.0,_,0.0,102.0,,,PEDOT:PSS,-5.2,40.0,PDINO,,,0.000209,,,0.93,18.06,65.75,10.95,11.0432385,1.02,17.8,3.1,5.7,5.4,3.3,119.38,1.483,61.0,-64.0,1.97,1.443,-32.09,-87.8,0.22,179.5,21.01,122.5,112.2,,,,,,,,,,,,,,,,,,,,-3.9
295,10.1016/j.nanoen.2018.11.067,PBDB-TF,,,,-5.498461538461539,-3.6500000000000004,1.8484615384615388,1.8075,IT-4F,-5.677083333333333,-4.104583333333333,1.5724999999999998,1.5219999999999996,1.0,CB,,20.0,DIO,0.5,100.0,25.0,0.0,PEDOT:PSS,-5.2,40.0,PFN-Br,,,0.000226,6.27e-05,3.6,0.86,20.8,74.5,13.37,13.32656,1.72,19.0,4.3,2.0,1.3,2.5,112.56,1.106,132.0,-45.0,2.84,1.525,-35.72,-86.8,0.218,248.5,31.13,158.9,133.1,2.09,18.1,3.3,3.0,2.884402661,2.014923179,,1.84,364.69,18.5,5.033,1.562310066,94.5120375,0.041265849,503.2,64.939,308.08,0.8416,49.23966477,-2.18
296,10.1016/j.nanoen.2018.11.067,PBDB-TF,,,,-5.498461538461539,-3.6500000000000004,1.8484615384615388,1.8075,ITIC,-5.576,-3.9160000000000004,1.6599999999999993,1.5855555555555556,1.0,CB,,20.0,DIO,0.5,100.0,25.0,0.0,PEDOT:PSS,-5.2,40.0,PFN-Br,,,0.000114,0.000232,0.491,1.0,16.1,66.07,10.64,10.637270000000001,1.72,19.0,4.3,2.0,1.3,2.5,112.56,1.106,132.0,-45.0,2.84,1.525,-35.72,-86.8,0.218,248.5,31.13,158.9,133.1,2.09,18.1,3.3,3.0,2.884402661,2.014923179,,1.84,364.69,18.5,5.033,1.562310066,94.5120375,0.041265849,503.2,64.939,308.08,0.8416,49.23966477,-2.18
297,10.1002/marc.201800393,PBDB-T,,,,-5.298823529411766,-3.4272972972972977,1.871526232114468,1.768181818181818,ATT-6,-5.45,-3.61,1.8400000000000003,1.53,1.0,CF,,15.0,_,0.0,,160.0,10.0,PEDOT:PSS,-5.2,30.0,PDINO,,30,5.37e-05,2.44e-05,2.2,0.96,14.66,59.37,8.22,8.35549632,1.02,17.8,3.1,5.7,5.4,3.3,119.38,1.483,61.0,-64.0,1.97,1.443,-32.09,-87.8,0.22,179.5,21.01,122.5,112.2,,,,,,,,,,,,,,,,,,,,-3.9
298,10.1002/marc.201800393,PBDB-T,,,,-5.298823529411766,-3.4272972972972977,1.871526232114468,1.768181818181818,ATT-7,-5.48,-3.66,1.8200000000000003,1.54,1.0,CF,,15.0,_,0.0,,160.0,10.0,PEDOT:PSS,-5.2,30.0,PDINO,,30,7.25e-05,5.35e-05,1.36,0.97,15.99,66.67,10.12,10.34071701,1.02,17.8,3.1,5.7,5.4,3.3,119.38,1.483,61.0,-64.0,1.97,1.443,-32.09,-87.8,0.22,179.5,21.01,122.5,112.2,,,,,,,,,,,,,,,,,,,,-3.9
299,10.1038/s41467-019-08386-9,PBDB-T,,,,-5.298823529411766,-3.4272972972972977,1.871526232114468,1.768181818181818,Y1,-5.45,-3.95,1.5,1.44,1.0,CB,3000.0,16.0,CN,0.8,100.0,25.0,0.0,MoOx,-5.3,15.0,ZnO,,30,0.00156,0.000304,5.13,0.87,22.44,69.1,13.42,13.490254799999999,1.72,19.0,4.3,2.0,1.3,2.5,112.56,1.106,132.0,-45.0,2.84,1.525,-35.72,-86.8,0.218,248.5,31.13,158.9,133.1,1.55,20.5,4.9,2.5,0.6,3.3,162.62,1.194,259.0,-4.0,4,1.633,-47.72,-91.2,0.705,346.5,48.94,230.8,143.6,-4.46
300,10.1038/s41467-019-08386-9,PBDB-T,,,,-5.298823529411766,-3.4272972972972977,1.871526232114468,1.768181818181818,Y2,-5.43,-4.04,1.3899999999999997,1.4,1.0,CB,3000.0,16.0,CN,0.8,100.0,25.0,0.0,MoOx,-5.3,15.0,ZnO,,30,0.00259,0.000208,12.5,0.82,23.56,69.4,13.4,13.407524800000001,1.72,19.0,4.3,2.0,1.3,2.5,112.56,1.106,132.0,-45.0,2.84,1.525,-35.72,-86.8,0.218,248.5,31.13,158.9,133.1,1.55,20.5,4.9,2.5,0.6,3.3,162.62,1.194,259.0,-4.0,4,1.633,-47.72,-91.2,0.705,346.5,48.94,230.8,143.6,-4.46
301,10.1021/acs.chemmater.8b04087,PBDB-T,,,,-5.298823529411766,-3.4272972972972977,1.871526232114468,1.768181818181818,BDTS-4Cl,-5.45,-3.82,1.6300000000000003,1.46,1.0,CF,,,_,0.0,110.0,25.0,0.0,PEDOT:PSS,-5.2,15.0,PDINO,,,0.000274,7.8e-05,3.51,0.83,9.8,45.9,3.73,3.7335059999999998,1.02,17.8,3.1,5.7,5.4,3.3,119.38,1.483,61.0,-64.0,1.97,1.443,-32.09,-87.8,0.22,179.5,21.01,122.5,112.2,,,,,,,,,,,,,,,,,,,,-3.9
302,10.1021/acs.chemmater.8b04087,PBDB-T,,,,-5.298823529411766,-3.4272972972972977,1.871526232114468,1.768181818181818,BDTC-4Cl,-5.35,-3.75,1.5999999999999996,1.42,1.0,CF,,,_,0.0,110.0,25.0,0.0,PEDOT:PSS,-5.2,15.0,PDINO,,,0.000147,0.000106,1.39,0.864,18.56,59.5,9.54,9.5413248,1.02,17.8,3.1,5.7,5.4,3.3,119.38,1.483,61.0,-64.0,1.97,1.443,-32.09,-87.8,0.22,179.5,21.01,122.5,112.2,,,,,,,,,,,,,,,,,,,,-3.9
303,10.1002/aenm.201802686,PTBB-o,2.0,22.4,,-5.52,-3.37,2.1499999999999995,1.89,ITCT,-5.5888888888888895,-3.836666666666667,1.7522222222222226,1.58,1.0,CF,2500.0,16.0,_,0.0,110.0,100.0,5.0,MoOx,-5.3,5.0,ZnO,,,5.38e-05,0.000209,0.257,0.99,7.35,30.5,2.14,2.2193324999999997,1.02,17.8,3.1,5.7,5.4,3.3,119.38,1.483,61.0,-64.0,1.97,1.443,-32.09,-87.8,0.22,179.5,21.01,122.5,112.2,,,,,,,,,,,,,,,,,,,,-4.46
304,10.1002/aenm.201802686,PTBB-m,1.8,24.6,,-5.48,-3.42,2.0600000000000005,1.88,ITCT,-5.5888888888888895,-3.836666666666667,1.7522222222222226,1.58,1.0,CF,2500.0,16.0,_,0.0,110.0,100.0,5.0,MoOx,-5.3,5.0,ZnO,,,0.000228,0.000215,1.06,0.97,15.04,48.4,7.07,7.060979199999999,1.02,17.8,3.1,5.7,5.4,3.3,119.38,1.483,61.0,-64.0,1.97,1.443,-32.09,-87.8,0.22,179.5,21.01,122.5,112.2,,,,,,,,,,,,,,,,,,,,-4.46
305,10.1002/aenm.201802686,PTBB-p,1.9,37.0,,-5.41,-3.49,1.92,1.84,ITCT,-5.5888888888888895,-3.836666666666667,1.7522222222222226,1.58,1.0,CF,2500.0,16.0,_,0.0,110.0,100.0,5.0,MoOx,-5.3,5.0,ZnO,,,0.000115,0.000254,0.453,0.91,15.7,50.9,7.26,7.272082999999999,1.02,17.8,3.1,5.7,5.4,3.3,119.38,1.483,61.0,-64.0,1.97,1.443,-32.09,-87.8,0.22,179.5,21.01,122.5,112.2,,,,,,,,,,,,,,,,,,,,-4.46
306,10.1039/C8TA12224E,PBDS-TZ,1.91,37.3,,-5.41,-3.46,1.9500000000000002,1.95,IT-4F,-5.677083333333333,-4.104583333333333,1.5724999999999998,1.5219999999999996,1.0,CB,1000.0,16.0,DIO,0.25,,90.0,20.0,MoOx,-5.3,7.0,ZnO,,,0.000501,0.000271,1.85,0.804,20.05,73.1,12.01,11.7838662,1.72,19.0,4.3,2.0,1.3,2.5,112.56,1.106,132.0,-45.0,2.84,1.525,-35.72,-86.8,0.218,248.5,31.13,158.9,133.1,2.09,18.1,3.3,3.0,2.884402661,2.014923179,,1.84,364.69,18.5,5.033,1.562310066,94.5120375,0.041265849,503.2,64.939,308.08,0.8416,49.23966477,-4.46
307,10.1002/solr.201800332,J71,,,,-5.3475,-3.4510000000000005,1.8964999999999996,1.8642857142857145,BTA701,-5.27,-2.83,2.4399999999999995,2.1,1.0,CF,,,_,0.0,,120.0,,PEDOT:PSS,-5.2,,Ca,,20,1.69e-07,2.53e-08,6.68,1.32,0.21,25.0,0.07,0.0693,1.02,17.8,3.1,5.7,5.4,3.3,119.38,1.483,61.0,-64.0,1.97,1.443,-32.09,-87.8,0.22,179.5,21.01,122.5,112.2,,,,,,,,,,,,,,,,,,,,-2.9
308,10.1002/solr.201800332,J71,,,,-5.3475,-3.4510000000000005,1.8964999999999996,1.8642857142857145,BTA3,-5.415,-3.445,1.9700000000000002,1.76,1.0,CF,,,_,0.0,,150.0,,PEDOT:PSS,-5.2,,Ca,,20,0.000464,0.000823,0.564,1.2,10.39,69.0,8.6,8.60292,1.02,17.8,3.1,5.7,5.4,3.3,119.38,1.483,61.0,-64.0,1.97,1.443,-32.09,-87.8,0.22,179.5,21.01,122.5,112.2,,,,,,,,,,,,,,,,,,,,-2.9
309,10.1002/solr.201800332,J71,,,,-5.3475,-3.4510000000000005,1.8964999999999996,1.8642857142857145,BTA703,-5.5,-3.9,1.6,1.5,2.0,CF,,,_,0.0,,120.0,,PEDOT:PSS,-5.2,,Ca,,20,6.15e-07,1.06e-07,5.8,0.85,3.56,40.0,1.21,1.2104,1.02,17.8,3.1,5.7,5.4,3.3,119.38,1.483,61.0,-64.0,1.97,1.443,-32.09,-87.8,0.22,179.5,21.01,122.5,112.2,,,,,,,,,,,,,,,,,,,,-2.9
310,10.1002/chem.201900296,PTB7-Th,,,,-5.210000000000001,-3.5383333333333327,1.6716666666666682,1.59,Py-1,-5.79,-3.76,2.0300000000000002,1.95,0.6666666666666666,CF,1500.0,10.0,_,0.0,100.0,25.0,0.0,MoOx,-5.3,10.0,ZnO,,20,0.00102,0.000106,9.62,0.74,12.09,65.0,5.88,5.81529,1.02,17.8,3.1,5.7,5.4,3.3,119.38,1.483,61.0,-64.0,1.97,1.443,-32.09,-87.8,0.22,179.5,21.01,122.5,112.2,,,,,,,,,,,,,,,,,,,,-4.46
311,10.1002/chem.201900296,PTB7-Th,,,,-5.210000000000001,-3.5383333333333327,1.6716666666666682,1.59,Py-2,-5.83,-3.78,2.0500000000000003,1.97,1.0,CF,1500.0,10.0,_,0.0,100.0,25.0,0.0,MoOx,-5.3,10.0,ZnO,,20,0.0009,1.9e-05,47.4,0.75,9.67,47.0,3.47,3.4086749999999997,1.02,17.8,3.1,5.7,5.4,3.3,119.38,1.483,61.0,-64.0,1.97,1.443,-32.09,-87.8,0.22,179.5,21.01,122.5,112.2,,,,,,,,,,,,,,,,,,,,-4.46
312,10.1021/acs.chemmater.8b04265,PBB-T,2.52,107.0,,-5.4,-3.3,2.1000000000000005,2.1,IT-F,-5.62,-4.018571428571429,1.6014285714285714,1.532857142857143,0.8333333333333334,CB,,15.4,_,0.0,100.0,150.0,,PEDOT:PSS,-5.2,30.0,PDINO,,,0.000193,0.000174,1.11,0.91,20.9,70.0,13.3,13.313299999999998,1.72,19.0,4.3,2.0,1.3,2.5,112.56,1.106,132.0,-45.0,2.84,1.525,-35.72,-86.8,0.218,248.5,31.13,158.9,133.1,,,,,,,,,,,,,,,,,,,,-3.9
313,10.1039/C8QM00610E,PFBDB-T,2.6,26.0,,-5.47,-3.46,2.01,1.77,C8-ITIC,-5.63,-3.91,1.7199999999999998,1.55,0.8,CB,2000.0,20.0,_,0.0,,25.0,0.0,MoOx,-5.3,10.0,ZnO,,,,,,0.93,19.59,69.0,12.5,12.570903,1.72,19.0,4.3,2.0,1.3,2.5,112.56,1.106,132.0,-45.0,2.84,1.525,-35.72,-86.8,0.218,248.5,31.13,158.9,133.1,,,,,,,,,,,,,,,,,,,,-4.46
314,10.1039/C8TC05318A,P_TBTT-BTT,,,,-5.15,-3.58,1.5700000000000003,1.57,ICz-Rd2,-5.59,-3.88,1.71,1.71,1.0,CF,2500.0,15.0,_,0.0,90.0,40.0,10.0,PEDOT:PSS,-5.2,,PFN,,,,,,1.04,14.04,54.0,7.88,7.884864,1.02,17.8,3.1,5.7,5.4,3.3,119.38,1.483,61.0,-64.0,1.97,1.443,-32.09,-87.8,0.22,179.5,21.01,122.5,112.2,,,,,,,,,,,,,,,,,,,,-2.14
315,10.1039/C8TC05318A,P_TBTT-BTT,,,,-5.15,-3.58,1.5700000000000003,1.57,ICz-RdCN2,-5.58,-3.98,1.6,1.61,1.0,CF,2500.0,15.0,_,0.0,90.0,40.0,10.0,PEDOT:PSS,-5.2,,PFN,,,,,,1.01,15.58,62.0,9.76,9.756196,1.02,17.8,3.1,5.7,5.4,3.3,119.38,1.483,61.0,-64.0,1.97,1.443,-32.09,-87.8,0.22,179.5,21.01,122.5,112.2,,,,,,,,,,,,,,,,,,,,-2.14
316,10.1039/C8TA10662B,J52,1.86,19.9,39.0,-5.218181818181818,-3.066666666666667,2.151515151515151,1.95,IT-4F,-5.677083333333333,-4.104583333333333,1.5724999999999998,1.5219999999999996,1.0,Toluene,,20.0,PN,1.0,,25.0,0.0,MoOx,-5.3,10.0,ZnO,,30,0.00012,1.2e-05,10.0,0.6,17.0,63.2,6.4,6.4464,0.38,18.0,1.4,2.0,0.4,3.1,92.14,0.867,111.0,-95.0,2.73,1.494,-34.03,-85.8,0.3,247.1,31.01,167.7,140.9,0.0,19.9,2.7,3.8,0.1,3.6,204.3,1.094,357.2,44.4,5.09,1.657,58.93,94.1,0.442,479.0,68.61,319.9,153.0,-4.46
317,10.1039/C8TA10662B,J52-Cl,2.1,16.2,34.0,-5.46,-3.5,1.96,1.94,IT-4F,-5.677083333333333,-4.104583333333333,1.5724999999999998,1.5219999999999996,1.0,Toluene,,20.0,PN,1.0,,25.0,0.0,MoOx,-5.3,10.0,ZnO,,30,0.000191,0.000116,1.65,0.8,17.7,68.3,9.7,9.67128,0.38,18.0,1.4,2.0,0.4,3.1,92.14,0.867,111.0,-95.0,2.73,1.494,-34.03,-85.8,0.3,247.1,31.01,167.7,140.9,0.0,19.9,2.7,3.8,0.1,3.6,204.3,1.094,357.2,44.4,5.09,1.657,58.93,94.1,0.442,479.0,68.61,319.9,153.0,-4.46
318,10.1039/C8TA10662B,PBZ-ClSi,1.81,23.8,43.0,-5.56,-3.5,2.0599999999999996,1.94,IT-4F,-5.677083333333333,-4.104583333333333,1.5724999999999998,1.5219999999999996,1.0,Toluene,,20.0,PN,1.0,100.0,25.0,0.0,MoOx,-5.3,10.0,ZnO,,30,0.000257,0.000211,1.22,0.93,19.2,71.5,12.8,12.767040000000001,0.38,18.0,1.4,2.0,0.4,3.1,92.14,0.867,111.0,-95.0,2.73,1.494,-34.03,-85.8,0.3,247.1,31.01,167.7,140.9,0.0,19.9,2.7,3.8,0.1,3.6,204.3,1.094,357.2,44.4,5.09,1.657,58.93,94.1,0.442,479.0,68.61,319.9,153.0,-4.46
319,10.1021/acsami.8b16628,PT1,2.0,16.2,32.5,-5.46,-3.59,1.87,1.87,ITIC,-5.576,-3.9160000000000004,1.6599999999999993,1.5855555555555556,0.6666666666666666,CB,2000.0,20.0,_,0.0,100.0,25.0,0.0,MoOx,-5.3,10.0,ZnO,,,2.18e-06,3.48e-06,0.626,0.95,5.77,39.0,2.13,2.137785,1.72,19.0,4.3,2.0,1.3,2.5,112.56,1.106,132.0,-45.0,2.84,1.525,-35.72,-86.8,0.218,248.5,31.13,158.9,133.1,,,,,,,,,,,,,,,,,,,,-4.46
320,10.1021/acsami.8b16628,PT2,2.5,66.4,169.5,-5.35,-3.58,1.7699999999999996,1.77,ITIC,-5.576,-3.9160000000000004,1.6599999999999993,1.5855555555555556,0.6666666666666666,CB,2000.0,20.0,_,0.0,100.0,25.0,0.0,MoOx,-5.3,10.0,ZnO,,,1.17e-05,3.43e-06,3.41,0.84,16.33,64.0,9.0,8.779008,1.72,19.0,4.3,2.0,1.3,2.5,112.56,1.106,132.0,-45.0,2.84,1.525,-35.72,-86.8,0.218,248.5,31.13,158.9,133.1,,,,,,,,,,,,,,,,,,,,-4.46
321,10.1021/acsami.8b16628,PT3,2.3,66.6,153.2,-5.37,-3.54,1.83,1.83,ITIC,-5.576,-3.9160000000000004,1.6599999999999993,1.5855555555555556,0.6666666666666666,CB,2000.0,20.0,_,0.0,100.0,25.0,0.0,MoOx,-5.3,10.0,ZnO,,,2.83e-05,4.35e-06,6.51,0.88,15.52,68.0,9.21,9.287168000000001,1.72,19.0,4.3,2.0,1.3,2.5,112.56,1.106,132.0,-45.0,2.84,1.525,-35.72,-86.8,0.218,248.5,31.13,158.9,133.1,,,,,,,,,,,,,,,,,,,,-4.46
322,10.1039/C8QM00609A,PBDB-T,,,,-5.298823529411766,-3.4272972972972977,1.871526232114468,1.768181818181818,DF-TCIC,-5.37,-3.76,1.6100000000000003,1.66,0.8333333333333334,CF,3500.0,15.0,CN,0.5,100.0,140.0,30.0,MoOx,-5.3,8.0,PFN,,,8.91e-05,7.12e-06,12.5,0.86,16.39,58.0,8.23,8.175332,1.02,17.8,3.1,5.7,5.4,3.3,119.38,1.483,61.0,-64.0,1.97,1.443,-32.09,-87.8,0.22,179.5,21.01,122.5,112.2,1.55,20.5,4.9,2.5,0.6,3.3,162.62,1.194,259.0,-4.0,4,1.633,-47.72,-91.2,0.705,346.5,48.94,230.8,143.6,-2.14
323,10.1039/C8QM00609A,PBDB-T,,,,-5.298823529411766,-3.4272972972972977,1.871526232114468,1.768181818181818,HF-TCIC,-5.43,-3.83,1.5999999999999996,1.44,0.8333333333333334,CF,3500.0,15.0,CN,0.5,100.0,120.0,30.0,MoOx,-5.3,8.0,PFN,,,8.33e-05,1.53e-05,5.44,0.76,20.04,65.0,9.86,9.89976,1.02,17.8,3.1,5.7,5.4,3.3,119.38,1.483,61.0,-64.0,1.97,1.443,-32.09,-87.8,0.22,179.5,21.01,122.5,112.2,1.55,20.5,4.9,2.5,0.6,3.3,162.62,1.194,259.0,-4.0,4,1.633,-47.72,-91.2,0.705,346.5,48.94,230.8,143.6,-2.14
324,10.1039/C8TA11059J,BO2FC8,2.3,31.5,71.2,-5.5,-3.6,1.9,1.77,m-ITIC-OR-4Cl,-5.78,-4.05,1.7300000000000004,1.52,0.6666666666666666,CB,,15.0,_,0.0,100.0,150.0,10.0,MoOx,-5.3,10.0,ZnO,,40,0.003,0.0025,1.2,0.83,20.2,63.3,11.0,10.612877999999998,1.72,19.0,4.3,2.0,1.3,2.5,112.56,1.106,132.0,-45.0,2.84,1.525,-35.72,-86.8,0.218,248.5,31.13,158.9,133.1,,,,,,,,,,,,,,,,,,,,-4.46
325,10.1039/C8TA11059J,BO2FEH,2.1,25.2,53.6,-5.59,-3.59,2.0,1.8,m-ITIC-OR-4Cl,-5.78,-4.05,1.7300000000000004,1.52,0.6666666666666666,CB,,15.0,_,0.0,100.0,150.0,10.0,MoOx,-5.3,10.0,ZnO,,40,0.0027,0.0018,1.5,0.88,14.4,48.5,6.4,6.14592,1.72,19.0,4.3,2.0,1.3,2.5,112.56,1.106,132.0,-45.0,2.84,1.525,-35.72,-86.8,0.218,248.5,31.13,158.9,133.1,,,,,,,,,,,,,,,,,,,,-4.46
326,10.1039/C8TA10882J,PTB-EDOT,2.2,28.7,,-5.33,-3.63,1.7000000000000002,1.57,ITIC-Th,-5.673333333333334,-3.908888888888889,1.764444444444445,1.6,0.6666666666666666,MeTHF,2000.0,16.0,_,0.0,100.0,100.0,5.0,MoOx,-5.3,10.0,ZnO,,30,0.000125,0.000243,0.514,0.84,15.37,66.5,8.59,8.585681999999998,1.06,16.9,5.0,4.3,0.4,4.5,86.13,0.855,79.0,-137.0,0.82,1.406,-32.02,-89.0,0.3,221.0,23.91,162.1,140.0,,,,,,,,,,,,,,,,,,,,-4.46
327,10.1039/C8TA10882J,PTB-EDOTS,2.4,31.5,,-5.38,-3.69,1.69,1.55,ITIC-Th,-5.673333333333334,-3.908888888888889,1.764444444444445,1.6,0.6666666666666666,MeTHF,2000.0,16.0,_,0.0,100.0,100.0,5.0,MoOx,-5.3,10.0,ZnO,,30,0.000235,0.000356,0.66,0.88,16.25,71.2,10.18,10.181600000000001,1.06,16.9,5.0,4.3,0.4,4.5,86.13,0.855,79.0,-137.0,0.82,1.406,-32.02,-89.0,0.3,221.0,23.91,162.1,140.0,,,,,,,,,,,,,,,,,,,,-4.46
328,10.1039/C8TA11006A,POPB,2.5,22.9,51.7,-5.38,-3.57,1.81,1.81,IT-4F,-5.677083333333333,-4.104583333333333,1.5724999999999998,1.5219999999999996,0.6666666666666666,CB,,20.0,DIO,0.5,,25.0,0.0,MoOx,-5.3,10.0,ZnO,,,0.000315,0.000186,1.69,0.72,16.8,51.2,6.2,6.193152,1.72,19.0,4.3,2.0,1.3,2.5,112.56,1.106,132.0,-45.0,2.84,1.525,-35.72,-86.8,0.218,248.5,31.13,158.9,133.1,2.09,18.1,3.3,3.0,2.884402661,2.014923179,,1.84,364.69,18.5,5.033,1.562310066,94.5120375,0.041265849,503.2,64.939,308.08,0.8416,49.23966477,-4.46
329,10.1039/C8TA11006A,PFOPB,1.96,28.5,54.2,-5.5,-3.64,1.8599999999999999,1.86,IT-4F,-5.677083333333333,-4.104583333333333,1.5724999999999998,1.5219999999999996,0.6666666666666666,CB,,20.0,DIO,0.5,,25.0,0.0,MoOx,-5.3,10.0,ZnO,,,0.000443,0.000346,1.28,0.89,20.4,64.5,11.7,11.710619999999999,1.72,19.0,4.3,2.0,1.3,2.5,112.56,1.106,132.0,-45.0,2.84,1.525,-35.72,-86.8,0.218,248.5,31.13,158.9,133.1,2.09,18.1,3.3,3.0,2.884402661,2.014923179,,1.84,364.69,18.5,5.033,1.562310066,94.5120375,0.041265849,503.2,64.939,308.08,0.8416,49.23966477,-4.46
330,10.1039/C8NJ04896G,P3HT,,,,-5.061176470588235,-2.9829411764705887,2.078235294117646,1.9,BIBT-NI,-5.62,-3.65,1.9700000000000002,2.04,0.8333333333333334,o-DCB,,28.0,_,0.0,90.0,110.0,,MoOx,-5.3,10.0,ZnO,,40,0.000419,3.34e-06,125.0,0.77,6.14,44.2,2.1,2.0896876,2.53,19.2,6.3,3.3,1.9,1.6,147.0,1.306,180.0,-17.0,3.43,1.549,-40.15,-90.0,0.258,290.6,36.22,180.5,126.5,,,,,,,,,,,,,,,,,,,,-4.46
331,10.1002/marc.201800906,PBDT-F-2TC,2.6,67.5,176.7,-5.55,-3.58,1.9699999999999998,1.97,IT-4F,-5.677083333333333,-4.104583333333333,1.5724999999999998,1.5219999999999996,1.0,CB,,,_,0.0,100.0,110.0,10.0,PEDOT:PSS,-5.2,,PFN-Br,,,0.000393,0.000596,0.659,0.91,18.9,62.51,10.75,10.751094899999998,1.72,19.0,4.3,2.0,1.3,2.5,112.56,1.106,132.0,-45.0,2.84,1.525,-35.72,-86.8,0.218,248.5,31.13,158.9,133.1,,,,,,,,,,,,,,,,,,,,-2.18
332,10.1002/marc.201800906,PBDT-SF-2TC,2.5,37.8,97.1,-5.57,-3.59,1.9800000000000004,1.98,IT-4F,-5.677083333333333,-4.104583333333333,1.5724999999999998,1.5219999999999996,1.0,CB,,,_,0.0,100.0,110.0,10.0,PEDOT:PSS,-5.2,,PFN-Br,,,0.000406,0.000527,0.77,0.93,20.73,57.45,11.07,11.07572805,1.72,19.0,4.3,2.0,1.3,2.5,112.56,1.106,132.0,-45.0,2.84,1.525,-35.72,-86.8,0.218,248.5,31.13,158.9,133.1,,,,,,,,,,,,,,,,,,,,-2.18
333,10.1039/C8TA11004B,PDBT-F,1.52,,93.0,-5.39,-3.57,1.8199999999999998,1.81,IT-M,-5.513571428571429,-3.808,1.705571428571429,1.604285714285714,1.0,CF,2400.0,,DIO,0.5,,100.0,10.0,PEDOT:PSS,-5.2,,PFN-Br,,,,,,0.97,17.02,63.71,10.52,10.51813874,1.02,17.8,3.1,5.7,5.4,3.3,119.38,1.483,61.0,-64.0,1.97,1.443,-32.09,-87.8,0.22,179.5,21.01,122.5,112.2,2.09,18.1,3.3,3.0,2.884402661,2.014923179,,1.84,364.69,18.5,5.033,1.562310066,94.5120375,0.041265849,503.2,64.939,308.08,0.8416,49.23966477,-2.18
334,10.1039/C8TA11004B,PDBT-F,1.52,,93.0,-5.39,-3.57,1.8199999999999998,1.81,IDIC,-5.705,-3.996875,1.708125,1.635833333333334,1.0,CF,2400.0,,DIO,0.25,,100.0,10.0,PEDOT:PSS,-5.2,,PFN-Br,,,,,,0.87,17.65,71.5,11.02,10.979182499999999,1.02,17.8,3.1,5.7,5.4,3.3,119.38,1.483,61.0,-64.0,1.97,1.443,-32.09,-87.8,0.22,179.5,21.01,122.5,112.2,2.09,18.1,3.3,3.0,2.884402661,2.014923179,,1.84,364.69,18.5,5.033,1.562310066,94.5120375,0.041265849,503.2,64.939,308.08,0.8416,49.23966477,-2.18
335,10.1039/C9TA00114J,PBDS-T,,,,-5.349999999999999,-3.67,1.6799999999999988,1.82,ITIC,-5.576,-3.9160000000000004,1.6599999999999993,1.5855555555555556,1.2,CB,,20.0,DIO,0.5,100.0,25.0,0.0,MoOx,-5.3,7.0,ZnO,,,0.00013,0.00036,0.361,0.98,18.23,60.0,10.72,10.719240000000001,1.72,19.0,4.3,2.0,1.3,2.5,112.56,1.106,132.0,-45.0,2.84,1.525,-35.72,-86.8,0.218,248.5,31.13,158.9,133.1,2.09,18.1,3.3,3.0,2.884402661,2.014923179,,1.84,364.69,18.5,5.033,1.562310066,94.5120375,0.041265849,503.2,64.939,308.08,0.8416,49.23966477,-4.46
336,10.1039/C9TA00114J,PBDS-T,,,,-5.349999999999999,-3.67,1.6799999999999988,1.82,IT-F,-5.62,-4.018571428571429,1.6014285714285714,1.532857142857143,1.0,CB,,20.0,DIO,0.5,150.0,25.0,0.0,MoOx,-5.3,7.0,ZnO,,,0.00086,0.00075,1.15,0.9,18.64,66.7,11.19,11.189592000000001,1.72,19.0,4.3,2.0,1.3,2.5,112.56,1.106,132.0,-45.0,2.84,1.525,-35.72,-86.8,0.218,248.5,31.13,158.9,133.1,2.09,18.1,3.3,3.0,2.884402661,2.014923179,,1.84,364.69,18.5,5.033,1.562310066,94.5120375,0.041265849,503.2,64.939,308.08,0.8416,49.23966477,-4.46
337,10.1039/C9TA00114J,PBDS-T,,,,-5.349999999999999,-3.67,1.6799999999999988,1.82,ITIC-Th1,-5.720000000000001,-4.0649999999999995,1.6550000000000011,1.54,1.0,CB,,20.0,DIO,0.5,150.0,25.0,0.0,MoOx,-5.3,7.0,ZnO,,,0.0089,0.0098,0.908,0.88,19.55,70.0,12.04,12.0428,1.72,19.0,4.3,2.0,1.3,2.5,112.56,1.106,132.0,-45.0,2.84,1.525,-35.72,-86.8,0.218,248.5,31.13,158.9,133.1,2.09,18.1,3.3,3.0,2.884402661,2.014923179,,1.84,364.69,18.5,5.033,1.562310066,94.5120375,0.041265849,503.2,64.939,308.08,0.8416,49.23966477,-4.46
338,10.1021/acs.chemmater.8b05327,J71,,,,-5.3475,-3.4510000000000005,1.8964999999999996,1.8642857142857145,ITDM,-5.58,-3.82,1.7600000000000002,1.63,1.0,CF,2000.0,16.0,_,0.0,,100.0,5.0,PEDOT:PSS,-5.2,40.0,ZrAcAc,,,0.000807,0.000413,1.95,1.015,16.74,70.9,12.05,12.046689899999999,1.02,17.8,3.1,5.7,5.4,3.3,119.38,1.483,61.0,-64.0,1.97,1.443,-32.09,-87.8,0.22,179.5,21.01,122.5,112.2,,,,,,,,,,,,,,,,,,,,-4.65
339,10.1021/acs.chemmater.8b05327,J71,,,,-5.3475,-3.4510000000000005,1.8964999999999996,1.8642857142857145,ITCF,-5.59,-3.95,1.6399999999999997,1.57,1.0,CF,2000.0,16.0,_,0.0,,100.0,5.0,PEDOT:PSS,-5.2,40.0,ZrAcAc,,,0.000838,0.000532,1.58,0.91,18.48,78.8,13.25,13.2516384,1.02,17.8,3.1,5.7,5.4,3.3,119.38,1.483,61.0,-64.0,1.97,1.443,-32.09,-87.8,0.22,179.5,21.01,122.5,112.2,,,,,,,,,,,,,,,,,,,,-4.65
340,10.1021/acs.chemmater.8b05327,J71,,,,-5.3475,-3.4510000000000005,1.8964999999999996,1.8642857142857145,IT-4F,-5.677083333333333,-4.104583333333333,1.5724999999999998,1.5219999999999996,1.0,CF,2000.0,16.0,_,0.0,,100.0,5.0,PEDOT:PSS,-5.2,40.0,ZrAcAc,,,0.000881,0.000489,1.8,0.803,19.58,74.2,11.66,11.66627308,1.02,17.8,3.1,5.7,5.4,3.3,119.38,1.483,61.0,-64.0,1.97,1.443,-32.09,-87.8,0.22,179.5,21.01,122.5,112.2,,,,,,,,,,,,,,,,,,,,-4.65
341,10.1039/C8TA07544A,PTBFeh-BDD,1.63,62.7,,-5.26,-3.46,1.7999999999999998,1.8,ITIC,-5.576,-3.9160000000000004,1.6599999999999993,1.5855555555555556,,,,,_,0.0,,25.0,0.0,PEDOT:PSS,-5.2,,,,,0.000221,0.000286,0.773,0.893,17.76,70.16,11.13,11.127151488,,,,,,,,,,,,,,,,,,,,,,,,,,,,,,,,,,,,,,,
342,10.1039/C8TA07544A,PTBFSdo-BDD,1.91,38.5,,-5.31,-3.56,1.7499999999999996,1.75,ITIC,-5.576,-3.9160000000000004,1.6599999999999993,1.5855555555555556,,,,,_,0.0,,25.0,0.0,PEDOT:PSS,-5.2,,,,,0.000108,0.000237,0.456,0.928,17.24,66.1,10.57,10.575153919999998,,,,,,,,,,,,,,,,,,,,,,,,,,,,,,,,,,,,,,,
343,10.1039/C8TA07544A,PTBFSeh-BDD,1.58,52.3,,-5.32,-3.57,1.7500000000000004,1.75,ITIC,-5.576,-3.9160000000000004,1.6599999999999993,1.5855555555555556,,,,,_,0.0,,25.0,0.0,PEDOT:PSS,-5.2,,,,,9.5e-05,0.000263,0.361,0.935,17.06,64.08,10.23,10.221464880000001,,,,,,,,,,,,,,,,,,,,,,,,,,,,,,,,,,,,,,,
344,10.1021/acs.macromol.8b02360,2TC-TT-BDTFT,2.0,126.0,,-5.45,-3.5,1.9500000000000002,1.95,m-ITIC,-5.527142857142858,-3.8541666666666674,1.6729761904761902,1.5783333333333334,1.0,o-DCB,,16.0,_,0.0,100.0,120.0,5.0,PEDOT:PSS,-5.2,30.0,PDINO,,,0.00054,0.00038,1.42,1.06,15.25,59.31,9.65,9.5874615,2.53,19.2,6.3,3.3,1.9,1.6,147.0,1.306,180.0,-17.0,3.43,1.549,-40.15,-90.0,0.258,290.6,36.22,180.5,126.5,,,,,,,,,,,,,,,,,,,,-3.9
345,10.1021/acs.macromol.8b02360,2T-TTC-BDTFT,1.9,113.0,,-5.41,-3.53,1.8800000000000003,1.88,m-ITIC,-5.527142857142858,-3.8541666666666674,1.6729761904761902,1.5783333333333334,1.0,o-DCB,,16.0,_,0.0,125.0,120.0,5.0,PEDOT:PSS,-5.2,30.0,PDINO,,,0.00077,0.00052,1.48,0.97,16.57,69.37,11.15,11.149770730000002,2.53,19.2,6.3,3.3,1.9,1.6,147.0,1.306,180.0,-17.0,3.43,1.549,-40.15,-90.0,0.258,290.6,36.22,180.5,126.5,,,,,,,,,,,,,,,,,,,,-3.9
346,10.1039/C8TA11484F,PTB7-Th,,,,-5.210000000000001,-3.5383333333333327,1.6716666666666682,1.59,ACS8,-5.54,-4.05,1.4900000000000002,1.3,0.5,Toluene,,20.0,_,0.0,115.0,25.0,0.0,MoOx,-5.3,8.0,PFN,,30,0.000147,0.00013,1.13,0.75,22.5,58.8,9.9,9.9225,0.38,18.0,1.4,2.0,0.4,3.1,92.14,0.867,111.0,-95.0,2.73,1.494,-34.03,-85.8,0.3,247.1,31.01,167.7,140.9,,,,,,,,,,,,,,,,,,,,-2.14
347,10.1002/solr.201800291,PB24-3TDC,1.68,87.7,,-5.36,-3.58,1.7800000000000002,1.91,ITIC-Th,-5.673333333333334,-3.908888888888889,1.764444444444445,1.6,0.6666666666666666,CB,,,DIO,0.3,,25.0,0.0,PEDOT:PSS,-5.2,,C60-bissalt,,,,,,0.902,16.8,68.0,10.3,10.304448,1.72,19.0,4.3,2.0,1.3,2.5,112.56,1.106,132.0,-45.0,2.84,1.525,-35.72,-86.8,0.218,248.5,31.13,158.9,133.1,2.09,18.1,3.3,3.0,2.884402661,2.014923179,,1.84,364.69,18.5,5.033,1.562310066,94.5120375,0.041265849,503.2,64.939,308.08,0.8416,49.23966477,-3.9
348,10.1002/solr.201800291,PB68-3TDC,1.94,35.0,,-5.41,-3.57,1.8400000000000003,1.92,ITIC-Th,-5.673333333333334,-3.908888888888889,1.764444444444445,1.6,0.6666666666666666,CB,,,DIO,0.3,,25.0,0.0,PEDOT:PSS,-5.2,,C60-bissalt,,,,,,0.994,12.2,65.0,7.88,7.88242,1.72,19.0,4.3,2.0,1.3,2.5,112.56,1.106,132.0,-45.0,2.84,1.525,-35.72,-86.8,0.218,248.5,31.13,158.9,133.1,2.09,18.1,3.3,3.0,2.884402661,2.014923179,,1.84,364.69,18.5,5.033,1.562310066,94.5120375,0.041265849,503.2,64.939,308.08,0.8416,49.23966477,-3.9
