Repository: aspuru-guzik-group/Beyond-Molecular-Structure-ML-for-OPV-Materials-Devices

File: datasets/Min_2020_n558/cleaned_dataset.csv (part 5 of 6)
ref,DOI,Donor,Donor PDI,Donor Mn (kDa),Donor Mw (kDa),HOMO_D (eV),LUMO_D (eV),Ehl_D (eV),Eg_D (eV),Acceptor,HOMO_A (eV),LUMO_A (eV),Ehl_A (eV),Eg_A (eV),D:A ratio (m/m),solvent,Active layer spin coating speed (rpm),total solids conc. (mg/mL),solvent additive,solvent additive conc. (% v/v),active layer thickness (nm),temperature of thermal annealing,annealing time (min),HTL,HTL energy level (eV),HTL thickness (nm),ETL,ETL enegy level (eV),ETL thickness (nm),hole mobility blend (cm^2 V^-1 s^-1),electron mobility blend (cm^2 V^-1 s^-1),hole:electron mobility ratio,Voc (V),Jsc (mA cm^-2),FF (%),PCE (%),calculated PCE (%),solvent dipole,solvent dD,solvent dP,solvent dH,solvent dHDon,solvent dHAcc,solvent MW,solvent Density,solvent BPt,solvent MPt,solvent logKow,solvent RI,solvent Trouton,solvent RER,solvent ParachorGA,solvent RD,solvent DCp,solvent log n,solvent SurfTen,solvent additive dipole,solvent additive dD,solvent additive dP,solvent additive dH,solvent additive dHDon,solvent additive dHAcc,solvent additive MW,solvent additive Density,solvent additive BPt,solvent additive MPt,solvent additive logKow,solvent additive RI,solvent additive Trouton,solvent additive RER,solvent additive ParachorGA,solvent additive RD,solvent additive DCp,solvent additive log n,solvent additive SurfTen,ETL energy level (eV)
349,10.1016/j.dyepig.2018.11.027,PBDB-T,,,,-5.298823529411766,-3.4272972972972977,1.871526232114468,1.768181818181818,IDNO-IDT,-5.45,-3.65,1.8000000000000003,1.95,1.0,CB,,20.0,_,0.0,,140.0,10.0,PEDOT:PSS,-5.2,,Ca,,,0.000318,2.35e-07,1350.0,1.03,2.65,34.47,1.1,0.9408586499999999,1.72,19.0,4.3,2.0,1.3,2.5,112.56,1.106,132.0,-45.0,2.84,1.525,-35.72,-86.8,0.218,248.5,31.13,158.9,133.1,,,,,,,,,,,,,,,,,,,,-2.9
350,10.1016/j.dyepig.2018.11.027,PBDB-T,,,,-5.298823529411766,-3.4272972972972977,1.871526232114468,1.768181818181818,IM1-IDT,-5.46,-4.02,1.4400000000000004,1.48,0.6666666666666666,CB,,20.0,_,0.0,,140.0,10.0,PEDOT:PSS,-5.2,,Ca,,,6.55e-05,8.37e-07,78.3,0.55,5.07,47.41,1.62,1.32202785,1.72,19.0,4.3,2.0,1.3,2.5,112.56,1.106,132.0,-45.0,2.84,1.525,-35.72,-86.8,0.218,248.5,31.13,158.9,133.1,,,,,,,,,,,,,,,,,,,,-2.9
351,10.1016/j.dyepig.2018.11.027,PBDB-T,,,,-5.298823529411766,-3.4272972972972977,1.871526232114468,1.768181818181818,ITAN-IDT,-5.42,-3.69,1.73,1.68,1.5,CB,,20.0,_,0.0,,140.0,10.0,PEDOT:PSS,-5.2,,Ca,,,7.33e-05,1e-06,73.3,1.18,3.71,39.19,2.0,1.7156598199999997,1.72,19.0,4.3,2.0,1.3,2.5,112.56,1.106,132.0,-45.0,2.84,1.525,-35.72,-86.8,0.218,248.5,31.13,158.9,133.1,,,,,,,,,,,,,,,,,,,,-2.9
352,10.1007/s11426-018-9408-7,PBDT-3TCO,2.1,18.9,,-5.5,-3.24,2.26,1.85,IT-4F,-5.677083333333333,-4.104583333333333,1.5724999999999998,1.5219999999999996,1.0,CB,,10.0,DIO,0.5,95.0,25.0,0.0,PEDOT:PSS,-5.2,,PFN-Br,,,0.000189,0.000116,1.63,0.88,20.96,62.7,11.52,11.5648896,1.72,19.0,4.3,2.0,1.3,2.5,112.56,1.106,132.0,-45.0,2.84,1.525,-35.72,-86.8,0.218,248.5,31.13,158.9,133.1,2.09,18.1,3.3,3.0,2.884402661,2.014923179,,1.84,364.69,18.5,5.033,1.562310066,94.5120375,0.041265849,503.2,64.939,308.08,0.8416,49.23966477,-2.18
353,10.1007/s11426-018-9408-7,PBDT-3T,1.7,21.9,,-5.48,-3.21,2.2700000000000005,1.99,IT-4F,-5.677083333333333,-4.104583333333333,1.5724999999999998,1.5219999999999996,0.6666666666666666,CB,,10.0,DIO,0.5,95.0,25.0,0.0,PEDOT:PSS,-5.2,,PFN-Br,,,9.5e-07,2.63e-06,0.361,0.85,3.89,30.43,1.0,1.00616795,1.72,19.0,4.3,2.0,1.3,2.5,112.56,1.106,132.0,-45.0,2.84,1.525,-35.72,-86.8,0.218,248.5,31.13,158.9,133.1,2.09,18.1,3.3,3.0,2.884402661,2.014923179,,1.84,364.69,18.5,5.033,1.562310066,94.5120375,0.041265849,503.2,64.939,308.08,0.8416,49.23966477,-2.18
354,10.1039/C7TA10957A,PTB7-Th,,,,-5.210000000000001,-3.5383333333333327,1.6716666666666682,1.59,NFDTS,-5.36,-3.92,1.4400000000000004,1.41,0.8333333333333334,CF,,20.0,_,0.0,100.0,25.0,0.0,PEDOT:PSS,-5.2,30.0,PFN-Br,,5,7.21e-05,3.94e-06,18.3,0.67,18.77,48.9,6.15,6.1496151,1.02,17.8,3.1,5.7,5.4,3.3,119.38,1.483,61.0,-64.0,1.97,1.443,-32.09,-87.8,0.22,179.5,21.01,122.5,112.2,,,,,,,,,,,,,,,,,,,,-2.18
355,10.1039/C7TA10957A,PTB7-Th,,,,-5.210000000000001,-3.5383333333333327,1.6716666666666682,1.59,NFDTSB,-5.56,-3.85,1.7099999999999995,1.4,1.0,CF,,20.0,_,0.0,100.0,25.0,0.0,PEDOT:PSS,-5.2,30.0,PFN-Br,,5,0.000158,9.3e-05,1.7,0.75,20.14,63.6,9.6,9.60678,1.02,17.8,3.1,5.7,5.4,3.3,119.38,1.483,61.0,-64.0,1.97,1.443,-32.09,-87.8,0.22,179.5,21.01,122.5,112.2,,,,,,,,,,,,,,,,,,,,-2.18
356,10.1002/aenm.201801387,PBTIBDTT,,,,-5.47,-3.6,1.8699999999999997,1.87,IT-F,-5.62,-4.018571428571429,1.6014285714285714,1.532857142857143,1.0,CB,1700.0,16.0,_,0.0,120.0,25.0,0.0,PEDOT:PSS,-5.2,30.0,ZnO,,,0.000173,0.000208,0.834,0.921,16.4,74.1,11.19,11.1923604,1.72,19.0,4.3,2.0,1.3,2.5,112.56,1.106,132.0,-45.0,2.84,1.525,-35.72,-86.8,0.218,248.5,31.13,158.9,133.1,,,,,,,,,,,,,,,,,,,,-4.46
357,10.3389/fchem.2018.00427,PBDB-T,,,,-5.298823529411766,-3.4272972972972977,1.871526232114468,1.768181818181818,DTNIF,-5.82,-3.92,1.9000000000000004,1.63,1.0,CB,,18.0,_,0.0,,25.0,0.0,MoOx,-5.3,10.0,ZnO,,30,1.87e-05,1.79e-05,1.04,0.9,13.26,72.77,8.73,8.6843718,1.72,19.0,4.3,2.0,1.3,2.5,112.56,1.106,132.0,-45.0,2.84,1.525,-35.72,-86.8,0.218,248.5,31.13,158.9,133.1,,,,,,,,,,,,,,,,,,,,-4.46
358,10.3389/fchem.2018.00427,PBDB-T,,,,-5.298823529411766,-3.4272972972972977,1.871526232114468,1.768181818181818,DTNSF,-5.52,-4.0,1.5199999999999996,1.47,1.0,CB,,18.0,_,0.0,,25.0,0.0,MoOx,-5.3,10.0,ZnO,,30,1.35e-05,6.7e-06,2.01,0.92,14.49,54.62,7.15,7.28128296,1.72,19.0,4.3,2.0,1.3,2.5,112.56,1.106,132.0,-45.0,2.84,1.525,-35.72,-86.8,0.218,248.5,31.13,158.9,133.1,,,,,,,,,,,,,,,,,,,,-4.46
359,10.1039/C8TC04883E,PBTIBDTT,2.06,44.0,,-5.47,-3.6,1.8699999999999997,1.87,Si4TIC-F,-5.58,-4.21,1.37,1.37,0.6666666666666666,CB,2000.0,12.5,CN,0.5,130.0,25.0,0.0,PEDOT:PSS,-5.2,30.0,PDIN,,,0.0002,0.000123,1.63,0.78,18.84,69.4,10.2,10.1984688,1.72,19.0,4.3,2.0,1.3,2.5,112.56,1.106,132.0,-45.0,2.84,1.525,-35.72,-86.8,0.218,248.5,31.13,158.9,133.1,1.55,20.5,4.9,2.5,0.6,3.3,162.62,1.194,259.0,-4.0,4,1.633,-47.72,-91.2,0.705,346.5,48.94,230.8,143.6,-3.6
360,10.1002/cjoc.201800015,PDCBT-2F,,,,-5.6,-3.67,1.9299999999999997,1.93,IT-4F,-5.677083333333333,-4.104583333333333,1.5724999999999998,1.5219999999999996,1.0,CF,,16.0,DIO,0.5,95.0,25.0,0.0,MoOx,-5.3,10.0,ZnO,,,0.0001,0.00012,0.833,0.92,17.8,69.0,11.6,11.29944,1.02,17.8,3.1,5.7,5.4,3.3,119.38,1.483,61.0,-64.0,1.97,1.443,-32.09,-87.8,0.22,179.5,21.01,122.5,112.2,2.09,18.1,3.3,3.0,2.884402661,2.014923179,,1.84,364.69,18.5,5.033,1.562310066,94.5120375,0.041265849,503.2,64.939,308.08,0.8416,49.23966477,-4.46
361,10.1021/acsami.8b04541,PTB7-Th,,,,-5.210000000000001,-3.5383333333333327,1.6716666666666682,1.59,IDT-FBTR,-5.47,-3.65,1.8199999999999998,1.67,1.5,o-DCB,,20.0,_,0.0,,25.0,0.0,MoOx,-5.3,3.0,ZnO,,30,0.00031,6.8e-05,4.56,1.02,12.95,52.97,7.01,6.9968072999999995,2.53,19.2,6.3,3.3,1.9,1.6,147.0,1.306,180.0,-17.0,3.43,1.549,-40.15,-90.0,0.258,290.6,36.22,180.5,126.5,,,,,,,,,,,,,,,,,,,,-4.46
362,10.1039/C8TA05207G,PBT-F,1.83,14.7,,-5.39,-3.65,1.7399999999999998,1.77,IT-4F,-5.677083333333333,-4.104583333333333,1.5724999999999998,1.5219999999999996,1.0,,,,NMP,1.0,95.0,25.0,0.0,PEDOT:PSS,-5.2,,PFN-Br,,,0.000129,7.67e-05,1.68,0.78,21.57,54.5,9.14,9.169407000000001,,,,,,,,,,,,,,,,,,,,3.75,18.0,12.3,7.2,3.8,5.8,99.13,1.025,204.0,-24.0,-0.38,1.469,-31.2,-64.0,0.248,246.5,27.22,170.4,161.8,-2.18
363,10.1039/C8TA05207G,PBT-SF,3.02,12.5,,-5.46,-3.58,1.88,1.76,IT-4F,-5.677083333333333,-4.104583333333333,1.5724999999999998,1.5219999999999996,0.6666666666666666,,,,NMP,1.0,80.0,25.0,0.0,PEDOT:PSS,-5.2,,PFN-Br,,,0.000236,0.000118,2.0,0.8,21.53,60.6,10.51,10.437744,,,,,,,,,,,,,,,,,,,,3.75,18.0,12.3,7.2,3.8,5.8,99.13,1.025,204.0,-24.0,-0.38,1.469,-31.2,-64.0,0.248,246.5,27.22,170.4,161.8,-2.18
364,10.1002/solr.201800129,PBT1-C-MW,2.1,38.3,,-5.46,-3.4,2.06,1.83,ITCT,-5.5888888888888895,-3.836666666666667,1.7522222222222226,1.58,1.0,CF,2000.0,16.0,_,0.0,110.0,100.0,5.0,PEDOT:PSS,-5.2,,ZrAcAc,,,0.0014,0.0023,0.609,0.94,17.2,79.0,12.8,12.77272,1.02,17.8,3.1,5.7,5.4,3.3,119.38,1.483,61.0,-64.0,1.97,1.443,-32.09,-87.8,0.22,179.5,21.01,122.5,112.2,,,,,,,,,,,,,,,,,,,,-4.65
365,10.3389/fchem.2018.00303,PTZPF,2.2,13.2,29.04,-5.41,-3.42,1.9900000000000002,2.0,BT-IC,-5.3775,-3.8575,1.5200000000000005,1.43,1.0,CB,,,CN,0.5,100.0,120.0,10.0,PEDOT:PSS,-5.2,30.0,PFN-Br,,5,,,,0.93,12.27,49.0,5.63,5.591438999999999,1.72,19.0,4.3,2.0,1.3,2.5,112.56,1.106,132.0,-45.0,2.84,1.525,-35.72,-86.8,0.218,248.5,31.13,158.9,133.1,1.55,20.5,4.9,2.5,0.6,3.3,162.62,1.194,259.0,-4.0,4,1.633,-47.72,-91.2,0.705,346.5,48.94,230.8,143.6,-2.18
366,10.3389/fchem.2018.00303,PTZPF,2.2,13.2,29.04,-5.41,-3.42,1.9900000000000002,2.0,BT-F,-5.515000000000001,-4.005,1.5100000000000007,1.43,1.0,CB,,,CN,0.5,100.0,120.0,10.0,PEDOT:PSS,-5.2,30.0,PFN-Br,,5,,,,0.88,16.64,49.0,7.27,7.175168,1.72,19.0,4.3,2.0,1.3,2.5,112.56,1.106,132.0,-45.0,2.84,1.525,-35.72,-86.8,0.218,248.5,31.13,158.9,133.1,1.55,20.5,4.9,2.5,0.6,3.3,162.62,1.194,259.0,-4.0,4,1.633,-47.72,-91.2,0.705,346.5,48.94,230.8,143.6,-2.18
367,10.3389/fchem.2018.00303,PTZPF,2.2,13.2,29.04,-5.41,-3.42,1.9900000000000002,2.0,BT-2F,-5.54,-4.05,1.4900000000000002,1.4,1.0,CB,,,CN,0.5,100.0,120.0,10.0,PEDOT:PSS,-5.2,30.0,PFN-Br,,5,,,,0.84,19.29,53.0,8.54,8.587907999999999,1.72,19.0,4.3,2.0,1.3,2.5,112.56,1.106,132.0,-45.0,2.84,1.525,-35.72,-86.8,0.218,248.5,31.13,158.9,133.1,1.55,20.5,4.9,2.5,0.6,3.3,162.62,1.194,259.0,-4.0,4,1.633,-47.72,-91.2,0.705,346.5,48.94,230.8,143.6,-2.18
368,10.1021/acsami.8b10312,P3HT,,,,-5.061176470588235,-2.9829411764705887,2.078235294117646,1.9,IDT-RCN,-5.575,-3.77,1.8050000000000002,1.565,3.3333333333333335,CF,,,_,0.0,,120.0,,PEDOT:PSS,-5.2,,Ca,,20,4.79e-07,1.25e-06,0.383,0.72,5.81,61.0,2.55,2.5517519999999996,1.02,17.8,3.1,5.7,5.4,3.3,119.38,1.483,61.0,-64.0,1.97,1.443,-32.09,-87.8,0.22,179.5,21.01,122.5,112.2,,,,,,,,,,,,,,,,,,,,-2.9
369,10.1021/acsami.8b10312,P3HT,,,,-5.061176470588235,-2.9829411764705887,2.078235294117646,1.9,BTA3,-5.415,-3.445,1.9700000000000002,1.76,2.0,CF,,,_,0.0,,130.0,,PEDOT:PSS,-5.2,,Ca,,20,1.6e-06,0.000175,0.00914,0.9,9.64,65.0,5.64,5.6394,1.02,17.8,3.1,5.7,5.4,3.3,119.38,1.483,61.0,-64.0,1.97,1.443,-32.09,-87.8,0.22,179.5,21.01,122.5,112.2,,,,,,,,,,,,,,,,,,,,-2.9
370,10.1021/acsami.8b00216,P3HT,,,,-5.061176470588235,-2.9829411764705887,2.078235294117646,1.9,Qx1,-5.42,-3.6,1.8199999999999998,1.74,1.6666666666666667,o-DCB,,,CN,1.0,,100.0,10.0,PEDOT:PSS,-5.2,,Ca,,20,5.2e-07,7.5e-07,0.693,1.0,6.02,67.0,4.03,4.0334,2.53,19.2,6.3,3.3,1.9,1.6,147.0,1.306,180.0,-17.0,3.43,1.549,-40.15,-90.0,0.258,290.6,36.22,180.5,126.5,1.55,20.5,4.9,2.5,0.6,3.3,162.62,1.194,259.0,-4.0,4,1.633,-47.72,-91.2,0.705,346.5,48.94,230.8,143.6,-2.9
371,10.1021/acsami.8b00216,P3HT,,,,-5.061176470588235,-2.9829411764705887,2.078235294117646,1.9,Qx1b,-5.35,-3.66,1.6899999999999995,1.68,0.8,o-DCB,,,CN,0.5,,100.0,10.0,PEDOT:PSS,-5.2,,Ca,,20,3.3e-05,1.1e-05,3.0,0.95,7.34,69.0,4.81,4.811369999999999,2.53,19.2,6.3,3.3,1.9,1.6,147.0,1.306,180.0,-17.0,3.43,1.549,-40.15,-90.0,0.258,290.6,36.22,180.5,126.5,1.55,20.5,4.9,2.5,0.6,3.3,162.62,1.194,259.0,-4.0,4,1.633,-47.72,-91.2,0.705,346.5,48.94,230.8,143.6,-2.9
372,10.1039/C7TA07501D,PTZ1,,,,-5.31,-3.34,1.9699999999999998,1.97,ITIC,-5.576,-3.9160000000000004,1.6599999999999993,1.5855555555555556,0.6666666666666666,,,,_,0.0,90.0,110.0,10.0,MoOx,-5.3,10.0,ZnO,,30,9.66e-05,5.2e-05,1.86,1.0,14.04,65.5,9.25,9.1962,,,,,,,,,,,,,,,,,,,,,,,,,,,,,,,,,,,,,,,-4.46
373,10.1002/cjoc.201700792,P3HT,,,,-5.061176470588235,-2.9829411764705887,2.078235294117646,1.9,BTA21,-5.76,-3.56,2.1999999999999997,2.19,1.0,CF,,,_,0.0,,100.0,,PEDOT:PSS,-5.2,,Ca,,20,,,,1.07,5.35,43.0,2.46,2.461535,1.02,17.8,3.1,5.7,5.4,3.3,119.38,1.483,61.0,-64.0,1.97,1.443,-32.09,-87.8,0.22,179.5,21.01,122.5,112.2,,,,,,,,,,,,,,,,,,,,-2.9
374,10.1002/cjoc.201700792,P3HT,,,,-5.061176470588235,-2.9829411764705887,2.078235294117646,1.9,BTA23,-5.7,-3.57,2.1300000000000003,2.15,1.0,CF,,,_,0.0,,120.0,,PEDOT:PSS,-5.2,,Ca,,20,1.17e-07,1.02e-06,0.115,0.9,3.98,52.0,1.86,1.86264,1.02,17.8,3.1,5.7,5.4,3.3,119.38,1.483,61.0,-64.0,1.97,1.443,-32.09,-87.8,0.22,179.5,21.01,122.5,112.2,,,,,,,,,,,,,,,,,,,,-2.9
375,10.1002/cjoc.201700792,P3HT,,,,-5.061176470588235,-2.9829411764705887,2.078235294117646,1.9,BTA27,-6.08,-3.81,2.27,2.21,1.0,CF,,,_,0.0,,100.0,,PEDOT:PSS,-5.2,,Ca,,20,0.0003,2.16e-07,1390.0,0.6,2.89,36.0,0.62,0.62424,1.02,17.8,3.1,5.7,5.4,3.3,119.38,1.483,61.0,-64.0,1.97,1.443,-32.09,-87.8,0.22,179.5,21.01,122.5,112.2,,,,,,,,,,,,,,,,,,,,-2.9
376,10.1039/C7TC04750A,PBDTTz-BP,2.31,35.0,80.85,-5.025,-2.97,2.055,1.9449999999999998,ITIC,-5.576,-3.9160000000000004,1.6599999999999993,1.5855555555555556,1.0,CB,,19.5,_,0.0,100.0,25.0,0.0,PEDOT:PSS,-5.2,30.0,Ca,,10,0.000132,3.8e-05,3.47,0.81,17.7,56.0,8.03,8.02872,1.72,19.0,4.3,2.0,1.3,2.5,112.56,1.106,132.0,-45.0,2.84,1.525,-35.72,-86.8,0.218,248.5,31.13,158.9,133.1,,,,,,,,,,,,,,,,,,,,-2.9
377,10.1039/C7TC04750A,PBDTTz-N,3.53,27.0,95.31,-5.23,-3.52,1.7100000000000004,1.95,ITIC,-5.576,-3.9160000000000004,1.6599999999999993,1.5855555555555556,1.0,CB,,19.5,_,0.0,100.0,25.0,0.0,PEDOT:PSS,-5.2,30.0,Ca,,10,1.25e-05,0.000341,0.0367,0.75,18.0,49.0,6.61,6.615,1.72,19.0,4.3,2.0,1.3,2.5,112.56,1.106,132.0,-45.0,2.84,1.525,-35.72,-86.8,0.218,248.5,31.13,158.9,133.1,,,,,,,,,,,,,,,,,,,,-2.9
378,10.1002/aenm.201702870,PBDB-T,,,,-5.298823529411766,-3.4272972972972977,1.871526232114468,1.768181818181818,F-H,-5.42,-3.79,1.63,1.63,0.8333333333333334,,,,,,,,,PEDOT:PSS,-5.2,40.0,PDINO,,,3.37e-05,2.4e-05,1.4,0.94,15.02,67.0,9.59,9.459596,,,,,,,,,,,,,,,,,,,,,,,,,,,,,,,,,,,,,,,-3.9
379,10.1002/aenm.201702870,PBDB-T,,,,-5.298823529411766,-3.4272972972972977,1.871526232114468,1.768181818181818,F-F,-5.72,-4.13,1.5899999999999999,1.59,0.8333333333333334,CB,,,DIO,0.3,150.0,25.0,0.0,PEDOT:PSS,-5.2,40.0,PDINO,,,0.000339,0.000103,3.29,0.88,17.36,71.0,10.85,10.846528,1.72,19.0,4.3,2.0,1.3,2.5,112.56,1.106,132.0,-45.0,2.84,1.525,-35.72,-86.8,0.218,248.5,31.13,158.9,133.1,2.09,18.1,3.3,3.0,2.884402661,2.014923179,,1.84,364.69,18.5,5.033,1.562310066,94.5120375,0.041265849,503.2,64.939,308.08,0.8416,49.23966477,-3.9
380,10.1002/aenm.201702870,PBDB-T,,,,-5.298823529411766,-3.4272972972972977,1.871526232114468,1.768181818181818,F-Cl,-5.62,-4.04,1.58,1.58,1.0,CB,,,DIO,0.1,150.0,25.0,0.0,PEDOT:PSS,-5.2,40.0,PDINO,,,0.000363,0.000115,3.16,0.87,17.61,75.0,11.47,11.490524999999998,1.72,19.0,4.3,2.0,1.3,2.5,112.56,1.106,132.0,-45.0,2.84,1.525,-35.72,-86.8,0.218,248.5,31.13,158.9,133.1,2.09,18.1,3.3,3.0,2.884402661,2.014923179,,1.84,364.69,18.5,5.033,1.562310066,94.5120375,0.041265849,503.2,64.939,308.08,0.8416,49.23966477,-3.9
381,10.1002/aenm.201702870,PBDB-T,,,,-5.298823529411766,-3.4272972972972977,1.871526232114468,1.768181818181818,F-Br,-5.62,-4.06,1.5600000000000005,1.56,1.0,CB,,,DIO,0.3,150.0,25.0,0.0,PEDOT:PSS,-5.2,40.0,PDINO,,,0.000371,0.000148,2.51,0.87,18.22,76.0,12.05,12.047063999999999,1.72,19.0,4.3,2.0,1.3,2.5,112.56,1.106,132.0,-45.0,2.84,1.525,-35.72,-86.8,0.218,248.5,31.13,158.9,133.1,2.09,18.1,3.3,3.0,2.884402661,2.014923179,,1.84,364.69,18.5,5.033,1.562310066,94.5120375,0.041265849,503.2,64.939,308.08,0.8416,49.23966477,-3.9
382,10.1039/C8QM00318A,PBDB-T,,,,-5.298823529411766,-3.4272972972972977,1.871526232114468,1.768181818181818,DF-PCNC,-5.42,-3.81,1.6099999999999999,1.54,0.8333333333333334,CF,2000.0,20.0,CN,1.2,100.0,100.0,10.0,MoOx,-5.3,10.0,ZnO,,,0.000651,0.000197,3.3,0.86,18.16,72.62,11.63,11.34150112,1.02,17.8,3.1,5.7,5.4,3.3,119.38,1.483,61.0,-64.0,1.97,1.443,-32.09,-87.8,0.22,179.5,21.01,122.5,112.2,1.55,20.5,4.9,2.5,0.6,3.3,162.62,1.194,259.0,-4.0,4,1.633,-47.72,-91.2,0.705,346.5,48.94,230.8,143.6,-4.46
383,10.1039/C8QM00318A,PBDB-T,,,,-5.298823529411766,-3.4272972972972977,1.871526232114468,1.768181818181818,DF-PCIC,-5.49,-3.77,1.7200000000000002,1.59,0.8333333333333334,CF,,20.0,CN,0.5,100.0,130.0,10.0,MoOx,-5.3,10.0,ZnO,,,0.000128,2.6e-05,4.92,0.91,15.66,72.07,10.14,10.270407419999998,1.02,17.8,3.1,5.7,5.4,3.3,119.38,1.483,61.0,-64.0,1.97,1.443,-32.09,-87.8,0.22,179.5,21.01,122.5,112.2,1.55,20.5,4.9,2.5,0.6,3.3,162.62,1.194,259.0,-4.0,4,1.633,-47.72,-91.2,0.705,346.5,48.94,230.8,143.6,-4.46
384,10.1039/C7TA10391C,PTB7-Th,,,,-5.210000000000001,-3.5383333333333327,1.6716666666666682,1.59,ITCT,-5.5888888888888895,-3.836666666666667,1.7522222222222226,1.58,0.8333333333333334,CF,,15.0,DIO,0.1,110.0,80.0,10.0,MoOx,-5.3,10.0,ZnO/PFN,-4.4,30,0.000437,0.000391,1.12,0.95,15.13,72.0,10.42,10.34892,1.02,17.8,3.1,5.7,5.4,3.3,119.38,1.483,61.0,-64.0,1.97,1.443,-32.09,-87.8,0.22,179.5,21.01,122.5,112.2,2.09,18.1,3.3,3.0,2.884402661,2.014923179,,1.84,364.69,18.5,5.033,1.562310066,94.5120375,0.041265849,503.2,64.939,308.08,0.8416,49.23966477,-2.14
385,10.1002/adma.201404317,PTB7-Th,,,,-5.210000000000001,-3.5383333333333327,1.6716666666666682,1.59,ITIC,-5.576,-3.9160000000000004,1.6599999999999993,1.5855555555555556,0.7692307692307692,CF,1000.0,25.0,_,0.0,100.0,25.0,0.0,PEDOT:PSS,-5.2,30.0,PDIN,,14,4.3e-05,0.00011,0.391,0.81,14.21,59.0,6.8,6.790959000000001,1.02,17.8,3.1,5.7,5.4,3.3,119.38,1.483,61.0,-64.0,1.97,1.443,-32.09,-87.8,0.22,179.5,21.01,122.5,112.2,,,,,,,,,,,,,,,,,,,,-3.6
386,10.1039/C7TA10391C,PTB7-Th,,,,-5.210000000000001,-3.5383333333333327,1.6716666666666682,1.59,IDIC,-5.705,-3.996875,1.708125,1.635833333333334,1.0,CF,3000.0,12.0,_,0.0,100.0,25.0,0.0,MoOx,-5.3,5.0,ZnO,,,2.1e-05,0.00017,0.124,0.81,10.9,56.0,5.24,4.944240000000001,1.02,17.8,3.1,5.7,5.4,3.3,119.38,1.483,61.0,-64.0,1.97,1.443,-32.09,-87.8,0.22,179.5,21.01,122.5,112.2,,,,,,,,,,,,,,,,,,,,-4.46
387,10.1039/C7TA10391C,PTB7-Th,,,,-5.210000000000001,-3.5383333333333327,1.6716666666666682,1.59,IEICO-4F,-5.309971428571429,-3.851028571428572,1.458942857142857,1.2525000000000002,0.6666666666666666,CB,,25.0,_,0.0,100.0,100.0,10.0,PEDOT:PSS,-5.2,10.0,PFN-Br,,5,,,,0.74,22.8,59.0,10.0,9.95448,1.72,19.0,4.3,2.0,1.3,2.5,112.56,1.106,132.0,-45.0,2.84,1.525,-35.72,-86.8,0.218,248.5,31.13,158.9,133.1,,,,,,,,,,,,,,,,,,,,-2.18
388,10.1039/C7TA10391C,PTB7-Th,,,,-5.210000000000001,-3.5383333333333327,1.6716666666666682,1.59,SFBRCN,-5.93,-3.86,2.07,2.05,0.8333333333333334,CB,2000.0,22.0,DIO,0.75,100.0,25.0,0.0,MoOx,-5.3,10.0,ZnO,,30,0.00015,0.00022,0.682,0.9,17.25,65.0,10.12,10.09125,1.72,19.0,4.3,2.0,1.3,2.5,112.56,1.106,132.0,-45.0,2.84,1.525,-35.72,-86.8,0.218,248.5,31.13,158.9,133.1,2.09,18.1,3.3,3.0,2.884402661,2.014923179,,1.84,364.69,18.5,5.033,1.562310066,94.5120375,0.041265849,503.2,64.939,308.08,0.8416,49.23966477,-4.46
389,10.1038/s41467-018-03207-x,PTQ10,2.1,39.1,82.11,-5.54,-2.98,2.56,1.92,IDIC,-5.705,-3.996875,1.708125,1.635833333333334,1.0,CF,3500.0,,_,0.0,130.0,140.0,5.0,PEDOT:PSS,-5.2,,PDINO,-3.63,10,0.000504,0.000672,0.75,0.969,17.81,73.6,12.7,12.70180704,1.02,17.8,3.1,5.7,5.4,3.3,119.38,1.483,61.0,-64.0,1.97,1.443,-32.09,-87.8,0.22,179.5,21.01,122.5,112.2,,,,,,,,,,,,,,,,,,,,-3.9
390,10.1002/adfm.201802895,PBDB-T,1.7109375,128.0,219.0,-5.298823529411766,-3.4272972972972977,1.871526232114468,1.768181818181818,IDTIC,-5.885,-3.91,1.9749999999999996,1.69,1.0,CB,,20.0,_,0.0,150.0,25.0,0.0,MoOx,-5.3,10.0,ZnO/PFN-Br,,50,0.000256,5.51e-05,4.65,0.84,12.7,56.3,5.67,6.006083999999999,1.72,19.0,4.3,2.0,1.3,2.5,112.56,1.106,132.0,-45.0,2.84,1.525,-35.72,-86.8,0.218,248.5,31.13,158.9,133.1,,,,,,,,,,,,,,,,,,,,-4.08
391,10.1002/adfm.201802895,PBDB-T,1.7109375,128.0,219.0,-5.298823529411766,-3.4272972972972977,1.871526232114468,1.768181818181818,IDTTIC,-5.68,-3.84,1.8399999999999999,1.51,1.0,CB,,20.0,_,0.0,146.0,25.0,0.0,MoOx,-5.3,10.0,ZnO/PFN-Br,,50,0.000338,0.000115,2.94,0.919,17.3,70.4,11.2,11.192684800000002,1.72,19.0,4.3,2.0,1.3,2.5,112.56,1.106,132.0,-45.0,2.84,1.525,-35.72,-86.8,0.218,248.5,31.13,158.9,133.1,,,,,,,,,,,,,,,,,,,,-4.08
392,10.1002/aelm.201700358,PTB7-Th,,,,-5.210000000000001,-3.5383333333333327,1.6716666666666682,1.59,ITIC,-5.576,-3.9160000000000004,1.6599999999999993,1.5855555555555556,0.8333333333333334,CB,1500.0,20.0,_,0.0,90.0,25.0,0.0,MoOx,-5.3,5.0,ZnO,,35,,,,0.822,14.0,66.2,7.62,7.618296,1.72,19.0,4.3,2.0,1.3,2.5,112.56,1.106,132.0,-45.0,2.84,1.525,-35.72,-86.8,0.218,248.5,31.13,158.9,133.1,,,,,,,,,,,,,,,,,,,,-4.46
393,10.1039/C8QM00223A,P3HT,,,,-5.061176470588235,-2.9829411764705887,2.078235294117646,1.9,DTFBR,-5.54,-3.68,1.8599999999999999,1.74,1.0,o-DCB,,15.0,_,0.0,110.0,100.0,10.0,PEDOT:PSS,-5.2,40.0,ZrAcAc,,,,,,0.71,8.15,62.0,3.68,3.5876300000000003,2.53,19.2,6.3,3.3,1.9,1.6,147.0,1.306,180.0,-17.0,3.43,1.549,-40.15,-90.0,0.258,290.6,36.22,180.5,126.5,,,,,,,,,,,,,,,,,,,,-4.65
394,10.1039/C8TA07334A,PBT1-C,1.8,34.2,,-5.449999999999999,-3.41,2.039999999999999,1.855,TPT-2F,-5.84,-4.06,1.7800000000000002,1.64,1.0,CF,,,DIO,0.25,,100.0,10.0,MoOx,-5.3,3.0,ZnO,,,0.000351,7.1e-05,4.94,0.874,13.89,68.6,8.33,8.327943959999999,1.02,17.8,3.1,5.7,5.4,3.3,119.38,1.483,61.0,-64.0,1.97,1.443,-32.09,-87.8,0.22,179.5,21.01,122.5,112.2,2.09,18.1,3.3,3.0,2.884402661,2.014923179,,1.84,364.69,18.5,5.033,1.562310066,94.5120375,0.041265849,503.2,64.939,308.08,0.8416,49.23966477,-4.46
395,10.1002/adfm.201802324,PBDB-T,,,,-5.298823529411766,-3.4272972972972977,1.871526232114468,1.768181818181818,4TIC-4F,-5.63,-4.115,1.5149999999999997,1.34,1.0,CB,3200.0,20.0,_,0.0,100.0,130.0,10.0,PEDOT:PSS,-5.2,,C60-bissalt,,,6.38e-05,0.000223,0.286,0.652,21.5,57.0,7.99,7.99026,1.72,19.0,4.3,2.0,1.3,2.5,112.56,1.106,132.0,-45.0,2.84,1.525,-35.72,-86.8,0.218,248.5,31.13,158.9,133.1,,,,,,,,,,,,,,,,,,,,-3.9
396,10.1002/adfm.201802324,PBDB-T,,,,-5.298823529411766,-3.4272972972972977,1.871526232114468,1.768181818181818,6TIC-4F,-5.4399999999999995,-4.07,1.3699999999999992,1.255,1.0,CB,3200.0,20.0,_,0.0,100.0,25.0,0.0,PEDOT:PSS,-5.2,,C60-bissalt,,,7.94e-05,0.000452,0.176,0.723,23.0,67.0,11.14,11.14143,1.72,19.0,4.3,2.0,1.3,2.5,112.56,1.106,132.0,-45.0,2.84,1.525,-35.72,-86.8,0.218,248.5,31.13,158.9,133.1,,,,,,,,,,,,,,,,,,,,-3.9
397,10.1021/acsaem.8b00851,PBDB-T,,,,-5.298823529411766,-3.4272972972972977,1.871526232114468,1.768181818181818,ITBTR-C2,-5.3,-3.7,1.5999999999999996,1.52,1.0,CB,800.0,15.0,DIO,0.3,,25.0,0.0,MoOx,-5.3,10.0,ZnO,,,3.21e-06,8.62e-05,0.0372,0.89,13.38,58.42,6.96,6.956770440000001,1.72,19.0,4.3,2.0,1.3,2.5,112.56,1.106,132.0,-45.0,2.84,1.525,-35.72,-86.8,0.218,248.5,31.13,158.9,133.1,2.09,18.1,3.3,3.0,2.884402661,2.014923179,,1.84,364.69,18.5,5.033,1.562310066,94.5120375,0.041265849,503.2,64.939,308.08,0.8416,49.23966477,-4.46
398,10.1021/acsaem.8b00851,PBDB-T,,,,-5.298823529411766,-3.4272972972972977,1.871526232114468,1.768181818181818,ITBTR-C4,-5.3,-3.71,1.5899999999999999,1.52,1.0,CB,800.0,,DIO,0.3,,25.0,0.0,MoOx,-5.3,10.0,ZnO,,,1.92e-05,2.36e-05,0.814,0.9,14.75,54.15,7.33,7.1884125,1.72,19.0,4.3,2.0,1.3,2.5,112.56,1.106,132.0,-45.0,2.84,1.525,-35.72,-86.8,0.218,248.5,31.13,158.9,133.1,2.09,18.1,3.3,3.0,2.884402661,2.014923179,,1.84,364.69,18.5,5.033,1.562310066,94.5120375,0.041265849,503.2,64.939,308.08,0.8416,49.23966477,-4.46
399,10.1021/acsaem.8b00851,PBDB-T,,,,-5.298823529411766,-3.4272972972972977,1.871526232114468,1.768181818181818,ITBTR-C6,-5.3,-3.71,1.5899999999999999,1.52,1.0,CB,800.0,,DIO,0.3,,25.0,0.0,MoOx,-5.3,10.0,ZnO,,,5.97e-05,6.55e-05,0.911,0.89,15.72,57.83,8.18,8.09087964,1.72,19.0,4.3,2.0,1.3,2.5,112.56,1.106,132.0,-45.0,2.84,1.525,-35.72,-86.8,0.218,248.5,31.13,158.9,133.1,2.09,18.1,3.3,3.0,2.884402661,2.014923179,,1.84,364.69,18.5,5.033,1.562310066,94.5120375,0.041265849,503.2,64.939,308.08,0.8416,49.23966477,-4.46
400,10.1021/acsaem.8b00851,PBDB-T,,,,-5.298823529411766,-3.4272972972972977,1.871526232114468,1.768181818181818,ITBTR-C8,-5.28,-3.7,1.58,1.49,1.0,CB,800.0,,DIO,0.3,,25.0,0.0,MoOx,-5.3,10.0,ZnO,,,2.75e-05,3.43e-05,0.802,0.9,14.74,58.47,7.85,7.7566302,1.72,19.0,4.3,2.0,1.3,2.5,112.56,1.106,132.0,-45.0,2.84,1.525,-35.72,-86.8,0.218,248.5,31.13,158.9,133.1,2.09,18.1,3.3,3.0,2.884402661,2.014923179,,1.84,364.69,18.5,5.033,1.562310066,94.5120375,0.041265849,503.2,64.939,308.08,0.8416,49.23966477,-4.46
401,10.1021/acsami.8b15923,PBDB-T2Cl,2.32,42.7,99.064,-5.51,-3.626,1.884,1.734,IDT-IC,-5.658,-3.8560000000000003,1.802,1.704,1.0,CB,800.0,10.0,DIO,0.3,,25.0,0.0,MoOx,-5.3,10.0,ZnO,,,7.7e-05,3.8e-05,2.03,0.98,10.32,45.3,4.57,4.5814607999999994,1.72,19.0,4.3,2.0,1.3,2.5,112.56,1.106,132.0,-45.0,2.84,1.525,-35.72,-86.8,0.218,248.5,31.13,158.9,133.1,2.09,18.1,3.3,3.0,2.884402661,2.014923179,,1.84,364.69,18.5,5.033,1.562310066,94.5120375,0.041265849,503.2,64.939,308.08,0.8416,49.23966477,-4.46
402,10.1021/acsami.8b15923,PBDB-T2Cl,2.32,42.7,99.064,-5.51,-3.626,1.884,1.734,IDIC-4F,-5.73,-3.93,1.8000000000000003,1.66,1.0,CB,800.0,10.0,DIO,0.3,,25.0,0.0,MoOx,-5.3,10.0,ZnO,,,0.00011,6e-05,1.83,0.88,13.0,61.91,7.1,7.082503999999999,1.72,19.0,4.3,2.0,1.3,2.5,112.56,1.106,132.0,-45.0,2.84,1.525,-35.72,-86.8,0.218,248.5,31.13,158.9,133.1,2.09,18.1,3.3,3.0,2.884402661,2.014923179,,1.84,364.69,18.5,5.033,1.562310066,94.5120375,0.041265849,503.2,64.939,308.08,0.8416,49.23966477,-4.46
403,10.1021/acsami.8b15923,PBDB-T2Cl,2.32,42.7,99.064,-5.51,-3.626,1.884,1.734,IDIC-4Cl,-5.78,-4.02,1.7600000000000007,1.58,1.0,CB,800.0,10.0,DIO,0.3,,25.0,0.0,MoOx,-5.3,10.0,ZnO,,,0.00039,0.00027,1.44,0.83,16.21,68.69,9.24,9.24175867,1.72,19.0,4.3,2.0,1.3,2.5,112.56,1.106,132.0,-45.0,2.84,1.525,-35.72,-86.8,0.218,248.5,31.13,158.9,133.1,2.09,18.1,3.3,3.0,2.884402661,2.014923179,,1.84,364.69,18.5,5.033,1.562310066,94.5120375,0.041265849,503.2,64.939,308.08,0.8416,49.23966477,-4.46
404,10.1039/C8TA00368H,PBDB-T,2.68,18.8,50.384,-5.298823529411766,-3.4272972972972977,1.871526232114468,1.768181818181818,IT-M,-5.513571428571429,-3.808,1.705571428571429,1.604285714285714,1.0,CB,3000.0,10.0,_,0.0,100.0,100.0,10.0,PEDOT:PSS,-5.2,30.0,PFN-Br,,10,0.000269,0.000379,0.71,0.95,17.13,72.0,11.74,11.716919999999998,1.72,19.0,4.3,2.0,1.3,2.5,112.56,1.106,132.0,-45.0,2.84,1.525,-35.72,-86.8,0.218,248.5,31.13,158.9,133.1,,,,,,,,,,,,,,,,,,,,-2.18
405,10.1039/C8TA00368H,PBDB-T-BO,2.26,12.7,28.702,-5.38,-3.63,1.75,1.75,IT-M,-5.513571428571429,-3.808,1.705571428571429,1.604285714285714,1.0,THF,3000.0,8.0,_,0.0,100.0,100.0,10.0,PEDOT:PSS,-5.2,30.0,PFN-Br,,10,0.00017,0.00017,1.0,0.97,15.77,71.0,10.78,10.860798999999998,1.69,16.8,5.7,8.0,0.5,5.7,72.11,0.886,66.0,-109.0,0.46,1.405,-29.07,-88.6,0.244,184.3,19.22,130.5,143.2,,,,,,,,,,,,,,,,,,,,-2.18
406,10.1039/C8TA00368H,PBDB-BzT,2.03,13.5,27.405,-5.36,-3.61,1.7500000000000004,1.75,IT-M,-5.513571428571429,-3.808,1.705571428571429,1.604285714285714,1.0,THF,3000.0,8.0,_,0.0,100.0,100.0,10.0,PEDOT:PSS,-5.2,30.0,PFN-Br,,10,0.000168,0.000122,1.38,0.96,17.97,70.0,12.1,12.075839999999998,1.69,16.8,5.7,8.0,0.5,5.7,72.11,0.886,66.0,-109.0,0.46,1.405,-29.07,-88.6,0.244,184.3,19.22,130.5,143.2,,,,,,,,,,,,,,,,,,,,-2.18
407,10.1016/j.orgel.2018.10.005,PTB7-Th,,,,-5.210000000000001,-3.5383333333333327,1.6716666666666682,1.59,IDT-BT-R,-5.4125,-3.66,1.7524999999999995,1.685,0.6666666666666666,,1400.0,25.0,_,0.0,98.0,150.0,30.0,PEDOT:PSS,-5.2,40.0,Ca,,8,0.00122,9.06e-05,13.5,1.04,13.75,62.76,8.96,8.97468,,,,,,,,,,,,,,,,,,,,,,,,,,,,,,,,,,,,,,,-2.9
408,10.1016/j.orgel.2018.10.005,PTB7-Th,,,,-5.210000000000001,-3.5383333333333327,1.6716666666666682,1.59,IDT-BT-RF3,-5.35,-3.78,1.5699999999999998,1.64,0.5,,1300.0,24.0,_,0.0,96.0,150.0,30.0,PEDOT:PSS,-5.2,40.0,Ca,,8,0.0018,0.000127,14.2,0.89,14.74,59.16,7.75,7.760963760000001,,,,,,,,,,,,,,,,,,,,,,,,,,,,,,,,,,,,,,,-2.9
409,10.1016/j.orgel.2018.10.005,PTB7-Th,,,,-5.210000000000001,-3.5383333333333327,1.6716666666666682,1.59,IDT-BT-RO,-5.33,-3.74,1.5899999999999999,1.66,0.6666666666666666,,1200.0,20.0,_,0.0,101.0,150.0,30.0,PEDOT:PSS,-5.2,40.0,Ca,,8,0.00129,9.13e-05,14.1,1.02,13.75,60.81,8.57,8.5286025,,,,,,,,,,,,,,,,,,,,,,,,,,,,,,,,,,,,,,,-2.9
410,10.1016/j.orgel.2018.10.005,PTB7-Th,,,,-5.210000000000001,-3.5383333333333327,1.6716666666666682,1.59,IDT-BT-RN,-5.26,-3.62,1.6399999999999997,1.71,0.6666666666666666,,1300.0,20.0,_,0.0,105.0,150.0,30.0,PEDOT:PSS,-5.2,40.0,Ca,,8,0.00136,8.76e-05,15.5,1.1,12.04,53.67,7.09,7.108054800000001,,,,,,,,,,,,,,,,,,,,,,,,,,,,,,,,,,,,,,,-2.9
411,10.1016/j.dyepig.2018.11.040,PBDB-T,,,,-5.298823529411766,-3.4272972972972977,1.871526232114468,1.768181818181818,IDT-O-IC,-5.7,-3.79,1.9100000000000001,1.69,0.8333333333333334,o-DCB,1200.0,8.8,_,0.0,100.0,25.0,0.0,MoOx,-5.3,8.5,ZnO,,40,2.28e-05,3.63e-05,0.628,0.83,10.32,55.0,4.74,4.71108,2.53,19.2,6.3,3.3,1.9,1.6,147.0,1.306,180.0,-17.0,3.43,1.549,-40.15,-90.0,0.258,290.6,36.22,180.5,126.5,,,,,,,,,,,,,,,,,,,,-4.46
412,10.1016/j.dyepig.2018.11.040,PBDB-T,,,,-5.298823529411766,-3.4272972972972977,1.871526232114468,1.768181818181818,spiro-IDT-O-IC,-5.68,-3.79,1.8899999999999997,1.66,0.5555555555555556,o-DCB,1200.0,11.2,_,0.0,100.0,25.0,0.0,MoOx,-5.3,8.5,ZnO,,40,3.66e-05,5.24e-05,0.698,0.84,11.76,63.0,6.23,6.223392,2.53,19.2,6.3,3.3,1.9,1.6,147.0,1.306,180.0,-17.0,3.43,1.549,-40.15,-90.0,0.258,290.6,36.22,180.5,126.5,,,,,,,,,,,,,,,,,,,,-4.46
413,10.1016/j.dyepig.2018.08.039,PBDB-T,,,,-5.298823529411766,-3.4272972972972977,1.871526232114468,1.768181818181818,ICBF-O,-5.7,-3.75,1.9500000000000002,1.9,1.0,CB,,20.0,_,0.0,100.0,25.0,0.0,PEDOT:PSS,-5.2,40.0,PDINO,,,,,,1.06,6.82,42.6,3.11,3.0796392000000004,1.72,19.0,4.3,2.0,1.3,2.5,112.56,1.106,132.0,-45.0,2.84,1.525,-35.72,-86.8,0.218,248.5,31.13,158.9,133.1,,,,,,,,,,,,,,,,,,,,-3.9
414,10.1016/j.dyepig.2018.08.039,PBDB-T,,,,-5.298823529411766,-3.4272972972972977,1.871526232114468,1.768181818181818,IFTIC,-5.529999999999999,-3.825,1.7049999999999992,1.81,1.0,CB,,20.0,_,0.0,100.0,25.0,0.0,PEDOT:PSS,-5.2,40.0,PDINO,,,,,,0.99,10.3,60.1,6.07,6.1283970000000005,1.72,19.0,4.3,2.0,1.3,2.5,112.56,1.106,132.0,-45.0,2.84,1.525,-35.72,-86.8,0.218,248.5,31.13,158.9,133.1,,,,,,,,,,,,,,,,,,,,-3.9
415,10.1016/j.dyepig.2018.08.039,PBDB-T,,,,-5.298823529411766,-3.4272972972972977,1.871526232114468,1.768181818181818,FICBF-O,-5.72,-3.85,1.8699999999999997,1.81,1.0,CB,,20.0,_,0.0,100.0,25.0,0.0,PEDOT:PSS,-5.2,40.0,PDINO,,,,,,0.96,10.59,54.5,5.54,5.540688,1.72,19.0,4.3,2.0,1.3,2.5,112.56,1.106,132.0,-45.0,2.84,1.525,-35.72,-86.8,0.218,248.5,31.13,158.9,133.1,,,,,,,,,,,,,,,,,,,,-3.9
416,10.1016/j.dyepig.2018.08.039,PBDB-T,,,,-5.298823529411766,-3.4272972972972977,1.871526232114468,1.768181818181818,FICBF,-5.66,-3.88,1.7800000000000002,1.72,1.0,CB,,20.0,_,0.0,100.0,80.0,,PEDOT:PSS,-5.2,40.0,PDINO,,,,,,0.87,12.71,67.0,7.41,7.408659000000001,1.72,19.0,4.3,2.0,1.3,2.5,112.56,1.106,132.0,-45.0,2.84,1.525,-35.72,-86.8,0.218,248.5,31.13,158.9,133.1,,,,,,,,,,,,,,,,,,,,-3.9
417,10.1016/j.orgel.2018.10.042,PTB7-Th,,,,-5.210000000000001,-3.5383333333333327,1.6716666666666682,1.59,BT-F,-5.515000000000001,-4.005,1.5100000000000007,1.43,0.4,,,,PN,1.5,,25.0,0.0,MoOx,-5.3,,ZnO,-4.4,,0.00146,0.000308,4.74,0.77,18.46,67.0,9.52,9.523514000000002,,,,,,,,,,,,,,,,,,,,0.0,19.9,2.7,3.8,0.1,3.6,204.3,1.094,357.2,44.4,5.09,1.657,58.93,94.1,0.442,479.0,68.61,319.9,153.0,-4.46
418,10.1016/j.orgel.2018.10.042,PTB7-Th,,,,-5.210000000000001,-3.5383333333333327,1.6716666666666682,1.59,BT-2F,-5.54,-4.05,1.4900000000000002,1.4,0.6666666666666666,,,,PN,1.5,,25.0,0.0,MoOx,-5.3,,ZnO,-4.4,,0.000855,0.000204,4.19,0.73,21.28,65.0,10.1,10.09736,,,,,,,,,,,,,,,,,,,,0.0,19.9,2.7,3.8,0.1,3.6,204.3,1.094,357.2,44.4,5.09,1.657,58.93,94.1,0.442,479.0,68.61,319.9,153.0,-4.46
423,10.1016/j.orgel.2018.09.047,PBZ-TS,1.9,18.1,34.39,-5.48,-2.83,2.6500000000000004,1.85,ITIC,-5.576,-3.9160000000000004,1.6599999999999993,1.5855555555555556,1.0,,,,_,0.0,,25.0,0.0,PEDOT:PSS,-5.2,,PDINO,,,0.000701,0.000146,4.8,0.93,16.73,52.1,8.08,8.1061869,,,,,,,,,,,,,,,,,,,,,,,,,,,,,,,,,,,,,,,-3.9
424,10.1016/j.dyepig.2017.09.009,PBT1-EH,,,,-5.43,-3.43,1.9999999999999996,1.84,IDTCN,-5.890000000000001,-3.9299999999999997,1.9600000000000009,1.66,1.0,CF,2000.0,7.0,_,0.0,110.0,100.0,5.0,PEDOT:PSS,-5.2,,ZrAcAc,,10,0.0012,0.0023,0.522,0.93,13.08,70.2,8.69,8.5394088,1.02,17.8,3.1,5.7,5.4,3.3,119.38,1.483,61.0,-64.0,1.97,1.443,-32.09,-87.8,0.22,179.5,21.01,122.5,112.2,,,,,,,,,,,,,,,,,,,,-4.65
425,10.1039/C8TC01508B,PBDB-T,,,,-5.298823529411766,-3.4272972972972977,1.871526232114468,1.768181818181818,IDT-T,-5.4625,-3.9225,1.5400000000000005,1.545,1.0,CB,3000.0,15.0,_,0.0,90.0,25.0,0.0,MoOx,-5.3,10.0,ZnO,,,0.000166,8.19e-06,20.3,0.952,11.21,59.62,6.36,6.362598704,1.72,19.0,4.3,2.0,1.3,2.5,112.56,1.106,132.0,-45.0,2.84,1.525,-35.72,-86.8,0.218,248.5,31.13,158.9,133.1,,,,,,,,,,,,,,,,,,,,-4.46
426,10.1039/C8TC01508B,PBDB-T,,,,-5.298823529411766,-3.4272972972972977,1.871526232114468,1.768181818181818,IDT-3MT,-5.68,-4.16,1.5199999999999996,1.52,1.0,CB,4000.0,15.0,_,0.0,90.0,25.0,0.0,MoOx,-5.3,10.0,ZnO,,,2.07e-05,1.02e-05,2.03,0.95,14.43,61.32,8.4,8.4060522,1.72,19.0,4.3,2.0,1.3,2.5,112.56,1.106,132.0,-45.0,2.84,1.525,-35.72,-86.8,0.218,248.5,31.13,158.9,133.1,,,,,,,,,,,,,,,,,,,,-4.46
427,10.1002/cjoc.201700809,PBDB-T,,,,-5.298823529411766,-3.4272972972972977,1.871526232114468,1.768181818181818,SiIDT-IC,-5.47,-3.78,1.69,1.69,1.0,CB,,,_,0.0,,110.0,10.0,MoOx,-5.3,10.0,ZnO/PFN-Br,,35,0.000342,0.000102,3.35,0.92,13.53,65.56,8.16,8.16064656,1.72,19.0,4.3,2.0,1.3,2.5,112.56,1.106,132.0,-45.0,2.84,1.525,-35.72,-86.8,0.218,248.5,31.13,158.9,133.1,,,,,,,,,,,,,,,,,,,,-4.08
428,10.1002/cjoc.201700809,PBDB-T,,,,-5.298823529411766,-3.4272972972972977,1.871526232114468,1.768181818181818,IDIC,-5.705,-3.996875,1.708125,1.635833333333334,1.0,CB,,,_,0.0,,110.0,10.0,MoOx,-5.3,10.0,ZnO/PFN-Br,,35,,,,0.81,16.69,65.36,8.83,8.835953040000001,1.72,19.0,4.3,2.0,1.3,2.5,112.56,1.106,132.0,-45.0,2.84,1.525,-35.72,-86.8,0.218,248.5,31.13,158.9,133.1,,,,,,,,,,,,,,,,,,,,-4.08
429,10.1002/ajoc.201800389,PBDB-T,,,,-5.298823529411766,-3.4272972972972977,1.871526232114468,1.768181818181818,IDTBOR,-5.49,-3.93,1.56,1.56,0.5,CB,,,_,0.0,100.0,130.0,10.0,MoOx,-5.3,10.0,ZnO/PFN-Br,,35,0.000231,3.08e-05,7.5,0.89,15.98,54.67,7.74,7.77527674,1.72,19.0,4.3,2.0,1.3,2.5,112.56,1.106,132.0,-45.0,2.84,1.525,-35.72,-86.8,0.218,248.5,31.13,158.9,133.1,,,,,,,,,,,,,,,,,,,,-4.08
430,10.1002/ajoc.201800389,PBDB-T,,,,-5.298823529411766,-3.4272972972972977,1.871526232114468,1.768181818181818,IDTBSR,-5.41,-3.88,1.5300000000000002,1.53,0.5,CB,,,_,0.0,100.0,130.0,10.0,MoOx,-5.3,10.0,ZnO/PFN-Br,,35,0.00022,1.53e-06,144.0,0.95,13.95,52.38,6.95,6.9416595,1.72,19.0,4.3,2.0,1.3,2.5,112.56,1.106,132.0,-45.0,2.84,1.525,-35.72,-86.8,0.218,248.5,31.13,158.9,133.1,,,,,,,,,,,,,,,,,,,,-4.08
431,10.1016/j.dyepig.2017.12.017,PBDB-T,,,,-5.298823529411766,-3.4272972972972977,1.871526232114468,1.768181818181818,4TIC,-5.452,-3.9899999999999998,1.4620000000000002,1.3900000000000001,0.6666666666666666,o-DCB,1200.0,10.0,DIO,0.15,85.0,125.0,5.0,MoOx,-5.3,8.5,ZnO,-4.14,30,9.24e-05,0.000107,0.864,0.77,22.26,62.0,10.61,10.626924,2.53,19.2,6.3,3.3,1.9,1.6,147.0,1.306,180.0,-17.0,3.43,1.549,-40.15,-90.0,0.258,290.6,36.22,180.5,126.5,2.09,18.1,3.3,3.0,2.884402661,2.014923179,,1.84,364.69,18.5,5.033,1.562310066,94.5120375,0.041265849,503.2,64.939,308.08,0.8416,49.23966477,-4.46
432,10.1016/j.dyepig.2017.12.017,PBDB-T,,,,-5.298823529411766,-3.4272972972972977,1.871526232114468,1.768181818181818,TTIC-M,-5.49,-4.03,1.46,1.44,0.6666666666666666,o-DCB,1200.0,10.0,DIO,0.15,86.0,175.0,5.0,MoOx,-5.3,8.5,ZnO,-4.14,30,0.000125,0.000133,0.94,0.8,20.51,70.0,11.48,11.4856,2.53,19.2,6.3,3.3,1.9,1.6,147.0,1.306,180.0,-17.0,3.43,1.549,-40.15,-90.0,0.258,290.6,36.22,180.5,126.5,2.09,18.1,3.3,3.0,2.884402661,2.014923179,,1.84,364.69,18.5,5.033,1.562310066,94.5120375,0.041265849,503.2,64.939,308.08,0.8416,49.23966477,-4.46
433,10.1021/acs.jpclett.8b03247,J52,1.42,18.82,26.7244,-5.218181818181818,-3.066666666666667,2.151515151515151,1.95,ITIC,-5.576,-3.9160000000000004,1.6599999999999993,1.5855555555555556,0.6666666666666666,CF,1500.0,18.0,_,0.0,,25.0,0.0,PEDOT:PSS,-5.2,,PDINO,,,6.6e-05,,,0.803,10.87,43.2,3.78,3.7707595200000004,1.02,17.8,3.1,5.7,5.4,3.3,119.38,1.483,61.0,-64.0,1.97,1.443,-32.09,-87.8,0.22,179.5,21.01,122.5,112.2,,,,,,,,,,,,,,,,,,,,-3.9
434,10.1021/acs.jpclett.8b03247,J52-Cl,2.39,25.84,61.7576,-5.46,-3.5,1.96,1.94,ITIC,-5.576,-3.9160000000000004,1.6599999999999993,1.5855555555555556,0.6666666666666666,CF,1500.0,18.0,_,0.0,,25.0,0.0,PEDOT:PSS,-5.2,,PDINO,,,0.00095,,,0.956,17.17,70.2,11.53,11.522993040000001,1.02,17.8,3.1,5.7,5.4,3.3,119.38,1.483,61.0,-64.0,1.97,1.443,-32.09,-87.8,0.22,179.5,21.01,122.5,112.2,,,,,,,,,,,,,,,,,,,,-3.9
435,10.1021/acsenergylett.8b00928,PBDB-T,,,,-5.298823529411766,-3.4272972972972977,1.871526232114468,1.768181818181818,IDTT2F,-5.57,-4.03,1.54,1.46,1.0,o-DCB,1500.0,8.0,_,0.0,100.0,25.0,0.0,MoOx,-5.3,8.0,ZnO,,30,1.03e-05,3.1e-06,3.32,0.81,18.51,59.0,8.85,8.845929,2.53,19.2,6.3,3.3,1.9,1.6,147.0,1.306,180.0,-17.0,3.43,1.549,-40.15,-90.0,0.258,290.6,36.22,180.5,126.5,,,,,,,,,,,,,,,,,,,,-4.46
436,10.1021/acsenergylett.8b00928,PBDB-T,,,,-5.298823529411766,-3.4272972972972977,1.871526232114468,1.768181818181818,IDTOT2F,-5.54,-3.94,1.6,1.44,1.0,o-DCB,1500.0,8.0,_,0.0,97.0,25.0,0.0,MoOx,-5.3,8.0,ZnO,,30,4.8e-05,4e-05,1.2,0.85,20.87,72.0,12.79,12.77244,2.53,19.2,6.3,3.3,1.9,1.6,147.0,1.306,180.0,-17.0,3.43,1.549,-40.15,-90.0,0.258,290.6,36.22,180.5,126.5,,,,,,,,,,,,,,,,,,,,-4.46
437,10.1002/adma.201804790,PBDB-T,,,,-5.298823529411766,-3.4272972972972977,1.871526232114468,1.768181818181818,IDTIC,-5.885,-3.91,1.9749999999999996,1.69,1.0,CB,1800.0,10.0,DIO,0.7,117.0,25.0,0.0,MoOx,-5.3,6.0,ZnO,,30,,0.00107,,0.89,10.94,61.9,6.05,6.026955399999999,1.72,19.0,4.3,2.0,1.3,2.5,112.56,1.106,132.0,-45.0,2.84,1.525,-35.72,-86.8,0.218,248.5,31.13,158.9,133.1,2.09,18.1,3.3,3.0,2.884402661,2.014923179,,1.84,364.69,18.5,5.033,1.562310066,94.5120375,0.041265849,503.2,64.939,308.08,0.8416,49.23966477,-4.46
438,10.1016/j.cclet.2017.11.018,PBDB-T,,,,-5.298823529411766,-3.4272972972972977,1.871526232114468,1.768181818181818,ITIC,-5.576,-3.9160000000000004,1.6599999999999993,1.5855555555555556,1.0,CB,,20.0,_,0.0,98.0,25.0,0.0,PEDOT:PSS,-5.2,40.0,N719:PrC60MAI,,,5.1e-05,0.00038,0.134,0.897,16.92,65.5,9.94,9.941092200000002,1.72,19.0,4.3,2.0,1.3,2.5,112.56,1.106,132.0,-45.0,2.84,1.525,-35.72,-86.8,0.218,248.5,31.13,158.9,133.1,,,,,,,,,,,,,,,,,,,,-3.9
439,10.1016/j.cclet.2017.11.018,PBDB-T,,,,-5.298823529411766,-3.4272972972972977,1.871526232114468,1.768181818181818,ITCT,-5.5888888888888895,-3.836666666666667,1.7522222222222226,1.58,1.0,CB,,20.0,_,0.0,98.0,25.0,0.0,PEDOT:PSS,-5.2,40.0,N719:PrC60MAI,,,6.1e-05,0.00051,0.12,0.85,17.88,72.3,10.99,10.988153999999998,1.72,19.0,4.3,2.0,1.3,2.5,112.56,1.106,132.0,-45.0,2.84,1.525,-35.72,-86.8,0.218,248.5,31.13,158.9,133.1,,,,,,,,,,,,,,,,,,,,-3.9
440,10.1016/j.synthmet.2017.12.005,P3HT,,,,-5.061176470588235,-2.9829411764705887,2.078235294117646,1.9,IDT-RCN,-5.575,-3.77,1.8050000000000002,1.565,1.25,CB,,14.4,CN,2.0,100.0,25.0,0.0,PEDOT:PSS,-5.2,30.0,Ca,-3.0,10,,,,0.69,7.92,63.0,3.42,3.442824,1.72,19.0,4.3,2.0,1.3,2.5,112.56,1.106,132.0,-45.0,2.84,1.525,-35.72,-86.8,0.218,248.5,31.13,158.9,133.1,1.55,20.5,4.9,2.5,0.6,3.3,162.62,1.194,259.0,-4.0,4,1.633,-47.72,-91.2,0.705,346.5,48.94,230.8,143.6,-2.9
441,10.1016/j.synthmet.2017.12.005,P3HT,,,,-5.061176470588235,-2.9829411764705887,2.078235294117646,1.9,IDT-CA,-5.59,-3.64,1.9499999999999997,1.66,1.25,CB,,14.4,CN,2.0,100.0,25.0,0.0,PEDOT:PSS,-5.2,30.0,Ca,-3.0,10,,,,0.84,7.77,64.0,4.19,4.1771519999999995,1.72,19.0,4.3,2.0,1.3,2.5,112.56,1.106,132.0,-45.0,2.84,1.525,-35.72,-86.8,0.218,248.5,31.13,158.9,133.1,1.55,20.5,4.9,2.5,0.6,3.3,162.62,1.194,259.0,-4.0,4,1.633,-47.72,-91.2,0.705,346.5,48.94,230.8,143.6,-2.9
442,10.1002/aenm.201801618,PBDB-T,2.02,180.4,364.9,-5.298823529411766,-3.4272972972972977,1.871526232114468,1.768181818181818,IDTO-T-4F,-5.49,-3.88,1.6100000000000003,1.45,0.8333333333333334,CB,1700.0,22.0,DIO,0.3,110.0,25.0,0.0,PEDOT:PSS,-5.2,40.0,PDINO,,,0.000262,6.41e-05,4.09,0.864,20.12,72.7,12.62,12.63793536,1.72,19.0,4.3,2.0,1.3,2.5,112.56,1.106,132.0,-45.0,2.84,1.525,-35.72,-86.8,0.218,248.5,31.13,158.9,133.1,2.09,18.1,3.3,3.0,2.884402661,2.014923179,,1.84,364.69,18.5,5.033,1.562310066,94.5120375,0.041265849,503.2,64.939,308.08,0.8416,49.23966477,-3.9
443,10.1002/aenm.201801618,PBDB-T,2.02,180.4,364.9,-5.298823529411766,-3.4272972972972977,1.871526232114468,1.768181818181818,IDTO-Se-4F,-5.48,-3.9,1.5800000000000005,1.4,0.9090909090909091,CB,1300.0,20.0,DIO,0.3,110.0,25.0,0.0,PEDOT:PSS,-5.2,40.0,PDINO,,,0.000182,4.45e-05,4.09,0.831,18.55,69.2,10.67,10.6672146,1.72,19.0,4.3,2.0,1.3,2.5,112.56,1.106,132.0,-45.0,2.84,1.525,-35.72,-86.8,0.218,248.5,31.13,158.9,133.1,2.09,18.1,3.3,3.0,2.884402661,2.014923179,,1.84,364.69,18.5,5.033,1.562310066,94.5120375,0.041265849,503.2,64.939,308.08,0.8416,49.23966477,-3.9
444,10.1002/aenm.201801618,PBDB-T,2.02,180.4,364.9,-5.298823529411766,-3.4272972972972977,1.871526232114468,1.768181818181818,IDTO-TT-4F,-5.39,-3.89,1.4999999999999996,1.38,0.9090909090909091,CF,1300.0,12.0,DIO,0.3,110.0,25.0,0.0,PEDOT:PSS,-5.2,40.0,PDINO,,,0.000107,2.18e-05,4.91,0.856,17.21,69.4,10.21,10.223841440000001,1.02,17.8,3.1,5.7,5.4,3.3,119.38,1.483,61.0,-64.0,1.97,1.443,-32.09,-87.8,0.22,179.5,21.01,122.5,112.2,2.09,18.1,3.3,3.0,2.884402661,2.014923179,,1.84,364.69,18.5,5.033,1.562310066,94.5120375,0.041265849,503.2,64.939,308.08,0.8416,49.23966477,-3.9
