Repository: aspuru-guzik-group/Beyond-Molecular-Structure-ML-for-OPV-Materials-Devices

File: datasets/Min_2020_n558/cleaned_dataset.csv (part 6 of 6)
ref,DOI,Donor,Donor PDI,Donor Mn (kDa),Donor Mw (kDa),HOMO_D (eV),LUMO_D (eV),Ehl_D (eV),Eg_D (eV),Acceptor,HOMO_A (eV),LUMO_A (eV),Ehl_A (eV),Eg_A (eV),D:A ratio (m/m),solvent,Active layer spin coating speed (rpm),total solids conc. (mg/mL),solvent additive,solvent additive conc. (% v/v),active layer thickness (nm),temperature of thermal annealing,annealing time (min),HTL,HTL energy level (eV),HTL thickness (nm),ETL,ETL enegy level (eV),ETL thickness (nm),hole mobility blend (cm^2 V^-1 s^-1),electron mobility blend (cm^2 V^-1 s^-1),hole:electron mobility ratio,Voc (V),Jsc (mA cm^-2),FF (%),PCE (%),calculated PCE (%),solvent dipole,solvent dD,solvent dP,solvent dH,solvent dHDon,solvent dHAcc,solvent MW,solvent Density,solvent BPt,solvent MPt,solvent logKow,solvent RI,solvent Trouton,solvent RER,solvent ParachorGA,solvent RD,solvent DCp,solvent log n,solvent SurfTen,solvent additive dipole,solvent additive dD,solvent additive dP,solvent additive dH,solvent additive dHDon,solvent additive dHAcc,solvent additive MW,solvent additive Density,solvent additive BPt,solvent additive MPt,solvent additive logKow,solvent additive RI,solvent additive Trouton,solvent additive RER,solvent additive ParachorGA,solvent additive RD,solvent additive DCp,solvent additive log n,solvent additive SurfTen,ETL energy level (eV)
445,10.1039/C8TA00783G,PBDB-T,,,,-5.298823529411766,-3.4272972972972977,1.871526232114468,1.768181818181818,IDT2Se,-5.41,-3.87,1.54,1.45,1.0,CB,,20.0,_,0.0,110.0,80.0,,PEDOT:PSS,-5.2,40.0,PDINO,,,0.000152,4.8e-05,3.17,0.88,17.31,59.8,9.11,9.109214399999999,1.72,19.0,4.3,2.0,1.3,2.5,112.56,1.106,132.0,-45.0,2.84,1.525,-35.72,-86.8,0.218,248.5,31.13,158.9,133.1,,,,,,,,,,,,,,,,,,,,-3.9
446,10.1039/C8TA00783G,PBDB-T,,,,-5.298823529411766,-3.4272972972972977,1.871526232114468,1.768181818181818,IDT2Se-4F,-5.51,-4.0,1.5099999999999998,1.39,1.0,CB,,20.0,_,0.0,110.0,80.0,,PEDOT:PSS,-5.2,40.0,PDINO,,,0.000208,0.000164,1.27,0.79,21.35,65.4,11.03,11.030691000000001,1.72,19.0,4.3,2.0,1.3,2.5,112.56,1.106,132.0,-45.0,2.84,1.525,-35.72,-86.8,0.218,248.5,31.13,158.9,133.1,,,,,,,,,,,,,,,,,,,,-3.9
447,10.1002/solr.201800186,PBDT-Se-TAZ,1.64415,42.429,25.806,-5.23,-3.45,1.7800000000000002,1.92,ITIC,-5.576,-3.9160000000000004,1.6599999999999993,1.5855555555555556,1.0,CF,2000.0,16.0,DIO,0.3,100.0,25.0,0.0,MoOx,-5.3,10.0,ZnO,,30,0.00133,0.00087,1.53,0.81,18.63,66.7,10.07,10.0652301,1.02,17.8,3.1,5.7,5.4,3.3,119.38,1.483,61.0,-64.0,1.97,1.443,-32.09,-87.8,0.22,179.5,21.01,122.5,112.2,2.09,18.1,3.3,3.0,2.884402661,2.014923179,,1.84,364.69,18.5,5.033,1.562310066,94.5120375,0.041265849,503.2,64.939,308.08,0.8416,49.23966477,-4.46
448,10.1002/solr.201800186,PBDTS-Se-TAZ,1.93806,56.473,29.139,-5.29,-3.49,1.7999999999999998,1.9,ITIC,-5.576,-3.9160000000000004,1.6599999999999993,1.5855555555555556,1.0,CF,2000.0,16.0,DIO,0.3,100.0,25.0,0.0,MoOx,-5.3,10.0,ZnO,,30,0.00247,0.00203,1.22,0.84,19.51,75.1,12.31,12.307688399999998,1.02,17.8,3.1,5.7,5.4,3.3,119.38,1.483,61.0,-64.0,1.97,1.443,-32.09,-87.8,0.22,179.5,21.01,122.5,112.2,2.09,18.1,3.3,3.0,2.884402661,2.014923179,,1.84,364.69,18.5,5.033,1.562310066,94.5120375,0.041265849,503.2,64.939,308.08,0.8416,49.23966477,-4.46
449,10.1002/adma.201707170,PBDB-TF,,,,-5.498461538461539,-3.6500000000000004,1.8484615384615388,1.8075,IT-M,-5.513571428571429,-3.808,1.705571428571429,1.604285714285714,1.0,CB,,22.0,DIO,0.75,90.0,100.0,10.0,PEDOT:PSS,-5.2,35.0,PFN-Br,,,,,,1.02,15.79,65.0,10.5,10.46877,1.72,19.0,4.3,2.0,1.3,2.5,112.56,1.106,132.0,-45.0,2.84,1.525,-35.72,-86.8,0.218,248.5,31.13,158.9,133.1,2.09,18.1,3.3,3.0,2.884402661,2.014923179,,1.84,364.69,18.5,5.033,1.562310066,94.5120375,0.041265849,503.2,64.939,308.08,0.8416,49.23966477,-2.18
450,10.1002/adma.201707170,PBDB-TF,,,,-5.498461538461539,-3.6500000000000004,1.8484615384615388,1.8075,IT-4F,-5.677083333333333,-4.104583333333333,1.5724999999999998,1.5219999999999996,1.0,CB,,20.0,DIO,1.0,90.0,100.0,10.0,PEDOT:PSS,-5.2,35.0,PFN-Br,,,,,,0.87,20.38,77.0,13.7,13.652562,1.72,19.0,4.3,2.0,1.3,2.5,112.56,1.106,132.0,-45.0,2.84,1.525,-35.72,-86.8,0.218,248.5,31.13,158.9,133.1,2.09,18.1,3.3,3.0,2.884402661,2.014923179,,1.84,364.69,18.5,5.033,1.562310066,94.5120375,0.041265849,503.2,64.939,308.08,0.8416,49.23966477,-2.18
451,10.1039/C7TA11059F,PBZ1,1.88,27.3,51.324,-5.27,-3.06,2.2099999999999995,1.96,ITIC,-5.576,-3.9160000000000004,1.6599999999999993,1.5855555555555556,1.0,Toluene,,,_,0.0,,160.0,10.0,MoOx,-5.3,10.0,ZnO,,,0.000436,0.000298,1.46,0.74,15.7,49.8,5.8,5.7857639999999995,0.38,18.0,1.4,2.0,0.4,3.1,92.14,0.867,111.0,-95.0,2.73,1.494,-34.03,-85.8,0.3,247.1,31.01,167.7,140.9,,,,,,,,,,,,,,,,,,,,-4.46
452,10.1039/C7TA11059F,PBZ-m-CF3,1.74,33.6,58.464,-5.49,-3.22,2.27,1.99,ITIC,-5.576,-3.9160000000000004,1.6599999999999993,1.5855555555555556,1.0,Toluene,,,_,0.0,,160.0,10.0,MoOx,-5.3,10.0,ZnO,,,0.000508,0.000396,1.28,0.94,18.4,60.2,10.4,10.412192,0.38,18.0,1.4,2.0,0.4,3.1,92.14,0.867,111.0,-95.0,2.73,1.494,-34.03,-85.8,0.3,247.1,31.01,167.7,140.9,,,,,,,,,,,,,,,,,,,,-4.46
453,10.1039/C8TA03753A,PBDB-TF,,,,-5.498461538461539,-3.6500000000000004,1.8484615384615388,1.8075,HF-PCIC,-5.53,-3.83,1.7000000000000002,1.5,0.8333333333333334,CB,2000.0,20.0,CN,1.0,100.0,110.0,10.0,MoOx,-5.3,10.0,ZnO,-4.4,,0.000168,0.000135,1.24,0.92,16.01,72.42,10.97,10.666886640000003,1.72,19.0,4.3,2.0,1.3,2.5,112.56,1.106,132.0,-45.0,2.84,1.525,-35.72,-86.8,0.218,248.5,31.13,158.9,133.1,1.55,20.5,4.9,2.5,0.6,3.3,162.62,1.194,259.0,-4.0,4,1.633,-47.72,-91.2,0.705,346.5,48.94,230.8,143.6,-4.46
454,10.1039/C8TA03753A,PBDB-TF,,,,-5.498461538461539,-3.6500000000000004,1.8484615384615388,1.8075,HFO-PCIC,-5.5,-3.81,1.69,1.48,0.8333333333333334,CB,2000.0,20.0,CN,1.0,100.0,110.0,10.0,MoOx,-5.3,10.0,ZnO,-4.4,,8.6e-05,2.5e-05,3.44,0.93,12.62,70.99,8.36,8.331812339999999,1.72,19.0,4.3,2.0,1.3,2.5,112.56,1.106,132.0,-45.0,2.84,1.525,-35.72,-86.8,0.218,248.5,31.13,158.9,133.1,1.55,20.5,4.9,2.5,0.6,3.3,162.62,1.194,259.0,-4.0,4,1.633,-47.72,-91.2,0.705,346.5,48.94,230.8,143.6,-4.46
455,10.1039/C8TA03753A,PBDB-TF,,,,-5.498461538461539,-3.6500000000000004,1.8484615384615388,1.8075,OF-PCIC,-5.66,-3.86,1.8000000000000003,1.59,0.8333333333333334,CB,2000.0,20.0,CN,1.0,100.0,110.0,10.0,MoOx,-5.3,10.0,ZnO,-4.4,,0.000129,3.2e-05,4.03,0.91,13.76,73.37,9.09,9.18709792,1.72,19.0,4.3,2.0,1.3,2.5,112.56,1.106,132.0,-45.0,2.84,1.525,-35.72,-86.8,0.218,248.5,31.13,158.9,133.1,1.55,20.5,4.9,2.5,0.6,3.3,162.62,1.194,259.0,-4.0,4,1.633,-47.72,-91.2,0.705,346.5,48.94,230.8,143.6,-4.46
456,10.1002/adma.201705208,PBDB-T,,,,-5.298823529411766,-3.4272972972972977,1.871526232114468,1.768181818181818,DF-PCIC,-5.49,-3.77,1.7200000000000002,1.59,0.7142857142857143,,2000.0,20.0,CN,0.5,100.0,130.0,10.0,MoOx,-5.3,10.0,ZnO/PFN,-4.4,,0.000128,2.6e-05,4.92,0.91,15.66,72.0,10.14,10.260432,,,,,,,,,,,,,,,,,,,,1.55,20.5,4.9,2.5,0.6,3.3,162.62,1.194,259.0,-4.0,4,1.633,-47.72,-91.2,0.705,346.5,48.94,230.8,143.6,-2.14
457,10.1016/j.orgel.2018.05.050,PBDB-T,,,,-5.298823529411766,-3.4272972972972977,1.871526232114468,1.768181818181818,IF-TN,-5.8,-3.93,1.8699999999999997,1.81,1.0,CB,2000.0,10.0,CN,2.0,100.0,80.0,5.0,PEDOT:PSS,-5.2,,PNDIT-F3N-Br,-4.18,5,0.000454,1.02e-05,44.5,1.006,7.02,40.95,2.89,2.8919381399999997,1.72,19.0,4.3,2.0,1.3,2.5,112.56,1.106,132.0,-45.0,2.84,1.525,-35.72,-86.8,0.218,248.5,31.13,158.9,133.1,1.55,20.5,4.9,2.5,0.6,3.3,162.62,1.194,259.0,-4.0,4,1.633,-47.72,-91.2,0.705,346.5,48.94,230.8,143.6,-4.18
458,10.1016/j.orgel.2018.05.050,PBDB-T,,,,-5.298823529411766,-3.4272972972972977,1.871526232114468,1.768181818181818,IDT-TN,-5.42,-4.03,1.3899999999999997,1.43,1.0,CB,2000.0,10.0,CN,2.0,100.0,80.0,5.0,PEDOT:PSS,-5.2,,PNDIT-F3N-Br,-4.18,5,0.000855,6.79e-05,12.6,0.967,13.22,45.17,5.77,5.774415358,1.72,19.0,4.3,2.0,1.3,2.5,112.56,1.106,132.0,-45.0,2.84,1.525,-35.72,-86.8,0.218,248.5,31.13,158.9,133.1,1.55,20.5,4.9,2.5,0.6,3.3,162.62,1.194,259.0,-4.0,4,1.633,-47.72,-91.2,0.705,346.5,48.94,230.8,143.6,-4.18
459,10.1021/acs.macromol.8b00683,PBDB-T,,,,-5.298823529411766,-3.4272972972972977,1.871526232114468,1.768181818181818,IT-M,-5.513571428571429,-3.808,1.705571428571429,1.604285714285714,1.0,CB,,20.0,DIO,0.8,,120.0,15.0,PEDOT:PSS,-5.2,,PDINO,,5,1.08e-05,0.000482,0.0224,0.93,16.69,66.77,10.31,10.36383909,1.72,19.0,4.3,2.0,1.3,2.5,112.56,1.106,132.0,-45.0,2.84,1.525,-35.72,-86.8,0.218,248.5,31.13,158.9,133.1,2.09,18.1,3.3,3.0,2.884402661,2.014923179,,1.84,364.69,18.5,5.033,1.562310066,94.5120375,0.041265849,503.2,64.939,308.08,0.8416,49.23966477,-3.9
460,10.1039/C8TC02701C,PBDB-T,,,,-5.298823529411766,-3.4272972972972977,1.871526232114468,1.768181818181818,ITIC-Cl4,-5.666666666666667,-4.026666666666666,1.6400000000000006,1.5999999999999999,1.0,o-DCB,1500.0,15.0,CN,0.5,,25.0,0.0,MoOx,-5.3,10.0,ZnO,,,,,,0.74,21.5,60.0,9.6,9.546,2.53,19.2,6.3,3.3,1.9,1.6,147.0,1.306,180.0,-17.0,3.43,1.549,-40.15,-90.0,0.258,290.6,36.22,180.5,126.5,1.55,20.5,4.9,2.5,0.6,3.3,162.62,1.194,259.0,-4.0,4,1.633,-47.72,-91.2,0.705,346.5,48.94,230.8,143.6,-4.46
461,10.1016/j.dyepig.2018.05.050,PBDTS-TzBI,,,,-5.39,-3.52,1.8699999999999997,1.57,ITIC,-5.576,-3.9160000000000004,1.6599999999999993,1.5855555555555556,1.0,CB,,20.0,_,0.0,100.0,130.0,,PEDOT:PSS,-5.2,,PFN-Br,,,6.45e-05,0.000309,0.209,0.94,16.8,56.2,9.04,8.875104,1.72,19.0,4.3,2.0,1.3,2.5,112.56,1.106,132.0,-45.0,2.84,1.525,-35.72,-86.8,0.218,248.5,31.13,158.9,133.1,,,,,,,,,,,,,,,,,,,,-2.18
462,10.1016/j.dyepig.2018.05.050,PBDTS-TzBI,,,,-5.39,-3.52,1.8699999999999997,1.57,ITIC-Th,-5.673333333333334,-3.908888888888889,1.764444444444445,1.6,1.0,CB,,20.0,_,0.0,100.0,130.0,,PEDOT:PSS,-5.2,,PFN-Br,,,0.000127,0.000518,0.245,0.91,17.34,60.44,9.67,9.53706936,1.72,19.0,4.3,2.0,1.3,2.5,112.56,1.106,132.0,-45.0,2.84,1.525,-35.72,-86.8,0.218,248.5,31.13,158.9,133.1,,,,,,,,,,,,,,,,,,,,-2.18
463,10.1016/j.dyepig.2018.03.061,PBDB-T,,,,-5.298823529411766,-3.4272972972972977,1.871526232114468,1.768181818181818,NFBDT-Me,-5.4,-3.78,1.6200000000000006,1.58,1.6666666666666667,CF,,9.6,_,0.0,,25.0,0.0,PEDOT:PSS,-5.2,,PDIN,,,0.000207,0.000168,1.23,0.909,17.3,70.0,11.0,11.007990000000001,1.02,17.8,3.1,5.7,5.4,3.3,119.38,1.483,61.0,-64.0,1.97,1.443,-32.09,-87.8,0.22,179.5,21.01,122.5,112.2,,,,,,,,,,,,,,,,,,,,-3.6
464,10.1016/j.dyepig.2018.03.061,PBDB-T,,,,-5.298823529411766,-3.4272972972972977,1.871526232114468,1.768181818181818,NFBDT-F,-5.43,-3.88,1.5499999999999998,1.5,1.0,CF,,,_,0.0,,25.0,0.0,PEDOT:PSS,-5.2,,PDIN,,,0.000249,0.000133,1.87,0.793,19.28,69.5,10.62,10.625882800000001,1.02,17.8,3.1,5.7,5.4,3.3,119.38,1.483,61.0,-64.0,1.97,1.443,-32.09,-87.8,0.22,179.5,21.01,122.5,112.2,,,,,,,,,,,,,,,,,,,,-3.6
465,10.1016/j.dyepig.2018.03.061,PBDB-T,,,,-5.298823529411766,-3.4272972972972977,1.871526232114468,1.768181818181818,NFBDT,-5.400000000000001,-3.83,1.5700000000000012,1.5599999999999998,1.25,CF,,9.0,_,0.0,100.0,25.0,0.0,PEDOT:PSS,-5.2,,PDIN,,,0.000368,0.000138,2.67,0.872,17.85,67.2,10.42,10.4598144,1.02,17.8,3.1,5.7,5.4,3.3,119.38,1.483,61.0,-64.0,1.97,1.443,-32.09,-87.8,0.22,179.5,21.01,122.5,112.2,,,,,,,,,,,,,,,,,,,,-3.6
466,10.1039/C8TA01739E,PBDB-T,,,,-5.298823529411766,-3.4272972972972977,1.871526232114468,1.768181818181818,IT-DM,-5.515,-3.855,1.6599999999999997,1.62,0.75,CB,,20.0,_,0.0,100.0,160.0,,PEDOT:PSS,-5.2,,PFN-Br,,,0.000231,4.01e-05,5.76,0.95,15.95,68.7,10.41,10.4097675,1.72,19.0,4.3,2.0,1.3,2.5,112.56,1.106,132.0,-45.0,2.84,1.525,-35.72,-86.8,0.218,248.5,31.13,158.9,133.1,,,,,,,,,,,,,,,,,,,,-2.18
467,10.1021/acs.chemmater.8b02276,PBDB-T,,,,-5.298823529411766,-3.4272972972972977,1.871526232114468,1.768181818181818,SN6IC,-5.38,-3.93,1.4499999999999997,1.39,1.0,CB,3000.0,20.0,DIO,0.3,100.0,25.0,0.0,PEDOT:PSS,-5.2,,C60-bissalt,,,,0.000295,,0.88,16.5,66.0,9.6,9.5832,1.72,19.0,4.3,2.0,1.3,2.5,112.56,1.106,132.0,-45.0,2.84,1.525,-35.72,-86.8,0.218,248.5,31.13,158.9,133.1,2.09,18.1,3.3,3.0,2.884402661,2.014923179,,1.84,364.69,18.5,5.033,1.562310066,94.5120375,0.041265849,503.2,64.939,308.08,0.8416,49.23966477,-3.9
468,10.1021/acs.chemmater.8b02276,PBDB-T,,,,-5.298823529411766,-3.4272972972972977,1.871526232114468,1.768181818181818,SN6IC-4F,-5.52,-4.11,1.4099999999999993,1.32,1.0,CB,3000.0,20.0,DIO,0.3,100.0,25.0,0.0,PEDOT:PSS,-5.2,,C60-bissalt,,,,0.0005,,0.78,23.2,73.0,13.2,13.21008,1.72,19.0,4.3,2.0,1.3,2.5,112.56,1.106,132.0,-45.0,2.84,1.525,-35.72,-86.8,0.218,248.5,31.13,158.9,133.1,2.09,18.1,3.3,3.0,2.884402661,2.014923179,,1.84,364.69,18.5,5.033,1.562310066,94.5120375,0.041265849,503.2,64.939,308.08,0.8416,49.23966477,-3.9
469,10.1021/acsenergylett.8b00366,PTB7-Th,,,,-5.210000000000001,-3.5383333333333327,1.6716666666666682,1.59,ITIC,-5.576,-3.9160000000000004,1.6599999999999993,1.5855555555555556,0.5,CB,3000.0,25.0,_,0.0,,25.0,0.0,MoOx,-5.3,,ZnO,,,0.0207,0.000243,85.2,0.825,14.4,66.0,7.8,7.8408,1.72,19.0,4.3,2.0,1.3,2.5,112.56,1.106,132.0,-45.0,2.84,1.525,-35.72,-86.8,0.218,248.5,31.13,158.9,133.1,,,,,,,,,,,,,,,,,,,,-4.46
470,10.1021/acsenergylett.8b00366,PTB7-Th,,,,-5.210000000000001,-3.5383333333333327,1.6716666666666682,1.59,IDTT-T,-5.71,-3.755,1.955,1.8900000000000001,0.5,CB,3000.0,25.0,_,0.0,57.0,25.0,0.0,MoOx,-5.3,,ZnO,,,0.00519,0.00398,1.3,1.015,15.7,57.0,9.1,9.083234999999998,1.72,19.0,4.3,2.0,1.3,2.5,112.56,1.106,132.0,-45.0,2.84,1.525,-35.72,-86.8,0.218,248.5,31.13,158.9,133.1,,,,,,,,,,,,,,,,,,,,-4.46
471,10.1002/solr.201800120,PBDB-T,,,,-5.298823529411766,-3.4272972972972977,1.871526232114468,1.768181818181818,IDT-TBA,-5.71,-3.93,1.7799999999999998,1.91,1.0,,2000.0,20.0,_,0.0,100.0,120.0,10.0,MoOx,-5.3,,ZnO,,,0.00022,5e-05,4.4,1.0,11.2,57.0,6.4,6.3839999999999995,,,,,,,,,,,,,,,,,,,,,,,,,,,,,,,,,,,,,,,-4.46
472,10.1002/solr.201800120,PBDB-T,,,,-5.298823529411766,-3.4272972972972977,1.871526232114468,1.768181818181818,IDTT-T,-5.71,-3.755,1.955,1.8900000000000001,1.0,,2000.0,20.0,_,0.0,100.0,120.0,,MoOx,-5.3,,ZnO,,,0.00014,4.3e-05,3.26,1.03,11.6,61.0,7.3,7.28828,,,,,,,,,,,,,,,,,,,,,,,,,,,,,,,,,,,,,,,-4.46
473,10.1007/s11426-018-9252-9,PBDB-T,,,,-5.298823529411766,-3.4272972972972977,1.871526232114468,1.768181818181818,IDT-IC,-5.658,-3.8560000000000003,1.802,1.704,1.0,o-DCB,1200.0,8.0,_,0.0,80.0,25.0,0.0,MoOx,-5.3,,ZnO,,,4.02e-05,7.33e-05,0.548,0.83,10.54,49.0,4.69,4.286617999999999,2.53,19.2,6.3,3.3,1.9,1.6,147.0,1.306,180.0,-17.0,3.43,1.549,-40.15,-90.0,0.258,290.6,36.22,180.5,126.5,,,,,,,,,,,,,,,,,,,,-4.46
474,10.1002/solr.201800053,PBDB-T,,,,-5.298823529411766,-3.4272972972972977,1.871526232114468,1.768181818181818,O-NTIC,-5.51,-3.67,1.8399999999999999,1.7,1.25,CB,,19.9,DIO,0.5,,25.0,0.0,PEDOT:PSS,-5.2,,PDINO,,,0.000154,8.27e-05,1.86,0.978,13.31,69.9,9.1,9.09900882,1.72,19.0,4.3,2.0,1.3,2.5,112.56,1.106,132.0,-45.0,2.84,1.525,-35.72,-86.8,0.218,248.5,31.13,158.9,133.1,2.09,18.1,3.3,3.0,2.884402661,2.014923179,,1.84,364.69,18.5,5.033,1.562310066,94.5120375,0.041265849,503.2,64.939,308.08,0.8416,49.23966477,-3.9
475,10.1002/solr.201800053,PBDB-T,,,,-5.298823529411766,-3.4272972972972977,1.871526232114468,1.768181818181818,O-NTNC,-5.54,-3.78,1.7600000000000002,1.64,1.25,CB,,19.9,DIO,0.8,,25.0,0.0,PEDOT:PSS,-5.2,,PDINO,,,0.000255,0.000169,1.51,0.942,15.98,73.4,11.04,11.049019440000002,1.72,19.0,4.3,2.0,1.3,2.5,112.56,1.106,132.0,-45.0,2.84,1.525,-35.72,-86.8,0.218,248.5,31.13,158.9,133.1,2.09,18.1,3.3,3.0,2.884402661,2.014923179,,1.84,364.69,18.5,5.033,1.562310066,94.5120375,0.041265849,503.2,64.939,308.08,0.8416,49.23966477,-3.9
476,10.1002/asia.201801669,PBDB-T,,,,-5.298823529411766,-3.4272972972972977,1.871526232114468,1.768181818181818,BTTFIC,-5.56,-3.95,1.6099999999999994,1.58,1.5,o-DCB,,15.0,_,0.0,106.0,130.0,10.0,MoOx,-5.3,,ZnO,,,0.000116,0.000122,0.951,0.935,17.74,54.3,9.0,9.0066867,2.53,19.2,6.3,3.3,1.9,1.6,147.0,1.306,180.0,-17.0,3.43,1.549,-40.15,-90.0,0.258,290.6,36.22,180.5,126.5,,,,,,,,,,,,,,,,,,,,-4.46
477,10.1002/asia.201801669,PTB7-Th,,,,-5.210000000000001,-3.5383333333333327,1.6716666666666682,1.59,BTTFIC,-5.56,-3.95,1.6099999999999994,1.58,0.5,o-DCB,,30.0,_,0.0,101.0,130.0,10.0,MoOx,-5.3,,ZnO,,,6.7e-05,0.000101,0.663,0.871,17.67,55.0,8.47,8.464813500000002,2.53,19.2,6.3,3.3,1.9,1.6,147.0,1.306,180.0,-17.0,3.43,1.549,-40.15,-90.0,0.258,290.6,36.22,180.5,126.5,,,,,,,,,,,,,,,,,,,,-4.46
478,10.1007/s11426-017-9199-1,PBDB-TF,,,,-5.498461538461539,-3.6500000000000004,1.8484615384615388,1.8075,IT-4F,-5.677083333333333,-4.104583333333333,1.5724999999999998,1.5219999999999996,1.0,CB,,10.0,DIO,0.75,100.0,100.0,,MoOx,-5.3,,ZnO,,,0.000976,0.000715,1.37,0.84,22.2,72.5,13.5,13.5198,1.72,19.0,4.3,2.0,1.3,2.5,112.56,1.106,132.0,-45.0,2.84,1.525,-35.72,-86.8,0.218,248.5,31.13,158.9,133.1,2.09,18.1,3.3,3.0,2.884402661,2.014923179,,1.84,364.69,18.5,5.033,1.562310066,94.5120375,0.041265849,503.2,64.939,308.08,0.8416,49.23966477,-4.46
479,10.1039/C7QM00585G,PBDB-T,,,,-5.298823529411766,-3.4272972972972977,1.871526232114468,1.768181818181818,NFTI,-5.46,-3.77,1.69,1.57,1.1111111111111112,o-DCB,,,DPE,3.0,,25.0,0.0,PEDOT:PSS,-5.2,,FPI,,,0.000379,1.11e-05,34.1,0.898,16.22,57.0,8.34,8.3023692,2.53,19.2,6.3,3.3,1.9,1.6,147.0,1.306,180.0,-17.0,3.43,1.549,-40.15,-90.0,0.258,290.6,36.22,180.5,126.5,1.17,19.4,3.4,4.0,0.1,4.9,170.21,1.073,258.0,27.0,4.21,1.578,-51.05,-95.0,0.457,395.6,52.87,274.3,146.2,-3.93
480,10.1021/acs.chemmater.8b02222,FTAZ,1.89,60.1,113.589,-5.48,-3.47,2.0100000000000002,2.0,F5IC,-5.82,-4.05,1.7700000000000005,1.64,0.6666666666666666,CF,2800.0,12.5,DIO,0.25,,25.0,0.0,MoOx,-5.3,,ZnO/PFN-Br,,,0.0003,3.4e-05,8.82,0.704,14.88,53.7,5.6,5.62535424,1.02,17.8,3.1,5.7,5.4,3.3,119.38,1.483,61.0,-64.0,1.97,1.443,-32.09,-87.8,0.22,179.5,21.01,122.5,112.2,2.09,18.1,3.3,3.0,2.884402661,2.014923179,,1.84,364.69,18.5,5.033,1.562310066,94.5120375,0.041265849,503.2,64.939,308.08,0.8416,49.23966477,-4.08
481,10.1021/acs.chemmater.8b02222,FTAZ,1.89,60.1,113.589,-5.48,-3.47,2.0100000000000002,2.0,IT-4F,-5.677083333333333,-4.104583333333333,1.5724999999999998,1.5219999999999996,0.6666666666666666,CF,2800.0,12.5,DIO,0.25,,25.0,0.0,MoOx,-5.3,,ZnO/PFN-Br,,,0.00027,8.3e-05,3.25,0.742,18.43,59.7,8.2,8.16401082,1.02,17.8,3.1,5.7,5.4,3.3,119.38,1.483,61.0,-64.0,1.97,1.443,-32.09,-87.8,0.22,179.5,21.01,122.5,112.2,2.09,18.1,3.3,3.0,2.884402661,2.014923179,,1.84,364.69,18.5,5.033,1.562310066,94.5120375,0.041265849,503.2,64.939,308.08,0.8416,49.23966477,-4.08
482,10.1021/acs.chemmater.8b02222,FTAZ,1.89,60.1,113.589,-5.48,-3.47,2.0100000000000002,2.0,F9IC,-5.52,-3.995,1.5249999999999995,1.4849999999999999,0.6666666666666666,CF,2800.0,12.5,DIO,0.25,,25.0,0.0,MoOx,-5.3,,ZnO/PFN-Br,,,0.00021,0.00015,1.4,0.873,20.2,66.4,11.7,11.7093744,1.02,17.8,3.1,5.7,5.4,3.3,119.38,1.483,61.0,-64.0,1.97,1.443,-32.09,-87.8,0.22,179.5,21.01,122.5,112.2,2.09,18.1,3.3,3.0,2.884402661,2.014923179,,1.84,364.69,18.5,5.033,1.562310066,94.5120375,0.041265849,503.2,64.939,308.08,0.8416,49.23966477,-4.08
483,10.1021/acsami.8b16554,PBDTTz-SBP,2.3,21.0,48.3,-5.46,-3.5,1.96,1.96,ITIC,-5.576,-3.9160000000000004,1.6599999999999993,1.5855555555555556,1.0,CB,,,_,0.0,125.0,25.0,0.0,PEDOT:PSS,-5.2,,PFN-Br,,,0.000142,3.9e-05,3.64,0.914,18.52,71.43,12.09,12.091156104000001,1.72,19.0,4.3,2.0,1.3,2.5,112.56,1.106,132.0,-45.0,2.84,1.525,-35.72,-86.8,0.218,248.5,31.13,158.9,133.1,,,,,,,,,,,,,,,,,,,,-2.18
484,10.1021/acsami.8b16554,PBDTTz-BP,2.3,21.0,48.3,-5.025,-2.97,2.055,1.9449999999999998,ITIC,-5.576,-3.9160000000000004,1.6599999999999993,1.5855555555555556,1.0,CB,,,_,0.0,125.0,25.0,0.0,PEDOT:PSS,-5.2,,PFN-Br,,,,,,0.832,17.96,61.56,9.2,9.198738432,1.72,19.0,4.3,2.0,1.3,2.5,112.56,1.106,132.0,-45.0,2.84,1.525,-35.72,-86.8,0.218,248.5,31.13,158.9,133.1,,,,,,,,,,,,,,,,,,,,-2.18
485,10.1039/c8ee01546e,PJ1,1.58,87.8,138.724,-5.38,-3.38,2.0,2.0,m-ITIC,-5.527142857142858,-3.8541666666666674,1.6729761904761902,1.5783333333333334,0.6666666666666666,CF,,,DIO,0.5,110.9,130.0,5.0,PEDOT:PSS,-5.2,,PDINO,,,5.5e-05,2e-05,2.75,1.031,11.1,56.0,6.41,6.408696,1.02,17.8,3.1,5.7,5.4,3.3,119.38,1.483,61.0,-64.0,1.97,1.443,-32.09,-87.8,0.22,179.5,21.01,122.5,112.2,2.09,18.1,3.3,3.0,2.884402661,2.014923179,,1.84,364.69,18.5,5.033,1.562310066,94.5120375,0.041265849,503.2,64.939,308.08,0.8416,49.23966477,-3.9
486,10.1039/c8ee01546e,PJ1,1.58,87.8,138.724,-5.38,-3.38,2.0,2.0,IDIC,-5.705,-3.996875,1.708125,1.635833333333334,0.6666666666666666,CF,,,DIO,0.5,109.1,130.0,5.0,PEDOT:PSS,-5.2,,PDINO,,,6.9e-05,2.5e-05,2.76,0.958,12.0,53.6,6.18,6.161855999999999,1.02,17.8,3.1,5.7,5.4,3.3,119.38,1.483,61.0,-64.0,1.97,1.443,-32.09,-87.8,0.22,179.5,21.01,122.5,112.2,2.09,18.1,3.3,3.0,2.884402661,2.014923179,,1.84,364.69,18.5,5.033,1.562310066,94.5120375,0.041265849,503.2,64.939,308.08,0.8416,49.23966477,-3.9
487,10.1039/c8ee01546e,PJ2,1.44,80.1,115.344,-5.14,-3.33,1.8099999999999996,1.81,m-ITIC,-5.527142857142858,-3.8541666666666674,1.6729761904761902,1.5783333333333334,0.6666666666666666,CF,,,DIO,0.5,112.6,130.0,5.0,PEDOT:PSS,-5.2,,PDINO,,,0.00015,8.7e-05,1.72,0.988,16.8,62.3,10.34,10.340803200000002,1.02,17.8,3.1,5.7,5.4,3.3,119.38,1.483,61.0,-64.0,1.97,1.443,-32.09,-87.8,0.22,179.5,21.01,122.5,112.2,2.09,18.1,3.3,3.0,2.884402661,2.014923179,,1.84,364.69,18.5,5.033,1.562310066,94.5120375,0.041265849,503.2,64.939,308.08,0.8416,49.23966477,-3.9
488,10.1039/c8ee01546e,PJ2,1.44,80.1,115.344,-5.14,-3.33,1.8099999999999996,1.81,IDIC,-5.705,-3.996875,1.708125,1.635833333333334,0.6666666666666666,CF,,,DIO,0.5,110.3,130.0,5.0,PEDOT:PSS,-5.2,,PDINO,,,0.0002,0.000159,1.26,0.939,17.0,75.3,12.01,12.020138999999999,1.02,17.8,3.1,5.7,5.4,3.3,119.38,1.483,61.0,-64.0,1.97,1.443,-32.09,-87.8,0.22,179.5,21.01,122.5,112.2,2.09,18.1,3.3,3.0,2.884402661,2.014923179,,1.84,364.69,18.5,5.033,1.562310066,94.5120375,0.041265849,503.2,64.939,308.08,0.8416,49.23966477,-3.9
489,10.1039/c8ee01546e,PJ3,1.56,79.2,123.552,-5.01,-3.26,1.75,1.75,m-ITIC,-5.527142857142858,-3.8541666666666674,1.6729761904761902,1.5783333333333334,0.6666666666666666,CF,,,DIO,0.5,117.8,130.0,5.0,PEDOT:PSS,-5.2,,PDINO,,,8.1e-05,4.9e-05,1.65,0.96,12.7,63.5,7.76,7.7419199999999995,1.02,17.8,3.1,5.7,5.4,3.3,119.38,1.483,61.0,-64.0,1.97,1.443,-32.09,-87.8,0.22,179.5,21.01,122.5,112.2,2.09,18.1,3.3,3.0,2.884402661,2.014923179,,1.84,364.69,18.5,5.033,1.562310066,94.5120375,0.041265849,503.2,64.939,308.08,0.8416,49.23966477,-3.9
490,10.1039/c8ee01546e,PJ3,1.56,79.2,123.552,-5.01,-3.26,1.75,1.75,IDIC,-5.705,-3.996875,1.708125,1.635833333333334,0.6666666666666666,CF,,,DIO,0.5,114.5,130.0,5.0,PEDOT:PSS,-5.2,,PDINO,,,0.0001,6.4e-05,1.56,0.908,12.8,69.8,8.11,8.1124352,1.02,17.8,3.1,5.7,5.4,3.3,119.38,1.483,61.0,-64.0,1.97,1.443,-32.09,-87.8,0.22,179.5,21.01,122.5,112.2,2.09,18.1,3.3,3.0,2.884402661,2.014923179,,1.84,364.69,18.5,5.033,1.562310066,94.5120375,0.041265849,503.2,64.939,308.08,0.8416,49.23966477,-3.9
491,10.1039/C7TA09837E,2D-PBTCl,1.59,41.37,66.16,-5.45,-3.6,1.85,1.58,ITIC,-5.576,-3.9160000000000004,1.6599999999999993,1.5855555555555556,1.0,CB,1000.0,8.0,DIO,0.25,100.0,25.0,0.0,MoOx,-5.3,,ZnO,,,0.00049,,,0.91,15.79,61.32,8.81,8.81100948,1.72,19.0,4.3,2.0,1.3,2.5,112.56,1.106,132.0,-45.0,2.84,1.525,-35.72,-86.8,0.218,248.5,31.13,158.9,133.1,2.09,18.1,3.3,3.0,2.884402661,2.014923179,,1.84,364.69,18.5,5.033,1.562310066,94.5120375,0.041265849,503.2,64.939,308.08,0.8416,49.23966477,-4.46
492,10.1039/C7TA09837E,2D-PBTCl2,1.91,41.86,80.3,-5.43,-3.63,1.7999999999999998,1.48,ITIC,-5.576,-3.9160000000000004,1.6599999999999993,1.5855555555555556,1.0,CB,1000.0,8.0,DIO,0.25,90.0,25.0,0.0,MoOx,-5.3,,ZnO,,,0.00011,,,0.87,14.52,58.43,7.38,7.38111132,1.72,19.0,4.3,2.0,1.3,2.5,112.56,1.106,132.0,-45.0,2.84,1.525,-35.72,-86.8,0.218,248.5,31.13,158.9,133.1,2.09,18.1,3.3,3.0,2.884402661,2.014923179,,1.84,364.69,18.5,5.033,1.562310066,94.5120375,0.041265849,503.2,64.939,308.08,0.8416,49.23966477,-4.46
493,10.1039/C7TA09837E,PTB7-Th,,,,-5.210000000000001,-3.5383333333333327,1.6716666666666682,1.59,ITIC,-5.576,-3.9160000000000004,1.6599999999999993,1.5855555555555556,1.0,CB,1000.0,8.0,DIO,0.25,90.0,25.0,0.0,MoOx,-5.3,,ZnO,,,,,,0.82,14.76,57.09,6.91,6.90971688,1.72,19.0,4.3,2.0,1.3,2.5,112.56,1.106,132.0,-45.0,2.84,1.525,-35.72,-86.8,0.218,248.5,31.13,158.9,133.1,2.09,18.1,3.3,3.0,2.884402661,2.014923179,,1.84,364.69,18.5,5.033,1.562310066,94.5120375,0.041265849,503.2,64.939,308.08,0.8416,49.23966477,-4.46
494,10.1021/acsaem.8b00506,PBClT,1.99,43.8,87.52,-5.47,-3.61,1.8599999999999999,1.64,ITIC,-5.576,-3.9160000000000004,1.6599999999999993,1.5855555555555556,1.0,CB,1000.0,8.0,_,0.0,100.0,25.0,0.0,MoOx,-5.3,,ZnO,,,7.41e-05,,,1.01,13.95,60.05,8.46,8.460744749999998,1.72,19.0,4.3,2.0,1.3,2.5,112.56,1.106,132.0,-45.0,2.84,1.525,-35.72,-86.8,0.218,248.5,31.13,158.9,133.1,,,,,,,,,,,,,,,,,,,,-4.46
495,10.1021/acsenergylett.8b00563,PBDB-T,,,,-5.298823529411766,-3.4272972972972977,1.871526232114468,1.768181818181818,BDCPDT-IC,-5.41,-3.87,1.54,1.53,1.0,CB,,12.0,DIO,1.0,,25.0,0.0,MoOx,-5.3,,ZnO,,,,,,0.86,16.56,65.52,9.33,9.331096319999999,1.72,19.0,4.3,2.0,1.3,2.5,112.56,1.106,132.0,-45.0,2.84,1.525,-35.72,-86.8,0.218,248.5,31.13,158.9,133.1,2.09,18.1,3.3,3.0,2.884402661,2.014923179,,1.84,364.69,18.5,5.033,1.562310066,94.5120375,0.041265849,503.2,64.939,308.08,0.8416,49.23966477,-4.46
496,10.1021/acsenergylett.8b00563,PBDB-T,,,,-5.298823529411766,-3.4272972972972977,1.871526232114468,1.768181818181818,BDCPDT-FIC,-5.52,-4.0,1.5199999999999996,1.49,1.0,CB,,12.0,_,0.0,,25.0,0.0,MoOx,-5.3,,ZnO,,,,,,0.7,19.12,60.67,8.12,8.1200728,1.72,19.0,4.3,2.0,1.3,2.5,112.56,1.106,132.0,-45.0,2.84,1.525,-35.72,-86.8,0.218,248.5,31.13,158.9,133.1,,,,,,,,,,,,,,,,,,,,-4.46
497,10.1016/j.orgel.2018.04.001,PBFTT,1.88,42.58,80.0504,-5.47,-3.56,1.9099999999999997,1.64,ITIC,-5.576,-3.9160000000000004,1.6599999999999993,1.5855555555555556,0.6666666666666666,CB,,20.0,_,0.0,,25.0,0.0,MoOx,-5.3,,ZnO,,,0.000462,0.000155,2.98,0.94,16.0,60.5,9.1,9.0992,1.72,19.0,4.3,2.0,1.3,2.5,112.56,1.106,132.0,-45.0,2.84,1.525,-35.72,-86.8,0.218,248.5,31.13,158.9,133.1,,,,,,,,,,,,,,,,,,,,-4.46
498,10.1039/C7TA01746D,PBDB-O,2.24,25.3,56.672,-5.3,-2.82,2.48,1.55,ITIC,-5.576,-3.9160000000000004,1.6599999999999993,1.5855555555555556,1.0,CB,2500.0,20.0,DIO,0.5,100.0,160.0,,MoOx,-5.3,,ZnO,,,3.29e-05,6.55e-05,0.502,0.846,11.8,43.3,4.35,4.3225524,1.72,19.0,4.3,2.0,1.3,2.5,112.56,1.106,132.0,-45.0,2.84,1.525,-35.72,-86.8,0.218,248.5,31.13,158.9,133.1,2.09,18.1,3.3,3.0,2.884402661,2.014923179,,1.84,364.69,18.5,5.033,1.562310066,94.5120375,0.041265849,503.2,64.939,308.08,0.8416,49.23966477,-4.46
499,10.1039/C7TA01746D,PBDB-T,3.25,16.0,52.0,-5.298823529411766,-3.4272972972972977,1.871526232114468,1.768181818181818,ITIC,-5.576,-3.9160000000000004,1.6599999999999993,1.5855555555555556,1.0,CB,2500.0,20.0,DIO,0.5,100.0,160.0,,MoOx,-5.3,,ZnO,,,0.000232,0.000293,0.792,0.899,16.8,74.2,11.21,11.206574400000001,1.72,19.0,4.3,2.0,1.3,2.5,112.56,1.106,132.0,-45.0,2.84,1.525,-35.72,-86.8,0.218,248.5,31.13,158.9,133.1,2.09,18.1,3.3,3.0,2.884402661,2.014923179,,1.84,364.69,18.5,5.033,1.562310066,94.5120375,0.041265849,503.2,64.939,308.08,0.8416,49.23966477,-4.46
500,10.1039/C7TA10763C,PBDB-T,,,,-5.298823529411766,-3.4272972972972977,1.871526232114468,1.768181818181818,BDTIT-M,-5.4,-3.85,1.5500000000000003,1.55,1.0,CB,2500.0,20.0,DIO,0.75,100.0,100.0,5.0,PEDOT:PSS,-5.2,,PDIN,,,0.000884,0.0003,2.95,0.903,17.56,71.3,11.31,11.305812839999998,1.72,19.0,4.3,2.0,1.3,2.5,112.56,1.106,132.0,-45.0,2.84,1.525,-35.72,-86.8,0.218,248.5,31.13,158.9,133.1,2.09,18.1,3.3,3.0,2.884402661,2.014923179,,1.84,364.69,18.5,5.033,1.562310066,94.5120375,0.041265849,503.2,64.939,308.08,0.8416,49.23966477,-3.6
501,10.1039/C7TA10763C,PBDB-T,,,,-5.298823529411766,-3.4272972972972977,1.871526232114468,1.768181818181818,BDTThIT-M,-5.35,-3.82,1.5299999999999998,1.53,1.0,CB,2500.0,20.0,DIO,0.75,100.0,100.0,5.0,PEDOT:PSS,-5.2,,PDIN,,,0.000997,0.000393,2.54,0.942,18.03,71.4,12.12,12.12676164,1.72,19.0,4.3,2.0,1.3,2.5,112.56,1.106,132.0,-45.0,2.84,1.525,-35.72,-86.8,0.218,248.5,31.13,158.9,133.1,2.09,18.1,3.3,3.0,2.884402661,2.014923179,,1.84,364.69,18.5,5.033,1.562310066,94.5120375,0.041265849,503.2,64.939,308.08,0.8416,49.23966477,-3.6
508,10.1002/solr.201700020,J52,2.18,,,-5.218181818181818,-3.066666666666667,2.151515151515151,1.95,ITIC,-5.576,-3.9160000000000004,1.6599999999999993,1.5855555555555556,0.8,CB,,9.0,_,0.0,100.0,25.0,0.0,MoOx,-5.3,10.0,ZnO,,,0.00044,0.000164,2.68,0.79,17.2,59.0,8.0,8.016919999999999,1.72,19.0,4.3,2.0,1.3,2.5,112.56,1.106,132.0,-45.0,2.84,1.525,-35.72,-86.8,0.218,248.5,31.13,158.9,133.1,,,,,,,,,,,,,,,,,,,,-4.46
509,10.1002/solr.201700020,PFBZ,2.3,,,-5.36,-3.42,1.9400000000000004,1.94,ITIC,-5.576,-3.9160000000000004,1.6599999999999993,1.5855555555555556,0.8,CB,,9.0,_,0.0,125.0,25.0,0.0,MoOx,-5.3,10.0,ZnO,,,0.00075,0.000448,1.67,0.89,18.8,62.0,10.4,10.37384,1.72,19.0,4.3,2.0,1.3,2.5,112.56,1.106,132.0,-45.0,2.84,1.525,-35.72,-86.8,0.218,248.5,31.13,158.9,133.1,,,,,,,,,,,,,,,,,,,,-4.46
510,10.1002/adma.201601595,J51,,,,-5.24,-3.0566666666666666,2.1833333333333336,1.91,ITIC,-5.576,-3.9160000000000004,1.6599999999999993,1.5855555555555556,0.5,CF,1800.0,18.0,_,0.0,,25.0,0.0,PEDOT:PSS,-5.2,,PDINO,,10,0.000205,8.6e-05,2.38,0.84,14.08,61.0,7.03,7.214592,1.02,17.8,3.1,5.7,5.4,3.3,119.38,1.483,61.0,-64.0,1.97,1.443,-32.09,-87.8,0.22,179.5,21.01,122.5,112.2,,,,,,,,,,,,,,,,,,,,-3.9
511,10.1021/jacs.6b01744,J60,2.22,23.9,53.058,-5.32,-3.08,2.24,1.93,ITIC,-5.576,-3.9160000000000004,1.6599999999999993,1.5855555555555556,1.0,CF,2500.0,20.0,_,0.0,,25.0,0.0,PEDOT:PSS,-5.2,,PDINO,,10,,,,0.92,9.78,57.45,5.17,5.1691212,1.02,17.8,3.1,5.7,5.4,3.3,119.38,1.483,61.0,-64.0,1.97,1.443,-32.09,-87.8,0.22,179.5,21.01,122.5,112.2,,,,,,,,,,,,,,,,,,,,-3.9
512,10.1021/jacs.6b01744,J61,2.29,34.2,78.318,-5.303333333333334,-3.1516666666666673,2.1516666666666664,1.8914285714285712,ITIC,-5.576,-3.9160000000000004,1.6599999999999993,1.5855555555555556,1.0,CF,2500.0,20.0,_,0.0,,25.0,0.0,PEDOT:PSS,-5.2,,PDINO,,10,0.000159,0.000145,1.1,0.91,14.95,66.55,9.15,9.05379475,1.02,17.8,3.1,5.7,5.4,3.3,119.38,1.483,61.0,-64.0,1.97,1.443,-32.09,-87.8,0.22,179.5,21.01,122.5,112.2,,,,,,,,,,,,,,,,,,,,-3.9
502,10.1016/j.dyepig.2018.11.056,PTB7,,,,-5.175,-3.4349999999999996,1.7400000000000002,1.665,IEICO-4F,-5.309971428571429,-3.851028571428572,1.458942857142857,1.2525000000000002,0.6666666666666666,CB,,25.0,DIO,0.5,,25.0,0.0,PEDOT:PSS,-5.2,,PFN-Br,,,0.000314,0.000453,0.693,0.54,14.73,28.92,2.3,2.3003546400000006,1.72,19.0,4.3,2.0,1.3,2.5,112.56,1.106,132.0,-45.0,2.84,1.525,-35.72,-86.8,0.218,248.5,31.13,158.9,133.1,2.09,18.1,3.3,3.0,2.884402661,2.014923179,,1.84,364.69,18.5,5.033,1.562310066,94.5120375,0.041265849,503.2,64.939,308.08,0.8416,49.23966477,-2.18
503,10.1016/j.dyepig.2018.11.056,PTB7-Th,,,,-5.210000000000001,-3.5383333333333327,1.6716666666666682,1.59,IEICO-4F,-5.309971428571429,-3.851028571428572,1.458942857142857,1.2525000000000002,0.6666666666666666,CB,,25.0,CN,1.5,,25.0,0.0,PEDOT:PSS,-5.2,,PFN-Br,,,0.000657,0.000422,1.56,0.72,23.21,69.41,11.6,11.59924392,1.72,19.0,4.3,2.0,1.3,2.5,112.56,1.106,132.0,-45.0,2.84,1.525,-35.72,-86.8,0.218,248.5,31.13,158.9,133.1,1.55,20.5,4.9,2.5,0.6,3.3,162.62,1.194,259.0,-4.0,4,1.633,-47.72,-91.2,0.705,346.5,48.94,230.8,143.6,-2.18
504,10.1016/j.dyepig.2017.02.022,PBO,4.04,57.9,233.916,-5.47,-3.67,1.7999999999999998,1.8,ITIC,-5.576,-3.9160000000000004,1.6599999999999993,1.5855555555555556,0.5,o-DCB,,20.0,DIO,0.5,85.0,25.0,0.0,PEDOT:PSS,-5.2,,LiF,,,1.3e-05,4.2e-05,0.31,0.92,14.3,54.0,7.1,7.104240000000001,2.53,19.2,6.3,3.3,1.9,1.6,147.0,1.306,180.0,-17.0,3.43,1.549,-40.15,-90.0,0.258,290.6,36.22,180.5,126.5,2.09,18.1,3.3,3.0,2.884402661,2.014923179,,1.84,364.69,18.5,5.033,1.562310066,94.5120375,0.041265849,503.2,64.939,308.08,0.8416,49.23966477,-3.0
505,10.1007/s40843-017-9084-x,PBDB-T,,,,-5.298823529411766,-3.4272972972972977,1.871526232114468,1.768181818181818,TTIC-M,-5.49,-4.03,1.46,1.44,1.0,CB,,20.0,_,0.0,,25.0,0.0,PEDOT:PSS,-5.2,,PDINO,,14,8.7e-05,8.6e-05,1.01,0.83,19.07,63.0,9.85,9.971703,1.72,19.0,4.3,2.0,1.3,2.5,112.56,1.106,132.0,-45.0,2.84,1.525,-35.72,-86.8,0.218,248.5,31.13,158.9,133.1,,,,,,,,,,,,,,,,,,,,-3.9
506,10.1007/s40843-017-9084-x,PBDB-T,,,,-5.298823529411766,-3.4272972972972977,1.871526232114468,1.768181818181818,4TIC,-5.452,-3.9899999999999998,1.4620000000000002,1.3900000000000001,1.0,CB,,20.0,_,0.0,,25.0,0.0,PEDOT:PSS,-5.2,,PDINO,,14,0.000163,0.000161,1.01,0.8,20.58,66.0,10.73,10.86624,1.72,19.0,4.3,2.0,1.3,2.5,112.56,1.106,132.0,-45.0,2.84,1.525,-35.72,-86.8,0.218,248.5,31.13,158.9,133.1,,,,,,,,,,,,,,,,,,,,-3.9
507,10.1007/s40843-017-9084-x,PBDB-T,,,,-5.298823529411766,-3.4272972972972977,1.871526232114468,1.768181818181818,TTIC-F,-5.34,-3.88,1.46,1.35,1.0,CB,,20.0,_,0.0,,25.0,0.0,PEDOT:PSS,-5.2,,PDINO,,14,0.000129,0.000138,0.935,0.71,21.26,63.0,9.38,9.509598,1.72,19.0,4.3,2.0,1.3,2.5,112.56,1.106,132.0,-45.0,2.84,1.525,-35.72,-86.8,0.218,248.5,31.13,158.9,133.1,,,,,,,,,,,,,,,,,,,,-3.9
513,10.1002/solr.201700020,J71,,,,-5.3475,-3.4510000000000005,1.8964999999999996,1.8642857142857145,ITIC,-5.576,-3.9160000000000004,1.6599999999999993,1.5855555555555556,0.8,CB,,22.5,_,0.0,175.0,25.0,0.0,MoOx,-5.3,10.0,ZnO,,,,,,0.96,14.81,63.63,9.03,9.046658879999999,1.72,19.0,4.3,2.0,1.3,2.5,112.56,1.106,132.0,-45.0,2.84,1.525,-35.72,-86.8,0.218,248.5,31.13,158.9,133.1,,,,,,,,,,,,,,,,,,,,-4.46
514,10.1039/C7TA07882J,FTAZ,,,,-5.48,-3.47,2.0100000000000002,2.0,ITIC,-5.576,-3.9160000000000004,1.6599999999999993,1.5855555555555556,0.6666666666666666,CF,5000.0,15.0,_,0.0,90.0,25.0,0.0,MoOx,-5.3,,ZnO,,,9.3e-05,5.9e-06,15.8,0.911,16.71,58.0,8.77,8.8292298,1.02,17.8,3.1,5.7,5.4,3.3,119.38,1.483,61.0,-64.0,1.97,1.443,-32.09,-87.8,0.22,179.5,21.01,122.5,112.2,,,,,,,,,,,,,,,,,,,,-4.46
515,10.1039/C7TA07882J,HTAZ,,,,-5.42,-3.44,1.98,1.91,ITIC,-5.576,-3.9160000000000004,1.6599999999999993,1.5855555555555556,0.6666666666666666,CF,5000.0,15.0,_,0.0,90.0,25.0,0.0,MoOx,-5.3,,ZnO,,,1.9e-05,1.5e-06,12.7,0.851,13.03,40.8,4.5,4.524120239999999,1.02,17.8,3.1,5.7,5.4,3.3,119.38,1.483,61.0,-64.0,1.97,1.443,-32.09,-87.8,0.22,179.5,21.01,122.5,112.2,,,,,,,,,,,,,,,,,,,,-4.46
517,10.1007/s11426-017-9102-1,PTB7-Th,,,,-5.210000000000001,-3.5383333333333327,1.6716666666666682,1.59,IFT-ECA,-5.62,-3.58,2.04,2.28,0.6666666666666666,o-DCB,,,CN,3.0,120.0,25.0,0.0,MoOx,-5.3,,ZnO,,,,,,0.76,0.2,23.6,0.03,0.03587200000000001,2.53,19.2,6.3,3.3,1.9,1.6,147.0,1.306,180.0,-17.0,3.43,1.549,-40.15,-90.0,0.258,290.6,36.22,180.5,126.5,1.55,20.5,4.9,2.5,0.6,3.3,162.62,1.194,259.0,-4.0,4,1.633,-47.72,-91.2,0.705,346.5,48.94,230.8,143.6,-4.46
518,10.1007/s11426-017-9102-1,PTB7-Th,,,,-5.210000000000001,-3.5383333333333327,1.6716666666666682,1.59,IFT-M,-5.83,-3.65,2.18,2.15,0.6666666666666666,o-DCB,,,CN,3.0,120.0,25.0,0.0,MoOx,-5.3,,ZnO,,,,,,0.76,0.8,24.9,0.15,0.15139200000000003,2.53,19.2,6.3,3.3,1.9,1.6,147.0,1.306,180.0,-17.0,3.43,1.549,-40.15,-90.0,0.258,290.6,36.22,180.5,126.5,1.55,20.5,4.9,2.5,0.6,3.3,162.62,1.194,259.0,-4.0,4,1.633,-47.72,-91.2,0.705,346.5,48.94,230.8,143.6,-4.46
519,10.1007/s11426-017-9102-1,PTB7-Th,,,,-5.210000000000001,-3.5383333333333327,1.6716666666666682,1.59,IFT-IC,-5.7,-3.87,1.83,2.03,0.6666666666666666,o-DCB,,,CN,3.0,120.0,25.0,0.0,MoOx,-5.3,,ZnO,,,,,,1.03,8.0,50.3,4.14,4.14472,2.53,19.2,6.3,3.3,1.9,1.6,147.0,1.306,180.0,-17.0,3.43,1.549,-40.15,-90.0,0.258,290.6,36.22,180.5,126.5,1.55,20.5,4.9,2.5,0.6,3.3,162.62,1.194,259.0,-4.0,4,1.633,-47.72,-91.2,0.705,346.5,48.94,230.8,143.6,-4.46
520,10.1007/s11426-017-9102-1,PTB7-Th,,,,-5.210000000000001,-3.5383333333333327,1.6716666666666682,1.59,IFT-TH,-5.85,-3.67,2.1799999999999997,1.84,0.6666666666666666,o-DCB,,,CN,3.0,120.0,25.0,0.0,MoOx,-5.3,,ZnO,,,,,,0.9,13.2,60.2,7.16,7.1517599999999995,2.53,19.2,6.3,3.3,1.9,1.6,147.0,1.306,180.0,-17.0,3.43,1.549,-40.15,-90.0,0.258,290.6,36.22,180.5,126.5,1.55,20.5,4.9,2.5,0.6,3.3,162.62,1.194,259.0,-4.0,4,1.633,-47.72,-91.2,0.705,346.5,48.94,230.8,143.6,-4.46
521,10.1039/C7QM00182G,PBDB-T,,,,-5.298823529411766,-3.4272972972972977,1.871526232114468,1.768181818181818,IT-M,-5.513571428571429,-3.808,1.705571428571429,1.604285714285714,1.0,CB,,20.0,DIO,1.0,100.0,25.0,0.0,PEDOT:PSS,-5.2,,PFN-Br,,,0.000209,0.000122,1.71,0.961,16.69,70.0,11.5,11.227363,1.72,19.0,4.3,2.0,1.3,2.5,112.56,1.106,132.0,-45.0,2.84,1.525,-35.72,-86.8,0.218,248.5,31.13,158.9,133.1,2.09,18.1,3.3,3.0,2.884402661,2.014923179,,1.84,364.69,18.5,5.033,1.562310066,94.5120375,0.041265849,503.2,64.939,308.08,0.8416,49.23966477,-2.18
522,10.1021/acs.chemmater.7b02853,PTB7-Th,,,,-5.210000000000001,-3.5383333333333327,1.6716666666666682,1.59,4TIC,-5.452,-3.9899999999999998,1.4620000000000002,1.3900000000000001,0.5,CB,,30.0,DIO,0.5,,25.0,0.0,PEDOT:PSS,-5.2,,C60-bissalt,,,,0.00062,,0.78,18.8,72.0,10.43,10.55808,1.72,19.0,4.3,2.0,1.3,2.5,112.56,1.106,132.0,-45.0,2.84,1.525,-35.72,-86.8,0.218,248.5,31.13,158.9,133.1,2.09,18.1,3.3,3.0,2.884402661,2.014923179,,1.84,364.69,18.5,5.033,1.562310066,94.5120375,0.041265849,503.2,64.939,308.08,0.8416,49.23966477,-3.9
523,10.1021/acs.chemmater.7b02853,PTB7-Th,,,,-5.210000000000001,-3.5383333333333327,1.6716666666666682,1.59,ITIC,-5.576,-3.9160000000000004,1.6599999999999993,1.5855555555555556,0.8,CB,,22.5,_,0.0,,25.0,0.0,PEDOT:PSS,-5.2,,C60-bissalt,,,,0.00024,,0.83,15.18,57.0,7.28,7.181657999999999,1.72,19.0,4.3,2.0,1.3,2.5,112.56,1.106,132.0,-45.0,2.84,1.525,-35.72,-86.8,0.218,248.5,31.13,158.9,133.1,,,,,,,,,,,,,,,,,,,,-3.9
524,10.1016/j.orgel.2017.02.029,TBF-BDD,1.83,32.0,65.0,-5.37,-3.65,1.7200000000000002,1.76,ITIC,-5.576,-3.9160000000000004,1.6599999999999993,1.5855555555555556,1.0,CF,2800.0,16.0,_,0.0,,110.0,10.0,PEDOT:PSS,-5.2,,PDINO,,,0.000134,0.000118,1.14,0.85,14.94,56.0,7.13,7.111440000000001,1.02,17.8,3.1,5.7,5.4,3.3,119.38,1.483,61.0,-64.0,1.97,1.443,-32.09,-87.8,0.22,179.5,21.01,122.5,112.2,,,,,,,,,,,,,,,,,,,,-3.9
525,10.1016/j.orgel.2017.02.029,TBF-BT,1.67,45.0,76.0,-5.4,-3.55,1.8500000000000005,1.75,ITIC,-5.576,-3.9160000000000004,1.6599999999999993,1.5855555555555556,1.0,CF,2800.0,16.0,_,0.0,,110.0,10.0,PEDOT:PSS,-5.2,,PDINO,,,8.2e-05,7e-05,1.17,0.81,13.89,63.0,7.03,7.088067000000001,1.02,17.8,3.1,5.7,5.4,3.3,119.38,1.483,61.0,-64.0,1.97,1.443,-32.09,-87.8,0.22,179.5,21.01,122.5,112.2,,,,,,,,,,,,,,,,,,,,-3.9
526,10.1016/j.dyepig.2017.07.014,PBT,,,,-5.43,-3.65,1.7799999999999998,1.78,CzC6C8,-5.79,-3.79,2.0,2.0,0.3333333333333333,CB,,25.0,_,0.0,97.0,130.0,,MoOx,-5.3,,ZnO,,,1.23e-06,2.88e-06,0.427,0.99,8.24,41.0,3.3,3.344616,1.72,19.0,4.3,2.0,1.3,2.5,112.56,1.106,132.0,-45.0,2.84,1.525,-35.72,-86.8,0.218,248.5,31.13,158.9,133.1,,,,,,,,,,,,,,,,,,,,-4.46
527,10.1016/j.dyepig.2017.07.014,PBT,,,,-5.43,-3.65,1.7799999999999998,1.78,CZC8,-5.72,-3.74,1.9799999999999995,1.9799999999999998,0.3333333333333333,CB,,25.0,_,0.0,103.0,130.0,,MoOx,-5.3,,ZnO,,,2.02e-06,3.27e-06,0.618,1.03,9.0,50.0,4.64,4.635,1.72,19.0,4.3,2.0,1.3,2.5,112.56,1.106,132.0,-45.0,2.84,1.525,-35.72,-86.8,0.218,248.5,31.13,158.9,133.1,,,,,,,,,,,,,,,,,,,,-4.46
528,10.1016/j.dyepig.2017.07.014,PTB7-Th,,,,-5.210000000000001,-3.5383333333333327,1.6716666666666682,1.59,CZC8,-5.72,-3.74,1.9799999999999995,1.9799999999999998,0.3333333333333333,CB,,25.0,_,0.0,102.0,100.0,,MoOx,-5.3,,ZnO,,,4.73e-05,4.89e-05,0.967,0.98,11.24,45.0,4.91,4.956840000000001,1.72,19.0,4.3,2.0,1.3,2.5,112.56,1.106,132.0,-45.0,2.84,1.525,-35.72,-86.8,0.218,248.5,31.13,158.9,133.1,,,,,,,,,,,,,,,,,,,,-4.46
529,10.1016/j.dyepig.2017.07.014,PTFBDT,,,,-5.5,-3.69,1.81,1.81,CZC8,-5.72,-3.74,1.9799999999999995,1.9799999999999998,0.3333333333333333,CB,,25.0,_,0.0,94.0,150.0,,MoOx,-5.3,,ZnO,,,1.88e-06,1.6e-06,1.18,1.16,7.99,51.0,4.67,4.726884,1.72,19.0,4.3,2.0,1.3,2.5,112.56,1.106,132.0,-45.0,2.84,1.525,-35.72,-86.8,0.218,248.5,31.13,158.9,133.1,,,,,,,,,,,,,,,,,,,,-4.46
530,10.1021/acsami.7b10275,PBDB-T,,,,-5.298823529411766,-3.4272972972972977,1.871526232114468,1.768181818181818,IDTC,-5.29,-3.37,1.92,1.51,1.0,CF,,,_,0.0,100.0,160.0,,PEDOT:PSS,-5.2,,PDINO,,,7.54e-05,0.000148,0.509,0.917,16.56,61.61,9.35,9.355798872,1.02,17.8,3.1,5.7,5.4,3.3,119.38,1.483,61.0,-64.0,1.97,1.443,-32.09,-87.8,0.22,179.5,21.01,122.5,112.2,,,,,,,,,,,,,,,,,,,,-3.9
531,10.1021/acsami.7b10275,PBDB-T,,,,-5.298823529411766,-3.4272972972972977,1.871526232114468,1.768181818181818,IDTO,-5.11,-3.38,1.7300000000000004,1.53,1.0,CF,,,_,0.0,100.0,160.0,,PEDOT:PSS,-5.2,,PDINO,,,0.00011,0.000178,0.618,0.943,16.25,65.41,10.02,10.023264874999999,1.02,17.8,3.1,5.7,5.4,3.3,119.38,1.483,61.0,-64.0,1.97,1.443,-32.09,-87.8,0.22,179.5,21.01,122.5,112.2,,,,,,,,,,,,,,,,,,,,-3.9
532,10.1016/j.scib.2017.08.027,PTB7-Th,,,,-5.210000000000001,-3.5383333333333327,1.6716666666666682,1.59,BTA7,-5.56,-3.66,1.8999999999999995,1.78,0.5,CF,,15.0,DPE,3.0,,80.0,,PEDOT:PSS,-5.2,,Ca,,,,,,1.05,10.44,42.0,4.6,4.6040399999999995,1.02,17.8,3.1,5.7,5.4,3.3,119.38,1.483,61.0,-64.0,1.97,1.443,-32.09,-87.8,0.22,179.5,21.01,122.5,112.2,1.17,19.4,3.4,4.0,0.1,4.9,170.21,1.073,258.0,27.0,4.21,1.578,-51.05,-95.0,0.457,395.6,52.87,274.3,146.2,-2.9
533,10.1016/j.scib.2017.08.027,PTB7-Th,,,,-5.210000000000001,-3.5383333333333327,1.6716666666666682,1.59,BTA1,-5.510000000000001,-3.5499999999999994,1.9600000000000013,1.85,0.5,CF,,15.0,DPE,3.0,,80.0,,PEDOT:PSS,-5.2,,Ca,,,,,,0.93,0.2,29.0,0.06,0.05394,1.02,17.8,3.1,5.7,5.4,3.3,119.38,1.483,61.0,-64.0,1.97,1.443,-32.09,-87.8,0.22,179.5,21.01,122.5,112.2,1.17,19.4,3.4,4.0,0.1,4.9,170.21,1.073,258.0,27.0,4.21,1.578,-51.05,-95.0,0.457,395.6,52.87,274.3,146.2,-2.9
534,10.1016/j.scib.2017.08.027,PTB7-Th,,,,-5.210000000000001,-3.5383333333333327,1.6716666666666682,1.59,BTA2,-5.43,-3.3800000000000003,2.0499999999999994,2.0,0.5,CF,,15.0,DPE,3.0,,80.0,,PEDOT:PSS,-5.2,,Ca,,,,,,1.01,0.05,27.0,0.01,0.013635000000000001,1.02,17.8,3.1,5.7,5.4,3.3,119.38,1.483,61.0,-64.0,1.97,1.443,-32.09,-87.8,0.22,179.5,21.01,122.5,112.2,1.17,19.4,3.4,4.0,0.1,4.9,170.21,1.073,258.0,27.0,4.21,1.578,-51.05,-95.0,0.457,395.6,52.87,274.3,146.2,-2.9
535,10.1021/acsmacrolett.7b00097,P3HT,,,,-5.061176470588235,-2.9829411764705887,2.078235294117646,1.9,BTA1,-5.510000000000001,-3.5499999999999994,1.9600000000000013,1.85,1.6666666666666667,CF,,15.0,CN,0.8,,100.0,10.0,PEDOT:PSS,-5.2,,Ca,,,1.8e-06,3.2e-05,0.0563,1.02,7.34,70.0,5.24,5.24076,1.02,17.8,3.1,5.7,5.4,3.3,119.38,1.483,61.0,-64.0,1.97,1.443,-32.09,-87.8,0.22,179.5,21.01,122.5,112.2,1.55,20.5,4.9,2.5,0.6,3.3,162.62,1.194,259.0,-4.0,4,1.633,-47.72,-91.2,0.705,346.5,48.94,230.8,143.6,-2.9
536,10.1021/acsmacrolett.7b00097,P3HT,,,,-5.061176470588235,-2.9829411764705887,2.078235294117646,1.9,BTA2,-5.43,-3.3800000000000003,2.0499999999999994,2.0,0.6,CF,,15.0,DIO,0.8,,100.0,10.0,PEDOT:PSS,-5.2,,Ca,,,0.00049,0.00034,1.44,1.22,6.15,60.0,4.5,4.5018,1.02,17.8,3.1,5.7,5.4,3.3,119.38,1.483,61.0,-64.0,1.97,1.443,-32.09,-87.8,0.22,179.5,21.01,122.5,112.2,2.09,18.1,3.3,3.0,2.884402661,2.014923179,,1.84,364.69,18.5,5.033,1.562310066,94.5120375,0.041265849,503.2,64.939,308.08,0.8416,49.23966477,-2.9
537,10.1002/solr.201700166,P3HT,,,,-5.061176470588235,-2.9829411764705887,2.078235294117646,1.9,BT2,-5.5,-3.53,1.9700000000000002,1.82,1.5,CF,,15.0,_,0.0,,150.0,,PEDOT:PSS,-5.2,,Ca,,,0.00012,4.6e-05,2.61,0.97,7.59,67.0,4.93,4.932741,1.02,17.8,3.1,5.7,5.4,3.3,119.38,1.483,61.0,-64.0,1.97,1.443,-32.09,-87.8,0.22,179.5,21.01,122.5,112.2,,,,,,,,,,,,,,,,,,,,-2.9
538,10.1002/solr.201700166,P3HT,,,,-5.061176470588235,-2.9829411764705887,2.078235294117646,1.9,BT2b,-5.41,-3.56,1.85,1.75,1.0,CF,,15.0,_,0.0,,150.0,,PEDOT:PSS,-5.2,,Ca,,,6.1e-05,8.4e-05,0.726,0.92,10.02,66.0,6.08,6.084144000000001,1.02,17.8,3.1,5.7,5.4,3.3,119.38,1.483,61.0,-64.0,1.97,1.443,-32.09,-87.8,0.22,179.5,21.01,122.5,112.2,,,,,,,,,,,,,,,,,,,,-2.9
539,10.1016/j.dyepig.2017.05.026,PBDB-T,,,,-5.298823529411766,-3.4272972972972977,1.871526232114468,1.768181818181818,CDTCN,-5.39,-3.8,1.5899999999999999,1.48,1.0,CB,1200.0,20.0,DIO,0.75,107.0,80.0,10.0,MoOx,-5.3,,ZnO,,,6.98e-05,0.000187,0.373,0.96,11.26,57.58,6.23,6.22416768,1.72,19.0,4.3,2.0,1.3,2.5,112.56,1.106,132.0,-45.0,2.84,1.525,-35.72,-86.8,0.218,248.5,31.13,158.9,133.1,2.09,18.1,3.3,3.0,2.884402661,2.014923179,,1.84,364.69,18.5,5.033,1.562310066,94.5120375,0.041265849,503.2,64.939,308.08,0.8416,49.23966477,-4.46
540,10.1002/adma.201701308,PTB7-Th,,,,-5.210000000000001,-3.5383333333333327,1.6716666666666682,1.59,4TIC,-5.452,-3.9899999999999998,1.4620000000000002,1.3900000000000001,0.6666666666666666,o-DCB,,20.0,CN,1.0,100.0,25.0,0.0,MoOx,-5.3,,ZnO,,,0.00068,0.0012,0.567,0.754,19.01,68.1,9.77,9.76114074,2.53,19.2,6.3,3.3,1.9,1.6,147.0,1.306,180.0,-17.0,3.43,1.549,-40.15,-90.0,0.258,290.6,36.22,180.5,126.5,1.55,20.5,4.9,2.5,0.6,3.3,162.62,1.194,259.0,-4.0,4,1.633,-47.72,-91.2,0.705,346.5,48.94,230.8,143.6,-4.46
541,10.1021/acsphotonics.7b00618,PBDB-T,,,,-5.298823529411766,-3.4272972972972977,1.871526232114468,1.768181818181818,ITIC,-5.576,-3.9160000000000004,1.6599999999999993,1.5855555555555556,1.0,CB,,20.0,DIO,0.5,100.0,25.0,0.0,MoOx,-5.3,,ZnO,,,,,,0.88,13.8,59.8,7.4,7.262112,1.72,19.0,4.3,2.0,1.3,2.5,112.56,1.106,132.0,-45.0,2.84,1.525,-35.72,-86.8,0.218,248.5,31.13,158.9,133.1,2.09,18.1,3.3,3.0,2.884402661,2.014923179,,1.84,364.69,18.5,5.033,1.562310066,94.5120375,0.041265849,503.2,64.939,308.08,0.8416,49.23966477,-4.46
542,10.1039/C5TA05901A,PBDTTT-C-T,,,,-5.125,-3.265,1.8599999999999999,1.58,IDT-2BM,-5.586666666666666,-4.083333333333333,1.503333333333333,1.61,1.5,o-DCB,,30.0,CN,6.0,,25.0,0.0,PEDOT:PSS,-5.2,,Ca,,,0.00025,1e-05,25.0,0.766,10.1,55.1,4.26,4.262866600000001,2.53,19.2,6.3,3.3,1.9,1.6,147.0,1.306,180.0,-17.0,3.43,1.549,-40.15,-90.0,0.258,290.6,36.22,180.5,126.5,1.55,20.5,4.9,2.5,0.6,3.3,162.62,1.194,259.0,-4.0,4,1.633,-47.72,-91.2,0.705,346.5,48.94,230.8,143.6,-2.9
543,10.1039/C5TA05901A,PBDTTT-C-T,,,,-5.125,-3.265,1.8599999999999999,1.58,IDTT-2BM,-5.5,-3.8,1.7000000000000002,1.54,1.5,o-DCB,,30.0,DIO,3.0,,25.0,0.0,PEDOT:PSS,-5.2,,Ca,,,0.00041,1.3e-05,31.5,0.851,9.87,57.2,4.81,4.80443964,2.53,19.2,6.3,3.3,1.9,1.6,147.0,1.306,180.0,-17.0,3.43,1.549,-40.15,-90.0,0.258,290.6,36.22,180.5,126.5,2.09,18.1,3.3,3.0,2.884402661,2.014923179,,1.84,364.69,18.5,5.033,1.562310066,94.5120375,0.041265849,503.2,64.939,308.08,0.8416,49.23966477,-2.9
544,10.1016/j.nanoen.2016.10.008,PffQx-T,1.9,11.0,20.9,-5.36,-3.56,1.8000000000000003,1.73,ITIC,-5.576,-3.9160000000000004,1.6599999999999993,1.5855555555555556,0.6666666666666666,CF,,20.0,_,0.0,100.0,170.0,10.0,PEDOT:PSS,-5.2,,PDINO,,,0.000231,0.000173,1.34,0.87,16.33,59.6,8.47,8.4674316,1.02,17.8,3.1,5.7,5.4,3.3,119.38,1.483,61.0,-64.0,1.97,1.443,-32.09,-87.8,0.22,179.5,21.01,122.5,112.2,,,,,,,,,,,,,,,,,,,,-3.9
545,10.1016/j.nanoen.2016.10.008,PffQx-PS,2.0,13.0,26.0,-5.4,-3.55,1.8500000000000005,1.81,ITIC,-5.576,-3.9160000000000004,1.6599999999999993,1.5855555555555556,1.0,CF,,20.0,DIO,0.1,100.0,90.0,10.0,PEDOT:PSS,-5.2,,PDINO,,,4.55e-05,2.41e-05,1.89,0.97,14.96,62.9,9.12,9.1275448,1.02,17.8,3.1,5.7,5.4,3.3,119.38,1.483,61.0,-64.0,1.97,1.443,-32.09,-87.8,0.22,179.5,21.01,122.5,112.2,2.09,18.1,3.3,3.0,2.884402661,2.014923179,,1.84,364.69,18.5,5.033,1.562310066,94.5120375,0.041265849,503.2,64.939,308.08,0.8416,49.23966477,-3.9
551,10.1021/acsami.8b20493,PBDB-T,,,,-5.298823529411766,-3.4272972972972977,1.871526232114468,1.768181818181818,ITIC,-5.576,-3.9160000000000004,1.6599999999999993,1.5855555555555556,1.0,CB,1500.0,20.0,_,0.0,100.0,160.0,10.0,MoOx,-5.3,,ZnO,,,0.00015,5.1e-05,2.94,0.831,14.5,71.1,8.6,8.5671945,1.72,19.0,4.3,2.0,1.3,2.5,112.56,1.106,132.0,-45.0,2.84,1.525,-35.72,-86.8,0.218,248.5,31.13,158.9,133.1,,,,,,,,,,,,,,,,,,,,-4.46
554,10.1088/1361-6463/ab092b,PBDB-T,,,,-5.298823529411766,-3.4272972972972977,1.871526232114468,1.768181818181818,ITIC,-5.576,-3.9160000000000004,1.6599999999999993,1.5855555555555556,1.0,CB,1400.0,20.0,DIO,0.5,100.0,25.0,0.0,MoOx,-5.3,,ZnO,,,0.000387,0.000445,0.87,0.87,19.11,64.15,10.53,10.665386550000001,1.72,19.0,4.3,2.0,1.3,2.5,112.56,1.106,132.0,-45.0,2.84,1.525,-35.72,-86.8,0.218,248.5,31.13,158.9,133.1,2.09,18.1,3.3,3.0,2.884402661,2.014923179,,1.84,364.69,18.5,5.033,1.562310066,94.5120375,0.041265849,503.2,64.939,308.08,0.8416,49.23966477,-4.46
555,10.1117/12.2315945,PTB7-Th,,,,-5.210000000000001,-3.5383333333333327,1.6716666666666682,1.59,O-IDTBR,-5.523333333333333,-3.793333333333333,1.7300000000000004,1.6199999999999999,,,,,,,,,,,,,,,,,,,0.992,17.7,57.3,10.1,10.060963199999998,,,,,,,,,,,,,,,,,,,,,,,,,,,,,,,,,,,,,,,
556,10.1117/12.2315945,PTB7-Th,,,,-5.210000000000001,-3.5383333333333327,1.6716666666666682,1.59,IEICO,-5.32,-3.95,1.37,1.34,,,,,,,,,,,,,,,,,,,0.883,14.8,61.2,7.95,7.9978608,,,,,,,,,,,,,,,,,,,,,,,,,,,,,,,,,,,,,,,
557,10.1117/12.2315945,PTB7-Th,,,,-5.210000000000001,-3.5383333333333327,1.6716666666666682,1.59,IEICO-4F,-5.309971428571429,-3.851028571428572,1.458942857142857,1.2525000000000002,,,,,,,,,,,,,,,,,,,0.707,26.6,66.0,12.4,12.412092000000001,,,,,,,,,,,,,,,,,,,,,,,,,,,,,,,,,,,,,,,
562,10.1039/C9TA03272J,J101,1.89,28.1,53.109,-5.3,-3.5,1.7999999999999998,1.53,ITIC,-5.576,-3.9160000000000004,1.6599999999999993,1.5855555555555556,1.0,CF,,16.0,_,0.0,98.0,150.0,,PEDOT:PSS,-5.2,,PDINO,,,,,,0.951,17.7,73.65,12.47,12.397283550000001,1.02,17.8,3.1,5.7,5.4,3.3,119.38,1.483,61.0,-64.0,1.97,1.443,-32.09,-87.8,0.22,179.5,21.01,122.5,112.2,,,,,,,,,,,,,,,,,,,,-3.9
563,10.1039/C9TA03272J,J101,1.89,28.1,53.109,-5.3,-3.5,1.7999999999999998,1.53,ZITI,-5.550000000000001,-3.78,1.770000000000001,1.53,1.0,CF,,16.0,_,0.0,105.0,120.0,,PEDOT:PSS,-5.2,,PDINO,,,0.000218,0.000127,1.72,0.937,21.25,72.48,14.43,14.431674000000001,1.02,17.8,3.1,5.7,5.4,3.3,119.38,1.483,61.0,-64.0,1.97,1.443,-32.09,-87.8,0.22,179.5,21.01,122.5,112.2,,,,,,,,,,,,,,,,,,,,-3.9
564,10.1039/C9TA03272J,J71,2.0,25.9,51.8,-5.3475,-3.4510000000000005,1.8964999999999996,1.8642857142857145,ZITI,-5.550000000000001,-3.78,1.770000000000001,1.53,1.0,CF,,16.0,_,0.0,98.0,25.0,0.0,PEDOT:PSS,-5.2,,PDINO,,,0.000355,4.52e-05,7.85,0.912,20.23,69.49,12.82,12.820738224,1.02,17.8,3.1,5.7,5.4,3.3,119.38,1.483,61.0,-64.0,1.97,1.443,-32.09,-87.8,0.22,179.5,21.01,122.5,112.2,,,,,,,,,,,,,,,,,,,,-3.9
565,10.1021/acsaem.8b00012,PTB7-Th,,,,-5.210000000000001,-3.5383333333333327,1.6716666666666682,1.59,DICTF-C10,-5.67,-3.89,1.7799999999999998,1.76,0.6666666666666666,o-DCB,,25.0,_,0.0,68.0,25.0,0.0,MoOx,-5.3,,ZnO,,,4.6e-05,2.3e-05,2.0,0.865,19.255,50.0,6.93,8.3277875,2.53,19.2,6.3,3.3,1.9,1.6,147.0,1.306,180.0,-17.0,3.43,1.549,-40.15,-90.0,0.258,290.6,36.22,180.5,126.5,,,,,,,,,,,,,,,,,,,,-4.46
