Repository: aspuru-guzik-group/Beyond-Molecular-Structure-ML-for-OPV-Materials-Devices

File: datasets/Saeki_2022_n1318/raw/Saeki.csv (part 2 of 16)
ID,Ref,PCE_max(%),PCE_ave(%),Jsc(mA/cm2),FF,Voc(V),'-HOMO_n(eV),'-LUMO_n(eV),Eg_n(eV),n(SMILES),M (g/mol),'-HOMO_p(eV),'-LUMO_p(eV),Eg_p(eV),p(SMILES),Mw (kg/mol),Mn(kg/mol),PDI
89,39,5.24,5.24,7.34,0.7,1.02,5.51,3.55,1.96,CCCCCCC(C=C1)=CC=C1C2(C3=CC=C(CCCCCC)C=C3)C4=CC5=C(C(C6=C5SC(C(C7=NN(CCCCCCCC)N=C78)=CC=C8/C=C9SC(N(C/9=O)CC)=S)=C6)(C%10=CC=C(CCCCCC)C=C%10)C%11=CC=C(CCCCCC)C=C%11)C=C4C%12=C2C=C(C%13=CC=C(/C=C%14C(N(CC)C(S\\%14)=S)=O)C%15=NN(CCCCCCCC)N=C%13%15)S%12,1708.53,5,3.1,1.9,CC1=CC(CCCCCC)=C(C)S1,21.1,11.6,1.82
90,39,4.5,4.36,6.15,0.6,1.22,5.43,3.38,2.05,CCCCCCC(C=C1)=CC=C1C2(C3=CC=C(CCCCCC)C=C3)C4=CC5=C(C(C6=C5SC(C(C7=NN(CCCCCCCC)N=C78)=CC=C8/C=C9SC(N(C/9=O)CC)=O)=C6)(C%10=CC=C(CCCCCC)C=C%10)C%11=CC=C(CCCCCC)C=C%11)C=C4C%12=C2C=C(C%13=CC=C(/C=C%14C(N(CC)C(S\\%14)=O)=O)C%15=NN(CCCCCCCC)N=C%13%15)S%12,1676.41,5,3.1,1.9,CC1=CC(CCCCCC)=C(C)S1,21.1,11.6,1.82
91,40,0.87,0.87,2.39,0.44,0.84,6.16,3.48,2.68,O=C(N1C2=CC(C(CCCCCC)(CCCCCC)C3C4C=CC=C3)=C4C=C2)C(C5=C6C=CC=C5C1=O)=CC=C6C#CC(S7)=CC=C7C(C8=NSN=C98)=CC%10=C9C=C(C%11=CC=C(C#CC%12=CC=C%13C(N(C(C%14=CC=CC%12=C%14%13)=O)C(C=C%15)=CC%16=C%15C%17C=CC=CC%17C%16(CCCCCC)CCCCCC)=O)S%11)C%18=NSN=C%10%18,1516.02,5,3.1,1.9,CC1=CC(CCCCCC)=C(C)S1,21.1,11.6,1.82
92,40,0.26,0.24,1.2,0.31,0.71,6.29,3.57,2.72,O=C(N1C2=CC(C(CCCCCC)(CCCCCC)C3C4C=CC=C3)=C4C=C2)C(C5=C6C=CC=C5C1=O)=CC=C6C#CC(S7)=C(F)C(F)=C7C(C8=NSN=C98)=CC%10=C9C=C(C%11=C(F)C(F)=C(C#CC%12=CC=C%13C(N(C(C%14=CC=CC%12=C%14%13)=O)C(C=C%15)=CC%16=C%15C%17C=CC=CC%17C%16(CCCCCC)CCCCCC)=O)S%11)C%18=NSN=C%10%18,1587.98,5,3.1,1.9,CC1=CC(CCCCCC)=C(C)S1,21.1,11.6,1.82
93,40,2.14,2.13,4.5,0.52,0.92,6.12,3.42,2.7,O=C(N1C2=CC(C(CCCCCC)(CCCCCC)C3C4C=CC=C3)=C4C=C2)C(C5=C6C=CC=C5C1=O)=CC=C6C#CC(S7)=C(CCCCCC)C=C7C(C8=NSN=C98)=CC%10=C9C=C(C%11=CC(CCCCCC)=C(C#CC%12=CC=C%13C(N(C(C%14=CC=CC%12=C%14%13)=O)C(C=C%15)=CC%16=C%15C%17C=CC=CC%17C%16(CCCCCC)CCCCCC)=O)S%11)C%18=NSN=C%10%18,1684.35,5,3.1,1.9,CC1=CC(CCCCCC)=C(C)S1,21.1,11.6,1.82
94,40,1.6,1.57,3.92,0.45,0.9,6.15,3.43,2.72,O=C(N1C2=CC(C(CCCCCC)(CCCCCC)C3C4C=CC=C3)=C4C=C2)C(C5=C6C=CC=C5C1=O)=CC=C6C#CC(S7)=C(CC(CC)CCCC)C=C7C(C8=NSN=C98)=CC%10=C9C=C(C%11=CC(CC(CC)CCCC)=C(C#CC%12=CC=C%13C(N(C(C%14=CC=CC%12=C%14%13)=O)C(C=C%15)=CC%16=C%15C%17C=CC=CC%17C%16(CCCCCC)CCCCCC)=O)S%11)C%18=NSN=C%10%18,1740.45,5,3.1,1.9,CC1=CC(CCCCCC)=C(C)S1,21.1,11.6,1.82
95,41,7.51,7.47,14.79,0.591,0.8,5.49,3.71,1.78,O=C(C(C=CC=C1)=C1C/2=C(C#N)\\C#N)C2=C/C3=CC(S4)=C(S3)C5=C4C6=CC(C(C7=C8SC9=C7SC(/C=C%10C(C(C=CC=C%11)=C%11C\\%10=C(C#N)\\C#N)=O)=C9)(C%12=CC=C(OCCCCCC)C=C%12)C%13=CC=C(OCCCCCC)C=C%13)=C8C=C6C(C%14=CC=C(OCCCCCC)C=C%14)5C%15=CC=C(OCCCCCC)C=C%15,1491.95,5.24,3.66,1.58,O=C(OCC(CC)CCCC)C1=C(F)C2=C(C)SC(C3=CC4=C(C(C5=CC=C(CC(CC)CCCC)S5)=C(C=C(C)S6)C6=C4C7=CC=C(CC(CC)CCCC)S7)S3)=C2S1,124,72.9,1.7
96,41,7.33,7.24,14.19,0.601,0.8,5.5,3.74,1.76,O=C(C(C=CC=C1)=C1C/2=C(C#N)\\C#N)C2=C/C3=CC(S4)=C(S3)C5=C4C6=CC(C(C7=C8SC9=C7SC(/C=C%10/C(C%11=C(C%10=O)C=CC=C%11)=C(C#N)/C#N)=C9)(C%12=CC=CC(OCCCCCC)=C%12)C%13=CC(OCCCCCC)=CC=C%13)=C8C=C6C(C%14=CC(OCCCCCC)=CC=C%14)5C%15=CC=CC(OCCCCCC)=C%15,1491.95,5.24,3.66,1.58,O=C(OCC(CC)CCCC)C1=C(F)C2=C(C)SC(C3=CC4=C(C(C5=CC=C(CC(CC)CCCC)S5)=C(C=C(C)S6)C6=C4C7=CC=C(CC(CC)CCCC)S7)S3)=C2S1,124,72.9,1.7
97,41,6.17,6.1,12.99,0.567,0.78,5.61,3.72,1.89,O=C(C(C=CC=C1)=C1C/2=C(C#N)\\C#N)C2=C/C3=CC(S4)=C(S3)C5=C4C6=CC(C(C7=C8SC9=C7SC(/C=C%10C(C(C=CC=C%11)=C%11C\\%10=C(C#N)\\C#N)=O)=C9)(C%12=CC(F)=C(OCCCCCC)C=C%12)C%13=CC(F)=C(OCCCCCC)C=C%13)=C8C=C6C(C%14=CC=C(OCCCCCC)C(F)=C%14)5C%15=CC(F)=C(OCCCCCC)C=C%15,1563.91,5.24,3.66,1.58,O=C(OCC(CC)CCCC)C1=C(F)C2=C(C)SC(C3=CC4=C(C(C5=CC=C(CC(CC)CCCC)S5)=C(C=C(C)S6)C6=C4C7=CC=C(CC(CC)CCCC)S7)S3)=C2S1,124,72.9,1.7
98,41,7.31,7.25,13.82,0.616,0.8,5.5,3.71,1.79,CCCCCCC(C=C1)=CC=C1C2(C3=CC=C(CCCCCC)C=C3)C4=CC5=C(C(C6=C5SC7=C6SC(/C=C8C(C(C=CC=C9)=C9C\\8=C(C#N)\\C#N)=O)=C7)(C%10=CC=C(CCCCCC)C=C%10)C%11=CC=C(CCCCCC)C=C%11)C=C4C%12=C2C(SC(/C=C%13C(C(C=CC=C%14)=C%14C\\%13=C(C#N)/C#N)=O)=C%15)=C%15S%12,1427.96,5.24,3.66,1.58,O=C(OCC(CC)CCCC)C1=C(F)C2=C(C)SC(C3=CC4=C(C(C5=CC=C(CC(CC)CCCC)S5)=C(C=C(C)S6)C6=C4C7=CC=C(CC(CC)CCCC)S7)S3)=C2S1,124,72.9,1.7
99,41,9.03,8.84,14.56,0.674,0.92,5.49,3.71,1.78,O=C(C(C=CC=C1)=C1C/2=C(C#N)\\C#N)C2=C/C3=CC(S4)=C(S3)C5=C4C6=CC(C(C7=C8SC9=C7SC(/C=C%10C(C(C=CC=C%11)=C%11C\\%10=C(C#N)\\C#N)=O)=C9)(C%12=CC=C(OCCCCCC)C=C%12)C%13=CC=C(OCCCCCC)C=C%13)=C8C=C6C(C%14=CC=C(OCCCCCC)C=C%14)5C%15=CC=C(OCCCCCC)C=C%15,1491.95,5.43,2.93,2.5,CC(SC1=C2C3=CC(CCCCCCCC)=C(CCCCCCCC)S3)=CC1=C(C4=CC(CCCCCCCC)=C(CCCCCCCC)S4)C5=C2C=C(S5)C6=CC(CCCCCC)=C(C7=NC(SC(C8=C(CCCCCC)C=C(C)S8)=N9)=C9S7)S6,56.3,24.3,2.31
100,41,9.28,8.96,15.18,0.664,0.92,5.5,3.74,1.76,O=C(C(C=CC=C1)=C1C/2=C(C#N)\\C#N)C2=C/C3=CC(S4)=C(S3)C5=C4C6=CC(C(C7=C8SC9=C7SC(/C=C%10/C(C%11=C(C%10=O)C=CC=C%11)=C(C#N)/C#N)=C9)(C%12=CC=CC(OCCCCCC)=C%12)C%13=CC(OCCCCCC)=CC=C%13)=C8C=C6C(C%14=CC(OCCCCCC)=CC=C%14)5C%15=CC=CC(OCCCCCC)=C%15,1491.95,5.43,2.93,2.5,CC(SC1=C2C3=CC(CCCCCCCC)=C(CCCCCCCC)S3)=CC1=C(C4=CC(CCCCCCCC)=C(CCCCCCCC)S4)C5=C2C=C(S5)C6=CC(CCCCCC)=C(C7=NC(SC(C8=C(CCCCCC)C=C(C)S8)=N9)=C9S7)S6,56.3,24.3,2.31
101,41,6.69,6.59,12.55,0.606,0.88,5.61,3.72,1.89,O=C(C(C=CC=C1)=C1C/2=C(C#N)\\C#N)C2=C/C3=CC(S4)=C(S3)C5=C4C6=CC(C(C7=C8SC9=C7SC(/C=C%10C(C(C=CC=C%11)=C%11C\\%10=C(C#N)\\C#N)=O)=C9)(C%12=CC(F)=C(OCCCCCC)C=C%12)C%13=CC(F)=C(OCCCCCC)C=C%13)=C8C=C6C(C%14=CC=C(OCCCCCC)C(F)=C%14)5C%15=CC(F)=C(OCCCCCC)C=C%15,1563.91,5.43,2.93,2.5,CC(SC1=C2C3=CC(CCCCCCCC)=C(CCCCCCCC)S3)=CC1=C(C4=CC(CCCCCCCC)=C(CCCCCCCC)S4)C5=C2C=C(S5)C6=CC(CCCCCC)=C(C7=NC(SC(C8=C(CCCCCC)C=C(C)S8)=N9)=C9S7)S6,56.3,24.3,2.31
102,41,8.05,7.83,14.3,0.612,0.92,5.5,3.71,1.79,CCCCCCC(C=C1)=CC=C1C2(C3=CC=C(CCCCCC)C=C3)C4=CC5=C(C(C6=C5SC7=C6SC(/C=C8C(C(C=CC=C9)=C9C\\8=C(C#N)\\C#N)=O)=C7)(C%10=CC=C(CCCCCC)C=C%10)C%11=CC=C(CCCCCC)C=C%11)C=C4C%12=C2C(SC(/C=C%13C(C(C=CC=C%14)=C%14C\\%13=C(C#N)/C#N)=O)=C%15)=C%15S%12,1427.96,5.43,2.93,2.5,CC(SC1=C2C3=CC(CCCCCCCC)=C(CCCCCCCC)S3)=CC1=C(C4=CC(CCCCCCCC)=C(CCCCCCCC)S4)C5=C2C=C(S5)C6=CC(CCCCCC)=C(C7=NC(SC(C8=C(CCCCCC)C=C(C)S8)=N9)=C9S7)S6,56.3,24.3,2.31
103,42,0.01,0.01,0.21,0.22,0.25,5.9,3.8,2.1,O=C(N(C(CCCCCCC)CCCCCCC)C1=O)C2=CC=C(C3=C4C=CC1C32)C5=CC=C6C7=C5C4=CC=C7C(N(C(CCCCCCC)CCCCCCC)C6=O)=O,813.18,5,3.1,1.9,CC1=CC(CCCCCC)=C(C)S1,21.1,11.6,1.82
104,42,0.25,0.25,1.49,0.35,0.48,5.9,3.8,2.1,O=C(N(C(CC)CC)C1=O)C2=CC=C(C3=C4C=CC1C32)C5=CC=C6C7=C5C4=CC=C7C(N(C(CC)CC)C6=O)=O,532.64,5,3.1,1.9,CC1=CC(CCCCCC)=C(C)S1,21.1,11.6,1.82
105,42,0.5,0.5,1.74,0.38,0.75,5.9,3.8,2.1,O=C(N(C(CC)CC)C1=O)C2=C(CCC(C)(C)C)C=C(C3=C4C=C(CCC(C)(C)C)C1C32)C5=CC(CCC(C)(C)C)=C6C7=C5C4=CC(CCC(C)(C)C)=C7C(N(C(CC)CC)C6=O)=O,869.29,5,3.1,1.9,CC1=CC(CCCCCC)=C(C)S1,21.1,11.6,1.82
106,43,0.28,0.28,1.45,0.48,0.4,5.75,4,1.75,O=C1C2=CC=CC=C2N(CCCC)C3C1C=C(N4CCCC)C(C(C5C4C=CC=C5)=O)=C3,428.58,5,3.1,1.9,CC1=CC(CCCCCC)=C(C)S1,21.1,11.6,1.82
107,43,0.3,0.3,1.45,0.49,0.42,5.8,4,1.8,O=C1C2=CC=CC=C2N(CCCCCC)C3C1C=C(N4CCCCCC)C(C(C5C4C=CC=C5)=O)=C3,484.68,5,3.1,1.9,CC1=CC(CCCCCC)=C(C)S1,21.1,11.6,1.82
108,43,1.57,1.57,5.72,0.57,0.48,5.9,4.1,1.8,O=C1C2=CC=CC=C2N(CCCCCCCC)C3C1C=C(N4CCCCCCCC)C(C(C5C4C=CC=C5)=O)=C3,540.79,5,3.1,1.9,CC1=CC(CCCCCC)=C(C)S1,21.1,11.6,1.82
109,44,1.45,1.45,3.51,0.52,0.82,5.5,4.1,1.4,O=C(N(CC(CC)CCCC)C1=O)C2=C(C3=CC=C(C4=CC=C(C5=CC=C(CCCCCC)S5)S4)S3)C=C(C(N6CC(CC)CCCC)=O)C7=C2C1=CC(C8=CC=C(C9=CC=C(C%10=CC=C(CCCCCC)S%10)S9)S8)=C7C6=O,1151.69,4.9,3.1,1.8,CC1=CC(CCCCCC)=C(C)S1,21.1,11.6,1.82
110,45,2.51,2.51,8.04,0.46,0.73,5.9,3.42,2.48,O=C(N(CC(CC)CCCC)C1=O)C2=CC=CC3=C2C1=CC=C3C4=CC=C(/C(C#N)=C/C5=CC=C(/C=C(C#N)/C(S6)=CC=C6C7=CC=C8C9=C7C=CC=C9C(N(CC(CC)CCCC)C8=O)=O)C=C5)S4,959.24,4.9,3.1,1.8,CC1=CC(CCCCCC)=C(C)S1,21.1,11.6,1.82
111,45,1.32,1.32,6.23,0.43,0.54,5.75,3.66,2.09,O=C(N(CC(CC)CCCC)C1=O)C2=CC=CC3=C2C1=CC=C3C4=CC=C(/C(C#N)=C/C5=C(OC)C=C(/C=C(C#N)/C(S6)=CC=C6C7=CC=C8C9=C7C=CC=C9C(N(CC(CC)CCCC)C8=O)=O)C(OC)=C5)S4,1019.29,4.9,3.1,1.8,CC1=CC(CCCCCC)=C(C)S1,21.1,11.6,1.82
112,45,2.5,2.5,8.15,0.47,0.67,5.79,3.42,2.37,O=C(N(CC(CC)CCCC)C1=O)C2=CC=CC3=C2C1=CC=C3C4=CC=C(/C(C#N)=C/C5=C(OCCCCCC)C=C(/C=C(C#N)/C(S6)=CC=C6C7=CC=C8C9=C7C=CC=C9C(N(CC(CC)CCCC)C8=O)=O)C(OCCCCCC)=C5)S4,1159.56,4.9,3.1,1.8,CC1=CC(CCCCCC)=C(C)S1,21.1,11.6,1.82
113,46,3.02,2.87,6.64,0.48,0.94,5.8,3.6,2.2,O=C(N(CC(CCCC)CCCCCC)C1=O)C2=CC=C3C4=C2C1=CC=C4C5=NC6=C(C=C(N=C7C(C8=CC=C9C%10=C8C7=CC=C%10C(N(CC(CCCC)CCCCCC)C9=O)=O)=C%11C%12=CC=CC=C%12)C%11=C6)C(C%13=CC=CC=C%13)=C53,1055.38,5.1,3.3,1.8,CC1=CC(CC(CC)CCCC)=C(C2=NC(SC(C3=C(CC(CCCC)CC)C=C(C4=CC([Si](CC(CC)CCCC)(CC(CCCC)CC)C5=C6SC(C)=C5)=C6S4)S3)=N7)=C7S2)S1,132.2,33.9,3.9
114,46,3,2.91,9.02,0.35,0.96,5.8,3.6,2.2,O=C(N(CC(CCCC)CCCCCC)C1=O)C2=CC=C3C4=C2C1=CC=C4C5=NC6=C(C=C(N=C7C(C8=CC=C9C%10=C8C7=CC=C%10C(N(CC(CCCC)CCCCCC)C9=O)=O)=C%11C%12=CC=CC=C%12)C%11=C6)C(C%13=CC=CC=C%13)=C53,1055.38,5.4,3.3,2.1,O=C(OCC(CC)CCCC)C1=C(F)C2=C(C)SC(C3=CC4=C(C(C5=CC=C(CC(CC)CCCC)S5)=C(C=C(C)S6)C6=C4C7=CC=C(CC(CC)CCCC)S7)S3)=C2S1,124,72.9,1.7
115,46,3.08,2.9,8.13,0.39,0.98,5.8,3.6,2.2,O=C(N(CC(CCCC)CCCCCC)C1=O)C2=CC=C3C4=C2C1=CC=C4C5=NC6=C(C=C(N=C7C(C8=CC=C9C%10=C8C7=CC=C%10C(N(CC(CCCC)CCCCCC)C9=O)=O)=C%11C%12=CC=CC=C%12)C%11=C6)C(C%13=CC=CC=C%13)=C53,1055.38,5.1,3.3,1.8,CC1=C(C(F)=C(C(OCC(CC)CCCC)=O)S2)C2=C(C3=CC4=C(OCC(CCCC)CC)C(SC(C)=C5)=C5C(OCC(CCCC)CC)=C4S3)S1,97.5,46.4,2.1
116,46,1.26,1.16,2.67,0.5,0.95,5.8,3.6,2.2,O=C(N(CC(CCCCCCCCCC)CCCCCCCCCCCC)C1=O)C2=CC=C3C4=C2C1=CC=C4C5=NC6=C(C=C(N=C7C(C8=CC=C9C%10=C8C7=CC=C%10C(N(CC(CCCCCCCCCC)CCCCCCCCCCCC)C9=O)=O)=C%11C%12=CC=CC=C%12)C%11=C6)C(C%13=CC=CC=C%13)=C53,1392.02,5.1,3.3,1.8,CC1=CC(CC(CC)CCCC)=C(C2=NC(SC(C3=C(CC(CCCC)CC)C=C(C4=CC([Si](CC(CC)CCCC)(CC(CCCC)CC)C5=C6SC(C)=C5)=C6S4)S3)=N7)=C7S2)S1,132.2,33.9,3.9
117,46,1.71,1.6,5.2,0.36,0.9,5.8,3.6,2.2,O=C(N(CC(CCCCCCCCCC)CCCCCCCCCCCC)C1=O)C2=CC=C3C4=C2C1=CC=C4C5=NC6=C(C=C(N=C7C(C8=CC=C9C%10=C8C7=CC=C%10C(N(CC(CCCCCCCCCC)CCCCCCCCCCCC)C9=O)=O)=C%11C%12=CC=CC=C%12)C%11=C6)C(C%13=CC=CC=C%13)=C53,1392.02,5.4,3.3,2.1,O=C(OCC(CC)CCCC)C1=C(F)C2=C(C)SC(C3=CC4=C(C(C5=CC=C(CC(CC)CCCC)S5)=C(C=C(C)S6)C6=C4C7=CC=C(CC(CC)CCCC)S7)S3)=C2S1,124,72.9,1.7
118,46,1.42,1.32,4.12,0.36,0.95,5.8,3.6,2.2,O=C(N(CC(CCCCCCCCCC)CCCCCCCCCCCC)C1=O)C2=CC=C3C4=C2C1=CC=C4C5=NC6=C(C=C(N=C7C(C8=CC=C9C%10=C8C7=CC=C%10C(N(CC(CCCCCCCCCC)CCCCCCCCCCCC)C9=O)=O)=C%11C%12=CC=CC=C%12)C%11=C6)C(C%13=CC=CC=C%13)=C53,1392.02,5.1,3.3,1.8,CC1=C(C(F)=C(C(OCC(CC)CCCC)=O)S2)C2=C(C3=CC4=C(OCC(CCCC)CC)C(SC(C)=C5)=C5C(OCC(CCCC)CC)=C4S3)S1,97.5,46.4,2.1
119,47,2.41,2.41,5.47,0.591,0.98,6.74,4.35,2.39,O=C(N(CC(CC)CCCC)C1=O)C2=CC=C(C(N3CC(CC)CCCC)=O)C4=C2C1=C(/C=C/C(C=C5C(N(CC(CC)CCCC)C6=O)=O)=C(C(N7CC(CC)CCCC)=O)C8=C5C6=CC=C8C7=O)C=C4C3=O,1005.31,5.33,3.63,1.7,CC1=C(C(F)=C(C(OCC(CC)CCCC)=O)S2)C2=C(C3=CC4=C(OCC(CCCC)CC)C(SC(C)=C5)=C5C(OCC(CCCC)CC)=C4S3)S1,97.5,46.4,2.1
120,48,11.25,10.79,16.29,0.688,0.96,5.58,3.98,1.6,CCCCCCC(C=C1)=CC=C1C2(C3=CC=C(CCCCCC)C=C3)C4=CC5=C(C(C6=C5SC7=C6SC(/C=C8C(C(C=C(C)C(C)=C9)=C9C\\8=C(C#N)\\C#N)=O)=C7)(C%10=CC=C(CCCCCC)C=C%10)C%11=CC=C(CCCCCC)C=C%11)C=C4C%12=C2C(SC(/C=C%13C(C(C=C(C)C(C)=C%14)=C%14C\\%13=C(C#N)/C#N)=O)=C%15)=C%15S%12,1484.06,5.36,3.54,1.82,CC(SC1=C2C3=CC=C(CC(CC)CCCC)S3)=CC1=C(C4=CC=C(CC(CC)CCCC)S4)C5=C2C=C(S5)C6=CC=C(C7=C8C(C(C9=C(CC(CC)CCCC)SC(CC(CC)CCCC)=C9C8=O)=O)=C(C%10=CC=C(C)S%10)S7)S6,117,58.5,2
121,48,12.05,11.48,17.31,0.707,0.94,5.58,3.98,1.6,CCCCCCC(C=C1)=CC=C1C2(C3=CC=C(CCCCCC)C=C3)C4=CC5=C(C(C6=C5SC7=C6SC(/C=C8C(C(C=CC(C)=C9)=C9C\\8=C(C#N)\\C#N)=O)=C7)(C%10=CC=C(CCCCCC)C=C%10)C%11=CC=C(CCCCCC)C=C%11)C=C4C%12=C2C(SC(/C=C%13C(C(C=CC(C)=C%14)=C%14C\\%13=C(C#N)/C#N)=O)=C%15)=C%15S%12,1456.01,5.36,3.54,1.82,CC(SC1=C2C3=CC=C(CC(CC)CCCC)S3)=CC1=C(C4=CC=C(CC(CC)CCCC)S4)C5=C2C=C(S5)C6=CC=C(C7=C8C(C(C9=C(CC(CC)CCCC)SC(CC(CC)CCCC)=C9C8=O)=O)=C(C%10=CC=C(C)S%10)S7)S6,117,58.5,2
122,49,7.9,7.6,14.25,0.608,0.88,5.66,3.96,1.7,O=C(C(C=CC=C1)=C1C/2=C(C#N)\\C#N)C2=C/C3=CC(S4)=C(S3)C5=C4C6=CC(C(C7=C8SC9=C7SC(/C=C%10C(C(C=CC=C%11)=C%11C\\%10=C(C#N)\\C#N)=O)=C9)(C%12=CC=C(CCCCCC)S%12)C%13=CC=C(CCCCCC)S%13)=C8C=C6C(C%14=CSC(CCCCCC)=C%14)5C%15=CC=C(CCCCCC)S%15,1452.04,5.39,3.31,2.08,FC(C(F)=C(C1=NSN=C12)C3=CC(CC(CCCCCC)CCCCCCCC)=C(S3)C4=CC(CC(CCCCCC)CCCCCCCC)=C(S4)C5=CC=C(C6=CC=C(C7=C(C(F)=C(C8=CC=C(C)S8)C9=NSN=C97)F)S6)S5)=C2C(S%10)=CC(CC(CCCCCC)CCCCCCCC)=C%10C%11=CC(CC(CCCCCC)CCCCCCCC)=C(C)S%11,144.4,72.2,2
123,49,9,8.8,15.29,0.598,0.96,5.66,3.96,1.7,O=C(C(C=CC=C1)=C1C/2=C(C#N)\\C#N)C2=C/C3=CC(S4)=C(S3)C5=C4C6=CC(C(C7=C8SC9=C7SC(/C=C%10C(C(C=CC=C%11)=C%11C\\%10=C(C#N)\\C#N)=O)=C9)(C%12=CC=C(CCCCCC)S%12)C%13=CC=C(CCCCCC)S%13)=C8C=C6C(C%14=CSC(CCCCCC)=C%14)5C%15=CC=C(CCCCCC)S%15,1452.04,5.48,3.39,2.09,FC(C(F)=C(C1=NON=C12)C3=CC(CC(CCCCCC)CCCCCCCC)=C(S3)C4=CC(CC(CCCCCC)CCCCCCCC)=C(S4)C5=CC=C(C6=CC=C(C7=C(C(F)=C(C8=CC=C(C)S8)C9=NSN=C97)F)S6)S5)=C2C(S%10)=CC(CC(CCCCCC)CCCCCCCC)=C%10C%11=CC(CC(CCCCCC)CCCCCCCC)=C(C)S%11,165.4,82.7,2
124,49,7.4,7.1,11.72,0.569,1.07,5.66,3.96,1.7,O=C(C(C=CC=C1)=C1C/2=C(C#N)\\C#N)C2=C/C3=CC(S4)=C(S3)C5=C4C6=CC(C(C7=C8SC9=C7SC(/C=C%10C(C(C=CC=C%11)=C%11C\\%10=C(C#N)\\C#N)=O)=C9)(C%12=CC=C(CCCCCC)S%12)C%13=CC=C(CCCCCC)S%13)=C8C=C6C(C%14=CSC(CCCCCC)=C%14)5C%15=CC=C(CCCCCC)S%15,1452.04,5.57,3.49,2.08,FC(C(F)=C(C1=NON=C12)C3=CC(CC(CCCCCC)CCCCCCCC)=C(S3)C4=CC(CC(CCCCCC)CCCCCCCC)=C(S4)C5=CC=C(C6=CC=C(C7=C(C(F)=C(C8=CC=C(C)S8)C9=NON=C97)F)S6)S5)=C2C(S%10)=CC(CC(CCCCCC)CCCCCCCC)=C%10C%11=CC(CC(CCCCCC)CCCCCCCC)=C(C)S%11,113.4,56.7,2
125,50,7.8,7.4,14.26,0.593,0.9,5.51,3.78,1.73,CCCCCCC(C=C1)=CC=C1C2(C3=CC=C(CCCCCC)C=C3)C4=CC5=C(C(C6=C5SC7=C6SC(/C=C8C(C(C=CC=C9)=C9C\\8=C(C#N)\\C#N)=O)=C7)(C%10=CC=C(CCCCCC)C=C%10)C%11=CC=C(CCCCCC)C=C%11)C=C4C%12=C2C(SC(/C=C%13C(C(C=CC=C%14)=C%14C\\%13=C(C#N)/C#N)=O)=C%15)=C%15S%12,1427.96,5.26,3.21,2.05,CC1=C(C=C(C(S2)=CC3=C2C(S4)=C(N(CC(CCCCCC)CCCCCCCC)C3=O)C=C4C5=CC(CC(CCCCCC)CCCCCCCC)=C(C6=CC=C(C7=C(C(F)=C(C8=CC=C(C)S8)C9=NSN=C97)F)S6)S5)S1)CC(CCCCCC)CCCCCCCC,257.9,173.1,1.49
126,51,6.3,6,12.31,0.51,1.01,5.5,3.76,1.74,CCCCCCC(C=C1)=CC=C1C2(C3=CC=C(CCCCCC)C=C3)C4=CC5=C(C(C6=C5SC7=C6SC(/C=C8C(C(C=CC=C9OC)=C9C\\8=C(C#N)\\C#N)=O)=C7)(C%10=CC=C(CCCCCC)C=C%10)C%11=CC=C(CCCCCC)C=C%11)C=C4C%12=C2C(SC(/C=C%13C(C(C=CC=C%14OC)=C%14C\\%13=C(C#N)/C#N)=O)=C%15)=C%15S%12,1488.01,5.36,3.54,1.82,CC(SC1=C2C3=CC=C(CC(CC)CCCC)S3)=CC1=C(C4=CC=C(CC(CC)CCCC)S4)C5=C2C=C(S5)C6=CC=C(C7=C8C(C(C9=C(CC(CC)CCCC)SC(CC(CC)CCCC)=C9C8=O)=O)=C(C%10=CC=C(C)S%10)S7)S6,117,58.5,2
127,51,11.9,11.5,17.53,0.73,0.93,5.49,3.86,1.63,CCCCCCC(C=C1)=CC=C1C2(C3=CC=C(CCCCCC)C=C3)C4=CC5=C(C(C6=C5SC7=C6SC(/C=C8C(C(C=CC(OC)=C9)=C9C\\8=C(C#N)\\C#N)=O)=C7)(C%10=CC=C(CCCCCC)C=C%10)C%11=CC=C(CCCCCC)C=C%11)C=C4C%12=C2C(SC(/C=C%13C(C(C=CC(OC)=C%14)=C%14C\\%13=C(C#N)/C#N)=O)=C%15)=C%15S%12,1488.01,5.36,3.54,1.82,CC(SC1=C2C3=CC=C(CC(CC)CCCC)S3)=CC1=C(C4=CC=C(CC(CC)CCCC)S4)C5=C2C=C(S5)C6=CC=C(C7=C8C(C(C9=C(CC(CC)CCCC)SC(CC(CC)CCCC)=C9C8=O)=O)=C(C%10=CC=C(C)S%10)S7)S6,117,58.5,2
128,51,10.8,10.5,16.38,0.68,0.97,5.52,3.8,1.72,CCCCCCC(C=C1)=CC=C1C2(C3=CC=C(CCCCCC)C=C3)C4=CC5=C(C(C6=C5SC7=C6SC(/C=C8C(C(C=C(OC)C=C9)=C9C\\8=C(C#N)\\C#N)=O)=C7)(C%10=CC=C(CCCCCC)C=C%10)C%11=CC=C(CCCCCC)C=C%11)C=C4C%12=C2C(SC(/C=C%13C(C(C=C(OC)C=C%14)=C%14C\\%13=C(C#N)/C#N)=O)=C%15)=C%15S%12,1488.01,5.36,3.54,1.82,CC(SC1=C2C3=CC=C(CC(CC)CCCC)S3)=CC1=C(C4=CC=C(CC(CC)CCCC)S4)C5=C2C=C(S5)C6=CC=C(C7=C8C(C(C9=C(CC(CC)CCCC)SC(CC(CC)CCCC)=C9C8=O)=O)=C(C%10=CC=C(C)S%10)S7)S6,117,58.5,2
129,51,7.9,7.5,14.69,0.56,0.96,5.49,3.81,1.68,CCCCCCC(C=C1)=CC=C1C2(C3=CC=C(CCCCCC)C=C3)C4=CC5=C(C(C6=C5SC7=C6SC(/C=C8C(C(C(OC)=CC=C9)=C9C\\8=C(C#N)\\C#N)=O)=C7)(C%10=CC=C(CCCCCC)C=C%10)C%11=CC=C(CCCCCC)C=C%11)C=C4C%12=C2C(SC(/C=C%13C(C(C(OC)=CC=C%14)=C%14C\\%13=C(C#N)/C#N)=O)=C%15)=C%15S%12,1488.01,5.36,3.54,1.82,CC(SC1=C2C3=CC=C(CC(CC)CCCC)S3)=CC1=C(C4=CC=C(CC(CC)CCCC)S4)C5=C2C=C(S5)C6=CC=C(C7=C8C(C(C9=C(CC(CC)CCCC)SC(CC(CC)CCCC)=C9C8=O)=O)=C(C%10=CC=C(C)S%10)S7)S6,117,58.5,2
130,52,10.6,10.6,15.27,0.731,0.95,5.51,3.84,1.67,CCCCCCC(C=C1)=CC=C1C2(C3=CC=C(CCCCCC)C=C3)C4=CC5=C(C(C6=C5SC7=C6SC(/C=C8C(C(C=CC=C9)=C9C\\8=C(C#N)\\C#N)=O)=C7)(C%10=CC=C(CCCCCC)C=C%10)C%11=CC=C(CCCCCC)C=C%11)C=C4C%12=C2C(SC(/C=C%13C(C(C=CC=C%14)=C%14C\\%13=C(C#N)/C#N)=O)=C%15)=C%15S%12,1427.96,5.43,2.98,2.45,CCC[Si](CCC)(C1=CC=C(C(C2=C3C=C(C4=CC=C(C5=C(F)C(F)=C(C6=CC=C(C)S6)C7=NN(CC(CCCCCC)CCCCCCCC)N=C57)S4)O2)=C8C(OC(C)=C8)=C3C9=CC=C([Si](CCC)(CCC)CCC)S9)S1)CCC,17.1,10.1,1.69
131,52,11.05,11.05,16.48,0.698,0.96,5.52,3.82,1.7,O=C(C(C=CC=C1)=C1C/2=C(C#N)\\C#N)C2=C/C3=CC(S4)=C(S3)C5=C4C6=CC(C(C7=C8SC9=C7SC(/C=C%10C(C(C=CC=C%11)=C%11C\\%10=C(C#N)\\C#N)=O)=C9)(C%12=CC=CC(CCCCCC)=C%12)C%13=CC(CCCCCC)=CC=C%13)=C8C=C6C(C%14=CC(CCCCCC)=CC=C%14)5C%15=CC=CC(CCCCCC)=C%15,1427.96,5.43,2.98,2.45,CCC[Si](CCC)(C1=CC=C(C(C2=C3C=C(C4=CC=C(C5=C(F)C(F)=C(C6=CC=C(C)S6)C7=NN(CC(CCCCCC)CCCCCCCC)N=C57)S4)O2)=C8C(OC(C)=C8)=C3C9=CC=C([Si](CCC)(CCC)CCC)S9)S1)CCC,17.1,10.1,1.69
132,53,6.05,6.05,12.55,0.67,0.72,5.51,3.88,1.63,O=C(/C(S1)=C/C(C2=NSN=C32)=CC=C3C(S4)=CC5=C4C6=CC(C(CCCCCCCC)(CCCCCCCC)C7=C8SC(C9=CC=C(/C=C%10SC(N(CC)C\\%10=O)=S)C%11=NSN=C9%11)=C7)=C8C=C6C5(CCCCCCCC)CCCCCCCC)N(CC)C1=S,1326.02,4.9,3.1,1.8,CC1=CC(CCCCCC)=C(C)S1,68,42.5,1.6
133,54,2.3,2.3,7.6,0.41,0.79,5.51,3.84,1.67,CCCCCCC(C=C1)=CC=C1C2(C3=CC=C(CCCCCC)C=C3)C4=CC5=C(C(C6=C5SC7=C6SC(/C=C8C(C(C=CC=C9)=C9C\\8=C(C#N)\\C#N)=O)=C7)(C%10=CC=C(CCCCCC)C=C%10)C%11=CC=C(CCCCCC)C=C%11)C=C4C%12=C2C(SC(/C=C%13C(C(C=CC=C%14)=C%14C\\%13=C(C#N)/C#N)=O)=C%15)=C%15S%12,1427.96,5.03,2.93,2.1,CC(SC1=C2OCC(CC)CCCC)=CC1=C(OCC(CC)CCCC)C3=C2C=C(S3)C4=CC=C(C)S4,48,28,1.7
134,54,5.6,5.6,11.6,0.53,0.94,5.51,3.84,1.67,CCCCCCC(C=C1)=CC=C1C2(C3=CC=C(CCCCCC)C=C3)C4=CC5=C(C(C6=C5SC7=C6SC(/C=C8C(C(C=CC=C9)=C9C\\8=C(C#N)\\C#N)=O)=C7)(C%10=CC=C(CCCCCC)C=C%10)C%11=CC=C(CCCCCC)C=C%11)C=C4C%12=C2C(SC(/C=C%13C(C(C=CC=C%14)=C%14C\\%13=C(C#N)/C#N)=O)=C%15)=C%15S%12,1427.96,5.29,3.19,2.1,CC(SC1=C2OCC(CC)CCCC)=CC1=C(OCC(CC)CCCC)C3=C2C=C(S3)C4=C(F)C(F)=C(C)S4,28,13,2.1
135,54,9.1,9.1,16.9,0.62,0.94,5.51,3.84,1.67,CCCCCCC(C=C1)=CC=C1C2(C3=CC=C(CCCCCC)C=C3)C4=CC5=C(C(C6=C5SC7=C6SC(/C=C8C(C(C=CC=C9)=C9C\\8=C(C#N)\\C#N)=O)=C7)(C%10=CC=C(CCCCCC)C=C%10)C%11=CC=C(CCCCCC)C=C%11)C=C4C%12=C2C(SC(/C=C%13C(C(C=CC=C%14)=C%14C\\%13=C(C#N)/C#N)=O)=C%15)=C%15S%12,1427.96,5.22,3.22,2,CC(SC1=C2C3=CC=C(CC(CC)CCCC)S3)=CC1=C(C4=CC=C(CC(CC)CCCC)S4)C5=C2C=C(S5)C6=C(F)C(F)=C(C)S6,49,32,1.5
136,55,9.1,8.97,13.9,0.683,0.96,5.5,3.92,1.58,O=C(C(C=CC=C1)=C1C/2=C(C#N)\\C#N)C2=C/C3=CC(S4)=C(S3)C5=C4C6=CC(C(C7=C8SC9=C7SC(/C=C%10C(C(C=CC=C%11)=C%11C\\%10=C(C#N)\\C#N)=O)=C9)(C%12=CC=CC(CCCCCC)=C%12)C%13=CC(CCCCCC)=CC=C%13)=C8C=C6C(C%14=CC(CCCCCC)=CC=C%14)5C%15=CC=CC(CCCCCC)=C%15,1427.96,5.43,3.58,1.85,O=C(N(CC(CCCCCC)CCCCCCC)C1=C2SC(C)=C1)C3=C2C=C(C(N(CC(CCCCCC)CCCCCCCC)C4=C5SC(C6=CC=C(C)S6)=C4)=O)C5=C3,143,95.3,1.5
137,56,6.6,6.2,13.32,0.569,0.85,5.66,3.93,1.73,O=C(C(C=CC=C1)=C1C/2=C(C#N)\\C#N)C2=C/C3=CC(S4)=C(S3)C5=C4C6=CC(C(C7=C8SC9=C7SC(/C=C%10C(C(C=CC=C%11)=C%11C\\%10=C(C#N)\\C#N)=O)=C9)(C%12=CC=C(CCCCCC)S%12)C%13=CC=C(CCCCCC)S%13)=C8C=C6C(C%14=CSC(CCCCCC)=C%14)5C%15=CC=C(CCCCCC)S%15,1452.04,5.24,3.59,1.65,CC1=C(C=C(S1)C2=C(C(F)=C(C3=NSN=C32)C4=CC(CC(CCCCCCCCCC)CCCCCCCCCCCC)=C(S4)C5=CC=C(S5)C6=CC=C(S6)C)F)CC(CCCCCCCCCCCC)CCCCCCCCCC,140,70,2
138,56,8,7.3,14.25,0.608,0.88,5.66,3.93,1.73,O=C(C(C=CC=C1)=C1C/2=C(C#N)\\C#N)C2=C/C3=CC(S4)=C(S3)C5=C4C6=CC(C(C7=C8SC9=C7SC(/C=C%10C(C(C=CC=C%11)=C%11C\\%10=C(C#N)\\C#N)=O)=C9)(C%12=CC=C(CCCCCC)S%12)C%13=CC=C(CCCCCC)S%13)=C8C=C6C(C%14=CSC(CCCCCC)=C%14)5C%15=CC=C(CCCCCC)S%15,1452.04,5.31,3.68,1.63,FC(C(F)=C(C1=NSN=C12)C3=CC(CC(CCCCCC)CCCCCCCC)=C(S3)C4=CC(CC(CCCCCC)CCCCCCCC)=C(S4)C5=CC=C(C6=CC=C(C7=C(C(F)=C(C8=CC=C(C)S8)C9=NSN=C97)F)S6)S5)=C2C(S%10)=CC(CC(CCCCCC)CCCCCCCC)=C%10C%11=CC(CC(CCCCCC)CCCCCCCC)=C(C)S%11,144.4,72.2,2
139,56,9.2,8.7,15.35,0.642,0.92,5.66,3.93,1.73,O=C(C(C=CC=C1)=C1C/2=C(C#N)\\C#N)C2=C/C3=CC(S4)=C(S3)C5=C4C6=CC(C(C7=C8SC9=C7SC(/C=C%10C(C(C=CC=C%11)=C%11C\\%10=C(C#N)\\C#N)=O)=C9)(C%12=CC=C(CCCCCC)S%12)C%13=CC=C(CCCCCC)S%13)=C8C=C6C(C%14=CSC(CCCCCC)=C%14)5C%15=CC=C(CCCCCC)S%15,1452.04,5.32,3.33,1.99,CC1=C(C=C(S1)C2=C(C(F)=C(C3=NN(CCC)N=C32)C4=CC(CC(CCCCCCCCCC)CCCCCCCCCCCC)=C(S4)C5=CC=C(S5)C6=C(F)C=C(C7=CC=C(C)S7)C(F)=C6)F)CC(CCCCCCCCCCCC)CCCCCCCCCC,140,70,2
140,56,10.9,10.4,16.7,0.676,0.92,5.66,3.93,1.73,O=C(C(C=CC=C1)=C1C/2=C(C#N)\\C#N)C2=C/C3=CC(S4)=C(S3)C5=C4C6=CC(C(C7=C8SC9=C7SC(/C=C%10C(C(C=CC=C%11)=C%11C\\%10=C(C#N)\\C#N)=O)=C9)(C%12=CC=C(CCCCCC)S%12)C%13=CC=C(CCCCCC)S%13)=C8C=C6C(C%14=CSC(CCCCCC)=C%14)5C%15=CC=C(CCCCCC)S%15,1452.04,5.36,3.36,2,CC1=C(C=C(S1)C2=C(C(F)=C(C3=NN(CCC)N=C32)C4=CC(CC(CCCCCCCCCC)CCCCCCCCCCCC)=C(S4)C5=CC=C(S5)C6=C(F)C(F)=C(C7=CC=C(C)S7)C=C6)F)CC(CCCCCCCCCCCC)CCCCCCCCCC,140,70,2
141,56,8.5,8.1,16.07,0.672,0.8,5.66,3.93,1.73,O=C(C(C=CC=C1)=C1C/2=C(C#N)\\C#N)C2=C/C3=CC(S4)=C(S3)C5=C4C6=CC(C(C7=C8SC9=C7SC(/C=C%10C(C(C=CC=C%11)=C%11C\\%10=C(C#N)\\C#N)=O)=C9)(C%12=CC=C(CCCCCC)S%12)C%13=CC=C(CCCCCC)S%13)=C8C=C6C(C%14=CSC(CCCCCC)=C%14)5C%15=CC=C(CCCCCC)S%15,1452.04,5.2,3.56,1.64,O=C(OCC(CC)CCCC)C1=C(F)C2=C(C)SC(C3=CC4=C(C(C5=CC=C(CC(CC)CCCC)S5)=C(C=C(C)S6)C6=C4C7=CC=C(CC(CC)CCCC)S7)S3)=C2S1,124,72.9,1.7
142,57,11.07,10.65,20.11,0.662,0.831,5.21,3.83,1.38,O=C(C(C=CC=C1)=C1C/2=C(C#N)/C#N)C2=C/C3=CC(SC4=C5C(C6=CC=C(CCCCCC)C=C6)(C7=CC=C(CCCCCC)C=C7)C8=C4SC9=C8SC%10=C9C(C%11=CC=C(CCCCCC)C=C%11)(C%12=CC=C(CCCCCC)C=C%12)C%13=C%10SC%14=C%13SC(/C=C%15C(C(C=CC=C%16)=C%16C\\%15=C(C#N)\\C#N)=O)=C%14)=C5S3,1490.06,5.1,3.6,1.5,O=C(OCC(CC)CCCC)C1=C(F)C2=C(C)SC(C3=CC4=C(C(C5=CC=C(CC(CC)CCCC)S5)=C(C=C(C)S6)C6=C4C7=CC=C(CC(CC)CCCC)S7)S3)=C2S1,124,72.9,1.7
143,58,9.59,9.38,15.02,0.67,0.94,5.42,3.79,1.63,O=C(C(C=CC=C1)=C1C/2=C(C#N)/C#N)C2=C/C3=CC4=C(S3)C5=CC6=C(C(C=C(C(CCCCCCCC)(CCCCCCCC)C7=C8SC(/C=C9C(C(C=CC=C%10)=C%10C\\9=C(C#N)\\C#N)=O)=C7)C8=C%11)=C%11C6(CCCCCCCC)CCCCCCCC)C=C5C4(CCCCCCCC)CCCCCCCC,1436.16,5.18,3.38,1.8,CC(SC1=C2C3=CC=C(CC(CC)CCCC)S3)=CC1=C(C4=CC=C(CC(CC)CCCC)S4)C5=C2C=C(S5)C6=CC=C(C7=C8C(C(C9=C(CC(CC)CCCC)SC(CC(CC)CCCC)=C9C8=O)=O)=C(C%10=CC=C(C)S%10)S7)S6,117,58.5,2
144,58,10.85,10.67,17.36,0.71,0.88,5.72,4.13,1.59,O=C(C(C=CC(F)=C1)=C1C/2=C(C#N)/C#N)C2=C/C3=CC4=C(S3)C5=CC6=C(C(C=C(C(CCCCCCCC)(CCCCCCCC)C7=C8SC(/C=C9C(C(C=CC(F)=C%10)=C%10C\\9=C(C#N)\\C#N)=O)=C7)C8=C%11)=C%11C6(CCCCCCCC)CCCCCCCC)C=C5C4(CCCCCCCC)CCCCCCCC,1472.14,5.18,3.38,1.8,CC(SC1=C2C3=CC=C(CC(CC)CCCC)S3)=CC1=C(C4=CC=C(CC(CC)CCCC)S4)C5=C2C=C(S5)C6=CC=C(C7=C8C(C(C9=C(CC(CC)CCCC)SC(CC(CC)CCCC)=C9C8=O)=O)=C(C%10=CC=C(C)S%10)S7)S6,117,58.5,2
145,58,11.47,11.26,17.61,0.75,0.87,5.62,4.04,1.58,O=C(C(C=CC(Cl)=C1)=C1C/2=C(C#N)/C#N)C2=C/C3=CC4=C(S3)C5=CC6=C(C(C=C(C(CCCCCCCC)(CCCCCCCC)C7=C8SC(/C=C9C(C(C=CC(Cl)=C%10)=C%10C\\9=C(C#N)\\C#N)=O)=C7)C8=C%11)=C%11C6(CCCCCCCC)CCCCCCCC)C=C5C4(CCCCCCCC)CCCCCCCC,1505.04,5.18,3.38,1.8,CC(SC1=C2C3=CC=C(CC(CC)CCCC)S3)=CC1=C(C4=CC=C(CC(CC)CCCC)S4)C5=C2C=C(S5)C6=CC=C(C7=C8C(C(C9=C(CC(CC)CCCC)SC(CC(CC)CCCC)=C9C8=O)=O)=C(C%10=CC=C(C)S%10)S7)S6,117,58.5,2
146,58,12.05,11.88,18.22,0.76,0.87,5.62,4.06,1.56,O=C(C(C=CC(Br)=C1)=C1C/2=C(C#N)/C#N)C2=C/C3=CC4=C(S3)C5=CC6=C(C(C=C(C(CCCCCCCC)(CCCCCCCC)C7=C8SC(/C=C9C(C(C=CC(Br)=C%10)=C%10C\\9=C(C#N)\\C#N)=O)=C7)C8=C%11)=C%11C6(CCCCCCCC)CCCCCCCC)C=C5C4(CCCCCCCC)CCCCCCCC,1593.95,5.18,3.38,1.8,CC(SC1=C2C3=CC=C(CC(CC)CCCC)S3)=CC1=C(C4=CC=C(CC(CC)CCCC)S4)C5=C2C=C(S5)C6=CC=C(C7=C8C(C(C9=C(CC(CC)CCCC)SC(CC(CC)CCCC)=C9C8=O)=O)=C(C%10=CC=C(C)S%10)S7)S6,117,58.5,2
147,59,11.7,11.5,18.63,0.717,0.88,5.46,3.94,1.52,O=C(C(C=C1C(C=CC=C1)=C2)=C2C/3=C(C#N)/C#N)C3=C/C(S4)=CC5=C4C6=C(C5(C7=CC=C(CCCCCC)C=C7)C8=CC=C(CCCCCC)C=C8)C9=C(CCCCCCCC)C%10=C(C(C(C%11=CC=C(CCCCCC)C=C%11)(C%12=CC=C(CCCCCC)C=C%12)C%13=C%14SC(/C=C%15C(C(C=C%16C(C=CC=C%16)=C%17)=C%17C\\%15=C(C#N)\\C#N)=O)=C%13)=C%14S%10)C(CCCCCCCC)=C9S6,1752.51,5.26,3.63,1.63,CC(SC1=C2C3=CC=C(CC(CC)CCCC)S3)=CC1=C(C4=CC=C(CC(CC)CCCC)S4)C5=C2C=C(S5)C6=CC=C(C7=C8C(C(C9=C(CC(CC)CCCC)SC(CC(CC)CCCC)=C9C8=O)=O)=C(C%10=CC=C(C)S%10)S7)S6,117,58.5,2
148,59,10.8,10.6,15.9,0.746,0.909,5.54,3.9,1.64,O=C(C(C=C1C(C=CC=C1)=C2)=C2C/3=C(C#N)/C#N)C3=C/C(S4)=CC5=C4C(C=C(C(CCCCCCCC)(CCCCCCCC)C6=C7C=C8C(C(SC(/C=C9C(C(C=C%10C(C=CC=C%10)=C%11)=C%11C\\9=C(C#N)\\C#N)=O)=C%12)=C%12C8(CCCCCCCC)CCCCCCCC)=C6)C7=C%13)=C%13C5(CCCCCCCC)CCCCCCCC,1536.28,5.26,3.63,1.63,CC(SC1=C2C3=CC=C(CC(CC)CCCC)S3)=CC1=C(C4=CC=C(CC(CC)CCCC)S4)C5=C2C=C(S5)C6=CC=C(C7=C8C(C(C9=C(CC(CC)CCCC)SC(CC(CC)CCCC)=C9C8=O)=O)=C(C%10=CC=C(C)S%10)S7)S6,117,58.5,2
149,60,12.53,12.04,18.98,0.691,0.955,5.73,3.95,1.78,O=C(C(C=CC(F)=C1)=C1C/2=C(C#N)\\C#N)C2=C/C3=CC(S4)=C(S3)C5=C4C6=CC(C(C7=C8SC9=C7SC(/C=C%10C(C(C=CC(F)=C%11)=C%11C\\%10=C(C#N)\\C#N)=O)=C9)(C%12=CC=CC(CCCCCC)=C%12)C%13=CC(CCCCCC)=CC=C%13)=C8C=C6C(C%14=CC(CCCCCC)=CC=C%14)5C%15=CC=CC(CCCCCC)=C%15,1463.94,5.54,2.98,2.56,FC1=C(C2=CC=C(C)S2)C3=NC(OCC(CCCCCC)CCCCCCCC)=CN=C3C(C)=C1F,82.1,39.1,2.1
150,60,12.53,12.03,19.76,0.703,0.902,5.73,4.02,1.71,O=C(C(C=C(F)C(F)=C1)=C1C/2=C(C#N)\\C#N)C2=C/C3=CC(S4)=C(S3)C5=C4C6=CC(C(C7=C8SC9=C7SC(/C=C%10C(C(C=C(F)C(F)=C%11)=C%11C\\%10=C(C#N)\\C#N)=O)=C9)(C%12=CC=CC(CCCCCC)=C%12)C%13=CC(CCCCCC)=CC=C%13)=C8C=C6C(C%14=CC(CCCCCC)=CC=C%14)5C%15=CC=CC(CCCCCC)=C%15,1499.92,5.54,2.98,2.56,FC1=C(C2=CC=C(C)S2)C3=NC(OCC(CCCCCC)CCCCCCCC)=CN=C3C(C)=C1F,82.1,39.1,2.1
151,61,9,8.6,21.6,0.614,0.65,5.28,4.11,1.17,O=C(C(C=C(F)C(F)=C1)=C1C/2=C(C#N)\\C#N)C2=C/C(S3)=CC(OCC(CC)CCCCC)=C3C(S4)=CC5=C4C(SC(C6=C(OCC(CC)CCCCC)C=C(/C=C7C(C(C=C(F)C(F)=C8)=C8C\\7=C(C#N)\\C#N)=O)S6)=C9)=C9[Si]5(CC(CC)CCCC)CC(CC)CCCC,1347.83,5.2,3.61,1.59,O=C(OCC(CC)CCCC)C1=C(F)C2=C(C)SC(C3=CC4=C(C(C5=CC=C(CC(CC)CCCC)S5)=C(C=C(C)S6)C6=C4C7=CC=C(CC(CC)CCCC)S7)S3)=C2S1,124,72.9,1.7
152,61,7.4,6.4,20.3,0.563,0.56,5.26,4.16,1.1,O=C(C(C=C(F)C(F)=C1)=C1C/2=C(C#N)\\C#N)C2=C/C(S3)=CC(OCC(CC)CCCCC)=C3C(S4)=CC5=C4C(SC(C6=C(OCC(CC)CCCCC)C=C(/C=C7C(C(C=C(F)C(F)=C8)=C8C\\7=C(C#N)\\C#N)=O)S6)=C9)=C9C5(CC(CC)CCCC)CC(CC)CCCC,1331.76,5.2,3.61,1.59,O=C(OCC(CC)CCCC)C1=C(F)C2=C(C)SC(C3=CC4=C(C(C5=CC=C(CC(CC)CCCC)S5)=C(C=C(C)S6)C6=C4C7=CC=C(CC(CC)CCCC)S7)S3)=C2S1,124,72.9,1.7
153,62,9.67,9.24,17.2,0.68,0.827,5.6,3.86,1.74,CCCCCCC(C=C1)=CC=C1C2(C3=CC=C(CCCCCC)C=C3)C4=CC5=C(C(C6=C5SC7=C6SC(/C=C8C(C(C=CC=C9)=C9C\\8=C(C#N)\\C#N)=O)=C7)(C%10=CC=C(CCCCCC)C=C%10)C%11=CC=C(CCCCCC)C=C%11)C=C4C%12=C2C(SC(/C=C%13C(C(C=CC=C%14)=C%14C\\%13=C(C#N)/C#N)=O)=C%15)=C%15S%12,1427.96,5.23,3.34,1.89,CC(SC1=C2C3=CC=C(CC(CC)CCCC)S3)=CC1=C(C4=CC=C(CC(CC)CCCC)S4)C5=C2C=C(S5)C6=CC=C(C7=C(C(OCC(CC)CCCC)=O)C8=C(C(C(OCC(CC)CCCC)=O)=C(C9=CC=CS9)S8)S7)S6,233.8,136.7,1.71
154,62,11.38,10.83,17.9,0.71,0.895,5.58,3.82,1.76,CCCCCCC(C=C1)=CC=C1C2(C3=CC=C(CCCCCC)C=C3)C4=CC5=C(C(C6=C5SC7=C6SC(/C=C8C(C(C=CC(C)=C9)=C9C\\8=C(C#N)\\C#N)=O)=C7)(C%10=CC=C(CCCCCC)C=C%10)C%11=CC=C(CCCCCC)C=C%11)C=C4C%12=C2C(SC(/C=C%13C(C(C=CC(C)=C%14)=C%14C\\%13=C(C#N)/C#N)=O)=C%15)=C%15S%12,1456.01,5.23,3.34,1.89,CC(SC1=C2C3=CC=C(CC(CC)CCCC)S3)=CC1=C(C4=CC=C(CC(CC)CCCC)S4)C5=C2C=C(S5)C6=CC=C(C7=C(C(OCC(CC)CCCC)=O)C8=C(C(C(OCC(CC)CCCC)=O)=C(C9=CC=CS9)S8)S7)S6,233.8,136.7,1.71
155,62,11.03,10.51,21.4,0.64,0.805,5.45,3.94,1.51,O=C(C(C=CC=C1)=C1C/2=C(C#N)/C#N)C2=C/C3=CC(SC4=C5C(C6=CC=C(CCCCCC)C=C6)(C7=CC=C(CCCCCC)C=C7)C8=C4SC9=C8SC%10=C9C(C%11=CC=C(CCCCCC)C=C%11)(C%12=CC=C(CCCCCC)C=C%12)C%13=C%10SC%14=C%13SC(/C=C%15C(C(C=CC=C%16)=C%16C\\%15=C(C#N)\\C#N)=O)=C%14)=C5S3,1490.06,5.23,3.34,1.89,CC(SC1=C2C3=CC=C(CC(CC)CCCC)S3)=CC1=C(C4=CC=C(CC(CC)CCCC)S4)C5=C2C=C(S5)C6=CC=C(C7=C(C(OCC(CC)CCCC)=O)C8=C(C(C(OCC(CC)CCCC)=O)=C(C9=CC=CS9)S8)S7)S6,233.8,136.7,1.71
156,63,11.3,11.3,20.9,0.654,0.82,5.13,3.78,1.35,O=C(C(C=CC=C1)=C1C/2=C(C#N)/C#N)C2=C/C3=CC(SC4=C5C(C6=CC=C(CCCCCC)C=C6)(C7=CC=C(CCCCCC)C=C7)C8=C4SC9=C8SC%10=C9C(C%11=CC=C(CCCCCC)C=C%11)(C%12=CC=C(CCCCCC)C=C%12)C%13=C%10SC%14=C%13SC(/C=C%15C(C(C=CC=C%16)=C%16C\\%15=C(C#N)\\C#N)=O)=C%14)=C5S3,1490.06,5.26,3.63,1.63,CC(SC1=C2C3=CC=C(CC(CC)CCCC)S3)=CC1=C(C4=CC=C(CC(CC)CCCC)S4)C5=C2C=C(S5)C6=CC=C(C7=C8C(C(C9=C(CC(CC)CCCC)SC(CC(CC)CCCC)=C9C8=O)=O)=C(C%10=CC=C(C)S%10)S7)S6,117,58.5,2
157,63,12.2,12.2,23.6,0.709,0.73,5.2,3.9,1.3,O=C(C(C=CC(Cl)=C1)=C1C/2=C(C#N)/C#N)C2=C/C3=CC(SC4=C5C(C6=CC=C(CCCCCC)C=C6)(C7=CC=C(CCCCCC)C=C7)C8=C4SC9=C8SC%10=C9C(C%11=CC=C(CCCCCC)C=C%11)(C%12=CC=C(CCCCCC)C=C%12)C%13=C%10SC%14=C%13SC(/C=C%15C(C(C=CC(Cl)=C%16)=C%16C\\%15=C(C#N)\\C#N)=O)=C%14)=C5S3,1558.94,5.26,3.63,1.63,CC(SC1=C2C3=CC=C(CC(CC)CCCC)S3)=CC1=C(C4=CC=C(CC(CC)CCCC)S4)C5=C2C=C(S5)C6=CC=C(C7=C8C(C(C9=C(CC(CC)CCCC)SC(CC(CC)CCCC)=C9C8=O)=O)=C(C%10=CC=C(C)S%10)S7)S6,117,58.5,2
158,63,11.2,11.2,22.9,0.712,0.69,5.2,3.95,1.25,O=C(C(C=C(Cl)C(Cl)=C1)=C1C/2=C(C#N)/C#N)C2=C/C3=CC(SC4=C5C(C6=CC=C(CCCCCC)C=C6)(C7=CC=C(CCCCCC)C=C7)C8=C4SC9=C8SC%10=C9C(C%11=CC=C(CCCCCC)C=C%11)(C%12=CC=C(CCCCCC)C=C%12)C%13=C%10SC%14=C%13SC(/C=C%15C(C(C=C(Cl)C(Cl)=C%16)=C%16C\\%15=C(C#N)\\C#N)=O)=C%14)=C5S3,1627.83,5.26,3.63,1.63,CC(SC1=C2C3=CC=C(CC(CC)CCCC)S3)=CC1=C(C4=CC=C(CC(CC)CCCC)S4)C5=C2C=C(S5)C6=CC=C(C7=C8C(C(C9=C(CC(CC)CCCC)SC(CC(CC)CCCC)=C9C8=O)=O)=C(C%10=CC=C(C)S%10)S7)S6,117,58.5,2
159,64,8.7,8.5,16.2,0.7,0.748,5.55,3.99,1.56,CCCCCCC(C=C1)=CC=C1C2(C3=CC=C(CCCCCC)C=C3)C4=CC5=C(C(C6=C5SC7=C6SC(/C=C8C(C(C=CC(F)=C9)=C9C\\8=C(C#N)\\C#N)=O)=C7)(C%10=CC=C(CCCCCC)C=C%10)C%11=CC=C(CCCCCC)C=C%11)C=C4C%12=C2C(SC(/C=C%13C(C(C=CC(F)=C%14)=C%14C\\%13=C(C#N)/C#N)=O)=C%15)=C%15S%12,1463.94,5.2,3.61,1.59,O=C(OCC(CC)CCCC)C1=C(F)C2=C(C)SC(C3=CC4=C(C(C5=CC=C(CC(CC)CCCC)S5)=C(C=C(C)S6)C6=C4C7=CC=C(CC(CC)CCCC)S7)S3)=C2S1,124,72.9,1.7
160,64,12.1,11.6,21.9,0.65,0.817,5.34,4.03,1.31,CCCCCCC(C=C1)=CC=C1C2(C3=CC=C(CCCCCCC)C=C3)C4=CC5=C(C(C6=C5SC(C7=C(OCC(CC)CCCC)C=C(/C=C8C(C(C=CC(F)=C9)=C9C\\8=C(C#N)\\C#N)=O)S7)=C6)(C%10=CC=C(CCCCCC)C=C%10)C%11=CC=C(CCCCCC)C=C%11)C=C4C%12=C2C=C(C%13=C(OCC(CC)CCCC)C=C(/C=C%14C(C(C=CC(F)=C%15)=C%15C\\%14=C(C#N)/C#N)=O)S%13)S%12,1786.47,5.2,3.61,1.59,O=C(OCC(CC)CCCC)C1=C(F)C2=C(C)SC(C3=CC4=C(C(C5=CC=C(CC(CC)CCCC)S5)=C(C=C(C)S6)C6=C4C7=CC=C(CC(CC)CCCC)S7)S3)=C2S1,124,72.9,1.7
161,64,3.7,3.3,7,0.61,0.785,5.22,3.9,1.32,CCCCCCC(C=C1)=CC=C1C2(C3=CC=C(CCCCCCC)C=C3)C4=CC5=C(C(C6=C5SC7=C6SC(C8=C(OCC(CC)CCCC)C=C(C=C9C(C(C=CC(F)=C%10)=C%10/C9=C(C#N)/C#N)=O)S8)=C7)(C%11=CC=C(CCCCCC)C=C%11)C%12=CC=C(CCCCCC)C=C%12)C=C4C%13=C2C(SC(C%14=C(OCC(CC)CCCC)C=C(/C=C%15C(C(C=CC(F)=C%16)=C%16C\\%15=C(C#N)/C#N)=O)S%14)=C%17)=C%17S%13,1898.63,5.2,3.61,1.59,O=C(OCC(CC)CCCC)C1=C(F)C2=C(C)SC(C3=CC4=C(C(C5=CC=C(CC(CC)CCCC)S5)=C(C=C(C)S6)C6=C4C7=CC=C(CC(CC)CCCC)S7)S3)=C2S1,124,72.9,1.7
162,65,12.62,12.62,20.12,0.727,0.864,5.49,3.88,1.61,CCCCCCC(C=C1)=CC=C1C(C2=C3SC(C4=CC=C(/C=C5C(C(C=C(F)C(F)=C6)=C6C\\5=C(C#N)\\C#N)=O)S4)=C2OCCCCCCCC)(C7=CC=C(CCCCCC)C=C7)C8=C3C=C(C(C9=C%10SC(C%11=CC=C(/C=C%12/C(C(C=C%13F)=C(C%12=O)C=C%13F)=C(C#N)/C#N)S%11)=C9OCCCCCCCC)(C%14=CC=C(CCCCCC)C=C%14)C%15=CC=C(CCCCCC)C=C%15)C%10=C8,1808.42,5.33,3.53,1.8,CC(SC1=C2C3=CC=C(CC(CC)CCCC)S3)=CC1=C(C4=CC=C(CC(CC)CCCC)S4)C5=C2C=C(S5)C6=CC=C(C7=C8C(C(C9=C(CC(CC)CCCC)SC(CC(CC)CCCC)=C9C8=O)=O)=C(C%10=CC=C(C)S%10)S7)S6,117,58.5,2
163,65,10.67,10.67,18.55,0.692,0.831,5.48,3.9,1.58,CCCCCCC(C=C1)=CC=C1C(C2=C3SC(C4=CC=C(/C=C5C(C(C=C(F)C(F)=C6)=C6C\\5=C(C#N)\\C#N)=O)[Se]4)=C2OCCCCCCCC)(C7=CC=C(CCCCCC)C=C7)C8=C3C=C(C(C9=C%10SC(C%11=CC=C(/C=C%12/C(C(C=C%13F)=C(C%12=O)C=C%13F)=C(C#N)/C#N)[Se]%11)=C9OCCCCCCCC)(C%14=CC=C(CCCCCC)C=C%14)C%15=CC=C(CCCCCC)C=C%15)C%10=C8,1902.22,5.33,3.53,1.8,CC(SC1=C2C3=CC=C(CC(CC)CCCC)S3)=CC1=C(C4=CC=C(CC(CC)CCCC)S4)C5=C2C=C(S5)C6=CC=C(C7=C8C(C(C9=C(CC(CC)CCCC)SC(CC(CC)CCCC)=C9C8=O)=O)=C(C%10=CC=C(C)S%10)S7)S6,117,58.5,2
164,65,10.21,10.21,17.21,0.694,0.856,5.39,3.89,1.5,CCCCCCC(C=C1)=CC=C1C(C2=C3SC(C4=CC5=C(C=C(/C=C6C(C(C=C(F)C(F)=C7)=C7C\\6=C(C#N)\\C#N)=O)S5)S4)=C2OCCCCCCCC)(C8=CC=C(CCCCCC)C=C8)C9=C3C=C(C(C%10=C%11SC(C%12=CC%13=C(C=C(/C=C%14/C(C(C=C%15F)=C(C%14=O)C=C%15F)=C(C#N)/C#N)S%13)S%12)=C%10OCCCCCCCC)(C%16=CC=C(CCCCCC)C=C%16)C%17=CC=C(CCCCCC)C=C%17)C%11=C9,1920.59,5.33,2.92,2.41,CC(SC1=C2C3=CC=C(CC(CC)CCCC)S3)=CC1=C(C4=CC=C(CC(CC)CCCC)S4)C5=C2C=C(S5)C6=CC=C(C7=C8C(C(C9=C(CC(CC)CCCC)SC(CC(CC)CCCC)=C9C8=O)=O)=C(C%10=CC=C(C)S%10)S7)S6,117,58.5,2
165,66,5,5,10.51,0.58,0.78,5.87,3.76,2.11,O=C(N(N1C(C(C=C2)=C3C4=C2C5=CC=C(C(N(C(CCCCC)CCCCC)C6=O)=O)C(C6=CC7)=C5C7=C4CC=C3C1=O)=O)C8=O)C9=CCC(C%10=C%11C=CC8=C%109)=C%12CC=C%13C%14=C%12C%11=CC=C%14C(N(C(CCCCC)CCCCC)C%13=O)=O,1091.32,5.14,3.51,1.63,CC1=C(C(F)=C(C(OCC(CC)CCCC)=O)S2)C2=C(C3=CC4=C(OCC(CCCC)CC)C(SC(C)=C5)=C5C(OCC(CCCC)CC)=C4S3)S1,97.5,46.4,2.1
166,66,1.69,1.69,3.66,0.51,0.79,5.81,3.75,2.06,O=C(N(C(CCCCC)CCCCC)C1=O)C2=CCC(C3=C4C=CC1=C32)=C5C(C(C=C6C(N(C(CCCCC)CCCCC)C7=O)=O)=C8C9=C6C7=CCC9=C%10C%11=C8C=CC%12=C%11C(C(N(C(CCCCC)CCCCC)C%12=O)=O)=CC%10)C=C%13C%14=C5C4=CC=C%14C(N(C(CCCCC)CCCCC)C%13=O)=O,1399.91,5.14,3.51,1.63,CC1=C(C(F)=C(C(OCC(CC)CCCC)=O)S2)C2=C(C3=CC4=C(OCC(CCCC)CC)C(SC(C)=C5)=C5C(OCC(CCCC)CC)=C4S3)S1,97.5,46.4,2.1
167,66,5.56,5.56,12.86,0.54,0.79,5.87,3.76,2.11,O=C(N(N1C(C(C=C2)=C3C4=C2C5=CC=C(C(N(C(CCCCC)CCCCC)C6=O)=O)C(C6=CC7)=C5C7=C4CC=C3C1=O)=O)C8=O)C9=CCC(C%10=C%11C=CC8=C%109)=C%12CC=C%13C%14=C%12C%11=CC=C%14C(N(C(CCCCC)CCCCC)C%13=O)=O,1091.32,5.22,3.64,1.58,O=C(OCC(CC)CCCC)C1=C(F)C2=C(C)SC(C3=CC4=C(C(C5=CC=C(CC(CC)CCCC)S5)=C(C=C(C)S6)C6=C4C7=CC=C(CC(CC)CCCC)S7)S3)=C2S1,124,72.9,1.7
168,66,6.41,6.41,13.12,0.6,0.79,5.81,3.75,2.06,O=C(N(C(CCCCC)CCCCC)C1=O)C2=CCC(C3=C4C=CC1=C32)=C5C(C(C=C6C(N(C(CCCCC)CCCCC)C7=O)=O)=C8C9=C6C7=CCC9=C%10C%11=C8C=CC%12=C%11C(C(N(C(CCCCC)CCCCC)C%12=O)=O)=CC%10)C=C%13C%14=C5C4=CC=C%14C(N(C(CCCCC)CCCCC)C%13=O)=O,1399.91,5.22,3.64,1.58,O=C(OCC(CC)CCCC)C1=C(F)C2=C(C)SC(C3=CC4=C(C(C5=CC=C(CC(CC)CCCC)S5)=C(C=C(C)S6)C6=C4C7=CC=C(CC(CC)CCCC)S7)S3)=C2S1,124,72.9,1.7
169,67,3.63,3.63,6.96,0.475,1.1,5.26,3.6,1.66,O=C1C(C2=C(C3=CC=CS3)N1CC(CC)CCCC)=C(C(S4)=CC=C4C5=CC6=C(C7C(C6(C8C9C=CC(C%10=CC=C(C%11=C%12C(C(N%11CC(CC)CCCC)=O)=C(C%13=CC=CS%13)N(CC(CC)CCCC)C%12=O)S%10)=C8)C%14=C9C=CC(C%15=CC=C(C%16=C%17C(C(N%16CC(CC)CCCC)=O)=C(C%18=CC=CS%18)N(CC(CC)CCCC)C%17=O)S%15)=C%14)C=C(C%19=CC=C(C%20=C%21C(C(N%20CC(CC)CCCC)=O)=C(C%22=CC=CS%22)N(CC(CC)CCCC)C%21=O)S%19)C=C7)C=C5)N(CC(CC)CCCC)C2=O,2411.5,4.94,3,1.94,CC1=CC(CCCCCC)=C(C)S1,21.1,11.6,1.82
170,67,1.87,1.87,5.21,0.409,0.88,5.24,3.55,1.69,O=C1C(C2=C(C3=CC=CS3)N1CCCCCCCC)=C(C(S4)=CC=C4C5=CC6=C(C7C(C6(C8C9C=CC(C%10=CC=C(C%11=C%12C(C(N%11CCCCCCCC)=O)=C(C%13=CC=CS%13)N(CCCCCCCC)C%12=O)S%10)=C8)C%14=C9C=CC(C%15=CC=C(C%16=C%17C(C(N%16CCCCCCCC)=O)=C(C%18=CC=CS%18)N(CCCCCCCC)C%17=O)S%15)=C%14)C=C(C%19=CC=C(C%20=C%21C(C(N%20CCCCCCCC)=O)=C(C%22=CC=CS%22)N(CCCCCCCC)C%21=O)S%19)C=C7)C=C5)N(CCCCCCCC)C2=O,2411.5,4.94,3,1.94,CC1=CC(CCCCCC)=C(C)S1,21.1,11.6,1.82
171,67,1.42,1.42,3.88,0.401,0.91,5.23,3.57,1.66,O=C1C(C2=C(C3=CC=CS3)N1CCCCCCCCCCCC)=C(C(S4)=CC=C4C5=CC6=C(C7C(C6(C8C9C=CC(C%10=CC=C(C%11=C%12C(C(N%11CCCCCCCCCCCC)=O)=C(C%13=CC=CS%13)N(CCCCCCCCCCCC)C%12=O)S%10)=C8)C%14=C9C=CC(C%15=CC=C(C%16=C%17C(C(N%16CCCCCCCCCCCC)=O)=C(C%18=CC=CS%18)N(CCCCCCCCCCCC)C%17=O)S%15)=C%14)C=C(C%19=CC=C(C%20=C%21C(C(N%20CCCCCCCCCCCC)=O)=C(C%22=CC=CS%22)N(CCCCCCCCCCCC)C%21=O)S%19)C=C7)C=C5)N(CCCCCCCCCCCC)C2=O,2860.36,4.94,3,1.94,CC1=CC(CCCCCC)=C(C)S1,21.1,11.6,1.82
172,67,0.76,0.76,2.37,0.426,0.75,5.3,3.58,1.72,O=C1C(C2=C(C3=CC=CS3)N1CC(CC)CCCC)=C(C4=CC=C(C#CC5=CC6=C(C7C(C6(C8C9C=CC(C#CC%10=CC=C(C%11=C%12C(C(N%11CC(CC)CCCC)=O)=C(C%13=CC=CS%13)N(CC(CC)CCCC)C%12=O)S%10)=C8)C%14=C9C=CC(C#CC%15=CC=C(C%16=C%17C(C(N%16CC(CC)CCCC)=O)=C(C%18=CC=CS%18)N(CC(CC)CCCC)C%17=O)S%15)=C%14)C=C(C#CC%19=CC=C(C%20=C%21C(C(N%20CC(CC)CCCC)=O)=C(C%22=CC=CS%22)N(CC(CC)CCCC)C%21=O)S%19)C=C7)C=C5)S4)N(CC(CC)CCCC)C2=O,2507.59,4.94,3,1.94,CC1=CC(CCCCCC)=C(C)S1,21.1,11.6,1.82
173,67,0.28,0.28,1.21,0.289,0.79,5.29,3.56,1.73,O=C1C(C2=C(C3=CC=CS3)N1CCCCCCCC)=C(C4=CC=C(C#CC5=CC6=C(C7C(C6(C8C9C=CC(C#CC%10=CC=C(C%11=C%12C(C(N%11CCCCCCCC)=O)=C(C%13=CC=CS%13)N(CCCCCCCC)C%12=O)S%10)=C8)C%14=C9C=CC(C#CC%15=CC=C(C%16=C%17C(C(N%16CCCCCCCC)=O)=C(C%18=CC=CS%18)N(CCCCCCCC)C%17=O)S%15)=C%14)C=C(C#CC%19=CC=C(C%20=C%21C(C(N%20CCCCCCCC)=O)=C(C%22=CC=CS%22)N(CCCCCCCC)C%21=O)S%19)C=C7)C=C5)S4)N(CCCCCCCC)C2=O,2507.59,4.94,3,1.94,CC1=CC(CCCCCC)=C(C)S1,21.1,11.6,1.82
174,67,0.45,0.45,1.96,0.331,0.7,5.29,3.57,1.72,O=C1C(C2=C(C3=CC=CS3)N1CCCCCCCCCCCC)=C(C4=CC=C(C#CC5=CC6=C(C7C(C6(C8C9C=CC(C#CC%10=CC=C(C%11=C%12C(C(N%11CCCCCCCCCCCC)=O)=C(C%13=CC=CS%13)N(CCCCCCCCCCCC)C%12=O)S%10)=C8)C%14=C9C=CC(C#CC%15=CC=C(C%16=C%17C(C(N%16CCCCCCCCCCCC)=O)=C(C%18=CC=CS%18)N(CCCCCCCCCCCC)C%17=O)S%15)=C%14)C=C(C#CC%19=CC=C(C%20=C%21C(C(N%20CCCCCCCCCCCC)=O)=C(C%22=CC=CS%22)N(CCCCCCCCCCCC)C%21=O)S%19)C=C7)C=C5)S4)N(CCCCCCCCCCCC)C2=O,2956.45,4.94,3,1.94,CC1=CC(CCCCCC)=C(C)S1,21.1,11.6,1.82
175,68,2.48,2.45,5.31,0.52,0.9,6.01,3.6,2.41,CCCCCCC1=C(C#CC2=CC=C(C(N3C4=CC=C(C(C=CC=C5)=C5C6(CCCC)CCCC)C6=C4)=O)C7=C2C=CC=C7C3=O)SC(C8=CC9=C(C=C(C%10=CC(CCCCCC)=C(C#CC%11=CC=C(C(N%12C%13=CC=C(C(C=CC=C%14)=C%14C%15(CCCC)CCCC)C%15=C%13)=O)C%16=C%11C=CC=C%16C%12=O)S%10)C%17=NSN=C9%17)C%18=NSN=C8%18)=C1,1568.1,5,3.1,1.9,CC1=CC(CCCCCC)=C(C)S1,21.1,11.6,1.82
176,68,2.81,2.71,5.18,0.6,0.9,5.95,3.44,2.51,CCCCCCC1=C(C#CC2=CC=C(C(N3C4=CC=C(C(C=CC=C5)=C5C6(CCCC)CCCC)C6=C4)=O)C7=C2C=CC=C7C3=O)SC(C8=CC=C(C9=CC(CCCCCC)=C(C#CC%10=CC=C(C(N%11C%12=CC=C(C(C=CC=C%13)=C%13C%14(CCCC)CCCC)C%14=C%12)=O)C%15=C%10C=CC=C%15C%11=O)S9)C%16=NSN=C8%16)=C1,1459.98,5,3.1,1.9,CC1=CC(CCCCCC)=C(C)S1,21.1,11.6,1.82
177,69,6,5.7,7,0.635,1.3,5.5,3.42,2.08,O=C1N(C2=C(C(C)C)C=CC=C2C(C)C)C(C3=CC=C4C5=C3C1=CC=C5C6=CC=CC7=C(C8=CC(C(CCCCCCCC)(CCCCCCCC)C9C%10C=CC(C(C=C%11)=C%12C%13=C%11C%14=CC=C(C(N%15C%16=C(C(C)C)C=CC=C%16C(C)C)=O)C%17=C%14C(C%13=CC=C%12)=CC=C%17C%15=O)=C9)=C%10C=C8)C=CC4=C67)=O,1351.83,5.31,3.34,1.97,CC(SC1=C2C3=CC=C(CC(CC)CCCC)S3)=CC1=C(C4=CC=C(CC(CC)CCCC)S4)C5=C2C=C(S5)C6=C(CC(CC)CCCC)C=C(C7=NC8=C(N=C(C9=CC(CC(CC)CCCC)=C(C)S9)S8)S7)S6,46.7,24.6,1.9
178,70,9.11,8.86,16.1,0.646,0.87,5.48,3.83,1.65,CCCCCCC(C=C1)=CC=C1C2(C3=CC=C(CCCCCC)C=C3)C4=CC5=C(C(C6=C5SC7=C6SC(/C=C8C(C(C=CC=C9)=C9C\\8=C(C#N)\\C#N)=O)=C7)(C%10=CC=C(CCCCCC)C=C%10)C%11=CC=C(CCCCCC)C=C%11)C=C4C%12=C2C(SC(/C=C%13C(C(C=CC=C%14)=C%14C\\%13=C(C#N)/C#N)=O)=C%15)=C%15S%12,1427.96,5.24,3.42,1.82,CC1=CC2=C(C(C3=CC=C(CC(CCCC)CCCCCC)S3)=C4C=C(SC4=C2C5=CC=C(CC(CCCC)CCCCCC)S5)C6=CC=C(C7=C(N=C(C8=CC=C(CCCCCCCC)S8)C(C9=CC=C(CCCCCCCC)S9)=N%10)C%10=C(C=C(C%11=CC=C(C)S%11)C%12=C%13N=C(C%14=CC=C(CCCCCCCC)S%14)C(C%15=CC=C(CCCCCCCC)S%15)=N%12)C%13=C7)S6)S1,53.2,38,1.4
179,70,11.47,11.02,17.86,0.698,0.92,5.48,3.83,1.65,CCCCCCC(C=C1)=CC=C1C2(C3=CC=C(CCCCCC)C=C3)C4=CC5=C(C(C6=C5SC7=C6SC(/C=C8C(C(C=CC=C9)=C9C\\8=C(C#N)\\C#N)=O)=C7)(C%10=CC=C(CCCCCC)C=C%10)C%11=CC=C(CCCCCC)C=C%11)C=C4C%12=C2C(SC(/C=C%13C(C(C=CC=C%14)=C%14C\\%13=C(C#N)/C#N)=O)=C%15)=C%15S%12,1427.96,5.31,3.46,1.85,CC1=CC2=C(C(C3=CC=C(SCC(CCCC)CCCCCC)S3)=C4C=C(SC4=C2C5=CC=C(SCC(CCCC)CCCCCC)S5)C6=CC=C(C7=C(N=C(C8=CC=C(CCCCCCCC)S8)C(C9=CC=C(CCCCCCCC)S9)=N%10)C%10=C(C=C(C%11=CC=C(C)S%11)C%12=C%13N=C(C%14=CC=C(CCCCCCCC)S%14)C(C%15=CC=C(CCCCCCCC)S%15)=N%12)C%13=C7)S6)S1,68,40,1.7
180,71,7.04,6.74,12.62,0.5,1.11,5.83,3.7,2.13,S=C(S/1)N(CC)C(C1=C/C2=CC=C(C3=CC(C4(CCCCCCCC)CCCCCCCC)=C(C=C3)C(C4=C5)=CC=C5C(C6=NSN=C67)=CC=C7/C=C8SC(N(C/8=O)CC)=S)C9=NSN=C29)=O,1001.43,5.34,3.69,1.65,CC1=C(C=C(S1)C2=C(C(F)=C(C3=NSN=C32)C4=CC(CC(CCCCCCCC)CCCCCCCCCC)=C(S4)C5=CC=C(S5)C6=CC=C(S6)C)F)CC(CCCCCCCCCC)CCCCCCCC,140,70,2
181,72,0.26,0.26,0.84,0.239,1.29,5.43,3.43,2,O=C(/C(S1)=C/C(C2=NN(CCCCCCCC)N=C32)=CC=C3C(S4)=CC5=C4C6=CC(C(C7=CC=C(CCCCCC)C=C7)(C8=CC=C(CCCCCC)C=C8)C9=C%10SC(C%11=CC=C(/C=C%12SC(N(CC)C\\%12=O)=O)C%13=NN(CCCCCCCC)N=C%11%13)=C9)=C%10C=C6C5(C%14=CC=C(CCCCCC)C=C%14)C%15=CC=C(CCCCCC)C=C%15)N(CC)C1=O,1676.41,5.32,3.38,1.94,CC1=CC(C(S1)=C2C3=CC=C(SCCCCCCCCCCCC)S3)=C(C4=C2C=C(C5=CC=C(C6=C(F)C(F)=C(C7=CC=C(C)S7)C8=NN(CC(CCCCCC)CCCCCCCC)N=C68)S5)S4)C9=CC=C(SCCCCCCCCCCCC)S9,140,70,2
182,72,3.02,2.98,5.21,0.467,1.24,5.46,3.59,1.87,O=C(/C(S1)=C/C(C2=NN(CCCCCCCC)N=C32)=CC=C3C(S4)=CC5=C4C6=CC(C(C7=CC=C(CCCCCC)C=C7)(C8=CC=C(CCCCCC)C=C8)C9=C%10SC(C%11=CC=C(/C=C%12SC(N(CC)C\\%12=O)=S)C%13=NN(CCCCCCCC)N=C%11%13)=C9)=C%10C=C6C5(C%14=CC=C(CCCCCC)C=C%14)C%15=CC=C(CCCCCC)C=C%15)N(CC)C1=S,1708.53,5.32,3.38,1.94,CC1=CC(C(S1)=C2C3=CC=C(SCCCCCCCCCCCC)S3)=C(C4=C2C=C(C5=CC=C(C6=C(F)C(F)=C(C7=CC=C(C)S7)C8=NN(CC(CCCCCC)CCCCCCCC)N=C68)S5)S4)C9=CC=C(SCCCCCCCCCCCC)S9,140,70,2
183,72,8.25,8.03,10.84,0.662,1.15,5.49,3.73,1.76,O=C(/C(S/1)=C/C(C2=NN(CCCCCCCC)N=C32)=CC=C3C(S4)=CC5=C4C6=CC(C(C7=CC=C(CCCCCC)C=C7)(C8=CC=C(CCCCCC)C=C8)C9=C%10SC(C%11=CC=C(/C=C%12S/C(N(CC)C\\%12=O)=C(C#N)/C#N)C%13=NN(CCCCCCCC)N=C%11%13)=C9)=C%10C=C6C5(C%14=CC=C(CCCCCC)C=C%14)C%15=CC=C(CCCCCC)C=C%15)N(CC)C1=C([N+]#[C-])\\C#N,1772.51,5.32,3.38,1.94,CC1=CC(C(S1)=C2C3=CC=C(SCCCCCCCCCCCC)S3)=C(C4=C2C=C(C5=CC=C(C6=C(F)C(F)=C(C7=CC=C(C)S7)C8=NN(CC(CCCCCC)CCCCCCCC)N=C68)S5)S4)C9=CC=C(SCCCCCCCCCCCC)S9,140,70,2
