Repository: aspuru-guzik-group/Beyond-Molecular-Structure-ML-for-OPV-Materials-Devices

File: datasets/Saeki_2022_n1318/raw/Saeki.csv (part 3 of 16)
ID,Ref,PCE_max(%),PCE_ave(%),Jsc(mA/cm2),FF,Voc(V),'-HOMO_n(eV),'-LUMO_n(eV),Eg_n(eV),n(SMILES),M (g/mol),'-HOMO_p(eV),'-LUMO_p(eV),Eg_p(eV),p(SMILES),Mw (kg/mol),Mn(kg/mol),PDI
184,73,11.61,11.39,16.41,0.73,0.97,5.73,3.92,1.81,CCCCCCC(C=C1)=CC=C1C2(C3=CC=C(CCCCCC)C=C3)C4=CC5=C(C(C6=C5SC7=C6SC(/C=C8C(C(C=CC=C9)=C9C\\8=C(C#N)\\C#N)=O)=C7CCCCCC)(C%10=CC=C(CCCCCC)C=C%10)C%11=CC=C(CCCCCC)C=C%11)C=C4C%12=C2C(SC(/C=C%13C(C(C=CC=C%14)=C%14C\\%13=C(C#N)/C#N)=O)=C%15CCCCCC)=C%15S%12,1596.28,5.33,3.53,1.8,CC(SC1=C2C3=CC=C(CC(CC)CCCC)S3)=CC1=C(C4=CC=C(CC(CC)CCCC)S4)C5=C2C=C(S5)C6=CC=C(C7=C8C(C(C9=C(CC(CC)CCCC)SC(CC(CC)CCCC)=C9C8=O)=O)=C(C%10=CC=C(C)S%10)S7)S6,117,58.5,2
185,73,10.21,10.06,16.27,0.69,0.91,5.68,4.01,1.67,CCCCCCC(C=C1)=CC=C1C2(C3=CC=C(CCCCCC)C=C3)C4=CC5=C(C(C6=C5SC7=C6SC(/C=C8C(C(C=CC=C9)=C9C\\8=C(C#N)\\C#N)=O)=C7)(C%10=CC=C(CCCCCC)C=C%10)C%11=CC=C(CCCCCC)C=C%11)C=C4C%12=C2C(SC(/C=C%13C(C(C=CC=C%14)=C%14C\\%13=C(C#N)/C#N)=O)=C%15)=C%15S%12,1427.96,5.33,3.53,1.8,CC(SC1=C2C3=CC=C(CC(CC)CCCC)S3)=CC1=C(C4=CC=C(CC(CC)CCCC)S4)C5=C2C=C(S5)C6=CC=C(C7=C8C(C(C9=C(CC(CC)CCCC)SC(CC(CC)CCCC)=C9C8=O)=O)=C(C%10=CC=C(C)S%10)S7)S6,117,58.5,2
186,74,10.54,10.31,16.55,0.707,0.896,5.68,4.01,1.67,CCCCCCC(C=C1)=CC=C1C2(C3=CC=C(CCCCCC)C=C3)C4=CC5=C(C(C6=C5SC7=C6SC(/C=C8C(C(C=CC=C9)=C9C\\8=C(C#N)\\C#N)=O)=C7)(C%10=CC=C(CCCCCC)C=C%10)C%11=CC=C(CCCCCC)C=C%11)C=C4C%12=C2C(SC(/C=C%13C(C(C=CC=C%14)=C%14C\\%13=C(C#N)/C#N)=O)=C%15)=C%15S%12,1427.96,5.33,3.53,1.8,CC(SC1=C2C3=CC=C(CC(CC)CCCC)S3)=CC1=C(C4=CC=C(CC(CC)CCCC)S4)C5=C2C=C(S5)C6=CC=C(C7=C8C(C(C9=C(CC(CC)CCCC)SC(CC(CC)CCCC)=C9C8=O)=O)=C(C%10=CC=C(C)S%10)S7)S6,117,58.5,2
187,74,11.52,11.31,16.37,0.741,0.95,5.58,3.98,1.6,CCCCCCC(C=C1)=CC=C1C2(C3=CC=C(CCCCCC)C=C3)C4=CC5=C(C(C6=C5SC7=C6SC(/C=C8C(C(C=CC(C)=C9)=C9C\\8=C(C#N)\\C#N)=O)=C7)(C%10=CC=C(CCCCCC)C=C%10)C%11=CC=C(CCCCCC)C=C%11)C=C4C%12=C2C(SC(/C=C%13C(C(C=CC(C)=C%14)=C%14C\\%13=C(C#N)/C#N)=O)=C%15)=C%15S%12,1456.01,5.33,3.53,1.8,CC(SC1=C2C3=CC=C(CC(CC)CCCC)S3)=CC1=C(C4=CC=C(CC(CC)CCCC)S4)C5=C2C=C(S5)C6=CC=C(C7=C8C(C(C9=C(CC(CC)CCCC)SC(CC(CC)CCCC)=C9C8=O)=O)=C(C%10=CC=C(C)S%10)S7)S6,117,58.5,2
188,75,7.73,7.5,14.58,0.679,0.78,5.53,4,1.53,CCCCCCC(C=C1)=CC=C1C(C2=CC=C(CCCCCC)C=C2)(O3)C4=CC(C5=C6C=C(/C=C7C(C(C=CC=C8)=C8C\\7=C(C#N)\\C#N)=O)S5)=C(C(C9=CC=C(CCCCCC)C=C9)(O6)C%10=CC=C(CCCCCC)C=C%10)C=C4C%11=C3C=C(/C=C%12C(C(C=CC=C%13)=C%13C\\%12=C(C#N)/C#N)=O)S%11,1347.79,5.21,3.41,1.8,CC(SC1=C2C3=CC=C(CC(CC)CCCC)S3)=CC1=C(C4=CC=C(CC(CC)CCCC)S4)C5=C2C=C(S5)C6=CC=C(C7=C8C(C(C9=C(CC(CC)CCCC)SC(CC(CC)CCCC)=C9C8=O)=O)=C(C%10=CC=C(C)S%10)S7)S6,117,58.5,2
189,75,9.21,8.88,17.31,0.596,0.89,5.33,3.89,1.44,CCCCCCC(C=C1)=CC=C1C(C2=CC=C(CCCCCC)C=C2)(O3)C4=CC(C5=C6C=C(C7=CC=C(/C=C8C(C(C=CC=C9)=C9C/8=C(C#N)/C#N)=O)S7)S5)=C(C(C%10=CC=C(CCCCCC)C=C%10)(O6)C%11=CC=C(CCCCCC)C=C%11)C=C4C%12=C3C=C(C%13=CC=C(C=C%14C(C(C=CC=C%15)=C%15/C%14=C(C#N)\\C#N)=O)S%13)S%12,1512.03,5.21,3.41,1.8,CC(SC1=C2C3=CC=C(CC(CC)CCCC)S3)=CC1=C(C4=CC=C(CC(CC)CCCC)S4)C5=C2C=C(S5)C6=CC=C(C7=C8C(C(C9=C(CC(CC)CCCC)SC(CC(CC)CCCC)=C9C8=O)=O)=C(C%10=CC=C(C)S%10)S7)S6,117,58.5,2
190,75,4.02,3.86,10.58,0.421,0.9,5.28,3.92,1.36,CCCCCCC(C=C1)=CC=C1C(C2=CC=C(CCCCCC)C=C2)(O3)C4=CC(C5=C6C=C(C7=CC8=C(C=C(C=C9C(C(C=CC=C%10)=C%10/C9=C(C#N)/C#N)=O)S8)S7)S5)=C(C(C%11=CC=C(CCCCCC)C=C%11)(O6)C%12=CC=C(CCCCCC)C=C%12)C=C4C%13=C3C=C(C%14=CC%15=C(C=C(/C=C%16C(C(C=CC=C%17)=C%17C\\%16=C(C#N)/C#N)=O)S%15)S%14)S%13,1624.19,5.21,3.41,1.8,CC(SC1=C2C3=CC=C(CC(CC)CCCC)S3)=CC1=C(C4=CC=C(CC(CC)CCCC)S4)C5=C2C=C(S5)C6=CC=C(C7=C8C(C(C9=C(CC(CC)CCCC)SC(CC(CC)CCCC)=C9C8=O)=O)=C(C%10=CC=C(C)S%10)S7)S6,117,58.5,2
191,76,7.15,6.62,13.51,0.613,0.8,5.48,3.83,1.65,CCCCCCC(C=C1)=CC=C1C2(C3=CC=C(CCCCCC)C=C3)C4=CC5=C(C(C6=C5SC7=C6SC(/C=C8C(C(C=CC=C9)=C9C\\8=C(C#N)\\C#N)=O)=C7)(C%10=CC=C(CCCCCC)C=C%10)C%11=CC=C(CCCCCC)C=C%11)C=C4C%12=C2C(SC(/C=C%13C(C(C=CC=C%14)=C%14C\\%13=C(C#N)/C#N)=O)=C%15)=C%15S%12,1427.96,5.14,3.35,1.79,CC1=CC(C(S1)=C2C3=CC=C(CC(CCCC)CCCCCC)S3)=C(C4=C2C=C(C5=C(CCCCCCCC)C=C(C6=C(F)C(F)=C(C7=CC(CCCCCCCC)=C(C)S7)C8=NSN=C68)S5)S4)C9=CC=C(CC(CCCC)CCCCCC)S9,49.3,28.5,1.73
192,76,8.58,8.02,14.44,0.638,0.87,5.48,3.83,1.65,CCCCCCC(C=C1)=CC=C1C2(C3=CC=C(CCCCCC)C=C3)C4=CC5=C(C(C6=C5SC7=C6SC(/C=C8C(C(C=CC=C9)=C9C\\8=C(C#N)\\C#N)=O)=C7)(C%10=CC=C(CCCCCC)C=C%10)C%11=CC=C(CCCCCC)C=C%11)C=C4C%12=C2C(SC(/C=C%13C(C(C=CC=C%14)=C%14C\\%13=C(C#N)/C#N)=O)=C%15)=C%15S%12,1427.96,5.2,3.4,1.8,CC1=CC(C(S1)=C2C3=CC=C(SCC(CCCC)CCCCCC)S3)=C(C4=C2C=C(C5=C(CCCCCCCC)C=C(C6=C(F)C(F)=C(C7=CC(CCCCCCCC)=C(C)S7)C8=NSN=C68)S5)S4)C9=CC=C(SCC(CCCC)CCCCCC)S9,49.2,28.1,1.75
193,76,9.17,8.74,15.22,0.645,0.89,5.48,3.83,1.65,CCCCCCC(C=C1)=CC=C1C2(C3=CC=C(CCCCCC)C=C3)C4=CC5=C(C(C6=C5SC7=C6SC(/C=C8C(C(C=CC=C9)=C9C\\8=C(C#N)\\C#N)=O)=C7)(C%10=CC=C(CCCCCC)C=C%10)C%11=CC=C(CCCCCC)C=C%11)C=C4C%12=C2C(SC(/C=C%13C(C(C=CC=C%14)=C%14C\\%13=C(C#N)/C#N)=O)=C%15)=C%15S%12,1427.96,5.34,3.52,1.82,CC1=CC(C(S1)=C2C3=CC(F)=C(CC(CCCC)CCCCCC)S3)=C(C4=C2C=C(C5=C(CCCCCCCC)C=C(C6=C(F)C(F)=C(C7=CC(CCCCCCCC)=C(C)S7)C8=NSN=C68)S5)S4)C9=CC(F)=C(CC(CCCC)CCCCCC)S9,48,27.2,1.76
194,76,11.66,11.12,16.88,0.652,1.01,5.48,3.83,1.65,CCCCCCC(C=C1)=CC=C1C2(C3=CC=C(CCCCCC)C=C3)C4=CC5=C(C(C6=C5SC7=C6SC(/C=C8C(C(C=CC=C9)=C9C\\8=C(C#N)\\C#N)=O)=C7)(C%10=CC=C(CCCCCC)C=C%10)C%11=CC=C(CCCCCC)C=C%11)C=C4C%12=C2C(SC(/C=C%13C(C(C=CC=C%14)=C%14C\\%13=C(C#N)/C#N)=O)=C%15)=C%15S%12,1427.96,5.41,3.6,1.81,CC1=CC(C(S1)=C2C3=CC(F)=C(SCC(CCCC)CCCCCC)S3)=C(C4=C2C=C(C5=C(CCCCCCCC)C=C(C6=C(F)C(F)=C(C7=CC(CCCCCCCC)=C(C)S7)C8=NSN=C68)S5)S4)C9=CC(F)=C(SCC(CCCC)CCCCCC)S9,49.5,28.1,1.76
195,77,9.35,9.16,15.3,0.657,0.93,5.51,3.84,1.67,CCCCCCC(C=C1)=CC=C1C2(C3=CC=C(CCCCCC)C=C3)C4=CC5=C(C(C6=C5SC7=C6SC(/C=C8C(C(C=CC=C9)=C9C\\8=C(C#N)\\C#N)=O)=C7)(C%10=CC=C(CCCCCC)C=C%10)C%11=CC=C(CCCCCC)C=C%11)C=C4C%12=C2C(SC(/C=C%13C(C(C=CC=C%14)=C%14C\\%13=C(C#N)/C#N)=O)=C%15)=C%15S%12,1427.96,5.43,3.57,1.86,CC(SC1=C2C3=CC=C(CC(CC)CCCC)S3)=CC1=C(C4=CC=C(CC(CC)CCCC)S4)C5=C2C=C(S5)C6=CC(C(OCC(CCCC)CCCCCC)=O)=C(C7=CC=C(C)S7)S6,307.8,114,2.7
196,77,10.12,9.75,16.4,0.643,0.96,5.51,3.84,1.67,CCCCCCC(C=C1)=CC=C1C2(C3=CC=C(CCCCCC)C=C3)C4=CC5=C(C(C6=C5SC7=C6SC(/C=C8C(C(C=CC=C9)=C9C\\8=C(C#N)\\C#N)=O)=C7)(C%10=CC=C(CCCCCC)C=C%10)C%11=CC=C(CCCCCC)C=C%11)C=C4C%12=C2C(SC(/C=C%13C(C(C=CC=C%14)=C%14C\\%13=C(C#N)/C#N)=O)=C%15)=C%15S%12,1427.96,5.47,3.58,1.89,CC(SC1=C2C3=CC=C(SCC(CC)CCCC)S3)=CC1=C(C4=CC=C(SCC(CC)CCCC)S4)C5=C2C=C(S5)C6=CC(C(OCC(CCCC)CCCCCC)=O)=C(C7=CC=C(C)S7)S6,197.6,104,1.9
197,78,8.29,8.02,13.75,0.635,0.95,5.98,3.71,2.27,O=C(/C(S/1)=C/C2=CC=C(C(C=C3)=CC4=C3C5=C(C4(CCCC)CCCC)C6=C(C(CCCC)(CCCC)C7=C6C=CC(C8=CC=C(/C=C9S/C(N(CC)C\\9=O)=C(C#N)\\C#N)C%10=NSN=C8%10)=C7)C%11=C5C(CCCC)(CCCC)C%12=C%11C=CC(C%13=CC=C(/C=C%14S/C(N(CC)C\\%14=O)=C(C#N)\\C#N)C%15=NSN=C%13%15)=C%12)C%16=NSN=C2%16)N(CC)C1=C(C#N)\\C#N,1691.21,5.27,3.55,1.72,O=C(OCC(CC)CCCC)C1=C(F)C2=C(C)SC(C3=CC4=C(C(C5=CC=C(CC(CC)CCCC)S5)=C(C=C(C)S6)C6=C4C7=CC=C(CC(CC)CCCC)S7)S3)=C2S1,124,72.9,1.7
198,78,10.15,9.92,16.75,0.645,0.94,5.95,3.73,2.22,CCCCC(C1=C2C=C(C3=CC=C(/C=C4S/C(N(CC)C\\4=O)=C(C#N)\\C#N)C5=NSN=C35)C=C1)(CCCC)C6=C2C(C(CCCC)(CCCC)C7=C8C=C(C9=CC=C(/C=C%10S/C(N(CC)C\\%10=O)=C(C#N)\\C#N)C%11=NSN=C9%11)C=C7)=C8C(C%12(CCCC)CCCC)=C6C%13=C%12C=CC(C%14=CC=C(/C=C%15S/C(N(CC)C\\%15=O)=C(C#N)\\C#N)C%16=NSN=C%14%16)=C%13,1691.21,5.27,3.55,1.72,O=C(OCC(CC)CCCC)C1=C(F)C2=C(C)SC(C3=CC4=C(C(C5=CC=C(CC(CC)CCCC)S5)=C(C=C(C)S6)C6=C4C7=CC=C(CC(CC)CCCC)S7)S3)=C2S1,124,72.9,1.7
199,79,1.7,1.7,3.9,0.4,1.1,5.3,3.12,2.18,COC1=CC(C2C3C=CC(OC)=C2)=C(/C3=C4C(C=C(C=CC=C5)C5=C6)=C6C7=C/4C=C8C(C=CC=C8)=C7)C=C1,490.6,4.9,3,1.9,CC1=CC(CCCCCC)=C(C)S1,21.1,11.6,1.82
200,80,1.86,1.86,4.4,0.56,0.76,6.1,3.5,2.6,O=C1N(CCCCCCCC)C(C2=C1C(C3=CC=CS3)=C(C4=C5C6=CC=CC5=C(C#N)C=C4)C6=C2C7=CC=CS7)=O,572.74,4.9,3,1.9,CC1=CC(CCCCCC)=C(C)S1,21.1,11.6,1.82
201,81,3.32,3.22,11.97,0.336,0.87,5.4,3.7,1.7,O=C(N(CC(CC)CCCC)C1=O)C2=CC(C3=CC(N(C4=CC=C(C5=C(C6=CC=C(C7=O)C8C6=C9C=CC8C(N7CC(CC)CCCC)=O)C(C9=CC=C%10C(N(CC(CC)CCCC)C%11=O)=O)=C%10C%11=C5)C=C4)C%12=CC=C(C(C=C%13C(N(CC(CC)CCCC)C%14=O)=O)=C%15C%16=C%13C%14=CC=C%16C%17=CC=C(C%18=O)C%19C%17=C%15C=CC%19C(N%18CC(CC)CCCC)=O)C=C%12)=CC=C3)=C(C%20=C%21C=CC1C%202)C%22=CC=C%23C%24=C%22C%21=CC=C%24C(N(CC(CC)CCCC)C%23=O)=O,2089.68,5.11,3.25,1.86,O=C(C1=CC2=C(SC(C3=CC4=C(S3)C(C5=CC=C(S5)CC(CCCC)CC)=C6C=C(SC6=C4C7=CC=C(S7)CC(CCCC)CC)C)=C2S1)C)CC(CC)CCCC,56,20,2.8
202,82,1.39,1.32,2.8,0.6,0.82,5.5,3.68,1.82,C12=C(C3=CC=CC=C3)C=C(C4=CC=CC=C4)N1[Zn]5(N6C(C7=CC=CC=C7)=CC(C8=CC=CC=C8)=C6N=C9[N]5=C(C%10=CC=CC=C%10)C=C9C%11=CC=CC=C%11)[N]%12=C(C%13=CC=CC=C%13)C=C(C%14=CC=CC=C%14)C%12=N2,962.48,4.9,3,1.9,CC1=CC(CCCCCC)=C(C)S1,21.1,11.6,1.82
203,82,4.1,3.9,9.1,0.59,0.77,5.6,3.85,1.75,C12=C(C3=CC=CC=C3)C(C#CC4=CC=CC=C4)=C(C5=CC=CC=C5)N1[Zn]6(N7C(C8=CC=CC=C8)=C(C#CC9=CC=CC=C9)C(C%10=CC=CC=C%10)=C7N=C%11[N]6=C(C%12=CC=CC=C%12)C(C#CC%13=CC=CC=C%13)=C%11C%14=CC=CC=C%14)[N]%15=C(C%16=CC=CC=C%16)C(C#CC%17=CC=CC=C%17)=C(C%18=CC=CC=C%18)C%15=N2,1362.96,4.9,3,1.9,CC1=CC(CCCCCC)=C(C)S1,21.1,11.6,1.82
204,83,6.8,6.58,14.21,0.591,0.81,5.48,3.83,1.65,CCCCCCC(C=C1)=CC=C1C2(C3=CC=C(CCCCCC)C=C3)C4=CC5=C(C(C6=C5SC7=C6SC(/C=C8C(C(C=CC=C9)=C9C\\8=C(C#N)\\C#N)=O)=C7)(C%10=CC=C(CCCCCC)C=C%10)C%11=CC=C(CCCCCC)C=C%11)C=C4C%12=C2C(SC(/C=C%13C(C(C=CC=C%14)=C%14C\\%13=C(C#N)/C#N)=O)=C%15)=C%15S%12,1427.96,5.2,3.59,1.61,O=C(OCC(CC)CCCC)C1=C(F)C2=C(C)SC(C3=CC4=C(C(C5=CC=C(CC(CC)CCCC)S5)=C(C=C(C)S6)C6=C4C7=CC=C(CC(CC)CCCC)S7)S3)=C2S1,124,72.9,1.7
205,84,6.37,6.18,12.56,0.55,0.92,5.74,3.7,2.04,O=C(N(CC(CCCCCCCCCC)CCCCCCCCCCCC)C1=O)C2=C(C1=CC=C3C4=NC5=C(C6=CC=C(C(C7=N8)=C9N=C(C%10=CC=C%11C(N(C%12=O)CC(CCCCCCCCCCCC)CCCCCCCCCC)=O)C(C%13=C%10C%11=C%12C=C%13)=NC9=C(C7=NC(C%14=C%15C%16=C%17C=C%14)=C8C%15=CC=C%16C(N(C%17=O)CC(CCCCCCCCCCCC)CCCCCCCCCC)=O)C%18=CC=CC=C%18)[Se]6)C%19=NC%20=C%21C%22=C%23C(C%24=CC=C%23%20)=C(C(N(CC(CCCCCCCCCC)CCCCCCCCCCCC)C%24=O)=O)C=C%22)C3=C(C4=NC5=C(C%25=CC=CC=C%25)C%19=N%21)C=C2,2762.81,5.1,3.3,1.8,CC1=CC(CC(CC)CCCC)=C(C2=NC(SC(C3=C(CC(CCCC)CC)C=C(C4=CC([Si](CC(CC)CCCC)(CC(CCCC)CC)C5=C6SC(C)=C5)=C6S4)S3)=N7)=C7S2)S1,132.2,33.9,3.9
206,84,2.61,2.36,5.61,0.57,0.82,5.82,3.66,2.16,O=C(N(CC(CCCCCCCCCC)CCCCCCCCCCCC)C1=O)C2=C(C1=CC=C3C4=NC5=C(C6=C(C)C(C)=C(C(C7=N8)=C9N=C(C%10=CC=C%11C(N(C%12=O)CC(CCCCCCCCCCCC)CCCCCCCCCC)=O)C(C%13=C%10C%11=C%12C=C%13)=NC9=C(C7=NC(C%14=C%15C%16=C%17C=C%14)=C8C%15=CC=C%16C(N(C%17=O)CC(CCCCCCCCCCCC)CCCCCCCCCC)=O)C%18=CC=CC=C%18)S6)C%19=NC%20=C%21C%22=C%23C(C%24=CC=C%23%20)=C(C(N(CC(CCCCCCCCCC)CCCCCCCCCCCC)C%24=O)=O)C=C%22)C3=C(C4=NC5=C(C%25=CC=CC=C%25)C%19=N%21)C=C2,2743.96,5.1,3.3,1.8,CC1=CC(CC(CC)CCCC)=C(C2=NC(SC(C3=C(CC(CCCC)CC)C=C(C4=CC([Si](CC(CC)CCCC)(CC(CCCC)CC)C5=C6SC(C)=C5)=C6S4)S3)=N7)=C7S2)S1,132.2,33.9,3.9
207,84,3.94,3.8,8.33,0.51,0.94,5.76,3.67,2.09,O=C(N(CC(CCCCCCCCCC)CCCCCCCCCCCC)C1=O)C2=C(C1=CC=C3C4=NC5=C(C6=C(C)C(SC(C(C7=N8)=C9N=C(C%10=CC=C%11C(N(C%12=O)CC(CCCCCCCCCCCC)CCCCCCCCCC)=O)C(C%13=C%10C%11=C%12C=C%13)=NC9=C(C7=NC(C%14=C%15C%16=C%17C=C%14)=C8C%15=CC=C%16C(N(C%17=O)CC(CCCCCCCCCCCC)CCCCCCCCCC)=O)C%18=CC=CC=C%18)=C%19C)=C%19S6)C%20=NC%21=C%22C%23=C%24C(C%25=CC=C%24%21)=C(C(N(CC(CCCCCCCCCC)CCCCCCCCCCCC)C%25=O)=O)C=C%23)C3=C(C4=NC5=C(C%26=CC=CC=C%26)C%20=N%22)C=C2,2800.04,5.1,3.3,1.8,CC1=CC(CC(CC)CCCC)=C(C2=NC(SC(C3=C(CC(CCCC)CC)C=C(C4=CC([Si](CC(CC)CCCC)(CC(CCCC)CC)C5=C6SC(C)=C5)=C6S4)S3)=N7)=C7S2)S1,132.2,33.9,3.9
208,85,7.3,7,12.2,0.59,0.998,5.45,3.88,1.57,CCCCCCC(C=C1)=CC=C1C(C2=C3SC(C4=C(CC(CC)CCCC)C=C(/C=C5C(C(C=CC=C6)=C6C\\5=C(C#N)\\C#N)=O)S4)=C2)(C7=CC=C(CCCCCC)C=C7)C8=C3C=C(C(C9=C%10SC(C(S%11)=C(C=C%11/C=C%12/C(C%13=C(C%12=O)C=CC=C%13)=C(C#N)/C#N)CC(CC)CCCC)=C9)(C%14=CC=C(CCCCCC)C=C%14)C%15=CC=C(CCCCCC)C=C%15)C%10=C8,1704.46,5.28,3.37,1.91,CC1=C(C=C(S1)C2=C(C(F)=C(C3=NN(CCC)N=C32)C4=CC(CC(CCCCCCCCCC)CCCCCCCCCCCC)=C(S4)C5=CC(F)=C(S5)C6=C(F)C=C(S6)C)F)CC(CCCCCCCCCCCC)CCCCCCCCCC,168,92,1.83
209,86,5.27,5.11,11.03,0.511,0.93,5.97,3.78,2.19,O=C(N(C(CCCCCC)CCCCCC)C1=O)C2=CC(C3=CC(C45C(C=C(C6=C(C7=C8C=CC9C7C(C(N(C(CCCCC)CCCCC)C9=O)=O)=C6)C%10=CC=C%11C%12=C%10C8=CC=C%12C(N(C(CCCCCC)CCCCCC)C%11=O)=O)C=C%13)C%13C%14=C4C=C(C%15=C(C%16=CC=C(C%17=O)C%18C%16=C%19C=CC%18C(N%17C(CCCCCC)CCCCCC)=O)C(C%19=CC=C%20C(N(C(CCCCCC)CCCCCC)C%21=O)=O)=C%20C%21=C%15)C=C%14)=C(C%22C5C=CC(C(C=C%23C(N(C(CCCCCC)CCCCCC)C%24=O)=O)=C%25C%26=C%23C%24=CC=C%26C%27=CC=C(C%28=O)C%29C%27=C%25C=CC%29C(N%28C(CCCCCC)CCCCCC)=O)=C%22)C=C3)=C(C%30=C%31C=CC1C%302)C%32=CC=C%33C%34=C%32C%31=CC=C%34C(N(C(CCCCCC)CCCCCC)C%33=O)=O,3312.61,5.37,3.5,1.87,CC1=C(C=C(S1)C2=C(C(F)=C(C3=NSN=C32)C4=CC(CC(CCCCCCCCCC)CCCCCCCCCCCC)=C(S4)C5=CC=C(S5)C6=CC=C(S6)C)F)CC(CCCCCCCCCCCC)CCCCCCCCCC,140,70,2
210,86,5.98,5.82,12.02,0.542,0.9,5.97,3.78,2.19,O=C(N(C(CCCCCC)CCCCCC)C1=O)C2=CC(C3=CC(C45C(C=C(C6=C(C7=C8C=CC9C7C(C(N(C(CCCCC)CCCCC)C9=O)=O)=C6)C%10=CC=C%11C%12=C%10C8=CC=C%12C(N(C(CCCCCC)CCCCCC)C%11=O)=O)C=C%13)C%13C%14=C4C=C(C%15=C(C%16=CC=C(C%17=O)C%18C%16=C%19C=CC%18C(N%17C(CCCCCC)CCCCCC)=O)C(C%19=CC=C%20C(N(C(CCCCCC)CCCCCC)C%21=O)=O)=C%20C%21=C%15)C=C%14)=C(C%22C5C=CC(C(C=C%23C(N(C(CCCCCC)CCCCCC)C%24=O)=O)=C%25C%26=C%23C%24=CC=C%26C%27=CC=C(C%28=O)C%29C%27=C%25C=CC%29C(N%28C(CCCCCC)CCCCCC)=O)=C%22)C=C3)=C(C%30=C%31C=CC1C%302)C%32=CC=C%33C%34=C%32C%31=CC=C%34C(N(C(CCCCCC)CCCCCC)C%33=O)=O,3312.61,5.27,3.51,1.76,CC1=C(CC(CCCCCCCCCC)CCCCCCCCCCCC)C=C(C2=C(F)C(F)=C(C3=CC(CC(CCCCCCCCCCCC)CCCCCCCCCC)=C(C4=CC=C(/C=C/C5=CC=C(C)S5)S4)S3)C6=NSN=C62)S1,140,70,2
211,87,8.1,7.85,13.82,0.63,0.93,5.76,3.65,2.11,O=C(N(CC(CCCCCCCCCC)CCCCCCCCCCCC)C1=O)C2=C(C1=CC=C3C4=NC5=C(C6=C(OCCO7)C7=C(C(C8=N9)=C%10N=C(C%11=CC=C%12C(N(C%13=O)CC(CCCCCCCCCCCC)CCCCCCCCCC)=O)C(C%14=C%11C%12=C%13C=C%14)=NC%10=C(C8=NC(C%15=C%16C%17=C%18C=C%15)=C9C%16=CC=C%17C(N(C%18=O)CC(CCCCCCCCCCCC)CCCCCCCCCC)=O)C%19=CC=CC=C%19)S6)C%20=NC%21=C%22C%23=C%24C(C%25=CC=C%24%21)=C(C(N(CC(CCCCCCCCCC)CCCCCCCCCCCC)C%25=O)=O)C=C%23)C3=C(C4=NC5=C(C%26=CC=CC=C%26)C%20=N%22)C=C2,2773.94,5.1,3.3,1.8,CC1=CC(CC(CC)CCCC)=C(C2=NC(SC(C3=C(CC(CCCC)CC)C=C(C4=CC([Si](CC(CC)CCCC)(CC(CCCC)CC)C5=C6SC(C)=C5)=C6S4)S3)=N7)=C7S2)S1,132.2,33.9,3.9
212,87,6.7,6.42,13.99,0.51,0.95,5.76,3.65,2.11,O=C(N(CC(CCCCCCCCCC)CCCCCCCCCCCC)C1=O)C2=C(C1=CC=C3C4=NC5=C(C6=C(OCCO7)C7=C(C(C8=N9)=C%10N=C(C%11=CC=C%12C(N(C%13=O)CC(CCCCCCCCCCCC)CCCCCCCCCC)=O)C(C%14=C%11C%12=C%13C=C%14)=NC%10=C(C8=NC(C%15=C%16C%17=C%18C=C%15)=C9C%16=CC=C%17C(N(C%18=O)CC(CCCCCCCCCCCC)CCCCCCCCCC)=O)C%19=CC=CC=C%19)S6)C%20=NC%21=C%22C%23=C%24C(C%25=CC=C%24%21)=C(C(N(CC(CCCCCCCCCC)CCCCCCCCCCCC)C%25=O)=O)C=C%23)C3=C(C4=NC5=C(C%26=CC=CC=C%26)C%20=N%22)C=C2,2773.94,5.2,3.59,1.61,O=C(OCC(CC)CCCC)C1=C(F)C2=C(C)SC(C3=CC4=C(C(C5=CC=C(CC(CC)CCCC)S5)=C(C=C(C)S6)C6=C4C7=CC=C(CC(CC)CCCC)S7)S3)=C2S1,124,72.9,1.7
213,88,7.64,7.5,11.88,0.63,1.03,5.79,3.75,2.04,O=C(N(CC(CC)CCCC)C1=O)C2=CC=CC3=C2C1=CC=C3C4=CC=C(/C(C#N)=C/C5=C(OCCCCCC)C=C(/C=C(C#N)/C(S6)=CC=C6C7=CC=C8C9=C7C=CC=C9C(N(CC(CC)CCCC)C8=O)=O)C(OCCCCCC)=C5)S4,1159.56,5.43,3.67,1.76,FC(C(F)=C(C1=NSN=C12)C)=C2C(S3)=CC=C3C4=C(OCC(CCCCCC)CCCCCCCC)C=C(C5=CC=C(C)S5)C(OCC(CCCCCC)CCCCCCCC)=C4,100.8,48,2.1
214,89,11.21,10.68,16.81,0.742,0.899,5.51,3.78,1.73,CCCCCCC(C=C1)=CC=C1C2(C3=CC=C(CCCCCC)C=C3)C4=CC5=C(C(C6=C5SC7=C6SC(/C=C8C(C(C=CC=C9)=C9C\\8=C(C#N)\\C#N)=O)=C7)(C%10=CC=C(CCCCCC)C=C%10)C%11=CC=C(CCCCCC)C=C%11)C=C4C%12=C2C(SC(/C=C%13C(C(C=CC=C%14)=C%14C\\%13=C(C#N)/C#N)=O)=C%15)=C%15S%12,1427.96,5.33,3.53,1.8,CC(SC1=C2C3=CC=C(CC(CC)CCCC)S3)=CC1=C(C4=CC=C(CC(CC)CCCC)S4)C5=C2C=C(S5)C6=CC=C(C7=C8C(C(C9=C(CC(CC)CCCC)SC(CC(CC)CCCC)=C9C8=O)=O)=C(C%10=CC=C(C)S%10)S7)S6,117,58.5,2
215,90,9.26,9.07,16.47,0.69,0.82,5.48,3.83,1.65,CCCCCCC(C=C1)=CC=C1C2(C3=CC=C(CCCCCC)C=C3)C4=CC5=C(C(C6=C5SC7=C6SC(/C=C8C(C(C=CC=C9)=C9C\\8=C(C#N)\\C#N)=O)=C7)(C%10=CC=C(CCCCCC)C=C%10)C%11=CC=C(CCCCCC)C=C%11)C=C4C%12=C2C(SC(/C=C%13C(C(C=CC=C%14)=C%14C\\%13=C(C#N)/C#N)=O)=C%15)=C%15S%12,1427.96,5.13,3.16,1.97,CC1=CC(C(S1)=C2C3=CC=C(CC(CCCCCC)CCCCCCCC)S3)=C(C4=C2C=C(C5=CC=C(C6=CC=C(C7=CC=C(C)S7)C8=NN(CCCCCCCC)N=C68)S5)S4)C9=CC=C(CC(CCCCCC)CCCCCCCC)S9,140,70,2
216,90,4.8,4.61,12.93,0.53,0.71,5.48,3.83,1.65,CCCCCCC(C=C1)=CC=C1C2(C3=CC=C(CCCCCC)C=C3)C4=CC5=C(C(C6=C5SC7=C6SC(/C=C8C(C(C=CC=C9)=C9C\\8=C(C#N)\\C#N)=O)=C7)(C%10=CC=C(CCCCCC)C=C%10)C%11=CC=C(CCCCCC)C=C%11)C=C4C%12=C2C(SC(/C=C%13C(C(C=CC=C%14)=C%14C\\%13=C(C#N)/C#N)=O)=C%15)=C%15S%12,1427.96,5.26,3.08,2.18,CC1=CC(C(S1)=C2C3=CC=C(CC(CCCCCC)CCCCCCCC)S3)=C(C4=C2C=C(C5=CC=C(C6=C(F)C(F)=C(C7=CC=C(C)S7)C8=NN(CCCCCCCC)N=C68)S5)S4)C9=CC=C(CC(CCCCCC)CCCCCCCC)S9,140,70,2
217,91,12.05,11.48,17.44,0.735,0.94,5.58,3.98,1.6,CCCCCCC(C=C1)=CC=C1C2(C3=CC=C(CCCCCC)C=C3)C4=CC5=C(C(C6=C5SC7=C6SC(/C=C8C(C(C=CC(C)=C9)=C9C\\8=C(C#N)\\C#N)=O)=C7)(C%10=CC=C(CCCCCC)C=C%10)C%11=CC=C(CCCCCC)C=C%11)C=C4C%12=C2C(SC(/C=C%13C(C(C=CC(C)=C%14)=C%14C\\%13=C(C#N)/C#N)=O)=C%15)=C%15S%12,1456.01,5.33,3.53,1.8,CC(SC1=C2C3=CC=C(CC(CC)CCCC)S3)=CC1=C(C4=CC=C(CC(CC)CCCC)S4)C5=C2C=C(S5)C6=CC=C(C7=C8C(C(C9=C(CC(CC)CCCC)SC(CC(CC)CCCC)=C9C8=O)=O)=C(C%10=CC=C(C)S%10)S7)S6,117,58.5,2
218,91,11.29,10.79,16.48,0.706,0.97,5.56,3.93,1.63,CCCCCCC(C=C1)=CC=C1C2(C3=CC=C(CCCCCC)C=C3)C4=CC5=C(C(C6=C5SC7=C6SC(/C=C8C(C(C=C(C)C(C)=C9)=C9C\\8=C(C#N)\\C#N)=O)=C7)(C%10=CC=C(CCCCCC)C=C%10)C%11=CC=C(CCCCCC)C=C%11)C=C4C%12=C2C(SC(/C=C%13C(C(C=C(C)C(C)=C%14)=C%14C\\%13=C(C#N)/C#N)=O)=C%15)=C%15S%12,1484.06,5.33,3.53,1.8,CC(SC1=C2C3=CC=C(CC(CC)CCCC)S3)=CC1=C(C4=CC=C(CC(CC)CCCC)S4)C5=C2C=C(S5)C6=CC=C(C7=C8C(C(C9=C(CC(CC)CCCC)SC(CC(CC)CCCC)=C9C8=O)=O)=C(C%10=CC=C(C)S%10)S7)S6,117,58.5,2
219,92,7.72,7.66,13,0.63,0.925,5.51,3.78,1.73,CCCCCCC(C=C1)=CC=C1C2(C3=CC=C(CCCCCC)C=C3)C4=CC5=C(C(C6=C5SC7=C6SC(/C=C8C(C(C=CC=C9)=C9C\\8=C(C#N)\\C#N)=O)=C7)(C%10=CC=C(CCCCCC)C=C%10)C%11=CC=C(CCCCCC)C=C%11)C=C4C%12=C2C(SC(/C=C%13C(C(C=CC=C%14)=C%14C\\%13=C(C#N)/C#N)=O)=C%15)=C%15S%12,1427.96,5.43,3.41,2.02,CC(SC1=C2C3=CC=C(C=C3)SCC(CCCC)CC)=CC1=C(C4=C2C=C(C5=CC=C(S5)C6=C(C(OCC(CCCCCCCCCCCC)CCCCCCCCCC)=C(C7=NSN=C67)C8=CC=C(C)S8)F)S4)C9=CC=C(C=C9)SCC(CCCC)CC,109,54.5,2
220,93,6.09,6.09,10.23,0.54,1.11,5.6,3.5,2.1,O=C1C(C2=C(C3=CC=C(C4=CC=CC=C4)S3)N1CC(CC)CCCC)=C(C(S5)=CC=C5C6=CC7=C(C8C(C7(C9C%10C=CC(C%11=CC=C(C%12=C%13C(C(N%12CC(CC)CCCC)=O)=C(C%14=CC=C(C%15=CC=CC=C%15)S%14)N(CC(CC)CCCC)C%13=O)S%11)=C9)C%16=C%10C=CC(C%17=CC=C(C%18=C%19C(C(N%18CC(CC)CCCC)=O)=C(C%20=CC=C(C%21=CC=CC=C%21)S%20)N(CC(CC)CCCC)C%19=O)S%17)=C%16)C=C(C%22=CC=C(C%23=C%24C(C(N%23CC(CC)CCCC)=O)=C(C%25=CC=C(C%26=CC=CC=C%26)S%25)N(CC(CC)CCCC)C%24=O)S%22)C=C8)C=C6)N(CC(CC)CCCC)C2=O,2715.89,5,3,2,CC1=CC(CCCCCC)=C(C)S1,21.1,11.6,1.82
221,93,6.31,6.31,14.22,0.47,0.95,5.4,3.8,1.6,CCCCCCC(C=C1)=CC=C1C(C2=C3SC(C4=C(CC(CC)CCCC)C=C(/C=C5C(C(C=CC=C6)=C6C\\5=C(C#N)\\C#N)=O)S4)=C2)(C7=CC=C(CCCCCC)C=C7)C8=C3C=C(C(C9=C%10SC(C(S%11)=C(C=C%11/C=C%12/C(C%13=C(C%12=O)C=CC=C%13)=C(C#N)/C#N)CC(CC)CCCC)=C9)(C%14=CC=C(CCCCCC)C=C%14)C%15=CC=C(CCCCCC)C=C%15)C%10=C8,1704.46,5.2,3.6,1.6,O=C(OCC(CC)CCCC)C1=C(F)C2=C(C)SC(C3=CC4=C(C(C5=CC=C(CC(CC)CCCC)S5)=C(C=C(C)S6)C6=C4C7=CC=C(CC(CC)CCCC)S7)S3)=C2S1,124,72.9,1.7
222,94,8.15,8.12,12.64,0.682,0.942,6.09,3.87,2.22,O=C(N(C(CCCCCC)CCCCCC)C1=O)C2=CCC(C3=C4C5=CC1=C32)=C6C(C7=CC8=C9C%10=C7C%11=CC=C(C(N%12C(CCCCCC)CCCCCC)=O)C%13=C%11C(C%10=C%14C=C9C(N(C(CCCCCC)CCCCCC)C8=O)=O)=C([Se]%14)C=C%13C%12=O)C=C%15C%16=C6C4=C([Se]5)C=C%16C(N(C(CCCCCC)CCCCCC)C%15=O)=O,1664,5.36,3.43,1.93,CC1=CC=C(C(S2)=C3C(C(C4=C(CC(CCCC)CC)SC(CC(CCCC)CC)=C4C3=O)=O)=C2C5=CC=C(C6=CC7=C(C8=C(C9=CC=C(CCCCCCCC)S9)C(SC%10=C%11SC(C)=C%10)=C%11C(C%12=CC=C(CCCCCCCC)S%12)=C8S7)S6)S5)S1,342,195.4,1.75
223,94,6.43,6.39,11.7,0.594,0.919,5.66,3.93,1.73,O=C(C(C=CC=C1)=C1C/2=C(C#N)\\C#N)C2=C/C3=CC(S4)=C(S3)C5=C4C6=CC(C(C7=C8SC9=C7SC(/C=C%10C(C(C=CC=C%11)=C%11C\\%10=C(C#N)\\C#N)=O)=C9)(C%12=CC=C(CCCCCC)S%12)C%13=CC=C(CCCCCC)S%13)=C8C=C6C(C%14=CSC(CCCCCC)=C%14)5C%15=CC=C(CCCCCC)S%15,1452.04,5.36,3.43,1.93,CC1=CC=C(C(S2)=C3C(C(C4=C(CC(CCCC)CC)SC(CC(CCCC)CC)=C4C3=O)=O)=C2C5=CC=C(C6=CC7=C(C8=C(C9=CC=C(CCCCCCCC)S9)C(SC%10=C%11SC(C)=C%10)=C%11C(C%12=CC=C(CCCCCCCC)S%12)=C8S7)S6)S5)S1,342,195.4,1.75
224,95,5.93,5.65,10.3,0.59,0.93,5.67,3.79,1.88,O=C(C(C=CC=C1)=C1C/2=C(C#N)/C#N)C2=C/C3=CC=C(C4=CC=C5C(C(CCCCCCCC)(CCCCCCCC)C6=C5C=CC(C7=CC=C(/C=C8/C(C9=C(C8=O)C=CC=C9)=C(C#N)/C#N)S7)=C6)=C4)S3,963.27,5.33,3.53,1.8,CC(SC1=C2C3=CC=C(CC(CC)CCCC)S3)=CC1=C(C4=CC=C(CC(CC)CCCC)S4)C5=C2C=C(S5)C6=CC=C(C7=C8C(C(C9=C(CC(CC)CCCC)SC(CC(CC)CCCC)=C9C8=O)=O)=C(C%10=CC=C(C)S%10)S7)S6,117,58.5,2
225,95,10.06,9.81,15.81,0.66,0.94,5.43,3.71,1.72,O=C(C(C=CC=C1)=C1C/2=C(C#N)/C#N)C2=C/C3=CC(C4(CCCCCCCC)CCCCCCCC)=C(S3)C(C4=C5)=CC6=C5C7=CC(C(C8=C9SC(/C=C%10/C(C%11=C(C%10=O)C=CC=C%11)=C(C#N)/C#N)=C8)(CCCCCCCC)CCCCCCCC)=C9C=C7C6(CCCCCCCC)CCCCCCCC,1436.16,5.33,3.53,1.8,CC(SC1=C2C3=CC=C(CC(CC)CCCC)S3)=CC1=C(C4=CC=C(CC(CC)CCCC)S4)C5=C2C=C(S5)C6=CC=C(C7=C8C(C(C9=C(CC(CC)CCCC)SC(CC(CC)CCCC)=C9C8=O)=O)=C(C%10=CC=C(C)S%10)S7)S6,117,58.5,2
226,96,9.43,9.32,16.84,0.615,0.91,5.51,3.78,1.73,CCCCCCC(C=C1)=CC=C1C2(C3=CC=C(CCCCCC)C=C3)C4=CC5=C(C(C6=C5SC7=C6SC(/C=C8C(C(C=CC=C9)=C9C\\8=C(C#N)\\C#N)=O)=C7)(C%10=CC=C(CCCCCC)C=C%10)C%11=CC=C(CCCCCC)C=C%11)C=C4C%12=C2C(SC(/C=C%13C(C(C=CC=C%14)=C%14C\\%13=C(C#N)/C#N)=O)=C%15)=C%15S%12,1427.96,5.34,3.46,1.88,CC(SC1=C2C3=CC=C(CC(CC)CCCC)S3)=CC1=C(C4=CC=C(CC(CC)CCCC)S4)C5=C2C=C(S5)C6=CC=C(C(C7=NN(CCCCCCCC)N=C78)=C(C(C(N9CCCCCCCC)=O)=C8C%10=CC=C(C)S%10)C9=O)S6,145.4,90.9,1.6
227,96,10.24,10.13,18.29,0.643,0.87,5.51,3.78,1.73,CCCCCCC(C=C1)=CC=C1C2(C3=CC=C(CCCCCC)C=C3)C4=CC5=C(C(C6=C5SC7=C6SC(/C=C8C(C(C=CC=C9)=C9C\\8=C(C#N)\\C#N)=O)=C7)(C%10=CC=C(CCCCCC)C=C%10)C%11=CC=C(CCCCCC)C=C%11)C=C4C%12=C2C(SC(/C=C%13C(C(C=CC=C%14)=C%14C\\%13=C(C#N)/C#N)=O)=C%15)=C%15S%12,1427.96,5.39,3.51,1.88,CC1=CC=C(C2=C(C3=C(C4=NN(CCCCCCCC)N=C42)C5=CC=C(C6=CC7=C(S6)C8=C(C(C9=CC=C(CC(CC)CCCC)S9)=C%10C(SC(C)=C%11)=C%11SC%10=C8C%12=CC=C(CC(CC)CCCC)S%12)S7)S5)C(N(CCCCCCCC)C3=O)=O)S1,145.4,90.9,1.6
228,97,8.88,8.67,15.84,0.613,0.915,5.66,3.93,1.73,O=C(C(C=CC=C1)=C1C/2=C(C#N)\\C#N)C2=C/C3=CC(S4)=C(S3)C5=C4C6=CC(C(C7=C8SC9=C7SC(/C=C%10C(C(C=CC=C%11)=C%11C\\%10=C(C#N)\\C#N)=O)=C9)(C%12=CC=C(CCCCCC)S%12)C%13=CC=C(CCCCCC)S%13)=C8C=C6C(C%14=CSC(CCCCCC)=C%14)5C%15=CC=C(CCCCCC)S%15,1452.04,5.38,3.17,2.21,CC1=CC2=C(S1)C(CCC(CCCC)CCCCCC)=C3C=C(SC3=C2CCC(CCCC)CCCCCC)C4=CC=C(S4)C5=C(C(F)=C(C6=NN(N=C65)CC(CCCC)CCCCCC)C7=CC=C(S7)C)F,99.6,42.2,2.36
229,97,12.1,11.9,19.33,0.737,0.849,5.74,4.01,1.73,O=C(C(C=C(F)C(F)=C1)=C1C/2=C(C#N)\\C#N)C2=C/C3=CC(S4)=C(S3)C5=C4C6=CC(C(C7=C8SC9=C7SC(/C=C%10C(C(C=C(F)C(F)=C%11)=C%11C\\%10=C(C#N)\\C#N)=O)=C9)(C%12=CC=C(CCCCCC)S%12)C%13=CC=C(CCCCCC)S%13)=C8C=C6C(C%14=CSC(CCCCCC)=C%14)5C%15=CC=C(CCCCCC)S%15,1524.01,5.38,3.17,2.21,CC1=CC2=C(S1)C(CCC(CCCC)CCCCCC)=C3C=C(SC3=C2CCC(CCCC)CCCCCC)C4=CC=C(S4)C5=C(C(F)=C(C6=NN(N=C65)CC(CCCC)CCCCCC)C7=CC=C(S7)C)F,99.6,42.2,2.36
230,98,11.4,11,15.9,0.71,1.01,5.47,3.76,1.71,CCCCCCC(C=C1)=CC=C1C2(C3=CC=C(CCCCCC)C=C3)C4=CC5=C(C(C6=C5SC7=C6SC(/C=C8C(C(SC=C9)=C9C\\8=C(C#N)\\C#N)=O)=C7)(C%10=CC=C(CCCCCC)C=C%10)C%11=CC=C(CCCCCC)C=C%11)C=C4C%12=C2C(SC(/C=C%13C(C(SC=C%14)=C%14C\\%13=C(C#N)/C#N)=O)=C%15)=C%15S%12,1440,5.33,3.53,1.8,CC(SC1=C2C3=CC=C(CC(CC)CCCC)S3)=CC1=C(C4=CC=C(CC(CC)CCCC)S4)C5=C2C=C(S5)C6=CC=C(C7=C8C(C(C9=C(CC(CC)CCCC)SC(CC(CC)CCCC)=C9C8=O)=O)=C(C%10=CC=C(C)S%10)S7)S6,117,58.5,2
231,98,10.6,10.3,17,0.67,0.93,5.5,3.9,1.6,CCCCCCC(C=C1)=CC=C1C2(C3=CC=C(CCCCCC)C=C3)C4=CC5=C(C(C6=C5SC7=C6SC(/C=C8C(C(C=CC=C9)=C9C\\8=C(C#N)\\C#N)=O)=C7)(C%10=CC=C(CCCCCC)C=C%10)C%11=CC=C(CCCCCC)C=C%11)C=C4C%12=C2C(SC(/C=C%13C(C(C=CC=C%14)=C%14C\\%13=C(C#N)/C#N)=O)=C%15)=C%15S%12,1427.96,5.33,3.53,1.8,CC(SC1=C2C3=CC=C(CC(CC)CCCC)S3)=CC1=C(C4=CC=C(CC(CC)CCCC)S4)C5=C2C=C(S5)C6=CC=C(C7=C8C(C(C9=C(CC(CC)CCCC)SC(CC(CC)CCCC)=C9C8=O)=O)=C(C%10=CC=C(C)S%10)S7)S6,117,58.5,2
232,99,9.4,9.1,17.1,0.651,0.843,5.56,3.98,1.58,CCCCCCC(C=C1)=CC=C1C2(C3=CC=C(CCCCCC)C=C3)C4=CC5=C(C(C6=C5SC7=C6SC(/C=C8C(C(C=CC(C)=C9)=C9C\\8=C(C#N)\\C#N)=O)=C7)(C%10=CC=C(CCCCCC)C=C%10)C%11=CC=C(CCCCCC)C=C%11)C=C4C%12=C2C(SC(/C=C%13C(C(C=CC(C)=C%14)=C%14C\\%13=C(C#N)/C#N)=O)=C%15)=C%15S%12,1456.01,5.21,2.99,2.22,CC1=CC(C(S1)=C2C3=CC=C(CC(CC)CCCC)S3)=C(C4=C2C=C(C5=CC=C(C6=C(F)C(F)=C(C7=CC=C(C)S7)C8=NN(CC(CCCCCC)CCCCCCCC)N=C68)S5)S4)C9=CC=C(CC(CC)CCCC)S9,170,53.1,3.2
233,99,6.5,6.5,15.1,0.51,0.848,5.32,3.95,1.37,CCCCCCC(C=C1)=CC=C1C(C2=C3SC(C4=C(OCC(CC)CCCC)C(C=C5C(C(C=CC=C6)=C6/C5=C(C#N)/C#N)=O)=CS4)=C2)(C7=CC=C(CCCCCC)C=C7)C8=C3C=C(C(C9=C%10SC(C%11=C(C(/C=C%12\\C(C%13=C(C%12=O)C=CC=C%13)=C(C#N)\\C#N)=CS%11)OCC(CCCC)CC)=C9)(C%14=CC=C(CCCCCC)C=C%14)C%15=CC=C(CCCCCC)C=C%15)C%10=C8,1736.46,5.21,2.99,2.22,CC1=CC(C(S1)=C2C3=CC=C(CC(CC)CCCC)S3)=C(C4=C2C=C(C5=CC=C(C6=C(F)C(F)=C(C7=CC=C(C)S7)C8=NN(CC(CCCCCC)CCCCCCCC)N=C68)S5)S4)C9=CC=C(CC(CC)CCCC)S9,170,53.1,3.2
234,100,9.77,9.41,18.75,0.668,0.75,5.45,3.93,1.52,O=C(C(C=CC=C1)=C1C/2=C(C#N)/C#N)C2=C/C(S3)=CC4=C3C(SC5=C6SC7=C5C(C8=CC=C(CCCCCC)C=C8)(C9=CC=C(CCCCCC)C=C9)C%10=C7SC(/C=C%11C(C(C=CC=C%12)=C%12C\\%11=C(C#N)\\C#N)=O)=C%10)=C6C4(C%13=CC=C(CCCCCC)C=C%13)C%14=CC=C(CCCCCC)C=C%14,1377.9,5.2,3.6,1.6,O=C(OCC(CC)CCCC)C1=C(F)C2=C(C)SC(C3=CC4=C(C(C5=CC=C(CC(CC)CCCC)S5)=C(C=C(C)S6)C6=C4C7=CC=C(CC(CC)CCCC)S7)S3)=C2S1,124,72.9,1.7
235,101,8.11,8.09,15.67,0.561,0.92,5.48,3.84,1.64,O=C(C(C=CC=C1)=C1C/2=C(C#N)/C#N)C2=C/C(S3)=CC4=C3C(SC5=C6C=C(S7)C(C(C8(C9=CC=C(CCCCCC)C=C9)C%10=CC=C(CCCCCC)C=C%10)=C7C%11=C8C=C(/C=C%12C(C(C=CC=C%13)=C%13C\\%12=C(C#N)\\C#N)=O)S%11)=C5)=C6C4(C%14=CC=C(CCCCCC)C=C%14)C%15=CC=C(CCCCCC)C=C%15,1427.96,5.38,3.17,2.21,CC1=CC2=C(S1)C(CCC(CCCC)CCCCCC)=C3C=C(SC3=C2CCC(CCCC)CCCCCC)C4=CC=C(S4)C5=C(C(F)=C(C6=NN(N=C65)CC(CCCC)CCCCCC)C7=CC=C(S7)C)F,99.6,42.2,2.36
236,101,11,10.6,18.63,0.62,0.922,5.43,3.8,1.63,O=C(C(C=CC=C1)=C1C/2=C(C#N)/C#N)C2=C/C(S3)=CC4=C3C(SC5=C6C(C7=CC=C(CC(CC)CCCC)S7)=C(S8)C(C(C9(C%10=CC=C(CCCCCC)C=C%10)C%11=CC=C(CCCCCC)C=C%11)=C8C%12=C9C=C(/C=C%13C(C(C=CC=C%14)=C%14C\\%13=C(C#N)\\C#N)=O)S%12)=C5C%15=CC=C(CC(CC)CCCC)S%15)=C6C4(C%16=CC=C(CCCCCC)C=C%16)C%17=CC=C(CCCCCC)C=C%17,1816.63,5.38,3.17,2.21,CC1=CC2=C(S1)C(CCC(CCCC)CCCCCC)=C3C=C(SC3=C2CCC(CCCC)CCCCCC)C4=CC=C(S4)C5=C(C(F)=C(C6=NN(N=C65)CC(CCCC)CCCCCC)C7=CC=C(S7)C)F,99.6,42.2,2.36
237,102,11.5,11.3,16.4,0.762,0.92,5.69,3.98,1.71,O=C(C(C=CC=C1)=C1C/2=C(C#N)\\C#N)C2=C/C(S3)=CC4=C3C5=C(C4(CCCCCC)CCCCCC)C=C6C(C(CCCCCC)(CCCCCC)C7=C6SC(/C=C8C(C(C=CC=C9)=C9C\\8=C(C#N)/C#N)=O)=C7)=C5,1011.4,5.31,3.34,1.97,CC(SC1=C2C3=CC=C(CC(CC)CCCC)S3)=CC1=C(C4=CC=C(CC(CC)CCCC)S4)C5=C2C=C(S5)C6=C(CC(CC)CCCC)C=C(C7=NC8=C(N=C(C9=CC(CC(CC)CCCC)=C(C)S9)S8)S7)S6,46.7,24.6,1.9
238,103,10.1,9.65,23.8,0.607,0.7,5.56,4.23,1.33,CCCCCCC(C=C1)=CC=C1C(C2=C3SC(C4=C(OCC(CC)CCCC)C(C=C5C(C(C=C(Cl)C(Cl)=C6)=C6/C5=C(C#N)/C#N)=O)=CS4)=C2)(C7=CC=C(CCCCCC)C=C7)C8=C3C=C(C(C9=C%10SC(C%11=C(C(/C=C%12\\C(C%13=C(C%12=O)C=C(Cl)C(Cl)=C%13)=C(C#N)\\C#N)=CS%11)OCC(CCCC)CC)=C9)(C%14=CC=C(CCCCCC)C=C%14)C%15=CC=C(CCCCCC)C=C%15)C%10=C8,1874.23,5.4,3.32,2.08,CC1=CC(C(S1)=C2C3=CC=C(CC(CC)CCCC)S3)=C(C4=C2C=C(C5=CC=C(C6=C(F)C(F)=C(C7=CC=C(C)S7)C8=NN(CC(CCCCCC)CCCCCCCC)N=C68)S5)S4)C9=CC=C(CC(CC)CCCC)S9,170,53.1,3.2
239,103,9.67,9.43,20.8,0.625,0.744,5.56,4.23,1.33,CCCCCCC(C=C1)=CC=C1C(C2=C3SC(C4=C(OCC(CC)CCCC)C(C=C5C(C(C=C(Cl)C(Cl)=C6)=C6/C5=C(C#N)/C#N)=O)=CS4)=C2)(C7=CC=C(CCCCCC)C=C7)C8=C3C=C(C(C9=C%10SC(C%11=C(C(/C=C%12\\C(C%13=C(C%12=O)C=C(Cl)C(Cl)=C%13)=C(C#N)\\C#N)=CS%11)OCC(CCCC)CC)=C9)(C%14=CC=C(CCCCCC)C=C%14)C%15=CC=C(CCCCCC)C=C%15)C%10=C8,1874.23,5.33,3.53,1.8,CC(SC1=C2C3=CC=C(CC(CC)CCCC)S3)=CC1=C(C4=CC=C(CC(CC)CCCC)S4)C5=C2C=C(S5)C6=CC=C(C7=C8C(C(C9=C(CC(CC)CCCC)SC(CC(CC)CCCC)=C9C8=O)=O)=C(C%10=CC=C(C)S%10)S7)S6,117,58.5,2
240,103,10.3,10,22.8,0.62,0.727,5.56,4.23,1.33,CCCCCCC(C=C1)=CC=C1C(C2=C3SC(C4=C(OCC(CC)CCCC)C(C=C5C(C(C=C(Cl)C(Cl)=C6)=C6/C5=C(C#N)/C#N)=O)=CS4)=C2)(C7=CC=C(CCCCCC)C=C7)C8=C3C=C(C(C9=C%10SC(C%11=C(C(/C=C%12\\C(C%13=C(C%12=O)C=C(Cl)C(Cl)=C%13)=C(C#N)\\C#N)=CS%11)OCC(CCCC)CC)=C9)(C%14=CC=C(CCCCCC)C=C%14)C%15=CC=C(CCCCCC)C=C%15)C%10=C8,1874.23,5.2,3.6,1.6,O=C(OCC(CC)CCCC)C1=C(F)C2=C(C)SC(C3=CC4=C(C(C5=CC=C(CC(CC)CCCC)S5)=C(C=C(C)S6)C6=C4C7=CC=C(CC(CC)CCCC)S7)S3)=C2S1,124,72.9,1.7
241,104,9.39,9.17,13.65,0.709,0.97,5.93,3.86,2.07,O=C(/C(S/1)=C/C2=CC=C(C(C=C3)=CC4=C3C5=CC=C(C6=CC=C(/C=C7S/C(N(CC)C\\7=O)=C(C#N)\\C#N)C8=NSN=C68)C=C5C49C(C=CC(OCCCCCCCC)=C%10)=C%10C%11=CC(OCCCCCCCC)=CC=C%119)C%12=NSN=C2%12)N(CC)C1=C(C#N)/C#N,1247.58,5.33,3.53,1.8,CC(SC1=C2C3=CC=C(CC(CC)CCCC)S3)=CC1=C(C4=CC=C(CC(CC)CCCC)S4)C5=C2C=C(S5)C6=CC=C(C7=C8C(C(C9=C(CC(CC)CCCC)SC(CC(CC)CCCC)=C9C8=O)=O)=C(C%10=CC=C(C)S%10)S7)S6,117,58.5,2
242,104,10.1,9.87,17.11,0.649,0.91,5.93,3.86,2.07,O=C(/C(S/1)=C/C2=CC=C(C(C=C3)=CC4=C3C5=CC=C(C6=CC=C(/C=C7S/C(N(CC)C\\7=O)=C(C#N)\\C#N)C8=NSN=C68)C=C5C49C(C=CC(OCCCCCCCC)=C%10)=C%10C%11=CC(OCCCCCCCC)=CC=C%119)C%12=NSN=C2%12)N(CC)C1=C(C#N)/C#N,1247.58,5.27,3.55,1.72,O=C(OCC(CC)CCCC)C1=C(F)C2=C(C)SC(C3=CC4=C(C(C5=CC=C(CC(CC)CCCC)S5)=C(C=C(C)S6)C6=C4C7=CC=C(CC(CC)CCCC)S7)S3)=C2S1,124,72.9,1.7
243,105,2.21,2.16,4.97,0.367,1.165,5.4,3.62,1.78,O=C(N(CCCCCC)/C(S/1)=C(C#N)\\C#N)C1=C\\C(S2)=CC(CC(CC)CCCC)=C2C(S3)=CC4=C3C5=CC(C(C6=CC=C(CCCCCC)S6)(C7=CC=C(CCCCCC)S7)C8=C9SC(C%10=C(CC(CC)CCCC)C=C(/C=C%11S/C(N(C\\%11=O)CCCCCC)=C(C#N)/C#N)S%10)=C8)=C9C=C5C4(C%12=CC=C(CCCCC)S%12)C%13=CC=C(CCCCCC)S%13,1824.8,5.21,3.41,1.8,CC(SC1=C2C3=CC=C(CC(CC)CCCC)S3)=CC1=C(C4=CC=C(CC(CC)CCCC)S4)C5=C2C=C(S5)C6=CC=C(C7=C8C(C(C9=C(CC(CC)CCCC)SC(CC(CC)CCCC)=C9C8=O)=O)=C(C%10=CC=C(C)S%10)S7)S6,117,58.5,2
244,105,10.89,10.81,17.05,0.681,0.937,5.58,3.98,1.6,CCCCCCC(C=C1)=CC=C1C2(C3=CC=C(CCCCCC)C=C3)C4=CC5=C(C(C6=C5SC7=C6SC(/C=C8C(C(C=CC(C)=C9)=C9C\\8=C(C#N)\\C#N)=O)=C7)(C%10=CC=C(CCCCCC)C=C%10)C%11=CC=C(CCCCCC)C=C%11)C=C4C%12=C2C(SC(/C=C%13C(C(C=CC(C)=C%14)=C%14C\\%13=C(C#N)/C#N)=O)=C%15)=C%15S%12,1456.01,5.21,3.41,1.8,CC(SC1=C2C3=CC=C(CC(CC)CCCC)S3)=CC1=C(C4=CC=C(CC(CC)CCCC)S4)C5=C2C=C(S5)C6=CC=C(C7=C8C(C(C9=C(CC(CC)CCCC)SC(CC(CC)CCCC)=C9C8=O)=O)=C(C%10=CC=C(C)S%10)S7)S6,117,58.5,2
245,106,11.72,11.25,17.15,0.677,1.01,5.48,3.83,1.65,CCCCCCC(C=C1)=CC=C1C2(C3=CC=C(CCCCCC)C=C3)C4=CC5=C(C(C6=C5SC7=C6SC(/C=C8C(C(C=CC=C9)=C9C\\8=C(C#N)\\C#N)=O)=C7)(C%10=CC=C(CCCCCC)C=C%10)C%11=CC=C(CCCCCC)C=C%11)C=C4C%12=C2C(SC(/C=C%13C(C(C=CC=C%14)=C%14C\\%13=C(C#N)/C#N)=O)=C%15)=C%15S%12,1427.96,5.35,2.78,2.57,CC(SC1=C2C3=CC=C(CC(CCCC)CCCCCC)S3)=CC1=C(C4=CC=C(CC(CCCC)CCCCCC)S4)C5=C2C=C(S5)C6=C(CCCCCCCC)C=C(C7=NN=C(C8=CC(CCCCCCCC)=C(C)S8)S7)S6,66.4,31.6,2.1
246,106,12.8,12.35,17.78,0.654,1.1,5.48,3.83,1.65,CCCCCCC(C=C1)=CC=C1C2(C3=CC=C(CCCCCC)C=C3)C4=CC5=C(C(C6=C5SC7=C6SC(/C=C8C(C(C=CC=C9)=C9C\\8=C(C#N)\\C#N)=O)=C7)(C%10=CC=C(CCCCCC)C=C%10)C%11=CC=C(CCCCCC)C=C%11)C=C4C%12=C2C(SC(/C=C%13C(C(C=CC=C%14)=C%14C\\%13=C(C#N)/C#N)=O)=C%15)=C%15S%12,1427.96,5.39,2.8,2.59,CC(SC1=C2C3=CC=C(SCC(CCCC)CCCCCC)S3)=CC1=C(C4=CC=C(SCC(CCCC)CCCCCC)S4)C5=C2C=C(S5)C6=C(CCCCCCCC)C=C(C7=NN=C(C8=CC(CCCCCCCC)=C(C)S8)S7)S6,68.2,35.9,1.9
247,107,11.5,11.3,17.3,0.7,0.95,5.65,3.91,1.74,O=C(C(C=CC=C1)=C1C/2=C(C#N)\\C#N)C2=C/C(S3)=CC4=C3C5=C(C4(CCCCCC)CCCCCC)C=C6C(C(CCCCCC)(CCCCCC)C7=C6SC(/C=C8C(C(C=CC=C9)=C9C\\8=C(C#N)/C#N)=O)=C7)=C5,1011.4,5.5,3.61,1.89,CC(SC1=C2C3=CC(F)=C(CC(CC)CCCC)S3)=CC1=C(C4=CC(F)=C(CC(CC)CCCC)S4)C5=C2C=C(S5)C6=CC=C(C7=C8C(C(C9=C(CC(CC)CCCC)SC(CC(CC)CCCC)=C9C8=O)=O)=C(C%10=CC=C(C)S%10)S7)S6,38.6,19.3,2
248,108,7.45,7.3,15.7,0.612,0.775,5.69,3.86,1.83,O=C(C(C=C(F)C(F)=C1)=C1C/2=C(C#N)/C#N)C2=C/C(S3)=CC4=C3C(C=CC5=C6C=CC7=C5C(C8=CC=C(CCCCCC)C=C8)(C9=CC=C(CCCCCC)C=C9)C%10=C7SC(/C=C%11C(C(C=C(F)C(F)=C%12)=C%12C\\%11=C(C#N)\\C#N)=O)=C%10)=C6C4(C%13=CC=C(CCCCCC)C=C%13)C%14=CC=C(CCCCCC)C=C%14,1437.81,5.38,3.17,2.21,CC1=CC2=C(S1)C(CCC(CCCC)CCCCCC)=C3C=C(SC3=C2CCC(CCCC)CCCCCC)C4=CC=C(S4)C5=C(C(F)=C(C6=NN(N=C65)CC(CCCC)CCCCCC)C7=CC=C(S7)C)F,99.6,42.2,2.36
249,108,12.3,12.1,19.7,0.693,0.9,5.41,3.78,1.63,O=C(C(C=C(F)C(F)=C1)=C1C/2=C(C#N)/C#N)C2=C/C(S3)=CC4=C3C5=C(C(C(CCCCCC)=CC6=C7C=C(CCCCCC)C8=C6SC9=C8C(C%10=CC=C(CCCCCC)C=C%10)(C%11=CC=C(CCCCCC)C=C%11)C%12=C9SC(/C=C%13C(C(C=C(F)C(F)=C%14)=C%14C\\%13=C(C#N)\\C#N)=O)=C%12)=C7S5)C4(C%15=CC=C(CCCCCC)C=C%15)C%16=CC=C(CCCCCC)C=C%16,1718.3,5.38,3.17,2.21,CC1=CC2=C(S1)C(CCC(CCCC)CCCCCC)=C3C=C(SC3=C2CCC(CCCC)CCCCCC)C4=CC=C(S4)C5=C(C(F)=C(C6=NN(N=C65)CC(CCCC)CCCCCC)C7=CC=C(S7)C)F,99.6,42.2,2.36
250,109,10.42,10.15,17.85,0.672,0.868,5.4,3.83,1.57,O=C1C2=C(C(/C1=C/C(S3)=CC4=C3C5=C(C4(C6=CC=C(CCCCCC)C=C6)C7=CC=C(CCCCCC)C=C7)C8=CC(SC9=C%10C(C%11=CC=C(CCCCCC)C=C%11)(C%12=CC=C(CCCCCC)C=C%12)C%13=C9SC(/C=C%14C(C(C=CC=C%15)=C%15C\\%14=C(C#N)\\C#N)=O)=C%13)=C%10C=C8S5)=C(C#N)/C#N)C=CC=C2,1427.96,5.33,3.53,1.8,CC(SC1=C2C3=CC=C(CC(CC)CCCC)S3)=CC1=C(C4=CC=C(CC(CC)CCCC)S4)C5=C2C=C(S5)C6=CC=C(C7=C8C(C(C9=C(CC(CC)CCCC)SC(CC(CC)CCCC)=C9C8=O)=O)=C(C%10=CC=C(C)S%10)S7)S6,117,58.5,2
251,109,12.12,11.62,20.33,0.71,0.839,5.36,3.89,1.47,O=C1C2=C(C(/C1=C/C(S3)=CC4=C3C5=C(C4(C6=CC=C(CCCCCC)C=C6)C7=CC=C(CCCCCC)C=C7)C8=C(CCCCCCCC)C(SC9=C%10C(C%11=CC=C(CCCCCC)C=C%11)(C%12=CC=C(CCCCCC)C=C%12)C%13=C9SC(/C=C%14C(C(C=CC(F)=C%15)=C%15C\\%14=C(C#N)\\C#N)=O)=C%13)=C%10C(CCCCCCCC)=C8S5)=C(C#N)/C#N)C=C(F)C=C2,1688.37,5.33,3.53,1.8,CC(SC1=C2C3=CC=C(CC(CC)CCCC)S3)=CC1=C(C4=CC=C(CC(CC)CCCC)S4)C5=C2C=C(S5)C6=CC=C(C7=C8C(C(C9=C(CC(CC)CCCC)SC(CC(CC)CCCC)=C9C8=O)=O)=C(C%10=CC=C(C)S%10)S7)S6,117,58.5,2
252,109,9.89,9.89,18.64,0.685,0.775,5.36,3.89,1.47,O=C1C2=C(C(/C1=C/C(S3)=CC4=C3C5=C(C4(C6=CC=C(CCCCCC)C=C6)C7=CC=C(CCCCCC)C=C7)C8=C(CCCCCCCC)C(SC9=C%10C(C%11=CC=C(CCCCCC)C=C%11)(C%12=CC=C(CCCCCC)C=C%12)C%13=C9SC(/C=C%14C(C(C=CC(F)=C%15)=C%15C\\%14=C(C#N)\\C#N)=O)=C%13)=C%10C(CCCCCCCC)=C8S5)=C(C#N)/C#N)C=C(F)C=C2,1688.37,5.2,3.6,1.6,O=C(OCC(CC)CCCC)C1=C(F)C2=C(C)SC(C3=CC4=C(C(C5=CC=C(CC(CC)CCCC)S5)=C(C=C(C)S6)C6=C4C7=CC=C(CC(CC)CCCC)S7)S3)=C2S1,124,72.9,1.7
253,110,10.14,10.12,15.66,0.72,0.91,5.49,3.77,1.72,O=C1C2=C(C(/C1=C/C(S3)=CC4=C3C5=C(C4(CC(CC)CCCC)CC(CC)CCCC)C=C(C(C(F)=C6)=CC(F)=C6C(S7)=CC8=C7C(SC(/C=C9C(C(C=CC=C%10)=C%10C\\9=C(C#N)\\C#N)=O)=C%11)=C%11C8(CC(CC)CCCC)CC(CC)CCCC)S5)=C(C#N)/C#N)C=CC=C2,1323.84,5.33,3.53,1.8,CC(SC1=C2C3=CC=C(CC(CC)CCCC)S3)=CC1=C(C4=CC=C(CC(CC)CCCC)S4)C5=C2C=C(S5)C6=CC=C(C7=C8C(C(C9=C(CC(CC)CCCC)SC(CC(CC)CCCC)=C9C8=O)=O)=C(C%10=CC=C(C)S%10)S7)S6,117,58.5,2
254,111,10,9.9,17,0.66,0.89,5.64,3.92,1.72,CCCCCCC(C=C1)=CC=C1C2(C3=CC=C(CCCCCC)C=C3)C4=CC5=C(C(C6=C5SC7=C6SC(/C=C8C(C(C=CC=C9)=C9C\\8=C(C#N)\\C#N)=O)=C7)(C%10=CC=C(CCCCCC)C=C%10)C%11=CC=C(CCCCCC)C=C%11)C=C4C%12=C2C(SC(/C=C%13C(C(C=CC=C%14)=C%14C\\%13=C(C#N)/C#N)=O)=C%15)=C%15S%12,1427.96,5.33,3.29,2.04,CC(SC1=C2C3=CC=C(CC(CC)CCCC)S3)=CC1=C(C4=CC=C(CC(CC)CCCC)S4)C5=C2C=C(S5)C6=CC=C(C7=C8C(C(C9=C(CC(CC)CCCC)SC(CC(CC)CCCC)=C9C8=O)=O)=C(C%10=CC=C(C)S%10)S7)S6,48.3,23,2.1
255,111,12.41,11.9,19.7,0.73,0.87,5.63,3.91,1.72,O=C(C(C=CC=C1)=C1C/2=C(C#N)\\C#N)C2=C/C3=CC(S4)=C(S3)C5=C4C6=CC(C(CCCCCCCC)(CCCCCCCC)C7=C8SC9=C7SC(/C=C%10C(C(C=CC=C%11)=C%11C\\%10=C(C#N)\\C#N)=O)=C9)=C8C=C6C5(CCCCCCCC)CCCCCCCC,1235.78,5.33,3.29,2.04,CC(SC1=C2C3=CC=C(CC(CC)CCCC)S3)=CC1=C(C4=CC=C(CC(CC)CCCC)S4)C5=C2C=C(S5)C6=CC=C(C7=C8C(C(C9=C(CC(CC)CCCC)SC(CC(CC)CCCC)=C9C8=O)=O)=C(C%10=CC=C(C)S%10)S7)S6,48.3,23,2.1
256,111,11.71,11.5,18.5,0.66,0.95,5.64,3.92,1.72,CCCCCCC(C=C1)=CC=C1C2(C3=CC=C(CCCCCC)C=C3)C4=CC5=C(C(C6=C5SC7=C6SC(/C=C8C(C(C=CC=C9)=C9C\\8=C(C#N)\\C#N)=O)=C7)(C%10=CC=C(CCCCCC)C=C%10)C%11=CC=C(CCCCCC)C=C%11)C=C4C%12=C2C(SC(/C=C%13C(C(C=CC=C%14)=C%14C\\%13=C(C#N)/C#N)=O)=C%15)=C%15S%12,1427.96,5.47,3.46,2.01,CC(SC1=C2C3=CC=C(CC(CC)CCCC)S3)=CC1=C(C4=CC=C(CC(CC)CCCC)S4)C5=C2C=C(S5)C6=C(F)C=C(C7=C8C(C(C9=C(CC(CC)CCCC)SC(CC(CC)CCCC)=C9C8=O)=O)=C(C%10=CC(F)=C(C)S%10)S7)S6,67.6,26,2.6
257,111,13.2,12.4,19.6,0.72,0.94,5.63,3.91,1.72,O=C(C(C=CC=C1)=C1C/2=C(C#N)\\C#N)C2=C/C3=CC(S4)=C(S3)C5=C4C6=CC(C(CCCCCCCC)(CCCCCCCC)C7=C8SC9=C7SC(/C=C%10C(C(C=CC=C%11)=C%11C\\%10=C(C#N)\\C#N)=O)=C9)=C8C=C6C5(CCCCCCCC)CCCCCCCC,1235.78,5.47,3.46,2.01,CC(SC1=C2C3=CC=C(CC(CC)CCCC)S3)=CC1=C(C4=CC=C(CC(CC)CCCC)S4)C5=C2C=C(S5)C6=C(F)C=C(C7=C8C(C(C9=C(CC(CC)CCCC)SC(CC(CC)CCCC)=C9C8=O)=O)=C(C%10=CC(F)=C(C)S%10)S7)S6,67.6,26,2.6
258,112,11.63,11.23,17.52,0.741,0.896,5.62,3.96,1.66,CCCCCCC(C=C1)=CC=C1C2(C3=CC=C(CCCCCC)C=C3)C4=CC5=C(C(C6=C5SC7=C6SC(/C=C8C(C9=CSC=C9C\\8=C(C#N)\\C#N)=O)=C7)(C%10=CC=C(CCCCCC)C=C%10)C%11=CC=C(CCCCCC)C=C%11)C=C4C%12=C2C(SC(/C=C%13C(C%14=CSC=C%14C\\%13=C(C#N)/C#N)=O)=C%15)=C%15S%12,1440,5.4,3.24,2.16,CCC[Si](CCC)(C1=CC=C(C(C2=C3C=C(C4=CC=C(C5=C(F)C(F)=C(C6=CC=C(C)S6)C7=NN(CC(CCCCCC)CCCCCCCC)N=C57)S4)S2)=C8C(SC(C)=C8)=C3C9=CC=C([Si](CCC)(CCC)CCC)S9)S1)CCC,47,23.5,2
259,112,12.54,12.13,18.41,0.742,0.918,5.57,3.92,1.65,CCCCCCC(C=C1)=CC=C1C2(C3=CC=C(CCCCCC)C=C3)C4=CC5=C(C(C6=C5SC7=C6SC(/C=C8C(C9=C(C)SC=C9C\\8=C(C#N)\\C#N)=O)=C7)(C%10=CC=C(CCCCCC)C=C%10)C%11=CC=C(CCCCCC)C=C%11)C=C4C%12=C2C(SC(/C=C%13C(C%14=C(C)SC=C%14C\\%13=C(C#N)/C#N)=O)=C%15)=C%15S%12,1468.05,5.4,3.24,2.16,CCC[Si](CCC)(C1=CC=C(C(C2=C3C=C(C4=CC=C(C5=C(F)C(F)=C(C6=CC=C(C)S6)C7=NN(CC(CCCCCC)CCCCCCCC)N=C57)S4)S2)=C8C(SC(C)=C8)=C3C9=CC=C([Si](CCC)(CCC)CCC)S9)S1)CCC,47,23.5,2
260,113,12.5,12.1,20.8,0.718,0.84,5.69,3.98,1.71,O=C(C(C=CC=C1)=C1C/2=C(C#N)\\C#N)C2=C/C(S3)=CC4=C3C5=C(C4(CCCCCC)CCCCCC)C=C6C(C(CCCCCC)(CCCCCC)C7=C6SC(/C=C8C(C(C=CC=C9)=C9C\\8=C(C#N)/C#N)=O)=C7)=C5,1011.4,5.38,3.17,2.21,CC1=CC2=C(C(CCC(CCCCCC)CCCC)=C(C=C(C3=CC=C(C4=C(F)C(F)=C(C5=CC=C(C)S5)C6=NN(CCC(CCCCCC)CCCC)N=C64)S3)S7)C7=C2CCC(CCCCCC)CCCC)S1,99.6,42.2,2.36
261,114,4.31,4.26,8.55,0.525,0.96,5.36,3.82,1.54,CCCCCCC(C=C1)=CC=C1C2(C3=CC=C(CCCCCC)C=C3)C4=CC5=C(C(C6=C5SC7=C6N(CCCCCCCC)C8=C7SC(/C=C9C(C(C=CC=C%10)=C%10C\\9=C(C#N)\\C#N)=O)=C8)(C%11=CC=C(CCCCCC)C=C%11)C%12=CC=C(CCCCCC)C=C%12)C=C4C%13=C2C(N(CCCCCCCC)C%14=C%15SC(/C=C%16/C(C%17=C(C%16=O)C=CC=C%17)=C(C#N)\\C#N)=C%14)=C%15S%13,1730.46,5.26,3.63,1.63,CC(SC1=C2C3=CC=C(CC(CC)CCCC)S3)=CC1=C(C4=CC=C(CC(CC)CCCC)S4)C5=C2C=C(S5)C6=CC=C(C7=C8C(C(C9=C(CC(CC)CCCC)SC(CC(CC)CCCC)=C9C8=O)=O)=C(C%10=CC=C(C)S%10)S7)S6,117,58.5,2
262,114,13.13,13.08,21.61,0.715,0.85,5.42,3.94,1.48,CCCCCCC(C=C1)=CC=C1C2(C3=CC=C(CCCCCC)C=C3)C4=CC5=C(C(C6=C5SC7=C6N(CCCCCCCC)C8=C7SC(/C=C9C(C(C=C(F)C(F)=C%10)=C%10C\\9=C(C#N)\\C#N)=O)=C8)(C%11=CC=C(CCCCCC)C=C%11)C%12=CC=C(CCCCCC)C=C%12)C=C4C%13=C2C(N(CCCCCCCC)C%14=C%15SC(/C=C%16/C(C%17=C(C%16=O)C=C(F)C(F)=C%17)=C(C#N)\\C#N)=C%14)=C%15S%13,1802.42,5.26,3.63,1.63,CC(SC1=C2C3=CC=C(CC(CC)CCCC)S3)=CC1=C(C4=CC=C(CC(CC)CCCC)S4)C5=C2C=C(S5)C6=CC=C(C7=C8C(C(C9=C(CC(CC)CCCC)SC(CC(CC)CCCC)=C9C8=O)=O)=C(C%10=CC=C(C)S%10)S7)S6,117,58.5,2
263,115,10.5,10.2,15.78,0.65,1.02,5.58,3.93,1.65,CCCCCCC(C=C1)=CC=C1C2(C3=CC=C(CCCCCC)C=C3)C4=CC5=C(C(C6=C5SC7=C6SC(/C=C8C(C(C=CC(C)=C9)=C9C\\8=C(C#N)\\C#N)=O)=C7)(C%10=CC=C(CCCCCC)C=C%10)C%11=CC=C(CCCCCC)C=C%11)C=C4C%12=C2C(SC(/C=C%13C(C(C=CC(C)=C%14)=C%14C\\%13=C(C#N)/C#N)=O)=C%15)=C%15S%12,1456.01,5.54,3.65,1.89,CC(SC1=C2C3=CC(F)=C(CC(CC)CCCC)S3)=CC1=C(C4=CC(F)=C(CC(CC)CCCC)S4)C5=C2C=C(S5)C6=CC=C(C7=C8C(C(C9=C(CC(CC)CCCC)SC(CC(CC)CCCC)=C9C8=O)=O)=C(C%10=CC=C(C)S%10)S7)S6,38.6,19.3,2
264,115,13.7,13.3,20.38,0.77,0.87,5.67,4.15,1.52,CCCCCCC(C=C1)=CC=C1C2(C3=CC=C(CCCCCC)C=C3)C4=CC5=C(C(C6=C5SC7=C6SC(/C=C8C(C(C=C(F)C(F)=C9)=C9C\\8=C(C#N)\\C#N)=O)=C7)(C%10=CC=C(CCCCCC)C=C%10)C%11=CC=C(CCCCCC)C=C%11)C=C4C%12=C2C(SC(/C=C%13C(C(C=C(F)C(F)=C%14)=C%14C\\%13=C(C#N)/C#N)=O)=C%15)=C%15S%12,1499.92,5.54,3.65,1.89,CC(SC1=C2C3=CC(F)=C(CC(CC)CCCC)S3)=CC1=C(C4=CC(F)=C(CC(CC)CCCC)S4)C5=C2C=C(S5)C6=CC=C(C7=C8C(C(C9=C(CC(CC)CCCC)SC(CC(CC)CCCC)=C9C8=O)=O)=C(C%10=CC=C(C)S%10)S7)S6,38.6,19.3,2
265,116,10.06,9.81,15.81,0.67,0.94,5.42,3.71,1.71,O=C(C(C=CC=C1)=C1C/2=C(C#N)/C#N)C2=C/C3=CC4=C(S3)C5=CC6=C(C(C=C(C(CCCCCCCC)(CCCCCCCC)C7=C8SC(/C=C9C(C(C=CC=C%10)=C%10C\\9=C(C#N)\\C#N)=O)=C7)C8=C%11)=C%11C6(CCCCCCCC)CCCCCCCC)C=C5C4(CCCCCCCC)CCCCCCCC,1436.16,5.33,3.53,1.8,CC(SC1=C2C3=CC=C(CC(CC)CCCC)S3)=CC1=C(C4=CC=C(CC(CC)CCCC)S4)C5=C2C=C(S5)C6=CC=C(C7=C8C(C(C9=C(CC(CC)CCCC)SC(CC(CC)CCCC)=C9C8=O)=O)=C(C%10=CC=C(C)S%10)S7)S6,117,58.5,2
266,116,10.29,10.08,14.56,0.71,0.98,5.42,3.7,1.72,O=C(C(C=CC(C)=C1)=C1C/2=C(C#N)/C#N)C2=C/C3=CC4=C(S3)C5=CC6=C(C(C=C(C(CCCCCCCC)(CCCCCCCC)C7=C8SC(/C=C9C(C(C=CC(C)=C%10)=C%10C\\9=C(C#N)\\C#N)=O)=C7)C8=C%11)=C%11C6(CCCCCCCC)CCCCCCCC)C=C5C4(CCCCCCCC)CCCCCCCC,1464.21,5.33,3.53,1.8,CC(SC1=C2C3=CC=C(CC(CC)CCCC)S3)=CC1=C(C4=CC=C(CC(CC)CCCC)S4)C5=C2C=C(S5)C6=CC=C(C7=C8C(C(C9=C(CC(CC)CCCC)SC(CC(CC)CCCC)=C9C8=O)=O)=C(C%10=CC=C(C)S%10)S7)S6,117,58.5,2
267,116,6.74,6.74,14.59,0.58,0.8,5.43,3.88,1.55,O=C1C2=C(C(/C1=C/C(S3)=CC4=C3C5=C(C4(C6=CC=C(CCCCCC)C=C6)C7=CC=C(CCCCCC)C=C7)C8=CC(SC9=C%10C(C%11=CC=C(CCCCCC)C=C%11)(C%12=CC=C(CCCCCC)C=C%12)C%13=C9SC(/C=C%14C(C(C=CC=C%15)=C%15C\\%14=C(C#N)\\C#N)=O)=C%13)=C%10C=C8S5)=C(C#N)/C#N)C=CC=C2,1427.96,5.22,3.64,1.58,O=C(OCC(CC)CCCC)C1=C(F)C2=C(C)SC(C3=CC4=C(C(C5=CC=C(CC(CC)CCCC)S5)=C(C=C(C)S6)C6=C4C7=CC=C(CC(CC)CCCC)S7)S3)=C2S1,124,72.9,1.7
