Repository: aspuru-guzik-group/Beyond-Molecular-Structure-ML-for-OPV-Materials-Devices

File: datasets/Saeki_2022_n1318/raw/Saeki.csv (part 4 of 16)
ID,Ref,PCE_max(%),PCE_ave(%),Jsc(mA/cm2),FF,Voc(V),'-HOMO_n(eV),'-LUMO_n(eV),Eg_n(eV),n(SMILES),M (g/mol),'-HOMO_p(eV),'-LUMO_p(eV),Eg_p(eV),p(SMILES),Mw (kg/mol),Mn(kg/mol),PDI
268,116,10.55,10.26,19.16,0.7,0.77,5.26,3.89,1.37,O=C1C2=C(C(/C1=C/C(S3)=CC4=C3C5=C(C4(C6=CC=C(CCCCCC)C=C6)C7=CC=C(CCCCCC)C=C7)C8=C(OCCCCCCCC)C(SC9=C%10C(C%11=CC=C(CCCCCC)C=C%11)(C%12=CC=C(CCCCCC)C=C%12)C%13=C9SC(/C=C%14C(C(C=CC(F)=C%15)=C%15C\\%14=C(C#N)\\C#N)=O)=C%13)=C%10C(OCCCCCCCC)=C8S5)=C(C#N)/C#N)C=C(F)C=C2,1720.37,5.22,3.64,1.58,O=C(OCC(CC)CCCC)C1=C(F)C2=C(C)SC(C3=CC4=C(C(C5=CC=C(CC(CC)CCCC)S5)=C(C=C(C)S6)C6=C4C7=CC=C(CC(CC)CCCC)S7)S3)=C2S1,124,72.9,1.7
269,117,6.4,6.33,12.06,0.625,0.85,5.87,3.92,1.95,CCCCCCC(C=C1)=CC=C1C2(C3=CC=C(CCCCCC)C=C3)C4=CC5=C(C(C6=C5SC(/C=C7C(C8=CSC=C8C\\7=C(C#N)\\C#N)=O)=C6)(C9=CC=C(CCCCCC)C=C9)C%10=CC=C(CCCCCC)C=C%10)C=C4C%11=C2C=C(C=C%12C(C%13=CSC=C%13/C%12=C(C#N)\\C#N)=O)S%11,1327.84,5.23,3.18,2.05,CC(SC1=C2C3=CC=C(CC(CC)CCCC)S3)=CC1=C(C4=CC=C(CC(CC)CCCC)S4)C5=C2C=C(S5)C6=CC=C(C7=C8C(C(C9=C(CC(CC)CCCC)SC(CC(CC)CCCC)=C9C8=O)=O)=C(C%10=CC=C(C)S%10)S7)S6,117,58.5,2
270,117,10.74,10.52,17.53,0.728,0.84,5.61,3.96,1.65,CCCCCCC(C=C1)=CC=C1C2(C3=CC=C(CCCCCC)C=C3)C4=CC5=C(C(C6=C5SC7=C6SC(/C=C8C(C9=CSC=C9C\\8=C(C#N)\\C#N)=O)=C7)(C%10=CC=C(CCCCCC)C=C%10)C%11=CC=C(CCCCCC)C=C%11)C=C4C%12=C2C(SC(/C=C%13C(C%14=CSC=C%14C\\%13=C(C#N)/C#N)=O)=C%15)=C%15S%12,1440,5.23,3.18,2.05,CC(SC1=C2C3=CC=C(CC(CC)CCCC)S3)=CC1=C(C4=CC=C(CC(CC)CCCC)S4)C5=C2C=C(S5)C6=CC=C(C7=C8C(C(C9=C(CC(CC)CCCC)SC(CC(CC)CCCC)=C9C8=O)=O)=C(C%10=CC=C(C)S%10)S7)S6,117,58.5,2
271,117,9.2,9.21,15.14,0.738,0.83,5.68,3.97,1.71,CCCCCCC(C=C1)=CC=C1C2(C3=CC=C(CCCCCC)C=C3)C4=CC5=C(C(C6=C5SC7=C6SC(/C=C8C(C(C=CC=C9)=C9C\\8=C(C#N)\\C#N)=O)=C7)(C%10=CC=C(CCCCCC)C=C%10)C%11=CC=C(CCCCCC)C=C%11)C=C4C%12=C2C=C(/C=C%13C(C(C=CC=C%14)=C%14C\\%13=C(C#N)/C#N)=O)S%12,1371.87,5.23,3.18,2.05,CC(SC1=C2C3=CC=C(CC(CC)CCCC)S3)=CC1=C(C4=CC=C(CC(CC)CCCC)S4)C5=C2C=C(S5)C6=CC=C(C7=C8C(C(C9=C(CC(CC)CCCC)SC(CC(CC)CCCC)=C9C8=O)=O)=C(C%10=CC=C(C)S%10)S7)S6,117,58.5,2
272,117,10.41,10.32,16.75,0.767,0.81,5.71,4.01,1.7,O=C(C(C=CC=C1)=C1C/2=C(C#N)\\C#N)C2=C/C(S3)=CC4=C3C5=CC(C(C6=C7SC8=C6SC(/C=C9C(C(C=CC=C%10)=C%10C\\9=C(C#N)\\C#N)=O)=C8)(C%11=CC=C(CCCCCC)S%11)C%12=CC=C(CCCCCC)S%12)=C7C=C5C(C%13=CC=C(CCCCCC)S%13)4C%14=CC=C(CCCCCC)S%14,1395.96,5.23,3.18,2.05,CC(SC1=C2C3=CC=C(CC(CC)CCCC)S3)=CC1=C(C4=CC=C(CC(CC)CCCC)S4)C5=C2C=C(S5)C6=CC=C(C7=C8C(C(C9=C(CC(CC)CCCC)SC(CC(CC)CCCC)=C9C8=O)=O)=C(C%10=CC=C(C)S%10)S7)S6,117,58.5,2
273,117,11.2,11.11,16.02,0.768,0.91,5.6,3.87,1.73,CCCCCCC(C=C1)=CC=C1C2(C3=CC=C(CCCCCC)C=C3)C4=CC5=C(C(C6=C5SC7=C6SC(/C=C8C(C(C=CC(C)=C9)=C9C\\8=C(C#N)\\C#N)=O)=C7)(C%10=CC=C(CCCCCC)C=C%10)C%11=CC=C(CCCCCC)C=C%11)C=C4C%12=C2C=C(/C=C%13C(C(C=C(C)C=C%14)=C%14C\\%13=C(C#N)/C#N)=O)S%12,1399.93,5.23,3.18,2.05,CC(SC1=C2C3=CC=C(CC(CC)CCCC)S3)=CC1=C(C4=CC=C(CC(CC)CCCC)S4)C5=C2C=C(S5)C6=CC=C(C7=C8C(C(C9=C(CC(CC)CCCC)SC(CC(CC)CCCC)=C9C8=O)=O)=C(C%10=CC=C(C)S%10)S7)S6,117,58.5,2
274,118,13.45,13.18,22.67,0.752,0.79,5.75,4.09,1.66,CCCCCCC(C=C1)=CC=C1C2(C3=CC=C(CCCCCC)C=C3)C4=CC5=C(C(C6=C5SC7=C6SC(/C=C8C(C(C=C(Cl)C(Cl)=C9)=C9C\\8=C(C#N)\\C#N)=O)=C7)(C%10=CC=C(CCCCCC)C=C%10)C%11=CC=C(CCCCCC)C=C%11)C=C4C%12=C2C(SC(/C=C%13C(C(C=C(Cl)C(Cl)=C%14)=C%14C\\%13=C(C#N)/C#N)=O)=C%15)=C%15S%12,1565.72,5.45,3.65,1.8,CC(SC1=C2C3=CC(F)=C(CC(CC)CCCC)S3)=CC1=C(C4=CC(F)=C(CC(CC)CCCC)S4)C5=C2C=C(S5)C6=CC=C(C7=C8C(C(C9=C(CC(CC)CCCC)SC(CC(CC)CCCC)=C9C8=O)=O)=C(C%10=CC=C(C)S%10)S7)S6,38.6,19.3,2
275,118,13.16,13.03,19.08,0.748,0.922,5.68,3.99,1.69,CCCCCCC(C=C1)=CC=C1C2(C3=CC=C(CCCCCC)C=C3)C4=CC5=C(C(C6=C5SC7=C6SC(/C=C8C(C(C=CC(Cl)=C9)=C9C\\8=C(C#N)\\C#N)=O)=C7)(C%10=CC=C(CCCCCC)C=C%10)C%11=CC=C(CCCCCC)C=C%11)C=C4C%12=C2C(SC(/C=C%13C(C(C=CC(Cl)=C%14)=C%14C\\%13=C(C#N)/C#N)=O)=C%15)=C%15S%12,1496.84,5.45,3.65,1.8,CC(SC1=C2C3=CC(F)=C(CC(CC)CCCC)S3)=CC1=C(C4=CC(F)=C(CC(CC)CCCC)S4)C5=C2C=C(S5)C6=CC=C(C7=C8C(C(C9=C(CC(CC)CCCC)SC(CC(CC)CCCC)=C9C8=O)=O)=C(C%10=CC=C(C)S%10)S7)S6,38.6,19.3,2
276,119,12.34,12.07,17.02,0.681,1.06,5.78,4,1.78,O=C(C(C=CC=C1)=C1C/2=C(C#N)\\C#N)C2=C/C3=CC(S4)=C(S3)C5=C4C6=CC(C(C7=C8SC9=C7SC(/C=C%10C(C(C=CC=C%11)=C%11C\\%10=C(C#N)\\C#N)=O)=C9)(C%12=CC=C(CCCCCC)S%12)C%13=CC=C(CCCCCC)S%13)=C8C=C6C(C%14=CSC(CCCCCC)=C%14)5C%15=CC=C(CCCCCC)S%15,1452.04,5.68,2.89,2.79,CC(SC1=C2C3=CC=C(CC(CCCCCC)CCCCCCCC)S3)=CC1=C(C4=CC=C(CC(CCCCCC)CCCCCCCC)S4)C5=C2C=C(S5)C6=C(CCCCCCCC)C=C(C7=NN=C(C8=CC(CCCCCCCC)=C(C)S8)O7)S6,83.6,41.8,2
277,120,13.2,13.1,20.81,0.76,0.84,5.67,4.15,1.52,CCCCCCC(C=C1)=CC=C1C2(C3=CC=C(CCCCCC)C=C3)C4=CC5=C(C(C6=C5SC7=C6SC(/C=C8C(C(C=C(F)C(F)=C9)=C9C\\8=C(C#N)\\C#N)=O)=C7)(C%10=CC=C(CCCCCC)C=C%10)C%11=CC=C(CCCCCC)C=C%11)C=C4C%12=C2C(SC(/C=C%13C(C(C=C(F)C(F)=C%14)=C%14C\\%13=C(C#N)/C#N)=O)=C%15)=C%15S%12,1499.92,5.47,3.63,1.84,CC(SC1=C2C3=CC(F)=C(CC(CC)CCCC)S3)=CC1=C(C4=CC(F)=C(CC(CC)CCCC)S4)C5=C2C=C(S5)C6=CC=C(C7=C8C(C(C9=C(CC(CC)CCCC)SC(CC(CC)CCCC)=C9C8=O)=O)=C(C%10=CC=C(C)S%10)S7)S6,43.4,26.8,1.62
278,120,14.4,14,21.8,0.77,0.86,5.67,4.15,1.52,CCCCCCC(C=C1)=CC=C1C2(C3=CC=C(CCCCCC)C=C3)C4=CC5=C(C(C6=C5SC7=C6SC(/C=C8C(C(C=C(F)C(F)=C9)=C9C\\8=C(C#N)\\C#N)=O)=C7)(C%10=CC=C(CCCCCC)C=C%10)C%11=CC=C(CCCCCC)C=C%11)C=C4C%12=C2C(SC(/C=C%13C(C(C=C(F)C(F)=C%14)=C%14C\\%13=C(C#N)/C#N)=O)=C%15)=C%15S%12,1499.92,5.51,3.67,1.84,CC(SC1=C2C3=CC(Cl)=C(CC(CC)CCCC)S3)=CC1=C(C4=CC(Cl)=C(CC(CC)CCCC)S4)C5=C2C=C(S5)C6=CC=C(C7=C8C(C(C9=C(CC(CC)CCCC)SC(CC(CC)CCCC)=C9C8=O)=O)=C(C%10=CC=C(C)S%10)S7)S6,44.9,25.5,1.76
279,121,4.91,4.8,11.27,0.515,0.829,5.36,3.74,1.62,O=C(N(C(CCCCCC)CCCCCC)C1=O)C2=CC=C(C3=C4C=CC1C32)C5=C(C#CC6=CC(C(C)(C)C7=CC(C#CC(C=C8C(N(C(CCCCCC)CCCCCC)C9=O)=O)=C%10C%11=C8C9=CC=C%11C%12=CC=C(C%13=O)C%14C%12=C%10C=CC%14C(N%13C(CCCCCC)CCCCCC)=O)=CC(C(C)(C)C%15=CC(C#CC(C=C%16C(N(C(CCCCCC)CCCCCC)C%17=O)=O)=C%18C%19=C%16C%17=CC=C%19C%20=CC=C(C%21=O)C%22C%20=C%18C=CC%22C(N%21C(CCCCCC)CCCCCC)=O)=C%23)=C7%24)=C(N%24C%15=C%23C%25(C)C)C%25=C6)C=C%26C%27=C5C4=CC=C%27C(N(C(CCCCCC)CCCCCC)C%26=O)=O,2702.75,5.22,3.64,1.58,O=C(OCC(CC)CCCC)C1=C(F)C2=C(C)SC(C3=CC4=C(C(C5=CC=C(CC(CC)CCCC)S5)=C(C=C(C)S6)C6=C4C7=CC=C(CC(CC)CCCC)S7)S3)=C2S1,124,72.9,1.7
280,122,12.21,11.96,25.89,0.712,0.662,5.42,4.17,1.25,O=C(C(C=C(F)C(F)=C1)=C1C/2=C(C#N)/C#N)C2=C/C3=CC(SC4=C5C(C6=CC=C(CC(CC)CCCC)C=C6)(C7=CC=C(CC(CC)CCCC)C=C7)C8=C4SC9=C8SC%10=C9C(C%11=CC=C(CC(CC)CCCC)C=C%11)(C%12=CC=C(CC(CC)CCCC)C=C%12)C%13=C%10SC%14=C%13SC(/C=C%15C(C(C=C(F)C(F)=C%16)=C%16C\\%15=C(C#N)\\C#N)=O)=C%14)=C5S3,1674.24,5.22,3.64,1.58,O=C(OCC(CC)CCCC)C1=C(F)C2=C(C)SC(C3=CC4=C(C(C5=CC=C(CC(CC)CCCC)S5)=C(C=C(C)S6)C6=C4C7=CC=C(CC(CC)CCCC)S7)S3)=C2S1,124,72.9,1.7
281,123,1.6,1.6,4.87,0.57,0.58,5.81,3.61,2.2,O=C(N(C(CCCCCCCC)CCCCCCCC)C1=O)C2=CC=C3C4=C2C1=CC=C4C5=C6C(C7=CC=C8C9=C7C6=CC=C9C(N(C(CCCCCCCC)CCCCCCCC)C8=O)=O)=C%10C(C%11=CC=C%12C%13=C%11C%10=CC=C%13C(N(C(CCCCCCCC)CCCCCCCC)C%12=O)=O)=C53,1372.97,4.9,3,1.9,CC1=CC(CCCCCC)=C(C)S1,21.1,11.6,1.82
282,124,1.8,1.74,5.14,0.44,0.79,5.3,3.7,1.6,O=C(N(CC(CCCCCC)CCCCCCCC)C1=O)C2=C(C1=CC=C3C4=NC5=C(C6=CC=CS6)C7=NC8=C9C%10=C%11C(C%12=CC=C%118)=C(C(N(CC(CCCCCC)CCCCCCCCC)C%12=O)=O)C=C%10)C3=C(C4=NC5=C(C%13=CC=CS%13)C7=N9)C=C2,1195.64,5.1,3.3,1.8,CC1=CC(CC(CC)CCCC)=C(C2=NC(SC(C3=C(CC(CCCC)CC)C=C(C4=CC([Si](CC(CC)CCCC)(CC(CCCC)CC)C5=C6SC(C)=C5)=C6S4)S3)=N7)=C7S2)S1,132.2,33.9,3.9
283,125,2.85,2.85,7.91,0.46,0.61,5.71,3.64,2.07,O=C(C(C=CC=C1)=C1C/2=O)C2=C/C3=CC=C(C4=CC=C(C(C=CC(C5=CC=C(/C=C6C(C(C=CC=C7)=C7C\\6=O)=O)S5)=C8)=C8[Si]9(CCCCCCCC)CCCCCCCC)C9=C4)S3,883.25,5.2,3.2,2,CC1=CC(CCCCCC)=C(C)S1,21.1,11.6,1.82
284,126,7.74,7.67,15.98,0.547,0.89,5.49,3.93,1.56,O=C(/C(S1)=C/C(C2=NON=C32)=CC=C3C(S4)=CC5=C4C6=CC(C(CCCCCCCC)(CCCCCCCC)C7=C8SC(C9=CC=C(/C=C%10SC(N(CC)C\\%10=O)=S)C%11=NON=C9%11)=C7)=C8C=C6C5(CCCCCCCC)CCCCCCCC)N(CC)C1=S,1293.89,5.33,3.53,1.8,CC(SC1=C2C3=CC=C(CC(CC)CCCC)S3)=CC1=C(C4=CC=C(CC(CC)CCCC)S4)C5=C2C=C(S5)C6=CC=C(C7=C8C(C(C9=C(CC(CC)CCCC)SC(CC(CC)CCCC)=C9C8=O)=O)=C(C%10=CC=C(C)S%10)S7)S6,117,58.5,2
285,126,6.95,6.88,13.95,0.524,0.95,5.41,3.88,1.53,O=C(/C(S1)=C/C(C2=N[Se]N=C32)=CC=C3C(S4)=CC5=C4C6=CC(C(CCCCCCCC)(CCCCCCCC)C7=C8SC(C9=CC=C(/C=C%10SC(N(CC)C\\%10=O)=S)C%11=N[Se]N=C9%11)=C7)=C8C=C6C5(CCCCCCCC)CCCCCCCC)N(CC)C1=S,1419.82,5.33,3.53,1.8,CC(SC1=C2C3=CC=C(CC(CC)CCCC)S3)=CC1=C(C4=CC=C(CC(CC)CCCC)S4)C5=C2C=C(S5)C6=CC=C(C7=C8C(C(C9=C(CC(CC)CCCC)SC(CC(CC)CCCC)=C9C8=O)=O)=C(C%10=CC=C(C)S%10)S7)S6,117,58.5,2
286,127,2.4,2.4,5.14,0.45,1.03,6.18,2.72,3.46,O=C(N(CCCCCCCC)C1=O)C2=C1C(C3=CC=CS3)=C(C4=CC=C(C5=CC=C(C([H])=O)C=C5)C6=C4C7=CC=C6)C7=C2C8=CC=CS8,651.84,4.9,3,1.9,CC1=CC(CCCCCC)=C(C)S1,21.1,11.6,1.82
287,127,1.61,1.61,3.5,0.45,1.02,6.12,2.67,3.45,O=C(N(CCCCCCCC)C1=O)C2=C1C(C3=CC=CS3)=C(C4=CC=C(C(OC)=O)C5=C4C6=CC=C5)C6=C2C7=CC=CS7,605.77,4.9,3,1.9,CC1=CC(CCCCCC)=C(C)S1,21.1,11.6,1.82
288,128,1.87,1.73,4.1,0.43,1.06,6,3.57,2.43,O=C(N(CCCCCCCC)C1=O)C2=C(C1=CC=C3C#CC#CC4=CC=C5C6=C(C(N(CCCCCCCC)C5=O)=O)C=CC=C64)C3=CC=C2,664.85,5.23,3.26,1.97,CCCCCCCCCN(C1=C2C=CC(C)=C1)C3=C2C=CC(C4=CC=C(S4)C5=C(C(OCCCCCCCCCCCC)=C(C6=NSN=C56)C7=CC=C(C)S7)OCCCCCCCCCCCC)=C3,50.3,25.2,2
289,128,3.71,3.65,6.29,0.55,1.07,6,3.57,2.43,O=C(N(CCCCCCCC)C1=O)C2=C(C1=CC=C3C#CC#CC4=CC=C5C6=C(C(N(CCCCCCCC)C5=O)=O)C=CC=C64)C3=CC=C2,664.85,5.28,3.33,1.95,CCCCC(CN(C1=C2C=CC(C)=C1)C3=C2C=CC(C4=CC=C(S4)C5=C(C(OCC(CCCCCCCC)CCCCCC)=C(C6=NSN=C56)C7=CC=C(C)S7)F)=C3)CC,119.1,59.6,2
290,129,0.94,0.94,3.33,0.388,0.73,5.87,3.79,2.08,O=C(N(C(CCCCC)CCCCC)C1=O)C2=CC=C(C3=C4C=CC1C32)C5=CC=C6C7=C5C4=CC=C7C(N(C(CCCCC)CCCCC)C6=O)=O,700.96,5.31,3.56,1.75,FC(C(F)=C(C1=NSN=C12)C)=C2C(S3)=CC=C3C4=C(OCC(CCCCCC)CCCCCCCC)C=C(C5=CC=C(C)S5)C(OCC(CCCCCC)CCCCCCCC)=C4,100.8,48,2.1
291,129,2.14,2.14,6.04,0.398,0.89,5.92,3.85,2.07,O=C(N(C(CCCCC)CCCCC)C1=O)C2=CC=C(C3=C4C=CC1C32)C5=C(C6=CC=C(C7(CCCCC7)C8=CC=C(C(C=C9%10)=C%11C%12=CC=C%13C(N(C(C%14C=CC(C%15=CC=C(C%10=C%15%11)C(N(C9=O)C(CCCCC)CCCCC)=O)=C%12C%13%14)=O)C(CCCCC)CCCCC)=O)C=C8)C=C6)C=C%16C%17=C5C4=CC=C%17C(N(C(CCCCC)CCCCC)C%16=O)=O,1634.25,5.31,3.56,1.75,FC(C(F)=C(C1=NSN=C12)C)=C2C(S3)=CC=C3C4=C(OCC(CCCCCC)CCCCCCCC)C=C(C5=CC=C(C)S5)C(OCC(CCCCCC)CCCCCCCC)=C4,100.8,48,2.1
292,129,5.28,5.28,10.04,0.602,0.87,6.16,3.98,2.18,CCCCCC(N(C(C1=CC=C2C(C=CC34)=C5C4C(C(N(C6=CC=C(C7(CCCCC7)C8=CC=C(N(C9=O)C(C%10=CC=C%11C%12=C(C%13=CC=C(C%14=C%13C%11=CC=C%15%14)C(N(C%15=O)C(CCCCC)CCCCC)=O)C=CC9C%10%12)=O)C=C8)C=C6)C3=O)=O)=CC=C5C%16=CC=C%17C1=C2%16)=O)C%17=O)CCCCC,1325.66,5.31,3.56,1.75,FC(C(F)=C(C1=NSN=C12)C)=C2C(S3)=CC=C3C4=C(OCC(CCCCCC)CCCCCCCC)C=C(C5=CC=C(C)S5)C(OCC(CCCCCC)CCCCCCCC)=C4,100.8,48,2.1
293,130,9.4,9.2,15.7,0.723,0.833,5.67,3.58,2.09,O=C(/C(S1)=C/C2=CC=C(C3=CC=C(C4=CC=C(C(C=CC(C5=CC=C(C6=CC=C(/C=C7SC(N(CC)C\\7=O)=S)O6)C8=NSN=C58)=C9)=C9C%10(CC(CC)CCCC)CC(CC)CCCC)C%10=C4)C%11=NSN=C3%11)O2)N(CC)C1=S,1133.55,5.22,3.64,1.58,O=C(OCC(CC)CCCC)C1=C(F)C2=C(C)SC(C3=CC4=C(C(C5=CC=C(CC(CC)CCCC)S5)=C(C=C(C)S6)C6=C4C7=CC=C(CC(CC)CCCC)S7)S3)=C2S1,124,72.9,1.7
294,131,5.42,4.84,8.17,0.52,1.15,5.75,3.5,2.25,CCCCCCCCC1(CCCCCCCC)C2=C(C=CC(C3=CC=C(/C=C4C(N(C)C(N(C)C\\4=O)=O)=O)S3)=C2)C5=CC=C(C6=CC=C(/C=C7C(N(C)C(N(C)C\\7=O)=O)=O)S6)C=C51,887.17,5.17,3.33,1.84,CC1=CC(CC(CC)CCCC)=C(C2=NC(SC(C3=C(CC(CCCC)CC)C=C(C4=CC([Si](CC(CC)CCCC)(CC(CCCC)CC)C5=C6SC(C)=C5)=C6S4)S3)=N7)=C7S2)S1,132.2,33.9,3.9
295,131,7.17,6.38,12.47,0.51,1,5.66,3.72,1.94,CCCCCCCCC1(CCCCCCCC)C2=C(C=CC(C3=CC=C(/C=C4C(N(CC)C(N(CC)C\\4=O)=S)=O)S3)=C2)C5=CC=C(C6=CC=C(/C=C7C(N(CC)C(N(CC)C\\7=O)=S)=O)S6)C=C51,975.4,5.17,3.33,1.84,CC1=CC(CC(CC)CCCC)=C(C2=NC(SC(C3=C(CC(CCCC)CC)C=C(C4=CC([Si](CC(CC)CCCC)(CC(CCCC)CC)C5=C6SC(C)=C5)=C6S4)S3)=N7)=C7S2)S1,132.2,33.9,3.9
296,132,1.63,1.43,5.71,0.296,0.97,5.15,3.73,1.42,CCCCCCC(C=C1)=CC=C1C2(C3=CC=C(CCCCCC)C=C3)C4=CC5=C(C(C6=C5SC(C7=C(CC(CC)CCCC)C=C(C8C9%10=C%11C%12=C%13C%14=C(C%15=C%12C(C%11=C%16C%17=C%189CN8C)=C%19%20)C%21=C%22C%23=C(C%24=C%25C%26=C%23%27)C%28=C%21C%15=C%19C%29=C%28C%24=C(C%30=C%25%31)C%32=C%29C%20=C%16C(C%17=C%33%34)=C%32C%30=C%33C%35=C%31C%26=C%36C%37=C%35C%34=C%18C(C%10=C%38%13)=C%37C%39=C%38C%14=C%22C%27=C%36%39)S7)=C6)(C%40=CC=C(CCCCCC)C=C%40)C%41=CC=C(CCCCCC)C=C%41)C=C4C%42=C2C=C(C%43=C(CC(CC)CCCC)C=C(/C=C%44C(C(C=CC=C%45)=C%45C\\%44=C(C#N)/C#N)=O)S%43)S%42,2276.02,5.4,3.24,2.16,CCC[Si](CCC)(C1=CC=C(C(C2=C3C=C(C4=CC=C(C5=C(F)C(F)=C(C6=CC=C(C)S6)C7=NN(CC(CCCCCC)CCCCCCCC)N=C57)S4)S2)=C8C(SC(C)=C8)=C3C9=CC=C([Si](CCC)(CCC)CCC)S9)S1)CCC,47,23.5,2
297,132,4.52,4.33,11.63,0.396,0.98,5.37,3.67,1.7,CCCCCCC(C=C1)=CC=C1C2(C3=CC=C(CCCCCC)C=C3)C4=CC5=C(C(C6=C5SC7=C6SC(C8C9%10=C%11C%12=C%13C%14=C(C%15=C%12C(C%11=C%16C%17=C%189CN8C)=C%19%20)C%21=C%22C%23=C(C%24=C%25C%26=C%23%27)C%28=C%21C%15=C%19C%29=C%28C%24=C(C%30=C%25%31)C%32=C%29C%20=C%16C(C%17=C%33%34)=C%32C%30=C%33C%35=C%31C%26=C%36C%37=C%35C%34=C%18C(C%10=C%38%13)=C%37C%39=C%38C%14=C%22C%27=C%36%39)=C7)(C%40=CC=C(CCCCCC)C=C%40)C%41=CC=C(CCCCCC)C=C%41)C=C4C%42=C2C(SC(/C=C%43C(C(C=CC=C%44)=C%44C\\%43=C(C#N)/C#N)=O)=C%45)=C%45S%42,1999.51,5.4,3.24,2.16,CCC[Si](CCC)(C1=CC=C(C(C2=C3C=C(C4=CC=C(C5=C(F)C(F)=C(C6=CC=C(C)S6)C7=NN(CC(CCCCCC)CCCCCCCC)N=C57)S4)S2)=C8C(SC(C)=C8)=C3C9=CC=C([Si](CCC)(CCC)CCC)S9)S1)CCC,47,23.5,2
298,133,4.19,4.19,10.38,0.467,0.87,5.41,3.72,1.69,O=C(N(C(CCCCCC)CCCCCC)C1=O)C2=CC(C3=CC(C4(C5C6C=CC(C7=C(C8=CC=C(C9=O)C%10C8=C%11C=CC%10C(N9C(CCCCCC)CCCCCC)=O)C(C%11=CC=C%12C(N(C(CCCCCC)CCCCCC)C%13=O)=O)=C%12C%13=C7)=C5)C%14=C6C=CC(C%15=C(C%16=C%17C=CC%18C%16C(C(N(C(CCCCCC)CCCCCC)C%18=O)=O)=C%15)C%19=CC=C%20C%21=C%19C%17=CC=C%21C(N(C(CCCCCC)CCCCCC)C%20=O)=O)=C%14)=C(C%22C4C=C(C%23=C(C%24=CC=C(C%25=O)C%26C%24=C%27C=CC%26C(N%25C(CCCCCC)CCCCCC)=O)C(C%27=CC=C%28C(N(C(CCCCCC)CCCCCC)C%29=O)=O)=C%28C%29=C%23)C=C%22)C=C3)=C(C%30=C%31C=CC1C%302)C%32=CC=C%33C%34=C%32C%31=CC=C%34C(N(C(CCCCCC)CCCCCC)C%33=O)=O,3340.66,5.27,3.55,1.72,O=C(OCC(CC)CCCC)C1=C(F)C2=C(C)SC(C3=CC4=C(C(C5=CC=C(CC(CC)CCCC)S5)=C(C=C(C)S6)C6=C4C7=CC=C(CC(CC)CCCC)S7)S3)=C2S1,124,72.9,1.7
299,133,5.83,5.83,12.32,0.587,0.82,5.42,3.78,1.64,O=C(N(C(CCCCCC)CCCCCC)C1=O)C2=CC=C(C3=C4C=CC1C32)C5=C(C6=CC(C7C8C=CC(C9=C(C%10=C%11C=CC%12C%10C(C(N(C(CCCCCC)CCCCCC)C%12=O)=O)=C9)C%13=CC=C%14C%15=C%13C%11=CC=C%15C(N(C(CCCCCC)CCCCCC)C%14=O)=O)=C7)=C(C8(C%16C%17C=CC(C%18=C(C%19=CC=C(C%20=O)C%21C%19=C%22C=CC%21C(N%20C(CCCCCC)CCCCCC)=O)C(C%22=CC=C%23C(N(C(CCCCCC)CCCCCC)C%24=O)=O)=C%23C%24=C%18)=C%16)C%25=C%17C=CC(C%26=C(C%27=C%28C=CC%29C%27C(C(N(C(CCCCCC)CCCCCC)C%29=O)=O)=C%26)C%30=CC=C%31C%32=C%30C%28=CC=C%32C(N(C(CCCCCC)CCCCCC)C%31=O)=O)=C%25)C=C6)C=C%33C%34=C5C4=CC=C%34C(N(C(CCCCCC)CCCCCC)C%33=O)=O,3340.66,5.27,3.55,1.72,O=C(OCC(CC)CCCC)C1=C(F)C2=C(C)SC(C3=CC4=C(C(C5=CC=C(CC(CC)CCCC)S5)=C(C=C(C)S6)C6=C4C7=CC=C(CC(CC)CCCC)S7)S3)=C2S1,124,72.9,1.7
300,134,0.19,0.17,0.81,0.34,0.71,5.83,4.12,1.71,O=C(N(CC(CC)CCCC)C1=O)C2=C(C3=CC=C(C4=CC=CS4)S3)C=C(C(N5CC(CC)CCCC)=O)C6=C2C1=CC(C7=CC=C(C8=CC=CS8)S7)=C6C5=O,819.12,5,3.1,1.9,CC1=CC(CCCCCC)=C(C)S1,21.1,11.6,1.82
301,134,0.09,0.09,0.45,0.33,0.64,5.6,4.14,1.46,O=C(N(CC(CC)CCCC)C1=O)C2=C(C3=CC=C(C4=CC=C(C5=CC=CS5)S4)S3)C=C(C(N6CC(CC)CCCC)=O)C7=C2C1=CC(C8=CC=C(C9=CC=C(C%10=CC=CS%10)S9)S8)=C7C6=O,983.36,5,3.1,1.9,CC1=CC(CCCCCC)=C(C)S1,21.1,11.6,1.82
302,134,1.5,1.45,3.43,0.53,0.82,5.53,4.05,1.48,O=C(N(CC(CC)CCCC)C1=O)C2=C(C3=CC=C(C4=CC=C(C5=CC=C(CCCCCC)S5)S4)S3)C=C(C(N6CC(CC)CCCC)=O)C7=C2C1=CC(C8=CC=C(C9=CC=C(C%10=CC=C(CCCCCC)S%10)S9)S8)=C7C6=O,1151.69,5,3.1,1.9,CC1=CC(CCCCCC)=C(C)S1,21.1,11.6,1.82
303,135,4.34,4.22,9.99,0.528,0.78,5.65,3.84,1.81,O=C(N(CC(CC)CCCC)C1=O)C2=CC=C3C(C2=C1C=C4OC)=C4C5=CC=C(C(N6CC(CC)CCCC)=O)C7=C5C3=C(C8=CC=C(C(C=C9C(N(CC(CC)CCCC)C%10=O)=O)=C%11C%12=C9C%10=CC=C%12C%13=C(OC)C=C(C(N(CC(CC)CCCC)C%14=O)=O)C%15=C%14C=CC%11=C%13%15)S8)C=C7C6=O,1369.73,5.11,3.25,1.86,O=C(C1=CC2=C(SC(C3=CC4=C(S3)C(C5=CC=C(S5)CC(CCCC)CC)=C6C=C(SC6=C4C7=CC=C(S7)CC(CCCC)CC)C)=C2S1)C)CC(CC)CCCC,56,20,2.8
304,136,6.08,6,12.83,0.564,0.84,5.65,3.84,1.81,O=C(N(CC(CC)CCCC)C1=O)C2=CC=C3C(C2=C1C=C4OCOC)=C4C5=CC=C(C(N6CC(CC)CCCC)=O)C7=C5C3=C(C8=CC=C(C(C=C9C(N(CC(CC)CCCC)C%10=O)=O)=C%11C%12=C9C%10=CC=C%12C%13=C(OCOC)C=C(C(N(CC(CC)CCCC)C%14=O)=O)C%15=C%14C=CC%11=C%13%15)S8)C=C7C6=O,1429.78,5.11,3.25,1.86,O=C(C1=CC2=C(SC(C3=CC4=C(S3)C(C5=CC=C(S5)CC(CCCC)CC)=C6C=C(SC6=C4C7=CC=C(S7)CC(CCCC)CC)C)=C2S1)C)CC(CC)CCCC,56,20,2.8
305,137,0.77,0.69,2.52,0.44,0.69,6.02,3.32,2.7,O=C1N(CCCCCC)C(C2=C1C=CC(C#CC3=CC=C(C#CC(C=C4)=CC5=C4C(N(C5=O)CCCCCC)=O)C6=NSN=C36)=C2)=O,642.77,5,3.1,1.9,CC1=CC(CCCCCC)=C(C)S1,21.1,11.6,1.82
306,137,0.16,0.15,1.03,0.31,0.51,6.02,3.32,2.7,O=C1N(CCCCCCCCCC)C(C2=C1C=CC(C#CC3=CC=C(C#CC(C=C4)=CC5=C4C(N(C5=O)CCCCCCCCCC)=O)C6=NSN=C36)=C2)=O,754.99,5,3.1,1.9,CC1=CC(CCCCCC)=C(C)S1,21.1,11.6,1.82
307,137,1.58,1.41,3.99,0.45,0.89,6.02,3.32,2.7,O=C1N(CC(CC)CCCC)C(C2=C1C=CC(C#CC3=CC=C(C#CC(C=C4)=CC5=C4C(N(C5=O)CC(CC)CCCC)=O)C6=NSN=C36)=C2)=O,698.88,5,3.1,1.9,CC1=CC(CCCCCC)=C(C)S1,21.1,11.6,1.82
308,137,2.05,1.91,4.49,0.48,0.76,6.01,3.31,2.7,O=C1N(C(C)CCCCC)C(C2=C1C=CC(C#CC3=CC=C(C#CC(C=C4)=CC5=C4C(N(C5=O)C(C)CCCCC)=O)C6=NSN=C36)=C2)=O,670.83,5,3.1,1.9,CC1=CC(CCCCCC)=C(C)S1,21.1,11.6,1.82
309,137,0.11,0.09,0.55,0.29,0.66,6.02,3.32,2.7,O=C1N(CCCOC(C)C)C(C2=C1C=CC(C#CC3=CC=C(C#CC(C=C4)=CC5=C4C(N(C5=O)CCCOC(C)C)=O)C6=NSN=C36)=C2)=O,674.77,5,3.1,1.9,CC1=CC(CCCCCC)=C(C)S1,21.1,11.6,1.82
310,137,0.38,0.35,1.44,0.36,0.72,5.98,3.4,2.58,O=C1N(CCCCCC)C(C2=C1C=C(C#CC3=CC=C(C#CC(S4)=CC5=C4C(N(C5=O)CCCCCC)=O)C6=NSN=C36)S2)=O,654.82,5,3.1,1.9,CC1=CC(CCCCCC)=C(C)S1,21.1,11.6,1.82
311,137,0.32,0.28,1.44,0.42,0.47,6.18,3.42,2.76,O=C1N(CCCCCC)C(C2=C1N=CC(C#CC3=CC=C(C#CC(C=C4)=NC5=C4C(N(C5=O)CCCCCC)=O)C6=NSN=C36)=C2)=O,644.75,5,3.1,1.9,CC1=CC(CCCCCC)=C(C)S1,21.1,11.6,1.82
312,138,5.1,5,11.2,0.51,0.88,6.25,4.14,2.11,CCCCCCCCC1(CCCCCCCC)C2=C(C=CC(C3=CC=C(/C=C(C#N)\\C#N)C4=NSN=C34)=C2)C5=C1C=C(C6=CC=C(/C=C(C#N)\\C#N)C7=NSN=C67)C=C5,811.08,5.22,3.64,1.58,O=C(OCC(CC)CCCC)C1=C(F)C2=C(C)SC(C3=CC4=C(C(C5=CC=C(CC(CC)CCCC)S5)=C(C=C(C)S6)C6=C4C7=CC=C(CC(CC)CCCC)S7)S3)=C2S1,124,72.9,1.7
313,138,5.3,5,10.6,0.53,0.88,6.05,4.13,1.92,CCCCCCCCC(CCCCCCCC)N1C2=C(C=CC(C3=CC=C(/C=C(C#N)\\C#N)C4=NSN=C34)=C2)C5=C1C=C(C6=CC=C(/C=C(C#N)\\C#N)C7=NSN=C67)C=C5,826.1,5.22,3.64,1.58,O=C(OCC(CC)CCCC)C1=C(F)C2=C(C)SC(C3=CC4=C(C(C5=CC=C(CC(CC)CCCC)S5)=C(C=C(C)S6)C6=C4C7=CC=C(CC(CC)CCCC)S7)S3)=C2S1,124,72.9,1.7
314,138,5,4.8,11.9,0.6,0.66,5.69,4.28,1.41,CCCCCCCCC1(CCCCCCCC)C2=C(SC(C3=CC=C(/C=C(C#N)/C#N)C4=NSN=C34)=C2)C5=C1C=C(C6=CC=C(/C=C(C#N)\\C#N)C7=NSN=C67)S5,823.13,5.22,3.64,1.58,O=C(OCC(CC)CCCC)C1=C(F)C2=C(C)SC(C3=CC4=C(C(C5=CC=C(CC(CC)CCCC)S5)=C(C=C(C)S6)C6=C4C7=CC=C(CC(CC)CCCC)S7)S3)=C2S1,124,72.9,1.7
315,139,4.66,4.46,7.3,0.629,0.965,5.5,3.25,2.25,O=C(/C(S1)=C/C(S2)=C(CCCCCCCC)C=C2C(C=C3)=CC4=C3C5=CC=C(C6=CC(CCCCCCCC)=C(/C=C7SC(N(CCCCCCCC)C\\7=O)=S)S6)C=C5C84C9=CC(C%10=CC(CCCCCCCC)=C(/C=C%11SC(N(CCCCCCCC)C\\%11=O)=S)S%10)=CC=C9C%12=C8C=C(C%13=CC(CCCCCCCC)=C(/C=C%14SC(N(CCCCCCCC)C\\%14=O)=S)S%13)C=C%12)N(CCCCCCCC)C1=S,2115.32,5,3.1,1.9,CC1=CC(CCCCCC)=C(C)S1,21.1,11.6,1.82
316,139,4.48,4.42,7.58,0.633,0.912,5.55,3.29,2.26,O=C(/C(S/1)=C/C(S2)=C(CCCCCCCC)C=C2C(C=C3)=CC4=C3C5=CC=C(C6=CC(CCCCCCCC)=C(/C=C7S/C(N(CCCCCCCC)C\\7=O)=C(C#N)/C#N)S6)C=C5C84C9=CC(C%10=CC(CCCCCCCC)=C(/C=C%11S/C(N(CCCCCCCC)C\\%11=O)=C(C#N)/C#N)S%10)=CC=C9C%12=C8C=C(C%13=CC(CCCCCCCC)=C(/C=C%14S/C(N(CCCCCCCC)C\\%14=O)=C(C#N)/C#N)S%13)C=C%12)N(CCCCCCCC)C1=C(C#N)/C#N,2243.27,5,3.1,1.9,CC1=CC(CCCCCC)=C(C)S1,21.1,11.6,1.82
317,140,5.85,5.58,11.9,0.57,0.82,5.92,3.79,2.13,O=C(N(C(CCCCCC)CCCCCC)C1=O)C2=CC=C(C3=C4C=CC1C32)C5=C(C(S6)=CC7=C6C(C8=CC=C(C9=CC%10C%11C%12=C9C%13=CC=C(C(N%14C(CCCCCC)CCCCCC)=O)C%15=C%13C(C%12=CC=C%11C(N(C(CCCCCC)CCCCCC)C%10=O)=O)=CC=C%15C%14=O)S8)=C(C=C(C%16=CC%17=C%18C(C%19=CC=C%20C%21=C%19C%17=CC=C%21C(N(C(CCCCCC)CCCCCC)C%20=O)=O)=CC=C(C%22=O)C%18C%16C(N%22C(CCCCCC)CCCCCC)=O)S%23)C%23=C7C%24=CC=C(C%25=C(C%26=C%27C=CC%28C%26C(C(N(C(CCCCCC)CCCCCC)C%28=O)=O)=C%25)C%29=CC=C%30C%31=C%29C%27=CC=C%31C(N(C(CCCCCC)CCCCCC)C%30=O)=O)S%24)C=C%32C%33=C5C4=CC=C%33C(N(C(CCC)CCC)C%32=O)=O,3290.58,5.22,3.64,1.58,O=C(OCC(CC)CCCC)C1=C(F)C2=C(C)SC(C3=CC4=C(C(C5=CC=C(CC(CC)CCCC)S5)=C(C=C(C)S6)C6=C4C7=CC=C(CC(CC)CCCC)S7)S3)=C2S1,124,72.9,1.7
318,140,7.69,7.56,14.7,0.56,0.92,6.21,3.75,2.46,O=C(N(C(CCCCCC)CCCCCC)C1=O)C2=CC3=C(C4=C5C=CC1C42)C6=C(C7=C3SC8=C7C(C(S9)=CC%10=C9C%11=C(C%12=C%10C=C(C%13=O)C%14C%12=C%15C=CC%14C(N%13C(CCCCCC)CCCCCC)=O)C(C%15=CC=C%16C(N(C(CCCCCC)CCCCCC)C%17=O)=O)=C%16C%17=C%11)=C%18C(C%19=C(C(C=C%20C(N(C(CCCCCC)CCCCCC)C%21=O)=O)=C%22C%23=C%20C%21=CC=C%23C%24=CC=C(C%25=O)C%26C%24=C%22C%19=CC%26C(N%25C(CCCCCC)CCCCCC)=O)S%18)=C8C(S%27)=CC%28=C%27C%29=CC%30C%31C%32=C%29C%33=C%28C=C(C(N%34C(CCCCCC)CCCCCC)=O)C%35=C%33C(C%32=CC=C%31C(N(C(CCCCCC)CCCCCC)C%30=O)=O)=CC=C%35C%34=O)C=C%36C%37=C6C5=CC=C%37C(N(C(CCC)CCC)C%36=O)=O,3282.52,5.22,3.64,1.58,O=C(OCC(CC)CCCC)C1=C(F)C2=C(C)SC(C3=CC4=C(C(C5=CC=C(CC(CC)CCCC)S5)=C(C=C(C)S6)C6=C4C7=CC=C(CC(CC)CCCC)S7)S3)=C2S1,124,72.9,1.7
319,141,3.39,3.28,7.71,0.456,0.96,5.87,3.92,1.95,O=C(C(C=CC=C1)=C1C/2=C(C#N)/C#N)C2=C/C3=CC4=C(S3)C5=C(C=CC6=C5C=CC7=C6C(SC(/C=C8C(C(C=CC=C9)=C9C\\8=C(C#N)\\C#N)=O)=C%10)=C%10C7(CCCCCC)CCCCCC)C4(CCCCCC)CCCCCC,1061.46,5.33,2.92,2.41,CC(SC1=C2C3=CC=C(CC(CC)CCCC)S3)=CC1=C(C4=CC=C(CC(CC)CCCC)S4)C5=C2C=C(S5)C6=CC=C(C7=C8C(C(C9=C(CC(CC)CCCC)SC(CC(CC)CCCC)=C9C8=O)=O)=C(C%10=CC=C(C)S%10)S7)S6,117,58.5,2
320,141,9.03,8.89,12.92,0.728,0.96,5.91,3.93,1.98,O=C(C(C=CC=C1)=C1C/2=C(C#N)/C#N)C2=C/C3=CC4=C(S3)C5=C(C=CC6=C5C=CC7=C6C(SC(/C=C8C(C(C=CC=C9)=C9C\\8=C(C#N)\\C#N)=O)=C%10)=C%10C7(CC(CC)CCCC)CC(CC)CCCC)C4(CC(CC)CCCC)CC(CC)CCCC,1173.68,5.33,2.92,2.41,CC(SC1=C2C3=CC=C(CC(CC)CCCC)S3)=CC1=C(C4=CC=C(CC(CC)CCCC)S4)C5=C2C=C(S5)C6=CC=C(C7=C8C(C(C9=C(CC(CC)CCCC)SC(CC(CC)CCCC)=C9C8=O)=O)=C(C%10=CC=C(C)S%10)S7)S6,117,58.5,2
321,142,6.34,6.24,11.77,0.523,1.013,5.71,3.77,1.94,O=C(/C(S1)=C/C(C2=NSN=C32)=C(F)C(F)=C3C(S4)=CC5=C4C6=CC(C(C7=CC=C(CCCCCC)C=C7)(C8=CC=C(CCCCCC)C=C8)C9=C%10SC(C%11=C(F)C(F)=C(/C=C%12SC(N(CC)C\\%12=O)=S)C%13=NSN=C%11%13)=C9)=C%10C=C6C5(C%14=CC=C(CCCCCC)C=C%14)C%15=CC=C(CCCCCC)C=C%15)N(CC)C1=S,1590.15,5.31,2.89,2.42,CC1=CC2=C(S1)C(C3=CC(CCCCCC)=C(CCCCCC)S3)=C4C=C(SC4=C2C5=CC(CCCCCC)=C(CCCCCC)S5)C6=CC=C(S6)C7=C(C(F)=C(C8=NN(N=C87)CC(CCCC)CCCCCC)C9=CC=C(S9)C)F,100,50,2
322,143,6.91,6.46,13.5,0.606,0.846,5.57,3.8,1.77,O=C(C(C=CC=C1)=C1C/2=C(C#N)/C#N)C2=C/C(S3)=CC4=C3C(C=C(C=C(C(C5=CC=C(CCCCCC)C=C5)(C6=CC=C(CCCCCC)C=C6)C7=C8SC(/C=C9C(C(C=CC=C%10)=C%10C\\9=C(C#N)\\C#N)=O)=C7)C8=C%11)C%11=C%12)=C%12C4(C%13=CC=C(CCCCCC)C=C%13)C%14=CC=C(CCCCCC)C=C%14,1365.85,5.2,3.59,1.61,O=C(OCC(CC)CCCC)C1=C(F)C2=C(C)SC(C3=CC4=C(C(C5=CC=C(CC(CC)CCCC)S5)=C(C=C(C)S6)C6=C4C7=CC=C(CC(CC)CCCC)S7)S3)=C2S1,124,72.9,1.7
323,143,10.6,10.2,19.4,0.725,0.752,5.45,3.93,1.52,O=C(C(C=CC=C1)=C1C/2=C(C#N)/C#N)C2=C/C(S3)=CC4=C3C(SC5=C6SC7=C5C(C8=CC=C(CCCCCC)C=C8)(C9=CC=C(CCCCCC)C=C9)C%10=C7SC(/C=C%11C(C(C=CC=C%12)=C%12C\\%11=C(C#N)\\C#N)=O)=C%10)=C6C4(C%13=CC=C(CCCCCC)C=C%13)C%14=CC=C(CCCCCC)C=C%14,1377.9,5.2,3.59,1.61,O=C(OCC(CC)CCCC)C1=C(F)C2=C(C)SC(C3=CC4=C(C(C5=CC=C(CC(CC)CCCC)S5)=C(C=C(C)S6)C6=C4C7=CC=C(CC(CC)CCCC)S7)S3)=C2S1,124,72.9,1.7
324,144,7.31,7.21,12.69,0.576,1,5.37,3.73,1.64,O=C(C(C=CC=C1)=C1C/2=C(C#N)/C#N)C2=C/C(S3)=CC4=C3C5=C(C(C=C(CCCCCCCCCCCC)C6=C7C(CCCCCCCCCCCC)=CC8=C6SC9=C8C(C%10=CC=C(CCCCCC)C=C%10)(C%11=CC=C(CCCCCC)C=C%11)C%12=C9SC(/C=C%13C(C(C=CC=C%14)=C%14C\\%13=C(C#N)\\C#N)=O)=C%12)=C7S5)C4(C%15=CC=C(CCCCCC)C=C%15)C%16=CC=C(CCCCCC)C=C%16,1814.66,5.36,3.54,1.82,CC(SC1=C2C3=CC=C(CC(CC)CCCC)S3)=CC1=C(C4=CC=C(CC(CC)CCCC)S4)C5=C2C=C(S5)C6=CC=C(C7=C8C(C(C9=C(CC(CC)CCCC)SC(CC(CC)CCCC)=C9C8=O)=O)=C(C%10=CC=C(C)S%10)S7)S6,45,30,1.5
325,144,7.52,7.44,15.19,0.563,0.88,5.43,3.94,1.49,O=C(C(C=C(F)C(F)=C1)=C1C/2=C(C#N)/C#N)C2=C/C(S3)=CC4=C3C5=C(C(C=C(CCCCCCCCCCCC)C6=C7C(CCCCCCCCCCCC)=CC8=C6SC9=C8C(C%10=CC=C(CCCCCC)C=C%10)(C%11=CC=C(CCCCCC)C=C%11)C%12=C9SC(/C=C%13C(C(C=C(F)C(F)=C%14)=C%14C\\%13=C(C#N)\\C#N)=O)=C%12)=C7S5)C4(C%15=CC=C(CCCCCC)C=C%15)C%16=CC=C(CCCCCC)C=C%16,1886.63,5.36,3.54,1.82,CC(SC1=C2C3=CC=C(CC(CC)CCCC)S3)=CC1=C(C4=CC=C(CC(CC)CCCC)S4)C5=C2C=C(S5)C6=CC=C(C7=C8C(C(C9=C(CC(CC)CCCC)SC(CC(CC)CCCC)=C9C8=O)=O)=C(C%10=CC=C(C)S%10)S7)S6,45,30,1.5
326,145,9.6,9.2,16.5,0.66,0.88,5.38,3.93,1.45,O=C(C(C=CC=C1)=C1C/2=C(C#N)/C#N)C2=C/C(S3)=CC4=C3C(SC5=C6SC7=C5N(C(CCCCCCCC)CCCCCCCC)C8=C7SC(/C=C9C(C(C=CC=C%10)=C%10C\\9=C(C#N)\\C#N)=O)=C8)=C6N4C(CCCCCCCC)CCCCCCCC,1215.75,5.33,3.53,1.8,CC(SC1=C2C3=CC=C(CC(CC)CCCC)S3)=CC1=C(C4=CC=C(CC(CC)CCCC)S4)C5=C2C=C(S5)C6=CC=C(C7=C8C(C(C9=C(CC(CC)CCCC)SC(CC(CC)CCCC)=C9C8=O)=O)=C(C%10=CC=C(C)S%10)S7)S6,117,58.5,2
327,145,13.2,12.5,23.2,0.73,0.78,5.52,4.11,1.41,O=C(C(C=C(F)C(F)=C1)=C1C/2=C(C#N)/C#N)C2=C/C(S3)=CC4=C3C(SC5=C6SC7=C5N(C(CCCCCCCC)CCCCCCCC)C8=C7SC(/C=C9C(C(C=C(F)C(F)=C%10)=C%10C\\9=C(C#N)\\C#N)=O)=C8)=C6N4C(CCCCCCCC)CCCCCCCC,1287.71,5.33,3.53,1.8,CC(SC1=C2C3=CC=C(CC(CC)CCCC)S3)=CC1=C(C4=CC=C(CC(CC)CCCC)S4)C5=C2C=C(S5)C6=CC=C(C7=C8C(C(C9=C(CC(CC)CCCC)SC(CC(CC)CCCC)=C9C8=O)=O)=C(C%10=CC=C(C)S%10)S7)S6,117,58.5,2
328,146,2.31,2.28,7.03,0.313,1.033,6.05,3.71,2.34,O=C(N(C(CCCCC)CCCCC)C1=O)C2=CC=C(C3=C4C(C5=CC6=C([C@H]7C(C=CC=C8)=C8[C@@H]6C9=C7C=CC=C9)C=C5%10)=CC1C32)C%11=CC=C%12C%13=C%11C4=C%10C=C%13C(N(C(CCCCC)CCCCC)C%12=O)=O,951.26,5.2,3.59,1.61,O=C(OCC(CC)CCCC)C1=C(F)C2=C(C)SC(C3=CC4=C(C(C5=CC=C(CC(CC)CCCC)S5)=C(C=C(C)S6)C6=C4C7=CC=C(CC(CC)CCCC)S7)S3)=C2S1,124,72.9,1.7
329,146,6.15,6.04,12.8,0.492,0.96,6.09,3.73,2.36,O=C(N(C(CCCCC)CCCCC)C1=O)C2=CC=C(C3=C4C(C5=CC6=C([C@H]7C(C=C(C8=C(C9=C%10C=C(C%11=O)C%12C9=C%13C=CC%12C(N%11C(CCCCC)CCCCC)=O)C(C%13=CC=C%14C(N(C(CCCCC)CCCCC)C%15=O)=O)=C%14C%15=C8)C%10=C%16)=C%16[C@@H]6C%17=C7C=CC=C%17)C=C5%18)=CC1C32)C%19=CC=C%20C%21=C%19C4=C%18C=C%21C(N(C(CCCCC)CCCCC)C%20=O)=O,1648.2,5.2,3.59,1.61,O=C(OCC(CC)CCCC)C1=C(F)C2=C(C)SC(C3=CC4=C(C(C5=CC=C(CC(CC)CCCC)S5)=C(C=C(C)S6)C6=C4C7=CC=C(CC(CC)CCCC)S7)S3)=C2S1,124,72.9,1.7
330,146,5.26,5.13,12.74,0.446,0.902,6.1,3.73,2.37,O=C(N(C(CCCCC)CCCCC)C1=O)C2=CC=C(C3=C4C(C5=CC6=C([C@H]7C(C=C(C8=C(C9=C%10C=C(C%11=O)C%12C9=C%13C=CC%12C(N%11C(CCCCC)CCCCC)=O)C(C%13=CC=C%14C(N(C(CCCCC)CCCCC)C%15=O)=O)=C%14C%15=C8)C%10=C%16)=C%16[C@@H]6C%17=C7C=C(C(C=C%18C(N(C(CCCCC)CCCCC)C%19=O)=O)=C%20C%21=C%18C%19=CC=C%21C%22=CC=C(C%23=O)C%24C%22=C%20C%25=CC%24C(N%23C(CCCCC)CCCCC)=O)C%25=C%17)C=C5%26)=CC1C32)C%27=CC=C%28C%29=C%27C4=C%26C=C%29C(N(C(CCCCC)CCCCC)C%28=O)=O,2345.13,5.2,3.59,1.61,O=C(OCC(CC)CCCC)C1=C(F)C2=C(C)SC(C3=CC4=C(C(C5=CC=C(CC(CC)CCCC)S5)=C(C=C(C)S6)C6=C4C7=CC=C(CC(CC)CCCC)S7)S3)=C2S1,124,72.9,1.7
331,147,0.1,0.1,0.99,0.35,0.42,5.9,3.6,2.3,CCCCC(CC)CC(C1=C2C=CC=C1)C3=C2C=CC(C4=CC=C(/C=C(C#N)/C#N)C5=NSN=C45)=C3,488.65,5,3.1,1.9,CC1=CC(CCCCCC)=C(C)S1,21.1,11.6,1.82
332,147,0.4,0.4,2.3,0.36,0.48,5.7,3.6,2.1,CCCCC(CC)CN1C2=C(SC=C2)C3=C1C=C(C4=CC=C(/C=C(C#N)/C#N)C5=NSN=C45)S3,501.69,5,3.1,1.9,CC1=CC(CCCCCC)=C(C)S1,21.1,11.6,1.82
333,147,0.3,0.3,1.4,0.4,0.58,5.7,3.6,2.1,CCCCCCN1C2=C(SC=C2)C3=C1C=C(C4=CC=C(/C=C(C#N)/C#N)C5=NSN=C45)S3,473.63,5,3.1,1.9,CC1=CC(CCCCCC)=C(C)S1,21.1,11.6,1.82
334,147,1.5,1.5,5.88,0.46,0.54,5.7,3.7,2,CCC[Si]1(CCC)C2=C(SC(C3=CC=C(F)C=C3)=C2)C4=C1C=C(C5=CC=C(/C=C(C#N)/C#N)C6=NSN=C56)S4,582.81,5,3.1,1.9,CC1=CC(CCCCCC)=C(C)S1,21.1,11.6,1.82
335,148,7.66,7.48,14.2,0.64,0.84,5.67,3.85,1.82,O=C(C(C=CC=C1)=C1C/2=C(C#N)/C#N)C2=C/C3=CC4=C(C(C=C(OC5(C6=CC=C(CCCCCC)C=C6)C7=CC=C(CCCCCC)C=C7)C(C8=C5C=C(/C=C9C(C(C=CC=C%10)=C%10C\\9=C(C#N)\\C#N)=O)S8)=C%11)=C%11OC4(C%12=CC=C(CCCCCC)C=C%12)C%13=CC=C(CCCCCC)C=C%13)S3,1347.79,5.36,3.54,1.82,CC(SC1=C2C3=CC=C(CC(CC)CCCC)S3)=CC1=C(C4=CC=C(CC(CC)CCCC)S4)C5=C2C=C(S5)C6=CC=C(C7=C8C(C(C9=C(CC(CC)CCCC)SC(CC(CC)CCCC)=C9C8=O)=O)=C(C%10=CC=C(C)S%10)S7)S6,45,30,1.5
336,149,3.28,3.08,5.45,0.59,1.02,5.76,3.56,2.2,CCN(C/1=O)C(SC1=C\\C2=CC=C(C3=CC(C4(C(C=CC=C5)=C5C6=C4C=CC=C6)C7C8C=CC(C(C9=NN(CCCCCCCC)N=C%109)=CC=C%10/C=C%11SC(N(C/%11=O)CC)=S)=C7)=C8C=C3)C%12=NN(CCCCCCCC)N=C2%12)=S,1119.54,5,3.1,1.9,CC1=CC(CCCCCC)=C(C)S1,21.1,11.6,1.82
337,149,0.57,0.54,2.09,0.3,0.91,5.7,3.57,2.13,CCN(C/1=O)/C(SC1=C\\C2=CC=C(C3=CC(C4(C(C=CC=C5)=C5C6=C4C=CC=C6)C7C8C=CC(C(C9=NN(CCCCCCCC)N=C%109)=CC=C%10/C=C%11S/C(N(C/%11=O)CC)=C(C#N)\\C#N)=C7)=C8C=C3)C%12=NN(CCCCCCCC)N=C2%12)=C(C#N)/C#N,1183.51,5,3.1,1.9,CC1=CC(CCCCCC)=C(C)S1,21.1,11.6,1.82
338,149,0.2,0.17,1.07,0.4,0.47,6.08,3.81,2.27,CCCCCCCCN1N=C2C(/C=C(C#N)/C#N)=CC=C(C3=CC(C4(C(C=CC=C5)=C5C6=C4C=CC=C6)C7C8C=CC(C(C9=NN(CCCCCCCC)N=C%109)=CC=C%10/C=C(C#N)\\C#N)=C7)=C8C=C3)C2=N1,929.19,5,3.1,1.9,CC1=CC(CCCCCC)=C(C)S1,21.1,11.6,1.82
339,150,8.16,8.13,13.53,0.656,0.92,5.47,3.78,1.69,O=C(C(C=CC=C1)=C1C/2=C(C#N)\\C#N)C2=C/C(S3)=CC4=C3C5=C([Si]4(CCCCCC)CCCCCC)C=C6C([Si](CCCCCC)(CCCCCC)C7=C6SC(/C=C8C(C(C=CC=C9)=C9C\\8=C(C#N)/C#N)=O)=C7)=C5,1043.55,5.33,3.53,1.8,CC(SC1=C2C3=CC=C(CC(CC)CCCC)S3)=CC1=C(C4=CC=C(CC(CC)CCCC)S4)C5=C2C=C(S5)C6=CC=C(C7=C8C(C(C9=C(CC(CC)CCCC)SC(CC(CC)CCCC)=C9C8=O)=O)=C(C%10=CC=C(C)S%10)S7)S6,117,58.5,2
340,150,8.83,8.78,16.69,0.654,0.81,5.53,3.91,1.62,O=C(C(C=CC=C1)=C1C/2=C(C#N)\\C#N)C2=C/C(S3)=CC4=C3C5=C(C4(CCCCCC)CCCCCC)C=C6C(C(CCCCCC)(CCCCCC)C7=C6SC(/C=C8C(C(C=CC=C9)=C9C\\8=C(C#N)/C#N)=O)=C7)=C5,1011.4,5.33,3.53,1.8,CC(SC1=C2C3=CC=C(CC(CC)CCCC)S3)=CC1=C(C4=CC=C(CC(CC)CCCC)S4)C5=C2C=C(S5)C6=CC=C(C7=C8C(C(C9=C(CC(CC)CCCC)SC(CC(CC)CCCC)=C9C8=O)=O)=C(C%10=CC=C(C)S%10)S7)S6,117,58.5,2
341,151,4.69,4.69,10.06,0.536,0.87,5.6,3.9,1.7,CC(C)(C)C(C=C1)=CC=C1O[B@]23N4C5=C6C(C=C(C7=C(CCCCCCCC)C=C(/C=C8C(C(C=CC=C9)=C9C\\8=C(C#N)/C#N)=O)S7)C=C6)=C4N=C%10C%11=C(C=C(C%12=C(CCCCCCCC)C=C(/C=C%13C(C(C=CC=C%14)=C%14C\\%13=C(C#N)/C#N)=O)S%12)C=C%11)C(N%103)=NC%15=[N]2C(C%16=C%15C=C(C%17=C(CCCCCCCC)C=C(/C=C%18C(C(C=CC=C%19)=C%19C\\%18=C(C#N)/C#N)=O)S%17)C=C%16)=N5,1740,5.33,3.53,1.8,CC(SC1=C2C3=CC=C(CC(CC)CCCC)S3)=CC1=C(C4=CC=C(CC(CC)CCCC)S4)C5=C2C=C(S5)C6=CC=C(C7=C8C(C(C9=C(CC(CC)CCCC)SC(CC(CC)CCCC)=C9C8=O)=O)=C(C%10=CC=C(C)S%10)S7)S6,117,58.5,2
342,151,3.8,3.8,10.51,0.47,0.77,5.63,4.06,1.57,CC(C)(C)C(C=C1)=CC=C1O[B@]23N4C5=C6C(C=C(C7=C(CCCCCCCC)C=C(/C=C8C(C(C=C(F)C(F)=C9)=C9C\\8=C(C#N)/C#N)=O)S7)C=C6)=C4N=C%10C%11=C(C=C(C%12=C(CCCCCCCC)C=C(/C=C%13C(C(C=C(F)C(F)=C%14)=C%14C\\%13=C(C#N)/C#N)=O)S%12)C=C%11)C(N%103)=NC%15=[N]2C(C%16=C%15C=C(C%17=C(CCCCCCCC)C=C(/C=C%18C(C(C=C(F)C(F)=C%19)=C%19C\\%18=C(C#N)/C#N)=O)S%17)C=C%16)=N5,1847.94,5.33,3.53,1.8,CC(SC1=C2C3=CC=C(CC(CC)CCCC)S3)=CC1=C(C4=CC=C(CC(CC)CCCC)S4)C5=C2C=C(S5)C6=CC=C(C7=C8C(C(C9=C(CC(CC)CCCC)SC(CC(CC)CCCC)=C9C8=O)=O)=C(C%10=CC=C(C)S%10)S7)S6,117,58.5,2
343,152,3.2,3.2,9,0.46,0.77,5.9,3.8,2.1,O=C(N(C(CCCCCCC)CCCCCCC)C1=O)C2=CC=C(C3=C4C=CC1C32)C5=CC=C6C7=C5C4=CC=C7C(N(N8C(C9=CC=C%10C%11=C9C(C8=O)=CC=C%11C%12=CC=C(C%13=O)C%14C%12=C%10C=CC%14C(N%13C(CCCCCCC)CCCCCCC)=O)=O)C6=O)=O,1203.53,5.11,3.25,1.86,O=C(C1=CC2=C(SC(C3=CC4=C(S3)C(C5=CC=C(S5)CC(CCCC)CC)=C6C=C(SC6=C4C7=CC=C(S7)CC(CCCC)CC)C)=C2S1)C)CC(CC)CCCC,56,20,2.8
344,153,6.3,6,10.7,0.57,0.98,5.9,3.83,2.07,O=C(N(C(CCCCC)CCCCC)C1=O)C2=CC=C(C3=C4C=CC1C32)C5=C(C6=CC7=C(C8C(C7(C9C%10C=CC=C9)C%11=C%10C=CC=C%11)C=C(C%12=C(C%13=C%14C=CC%15C%13C(C(N(C(CCCCC)CCCCC)C%15=O)=O)=C%12)C%16=CC=C%17C%18=C%16C%14=CC=C%18C(N(C(CCCCC)CCCCC)C%17=O)=O)C=C8)C=C6)C=C%19C%20=C5C4=CC=C%20C(N(C(CCCCC)CCCCC)C%19=O)=O,1718.33,5.36,3.71,1.65,CC1=C(C=C(S1)C2=C(C(F)=C(C3=NSN=C32)C4=CC(CC(CCCCCCCCCC)CCCCCCCCCCCC)=C(S4)C5=CC=C(S5)C6=CC=C(S6)C)F)CC(CCCCCCCCCCCC)CCCCCCCCCC,140,70,2
345,153,5.4,5.1,11.4,0.53,0.84,5.99,3.96,2.03,O=C(N(C(CCCCCC)CCCCCC)C1=O)C2=CC3=C(C4=CC5=C6C7=C4C8=CC=C(C(N9C(CCCCCC)CCCCCC)=O)C%10=C8C(C7=CC=C6C(N(C(CCCCCC)CCCCCC)C5=O)=O)=CC=C%10C9=O)C=C%11C=C%12C%13=C%14C%11=C3C(C2=C1C=C%15)=C%15C%14=CC=C%13C(N(C(CCCCCC)CCCCCC)C%12=O)=O,1532.12,5.36,3.71,1.65,CC1=C(C=C(S1)C2=C(C(F)=C(C3=NSN=C32)C4=CC(CC(CCCCCCCCCC)CCCCCCCCCCCC)=C(S4)C5=CC=C(S5)C6=CC=C(S6)C)F)CC(CCCCCCCCCCCC)CCCCCCCCCC,140,70,2
346,153,3,2.9,7.4,0.39,1,5.9,3.83,2.07,O=C(N(C(CCCCC)CCCCC)C1=O)C2=CC=C(C3=C4C=CC1C32)C5=C(C6=CC7=C(C8C(C7(C9C%10C=CC=C9)C%11=C%10C=CC=C%11)C=C(C%12=C(C%13=C%14C=CC%15C%13C(C(N(C(CCCCC)CCCCC)C%15=O)=O)=C%12)C%16=CC=C%17C%18=C%16C%14=CC=C%18C(N(C(CCCCC)CCCCC)C%17=O)=O)C=C8)C=C6)C=C%19C%20=C5C4=CC=C%20C(N(C(CCCCC)CCCCC)C%19=O)=O,1718.33,5.39,3.79,1.6,O=C(OCC(CC)CCCC)C1=C(F)C2=C(C)SC(C3=CC4=C(C(C5=CC=C(CC(CC)CCCC)S5)=C(C=C(C)S6)C6=C4C7=CC=C(CC(CC)CCCC)S7)S3)=C2S1,124,72.9,1.7
347,154,6.31,6.08,13.55,0.48,0.97,5.45,3.88,1.57,CCCCCCC(C=C1)=CC=C1C(C2=C3SC(C4=C(CC(CC)CCCC)C=C(/C=C5C(C(C=CC=C6)=C6C\\5=C(C#N)\\C#N)=O)S4)=C2)(C7=CC=C(CCCCCC)C=C7)C8=C3C=C(C(C9=C%10SC(C(S%11)=C(C=C%11/C=C%12/C(C%13=C(C%12=O)C=CC=C%13)=C(C#N)/C#N)CC(CC)CCCC)=C9)(C%14=CC=C(CCCCCC)C=C%14)C%15=CC=C(CCCCCC)C=C%15)C%10=C8,1704.46,5.39,3.79,1.6,O=C(OCC(CC)CCCC)C1=C(F)C2=C(C)SC(C3=CC4=C(C(C5=CC=C(CC(CC)CCCC)S5)=C(C=C(C)S6)C6=C4C7=CC=C(CC(CC)CCCC)S7)S3)=C2S1,124,72.9,1.7
348,155,8.58,8.21,15.2,0.62,0.91,5.45,3.79,1.66,CCCCCCC(C=C1)=CC=C1C(C2=C3[Se]C(C4=C(CC(CC)CCCC)C(C=C5C(C(C=CC=C6)=C6/C5=C(C#N)/C#N)=O)=CS4)=C2)(C7=CC=C(CCCCCC)C=C7)C8=C3C=C(C(C9=C%10[Se]C(C%11=C(C(/C=C%12\\C(C%13=C(C%12=O)C=CC=C%13)=C(C#N)\\C#N)=CS%11)CC(CC)CCCC)=C9)(C%14=CC=C(CCCCCC)C=C%14)C%15=CC=C(CCCCCC)C=C%15)C%10=C8,1798.26,5.29,3.3,1.99,CC1=CC(C(S1)=C2C3=CC=C(CC(CCCCCC)CCCCCCCC)S3)=C(C4=C2C=C(C5=CC=C(C6=C(F)C(F)=C(C7=CC=C(C)S7)C8=NN(CCCCCCCC)N=C68)S5)S4)C9=CC=C(CC(CCCCCC)CCCCCCCC)S9,140,70,2
349,156,11.9,11.4,18.9,0.63,1,5.58,3.96,1.62,CCCCCCC(C=C1)=CC=C1C2(C3=CC=C(CCCCCC)C=C3)C4=CC5=C(C(C6=C5SC7=C6SC(/C=C8C(C(C=CC(C)=C9)=C9C\\8=C(C#N)\\C#N)=O)=C7)(C%10=CC=C(CCCCCC)C=C%10)C%11=CC=C(CCCCCC)C=C%11)C=C4C%12=C2C(SC(/C=C%13C(C(C=CC(C)=C%14)=C%14C\\%13=C(C#N)/C#N)=O)=C%15)=C%15S%12,1456.01,5.39,3.37,2.02,CC1=CC(C(S1)=C2C3=CC=C(SCCCCCCCC)S3)=C(C4=C2C=C(C5=CC(C(OCC(CC)CCCC)=O)=C(C6=CC=C(C7=C(C(OCC(CC)CCCC)=O)C=C(C)S7)S6)S5)S4)C8=CC=C(SCCCCCCCC)S8,107.5,35.7,3.01
350,156,0.01,0.01,0.08,0.26,0.56,5.58,3.96,1.62,CCCCCCC(C=C1)=CC=C1C2(C3=CC=C(CCCCCC)C=C3)C4=CC5=C(C(C6=C5SC7=C6SC(/C=C8C(C(C=CC(C)=C9)=C9C\\8=C(C#N)\\C#N)=O)=C7)(C%10=CC=C(CCCCCC)C=C%10)C%11=CC=C(CCCCCC)C=C%11)C=C4C%12=C2C(SC(/C=C%13C(C(C=CC(C)=C%14)=C%14C\\%13=C(C#N)/C#N)=O)=C%15)=C%15S%12,1456.01,5.63,3.63,2,CC1=CC(C(S1)=C2C3=CC=C(SCCCCCCCC)S3)=C(C4=C2C=C(C5=CC(C(OCC(CC)CCCC)=O)=C(C6=C(C(OCC(CC)CCCC)=O)C=C(C)S6)S5)S4)C7=CC=C(SCCCCCCCC)S7,59.9,30.4,1.97
351,157,9.56,9.37,16.35,0.671,0.87,5.32,3.85,1.47,O=C(C(C=CC=C1)=C1C/2=C(C#N)\\C#N)C2=C/C3=CC(C4(C5=CC=C(CCCCCC)C=C5)C6=CC=C(CCCCCC)C=C6)=C(S3)C7=C4C8=C(OCC(CC)CCCC)C(SC9=C%10C(C%11=CC=C(CCCCCC)C=C%11)(C%12=CC=C(CCCCCC)C=C%12)C%13=C9SC(/C=C%14C(C(C=CC=C%15)=C%15C\\%14=C(C#N)\\C#N)=O)=C%13)=C%10C(OCC(CC)CCCCC)=C8S7,1698.41,5.22,3.21,2.01,CC1=CC(C(S1)=C2C3=CC=C(SCCCCCCCCCCCC)S3)=C(C4=C2C=C(C5=CC=C(C6=C(F)C(F)=C(C7=CC=C(C)S7)C8=NN(CC(CCCCCC)CCCCCCCC)N=C68)S5)S4)C9=CC=C(SCCCCCCCCCCCC)S9,140,70,2
352,157,10.46,10.28,17.75,0.657,0.9,5.32,3.85,1.47,O=C(C(C=CC=C1)=C1C/2=C(C#N)\\C#N)C2=C/C3=CC(C4(C5=CC=C(CCCCCC)C=C5)C6=CC=C(CCCCCC)C=C6)=C(S3)C7=C4C8=C(OCC(CC)CCCC)C(SC9=C%10C(C%11=CC=C(CCCCCC)C=C%11)(C%12=CC=C(CCCCCC)C=C%12)C%13=C9SC(/C=C%14C(C(C=CC=C%15)=C%15C\\%14=C(C#N)\\C#N)=O)=C%13)=C%10C(OCC(CC)CCCCC)=C8S7,1698.41,5.25,3.18,2.07,CCC[Si](CCC)(C1=CC=C(C(C2=C3C=C(C4=CC=C(C5=C(F)C(F)=C(C6=CC=C(C)S6)C7=NN(CC(CCCCCC)CCCCCCCC)N=C57)S4)S2)=C8C(SC(C)=C8)=C3C9=CC=C([Si](CCC)(CCC)CCC)S9)S1)CCC,139,56.2,2.47
353,158,11.02,10.76,16,0.753,0.915,5.68,3.92,1.76,CCCCCCC(C=C1)=CC=C1C2(C3=CC=C(CCCCCC)C=C3)C4=CC5=C(C(C6=C5SC7=C6SC(/C=C8C(C(C=CC(C)=C9)=C9C\\8=C(C#N)\\C#N)=O)=C7)(C%10=CC=C(CCCCCC)C=C%10)C%11=CC=C(CCCCCC)C=C%11)C=C4C%12=C2C=C(/C=C%13C(C(C=C(C)C=C%14)=C%14C\\%13=C(C#N)/C#N)=O)S%12,1399.93,5.21,3.41,1.8,CC(SC1=C2C3=CC=C(CC(CC)CCCC)S3)=CC1=C(C4=CC=C(CC(CC)CCCC)S4)C5=C2C=C(S5)C6=CC=C(C7=C8C(C(C9=C(CC(CC)CCCC)SC(CC(CC)CCCC)=C9C8=O)=O)=C(C%10=CC=C(C)S%10)S7)S6,117,58.5,2
354,158,10.51,10.32,17.44,0.721,0.836,5.64,3.98,1.66,CCCCCCC(C=C1)=CC=C1C2(C3=CC=C(CCCCCC)C=C3)C4=CC5=C(C(C6=C5SC7=C6SC(/C=C8C(C9=CSC=C9C\\8=C(C#N)\\C#N)=O)=C7)(C%10=CC=C(CCCCCC)C=C%10)C%11=CC=C(CCCCCC)C=C%11)C=C4C%12=C2C(SC(/C=C%13C(C%14=CSC=C%14C\\%13=C(C#N)\\C#N)=O)=C%15)=C%15S%12,1440,5.21,3.41,1.8,CC(SC1=C2C3=CC=C(CC(CC)CCCC)S3)=CC1=C(C4=CC=C(CC(CC)CCCC)S4)C5=C2C=C(S5)C6=CC=C(C7=C8C(C(C9=C(CC(CC)CCCC)SC(CC(CC)CCCC)=C9C8=O)=O)=C(C%10=CC=C(C)S%10)S7)S6,117,58.5,2
355,159,12.55,12.37,20.81,0.709,0.85,5.59,3.89,1.7,CCCCCCC(C=C1)=CC=C1C(C2=C3SC(/C=C4C(C5=C(C)SC=C5C\\4=C(C#N)\\C#N)=O)=C2)(C6=CC=C(CCCCCC)C=C6)C7=C3C=C(C(C8=C9SC%10=C8SC%11=C%10SC(/C=C%12C(C%13=C(C)SC=C%13C\\%12=C(C#N)\\C#N)=O)=C%11)(C%14=CC=C(CCCCCC)C=C%14)C%15=CC=C(CCCCCC)C=C%15)C9=C7,1468.05,5.33,3.53,1.8,CC(SC1=C2C3=CC=C(CC(CC)CCCC)S3)=CC1=C(C4=CC=C(CC(CC)CCCC)S4)C5=C2C=C(S5)C6=CC=C(C7=C8C(C(C9=C(CC(CC)CCCC)SC(CC(CC)CCCC)=C9C8=O)=O)=C(C%10=CC=C(C)S%10)S7)S6,117,58.5,2
356,159,11.53,11.48,17.53,0.731,0.9,5.42,3.94,1.48,CCCCCCC(C=C1)=CC=C1C2(C3=CC=C(CCCCCC)C=C3)C4=CC5=C(C(C6=C5SC7=C6N(CCCCCCCC)C8=C7SC(/C=C9C(C(C=C(F)C(F)=C%10)=C%10C\\9=C(C#N)\\C#N)=O)=C8)(C%11=CC=C(CCCCCC)C=C%11)C%12=CC=C(CCCCCC)C=C%12)C=C4C%13=C2C(N(CCCCCCCC)C%14=C%15SC(/C=C%16/C(C%17=C(C%16=O)C=C(F)C(F)=C%17)=C(C#N)\\C#N)=C%14)=C%15S%13,1802.42,5.33,3.53,1.8,CC(SC1=C2C3=CC=C(CC(CC)CCCC)S3)=CC1=C(C4=CC=C(CC(CC)CCCC)S4)C5=C2C=C(S5)C6=CC=C(C7=C8C(C(C9=C(CC(CC)CCCC)SC(CC(CC)CCCC)=C9C8=O)=O)=C(C%10=CC=C(C)S%10)S7)S6,117,58.5,2
357,160,5.04,4.91,10.14,0.58,0.86,5.8,3.8,2,O=C(N(CC(CCCCCCCCCC)CCCCCCCCCCCC)C1=O)C2=C(C1=CC=C3C4=NC5=C(C6=CC=C(C(C7=N8)=C9N=C(C%10=CC=C%11C(N(C%12=O)CC(CCCCCCCCCCCC)CCCCCCCCCC)=O)C(C%13=C%10C%11=C%12C=C%13)=NC9=C(C7=NC(C%14=C%15C%16=C%17C=C%14)=C8C%15=CC=C%16C(N(C%17=O)CC(CCCCCCCCCCCC)CCCCCCCCCC)=O)C%18=CC=CC=C%18)S6)C%19=NC%20=C%21C%22=C%23C(C%24=CC=C%23%20)=C(C(N(CC(CCCCCCCCCC)CCCCCCCCCCCC)C%24=O)=O)C=C%22)C3=C(C4=NC5=C(C%25=CC=CC=C%25)C%19=N%21)C=C2,2715.91,5.1,3.3,1.8,CC1=CC(CC(CC)CCCC)=C(C2=NC(SC(C3=C(CC(CCCC)CC)C=C(C4=CC([Si](CC(CC)CCCC)(CC(CCCC)CC)C5=C6SC(C)=C5)=C6S4)S3)=N7)=C7S2)S1,132.2,33.9,3.9
358,160,1.44,1.39,3.16,0.49,0.94,5.8,3.6,2.2,CCCCCCCCCCC(CN(C1=O)C(C2=CC=C3C4=C(C5=C3C2=C1C=C5)N=C6C(C7=CC=CC=C7)=C8N=C(C9=C%10C%11=C%12C=C9)C(C%10=CC=C%11C(N(C%12=O)CC(CCCCCCCCCCCC)CCCCCCCCCC)=O)=NC8=C(C%13=CC=CC=C%13)C6=N4)=O)CCCCCCCCCCCC,1394,5.1,3.3,1.8,CC1=CC(CC(CC)CCCC)=C(C2=NC(SC(C3=C(CC(CCCC)CC)C=C(C4=CC([Si](CC(CC)CCCC)(CC(CCCC)CC)C5=C6SC(C)=C5)=C6S4)S3)=N7)=C7S2)S1,132.2,33.9,3.9
359,161,0.65,0.58,1.51,0.393,1.076,5.9,3.83,2.07,O=C(N(CCCCCCCC)C1=O)C2=C(CCCCCC)C=C(C3=C4C=C(CCCCCC)C1C32)C5=CC(CCCCCC)=C6C7=C5C4=CC(CCCCCC)=C7C(N(CCCCCCCC)C6=O)=O,953.45,5.58,3.77,1.81,O=C(N(CC(CCCC)CCCCCC)C(C1=C2SC(C3=C(CCCCCCCCCCCC)C=C(C4=CC=C(C5=CC(CCCCCCCCCCCC)=C(C)S5)S4)S3)=C1)=O)C6=C2SC(C)=C6,62,31,2
360,161,1.2,1.15,2.44,0.485,1.016,5.92,3.91,2.01,O=C(N(CCCCCCCC)C1=O)C2=C(CCC3=CC=CC=C3)C=C(C4=C5C=C(CCC6=CC=CC=C6)C1C42)C7=CC(CCC8=CC=CC=C8)=C9C%10=C7C5=CC(CCC%11=CC=CC=C%11)=C%10C(N(CCCCCCCC)C9=O)=O,1033.41,5.58,3.77,1.81,O=C(N(CC(CCCC)CCCCCC)C(C1=C2SC(C3=C(CCCCCCCCCCCC)C=C(C4=CC=C(C5=CC(CCCCCCCCCCCC)=C(C)S5)S4)S3)=C1)=O)C6=C2SC(C)=C6,62,31,2
361,161,3.67,3.6,6.56,0.546,1.024,6.02,4.01,2.01,O=C(N(CCCCCCCC)C1=O)C2=C(C3=CC=CC=C3)C=C(C4=C5C=C(C6=CC=CC=C6)C1C42)C7=CC(C8=CC=CC=C8)=C9C%10=C7C5=CC(C%11=CC=CC=C%11)=C%10C(N(CCCCCCCC)C9=O)=O,921.19,5.58,3.77,1.81,O=C(N(CC(CCCC)CCCCCC)C(C1=C2SC(C3=C(CCCCCCCCCCCC)C=C(C4=CC=C(C5=CC(CCCCCCCCCCCC)=C(C)S5)S4)S3)=C1)=O)C6=C2SC(C)=C6,62,31,2
362,162,4.11,4.11,7.95,0.63,0.82,5.83,3.7,2.13,S=C(S/1)N(CC)C(C1=C/C2=CC=C(C3=CC(C4(CCCCCCCC)CCCCCCCC)=C(C=C3)C(C4=C5)=CC=C5C(C6=NSN=C67)=CC=C7/C=C8SC(N(C/8=O)CC)=S)C9=NSN=C29)=O,1001.43,5,3.1,1.9,CC1=CC(CCCCCC)=C(C)S1,21.1,11.6,1.82
363,163,7.16,6.9,11.65,0.655,0.9,6.05,3.85,2.2,O=C(N(C(CCCCC)CCCCC)C1=O)C2=CCC(C3=C4C5=CC1=C32)=C6C(C7=CC8=C9C%10=C7C%11=CC=C(C(N%12C(CCCCC)CCCCC)=O)C%13=C%11C(C%10=C%14C=C9C(N(C(CCCCC)CCCCC)C8=O)=O)=C(S%14)C=C%13C%12=O)C=C%15C%16=C6C4=C(S5)C=C%16C(N(C(CCCCC)CCCCC)C%15=O)=O,1457.98,5.36,3.43,1.93,CC1=CC=C(C(S2)=C3C(C(C4=C(CC(CCCC)CC)SC(CC(CCCC)CC)=C4C3=O)=O)=C2C5=CC=C(C6=CC7=C(C8=C(C9=CC=C(CCCCCCCC)S9)C(SC%10=C%11SC(C)=C%10)=C%11C(C%12=CC=C(CCCCCCCC)S%12)=C8S7)S6)S5)S1,342,195.4,1.75
364,164,8.42,8.23,12.48,0.697,0.947,6.09,3.87,2.22,O=C(N(C(CCCCCC)CCCCCC)C1=O)C2=CCC(C3=C4C5=CC1=C32)=C6C(C7=CC8=C9C%10=C7C%11=CC=C(C(N%12C(CCCCCC)CCCCCC)=O)C%13=C%11C(C%10=C%14C=C9C(N(C(CCCCCC)CCCCCC)C8=O)=O)=C([Se]%14)C=C%13C%12=O)C=C%15C%16=C6C4=C([Se]5)C=C%16C(N(C(CCCCCC)CCCCCC)C%15=O)=O,1664,5.36,3.43,1.93,CC1=CC=C(C(S2)=C3C(C(C4=C(CC(CCCC)CC)SC(CC(CCCC)CC)=C4C3=O)=O)=C2C5=CC=C(C6=CC7=C(C8=C(C9=CC=C(CCCCCCCC)S9)C(SC%10=C%11SC(C)=C%10)=C%11C(C%12=CC=C(CCCCCCCC)S%12)=C8S7)S6)S5)S1,342,195.4,1.75
365,165,5.51,5.26,13.11,0.578,0.73,5.64,3.92,1.72,CCCCCCC(C=C1)=CC=C1C2(C3=CC=C(CCCCCC)C=C3)C4=CC5=C(C(C6=C5SC7=C6SC(/C=C8C(C(C=CC=C9)=C9C\\8=C(C#N)\\C#N)=O)=C7)(C%10=CC=C(CCCCCC)C=C%10)C%11=CC=C(CCCCCC)C=C%11)C=C4C%12=C2C(SC(/C=C%13C(C(C=CC=C%14)=C%14C\\%13=C(C#N)/C#N)=O)=C%15)=C%15S%12,1427.96,5.21,2.99,2.22,CC1=CC(C(S1)=C2C3=CC=C(CC(CC)CCCC)S3)=C(C4=C2C=C(C5=CC=C(C6=C(F)C(F)=C(C7=CC=C(C)S7)C8=NN(CC(CCCCCC)CCCCCCCC)N=C68)S5)S4)C9=CC=C(CC(CC)CCCC)S9,107,57.5,1.86
