Repository: aspuru-guzik-group/Beyond-Molecular-Structure-ML-for-OPV-Materials-Devices

File: datasets/Saeki_2022_n1318/raw/Saeki.csv (part 5 of 16)
ID,Ref,PCE_max(%),PCE_ave(%),Jsc(mA/cm2),FF,Voc(V),'-HOMO_n(eV),'-LUMO_n(eV),Eg_n(eV),n(SMILES),M (g/mol),'-HOMO_p(eV),'-LUMO_p(eV),Eg_p(eV),p(SMILES),Mw (kg/mol),Mn(kg/mol),PDI
366,165,8.97,8.67,16.33,0.604,0.91,5.64,3.92,1.72,CCCCCCC(C=C1)=CC=C1C2(C3=CC=C(CCCCCC)C=C3)C4=CC5=C(C(C6=C5SC7=C6SC(/C=C8C(C(C=CC=C9)=C9C\\8=C(C#N)\\C#N)=O)=C7)(C%10=CC=C(CCCCCC)C=C%10)C%11=CC=C(CCCCCC)C=C%11)C=C4C%12=C2C(SC(/C=C%13C(C(C=CC=C%14)=C%14C\\%13=C(C#N)/C#N)=O)=C%15)=C%15S%12,1427.96,5.32,3.08,2.24,CC1=CC(C(S1)=C2C3=CC=C(SCC(CC)CCCC)S3)=C(C4=C2C=C(C5=CC=C(C6=C(F)C(F)=C(C7=CC=C(C)S7)C8=NN(CC(CCCCCC)CCCCCCCC)N=C68)S5)S4)C9=CC=C(SCC(CC)CCCC)S9,53.1,23.9,2.22
367,165,9.53,9.22,17.43,0.615,0.89,5.64,3.92,1.72,CCCCCCC(C=C1)=CC=C1C2(C3=CC=C(CCCCCC)C=C3)C4=CC5=C(C(C6=C5SC7=C6SC(/C=C8C(C(C=CC=C9)=C9C\\8=C(C#N)\\C#N)=O)=C7)(C%10=CC=C(CCCCCC)C=C%10)C%11=CC=C(CCCCCC)C=C%11)C=C4C%12=C2C(SC(/C=C%13C(C(C=CC=C%14)=C%14C\\%13=C(C#N)/C#N)=O)=C%15)=C%15S%12,1427.96,5.32,3.08,2.24,CC1=CC(C(S1)=C2C3=CC=C(SCCCCCCCCCCCC)S3)=C(C4=C2C=C(C5=CC=C(C6=C(F)C(F)=C(C7=CC=C(C)S7)C8=NN(CC(CCCCCC)CCCCCCCC)N=C68)S5)S4)C9=CC=C(SCCCCCCCCCCCC)S9,74.2,32.4,2.29
368,166,10.57,10.28,17.97,0.655,0.898,5.54,3.84,1.7,CCCCCCC(C=C1)=CC=C1C2(C3=CC=C(CCCCCC)C=C3)C4=CC5=C(C(C6=C5SC7=C6SC(/C=C8C(C(C=CC=C9)=C9C\\8=C(C#N)\\C#N)=O)=C7)(C%10=CC=C(CCCCCC)C=C%10)C%11=CC=C(CCCCCC)C=C%11)C=C4C%12=C2C(SC(/C=C%13C(C(C=CC=C%14)=C%14C\\%13=C(C#N)/C#N)=O)=C%15)=C%15S%12,1427.96,5.32,3.08,2.24,CC1=CC(C(S1)=C2C3=CC=C(SCCCCCCCCCCCC)S3)=C(C4=C2C=C(C5=CC=C(C6=C(F)C(F)=C(C7=CC=C(C)S7)C8=NN(CC(CCCCCC)CCCCCCCC)N=C68)S5)S4)C9=CC=C(SCCCCCCCCCCCC)S9,74.2,32.4,2.29
369,166,11.77,11.49,18.31,0.706,0.912,5.52,3.82,1.7,O=C(C(C=CC=C1)=C1C/2=C(C#N)\\C#N)C2=C/C3=CC(S4)=C(S3)C5=C4C6=CC(C(C7=C8SC9=C7SC(/C=C%10C(C(C=CC=C%11)=C%11C\\%10=C(C#N)\\C#N)=O)=C9)(C%12=CC=CC(CCCCCC)=C%12)C%13=CC(CCCCCC)=CC=C%13)=C8C=C6C(C%14=CC(CCCCCC)=CC=C%14)5C%15=CC=CC(CCCCCC)=C%15,1427.96,5.32,3.08,2.24,CC1=CC(C(S1)=C2C3=CC=C(SCCCCCCCCCCCC)S3)=C(C4=C2C=C(C5=CC=C(C6=C(F)C(F)=C(C7=CC=C(C)S7)C8=NN(CC(CCCCCC)CCCCCCCC)N=C68)S5)S4)C9=CC=C(SCCCCCCCCCCCC)S9,74.2,32.4,2.29
370,167,10.07,9.89,16.48,0.7,0.87,5.5,3.63,1.87,O=C(N(CC)/C(S/1)=C(C#N)\\C#N)C1=C\\C(S2)=C(SC(C(OCCCCCCCC)=O)=C3)C3=C2C(S4)=CC5=C4C6=CC(C(C7=CC=C(CCCCCC)C=C7)(C8=CC=C(CCCCCC)C=C8)C9=C%10SC(C%11=C%12C(SC(C(OCCCCCCCC)=O)=C%12)=C(/C=C%13S/C(N(C\\%13=O)CC)=C(C#N)/C#N)S%11)=C9)=C%10C=C6C5(C%14=CC=C(CCCCCC)C=C%14)C%15=CC=C(CCCCCC)C=C%15,1902.71,5.39,3.79,1.6,O=C(OCC(CC)CCCC)C1=C(F)C2=C(C)SC(C3=CC4=C(C(C5=CC=C(CC(CC)CCCC)S5)=C(C=C(C)S6)C6=C4C7=CC=C(CC(CC)CCCC)S7)S3)=C2S1,124,72.9,1.7
371,168,10.15,10.15,17.85,0.672,0.868,5.4,3.83,1.57,O=C1C2=C(C(/C1=C/C(S3)=CC4=C3C5=C(C4(C6=CC=C(CCCCCC)C=C6)C7=CC=C(CCCCCC)C=C7)C8=CC(SC9=C%10C(C%11=CC=C(CCCCCC)C=C%11)(C%12=CC=C(CCCCCC)C=C%12)C%13=C9SC(/C=C%14C(C(C=CC=C%15)=C%15C\\%14=C(C#N)\\C#N)=O)=C%13)=C%10C=C8S5)=C(C#N)/C#N)C=CC=C2,1427.96,5.33,2.92,2.41,CC(SC1=C2C3=CC=C(CC(CC)CCCC)S3)=CC1=C(C4=CC=C(CC(CC)CCCC)S4)C5=C2C=C(S5)C6=CC=C(C7=C8C(C(C9=C(CC(CC)CCCC)SC(CC(CC)CCCC)=C9C8=O)=O)=C(C%10=CC=C(C)S%10)S7)S6,117,58.5,2
372,169,11.6,11.2,16.26,0.636,1.08,5.51,3.88,1.63,O=C(/C(S1)=C/C(C2=NSN=C32)=CC=C3C(S4)=CC5=C4C6=CC(C(CCCCCCCC)(CCCCCCCC)C7=C8SC(C9=CC=C(/C=C%10SC(N(CC)C\\%10=O)=S)C%11=NSN=C9%11)=C7)=C8C=C6C5(CCCCCCCC)CCCCCCCC)N(CC)C1=S,1326.02,5.47,3.42,2.05,FC(C(F)=C(C1=CC=C(C)S1)C2=NN(CCC)N=C32)=C3C4=C(CC(CCCCCCCCCC)CCCCCCCCCCCC)C=C(C5=C(C=CS6)C6=C(C7=CC(CC(CCCCCCCCCC)CCCCCCCCCCCC)=C(C)S7)C8=C5SC=C8)S4,138.3,68.8,2.01
373,170,7.11,6.67,12.06,0.529,1.05,5.92,3.68,2.24,O=C(N(C(CCCCCC)CCCCCC)C1=O)C2=CC(C(S3)=CC=C3C4=C(C5=CC=C(C6=CC7C8C9=C6C%10=CC=C(C(N%11C(CCCCCC)CCCCCC)=O)C%12=C%10C(C9=CC=C8C(N(C(CCCCCC)CCCCCC)C7=O)=O)=CC=C%12C%11=O)S5)C=C(C%13=CC=C(C(C=C%14C(N(C(CCCCCC)CCCCCC)C%15=O)=O)=C%16C%17=C%14C%15=CC=C%17C%18=CC=C(C%19=O)C%20C%18=C%16C=CC%20C(N%19C(CCCCCC)CCCCCC)=O)S%13)C(C%21=CC=C(C%22=CC%23C%24C%25=C%22C%26=CC=C(C(N%27C(CCCCCC)CCCCCC)=O)C%28=C%26C(C%25=CC=C%24C(N(C(CCCCCC)CCCCCC)C%23=O)=O)=CC=C%28C%27=O)S%21)=C4)=C(C%29=C%30C=CC1C%292)C%31=CC=C%32C%33=C%31C%30=CC=C%33C(N(C(CCCCCC)CCCCCC)C%32=O)=O,3426.82,5.46,3.66,1.8,FC(C(F)=C(C1=CC=C(S1)C)C2=NSN=C23)=C3C4=CC=C(C5=C(CC(CCCCCC)CCCCCCC)C=C(C6=C(C(OCC(CCCCCCCC)CCCCCCCCC)=O)C=C(C7=C(F)C(F)=C(C8=CC(C(OCC(CCCCCCCC)CCCCCCCCC)=O)=C(C9=CC(CC(CCCCCC)CCCCCCC)=C(C)S9)S8)C%10=NSN=C7%10)S6)S5)S4,207.2,103.5,2
374,170,10.58,10.37,13.89,0.659,1.13,5.74,3.58,2.16,O=C(N(C(CCCCCC)CCCCCC)C1=O)C2=CC3=C(C4=C5C=CC1C42)C6=C(C7=C3SC(C8=C(C9=CC(C(C=C%10C(N(C(CCCCCC)CCCCCC)C%11=O)=O)=C%12C%13=C%10C%11=CC=C%13C%14=CC=C(C%15=O)C%16C%14=C%12C%17=CC%16C(N%15C(CCCCCC)CCCCCC)=O)=C%17S9)C=C(C%18=CC%19=C(C(C=C%20C(N(C(CCCCCC)CCCCCC)C%21=O)=O)=C%22C%23=C%20C%21=CC=C%23C%24=CC=C(C%25=O)C%26C%24=C%22C%19=CC%26C(N%25C(CCCCCC)CCCCCC)=O)S%18)C(C%27=CC(C(C=C%28C(N(C(CCCCCC)CCCCCC)C%29=O)=O)=C%30C%31=C%28C%29=CC=C%31C%32=CC=C(C%33=O)C%34C%32=C%30C%35=CC%34C(N%33C(CCCCCC)CCCCCC)=O)=C%35S%27)=C8)=C7)C=C%36C%37=C6C5=CC=C%37C(N(C(CCCCCC)CCCCCC)C%36=O)=O,3418.75,5.46,3.66,1.8,FC(C(F)=C(C1=CC=C(S1)C)C2=NSN=C23)=C3C4=CC=C(C5=C(CC(CCCCCC)CCCCCCC)C=C(C6=C(C(OCC(CCCCCCCC)CCCCCCCCC)=O)C=C(C7=C(F)C(F)=C(C8=CC(C(OCC(CCCCCCCC)CCCCCCCCC)=O)=C(C9=CC(CC(CCCCCC)CCCCCCC)=C(C)S9)S8)C%10=NSN=C7%10)S6)S5)S4,207.2,103.5,2
375,171,8.3,8.3,17.5,0.596,0.81,5.32,3.85,1.47,O=C(C(C=CC=C1)=C1C/2=C(C#N)\\C#N)C2=C/C3=CC(C4(C5=CC=C(CCCCCC)C=C5)C6=CC=C(CCCCCC)C=C6)=C(S3)C7=C4C8=C(OCC(CC)CCCC)C(SC9=C%10C(C%11=CC=C(CCCCCC)C=C%11)(C%12=CC=C(CCCCCC)C=C%12)C%13=C9SC(/C=C%14C(C(C=CC=C%15)=C%15C\\%14=C(C#N)\\C#N)=O)=C%13)=C%10C(OCC(CC)CCCCC)=C8S7,1698.41,5.22,3.64,1.58,O=C(OCC(CC)CCCC)C1=C(F)C2=C(C)SC(C3=CC4=C(C(C5=CC=C(CC(CC)CCCC)S5)=C(C=C(C)S6)C6=C4C7=CC=C(CC(CC)CCCC)S7)S3)=C2S1,124,72.9,1.7
376,171,11.2,11.2,22.5,0.71,0.7,5.49,4.09,1.4,O=C(C(C=C(Cl)C(Cl)=C1)=C1C/2=C(C#N)\\C#N)C2=C/C3=CC(C4(C5=CC=C(CCCCCC)C=C5)C6=CC=C(CCCCCC)C=C6)=C(S3)C7=C4C8=C(OCC(CC)CCCC)C(SC9=C%10C(C%11=CC=C(CCCCCC)C=C%11)(C%12=CC=C(CCCCCC)C=C%12)C%13=C9SC(/C=C%14C(C(C=C(Cl)C(Cl)=C%15)=C%15C\\%14=C(C#N)\\C#N)=O)=C%13)=C%10C(OCC(CC)CCCCC)=C8S7,1836.18,5.22,3.64,1.58,O=C(OCC(CC)CCCC)C1=C(F)C2=C(C)SC(C3=CC4=C(C(C5=CC=C(CC(CC)CCCC)S5)=C(C=C(C)S6)C6=C4C7=CC=C(CC(CC)CCCC)S7)S3)=C2S1,124,72.9,1.7
377,172,11.5,11,20.05,0.64,0.896,5.66,4.14,1.52,CCCCCCC(C=C1)=CC=C1C2(C3=CC=C(CCCCCC)C=C3)C4=CC5=C(C(C6=C5SC7=C6SC(/C=C8C(C(C=C(F)C(F)=C9)=C9C\\8=C(C#N)\\C#N)=O)=C7)(C%10=CC=C(CCCCCC)C=C%10)C%11=CC=C(CCCCCC)C=C%11)C=C4C%12=C2C(SC(/C=C%13C(C(C=C(F)C(F)=C%14)=C%14C\\%13=C(C#N)/C#N)=O)=C%15)=C%15S%12,1499.92,5.51,3.59,1.92,CCCCC(CC)CSC1=CC=C(C(C2=C3C=C(C4=CC(C(OCCCCCCCC)=O)=C(C5=CC=C(C)S5)S4)S2)=C6C(SC(C7=CC(C(OCCCCCCCC)=O)=C(C)S7)=C6)=C3C8=CC=C(SCC(CC)CCCC)S8)S1,66.8,25.7,2.6
378,172,14.2,14,20.73,0.76,0.9,5.66,4.14,1.52,CCCCCCC(C=C1)=CC=C1C2(C3=CC=C(CCCCCC)C=C3)C4=CC5=C(C(C6=C5SC7=C6SC(/C=C8C(C(C=C(F)C(F)=C9)=C9C\\8=C(C#N)\\C#N)=O)=C7)(C%10=CC=C(CCCCCC)C=C%10)C%11=CC=C(CCCCCC)C=C%11)C=C4C%12=C2C(SC(/C=C%13C(C(C=C(F)C(F)=C%14)=C%14C\\%13=C(C#N)/C#N)=O)=C%15)=C%15S%12,1499.92,5.5,3.59,1.91,CCCCC(CC)CSC1=CC=C(C(C2=C3C=C(C4=CC(C(OCCCCCCCCCC)=O)=C(C5=CC=C(C)S5)S4)S2)=C6C(SC(C7=CC(C(OCCCCCCCCCC)=O)=C(C)S7)=C6)=C3C8=CC=C(SCC(CC)CCCC)S8)S1,163.6,39.9,4.1
379,172,11.2,10.8,20.31,0.61,0.904,5.66,4.14,1.52,CCCCCCC(C=C1)=CC=C1C2(C3=CC=C(CCCCCC)C=C3)C4=CC5=C(C(C6=C5SC7=C6SC(/C=C8C(C(C=C(F)C(F)=C9)=C9C\\8=C(C#N)\\C#N)=O)=C7)(C%10=CC=C(CCCCCC)C=C%10)C%11=CC=C(CCCCCC)C=C%11)C=C4C%12=C2C(SC(/C=C%13C(C(C=C(F)C(F)=C%14)=C%14C\\%13=C(C#N)/C#N)=O)=C%15)=C%15S%12,1499.92,5.54,3.6,1.94,CCCCC(CC)CSC1=CC=C(C(C2=C3C=C(C4=CC(C(OCCC(C)CCCC(C)C)=O)=C(C5=CC=C(C)S5)S4)S2)=C6C(SC(C7=CC(C(OCCC(C)CCCC(C)C)=O)=C(C)S7)=C6)=C3C8=CC=C(SCC(CC)CCCC)S8)S1,193.4,37.2,5.2
380,173,7.77,7.77,12.73,0.58,1.06,5.55,3.75,1.8,O=C(N(C(CCCCC)CCCCC)C1=O)C2=CC3=C(SC4=C5SC6=C4C(C7=CC=C(CCCCCC)C=C7)(C8=CC=C(CCCCCC)C=C8)C9=C6C=C%10C(C(S%11)=C(C(C%12=CC=C(CCCCCC)C=C%12)%10C%13=CC=C(CCCCCC)C=C%13)C%14=C%11C%15=C%16C=C%17C%18=C%19C%16=C(C(C=C%20C(N(C(CCCCC)CCCCC)C%21=O)=O)=C%15S%14)C(C%20=C%21C=C%22)=C%22C%19=CC=C%18C(N(C(CCCCC)CCCCC)C%17=O)=O)=C9)C5=C%23C=C%24C%25=C%26C%23=C3C(C2=C1C=C%27)=C%27C%26=CC=C%25C(N(C(CCCCC)CCCCC)C%24=O)=O,2409.41,5.33,3.68,1.65,O=C(OCC(CC)CCCC)C1=C(F)C2=C(C)SC(C3=CC4=C(C(C5=CC=C(CC(CC)CCCC)S5)=C(C=C(C)S6)C6=C4C7=CC=C(CC(CC)CCCC)S7)S3)=C2S1,124,72.9,1.7
381,174,0.19,0.19,1.72,0.371,0.3,5.67,3.8,1.87,O=C(N(CCCCCCCC)C1=O)C2=CC=C(C3=C4C(C5=CC=CS5)=CC1C32)C6=C(C7=CC=CS7)C=C8C9=C6C4=CC=C9C(N(CCCCCCCC)C8=O)=O,781.04,5,3.1,1.9,CC1=CC(CCCCCC)=C(C)S1,21.1,11.6,1.82
382,174,0.02,0.02,0.23,0.341,0.29,5.58,3.81,1.77,O=C(N(CCCCCCCC)C1=O)C2=CC=C(C3=C4C(C5=CC=C(CCCCCC)S5)=CC1C32)C6=C(C7=CC=C(CCCCCC)S7)C=C8C9=C6C4=CC=C9C(N(CCCCCCCC)C8=O)=O,949.37,5,3.1,1.9,CC1=CC(CCCCCC)=C(C)S1,21.1,11.6,1.82
383,174,0.11,0.11,1,0.36,0.3,5.38,3.9,1.48,O=C(N(CCCCCCCC)C1=O)C2=CC=C(C3=C4C(C5=CC=C(C6=CC=CS6)S5)=CC1C32)C7=C(C8=CC=C(C9=CC=CS9)S8)C=C%10C%11=C7C4=CC=C%11C(N(CCCCCCCC)C%10=O)=O,945.28,5,3.1,1.9,CC1=CC(CCCCCC)=C(C)S1,21.1,11.6,1.82
384,174,0.07,0.07,0.66,0.365,0.29,5.37,3.9,1.47,O=C(N(CCCCCCCC)C1=O)C2=CC=C(C3=C4C(C5=CC=C(C6=CC=C(CCCCCC)S6)S5)=CC1C32)C7=C(C8=CC=C(C9=CC=C(CCCCCC)S9)S8)C=C%10C%11=C7C4=CC=C%11C(N(CCCCCCCC)C%10=O)=O,1113.61,5,3.1,1.9,CC1=CC(CCCCCC)=C(C)S1,21.1,11.6,1.82
385,175,1.6,1.6,4.87,0.57,0.58,6.1,3.9,2.2,O=C(N(C(CCCCCCCC)CCCCCCCC)C1=O)C2=CC=C3C4=C2C1=CC=C4C5=C6C(C7=CC=C8C9=C7C6=CC=C9C(N(C(CCCCCCCC)CCCCCCCC)C8=O)=O)=C%10C(C%11=CC=C%12C%13=C%11C%10=CC=C%13C(N(C(CCCCCCCC)CCCCCCCC)C%12=O)=O)=C53,1372.97,5.2,3.2,2,CC1=CC(CCCCCC)=C(C)S1,21.1,11.6,1.82
386,176,3.71,3.64,8.1,0.519,0.8,5.9,3.8,2.1,O=C(N(C(CC)CC)C1=O)C2=CC=C(C3=C4C=CC1C32)C5=CC=C6C7=C5C4=CC=C7C(N(C(CC)CC)C6=O)=O,532.64,5.11,3.25,1.86,O=C(C1=CC2=C(SC(C3=CC4=C(S3)C(C5=CC=C(S5)CC(CCCC)CC)=C6C=C(SC6=C4C7=CC=C(S7)CC(CCCC)CC)C)=C2S1)C)CC(CC)CCCC,56,20,2.8
387,177,0.19,0.19,0.41,0.62,0.75,6.3,2.65,3.65,C12=C3C4=C5C1=C6C=CC2=CC=C3C=CC4=CC=C5C=C6,250.3,5,3.1,1.9,CC1=CC(CCCCCC)=C(C)S1,21.1,11.6,1.82
388,177,0.32,0.32,0.96,0.4,0.83,6.3,3.1,3.2,O=C(N1CCCCCC)C2=CC(C3=C4C5=C(C6=C3)C(C7=C58)=C(C=C6)C=CC7=CC=C8C=C4)=CC=C2C1=O,479.58,5,3.1,1.9,CC1=CC(CCCCCC)=C(C)S1,21.1,11.6,1.82
389,177,1.03,1.03,2.75,0.46,0.82,6.28,3.24,3.04,O=C(N(CCCCCC)C1=O)C2=CC=C(C3=C4C5=C(C6=C3)C(C7=C58)=C(C=C6)C=CC7=CC=C8C=C4)C9=C2C1=CC=C9,529.64,5,3.1,1.9,CC1=CC(CCCCCC)=C(C)S1,21.1,11.6,1.82
390,178,3.93,3.93,8.33,0.523,0.9,5.43,3.85,1.58,CCCCCCC(C=C1)=CC=C1C2(C3=CC=C(CCCCCC)C=C3)C4=CC5=C(C(C6=C5SC(C7=CC=C(/C=C8C(C(C=CC=C9)=C9C\\8=C(C#N)\\C#N)=O)S7)=C6)(C%10=CC=C(CCCCCC)C=C%10)C%11=CC=C(CCCCCC)C=C%11)C=C4C%12=C2C=C(C%13=CC=C(/C=C%14C(C(C=CC=C%15)=C%15C\\%14=C(C#N)\\C#N)=O)S%13)S%12,1480.03,5.11,3.25,1.86,O=C(C1=CC2=C(SC(C3=CC4=C(S3)C(C5=CC=C(S5)CC(CCCC)CC)=C6C=C(SC6=C4C7=CC=C(S7)CC(CCCC)CC)C)=C2S1)C)CC(CC)CCCC,56,20,2.8
391,179,4.3,4.3,9.2,0.49,0.96,6,3.75,2.25,O=C(N(C(CCCCCC)CCCCCC)C1=O)C2=CC=C(C3=C4C=CC1C32)C5=C(C6=CC=C(C(C7=CC=C(C8=C(C9=CC=C(C%10=O)C%11C9=C%12C=CC%11C(N%10C(CCCCCC)CCCCCC)=O)C(C%12=CC=C%13C(N(C(CCCCCC)CCCCCC)C%14=O)=O)=C%13C%14=C8)C=C7)(C%15=CC=C(C%16=C(C%17=C%18C=CC%19C%17C(C(N(C(CCCCCC)CCCCCC)C%19=O)=O)=C%16)C%20=CC=C%21C%22=C%20C%18=CC=C%22C(N(C(CCCCCC)CCCCCC)C%21=O)=O)C=C%15)C%23=CC=C(C%24=C(C%25=C%26C=CC%27C%25C(C(N(C(CCCCCC)CCCCCC)C%27=O)=O)=C%24)C%28=CC=C%29C%30=C%28C%26=CC=C%30C(N(C(CCCCCC)CCCCCC)C%29=O)=O)C=C%23)C=C6)C=C%31C%32=C5C4=CC=C%32C(N(C(CCCCCC)CCCCCC)C%31=O)=O,3340.66,5.24,3.59,1.65,CC1=C(C=C(S1)C2=C(C(F)=C(C3=NSN=C32)C4=CC(CC(CCCCCCCCCC)CCCCCCCCCCCC)=C(S4)C5=CC=C(S5)C6=CC=C(S6)C)F)CC(CCCCCCCCCCCC)CCCCCCCCCC,140,70,2
392,179,4.3,4.3,8.5,0.53,0.94,6.01,3.75,2.26,O=C(N(C(CCCCCC)CCCCCC)C1=O)C2=CC=C(C3=C4C=CC1C32)C5=C(C6=CC=C([Si](C7=CC=C(C8=C(C9=CC=C(C%10=O)C%11C9=C%12C=CC%11C(N%10C(CCCCCC)CCCCCC)=O)C(C%12=CC=C%13C(N(C(CCCCCC)CCCCCC)C%14=O)=O)=C%13C%14=C8)C=C7)(C%15=CC=C(C%16=C(C%17=C%18C=CC%19C%17C(C(N(C(CCCCCC)CCCCCC)C%19=O)=O)=C%16)C%20=CC=C%21C%22=C%20C%18=CC=C%22C(N(C(CCCCCC)CCCCCC)C%21=O)=O)C=C%15)C%23=CC=C(C%24=C(C%25=C%26C=CC%27C%25C(C(N(C(CCCCCC)CCCCCC)C%27=O)=O)=C%24)C%28=CC=C%29C%30=C%28C%26=CC=C%30C(N(C(CCCCCC)CCCCCC)C%29=O)=O)C=C%23)C=C6)C=C%31C%32=C5C4=CC=C%32C(N(C(CCCCCC)CCCCCC)C%31=O)=O,3356.73,5.24,3.59,1.65,CC1=C(C=C(S1)C2=C(C(F)=C(C3=NSN=C32)C4=CC(CC(CCCCCCCCCC)CCCCCCCCCCCC)=C(S4)C5=CC=C(S5)C6=CC=C(S6)C)F)CC(CCCCCCCCCCCC)CCCCCCCCCC,140,70,2
393,179,1.6,1.6,5,0.37,0.92,5.94,3.68,2.26,O=C(N(C(CCCCCC)CCCCCC)C1=O)C2=CC=C(C3=C4C=CC1C32)C5=C(C6=CC=C([Ge](C7=CC=C(C8=C(C9=CC=C(C%10=O)C%11C9=C%12C=CC%11C(N%10C(CCCCCC)CCCCCC)=O)C(C%12=CC=C%13C(N(C(CCCCCC)CCCCCC)C%14=O)=O)=C%13C%14=C8)C=C7)(C%15=CC=C(C%16=C(C%17=C%18C=CC%19C%17C(C(N(C(CCCCCC)CCCCCC)C%19=O)=O)=C%16)C%20=CC=C%21C%22=C%20C%18=CC=C%22C(N(C(CCCCCC)CCCCCC)C%21=O)=O)C=C%15)C%23=CC=C(C%24=C(C%25=C%26C=CC%27C%25C(C(N(C(CCCCCC)CCCCCC)C%27=O)=O)=C%24)C%28=CC=C%29C%30=C%28C%26=CC=C%30C(N(C(CCCCCC)CCCCCC)C%29=O)=O)C=C%23)C=C6)C=C%31C%32=C5C4=CC=C%32C(N(C(CCCCCC)CCCCCC)C%31=O)=O,3401.28,5.24,3.59,1.65,CC1=C(C=C(S1)C2=C(C(F)=C(C3=NSN=C32)C4=CC(CC(CCCCCCCCCC)CCCCCCCCCCCC)=C(S4)C5=CC=C(S5)C6=CC=C(S6)C)F)CC(CCCCCCCCCCCC)CCCCCCCCCC,254,131,1.94
394,180,4.26,4.19,10.1,0.551,0.766,5.6,3.8,1.8,CCCCCCC(C=C1)=CC=C1C2(C3=CC=C(CCCCCC)C=C3)C4=CC5=C(C(C6=C5SC(C7=CC=C(/C=C(C#N)/C#N)C8=NSN=C87)=C6)(C9=CC=C(CCCCCC)C=C9)C%10=CC=C(CCCCCC)C=C%10)C=C4C%11=C2C=C(C%12=CC=C(/C=C(C#N)/C#N)C%13=NSN=C%13%12)S%11,1327.84,5.11,3.25,1.86,O=C(C1=CC2=C(SC(C3=CC4=C(S3)C(C5=CC=C(S5)CC(CCCC)CC)=C6C=C(SC6=C4C7=CC=C(S7)CC(CCCC)CC)C)=C2S1)C)CC(CC)CCCC,56,20,2.8
395,180,4.81,4.7,9.87,0.572,0.851,5.5,3.8,1.7,CCCCCCC(C=C1)=CC=C1C2(C3=CC=C(CCCCCC)C=C3)C4=CC5=C(C(C6=C5SC7=C6SC(C8=CC=C(/C=C(C#N)/C#N)C9=NSN=C98)=C7)(C%10=CC=C(CCCCCC)C=C%10)C%11=CC=C(CCCCCC)C=C%11)C=C4C%12=C2C(SC(C%13=CC=C(/C=C(C#N)/C#N)C%14=NSN=C%14%13)=C%15)=C%15S%12,1440.01,5.11,3.25,1.86,O=C(C1=CC2=C(SC(C3=CC4=C(S3)C(C5=CC=C(S5)CC(CCCC)CC)=C6C=C(SC6=C4C7=CC=C(S7)CC(CCCC)CC)C)=C2S1)C)CC(CC)CCCC,56,20,2.8
396,181,2.48,2.35,4.88,0.602,0.8,6.08,3.8,2.28,O=C(N(C(CCCCC)CCCCC)C1=O)C2=CCC(C3=C4C=CC1=C32)=C5CC=C6C7=C5C4=CC=C7C(N(C(CCCCC)CCCCC)C6=O)=O,700.96,5.22,3.64,1.58,O=C(OCC(CC)CCCC)C1=C(F)C2=C(C)SC(C3=CC4=C(C(C5=CC=C(CC(CC)CCCC)S5)=C(C=C(C)S6)C6=C4C7=CC=C(CC(CC)CCCC)S7)S3)=C2S1,124,72.9,1.7
397,181,5.32,5.27,13.01,0.533,0.76,6.09,3.88,2.21,O=C(N(C(CCCCC)CCCCC)C1=O)C2=CC(C(C=C3C(N(C(CCCCC)CCCCC)C4=O)=O)=C5C6=C3C4=CCC6=C7C8=C5C=CC9=C8C(C(N(C(CCCCC)CCCCC)C9=O)=O)=CC7)C(C%10=C%11C=CC1=C%102)=C%12CC=C%13C%14=C%12C%11=CC=C%14C(N(C(CCCCC)CCCCC)C%13=O)=O,1399.91,5.22,3.64,1.58,O=C(OCC(CC)CCCC)C1=C(F)C2=C(C)SC(C3=CC4=C(C(C5=CC=C(CC(CC)CCCC)S5)=C(C=C(C)S6)C6=C4C7=CC=C(CC(CC)CCCC)S7)S3)=C2S1,124,72.9,1.7
398,181,6.44,6.32,13.36,0.536,0.9,5.97,3.78,2.19,O=C(N(C(CCCCC)CCCCC)C1=O)C2=CC(C3=CC(C(C4=C5C=CC(C6C(C7=C8C=CC9=C7C(C(N(C(CCCCC)CCCCC)C9=O)=O)=C6)=C%10CC=C%11C%12=C%10C8=CC=C%12C(N(C(CCCCC)CCCCC)C%11=O)=O)=C4)(C%13=C5C=CC(C%14=CC%15=C%16C%17=C%14C%18=CC=C(C(N(C(CCCCC)CCCCC)C%19=O)=O)C(C%19=CC%20)=C%18C%20=C%17CC=C%16C(N(C(CCCCC)CCCCC)C%15=O)=O)=C%13)C%21=C%22C=CC(C%23=CC%24=C%25C%26=C%23C%27=CC=C(C(N(C(CCCCC)CCCCC)C%28=O)=O)C(C%28=CC%29)=C%27C%29=C%26CC=C%25C(N(C(CCCCC)CCCCC)C%24=O)=O)=C%21)=C%22C=C3)C(C%30=C%31C=CC1=C%302)=C%32CC=C%33C%34=C%32C%31=CC=C%34C(N(C(CCCCC)CCCCC)C%33=O)=O,3112.2,5.22,3.64,1.58,O=C(OCC(CC)CCCC)C1=C(F)C2=C(C)SC(C3=CC4=C(C(C5=CC=C(CC(CC)CCCC)S5)=C(C=C(C)S6)C6=C4C7=CC=C(CC(CC)CCCC)S7)S3)=C2S1,124,72.9,1.7
399,182,4.86,4.72,10.56,0.49,0.94,5.52,3.83,1.69,O=C(C1=C(C2=CC=C(C(/C(C3=CC=C(N(C4=C5C=CC=C4)C6=C5C=CC=C6)C=C3)=C(C#N)\\C#N)=C(C#N)/C#N)S2)N7CCCCCCCCCC)N(CCCCCCCCCC)C(C8=CC=CS8)=C1C7=O,974.3,5.4,3.4,2,CC1=CC(F)=C(C2=CC3=C(C(SC(C)=C4)=C4[Si]3(CCCCCCCC)CCCCCCCC)S2)C5=NN(CCCCCC)N=C15,41.8,20.8,2.01
400,182,7.19,7.09,13.78,0.58,0.9,5.33,3.81,1.52,O=C(C1=C(C2=CC=C(C(/C(C3=CC=C(N(C4=C5C=CC=C4)C6=C5C=CC=C6)C=C3)=C(C#N)\\C#N)=C(C#N)/C#N)S2)N7CCCCCCCCCC)N(CCCCCCCCCC)C(C8=CC=C(C#CC9=CC=C(N%10C(C=CC=C%11)=C%11C%12=C%10C=CC=C%12)C=C9)S8)=C1C7=O,1239.61,5.4,3.4,2,CC1=CC(F)=C(C2=CC3=C(C(SC(C)=C4)=C4[Si]3(CCCCCCCC)CCCCCCCC)S2)C5=NN(CCCCCC)N=C15,41.8,20.8,2.01
401,183,2.3,2.3,6.7,0.367,0.935,5.9,3.83,2.07,O=C(N(C(CCCCC)CCCCC)C1=O)C2=CC=C(C3=C4C=CC1C32)C5=C(C6=CC7=C(C8C(C7(C9C%10C=CC=C9)C%11=C%10C=CC=C%11)C=C(C%12=C(C%13=C%14C=CC%15C%13C(C(N(C(CCCCC)CCCCC)C%15=O)=O)=C%12)C%16=CC=C%17C%18=C%16C%14=CC=C%18C(N(C(CCCCC)CCCCC)C%17=O)=O)C=C8)C=C6)C=C%19C%20=C5C4=CC=C%20C(N(C(CCCCC)CCCCC)C%19=O)=O,1718.33,5.45,3.45,2,CC1=CC2=C(S1)C(CCC(CCCC)CCCCCC)=C3C=C(SC3=C2CCC(CCCC)CCCCCC)C4=CC=C(S4)C5=C(C(F)=C(C6=NN(N=C65)CC(CCCC)CCCCCC)C7=CC=C(S7)C)F,99.6,42.2,2.36
402,183,4.37,4.37,8.15,0.465,1.152,5.9,3.83,2.07,O=C(N(C(CCCCC)CCCCC)C1=O)C2=CC=C(C3=C4C=CC1C32)C5=C(C6=CC7=C(C8C(C7(C9C%10C=CC=C9)C%11=C%10C=CC=C%11)C=C(C%12=C(C%13=C%14C=CC%15C%13C(C(N(C(CCCCC)CCCCC)C%15=O)=O)=C%12)C%16=CC=C%17C%18=C%16C%14=CC=C%18C(N(C(CCCCC)CCCCC)C%17=O)=O)C=C8)C=C6)C=C%19C%20=C5C4=CC=C%20C(N(C(CCCCC)CCCCC)C%19=O)=O,1718.33,5.67,3.83,1.84,CC1=CC2=C(C(CCC(CCCCCC)CCCC)=C3C=C(C4=CC=C(C5=C(C#N)N=C(C6=CC=C(C)S6)C7=NN(CC(CCCCCC)CCCC)N=C75)S4)SC3=C2CCC(CCCCCC)CCCC)S1,100,50,2
403,184,6,5.74,11.23,0.56,0.95,5.5,3.87,1.63,O=C(C(C=CC=C1)=C1C/2=C(C#N)/C#N)C2=C/C(S3)=CC4=C3C5=C(C(C6=CC=C(OCCCCCCCC)C=C6)4C7=CC=CC(OCCCCCCCC)=C7)C=C8C(N(CCCCCCCC)C9=C8C=C%10C(C(SC(/C=C%11C(C(C=CC=C%12)=C%12C\\%11=C(C#N)\\C#N)=O)=C%13)=C%13C%10(C%14=CC=C(OCCCCCCCC)C=C%14)C%15=CC=C(OCCCCCCCC)C=C%15)=C9)=C5,1693.32,5.2,3.56,1.64,O=C(OCC(CC)CCCC)C1=C(F)C2=C(C)SC(C3=CC4=C(C(C5=CC=C(CC(CC)CCCC)S5)=C(C=C(C)S6)C6=C4C7=CC=C(CC(CC)CCCC)S7)S3)=C2S1,124,72.9,1.7
404,185,10.45,10.31,16.69,0.677,0.92,5.62,3.99,1.63,O=C(C(C=CC=C1)=C1C/2=C(C#N)/C#N)C2=C/C(S3)=CC4=C3C5=C(C4(CCCCCC)CCCCCC)C=C6C(C(CCCCCCCC)(CCCCCCCC)C7=C6C=C8C(C(SC(/C=C9C(C(C=CC=C%10)=C%10C\\9=C(C#N)\\C#N)=O)=C%11)=C%11C8(CCCCCC)CCCCCC)=C7)=C5,1323.94,5.23,3.42,1.81,CC(SC1=C2C3=CC=C(CC(CC)CCCC)S3)=CC1=C(C4=CC=C(CC(CC)CCCC)S4)C5=C2C=C(S5)C6=CC=C(C7=C8C(C(C9=C(CC(CC)CCCC)SC(CC(CC)CCCC)=C9C8=O)=O)=C(C%10=CC=C(C)S%10)S7)S6,117,58.5,2
405,185,9.75,9.63,16.84,0.634,0.91,5.6,3.97,1.63,O=C(C(C=CC=C1)=C1C/2=C(C#N)/C#N)C2=C/C(S3)=CC4=C3C5=C(C4(CCCCCC)CCCCCC)C=C6C(C(CCCCCC)(CCCCCC)C7=C6C=C8C(C(SC(/C=C9C(C(C=CC=C%10)=C%10C\\9=C(C#N)\\C#N)=O)=C%11)=C%11C8(CCCCCC)CCCCCC)=C7)=C5,1267.83,5.23,3.42,1.81,CC(SC1=C2C3=CC=C(CC(CC)CCCC)S3)=CC1=C(C4=CC=C(CC(CC)CCCC)S4)C5=C2C=C(S5)C6=CC=C(C7=C8C(C(C9=C(CC(CC)CCCC)SC(CC(CC)CCCC)=C9C8=O)=O)=C(C%10=CC=C(C)S%10)S7)S6,117,58.5,2
406,185,11.12,11.04,18.55,0.647,0.93,5.64,4.02,1.62,O=C(C(C=CC=C1)=C1C/2=C(C#N)/C#N)C2=C/C(S3)=CC4=C3C5=C(C4(CCCCCCCC)CCCCCCCC)C=C6C(C(CCCCCC)(CCCCCC)C7=C6C=C8C(C(SC(/C=C9C(C(C=CC=C%10)=C%10C\\9=C(C#N)\\C#N)=O)=C%11)=C%11C8(CCCCCCCC)CCCCCCCC)=C7)=C5,1380.05,5.23,3.42,1.81,CC(SC1=C2C3=CC=C(CC(CC)CCCC)S3)=CC1=C(C4=CC=C(CC(CC)CCCC)S4)C5=C2C=C(S5)C6=CC=C(C7=C8C(C(C9=C(CC(CC)CCCC)SC(CC(CC)CCCC)=C9C8=O)=O)=C(C%10=CC=C(C)S%10)S7)S6,117,58.5,2
407,186,10.5,10,19,0.62,0.89,5.6,3.85,1.75,CCCCCCC(C=C1)=CC=C1C2(C3=CC=C(CCCCCC)C=C3)C4=CC5=C(C(C6=C5SC7=C6SC(/C=C8C(C(C=CC=C9)=C9C\\8=C(C#N)\\C#N)=O)=C7)(C%10=CC=C(CCCCCC)C=C%10)C%11=CC=C(CCCCCC)C=C%11)C=C4C%12=C2C(SC(/C=C%13C(C(C=CC=C%14)=C%14C\\%13=C(C#N)/C#N)=O)=C%15)=C%15S%12,1427.96,5.37,3.47,1.9,CC1=CC(C(S1)=C2C3=CC=C(SCC(CCCC)CCCCCC)S3)=C(C4=C2C=C(C5=CC=C(C6=C(F)C(F)=C(C7=CC=C(C)S7)C8=NN(CC(CCCC)CCCCCC)N=C68)S5)S4)C9=CC=C(SCC(CCCC)CCCCCC)S9,69.5,30.5,2.28
408,187,9.05,8.93,16.11,0.64,0.87,5.55,4,1.55,CCCCCCC(C=C1)=CC=C1C2(C3=CC=C(CCCCCC)C=C3)C4=CC5=C(C(C6=C5SC7=C6SC(/C=C8C(C(C=CC=C9)=C9C\\8=C(C#N)\\C#N)=O)=C7)(C%10=CC=C(CCCCCC)C=C%10)C%11=CC=C(CCCCCC)C=C%11)C=C4C%12=C2C(SC(/C=C%13C(C(C=CC=C%14)=C%14C\\%13=C(C#N)/C#N)=O)=C%15)=C%15S%12,1427.96,5.26,3.46,1.8,CC(SC1=C2C3=CC=C(CC(CC)CCCC)S3)=CC1=C(C4=CC=C(CC(CC)CCCC)S4)C5=C2C=C(S5)C6=CC=C(C7=C8C(C(C9=C(CCCCCCCC)SC(CCCCCCCC)=C9C8=O)=O)=C(C%10=CC=C(C)S%10)S7)S6,169.3,66.4,2.55
409,187,9.12,8.99,15.93,0.62,0.92,5.28,3.82,1.46,CCCCCCC(C=C1)=CC=C1C2(C3=CC=C(CCCCCC)C=C3)C4=CC5=C(C(C6=C5SC7=C6SC(C8=CC=C(/C=C9C(C(C=CC=C%10)=C%10C\\9=C(C#N)\\C#N)=O)S8)=C7)(C%11=CC=C(CCCCCC)C=C%11)C%12=CC=C(CCCCCC)C=C%12)C=C4C%13=C2C(SC(C%14=CC=C(/C=C%15C(C(C=CC=C%16)=C%16C\\%15=C(C#N)/C#N)=O)S%14)=C%17)=C%17S%13,1592.2,5.26,3.46,1.8,CC(SC1=C2C3=CC=C(CC(CC)CCCC)S3)=CC1=C(C4=CC=C(CC(CC)CCCC)S4)C5=C2C=C(S5)C6=CC=C(C7=C8C(C(C9=C(CCCCCCCC)SC(CCCCCCCC)=C9C8=O)=O)=C(C%10=CC=C(C)S%10)S7)S6,169.3,66.4,2.55
410,188,4.89,4.81,10.53,0.56,0.83,5.27,3.87,1.4,CCCCCCCCC(CCCCCCCC)N1C2=C(SC(C(S3)=C(CCCCC)C=C3C(SC(/C=C4C(N(C(C([N+]#[C-])=C\\4C)=O)CCCC)=O)=C5)=C5CCCCCC)=C2)C6=C1C=C(C7=C(CCCCCC)C=C(C8=C(CCCCCC)C=C(/C=C9C(C)=C([N+]#[C-])C(N(CCCC)C/9=O)=O)S8)S7)S6,1501.3,5.1,3.48,1.62,CC(SC1=C2OCCCCCCCCCCCC)=CC1=C(OCCCCCCCCCCCC)C3=C2C=C(S3)C4=CC=C(C5=CC=C(C6=CC=C(C)S6)C7=NSN=C57)S4,18.1,12.2,1.48
411,188,6.94,6.87,13.77,0.63,0.8,5.24,4.01,1.23,CCCCCCCCC(CCCCCCCC)N1C2=C(SC(C(S3)=C(CCCCC)C=C3C(SC(/C=C4/C(C(C=CC=C5)=C5C4=O)=C(C#N)\\C#N)=C6)=C6CCCCCC)=C2)C7=C1C=C(C8=C(CCCCCC)C=C(C9=C(CCCCCC)C=C(/C=C%10/C(C(C=CC=C%11)=C%11C%10=O)=C(C#N)\\C#N)S9)S8)S7,1477.19,5.1,3.48,1.62,CC(SC1=C2OCCCCCCCCCCCC)=CC1=C(OCCCCCCCCCCCC)C3=C2C=C(S3)C4=CC=C(C5=CC=C(C6=CC=C(C)S6)C7=NSN=C57)S4,18.1,12.2,1.48
412,189,6.26,6.11,10.93,0.62,0.927,5.32,3.4,1.92,S=C(S/1)N(CC)C(C1=C\\C(S2)=C(SC(C(OCCCCCCCC)=O)=C3)C3=C2C(S4)=CC5=C4C6=CC(C(C7=CC=C(CCCCCC)C=C7)(C8=CC=C(CCCCCC)C=C8)C9=C%10SC(C%11=C%12C(SC(C(OCCCCCCCC)=O)=C%12)=C(/C=C%13SC(N(C\\%13=O)CC)=S)S%11)=C9)=C%10C=C6C5(C%14=CC=C(CCCCCC)C=C%14)C%15=CC=C(CCCCCC)C=C%15)=O,1838.73,5,3.1,1.9,CC1=CC(CCCCCC)=C(C)S1,21.1,11.6,1.82
413,190,8.63,8.5,13.55,0.681,0.935,5.58,3.76,1.82,CCCCCCC(C=C1)=CC=C1C(C2=C3SC4=C2SC(/C=C5C(C(C=CC=C6)=C6C\\5=C(C#N)\\C#N)=O)=C4)(C7=CC=C(CCCCCC)C=C7)C8=C3C=CC9=C8C=CC%10=C9C(C%11=C%10SC%12=C%11SC(/C=C%13C(C(C=CC=C%14)=C%14C\\%13=C(C#N)\\C#N)=O)=C%12)(C%15=CC=C(CCCCCC)C=C%15)C%16=CC=C(CCCCCC)C=C%16,1478.02,5.33,2.92,2.41,CC(SC1=C2C3=CC=C(CC(CC)CCCC)S3)=CC1=C(C4=CC=C(CC(CC)CCCC)S4)C5=C2C=C(S5)C6=CC=C(C7=C8C(C(C9=C(CC(CC)CCCC)SC(CC(CC)CCCC)=C9C8=O)=O)=C(C%10=CC=C(C)S%10)S7)S6,117,58.5,2
414,190,8.3,8.12,13.03,0.662,0.963,5.53,3.73,1.8,CCCCCCC(C=C1)=CC=C1C(C2=C3SC4=C2SC(/C=C5C(C(C=CC(C)=C6)=C6C\\5=C(C#N)\\C#N)=O)=C4)(C7=CC=C(CCCCCC)C=C7)C8=C3C=CC9=C8C=CC%10=C9C(C%11=C%10SC%12=C%11SC(/C=C%13C(C(C=CC(C)=C%14)=C%14C\\%13=C(C#N)\\C#N)=O)=C%12)(C%15=CC=C(CCCCCC)C=C%15)C%16=CC=C(CCCCCC)C=C%16,1506.07,5.33,2.92,2.41,CC(SC1=C2C3=CC=C(CC(CC)CCCC)S3)=CC1=C(C4=CC=C(CC(CC)CCCC)S4)C5=C2C=C(S5)C6=CC=C(C7=C8C(C(C9=C(CC(CC)CCCC)SC(CC(CC)CCCC)=C9C8=O)=O)=C(C%10=CC=C(C)S%10)S7)S6,117,58.5,2
415,190,8.61,8.47,13.52,0.66,0.965,5.53,3.7,1.83,CCCCCCC(C=C1)=CC=C1C(C2=C3SC4=C2SC(/C=C5C(C(C=CC(OC)=C6)=C6C\\5=C(C#N)\\C#N)=O)=C4)(C7=CC=C(CCCCCC)C=C7)C8=C3C=CC9=C8C=CC%10=C9C(C%11=C%10SC%12=C%11SC(/C=C%13C(C(C=CC(OC)=C%14)=C%14C\\%13=C(C#N)\\C#N)=O)=C%12)(C%15=CC=C(CCCCCC)C=C%15)C%16=CC=C(CCCCCC)C=C%16,1538.07,5.33,2.92,2.41,CC(SC1=C2C3=CC=C(CC(CC)CCCC)S3)=CC1=C(C4=CC=C(CC(CC)CCCC)S4)C5=C2C=C(S5)C6=CC=C(C7=C8C(C(C9=C(CC(CC)CCCC)SC(CC(CC)CCCC)=C9C8=O)=O)=C(C%10=CC=C(C)S%10)S7)S6,117,58.5,2
416,190,8.1,7.97,15.04,0.663,0.812,5.52,3.77,1.75,CCCCCCC(C=C1)=CC=C1C(C2=C3SC4=C2SC(/C=C5C(C(C=CC(F)=C6)=C6C\\5=C(C#N)\\C#N)=O)=C4)(C7=CC=C(CCCCCC)C=C7)C8=C3C=CC9=C8C=CC%10=C9C(C%11=C%10SC%12=C%11SC(/C=C%13C(C(C=CC(F)=C%14)=C%14C\\%13=C(C#N)\\C#N)=O)=C%12)(C%15=CC=C(CCCCCC)C=C%15)C%16=CC=C(CCCCCC)C=C%16,1514,5.33,2.92,2.41,CC(SC1=C2C3=CC=C(CC(CC)CCCC)S3)=CC1=C(C4=CC=C(CC(CC)CCCC)S4)C5=C2C=C(S5)C6=CC=C(C7=C8C(C(C9=C(CC(CC)CCCC)SC(CC(CC)CCCC)=C9C8=O)=O)=C(C%10=CC=C(C)S%10)S7)S6,117,58.5,2
417,191,9.7,9.5,16,0.58,1.04,5.6,3.85,1.75,CCCCCCC(C=C1)=CC=C1C2(C3=CC=C(CCCCCC)C=C3)C4=CC5=C(C(C6=C5SC7=C6SC(/C=C8C(C(C=CC=C9)=C9C\\8=C(C#N)\\C#N)=O)=C7)(C%10=CC=C(CCCCCC)C=C%10)C%11=CC=C(CCCCCC)C=C%11)C=C4C%12=C2C(SC(/C=C%13C(C(C=CC=C%14)=C%14C\\%13=C(C#N)/C#N)=O)=C%15)=C%15S%12,1427.96,5.5,3.61,1.89,CC(SC1=C2C3=CC(F)=C(CC(CC)CCCC)S3)=CC1=C(C4=CC(F)=C(CC(CC)CCCC)S4)C5=C2C=C(S5)C6=CC=C(C7=C8C(C(C9=C(CC(CC)CCCC)SC(CC(CC)CCCC)=C9C8=O)=O)=C(C%10=CC=C(C)S%10)S7)S6,38.6,19.3,2
418,192,8.37,8.37,16.25,0.565,0.911,5.64,4.04,1.6,CCCCCCC(C=C1)=CC=C1C2(C3=CC=C(CCCCCC)C=C3)C4=CC5=C(C(C6=C5SC7=C6SC(/C=C8C(C(C=CC=C9)=C9C\\8=C(C#N)\\C#N)=O)=C7)(C%10=CC=C(CCCCCC)C=C%10)C%11=CC=C(CCCCCC)C=C%11)C=C4C%12=C2C(SC(/C=C%13C(C(C=CC=C%14)=C%14C\\%13=C(C#N)/C#N)=O)=C%15)=C%15S%12,1427.96,5.48,3.47,2.01,CC1=CC2=C(S1)C(CCC(CCCC)CCCCCC)=C3C=C(SC3=C2CCC(CCCC)CCCCCC)C4=CC=C(S4)C5=C(C(F)=C(C6=NN(N=C65)CC(CCCC)CCCCCC)C7=CC=C(S7)C)F,99.6,42.2,2.36
419,192,4.26,4.26,12.54,0.399,0.851,5.64,4.04,1.6,CCCCCCC(C=C1)=CC=C1C2(C3=CC=C(CCCCCC)C=C3)C4=CC5=C(C(C6=C5SC7=C6SC(/C=C8C(C(C=CC=C9)=C9C\\8=C(C#N)\\C#N)=O)=C7)(C%10=CC=C(CCCCCC)C=C%10)C%11=CC=C(CCCCCC)C=C%11)C=C4C%12=C2C(SC(/C=C%13C(C(C=CC=C%14)=C%14C\\%13=C(C#N)/C#N)=O)=C%15)=C%15S%12,1427.96,5.42,3.44,1.98,CC1=CC2=C(C(CCC(CCCCCC)CCCC)=C3C=C(C4=CC=C(C5=CC=C(C6=CC=C(C)S6)C7=NN(CC(CCCCCC)CCCC)N=C75)S4)SC3=C2CCC(CCCCCC)CCCC)S1,122.3,47.6,2.57
420,193,8.5,8.4,14.8,0.67,0.85,5.68,4.03,1.65,COCCOCC(C=C1)=CC=C1C2(C3=CC=C(COCCOC)C=C3)C4=CC5=C(C(C6=C5SC7=C6SC(/C=C8C(C(C=CC=C9)=C9C\\8=C(C#N)\\C#N)=O)=C7)(C%10=CC=C(COCCOC)C=C%10)C%11=CC=C(COCCOC)C=C%11)C=C4C%12=C2C(SC(/C=C%13C(C(C=CC=C%14)=C%14C\\%13=C(C#N)/C#N)=O)=C%15)=C%15S%12,1443.73,5.23,3.42,1.81,CC(SC1=C2C3=CC=C(CC(CC)CCCC)S3)=CC1=C(C4=CC=C(CC(CC)CCCC)S4)C5=C2C=C(S5)C6=CC=C(C7=C8C(C(C9=C(CC(CC)CCCC)SC(CC(CC)CCCC)=C9C8=O)=O)=C(C%10=CC=C(C)S%10)S7)S6,117,58.5,2
421,193,10.4,10.1,16.5,0.71,0.89,5.67,4.03,1.64,CCCCCCC(C=C1)=CC=C1C2(C3=CC=C(CCCCCC)C=C3)C4=CC5=C(C(C6=C5SC7=C6SC(/C=C8C(C(C=CC=C9)=C9C\\8=C(C#N)\\C#N)=O)=C7)(C%10=CC=C(CCCCCC)C=C%10)C%11=CC=C(CCCCCC)C=C%11)C=C4C%12=C2C(SC(/C=C%13C(C(C=CC=C%14)=C%14C\\%13=C(C#N)/C#N)=O)=C%15)=C%15S%12,1427.96,5.23,3.42,1.81,CC(SC1=C2C3=CC=C(CC(CC)CCCC)S3)=CC1=C(C4=CC=C(CC(CC)CCCC)S4)C5=C2C=C(S5)C6=CC=C(C7=C8C(C(C9=C(CC(CC)CCCC)SC(CC(CC)CCCC)=C9C8=O)=O)=C(C%10=CC=C(C)S%10)S7)S6,117,58.5,2
422,194,10.42,10.21,15.13,0.72,0.95,5.62,3.92,1.7,CCCCCCC(C=C1)=CC=C1C2(C3=CC=C(CCCCCC)C=C3)C4=CC5=C(C(C6=C5SC7=C6SC(/C=C8C(C(SC=C9)=C9C\\8=C(C#N)\\C#N)=O)=C7)(C%10=CC=C(CCCCCC)C=C%10)C%11=CC=C(CCCCCC)C=C%11)C=C4C%12=C2C(SC(/C=C%13C(C(SC=C%14)=C%14C\\%13=C(C#N)/C#N)=O)=C%15)=C%15S%12,1440,5.22,3.64,1.58,O=C(OCC(CC)CCCC)C1=C(F)C2=C(C)SC(C3=CC4=C(C(C5=CC=C(CC(CC)CCCC)S5)=C(C=C(C)S6)C6=C4C7=CC=C(CC(CC)CCCC)S7)S3)=C2S1,124,72.9,1.7
423,195,8.81,8.67,15.79,0.613,0.91,5.48,3.83,1.65,CCCCCCC(C=C1)=CC=C1C2(C3=CC=C(CCCCCC)C=C3)C4=CC5=C(C(C6=C5SC7=C6SC(/C=C8C(C(C=CC=C9)=C9C\\8=C(C#N)\\C#N)=O)=C7)(C%10=CC=C(CCCCCC)C=C%10)C%11=CC=C(CCCCCC)C=C%11)C=C4C%12=C2C(SC(/C=C%13C(C(C=CC=C%14)=C%14C\\%13=C(C#N)/C#N)=O)=C%15)=C%15S%12,1427.96,5.45,3.6,1.85,ClC(C1=C(SC(C2=CC3=C(S2)C(C4=CC=C(S4)CC(CCCC)CC)=C5C=C(SC5=C3C6=CC=C(S6)CC(CCCC)CC)C)=C1S7)C)=C7C8=CC=C(C(OCCCCCC)=O)S8,66.2,41.4,1.59
424,195,7.38,7.17,14.52,0.584,0.87,5.48,3.83,1.65,CCCCCCC(C=C1)=CC=C1C2(C3=CC=C(CCCCCC)C=C3)C4=CC5=C(C(C6=C5SC7=C6SC(/C=C8C(C(C=CC=C9)=C9C\\8=C(C#N)\\C#N)=O)=C7)(C%10=CC=C(CCCCCC)C=C%10)C%11=CC=C(CCCCCC)C=C%11)C=C4C%12=C2C(SC(/C=C%13C(C(C=CC=C%14)=C%14C\\%13=C(C#N)/C#N)=O)=C%15)=C%15S%12,1427.96,5.43,3.63,1.8,ClC(C1=C(SC(C2=CC3=C(S2)C(C4=CC=C(S4)CC(CCCC)CC)=C5C=C(SC5=C3C6=CC=C(S6)CC(CCCC)CC)C)=C1S7)C)=C7C8=C(Cl)C=C(C(OCCCCCC)=O)S8,80.3,41.9,1.91
425,195,6.91,6.8,14.76,0.571,0.82,5.48,3.83,1.65,CCCCCCC(C=C1)=CC=C1C2(C3=CC=C(CCCCCC)C=C3)C4=CC5=C(C(C6=C5SC7=C6SC(/C=C8C(C(C=CC=C9)=C9C\\8=C(C#N)\\C#N)=O)=C7)(C%10=CC=C(CCCCCC)C=C%10)C%11=CC=C(CCCCCC)C=C%11)C=C4C%12=C2C(SC(/C=C%13C(C(C=CC=C%14)=C%14C\\%13=C(C#N)/C#N)=O)=C%15)=C%15S%12,1427.96,5.38,3.7,1.68,O=C(OCC(CC)CCCC)C1=C(F)C2=C(C)SC(C3=CC4=C(C(C5=CC=C(CC(CC)CCCC)S5)=C(C=C(C)S6)C6=C4C7=CC=C(CC(CC)CCCC)S7)S3)=C2S1,124,72.9,1.7
426,196,10.52,10.32,16.88,0.692,0.9,5.48,3.83,1.65,CCCCCCC(C=C1)=CC=C1C2(C3=CC=C(CCCCCC)C=C3)C4=CC5=C(C(C6=C5SC7=C6SC(/C=C8C(C(C=CC=C9)=C9C\\8=C(C#N)\\C#N)=O)=C7)(C%10=CC=C(CCCCCC)C=C%10)C%11=CC=C(CCCCCC)C=C%11)C=C4C%12=C2C(SC(/C=C%13C(C(C=CC=C%14)=C%14C\\%13=C(C#N)/C#N)=O)=C%15)=C%15S%12,1427.96,5.31,3.62,1.69,FC1=C(C2=CC=C(C3=CC(C(C4=CC=C(CC(CC)CCCCC)S4)=C(SC(C)=C5)C5=C6C7=CC=C(CC(CC)CCCC)S7)=C6S3)S2)C8=NC(C9=CC(F)=C(CC(CC)CCCC)S9)=C(C%10=CC(F)=C(CC(CC)CCCC)S%10)N=C8C(C%11=CC=C(C)S%11)=C1F,71.2,24.8,2.87
427,196,7.22,7.07,13.75,0.561,0.94,5.48,3.83,1.65,CCCCCCC(C=C1)=CC=C1C2(C3=CC=C(CCCCCC)C=C3)C4=CC5=C(C(C6=C5SC7=C6SC(/C=C8C(C(C=CC=C9)=C9C\\8=C(C#N)\\C#N)=O)=C7)(C%10=CC=C(CCCCCC)C=C%10)C%11=CC=C(CCCCCC)C=C%11)C=C4C%12=C2C(SC(/C=C%13C(C(C=CC=C%14)=C%14C\\%13=C(C#N)/C#N)=O)=C%15)=C%15S%12,1427.96,5.38,3.67,1.71,FC1=C(C2=CC=C(C3=CC(C(C4=CC=C(CC(CCCC)CCCCCCC)S4)=C(SC(C)=C5)C5=C6C7=CC=C(CC(CCCC)CCCCCC)S7)=C6S3)S2)C8=NC(C9=CC(F)=C(CC(CC)CCCC)S9)=C(C%10=CC(F)=C(CC(CC)CCCC)S%10)N=C8C(C%11=CC=C(C)S%11)=C1F,31.6,13.7,2.31
428,197,6.15,5.72,18.77,0.489,0.665,5.36,3.92,1.44,O=C1C2=C(C(/C1=C/C(S3)=CC4=C3C(S5)=C(C(S6)=C5C7=C6C(SC(/C=C8C(C(C=C(F)C(F)=C9)=C9C\\8=C(C#N)\\C#N)=O)=C%10)=C%10[Si]7(CCCCCCCC)CCCCCCCC)[Si]4(CCCCCCCC)CCCCCCCC)=C(C#N)/C#N)C=C(F)C(F)=C2,1289.83,5.22,3.64,1.58,O=C(OCC(CC)CCCC)C1=C(F)C2=C(C)SC(C3=CC4=C(C(C5=CC=C(CC(CC)CCCC)S5)=C(C=C(C)S6)C6=C4C7=CC=C(CC(CC)CCCC)S7)S3)=C2S1,124,72.9,1.7
429,197,9.6,9.39,20.14,0.633,0.744,5.56,3.85,1.71,O=C1C2=C(C(/C1=C/C(S3)=CC4=C3C5=C([Si]4(CCCCCCCC)CCCCCCCC)C6=C(OCCCCCC)C(SC7=C8[Si](CCCCCCCC)(CCCCCCCC)C9=C7SC(/C=C%10C(C(C=C(F)C(F)=C%11)=C%11C\\%10=C(C#N)\\C#N)=O)=C9)=C8C(OCCCCCC)=C6S5)=C(C#N)/C#N)C=C(F)C(F)=C2,1540.21,5.22,3.64,1.58,O=C(OCC(CC)CCCC)C1=C(F)C2=C(C)SC(C3=CC4=C(C(C5=CC=C(CC(CC)CCCC)S5)=C(C=C(C)S6)C6=C4C7=CC=C(CC(CC)CCCC)S7)S3)=C2S1,124,72.9,1.7
430,198,11.74,11.64,17.02,0.72,0.95,5.58,3.96,1.62,CCCCCCC(C=C1)=CC=C1C2(C3=CC=C(CCCCCC)C=C3)C4=CC5=C(C(C6=C5SC7=C6SC(/C=C8C(C(C=CC(C)=C9)=C9C\\8=C(C#N)\\C#N)=O)=C7)(C%10=CC=C(CCCCCC)C=C%10)C%11=CC=C(CCCCCC)C=C%11)C=C4C%12=C2C(SC(/C=C%13C(C(C=CC(C)=C%14)=C%14C\\%13=C(C#N)/C#N)=O)=C%15)=C%15S%12,1456.01,5.3,3.5,1.8,CC(SC1=C2C3=CC=C(CC(CC)CCCC)S3)=CC1=C(C4=CC=C(CC(CC)CCCC)S4)C5=C2C=C(S5)C6=CC=C(C7=C8C(C(C9=C(CC(CC)CCCC)SC(CC(CC)CCCC)=C9C8=O)=O)=C(C%10=CC=C(C)S%10)S7)S6,50.4,18.8,2.68
431,198,10.78,10.64,15.68,0.7,0.97,5.58,3.96,1.62,CCCCCCC(C=C1)=CC=C1C2(C3=CC=C(CCCCCC)C=C3)C4=CC5=C(C(C6=C5SC7=C6SC(/C=C8C(C(C=CC(C)=C9)=C9C\\8=C(C#N)\\C#N)=O)=C7)(C%10=CC=C(CCCCCC)C=C%10)C%11=CC=C(CCCCCC)C=C%11)C=C4C%12=C2C(SC(/C=C%13C(C(C=CC(C)=C%14)=C%14C\\%13=C(C#N)/C#N)=O)=C%15)=C%15S%12,1456.01,5.38,3.58,1.8,CC(SC1=C2C3=CC=C(CC(CCCC)CCCCCC)S3)=CC1=C(C4=CC=C(CC(CCCC)CCCCCC)S4)C5=C2C=C(S5)C6=CC=C(C7=C8C(C(C9=C(CC(CC)CCCC)SC(CC(CC)CCCC)=C9C8=O)=O)=C(C%10=CC=C(C)S%10)S7)S6,28.7,12.7,2.26
432,198,12.1,11.68,17.63,0.69,0.96,5.58,3.96,1.62,CCCCCCC(C=C1)=CC=C1C2(C3=CC=C(CCCCCC)C=C3)C4=CC5=C(C(C6=C5SC7=C6SC(/C=C8C(C(C=CC(C)=C9)=C9C\\8=C(C#N)\\C#N)=O)=C7)(C%10=CC=C(CCCCCC)C=C%10)C%11=CC=C(CCCCCC)C=C%11)C=C4C%12=C2C(SC(/C=C%13C(C(C=CC(C)=C%14)=C%14C\\%13=C(C#N)/C#N)=O)=C%15)=C%15S%12,1456.01,5.36,3.56,1.8,CC(SC1=C2C3=CC(C=C(CC(CCCC)CCCCCC)C=C4)=C4S3)=CC1=C(C5=CC(C=C(CC(CCCC)CCCCCC)C=C6)=C6S5)C7=C2C=C(S7)C8=CC=C(C9=C%10C(C(C%11=C(CC(CC)CCCC)SC(CC(CC)CCCC)=C%11C%10=O)=O)=C(C%12=CC=C(C)S%12)S9)S8,27.4,13.5,2.03
433,199,12.08,11.73,18.45,0.692,0.919,5.54,3.9,1.64,O=C(C1=C(C)SC=C1C/2=C(C#N)\\C#N)C2=C/C3=CC(S4)=C(S3)C5=C4C6=CC(C(C7=C8SC9=C7SC(/C=C%10C(C%11=C(C)SC=C%11C\\%10=C(C#N)\\C#N)=O)=C9)(C%12=CC=CC(CCCCCC)=C%12)C%13=CC(CCCCCC)=CC=C%13)=C8C=C6C(C%14=CC(CCCCCC)=CC=C%14)5C%15=CC=CC(CCCCCC)=C%15,1468.05,5.4,3.24,2.16,CCC[Si](CCC)(C1=CC=C(C(C2=C3C=C(C4=CC=C(C5=C(F)C(F)=C(C6=CC=C(C)S6)C7=NN(CC(CCCCCC)CCCCCCCC)N=C57)S4)S2)=C8C(SC(C)=C8)=C3C9=CC=C([Si](CCC)(CCC)CCC)S9)S1)CCC,47,23.5,2
434,199,10.93,10.68,18.16,0.697,0.843,5.54,3.9,1.64,O=C(C1=C(C)SC=C1C/2=C(C#N)\\C#N)C2=C/C3=CC(S4)=C(S3)C5=C4C6=CC(C(C7=C8SC9=C7SC(/C=C%10C(C%11=C(C)SC=C%11C\\%10=C(C#N)\\C#N)=O)=C9)(C%12=CC=CC(CCCCCC)=C%12)C%13=CC(CCCCCC)=CC=C%13)=C8C=C6C(C%14=CC(CCCCCC)=CC=C%14)5C%15=CC=CC(CCCCCC)=C%15,1468.05,5.33,3.53,1.8,CC(SC1=C2C3=CC=C(CC(CC)CCCC)S3)=CC1=C(C4=CC=C(CC(CC)CCCC)S4)C5=C2C=C(S5)C6=CC=C(C7=C8C(C(C9=C(CC(CC)CCCC)SC(CC(CC)CCCC)=C9C8=O)=O)=C(C%10=CC=C(C)S%10)S7)S6,50.4,18.8,2.68
435,199,8.34,8.12,16.52,0.617,0.796,5.54,3.9,1.64,O=C(C1=C(C)SC=C1C/2=C(C#N)\\C#N)C2=C/C3=CC(S4)=C(S3)C5=C4C6=CC(C(C7=C8SC9=C7SC(/C=C%10C(C%11=C(C)SC=C%11C\\%10=C(C#N)\\C#N)=O)=C9)(C%12=CC=CC(CCCCCC)=C%12)C%13=CC(CCCCCC)=CC=C%13)=C8C=C6C(C%14=CC(CCCCCC)=CC=C%14)5C%15=CC=CC(CCCCCC)=C%15,1468.05,5.2,3.6,1.6,O=C(OCC(CC)CCCC)C1=C(F)C2=C(C)SC(C3=CC4=C(C(C5=CC=C(CC(CC)CCCC)S5)=C(C=C(C)S6)C6=C4C7=CC=C(CC(CC)CCCC)S7)S3)=C2S1,124,72.9,1.7
436,200,9.36,9.11,17.31,0.598,0.88,5.41,3.87,1.54,CCCCCCC(C=C1)=CC=C1C(C2=C3SC(C4=CC=C(/C=C5C(C(C=CC=C6)=C6C\\5=C(C#N)\\C#N)=O)[Se]4)=C2)(C7=CC=C(CCCCCC)C=C7)C8=C3C=C(C(C9=C%10SC(C%11=CC=C(/C=C%12/C(C%13=C(C%12=O)C=CC=C%13)=C(C#N)/C#N)[Se]%11)=C9)(C%14=CC=C(CCCCCC)C=C%14)C%15=CC=C(CCCCCC)C=C%15)C%10=C8,1573.83,5.33,2.92,2.41,CC(SC1=C2C3=CC=C(CC(CC)CCCC)S3)=CC1=C(C4=CC=C(CC(CC)CCCC)S4)C5=C2C=C(S5)C6=CC=C(C7=C8C(C(C9=C(CC(CC)CCCC)SC(CC(CC)CCCC)=C9C8=O)=O)=C(C%10=CC=C(C)S%10)S7)S6,117,58.5,2
437,200,11.19,11.03,21.35,0.654,0.79,5.51,4,1.51,CCCCCCC(C=C1)=CC=C1C(C2=C3SC(C4=CC=C(/C=C5C(C(C=C(F)C(F)=C6)=C6C\\5=C(C#N)\\C#N)=O)[Se]4)=C2)(C7=CC=C(CCCCCC)C=C7)C8=C3C=C(C(C9=C%10SC(C%11=CC=C(/C=C%12/C(C%13=C(C%12=O)C=C(F)C(F)=C%13)=C(C#N)/C#N)[Se]%11)=C9)(C%14=CC=C(CCCCCC)C=C%14)C%15=CC=C(CCCCCC)C=C%15)C%10=C8,1645.79,5.33,2.92,2.41,CC(SC1=C2C3=CC=C(CC(CC)CCCC)S3)=CC1=C(C4=CC=C(CC(CC)CCCC)S4)C5=C2C=C(S5)C6=CC=C(C7=C8C(C(C9=C(CC(CC)CCCC)SC(CC(CC)CCCC)=C9C8=O)=O)=C(C%10=CC=C(C)S%10)S7)S6,117,58.5,2
438,201,4.5,4.3,8.7,0.469,1.05,6.09,4.16,1.93,FC1=C(/C=C(C#N)/C#N)SC(C2=C(F)C(CCCCCCCC)=C(C(S3)=C(F)C(F)=C3C4=C(CCCCCCCC)C(F)=C(C5=C(CCCCCCCC)C(F)=C(/C=C(C#N)/C#N)S5)S4)S2)=C1CCCCCCCC,1121.54,5.22,3.64,1.58,O=C(OCC(CC)CCCC)C1=C(F)C2=C(C)SC(C3=CC4=C(C(C5=CC=C(CC(CC)CCCC)S5)=C(C=C(C)S6)C6=C4C7=CC=C(CC(CC)CCCC)S7)S3)=C2S1,124,72.9,1.7
439,201,1.8,1.7,4.4,0.345,1.11,5.74,3.93,1.81,FC1=C(/C=C(C#N)/C#N)SC(C2=C(F)C(CCCCCCCC)=C(C3=C(F)C(CCCCCCCC)=C(C4=C(F)C(F)=C(C(S5)=C(CCCCCCCC)C(F)=C5C6=C(CCCCCCCC)C(F)=C(C7=C(CCCCCCCC)C(F)=C(/C=C(C#N)/C#N)S7)S6)S4)S3)S2)=C1CCCCCCCC,1546.19,5.22,3.64,1.58,O=C(OCC(CC)CCCC)C1=C(F)C2=C(C)SC(C3=CC4=C(C(C5=CC=C(CC(CC)CCCC)S5)=C(C=C(C)S6)C6=C4C7=CC=C(CC(CC)CCCC)S7)S3)=C2S1,124,72.9,1.7
440,202,11.49,11.49,17.81,0.708,0.91,5.53,3.83,1.7,O=C(C(C=C(F)C(F)=C1)=C1C/2=C(C#N)/C#N)C2=C/C3=CC(C4(CC(CC)CCCC)CC(CC)CCCC)=C(S3)C5=C4C=C(S5)C6=CC(F)=C(C(S7)=CC8=C7C(SC(/C=C9C(C(C=C(F)C(F)=C%10)=C%10C\\9=C(C#N)\\C#N)=O)=C%11)=C%11C8(CC(CC)CCCC)CC(CC)CCCC)C=C6F,1395.8,5.48,3.64,1.84,CC(SC1=C2C3=CC(F)=C(CC(CC)CCCC)S3)=CC1=C(C4=CC(F)=C(CC(CC)CCCC)S4)C5=C2C=C(S5)C6=CC=C(C7=C8C(C(C9=C(CC(CC)CCCC)SC(CC(CC)CCCC)=C9C8=O)=O)=C(C%10=CC=C(C)S%10)S7)S6,38.6,19.3,2
441,202,8.36,8.36,12.62,0.71,0.93,5.5,3.81,1.69,O=C(C(C=C(F)C(F)=C1)=C1C/2=C(C#N)/C#N)C2=C/C3=CC(C4(CC(CC)CCCC)CC(CC)CCCC)=C(S3)C5=C4C=C(S5)C6=C(OC)C(F)=C(C(S7)=CC8=C7C(SC(/C=C9C(C(C=C(F)C(F)=C%10)=C%10C\\9=C(C#N)\\C#N)=O)=C%11)=C%11C8(CC(CC)CCCC)CC(CC)CCCC)C(OC)=C6F,1455.85,5.48,3.64,1.84,CC(SC1=C2C3=CC(F)=C(CC(CC)CCCC)S3)=CC1=C(C4=CC(F)=C(CC(CC)CCCC)S4)C5=C2C=C(S5)C6=CC=C(C7=C8C(C(C9=C(CC(CC)CCCC)SC(CC(CC)CCCC)=C9C8=O)=O)=C(C%10=CC=C(C)S%10)S7)S6,38.6,19.3,2
442,202,9.09,9.09,13.76,0.734,0.91,5.66,3.86,1.8,O=C(C(C=C(F)C(F)=C1)=C1C/2=C(C#N)/C#N)C2=C/C3=CC(C4(CC(CC)CCCC)CC(CC)CCCC)=C(S3)C5=C4C=C(S5)C6=C(F)C(F)=C(C(S7)=CC8=C7C(SC(/C=C9C(C(C=C(F)C(F)=C%10)=C%10C\\9=C(C#N)\\C#N)=O)=C%11)=C%11C8(CC(CC)CCCC)CC(CC)CCCC)C(F)=C6F,1431.78,5.48,3.64,1.84,CC(SC1=C2C3=CC(F)=C(CC(CC)CCCC)S3)=CC1=C(C4=CC(F)=C(CC(CC)CCCC)S4)C5=C2C=C(S5)C6=CC=C(C7=C8C(C(C9=C(CC(CC)CCCC)SC(CC(CC)CCCC)=C9C8=O)=O)=C(C%10=CC=C(C)S%10)S7)S6,38.6,19.3,2
443,203,2.73,2.47,7.83,0.45,0.77,5.96,3.82,2.14,O=C(N(C(CCCCCCCCCCCC)CCCCCCCC)C1=O)C2=CC=C(C3=C4C=CC1C32)C5=C(C6=CC=C(C(C7=CC=C(C8=C(C9=CC=C(C%10=O)C%11C9=C%12C=CC%11C(N%10C(CCCCCCCC)CCCCCCCCCCCC)=O)C(C%12=CC=C%13C(N(C(CCCCCCCC)CCCCCCCCCCCC)C%14=O)=O)=C%13C%14=C8)C=C7)(C%15=CC=C(C%16=C(C%17=C%18C=CC%19C%17C(C(N(C(CCCCCCCC)CCCCCCCCCCCC)C%19=O)=O)=C%16)C%20=CC=C%21C%22=C%20C%18=CC=C%22C(N(C(CCCCCCCCCCCC)CCCCCCCC)C%21=O)=O)C=C%15)C%23=CC=C(C%24=C(C%25=C%26C=CC%27C%25C(C(N(C(CCCCCCCC)CCCCCCCCCCCC)C%27=O)=O)=C%24)C%28=CC=C%29C%30=C%28C%26=CC=C%30C(N(C(CCCCCCCCCCCC)CCCCCCCC)C%29=O)=O)C=C%23)C=C6)C=C%31C%32=C5C4=CC=C%32C(N(C(CCCCCCCC)CCCCCCCCCCCC)C%31=O)=O,4238.39,5.11,3.25,1.86,O=C(C1=CC2=C(SC(C3=CC4=C(S3)C(C5=CC=C(S5)CC(CCCC)CC)=C6C=C(SC6=C4C7=CC=C(S7)CC(CCCC)CC)C)=C2S1)C)CC(CC)CCCC,56,20,2.8
444,204,5.23,5.23,11.54,0.473,0.96,6.05,3.8,2.25,O=C(N(CC(CC)CC)C1=O)C2=CC=C3C(C2=C1C=C4N5CCCCCC)=C4C6=C5C=C(C(N7CC(CC)CC)=O)C8=C6C3=C(C9=CC%10=C%11C%12=C9C%13=CC=C(C(N%14CC(CC)CC)=O)C%15=C%13C(C%12=C%16C=C%11C(N(CC(CC)CC)C%10=O)=O)=C(N%16CCCCCC)C=C%15C%14=O)C=C8C7=O,1309.66,5.22,3.64,1.58,O=C(OCC(CC)CCCC)C1=C(F)C2=C(C)SC(C3=CC4=C(C(C5=CC=C(CC(CC)CCCC)S5)=C(C=C(C)S6)C6=C4C7=CC=C(CC(CC)CCCC)S7)S3)=C2S1,124,72.9,1.7
445,204,1.22,1.22,4.33,0.291,0.97,5.84,3.8,2.04,O=C(N(CC(CC)CC)C1=O)C2=CC=C3C(C2=C1C=C4N5CCCCCC)=C4C6=C5C=C(C(N7CC(CC)CC)=O)C8=C6C3=C(C#CC9=CC%10=C%11C%12=C9C%13=CC=C(C(N%14CC(CC)CC)=O)C%15=C%13C(C%12=C%16C=C%11C(N(CC(CC)CC)C%10=O)=O)=C(N%16CCCCCC)C=C%15C%14=O)C=C8C7=O,1333.68,5.22,3.64,1.58,O=C(OCC(CC)CCCC)C1=C(F)C2=C(C)SC(C3=CC4=C(C(C5=CC=C(CC(CC)CCCC)S5)=C(C=C(C)S6)C6=C4C7=CC=C(CC(CC)CCCC)S7)S3)=C2S1,124,72.9,1.7
446,204,1.34,1.34,4.41,0.322,0.95,5.98,3.8,2.18,O=C(N(CC(CC)CC)C1=O)C2=CC=C3C(C2=C1C=C4N5CCCCCC)=C4C6=C5C=C(C(N7CC(CC)CC)=O)C8=C6C3=C(C#CC#CC9=CC%10=C%11C%12=C9C%13=CC=C(C(N%14CC(CC)CC)=O)C%15=C%13C(C%12=C%16C=C%11C(N(CC(CC)CC)C%10=O)=O)=C(N%16CCCCCC)C=C%15C%14=O)C=C8C7=O,1357.71,5.22,3.64,1.58,O=C(OCC(CC)CCCC)C1=C(F)C2=C(C)SC(C3=CC4=C(C(C5=CC=C(CC(CC)CCCC)S5)=C(C=C(C)S6)C6=C4C7=CC=C(CC(CC)CCCC)S7)S3)=C2S1,124,72.9,1.7
447,205,3.97,3.76,9.29,0.52,0.826,5.4,3.77,1.63,CCCCCCC(C=C1)=CC=C1C2(C3=CC=C(CCCCCC)C=C3)C4=CC5=C(C(C6=C5SC(C7=CC=C(/C=C(C#N)/C#N)C8=NSN=C87)=C6)(C9=CC=C(CCCCCC)C=C9)C%10=CC=C(CCCCCC)C=C%10)C=C4C%11=C2C=C(C%12=CC=C(/C=C(C#N)/C#N)C%13=NSN=C%13%12)S%11,1327.84,5.22,3.64,1.58,O=C(OCC(CC)CCCC)C1=C(F)C2=C(C)SC(C3=CC4=C(C(C5=CC=C(CC(CC)CCCC)S5)=C(C=C(C)S6)C6=C4C7=CC=C(CC(CC)CCCC)S7)S3)=C2S1,124,72.9,1.7
448,205,6.57,6.31,14.07,0.62,0.767,5.5,3.78,1.72,N#C/C(C#N)=C/C(C1=NSN=C12)=CC=C2C3=CC4=C(S3)C(C=CC(C5=CC=C(S5)C6=CC=C(C7=NSN=C76)/C=C(C#N)/C#N)=C8)=C8C4(C9=CC=C(C=C9)CCCCCC)C%10=CC=C(C=C%10)CCCCCC,995.31,5.22,3.64,1.58,O=C(OCC(CC)CCCC)C1=C(F)C2=C(C)SC(C3=CC4=C(C(C5=CC=C(CC(CC)CCCC)S5)=C(C=C(C)S6)C6=C4C7=CC=C(CC(CC)CCCC)S7)S3)=C2S1,124,72.9,1.7
449,206,7.14,7.02,14.11,0.634,0.78,5.48,3.83,1.65,CCCCCCC(C=C1)=CC=C1C2(C3=CC=C(CCCCCC)C=C3)C4=CC5=C(C(C6=C5SC7=C6SC(/C=C8C(C(C=CC=C9)=C9C\\8=C(C#N)\\C#N)=O)=C7)(C%10=CC=C(CCCCCC)C=C%10)C%11=CC=C(CCCCCC)C=C%11)C=C4C%12=C2C(SC(/C=C%13C(C(C=CC=C%14)=C%14C\\%13=C(C#N)/C#N)=O)=C%15)=C%15S%12,1427.96,5.39,3.7,1.69,CC(SC1=C2C3=CC(F)=C(CC(CC)CCCC)S3)=CC1=C(C4=CC(F)=C(CC(CC)CCCC)S4)C5=C2C=C(S5)C6=CC=C(C7=C(SC(C(OCC(CC)CCCC)=O)=C8)C8=C(C9=CC=C(C)S9)C%10=NN(CC(CC)CCCC)N=C7%10)S6,263.9,91,2.9
450,206,4.17,3.96,9.34,0.529,0.8,5.48,3.83,1.65,CCCCCCC(C=C1)=CC=C1C2(C3=CC=C(CCCCCC)C=C3)C4=CC5=C(C(C6=C5SC7=C6SC(/C=C8C(C(C=CC=C9)=C9C\\8=C(C#N)\\C#N)=O)=C7)(C%10=CC=C(CCCCCC)C=C%10)C%11=CC=C(CCCCCC)C=C%11)C=C4C%12=C2C(SC(/C=C%13C(C(C=CC=C%14)=C%14C\\%13=C(C#N)/C#N)=O)=C%15)=C%15S%12,1427.96,5.49,3.81,1.68,CC(SC1=C2C3=CC(F)=C(CC(CCCC)CCCCCC)S3)=CC1=C(C4=CC(F)=C(CC(CCCC)CCCCCC)S4)C5=C2C=C(S5)C6=CC=C(C7=C(SC(C(OCC(CC)CCCC)=O)=C8)C8=C(C9=CC=C(C)S9)C%10=NN(CC(CC)CCCC)N=C7%10)S6,86,43,2
451,206,3.66,3.6,7.58,0.569,0.83,5.48,3.83,1.65,CCCCCCC(C=C1)=CC=C1C2(C3=CC=C(CCCCCC)C=C3)C4=CC5=C(C(C6=C5SC7=C6SC(/C=C8C(C(C=CC=C9)=C9C\\8=C(C#N)\\C#N)=O)=C7)(C%10=CC=C(CCCCCC)C=C%10)C%11=CC=C(CCCCCC)C=C%11)C=C4C%12=C2C(SC(/C=C%13C(C(C=CC=C%14)=C%14C\\%13=C(C#N)/C#N)=O)=C%15)=C%15S%12,1427.96,5.47,3.78,1.69,CC(SC1=C2C3=CC(F)=C(CC(CC)CCCC)S3)=CC1=C(C4=CC(F)=C(CC(CC)CCCC)S4)C5=C2C=C(S5)C6=CC=C(C7=C(SC(C(OCC(CCCC)CCCCCC)=O)=C8)C8=C(C9=CC=C(C)S9)C%10=NN(CC(CCCC)CCCCCC)N=C7%10)S6,66.3,39,1.7
452,207,2.84,2.84,10.51,0.409,0.661,6.11,4.01,2.1,O=C(N(C(CC)CC)C1=O)C2=CC=C3C(C2=C1C=C4)=C4C5=CC=C(C(N6C(CC)CC)=O)C7=C5C3=CC(C(C=C8C(N(C(CCCCCCC)CCCCCCC)C9=O)=O)=C%10C%11=C8C9=CC=C%11C%12=CC=C(C(N(C(CCCCCCC)CCCCCCC)C%13=O)=O)C%14=C%13C=CC%10=C%12%14)=C7C6=O,1339.77,5.22,3.64,1.58,O=C(OCC(CC)CCCC)C1=C(F)C2=C(C)SC(C3=CC4=C(C(C5=CC=C(CC(CC)CCCC)S5)=C(C=C(C)S6)C6=C4C7=CC=C(CC(CC)CCCC)S7)S3)=C2S1,124,72.9,1.7
