Repository: aspuru-guzik-group/Beyond-Molecular-Structure-ML-for-OPV-Materials-Devices

File: datasets/Saeki_2022_n1318/raw/Saeki.csv (part 6 of 16)
ID,Ref,PCE_max(%),PCE_ave(%),Jsc(mA/cm2),FF,Voc(V),'-HOMO_n(eV),'-LUMO_n(eV),Eg_n(eV),n(SMILES),M (g/mol),'-HOMO_p(eV),'-LUMO_p(eV),Eg_p(eV),p(SMILES),Mw (kg/mol),Mn(kg/mol),PDI
453,207,4.55,4.55,12.61,0.481,0.751,6.09,3.99,2.1,O=C(N(C(CC)CC)C1=O)C2=CC=C3C(C2=C1C=C4)=C4C5=CC=C(C(N6C(CC)CC)=O)C7=C5C3=CC(C(C=C8C(N(C(CCCCCCC)CCCCCCC)C9=O)=O)=C%10C%11=C8C9=CC=C%11C%12=C(C%13=CC%14=C%15C(C%16=CC=C%17C%18=C%16C%14=CC=C%18C(N(C(CC)CC)C%17=O)=O)=CC=C(C%19=O)C%15=C%13C(N%19C(CC)CC)=O)C=C(C(N(C(CCCCCCC)CCCCCCC)C%20=O)=O)C%21=C%20C=CC%10=C%12%21)=C7C6=O,1868.38,5.22,3.64,1.58,O=C(OCC(CC)CCCC)C1=C(F)C2=C(C)SC(C3=CC4=C(C(C5=CC=C(CC(CC)CCCC)S5)=C(C=C(C)S6)C6=C4C7=CC=C(CC(CC)CCCC)S7)S3)=C2S1,124,72.9,1.7
454,208,8.03,7.92,17.7,0.56,0.81,5.48,3.83,1.65,CCCCCCC(C=C1)=CC=C1C2(C3=CC=C(CCCCCC)C=C3)C4=CC5=C(C(C6=C5SC7=C6SC(/C=C8C(C(C=CC=C9)=C9C\\8=C(C#N)\\C#N)=O)=C7)(C%10=CC=C(CCCCCC)C=C%10)C%11=CC=C(CCCCCC)C=C%11)C=C4C%12=C2C(SC(/C=C%13C(C(C=CC=C%14)=C%14C\\%13=C(C#N)/C#N)=O)=C%15)=C%15S%12,1427.96,5.25,3.49,1.76,CC1=CC(C(S1)=C2C3=CC=C(C4=CC=C(OCC(CCCCCC)CCCCCCC)C=C4)C=C3)=C(C5=C2C=C(C6=CC=C(C7=C(F)C(F)=C(C8=CC=C(C)S8)C9=NN(CC(CCCC)CCCCCC)N=C79)S6)S5)C%10=CC=C(C%11=CC=C(OCC(CCCCCC)CCCCCCC)C=C%11)C=C%10,70,35,2
455,208,6.61,6.45,18,0.49,0.75,5.48,3.83,1.65,CCCCCCC(C=C1)=CC=C1C2(C3=CC=C(CCCCCC)C=C3)C4=CC5=C(C(C6=C5SC7=C6SC(/C=C8C(C(C=CC=C9)=C9C\\8=C(C#N)\\C#N)=O)=C7)(C%10=CC=C(CCCCCC)C=C%10)C%11=CC=C(CCCCCC)C=C%11)C=C4C%12=C2C(SC(/C=C%13C(C(C=CC=C%14)=C%14C\\%13=C(C#N)/C#N)=O)=C%15)=C%15S%12,1427.96,5.23,3.52,1.71,CC1=CC(C(S1)=C2C3=CC=C4C=C(OCC(CCCCCC)CCCCCCC)C=CC4=C3)=C(C5=C2C=C(C6=CC=C(C7=C(F)C(F)=C(C8=CC=C(C)S8)C9=NN(CC(CCCC)CCCCCC)N=C79)S6)S5)C%10=CC%11=CC=C(OCC(CCCCCC)CCCCCCC)C=C%11C=C%10,74,37,2
456,209,4.53,4.53,9.18,0.554,0.89,5.71,3.83,1.88,Cl[B@]12N3C4=C5C(C=C(C#CC(C=C6C(N(C(CCCCCC)CCCCCC)C7=O)=O)=C8C9=C6C7=CC=C9C%10=CC=C(C%11=O)C%12C%10=C8C=CC%12C(N%11C(CCCCCC)CCCCCC)=O)C=C5)=C3N=C%13C%14=C(C=C(C#CC(C=C%15C(N(C(CCCCCC)CCCCCC)C%16=O)=O)=C%17C%18=C%15C%16=CC=C%18C%19=CC=C(C%20=O)C%21C%19=C%17C=CC%21C(N%20C(CCCCCC)CCCCCC)=O)C=C%14)C(N%132)=NC%22=[N]1C(C%23=C%22C=CC(C#CC(C=C%24C(N(C(CCCCCC)CCCCCC)C%25=O)=O)=C%26C%27=C%24C%25=CC=C%27C%28=CC=C(C%29=O)C%30C%28=C%26C=CC%30C(N%29C(CCCCCC)CCCCCC)=O)=C%23)=N4,2767.9,5.37,3.02,2.35,CC(SC1=C2C3=CC=C(CC(CC)CCCC)S3)=CC1=C(C4=CC=C(CC(CC)CCCC)S4)C5=C2C=C(S5)C6=CC=C(C7=C8C(C(C9=C(CC(CC)CCCC)SC(CC(CC)CCCC)=C9C8=O)=O)=C(C%10=CC=C(C)S%10)S7)S6,117,58.5,2
457,209,1.78,1.78,5.18,0.465,0.74,5.69,3.98,1.71,Cl[B@]12N3C4=C5C(C=C(C(C=C6C(N(C(CCCCCC)CCCCCC)C7=O)=O)=C8C9=C6C7=CC=C9C%10=CC=C(C%11=O)C%12C%10=C8C=CC%12C(N%11C(CCCCCC)CCCCCC)=O)C=C5)=C3N=C%13C%14=C(C=C(C(C=C%15C(N(C(CCCCCC)CCCCCC)C%16=O)=O)=C%17C%18=C%15C%16=CC=C%18C%19=CC=C(C%20=O)C%21C%19=C%17C=CC%21C(N%20C(CCCCCC)CCCCCC)=O)C=C%14)C(N%132)=NC%22=[N]1C(C%23=C%22C=CC(C(C=C%24C(N(C(CCCCCC)CCCCCC)C%25=O)=O)=C%26C%27=C%24C%25=CC=C%27C%28=CC=C(C%29=O)C%30C%28=C%26C=CC%30C(N%29C(CCCCCC)CCCCCC)=O)=C%23)=N4,2695.83,5.37,3.02,2.35,CC(SC1=C2C3=CC=C(CC(CC)CCCC)S3)=CC1=C(C4=CC=C(CC(CC)CCCC)S4)C5=C2C=C(S5)C6=CC=C(C7=C8C(C(C9=C(CC(CC)CCCC)SC(CC(CC)CCCC)=C9C8=O)=O)=C(C%10=CC=C(C)S%10)S7)S6,117,58.5,2
458,210,6.63,6.22,15.11,0.48,0.92,5.69,3.93,1.76,O=C(N(C(CC)CC)C1=O)C2=CC=C(C3=C4C=CC1C32)C5=C(C(C=C6)=CC=C6C7=C(C8=CC=C(C9=C(C%10=CC=C(C%11=O)C%12C%10=C%13C=CC%12C(N%11C(CC)CC)=O)C(C%13=CC=C%14C(N(C(CC)CC)C%15=O)=O)=C%14C%15=C9)C=C8)C(C%16=CC=C(C%17=C(C%18=C%19C=CC%20C%18C(C(N(C(CC)CC)C%20=O)=O)=C%17)C%21=CC=C%22C%23=C%21C%19=CC=C%23C(N(C(CC)CC)C%22=O)=O)C=C%16)=C(C%24=CC=C(C%25=C(C%26=C%27C=CC%28C%26C(C(N(C(CC)CC)C%28=O)=O)=C%25)C%29=CC=C%30C%31=C%29C%27=CC=C%31C(N(C(CC)CC)C%30=O)=O)C=C%24)C(C%32=CC=C(C%33=C(C%34=CC=C(C%35=O)C%36C%34=C%37C=CC%36C(N%35C(CC)CC)=O)C(C%37=CC=C%38C(N(C(CC)CC)C%39=O)=O)=C%38C%39=C%33)C=C%32)=C7C%40=CC=C(C%41=C(C%42=C%43C=CC%44C%42C(C(N(C(CC)CC)C%44=O)=O)=C%41)C%45=CC=C%46C%47=C%45C%43=CC=C%47C(N(C(CC)CC)C%46=O)=O)C=C%40)C=C%48C%49=C5C4=CC=C%49C(N(C(CC)CC)C%48=O)=O,3718.45,5.22,3.64,1.58,O=C(OCC(CC)CCCC)C1=C(F)C2=C(C)SC(C3=CC4=C(C(C5=CC=C(CC(CC)CCCC)S5)=C(C=C(C)S6)C6=C4C7=CC=C(CC(CC)CCCC)S7)S3)=C2S1,124,72.9,1.7
459,211,4,3.82,10.72,0.36,0.81,5.73,3.79,1.94,O=C(N(C(CCCCC)CCCCC)C1=O)C2=CC=C(C3=C4C=CC1C32)C5=CC(C6=CC=C(C7=CC=C(C8=C(C(N9C(CCCCC)CCCCC)=O)C%10=C(C%11=C8)C(C%12=CC=C(C%13=O)C%14C%12=C%11C=CC%14C(N%13C(CCCCC)CCCCC)=O)=CC=C%10C9=O)S7)S6)=C%15C%16=C5C4=CC=C%16C(N(C(CCCCC)CCCCC)C%15=O)=O,1564.15,5.22,3.64,1.58,O=C(OCC(CC)CCCC)C1=C(F)C2=C(C)SC(C3=CC4=C(C(C5=CC=C(CC(CC)CCCC)S5)=C(C=C(C)S6)C6=C4C7=CC=C(CC(CC)CCCC)S7)S3)=C2S1,124,72.9,1.7
460,211,2.22,2.14,6.81,0.39,0.84,5.71,3.81,1.9,O=C(N(C(CCCCC)CCCCC)C1=O)C2=CC=C(C3=C4C=CC1C32)C5=CC(C6=CC=C(C7=CC=C(C(C=CC(C8=CC=C(C9=C(C(N%10C(CCCCC)CCCCC)=O)C%11=C(C%12=C9)C(C%13=CC=C(C%14=O)C%15C%13=C%12C=CC%15C(N%14C(CCCCC)CCCCC)=O)=CC=C%11C%10=O)S8)=C%16)=C%16C%17(CCCCCCCC)CCCCCCCC)C%17=C7)S6)=C%18C%19=C5C4=CC=C%19C(N(C(CCCCC)CCCCC)C%18=O)=O,1952.79,5.22,3.64,1.58,O=C(OCC(CC)CCCC)C1=C(F)C2=C(C)SC(C3=CC4=C(C(C5=CC=C(CC(CC)CCCC)S5)=C(C=C(C)S6)C6=C4C7=CC=C(CC(CC)CCCC)S7)S3)=C2S1,124,72.9,1.7
461,212,2.95,2.95,10.61,0.352,0.79,5.69,3.71,1.98,O=C(N(C(CCCCC)CCCCC)C1=O)C2=CC(C3=CC(C4=CC5C6C7=C4C8=CC=C(C(N9C(CCCCC)CCCCC)=O)C%10=C8C(C7=CC=C6C(N(C(CCCCC)CCCCC)C5=O)=O)=CC=C%10C9=O)=CC(C%11=CC(C%12=CC%13C%14C%15=C%12C%16=CC=C(C(N%17C(CCCCC)CCCCC)=O)C%18=C%16C(C%15=CC=C%14C(N(C(CCCCC)CCCCC)C%13=O)=O)=CC=C%18C%17=O)=CC(C(C=C%19C(N(C(CCCCC)CCCCC)C%20=O)=O)=C%21C%22=C%19C%20=CC=C%22C%23=CC=C(C%24=O)C%25C%23=C%21C=CC%25C(N%24C(CCCCC)CCCCC)=O)=C%11)=C3)=C(C%26=C%27C=CC1C%262)C%28=CC=C%29C%30=C%28C%27=CC=C%30C(N(C(CCCCC)CCCCC)C%29=O)=O,2950,5.22,3.64,1.58,O=C(OCC(CC)CCCC)C1=C(F)C2=C(C)SC(C3=CC4=C(C(C5=CC=C(CC(CC)CCCC)S5)=C(C=C(C)S6)C6=C4C7=CC=C(CC(CC)CCCC)S7)S3)=C2S1,124,72.9,1.7
462,212,1.9,1.9,5.53,0.377,0.89,5.69,3.71,1.98,O=C(N(C(CCCCC)CCCCC)C1=O)C2=CC(C3=CC(C4=CC5C6C7=C4C8=CC=C(C(N9C(CCCCC)CCCCC)=O)C%10=C8C(C7=CC=C6C(N(C(CCCCC)CCCCC)C5=O)=O)=CC=C%10C9=O)=CC(C%11=CC(C%12=CC%13C%14C%15=C%12C%16=CC=C(C(N%17C(CCCCC)CCCCC)=O)C%18=C%16C(C%15=CC=C%14C(N(C(CCCCC)CCCCC)C%13=O)=O)=CC=C%18C%17=O)=CC(C(C=C%19C(N(C(CCCCC)CCCCC)C%20=O)=O)=C%21C%22=C%19C%20=CC=C%22C%23=CC=C(C%24=O)C%25C%23=C%21C=CC%25C(N%24C(CCCCC)CCCCC)=O)=C%11)=C3)=C(C%26=C%27C=CC1C%262)C%28=CC=C%29C%30=C%28C%27=CC=C%30C(N(C(CCCCC)CCCCC)C%29=O)=O,2950,5.11,3.25,1.86,O=C(C1=CC2=C(SC(C3=CC4=C(S3)C(C5=CC=C(S5)CC(CCCC)CC)=C6C=C(SC6=C4C7=CC=C(S7)CC(CCCC)CC)C)=C2S1)C)CC(CC)CCCC,56,20,2.8
463,213,0.1,0.1,0.2,0.44,0.75,5.77,3.68,2.09,O=C(N(C(CCCCC)CCCCC)C1=O)C2=C(CC(C)(C)C)C=C(C3=C4C=C(C(C)(C)C)C1C32)C5=CC=C(C(C=C6)=CC=C6C7=CC=C8C9=C7C=CC=C9C%10=C%11C8=CC(CC(C)(C)C)=C(C(N(C(CCCCC)CCCCC)C%12=O)=O)C%11C%12C(CC(C)(C)C)=C%10)C%13=C5C4=CC=C%13,1295.89,5.22,3.64,1.58,O=C(OCC(CC)CCCC)C1=C(F)C2=C(C)SC(C3=CC4=C(C(C5=CC=C(CC(CC)CCCC)S5)=C(C=C(C)S6)C6=C4C7=CC=C(CC(CC)CCCC)S7)S3)=C2S1,124,72.9,1.7
464,213,0.1,0.1,0.2,0.44,0.68,5.77,3.76,2.01,O=C(N(C(CCCCC)CCCCC)C1=O)C2=C(CC(C)(C)C)C=C(C3=C4C=C(CC(C)(C)C)C1C32)C5=CC=C(C(S6)=CC=C6C7=CC=C8C9=C7C=CC=C9C%10=C%11C8=CC(CC(C)(C)C)=C(C(N(C(CCCCC)CCCCC)C%12=O)=O)C%11C%12C(CC(C)(C)C)=C%10)C%13=C5C4=CC=C%13,1315.94,5.22,3.64,1.58,O=C(OCC(CC)CCCC)C1=C(F)C2=C(C)SC(C3=CC4=C(C(C5=CC=C(CC(CC)CCCC)S5)=C(C=C(C)S6)C6=C4C7=CC=C(CC(CC)CCCC)S7)S3)=C2S1,124,72.9,1.7
465,213,1.3,1.3,6.73,0.22,0.8,5.63,3.72,1.91,O=C(N(C(CCCCC)CCCCC)C1=O)C2=C(CC(C)(C)C)C=C(C3=C4C=C(CC(C)(C)C)C1C32)C5=CC=C(C6=CC=C(C(S7)=CC=C7C8=CC=C9C%10=C8C=CC=C%10C%11=C%12C9=CC(CC(C)(C)C)=C(C(N(C(CCCCC)CCCCC)C%13=O)=O)C%12C%13C(CC(C)(C)C)=C%11)S6)C%14=C5C4=CC=C%14,1398.06,5.22,3.64,1.58,O=C(OCC(CC)CCCC)C1=C(F)C2=C(C)SC(C3=CC4=C(C(C5=CC=C(CC(CC)CCCC)S5)=C(C=C(C)S6)C6=C4C7=CC=C(CC(CC)CCCC)S7)S3)=C2S1,124,72.9,1.7
466,213,0.1,0.1,0.3,0.42,0.66,5.61,3.69,1.92,O=C(N(C(CCCCC)CCCCC)C1=O)C2=C(CC(C)(C)C)C=C(C3=C4C=C(CC(C)(C)C)C1C32)C5=CC=C(C6=CC=C(C7=CC=C(C8=CC=C(C9=CC=C%10C%11=C9C=CC=C%11C%12=C%13C%10=CC(CC(C)(C)C)=C(C(N(C(CCCCC)CCCCC)C%14=O)=O)C%13C%14C=C%12)S8)S7)S6)C%15=C5C4=CC=C%15,1410.05,5.22,3.64,1.58,O=C(OCC(CC)CCCC)C1=C(F)C2=C(C)SC(C3=CC4=C(C(C5=CC=C(CC(CC)CCCC)S5)=C(C=C(C)S6)C6=C4C7=CC=C(CC(CC)CCCC)S7)S3)=C2S1,124,72.9,1.7
467,213,0.2,0.2,0.3,0.44,0.67,5.67,3.7,1.97,O=C(N(C(CCCCC)CCCCC)C1=O)C2=C(CC(C)(C)C)C=C(C3=C4C=C(CC(C)(C)C)C1C32)C5=CC=C(C6=CC(SC(C7=CC=C8C9=C7C=CC=C9C%10=C%11C8=CC(CC(C)(C)C)=C(C(N(C(CCCCC)CCCCC)C%12=O)=O)C%11C%12C(CC(C)(C)C)=C%10)=C%13)=C%13S6)C%14=C5C4=CC=C%14,1372.02,5.22,3.64,1.58,O=C(OCC(CC)CCCC)C1=C(F)C2=C(C)SC(C3=CC4=C(C(C5=CC=C(CC(CC)CCCC)S5)=C(C=C(C)S6)C6=C4C7=CC=C(CC(CC)CCCC)S7)S3)=C2S1,124,72.9,1.7
468,213,0.1,0.1,0.3,0.42,0.66,5.63,3.68,1.95,O=C(N(C(CCCCC)CCCCC)C1=O)C2=C(CC(C)(C)C)C=C(C3=C4C=C(CC(C)(C)C)C1C32)C5=CC=C(C6=CC(C(OCC(CC)CCCC)=C(SC(C7=CC=C8C9=C7C=CC=C9C%10=C%11C8=CC(CC(C)(C)C)=C(C(N(C(CCCCC)CCCCC)C%12=O)=O)C%11C%12C(CC(C)(C)C)=C%10)=C%13)C%13=C%14OCC(CC)CCCC)=C%14S6)C%15=C5C4=CC=C%15,1678.51,5.22,3.64,1.58,O=C(OCC(CC)CCCC)C1=C(F)C2=C(C)SC(C3=CC4=C(C(C5=CC=C(CC(CC)CCCC)S5)=C(C=C(C)S6)C6=C4C7=CC=C(CC(CC)CCCC)S7)S3)=C2S1,124,72.9,1.7
469,213,0.1,0.1,0.4,0.4,0.7,5.66,3.67,1.99,O=C(N(C(CCCCC)CCCCC)C1=O)C2=C(CC(C)(C)C)C=C(C3=C4C=C(CC(C)(C)C)C1C32)C5=CC=C(C6=CC(C(C7=CC=C(CC(CC)CCCC)S7)=C(SC(C8=CC=C9C%10=C8C=CC=C%10C%11=C%12C9=CC(CC(C)(C)C)=C(C(N(C(CCCCC)CCCCC)C%13=O)=O)C%12C%13C(CC(C)(C)C)=C%11)=C%14)C%14=C%15C%16=CC=C(CC(CC)CCCC)S%16)=C%15S6)C%17=C5C4=CC=C%17,1810.75,5.22,3.64,1.58,O=C(OCC(CC)CCCC)C1=C(F)C2=C(C)SC(C3=CC4=C(C(C5=CC=C(CC(CC)CCCC)S5)=C(C=C(C)S6)C6=C4C7=CC=C(CC(CC)CCCC)S7)S3)=C2S1,124,72.9,1.7
470,213,0.1,0.1,0.4,0.38,0.7,5.56,3.67,1.89,O=C(N(C(CCCCC)CCCCC)C1=O)C2=C(CC(C)(C)C)C=C(C3=C4C=C(CC(C)(C)C)C1C32)C5=CC=C(C6=CC(C(C7=CC=C(CCCCCC)C=C7)(C8=CC=C(CCCCCC)C=C8)C9=C%10C=C%11C(C(SC(C%12=CC=C%13C%14=C%12C=CC=C%14C%15=C%16C%13=CC(CC(C)(C)C)=C(C(N(C(CCCCC)CCCCC)C%17=O)=O)C%16C%17C(CC(C)(C)C)=C%15)=C%18)=C%18C%11(C%19=CC=C(CCCCCC)C=C%19)C%20=CC=C(CCCCCC)C=C%20)=C9)=C%10S6)C%21=C5C4=CC=C%21,2139.22,5.22,3.64,1.58,O=C(OCC(CC)CCCC)C1=C(F)C2=C(C)SC(C3=CC4=C(C(C5=CC=C(CC(CC)CCCC)S5)=C(C=C(C)S6)C6=C4C7=CC=C(CC(CC)CCCC)S7)S3)=C2S1,124,72.9,1.7
471,214,0.35,0.35,1.16,0.38,0.78,5.45,3.24,2.21,O=C1N(C2=CC=C(C(C=CC=C3)=C3C4(CCCC)CCCC)C4=C2)C(C5=CC=C(C#CC6=CC=C(C7=CC=C(C8=CC=C(C#CC9=CC=C%10C(C(N(C%11=CC=C(C(C=CC=C%12)=C%12C%13(CCCC)CCCC)C%13=C%11)C%10=O)=O)=C9)S8)C%14=NSN=C7%14)S6)C=C51)=O,1191.54,5,3.1,1.9,CC1=CC(CCCCCC)=C(C)S1,21.1,11.6,1.82
472,214,1.16,1.16,3.92,0.36,0.75,5.56,3.43,2.13,O=C(N(C1=CC=C(C(C=CC=C2)=C2C3(CCCC)CCCC)C3=C1)C4=O)C5=CC=CC6=C5C4=CC=C6C#CC7=CC=C(C8=CC=C(C9=CC=C(C#CC%10=CC=C%11C%12=C%10C=CC=C%12C(N(C%13=CC=C(C(C=CC=C%14)=C%14C%15(CCCC)CCCC)C%15=C%13)C%11=O)=O)S9)C%16=NSN=C8%16)S7,1291.66,5,3.1,1.9,CC1=CC(CCCCCC)=C(C)S1,21.1,11.6,1.82
473,215,7.13,7.13,14.64,0.64,0.77,5.7,3.6,2.1,CCCCCCCCCCC1(CCCCCCCCCC)C2=CC(C3=CC=C(/C=C4SC(SCCCCCC)=C(SCCCCCC)S\\4)C5=NSN=C35)=CC=C2C6=C1C=C(C7=CC=C(/C=C8SC(SCCCCCC)=C(SCCCCCC)S\\8)C9=NSN=C79)C=C6,1408.32,5.3,3.7,1.6,CC1=C(C=C(S1)C2=C(C(F)=C(C3=NSN=C32)C4=CC(CC(CCCCCCCC)CCCCCCCCCC)=C(S4)C5=CC=C(S5)C6=CC=C(S6)C)F)CC(CCCCCCCCCC)CCCCCCCC,140,70,2
474,216,9.56,9.56,16.1,0.655,0.907,5.48,3.83,1.65,CCCCCCC(C=C1)=CC=C1C2(C3=CC=C(CCCCCC)C=C3)C4=CC5=C(C(C6=C5SC7=C6SC(/C=C8C(C(C=CC=C9)=C9C\\8=C(C#N)\\C#N)=O)=C7)(C%10=CC=C(CCCCCC)C=C%10)C%11=CC=C(CCCCCC)C=C%11)C=C4C%12=C2C(SC(/C=C%13C(C(C=CC=C%14)=C%14C\\%13=C(C#N)/C#N)=O)=C%15)=C%15S%12,1427.96,5.25,3.46,1.79,CC(SC1=C2C3=CC=C(CC(CC)CCCC)S3)=CC1=C(C4=CC=C(CC(CC)CCCC)S4)C5=C2C=C(S5)C6=CC=C(C7=C8C(C(C9=C(CC(CC)CCCC)SC(CC(CC)CCCC)=C9C8=O)=O)=C(C%10=CC=C(C)S%10)S7)S6,54.2,21.6,2.51
475,216,10.49,10.49,17.84,0.625,0.941,5.48,3.83,1.65,CCCCCCC(C=C1)=CC=C1C2(C3=CC=C(CCCCCC)C=C3)C4=CC5=C(C(C6=C5SC7=C6SC(/C=C8C(C(C=CC=C9)=C9C\\8=C(C#N)\\C#N)=O)=C7)(C%10=CC=C(CCCCCC)C=C%10)C%11=CC=C(CCCCCC)C=C%11)C=C4C%12=C2C(SC(/C=C%13C(C(C=CC=C%14)=C%14C\\%13=C(C#N)/C#N)=O)=C%15)=C%15S%12,1427.96,5.3,3.52,1.78,CC(SC1=C2C3=CC=C(SCC(CC)CCCC)S3)=CC1=C(C4=CC=C(SCC(CC)CCCC)S4)C5=C2C=C(C6=CC=C(C7=C8C(C(C9=C(CC(CC)CCC)SC(CC(CC)CCCC)=C9C8=O)=O)=C(C%10=CC=C(C)S%10)S7)S6)S5,43.1,18.1,2.38
476,216,3.72,3.72,12.41,0.478,0.628,5.48,3.83,1.65,CCCCCCC(C=C1)=CC=C1C2(C3=CC=C(CCCCCC)C=C3)C4=CC5=C(C(C6=C5SC7=C6SC(/C=C8C(C(C=CC=C9)=C9C\\8=C(C#N)\\C#N)=O)=C7)(C%10=CC=C(CCCCCC)C=C%10)C%11=CC=C(CCCCCC)C=C%11)C=C4C%12=C2C(SC(/C=C%13C(C(C=CC=C%14)=C%14C\\%13=C(C#N)/C#N)=O)=C%15)=C%15S%12,1427.96,4.94,3.31,1.63,CC(SC1=C2C3=CC=C(CC(CC)CCCC)S3)=CC1=C(C4=CC=C(CC(CC)CCCC)S4)C5=C2C=C(C6=CC=C(C7=C8C(C=C(C(OCC(CCCCCCCC)CCCCCCCCCC)=O)S8)=C(C9=CC=C(C)S9)S7)S6)S5,52.4,19,2.76
477,216,5.35,5.35,14.61,0.501,0.73,5.48,3.83,1.65,CCCCCCC(C=C1)=CC=C1C2(C3=CC=C(CCCCCC)C=C3)C4=CC5=C(C(C6=C5SC7=C6SC(/C=C8C(C(C=CC=C9)=C9C\\8=C(C#N)\\C#N)=O)=C7)(C%10=CC=C(CCCCCC)C=C%10)C%11=CC=C(CCCCCC)C=C%11)C=C4C%12=C2C(SC(/C=C%13C(C(C=CC=C%14)=C%14C\\%13=C(C#N)/C#N)=O)=C%15)=C%15S%12,1427.96,5.08,3.44,1.64,CC(SC1=C2C3=CC=C(SCC(CC)CCCC)S3)=CC1=C(C4=CC=C(SCC(CC)CCCC)S4)C5=C2C=C(C6=CC=C(C7=C8C(C=C(C(OCC(CCCCCCCC)CCCCCCCCCC)=O)S8)=C(C9=CC=C(C)S9)S7)S6)S5,31.2,13.4,2.33
478,216,6.61,6.61,13.47,0.598,0.822,5.48,3.83,1.65,CCCCCCC(C=C1)=CC=C1C2(C3=CC=C(CCCCCC)C=C3)C4=CC5=C(C(C6=C5SC7=C6SC(/C=C8C(C(C=CC=C9)=C9C\\8=C(C#N)\\C#N)=O)=C7)(C%10=CC=C(CCCCCC)C=C%10)C%11=CC=C(CCCCCC)C=C%11)C=C4C%12=C2C(SC(/C=C%13C(C(C=CC=C%14)=C%14C\\%13=C(C#N)/C#N)=O)=C%15)=C%15S%12,1427.96,5.14,3.44,1.7,CC(SC1=C2C3=CC=C(CC(CC)CCCC)S3)=CC1=C(C4=CC=C(CC(CC)CCCC)S4)C5=C2C=C(C6=C(CC(CC)CCCC)C=C(C7=CC=C(C8=CC(CC(CC)CCCC)=C(C)S8)C9=NSN=C79)S6)S5,35.8,16,2.24
479,216,8.28,8.28,16.93,0.56,0.873,5.48,3.83,1.65,CCCCCCC(C=C1)=CC=C1C2(C3=CC=C(CCCCCC)C=C3)C4=CC5=C(C(C6=C5SC7=C6SC(/C=C8C(C(C=CC=C9)=C9C\\8=C(C#N)\\C#N)=O)=C7)(C%10=CC=C(CCCCCC)C=C%10)C%11=CC=C(CCCCCC)C=C%11)C=C4C%12=C2C(SC(/C=C%13C(C(C=CC=C%14)=C%14C\\%13=C(C#N)/C#N)=O)=C%15)=C%15S%12,1427.96,5.24,3.53,1.71,CC(SC1=C2C3=CC=C(SCC(CC)CCCC)S3)=CC1=C(C4=CC=C(SCC(CC)CCCC)S4)C5=C2C=C(C6=C(CC(CC)CCCC)C=C(C7=CC=C(C8=CC(CC(CC)CCCC)=C(C)S8)C9=NSN=C79)S6)S5,22.1,10.5,2.1
480,217,5.62,5.62,11.2,0.65,0.78,5.63,4.05,1.58,CCCCCCC(C=C1)=CC=C1C2(C3=CC=C(CCCCCC)C=C3)C4=CC5=C(C(C6=C5SC7=C6SC(/C=C8C(C(C=CC=C9)=C9C\\8=C(C#N)\\C#N)=O)=C7)(C%10=CC=C(CCCCCC)C=C%10)C%11=CC=C(CCCCCC)C=C%11)C=C4C%12=C2C(SC(/C=C%13C(C(C=CC=C%14)=C%14C\\%13=C(C#N)/C#N)=O)=C%15)=C%15S%12,1427.96,5.06,3.11,1.95,CC(SC1=C2C3=CC=C(CC(CCCCCCCC)CCCCCCCCCC)S3)=CC1=C(C4=CC=C(CC(CCCCCCCC)CCCCCCCCCC)S4)C5=C2C=C(S5)C6=CC=C(/C=C/C7=CC=C(C)S7)S6,842.4,351,2.4
481,217,6.5,6.5,12.2,0.6,0.88,5.63,4.05,1.58,CCCCCCC(C=C1)=CC=C1C2(C3=CC=C(CCCCCC)C=C3)C4=CC5=C(C(C6=C5SC7=C6SC(/C=C8C(C(C=CC=C9)=C9C\\8=C(C#N)\\C#N)=O)=C7)(C%10=CC=C(CCCCCC)C=C%10)C%11=CC=C(CCCCCC)C=C%11)C=C4C%12=C2C(SC(/C=C%13C(C(C=CC=C%14)=C%14C\\%13=C(C#N)/C#N)=O)=C%15)=C%15S%12,1427.96,5.23,3.33,1.9,CC(SC1=C2C3=CC=C(CC(CCCCCCCC)CCCCCCCCCC)S3)=CC1=C(C4=CC=C(CC(CCCCCCCC)CCCCCCCCCC)S4)C5=C2C=C(S5)C6=CC(F)=C(/C=C/C7=C(F)C=C(C)S7)S6,974.4,336,2.9
482,217,0.05,0.05,0.41,0.3,0.42,5.63,4.05,1.58,CCCCCCC(C=C1)=CC=C1C2(C3=CC=C(CCCCCC)C=C3)C4=CC5=C(C(C6=C5SC7=C6SC(/C=C8C(C(C=CC=C9)=C9C\\8=C(C#N)\\C#N)=O)=C7)(C%10=CC=C(CCCCCC)C=C%10)C%11=CC=C(CCCCCC)C=C%11)C=C4C%12=C2C(SC(/C=C%13C(C(C=CC=C%14)=C%14C\\%13=C(C#N)/C#N)=O)=C%15)=C%15S%12,1427.96,5.65,3.82,1.83,CC(SC1=C2C3=CC=C(CC(CCCCCCCC)CCCCCCCCCC)S3)=CC1=C(C4=CC=C(CC(CCCCCCCC)CCCCCCCCCC)S4)C5=C2C=C(S5)C6=CC(C#N)=C(/C=C/C7=C(C#N)C=C(C)S7)S6,197.6,76,2.6
483,218,3.58,3.58,6.6,0.651,0.83,5.42,3.82,1.6,O=C(C(C=CC=C1)=C1C/2=C(C#N)/C#N)C2=C/C(S3)=CC4=C3C(C=C(C(C5=CC=C(CCCCCC)C=C5)(C6=CC=C(CCCCCC)C=C6)C7=C8SC9=C7SC%10=C9C(C%11=CC=C(CCCCCC)C=C%11)(C%12=CC=C(CCCCCC)C=C%12)C(C%10=C%13)=CC%14=C%13C(C%15=CC=C(CCCCCC)C=C%15)(C%16=CC=C(CCCCCC)C=C%16)C%17=C%14SC(/C=C%18C(C(C=CC=C%19)=C%19C\\%18=C(C#N)\\C#N)=O)=C%17)C8=C%20)=C%20C4(C%21=CC=C(CCCCCC)C=C%21)C%22=CC=C(CCCCCC)C=C%22,2195.15,5.1,3.2,1.9,CC1=CC(CCCCCC)=C(C)S1,21.1,11.6,1.82
484,219,7.86,7.52,16.71,0.636,0.74,5.88,3.84,2.04,O=C(N(C(CCCCC)CCCCC)C1=O)C2=CC(C3=CC4=C5C6=C3C7=CC=C(C(N8C(CCCCC)CCCCC)=O)C9=C7C(C6=C(C%10=CC%11=C%12C(C%13=C%14C=C%12C(N(C(CCCCC)CCCCC)C%11=O)=O)=C%10C%15=CC=C(C(N%16C(CCCCC)CCCCC)=O)C%17=C%15C%13=C(S%14)C=C%17C%16=O)C=C5C(N(C(CCCCC)CCCCC)C4=O)=O)=CC=C9C8=O)=C%18C(C2=C1C=C%19S%20)=C%19C%21=C%20C=C(C(N%22C(CCCCC)CCCCC)=O)C%23=C%21C%18=CC=C%23C%22=O,2152.9,5.2,3.56,1.64,O=C(OCC(CC)CCCC)C1=C(F)C2=C(C)SC(C3=CC4=C(C(C5=CC=C(CC(CC)CCCC)S5)=C(C=C(C)S6)C6=C4C7=CC=C(CC(CC)CCCC)S7)S3)=C2S1,124,72.9,1.7
485,219,8.82,8.55,17.15,0.668,0.77,5.94,3.86,2.08,O=C(N(C(CCCCC)CCCCC)C1=O)C2=CC(C3=CC4=C5C6=C3C7=CC=C(C(N8C(CCCCC)CCCCC)=O)C9=C7C(C6=C(C%10=CC%11=C%12C(C%13=C%14C=C%12C(N(C(CCCCC)CCCCC)C%11=O)=O)=C%10C%15=CC=C(C(N%16C(CCCCC)CCCCC)=O)C%17=C%15C%13=C([Se]%14)C=C%17C%16=O)C=C5C(N(C(CCCCC)CCCCC)C4=O)=O)=CC=C9C8=O)=C%18C(C2=C1C=C%19[Se]%20)=C%19C%21=C%20C=C(C(N%22C(CCCCC)CCCCC)=O)C%23=C%21C%18=CC=C%23C%22=O,2246.7,5.2,3.56,1.64,O=C(OCC(CC)CCCC)C1=C(F)C2=C(C)SC(C3=CC4=C(C(C5=CC=C(CC(CC)CCCC)S5)=C(C=C(C)S6)C6=C4C7=CC=C(CC(CC)CCCC)S7)S3)=C2S1,124,72.9,1.7
486,220,4.31,4.31,10.16,0.522,0.88,5.32,4,1.32,CCCCCCC(C=C1)=CC=C1C(C2=C3SC(C4=C(OCC(CC)CCCC)C(C=C5C(C(C=CC=C6)=C6/C5=C(C#N)/C#N)=O)=CS4)=C2)(C7=CC=C(CCCCCC)C=C7)C8=C3C=C(C(C9=C%10SC(C%11=C(C(/C=C%12\\C(C%13=C(C%12=O)C=CC=C%13)=C(C#N)\\C#N)=CS%11)OCC(CCCC)CC)=C9)(C%14=CC=C(CCCCCC)C=C%14)C%15=CC=C(CCCCCC)C=C%15)C%10=C8,1736.46,5.31,3.12,2.19,CC(SC1=C2C3=CC=C(CC(CC)CCCC)S3)=CC1=C(C4=CC=C(CC(CC)CCCC)S4)C5=C2C=C(S5)C6=CC=C(C7=C8C(C(C9=C(CC(CC)CCCC)SC(CC(CC)CCCC)=C9C8=O)=O)=C(C%10=CC=C(C)S%10)S7)S6,117,58.5,2
487,221,5.3,5.1,11.51,0.452,1.015,5.4,3.82,1.58,CCCCCCC(C=C1)=CC=C1C2(C3=CC=C(CCCCCC)C=C3)C4=CC5=C(C(C6=C5SC7=C6SC(/C=C8C(C(C=CC=C9)=C9C\\8=C(C#N)\\C#N)=O)=C7)(C%10=CC=C(CCCCCC)C=C%10)C%11=CC=C(CCCCCC)C=C%11)C=C4C%12=C2C(SC(/C=C%13C(C(C=CC=C%14)=C%14C\\%13=C(C#N)/C#N)=O)=C%15)=C%15S%12,1427.96,5.16,3.42,1.74,CC(SC1=C2C3=CC=C(CC(CC)CCCC)S3)=CC1=C(C4=CC=C(CC(CC)CCCC)S4)C5=C2C=C(S5)C6=C(CCCCCCCC)C=C(C7=C(/C=C8C(N(CC)/C(S\\8)=C(C#N)\\C#N)=O)C=C(C9=CC(CCCCCCCC)=C(C)S9)S7)S6,88.4,35.2,2.51
488,222,0.05,0.05,0.34,0.35,0.41,5.6,3.8,1.8,CCCCCC[Si]1(CCCCCC)C2=C(SC=C2)C3=C1C=C(C(C4=NSN=C45)=CC=C5/C=C(C#N)/C#N)S3,572.88,5,3.1,1.9,CC1=CC(CCCCCC)=C(C)S1,21.1,11.6,1.82
489,222,0.17,0.14,0.74,0.46,0.41,5.5,3.9,1.6,CCCCCC[Si]1(CCCCCC)C2=C(SC(C3=CC([Si]4(CCCCCC)CCCCCC)=C(S3)C5=C4C=C(C(C6=NSN=C67)=CC=C7/C=C(C#N)/C#N)S5)=C2)C8=C1C=C(C(C9=NSN=C9%10)=CC=C%10/C=C(C#N)/C#N)S8,1143.74,5,3.1,1.9,CC1=CC(CCCCCC)=C(C)S1,21.1,11.6,1.82
490,223,6.4,6.1,10.6,0.58,1.04,5.61,4.02,1.59,CCCCCCC(C=C1)=CC=C1C2(C3=CC=C(CCCCCC)C=C3)C4=CC5=C(C(C6=C5SC7=C6SC(/C=C8C(C(C=CC=C9)=C9C\\8=C(C#N)\\C#N)=O)=C7)(C%10=CC=C(CCCCCC)C=C%10)C%11=CC=C(CCCCCC)C=C%11)C=C4C%12=C2C(SC(/C=C%13C(C(C=CC=C%14)=C%14C\\%13=C(C#N)/C#N)=O)=C%15)=C%15S%12,1427.96,5.6,3.75,1.85,CC(SC1=C2C3=CC=C(CC(CC)CCCC)S3)=CC1=C(C4=CC=C(CC(CC)CCCC)S4)C5=C2C=C(S5)C6=C(CCCCCC)C=C(C7=C8C(C(N(CCCCCCCC)C8=O)=O)=C(C9=CC(CCCCCC)=C(C)S9)S7)S6,350,129.6,2.7
491,223,8.8,8.3,14.1,0.66,0.94,5.65,4.09,1.56,CCCCCCC(C=C1)=CC=C1C2(C3=CC=C(CCCCCC)C=C3)C4=CC5=C(C(C6=C5SC7=C6SC(/C=C8C(C(C=CC(F)=C9)=C9C\\8=C(C#N)\\C#N)=O)=C7)(C%10=CC=C(CCCCCC)C=C%10)C%11=CC=C(CCCCCC)C=C%11)C=C4C%12=C2C(SC(/C=C%13C(C(C=CC(F)=C%14)=C%14C\\%13=C(C#N)/C#N)=O)=C%15)=C%15S%12,1463.94,5.6,3.75,1.85,CC(SC1=C2C3=CC=C(CC(CC)CCCC)S3)=CC1=C(C4=CC=C(CC(CC)CCCC)S4)C5=C2C=C(S5)C6=C(CCCCCC)C=C(C7=C8C(C(N(CCCCCCCC)C8=O)=O)=C(C9=CC(CCCCCC)=C(C)S9)S7)S6,350,129.6,2.7
492,223,9.5,9,15.6,0.65,0.94,5.7,4.14,1.56,CCCCCCC(C=C1)=CC=C1C2(C3=CC=C(CCCCCC)C=C3)C4=CC5=C(C(C6=C5SC7=C6SC(/C=C8C(C(C=CC(Cl)=C9)=C9C\\8=C(C#N)\\C#N)=O)=C7)(C%10=CC=C(CCCCCC)C=C%10)C%11=CC=C(CCCCCC)C=C%11)C=C4C%12=C2C(SC(/C=C%13C(C(C=CC(Cl)=C%14)=C%14C\\%13=C(C#N)/C#N)=O)=C%15)=C%15S%12,1496.84,5.6,3.75,1.85,CC(SC1=C2C3=CC=C(CC(CC)CCCC)S3)=CC1=C(C4=CC=C(CC(CC)CCCC)S4)C5=C2C=C(S5)C6=C(CCCCCC)C=C(C7=C8C(C(N(CCCCCCCC)C8=O)=O)=C(C9=CC(CCCCCC)=C(C)S9)S7)S6,350,129.6,2.7
493,223,9.4,9.1,15.4,0.66,0.93,5.73,4.2,1.53,CCCCCCC(C=C1)=CC=C1C2(C3=CC=C(CCCCCC)C=C3)C4=CC5=C(C(C6=C5SC7=C6SC(/C=C8C(C(C=CC(Br)=C9)=C9C\\8=C(C#N)\\C#N)=O)=C7)(C%10=CC=C(CCCCCC)C=C%10)C%11=CC=C(CCCCCC)C=C%11)C=C4C%12=C2C(SC(/C=C%13C(C(C=CC(Br)=C%14)=C%14C\\%13=C(C#N)/C#N)=O)=C%15)=C%15S%12,1585.75,5.6,3.75,1.85,CC(SC1=C2C3=CC=C(CC(CC)CCCC)S3)=CC1=C(C4=CC=C(CC(CC)CCCC)S4)C5=C2C=C(S5)C6=C(CCCCCC)C=C(C7=C8C(C(N(CCCCCCCC)C8=O)=O)=C(C9=CC(CCCCCC)=C(C)S9)S7)S6,350,129.6,2.7
494,223,8.9,8.3,14.5,0.65,0.95,5.68,4.14,1.54,CCCCCCC(C=C1)=CC=C1C2(C3=CC=C(CCCCCC)C=C3)C4=CC5=C(C(C6=C5SC7=C6SC(/C=C8C(C(C=CC(I)=C9)=C9C\\8=C(C#N)\\C#N)=O)=C7)(C%10=CC=C(CCCCCC)C=C%10)C%11=CC=C(CCCCCC)C=C%11)C=C4C%12=C2C(SC(/C=C%13C(C(C=CC(I)=C%14)=C%14C\\%13=C(C#N)/C#N)=O)=C%15)=C%15S%12,1679.75,5.6,3.75,1.85,CC(SC1=C2C3=CC=C(CC(CC)CCCC)S3)=CC1=C(C4=CC=C(CC(CC)CCCC)S4)C5=C2C=C(S5)C6=C(CCCCCC)C=C(C7=C8C(C(N(CCCCCCCC)C8=O)=O)=C(C9=CC(CCCCCC)=C(C)S9)S7)S6,350,129.6,2.7
495,224,5.42,5.42,7.74,0.6,1.17,5.51,3.84,1.67,O=C(C1=C(C2=CC=C(C3=CC4=C(C=C3)C5=C(C=C(C(S6)=CC=C6C(N7CC(CC)CCCC)=C(C(C7=O)=C8C9=CC=CS9)C(N8CC(CC)CCCC)=O)C=C5)C4%10C(C=C(C(S%11)=CC=C%11C(N%12CC(CC)CCCC)=C(C(C%12=O)=C%13C%14=CC=CS%14)C(N%13CC(CC)CCCC)=O)C=C%15)=C%15C%16=C%10C=C(C(S%17)=CC=C%17C(N%18CC(CC)CCCC)=C(C(C%18=O)=C%19C%20=CC=CS%20)C(N%19CC(CC)CCCC)=O)C=C%16)S2)N%21CC(CC)CCCC)N(CC(CC)CCCC)C(C%22=CC=CS%22)=C1C%21=O,2407.47,5.2,3.2,2,CC1=CC(CCCCCC)=C(C)S1,21.1,11.6,1.82
496,225,8.43,8.35,17.45,0.59,0.82,5.57,3.86,1.71,CCCCCCC(C=C1)=CC=C1C2(C3=C(C(SC4=C5SC6=C4OC(C7=C6SC(/C=C8C(C(C=CC=C9)=C9C\\8=C(C#N)\\C#N)=O)=C7)(C%10=CC=C(CCCCCC)C=C%10)C%11=CC=C(CCCCCC)C=C%11)=C5O2)SC(/C=C%12C(C(C=CC=C%13)=C%13C\\%12=C(C#N)\\C#N)=O)=C3)C%14=CC=C(CCCCCC)C=C%14,1409.89,5.36,3.05,2.31,CC1=CC2=C(C(CCC(CCCCCC)CCCC)=C(C=C(C3=CC=C(C4=C(F)C(F)=C(C5=CC=C(C)S5)C6=NN(CCC(CCCCCC)CCCC)N=C64)S3)S7)C7=C2CCC(CCCCCC)CCCC)S1,99.6,42.2,2.36
497,225,9.12,9.02,19.27,0.626,0.75,5.6,3.93,1.67,CCCCCCC(C=C1)=CC=C1C2(C3=C(C(SC4=C5SC6=C4OC(C7=C6SC(/C=C8C(C(C=CC(F)=C9)=C9C\\8=C(C#N)\\C#N)=O)=C7)(C%10=CC=C(CCCCCC)C=C%10)C%11=CC=C(CCCCCC)C=C%11)=C5O2)SC(/C=C%12C(C(C=CC(F)=C%13)=C%13C\\%12=C(C#N)\\C#N)=O)=C3)C%14=CC=C(CCCCCC)C=C%14,1445.87,5.36,3.05,2.31,CC1=CC2=C(C(CCC(CCCCCC)CCCC)=C(C=C(C3=CC=C(C4=C(F)C(F)=C(C5=CC=C(C)S5)C6=NN(CCC(CCCCCC)CCCC)N=C64)S3)S7)C7=C2CCC(CCCCCC)CCCC)S1,99.6,42.2,2.36
498,225,8.25,8.11,20.39,0.589,0.67,5.64,4.04,1.6,CCCCCCC(C=C1)=CC=C1C2(C3=C(C(SC4=C5SC6=C4OC(C7=C6SC(/C=C8C(C(C=C(F)C(F)=C9)=C9C\\8=C(C#N)\\C#N)=O)=C7)(C%10=CC=C(CCCCCC)C=C%10)C%11=CC=C(CCCCCC)C=C%11)=C5O2)SC(/C=C%12C(C(C=C(F)C(F)=C%13)=C%13C\\%12=C(C#N)\\C#N)=O)=C3)C%14=CC=C(CCCCCC)C=C%14,1481.86,5.36,3.05,2.31,CC1=CC2=C(C(CCC(CCCCCC)CCCC)=C(C=C(C3=CC=C(C4=C(F)C(F)=C(C5=CC=C(C)S5)C6=NN(CCC(CCCCCC)CCCC)N=C64)S3)S7)C7=C2CCC(CCCCCC)CCCC)S1,99.6,42.2,2.36
499,226,9.52,9.42,19.83,0.57,0.84,5.27,3.86,1.41,O=C(C(C=CC=C1)=C1C/2=C(C#N)/C#N)C2=C/C3=CC(SC4=C5C(C6=CC=C(CCCCCC)C=C6)(C7=CC=C(CCCCCC)C=C7)C8=C4SC9=C8C=C%10SC%11=C(C%10=C9)C(C%12=CC=C(CCCCCC)C=C%12)(C%13=CC=C(CCCCCC)C=C%13)C%14=C%11SC%15=C%14SC(/C=C%16C(C(C=CC=C%17)=C%17C\\%16=C(C#N)\\C#N)=O)=C%15)=C5S3,1540.12,5.38,3.17,2.21,CC1=CC2=C(S1)C(CCC(CCCC)CCCCCC)=C3C=C(SC3=C2CCC(CCCC)CCCCCC)C4=CC=C(S4)C5=C(C(F)=C(C6=NN(N=C65)CC(CCCC)CCCCCC)C7=CC=C(S7)C)F,99.6,42.2,2.36
500,226,7.56,7.25,14.72,0.591,0.87,5.21,3.83,1.38,O=C(C(C=CC=C1)=C1C/2=C(C#N)/C#N)C2=C/C3=CC(SC4=C5C(C6=CC=C(CCC)C=C6)(C7=CC=C(CCC)C=C7)C8=C4SC9=C8C(CCCCCC)=C%10SC%11=C(C%10=C9CCCCCC)C(C%12=CC=C(CCC)C=C%12)(C%13=CC=C(CCC)C=C%13)C%14=C%11SC%15=C%14SC(/C=C%16C(C(C=CC=C%17)=C%17C\\%16=C(C#N)\\C#N)=O)=C%15)=C5S3,1540.12,5.38,3.17,2.21,CC1=CC2=C(S1)C(CCC(CCCC)CCCCCC)=C3C=C(SC3=C2CCC(CCCC)CCCCCC)C4=CC=C(S4)C5=C(C(F)=C(C6=NN(N=C65)CC(CCCC)CCCCCC)C7=CC=C(S7)C)F,99.6,42.2,2.36
501,226,10.56,10.32,19.86,0.613,0.87,5.23,3.84,1.39,O=C(C(C=CC=C1)=C1C/2=C(C#N)/C#N)C2=C/C3=CC(SC4=C5C(C6=CC=C(CCCCCC)C=C6)(C7=CC=C(CCCCCC)C=C7)C8=C4SC9=C8C(CCCCCC)=C%10SC%11=C(C%10=C9CCCCCC)C(C%12=CC=C(CCCCCC)C=C%12)(C%13=CC=C(CCCCCC)C=C%13)C%14=C%11SC%15=C%14SC(/C=C%16C(C(C=CC=C%17)=C%17C\\%16=C(C#N)\\C#N)=O)=C%15)=C5S3,1708.44,5.38,3.17,2.21,CC1=CC2=C(S1)C(CCC(CCCC)CCCCCC)=C3C=C(SC3=C2CCC(CCCC)CCCCCC)C4=CC=C(S4)C5=C(C(F)=C(C6=NN(N=C65)CC(CCCC)CCCCCC)C7=CC=C(S7)C)F,99.6,42.2,2.36
502,226,10.81,10.58,19.33,0.647,0.86,5.23,3.84,1.39,O=C(C(C=CC=C1)=C1C/2=C(C#N)/C#N)C2=C/C3=CC(SC4=C5C(C6=CC=C(CCC)C=C6)(C7=CC=C(CCC)C=C7)C8=C4SC9=C8C(CCCCCCCCCCCC)=C%10SC%11=C(C%10=C9CCCCCCCCCCCC)C(C%12=CC=C(CCC)C=C%12)(C%13=CC=C(CCC)C=C%13)C%14=C%11SC%15=C%14SC(/C=C%16C(C(C=CC=C%17)=C%17C\\%16=C(C#N)\\C#N)=O)=C%15)=C5S3,1708.44,5.38,3.17,2.21,CC1=CC2=C(S1)C(CCC(CCCC)CCCCCC)=C3C=C(SC3=C2CCC(CCCC)CCCCCC)C4=CC=C(S4)C5=C(C(F)=C(C6=NN(N=C65)CC(CCCC)CCCCCC)C7=CC=C(S7)C)F,99.6,42.2,2.36
503,226,9.54,9.31,18.85,0.587,0.86,5.21,3.83,1.38,O=C(C(C=CC=C1)=C1C/2=C(C#N)/C#N)C2=C/C3=CC(SC4=C5C(C6=CC=C(CCCCCC)C=C6)(C7=CC=C(CCCCCC)C=C7)C8=C4SC9=C8C(CCCCCCCCCCCC)=C%10SC%11=C(C%10=C9CCCCCCCCCCCC)C(C%12=CC=C(CCCCCC)C=C%12)(C%13=CC=C(CCCCCC)C=C%13)C%14=C%11SC%15=C%14SC(/C=C%16C(C(C=CC=C%17)=C%17C\\%16=C(C#N)\\C#N)=O)=C%15)=C5S3,1876.77,5.38,3.17,2.21,CC1=CC2=C(S1)C(CCC(CCCC)CCCCCC)=C3C=C(SC3=C2CCC(CCCC)CCCCCC)C4=CC=C(S4)C5=C(C(F)=C(C6=NN(N=C65)CC(CCCC)CCCCCC)C7=CC=C(S7)C)F,99.6,42.2,2.36
504,227,10.8,10.5,18.1,0.59,1.01,5.6,3.85,1.75,CCCCCCC(C=C1)=CC=C1C2(C3=CC=C(CCCCCC)C=C3)C4=CC5=C(C(C6=C5SC7=C6SC(/C=C8C(C(C=CC=C9)=C9C\\8=C(C#N)\\C#N)=O)=C7)(C%10=CC=C(CCCCCC)C=C%10)C%11=CC=C(CCCCCC)C=C%11)C=C4C%12=C2C(SC(/C=C%13C(C(C=CC=C%14)=C%14C\\%13=C(C#N)/C#N)=O)=C%15)=C%15S%12,1427.96,5.42,3.36,2.06,CC(SC1=C2C3=CC=C(OCC(CC)CCCC)C=C3)=CC1=C(C4=CC=C(OCC(CC)CCCC)C=C4)C5=C2C=C(S5)C6=CC=C(C7=C8C(C(C9=C(CC(CC)CCCC)SC(CC(CC)CCCC)=C9C8=O)=O)=C(C%10=CC=C(C)S%10)S7)S6,107,42,2.55
505,228,8.88,8.67,17.08,0.692,0.75,5.46,4.03,1.43,O=C(C(C=CC=C1)=C1C/2=C(C#N)\\C#N)C2=C/C(S3)=CC4=C3C5=CC(C(CCCCCCCC)(CCCCCCCC)OC6=C7SC(/C=C8C(C(C=CC=C9)=C9C\\8=C(C#N)\\C#N)=O)=C6)=C7C=C5C(CCCCCCCC)(CCCCCCCC)O4,1155.61,5.21,3.41,1.8,CC(SC1=C2C3=CC=C(CC(CC)CCCC)S3)=CC1=C(C4=CC=C(CC(CC)CCCC)S4)C5=C2C=C(S5)C6=CC=C(C7=C8C(C(C9=C(CC(CC)CCCC)SC(CC(CC)CCCC)=C9C8=O)=O)=C(C%10=CC=C(C)S%10)S7)S6,117,58.5,2
506,228,9.39,9.25,16.82,0.7,0.8,5.54,3.95,1.59,O=C(C(C=CC(C)=C1)=C1C/2=C(C#N)\\C#N)C2=C/C(S3)=CC4=C3C5=CC(C(CCCCCCCC)(CCCCCCCC)OC6=C7SC(/C=C8C(C(C=CC(C)=C9)=C9C\\8=C(C#N)\\C#N)=O)=C6)=C7C=C5C(CCCCCCCC)(CCCCCCCC)O4,1183.67,5.21,3.41,1.8,CC(SC1=C2C3=CC=C(CC(CC)CCCC)S3)=CC1=C(C4=CC=C(CC(CC)CCCC)S4)C5=C2C=C(S5)C6=CC=C(C7=C8C(C(C9=C(CC(CC)CCCC)SC(CC(CC)CCCC)=C9C8=O)=O)=C(C%10=CC=C(C)S%10)S7)S6,117,58.5,2
507,229,6.4,6.3,13.2,0.63,0.77,6.23,3.86,2.37,O=C(N(C(CCCCC)CCCCC)C1=O)C2=CC3=C(C4=C5C=CC1C42)C6=C(C7=C3C8=CC9C%10C%11=C8C%12=C7C=C(C(N%13C(CCCCC)CCCCC)=O)C%14=C%12C(C%11=C(C%15=C%16C(C=C%17C(N(C(CCCCC)CCCCC)C%18=O)=O)=C%19C%20=C%17C%18=CC=C%20C%21=CC=C(C%22=O)C%23C%21=C%19C%15=CC%23C(N%22C(CCCCC)CCCCC)=O)C=C%10C(N(C(CCCCC)CCCCC)C9=O)=O)=C%16C=C%14C%13=O)C=C%24C%25=C6C5=CC=C%25C(N(C(CCCCC)CCCCC)C%24=O)=O,2142.87,5.15,3.43,1.72,CC1=C(C(F)=C(C(OCC(CC)CCCC)=O)S2)C2=C(C3=CC4=C(OCC(CCCC)CC)C(SC(C)=C5)=C5C(OCC(CCCC)CC)=C4S3)S1,97.5,46.4,2.1
508,229,7.9,7.7,14.5,0.67,0.81,6.23,3.86,2.37,O=C(N(C(CCCCC)CCCCC)C1=O)C2=CC3=C(C4=C5C=CC1C42)C6=C(C7=C3C8=CC9C%10C%11=C8C%12=C7C=C(C(N%13C(CCCCC)CCCCC)=O)C%14=C%12C(C%11=C(C%15=C%16C(C=C%17C(N(C(CCCCC)CCCCC)C%18=O)=O)=C%19C%20=C%17C%18=CC=C%20C%21=CC=C(C%22=O)C%23C%21=C%19C%15=CC%23C(N%22C(CCCCC)CCCCC)=O)C=C%10C(N(C(CCCCC)CCCCC)C9=O)=O)=C%16C=C%14C%13=O)C=C%24C%25=C6C5=CC=C%25C(N(C(CCCCC)CCCCC)C%24=O)=O,2142.87,5.22,3.64,1.58,O=C(OCC(CC)CCCC)C1=C(F)C2=C(C)SC(C3=CC4=C(C(C5=CC=C(CC(CC)CCCC)S5)=C(C=C(C)S6)C6=C4C7=CC=C(CC(CC)CCCC)S7)S3)=C2S1,124,72.9,1.7
509,229,6.5,6.4,12.9,0.64,0.79,6.26,3.91,2.35,O=C(N(C(CCCCC)CCCCC)C1=O)C2=CC3=C(C4=C5C=CC1C42)C6=C(C7=C3C8=CC9C%10C%11=C8C%12=C7C=C(C(N%13C(CCCCC)CCCCC)=O)C%14=C%12C(C%11=C(C%15=C%16C(C=C%17C(N(C(CCCCC)CCCCC)C%18=O)=O)=C%19C%20=C%17C%18=CC%21=C(C(C=C%22C(N(C(CCCC)CCCCC)C%23=O)=O)=C%24C%25=C%22C%23=CC=C%25C%26=CC=C(C%27=O)C%28C%26=C%24C%29=CC%28C(N%27C(CCCCC)CCCCC)=O)C%29=C%30C(C%31=C%19C%15=CC%32C%31C(C(N(C(CCCCC)CCCCC)C%32=O)=O)=C%30)=C%21%20)C=C%10C(N(C(CCCCC)CCCCC)C9=O)=O)=C%16C=C%14C%13=O)C=C%33C%34=C6C5=CC=C%34C(N(C(CCCCC)CCCCC)C%33=O)=O,2849.8,5.15,3.43,1.72,CC1=C(C(F)=C(C(OCC(CC)CCCC)=O)S2)C2=C(C3=CC4=C(OCC(CCCC)CC)C(SC(C)=C5)=C5C(OCC(CCCC)CC)=C4S3)S1,97.5,46.4,2.1
510,229,8.3,8.1,15.2,0.68,0.8,6.26,3.91,2.35,O=C(N(C(CCCCC)CCCCC)C1=O)C2=CC3=C(C4=C5C=CC1C42)C6=C(C7=C3C8=CC9C%10C%11=C8C%12=C7C=C(C(N%13C(CCCCC)CCCCC)=O)C%14=C%12C(C%11=C(C%15=C%16C(C=C%17C(N(C(CCCCC)CCCCC)C%18=O)=O)=C%19C%20=C%17C%18=CC%21=C(C(C=C%22C(N(C(CCCC)CCCCC)C%23=O)=O)=C%24C%25=C%22C%23=CC=C%25C%26=CC=C(C%27=O)C%28C%26=C%24C%29=CC%28C(N%27C(CCCCC)CCCCC)=O)C%29=C%30C(C%31=C%19C%15=CC%32C%31C(C(N(C(CCCCC)CCCCC)C%32=O)=O)=C%30)=C%21%20)C=C%10C(N(C(CCCCC)CCCCC)C9=O)=O)=C%16C=C%14C%13=O)C=C%33C%34=C6C5=CC=C%34C(N(C(CCCCC)CCCCC)C%33=O)=O,2849.8,5.22,3.64,1.58,O=C(OCC(CC)CCCC)C1=C(F)C2=C(C)SC(C3=CC4=C(C(C5=CC=C(CC(CC)CCCC)S5)=C(C=C(C)S6)C6=C4C7=CC=C(CC(CC)CCCC)S7)S3)=C2S1,124,72.9,1.7
511,230,6.3,6.3,13.9,0.6,0.72,5.51,3.88,1.63,O=C(/C(S1)=C/C(C2=NSN=C32)=CC=C3C(S4)=CC5=C4C6=CC(C(CCCCCCCC)(CCCCCCCC)C7=C8SC(C9=CC=C(/C=C%10SC(N(CC)C\\%10=O)=S)C%11=NSN=C9%11)=C7)=C8C=C6C5(CCCCCCCC)CCCCCCCC)N(CC)C1=S,1326.02,5,3.1,1.9,CC1=CC(CCCCCC)=C(C)S1,21.1,11.6,1.82
512,230,6,6,12.1,0.62,0.76,5.51,3.88,1.63,O=C(/C(S1)=C/C(C2=NSN=C32)=CC=C3C(S4)=CC5=C4C6=CC(C(CC(CC)CCCC)(CC(CC)CCCC)C7=C8SC(C9=CC=C(/C=C%10SC(N(CC)C\\%10=O)=S)C%11=NSN=C9%11)=C7)=C8C=C6C5(CC(CC)CCCC)CC(CC)CCCC)N(CC)C1=S,1326.02,5,3.1,1.9,CC1=CC(CCCCCC)=C(C)S1,21.1,11.6,1.82
513,231,7.85,7.6,12.8,0.65,0.92,5.61,4.02,1.59,CCCCCCC(C=C1)=CC=C1C2(C3=CC=C(CCCCCC)C=C3)C4=CC5=C(C(C6=C5SC7=C6SC(/C=C8C(C(C=CC=C9)=C9C\\8=C(C#N)\\C#N)=O)=C7)(C%10=CC=C(CCCCCC)C=C%10)C%11=CC=C(CCCCCC)C=C%11)C=C4C%12=C2C(SC(/C=C%13C(C(C=CC=C%14)=C%14C\\%13=C(C#N)/C#N)=O)=C%15)=C%15S%12,1427.96,5.3,3.33,1.97,FC(C(F)=C(C1=CC(CC(CCCCCCCCCC)CCCCCCCCCCCC)=C(C)S1)C2=NN(CCC)N=C32)=C3C4=CC(CC(CCCCCCCCCC)CCCCCCCCCCCC)=C(S4)C5=CC=C(C6=C(F)C=C(C7=CC=C(C)S7)C(F)=C6)S5,75.8,46.1,1.64
514,231,10.13,9.9,15.5,0.7,0.92,5.61,4.02,1.59,CCCCCCC(C=C1)=CC=C1C2(C3=CC=C(CCCCCC)C=C3)C4=CC5=C(C(C6=C5SC7=C6SC(/C=C8C(C(C=CC=C9)=C9C\\8=C(C#N)\\C#N)=O)=C7)(C%10=CC=C(CCCCCC)C=C%10)C%11=CC=C(CCCCCC)C=C%11)C=C4C%12=C2C(SC(/C=C%13C(C(C=CC=C%14)=C%14C\\%13=C(C#N)/C#N)=O)=C%15)=C%15S%12,1427.96,5.36,3.36,2,FC(C(F)=C(C1=CC(CC(CCCCCCCCCC)CCCCCCCCCCCC)=C(C)S1)C2=NN(CCC)N=C32)=C3C4=CC(CC(CCCCCCCCCC)CCCCCCCCCCCC)=C(S4)C5=CC=C(C6=C(F)C(F)=C(C7=CC=C(C)S7)C=C6)S5,88.4,43.8,2.02
515,231,10.88,10.5,17.1,0.67,0.92,5.66,3.96,1.7,O=C(C(C=CC=C1)=C1C/2=C(C#N)\\C#N)C2=C/C3=CC(S4)=C(S3)C5=C4C6=CC(C(C7=C8SC9=C7SC(/C=C%10C(C(C=CC=C%11)=C%11C\\%10=C(C#N)\\C#N)=O)=C9)(C%12=CC=C(CCCCCC)S%12)C%13=CC=C(CCCCCC)S%13)=C8C=C6C(C%14=CSC(CCCCCC)=C%14)5C%15=CC=C(CCCCCC)S%15,1452.04,5.36,3.36,2,FC(C(F)=C(C1=CC(CC(CCCCCCCCCC)CCCCCCCCCCCC)=C(C)S1)C2=NN(CCC)N=C32)=C3C4=CC(CC(CCCCCCCCCC)CCCCCCCCCCCC)=C(S4)C5=CC=C(C6=C(F)C(F)=C(C7=CC=C(C)S7)C=C6)S5,88.4,43.8,2.02
516,232,11.41,11.2,17.32,0.698,0.94,5.51,3.84,1.67,CCCCCCC(C=C1)=CC=C1C2(C3=CC=C(CCCCCC)C=C3)C4=CC5=C(C(C6=C5SC7=C6SC(/C=C8C(C(C=CC=C9)=C9C\\8=C(C#N)\\C#N)=O)=C7)(C%10=CC=C(CCCCCC)C=C%10)C%11=CC=C(CCCCCC)C=C%11)C=C4C%12=C2C(SC(/C=C%13C(C(C=CC=C%14)=C%14C\\%13=C(C#N)/C#N)=O)=C%15)=C%15S%12,1427.96,5.4,3.24,2.16,CCC[Si](CCC)(C1=CC=C(C(C2=C3C=C(C4=CC=C(C5=C(F)C(F)=C(C6=CC=C(C)S6)C7=NN(CC(CCCCCC)CCCCCCCC)N=C57)S4)S2)=C8C(SC(C)=C8)=C3C9=CC=C([Si](CCC)(CCC)CCC)S9)S1)CCC,47,23.5,2
517,233,12,11.8,18.5,0.63,1.03,5.51,3.88,1.63,O=C(/C(S1)=C/C(C2=NSN=C32)=CC=C3C(S4)=CC5=C4C6=CC(C(CC(CC)CCCC)(CC(CC)CCCC)C7=C8SC(C9=CC=C(/C=C%10SC(N(CC)C\\%10=O)=S)C%11=NSN=C9%11)=C7)=C8C=C6C5(CC(CC)CCCC)CC(CC)CCCC)N(CC)C1=S,1326.02,5.22,3.64,1.58,O=C(OCC(CC)CCCC)C1=C(F)C2=C(C)SC(C3=CC4=C(C(C5=CC=C(CC(CC)CCCC)S5)=C(C=C(C)S6)C6=C4C7=CC=C(CC(CC)CCCC)S7)S3)=C2S1,124,72.9,1.7
518,234,4.53,4.41,10.26,0.46,0.96,5.97,3.81,2.16,O=C(N(C(CCCCCC)CCCCCC)C1=O)C2=CC(C3=CC4=C(C=C3)[C@H]5C6=C(C=CC(C7=C(C8=C9C=CC%10C8C(C(N(C(CCCCCC)CCCCCC)C%10=O)=O)=C7)C%11=CC=C%12C%13=C%11C9=CC=C%13C(N(C(CCCCCC)CCCCCC)C%12=O)=O)=C6)[C@@H]4C%14=C5C=CC(C%15=C(C%16=C%17C=CC%18C%16C(C(N(C(CCCCCC)CCCCCC)C%18=O)=O)=C%15)C%19=CC=C%20C%21=C%19C%17=CC=C%21C(N(C(CCCCCC)CCCCCC)C%20=O)=O)=C%14)=C(C%22=C%23C=CC1C%222)C%24=CC=C%25C%26=C%24C%23=CC=C%26C(N(C(CCCCCC)CCCCCC)C%25=O)=O,2519.5,5.33,3.52,1.81,O=C(C1=C(C2=C(SC(C3=CC4=C(S3)C(C5=CC=C(S5)SCCCCCCCC)=C6C=C(SC6=C4C7=CC=C(S7)SCCCCCCCC)C)=C2S1)C)F)OCC(CCCC)CC,65,29.4,2.21
519,235,1.67,1.67,4.82,0.373,0.93,5.29,3.54,1.75,O=C1C(C2=C(C3=CC=C(C4=CC(F)=C(F)C(F)=C4)S3)N1CC(CC)CCCC)=C(C(S5)=CC=C5C6=CC7=C(C8C(C7(C9C%10C=CC(C%11=CC=C(C%12=C%13C(C(N%12CC(CC)CCCC)=O)=C(C%14=CC=C(C%15=CC(F)=C(F)C(F)=C%15)S%14)N(CC(CC)CCCC)C%13=O)S%11)=C9)C%16=C%10C=CC(C%17=CC=C(C%18=C%19C(C(N%18CC(CC)CCCC)=O)=C(C%20=CC=C(C%21=CC(F)=C(F)C(F)=C%21)S%20)N(CC(CC)CCCC)C%19=O)S%17)=C%16)C=C(C%22=CC=C(C%23=C%24C(C(N%23CC(CC)CCCC)=O)=C(C%25=CC=C(C%26=CC(F)=C(F)C(F)=C%26)S%25)N(CC(CC)CCCC)C%24=O)S%22)C=C8)C=C6)N(CC(CC)CCCC)C2=O,2931.78,5,3.1,1.9,CC1=CC(CCCCCC)=C(C)S1,21.1,11.6,1.82
520,235,0.33,0.33,1.1,0.374,0.81,5.21,3.63,1.58,O=C1C(C2=C(C3=CC=C(C4=CC(C=CC=C5)=C5O4)S3)N1CC(CC)CCCC)=C(C(S6)=CC=C6C7=CC8=C(C9C(C8(C%10C%11C=CC(C%12=CC=C(C%13=C%14C(C(N%13CC(CC)CCCC)=O)=C(C%15=CC=C(C%16=CC(C=CC=C%17)=C%17O%16)S%15)N(CC(CC)CCCC)C%14=O)S%12)=C%10)C%18=C%11C=CC(C%19=CC=C(C%20=C%21C(C(N%20CC(CC)CCCC)=O)=C(C%22=CC=C(C%23=CC(C=CC=C%24)=C%24O%23)S%22)N(CC(CC)CCCC)C%21=O)S%19)=C%18)C=C(C%25=CC=C(C%26=C%27C(C(N%26CC(CC)CCCC)=O)=C(C%28=CC=C(C%29=CC(C=CC=C%30)=C%30O%29)S%28)N(CC(CC)CCCC)C%27=O)S%25)C=C9)C=C7)N(CC(CC)CCCC)C2=O,2875.98,5,3.1,1.9,CC1=CC(CCCCCC)=C(C)S1,21.1,11.6,1.82
521,235,0.73,0.73,1.98,0.369,1,5.12,3.58,1.54,O=C1C(C2=C(C3=CC=C(C4=CC(C=CC=C5)=C5S4)S3)N1CC(CC)CCCC)=C(C(S6)=CC=C6C7=CC8=C(C9C(C8(C%10C%11C=CC(C%12=CC=C(C%13=C%14C(C(N%13CC(CC)CCCC)=O)=C(C%15=CC=C(C%16=CC(C=CC=C%17)=C%17S%16)S%15)N(CC(CC)CCCC)C%14=O)S%12)=C%10)C%18=C%11C=CC(C%19=CC=C(C%20=C%21C(C(N%20CC(CC)CCCC)=O)=C(C%22=CC=C(C%23=CC(C=CC=C%24)=C%24S%23)S%22)N(CC(CC)CCCC)C%21=O)S%19)=C%18)C=C(C%25=CC=C(C%26=C%27C(C(N%26CC(CC)CCCC)=O)=C(C%28=CC=C(C%29=CC(C=CC=C%30)=C%30S%29)S%28)N(CC(CC)CCCC)C%27=O)S%25)C=C9)C=C7)N(CC(CC)CCCC)C2=O,2940.22,5,3.1,1.9,CC1=CC(CCCCCC)=C(C)S1,21.1,11.6,1.82
522,236,5.29,5.29,11.69,0.44,1.03,5.97,3.75,2.22,O=C(N(C(CCCCC)CCCCC)C1=O)C2=CC=C(C3=C4C5=CC1=C32)C6=C(C7=C(C8=CC=C(C(N(C(CCCCC)CCCCC)C9=O)=O)C%10=C9C=C%11C%12=C8%10)C(C%12=C(N%11CCCCCCCC)C=C%13C(N(C(CCCCC)CCCCC)C%14=O)=O)=C%13C%14=C7)C=C%15C%16=C6C4=C(N5CCCCCCCC)C=C%16C(N(C(CCCCC)CCCCC)C%15=O)=O,1646.31,5.22,3.64,1.58,O=C(OCC(CC)CCCC)C1=C(F)C2=C(C)SC(C3=CC4=C(C(C5=CC=C(CC(CC)CCCC)S5)=C(C=C(C)S6)C6=C4C7=CC=C(CC(CC)CCCC)S7)S3)=C2S1,124,72.9,1.7
523,236,4.54,4.54,9.92,0.42,1.09,5.45,3.65,1.8,O=C(N(C(CCCCC)CCCCC)C1=O)C2=CC=C(C3=C4C5=CC1=C32)C6=C(C7=CC=C(N(C8=CC=C(C9=C(C%10=CC=C(C(N(C(CCCCC)CCCCC)C%11=O)=O)C%12=C%11C=C%13C%14=C%10%12)C(C%14=C(N%13CCCCCCCC)C=C%15C(N(C(CCCCC)CCCCC)C%16=O)=O)=C%15C%16=C9)C=C8)C%17=CC=C(C%18=C(C%19=CC=C(C(N(C(CCCCC)CCCCC)C%20=O)=O)C%21=C%20C=C%22C%23=C%19%21)C(C%23=C(N%22CCCCCCCC)C=C%24C(N(C(CCCCC)CCCCC)C%25=O)=O)=C%24C%25=C%18)C=C%17)C=C7)C=C%26C%27=C6C4=C(N5CCCCCCCC)C=C%27C(N(C(CCCCC)CCCCC)C%26=O)=O,2711.77,5.22,3.64,1.58,O=C(OCC(CC)CCCC)C1=C(F)C2=C(C)SC(C3=CC4=C(C(C5=CC=C(CC(CC)CCCC)S5)=C(C=C(C)S6)C6=C4C7=CC=C(CC(CC)CCCC)S7)S3)=C2S1,124,72.9,1.7
524,236,1.6,1.6,5.25,0.27,1.13,5.75,3.69,2.06,O=C(N(C(CCCCC)CCCCC)C1=O)C2=CC=C(C3=C4C5=CC1=C32)C6=C(C7=C(OCCO8)C8=C(C9=C(C%10=CC=C(C(N(C(CCCCC)CCCCC)C%11=O)=O)C%12=C%11C=C%13C%14=C%10%12)C(C%14=C(N%13CCCCCCCC)C=C%15C(N(C(CCCCC)CCCCC)C%16=O)=O)=C%15C%16=C9)S7)C=C%17C%18=C6C4=C(N5CCCCCCCC)C=C%18C(N(C(CCCCC)CCCCC)C%17=O)=O,1786.47,5.22,3.64,1.58,O=C(OCC(CC)CCCC)C1=C(F)C2=C(C)SC(C3=CC4=C(C(C5=CC=C(CC(CC)CCCC)S5)=C(C=C(C)S6)C6=C4C7=CC=C(CC(CC)CCCC)S7)S3)=C2S1,124,72.9,1.7
525,237,1.29,1.35,3.42,0.39,1,5.72,3.56,2.16,O=C1N(C(C2=CC=C3C4=C2C1=CC=C4C5=CC=CC6=C(C=CC3=C56)C7=CC8=C(C=C7)C(C=CC=C9)C9C8(CCCCCCCC)CCCCCCCC)=O)C%10=C(C=CC=C%10C(C)C)C(C)C,872.25,5,3.1,1.9,CC1=CC(CCCCCC)=C(C)S1,21.1,11.6,1.82
526,237,2.3,2.14,5.61,0.42,0.98,5.74,3.54,2.2,O=C1N(C2=C(C(C)C)C=CC=C2C(C)C)C(C3=CC=C4C5=C3C1=CC=C5C6=CC=CC7=C(C8=CC(C(CCCCCCCC)(CCCCCCCC)C9C%10C=CC(C(C=C%11)=C%12C%13=C%11C%14=CC=C(C(N%15C%16=C(C(C)C)C=CC=C%16C(C)C)=O)C%17=C%14C(C%13=CC=C%12)=CC=C%17C%15=O)=C9)=C%10C=C8)C=CC4=C67)=O,1351.83,5,3.1,1.9,CC1=CC(CCCCCC)=C(C)S1,21.1,11.6,1.82
527,238,0.77,0.77,2.04,0.44,0.86,5.55,3.64,1.91,O=C1C2=C(C3=CC=CS3)C4=C(N=C5C(C6=CC=C7C8=C6C5=CC=C8C(N(CC(CC)CCCC)C7=O)=O)=N4)C(C9=CC=CS9)=C2C(N1CC(CC)CCCC)=O,781,5.22,3.64,1.58,O=C(OCC(CC)CCCC)C1=C(F)C2=C(C)SC(C3=CC4=C(C(C5=CC=C(CC(CC)CCCC)S5)=C(C=C(C)S6)C6=C4C7=CC=C(CC(CC)CCCC)S7)S3)=C2S1,124,72.9,1.7
528,239,7.42,7.3,15.92,0.548,0.85,5.51,3.78,1.73,CCCCCCC(C=C1)=CC=C1C2(C3=CC=C(CCCCCC)C=C3)C4=CC5=C(C(C6=C5SC7=C6SC(/C=C8C(C(C=CC=C9)=C9C\\8=C(C#N)\\C#N)=O)=C7)(C%10=CC=C(CCCCCC)C=C%10)C%11=CC=C(CCCCCC)C=C%11)C=C4C%12=C2C(SC(/C=C%13C(C(C=CC=C%14)=C%14C\\%13=C(C#N)/C#N)=O)=C%15)=C%15S%12,1427.96,5.26,3.11,2.15,CC(SC1=C2C(C=C3)=CC=C3CC(CC)CCCC)=CC1=C(C(C=C4)=CC=C4CC(CC)CCCC)C5=C2C=C(S5)C6=CC=C(C(C7=NN(CCCCCCCC)N=C7C(C8=CC=C(C)S8)=C9C(N%10CCCCCCCC)=O)=C9C%10=O)S6,64.5,25.6,2.52
529,239,7.62,7.48,15.23,0.556,0.9,5.51,3.78,1.73,CCCCCCC(C=C1)=CC=C1C2(C3=CC=C(CCCCCC)C=C3)C4=CC5=C(C(C6=C5SC7=C6SC(/C=C8C(C(C=CC=C9)=C9C\\8=C(C#N)\\C#N)=O)=C7)(C%10=CC=C(CCCCCC)C=C%10)C%11=CC=C(CCCCCC)C=C%11)C=C4C%12=C2C(SC(/C=C%13C(C(C=CC=C%14)=C%14C\\%13=C(C#N)/C#N)=O)=C%15)=C%15S%12,1427.96,5.33,3.15,2.18,CC(SC1=C2C3=CC=C(CC(CC)CCCC)S3)=CC1=C(C4=CC=C(CC(CC)CCCC)S4)C5=C2C=C(S5)C6=CC=C(C(C7=NN(CCCCCCCC)N=C7C(C8=CC=C(C)S8)=C9C(N%10CCCCCCCC)=O)=C9C%10=O)S6,115.9,47.9,2.42
530,240,8.52,8.28,14.16,0.638,0.942,5.62,3.96,1.66,CCCCCCC(C=C1)=CC=C1C2(C3=CC=C(CCCCCC)C=C3)C4=CC5=C(C(C6=C5SC7=C6SC(/C=C8C(C9=CSC=C9C\\8=C(C#N)\\C#N)=O)=C7)(C%10=CC=C(CCCCCC)C=C%10)C%11=CC=C(CCCCCC)C=C%11)C=C4C%12=C2C(C=C%13/C=C%14C(C%15=CSC=C%15C\\%14=C(C#N)/C#N)=O)=C(S%13)S%12,1440,5.4,3.32,2.08,CCC[Si](CCC)(C1=CC=C(C(C2=C3C=C(C4=CC=C(C5=C(F)C(F)=C(C6=CC=C(C)S6)C7=NN(CC(CCCCCC)CCCCCCCC)N=C57)S4)S2)=C8C(SC(C)=C8)=C3C9=CC=C([Si](CCC)(CCC)CCC)S9)S1)CCC,139,56.2,2.47
531,241,1.9,1.9,4.2,0.59,0.78,5.61,4.02,1.59,CCCCCCC(C=C1)=CC=C1C2(C3=CC=C(CCCCCC)C=C3)C4=CC5=C(C(C6=C5SC7=C6SC(/C=C8C(C(C=CC=C9)=C9C\\8=C(C#N)\\C#N)=O)=C7)(C%10=CC=C(CCCCCC)C=C%10)C%11=CC=C(CCCCCC)C=C%11)C=C4C%12=C2C(SC(/C=C%13C(C(C=CC=C%14)=C%14C\\%13=C(C#N)/C#N)=O)=C%15)=C%15S%12,1427.96,5.4,4.07,1.33,O=C1N(C(C2=CC=C(S2)C)=C3C1=C(N(C3=O)CC(CCCCCC)CCCCCCCC)C4=CC=C(S4)C5=CC=C(S5)C)CC(CCCCCCCC)CCCCCC,738,369,2
532,241,3.9,3.9,8,0.63,0.78,5.61,4.02,1.59,CCCCCCC(C=C1)=CC=C1C2(C3=CC=C(CCCCCC)C=C3)C4=CC5=C(C(C6=C5SC7=C6SC(/C=C8C(C(C=CC=C9)=C9C\\8=C(C#N)\\C#N)=O)=C7)(C%10=CC=C(CCCCCC)C=C%10)C%11=CC=C(CCCCCC)C=C%11)C=C4C%12=C2C(SC(/C=C%13C(C(C=CC=C%14)=C%14C\\%13=C(C#N)/C#N)=O)=C%15)=C%15S%12,1427.96,5.3,3.87,1.43,O=C1N(C(C2=CC=C(S2)C)=C3C1=C(N(C3=O)CC(CCCCCC)CCCCCCCC)C4=CC=C(C5=CC=C(C6=CC=C(S6)C)S5)S4)CC(CCCCCCCC)CCCCCC,312,156,2
533,241,4.1,4.1,9.6,0.61,0.69,5.61,4.02,1.59,CCCCCCC(C=C1)=CC=C1C2(C3=CC=C(CCCCCC)C=C3)C4=CC5=C(C(C6=C5SC7=C6SC(/C=C8C(C(C=CC=C9)=C9C\\8=C(C#N)\\C#N)=O)=C7)(C%10=CC=C(CCCCCC)C=C%10)C%11=CC=C(CCCCCC)C=C%11)C=C4C%12=C2C(SC(/C=C%13C(C(C=CC=C%14)=C%14C\\%13=C(C#N)/C#N)=O)=C%15)=C%15S%12,1427.96,5.25,3.8,1.45,O=C1N(C(C2=CC=C(S2)C)=C3C1=C(N(C3=O)CC(CCCCCC)CCCCCCCC)C4=CC=C(C5=CC(CCCCCC)=C(C6=CC=C(C7=C(CCCCCC)C=C(C)S7)S6)S5)S4)CC(CCCCCCCC)CCCCCC,84,42,2
534,241,3.8,3.8,9.3,0.6,0.68,5.61,4.02,1.59,CCCCCCC(C=C1)=CC=C1C2(C3=CC=C(CCCCCC)C=C3)C4=CC5=C(C(C6=C5SC7=C6SC(/C=C8C(C(C=CC=C9)=C9C\\8=C(C#N)\\C#N)=O)=C7)(C%10=CC=C(CCCCCC)C=C%10)C%11=CC=C(CCCCCC)C=C%11)C=C4C%12=C2C(SC(/C=C%13C(C(C=CC=C%14)=C%14C\\%13=C(C#N)/C#N)=O)=C%15)=C%15S%12,1427.96,5.33,3.83,1.5,O=C1N(C(C2=CC=C(S2)C)=C3C1=C(N(C3=O)CC(CCCCCC)CCCCCCCC)C4=CC=C(C5=CC(CCCCCC)=C(C6=CC=C(C7=CC=C(C8=C(CCCCCC)C=C(C)S8)S7)S6)S5)S4)CC(CCCCCCCC)CCCCCC,68,34,2
535,242,1.95,1.87,5.83,0.49,0.68,5.48,3.84,1.64,O=C(N(C(CCCCCC)CCCCCC)C1=O)C2=CC=C(C3=C4C(OCCOC)=CC1C32)C5=C(C6=CC7=C(C8=CC=C(CC(CC)CCCC)S8)C9=C(C=C(C%10=CC%11C%12C%13=C%10C%14=CC=C(C(N%15C(CCCCCC)CCCCCC)=O)C%16=C%14C(C%13=CC=C%12C(N(C(CCCCCC)CCCCCC)C%11=O)=O)=C(OCCOC)C=C%16C%15=O)S9)C(C%17=CC=C(CC(CC)CCCC)S%17)=C7S6)C=C%18C%19=C5C4=CC=C%19C(N(C(CCCCCC)CCCCCC)C%18=O)=O,2237.22,5,3.1,1.9,CC1=CC(CCCCCC)=C(C)S1,21.1,11.6,1.82
536,243,4.16,4.16,7.28,0.56,0.98,5.58,3.4,2.18,CC(C)(C)C1=CC(C2=C3C=CC(C(C)(C)C)=C2)=C(C=C1)N3CCCCCCN4C5=CC=CC=C5SC6=C4C=CC(/C=C(C#N)/C#N)=C6,636.9,5,3.1,1.9,CC1=CC(CCCCCC)=C(C)S1,21.1,11.6,1.82
537,244,1.03,0.98,2.34,0.44,1,5.63,3.37,2.26,CCCCCCCCC(CCCCCCCC)N1C2=C(C=CC(C3=CC=C(/C=C(C(OCC)=O)\\C#N)S3)=C2)C(C1=C4)=CC=C4C5=CC=C(/C=C(C(OCC)=O)\\C#N)S5,816.13,5.2,3.2,2,CC1=CC(CCCCCC)=C(C)S1,21.1,11.6,1.82
