Repository: aspuru-guzik-group/Beyond-Molecular-Structure-ML-for-OPV-Materials-Devices

File: datasets/Saeki_2022_n1318/raw/Saeki.csv (part 7 of 16)
ID,Ref,PCE_max(%),PCE_ave(%),Jsc(mA/cm2),FF,Voc(V),'-HOMO_n(eV),'-LUMO_n(eV),Eg_n(eV),n(SMILES),M (g/mol),'-HOMO_p(eV),'-LUMO_p(eV),Eg_p(eV),p(SMILES),Mw (kg/mol),Mn(kg/mol),PDI
538,244,2.56,2.44,4.69,0.53,1.03,5.53,3.48,2.05,O=C(/C(S1)=C/C2=CC=C(C3=CC(N4C(CCCCCCCC)CCCCCCCC)=C(C=C3)C(C4=C5)=CC=C5C6=CC=C(/C=C7SC(N(CC)C\\7=O)=S)S6)S2)N(CC)C1=S,912.37,5.2,3.2,2,CC1=CC(CCCCCC)=C(C)S1,21.1,11.6,1.82
539,244,0.02,0.02,0.13,0.26,0.61,5.57,3.57,2,O=C(C(C=CC=C1)=C1C/2=C(C#N)/C#N)C2=C/C(S3)=CC=C3C4=CC=C(C(C=CC(C5=CC=C(/C=C6C(C(C=CC=C7)=C7C\\6=C(C#N)\\C#N)=O)S5)=C8)=C8N9C(CCCCCCCC)CCCCCCCC)C9=C4,978.29,5.2,3.2,2,CC1=CC(CCCCCC)=C(C)S1,21.1,11.6,1.82
540,244,1.26,1.15,2.82,0.44,1.03,5.7,3.37,2.33,O=C(OCC)/C(C#N)=C/C1=CC=C(C2=CC(C3(CCCCCCCC)CCCCCCCC)=C(C=C2)C(C3=C4)=CC=C4C5=CC=C(/C=C(C(OCC)=O)\\C#N)S5)S1,801.12,5.2,3.2,2,CC1=CC(CCCCCC)=C(C)S1,21.1,11.6,1.82
541,244,3.08,3,5.7,0.53,1.03,5.58,3.48,2.1,O=C(/C(S1)=C/C2=CC=C(C3=CC(C4(CCCCCCCC)CCCCCCCC)=C(C=C3)C(C4=C5)=CC=C5C6=CC=C(/C=C7SC(N(CC)C\\7=O)=S)S6)S2)N(CC)C1=S,897.36,5.2,3.2,2,CC1=CC(CCCCCC)=C(C)S1,21.1,11.6,1.82
542,244,1.32,1.21,3.4,0.42,0.92,5.7,3.63,2.07,O=C(C(C=CC=C1)=C1C/2=C(C#N)/C#N)C2=C/C(S3)=CC=C3C4=CC=C(C(C=CC(C5=CC=C(/C=C6C(C(C=CC=C7)=C7C\\6=C(C#N)\\C#N)=O)S5)=C8)=C8C9(CCCCCCCC)CCCCCCCC)C9=C4,963.27,5.2,3.2,2,CC1=CC(CCCCCC)=C(C)S1,21.1,11.6,1.82
543,245,6.48,6.13,12.18,0.601,0.89,5.48,3.88,1.6,CCCCCCC(C=C1)=CC=C1C2(C3=CC=C(CCCCCC)C=C3)C4=CC5=C(C(C6=C5SC7=C6SC(/C=C8C(C(C=CC=C9)=C9C\\8=C(C#N)\\C#N)=O)=C7)(C%10=CC=C(CCCCCC)C=C%10)C%11=CC=C(CCCCCC)C=C%11)C=C4C%12=C2C(SC(/C=C%13C(C(C=CC=C%14)=C%14C\\%13=C(C#N)/C#N)=O)=C%15)=C%15S%12,1427.96,5.4,2.9,2.5,CC1=CC(C(S1)=C2OCC(CCCCCCCC)CCCCCCCCCC)=C(C3=C2C=C(C4=CC=C(C5=C(F)C(F)=C(C6=CC=C(C)S6)C7=NN(CC(CC)CCCC)N=C57)S4)S3)OCC(CCCCCCCC)CCCCCCCCCC,153.1,58.9,2.6
544,246,8.24,8.17,13.12,0.661,0.95,5.48,3.88,1.6,CCCCCCC(C=C1)=CC=C1C2(C3=CC=C(CCCCCC)C=C3)C4=CC5=C(C(C6=C5SC7=C6SC(/C=C8C(C(C=CC=C9)=C9C\\8=C(C#N)\\C#N)=O)=C7)(C%10=CC=C(CCCCCC)C=C%10)C%11=CC=C(CCCCCC)C=C%11)C=C4C%12=C2C(SC(/C=C%13C(C(C=CC=C%14)=C%14C\\%13=C(C#N)/C#N)=O)=C%15)=C%15S%12,1427.96,5.45,2.91,2.54,CC1=CC(C(S1)=C2C3=CC=C(SCCCCCCCCCCCC)S3)=C(C4=C2C=C(C5=CC=C(C6=C(F)C(F)=C(C7=CC=C(C)O7)C8=NN(CC(CCCCCC)CCCCCCCC)N=C68)O5)S4)C9=CC=C(SCCCCCCCCCCCC)S9,20.9,14.2,1.47
545,247,4.39,4.39,8.26,0.611,0.87,5.95,3.87,2.08,O=C(N(C(CCCCC)CCCCC)C1=O)C2=CC=C(C3=C4C=CC1C32)C5=C(C(C=C6C(N(C(CCCCC)CCCCC)C7=O)=O)=C8C9=C6C7=CC=C9C%10=CC=C(C%11=O)C%12C%10=C8C=CC%12C(N%11C(CCCCC)CCCCC)=O)C=C%13C%14=C5C4=CC=C%14C(N(C(CCCCC)CCCCC)C%13=O)=O,1399.91,5.32,3.29,2.03,CC(SC1=C2C3=CC=C(CC(CC)CCCC)S3)=CC1=C(C4=CC=C(CC(CC)CCCC)S4)C5=C2C=C(S5)C6=CC=C(C7=C8C(C(C9=C(CC(CC)CCCC)SC(CC(CC)CCCC)=C9C8=O)=O)=C(C%10=CC=C(C)S%10)S7)S6,117,58.5,2
546,248,5.86,5.51,9.78,0.611,0.98,5.65,4.09,1.56,CCCCCCC(C=C1)=CC=C1C2(C3=CC=C(CCCCCC)C=C3)C4=CC5=C(C(C6=C5SC7=C6SC(/C=C8C(C(C=CC(F)=C9)=C9C\\8=C(C#N)\\C#N)=O)=C7)(C%10=CC=C(CCCCCC)C=C%10)C%11=CC=C(CCCCCC)C=C%11)C=C4C%12=C2C(SC(/C=C%13C(C(C=CC(F)=C%14)=C%14C\\%13=C(C#N)/C#N)=O)=C%15)=C%15S%12,1463.94,5.53,3.65,1.88,CC(SC1=C2C3=CC=C(SCC(CC)CCCC)S3)=CC1=C(C4=CC=C(SCC(CC)CCCC)S4)C5=C2C=C(S5)C6=CC(CCCCCCCCCC)=C(C7=CC8=C(C9=C(C(N(CC(CCCCCC)CCCCCCCC)C8=O)=O)C=C(C%10=C(CCCCCCCCCC)C=C(C)S%10)S9)S7)S6,30.7,12,2.56
547,248,9.12,8.88,14.4,0.657,0.96,5.65,4.09,1.56,CCCCCCC(C=C1)=CC=C1C2(C3=CC=C(CCCCCC)C=C3)C4=CC5=C(C(C6=C5SC7=C6SC(/C=C8C(C(C=CC(F)=C9)=C9C\\8=C(C#N)\\C#N)=O)=C7)(C%10=CC=C(CCCCCC)C=C%10)C%11=CC=C(CCCCCC)C=C%11)C=C4C%12=C2C(SC(/C=C%13C(C(C=CC(F)=C%14)=C%14C\\%13=C(C#N)/C#N)=O)=C%15)=C%15S%12,1463.94,5.53,3.65,1.88,CC(SC1=C2C3=CC=C(SCC(CC)CCCC)S3)=CC1=C(C4=CC=C(SCC(CC)CCCC)S4)C5=C2C=C(S5)C6=CC(CCCCCCCCCC)=C(C7=CC8=C(C9=C(C(N(CC(CCCCCC)CCCCCCCC)C8=O)=O)C=C(C%10=C(CCCCCCCCCC)C=C(C)S%10)S9)S7)S6,43.7,23,1.9
548,248,9.65,9.37,15.12,0.679,0.94,5.65,4.09,1.56,CCCCCCC(C=C1)=CC=C1C2(C3=CC=C(CCCCCC)C=C3)C4=CC5=C(C(C6=C5SC7=C6SC(/C=C8C(C(C=CC(F)=C9)=C9C\\8=C(C#N)\\C#N)=O)=C7)(C%10=CC=C(CCCCCC)C=C%10)C%11=CC=C(CCCCCC)C=C%11)C=C4C%12=C2C(SC(/C=C%13C(C(C=CC(F)=C%14)=C%14C\\%13=C(C#N)/C#N)=O)=C%15)=C%15S%12,1463.94,5.53,3.65,1.88,CC(SC1=C2C3=CC=C(SCC(CC)CCCC)S3)=CC1=C(C4=CC=C(SCC(CC)CCCC)S4)C5=C2C=C(S5)C6=CC(CCCCCCCCCC)=C(C7=CC8=C(C9=C(C(N(CC(CCCCCC)CCCCCCCC)C8=O)=O)C=C(C%10=C(CCCCCCCCCC)C=C(C)S%10)S9)S7)S6,56.4,31,1.82
549,248,10.55,10.29,16.33,0.687,0.94,5.65,4.09,1.56,CCCCCCC(C=C1)=CC=C1C2(C3=CC=C(CCCCCC)C=C3)C4=CC5=C(C(C6=C5SC7=C6SC(/C=C8C(C(C=CC(F)=C9)=C9C\\8=C(C#N)\\C#N)=O)=C7)(C%10=CC=C(CCCCCC)C=C%10)C%11=CC=C(CCCCCC)C=C%11)C=C4C%12=C2C(SC(/C=C%13C(C(C=CC(F)=C%14)=C%14C\\%13=C(C#N)/C#N)=O)=C%15)=C%15S%12,1463.94,5.53,3.65,1.88,CC(SC1=C2C3=CC=C(SCC(CC)CCCC)S3)=CC1=C(C4=CC=C(SCC(CC)CCCC)S4)C5=C2C=C(S5)C6=CC(CCCCCCCCCC)=C(C7=CC8=C(C9=C(C(N(CC(CCCCCC)CCCCCCCC)C8=O)=O)C=C(C%10=C(CCCCCCCCCC)C=C(C)S%10)S9)S7)S6,73,38,1.92
550,249,8.13,8.13,14.66,0.609,0.91,5.45,3.95,1.5,O=C(/C(S/1)=C/C(C2=NSN=C32)=CC=C3C(S4)=CC5=C4C6=CC(C(C7=CC=C(CCCCCC)C=C7)(C8=CC=C(CCCCCC)C=C8)C9=C%10SC(C%11=CC=C(/C=C%12S/C(N(CC)C\\%12=O)=C(C#N)\\C#N)C%13=NSN=C%11%13)=C9)=C%10C=C6C5(C%14=CC=C(CCCCCC)C=C%14)C%15=CC=C(CCCCCC)C=C%15)N(CC)C1=C([N+]#[C-])\\C#N,1582.17,5.27,3.5,1.77,CC(SC1=C2C3=CC=C(CC(CC)CCCC)S3)=CC1=C(C4=CC=C(CC(CC)CCCC)S4)C5=C2C=C(S5)C6=CC=C(C7=C8C(C(C9=C(CC(CC)CCCC)SC(CC(CC)CCCC)=C9C8=O)=O)=C(C%10=CC=C(C)S%10)S7)S6,117,58.5,2
551,250,8.7,8.4,13.1,0.639,1.04,5.25,3.65,1.6,O=C(/C(S1)=C/C(C2=NSN=C32)=CC=C3C(S4)=CC=C4C5=CC(C(C6=CC=C(CCCCCC)C=C6)(C7=CC=C(CCCCCC)C=C7)C8=C9SC(C%10=CC=C(/C=C%11SC(N(CC)C\\%11=O)=S)C%12=NSN=C%10%12)=C8)=C9C=C5)N(CC)C1=S,1185.66,5.15,3.44,1.71,O=C(OCC(CC)CCCC)C1=C(F)C2=C(C)SC(C3=CC4=C(C(C5=CC=C(CC(CC)CCCC)S5)=C(C=C(C)S6)C6=C4C7=CC=C(CC(CC)CCCC)S7)S3)=C2S1,124,72.9,1.7
552,250,5.6,5,10.3,0.523,1.03,5.28,3.67,1.61,O=C(/C(S1)=C/C(C2=NSN=C32)=CC=C3C(S4)=CC=C4C5=CC(C(C6=CC=C(CCCCCC)C=C6)(C7=CC=C(CCCCCC)C=C7)C8=C9SC(C%10=CC=C(/C=C%11SC(N(CCCCCC)C\\%11=O)=S)C%12=NSN=C%10%12)=C8)=C9C=C5)N(CCCCCC)C1=S,1297.88,5.15,3.44,1.71,O=C(OCC(CC)CCCC)C1=C(F)C2=C(C)SC(C3=CC4=C(C(C5=CC=C(CC(CC)CCCC)S5)=C(C=C(C)S6)C6=C4C7=CC=C(CC(CC)CCCC)S7)S3)=C2S1,124,72.9,1.7
553,251,0.37,0.33,1.39,0.327,0.813,5.66,3.93,1.73,O=C(C(C=CC=C1)=C1C/2=C(C#N)\\C#N)C2=C/C3=CC(S4)=C(S3)C5=C4C6=CC(C(C7=C8SC9=C7SC(/C=C%10C(C(C=CC=C%11)=C%11C\\%10=C(C#N)\\C#N)=O)=C9)(C%12=CC=C(CCCCCC)S%12)C%13=CC=C(CCCCCC)S%13)=C8C=C6C(C%14=CSC(CCCCCC)=C%14)5C%15=CC=C(CCCCCC)S%15,1452.04,5.24,3.3,1.94,CC1=C(C=C(S1)C2=C(C(F)=C(C3=NN(CCC)N=C32)C4=CC(CC(CCCCCCCCCC)CCCCCCCCCCCC)=C(S4)C5=CC=C(C6=CC=C(C7=CC=C(S7)C)S6)S5)F)CC(CCCCCCCCCCCC)CCCCCCCCCC,93.6,44.8,2.09
554,251,9.69,9.23,16.64,0.708,0.822,5.66,3.93,1.73,O=C(C(C=CC=C1)=C1C/2=C(C#N)\\C#N)C2=C/C3=CC(S4)=C(S3)C5=C4C6=CC(C(C7=C8SC9=C7SC(/C=C%10C(C(C=CC=C%11)=C%11C\\%10=C(C#N)\\C#N)=O)=C9)(C%12=CC=C(CCCCCC)S%12)C%13=CC=C(CCCCCC)S%13)=C8C=C6C(C%14=CSC(CCCCCC)=C%14)5C%15=CC=C(CCCCCC)S%15,1452.04,5.36,3.45,1.91,CC1=C(C=C(S1)C2=C(C(F)=C(C3=NN(CCC)N=C32)C4=CC(CC(CCCCCCCCCC)CCCCCCCCCCCC)=C(S4)C5=CC=C(C6=C(F)C(F)=C(C7=CC=C(S7)C)S6)S5)F)CC(CCCCCCCCCCCC)CCCCCCCCCC,99.9,58.9,1.7
555,252,0.82,0.8,2.16,0.3,1.24,5.84,3.41,2.43,O=C(N(CCCCCCCC)C1=O)C2=CC=CC3=C2C1=CC=C3C4=CC=C(C#CC(S5)=CC=C5C6=CC=C7C8=C6C=CC=C8C(N(CCCCCCCC)C7=O)=O)S4,805.06,5.23,3.38,1.85,CC1=CC2=C(C=C1)C(C=CC(C3=CC=C(S3)C4=C(OCCCCCCCCCCCC)C(OCCCCCCCCCCCC)=C(C5=NSN=C45)C6=CC=C(S6)C)=C7)=C7N2CCCCCCCC,73,37,1.97
556,252,1.68,1.65,3.71,0.36,1.22,5.83,3.39,2.44,O=C(N(CCCCCCCCCCCCCC)C1=O)C2=CC=CC3=C2C1=CC=C3C4=CC=C(C#CC(S5)=CC=C5C6=CC=C7C8=C6C=CC=C8C(N(CCCCCCCCCCCCCC)C7=O)=O)S4,973.39,5.23,3.38,1.85,CC1=CC2=C(C=C1)C(C=CC(C3=CC=C(S3)C4=C(OCCCCCCCCCCCC)C(OCCCCCCCCCCCC)=C(C5=NSN=C45)C6=CC=C(S6)C)=C7)=C7N2CCCCCCCC,73,37,1.97
557,252,0.24,0.23,0.9,0.22,1.2,5.95,3.49,2.46,O=C(N(CC(CCCCCC)CCCCCCCC)C1=O)C2=CC=CC3=C2C1=CC=C3C4=CC=C(C#CC(S5)=CC=C5C6=CC=C7C8=C6C=CC=C8C(N(CC(CCCCCC)CCCCCCCC)C7=O)=O)S4,1029.5,5.23,3.38,1.85,CC1=CC2=C(C=C1)C(C=CC(C3=CC=C(S3)C4=C(OCCCCCCCCCCCC)C(OCCCCCCCCCCCC)=C(C5=NSN=C45)C6=CC=C(S6)C)=C7)=C7N2CCCCCCCC,73,37,1.97
558,253,6.41,6.31,11.1,0.56,1.031,5.54,3.95,1.59,O=C(C(C=CC=C1)=C1C/2=C(C#N)\\C#N)C2=C/C3=CC(S4)=C(S3)C5=C4C6=CC(C(C7=C8SC9=C7SC(/C=C%10C(C(C=CC=C%11)=C%11C\\%10=C(C#N)\\C#N)=O)=C9)(C%12=CC=CC(CCCCCC)=C%12)C%13=CC(CCCCCC)=CC=C%13)=C8C=C6C(C%14=CC(CCCCCC)=CC=C%14)5C%15=CC=CC(CCCCCC)=C%15,1427.96,5.38,3.38,2,CC1=CC(C(S1)=C2C3=CC=C([Si](CCC)(CCC)CCC)S3)=C(C4=C2C=C(C5=CC(CCCCCCCCCCCC)=C(C6=C7C(C(N(CC(CCCCCC)CCCCCCCC)C7=O)=O)=C(C8=C(CCCCCCCCCCCC)C=C(C)S8)S6)S5)S4)C9=CC=C([Si](CCC)(CCC)CCC)S9,138.7,87.8,1.58
559,253,6.18,6.05,12,0.536,0.958,5.67,4.1,1.57,O=C(C(C=CC=C1)=C1C/2=C(C#N)\\C#N)C2=C/C(S3)=CC4=C3C5=C(C4(CCCCCC)CCCCCC)C=C6C(C(CCCCCC)(CCCCCC)C7=C6SC(/C=C8C(C(C=CC=C9)=C9C\\8=C(C#N)/C#N)=O)=C7)=C5,1011.4,5.38,3.38,2,CC1=CC(C(S1)=C2C3=CC=C([Si](CCC)(CCC)CCC)S3)=C(C4=C2C=C(C5=CC(CCCCCCCCCCCC)=C(C6=C7C(C(N(CC(CCCCCC)CCCCCCCC)C7=O)=O)=C(C8=C(CCCCCCCCCCCC)C=C(C)S8)S6)S5)S4)C9=CC=C([Si](CCC)(CCC)CCC)S9,138.7,87.8,1.58
560,253,2.06,1.95,5.9,0.406,0.961,5.7,4.01,1.69,O=C(C(C=CC=C1)=C1C/2=C(C#N)\\C#N)C2=C/C(S3)=CC=C3C4=CC=C5C(C(CCCCCC)(CCCCCC)C6=C5SC(/C=C7C(C(C=CC=C8)=C8C\\7=C(C#N)/C#N)=O)=C6)=C4,831.07,5.38,3.38,2,CC1=CC(C(S1)=C2C3=CC=C([Si](CCC)(CCC)CCC)S3)=C(C4=C2C=C(C5=CC(CCCCCCCCCCCC)=C(C6=C7C(C(N(CC(CCCCCC)CCCCCCCC)C7=O)=O)=C(C8=C(CCCCCCCCCCCC)C=C(C)S8)S6)S5)S4)C9=CC=C([Si](CCC)(CCC)CCC)S9,138.7,87.8,1.58
561,253,10.34,10.19,16.8,0.623,0.988,5.54,3.95,1.59,O=C(C(C=CC=C1)=C1C/2=C(C#N)\\C#N)C2=C/C3=CC(S4)=C(S3)C5=C4C6=CC(C(C7=C8SC9=C7SC(/C=C%10C(C(C=CC=C%11)=C%11C\\%10=C(C#N)\\C#N)=O)=C9)(C%12=CC=CC(CCCCCC)=C%12)C%13=CC(CCCCCC)=CC=C%13)=C8C=C6C(C%14=CC(CCCCCC)=CC=C%14)5C%15=CC=CC(CCCCCC)=C%15,1427.96,5.14,3.33,1.81,CC1=CC(C(S1)=C2C3=CC=C([Si](CCC)(CCC)CCC)S3)=C(C4=C2C=C(C5=CC=C(C6=C7C(C(C8=C(CC(CC)CCCC)SC(CC(CC)CCCC)=C8C7=O)=O)=C(C9=CC=C(C)S9)S6)S5)S4)C%10=CC=C([Si](CCC)(CCC)CCC)S%10,115.3,80.1,1.44
562,253,12.01,11.83,17,0.753,0.939,5.67,4.1,1.57,O=C(C(C=CC=C1)=C1C/2=C(C#N)\\C#N)C2=C/C(S3)=CC4=C3C5=C(C4(CCCCCC)CCCCCC)C=C6C(C(CCCCCC)(CCCCCC)C7=C6SC(/C=C8C(C(C=CC=C9)=C9C\\8=C(C#N)/C#N)=O)=C7)=C5,1011.4,5.14,3.33,1.81,CC1=CC(C(S1)=C2C3=CC=C([Si](CCC)(CCC)CCC)S3)=C(C4=C2C=C(C5=CC=C(C6=C7C(C(C8=C(CC(CC)CCCC)SC(CC(CC)CCCC)=C8C7=O)=O)=C(C9=CC=C(C)S9)S6)S5)S4)C%10=CC=C([Si](CCC)(CCC)CCC)S%10,115.3,80.1,1.44
563,253,5.56,5.43,11.4,0.509,0.958,5.7,4.01,1.69,O=C(C(C=CC=C1)=C1C/2=C(C#N)\\C#N)C2=C/C(S3)=CC=C3C4=CC=C5C(C(CCCCCC)(CCCCCC)C6=C5SC(/C=C7C(C(C=CC=C8)=C8C\\7=C(C#N)/C#N)=O)=C6)=C4,831.07,5.14,3.33,1.81,CC1=CC(C(S1)=C2C3=CC=C([Si](CCC)(CCC)CCC)S3)=C(C4=C2C=C(C5=CC=C(C6=C7C(C(C8=C(CC(CC)CCCC)SC(CC(CC)CCCC)=C8C7=O)=O)=C(C9=CC=C(C)S9)S6)S5)S4)C%10=CC=C([Si](CCC)(CCC)CCC)S%10,115.3,80.1,1.44
564,253,7.76,7.45,12.7,0.635,0.96,5.54,3.95,1.59,O=C(C(C=CC=C1)=C1C/2=C(C#N)\\C#N)C2=C/C3=CC(S4)=C(S3)C5=C4C6=CC(C(C7=C8SC9=C7SC(/C=C%10C(C(C=CC=C%11)=C%11C\\%10=C(C#N)\\C#N)=O)=C9)(C%12=CC=CC(CCCCCC)=C%12)C%13=CC(CCCCCC)=CC=C%13)=C8C=C6C(C%14=CC(CCCCCC)=CC=C%14)5C%15=CC=CC(CCCCCC)=C%15,1427.96,5.01,3.26,1.75,CC1=CC(C(S1)=C2C3=CC=C([Si](CCC)(CCC)CCC)S3)=C(C4=C2C=C(C5=C(CC(CCCCCCCC)CCCCCCCCCC)C=C(C6=C(F)C(F)=C(C7=CC(CC(CCCCCCCC)CCCCCCCCCC)=C(C)S7)C8=NSN=C68)S5)S4)C9=CC=C([Si](CCC)(CCC)CCC)S9,123.6,79.2,1.56
565,253,8.11,7.93,12.8,0.698,0.908,5.67,4.1,1.57,O=C(C(C=CC=C1)=C1C/2=C(C#N)\\C#N)C2=C/C(S3)=CC4=C3C5=C(C4(CCCCCC)CCCCCC)C=C6C(C(CCCCCC)(CCCCCC)C7=C6SC(/C=C8C(C(C=CC=C9)=C9C\\8=C(C#N)/C#N)=O)=C7)=C5,1011.4,5.01,3.26,1.75,CC1=CC(C(S1)=C2C3=CC=C([Si](CCC)(CCC)CCC)S3)=C(C4=C2C=C(C5=C(CC(CCCCCCCC)CCCCCCCCCC)C=C(C6=C(F)C(F)=C(C7=CC(CC(CCCCCCCC)CCCCCCCCCC)=C(C)S7)C8=NSN=C68)S5)S4)C9=CC=C([Si](CCC)(CCC)CCC)S9,123.6,79.2,1.56
566,253,2.25,2.1,4.7,0.554,0.867,5.7,4.01,1.69,O=C(C(C=CC=C1)=C1C/2=C(C#N)\\C#N)C2=C/C(S3)=CC=C3C4=CC=C5C(C(CCCCCC)(CCCCCC)C6=C5SC(/C=C7C(C(C=CC=C8)=C8C\\7=C(C#N)/C#N)=O)=C6)=C4,831.07,5.01,3.26,1.75,CC1=CC(C(S1)=C2C3=CC=C([Si](CCC)(CCC)CCC)S3)=C(C4=C2C=C(C5=C(CC(CCCCCCCC)CCCCCCCCCC)C=C(C6=C(F)C(F)=C(C7=CC(CC(CCCCCCCC)CCCCCCCCCC)=C(C)S7)C8=NSN=C68)S5)S4)C9=CC=C([Si](CCC)(CCC)CCC)S9,123.6,79.2,1.56
567,254,7.04,6.96,13.38,0.584,0.89,5.3,3.7,1.6,CCCCCCC(C=C1)=CC=C1C2(C3=CC=C(CCCCCC)C=C3)C4=CC5=C(C(C6=C5SC7=C6SC(C8=CC=C(/C=C9S/C(N(CC)C\\9=O)=C(C#N)/C#N)C%10=NSN=C%108)=C7)(C%11=CC=C(CCCCCC)C=C%11)C%12=CC=C(CCCCCC)C=C%12)C=C4C%13=C2C(SC(C%14=CC=C(/C=C%15S/C(N(CC)C\\%15=O)=C(C#N)/C#N)C%16=NSN=C%16%14)=C%17)=C%17S%13,1694.33,5.21,3.41,1.81,CC(SC1=C2C3=CC=C(CC(CC)CCCC)S3)=CC1=C(C4=CC=C(CC(CC)CCCC)S4)C5=C2C=C(S5)C6=CC=C(C7=C8C(C(C9=C(CC(CC)CCCC)SC(CC(CC)CCCC)=C9C8=O)=O)=C(C%10=CC=C(C)S%10)S7)S6,117,58.5,2
568,254,7.43,7.33,14.75,0.542,0.9,5.3,3.71,1.59,CCCCCCC(C=C1)=CC=C1C2(C3=CC=C(CCCCCC)C=C3)C4=CC5=C(C(C6=C5SC7=C6SC(C8=CC=C(/C=C9S/C(N(CCCC)C\\9=O)=C(C#N)/C#N)C%10=NSN=C%108)=C7)(C%11=CC=C(CCCCCC)C=C%11)C%12=CC=C(CCCCCC)C=C%12)C=C4C%13=C2C(SC(C%14=CC=C(/C=C%15S/C(N(CCCC)C\\%15=O)=C(C#N)/C#N)C%16=NSN=C%16%14)=C%17)=C%17S%13,1750.44,5.21,3.41,1.81,CC(SC1=C2C3=CC=C(CC(CC)CCCC)S3)=CC1=C(C4=CC=C(CC(CC)CCCC)S4)C5=C2C=C(S5)C6=CC=C(C7=C8C(C(C9=C(CC(CC)CCCC)SC(CC(CC)CCCC)=C9C8=O)=O)=C(C%10=CC=C(C)S%10)S7)S6,117,58.5,2
569,254,8.26,8.18,15.72,0.578,0.89,5.3,3.71,1.59,CCCCCCC(C=C1)=CC=C1C2(C3=CC=C(CCCCCC)C=C3)C4=CC5=C(C(C6=C5SC7=C6SC(C8=CC=C(/C=C9S/C(N(CCCCCC)C\\9=O)=C(C#N)/C#N)C%10=NSN=C%108)=C7)(C%11=CC=C(CCCCCC)C=C%11)C%12=CC=C(CCCCCC)C=C%12)C=C4C%13=C2C(SC(C%14=CC=C(/C=C%15S/C(N(CCCCCC)C\\%15=O)=C(C#N)/C#N)C%16=NSN=C%16%14)=C%17)=C%17S%13,1806.55,5.21,3.41,1.81,CC(SC1=C2C3=CC=C(CC(CC)CCCC)S3)=CC1=C(C4=CC=C(CC(CC)CCCC)S4)C5=C2C=C(S5)C6=CC=C(C7=C8C(C(C9=C(CC(CC)CCCC)SC(CC(CC)CCCC)=C9C8=O)=O)=C(C%10=CC=C(C)S%10)S7)S6,117,58.5,2
570,254,7.93,7.85,14.74,0.585,0.9,5.28,3.7,1.58,CCCCCCC(C=C1)=CC=C1C2(C3=CC=C(CCCCCC)C=C3)C4=CC5=C(C(C6=C5SC7=C6SC(C8=CC=C(/C=C9S/C(N(CCCCCCCC)C\\9=O)=C(C#N)/C#N)C%10=NSN=C%108)=C7)(C%11=CC=C(CCCCCC)C=C%11)C%12=CC=C(CCCCCC)C=C%12)C=C4C%13=C2C(SC(C%14=CC=C(/C=C%15S/C(N(CCCCCCCC)C\\%15=O)=C(C#N)/C#N)C%16=NSN=C%16%14)=C%17)=C%17S%13,1862.65,5.21,3.41,1.81,CC(SC1=C2C3=CC=C(CC(CC)CCCC)S3)=CC1=C(C4=CC=C(CC(CC)CCCC)S4)C5=C2C=C(S5)C6=CC=C(C7=C8C(C(C9=C(CC(CC)CCCC)SC(CC(CC)CCCC)=C9C8=O)=O)=C(C%10=CC=C(C)S%10)S7)S6,117,58.5,2
571,254,9.29,9.17,16.13,0.636,0.88,5.3,3.71,1.59,CCCCCCC(C=C1)=CC=C1C2(C3=CC=C(CCCCCC)C=C3)C4=CC5=C(C(C6=C5SC7=C6SC(C8=CC=C(/C=C9S/C(N(CCCCCC)C\\9=O)=C(C#N)/C#N)C%10=NSN=C%108)=C7)(C%11=CC=C(CCCCCC)C=C%11)C%12=CC=C(CCCCCC)C=C%12)C=C4C%13=C2C(SC(C%14=CC=C(/C=C%15S/C(N(CCCCCC)C\\%15=O)=C(C#N)/C#N)C%16=NSN=C%16%14)=C%17)=C%17S%13,1806.55,5.21,3.41,1.81,CC(SC1=C2C3=CC=C(CC(CC)CCCC)S3)=CC1=C(C4=CC=C(CC(CC)CCCC)S4)C5=C2C=C(S5)C6=CC=C(C7=C8C(C(C9=C(CC(CC)CCCC)SC(CC(CC)CCCC)=C9C8=O)=O)=C(C%10=CC=C(C)S%10)S7)S6,117,58.5,2
572,255,3.3,3.1,7.8,0.31,0.998,5.84,3.77,2.07,O=C(/C(S/1)=C/C2=CC=C(C3=NSN=C32)C4=CC=C(C5=CC=C(C=C5C6(CCCCCCCC)CCCCCCCC)C7=CC=C(/C=C8C(N(/C(S/8)=C(C#N)/C#N)CC)=O)C9=NSN=C97)C6=C4)N(CC)C1=C(C#N)/C#N,1065.41,5.3,3.6,1.7,O=C(OCC(CC)CCCC)C1=C(F)C2=C(C)SC(C3=CC4=C(C(C5=CC=C(CC(CC)CCCC)S5)=C(C=C(C)S6)C6=C4C7=CC=C(CC(CC)CCCC)S7)S3)=C2S1,124,72.9,1.7
573,255,1.42,1.32,4.4,0.333,0.91,5.89,3.77,2.12,O=C(/C(S/1)=C/C2=CC=C(C3=NSN=C32)C4=CC=C(C5=CC=C(C=C5C67C8=CC(C(C9=NSN=C9%10)=CC=C%10/C=C%11S/C(N(CC)C\\%11=O)=C(C#N)/C#N)=CC=C8C%12=CC=C(C=C%127)C%13=CC=C(C%14=NSN=C%14%13)/C=C%15C(N(/C(S/%15)=C(C#N)/C#N)CC)=O)C%16=CC=C(/C=C%17C(N(/C(S/%17)=C(C#N)/C#N)CC)=O)C%18=NSN=C%18%16)C6=C4)N(CC)C1=C(C#N)/C#N,1665.9,5.3,3.6,1.7,O=C(OCC(CC)CCCC)C1=C(F)C2=C(C)SC(C3=CC4=C(C(C5=CC=C(CC(CC)CCCC)S5)=C(C=C(C)S6)C6=C4C7=CC=C(CC(CC)CCCC)S7)S3)=C2S1,124,72.9,1.7
574,256,7.6,7.6,16.85,0.635,0.71,5.66,4.14,1.52,CCCCCCC(C=C1)=CC=C1C2(C3=CC=C(CCCCCC)C=C3)C4=CC5=C(C(C6=C5SC7=C6SC(/C=C8C(C(C=C(F)C(F)=C9)=C9C\\8=C(C#N)\\C#N)=O)=C7)(C%10=CC=C(CCCCCC)C=C%10)C%11=CC=C(CCCCCC)C=C%11)C=C4C%12=C2C(SC(/C=C%13C(C(C=C(F)C(F)=C%14)=C%14C\\%13=C(C#N)/C#N)=O)=C%15)=C%15S%12,1499.92,5.39,3.57,1.82,CC(SC1=C2C3=CC=C(CC(CC)CCCC)S3)=CC1=C(C4=CC(Cl)=C(CC(CC)CCCC)S4)C5=C2C=C(S5)C6=CC=C(C7=C(F)C(F)=C(C8=CC=C(C)S8)C9=NN(CC(CCCCCC)CCCCCCCC)N=C97)S6,42,20.4,2.05
575,256,4.43,4.43,13.43,0.418,0.79,5.66,4.14,1.52,CCCCCCC(C=C1)=CC=C1C2(C3=CC=C(CCCCCC)C=C3)C4=CC5=C(C(C6=C5SC7=C6SC(/C=C8C(C(C=C(F)C(F)=C9)=C9C\\8=C(C#N)\\C#N)=O)=C7)(C%10=CC=C(CCCCCC)C=C%10)C%11=CC=C(CCCCCC)C=C%11)C=C4C%12=C2C(SC(/C=C%13C(C(C=C(F)C(F)=C%14)=C%14C\\%13=C(C#N)/C#N)=O)=C%15)=C%15S%12,1499.92,5.48,3.56,1.92,CC(SC1=C2C3=CC=C(CC(CC)CCCC)S3)=CC1=C(C4=C(Cl)C(Cl)=C(CC(CC)CCCC)S4)C5=C2C=C(S5)C6=CC=C(C7=C(F)C(F)=C(C8=CC=C(C)S8)C9=NN(CC(CCCCCC)CCCCCCCC)N=C97)S6,67,21.5,3.12
576,256,7.8,7.8,15.55,0.652,0.77,5.66,4.14,1.52,CCCCCCC(C=C1)=CC=C1C2(C3=CC=C(CCCCCC)C=C3)C4=CC5=C(C(C6=C5SC7=C6SC(/C=C8C(C(C=C(F)C(F)=C9)=C9C\\8=C(C#N)\\C#N)=O)=C7)(C%10=CC=C(CCCCCC)C=C%10)C%11=CC=C(CCCCCC)C=C%11)C=C4C%12=C2C(SC(/C=C%13C(C(C=C(F)C(F)=C%14)=C%14C\\%13=C(C#N)/C#N)=O)=C%15)=C%15S%12,1499.92,5.47,3.58,1.89,CC(SC1=C2C3=CC(Cl)=C(CC(CC)CCCC)S3)=CC1=C(C4=CC(Cl)=C(CC(CC)CCCC)S4)C5=C2C=C(S5)C6=CC=C(C7=C(F)C(F)=C(C8=CC=C(C)S8)C9=NN(CC(CCCCCC)CCCCCCCC)N=C97)S6,45.9,26.1,1.76
577,256,9.25,9.25,16.42,0.587,0.96,5.66,4.14,1.52,CCCCCCC(C=C1)=CC=C1C2(C3=CC=C(CCCCCC)C=C3)C4=CC5=C(C(C6=C5SC7=C6SC(/C=C8C(C(C=C(F)C(F)=C9)=C9C\\8=C(C#N)\\C#N)=O)=C7)(C%10=CC=C(CCCCCC)C=C%10)C%11=CC=C(CCCCCC)C=C%11)C=C4C%12=C2C(SC(/C=C%13C(C(C=C(F)C(F)=C%14)=C%14C\\%13=C(C#N)/C#N)=O)=C%15)=C%15S%12,1499.92,5.64,3.57,2.07,CC(SC1=C2C3=C(Cl)C(Cl)=C(CC(CC)CCCC)S3)=CC1=C(C4=C(Cl)C(Cl)=C(CC(CC)CCCC)S4)C5=C2C=C(S5)C6=CC=C(C7=C(F)C(F)=C(C8=CC=C(C)S8)C9=NN(CC(CCCCCC)CCCCCCCC)N=C97)S6,66.8,31.1,2.15
578,257,6.61,6.56,14.78,0.561,0.8,6.18,3.95,2.23,O=C1N(C(CCCCC)CCCCC)C(C2=C3C(C4=C5C=C31)=C(C6=C7C4=C([Se]5)C=C(C(N(C(CCCCC)CCCCC)C8=O)=O)C7=C8C=C69)C(C%10=C9C(C=C%11C(N(C(CCCCC)CCCCC)C%12=O)=O)=C%13C%14=C%10C=C%15C%16=C(C(N(C(CCCCC)CCCCC)C%15=O)=O)C=CC(C%17=C%13C%11=C%12C=C%17)=C%14%16)=C2)=O,1494.83,5.22,3.64,1.58,O=C(OCC(CC)CCCC)C1=C(F)C2=C(C)SC(C3=CC4=C(C(C5=CC=C(CC(CC)CCCC)S5)=C(C=C(C)S6)C6=C4C7=CC=C(CC(CC)CCCC)S7)S3)=C2S1,124,72.9,1.7
579,257,4.45,4.37,14.42,0.395,0.78,6.09,3.92,2.17,O=C1N(C(CCCCC)CCCCC)C(C2=C3C(C4=C5C=C31)=C(C6=C7C4=C([Se]5)C=C(C(N(C(CCCCC)CCCCC)C8=O)=O)C7=C8C=C69)C(C%10=C9C(C=C%11C(N(C(CCCCC)CCCCC)C%12=O)=O)=C%13C%14=C%10C=C%15C%16=C(C(N(C(CCCCC)CCCCC)C%15=O)=O)C=C%17C(C%18=C%13C%11=C%12C=C%18[Se]%17)=C%14%16)=C2)=O,1571.77,5.22,3.64,1.58,O=C(OCC(CC)CCCC)C1=C(F)C2=C(C)SC(C3=CC4=C(C(C5=CC=C(CC(CC)CCCC)S5)=C(C=C(C)S6)C6=C4C7=CC=C(CC(CC)CCCC)S7)S3)=C2S1,124,72.9,1.7
580,258,4.17,4.17,11.89,0.49,0.716,5.61,4.13,1.48,CCCCCCC(C=C1)=CC=C1C2(C3=CC=C(CCCCCC)C=C3)C4=CC5=C(C(C6=C5SC7=C6SC(/C=C8S(C(C=CC=C9)=C9C\\8=C(C#N)\\C#N)(=O)=O)=C7)(C%10=CC=C(CCCCCC)C=C%10)C%11=CC=C(CCCCCC)C=C%11)C=C4C%12=C2C(SC(/C=C%13S(C(C=CC=C%14)=C%14C\\%13=C(C#N)/C#N)(=O)=O)=C%15)=C%15S%12,1500.05,5.48,3.47,2.01,CC1=CC2=C(S1)C(CCC(CCCC)CCCCCC)=C3C=C(SC3=C2CCC(CCCC)CCCCCC)C4=CC=C(S4)C5=C(C(F)=C(C6=NN(N=C65)CC(CCCC)CCCCCC)C7=CC=C(S7)C)F,114,60,1.9
581,259,8.37,8.28,15.06,0.616,0.9,5.51,3.78,1.73,CCCCCCC(C=C1)=CC=C1C2(C3=CC=C(CCCCCC)C=C3)C4=CC5=C(C(C6=C5SC7=C6SC(/C=C8C(C(C=CC=C9)=C9C\\8=C(C#N)\\C#N)=O)=C7)(C%10=CC=C(CCCCCC)C=C%10)C%11=CC=C(CCCCCC)C=C%11)C=C4C%12=C2C(SC(/C=C%13C(C(C=CC=C%14)=C%14C\\%13=C(C#N)/C#N)=O)=C%15)=C%15S%12,1427.96,5.33,2.92,2.41,CC(SC1=C2C3=CC=C(CC(CC)CCCC)S3)=CC1=C(C4=CC=C(CC(CC)CCCC)S4)C5=C2C=C(S5)C6=CC=C(C7=C8C(C(C9=C(CC(CC)CCCC)SC(CC(CC)CCCC)=C9C8=O)=O)=C(C%10=CC=C(C)S%10)S7)S6,117,58.5,2
582,260,7.71,7.65,18.13,0.546,0.78,5.84,3.89,1.95,O=C(N1C(CCCCC)CCCCC)C2=C3C4=C(C=C2)C5=CC=C6C7=C(C(N(C(CCCCC)CCCCC)C6=O)=O)C=C(C#CC8=CC(C#CC9=CC(C(N%10C(CCCCC)CCCCC)=O)=C%11C(C%12=CC=C%11C%10=O)=C9C%13=CC=C%14C%15=C(C(N(C(CCCCC)CCCCC)C%14=O)=O)C=CC%12=C%13%15)=C%16C=CC%17=C(C#CC%18=CC(C(N%19C(CCCCC)CCCCC)=O)=C%20C%21=C%18C%22=CC=C%23C%24=C(C(N(C(CCCCC)CCCCC)C%23=O)=O)C=CC(C%21=CC=C%20C%19=O)=C%22%24)C=C(C#CC%25=CC(C(N%26C(CCCCC)CCCCC)=O)=C%27C%28=C%25C%29=CC=C%30C%31=C(C(N(C(CCCCC)CCCCC)C%30=O)=O)C=CC(C%28=CC=C%27C%26=O)=C%29%31)C%32=C%17C%16=C8C=C%32)C(C4=CC=C3C1=O)=C57,3086.07,5.15,3.31,1.84,O=C(OCC(CC)CCCC)C1=C(F)C2=C(C)SC(C3=CC4=C(C(C5=CC=C(CC(CC)CCCC)S5)=C(C=C(C)S6)C6=C4C7=CC=C(CC(CC)CCCC)S7)S3)=C2S1,124,72.9,1.7
583,260,6.84,6.7,13.15,0.604,0.86,5.84,3.89,1.95,O=C(N1C(CCCCC)CCCCC)C2=C3C4=C(C=C2)C5=CC=C6C7=C(C(N(C(CCCCC)CCCCC)C6=O)=O)C=C(C#CC8=CC(C#CC9=CC(C(N%10C(CCCCC)CCCCC)=O)=C%11C(C%12=CC=C%11C%10=O)=C9C%13=CC=C%14C%15=C(C(N(C(CCCCC)CCCCC)C%14=O)=O)C=CC%12=C%13%15)=C%16C=CC%17=C(C#CC%18=CC(C(N%19C(CCCCC)CCCCC)=O)=C%20C%21=C%18C%22=CC=C%23C%24=C(C(N(C(CCCCC)CCCCC)C%23=O)=O)C=CC(C%21=CC=C%20C%19=O)=C%22%24)C=C(C#CC%25=CC(C(N%26C(CCCCC)CCCCC)=O)=C%27C%28=C%25C%29=CC=C%30C%31=C(C(N(C(CCCCC)CCCCC)C%30=O)=O)C=CC(C%28=CC=C%27C%26=O)=C%29%31)C%32=C%17C%16=C8C=C%32)C(C4=CC=C3C1=O)=C57,3086.07,5.33,3.53,1.8,CC(SC1=C2C3=CC=C(CC(CC)CCCC)S3)=CC1=C(C4=CC=C(CC(CC)CCCC)S4)C5=C2C=C(S5)C6=CC=C(C7=C8C(C(C9=C(CC(CC)CCCC)SC(CC(CC)CCCC)=C9C8=O)=O)=C(C%10=CC=C(C)S%10)S7)S6,117,58.5,2
584,260,7.73,7.64,15.6,0.609,0.81,5.48,3.83,1.65,CCCCCCC(C=C1)=CC=C1C2(C3=CC=C(CCCCCC)C=C3)C4=CC5=C(C(C6=C5SC7=C6SC(/C=C8C(C(C=CC=C9)=C9C\\8=C(C#N)\\C#N)=O)=C7)(C%10=CC=C(CCCCCC)C=C%10)C%11=CC=C(CCCCCC)C=C%11)C=C4C%12=C2C(SC(/C=C%13C(C(C=CC=C%14)=C%14C\\%13=C(C#N)/C#N)=O)=C%15)=C%15S%12,1427.96,5.15,3.31,1.84,O=C(OCC(CC)CCCC)C1=C(F)C2=C(C)SC(C3=CC4=C(C(C5=CC=C(CC(CC)CCCC)S5)=C(C=C(C)S6)C6=C4C7=CC=C(CC(CC)CCCC)S7)S3)=C2S1,124,72.9,1.7
585,260,10.64,10.5,18.33,0.671,0.86,5.48,3.83,1.65,CCCCCCC(C=C1)=CC=C1C2(C3=CC=C(CCCCCC)C=C3)C4=CC5=C(C(C6=C5SC7=C6SC(/C=C8C(C(C=CC=C9)=C9C\\8=C(C#N)\\C#N)=O)=C7)(C%10=CC=C(CCCCCC)C=C%10)C%11=CC=C(CCCCCC)C=C%11)C=C4C%12=C2C(SC(/C=C%13C(C(C=CC=C%14)=C%14C\\%13=C(C#N)/C#N)=O)=C%15)=C%15S%12,1427.96,5.33,3.53,1.8,CC(SC1=C2C3=CC=C(CC(CC)CCCC)S3)=CC1=C(C4=CC=C(CC(CC)CCCC)S4)C5=C2C=C(S5)C6=CC=C(C7=C8C(C(C9=C(CC(CC)CCCC)SC(CC(CC)CCCC)=C9C8=O)=O)=C(C%10=CC=C(C)S%10)S7)S6,117,58.5,2
586,261,8.27,8.12,13.08,0.672,0.94,5.51,3.84,1.67,CCCCCCC(C=C1)=CC=C1C2(C3=CC=C(CCCCCC)C=C3)C4=CC5=C(C(C6=C5SC7=C6SC(/C=C8C(C(C=CC=C9)=C9C\\8=C(C#N)\\C#N)=O)=C7)(C%10=CC=C(CCCCCC)C=C%10)C%11=CC=C(CCCCCC)C=C%11)C=C4C%12=C2C(SC(/C=C%13C(C(C=CC=C%14)=C%14C\\%13=C(C#N)/C#N)=O)=C%15)=C%15S%12,1427.96,5.3,3.5,1.8,CC(SC1=C2C3=CC=C(C4=CC(C=CC(CC(CCCCCCCC)CCCCCC)=C5)=C5C=C4)S3)=CC1=C(C6=CC=C(C7=CC(C=CC(OCC(CCCCCCCC)CCCCCC)=C8)=C8C=C7)S6)C9=C2C=C(S9)C%10=C(CC(CC)CCCC)C=C(C%11=C%12C(C(C%13=C(CC(CC)CCCC)SC(CC(CC)CCCC)=C%13C%12=O)=O)=C(C%14=CC(CC(CC)CCCC)=C(C)S%14)S%11)S%10,18.3,12.3,1.49
587,261,10.02,9.9,15.16,0.701,0.943,5.51,3.84,1.67,CCCCCCC(C=C1)=CC=C1C2(C3=CC=C(CCCCCC)C=C3)C4=CC5=C(C(C6=C5SC7=C6SC(/C=C8C(C(C=CC=C9)=C9C\\8=C(C#N)\\C#N)=O)=C7)(C%10=CC=C(CCCCCC)C=C%10)C%11=CC=C(CCCCCC)C=C%11)C=C4C%12=C2C(SC(/C=C%13C(C(C=CC=C%14)=C%14C\\%13=C(C#N)/C#N)=O)=C%15)=C%15S%12,1427.96,5.3,3.5,1.8,CC(SC1=C2C3=CC=C(C4=CC(C=CC(CC(CCCCCCCC)CCCCCC)=C5)=C5C=C4)S3)=CC1=C(C6=CC=C(C7=CC(C=CC(OCC(CCCCCCCC)CCCCCC)=C8)=C8C=C7)S6)C9=C2C=C(S9)C%10=C(CC(CC)CCCC)C=C(C%11=C%12C(C(C%13=C(CC(CC)CCCC)SC(CC(CC)CCCC)=C%13C%12=O)=O)=C(C%14=CC(CC(CC)CCCC)=C(C)S%14)S%11)S%10,31.4,19.7,1.59
588,261,5.52,5.35,11.43,0.511,0.946,5.51,3.84,1.67,CCCCCCC(C=C1)=CC=C1C2(C3=CC=C(CCCCCC)C=C3)C4=CC5=C(C(C6=C5SC7=C6SC(/C=C8C(C(C=CC=C9)=C9C\\8=C(C#N)\\C#N)=O)=C7)(C%10=CC=C(CCCCCC)C=C%10)C%11=CC=C(CCCCCC)C=C%11)C=C4C%12=C2C(SC(/C=C%13C(C(C=CC=C%14)=C%14C\\%13=C(C#N)/C#N)=O)=C%15)=C%15S%12,1427.96,5.3,3.5,1.8,CC(SC1=C2C3=CC=C(C4=CC(C=CC(CC(CCCCCCCC)CCCCCC)=C5)=C5C=C4)S3)=CC1=C(C6=CC=C(C7=CC(C=CC(OCC(CCCCCCCC)CCCCCC)=C8)=C8C=C7)S6)C9=C2C=C(S9)C%10=C(CC(CC)CCCC)C=C(C%11=C%12C(C(C%13=C(CC(CC)CCCC)SC(CC(CC)CCCC)=C%13C%12=O)=O)=C(C%14=CC(CC(CC)CCCC)=C(C)S%14)S%11)S%10,73.3,32.6,2.25
589,262,2.55,2.5,5.81,0.61,0.72,5.53,3.79,1.74,O=C(N(CC)/C1=C(C#N)/C#N)/C(S1)=C/C(C2=NSN=C23)=CC=C3C4=CC5=C(C6=C(C5(C7=CC=C(CCCCCC)C=C7)C8=CC=C(CCCCCC)C=C8)C=C(C9=C(C%10(C%11=CC=C(CCCCCC)C=C%11)C%12=CC=C(CCCCCC)C=C%12)C=C(C%13=CC=C(/C=C(S/%14)\\C(N(CC)C%14=C(C#N)\\C#N)=O)C%15=NSN=C%15%13)S9)C%10=C6)S4,1582.17,5,3.1,1.9,CC1=CC(CCCCCC)=C(C)S1,21.1,11.6,1.82
590,262,5.67,5.48,9.86,0.65,0.9,5.34,3.28,2.06,O=C(N(CC)/C1=C(C#N)/C#N)/C(S1)=C/C(C2=NN(CCCCCCCC)N=C23)=CC=C3C4=CC5=C(C6=C(C5(C7=CC=C(CCCCCC)C=C7)C8=CC=C(CCCCCC)C=C8)C=C(C9=C(C%10(C%11=CC=C(CCCCCC)C=C%11)C%12=CC=C(CCCCCC)C=C%12)C=C(C%13=CC=C(/C=C(S/%14)\\C(N(CC)C%14=C(C#N)\\C#N)=O)C%15=NN(CCCCCCCC)N=C%15%13)S9)C%10=C6)S4,1772.51,5,3.1,1.9,CC1=CC(CCCCCC)=C(C)S1,21.1,11.6,1.82
591,263,10.9,10.79,17.24,0.71,0.89,5.53,3.83,1.7,O=C(C(C=C(F)C(F)=C1)=C1C/2=C(C#N)/C#N)C2=C/C3=CC(C4(CC(CC)CCCC)CC(CC)CCCC)=C(S3)C5=C4C=C(S5)C6=C(F)C=C(C(S7)=CC8=C7C(SC(/C=C9C(C(C=C(F)C(F)=C%10)=C%10C\\9=C(C#N)\\C#N)=O)=C%11)=C%11C8(CC(CC)CCCC)CC(CC)CCCC)C(F)=C6,1395.8,5.48,3.64,1.84,CC(SC1=C2C3=CC(F)=C(CC(CC)CCCC)S3)=CC1=C(C4=CC(F)=C(CC(CC)CCCC)S4)C5=C2C=C(S5)C6=CC=C(C7=C8C(C(C9=C(CC(CC)CCCC)SC(CC(CC)CCCC)=C9C8=O)=O)=C(C%10=CC=C(C)S%10)S7)S6,38.6,19.3,2
592,263,11.48,11.36,17.54,0.727,0.88,5.54,3.87,1.67,O=C(C(C=C(Cl)C(Cl)=C1)=C1C/2=C(C#N)/C#N)C2=C/C3=CC(C4(CC(CC)CCCC)CC(CC)CCCC)=C(S3)C5=C4C=C(S5)C6=C(F)C=C(C(S7)=CC8=C7C(SC(/C=C9C(C(C=C(Cl)C(Cl)=C%10)=C%10C\\9=C(C#N)\\C#N)=O)=C%11)=C%11C8(CC(CC)CCCC)CC(CC)CCCC)C(F)=C6,1461.6,5.48,3.64,1.84,CC(SC1=C2C3=CC(F)=C(CC(CC)CCCC)S3)=CC1=C(C4=CC(F)=C(CC(CC)CCCC)S4)C5=C2C=C(S5)C6=CC=C(C7=C8C(C(C9=C(CC(CC)CCCC)SC(CC(CC)CCCC)=C9C8=O)=O)=C(C%10=CC=C(C)S%10)S7)S6,38.6,19.3,2
593,264,12.09,11.89,18.52,0.714,0.914,5.6,3.93,1.67,CCCCCCC(C=C1)=CC=C1C2(C3=CC=C(CCCCCC)C=C3)C4=CC5=C(C(C6=C5SC7=C6SC(/C=C8C(C(C=CC=C9)=C9C\\8=C(C#N)\\C#N)=O)=C7)(C%10=CC=C(CCCCCC)C=C%10)C%11=CC=C(CCCCCC)C=C%11)C=C4C%12=C2C(SC(/C=C%13C(C(C=CC=C%14)=C%14C\\%13=C(C#N)/C#N)=O)=C%15)=C%15S%12,1427.96,5.46,3.5,1.96,CC(SC1=C2C3=CC=C(C4=CC=C(SCC(CCCCCC)CCCCCCCC)C=C4)C=C3)=CC1=C(C5=CC=C(C6=CC=C(SCC(CCCCCC)CCCCCCCC)C=C6)C=C5)C7=C2C=C(C8=CC=C(C9=C(F)C(F)=C(C%10=CC=C(C)S%10)C%11=NN(CC(CCCCCC)CCCCCCCC)N=C%119)S8)S7,48.3,21,2.3
594,265,11.15,10.66,16.59,0.675,0.952,5.51,3.91,1.6,CCCCCCC(C=C1)=CC=C1C2(C3=CC=C(CCCCCC)C=C3)C4=CC5=C(C(C6=C5SC7=C6SC(/C=C8C(C(C=CC(C)=C9)=C9C\\8=C(C#N)\\C#N)=O)=C7)(C%10=CC=C(CCCCCC)C=C%10)C%11=CC=C(CCCCCC)C=C%11)C=C4C%12=C2C(SC(/C=C%13C(C(C=CC(C)=C%14)=C%14C\\%13=C(C#N)/C#N)=O)=C%15)=C%15S%12,1456.01,5.21,3.41,1.8,CC(SC1=C2C3=CC=C(CC(CC)CCCC)S3)=CC1=C(C4=CC=C(CC(CC)CCCC)S4)C5=C2C=C(S5)C6=CC=C(C7=C8C(C(C9=C(CC(CC)CCCC)SC(CC(CC)CCCC)=C9C8=O)=O)=C(C%10=CC=C(C)S%10)S7)S6,117,58.5,2
595,266,8.3,8.1,16.2,0.596,0.84,5.37,3.86,1.51,O=C(C(C=CC=C1)=C1C/2=C(C#N)\\C#N)C2=C/C3=CC([Si]4(CCCCCCCCC)CCCCCCCC)=C(S3)C5=C4C6=C(CCCCCC)C(SC7=C8[Si](CCCCCCCC)(CCCCCCCC)C9=C7SC(/C=C%10C(C(C=CC=C%11)=C%11C\\%10=C(C#N)\\C#N)=O)=C9)=C8C(CCCCCC)=C6S5,1450.28,5.29,3.3,1.99,CC1=CC(C(S1)=C2C3=CC=C(CC(CCCCCC)CCCCCCCC)S3)=C(C4=C2C=C(C5=CC=C(C6=C(F)C(F)=C(C7=CC=C(C)S7)C8=NN(CCCCCCCC)N=C68)S5)S4)C9=CC=C(CC(CCCCCC)CCCCCCCC)S9,140,70,2
596,266,3.1,3,10.4,0.365,0.78,5.42,3.9,1.52,O=C(C(C=C(F)C(F)=C1)=C1C/2=C(C#N)\\C#N)C2=C/C3=CC([Si]4(CCCCCCCCC)CCCCCCCC)=C(S3)C5=C4C6=C(CCCCCC)C(SC7=C8[Si](CCCCCCCC)(CCCCCCCC)C9=C7SC(/C=C%10C(C(C=C(F)C(F)=C%11)=C%11C\\%10=C(C#N)\\C#N)=O)=C9)=C8C(CCCCCC)=C6S5,1522.24,5.29,3.3,1.99,CC1=CC(C(S1)=C2C3=CC=C(CC(CCCCCC)CCCCCCCC)S3)=C(C4=C2C=C(C5=CC=C(C6=C(F)C(F)=C(C7=CC=C(C)S7)C8=NN(CCCCCCCC)N=C68)S5)S4)C9=CC=C(CC(CCCCCC)CCCCCCCC)S9,140,70,2
597,266,2.8,2.7,10,0.339,0.78,5.45,4.01,1.44,O=C(C(C=C(Cl)C(Cl)=C1)=C1C/2=C(C#N)\\C#N)C2=C/C3=CC([Si]4(CCCCCCCCC)CCCCCCCC)=C(S3)C5=C4C6=C(CCCCCC)C(SC7=C8[Si](CCCCCCCC)(CCCCCCCC)C9=C7SC(/C=C%10C(C(C=C(Cl)C(Cl)=C%11)=C%11C\\%10=C(C#N)\\C#N)=O)=C9)=C8C(CCCCCC)=C6S5,1588.04,5.29,3.3,1.99,CC1=CC(C(S1)=C2C3=CC=C(CC(CCCCCC)CCCCCCCC)S3)=C(C4=C2C=C(C5=CC=C(C6=C(F)C(F)=C(C7=CC=C(C)S7)C8=NN(CCCCCCCC)N=C68)S5)S4)C9=CC=C(CC(CCCCCC)CCCCCCCC)S9,140,70,2
598,266,7.3,7.1,14.9,0.518,0.92,5.37,3.86,1.51,O=C(C(C=CC=C1)=C1C/2=C(C#N)\\C#N)C2=C/C3=CC([Si]4(CCCCCCCCC)CCCCCCCC)=C(S3)C5=C4C6=C(CCCCCC)C(SC7=C8[Si](CCCCCCCC)(CCCCCCCC)C9=C7SC(/C=C%10C(C(C=CC=C%11)=C%11C\\%10=C(C#N)\\C#N)=O)=C9)=C8C(CCCCCC)=C6S5,1450.28,5.33,3.29,2.04,CC(SC1=C2C3=CC=C(CC(CC)CCCC)S3)=CC1=C(C4=CC=C(CC(CC)CCCC)S4)C5=C2C=C(S5)C6=CC=C(C7=C8C(C(C9=C(CC(CC)CCCC)SC(CC(CC)CCCC)=C9C8=O)=O)=C(C%10=CC=C(C)S%10)S7)S6,117,58.5,2
599,266,9.4,9.2,16.8,0.654,0.84,5.42,3.9,1.52,O=C(C(C=C(F)C(F)=C1)=C1C/2=C(C#N)\\C#N)C2=C/C3=CC([Si]4(CCCCCCCCC)CCCCCCCC)=C(S3)C5=C4C6=C(CCCCCC)C(SC7=C8[Si](CCCCCCCC)(CCCCCCCC)C9=C7SC(/C=C%10C(C(C=C(F)C(F)=C%11)=C%11C\\%10=C(C#N)\\C#N)=O)=C9)=C8C(CCCCCC)=C6S5,1522.24,5.33,3.29,2.04,CC(SC1=C2C3=CC=C(CC(CC)CCCC)S3)=CC1=C(C4=CC=C(CC(CC)CCCC)S4)C5=C2C=C(S5)C6=CC=C(C7=C8C(C(C9=C(CC(CC)CCCC)SC(CC(CC)CCCC)=C9C8=O)=O)=C(C%10=CC=C(C)S%10)S7)S6,117,58.5,2
600,266,7.9,7.7,16.4,0.6,0.79,5.45,4.01,1.44,O=C(C(C=C(Cl)C(Cl)=C1)=C1C/2=C(C#N)\\C#N)C2=C/C3=CC([Si]4(CCCCCCCCC)CCCCCCCC)=C(S3)C5=C4C6=C(CCCCCC)C(SC7=C8[Si](CCCCCCCC)(CCCCCCCC)C9=C7SC(/C=C%10C(C(C=C(Cl)C(Cl)=C%11)=C%11C\\%10=C(C#N)\\C#N)=O)=C9)=C8C(CCCCCC)=C6S5,1588.04,5.33,3.29,2.04,CC(SC1=C2C3=CC=C(CC(CC)CCCC)S3)=CC1=C(C4=CC=C(CC(CC)CCCC)S4)C5=C2C=C(S5)C6=CC=C(C7=C8C(C(C9=C(CC(CC)CCCC)SC(CC(CC)CCCC)=C9C8=O)=O)=C(C%10=CC=C(C)S%10)S7)S6,117,58.5,2
601,267,2.13,2.13,5.78,0.39,0.95,5.6,4.05,1.55,CCCCCCC(C=C1)=CC=C1C2(C3=CC=C(CCCCCC)C=C3)C4=CC5=C(C(C6=C5SC7=C6SC(/C=C8C(C(C=CC=C9)=C9C\\8=C(C#N)\\C#N)=O)=C7)(C%10=CC=C(CCCCCC)C=C%10)C%11=CC=C(CCCCCC)C=C%11)C=C4C%12=C2C(SC(/C=C%13C(C(C=CC=C%14)=C%14C\\%13=C(C#N)/C#N)=O)=C%15)=C%15S%12,1427.96,5.46,3.57,1.89,CCCCC(CC)CC(S1)=CC=C1C2=C3C(C=C(C(S4)=C(C(C5=C(CCCCCCCC)SC(CCCCCCCC)=C5C6=O)=O)C6=C4C)S3)=C(C7=CC=C(CC(CC)CCCC)S7)C8=C2C=C(C)S8,32.5,16.2,2.01
602,267,9.01,9.01,16.33,0.64,0.84,5.6,4.05,1.55,CCCCCCC(C=C1)=CC=C1C2(C3=CC=C(CCCCCC)C=C3)C4=CC5=C(C(C6=C5SC7=C6SC(/C=C8C(C(C=CC=C9)=C9C\\8=C(C#N)\\C#N)=O)=C7)(C%10=CC=C(CCCCCC)C=C%10)C%11=CC=C(CCCCCC)C=C%11)C=C4C%12=C2C(SC(/C=C%13C(C(C=CC=C%14)=C%14C\\%13=C(C#N)/C#N)=O)=C%15)=C%15S%12,1427.96,5.35,3.58,1.77,CCCCC(CC)CC(S1)=CC=C1C2=C3C(C=C(C(S4)=CC=C4C(S5)=C(C(C6=C(CCCCCCCC)SC(CCCCCCCC)=C6C7=O)=O)C7=C5C8=CC=C(C)S8)S3)=C(C9=CC=C(CC(CC)CCCC)S9)C%10=C2C=C(C)S%10,169.5,66.4,2.55
603,267,9.22,9.22,15.52,0.68,0.88,5.6,4.05,1.55,CCCCCCC(C=C1)=CC=C1C2(C3=CC=C(CCCCCC)C=C3)C4=CC5=C(C(C6=C5SC7=C6SC(/C=C8C(C(C=CC=C9)=C9C\\8=C(C#N)\\C#N)=O)=C7)(C%10=CC=C(CCCCCC)C=C%10)C%11=CC=C(CCCCCC)C=C%11)C=C4C%12=C2C(SC(/C=C%13C(C(C=CC=C%14)=C%14C\\%13=C(C#N)/C#N)=O)=C%15)=C%15S%12,1427.96,5.37,3.54,1.83,CCCCC(CC)CC(S1)=CC=C1C2=C3C(C=C(C4=C(CCCCCC)C(S5)=C(S4)C=C5C(S6)=C(C(C7=C(CCCCCCCC)SC(CCCCCCCC)=C7C8=O)=O)C8=C6C9=CC%10=C(C(CCCCCC)=C(C)S%10)S9)S3)=C(C%11=CC=C(CC(CC)CCCC)S%11)C%12=C2C=C(C)S%12,153.2,66.6,2.3
604,268,10.12,9.91,15.91,0.7,0.88,5.77,3.87,1.9,CCCCCCC(C=C1)=CC=C1C2(CCCCCCCC)C3=CC4=C(C(C5=C4SC(/C=C6C(C(C=CC(C)=C7)=C7C\\6=C(C#N)\\C#N)=O)=C5)(CCCCCCCC)C8=CC=C(CCCCCC)C=C8)C=C3C9=C2C=C(/C=C%10C(C(C=CC(C)=C%11)=C%11C\\%10=C(C#N)/C#N)=O)S9,1247.76,5.33,3.53,1.8,CC(SC1=C2C3=CC=C(CC(CC)CCCC)S3)=CC1=C(C4=CC=C(CC(CC)CCCC)S4)C5=C2C=C(S5)C6=CC=C(C7=C8C(C(C9=C(CC(CC)CCCC)SC(CC(CC)CCCC)=C9C8=O)=O)=C(C%10=CC=C(C)S%10)S7)S6,117,58.5,2
605,268,11.19,11.01,16.41,0.74,0.91,5.59,3.88,1.71,CCCCCCC(C=C1)=CC=C1C2(CCCCCCCC)C3=CC4=C(C(C5=C4SC6=C5SC(/C=C7C(C(C=CC(C)=C8)=C8C\\7=C(C#N)\\C#N)=O)=C6)(CCCCCCCC)C9=CC=C(CCCCCC)C=C9)C=C3C%10=C2C(SC(/C=C%11C(C(C=CC(C)=C%12)=C%12C\\%11=C(C#N)/C#N)=O)=C%13)=C%13S%10,1359.92,5.33,3.53,1.8,CC(SC1=C2C3=CC=C(CC(CC)CCCC)S3)=CC1=C(C4=CC=C(CC(CC)CCCC)S4)C5=C2C=C(S5)C6=CC=C(C7=C8C(C(C9=C(CC(CC)CCCC)SC(CC(CC)CCCC)=C9C8=O)=O)=C(C%10=CC=C(C)S%10)S7)S6,117,58.5,2
606,269,8.38,8.05,16.19,0.681,0.76,5.58,3.98,1.6,CCCCCCC(C=C1)=CC=C1C2(C3=CC=C(CCCCCC)C=C3)C4=CC5=C(C(C6=C5SC7=C6SC(/C=C8C(C(C=CC(C)=C9)=C9C\\8=C(C#N)\\C#N)=O)=C7)(C%10=CC=C(CCCCCC)C=C%10)C%11=CC=C(CCCCCC)C=C%11)C=C4C%12=C2C(SC(/C=C%13C(C(C=CC(C)=C%14)=C%14C\\%13=C(C#N)/C#N)=O)=C%15)=C%15S%12,1456.01,5.21,3.28,1.93,CC(S1)=CC=C1C(C2=NN(CC(CCCCCC)CCCC)N=C23)=C(F)C(F)=C3C4=CC=C(S4)C5=CC(OC(CCCCCCCC)(CCCCCCCC)C6=C7SC(C)=C6)=C7S5,56,22.4,2.5
607,269,10.51,10.24,17.15,0.753,0.81,5.58,3.98,1.6,CCCCCCC(C=C1)=CC=C1C2(C3=CC=C(CCCCCC)C=C3)C4=CC5=C(C(C6=C5SC7=C6SC(/C=C8C(C(C=CC(C)=C9)=C9C\\8=C(C#N)\\C#N)=O)=C7)(C%10=CC=C(CCCCCC)C=C%10)C%11=CC=C(CCCCCC)C=C%11)C=C4C%12=C2C(SC(/C=C%13C(C(C=CC(C)=C%14)=C%14C\\%13=C(C#N)/C#N)=O)=C%15)=C%15S%12,1456.01,5.3,3.33,1.97,CC(S1)=CC=C1C(C2=NN(CC(CCCCCC)CCCC)N=C23)=C(F)C(F)=C3C4=CC=C(S4)C5=CC(SC(CCCCCCCC)(CCCCCCCC)C6=C7SC(C)=C6)=C7S5,51.7,23.5,2.2
608,270,0.15,0.15,0.55,0.257,1.06,5.98,3.61,2.37,O=C(N(C(CCCCCC)CCCCCC)C1=O)C2=CC=C3C4=C(C5=C6C=C(C(N(C(CCCCCC)CCCCCC)C7=O)=O)C8=C7C=CC3=C58)C(C9=C6OC(C(O%10)=CC%11=C%10C%12=C%13C%14=C(C%15=CC=C(C(N(C(CCCCCC)CCCCCC)C%16=O)=O)C%17=C%16C=C%11C%13=C%15%17)C=CC%18=C%14C(C(N(C(CCCCCC)CCCCCC)C%18=O)=O)=C%12)=C9)=CC1=C42,1636.18,5.23,3.4,1.83,CC(SC1=C2C3=CC=C(CC(CC)CCCC)S3)=CC1=C(C4=CC=C(CC(CC)CCCC)S4)C5=C2C=C(S5)C6=CC=C(C7=C8C(C(C9=C(CC(CC)CCCC)SC(CC(CC)CCCC)=C9C8=O)=O)=C(C%10=CC=C(C)S%10)S7)S6,117,58.5,2
609,270,6.33,6.33,9.88,0.616,1.04,5.86,3.56,2.3,O=C(N(C(CCCCCC)CCCCCC)C1=O)C2=CC=C3C4=C(C5=C6C=C(C(N(C(CCCCCC)CCCCCC)C7=O)=O)C8=C7C=CC3=C58)C(C9=C6OC(C%10=CC%11=C(C=C%10)C%12=CC=C(C(O%13)=CC%14=C%13C%15=C%16C%17=C(C%18=CC=C(C(N(C(CCCCCC)CCCCCC)C%19=O)=O)C%20=C%19C=C%14C%16=C%18%20)C=CC%21=C%17C(C(N(C(CCCCCC)CCCCCC)C%21=O)=O)=C%15)C=C%12C%11(CCCCCCCC)CCCCCCCC)=C9)=CC1=C42,2024.82,5.23,3.4,1.83,CC(SC1=C2C3=CC=C(CC(CC)CCCC)S3)=CC1=C(C4=CC=C(CC(CC)CCCC)S4)C5=C2C=C(S5)C6=CC=C(C7=C8C(C(C9=C(CC(CC)CCCC)SC(CC(CC)CCCC)=C9C8=O)=O)=C(C%10=CC=C(C)S%10)S7)S6,117,58.5,2
610,271,10.2,9.95,15.11,0.63,1.01,5.66,4.11,1.55,CCCCCCC(C=C1)=CC=C1C2(C3=CC=C(CCCCCC)C=C3)C4=CC5=C(C(C6=C5SC7=C6SC(/C=C8C(C(C=C(F)C(F)=C9)=C9C\\8=C(C#N)\\C#N)=O)=C7)(C%10=CC=C(CCCCCC)C=C%10)C%11=CC=C(CCCCCC)C=C%11)C=C4C%12=C2C(SC(/C=C%13C(C(C=C(F)C(F)=C%14)=C%14C\\%13=C(C#N)/C#N)=O)=C%15)=C%15S%12,1499.92,5.33,3.61,1.72,CC(S1)=CC(F)=C1C2=C(F)C=C(C3=C(OCCCCCCCC)C(OCCCCCCCC)=C(C)C4=NON=C43)S2,62.8,31.1,2.02
611,272,9.28,9.13,21.3,0.668,0.65,5.29,3.93,1.36,CCCCCCC1(CCCCCC)C2=C(SC(/C=C3C(C(C=C(Cl)C(Cl)=C4)=C4C\\3=C(C#N)\\C#N)=O)=C2)C5=C1C=C(C(S6)=CC7=C6C(SC(/C=C8C(C(C=C(Cl)C(Cl)=C9)=C9C\\8=C(C#N)/C#N)=O)=C%10)=C%10C7(CCCCCC)CCCCCC)S5,1237.71,5.18,3.38,1.8,CC(SC1=C2C3=CC=C(CC(CC)CCCC)S3)=CC1=C(C4=CC=C(CC(CC)CCCC)S4)C5=C2C=C(S5)C6=CC=C(C7=C8C(C(C9=C(CC(CC)CCCC)SC(CC(CC)CCCC)=C9C8=O)=O)=C(C%10=CC=C(C)S%10)S7)S6,117,58.5,2
612,272,9.47,9.29,20.1,0.696,0.68,5.26,3.87,1.39,CCCCCCC1(CCCCCC)C2=C(SC(/C=C3C(C(C=C(F)C(F)=C4)=C4C\\3=C(C#N)\\C#N)=O)=C2)C5=C1C=C(C(S6)=CC7=C6C(SC(/C=C8C(C(C=C(F)C(F)=C9)=C9C\\8=C(C#N)/C#N)=O)=C%10)=C%10C7(CCCCCC)CCCCCC)S5,1171.5,5.18,3.38,1.8,CC(SC1=C2C3=CC=C(CC(CC)CCCC)S3)=CC1=C(C4=CC=C(CC(CC)CCCC)S4)C5=C2C=C(S5)C6=CC=C(C7=C8C(C(C9=C(CC(CC)CCCC)SC(CC(CC)CCCC)=C9C8=O)=O)=C(C%10=CC=C(C)S%10)S7)S6,117,58.5,2
613,273,6.8,6.5,14.2,0.487,0.985,5.55,3.95,1.6,CCCCCCC(C=C1)=CC=C1C2(C3=CC=C(CCCCCC)C=C3)C4=CC5=C(C(C6=C5SC7=C6SC(/C=C8C(C(C=CC=C9)=C9C\\8=C(C#N)\\C#N)=O)=C7)(C%10=CC=C(CCCCCC)C=C%10)C%11=CC=C(CCCCCC)C=C%11)C=C4C%12=C2C(SC(/C=C%13C(C(C=CC=C%14)=C%14C\\%13=C(C#N)/C#N)=O)=C%15)=C%15S%12,1427.96,5.55,3.72,1.83,CC1=CC2=CC(C3=CC=C(C4=C(CC(CCCCCCCC)CCCCCCCCCC)C=C(S4)C(C5=NSN=C5C(C(S6)=CC(CC(CCCCCCCC)CCCCCCCCCC)=C6C)=C7F)=C7F)S3)=CC=C2S1,35.2,25,1.41
614,273,8.5,7.8,17.5,0.537,0.899,5.75,4.2,1.55,O=C(C(C=CC=C1)=C1C/2=C(C#N)\\C#N)C2=C/C(S3)=CC4=C3C5=C(C4(CCCCCC)CCCCCC)C=C6C(C(CCCCCC)(CCCCCC)C7=C6SC(/C=C8C(C(C=CC=C9)=C9C\\8=C(C#N)/C#N)=O)=C7)=C5,1011.4,5.55,3.72,1.83,CC1=CC2=CC(C3=CC=C(C4=C(CC(CCCCCCCC)CCCCCCCCCC)C=C(S4)C(C5=NSN=C5C(C(S6)=CC(CC(CCCCCCCC)CCCCCCCCCC)=C6C)=C7F)=C7F)S3)=CC=C2S1,35.2,25,1.41
615,273,6.9,6.8,13,0.592,0.899,5.55,3.95,1.6,CCCCCCC(C=C1)=CC=C1C2(C3=CC=C(CCCCCC)C=C3)C4=CC5=C(C(C6=C5SC7=C6SC(/C=C8C(C(C=CC=C9)=C9C\\8=C(C#N)\\C#N)=O)=C7)(C%10=CC=C(CCCCCC)C=C%10)C%11=CC=C(CCCCCC)C=C%11)C=C4C%12=C2C(SC(/C=C%13C(C(C=CC=C%14)=C%14C\\%13=C(C#N)/C#N)=O)=C%15)=C%15S%12,1427.96,5.35,3.63,1.72,CC1=CC2=CC=C(C3=CC=C(C4=C(CC(CCCCCCCC)CCCCCCCCCC)C=C(S4)C(C5=NSN=C5C(C(S6)=CC(CC(CCCCCCCC)CCCCCCCCCC)=C6C)=C7F)=C7F)S3)C=C2S1,44.5,28.9,1.54
616,273,6.8,6.4,12.9,0.682,0.778,5.75,4.2,1.55,O=C(C(C=CC=C1)=C1C/2=C(C#N)\\C#N)C2=C/C(S3)=CC4=C3C5=C(C4(CCCCCC)CCCCCC)C=C6C(C(CCCCCC)(CCCCCC)C7=C6SC(/C=C8C(C(C=CC=C9)=C9C\\8=C(C#N)/C#N)=O)=C7)=C5,1011.4,5.35,3.63,1.72,CC1=CC2=CC=C(C3=CC=C(C4=C(CC(CCCCCCCC)CCCCCCCCCC)C=C(S4)C(C5=NSN=C5C(C(S6)=CC(CC(CCCCCCCC)CCCCCCCCCC)=C6C)=C7F)=C7F)S3)C=C2S1,44.5,28.9,1.54
617,274,8.73,8.46,15.93,0.67,0.81,5.6,4,1.6,CCCCCCC(C=C1)=CC=C1C2(C3=CC=C(CCCCCC)C=C3)C4=CC5=C(C(C6=C5SC7=C6SC(/C=C8C(C(C=CC=C9)=C9C\\8=C(C#N)\\C#N)=O)=C7)(C%10=CC=C(CCCCCC)C=C%10)C%11=CC=C(CCCCCC)C=C%11)C=C4C%12=C2C(SC(/C=C%13C(C(C=CC=C%14)=C%14C\\%13=C(C#N)/C#N)=O)=C%15)=C%15S%12,1427.96,5.22,3.64,1.58,O=C(OCC(CC)CCCC)C1=C(F)C2=C(C)SC(C3=CC4=C(C(C5=CC=C(CC(CC)CCCC)S5)=C(C=C(C)S6)C6=C4C7=CC=C(CC(CC)CCCC)S7)S3)=C2S1,124,72.9,1.7
618,274,9.45,9.18,15.81,0.6,1,5.5,3.9,1.6,O=C(/C(S1)=C/C(C2=NSN=C32)=CC=C3C(S4)=CC5=C4C6=CC(C(CC(CC)CCCC)(CC(CC)CCCC)C7=C8SC(C9=CC=C(/C=C%10SC(N(CC)C\\%10=O)=S)C%11=NSN=C9%11)=C7)=C8C=C6C5(CC(CC)CCCC)CC(CC)CCCC)N(CC)C1=S,1326.02,5.22,3.64,1.58,O=C(OCC(CC)CCCC)C1=C(F)C2=C(C)SC(C3=CC4=C(C(C5=CC=C(CC(CC)CCCC)S5)=C(C=C(C)S6)C6=C4C7=CC=C(CC(CC)CCCC)S7)S3)=C2S1,124,72.9,1.7
619,274,11.88,11.31,26.36,0.62,0.72,5.4,4.2,1.2,CCCCCCC(C=C1)=CC=C1C(C2=C3SC(C4=C(OCC(CC)CCCC)C=C(/C=C5C(C(C=C(F)C(F)=C6)=C6C\\5=C(C#N)\\C#N)=O)S4)=C2)(C7=CC=C(CCCCCC)C=C7)C8=C3C=C(C(C9=C%10SC(C(S%11)=C(C=C%11/C=C%12/C(C(C=C%13F)=C(C%12=O)C=C%13F)=C(C#N)/C#N)OCC(CCCC)CC)=C9)(C%14=CC=C(CCCCCC)C=C%14)C%15=CC=C(CCCCCC)C=C%15)C%10=C8,1808.42,5.22,3.64,1.58,O=C(OCC(CC)CCCC)C1=C(F)C2=C(C)SC(C3=CC4=C(C(C5=CC=C(CC(CC)CCCC)S5)=C(C=C(C)S6)C6=C4C7=CC=C(CC(CC)CCCC)S7)S3)=C2S1,124,72.9,1.7
620,275,5.13,4.88,11.39,0.517,0.872,5.31,3.91,1.4,CCCCCCC(C=C1)=CC=C1C(C2=C3SC(C4=C(OCC(CC)CCCC)C=C(/C=C5C(C(C=CC=C6)=C6C/5=C(C#N)/C#N)=O)S4)=C2)(C7=CC=C(CCCCCC)C=C7)C8=C3C=C(C(C9=C%10SC(C%11=C(C=C(/C=C%12\\C(C%13=C(C%12=O)C=CC=C%13)=C(C#N)\\C#N)S%11)OCC(CCCC)CC)=C9)(C%14=CC=C(CCCCCC)C=C%14)C%15=CC=C(CCCCCC)C=C%15)C%10=C8,1736.46,5.21,2.9,2.31,CC1=CC(C(S1)=C2C3=CC=C(CC(CC)CCCC)S3)=C(C4=C2C=C(C5=CC=C(C6=C(F)C(F)=C(C7=CC=C(C)S7)C8=NN(CC(CCCCCC)CCCCCCCC)N=C68)S5)S4)C9=CC=C(CC(CC)CCCC)S9,170,53.1,3.2
621,275,10.48,10.26,18.76,0.582,0.96,5.31,3.68,1.63,CCCCCCC(C=C1)=CC=C1C(C2=C3SC(C4=C(OCC(CC)CCCC)C(C=C5C(C(C=CC=C6)=C6/C5=C(C#N)/C#N)=O)=CS4)=C2)(C7=CC=C(CCCCCC)C=C7)C8=C3C=C(C(C9=C%10SC(C%11=C(C(/C=C%12\\C(C%13=C(C%12=O)C=CC=C%13)=C(C#N)\\C#N)=CS%11)OCC(CCCC)CC)=C9)(C%14=CC=C(CCCCCC)C=C%14)C%15=CC=C(CCCCCC)C=C%15)C%10=C8,1736.46,5.21,2.9,2.31,CC1=CC(C(S1)=C2C3=CC=C(CC(CC)CCCC)S3)=C(C4=C2C=C(C5=CC=C(C6=C(F)C(F)=C(C7=CC=C(C)S7)C8=NN(CC(CCCCCC)CCCCCCCC)N=C68)S5)S4)C9=CC=C(CC(CC)CCCC)S9,170,53.1,3.2
622,275,3.38,3.27,7.16,0.528,0.894,5.31,3.91,1.4,CCCCCCC(C=C1)=CC=C1C(C2=C3SC(C4=C(OCC(CC)CCCC)C=C(/C=C5C(C(C=CC=C6)=C6C/5=C(C#N)/C#N)=O)S4)=C2)(C7=CC=C(CCCCCC)C=C7)C8=C3C=C(C(C9=C%10SC(C%11=C(C=C(/C=C%12\\C(C%13=C(C%12=O)C=CC=C%13)=C(C#N)\\C#N)S%11)OCC(CCCC)CC)=C9)(C%14=CC=C(CCCCCC)C=C%14)C%15=CC=C(CCCCCC)C=C%15)C%10=C8,1736.46,5.26,3.16,2.1,CC(SC1=C2C3=CC=C(CC(CC)CCCC)S3)=CC1=C(C4=CC=C(CC(CC)CCCC)S4)C5=C2C=C(S5)C6=CC=C(C7=C8C(C(C9=C(CC(CC)CCCC)SC(CC(CC)CCCC)=C9C8=O)=O)=C(C%10=CC=C(C)S%10)S7)S6,117,58.5,2
623,275,8.79,8.43,14.67,0.596,1.006,5.31,3.68,1.63,CCCCCCC(C=C1)=CC=C1C(C2=C3SC(C4=C(OCC(CC)CCCC)C(C=C5C(C(C=CC=C6)=C6/C5=C(C#N)/C#N)=O)=CS4)=C2)(C7=CC=C(CCCCCC)C=C7)C8=C3C=C(C(C9=C%10SC(C%11=C(C(/C=C%12\\C(C%13=C(C%12=O)C=CC=C%13)=C(C#N)\\C#N)=CS%11)OCC(CCCC)CC)=C9)(C%14=CC=C(CCCCCC)C=C%14)C%15=CC=C(CCCCCC)C=C%15)C%10=C8,1736.46,5.26,3.16,2.1,CC(SC1=C2C3=CC=C(CC(CC)CCCC)S3)=CC1=C(C4=CC=C(CC(CC)CCCC)S4)C5=C2C=C(S5)C6=CC=C(C7=C8C(C(C9=C(CC(CC)CCCC)SC(CC(CC)CCCC)=C9C8=O)=O)=C(C%10=CC=C(C)S%10)S7)S6,117,58.5,2
624,276,8.18,8.01,15.31,0.6,0.89,5.48,3.83,1.65,CCCCCCC(C=C1)=CC=C1C2(C3=CC=C(CCCCCC)C=C3)C4=CC5=C(C(C6=C5SC7=C6SC(/C=C8C(C(C=CC=C9)=C9C\\8=C(C#N)\\C#N)=O)=C7)(C%10=CC=C(CCCCCC)C=C%10)C%11=CC=C(CCCCCC)C=C%11)C=C4C%12=C2C(SC(/C=C%13C(C(C=CC=C%14)=C%14C\\%13=C(C#N)/C#N)=O)=C%15)=C%15S%12,1427.96,5.31,3.66,1.65,CC(SC1=C2C3=CC=C(CC(CC)CCCC)S3)=CC1=C(C4=CC=C(CC(CC)CCCC)S4)C5=C2C=C(C(S6)=CC7=C6C=C(C8=C(C(N9CC(CCCCCCCC)CCCCCCCCCC)=O)C(C9=O)=C(C%10=CC%11=C(C=C(C(SC%12=C%13C%14=CC=C(CC(CC)CCCC)S%14)=CC%12=C(C%15=CC=C(CC(CC)CCCC)S%15)C%16=C%13C=C(C%17=C%18C(C(F)=C(C(OCC(CC)CCCC)=O)S%18)=C(C)S%17)S%16)S%11)S%10)N8CCCCCCCC)S7)S5,4.3,2.2,1.93
