Repository: aspuru-guzik-group/Beyond-Molecular-Structure-ML-for-OPV-Materials-Devices

File: datasets/Saeki_2022_n1318/raw/Saeki.csv (part 8 of 16)
ID,Ref,PCE_max(%),PCE_ave(%),Jsc(mA/cm2),FF,Voc(V),'-HOMO_n(eV),'-LUMO_n(eV),Eg_n(eV),n(SMILES),M (g/mol),'-HOMO_p(eV),'-LUMO_p(eV),Eg_p(eV),p(SMILES),Mw (kg/mol),Mn(kg/mol),PDI
625,276,8.73,8.58,21.44,0.55,0.74,5.44,4.19,1.25,CCCCCCC(C=C1)=CC=C1C(C2=C3SC(C4=C(OCC(CC)CCCC)C=C(/C=C5C(C(C=C(F)C(F)=C6)=C6C\\5=C(C#N)\\C#N)=O)S4)=C2)(C7=CC=C(CCCCCC)C=C7)C8=C3C=C(C(C9=C%10SC(C(S%11)=C(C=C%11/C=C%12/C(C(C=C%13F)=C(C%12=O)C=C%13F)=C(C#N)/C#N)OCC(CCCC)CC)=C9)(C%14=CC=C(CCCCCC)C=C%14)C%15=CC=C(CCCCCC)C=C%15)C%10=C8,1808.42,5.31,3.66,1.65,CC(SC1=C2C3=CC=C(CC(CC)CCCC)S3)=CC1=C(C4=CC=C(CC(CC)CCCC)S4)C5=C2C=C(C(S6)=CC7=C6C=C(C8=C(C(N9CC(CCCCCCCC)CCCCCCCCCC)=O)C(C9=O)=C(C%10=CC%11=C(C=C(C(SC%12=C%13C%14=CC=C(CC(CC)CCCC)S%14)=CC%12=C(C%15=CC=C(CC(CC)CCCC)S%15)C%16=C%13C=C(C%17=C%18C(C(F)=C(C(OCC(CC)CCCC)=O)S%18)=C(C)S%17)S%16)S%11)S%10)N8CCCCCCCC)S7)S5,4.3,2.2,1.93
626,277,10.2,10,21.3,0.68,0.71,5.44,4.19,1.25,CCCCCCC(C=C1)=CC=C1C(C2=C3SC(C4=C(OCC(CC)CCCC)C=C(/C=C5C(C(C=C(F)C(F)=C6)=C6C\\5=C(C#N)\\C#N)=O)S4)=C2)(C7=CC=C(CCCCCC)C=C7)C8=C3C=C(C(C9=C%10SC(C(S%11)=C(C=C%11/C=C%12/C(C(C=C%13F)=C(C%12=O)C=C%13F)=C(C#N)/C#N)OCC(CCCC)CC)=C9)(C%14=CC=C(CCCCCC)C=C%14)C%15=CC=C(CCCCCC)C=C%15)C%10=C8,1808.42,5.22,3.64,1.58,O=C(OCC(CC)CCCC)C1=C(F)C2=C(C)SC(C3=CC4=C(C(C5=CC=C(CC(CC)CCCC)S5)=C(C=C(C)S6)C6=C4C7=CC=C(CC(CC)CCCC)S7)S3)=C2S1,124,72.9,1.7
627,278,7.46,7.17,15.45,0.51,0.95,5.55,3.9,1.65,CCCCCCC(C=C1)=CC=C1C2(C3=CC=C(CCCCCC)C=C3)C4=CC5=C(C(C6=C5[Se]C7=C6SC(/C=C8C(C(C=CC=C9)=C9C\\8=C(C#N)\\C#N)=O)=C7)(C%10=CC=C(CCCCCC)C=C%10)C%11=CC=C(CCCCCC)C=C%11)C=C4C%12=C2C(SC(/C=C%13C(C(C=CC=C%14)=C%14C\\%13=C(C#N)/C#N)=O)=C%15)=C%15[Se]%12,1521.76,5.45,3.65,1.8,CC(SC1=C2C3=CC(F)=C(CC(CC)CCCC)S3)=CC1=C(C4=CC(F)=C(CC(CC)CCCC)S4)C5=C2C=C(S5)C6=CC=C(C7=C8C(C(C9=C(CC(CC)CCCC)SC(CC(CC)CCCC)=C9C8=O)=O)=C(C%10=CC=C(C)S%10)S7)S6,38.6,19.3,2
628,278,13.32,12.91,22.92,0.75,0.78,5.65,4.08,1.57,CCCCCCC(C=C1)=CC=C1C2(C3=CC=C(CCCCCC)C=C3)C4=CC5=C(C(C6=C5[Se]C7=C6SC(/C=C8C(C(C=C(Cl)C(Cl)=C9)=C9C\\8=C(C#N)\\C#N)=O)=C7)(C%10=CC=C(CCCCCC)C=C%10)C%11=CC=C(CCCCCC)C=C%11)C=C4C%12=C2C(SC(/C=C%13C(C(C=C(Cl)C(Cl)=C%14)=C%14C\\%13=C(C#N)/C#N)=O)=C%15)=C%15[Se]%12,1659.52,5.45,3.65,1.8,CC(SC1=C2C3=CC(F)=C(CC(CC)CCCC)S3)=CC1=C(C4=CC(F)=C(CC(CC)CCCC)S4)C5=C2C=C(S5)C6=CC=C(C7=C8C(C(C9=C(CC(CC)CCCC)SC(CC(CC)CCCC)=C9C8=O)=O)=C(C%10=CC=C(C)S%10)S7)S6,38.6,19.3,2
629,279,3.98,3.81,7.16,0.586,0.95,5.47,3.82,1.65,CCCCCCC(C=C1)=CC=C1C2(C3=CC=C(CCCCCC)C=C3)C4=CC5=C(C(C6=C5SC7=C6N(CC(CCCC)CCCCCC)C8=C7SC(/C=C9C(C(C=CC=C%10)=C%10C\\9=C(C#N)\\C#N)=O)=C8)(C%11=CC=C(CCCCCC)C=C%11)C%12=CC=C(CCCCCC)C=C%12)C=C4C%13=C2C(N(CC(CCCCCC)CCCC)C%14=C%15SC(/C=C%16C(C(C=CC=C%17)=C%17C\\%16=C(C#N)/C#N)=O)=C%14)=C%15S%13,1842.68,5.33,3.29,2.04,CC(SC1=C2C3=CC=C(CC(CC)CCCC)S3)=CC1=C(C4=CC=C(CC(CC)CCCC)S4)C5=C2C=C(S5)C6=CC=C(C7=C8C(C(C9=C(CC(CC)CCCC)SC(CC(CC)CCCC)=C9C8=O)=O)=C(C%10=CC=C(C)S%10)S7)S6,117,58.5,2
630,279,11.1,10.7,19.8,0.671,0.835,5.54,3.94,1.6,CCCCCCC(C=C1)=CC=C1C2(C3=CC=C(CCCCCC)C=C3)C4=CC5=C(C(C6=C5SC7=C6N(CC(CCCC)CCCCCC)C8=C7SC(/C=C9C(C(C=C(F)C(F)=C%10)=C%10C\\9=C(C#N)\\C#N)=O)=C8)(C%11=CC=C(CCCCCC)C=C%11)C%12=CC=C(CCCCCC)C=C%12)C=C4C%13=C2C(N(CC(CCCCCC)CCCC)C%14=C%15SC(/C=C%16C(C(C=C(F)C(F)=C%17)=C%17C\\%16=C(C#N)/C#N)=O)=C%14)=C%15S%13,1914.64,5.33,3.29,2.04,CC(SC1=C2C3=CC=C(CC(CC)CCCC)S3)=CC1=C(C4=CC=C(CC(CC)CCCC)S4)C5=C2C=C(S5)C6=CC=C(C7=C8C(C(C9=C(CC(CC)CCCC)SC(CC(CC)CCCC)=C9C8=O)=O)=C(C%10=CC=C(C)S%10)S7)S6,117,58.5,2
631,279,13.4,13,22.2,0.74,0.813,5.51,3.95,1.56,CCCCCCC(C=C1)=CC=C1C2(C3=CC=C(CCCCCC)C=C3)C4=CC5=C(C(C6=C5SC7=C6N(CC(CCCC)CCCCCC)C8=C7SC(/C=C9C(C(C=C(Cl)C(Cl)=C%10)=C%10C\\9=C(C#N)\\C#N)=O)=C8)(C%11=CC=C(CCCCCC)C=C%11)C%12=CC=C(CCCCCC)C=C%12)C=C4C%13=C2C(N(CC(CCCCCC)CCCC)C%14=C%15SC(/C=C%16C(C(C=C(Cl)C(Cl)=C%17)=C%17C\\%16=C(C#N)/C#N)=O)=C%14)=C%15S%13,1980.45,5.33,3.29,2.04,CC(SC1=C2C3=CC=C(CC(CC)CCCC)S3)=CC1=C(C4=CC=C(CC(CC)CCCC)S4)C5=C2C=C(S5)C6=CC=C(C7=C8C(C(C9=C(CC(CC)CCCC)SC(CC(CC)CCCC)=C9C8=O)=O)=C(C%10=CC=C(C)S%10)S7)S6,117,58.5,2
632,280,11.9,11.7,22.5,0.703,0.74,5.48,4.02,1.46,CCCCCCC(C=C1)=CC=C1C2(C3=CC=C(CCCCCC)C=C3)C4=C(SC5=C4SC6=C5C(C7=C6SC8=C7SC(/C=C9C(C(C=CC(F)=C%10)=C%10C\\9=C(C#N)\\C#N)=O)=C8)(C%11=CC=C(CCCCCC)C=C%11)C%12=CC=C(CCCCCC)C=C%12)C%13=C2C(SC(/C=C%14C(C(C=CC(F)=C%15)=C%15C\\%14=C(C#N)/C#N)=O)=C%16)=C%16S%13,1526.04,5.28,3.5,1.78,O=C(OCC(CC)CCCC)C1=C(F)C2=C(C)SC(C3=CC4=C(C(C5=CC=C(CC(CC)CCCC)S5)=C(C=C(C)S6)C6=C4C7=CC=C(CC(CC)CCCC)S7)S3)=C2S1,124,72.9,1.7
633,281,10.5,10,23.4,0.64,0.7,5.4,4,1.4,CCCCC(CC)CC(C1=C2SC(C3=C(CCC(CC)CCCC)C=C(/C=C4/C(C(C=C5F)=C(C4=O)C=C5F)=C(C#N)/C#N)S3)=C1)(C6=C2SC(C7=C(CCC(CC)CCCC)C=C(/C=C8/C(C(C=C9F)=C(C8=O)C=C9F)=C(C#N)/C#N)S7)=C6)CC(CC)CCCC,1299.76,5.2,3.5,1.7,O=C(OCC(CC)CCCC)C1=C(F)C2=C(C)SC(C3=CC4=C(C(C5=CC=C(CC(CC)CCCC)S5)=C(C=C(C)S6)C6=C4C7=CC=C(CC(CC)CCCC)S7)S3)=C2S1,124,72.9,1.7
634,281,10.2,10,24.8,0.64,0.64,5.3,4.1,1.2,CCCCC(CC)CC(C1=C2SC(C3=C(OCC(CC)CCCC)C=C(/C=C4/C(C(C=C5F)=C(C4=O)C=C5F)=C(C#N)/C#N)S3)=C1)(C6=C2SC(C7=C(CCC(CC)CCCC)C=C(/C=C8/C(C(C=C9F)=C(C8=O)C=C9F)=C(C#N)/C#N)S7)=C6)CC(CC)CCCC,1301.73,5.2,3.5,1.7,O=C(OCC(CC)CCCC)C1=C(F)C2=C(C)SC(C3=CC4=C(C(C5=CC=C(CC(CC)CCCC)S5)=C(C=C(C)S6)C6=C4C7=CC=C(CC(CC)CCCC)S7)S3)=C2S1,124,72.9,1.7
635,281,7.3,6.9,20.7,0.61,0.57,5.2,4.1,1.1,CCCCC(CC)CC(C1=C2SC(C3=C(OCC(CC)CCCC)C=C(/C=C4/C(C(C=C5F)=C(C4=O)C=C5F)=C(C#N)/C#N)S3)=C1)(C6=C2SC(C7=C(OCC(CC)CCCC)C=C(/C=C8/C(C(C=C9F)=C(C8=O)C=C9F)=C(C#N)/C#N)S7)=C6)CC(CC)CCCC,1303.71,5.2,3.5,1.7,O=C(OCC(CC)CCCC)C1=C(F)C2=C(C)SC(C3=CC4=C(C(C5=CC=C(CC(CC)CCCC)S5)=C(C=C(C)S6)C6=C4C7=CC=C(CC(CC)CCCC)S7)S3)=C2S1,124,72.9,1.7
636,282,8.09,8.06,13.64,0.587,1.01,5.51,3.88,1.63,O=C(/C(S1)=C/C(C2=NSN=C32)=CC=C3C(S4)=CC5=C4C6=CC(C(CCCCCCCC)(CCCCCCCC)C7=C8SC(C9=CC=C(/C=C%10SC(N(CC)C\\%10=O)=S)C%11=NSN=C9%11)=C7)=C8C=C6C5(CCCCCCCC)CCCCCCCC)N(CC)C1=S,1326.02,5.21,3.41,1.8,CC(SC1=C2C3=CC=C(CC(CC)CCCC)S3)=CC1=C(C4=CC=C(CC(CC)CCCC)S4)C5=C2C=C(S5)C6=CC=C(C7=C8C(C(C9=C(CC(CC)CCCC)SC(CC(CC)CCCC)=C9C8=O)=O)=C(C%10=CC=C(C)S%10)S7)S6,117,58.5,2
637,283,6.04,5.71,14.2,0.575,0.74,5.48,3.83,1.65,CCCCCCC(C=C1)=CC=C1C2(C3=CC=C(CCCCCC)C=C3)C4=CC5=C(C(C6=C5SC7=C6SC(/C=C8C(C(C=CC=C9)=C9C\\8=C(C#N)\\C#N)=O)=C7)(C%10=CC=C(CCCCCC)C=C%10)C%11=CC=C(CCCCCC)C=C%11)C=C4C%12=C2C(SC(/C=C%13C(C(C=CC=C%14)=C%14C\\%13=C(C#N)/C#N)=O)=C%15)=C%15S%12,1427.96,5.27,3.45,1.82,CCCCC(CC)CC(S1)=CC=C1C2=C3C(C=C(C4=CC=C(C5=C6C=C(F)SC6=C(C7=CC=C(C)S7)C8=NN(CC(CCCCCCCC)CCCCCC)N=C58)S4)S3)=C(C9=CC=C(CC(CC)CCCC)S9)C%10=C2C=C(C)S%10,225.6,94,2.4
638,283,6.59,6.05,13.94,0.618,0.77,5.48,3.83,1.65,CCCCCCC(C=C1)=CC=C1C2(C3=CC=C(CCCCCC)C=C3)C4=CC5=C(C(C6=C5SC7=C6SC(/C=C8C(C(C=CC=C9)=C9C\\8=C(C#N)\\C#N)=O)=C7)(C%10=CC=C(CCCCCC)C=C%10)C%11=CC=C(CCCCCC)C=C%11)C=C4C%12=C2C(SC(/C=C%13C(C(C=CC=C%14)=C%14C\\%13=C(C#N)/C#N)=O)=C%15)=C%15S%12,1427.96,5.37,3.58,1.79,CCCCC(CC)CC(S1)=C(F)C=C1C2=C3C(C=C(C4=CC=C(C5=C6C=C(F)SC6=C(C7=CC=C(C)S7)C8=NN(CC(CCCCCCCC)CCCCCC)N=C58)S4)S3)=C(C9=CC(F)=C(CC(CC)CCCC)S9)C%10=C2C=C(C)S%10,212.5,85,2.5
639,284,8.61,8.44,23.41,0.553,0.66,5.65,4.1,1.55,O=C(C(C=C(F)C(F)=C1)=C1C/2=C(C#N)/C#N)C2=C/C3=C(CCCCCCCCCCC)C(SC4=C5N(CC(CC)CCCC)C6=C4C7=NSN=C7C8=C6N(CC(CC)CCCC)C9=C8SC%10=C9SC(/C=C%11/C(C%12=C(C%11=O)C=C(F)C(F)=C%12)=C(C#N)\\C#N)=C%10CCCCCCCCCCC)=C5S3,1451.94,5.19,3.44,1.75,CC1=CC(C(S1)=C2C3=CC=C(CC(CC)CCCC)S3)=C(C4=C2C=C(C5=CC=C(C6=C(F)C(F)=C(C7=CC=C(C)S7)C8=C6N=C(C9=CC=CC(OCCCCCCCC)=C9)C(C%10=CC(OCCCCCCCC)=CC=C%10)=N8)S5)S4)C%11=CC=C(CC(CC)CCCC)S%11,55.4,18.3,3.03
640,284,12.02,11.84,24.64,0.622,0.78,5.65,4.1,1.55,O=C(C(C=C(F)C(F)=C1)=C1C/2=C(C#N)/C#N)C2=C/C3=C(CCCCCCCCCCC)C(SC4=C5N(CC(CC)CCCC)C6=C4C7=NSN=C7C8=C6N(CC(CC)CCCC)C9=C8SC%10=C9SC(/C=C%11/C(C%12=C(C%11=O)C=C(F)C(F)=C%12)=C(C#N)\\C#N)=C%10CCCCCCCCCCC)=C5S3,1451.94,5.37,3.48,1.89,CC1=CC(C(S1)=C2C3=CC(F)=C(CC(CC)CCCC)S3)=C(C4=C2C=C(C5=CC=C(C6=C(F)C(F)=C(C7=CC=C(C)S7)C8=C6N=C(C9=CC=CC(OCCCCCCCC)=C9)C(C%10=CC(OCCCCCCCC)=CC=C%10)=N8)S5)S4)C%11=CC(F)=C(CC(CC)CCCC)S%11,54.1,17.1,3.16
641,284,13.1,13.01,24.68,0.637,0.83,5.65,4.1,1.55,O=C(C(C=C(F)C(F)=C1)=C1C/2=C(C#N)/C#N)C2=C/C3=C(CCCCCCCCCCC)C(SC4=C5N(CC(CC)CCCC)C6=C4C7=NSN=C7C8=C6N(CC(CC)CCCC)C9=C8SC%10=C9SC(/C=C%11/C(C%12=C(C%11=O)C=C(F)C(F)=C%12)=C(C#N)\\C#N)=C%10CCCCCCCCCCC)=C5S3,1451.94,5.41,3.5,1.91,CC1=CC(C(S1)=C2C3=CC(F)=C(SCC(CC)CCCC)S3)=C(C4=C2C=C(C5=CC=C(C6=C(F)C(F)=C(C7=CC=C(C)S7)C8=C6N=C(C9=CC=CC(OCCCCCCCC)=C9)C(C%10=CC(OCCCCCCCC)=CC=C%10)=N8)S5)S4)C%11=CC(F)=C(SCC(CC)CCCC)S%11,66.2,22.9,2.89
642,285,10.56,10.22,17.4,0.65,0.904,5.48,3.9,1.58,O=C(C/1=C\\C2=CC(S3)=C(S2)C4=C3C5=CC(C(C6=CC=C(CCCCCC)S6)(C7=CC=C(CCCCCC)S7)C8=C9SC%10=C8SC(/C=C%11/C(C%12=C(C)SC(C)=C%12C%11=O)=C(C#N)\\C#N)=C%10)=C9C=C5C4(C%13=CC=C(CCCCCC)S%13)C%14=CC=C(CCCCCC)S%14)C%15=C(C)SC(C)=C%15C1=C(C#N)\\C#N,1520.2,5.33,3.53,1.8,CC(SC1=C2C3=CC=C(CC(CC)CCCC)S3)=CC1=C(C4=CC=C(CC(CC)CCCC)S4)C5=C2C=C(S5)C6=CC=C(C7=C8C(C(C9=C(CC(CC)CCCC)SC(CC(CC)CCCC)=C9C8=O)=O)=C(C%10=CC=C(C)S%10)S7)S6,117,58.5,2
643,286,7.5,7.2,16.97,0.58,0.72,5.43,4.08,1.35,CCCCCCC1=CC=C(C2(C3=C(SC(C4=C(SCC(CCCC)CC)C=C(/C=C5/C(C6=C(C5=O)C=C(F)C(F)=C6)=C(C#N)/C#N)S4)=C3)C7=C2C=C8C(SC(C9=C(SCC(CC)CCCC)C=C(/C=C%10/C(C%11=C(C%10=O)C=C(F)C(F)=C%11)=C(C#N)/C#N)S9)=C%12)=C%12C(C(C=C%13)=CC=C%13CCCCCC)(C8=C7)C(C=C%14)=CC=C%14CCCCCC)C(C=C%15)=CC=C%15CCCCCC)C=C1,1840.55,5.22,3.64,1.58,O=C(OCC(CC)CCCC)C1=C(F)C2=C(C)SC(C3=CC4=C(C(C5=CC=C(CC(CC)CCCC)S5)=C(C=C(C)S6)C6=C4C7=CC=C(CC(CC)CCCC)S7)S3)=C2S1,124,72.9,1.7
644,287,11.47,11.28,23.45,0.689,0.71,5.46,3.9,1.56,CCCCCCC(C=C1)=CC=C1C2(C(C(SC(/C=C3/C(C(C=C4F)=C(C3=O)C=C4F)=C(C#N)\\C#N)=C5)=C5S6)=C6C(S7)=C(O2)C8=C7C9=C(S8)C%10=C(C(C%11=CC=C(CCCCCC)C=C%11)(O9)C%12=CC=C(CCCCCC)C=C%12)C(SC(/C=C%13C(C(C=C(F)C(F)=C%14)=C%14C\\%13=C(C#N)\\C#N)=O)=C%15)=C%15S%10)C%16=CC=C(CCCCCC)C=C%16,1594.02,5.23,3.52,1.71,O=C(OCC(CC)CCCC)C1=C(F)C2=C(C)SC(C3=CC4=C(C(C5=CC=C(CC(CC)CCCC)S5)=C(C=C(C)S6)C6=C4C7=CC=C(CC(CC)CCCC)S7)S3)=C2S1,124,72.9,1.7
645,287,9.25,9.08,17.52,0.708,0.746,5.57,3.92,1.65,CCCCCCC(C=C1)=CC=C1C2(C3=CC=C(CCCCCC)C=C3)C4=C(SC(C4=C5C6=CC=C(CC(CC)CCCC)S6)=C(C7=CC=C(CC(CCCC)CC)S7)C8=C5SC9=C8C(C%10=C9SC(/C=C%11/C(C(C=C%12F)=C(C%11=O)C=C%12F)=C(C#N)/C#N)=C%10)(C%13=CC=C(CCCCCC)C=C%13)C%14=CC=C(CCCCCC)C=C%14)C%15=C2C=C(/C=C%16C(C(C=C(F)C(F)=C%17)=C%17C\\%16=C(C#N)/C#N)=O)S%15,1888.59,5.23,3.52,1.71,O=C(OCC(CC)CCCC)C1=C(F)C2=C(C)SC(C3=CC4=C(C(C5=CC=C(CC(CC)CCCC)S5)=C(C=C(C)S6)C6=C4C7=CC=C(CC(CC)CCCC)S7)S3)=C2S1,124,72.9,1.7
646,288,10.3,10,15.6,0.66,1.01,5.5,3.85,1.65,CCCCCCC(C=C1)=CC=C1C2(C3=CC=C(CCCCCC)C=C3)C4=CC5=C(C(C6=C5SC7=C6SC(/C=C8C(C(C=CC=C9)=C9C\\8=C(C#N)\\C#N)=O)=C7)(C%10=CC=C(CCCCCC)C=C%10)C%11=CC=C(CCCCCC)C=C%11)C=C4C%12=C2C(SC(/C=C%13C(C(C=CC=C%14)=C%14C\\%13=C(C#N)/C#N)=O)=C%15)=C%15S%12,1427.96,5.48,3.65,1.83,CC(SC1=C2C3=CC(F)=C(CC(CC)CCCC)S3)=CC1=C(C4=CC(F)=C(CC(CC)CCCC)S4)C5=C2C=C(S5)C6=CC=C(C7=C8C(C(C9=C(CC(CC)CCCC)SC(CC(CC)CCCC)=C9C8=O)=O)=C(C%10=CC=C(C)S%10)S7)S6,38.6,19.3,2
647,288,10.9,10.3,16.5,0.67,0.989,5.63,3.9,1.73,CCCCCCC(C=C1)=CC=C1C2(C3=CC=C(CCCCCC)C=C3)C4=CC5=C(C(C6=C5SC7=C6SC(/C=C8C(C(C=CC(C#CC)=C9)=C9C\\8=C(C#N)\\C#N)=O)=C7)(C%10=CC=C(CCCCCC)C=C%10)C%11=CC=C(CCCCCC)C=C%11)C=C4C%12=C2C(SC(/C=C%13C(C(C=CC(C#CC)=C%14)=C%14C\\%13=C(C#N)/C#N)=O)=C%15)=C%15S%12,1504.05,5.48,3.65,1.83,CC(SC1=C2C3=CC(F)=C(CC(CC)CCCC)S3)=CC1=C(C4=CC(F)=C(CC(CC)CCCC)S4)C5=C2C=C(S5)C6=CC=C(C7=C8C(C(C9=C(CC(CC)CCCC)SC(CC(CC)CCCC)=C9C8=O)=O)=C(C%10=CC=C(C)S%10)S7)S6,38.6,19.3,2
648,288,12.6,12.2,17.5,0.73,0.986,5.69,3.91,1.78,CCCCCCC(C=C1)=CC=C1C2(C3=CC=C(CCCCCC)C=C3)C4=CC5=C(C(C6=C5SC7=C6SC(/C=C8C(C(C=CC(C#CC9=CC=CC=C9)=C%10)=C%10C\\8=C(C#N)\\C#N)=O)=C7)(C%11=CC=C(CCCCCC)C=C%11)C%12=CC=C(CCCCCC)C=C%12)C=C4C%13=C2C(SC(/C=C%14C(C(C=CC(C#CC%15=CC=CC=C%15)=C%16)=C%16C\\%14=C(C#N)/C#N)=O)=C%17)=C%17S%13,1628.2,5.48,3.65,1.83,CC(SC1=C2C3=CC(F)=C(CC(CC)CCCC)S3)=CC1=C(C4=CC(F)=C(CC(CC)CCCC)S4)C5=C2C=C(S5)C6=CC=C(C7=C8C(C(C9=C(CC(CC)CCCC)SC(CC(CC)CCCC)=C9C8=O)=O)=C(C%10=CC=C(C)S%10)S7)S6,38.6,19.3,2
649,289,5.9,5.7,10.8,0.54,1.01,5.51,3.77,1.74,O=C1C2=C(C(/C1=C/C3=CC(C4(CCCCCCCC)CCCCCCCC)=C(C5=C4C=C(C6=C7C=C(C8=C9C=C(C%10=C%11C=C(/C=C%12/C(C%13=C(C%12=O)C=CC=C%13)=C(C#N)/C#N)S%10)C(C%11(CCCCCCCC)CCCCCCCC)=C8)C(C9(CCCCCCCC)CCCCCCCC)=C6)C(C7(CCCCCCCC)CCCCCCCC)=C5)S3)=C(C#N)\\C#N)C=CC=C2,1748.7,5.45,3.65,1.8,CC(SC1=C2C3=CC(F)=C(CC(CC)CCCC)S3)=CC1=C(C4=CC(F)=C(CC(CC)CCCC)S4)C5=C2C=C(C6=CC=C(C7=C8C(C(C9=C(CC(CC)CCCC)SC(CC(CC)CCCC)=C9C8=O)=O)=C(C%10=CC=C(C)S%10)S7)S6)S5,87.8,30.3,2.9
650,289,13.1,12.8,17.6,0.76,0.98,5.71,3.96,1.75,O=C1C2=C(C(/C1=C/C3=CC(C4(CCCCCCCC)CCCCCCCC)=C(C5=C4C=C(C6=C7C=C(C8=C9C=C(C%10=C%11C=C(/C=C%12/C(C%13=C(C%12=O)C=C(F)C(F)=C%13)=C(C#N)/C#N)S%10)C(C%11(CCCCCCCC)CCCCCCCC)=C8)C(C9(CCCCCCCC)CCCCCCCC)=C6)C(C7(CCCCCCCC)CCCCCCCC)=C5)S3)=C(C#N)\\C#N)C=C(F)C(F)=C2,1820.66,5.45,3.65,1.8,CC(SC1=C2C3=CC(F)=C(CC(CC)CCCC)S3)=CC1=C(C4=CC(F)=C(CC(CC)CCCC)S4)C5=C2C=C(C6=CC=C(C7=C8C(C(C9=C(CC(CC)CCCC)SC(CC(CC)CCCC)=C9C8=O)=O)=C(C%10=CC=C(C)S%10)S7)S6)S5,87.8,30.3,2.9
651,290,3.09,2.64,8.43,0.366,1,5.62,3.96,1.66,CCCCCCC(C=C1)=CC=C1C2(C3=CC=C(CCCCCC)C=C3)C4=CC5=C(C(C6=C5SC7=C6SC(/C=C8C(C9=CSC=C9C\\8=C(C#N)\\C#N)=O)=C7)(C%10=CC=C(CCCCCC)C=C%10)C%11=CC=C(CCCCCC)C=C%11)C=C4C%12=C2C(SC(/C=C%13C(C%14=CSC=C%14C\\%13=C(C#N)/C#N)=O)=C%15)=C%15S%12,1440,5.52,3.37,2.15,CCC(CC1=CC=CC=C1C(C2=C3C=C(C)S2)=C4C(SC(C5=CC=C(C6=C7C(C(C8=C(CC(CC)CCCC)SC(CC(CC)CCCC)=C8C7=O)=O)=C(C9=CC=C(C)S9)S6)S5)=C4)=C3C%10=CC=CC=C%10CC(CCCC)CC)CCCC,44.8,22.4,2
652,290,12.22,11.92,18.11,0.702,0.96,5.62,3.96,1.66,CCCCCCC(C=C1)=CC=C1C2(C3=CC=C(CCCCCC)C=C3)C4=CC5=C(C(C6=C5SC7=C6SC(/C=C8C(C9=CSC=C9C\\8=C(C#N)\\C#N)=O)=C7)(C%10=CC=C(CCCCCC)C=C%10)C%11=CC=C(CCCCCC)C=C%11)C=C4C%12=C2C(SC(/C=C%13C(C%14=CSC=C%14C\\%13=C(C#N)/C#N)=O)=C%15)=C%15S%12,1440,5.48,3.42,2.06,CCC(CC1=CC(C(C2=C3C=C(C)S2)=C4C(SC(C5=CC=C(C6=C7C(C(C8=C(CC(CC)CCCC)SC(CC(CC)CCCC)=C8C7=O)=O)=C(C9=CC=C(C)S9)S6)S5)=C4)=C3C%10=CC=CC(CC(CCCC)CC)=C%10)=CC=C1)CCCC,44.3,24.6,1.8
653,290,9.36,9.15,15.76,0.652,0.91,5.62,3.96,1.66,CCCCCCC(C=C1)=CC=C1C2(C3=CC=C(CCCCCC)C=C3)C4=CC5=C(C(C6=C5SC7=C6SC(/C=C8C(C9=CSC=C9C\\8=C(C#N)\\C#N)=O)=C7)(C%10=CC=C(CCCCCC)C=C%10)C%11=CC=C(CCCCCC)C=C%11)C=C4C%12=C2C(SC(/C=C%13C(C%14=CSC=C%14C\\%13=C(C#N)/C#N)=O)=C%15)=C%15S%12,1440,5.41,3.49,1.92,CCC(CC1=CC=C(C(C2=C3C=C(C)S2)=C4C(SC(C5=CC=C(C6=C7C(C(C8=C(CC(CC)CCCC)SC(CC(CC)CCCC)=C8C7=O)=O)=C(C9=CC=C(C)S9)S6)S5)=C4)=C3C%10=CC=C(CC(CCCC)CC)C=C%10)C=C1)CCCC,70.3,37,1.9
654,291,2.64,2.64,5.87,0.56,0.9,5.5,3.59,1.91,CCCCCCC(C=C1)=CC=C1C(C2=C3SC(C4=C(CCCCCCCC)C=C(/C=C5S/C(N(C\\5=O)CC)=C(C#N)/C#N)S4)=C2)(C6=CC=C(CCCCCC)C=C6)C7=C3C=C(C(C8=C9SC(C%10=C(C=C(/C=C%11S/C(N(C\\%11=O)CC)=C(C#N)/C#N)S%10)CCCCCCCC)=C8)(C%12=CC=C(CCCCCC)C=C%12)C%13=CC=C(CCCCCC)C=C%13)C9=C7,1702.53,5,2.9,2.1,CC1=CC(CCCCCC)=C(C)S1,21.1,11.6,1.82
655,291,6.4,6.4,11.5,0.623,0.87,5.37,3.56,1.81,CCCCCCC(C=C1)=CC=C1C(C2=C3SC(C4=C(OCCCCCCCC)C=C(/C=C5S/C(N(C\\5=O)CC)=C(C#N)/C#N)S4)=C2)(C6=CC=C(CCCCCC)C=C6)C7=C3C=C(C(C8=C9SC(C%10=C(C=C(/C=C%11S/C(N(C\\%11=O)CC)=C(C#N)/C#N)S%10)OCCCCCCCC)=C8)(C%12=CC=C(CCCCCC)C=C%12)C%13=CC=C(CCCCCC)C=C%13)C9=C7,1734.52,5,2.9,2.1,CC1=CC(CCCCCC)=C(C)S1,21.1,11.6,1.82
656,292,9.21,9.14,22.27,0.613,0.675,5.44,4.19,1.25,CCCCCCC(C=C1)=CC=C1C(C2=C3SC(C4=C(OCC(CC)CCCC)C=C(/C=C5C(C(C=C(F)C(F)=C6)=C6C\\5=C(C#N)\\C#N)=O)S4)=C2)(C7=CC=C(CCCCCC)C=C7)C8=C3C=C(C(C9=C%10SC(C(S%11)=C(C=C%11/C=C%12/C(C(C=C%13F)=C(C%12=O)C=C%13F)=C(C#N)/C#N)OCC(CCCC)CC)=C9)(C%14=CC=C(CCCCCC)C=C%14)C%15=CC=C(CCCCCC)C=C%15)C%10=C8,1808.42,5.21,2.99,2.22,CC1=CC(C(S1)=C2C3=CC=C(CC(CC)CCCC)S3)=C(C4=C2C=C(C5=CC=C(C6=C(F)C(F)=C(C7=CC=C(C)S7)C8=NN(CC(CCCCCC)CCCCCCCC)N=C68)S5)S4)C9=CC=C(CC(CC)CCCC)S9,170,53.1,3.2
657,293,10.91,10.68,17.11,0.694,0.919,5.44,3.8,1.64,O=C(C(C=C(C=CC=C1)C1=C2)=C2C/3=C(C#N)\\C#N)C3=C/C4=CC(C5(C6=CC=C(OCC(CC)CCCC)C=C6)C7=CC=C(OCC(CC)CCCC)C=C7)=C(C8=C5C9=CC(C=CC%10=C%11C(C%12=CC=C(OCC(CC)CCCC)C=C%12)(C%13=CC=C(OCC(CC)CCCC)C=C%13)C%14=C%10SC(/C=C%15C(C(C=C(C=CC=C%16)C%16=C%17)=C%17C\\%15=C(C#N)\\C#N)=O)=C%14)=C%11C=C9C=C8)S4,1692.24,5.28,3.48,1.8,CC(SC1=C2C3=CC=C(CC(CC)CCCC)S3)=CC1=C(C4=CC=C(CC(CC)CCCC)S4)C5=C2C=C(S5)C6=CC=C(C7=C8C(C(C9=C(CC(CC)CCCC)SC(CC(CC)CCCC)=C9C8=O)=O)=C(C%10=CC=C(C)S%10)S7)S6,117,58.5,2
658,293,13.27,13.1,19.52,0.755,0.901,5.71,3.89,1.82,O=C(C(C=C(Cl)C(Cl)=C1)=C1C/2=C(C#N)\\C#N)C2=C/C3=CC(C4(C5=CC=C(OCC(CC)CCCC)C=C5)C6=CC=C(OCC(CC)CCCC)C=C6)=C(C7=C4C8=CC(C=CC9=C%10C(C%11=CC=C(OCC(CC)CCCC)C=C%11)(C%12=CC=C(OCC(CC)CCCC)C=C%12)C%13=C9SC(/C=C%14C(C(C=C(Cl)C(Cl)=C%15)=C%15C\\%14=C(C#N)\\C#N)=O)=C%13)=C%10C=C8C=C7)S3,1729.89,5.45,3.65,1.8,CC(SC1=C2C3=CC(F)=C(CC(CC)CCCC)S3)=CC1=C(C4=CC(F)=C(CC(CC)CCCC)S4)C5=C2C=C(S5)C6=CC=C(C7=C8C(C(C9=C(CC(CC)CCCC)SC(CC(CC)CCCC)=C9C8=O)=O)=C(C%10=CC=C(C)S%10)S7)S6,38.6,19.3,2
659,294,9.33,9.02,14.72,0.59,1.07,5.89,3.64,2.25,S=C(N(C/1=O)CCCCCCCC)SC1=C/C2=CC=C(C3=CC=C(/C=C4SC(N(C\\4=O)CCCCCCCC)=S)S3)S2,677.04,5.23,3.19,2.04,O=C(OCC(CC)CCCC)C1=C(F)C2=C(C)SC(C3=CC4=C(C(C5=CC=C(CC(CC)CCCC)S5)=C(C=C(C)S6)C6=C4C7=CC=C(CC(CC)CCCC)S7)S3)=C2S1,124,72.9,1.7
660,295,12.3,12.13,17.6,0.734,0.95,5.62,3.96,1.66,CCCCCCC(C=C1)=CC=C1C2(C3=CC=C(CCCCCC)C=C3)C4=CC5=C(C(C6=C5SC7=C6SC(/C=C8C(C9=CSC=C9C\\8=C(C#N)\\C#N)=O)=C7)(C%10=CC=C(CCCCCC)C=C%10)C%11=CC=C(CCCCCC)C=C%11)C=C4C%12=C2C(SC(/C=C%13C(C%14=CSC=C%14C\\%13=C(C#N)/C#N)=O)=C%15)=C%15S%12,1440,5.5,3.61,1.89,CC(SC1=C2C3=CC(F)=C(CC(CC)CCCC)S3)=CC1=C(C4=CC(F)=C(CC(CC)CCCC)S4)C5=C2C=C(S5)C6=CC=C(C7=C8C(C(C9=C(CC(CC)CCCC)SC(CC(CC)CCCC)=C9C8=O)=O)=C(C%10=CC=C(C)S%10)S7)S6,38.6,19.3,2
661,295,13.6,13.22,20.1,0.741,0.91,5.58,4.01,1.57,CCCCCCC(C=C1)=CC=C1C2(C3=CC=C(CCCCCC)C=C3)C4=CC5=C(C(C6=C5SC7=C6SC(/C=C8C(C9=C(Cl)SC=C9C\\8=C(C#N)\\C#N)=O)=C7)(C%10=CC=C(CCCCCC)C=C%10)C%11=CC=C(CCCCCC)C=C%11)C=C4C%12=C2C(SC(/C=C%13C(C%14=C(Cl)SC=C%14C\\%13=C(C#N)/C#N)=O)=C%15)=C%15S%12,1508.88,5.5,3.61,1.89,CC(SC1=C2C3=CC(F)=C(CC(CC)CCCC)S3)=CC1=C(C4=CC(F)=C(CC(CC)CCCC)S4)C5=C2C=C(S5)C6=CC=C(C7=C8C(C(C9=C(CC(CC)CCCC)SC(CC(CC)CCCC)=C9C8=O)=O)=C(C%10=CC=C(C)S%10)S7)S6,38.6,19.3,2
662,296,8.54,8.54,15.09,0.67,0.85,5.21,3.6,1.61,CCCCCCC1=CC(C2(C3=CC(CCCCCC)=CC=C3)C4=CC5=C(C(C6=C5SC7=C6SC(/C=C8C(C(C=CC=C9)=C9C\\8=C(C#N)\\C#N)=O)=C7)(C%10=CC=CC(CCCCCC)=C%10)C%11=CC(CCCCCC)=CC=C%11)C=C4C%12=C2C(SC(/C=C%13C(C(C=CC=C%14)=C%14C\\%13=C(C#N)/C#N)=O)=C%15)=C%15S%12)=CC=C1,1427.92,4.89,3.09,1.8,CC(SC1=C2C3=CC=C(CC(CC)CCCC)S3)=CC1=C(C4=CC=C(CC(CC)CCCC)S4)C5=C2C=C(S5)C6=CC=C(C7=C8C(C(C9=C(CC(CC)CCCC)SC(CC(CC)CCCC)=C9C8=O)=O)=C(C%10=CC=C(C)S%10)S7)S6,117,58.5,2
663,296,9.55,9.55,15.99,0.7,0.85,5.25,3.65,1.6,O=C(C(C=CC=C1)=C1C/2=C(C#N)\\C#N)C2=C/C3=CC(S4)=C(S3)C5=C4C6=CC(C(C7=C8SC9=C7SC(/C=C%10C(C(C=CC=C%11)=C%11C\\%10=C(C#N)\\C#N)=O)=C9)(C%12=CC=CC(OCCCCCC)=C%12)C%13=CC(OCCCCCC)=CC=C%13)=C8C=C6C(C%14=CC(OCCCCCC)=CC=C%14)5C%15=CC=CC(OCCCCCC)=C%15,1491.95,4.89,3.09,1.8,CC(SC1=C2C3=CC=C(CC(CC)CCCC)S3)=CC1=C(C4=CC=C(CC(CC)CCCC)S4)C5=C2C=C(S5)C6=CC=C(C7=C8C(C(C9=C(CC(CC)CCCC)SC(CC(CC)CCCC)=C9C8=O)=O)=C(C%10=CC=C(C)S%10)S7)S6,117,58.5,2
664,296,9.77,9.77,15.88,0.68,0.88,5.25,3.63,1.62,O=C(C(C=CC=C1)=C1C/2=C(C#N)\\C#N)C2=C/C3=CC(S4)=C(S3)C5=C4C6=CC(C(C7=C8SC9=C7SC(/C=C%10C(C(C=CC=C%11)=C%11C\\%10=C(C#N)\\C#N)=O)=C9)(C%12=CC=CC(OCC(CC)CCCC)=C%12)C%13=CC(OCC(CC)CCCC)=CC=C%13)=C8C=C6C(C%14=CC(OCC(CC)CCCC)=CC=C%14)5C%15=CC=CC(OCC(CC)CCCC)=C%15,1604.17,4.89,3.09,1.8,CC(SC1=C2C3=CC=C(CC(CC)CCCC)S3)=CC1=C(C4=CC=C(CC(CC)CCCC)S4)C5=C2C=C(S5)C6=CC=C(C7=C8C(C(C9=C(CC(CC)CCCC)SC(CC(CC)CCCC)=C9C8=O)=O)=C(C%10=CC=C(C)S%10)S7)S6,117,58.5,2
665,297,5.45,5.16,9.33,0.6,0.974,5.88,3.82,2.06,CCCCCCC(C=C1)=CC=C1C(C2=C3SC(/C=C4C(C(C=CC=C5)=C5C\\4=C(C#N)/C#N)=O)=C2)(C6=CC=C(CCCCCC)C=C6)C7=CC=C8C9=C7C3=CC=C9C(C%10=C8SC(/C=C%11C(C(C=CC=C%12)=C%12C\\%11=C(C#N)\\C#N)=O)=C%10)(C%13=CC=C(CCCCCC)C=C%13)C%14=CC=C(CCCCCC)C=C%14,1365.85,5.23,3.18,2.05,CC(SC1=C2C3=CC=C(CC(CC)CCCC)S3)=CC1=C(C4=CC=C(CC(CC)CCCC)S4)C5=C2C=C(S5)C6=CC=C(C7=C8C(C(C9=C(CC(CC)CCCC)SC(CC(CC)CCCC)=C9C8=O)=O)=C(C%10=CC=C(C)S%10)S7)S6,117,58.5,2
666,297,6.09,5.76,12.27,0.529,0.938,5.73,3.83,1.9,CCCCCCC(C=C1)=CC=C1C(C2C3SC(/C=C4C(C(C=CC=C5)=C5C\\4=C(C#N)/C#N)=O)=C2)(C6=C(C3=CC=C7)C7=C8C9=C6C=CC=C9C%10=C(C(C%11=CC=C(CCCCCC)C=C%11)8C%12=CC=C(CCCCCC)C=C%12)C=C(/C=C%13C(C(C=CC=C%14)=C%14C\\%13=C(C#N)\\C#N)=O)S%10)C%15=CC=C(CCCCCC)C=C%15,1417.93,5.23,3.18,2.05,CC(SC1=C2C3=CC=C(CC(CC)CCCC)S3)=CC1=C(C4=CC=C(CC(CC)CCCC)S4)C5=C2C=C(S5)C6=CC=C(C7=C8C(C(C9=C(CC(CC)CCCC)SC(CC(CC)CCCC)=C9C8=O)=O)=C(C%10=CC=C(C)S%10)S7)S6,117,58.5,2
667,297,10.37,10.14,17.32,0.666,0.9,5.63,3.85,1.78,CCCCCCC(C=C1)=CC=C1C(C2=C3SC(/C=C4C(C(C=CC=C5)=C5C\\4=C(C#N)/C#N)=O)=C2)(C6=CC=C(CCCCCC)C=C6)C7=CC8=CC=C(C9=C(C%10(C%11=CC=C(CCCCCC)C=C%11)C%12=CC=C(CCCCCC)C=C%12)C=C(/C=C%13C(C(C=CC=C%14)=C%14C\\%13=C(C#N)\\C#N)=O)S9)C%15=C8C%16=C(C=C%15%10)C=CC3=C7%16,1439.93,5.23,3.18,2.05,CC(SC1=C2C3=CC=C(CC(CC)CCCC)S3)=CC1=C(C4=CC=C(CC(CC)CCCC)S4)C5=C2C=C(S5)C6=CC=C(C7=C8C(C(C9=C(CC(CC)CCCC)SC(CC(CC)CCCC)=C9C8=O)=O)=C(C%10=CC=C(C)S%10)S7)S6,117,58.5,2
668,297,2.17,1.95,6.43,0.405,0.834,5.31,3.87,1.44,CCCCCCC(C=C1)=CC=C1C(C2=C3SC(/C=C4C(C(C=CC=C5)=C5C\\4=C(C#N)/C#N)=O)=C2)(C6=CC=C(CCCCCC)C=C6)C7=C(C3=CC=C89)C8=C(C%10=CC=C%11C%12=C(C(C%13=C%11SC(/C=C%14C(C(C=CC=C%15)=C%15C\\%14=C(C#N)\\C#N)=O)=C%13)(C%16=CC=C(CCCCCC)C=C%16)C%17=CC=C(CCCCCC)C=C%17)C=CC9=C%12%10)C=C7,1489.99,5.23,3.18,2.05,CC(SC1=C2C3=CC=C(CC(CC)CCCC)S3)=CC1=C(C4=CC=C(CC(CC)CCCC)S4)C5=C2C=C(S5)C6=CC=C(C7=C8C(C(C9=C(CC(CC)CCCC)SC(CC(CC)CCCC)=C9C8=O)=O)=C(C%10=CC=C(C)S%10)S7)S6,117,58.5,2
669,298,5.67,5.34,12.7,0.563,0.84,5.85,3.89,1.96,O=C1C2=C(C(/C1=C/C(S3)=CC4=C3C5=CC(C(CCCCCCCCCCCCCCCC)(CCCCCCCCCCCCCCCC)C6=C7SC(/C=C8/C(C9=C(C8=O)C=CC=C9)=C(C#N)/C#N)=C6)=C7C=C5C4(CCCCCCCCCCCCCCCC)CCCCCCCCCCCCCCCC)=C(C#N)/C#N)C=CC=C2,1572.48,5.33,3.29,2.04,CC(SC1=C2C3=CC=C(CC(CC)CCCC)S3)=CC1=C(C4=CC=C(CC(CC)CCCC)S4)C5=C2C=C(S5)C6=CC=C(C7=C8C(C(C9=C(CC(CC)CCCC)SC(CC(CC)CCCC)=C9C8=O)=O)=C(C%10=CC=C(C)S%10)S7)S6,219,128,1.71
670,298,11.2,10.7,17.3,0.704,0.919,5.68,3.84,1.84,O=C(C(C=CC=C1)=C1C/2=C(C#N)\\C#N)C2=C/C3=CC(S4)=C(S3)C5=C4C6=CC(C(CCCCCCCCCCCCCCCC)(CCCCCCCCCCCCCCCC)C7=C8SC9=C7SC(/C=C%10C(C(C=CC=C%11)=C%11C\\%10=C(C#N)\\C#N)=O)=C9)=C8C=C6C5(CCCCCCCCCCCCCCCC)CCCCCCCCCCCCCCCC,1684.64,5.33,3.29,2.04,CC(SC1=C2C3=CC=C(CC(CC)CCCC)S3)=CC1=C(C4=CC=C(CC(CC)CCCC)S4)C5=C2C=C(S5)C6=CC=C(C7=C8C(C(C9=C(CC(CC)CCCC)SC(CC(CC)CCCC)=C9C8=O)=O)=C(C%10=CC=C(C)S%10)S7)S6,219,128,1.71
671,299,13.18,12.72,19.52,0.747,0.904,5.59,3.86,1.73,CCCCCCC(C=C1)=CC=C1C2(C3=CC=C(CCCCCC)C=C3)C4=C(SC(C4=C5C6=CC=C(CC(CC)CCCC)S6)=C(C7=CC=C(CC(CCCC)CC)S7)C8=C5SC9=C8C(C%10=C9SC(/C=C%11/C(C%12=CSC(C)=C%12C%11=O)=C(C#N)/C#N)=C%10)(C%13=CC=C(CCCCCC)C=C%13)C%14=CC=C(CCCCCC)C=C%14)C%15=C2C=C(/C=C%16C(C%17=C(C)SC=C%17C\\%16=C(C#N)/C#N)=O)S%15,1856.73,5.27,3.08,2.19,CC(SC1=C2C3=CC=C(CC(CC)CCCC)S3)=CC1=C(C4=CC=C(CC(CC)CCCC)S4)C5=C2C=C(S5)C6=CC=C(C7=C8C(C(C9=C(CC(CC)CCCC)SC(CC(CC)CCCC)=C9C8=O)=O)=C(C%10=CC=C(C)S%10)S7)S6,117,58.5,2
672,299,10.96,10.48,18.6,0.684,0.862,5.42,3.94,1.48,CCCCCCC(C=C1)=CC=C1C2(C3=CC=C(CCCCCC)C=C3)C4=C(SC(C4=C5OCC(CC)CCCC)=C(OCC(CCCC)CC)C6=C5SC7=C6C(C8=C7SC(/C=C9/C(C%10=CSC(C)=C%10C9=O)=C(C#N)/C#N)=C8)(C%11=CC=C(CCCCCC)C=C%11)C%12=CC=C(CCCCCC)C=C%12)C%13=C2C=C(/C=C%14C(C%15=C(C)SC=C%15C\\%14=C(C#N)/C#N)=O)S%13,1724.48,5.27,3.08,2.19,CC(SC1=C2C3=CC=C(CC(CC)CCCC)S3)=CC1=C(C4=CC=C(CC(CC)CCCC)S4)C5=C2C=C(S5)C6=CC=C(C7=C8C(C(C9=C(CC(CC)CCCC)SC(CC(CC)CCCC)=C9C8=O)=O)=C(C%10=CC=C(C)S%10)S7)S6,117,58.5,2
673,300,9.22,9.18,15.2,0.67,0.861,5.54,3.84,1.7,CCCCCCC(C=C1)=CC=C1C2(C3=CC=C(CCCCCC)C=C3)C4=CC5=C(C(C6=C5SC7=C6SC(/C=C8C(C(C=CC=C9)=C9C\\8=C(C#N)\\C#N)=O)=C7)(C%10=CC=C(CCCCCC)C=C%10)C%11=CC=C(CCCCCC)C=C%11)C=C4C%12=C2C(SC(/C=C%13C(C(C=CC=C%14)=C%14C\\%13=C(C#N)/C#N)=O)=C%15)=C%15S%12,1427.96,5.33,3.53,1.8,CC(SC1=C2C3=CC=C(CC(CC)CCCC)S3)=CC1=C(C4=CC=C(CC(CC)CCCC)S4)C5=C2C=C(S5)C6=CC=C(C7=C8C(C(C9=C(CC(CC)CCCC)SC(CC(CC)CCCC)=C9C8=O)=O)=C(C%10=CC=C(C)S%10)S7)S6,117,58.5,2
674,300,2.85,2.66,7.78,0.382,0.958,5.6,3.78,1.82,CCCCCCC(C=C1)=CC=C1C2(C3=CC=C(CCCCCC)C=C3)C4=CC5=C(C(C6=C5SC7=C6SC(/C=C8C(C(C=CC=C9)=C9C\\8=C(C#N)\\C%10=CC(F)=CC(F)=C%10)=O)=C7)(C%11=CC=C(CCCCCC)C=C%11)C%12=CC=C(CCCCCC)C=C%12)C=C4C%13=C2C(SC(/C=C%14C(C(C=CC=C%15)=C%15C\\%14=C(C%16=CC(F)=CC(F)=C%16)/C#N)=O)=C%17)=C%17S%13,1602.09,5.33,3.53,1.8,CC(SC1=C2C3=CC=C(CC(CC)CCCC)S3)=CC1=C(C4=CC=C(CC(CC)CCCC)S4)C5=C2C=C(S5)C6=CC=C(C7=C8C(C(C9=C(CC(CC)CCCC)SC(CC(CC)CCCC)=C9C8=O)=O)=C(C%10=CC=C(C)S%10)S7)S6,117,58.5,2
675,301,13.1,12.8,21.8,0.732,0.82,5.42,3.94,1.48,CCCCCCC(C=C1)=CC=C1C2(C3=CC=C(CCCCCC)C=C3)C4=CC5=C(C(C6=C5SC7=C6N(CCCCCCCC)C8=C7SC(/C=C9C(C(C=C(F)C(F)=C%10)=C%10C\\9=C(C#N)\\C#N)=O)=C8)(C%11=CC=C(CCCCCC)C=C%11)C%12=CC=C(CCCCCC)C=C%12)C=C4C%13=C2C(N(CCCCCCCC)C%14=C%15SC(/C=C%16C(C(C=C(F)C(F)=C%17)=C%17C\\%16=C(C#N)/C#N)=O)=C%14)=C%15S%13,1802.42,5.21,3.41,1.8,CC(SC1=C2C3=CC=C(CC(CC)CCCC)S3)=CC1=C(C4=CC=C(CC(CC)CCCC)S4)C5=C2C=C(S5)C6=CC=C(C7=C8C(C(C9=C(CC(CC)CCCC)SC(CC(CC)CCCC)=C9C8=O)=O)=C(C%10=CC=C(C)S%10)S7)S6,117,58.5,2
676,302,1.33,1.3,7.41,0.363,0.741,5.7,4.2,1.5,CCCCCCC(C=C1)=CC=C1C2(C3=CC=C(CCCCCC)C=C3)C4=CC5=C(C(C6=C5SC7=C6SC(/C=C8C(C(C=C(F)C(F)=C9)=C9C\\8=C(C#N)\\C#N)=O)=C7)(C%10=CC=C(CCCCCC)C=C%10)C%11=CC=C(CCCCCC)C=C%11)C=C4C%12=C2C(SC(/C=C%13C(C(C=C(F)C(F)=C%14)=C%14C\\%13=C(C#N)/C#N)=O)=C%15)=C%15S%12,1499.92,5.43,3.48,1.95,CC(S1)=CC=C1C(C2=NN(CC(CC)CCCC)N=C23)=C(F)C(F)=C3C4=CC=C(C5=CC6=C(C(C7=CC(Cl)=C(CC(CC)CCCC)S7)=C8C=C(SC8=C6C9=CC(Cl)=C(CC(CC)CCCC)S9)C)S5)S4,9.6,7.2,1.34
677,302,9.3,9.1,19.5,0.632,0.758,5.7,4.2,1.5,CCCCCCC(C=C1)=CC=C1C2(C3=CC=C(CCCCCC)C=C3)C4=CC5=C(C(C6=C5SC7=C6SC(/C=C8C(C(C=C(F)C(F)=C9)=C9C\\8=C(C#N)\\C#N)=O)=C7)(C%10=CC=C(CCCCCC)C=C%10)C%11=CC=C(CCCCCC)C=C%11)C=C4C%12=C2C(SC(/C=C%13C(C(C=C(F)C(F)=C%14)=C%14C\\%13=C(C#N)/C#N)=O)=C%15)=C%15S%12,1499.92,5.51,3.56,1.95,CC(S1)=CC=C1C(C2=NN(CC(CCCCCC)CCCCCCCC)N=C23)=C(F)C(F)=C3C4=CC=C(C5=CC6=C(C(C7=CC(Cl)=C(CC(CC)CCCC)S7)=C8C=C(SC8=C6C9=CC(Cl)=C(CC(CC)CCCC)S9)C)S5)S4,57.1,28,2.04
678,302,12.1,11.7,20.76,0.735,0.79,5.7,4.2,1.5,CCCCCCC(C=C1)=CC=C1C2(C3=CC=C(CCCCCC)C=C3)C4=CC5=C(C(C6=C5SC7=C6SC(/C=C8C(C(C=C(F)C(F)=C9)=C9C\\8=C(C#N)\\C#N)=O)=C7)(C%10=CC=C(CCCCCC)C=C%10)C%11=CC=C(CCCCCC)C=C%11)C=C4C%12=C2C(SC(/C=C%13C(C(C=C(F)C(F)=C%14)=C%14C\\%13=C(C#N)/C#N)=O)=C%15)=C%15S%12,1499.92,5.57,3.58,1.99,CC(S1)=CC=C1C(C2=NN(CC(CCCCCCCCCC)CCCCCCCC)N=C23)=C(F)C(F)=C3C4=CC=C(C5=CC6=C(C(C7=CC(Cl)=C(CC(CC)CCCC)S7)=C8C=C(SC8=C6C9=CC(Cl)=C(CC(CC)CCCC)S9)C)S5)S4,254.3,124.5,2.04
679,303,7.82,7.49,13.56,0.663,0.87,5.9,3.76,2.14,O=C(N(C(CCCC)CCCC)C1=O)C2=CC=C3C4=C(C5=CC=C(C(N(C(CCCC)CCCC)C6=O)=O)C7=C6C=CC3=C57)C(C8=C9C([N+]%10=CC=C9)=C(O[Al-3]%11%12([N+]%13=CC=CC%14=C(C%15=CC%16=C%17C(C%18=CC=C%17C(N(C(CCCC)CCCC)C%16=O)=O)=C%15C%19=CC=C(C(N(C(CCCC)CCCC)C%20=O)=O)C%21=C%20C=CC%18=C%19%21)C=CC(O%12)=C%14%13)%10OC%22=C([N+]%11=CC=C%23)C%23=C(C%24=CC%25=C%26C%27=C%24C%28=CC=C(C(N(C(CCCC)CCCC)C%29=O)=O)C%30=C%29C=CC(C%27=CC=C%26C(N(C(CCCC)CCCC)C%25=O)=O)=C%30%28)C=C%22)C=C8)=CC1=C42,2381.91,5.4,3.54,1.86,FC(C(F)=C(C1=CC(C(OCC(CCCCCCCCCC)CCCCCCCC)=O)=C(C2=CC(CC(CCCCCCCC)CCCCCC)=C(C3=CC=C(C4=C(F)C(F)=C(C5=CC=C(C)S5)C6=NSN=C64)S3)S2)S1)C7=NSN=C78)=C8C9=CC(C(OCC(CCCCCCCCCC)CCCCCCCC)=O)=C(C%10=CC(CC(CCCCCCCC)CCCCCC)=C(C)S%10)S9,99.7,48.4,2.06
680,303,6.33,6.12,12.34,0.597,0.86,5.98,3.88,2.1,O=C(N(C(CCCC)CCCC)C1=O)C2=CC=C3C4=C2C1=CC(C5=C6C7=C(C8=C5C=C(C(N9C(CCCC)CCCC)=O)C%10=C8C(C%11=CC=C%12C(N(C(CCCC)CCCC)C%13=O)=O)=CC=C%10C9=O)C%11=C%12C%13=C7)=C4C%14=C6C=C(C(N%15C(CCCC)CCCC)=O)C%16=C%14C3=C(C%17=C%18C([N+]%19=CC=C%18)=C(O[Al-3]%19%20%21([N+]%22=CC=CC%23=C(C%24=C(C%25=CC=C(C(N%26C(CCCC)CCCC)=O)C%27=C%25C%28=C%29C=C%27C%26=O)C(C%28=C(C%30=C%29C(C=C%31C(N(C(CCCC)CCCC)C%32=O)=O)=C(C%33=C%31C%32=CC=C%33%34)C%35=C%30C=C%36C%37=C%35C%34=CC=C%37C(N(C(CCCC)CCCC)C%36=O)=O)C=C%38C(N(C(CCCC)CCCC)C%39=O)=O)=C%38C%39=C%24)C=CC(O%21)=C%23%22)OC%40=C([N+]%20=CC=C%41)C%41=C(C%42=C(C%43=CC=C(C(N%44C(CCCC)CCCC)=O)C%45=C%43C%46=C%47C=C%45C%44=O)C(C%46=C(C%48=C%47C(C=C%49C(N(C(CCCC)CCCC)C%50=O)=O)=C(C%51=C%49C%50=CC=C%51%52)C%53=C%48C=C%54C%55=C%53C%52=CC=C%55C(N(C(CCCC)CCCC)C%54=O)=O)C=C%56C(N(C(CCCC)CCCC)C%57=O)=O)=C%56C%57=C%42)C=C%40)C=C%17)C=C%16C%15=O,4370.4,5.4,3.54,1.86,FC(C(F)=C(C1=CC(C(OCC(CCCCCCCCCC)CCCCCCCC)=O)=C(C2=CC(CC(CCCCCCCC)CCCCCC)=C(C3=CC=C(C4=C(F)C(F)=C(C5=CC=C(C)S5)C6=NSN=C64)S3)S2)S1)C7=NSN=C78)=C8C9=CC(C(OCC(CCCCCCCCCC)CCCCCCCC)=O)=C(C%10=CC(CC(CCCCCCCC)CCCCCC)=C(C)S%10)S9,99.7,48.4,2.06
681,303,9.54,9.26,15.74,0.713,0.85,5.98,3.88,2.1,O=C(N(C(CCCC)CCCC)C1=O)C2=CC=C3C4=C2C1=CC(C5=C6C7=C(C8=C5C=C(C(N9C(CCCC)CCCC)=O)C%10=C8C(C%11=CC=C%12C(N(C(CCCC)CCCC)C%13=O)=O)=CC=C%10C9=O)C%11=C%12C%13=C7)=C4C%14=C6C=C(C(N%15C(CCCC)CCCC)=O)C%16=C%14C3=C(C%17=C%18C([N+]%19=CC=C%18)=C(O[Al-3]%19%20%21([N+]%22=CC=CC%23=C(C%24=C(C%25=CC=C(C(N%26C(CCCC)CCCC)=O)C%27=C%25C%28=C%29C=C%27C%26=O)C(C%28=C(C%30=C%29C(C=C%31C(N(C(CCCC)CCCC)C%32=O)=O)=C(C%33=C%31C%32=CC=C%33%34)C%35=C%30C=C%36C%37=C%35C%34=CC=C%37C(N(C(CCCC)CCCC)C%36=O)=O)C=C%38C(N(C(CCCC)CCCC)C%39=O)=O)=C%38C%39=C%24)C=CC(O%21)=C%23%22)OC%40=C([N+]%20=CC=C%41)C%41=C(C%42=C(C%43=CC=C(C(N%44C(CCCC)CCCC)=O)C%45=C%43C%46=C%47C=C%45C%44=O)C(C%46=C(C%48=C%47C(C=C%49C(N(C(CCCC)CCCC)C%50=O)=O)=C(C%51=C%49C%50=CC=C%51%52)C%53=C%48C=C%54C%55=C%53C%52=CC=C%55C(N(C(CCCC)CCCC)C%54=O)=O)C=C%56C(N(C(CCCC)CCCC)C%57=O)=O)=C%56C%57=C%42)C=C%40)C=C%17)C=C%16C%15=O,4370.4,5.4,3.54,1.86,FC(C(F)=C(C1=CC(C(OCC(CCCCCCCCCC)CCCCCCCC)=O)=C(C2=CC(CC(CCCCCCCC)CCCCCC)=C(C3=CC=C(C4=C(F)C(F)=C(C5=CC=C(C)S5)C6=NSN=C64)S3)S2)S1)C7=NSN=C78)=C8C9=CC(C(OCC(CCCCCCCCCC)CCCCCCCC)=O)=C(C%10=CC(CC(CCCCCCCC)CCCCCC)=C(C)S%10)S9,99.7,48.4,2.06
682,304,10.4,10,16.6,0.71,0.85,5.51,3.91,1.6,O=C(C(C=CC=C1)=C1C/2=C(C#N)\\C#N)C2=C/C(S3)=CC4=C3C5=C(C4(CCCCCC)CCCCCC)C=C6C(C(CCCCCC)(CCCCCC)C7=C6SC(/C=C8C(C(C=CC=C9)=C9C\\8=C(C#N)/C#N)=O)=C7)=C5,1011.4,5.35,3.35,2,CC1=CC2=C(S1)C(CCC(CCCC)CCCCCC)=C3C=C(SC3=C2CCC(CCCC)CCCCCC)C4=CC=C(S4)C5=C(C(F)=C(C6=NN(N=C65)CC(CCCC)CCCCCC)C7=CC=C(S7)C)F,99.6,42.2,2.36
683,305,9.82,9.67,20.95,0.65,0.72,5.42,3.91,1.51,CCCCCCC(C=C1)=CC=C1C(C2=C3SC(C4=C5C(SC(C(OCC(CC)CCCC)=O)=C5F)=C(/C=C6C(C(C=CC=C7)=C7C\\6=C(C#N)\\C#N)=O)S4)=C2)(C8=CC=C(CCCCCC)C=C8)C9=C3C=C(C(C%10=C%11SC(C%12=C%13C(SC(C(OCC(CCCC)CC)=O)=C%13F)=C(/C=C%14/C(C%15=C(C%14=O)C=CC=C%15)=C(C#N)/C#N)S%12)=C%10)(C%16=CC=C(CCCCCC)C=C%16)C%17=CC=C(CCCCCC)C=C%17)C%11=C9,1940.63,5.2,3.63,1.57,O=C(OCC(CC)CCCC)C1=C(F)C2=C(C)SC(C3=CC4=C(C(C5=CC=C(CC(CC)CCCC)S5)=C(C=C(C)S6)C6=C4C7=CC=C(CC(CC)CCCC)S7)S3)=C2S1,124,72.9,1.7
684,305,9.43,9.23,22,0.7,0.61,5.31,4,1.31,CCCCCCC(C=C1)=CC=C1C(C2=C3SC(C4=C5C(SC(C(OCC(CC)CCCC)=O)=C5F)=C(/C=C6C(C(C=C(F)C(F)=C7)=C7C\\6=C(C#N)\\C#N)=O)S4)=C2)(C8=CC=C(CCCCCC)C=C8)C9=C3C=C(C(C%10=C%11SC(C%12=C%13C(SC(C(OCC(CCCC)CC)=O)=C%13F)=C(/C=C%14/C(C%15=C(C%14=O)C=C(F)C(F)=C%15)=C(C#N)/C#N)S%12)=C%10)(C%16=CC=C(CCCCCC)C=C%16)C%17=CC=C(CCCCCC)C=C%17)C%11=C9,2012.59,5.2,3.63,1.57,O=C(OCC(CC)CCCC)C1=C(F)C2=C(C)SC(C3=CC4=C(C(C5=CC=C(CC(CC)CCCC)S5)=C(C=C(C)S6)C6=C4C7=CC=C(CC(CC)CCCC)S7)S3)=C2S1,124,72.9,1.7
685,305,7.01,6.86,18.57,0.62,0.61,5.36,4.01,1.35,CCCCCCC(C=C1)=CC=C1C(C2=C3SC(C4=C5C(SC(C(OCC(CC)CCCC)=O)=C5F)=C(/C=C6C(C(C=CC(F)=C7)=C7C\\6=C(C#N)\\C#N)=O)S4)=C2)(C8=CC=C(CCCCCC)C=C8)C9=C3C=C(C(C%10=C%11SC(C%12=C%13C(SC(C(OCC(CCCC)CC)=O)=C%13F)=C(/C=C%14/C(C%15=C(C%14=O)C=CC(F)=C%15)=C(C#N)/C#N)S%12)=C%10)(C%16=CC=C(CCCCCC)C=C%16)C%17=CC=C(CCCCCC)C=C%17)C%11=C9,1976.61,5.2,3.63,1.57,O=C(OCC(CC)CCCC)C1=C(F)C2=C(C)SC(C3=CC4=C(C(C5=CC=C(CC(CC)CCCC)S5)=C(C=C(C)S6)C6=C4C7=CC=C(CC(CC)CCCC)S7)S3)=C2S1,124,72.9,1.7
686,305,10.87,10.65,24.85,0.67,0.65,5.34,3.96,1.38,CCCCCCC(C=C1)=CC=C1C(C2=C3SC(C4=C5C(SC(C(OCC(CC)CCCC)=O)=C5F)=C(/C=C6C(C(C=C(F)C=C7)=C7C\\6=C(C#N)\\C#N)=O)S4)=C2)(C8=CC=C(CCCCCC)C=C8)C9=C3C=C(C(C%10=C%11SC(C%12=C%13C(SC(C(OCC(CCCC)CC)=O)=C%13F)=C(/C=C%14/C(C%15=C(C%14=O)C=C(F)C=C%15)=C(C#N)/C#N)S%12)=C%10)(C%16=CC=C(CCCCCC)C=C%16)C%17=CC=C(CCCCCC)C=C%17)C%11=C9,1976.61,5.2,3.63,1.57,O=C(OCC(CC)CCCC)C1=C(F)C2=C(C)SC(C3=CC4=C(C(C5=CC=C(CC(CC)CCCC)S5)=C(C=C(C)S6)C6=C4C7=CC=C(CC(CC)CCCC)S7)S3)=C2S1,124,72.9,1.7
687,306,10.4,10.1,14.73,0.64,1.08,5.51,3.55,1.96,O=C(/C(S1)=C/C(C2=NSN=C32)=CC=C3C(S4)=CC5=C4C6=CC(C(CCCCCCCC)(CCCCCCCC)C7=C8SC(C9=CC=C(/C=C%10SC(N(CC)C\\%10=O)=S)C%11=NSN=C9%11)=C7)=C8C=C6C5(CCCCCCCC)CCCCCCCC)N(CC)C1=S,1326.02,5.42,3.52,1.9,CC1=C(C=C(S1)C2=C(C(F)=C(C3=NSN=C32)C4=CC(CC(CCCCCCCCC)CCCCCCCCCCC)=C(S4)C5=CC6=C(C=C(C)S6)S5)F)CC(CCCCCCCCCCC)CCCCCCCCC,125,55.5,2.25
688,307,10.8,10.8,22.3,0.7,0.695,5.49,4.09,1.4,CCCCC(COC1=C2C3=C(C(SC(/C=C4/C(C(C=C5Cl)=C(C4=O)C=C5Cl)=C(C#N)\\C#N)=C6)=C6C(C(C=C7)=CC=C7CCCCCC)3C(C=C8)=CC=C8CCCCCC)SC2=C(C9=C1SC%10=C9C(C(C=C%11)=CC=C%11CCCCCC)(C(C=C%12)=CC=C%12CCCCCC)C%13=C%10SC(/C=C%14C(C(C=C(Cl)C(Cl)=C%15)=C%15C\\%14=C(C#N)\\C#N)=O)=C%13)OCC(CC)CCCC)CC,1822.15,5.22,3.21,2.01,CC(SC1=C2C3=CC=C(CC(CC)CCCC)S3)=CC1=C(C4=CC=C(CC(CC)CCCC)S4)C5=C2C=C(C6=C7C(SC(C(OCC(CC)CCCC)=O)=C7F)=C(C)S6)S5,141,65,2.17
689,307,10.8,10.8,24.7,0.67,0.65,5.42,4.13,1.29,CCCCCCC(C=C1)=CC=C1C2(C3=CC=C(CCCCCC)C=C3)C4=C(SC5=C4SC6=C5C(C7=C6SC8=C7SC(/C=C9C(C(C=C(F)C(F)=C%10)=C%10C\\9=C(C#N)\\C#N)=O)=C8)(C%11=CC=C(CCCCCC)C=C%11)C%12=CC=C(CCCCCC)C=C%12)C%13=C2C(SC(/C=C%14C(C(C=C(F)C(F)=C%15)=C%15C\\%14=C(C#N)/C#N)=O)=C%16)=C%16S%13,1562.02,5.22,3.21,2.01,CC(SC1=C2C3=CC=C(CC(CC)CCCC)S3)=CC1=C(C4=CC=C(CC(CC)CCCC)S4)C5=C2C=C(C6=C7C(SC(C(OCC(CC)CCCC)=O)=C7F)=C(C)S6)S5,141,65,2.17
690,308,11,10.8,21.1,0.583,0.9,5.55,3.87,1.68,O=C(C(C=CC=C1)=C1C/2=C(C#N)/C#N)C2=C/C3=C(CC(CC)CCCC)C(S4)=C(S3)C5=C4C6=C(N5CC(CC)CCCC)C7=C(C(SC8=C9SC(/C=C%10/C(C%11=C(C%10=O)C=CC=C%11)=C(C#N)/C#N)=C8CC(CC)CCCC)=C9N7CC(CC)CCCC)C%12=NSN=C6%12,1295.81,5.32,3.08,2.24,CC1=CC(C(S1)=C2C3=CC=C(SCCCCCCCCCCCC)S3)=C(C4=C2C=C(C5=CC=C(C6=C(F)C(F)=C(C7=CC=C(C)S7)C8=NN(CC(CCCCCC)CCCCCCCC)N=C68)S5)S4)C9=CC=C(SCCCCCCCCCCCC)S9,78.3,34.2,2.29
691,308,13.1,13.1,21.2,0.696,0.89,5.55,3.87,1.68,O=C(C(C=CC=C1)=C1C/2=C(C#N)/C#N)C2=C/C3=C(CC(CC)CCCC)C(S4)=C(S3)C5=C4C6=C(N5CC(CC)CCCC)C7=C(C(SC8=C9SC(/C=C%10/C(C%11=C(C%10=O)C=CC=C%11)=C(C#N)/C#N)=C8CC(CC)CCCC)=C9N7CC(CC)CCCC)C%12=NSN=C6%12,1295.81,5.31,3.62,1.69,FC1=C(C2=CC=C(C3=CC(C(C4=CC=C(CC(CC)CCCCC)S4)=C(SC(C)=C5)C5=C6C7=CC=C(CC(CC)CCCC)S7)=C6S3)S2)C8=NC(C9=CC(F)=C(CC(CC)CCCC)S9)=C(C%10=CC(F)=C(CC(CC)CCCC)S%10)N=C8C(C%11=CC=C(C)S%11)=C1F,71.2,24.8,2.87
692,308,14.1,13.9,22.8,0.702,0.88,5.55,3.87,1.68,O=C(C(C=CC=C1)=C1C/2=C(C#N)/C#N)C2=C/C3=C(CC(CC)CCCC)C(S4)=C(S3)C5=C4C6=C(N5CC(CC)CCCC)C7=C(C(SC8=C9SC(/C=C%10/C(C%11=C(C%10=O)C=CC=C%11)=C(C#N)/C#N)=C8CC(CC)CCCC)=C9N7CC(CC)CCCC)C%12=NSN=C6%12,1295.81,5.38,3.5,1.88,CC(SC1=C2C3=CC=C(CC(CC)CCCC)S3)=CC1=C(C4=CC=C(CC(CC)CCCC)S4)C5=C2C=C(S5)C6=CC=C(C7=C8C(C(C9=C(CC(CC)CCCC)SC(CC(CC)CCCC)=C9C8=O)=O)=C(C%10=CC=C(C)S%10)S7)S6,117,58.5,2
693,309,11.8,11.5,17.2,0.679,0.96,5.58,3.98,1.6,CCCCCCC(C=C1)=CC=C1C2(C3=CC=C(CCCCCC)C=C3)C4=CC5=C(C(C6=C5SC7=C6SC(/C=C8C(C(C=CC(C)=C9)=C9C\\8=C(C#N)\\C#N)=O)=C7)(C%10=CC=C(CCCCCC)C=C%10)C%11=CC=C(CCCCCC)C=C%11)C=C4C%12=C2C(SC(/C=C%13C(C(C=CC(C)=C%14)=C%14C\\%13=C(C#N)/C#N)=O)=C%15)=C%15S%12,1456.01,5.36,3.05,2.31,CC1=CC2=C(S1)C(CCC(CCCC)CCCCCC)=C3C=C(SC3=C2CCC(CCCC)CCCCCC)C4=CC=C(S4)C5=C(C(F)=C(C6=NN(N=C65)CC(CCCC)CCCCCC)C7=CC=C(S7)C)F,99.6,42.2,2.36
694,309,7.2,6.7,13.5,0.528,0.94,5.58,3.98,1.6,CCCCCCC(C=C1)=CC=C1C2(C3=CC=C(CCCCCC)C=C3)C4=CC5=C(C(C6=C5SC7=C6SC(/C=C8C(C(C=CC(C)=C9)=C9C\\8=C(C#N)\\C#N)=O)=C7)(C%10=CC=C(CCCCCC)C=C%10)C%11=CC=C(CCCCCC)C=C%11)C=C4C%12=C2C(SC(/C=C%13C(C(C=CC(C)=C%14)=C%14C\\%13=C(C#N)/C#N)=O)=C%15)=C%15S%12,1456.01,5.33,3.53,1.8,CC(SC1=C2C3=CC=C(CC(CC)CCCC)S3)=CC1=C(C4=CC=C(CC(CC)CCCC)S4)C5=C2C=C(S5)C6=CC=C(C7=C8C(C(C9=C(CC(CC)CCCC)SC(CC(CC)CCCC)=C9C8=O)=O)=C(C%10=CC=C(C)S%10)S7)S6,117,58.5,2
695,310,13.03,12.6,25.1,0.649,0.8,5.6,4.1,1.5,O=C(C(C=C(F)C(F)=C1)=C1C/2=C(C#N)/C#N)C2=C/C3=C(CCCCCCCCCCC)C(S4)=C(S3)C5=C4C6=C(N5CC(CC)CCCC)C7=C(C(SC8=C9SC(/C=C%10/C(C%11=C(C%10=O)C=C(F)C(F)=C%11)=C(C#N)/C#N)=C8CCCCCCCCCCC)=C9N7CC(CC)CCCC)C%12=NSN=C6%12,1451.94,5.5,3.5,2,CC(SC1=C2C3=CC(F)=C(SCC(CCCC)CCCCCC)S3)=CC1=C(C4=CC(F)=C(SCC(CCCC)CCCCCC)S4)C5=C2C=C(C6=C(CCCCCCCC)C=C(C7=NN=C(C8=CC(CCCCCCCC)=C(C)S8)N=N7)S6)S5,219.2,78,2.81
696,311,8.82,8.73,16.26,0.684,0.8,5.53,3.83,1.7,O=C(C(C=C(F)C(F)=C1)=C1C/2=C(C#N)/C#N)C2=C/C3=CC(C4(CC(CC)CCCC)CC(CC)CCCC)=C(S3)C5=C4C=C(S5)C6=CC(F)=C(C(S7)=CC8=C7C(SC(/C=C9C(C(C=C(F)C(F)=C%10)=C%10C\\9=C(C#N)\\C#N)=O)=C%11)=C%11C8(CC(CC)CCCC)CC(CC)CCCC)C=C6F,1395.8,5.33,3.53,1.8,CC(SC1=C2C3=CC=C(CC(CC)CCCC)S3)=CC1=C(C4=CC=C(CC(CC)CCCC)S4)C5=C2C=C(S5)C6=CC=C(C7=C8C(C(C9=C(CC(CC)CCCC)SC(CC(CC)CCCC)=C9C8=O)=O)=C(C%10=CC=C(C)S%10)S7)S6,117,58.5,2
697,311,6.64,6.57,19.43,0.446,0.74,5.44,4.19,1.25,CCCCCCC(C=C1)=CC=C1C(C2=C3SC(C4=C(OCC(CC)CCCC)C=C(/C=C5C(C(C=C(F)C(F)=C6)=C6C\\5=C(C#N)\\C#N)=O)S4)=C2)(C7=CC=C(CCCCCC)C=C7)C8=C3C=C(C(C9=C%10SC(C(S%11)=C(C=C%11/C=C%12/C(C(C=C%13F)=C(C%12=O)C=C%13F)=C(C#N)/C#N)OCC(CCCC)CC)=C9)(C%14=CC=C(CCCCCC)C=C%14)C%15=CC=C(CCCCCC)C=C%15)C%10=C8,1808.42,5.33,3.53,1.8,CC(SC1=C2C3=CC=C(CC(CC)CCCC)S3)=CC1=C(C4=CC=C(CC(CC)CCCC)S4)C5=C2C=C(S5)C6=CC=C(C7=C8C(C(C9=C(CC(CC)CCCC)SC(CC(CC)CCCC)=C9C8=O)=O)=C(C%10=CC=C(C)S%10)S7)S6,117,58.5,2
698,312,12.3,12.1,21.61,0.692,0.83,5.69,4.07,1.62,CCCCCCC(C=C1)=CC=C1C2(C3=CC=C(CCCCCC)C=C3)C4=CC5=C(C(C6=C5SC7=C6SC(/C=C8C(C(C=C(F)C(F)=C9)=C9C\\8=C(C#N)\\C#N)=O)=C7)(C%10=CC=C(CCCCCC)C=C%10)C%11=CC=C(CCCCCC)C=C%11)C=C4C%12=C2C(SC(/C=C%13C(C(C=C(F)C(F)=C%14)=C%14C\\%13=C(C#N)/C#N)=O)=C%15)=C%15S%12,1499.92,5.5,3.61,1.89,CC(SC1=C2C3=CC(F)=C(CC(CC)CCCC)S3)=CC1=C(C4=CC(F)=C(CC(CC)CCCC)S4)C5=C2C=C(C6=CC=C(C7=C8C(C(C9=C(CC(CC)CCCC)SC(CC(CC)CCCC)=C9C8=O)=O)=C(C%10=CC=C(C)S%10)S7)S6)S5,87.8,30.3,2.9
699,313,13.31,12.92,19.41,0.76,0.91,5.66,4.14,1.52,CCCCCCC(C=C1)=CC=C1C2(C3=CC=C(CCCCCC)C=C3)C4=CC5=C(C(C6=C5SC7=C6SC(/C=C8C(C(C=C(F)C(F)=C9)=C9C\\8=C(C#N)\\C#N)=O)=C7)(C%10=CC=C(CCCCCC)C=C%10)C%11=CC=C(CCCCCC)C=C%11)C=C4C%12=C2C(SC(/C=C%13C(C(C=C(F)C(F)=C%14)=C%14C\\%13=C(C#N)/C#N)=O)=C%15)=C%15S%12,1499.92,5.55,3.8,1.75,CCCCCCC(CCCCCCCC)CC1=C(C2=CC=C(C3=C(C(F)=C(C4=CC=C(C5=C(CC(CCCCCC)CCCCCCCC)C=C(C)S5)S4)C6=NSN=C63)F)S2)SC(C7=CC=C(C)C(C(N8CC(CCCCCC)CCCCCCCC)=O)=C7C8=O)=C1,54,36,1.5
700,313,12.74,12.42,19.01,0.71,0.94,5.66,4.14,1.52,CCCCCCC(C=C1)=CC=C1C2(C3=CC=C(CCCCCC)C=C3)C4=CC5=C(C(C6=C5SC7=C6SC(/C=C8C(C(C=C(F)C(F)=C9)=C9C\\8=C(C#N)\\C#N)=O)=C7)(C%10=CC=C(CCCCCC)C=C%10)C%11=CC=C(CCCCCC)C=C%11)C=C4C%12=C2C(SC(/C=C%13C(C(C=C(F)C(F)=C%14)=C%14C\\%13=C(C#N)/C#N)=O)=C%15)=C%15S%12,1499.92,5.63,3.86,1.77,CCCCCCC(CCCCCCCC)CC1=C(C2=CC=C(C3=C(C(F)=C(C4=CC=C(C5=C(CC(CCCCCC)CCCCCCCC)C=C(C)S5)S4)C6=NSN=C63)F)S2)SC(C7=C(F)C(F)=C(C)C(C(N8CC(CCCCCC)CCCCCCCC)=O)=C7C8=O)=C1,69.6,58,1.2
701,314,10.02,9.94,17.58,0.619,0.91,5.51,3.78,1.73,CCCCCCC(C=C1)=CC=C1C2(C3=CC=C(CCCCCC)C=C3)C4=CC5=C(C(C6=C5SC7=C6SC(/C=C8C(C(C=CC=C9)=C9C\\8=C(C#N)\\C#N)=O)=C7)(C%10=CC=C(CCCCCC)C=C%10)C%11=CC=C(CCCCCC)C=C%11)C=C4C%12=C2C(SC(/C=C%13C(C(C=CC=C%14)=C%14C\\%13=C(C#N)/C#N)=O)=C%15)=C%15S%12,1427.96,5.48,3.66,1.82,CC(SC1=C2C3=CC=C(CC(CC)CCCC)S3)=CC1=C(C4=CC=C(CC(CC)CCCC)S4)C5=C2C=C(C6=CC=C(C7=C8C(C(C9=C(CC(CC)CCCC)SC(CC(CC)CCCC)=C9C8=O)=O)=C(C%10=CC=C(C(SC%11=C%12C%13=CC=C(CC(CC)CCCC)S%13)=CC%11=C(C%14=CC=C(CC(CC)CCCC)S%14)C%15=C%12C=C(C%16=CC=C(C%17=C(F)C(F)=C(C%18=CC=C(C)S%18)C%19=NN(CC(CCCCCCCC)CCCCCC)N=C%19%17)S%16)S%15)S%10)S7)S6)S5,191.8,60.2,3.19
702,315,0.91,0.91,3.12,0.36,0.81,5.81,3.63,2.18,S=C(N(C/1=O)CCCCCCCC)SC1=C/C2=CC=C(C3=CC=C(/C=C(C(N(CCCCCCCC)C(N4CCCCCCCC)=O)=O)\\C4=O)S3)S2,784.14,5.23,3.19,2.04,O=C(OCC(CC)CCCC)C1=C(F)C2=C(C)SC(C3=CC4=C(C(C5=CC=C(CC(CC)CCCC)S5)=C(C=C(C)S6)C6=C4C7=CC=C(CC(CC)CCCC)S7)S3)=C2S1,124,72.9,1.7
703,316,9,8.78,17.52,0.539,0.93,5.56,3.95,1.61,O=C1C2=C(C(/C1=C/C3=CC(SC(C4=C5C=C(C6=C(C7(CCCCCCCC)CCCCCCCC)C=C8C(C(C9=C8SC%10=C9SC(/C=C%11C(C(C=CC=C%12)=C%12C\\%11=C(C#N)/C#N)=O)=C%10)(CCCCCCCC)CCCCCCCC)=C6)C7=C4)=C%13C5(CCCCCCCC)CCCCCCCC)=C%13S3)=C(C#N)\\C#N)C=CC=C2,1548.32,5.33,2.92,2.41,CC(SC1=C2C3=CC=C(CC(CC)CCCC)S3)=CC1=C(C4=CC=C(CC(CC)CCCC)S4)C5=C2C=C(S5)C6=CC=C(C7=C8C(C(C9=C(CC(CC)CCCC)SC(CC(CC)CCCC)=C9C8=O)=O)=C(C%10=CC=C(C)S%10)S7)S6,117,58.5,2
704,316,8.47,8.18,17.22,0.54,0.869,5.56,3.95,1.61,O=C1C2=C(C(/C1=C/C3=CC(SC(C4=C5C=C(C6=C(C7(CCCCCCCC)CCCCCCCC)C=C8C(C(C9=C8SC%10=C9SC(/C=C%11C(C(C=CC=C%12)=C%12C\\%11=C(C#N)/C#N)=O)=C%10)(CCCCCCCC)CCCCCCCC)=C6)C7=C4)=C%13C5(CCCCCCCC)CCCCCCCC)=C%13S3)=C(C#N)\\C#N)C=CC=C2,1548.32,5.2,3.56,1.64,O=C(OCC(CC)CCCC)C1=C(F)C2=C(C)SC(C3=CC4=C(C(C5=CC=C(CC(CC)CCCC)S5)=C(C=C(C)S6)C6=C4C7=CC=C(CC(CC)CCCC)S7)S3)=C2S1,124,72.9,1.7
