Repository: aspuru-guzik-group/Beyond-Molecular-Structure-ML-for-OPV-Materials-Devices

File: datasets/Saeki_2022_n1318/raw/Saeki.csv (part 9 of 16)
ID,Ref,PCE_max(%),PCE_ave(%),Jsc(mA/cm2),FF,Voc(V),'-HOMO_n(eV),'-LUMO_n(eV),Eg_n(eV),n(SMILES),M (g/mol),'-HOMO_p(eV),'-LUMO_p(eV),Eg_p(eV),p(SMILES),Mw (kg/mol),Mn(kg/mol),PDI
705,317,6.03,5.88,12.09,0.65,0.74,5.79,3.76,2.03,CCCCCCC(C=C1)=CC=C1C2(C3=CC=C(CCCCCC)C=C3)C4=C(C5=C2C6=C(C7=C8C(C9(C%10=CC=C(CCCCCC)C=C%10)C%11=CC=C(CCCCCC)C=C%11)=C(C=C7C=C6)C%12=C9C=C(/C=C%13/C(C%14=C(C%13=O)C=C(F)C(F)=C%14)=C(C#N)/C#N)S%12)C(C=C8)=C5)SC(/C=C%15/C(C%16=C(C%15=O)C=C(F)C(F)=C%16)=C(C#N)/C#N)=C4,1511.9,5.25,3.59,1.66,O=C(OCC(CC)CCCC)C1=C(F)C2=C(C)SC(C3=CC4=C(C(C5=CC=C(CC(CC)CCCC)S5)=C(C=C(C)S6)C6=C4C7=CC=C(CC(CC)CCCC)S7)S3)=C2S1,124,72.9,1.7
706,317,3.72,3.47,9.67,0.47,0.75,5.83,3.78,2.05,FC(C(F)=C1)=CC2=C1C(/C(C2=O)=C/C3=CC4=C(C5=CC6=C(C7=C8C(C9(C%10=CC=C(CCCCCC)C=C%10)C%11=CC=C(CCCCCC)C=C%11)=C(C=C7C=C6)C%12=C9C=C(/C=C%13/C(C%14=C(C%13=O)C=C(F)C(F)=C%14)=C(C#N)/C#N)S%12)C(C=C8)=C5C(C(C=C%15)=CC=C%15CCCCCC)4C(C=C%16)=CC=C%16CCCCCC)S3)=C(C#N)/C#N,1511.9,5.25,3.59,1.66,O=C(OCC(CC)CCCC)C1=C(F)C2=C(C)SC(C3=CC4=C(C(C5=CC=C(CC(CC)CCCC)S5)=C(C=C(C)S6)C6=C4C7=CC=C(CC(CC)CCCC)S7)S3)=C2S1,124,72.9,1.7
707,318,1.26,1.26,4.13,0.33,0.91,6.56,3.64,2.92,S=C(N(C/1=O)CCCCCCCC)SC1=C/C2=CC=C(/C=C(S3)/C(N(CCCCCCCC)C3=S)=O)S2,594.92,5.23,3.19,2.04,O=C(OCC(CC)CCCC)C1=C(F)C2=C(C)SC(C3=CC4=C(C(C5=CC=C(CC(CC)CCCC)S5)=C(C=C(C)S6)C6=C4C7=CC=C(CC(CC)CCCC)S7)S3)=C2S1,124,72.9,1.7
708,319,8.45,8.29,15.3,0.731,0.755,5.75,3.97,1.78,O=C1C2=C(C(/C1=C/C3=CC(SC(C4=CC5=CC=C6C7=C8C(SC9=C%10SC(/C=C%11/C(C%12=C(C%11=O)C=C(F)C(F)=C%12)=C(C#N)\\C#N)=C9)=C%10C(C(C=C%13)=CC=C%13CCCCCC)7C(C=C%14)=CC=C%14CCCCCC)=C%15C(C(C=C%16)=CC=C%16CCCCCC)(C4=C(C=C%17)C5=C6C%17=C8)C(C=C%18)=CC=C%18CCCCCC)=C%15S3)=C(C#N)\\C#N)C=C(F)C(F)=C2,1624.06,5.2,3.59,1.61,O=C(OCC(CC)CCCC)C1=C(F)C2=C(C)SC(C3=CC4=C(C(C5=CC=C(CC(CC)CCCC)S5)=C(C=C(C)S6)C6=C4C7=CC=C(CC(CC)CCCC)S7)S3)=C2S1,124,72.9,1.7
709,319,9.55,9.47,23.3,0.634,0.645,5.47,4.06,1.41,O=C1C2=C(C(/C1=C/C3=CC(SC(C4=C5C(S6)=C(S4)C7=C6C(SC8=C9SC(/C=C%10/C(C%11=C(C%10=O)C=C(F)C(F)=C%11)=C(C#N)\\C#N)=C8)=C9C(C(C=C%12)=CC=C%12CCCCCC)7C(C=C%13)=CC=C%13CCCCCC)=C%14C5(C(C=C%15)=CC=C%15CCCCCC)C(C=C%16)=CC=C%16CCCCCC)=C%14S3)=C(C#N)\\C#N)C=C(F)C(F)=C2,1562.02,5.2,3.59,1.61,O=C(OCC(CC)CCCC)C1=C(F)C2=C(C)SC(C3=CC4=C(C(C5=CC=C(CC(CC)CCCC)S5)=C(C=C(C)S6)C6=C4C7=CC=C(CC(CC)CCCC)S7)S3)=C2S1,124,72.9,1.7
710,320,11.3,11.1,19.7,0.62,0.92,5.69,4.14,1.55,CCCCCCC(C=C1)=CC=C1C2(C3=CC=C(CCCCCC)C=C3)C4=CC5=C(C(C6=C5SC7=C6SC(/C=C8C(C(C=CC(F)=C9)=C9C\\8=C(C#N)\\C#N)=O)=C7)(C%10=CC=C(CCCCCC)C=C%10)C%11=CC=C(CCCCCC)C=C%11)C=C4C%12=C2C(SC(/C=C%13C(C(C=CC(F)=C%14)=C%14C\\%13=C(C#N)/C#N)=O)=C%15)=C%15S%12,1463.94,5.4,3.3,2.1,CC(SC1=C2C3=CC=C(CC(CC)CCCC)S3)=CC1=C(C4=CC=C(CC(CC)CCCC)S4)C5=C2C=C(C6=C(CC(CCCCCCCC)CCCC)C=C(C(SC7=C8)=NC7=CC9=C8N=C(C%10=CC(CC(CCCC)CCCCCCCC)=C(C)S%10)S9)S6)S5,269.6,107,2.52
711,321,10.7,10.6,18.9,0.666,0.85,5.35,3.91,1.44,O=C(C(C=C(Cl)C(Cl)=C1)=C1C/2=C(C#N)/C#N)C2=C/C3=CC(C4(C(C=C5)=CC=C5CCCCCC)C(C=C6)=CC=C6CCCCCC)=C(C7=C4C=C8C(SC9=C%10SC(C%11=CC%12=C%13C(SC(/C=C%14C(C(C=C(Cl)C(Cl)=C%15)=C%15C\\%14=C(C#N)\\C#N)=O)=C%16)=C%16C(C(C=C%17)=CC=C%17CCCCCC)%12C(C=C%18)=CC=C%18CCCCCC)=C9C(C(C=C%19)=CC=C%19CCCCCC)(C%11=C%13)C(C=C%20)=CC=C%20CCCCCC)=C%10C(C(C=C%21)=CC=C%21CCCCCC)(C8=C7)C(C=C%22)=CC=C%22CCCCCC)S3,2332.92,5.21,3.41,1.8,CC(SC1=C2C3=CC=C(CC(CC)CCCC)S3)=CC1=C(C4=CC=C(CC(CC)CCCC)S4)C5=C2C=C(S5)C6=CC=C(C7=C8C(C(C9=C(CC(CC)CCCC)SC(CC(CC)CCCC)=C9C8=O)=O)=C(C%10=CC=C(C)S%10)S7)S6,9.2,5,1.82
712,321,9.3,9.2,18.5,0.669,0.75,5.26,3.95,1.31,O=C(C(C=C(Cl)C(Cl)=C1)=C1C/2=C(C#N)/C#N)C2=C/C(S3)=CC4=C3C(C5(C(C=C6)=CC=C6CCCCCC)C(C=C7)=CC=C7CCCCCC)=C(C8=C5C=C9C(SC%10=C%11SC(C%12=CC%13=C%14C(SC%15=C%16SC(/C=C%17C(C(C=C(Cl)C(Cl)=C%18)=C%18C\\%17=C(C#N)\\C#N)=O)=C%15)=C%16C(C(C=C%19)=CC=C%19CCCCCC)%13C(C=C%20)=CC=C%20CCCCCC)=C%10C(C(C=C%21)=CC=C%21CCCCCC)(C%12=C%14)C(C=C%22)=CC=C%22CCCCCC)=C%11C(C(C=C%23)=CC=C%23CCCCCC)(C9=C8)C(C=C%24)=CC=C%24CCCCCC)S4,2445.09,5.21,3.41,1.8,CC(SC1=C2C3=CC=C(CC(CC)CCCC)S3)=CC1=C(C4=CC=C(CC(CC)CCCC)S4)C5=C2C=C(S5)C6=CC=C(C7=C8C(C(C9=C(CC(CC)CCCC)SC(CC(CC)CCCC)=C9C8=O)=O)=C(C%10=CC=C(C)S%10)S7)S6,9.2,5,1.82
713,322,9.41,9.18,14.62,0.603,1.07,5.49,3.73,1.76,O=C(/C(S/1)=C/C(C2=NN(CCCCCCCC)N=C32)=CC=C3C(S4)=CC5=C4C6=CC(C(C7=CC=C(CCCCCC)C=C7)(C8=CC=C(CCCCCC)C=C8)C9=C%10SC(C%11=CC=C(/C=C%12S/C(N(CC)C\\%12=O)=C(C#N)/C#N)C%13=NN(CCCCCCCC)N=C%11%13)=C9)=C%10C=C6C5(C%14=CC=C(CCCCCC)C=C%14)C%15=CC=C(CCCCCC)C=C%15)N(CC)C1=C([N+]#[C-])\\C#N,1772.51,5.13,3.22,1.91,CC1=CC(C(S1)=C2C3=CC=C(CC(CC)CCCC)S3)=C(C4=C2C=C(C5=CC=C(C6=C(F)C(F)=C(C7=CC=C(C)S7)C8=NN(CC(CCCCCC)CCCCCCCC)N=C68)S5)S4)C9=CC=C(CC(CC)CCCC)S9,170,53.1,3.2
714,322,10.5,10.35,13.16,0.666,1.24,5.49,3.73,1.76,O=C(/C(S/1)=C/C(C2=NN(CCCCCCCC)N=C32)=CC=C3C(S4)=CC5=C4C6=CC(C(C7=CC=C(CCCCCC)C=C7)(C8=CC=C(CCCCCC)C=C8)C9=C%10SC(C%11=CC=C(/C=C%12S/C(N(CC)C\\%12=O)=C(C#N)/C#N)C%13=NN(CCCCCCCC)N=C%11%13)=C9)=C%10C=C6C5(C%14=CC=C(CCCCCC)C=C%14)C%15=CC=C(CCCCCC)C=C%15)N(CC)C1=C([N+]#[C-])\\C#N,1772.51,5.39,3.45,1.94,CC1=CC(C(S1)=C2C3=CC(Cl)=C(CC(CC)CCCC)S3)=C(C4=C2C=C(C5=CC=C(C6=C(F)C(F)=C(C7=CC=C(C)S7)C8=NN(CC(CCCCCCCC)CCCCCC)N=C68)S5)S4)C9=CC(Cl)=C(CC(CC)CCCC)S9,56.1,18.1,3.1
715,323,13.72,13.48,22.88,0.691,0.868,5.54,3.89,1.65,O=C1C2=C(C(/C1=C/C3=CSC(C4=CC(C(C(C=C5)=CC=C5CCCCCC)(C6=C7)C(C=C8)=CC=C8CCCCCC)=C(C6=CC9=C7C(SC(C%10=C(C(/C=C%11C(C(C=C(F)C(F)=C%12)=C%12C\\%11=C(C#N)\\C#N)=O)=CS%10)SCC(CCCC)CC)=C%13)=C%13C(C(C=C%14)=CC=C%14CCCCCC)9C(C=C%15)=CC=C%15CCCCCC)S4)=C3SCC(CC)CCCC)=C(C#N)\\C#N)C=C(F)C(F)=C2,1840.55,5.33,2.92,2.41,CC(SC1=C2C3=CC=C(CC(CC)CCCC)S3)=CC1=C(C4=CC=C(CC(CC)CCCC)S4)C5=C2C=C(S5)C6=CC=C(C7=C8C(C(C9=C(CC(CC)CCCC)SC(CC(CC)CCCC)=C9C8=O)=O)=C(C%10=CC=C(C)S%10)S7)S6,117,58.5,2
716,323,12.2,11.98,19.67,0.623,0.996,5.54,3.89,1.65,O=C1C2=C(C(/C1=C/C3=CSC(C4=CC(C(C(C=C5)=CC=C5CCCCCC)(C6=C7)C(C=C8)=CC=C8CCCCCC)=C(C6=CC9=C7C(SC(C%10=C(C(/C=C%11C(C(C=C(F)C(F)=C%12)=C%12C\\%11=C(C#N)\\C#N)=O)=CS%10)SCC(CCCC)CC)=C%13)=C%13C(C(C=C%14)=CC=C%14CCCCCC)9C(C=C%15)=CC=C%15CCCCCC)S4)=C3SCC(CC)CCCC)=C(C#N)\\C#N)C=C(F)C(F)=C2,1840.55,5.54,2.98,2.56,FC1=C(C2=CC=C(C)S2)C3=NC(OCC(CCCCCC)CCCCCCCC)=CN=C3C(C)=C1F,82.1,39.1,2.1
717,324,8.02,7.62,14.8,0.642,0.805,5.81,4.01,1.8,O=C(C(C=CC=C1)=C1C/2=C(C#N)\\C#N)C2=C/C3=CC(S4)=C(S3)C5=C4C6=CC(C(C7=C8SC9=C7SC(/C=C%10C(C(C=CC=C%11)=C%11C\\%10=C(C#N)\\C#N)=O)=C9)(C%12=CC=C(CCCCCC)S%12)C%13=CC=C(CCCCCC)S%13)=C8C=C6C(C%14=CSC(CCCCCC)=C%14)5C%15=CC=C(CCCCCC)S%15,1452.04,5.44,3.82,1.62,O=C(C1=C(F)C2=C(SC(C3=CC4=C(S3)C(C5=CC=C(S5)CC(CCCC)CC)=C6C=C(SC6=C4C7=CC=C(S7)CC(CCCC)CC)C)=C2S1)C)OCC(CC)CCCC,53.4,24.5,2.18
718,324,7.42,7.26,15.6,0.594,0.785,5.81,4.01,1.8,O=C(C(C=CC=C1)=C1C/2=C(C#N)\\C#N)C2=C/C3=CC(S4)=C(S3)C5=C4C6=CC(C(C7=C8SC9=C7SC(/C=C%10C(C(C=CC=C%11)=C%11C\\%10=C(C#N)\\C#N)=O)=C9)(C%12=CC=C(CCCCCC)S%12)C%13=CC=C(CCCCCC)S%13)=C8C=C6C(C%14=CSC(CCCCCC)=C%14)5C%15=CC=C(CCCCCC)S%15,1452.04,5.47,3.85,1.62,O=C(C1=C(F)C2=C(SC(C3=CC4=C(S3)C(C5=CC=C([Se]5)CC(CCCC)CC)=C6C=C(SC6=C4C7=CC=C([Se]7)CC(CCCC)CC)C)=C2S1)C)OCC(CC)CCCC,245.2,40.4,6.07
719,324,5.95,5.57,12.1,0.534,0.86,5.81,4.01,1.8,O=C(C(C=CC=C1)=C1C/2=C(C#N)\\C#N)C2=C/C3=CC(S4)=C(S3)C5=C4C6=CC(C(C7=C8SC9=C7SC(/C=C%10C(C(C=CC=C%11)=C%11C\\%10=C(C#N)\\C#N)=O)=C9)(C%12=CC=C(CCCCCC)S%12)C%13=CC=C(CCCCCC)S%13)=C8C=C6C(C%14=CSC(CCCCCC)=C%14)5C%15=CC=C(CCCCCC)S%15,1452.04,5.49,3.9,1.59,O=C(C1=C(F)C2=C(SC(C3=CC4=C(S3)C(C5=CC(F)=C(CSC(CCCC)CC)S5)=C6C=C(SC6=C4C7=CC(F)=C(CSC(CCCC)CC)S7)C)=C2S1)C)OCC(CC)CCCC,31,17.6,1.76
720,324,7.9,7.44,13.1,0.571,0.995,5.81,4.01,1.8,O=C(C(C=CC=C1)=C1C/2=C(C#N)\\C#N)C2=C/C3=CC(S4)=C(S3)C5=C4C6=CC(C(C7=C8SC9=C7SC(/C=C%10C(C(C=CC=C%11)=C%11C\\%10=C(C#N)\\C#N)=O)=C9)(C%12=CC=C(CCCCCC)S%12)C%13=CC=C(CCCCCC)S%13)=C8C=C6C(C%14=CSC(CCCCCC)=C%14)5C%15=CC=C(CCCCCC)S%15,1452.04,5.65,4,1.65,O=C(C1=C(F)C2=C(SC(C3=CC4=C(S3)C(C5=CC(F)=C(S5)CC(CCCC)CC)=C6C=C(SC6=C4C7=CC(F)=C(S7)CC(CCCC)CC)C)=C2S1)C)OCC(CC)CCCC,39.6,20.6,1.92
721,325,10.82,10.66,16.64,0.712,0.9,5.61,4.02,1.59,CCCCCCC(C=C1)=CC=C1C2(C3=CC=C(CCCCCC)C=C3)C4=CC5=C(C(C6=C5SC7=C6SC(/C=C8C(C(C=CC=C9)=C9C\\8=C(C#N)\\C#N)=O)=C7)(C%10=CC=C(CCCCCC)C=C%10)C%11=CC=C(CCCCCC)C=C%11)C=C4C%12=C2C(SC(/C=C%13C(C(C=CC=C%14)=C%14C\\%13=C(C#N)/C#N)=O)=C%15)=C%15S%12,1427.96,5.21,3.41,1.8,CC(SC1=C2C3=CC=C(CC(CC)CCCC)S3)=CC1=C(C4=CC=C(CC(CC)CCCC)S4)C5=C2C=C(S5)C6=CC=C(C7=C8C(C(C9=C(CC(CC)CCCC)SC(CC(CC)CCCC)=C9C8=O)=O)=C(C%10=CC=C(C)S%10)S7)S6,117,58.5,2
722,325,11.71,11.57,17.17,0.715,0.94,5.58,3.98,1.6,CCCCCCC(C=C1)=CC=C1C2(C3=CC=C(CCCCCC)C=C3)C4=CC5=C(C(C6=C5SC7=C6SC(/C=C8C(C(C=CC(C)=C9)=C9C\\8=C(C#N)\\C#N)=O)=C7)(C%10=CC=C(CCCCCC)C=C%10)C%11=CC=C(CCCCCC)C=C%11)C=C4C%12=C2C(SC(/C=C%13C(C(C=CC(C)=C%14)=C%14C\\%13=C(C#N)/C#N)=O)=C%15)=C%15S%12,1456.01,5.21,3.41,1.8,CC(SC1=C2C3=CC=C(CC(CC)CCCC)S3)=CC1=C(C4=CC=C(CC(CC)CCCC)S4)C5=C2C=C(S5)C6=CC=C(C7=C8C(C(C9=C(CC(CC)CCCC)SC(CC(CC)CCCC)=C9C8=O)=O)=C(C%10=CC=C(C)S%10)S7)S6,117,58.5,2
723,326,13.72,13.36,20.27,0.739,0.915,5.58,4.01,1.57,CCCCCCC(C=C1)=CC=C1C2(C3=CC=C(CCCCCC)C=C3)C4=CC5=C(C(C6=C5SC7=C6SC(/C=C8C(C9=C(Cl)SC=C9C\\8=C(C#N)\\C#N)=O)=C7)(C%10=CC=C(CCCCCC)C=C%10)C%11=CC=C(CCCCCC)C=C%11)C=C4C%12=C2C(SC(/C=C%13C(C%14=C(Cl)SC=C%14C\\%13=C(C#N)/C#N)=O)=C%15)=C%15S%12,1508.88,5.51,3.57,1.94,CC(SC1=C2C3=CC(Cl)=C(CC(CC)CCCC)S3)=CC1=C(C4=CC(Cl)=C(CC(CC)CCCC)S4)C5=C2C=C(S5)C6=CC=C(C7=C8C(C(C9=C(CC(CC)CCCC)SC(CC(CC)CCCC)=C9C8=O)=O)=C(C%10=CC=C(C)S%10)S7)S6,44.9,25.5,1.76
724,326,12.01,11.65,21.6,0.699,0.795,5.52,4.13,1.39,O=C(C(C=C(Cl)C(Cl)=C1)=C1C/2=C(C#N)/C#N)C2=C/C3=CC(SC4=C5C(C6=CC=C(CCCCCC)C=C6)(C7=CC=C(CCCCCC)C=C7)C8=C4SC9=C8SC%10=C9C(C%11=CC=C(CCCCCC)C=C%11)(C%12=CC=C(CCCCCC)C=C%12)C%13=C%10SC%14=C%13SC(/C=C%15C(C(C=C(Cl)C(Cl)=C%16)=C%16C\\%15=C(C#N)\\C#N)=O)=C%14)=C5S3,1627.83,5.51,3.57,1.94,CC(SC1=C2C3=CC(Cl)=C(CC(CC)CCCC)S3)=CC1=C(C4=CC(Cl)=C(CC(CC)CCCC)S4)C5=C2C=C(S5)C6=CC=C(C7=C8C(C(C9=C(CC(CC)CCCC)SC(CC(CC)CCCC)=C9C8=O)=O)=C(C%10=CC=C(C)S%10)S7)S6,44.9,25.5,1.76
725,327,13.1,12.96,21.03,0.699,0.891,5.66,4.14,1.52,CCCCCCC(C=C1)=CC=C1C2(C3=CC=C(CCCCCC)C=C3)C4=CC5=C(C(C6=C5SC7=C6SC(/C=C8C(C(C=C(F)C(F)=C9)=C9C\\8=C(C#N)\\C#N)=O)=C7)(C%10=CC=C(CCCCCC)C=C%10)C%11=CC=C(CCCCCC)C=C%11)C=C4C%12=C2C(SC(/C=C%13C(C(C=C(F)C(F)=C%14)=C%14C\\%13=C(C#N)/C#N)=O)=C%15)=C%15S%12,1499.92,5.48,3.52,1.96,CC(SC1=C2C3=CC(F)=C(CC(CC)CCCC)S3)=CC1=C(C4=CC(F)=C(CC(CC)CCCC)S4)C5=C2C=C(C6=CC=C(C7=C8C(C(C9=C(CSC(CC)CCCC)SC(CSC(CC)CCCC)=C9C8=O)=O)=C(C%10=CC=C(C)S%10)S7)S6)S5,38.2,16.2,2.36
726,328,10.45,10.13,16.92,0.657,0.94,5.55,3.8,1.75,CCCCCCC(C=C1)=CC=C1C2(C3=CC=C(CCCCCC)C=C3)C4=CC5=C(C(C6=C5SC7=C6SC(/C=C8C(C(C=CC=C9)=C9C\\8=C(C#N)\\C#N)=O)=C7)(C%10=CC=C(CCCCCC)C=C%10)C%11=CC=C(CCCCCC)C=C%11)C=C4C%12=C2C(SC(/C=C%13C(C(C=CC=C%14)=C%14C\\%13=C(C#N)/C#N)=O)=C%15)=C%15S%12,1427.96,5.39,3.3,2.09,CC(SC1=C2C3=CC=C(SCC(CC)CCCC)S3)=CC1=C(C4=CC=C(SCC(CC)CCCC)S4)C5=C2C=C(C6=CC=C(S6)C(C7=NN(CC(CCCCCC)CCCC)N=C78)=CC9=C8C=C(C%10=CC=C(C)S%10)C%11=NN(CC(CCCCCC)CCCC)N=C%119)S5,106.9,43.1,2.48
727,328,11.31,11,18.65,0.689,0.88,5.7,3.99,1.71,CCCCCCC(C=C1)=CC=C1C2(C3=CC=C(CCCCCC)C=C3)C4=CC5=C(C(C6=C5SC7=C6SC(/C=C8C(C(C=C(F)C(F)=C9)=C9C\\8=C(C#N)\\C#N)=O)=C7)(C%10=CC=C(CCCCCC)C=C%10)C%11=CC=C(CCCCCC)C=C%11)C=C4C%12=C2C(SC(/C=C%13C(C(C=C(F)C(F)=C%14)=C%14C\\%13=C(C#N)/C#N)=O)=C%15)=C%15S%12,1499.92,5.39,3.3,2.09,CC(SC1=C2C3=CC=C(SCC(CC)CCCC)S3)=CC1=C(C4=CC=C(SCC(CC)CCCC)S4)C5=C2C=C(C6=CC=C(S6)C(C7=NN(CC(CCCCCC)CCCC)N=C78)=CC9=C8C=C(C%10=CC=C(C)S%10)C%11=NN(CC(CCCCCC)CCCC)N=C%119)S5,106.9,43.1,2.48
728,328,12.16,11.81,17.58,0.706,0.98,5.55,3.8,1.75,CCCCCCC(C=C1)=CC=C1C2(C3=CC=C(CCCCCC)C=C3)C4=CC5=C(C(C6=C5SC7=C6SC(/C=C8C(C(C=CC=C9)=C9C\\8=C(C#N)\\C#N)=O)=C7)(C%10=CC=C(CCCCCC)C=C%10)C%11=CC=C(CCCCCC)C=C%11)C=C4C%12=C2C(SC(/C=C%13C(C(C=CC=C%14)=C%14C\\%13=C(C#N)/C#N)=O)=C%15)=C%15S%12,1427.96,5.45,3.41,2.04,CC(SC1=C2C3=CC(F)=C(SCC(CC)CCCC)S3)=CC1=C(C4=CC(F)=C(SCC(CC)CCCC)S4)C5=C2C=C(C6=CC=C(S6)C(C7=NN(CC(CCCCCC)CCCC)N=C78)=CC9=C8C=C(C%10=CC=C(C)S%10)C%11=NN(CC(CCCCCC)CCCC)N=C%119)S5,111.7,44.5,2.51
729,328,13.25,12.92,19.23,0.741,0.93,5.7,3.99,1.71,CCCCCCC(C=C1)=CC=C1C2(C3=CC=C(CCCCCC)C=C3)C4=CC5=C(C(C6=C5SC7=C6SC(/C=C8C(C(C=C(F)C(F)=C9)=C9C\\8=C(C#N)\\C#N)=O)=C7)(C%10=CC=C(CCCCCC)C=C%10)C%11=CC=C(CCCCCC)C=C%11)C=C4C%12=C2C(SC(/C=C%13C(C(C=C(F)C(F)=C%14)=C%14C\\%13=C(C#N)/C#N)=O)=C%15)=C%15S%12,1499.92,5.45,3.41,2.04,CC(SC1=C2C3=CC(F)=C(SCC(CC)CCCC)S3)=CC1=C(C4=CC(F)=C(SCC(CC)CCCC)S4)C5=C2C=C(C6=CC=C(S6)C(C7=NN(CC(CCCCCC)CCCC)N=C78)=CC9=C8C=C(C%10=CC=C(C)S%10)C%11=NN(CC(CCCCCC)CCCC)N=C%119)S5,111.7,44.5,2.51
730,329,7.12,6.81,10.98,0.55,1.19,5.99,3.62,2.37,O=C(N(C(CCCCCC)CCCCCC)C1=O)C2=CC=C3C4=CC=C5C6=C4C(C7=C(C8=CC=C(C9=CC=C(C(C=C%10C(N(C(CCCCCC)CCCCCC)C%11=O)=O)=C%12C%13=CC=C%14C%15=C%13C(C%16=CC=C%11C%10=C%12%16)=CC=C%15C(N(C(CCCCCC)CCCCCC)C%14=O)=O)C=C9C%17%18C%19=CC=CC=C%19C%20=C%18C=CC=C%20)C%17=C8)C=C1C2=C37)=CC=C6C(N(C(CCCCCC)CCCCCC)C5=O)=O,1822.48,5.55,3.56,1.99,FC(C(F)=C(C1=CC=C(S1)C)C2=NSN=C23)=C3C4=CC=C(C5=C(C(OCC(CCCCCC)CCCCCCCC)=O)C=C(C6=C(CC(CCCCCC)CCCCCCCC)C=C(C7=C(F)C(F)=C(C8=CC(CC(CCCCCC)CCCCCCCC)=C(C9=CC(C(OCC(CCCCCC)CCCCCCCC)=O)=C(C)S9)S8)C%10=NSN=C7%10)S6)S5)S4,214.6,94.2,2.28
731,329,8.1,7.83,10.47,0.65,1.2,5.74,3.58,2.16,O=C(N(C(CCCCCC)CCCCCC)C1=O)C2=CC=C3C4=CC=C5C6=C4C7=C8C3=C2C1=CC8=C(SC(C9=CC(C%10=CC%11=C%12C=C%13C%14=C%15C(C%16=CC=C%17C%18=C%16C(C(C=C%18C(N(C(CCCCCC)CCCCCC)C%17=O)=O)=C%11S%10)=C%15%12)=CC=C%14C(N(C(CCCCCC)CCCCCC)C%13=O)=O)=C(C%19=CC%20=C(C=C%21C(N(C(CCCCCC)CCCCCC)C%22=O)=O)C%23=C%24C%25=C(C%26=CC%24=C%20S%19)C(C(N(C(CCCCCC)CCCCCC)C%26=O)=O)=CC=C%25C%27=CC=C%22C%21=C%23%27)C=C9C%28=CC%29=C%30C=C%31C%32=C(C%30=C%33C(C%34=CC=C%35C%36=O)=C%35C(C(N%36C(CCCCCC)CCCCCC)=O)=CC%33=C%29S%28)C%34=CC=C%32C(N(C(CCCCCC)CCCCCC)C%31=O)=O)=C%37)C%37=C7C=C6C(N(C(CCCCCC)CCCCCC)C5=O)=O,3410.69,5.55,3.56,1.99,FC(C(F)=C(C1=CC=C(S1)C)C2=NSN=C23)=C3C4=CC=C(C5=C(C(OCC(CCCCCC)CCCCCCCC)=O)C=C(C6=C(CC(CCCCCC)CCCCCCCC)C=C(C7=C(F)C(F)=C(C8=CC(CC(CCCCCC)CCCCCCCC)=C(C9=CC(C(OCC(CCCCCC)CCCCCCCC)=O)=C(C)S9)S8)C%10=NSN=C7%10)S6)S5)S4,214.6,94.2,2.28
732,330,9.81,9.37,13.72,0.71,0.97,5.62,4.04,1.58,O=C(C(C=CC=C1)=C1C/2=C(C#N)\\C#N)C2=C/C(S3)=CC4=C3C5=C(C4(CCCCCC)CCCCCC)C=C6C(C(CCCCCC)(CCCCCC)C7=C6SC(/C=C8C(C(C=CC=C9)=C9C\\8=C(C#N)/C#N)=O)=C7)=C5,1011.4,5.59,3.61,1.98,CCCCCCCCN1N=C(C2=N1)C(C3=CC(CC(CCCCCCCCCCCC)CCCCCCCCCC)=C(C4=CC=C(C5=C(F)C(F)=C(C6=CC=C(C)S6)C(F)=C5F)S4)S3)=C(F)C(F)=C2C7=CC(CC(CCCCCCCCCC)CCCCCCCCCCCC)=C(C)S7,114.2,56.2,2.03
733,330,10.6,10.36,16.24,0.67,0.96,5.62,4.04,1.58,O=C(C(C=CC=C1)=C1C/2=C(C#N)\\C#N)C2=C/C(S3)=CC4=C3C5=C(C4(CCCCCC)CCCCCC)C=C6C(C(CCCCCC)(CCCCCC)C7=C6SC(/C=C8C(C(C=CC=C9)=C9C\\8=C(C#N)/C#N)=O)=C7)=C5,1011.4,5.58,3.58,2,CCCCCCCCN1N=C(C2=N1)C(C3=CC(C4=CC=C(CC(CCCCCCCCCCCC)CCCCCCCCCC)S4)=C(C5=CC=C(C6=C(F)C(F)=C(C7=CC=C(C)S7)C(F)=C6F)S5)S3)=C(F)C(F)=C2C8=CC(C9=CC=C(CC(CCCCCCCCCC)CCCCCCCCCCCC)S9)=C(C)S8,98,54.1,1.81
734,331,10.3,10.1,24.6,0.649,0.646,5.43,4,1.43,O=C1C2=C(C(/C1=C/C3=CC(SC(C4=C5C(S6)=C(S4)C7=C6C(SC8=C9SC(/C=C%10/C(C%11=C(C%10=O)C=C(F)C(F)=C%11)=C(C#N)\\C#N)=C8)=C9C(C(C=C%12)=CC=C%12CCCCCC)7C(C=C%13)=CC=C%13CCCCCC)=C%14C5(C(C=C%15)=CC=C%15CCCCCC)C(C=C%16)=CC=C%16CCCCCC)=C%14S3)=C(C#N)\\C#N)C=C(F)C(F)=C2,1562.02,5.2,3.59,1.61,O=C(OCC(CC)CCCC)C1=C(F)C2=C(C)SC(C3=CC4=C(C(C5=CC=C(CC(CC)CCCC)S5)=C(C=C(C)S6)C6=C4C7=CC=C(CC(CC)CCCC)S7)S3)=C2S1,124,72.9,1.7
735,331,7.31,7.21,12.9,0.543,1.05,5.52,3.69,1.83,O=C(N(CC)C1=S)/C(S1)=C/C(C2=NSN=C23)=CC=C3C4=CC5=C(C6=C(C5(C7=CC=C(CCCCCC)C=C7)C8=CC=C(CCCCCC)C=C8)C=C(C9=C(C%10(C%11=CC=C(CCCCCC)C=C%11)C%12=CC=C(CCCCCC)C=C%12)C=C(C%13=CC=C(/C=C(S%14)\\C(N(CC)C%14=S)=O)C%15=NSN=C%15%13)S9)C%10=C6)S4,1518.19,5.2,3.59,1.61,O=C(OCC(CC)CCCC)C1=C(F)C2=C(C)SC(C3=CC4=C(C(C5=CC=C(CC(CC)CCCC)S5)=C(C=C(C)S6)C6=C4C7=CC=C(CC(CC)CCCC)S7)S3)=C2S1,124,72.9,1.7
736,332,8.77,8.46,15.43,0.632,0.9,5.7,3.86,1.84,CCCCC(CCCCCC)CC1=C(SC(C2=CC=C(/C=C(C#N)\\C#N)C3=NSN=C32)=C1)C4=NC(SC(C5=C(C=C(S5)C(C6=NSN=C67)=CC=C7/C=C(C#N)/C#N)CC(CCCCCC)CCCC)=N8)=C8S4,1063.51,5.4,3.24,2.16,CCC[Si](CCC)(C1=CC=C(C(C2=C3C=C(C4=CC=C(C5=C(F)C(F)=C(C6=CC=C(C)S6)C7=NN(CC(CCCCCC)CCCCCCCC)N=C57)S4)S2)=C8C(SC(C)=C8)=C3C9=CC=C([Si](CCC)(CCC)CCC)S9)S1)CCC,139,56.2,2.47
737,332,6.3,6.05,12.75,0.537,0.92,5.5,3.8,1.7,CCCCC(CCCCCC)CC1=C(SC(C2=CC=C(/C=C3S/C(N(C\\3=O)CC)=C(C#N)/C#N)C4=NSN=C42)=C1)C5=NC(SC(C6=C(C=C(S6)C7=CC=C(/C=C8S/C(N(C\\8=O)CC)=C(C#N)/C#N)C9=NSN=C79)CC(CCCCCC)CCCC)=N%10)=C%10S5,1317.83,5.4,3.24,2.16,CCC[Si](CCC)(C1=CC=C(C(C2=C3C=C(C4=CC=C(C5=C(F)C(F)=C(C6=CC=C(C)S6)C7=NN(CC(CCCCCC)CCCCCCCC)N=C57)S4)S2)=C8C(SC(C)=C8)=C3C9=CC=C([Si](CCC)(CCC)CCC)S9)S1)CCC,139,56.2,2.47
738,333,13.2,13.1,25.3,0.693,0.75,5.54,4.05,1.49,CCCCCCC(C=C1)=CC=C1C(C2=C3SC(C4=C(SCC(CC)CCCC)C=C(/C=C5/C(C(C=C6F)=C(C5=O)C=C6F)=C(C#N)/C#N)S4)=C2)(C7=CC=C(CCCCCC)C=C7)C8=C3C=C(C(C9=C%10SC(C%11=C(C=C(/C=C%12C(C(C=C(C(F)=C%13)F)=C%13C\\%12=C(C#N)\\C#N)=O)S%11)SCC(CCCC)CC)=C9)(C%14=CC=C(CCCCCC)C=C%14)C%15=CC=C(CCCCCC)C=C%15)C%10=C8,1840.55,5.3,3.33,1.97,O=C(OCC(CC)CCCC)C1=C(F)C2=C(C)SC(C3=CC4=C(C(C5=CC=C(CC(CC)CCCC)S5)=C(C=C(C)S6)C6=C4C7=CC=C(CC(CC)CCCC)S7)S3)=C2S1,124,72.9,1.7
739,334,12.1,11.9,24.73,0.678,0.722,5.36,3.92,1.44,CCCCCCC(C=C1)=CC=C1C2(C3=CC=C(CCCCCC)C=C3)C4=C(SC5=C4SC6=C5C(C7=C6SC8=C7SC(/C=C9C(C(C=CC(F)=C%10)=C%10C\\9=C(C#N)\\C#N)=O)=C8)(C%11=CC=C(CCCCCC)C=C%11)C%12=CC=C(CCCCCC)C=C%12)C%13=C2C(SC(/C=C%14C(C(C=CC(F)=C%15)=C%15C\\%14=C(C#N)/C#N)=O)=C%16)=C%16S%13,1526.04,5.2,3.69,1.51,O=C(OCC(CC)CCCC)C1=C(F)C2=C(C)SC(C3=CC4=C(C(C5=CC=C(CC(CC)CCCC)S5)=C(C=C(C)S6)C6=C4C7=CC=C(CC(CC)CCCC)S7)S3)=C2S1,124,72.9,1.7
740,335,8.27,8.06,15.68,0.663,0.8,5.47,3.94,1.53,O=C1C2=C(C(/C1=C/C3=CC4=C(C5=CC6=C(C=C5C4(C7=CC=CC(CCCCCC)=C7)C8=CC(CCCCCC)=CC=C8)C9=C(C(S%10)=C(S9)C%11=C%10C%12=CC(C%13(C%14=CC=CC(CCCCCC)=C%14)C%15=CC(CCCCCC)=CC=C%15)=C(C%16=C%13C=C(S%16)/C=C%17/C(C%18=C(C%17=O)C=C(F)C(F)=C%18)=C(C#N)\\C#N)C=C%12C(C%19=CC=CC(CCCCCC)=C%19)%11C%20=CC(CCCCCC)=CC=C%20)C6(C%21=CC(CCCCCC)=CC=C%21)C%22=CC=CC(CCCCCC)=C%22)S3)=C(C#N)/C#N)C=C(F)C(F)=C2,2267.12,5.2,3.6,1.6,CC(SC1=C2C3=CC=C(CC(CC)CCCC)S3)=CC1=C(C4=CC=C(CC(CC)CCCC)S4)C5=C2C=C(C6=C7C(SC(C(OCC(CC)CCCC)=O)=C7F)=C(C)S6)S5,47,23.8,1.98
741,335,11.32,11.08,18.01,0.683,0.92,5.47,3.94,1.53,O=C1C2=C(C(/C1=C/C3=CC4=C(C5=CC6=C(C=C5C4(C7=CC=CC(CCCCCC)=C7)C8=CC(CCCCCC)=CC=C8)C9=C(C(S%10)=C(S9)C%11=C%10C%12=CC(C%13(C%14=CC=CC(CCCCCC)=C%14)C%15=CC(CCCCCC)=CC=C%15)=C(C%16=C%13C=C(S%16)/C=C%17/C(C%18=C(C%17=O)C=C(F)C(F)=C%18)=C(C#N)\\C#N)C=C%12C(C%19=CC=CC(CCCCCC)=C%19)%11C%20=CC(CCCCCC)=CC=C%20)C6(C%21=CC(CCCCCC)=CC=C%21)C%22=CC=CC(CCCCCC)=C%22)S3)=C(C#N)/C#N)C=C(F)C(F)=C2,2267.12,5.4,3.24,2.16,CCC[Si](CCC)(C1=CC=C(C(C2=C3C=C(C4=CC=C(C5=C(F)C(F)=C(C6=CC=C(C)S6)C7=NN(CC(CCCCCC)CCCCCCCC)N=C57)S4)S2)=C8C(SC(C)=C8)=C3C9=CC=C([Si](CCC)(CCC)CCC)S9)S1)CCC,139,56.2,2.47
742,336,11.87,11.5,18.95,0.729,0.86,5.62,3.89,1.73,CCCCCCC(C=C1)=CC=C1C2(C3=CC=C(CCCCCC)C=C3)C4=C(C5=CC=C(CC(CC)CCCC)S5)C6=C(C(C7=C6SC8=C7SC(/C=C9C(C%10=CSC=C%10C\\9=C(C#N)\\C#N)=O)=C8)(C%11=CC=C(CCCCCC)C=C%11)C%12=CC=C(CCCCCC)C=C%12)C(C%13=CC=C(CC(CC)CCCC)S%13)=C4C%14=C2C(SC(/C=C%15C(C%16=CSC=C%16C\\%15=C(C#N)/C#N)=O)=C%17)=C%17S%14,1828.67,5.33,3.53,1.8,CC(SC1=C2C3=CC=C(CC(CC)CCCC)S3)=CC1=C(C4=CC=C(CC(CC)CCCC)S4)C5=C2C=C(S5)C6=CC=C(C7=C8C(C(C9=C(CC(CC)CCCC)SC(CC(CC)CCCC)=C9C8=O)=O)=C(C%10=CC=C(C)S%10)S7)S6,117,58.5,2
743,336,13.15,12.68,19.39,0.753,0.9,5.6,3.86,1.74,CCCCCCC(C=C1)=CC=C1C2(C3=CC=C(CCCCCC)C=C3)C4=C(C5=CC=C(CC(CC)CCCC)S5)C6=C(C(C7=C6SC8=C7SC(/C=C9C(C%10=C(C)SC=C%10C\\9=C(C#N)\\C#N)=O)=C8)(C%11=CC=C(CCCCCC)C=C%11)C%12=CC=C(CCCCCC)C=C%12)C(C%13=CC=C(CC(CC)CCCC)S%13)=C4C%14=C2C(SC(/C=C%15C(C%16=C(C)SC=C%16C\\%15=C(C#N)/C#N)=O)=C%17)=C%17S%14,1856.73,5.33,3.53,1.8,CC(SC1=C2C3=CC=C(CC(CC)CCCC)S3)=CC1=C(C4=CC=C(CC(CC)CCCC)S4)C5=C2C=C(S5)C6=CC=C(C7=C8C(C(C9=C(CC(CC)CCCC)SC(CC(CC)CCCC)=C9C8=O)=O)=C(C%10=CC=C(C)S%10)S7)S6,117,58.5,2
744,336,9.6,9.28,15.67,0.637,0.968,5.55,3.79,1.76,CCCCCCC(C=C1)=CC=C1C2(C3=CC=C(CCCCCC)C=C3)C4=C(C5=CC=C(CC(CC)CCCC)S5)C6=C(C(C7=C6SC8=C7SC(/C=C9C(C%10=C(C)SC(C)=C%10C\\9=C(C#N)\\C#N)=O)=C8)(C%11=CC=C(CCCCCC)C=C%11)C%12=CC=C(CCCCCC)C=C%12)C(C%13=CC=C(CC(CC)CCCC)S%13)=C4C%14=C2C(SC(/C=C%15C(C%16=C(C)SC(C)=C%16C\\%15=C(C#N)/C#N)=O)=C%17)=C%17S%14,1884.78,5.33,3.53,1.8,CC(SC1=C2C3=CC=C(CC(CC)CCCC)S3)=CC1=C(C4=CC=C(CC(CC)CCCC)S4)C5=C2C=C(S5)C6=CC=C(C7=C8C(C(C9=C(CC(CC)CCCC)SC(CC(CC)CCCC)=C9C8=O)=O)=C(C%10=CC=C(C)S%10)S7)S6,117,58.5,2
745,337,8.6,8.4,12,0.61,1.15,5.74,3.64,2.1,O=C(N(C(CCCCCC)CCCCCC)C1=O)C2=CC=C3C4=CC=C5C6=C4C7=C8C3=C2C1=CC8=C(SC(C9=CC%10=C(C=C9C%11=CC%12=C%13C=C%14C%15=C(C%13=C%16C(C%17=CC=C%18C%19=O)=C%18C(C(N%19C(CCCCCC)CCCCCC)=O)=CC%16=C%12S%11)C%17=CC=C%15C(N(C(CCCCCC)CCCCCC)C%14=O)=O)C=C(C%20=CC%21=C(C=C%22C(N(C(CCCCCC)CCCCCC)C%23=O)=O)C%24=C%25C%26=C(C%27=CC%25=C%21S%20)C(C(N(C(CCCCCC)CCCCCC)C%27=O)=O)=CC=C%26C%28=CC=C%23C%22=C%24%28)C(C%29=CC%30=C%31C=C%32C%33=C%34C(C%35=CC=C%36C%37=C%35C(C(C=C%37C(N(C(CCCCCC)CCCCCC)C%36=O)=O)=C%30S%29)=C%34%31)=CC=C%33C(N(C(CCCCCC)CCCCCC)C%32=O)=O)=C%10)=C%38)C%38=C7C=C6C(N(C(CCCCCC)CCCCCC)C5=O)=O,3460.75,5.46,3.56,1.9,FC(C(F)=C(C1=CC=C(S1)C)C2=NSN=C23)=C3C4=CC=C(C5=C(CC(CCCCCC)CCCCCCC)C=C(C6=C(C(OCC(CCCCCCCC)CCCCCCCCC)=O)C=C(C7=C(F)C(F)=C(C8=CC(C(OCC(CCCCCCCC)CCCCCCCCC)=O)=C(C9=CC(CC(CCCCCC)CCCCCCC)=C(C)S9)S8)C%10=NSN=C7%10)S6)S5)S4,207.2,103.5,2
746,337,7.4,7.2,11.5,0.55,1.15,5.83,3.6,2.23,O=C(N(C(CCCCCC)CCCCCC)C1=O)C2=CC=C3C4=CC=C5C6=C4C7=C8C3=C2C1=CC8=C(SC(C9=CC=C(C%10=CC%11=C%12C=C%13C%14=C(C%12=C%15C(C%16=CC=C%17C%18=O)=C%17C(C(N%18C(CCCCCC)CCCCCC)=O)=CC%15=C%11S%10)C%16=CC=C%14C(N(C(CCCCCC)CCCCCC)C%13=O)=O)C%19=C9C(C%20=CC%21=C%22C=C%23C%24=C%25C(C%26=CC=C%27C%28=C%26C(C(C=C%28C(N(C(CCCCCC)CCCCCC)C%27=O)=O)=C%21S%20)=C%25%22)=CC=C%24C(N(C(CCCCCC)CCCCCC)C%23=O)=O)=CC=C%19C%29=CC%30=C(C=C%31C(N(C(CCCCCC)CCCCCC)C%32=O)=O)C%33=C%34C%35=C(C%36=CC%34=C%30S%29)C(C(N(C(CCCCCC)CCCCCC)C%36=O)=O)=CC=C%35C%37=CC=C%32C%31=C%33%37)=C%38)C%38=C7C=C6C(N(C(CCCCCC)CCCCCC)C5=O)=O,3460.75,5.46,3.56,1.9,FC(C(F)=C(C1=CC=C(S1)C)C2=NSN=C23)=C3C4=CC=C(C5=C(CC(CCCCCC)CCCCCCC)C=C(C6=C(C(OCC(CCCCCCCC)CCCCCCCCC)=O)C=C(C7=C(F)C(F)=C(C8=CC(C(OCC(CCCCCCCC)CCCCCCCCC)=O)=C(C9=CC(CC(CCCCCC)CCCCCCC)=C(C)S9)S8)C%10=NSN=C7%10)S6)S5)S4,207.2,103.5,2
747,338,9.55,9.12,15.79,0.63,0.93,5.5,3.9,1.6,CCCCCCC(C=C1)=CC=C1C2(C3=CC=C(CCCCCC)C=C3)C4=CC5=C(C(C6=C5SC7=C6SC(/C=C8C(C(C=CC(C)=C9)=C9C\\8=C(C#N)\\C#N)=O)=C7)(C%10=CC=C(CCCCCC)C=C%10)C%11=CC=C(CCCCCC)C=C%11)C=C4C%12=C2C(SC(/C=C%13C(C(C=CC(C)=C%14)=C%14C\\%13=C(C#N)/C#N)=O)=C%15)=C%15S%12,1456.01,5.3,3.5,1.8,CC(SC1=C2C3=CC=C(CC(CC)CCCC)S3)=CC1=C(C4=CC=C(CC(CC)CCCC)S4)C5=C2C=C(S5)C6=CC=C(C7=C8C(C(C9=C(CC(CC)CCCC)SC(CC(CC)CCCC)=C9C8=O)=O)=C(C%10=CC=C(C)S%10)S7)S6,117,58.5,2
748,339,12.07,11.87,18.11,0.715,0.93,5.61,3.92,1.69,CCCCCCC(C=C1)=CC=C1C2(C3=CC=C(CCCCCC)C=C3)C4=CC5=C(C(C6=C5SC7=C6SC(/C=C8C(C(C=C(OC)C(OC)=C9)=C9C\\8=C(C#N)\\C#N)=O)=C7)(C%10=CC=C(CCCCCC)C=C%10)C%11=CC=C(CCCCCC)C=C%11)C=C4C%12=C2C(SC(/C=C%13C(C(C=CC=C%14)=C%14C\\%13=C(C#N)/C#N)=O)=C%15)=C%15S%12,1488.01,5.21,3.41,1.8,CC(SC1=C2C3=CC=C(CC(CC)CCCC)S3)=CC1=C(C4=CC=C(CC(CC)CCCC)S4)C5=C2C=C(S5)C6=CC=C(C7=C8C(C(C9=C(CC(CC)CCCC)SC(CC(CC)CCCC)=C9C8=O)=O)=C(C%10=CC=C(C)S%10)S7)S6,117,58.5,2
749,339,10.28,9.97,19.06,0.688,0.78,5.67,4.07,1.6,CCCCCCC(C=C1)=CC=C1C2(C3=CC=C(CCCCCC)C=C3)C4=CC5=C(C(C6=C5SC7=C6SC(/C=C8C(C(C=C(F)C(F)=C9)=C9C\\8=C(C#N)\\C#N)=O)=C7)(C%10=CC=C(CCCCCC)C=C%10)C%11=CC=C(CCCCCC)C=C%11)C=C4C%12=C2C(SC(/C=C%13C(C(C=CC=C%14)=C%14C\\%13=C(C#N)/C#N)=O)=C%15)=C%15S%12,1463.94,5.21,3.41,1.8,CC(SC1=C2C3=CC=C(CC(CC)CCCC)S3)=CC1=C(C4=CC=C(CC(CC)CCCC)S4)C5=C2C=C(S5)C6=CC=C(C7=C8C(C(C9=C(CC(CC)CCCC)SC(CC(CC)CCCC)=C9C8=O)=O)=C(C%10=CC=C(C)S%10)S7)S6,117,58.5,2
750,339,9.53,9.32,17.24,0.633,0.87,5.61,4.02,1.59,CCCCCCC(C=C1)=CC=C1C2(C3=CC=C(CCCCCC)C=C3)C4=CC5=C(C(C6=C5SC7=C6SC(/C=C8C(C(C=CC=C9)=C9C\\8=C(C#N)\\C#N)=O)=C7)(C%10=CC=C(CCCCCC)C=C%10)C%11=CC=C(CCCCCC)C=C%11)C=C4C%12=C2C(SC(/C=C%13C(C(C=CC=C%14)=C%14C\\%13=C(C#N)/C#N)=O)=C%15)=C%15S%12,1427.96,5.21,3.41,1.8,CC(SC1=C2C3=CC=C(CC(CC)CCCC)S3)=CC1=C(C4=CC=C(CC(CC)CCCC)S4)C5=C2C=C(S5)C6=CC=C(C7=C8C(C(C9=C(CC(CC)CCCC)SC(CC(CC)CCCC)=C9C8=O)=O)=C(C%10=CC=C(C)S%10)S7)S6,117,58.5,2
751,340,11.25,11.08,17.25,0.67,0.972,5.92,4.03,1.89,O=C1C2=CSC=C2C(/C1=C/C3=CC(C4(C5=CC=C(CC(CCCCCC)CCCC)C=C5)C6=CC=C(CC(CCCCCCC)CCCC)C=C6)=C(C7=C4C=C(C8=C(S9)C=C%10C(C(C%11=C%10SC(/C=C%12C(C%13=CSC=C%13C\\%12=C(C#N)\\C#N)=O)=C%11)(C%14=CC=C(CC(CCCCCC)CCCC)C=C%14)C%15=CC=C(CC(CCCCCC)CCCC)C=C%15)=C8)C9=C7)S3)=C(C#N)/C#N,1784.65,5.28,3.48,1.8,CC(SC1=C2C3=CC=C(CC(CC)CCCC)S3)=CC1=C(C4=CC=C(CC(CC)CCCC)S4)C5=C2C=C(S5)C6=CC=C(C7=C8C(C(C9=C(CC(CC)CCCC)SC(CC(CC)CCCC)=C9C8=O)=O)=C(C%10=CC=C(C)S%10)S7)S6,117,58.5,2
752,340,9.66,9.43,15.48,0.622,1.004,5.91,4,1.91,O=C1C2=C(C=CC=C2)C(/C1=C/C3=CC(C4(C5=CC=C(CC(CCCCCC)CCCC)C=C5)C6=CC=C(CC(CCCCCCC)CCCC)C=C6)=C(C7=C4C=C(C8=C(S9)C=C%10C(C(C%11=C%10SC(/C=C%12C(C%13=C(C=CC=C%13)C\\%12=C(C#N)\\C#N)=O)=C%11)(C%14=CC=C(CC(CCCCCC)CCCC)C=C%14)C%15=CC=C(CC(CCCCCC)CCCC)C=C%15)=C8)C9=C7)S3)=C(C#N)/C#N,1772.61,5.28,3.48,1.8,CC(SC1=C2C3=CC=C(CC(CC)CCCC)S3)=CC1=C(C4=CC=C(CC(CC)CCCC)S4)C5=C2C=C(S5)C6=CC=C(C7=C8C(C(C9=C(CC(CC)CCCC)SC(CC(CC)CCCC)=C9C8=O)=O)=C(C%10=CC=C(C)S%10)S7)S6,117,58.5,2
753,340,6.81,6.62,15.16,0.563,0.799,5.94,4.08,1.86,O=C1C2=C(C=C(F)C(F)=C2)C(/C1=C/C3=CC(C4(C5=CC=C(CC(CCCCCC)CCCC)C=C5)C6=CC=C(CC(CCCCCCC)CCCC)C=C6)=C(C7=C4C=C(C8=C(S9)C=C%10C(C(C%11=C%10SC(/C=C%12C(C%13=C(C=C(F)C(F)=C%13)C\\%12=C(C#N)\\C#N)=O)=C%11)(C%14=CC=C(CC(CCCCCC)CCCC)C=C%14)C%15=CC=C(CC(CCCCCC)CCCC)C=C%15)=C8)C9=C7)S3)=C(C#N)/C#N,1844.57,5.28,3.48,1.8,CC(SC1=C2C3=CC=C(CC(CC)CCCC)S3)=CC1=C(C4=CC=C(CC(CC)CCCC)S4)C5=C2C=C(S5)C6=CC=C(C7=C8C(C(C9=C(CC(CC)CCCC)SC(CC(CC)CCCC)=C9C8=O)=O)=C(C%10=CC=C(C)S%10)S7)S6,117,58.5,2
754,341,9.39,8.95,15.29,0.627,0.98,5.66,3.93,1.73,O=C(C(C=CC=C1)=C1C/2=C(C#N)\\C#N)C2=C/C(S3)=CC4=C3C5=C(C4(CCCCCC)CCCCCC)C=C6C(C(CCCCCC)(CCCCCC)C7=C6SC(/C=C8C(C(C=CC=C9)=C9C\\8=C(C#N)/C#N)=O)=C7)=C5,1011.4,5.4,3.6,1.8,CC(SC1=C2C3=CC(F)=C(SCC(CC)CCCC)S3)=CC1=C(C4=CC(F)=C(SCC(CC)CCCC)S4)C5=C2C=C(C6=CC=C(C7=C8C(C(C9=C(CC(CC)CCCC)SC(CC(CC)CCCC)=C9C8=O)=O)=C(C%10=CC=C(C)S%10)S7)S6)S5,58.2,18.3,3.17
755,341,10.35,9.74,17.42,0.725,0.82,5.72,4.05,1.67,O=C(C(C=C(F)C(F)=C1)=C1C/2=C(C#N)\\C#N)C2=C/C(S3)=CC4=C3C5=C(C4(CCCCCC)CCCCCC)C=C6C(C(CCCCCC)(CCCCCC)C7=C6SC(/C=C8C(C(C=C(F)C(F)=C9)=C9C\\8=C(C#N)/C#N)=O)=C7)=C5,1083.36,5.4,3.6,1.8,CC(SC1=C2C3=CC(F)=C(SCC(CC)CCCC)S3)=CC1=C(C4=CC(F)=C(SCC(CC)CCCC)S4)C5=C2C=C(C6=CC=C(C7=C8C(C(C9=C(CC(CC)CCCC)SC(CC(CC)CCCC)=C9C8=O)=O)=C(C%10=CC=C(C)S%10)S7)S6)S5,58.2,18.3,3.17
756,342,10.99,10.77,16.37,0.713,0.941,5.38,3.78,1.6,CCCCCCC1=CC=C(C2(C(C=C3)=CC=C3CCCCCC)C4=C(C5=C2C=C6C(SC7=C8SC(/C=C9/C(C(C(C=CC=C%10)=C%10S%11)=C%11C9=O)=C(C#N)/C#N)=C7)=C8C(C(C=C%12)=CC=C%12CCCCCC)(C6=C5)C(C=C%13)=CC=C%13CCCCCC)SC%14=C4SC(/C=C%15/C(C(C(C=CC=C%16)=C%16S%17)=C%17C%15=O)=C(C#N)/C#N)=C%14)C=C1,1540.12,5.33,3.53,1.8,CC(SC1=C2C3=CC=C(CC(CC)CCCC)S3)=CC1=C(C4=CC=C(CC(CC)CCCC)S4)C5=C2C=C(S5)C6=CC=C(C7=C8C(C(C9=C(CC(CC)CCCC)SC(CC(CC)CCCC)=C9C8=O)=O)=C(C%10=CC=C(C)S%10)S7)S6,117,58.5,2
757,342,9.53,9.11,16.13,0.658,0.897,5.48,3.9,1.58,CCCCCCC(C=C1)=CC=C1C2(C3=CC=C(CCCCCC)C=C3)C4=CC5=C(C(C6=C5SC7=C6SC(/C=C8C(C(C=CC=C9)=C9C\\8=C(C#N)\\C#N)=O)=C7)(C%10=CC=C(CCCCCC)C=C%10)C%11=CC=C(CCCCCC)C=C%11)C=C4C%12=C2C(SC(/C=C%13C(C(C=CC=C%14)=C%14C\\%13=C(C#N)/C#N)=O)=C%15)=C%15S%12,1427.96,5.33,3.53,1.8,CC(SC1=C2C3=CC=C(CC(CC)CCCC)S3)=CC1=C(C4=CC=C(CC(CC)CCCC)S4)C5=C2C=C(S5)C6=CC=C(C7=C8C(C(C9=C(CC(CC)CCCC)SC(CC(CC)CCCC)=C9C8=O)=O)=C(C%10=CC=C(C)S%10)S7)S6,117,58.5,2
758,343,11.35,11.18,18.2,0.7,0.89,5.61,4.02,1.59,CCCCCCC(C=C1)=CC=C1C2(C3=CC=C(CCCCCC)C=C3)C4=CC5=C(C(C6=C5SC7=C6SC(/C=C8C(C(C=CC=C9)=C9C\\8=C(C#N)\\C#N)=O)=C7)(C%10=CC=C(CCCCCC)C=C%10)C%11=CC=C(CCCCCC)C=C%11)C=C4C%12=C2C(SC(/C=C%13C(C(C=CC=C%14)=C%14C\\%13=C(C#N)/C#N)=O)=C%15)=C%15S%12,1427.96,5.29,3.29,2,CC(S1)=C(CC2CCCCC2)C=C1C(C3=NN(CC(CCCCCCCC)CCCCCC)N=C34)=C(F)C(F)=C4C5=CC(CC6CCCCC6)=C(C7=CC8=C(C(C9=CC=C(CC(CC)CCCC)S9)=C%10C=C(SC%10=C8C%11=CC=C(CC(CC)CCCC)S%11)C)S7)S5,175,68.6,2.55
759,343,12.15,11.86,17.61,0.732,0.94,5.61,4.02,1.59,CCCCCCC(C=C1)=CC=C1C2(C3=CC=C(CCCCCC)C=C3)C4=CC5=C(C(C6=C5SC7=C6SC(/C=C8C(C(C=CC=C9)=C9C\\8=C(C#N)\\C#N)=O)=C7)(C%10=CC=C(CCCCCC)C=C%10)C%11=CC=C(CCCCCC)C=C%11)C=C4C%12=C2C(SC(/C=C%13C(C(C=CC=C%14)=C%14C\\%13=C(C#N)/C#N)=O)=C%15)=C%15S%12,1427.96,5.33,3.36,1.97,CC(S1)=C(CC2CCCCC2)C=C1C(C3=NN(CC(CCCCCCCC)CCCCCC)N=C34)=C(F)C(F)=C4C5=CC(CC6CCCCC6)=C(C7=CC8=C(C(C9=CC=C(SCC(CC)CCCC)S9)=C%10C=C(SC%10=C8C%11=CC=C(SCC(CC)CCCC)S%11)C)S7)S5,145,56.1,2.59
760,344,10.04,9.82,15.9,0.615,1.027,5.55,3.76,1.79,O=C1C2=C(C(/C1=C/C(S3)=CC4=C3C5=C(C(C6=CC=C(CCCCCC)C=C6)4C7=CC=C(CCCCCC)C=C7)C8=C(C(C9=CC%10=C(C=C(CC(CCCC)CC)S%10)S9)=C(C(C(C%11=CC=C(CCCCCC)C=C%11)%12C%13=CC=C(CCCCCC)C=C%13)=C(S%14)C%15=C%12C=C(/C=C%16/C(C%17=C(C%16=O)C=CC(C)=C%17)=C(C#N)\\C#N)S%15)C%14=C8C%18=CC(SC(CC(CCCC)CC)=C%19)=C%19S%18)S5)=C(C#N)/C#N)C=C(C)C=C2,1956.85,5.5,3.61,1.89,CC(SC1=C2C3=CC(F)=C(CC(CC)CCCC)S3)=CC1=C(C4=CC(F)=C(CC(CC)CCCC)S4)C5=C2C=C(S5)C6=CC=C(C7=C8C(C(C9=C(CC(CC)CCCC)SC(CC(CC)CCCC)=C9C8=O)=O)=C(C%10=CC=C(C)S%10)S7)S6,38.6,19.3,2
761,344,12.65,12.46,18.54,0.716,0.953,5.64,3.87,1.77,O=C1C2=C(C(/C1=C/C(S3)=CC4=C3C5=C(C(C6=CC=C(CCCCCC)C=C6)4C7=CC=C(CCCCCC)C=C7)C8=C(C(C9=CC%10=C(C=C(CC(CCCC)CC)S%10)S9)=C(C(C(C%11=CC=C(CCCCCC)C=C%11)%12C%13=CC=C(CCCCCC)C=C%13)=C(S%14)C%15=C%12C=C(/C=C%16/C(C%17=C(C%16=O)C=CC(F)=C%17)=C(C#N)\\C#N)S%15)C%14=C8C%18=CC(SC(CC(CCCC)CC)=C%19)=C%19S%18)S5)=C(C#N)/C#N)C=C(F)C=C2,1964.77,5.5,3.61,1.89,CC(SC1=C2C3=CC(F)=C(CC(CC)CCCC)S3)=CC1=C(C4=CC(F)=C(CC(CC)CCCC)S4)C5=C2C=C(S5)C6=CC=C(C7=C8C(C(C9=C(CC(CC)CCCC)SC(CC(CC)CCCC)=C9C8=O)=O)=C(C%10=CC=C(C)S%10)S7)S6,38.6,19.3,2
762,345,12.86,12.61,19.45,0.738,0.895,5.51,3.9,1.61,O=C1C2=C(C)SC=C2C(/C1=C/C(S3)=CC4=C3C5=C(C(C6=CC=C(CCCCCC)C=C6)4C7=CC=C(CCCCCC)C=C7)C8=C(C(C9=CC=C(CC(CCCC)CC)S9)=C(C(C(C%10=CC=C(CCCCCC)C=C%10)%11C%12=CC=C(CCCCCC)C=C%12)=C(S%13)C%14=C%11C=C(/C=C%15/C(C%16=CSC(C)=C%16C%15=O)=C(C#N)\\C#N)S%14)C%13=C8C%17=CC=C(CC(CCCC)CC)S%17)S5)=C(C#N)/C#N,1856.73,5.31,3.5,1.81,CC(SC1=C2C3=CC=C(CC(CC)CCCC)S3)=CC1=C(C4=CC=C(CC(CC)CCCC)S4)C5=C2C=C(S5)C6=CC=C(C7=C8C(C(C9=C(CC(CC)CCCC)SC(CC(CC)CCCC)=C9C8=O)=O)=C(C%10=CC=C(C)S%10)S7)S6,117,58.5,2
763,345,13.6,13.26,20.31,0.74,0.904,5.45,3.83,1.62,O=C1C2=C(C)SC=C2C(/C1=C/C3=CC(S4)=C(S3)C5=C4C6=C(C(C7=CC=C(CCCCCC)C=C7)5C8=CC=C(CCCCCC)C=C8)C9=C(C(C%10=CC=C(CC(CCCC)CC)S%10)=C(C(C(C%11=CC=C(CCCCCC)C=C%11)%12C%13=CC=C(CCCCCC)C=C%13)=C(S%14)C%15=C%12C=C(/C=C%16/C(C%17=CSC(C)=C%17C%16=O)=C(C#N)\\C#N)S%15)C%14=C9C%18=CC=C(CC(CCCC)CC)S%18)S6)=C(C#N)/C#N,1912.81,5.31,3.5,1.81,CC(SC1=C2C3=CC=C(CC(CC)CCCC)S3)=CC1=C(C4=CC=C(CC(CC)CCCC)S4)C5=C2C=C(S5)C6=CC=C(C7=C8C(C(C9=C(CC(CC)CCCC)SC(CC(CC)CCCC)=C9C8=O)=O)=C(C%10=CC=C(C)S%10)S7)S6,117,58.5,2
764,346,9.67,9.52,16.46,0.66,0.89,5.51,3.78,1.73,CCCCCCC(C=C1)=CC=C1C2(C3=CC=C(CCCCCC)C=C3)C4=CC5=C(C(C6=C5SC7=C6SC(/C=C8C(C(C=CC=C9)=C9C\\8=C(C#N)\\C#N)=O)=C7)(C%10=CC=C(CCCCCC)C=C%10)C%11=CC=C(CCCCCC)C=C%11)C=C4C%12=C2C(SC(/C=C%13C(C(C=CC=C%14)=C%14C\\%13=C(C#N)/C#N)=O)=C%15)=C%15S%12,1427.96,5.33,2.92,2.41,CC(SC1=C2C3=CC=C(CC(CC)CCCC)S3)=CC1=C(C4=CC=C(CC(CC)CCCC)S4)C5=C2C=C(S5)C6=CC=C(C7=C8C(C(C9=C(CC(CC)CCCC)SC(CC(CC)CCCC)=C9C8=O)=O)=C(C%10=CC=C(C)S%10)S7)S6,117,58.5,2
765,347,11.91,11.51,17.85,0.688,0.97,5.58,3.82,1.76,O=C1C(C=C(Cl)S2)=C2C(/C1=C/C(S3)=CC4=C3C5=C(C(C6=CC=C(CCCCCC)C=C6)4C7=CC=C(CCCCCC)C=C7)C8=C(C=C(C(C(C9=CC=C(CCCCCC)C=C9)%10C%11=CC=C(CCCCCC)C=C%11)=C([Se]%12)C%13=C%10C=C(/C=C%14/C(C%15=C(C=C(Cl)S%15)C%14=O)=C(C#N)\\C#N)S%13)C%12=C8)[Se]5)=C(C#N)/C#N,1602.68,5.52,3.57,1.95,CC(SC1=C2C3=CC(Cl)=C(CC(CC)CCCC)S3)=CC1=C(C4=CC(Cl)=C(CC(CC)CCCC)S4)C5=C2C=C(S5)C6=CC=C(C7=C8C(C(C9=C(CC(CC)CCCC)SC(CC(CC)CCCC)=C9C8=O)=O)=C(C%10=CC=C(C)S%10)S7)S6,44.9,25.5,1.76
766,347,13.68,13.29,20.35,0.731,0.92,5.61,3.96,1.65,O=C1C(C=CC(Cl)=C2)=C2C(/C1=C/C(S3)=CC4=C3C5=C(C(C6=CC=C(CCCCCC)C=C6)4C7=CC=C(CCCCCC)C=C7)C8=C(C=C(C(C(C9=CC=C(CCCCCC)C=C9)%10C%11=CC=C(CCCCCC)C=C%11)=C([Se]%12)C%13=C%10C=C(/C=C%14/C(C%15=C(C=CC(Cl)=C%15)C%14=O)=C(C#N)\\C#N)S%13)C%12=C8)[Se]5)=C(C#N)/C#N,1590.64,5.52,3.57,1.95,CC(SC1=C2C3=CC(Cl)=C(CC(CC)CCCC)S3)=CC1=C(C4=CC(Cl)=C(CC(CC)CCCC)S4)C5=C2C=C(S5)C6=CC=C(C7=C8C(C(C9=C(CC(CC)CCCC)SC(CC(CC)CCCC)=C9C8=O)=O)=C(C%10=CC=C(C)S%10)S7)S6,44.9,25.5,1.76
767,348,9.6,9.1,21.5,0.57,0.74,5.5,3.9,1.6,CCCCCCC(C=C1)=CC=C1C2(C3=CC=C(CCCCCC)C=C3)C4=CC5=C(C(C6=C5SC7=C6SC(/C=C8C(C(C=C(Cl)C(Cl)=C9)=C9C\\8=C(C#N)\\C#N)=O)=C7)(C%10=CC=C(CCCCCC)C=C%10)C%11=CC=C(CCCCCC)C=C%11)C=C4C%12=C2C(SC(/C=C%13C(C(C=C(Cl)C(Cl)=C%14)=C%14C\\%13=C(C#N)/C#N)=O)=C%15)=C%15S%12,1565.72,5.2,3,2.2,CC(SC1=C2C3=CC=C(CC(CC)CCCC)S3)=CC1=C(C4=CC=C(CC(CC)CCCC)S4)C5=C2C=C(S5)C6=CC=C(C7=C8C(C(C9=C(CC(CC)CCCC)SC(CC(CC)CCCC)=C9C8=O)=O)=C(C%10=CC=C(C)S%10)S7)S6,117,58.5,2
768,349,6.63,6.22,15.11,0.48,0.92,5.69,3.93,1.76,O=C(N(C(CCCCCC)CCCCCC)C1=O)C2=CC=C3C4=C(C5=C(C(C=C6)=CC=C6C7=C(C8=CC=C(C9=C(C%10=C%11C=CC%12=C%10C(C(N(C(CCCCCC)CCCCCC)C%12=O)=O)=C9)C%13=C(C%11=CC=C%14C(N(C(CCCCCC)CCCCCC)C%15=O)=O)C%14=C%15C=C%13)C=C8)C(C%16=CC=C(C%17=C(C%18=C%19C=CC%20=C%18C(C(N(C(CCCCCC)CCCCCC)C%20=O)=O)=C%17)C%21=C(C%19=CC=C%22C(N(C(CCCCCC)CCCCCC)C%23=O)=O)C%22=C%23C=C%21)C=C%16)=C(C%24=CC=C(C%25=C(C%26=C%27C=CC%28=C%26C(C(N(C(CCCCCC)CCCCCC)C%28=O)=O)=C%25)C%29=C(C%27=CC=C%30C(N(C(CCCCCC)CCCCCC)C%31=O)=O)C%30=C%31C=C%29)C=C%24)C(C%32=CC=C(C%33=C(C%34=C%35C=CC%36=C%34C(C(N(C(CCCCCC)CCCCCC)C%36=O)=O)=C%33)C%37=C(C%35=CC=C%38C(N(C(CCCCCC)CCCCCC)C%39=O)=O)C%38=C%39C=C%37)C=C%32)=C7C%40=CC=C(C%41=C(C%42=C%43C=CC%44=C%42C(C(N(C(CCCCCC)CCCCCC)C%44=O)=O)=C%41)C%45=C(C%43=CC=C%46C(N(C(CCCCCC)CCCCCC)C%47=O)=O)C%46=C%47C=C%45)C=C%40)C=C(C(N(C(CCCCCC)CCCCCC)C%48=O)=O)C%49=C%48C=CC3=C5%49)C=CC1=C42,5052.94,5.22,3.64,1.58,O=C(OCC(CC)CCCC)C1=C(F)C2=C(C)SC(C3=CC4=C(C(C5=CC=C(CC(CC)CCCC)S5)=C(C=C(C)S6)C6=C4C7=CC=C(CC(CC)CCCC)S7)S3)=C2S1,124,72.9,1.7
769,350,1.31,1.22,3.84,0.368,0.865,5.52,3.83,1.69,O=C(N1C(CCCCCCCC)CCCCCCCCCC)C2=C3C4=C(C(OC5(C)C)=C2)C6=C5C=C7C8=C(C(N(C(CCCCCCCC)CCCCCCCCCC)C7=O)=O)C=C(C#CC9=CC=C(N(C%10=CC=CC=C%10)C%11=CC=C(C#CC%12=CC(C(N%13C(CCCCCCCCCC)CCCCCCCC)=O)=C%14C%15=C%12C%16=CC=C%17C%18=C(C(N(C(CCCCCCCC)CCCCCCCCCC)C%17=O)=O)C=C%19C(C%15=C(C(C)(C)O%19)C=C%14C%13=O)=C%16%18)C=C%11)C=C9)C(C4=CC=C3C1=O)=C68,2248.43,5.28,3.48,1.8,CC(SC1=C2C3=CC=C(CC(CC)CCCC)S3)=CC1=C(C4=CC=C(CC(CC)CCCC)S4)C5=C2C=C(S5)C6=CC=C(C7=C8C(C(C9=C(CC(CC)CCCC)SC(CC(CC)CCCC)=C9C8=O)=O)=C(C%10=CC=C(C)S%10)S7)S6,117,58.5,2
770,350,5.84,5.6,10.28,0.624,0.91,5.55,3.78,1.77,O=C(N1C(CCCCCCCC)CCCCCCCCCC)C2=C3C4=C(C(OC5(C)C)=C2)C6=C5C=C7C8=C(C(N(C(CCCCCCCC)CCCCCCCCCC)C7=O)=O)C=C(C#CC9=CC=C(N(C%10=CC=C(C#CC%11=CC(C(N%12C(CCCCCCCCCC)CCCCCCCC)=O)=C%13C%14=C%11C%15=CC=C%16C%17=C(C(N(C(CCCCCCCCCC)CCCCCCCC)C%16=O)=O)C=C%18C(C%14=C(OC%18(C)C)C=C%13C%12=O)=C%15%17)C=C%10)C%19=CC=C(C#CC%20=CC(C(N%21C(CCCCCCCCCC)CCCCCCCC)=O)=C%22C%23=C%20C%24=CC=C%25C%26=C(C(N(C(CCCCCCCC)CCCCCCCCCC)C%25=O)=O)C=C%27C(C%23=C(C(C)(C)O%27)C=C%22C%21=O)=C%24%26)C=C%19)C=C9)C(C4=CC=C3C1=O)=C68,3246.69,5.28,3.48,1.8,CC(SC1=C2C3=CC=C(CC(CC)CCCC)S3)=CC1=C(C4=CC=C(CC(CC)CCCC)S4)C5=C2C=C(S5)C6=CC=C(C7=C8C(C(C9=C(CC(CC)CCCC)SC(CC(CC)CCCC)=C9C8=O)=O)=C(C%10=CC=C(C)S%10)S7)S6,117,58.5,2
771,351,4,3.82,10.72,0.46,0.81,5.73,3.79,1.94,O=C(N(C(CCCCC)CCCCC)C1=O)C2=CC=C3C4=C(C5=CC(C6=CC=C(C7=CC=C(C8=CC(C9=CC=C(C(N(C(CCCCC)CCCCC)C%10=O)=O)C%11=C%10C=CC%12=C9%11)=C(C%12=CC=C%13C(N%14C(CCCCC)CCCCC)=O)C%13=C8C%14=O)S7)S6)=C(C(N(C(CCCCC)CCCCC)C%15=O)=O)C%16=C%15C=CC3=C5%16)C=CC1=C42,1560.12,5.22,3.64,1.58,O=C(OCC(CC)CCCC)C1=C(F)C2=C(C)SC(C3=CC4=C(C(C5=CC=C(CC(CC)CCCC)S5)=C(C=C(C)S6)C6=C4C7=CC=C(CC(CC)CCCC)S7)S3)=C2S1,124,72.9,1.7
772,351,2.22,2.14,6.81,0.39,0.84,5.71,3.81,1.9,O=C(N(C(CCCCC)CCCCC)C1=O)C2=CC=C3C4=C(C5=CC(C6=CC=C(C7=CC=C(C8=C9C=C(C%10=CC=C(C%11=CC(C%12=CC=C(C(N(C(CCCCC)CCCCC)C%13=O)=O)C%14=C%13C=CC%15=C%12%14)=C(C%15=CC=C%16C(N%17C(CCCCC)CCCCC)=O)C%16=C%11C%17=O)S%10)C=C8)C(C9(CCCCCCCC)CCCCCCCC)=C7)S6)=C(C(N(C(CCCCC)CCCCC)C%18=O)=O)C%19=C%18C=CC3=C5%19)C=CC1=C42,1948.76,5.22,3.64,1.58,O=C(OCC(CC)CCCC)C1=C(F)C2=C(C)SC(C3=CC4=C(C(C5=CC=C(CC(CC)CCCC)S5)=C(C=C(C)S6)C6=C4C7=CC=C(CC(CC)CCCC)S7)S3)=C2S1,124,72.9,1.7
773,352,10.2,9.86,18.84,0.694,0.78,5.58,4.21,1.37,CCCCCC[Si]1(CCCCCC)C2=C(SC(/C=C3C(C(C=CC(F)=C4)=C4C\\3=C(C#N)\\C#N)=O)=C2)C(S5)=C1C(S6)=C5C7=C6C(SC(/C=C8C(C(C=CC(F)=C9)=C9C\\8=C(C#N)/C#N)=O)=C%10)=C%10[Si]7(CCCCCC)CCCCCC,1141.63,5.47,3.6,1.87,CC(SC1=C2C3=CC=C(CC(CC)CCCC)S3)=CC1=C(C4=CC=C(CC(CC)CCCC)S4)C5=C2C=C(S5)C6=CC(CCCCCCCCCC)=C(C7=CC8=C(C9=C(C(N(CC(CCCCCC)CCCCCCCC)C8=O)=O)C=C(C%10=C(CCCCCCCCCC)C=C(C)S%10)S9)S7)S6,90.6,44,2.06
774,353,6.3,6.2,9.9,0.6,1.06,5.53,3.88,1.65,O=C(/C(S1)=C/C(C2=NSN=C32)=CC=C3C(S4)=CC5=C4C6=CC(C(CCCCCCCC)(CCCCCCCC)C7=C8SC(C9=CC=C(/C=C%10SC(N(CC)C\\%10=O)=S)C%11=NSN=C9%11)=C7)=C8C=C6C5(CCCCCCCC)CCCCCCCC)N(CC)C1=S,1326.02,5.3,3.4,1.9,CC1=C(CC(CCCC)CCCCCC)C=C(C2=CC(CC(CCCC)CCCCCC)=C(C3=CC(F)=C(C4=C(F)C=C(C)S4)S3)S2)S1,71.4,42,1.7
775,353,6.5,6.4,10.7,0.6,1.02,5.53,3.88,1.65,O=C(/C(S1)=C/C(C2=NSN=C32)=CC=C3C(S4)=CC5=C4C6=CC(C(CCCCCCCC)(CCCCCCCC)C7=C8SC(C9=CC=C(/C=C%10SC(N(CC)C\\%10=O)=S)C%11=NSN=C9%11)=C7)=C8C=C6C5(CCCCCCCC)CCCCCCCC)N(CC)C1=S,1326.02,5.31,3.4,1.91,CC1=C(CC(CCCC)CCCCCC)C=C(C2=CC(CC(CCCC)CCCCCC)=C(C3=CC(F)=C(C4=C(F)C=C(C5=C(CC(CCCCCC)CCCCCCCC)C=C(C6=CC(CC(CCCCCC)CCCCCCCC)=C(C7=CC(F)=C(C8=C(F)C=C(C)S8)S7)S6)S5)S4)S3)S2)S1,64.4,46,1.4
776,353,7,7,10,0.67,1.04,5.53,3.88,1.65,O=C(/C(S1)=C/C(C2=NSN=C32)=CC=C3C(S4)=CC5=C4C6=CC(C(CCCCCCCC)(CCCCCCCC)C7=C8SC(C9=CC=C(/C=C%10SC(N(CC)C\\%10=O)=S)C%11=NSN=C9%11)=C7)=C8C=C6C5(CCCCCCCC)CCCCCCCC)N(CC)C1=S,1326.02,5.35,3.43,1.92,CC1=C(CC(CCCCCC)CCCCCCCC)C=C(C2=CC(CC(CCCCCC)CCCCCCCC)=C(C3=CC(F)=C(C4=C(F)C=C(C)S4)S3)S2)S1,73.6,46,1.6
777,354,4.82,4.38,12.23,0.42,0.86,5.61,3.94,1.67,CCCCCCC(C=C1)=CC=C1C2(C3=CC=C(CCCCCC)C=C3)C4=CC5=C(C(C6=C5SC7=C6SC(/C=C8C(C(C=CC=C9)=C9C\\8=C(C#N)\\C#N)=O)=C7)(C%10=CC=C(CCCCCC)C=C%10)C%11=CC=C(CCCCCC)C=C%11)C=C4C%12=C2C(SC(/C=C%13C(C(C=CC=C%14)=C%14C\\%13=C(C#N)/C#N)=O)=C%15)=C%15S%12,1427.96,5.42,3.73,1.69,CC1=C(F)C(F)=C(C2=CC=C(C3=CC=C(C)S3)S2)C4=NC(C5=CC(OCCCCCCCC)=C(OCCCCCCCC)C=C5)=C(C6=CC=C(OCCCCCCCC)C(OCCCCCCCC)=C6)N=C41,273.6,57,4.8
778,354,4.93,4.74,10.34,0.47,0.97,5.61,3.94,1.67,CCCCCCC(C=C1)=CC=C1C2(C3=CC=C(CCCCCC)C=C3)C4=CC5=C(C(C6=C5SC7=C6SC(/C=C8C(C(C=CC=C9)=C9C\\8=C(C#N)\\C#N)=O)=C7)(C%10=CC=C(CCCCCC)C=C%10)C%11=CC=C(CCCCCC)C=C%11)C=C4C%12=C2C(SC(/C=C%13C(C(C=CC=C%14)=C%14C\\%13=C(C#N)/C#N)=O)=C%15)=C%15S%12,1427.96,5.58,3.88,1.7,CC1=C(F)C(F)=C(C2=CC(F)=C(C3=C(F)C=C(C)S3)S2)C4=NC(C5=CC(OCCCCCCCC)=C(OCCCCCCCC)C=C5)=C(C6=CC=C(OCCCCCCCC)C(OCCCCCCCC)=C6)N=C41,177.6,48,3.7
779,354,3.95,3.78,9.03,0.45,0.93,5.61,3.94,1.67,CCCCCCC(C=C1)=CC=C1C2(C3=CC=C(CCCCCC)C=C3)C4=CC5=C(C(C6=C5SC7=C6SC(/C=C8C(C(C=CC=C9)=C9C\\8=C(C#N)\\C#N)=O)=C7)(C%10=CC=C(CCCCCC)C=C%10)C%11=CC=C(CCCCCC)C=C%11)C=C4C%12=C2C(SC(/C=C%13C(C(C=CC=C%14)=C%14C\\%13=C(C#N)/C#N)=O)=C%15)=C%15S%12,1427.96,5.56,3.65,1.91,CC1=C(F)C(F)=C(C2=CC=C(C3=CC=C(C4=CC=C(C)S4)S3)S2)C5=NC(C6=CC(OCCCCCCCC)=C(OCCCCCCCC)C=C6)=C(C7=CC=C(OCCCCCCCC)C(OCCCCCCCC)=C7)N=C51,176.4,36,4.9
780,354,8.13,7.8,16.6,0.58,0.82,5.61,3.94,1.67,CCCCCCC(C=C1)=CC=C1C2(C3=CC=C(CCCCCC)C=C3)C4=CC5=C(C(C6=C5SC7=C6SC(/C=C8C(C(C=CC=C9)=C9C\\8=C(C#N)\\C#N)=O)=C7)(C%10=CC=C(CCCCCC)C=C%10)C%11=CC=C(CCCCCC)C=C%11)C=C4C%12=C2C(SC(/C=C%13C(C(C=CC=C%14)=C%14C\\%13=C(C#N)/C#N)=O)=C%15)=C%15S%12,1427.96,5.4,3.67,1.73,CC1=C(F)C(F)=C(C2=CC=C(C3=CC=C(C4=CC=C(C)S4)C=C3)S2)C5=NC(C6=CC(OCCCCCCCC)=C(OCCCCCCCC)C=C6)=C(C7=CC=C(OCCCCCCCC)C(OCCCCCCCC)=C7)N=C51,304.5,87,3.5
781,355,9.79,9.45,16.53,0.598,0.99,5.5,3.84,1.66,CCCCCCC(C=C1)=CC=C1C2(C3=CC=C(CCCCCC)C=C3)C4=C(C=C(C5(CCCCCCCC)CCCCCCCC)C(C6=C5C(C7(CCCCCCCC)CCCCCCCC)=C(C8=CC(C(C(C=C9)=CC=C9CCCCCC)(C%10=C%11SC(/C=C%12/C(C%13=C(C%12=O)C=CC=C%13)=C(C#N)/C#N)=C%10)C(C=C%14)=CC=C%14CCCCCC)=C%11C=C78)S6)=C4)C%15=C2C=C(/C=C%16C(C(C=CC=C%17)=C%17C\\%16=C(C#N)\\C#N)=O)S%15,1946.9,5.23,3.42,1.81,CC(SC1=C2C3=CC=C(CC(CC)CCCC)S3)=CC1=C(C4=CC=C(CC(CC)CCCC)S4)C5=C2C=C(S5)C6=CC=C(C7=C8C(C(C9=C(CC(CC)CCCC)SC(CC(CC)CCCC)=C9C8=O)=O)=C(C%10=CC=C(C)S%10)S7)S6,117,58.5,2
782,355,11.29,10.95,19.79,0.619,0.92,5.51,3.96,1.55,CCCCCCC(C=C1)=CC=C1C2(C3=CC=C(CCCCCC)C=C3)C4=C(C=C(C5(CCCCCCCC)CCCCCCCC)C(C6=C5C(C7(CCCCCCCC)CCCCCCCC)=C(C8=CC(C(C(C=C9)=CC=C9CCCCCC)(C%10=C%11SC(/C=C%12/C(C%13=C(C%12=O)C=C(F)C(F)=C%13)=C(C#N)/C#N)=C%10)C(C=C%14)=CC=C%14CCCCCC)=C%11C=C78)S6)=C4)C%15=C2C=C(/C=C%16C(C(C=C(F)C(F)=C%17)=C%17C\\%16=C(C#N)\\C#N)=O)S%15,2018.86,5.23,3.42,1.81,CC(SC1=C2C3=CC=C(CC(CC)CCCC)S3)=CC1=C(C4=CC=C(CC(CC)CCCC)S4)C5=C2C=C(S5)C6=CC=C(C7=C8C(C(C9=C(CC(CC)CCCC)SC(CC(CC)CCCC)=C9C8=O)=O)=C(C%10=CC=C(C)S%10)S7)S6,117,58.5,2
