Repository: aspuru-guzik-group/Beyond-Molecular-Structure-ML-for-OPV-Materials-Devices

File: datasets/Saeki_2022_n1318/raw/Saeki.csv (part 10 of 16)
ID,Ref,PCE_max(%),PCE_ave(%),Jsc(mA/cm2),FF,Voc(V),'-HOMO_n(eV),'-LUMO_n(eV),Eg_n(eV),n(SMILES),M (g/mol),'-HOMO_p(eV),'-LUMO_p(eV),Eg_p(eV),p(SMILES),Mw (kg/mol),Mn(kg/mol),PDI
783,356,9.23,9.02,15.19,0.664,0.89,5.52,3.82,1.7,O=C(C(C=CC=C1)=C1C/2=C(C#N)\\C#N)C2=C/C3=CC(S4)=C(S3)C5=C4C6=CC(C(C7=C8SC9=C7SC(/C=C%10C(C(C=CC=C%11)=C%11C\\%10=C(C#N)\\C#N)=O)=C9)(C%12=CC=CC(CCCCCC)=C%12)C%13=CC(CCCCCC)=CC=C%13)=C8C=C6C(C%14=CC(CCCCCC)=CC=C%14)5C%15=CC=CC(CCCCCC)=C%15,1427.96,5.35,3.02,2.33,CCCCC(CC)CC(S1)=CC=C1C2=C3C(C=C(S3)C4=CC=C(C5=CC6=C(C=C(C7=CC=C(C)S7)C8=NN(CC(CCCC)CCCCCC)N=C86)C9=NN(CC(CCCCCC)CCCC)N=C59)S4)=C(C%10=CC=C(CC(CC)CCCC)S%10)C%11=C2C=C(C)S%11,79,39.3,2.01
784,356,11.02,10.85,16.98,0.687,0.91,5.52,3.82,1.7,O=C(C(C=CC=C1)=C1C/2=C(C#N)\\C#N)C2=C/C3=CC(S4)=C(S3)C5=C4C6=CC(C(C7=C8SC9=C7SC(/C=C%10C(C(C=CC=C%11)=C%11C\\%10=C(C#N)\\C#N)=O)=C9)(C%12=CC=CC(CCCCCC)=C%12)C%13=CC(CCCCCC)=CC=C%13)=C8C=C6C(C%14=CC(CCCCCC)=CC=C%14)5C%15=CC=CC(CCCCCC)=C%15,1427.96,5.47,3.2,2.27,CCCCC(CC)CC(S1)=C(F)C=C1C2=C3C(C=C(S3)C4=CC=C(C5=CC6=C(C=C(C7=CC=C(C)S7)C8=NN(CC(CCCC)CCCCCC)N=C86)C9=NN(CC(CCCCCC)CCCC)N=C59)S4)=C(C%10=CC(F)=C(CC(CC)CCCC)S%10)C%11=C2C=C(C)S%11,65.5,37,1.77
785,357,6.1,6,11.13,0.65,0.83,5.26,3.08,2.18,CCCCCCC(C=C1)=CC=C1C2(C3=CC=C(CCCCCC)C=C3)C4=CC5=C(C(C6=C5SC7=C6SC(/C=C8C(C(C=CC=C9)=C9C\\8=C(C#N)\\C#N)=O)=C7)(C%10=CC=C(CCCCCC)C=C%10)C%11=CC=C(CCCCCC)C=C%11)C=C4C%12=C2C(SC(/C=C%13C(C(C=CC=C%14)=C%14C\\%13=C(C#N)/C#N)=O)=C%15)=C%15S%12,1427.96,5.48,3.83,1.65,CC1=CC(C(S1)=C2C3=CC=C(CC(CCCCCC)CCCCCCCC)S3)=C(C4=C2C=C(C5=CC=C(C6=C(F)C(F)=C(C7=CC=C(C)S7)C8=NN(CCCCCCCC)N=C68)S5)S4)C9=CC=C(CC(CCCCCC)CCCCCCCC)S9,140,70,2
786,357,7.67,7.46,14.59,0.58,0.89,5.26,3.08,2.18,CCCCCCC(C=C1)=CC=C1C2(C3=CC=C(CCCCCC)C=C3)C4=CC5=C(C(C6=C5SC7=C6SC(/C=C8C(C(C=CC=C9)=C9C\\8=C(C#N)\\C#N)=O)=C7)(C%10=CC=C(CCCCCC)C=C%10)C%11=CC=C(CCCCCC)C=C%11)C=C4C%12=C2C(SC(/C=C%13C(C(C=CC=C%14)=C%14C\\%13=C(C#N)/C#N)=O)=C%15)=C%15S%12,1427.96,5.33,3.53,1.8,CC(SC1=C2C3=CC=C(CC(CC)CCCC)S3)=CC1=C(C4=CC=C(CC(CC)CCCC)S4)C5=C2C=C(S5)C6=CC=C(C7=C8C(C(C9=C(CC(CC)CCCC)SC(CC(CC)CCCC)=C9C8=O)=O)=C(C%10=CC=C(C)S%10)S7)S6,117,58.5,2
787,358,7.54,7.41,13.03,0.622,0.93,5.43,3.53,1.9,CCCCCCC(C=C1)=CC=C1C(C2=C3SC(C4=CC(C5=CC=C(/C=C6C(C(C=CC=C7)=C7C\\6=C(C#N)\\C#N)=O)S5)=C(C8=CC=C(/C=C9C(C(C=CC=C%10)=C%10C\\9=C(C#N)\\C#N)=O)S8)S4)=C2)(C%11=CC=C(CCCCCC)C=C%11)C%12=C3C=C(C(C%13=C%14SC(C%15=CC(C%16=CC=C(/C=C%17C(C(C=CC=C%18)=C%18C\\%17=C(C#N)\\C#N)=O)S%16)=C(C%19=CC=C(/C=C%20C(C(C=CC=C%21)=C%21C\\%20=C(C#N)\\C#N)=O)S%19)S%15)=C%13)(C%22=CC=C(CCCCCC)C=C%22)C%23=CC=C(CCCCCC)C=C%23)C%14=C%12,2216.89,5.31,3.55,1.76,CC(SC1=C2C3=CC=C(CC(CC)CCCC)S3)=CC1=C(C4=CC=C(CC(CC)CCCC)S4)C5=C2C=C(S5)C6=CC=C(C7=C8C(C(C9=C(CC(CC)CCCC)SC(CC(CC)CCCC)=C9C8=O)=O)=C(C%10=CC=C(C)S%10)S7)S6,117,58.5,2
788,359,7.6,7.6,14.2,0.531,1.01,5.5,3.8,1.7,O=C(/C(S1)=C/C(C2=NSN=C32)=CC=C3C(S4)=CC5=C4C6=CC(C(CCCCCCCC)(CCCCCCCC)C7=C8SC(C9=CC=C(/C=C%10SC(N(CC)C\\%10=O)=S)C%11=NSN=C9%11)=C7)=C8C=C6C5(CCCCCCCC)CCCCCCCC)N(CC)C1=S,1326.02,5.33,2.92,2.41,CC(SC1=C2C3=CC=C(CC(CC)CCCC)S3)=CC1=C(C4=CC=C(CC(CC)CCCC)S4)C5=C2C=C(S5)C6=CC=C(C7=C8C(C(C9=C(CC(CC)CCCC)SC(CC(CC)CCCC)=C9C8=O)=O)=C(C%10=CC=C(C)S%10)S7)S6,117,58.5,2
789,360,3.78,3.01,10.87,0.432,0.803,5.48,3.83,1.65,CCCCCCC(C=C1)=CC=C1C2(C3=CC=C(CCCCCC)C=C3)C4=CC5=C(C(C6=C5SC7=C6SC(/C=C8C(C(C=CC=C9)=C9C\\8=C(C#N)\\C#N)=O)=C7)(C%10=CC=C(CCCCCC)C=C%10)C%11=CC=C(CCCCCC)C=C%11)C=C4C%12=C2C(SC(/C=C%13C(C(C=CC=C%14)=C%14C\\%13=C(C#N)/C#N)=O)=C%15)=C%15S%12,1427.96,5.39,3.46,1.93,CC1=CC(C(S1)=C2C3=CC=C(CC(CC)CCCC)S3)=C(C4=C2C=C(C5=CC=C(C6=C(F)C(F)=C(C7=CC=C(C)S7)C8=NN(CC(CCCCCC)CCCCCCCC)N=C68)S5)S4)C9=CC=C(CC(CC)CCCC)S9,26.7,18.8,1.42
790,360,11.53,10.9,17.17,0.702,0.956,5.48,3.83,1.65,CCCCCCC(C=C1)=CC=C1C2(C3=CC=C(CCCCCC)C=C3)C4=CC5=C(C(C6=C5SC7=C6SC(/C=C8C(C(C=CC=C9)=C9C\\8=C(C#N)\\C#N)=O)=C7)(C%10=CC=C(CCCCCC)C=C%10)C%11=CC=C(CCCCCC)C=C%11)C=C4C%12=C2C(SC(/C=C%13C(C(C=CC=C%14)=C%14C\\%13=C(C#N)/C#N)=O)=C%15)=C%15S%12,1427.96,5.53,3.59,1.94,CC1=CC(C(S1)=C2C3=CC(Cl)=C(CC(CC)CCCC)S3)=C(C4=C2C=C(C5=CC=C(C6=C(F)C(F)=C(C7=CC=C(C)S7)C8=NN(CC(CCCCCC)CCCCCCCC)N=C68)S5)S4)C9=CC(Cl)=C(CC(CC)CCCC)S9,61.7,25.8,2.39
791,361,10.3,9.98,19.84,0.651,0.772,5.61,3.92,1.69,O=C1C(C=C(F)C(F)=C2)=C2C(/C1=C/C3=CC(C(C4=CC=C(CCCCCC)C=C4)(C5=C6SC7=C5SC8=C7C(C9=CC=C(CCCCCC)S9)=C(SC%10=C%11SC%12=C%10C(C%13=C%12SC(/C=C%14/C(C%15=C(C=C(F)C(F)=C%15)C%14=O)=C(C#N)\\C#N)=C%13)(C%16=CC=C(CCCCCC)C=C%16)C%17=CC=C(CCCCCC)C=C%17)C%11=C8C%18=CC=C(CCCCCC)S%18)C%19=CC=C(CCCCCC)C=C%19)=C6S3)=C(C#N)/C#N,1944.65,5.22,3.4,1.82,O=C(OCC(CC)CCCC)C1=C(F)C2=C(C)SC(C3=CC4=C(C(C5=CC=C(CC(CC)CCCC)S5)=C(C=C(C)S6)C6=C4C7=CC=C(CC(CC)CCCC)S7)S3)=C2S1,124,72.9,1.7
792,361,13,12.7,23.81,0.727,0.732,5.57,4,1.57,O=C1C(C=C(F)C(F)=C2)=C2C(/C1=C/C(S3)=CC4=C3C(C5(C(C=C6)=CC=C6CCCCCC)C(C=C7)=CC=C7CCCCCC)=C(C8=C5C9=C(S8)C(C%10=CC=C(S%10)CCCCCC)=C%11C%12=C(C(SC%13=C%14SC(/C=C%15/C(C%16=C(C=C(F)C(F)=C%16)C%15=O)=C(C#N)\\C#N)=C%13)=C%14C(C(C=C%17)=CC=C%17CCCCCC)%12C(C=C%18)=CC=C%18CCCCCC)SC%11=C9C(S%19)=CC=C%19CCCCCC)S4)=C(C#N)/C#N,1944.65,5.22,3.4,1.82,O=C(OCC(CC)CCCC)C1=C(F)C2=C(C)SC(C3=CC4=C(C(C5=CC=C(CC(CC)CCCC)S5)=C(C=C(C)S6)C6=C4C7=CC=C(CC(CC)CCCC)S7)S3)=C2S1,124,72.9,1.7
793,362,14.7,14.4,21.5,0.75,0.91,5.66,4.19,1.47,CCCCCCC(C=C1)=CC=C1C2(C3=CC=C(CCCCCC)C=C3)C4=CC5=C(C(C6=C5SC7=C6SC(/C=C8C(C(C=C(F)C(F)=C9)=C9C\\8=C(C#N)\\C#N)=O)=C7)(C%10=CC=C(CCCCCC)C=C%10)C%11=CC=C(CCCCCC)C=C%11)C=C4C%12=C2C(SC(/C=C%13C(C(C=C(F)C(F)=C%14)=C%14C\\%13=C(C#N)/C#N)=O)=C%15)=C%15S%12,1499.92,5.59,3.67,1.92,CC(SC1=C2C3=CC(F)=C(CC(CC)CCCC)S3)=CC1=C(C4=CC(F)=C(CC(CC)CCCC)S4)C5=C2C=C(C6=CC(C(OCC)=O)=C(C)S6)S5,70.2,27,2.6
794,363,9.72,9.58,15.65,0.711,0.875,5.69,3.91,1.78,O=C(C(C=CC=C1)=C1C/2=C(C#N)\\C#N)C2=C/C(S3)=CC4=C3C5=C(C4(CCCCCC)CCCCCC)C=C6C(C(CCCCCC)(CCCCCC)C7=C6SC(/C=C8C(C(C=CC=C9)=C9C\\8=C(C#N)/C#N)=O)=C7)=C5,1011.4,5.24,3.46,1.78,CC1=CC2=C(C3=CC=C(SCC(CC)CCCC)S3)C=C(C4=C5C=C(C6=C(CCCCCCCC)C=C(C7=C8C(C(C9=C(CC(CC)CCCC)SC(CC(CC)CCCC)=C9C8=O)=O)=C(C%10=CC(CCCCCCCC)=C(C)S%10)S7)S6)S4)C(C=C5C%11=CC=C(SCC(CC)CCCC)S%11)=C2S1,53.7,21.9,2.45
795,363,8.12,8.2,15.15,0.597,0.907,5.69,3.91,1.78,O=C(C(C=CC=C1)=C1C/2=C(C#N)\\C#N)C2=C/C(S3)=CC4=C3C5=C(C4(CCCCCC)CCCCCC)C=C6C(C(CCCCCC)(CCCCCC)C7=C6SC(/C=C8C(C(C=CC=C9)=C9C\\8=C(C#N)/C#N)=O)=C7)=C5,1011.4,5.29,3.4,1.89,CC1=CC2=C(C3=CC=C(SCC(CC)CCCC)S3)C=C(C4=C5C=C(C6=C(CCCCCCCC)C(SC(C7=C8C(C(C9=C(CC(CC)CCCC)SC(CC(CC)CCCC)=C9C8=O)=O)=C(C(S%10)=CC%11=C%10C(CCCCCCCC)=C(C)S%11)S7)=C%12)=C%12S6)S4)C(C=C5C%13=CC=C(SCC(CC)CCCC)S%13)=C2S1,39.8,21.3,1.87
796,363,4.62,4.57,10.63,0.469,0.925,5.69,3.91,1.78,O=C(C(C=CC=C1)=C1C/2=C(C#N)\\C#N)C2=C/C(S3)=CC4=C3C5=C(C4(CCCCCC)CCCCCC)C=C6C(C(CCCCCC)(CCCCCC)C7=C6SC(/C=C8C(C(C=CC=C9)=C9C\\8=C(C#N)/C#N)=O)=C7)=C5,1011.4,5.34,3.46,1.88,CC1=CC2=C(C3=CC=C(SCC(CC)CCCC)C=C3)C=C(C4=C5C=C(C6=C(CCCCCCCC)C=C(C7=C8C(C(C9=C(CC(CC)CCCC)SC(CC(CC)CCCC)=C9C8=O)=O)=C(C%10=CC(CCCCCCCC)=C(C)S%10)S7)S6)S4)C(C=C5C%11=CC=C(SCC(CC)CCCC)C=C%11)=C2S1,68.5,29,2.36
797,364,8.5,8.3,15.3,0.588,0.95,5.69,3.91,1.78,O=C(C(C=CC=C1)=C1C/2=C(C#N)\\C#N)C2=C/C(S3)=CC4=C3C5=C(C4(CCCCCC)CCCCCC)C=C6C(C(CCCCCC)(CCCCCC)C7=C6SC(/C=C8C(C(C=CC=C9)=C9C\\8=C(C#N)/C#N)=O)=C7)=C5,1011.4,5.52,3.47,2.05,CC(SC1=C2C3=CC=C(CC(CC)CCCC)S3)=CC1=C(C4=CC=C(CC(CC)CCCC)S4)C5=C2C=C(C(SC6=C7C8=CC(F)=C(CC(CC)CCCC)S8)=CC6=C(C9=CC(F)=C(CC(CC)CCCC)S9)C%10=C7C=C(C)S%10)S5,72.7,30.8,2.36
798,364,5.3,5.1,13.7,0.439,0.88,5.69,3.91,1.78,O=C(C(C=CC=C1)=C1C/2=C(C#N)\\C#N)C2=C/C(S3)=CC4=C3C5=C(C4(CCCCCC)CCCCCC)C=C6C(C(CCCCCC)(CCCCCC)C7=C6SC(/C=C8C(C(C=CC=C9)=C9C\\8=C(C#N)/C#N)=O)=C7)=C5,1011.4,5.45,3.32,2.13,CC(SC1=C2C3=CC=C(CC(CC)CCCC)S3)=CC1=C(C4=CC=C(CC(CC)CCCC)S4)C5=C2C=C(C)S5,53.2,24.2,2.2
799,365,7.4,7.3,14.1,0.65,0.81,5.58,3.98,1.6,CCCCCCC(C=C1)=CC=C1C2(C3=CC=C(CCCCCC)C=C3)C4=CC5=C(C(C6=C5SC7=C6SC(/C=C8C(C(C=CC(C)=C9)=C9C\\8=C(C#N)\\C#N)=O)=C7)(C%10=CC=C(CCCCCC)C=C%10)C%11=CC=C(CCCCCC)C=C%11)C=C4C%12=C2C(SC(/C=C%13C(C(C=CC(C)=C%14)=C%14C\\%13=C(C#N)/C#N)=O)=C%15)=C%15S%12,1456.01,5.3,3.37,1.93,CC(S1)=CC(F)=C1C(S2)=C(F)C=C2C(S3)=CC=C3C(C4=C5N=C(C6=CC=CC(OCC(CC)CCCC)=C6)C(C7=CC(OCC(CC)CCCC)=CC=C7)=N4)=CC8=C5C=C(C9=CC=C(C)S9)C%10=C8N=C(C%11=CC=CC(OCC(CC)CCCC)=C%11)C(C%12=CC(OCC(CC)CCCC)=CC=C%12)=N%10,96,38.4,2.5
800,365,7.5,7.4,14.3,0.66,0.8,5.58,3.98,1.6,CCCCCCC(C=C1)=CC=C1C2(C3=CC=C(CCCCCC)C=C3)C4=CC5=C(C(C6=C5SC7=C6SC(/C=C8C(C(C=CC(C)=C9)=C9C\\8=C(C#N)\\C#N)=O)=C7)(C%10=CC=C(CCCCCC)C=C%10)C%11=CC=C(CCCCCC)C=C%11)C=C4C%12=C2C(SC(/C=C%13C(C(C=CC(C)=C%14)=C%14C\\%13=C(C#N)/C#N)=O)=C%15)=C%15S%12,1456.01,5.28,3.38,1.9,CC(S1)=CC(F)=C1C(S2)=C(F)C=C2C(S3)=CC=C3C(C4=C5N=C(C6=CC=CC(OCC(CC)CCCC)=C6)C(C7=CC(OCC(CC)CCCC)=CC=C7)=N4)=CC8=C5C=C(C9=CC=C(C)S9)C%10=C8N=C(C%11=CC=CC(OCC(CC)CCCC)=C%11)C(C%12=CC(OCC(CC)CCCC)=CC=C%12)=N%10,33.1,17.4,1.9
801,366,6.36,6.25,13.12,0.589,0.82,5.66,3.92,1.74,CCCCCCC(C=C1)=CC=C1C2(C(C(SC(/C=C3C(C(C=CC=C4)=C4C\\3=C(C#N)/C#N)=O)=C5)=C5S6)=C6C7=CC(O8)=C(C9=C(C8(C%10=CC=C(CCCCCC)C=C%10)C%11=CC=C(CCCCCC)C=C%11)C(SC(/C=C%12C(C(C=CC=C%13)=C%13C\\%12=C(C#N)\\C#N)=O)=C%14)=C%14S9)C=C7O2)C%15=CC=C(CCCCCC)C=C%15,1459.95,5.38,3.11,2.27,O=C(OCC(CC)CCCC)C1=C(F)C2=C(C)SC(C3=CC4=C(C(C5=CC=C(CC(CC)CCCC)S5)=C(C=C(C)S6)C6=C4C7=CC=C(CC(CC)CCCC)S7)S3)=C2S1,124,72.9,1.7
802,366,8.32,8,17.36,0.719,0.67,5.78,4.06,1.72,CCCCCCC(C=C1)=CC=C1C2(C(C(SC(/C=C3C(C(C=C(F)C(F)=C4)=C4C\\3=C(C#N)/C#N)=O)=C5)=C5S6)=C6C7=CC(O8)=C(C9=C(C8(C%10=CC=C(CCCCCC)C=C%10)C%11=CC=C(CCCCCC)C=C%11)C(SC(/C=C%12C(C(C=C(F)C(F)=C%13)=C%13C\\%12=C(C#N)\\C#N)=O)=C%14)=C%14S9)C=C7O2)C%15=CC=C(CCCCCC)C=C%15,1531.92,5.38,3.11,2.27,O=C(OCC(CC)CCCC)C1=C(F)C2=C(C)SC(C3=CC4=C(C(C5=CC=C(CC(CC)CCCC)S5)=C(C=C(C)S6)C6=C4C7=CC=C(CC(CC)CCCC)S7)S3)=C2S1,124,72.9,1.7
803,367,11.63,11.59,18.16,0.726,0.86,5.42,3.81,1.61,O=C(C(C=C1C(C=CC=C1)=C2)=C2C/3=C(C#N)/C#N)C3=C/C4=CC(C5(CC(CC)CCCC)CC(CC)CCCC)=C(S4)C6=C5C=C(S6)C7=C(F)C=C(C(S8)=CC9=C8C(SC(/C=C%10C(C(C=C%11C(C=CC=C%11)=C%12)=C%12C\\%10=C(C#N)\\C#N)=O)=C%13)=C%13C9(CC(CC)CCCC)CC(CC)CCCC)C(F)=C7,1423.96,5.33,3.53,1.8,CC(SC1=C2C3=CC=C(CC(CC)CCCC)S3)=CC1=C(C4=CC=C(CC(CC)CCCC)S4)C5=C2C=C(S5)C6=CC=C(C7=C8C(C(C9=C(CC(CC)CCCC)SC(CC(CC)CCCC)=C9C8=O)=O)=C(C%10=CC=C(C)S%10)S7)S6,117,58.5,2
804,368,3.53,3.41,6.29,0.525,1.04,5.31,3.42,1.89,CCCCCCC(C1=C2SC(C3=NC=C(/C=C4SC(N(C/4=O)CC)=S)S3)=C1)(CCCCCC)C5=C2C=C(C(CCCCCC)(CCCCCC)C6=C7SC(C8=NC=C(/C=C9SC(N(C/9=O)CC)=S)S8)=C6)C7=C5,1111.7,5,3.1,1.9,CC1=CC(CCCCCC)=C(C)S1,21.1,11.6,1.82
805,368,5.01,4.88,8.36,0.546,1.02,5.31,3.44,1.87,CCCCCCC(C=C1)=CC=C1C(C2=C3SC(C4=NC=C(/C=C5SC(N(C/5=O)CC)=S)S4)=C2)(C6=CC=C(CCCCCC)C=C6)C7=C3C=C(C(C8=C9SC(C%10=NC=C(/C=C%11SC(N(C/%11=O)CC)=S)S%10)=C8)(C%12=CC=C(CCCCCC)C=C%12)C%13=CC=C(CCCCCC)C=C%13)C9=C7,1416.1,5,3.1,1.9,CC1=CC(CCCCCC)=C(C)S1,21.1,11.6,1.82
806,369,11.08,10.83,17.55,0.673,0.939,5.48,3.84,1.64,CCCCCCC(C=C1)=CC=C1C2(C3=CC=C(CCCCCC)C=C3)C4=CC5=C(C(C6=C5SC7=C6SC(/C=C8C(C(C=CC=C9)=C9C\\8=C(C#N)\\C#N)=O)=C7)(C%10=CC=C(CCCCCC)C=C%10)C%11=CC=C(CCCCCC)C=C%11)C=C4C%12=C2C(SC(/C=C%13C(C(C=CC=C%14)=C%14C\\%13=C(C#N)/C#N)=O)=C%15)=C%15S%12,1427.96,5.4,3.24,2.16,CCC[Si](CCC)(C1=CC=C(C(C2=C3C=C(C4=CC=C(C5=C(F)C(F)=C(C6=CC=C(C)S6)C7=NN(CC(CCCCCC)CCCCCCCC)N=C57)S4)S2)=C8C(SC(C)=C8)=C3C9=CC=C([Si](CCC)(CCC)CCC)S9)S1)CCC,139,56.2,2.47
807,370,8.33,8.04,13.97,0.596,1,5.58,3.98,1.6,CCCCCCC(C=C1)=CC=C1C2(C3=CC=C(CCCCCC)C=C3)C4=CC5=C(C(C6=C5SC7=C6SC(/C=C8C(C(C=CC(C)=C9)=C9C\\8=C(C#N)\\C#N)=O)=C7)(C%10=CC=C(CCCCCC)C=C%10)C%11=CC=C(CCCCCC)C=C%11)C=C4C%12=C2C(SC(/C=C%13C(C(C=CC(C)=C%14)=C%14C\\%13=C(C#N)/C#N)=O)=C%15)=C%15S%12,1456.01,5.54,2.81,2.73,CC(SC1=C2C3=CC=C(CC(CC)CCCC)S3)=CC1=C(C4=CC=C(CC(CC)CCCC)S4)C5=C2C=C(C6=CC7=C(C(SC(C)=C8)=C8N(CC(CCCCCC)CCCCCCCC)C7=O)S6)S5,96.1,31.2,3.08
808,370,10.34,10.02,15.95,0.728,0.89,5.58,3.98,1.6,CCCCCCC(C=C1)=CC=C1C2(C3=CC=C(CCCCCC)C=C3)C4=CC5=C(C(C6=C5SC7=C6SC(/C=C8C(C(C=CC(C)=C9)=C9C\\8=C(C#N)\\C#N)=O)=C7)(C%10=CC=C(CCCCCC)C=C%10)C%11=CC=C(CCCCCC)C=C%11)C=C4C%12=C2C(SC(/C=C%13C(C(C=CC(C)=C%14)=C%14C\\%13=C(C#N)/C#N)=O)=C%15)=C%15S%12,1456.01,5.4,2.7,2.7,CC(SC1=C2C3=CC=C(CC(CC)CCCC)S3)=CC1=C(C4=CC=C(CC(CC)CCCC)S4)C5=C2C=C(C6=C(CCCCCCCC)C=C(C7=CC8=C(C(SC(C9=CC(CCCCCCCC)=C(C)S9)=C%10)=C%10N(CC(CCCCCC)CCCCCCCC)C8=O)S7)S6)S5,139.7,57.5,2.43
809,371,5.58,5.37,14.19,0.674,0.58,5.96,4.29,1.67,CCCCCCC(C=C1)=CC=C1C2(C3=CC(C4=C(O5)C=C(/C=C6C(C(C=C(F)C(F)=C7)=C7C\\6=C(C#N)\\C#N)=O)S4)=C(C5(C8=CC=C(CCCCCC)C=C8)C9=CC=C(CCCCCC)C=C9)C=C3C%10=C(O2)C=C(/C=C%11C(C(C=C(F)C(F)=C%12)=C%12C\\%11=C(C#N)/C#N)=O)S%10)C%13=CC=C(CCCCCC)C=C%13,1419.75,5.39,3.12,2.27,O=C(OCC(CC)CCCC)C1=C(F)C2=C(C)SC(C3=CC4=C(C(C5=CC=C(CC(CC)CCCC)S5)=C(C=C(C)S6)C6=C4C7=CC=C(CC(CC)CCCC)S7)S3)=C2S1,124,72.9,1.7
810,371,7.66,7.37,17.58,0.61,0.71,5.51,3.95,1.56,CCCCCCC(C=C1)=CC=C1C2(C3=CC(C4=C(O5)C=C(C6=C(OCCCCCCCC)C=C(/C=C7C(C(C=C(F)C(F)=C8)=C8C\\7=C(C#N)\\C#N)=O)S6)S4)=C(C5(C9=CC=C(CCCCCC)C=C9)C%10=CC=C(CCCCCC)C=C%10)C=C3C%11=C(O2)C=C(C%12=C(OCCCCCCCC)C=C(/C=C%13C(C(C=C(F)C(F)=C%14)=C%14C\\%13=C(C#N)/C#N)=O)S%12)S%11)C%15=CC=C(CCCCCC)C=C%15,1840.42,5.39,3.12,2.27,O=C(OCC(CC)CCCC)C1=C(F)C2=C(C)SC(C3=CC4=C(C(C5=CC=C(CC(CC)CCCC)S5)=C(C=C(C)S6)C6=C4C7=CC=C(CC(CC)CCCC)S7)S3)=C2S1,124,72.9,1.7
811,371,9.73,9.37,20.71,0.637,0.74,5.55,3.92,1.63,CCCCCCC(C=C1)=CC=C1C2(C3=CC(C4=C(O5)C=C(C6=C(SCCCCCCCC)C=C(/C=C7C(C(C=C(F)C(F)=C8)=C8C\\7=C(C#N)\\C#N)=O)S6)S4)=C(C5(C9=CC=C(CCCCCC)C=C9)C%10=CC=C(CCCCCC)C=C%10)C=C3C%11=C(O2)C=C(C%12=C(SCCCCCCCC)C=C(/C=C%13C(C(C=C(F)C(F)=C%14)=C%14C\\%13=C(C#N)/C#N)=O)S%12)S%11)C%15=CC=C(CCCCCC)C=C%15,1872.54,5.39,3.12,2.27,O=C(OCC(CC)CCCC)C1=C(F)C2=C(C)SC(C3=CC4=C(C(C5=CC=C(CC(CC)CCCC)S5)=C(C=C(C)S6)C6=C4C7=CC=C(CC(CC)CCCC)S7)S3)=C2S1,124,72.9,1.7
812,372,9.61,9.4,18.12,0.711,0.746,5.57,3.92,1.65,CCCCCCC(C=C1)=CC=C1C2(C3=CC=C(CCCCCC)C=C3)C4=C(SC(C4=C5C6=CC=C(CC(CC)CCCC)S6)=C(C7=CC=C(CC(CCCC)CC)S7)C8=C5SC9=C8C(C%10=C9SC(/C=C%11/C(C(C=C%12F)=C(C%11=O)C=C%12F)=C(C#N)/C#N)=C%10)(C%13=CC=C(CCCCCC)C=C%13)C%14=CC=C(CCCCCC)C=C%14)C%15=C2C=C(/C=C%16C(C(C=C(F)C(F)=C%17)=C%17C\\%16=C(C#N)/C#N)=O)S%15,1888.59,5.23,3.52,1.71,O=C(OCC(CC)CCCC)C1=C(F)C2=C(C)SC(C3=CC4=C(C(C5=CC=C(CC(CC)CCCC)S5)=C(C=C(C)S6)C6=C4C7=CC=C(CC(CC)CCCC)S7)S3)=C2S1,124,72.9,1.7
813,372,10.85,10.69,23.54,0.634,0.727,5.45,4.07,1.38,CCCCCCC(C=C1)=CC=C1C(C2=C3SC(C4=C(OCC(CC)CCCC)C=C(/C=C5C(C(C=C(F)C(F)=C6)=C6C\\5=C(C#N)\\C#N)=O)S4)=C2)(C7=CC=C(CCCCCC)C=C7)C8=C3C=C(C(C9=C%10SC(C(S%11)=C(C=C%11/C=C%12/C(C(C=C%13F)=C(C%12=O)C=C%13F)=C(C#N)/C#N)OCC(CCCC)CC)=C9)(C%14=CC=C(CCCCCC)C=C%14)C%15=CC=C(CCCCCC)C=C%15)C%10=C8,1808.42,5.23,3.52,1.71,O=C(OCC(CC)CCCC)C1=C(F)C2=C(C)SC(C3=CC4=C(C(C5=CC=C(CC(CC)CCCC)S5)=C(C=C(C)S6)C6=C4C7=CC=C(CC(CC)CCCC)S7)S3)=C2S1,124,72.9,1.7
814,373,11.83,11.83,17.29,0.732,0.93,5.58,3.98,1.6,CCCCCCC(C=C1)=CC=C1C2(C3=CC=C(CCCCCC)C=C3)C4=CC5=C(C(C6=C5SC7=C6SC(/C=C8C(C(C=CC(C)=C9)=C9C\\8=C(C#N)\\C#N)=O)=C7)(C%10=CC=C(CCCCCC)C=C%10)C%11=CC=C(CCCCCC)C=C%11)C=C4C%12=C2C(SC(/C=C%13C(C(C=CC(C)=C%14)=C%14C\\%13=C(C#N)/C#N)=O)=C%15)=C%15S%12,1456.01,5.33,3.53,1.8,CC(SC1=C2C3=CC=C(CC(CC)CCCC)S3)=CC1=C(C4=CC=C(CC(CC)CCCC)S4)C5=C2C=C(S5)C6=CC=C(C7=C8C(C(C9=C(CC(CC)CCCC)SC(CC(CC)CCCC)=C9C8=O)=O)=C(C%10=CC=C(C)S%10)S7)S6,117,58.5,2
815,374,8.98,8.98,15.15,0.656,0.9,5.54,3.84,1.7,CCCCCCC(C=C1)=CC=C1C2(C3=CC=C(CCCCCC)C=C3)C4=CC5=C(C(C6=C5SC7=C6SC(/C=C8C(C(C=CC=C9)=C9C\\8=C(C#N)\\C#N)=O)=C7)(C%10=CC=C(CCCCCC)C=C%10)C%11=CC=C(CCCCCC)C=C%11)C=C4C%12=C2C(SC(/C=C%13C(C(C=CC=C%14)=C%14C\\%13=C(C#N)/C#N)=O)=C%15)=C%15S%12,1427.96,5.33,2.92,2.41,CC(SC1=C2C3=CC=C(CC(CC)CCCC)S3)=CC1=C(C4=CC=C(CC(CC)CCCC)S4)C5=C2C=C(S5)C6=CC=C(C7=C8C(C(C9=C(CC(CC)CCCC)SC(CC(CC)CCCC)=C9C8=O)=O)=C(C%10=CC=C(C)S%10)S7)S6,117,58.5,2
816,375,5.29,5.29,11.69,0.44,1.03,5.97,3.75,2.22,O=C(N(C(CCCCC)CCCCC)C1=O)C2=CC(N3CCCCCCCC)=C4C5=C(C6=C(C7=C(C8=C9C(N%10CCCCCCCC)=CC%11=C8C(C(N(C(CCCCC)CCCCC)C%11=O)=O)=C7)C%12=C(C9=C%10C=C%13C(N(C(CCCCC)CCCCC)C%14=O)=O)C%13=C%14C=C%12)C=C(C(N(C(CCCCC)CCCCC)C%15=O)=O)C%16=C%15C=C3C4=C6%16)C=CC1=C52,1646.31,5.12,3.6,1.52,O=C(OCC(CC)CCCC)C1=C(F)C2=C(C)SC(C3=CC4=C(C(C5=CC=C(CC(CC)CCCC)S5)=C(C=C(C)S6)C6=C4C7=CC=C(CC(CC)CCCC)S7)S3)=C2S1,124,72.9,1.7
817,375,4.54,4.54,9.92,0.42,1.09,5.45,3.65,1.8,O=C(N(C(CCCCC)CCCCC)C1=O)C2=CC(N3CCCCCCCC)=C4C5=C(C6=CC=C(C(N(C(CCCCC)CCCCC)C7=O)=O)C8=C7C=C3C4=C68)C(C9=CC=C(N(C%10=CC=C(C%11=CC%12=C%13C(C%14=C(N%15CCCCCCCC)C=C%13C(N(C(CCCCC)CCCCC)C%12=O)=O)=C%11C%16=CC=C(C(N(C(CCCCC)CCCCC)C%17=O)=O)C%18=C%17C=C%15C%14=C%16%18)C=C%10)C%19=CC=C(C%20=CC%21=C%22C(C%23=C%24C=C%22C(N(C(CCCCC)CCCCC)C%21=O)=O)=C%20C%25=CC=C(C(N(C(CCCCC)CCCCC)C%26=O)=O)C%27=C%26C=C(N%24CCCCCCCC)C%23=C%25%27)C=C%19)C=C9)=CC1=C52,2711.77,5.12,3.6,1.52,O=C(OCC(CC)CCCC)C1=C(F)C2=C(C)SC(C3=CC4=C(C(C5=CC=C(CC(CC)CCCC)S5)=C(C=C(C)S6)C6=C4C7=CC=C(CC(CC)CCCC)S7)S3)=C2S1,124,72.9,1.7
818,375,1.6,1.6,5.25,0.27,1.13,5.75,3.69,2.06,O=C(N(C(CCCCC)CCCCC)C1=O)C2=CC(N3CCCCCCCC)=C4C5=C(C6=CC=C(C(N(C(CCCCC)CCCCC)C7=O)=O)C8=C7C=C3C4=C68)C(C9=C%10C(OCCO%10)=C(C%11=C(C%12=C%13C(N%14CCCCCCCC)=CC%15=C%12C(C(N(C(CCCCC)CCCCC)C%15=O)=O)=C%11)C%16=C(C%13=C%14C=C%17C(N(C(CCCCC)CCCCC)C%18=O)=O)C%17=C%18C=C%16)S9)=CC1=C52,1786.47,5.12,3.6,1.52,O=C(OCC(CC)CCCC)C1=C(F)C2=C(C)SC(C3=CC4=C(C(C5=CC=C(CC(CC)CCCC)S5)=C(C=C(C)S6)C6=C4C7=CC=C(CC(CC)CCCC)S7)S3)=C2S1,124,72.9,1.7
819,376,2.11,2.1,6.14,0.442,0.77,5.62,3.65,1.97,CCCCC(CC)CN(C1=O)C(C2=CC=CC(C2=C1C=C3)=C3C(S4)=CC=C4C(C5=NSN=C5C(C6=CC=C(C7=CC=C(C(N8CC(CC)CCCC)=O)C9=C7C=CC=C9C8=O)S6)=C%10C(N%11CC(CC)CCCC)=O)=C%10C%11=O)=O,1096.43,5,3.1,1.9,CC1=CC(CCCCCC)=C(C)S1,21.1,11.6,1.82
820,377,9.5,9.3,17.9,0.613,0.86,5.32,3.95,1.37,CCCCCCC(C=C1)=CC=C1C(C2=C3SC(C4=C(OCC(CC)CCCC)C(C=C5C(C(C=CC=C6)=C6/C5=C(C#N)/C#N)=O)=CS4)=C2)(C7=CC=C(CCCCCC)C=C7)C8=C3C=C(C(C9=C%10SC(C%11=C(C(/C=C%12\\C(C%13=C(C%12=O)C=CC=C%13)=C(C#N)\\C#N)=CS%11)OCC(CCCC)CC)=C9)(C%14=CC=C(CCCCCC)C=C%14)C%15=CC=C(CCCCCC)C=C%15)C%10=C8,1736.46,5.19,3.11,2.08,CC(SC1=C2C3=CC=C(CC(CC)CCCC)S3)=CC1=C(C4=CC=C(CC(CC)CCCC)S4)C5=C2C=C(C6=C(SC(C(OCCCCCCCC)=O)=C7F)C7=C(C)S6)S5,128.7,61.3,2.1
821,377,7.3,7,13.3,0.605,0.91,5.32,3.95,1.37,CCCCCCC(C=C1)=CC=C1C(C2=C3SC(C4=C(OCC(CC)CCCC)C(C=C5C(C(C=CC=C6)=C6/C5=C(C#N)/C#N)=O)=CS4)=C2)(C7=CC=C(CCCCCC)C=C7)C8=C3C=C(C(C9=C%10SC(C%11=C(C(/C=C%12\\C(C%13=C(C%12=O)C=CC=C%13)=C(C#N)\\C#N)=CS%11)OCC(CCCC)CC)=C9)(C%14=CC=C(CCCCCC)C=C%14)C%15=CC=C(CCCCCC)C=C%15)C%10=C8,1736.46,5.26,3.19,2.07,O=C(OCC(CC)CCCC)C1=C(F)C2=C(C)SC(C3=CC4=C(C(C5=CC=C(CC(CC)CCCC)S5)=C(C=C(C)S6)C6=C4C7=CC=C(CC(CC)CCCC)S7)S3)=C2S1,124,72.9,1.7
822,378,4.92,4.78,9.69,0.599,0.84,5.84,3.91,1.93,O=C(N(CCCC)C1=O)C(C1=C2)=CC3=C2C4=NC5=C(C=C(C6=C7)C(N(CCCC)C6=O)=O)C7=C8N5B9(F)[N]4=C3N=C%10C%11=C(C=C(C%12=C%11)C(N(CCCC)C%12=O)=O)C(N%109)=N8,789.59,5.41,3.74,1.67,CC(SC1=C2C3=CC(F)=C(CC(CC)CCCC)S3)=CC1=C(C4=CC(F)=C(CC(CC)CCCC)S4)C5=C2C=C(S5)C6=CC=C(C7=C8C(C(C9=C(CC(CC)CCCC)SC(CC(CC)CCCC)=C9C8=O)=O)=C(C%10=CC=C(C)S%10)S7)S6,38.6,19.3,2
823,378,3.15,2.98,7.19,0.531,0.82,5.92,3.98,1.94,O=C(N(CCCC)C1=O)C(C1=C2)=CC3=C2C4=NC5=C(C=C(C6=C7)C(N(CCCC)C6=O)=O)C7=C8N5B9(Cl)[N]4=C3N=C%10C%11=C(C=C(C%12=C%11)C(N(CCCC)C%12=O)=O)C(N%109)=N8,806.04,5.41,3.74,1.67,CC(SC1=C2C3=CC(F)=C(CC(CC)CCCC)S3)=CC1=C(C4=CC(F)=C(CC(CC)CCCC)S4)C5=C2C=C(S5)C6=CC=C(C7=C8C(C(C9=C(CC(CC)CCCC)SC(CC(CC)CCCC)=C9C8=O)=O)=C(C%10=CC=C(C)S%10)S7)S6,38.6,19.3,2
824,378,2.67,2.51,6.4,0.463,0.89,5.89,3.95,1.94,O=C(N(C(CCCCC)CCCCC)C1=O)C(C1=C2)=CC3=C2C4=NC5=C(C=C(C6=C7)C(N(C(CCCCC)CCCCC)C6=O)=O)C7=C8N5B9(Cl)[N]4=C3N=C%10C%11=C(C=C(C%12=C%11)C(N(C(CCCCC)CCCCC)C%12=O)=O)C(N%109)=N8,1100.61,5.41,3.74,1.67,CC(SC1=C2C3=CC(F)=C(CC(CC)CCCC)S3)=CC1=C(C4=CC(F)=C(CC(CC)CCCC)S4)C5=C2C=C(S5)C6=CC=C(C7=C8C(C(C9=C(CC(CC)CCCC)SC(CC(CC)CCCC)=C9C8=O)=O)=C(C%10=CC=C(C)S%10)S7)S6,38.6,19.3,2
825,378,3.37,3.18,7.44,0.471,0.96,5.86,3.94,1.92,O=C(N(C(CCCCC)CCCCC)C1=O)C(C1=C2)=CC3=C2C4=NC5=C(C=C(C6=C7)C(N(C(CCCCC)CCCCC)C6=O)=O)C7=C8N5B9(F)[N]4=C3N=C%10C%11=C(C=C(C%12=C%11)C(N(C(CCCCC)CCCCC)C%12=O)=O)C(N%109)=N8,1084.16,5.41,3.74,1.67,CC(SC1=C2C3=CC(F)=C(CC(CC)CCCC)S3)=CC1=C(C4=CC(F)=C(CC(CC)CCCC)S4)C5=C2C=C(S5)C6=CC=C(C7=C8C(C(C9=C(CC(CC)CCCC)SC(CC(CC)CCCC)=C9C8=O)=O)=C(C%10=CC=C(C)S%10)S7)S6,38.6,19.3,2
826,379,11.2,11,16.61,0.718,0.94,5.56,3.98,1.58,CCCCCCC(C=C1)=CC=C1C2(C3=CC=C(CCCCCC)C=C3)C4=CC5=C(C(C6=C5SC7=C6SC(/C=C8C(C(C=CC(C)=C9)=C9C\\8=C(C#N)\\C#N)=O)=C7)(C%10=CC=C(CCCCCC)C=C%10)C%11=CC=C(CCCCCC)C=C%11)C=C4C%12=C2C(SC(/C=C%13C(C(C=CC(C)=C%14)=C%14C\\%13=C(C#N)/C#N)=O)=C%15)=C%15S%12,1456.01,5.21,3.41,1.8,CC(SC1=C2C3=CC=C(CC(CC)CCCC)S3)=CC1=C(C4=CC=C(CC(CC)CCCC)S4)C5=C2C=C(S5)C6=CC=C(C7=C8C(C(C9=C(CC(CC)CCCC)SC(CC(CC)CCCC)=C9C8=O)=O)=C(C%10=CC=C(C)S%10)S7)S6,117,58.5,2
827,379,8.7,8.55,12.22,0.725,0.99,5.62,3.92,1.7,CCCCCCC(C=C1)=CC=C1C2(C3=CC=C(CCCCCC)C=C3)C4=CC5=C(C(C6=C5SC7=C6SC(/C=C8C(C(SC=C9)=C9C\\8=C(C#N)\\C#N)=O)=C7)(C%10=CC=C(CCCCCC)C=C%10)C%11=CC=C(CCCCCC)C=C%11)C=C4C%12=C2C(SC(/C=C%13C(C(SC=C%14)=C%14C\\%13=C(C#N)/C#N)=O)=C%15)=C%15S%12,1440,5.21,3.41,1.8,CC(SC1=C2C3=CC=C(CC(CC)CCCC)S3)=CC1=C(C4=CC=C(CC(CC)CCCC)S4)C5=C2C=C(S5)C6=CC=C(C7=C8C(C(C9=C(CC(CC)CCCC)SC(CC(CC)CCCC)=C9C8=O)=O)=C(C%10=CC=C(C)S%10)S7)S6,117,58.5,2
828,380,6.6,6.19,13.24,0.49,0.96,5.61,3.94,1.67,CCCCCCC(C=C1)=CC=C1C2(C3=CC=C(CCCCCC)C=C3)C4=CC5=C(C(C6=C5SC7=C6SC(/C=C8C(C(C=CC=C9)=C9C\\8=C(C#N)\\C#N)=O)=C7)(C%10=CC=C(CCCCCC)C=C%10)C%11=CC=C(CCCCCC)C=C%11)C=C4C%12=C2C(SC(/C=C%13C(C(C=CC=C%14)=C%14C\\%13=C(C#N)/C#N)=O)=C%15)=C%15S%12,1427.96,5.49,3.61,1.88,O=C(C1=C(CC(CC)CCCC)SC(CC(CC)CCCC)=C21)C3=C(C4=CC(CC(CC)CCCC)=C(C5=CC=C(C6=C(F)C=C(C7=CC=C(C)S7)C(F)=C6)S5)S4)SC(C8=CC(CC(CC)CCCC)=C(C)S8)=C3C2=O,148.8,31,4.8
829,380,5.47,5.14,11.68,0.46,0.96,5.61,3.94,1.67,CCCCCCC(C=C1)=CC=C1C2(C3=CC=C(CCCCCC)C=C3)C4=CC5=C(C(C6=C5SC7=C6SC(/C=C8C(C(C=CC=C9)=C9C\\8=C(C#N)\\C#N)=O)=C7)(C%10=CC=C(CCCCCC)C=C%10)C%11=CC=C(CCCCCC)C=C%11)C=C4C%12=C2C(SC(/C=C%13C(C(C=CC=C%14)=C%14C\\%13=C(C#N)/C#N)=O)=C%15)=C%15S%12,1427.96,5.49,3.6,1.89,O=C(C1=C(CC(CC)CCCC)SC(CC(CC)CCCC)=C21)C3=C(C4=CC(CC(CC)CCCC)=C(C5=CC=C(C6=C(F)C(F)=C(C7=CC=C(C)S7)C=C6)S5)S4)SC(C8=CC(CC(CC)CCCC)=C(C)S8)=C3C2=O,103.6,28,3.7
830,381,1.43,1.43,3.41,0.36,1.17,5.31,3.63,1.68,O=C1C(C(C(N2CC(CCCC)CC)=O)=C(C3=CC=C(C4=CC=CC=C4)S3)N1CC(CCCC)CC)=C2C5=CC=C(C6=CC(C7=CC=C(C(N(CC(CCCC)CC)C8=O)=C9C8=C(C%10=CC=C(C%11=CC=CC=C%11)S%10)N(CC(CCCC)CC)C9=O)S7)=CC(C%12=CC(C%13=CC=C(C%14=C%15C(C(N%14CC(CCCC)CC)=O)=C(C%16=CC=C(C%17=CC=CC=C%17)S%16)N(CC(CCCC)CC)C%15=O)S%13)=CC(C%18=CC=C(C(N(CC(CCCC)CC)C%19=O)=C%20C%19=C(C%21=CC=C(C%22=CC=CC=C%22)S%21)N(CC(CCCC)CC)C%20=O)S%18)=C%12)=C6)S5,2549.67,4.94,2.94,2,CC1=CC(CCCCCC)=C(C)S1,21.1,11.6,1.82
831,382,3.93,3.93,8.26,0.501,0.95,5.97,3.81,2.16,O=C(N(C(CCCCCC)CCCCCC)C1=O)C2=CC=C3C4=C(C5=C(C6=C7C8=C(C9=CC%10=C%11C(C%12=CC=C%11C(N(C(CCCCCC)CCCCCC)C%10=O)=O)=C9C%13=C8C=C(C(N(C(CCCCCC)CCCCCC)C%14=O)=O)C%15=C%14C=CC%12=C%13%15)S6)C=C(C(N(C(CCCCCC)CCCCCC)C%16=O)=O)C%17=C%16C=CC3=C5%17)C7=CC1=C42,1586.18,5.27,3.5,1.77,CC(SC1=C2C3=CC=C(CC(CC)CCCC)S3)=CC1=C(C4=CC=C(CC(CC)CCCC)S4)C5=C2C=C(S5)C6=CC=C(C7=C8C(C(C9=C(CC(CC)CCCC)SC(CC(CC)CCCC)=C9C8=O)=O)=C(C%10=CC=C(C)S%10)S7)S6,117,58.5,2
832,382,7.38,7.38,12.58,0.631,0.93,6,3.88,2.12,O=C(N(C(CCCCCC)CCCCCC)C1=O)C2=CC=C3C4=C(C5=C(C6=C7C8=C(C9=CC%10=C%11C(C%12=CC=C%11C(N(C(CCCCCC)CCCCCC)C%10=O)=O)=C9C%13=C8C=C(C(N(C(CCCCCC)CCCCCC)C%14=O)=O)C%15=C%14C=CC%12=C%13%15)[Te]6)C=C(C(N(C(CCCCCC)CCCCCC)C%16=O)=O)C%17=C%16C=CC3=C5%17)C7=CC1=C42,1681.72,5.27,3.5,1.77,CC(SC1=C2C3=CC=C(CC(CC)CCCC)S3)=CC1=C(C4=CC=C(CC(CC)CCCC)S4)C5=C2C=C(S5)C6=CC=C(C7=C8C(C(C9=C(CC(CC)CCCC)SC(CC(CC)CCCC)=C9C8=O)=O)=C(C%10=CC=C(C)S%10)S7)S6,117,58.5,2
833,383,10.8,10.4,15.9,0.74,0.92,5.62,3.96,1.66,CCCCCCC(C=C1)=CC=C1C2(C3=CC=C(CCCCCC)C=C3)C4=CC5=C(C(C6=C5SC7=C6SC(/C=C8C(C9=CSC=C9C\\8=C(C#N)\\C#N)=O)=C7)(C%10=CC=C(CCCCCC)C=C%10)C%11=CC=C(CCCCCC)C=C%11)C=C4C%12=C2C(SC(/C=C%13C(C%14=CSC=C%14C\\%13=C(C#N)/C#N)=O)=C%15)=C%15S%12,1440,5.44,3.43,2.01,CC(SC1=C2C3=CC=C(CC(CCCC)CCCCCC)C=C3)=CC1=C(C4=CC=C(CC(CCCC)CCCCCC)C=C4)C5=C2C=C(C6=CC=C(C7=C8C(C(C9=C(CC(CC)CCCC)SC(CC(CC)CCCC)=C9C8=O)=O)=C(C%10=CC=C(C)S%10)S7)S6)S5,35.2,16,2.2
834,383,12.8,12.3,17.2,0.79,0.94,5.62,3.96,1.66,CCCCCCC(C=C1)=CC=C1C2(C3=CC=C(CCCCCC)C=C3)C4=CC5=C(C(C6=C5SC7=C6SC(/C=C8C(C9=CSC=C9C\\8=C(C#N)\\C#N)=O)=C7)(C%10=CC=C(CCCCCC)C=C%10)C%11=CC=C(CCCCCC)C=C%11)C=C4C%12=C2C(SC(/C=C%13C(C%14=CSC=C%14C\\%13=C(C#N)/C#N)=O)=C%15)=C%15S%12,1440,5.46,3.4,2.06,CC(SC1=C2C3=CC=C(CC(CCCC)CCCCCC)C=C3)=CC1=C(C4=CC=C(CC(CCCC)CCCCCC)C=C4)C5=C2C=C(C6=CC=C(C7=C8C(C(C9=C(CC(CC)CCCC)SC(CC(CC)CCCC)=C9C8=O)=O)=C(C%10=CC=C(C)S%10)S7)S6)S5,80.4,38.3,2.1
835,383,12.4,12,17.1,0.78,0.93,5.62,3.96,1.66,CCCCCCC(C=C1)=CC=C1C2(C3=CC=C(CCCCCC)C=C3)C4=CC5=C(C(C6=C5SC7=C6SC(/C=C8C(C9=CSC=C9C\\8=C(C#N)\\C#N)=O)=C7)(C%10=CC=C(CCCCCC)C=C%10)C%11=CC=C(CCCCCC)C=C%11)C=C4C%12=C2C(SC(/C=C%13C(C%14=CSC=C%14C\\%13=C(C#N)/C#N)=O)=C%15)=C%15S%12,1440,5.46,3.41,2.05,CC(SC1=C2C3=CC=C(CC(CCCC)CCCCCC)C=C3)=CC1=C(C4=CC=C(CC(CCCC)CCCCCC)C=C4)C5=C2C=C(C6=CC=C(C7=C8C(C(C9=C(CC(CC)CCCC)SC(CC(CC)CCCC)=C9C8=O)=O)=C(C%10=CC=C(C)S%10)S7)S6)S5,106,55.8,1.9
836,383,12,11.9,16.8,0.77,0.93,5.62,3.96,1.66,CCCCCCC(C=C1)=CC=C1C2(C3=CC=C(CCCCCC)C=C3)C4=CC5=C(C(C6=C5SC7=C6SC(/C=C8C(C9=CSC=C9C\\8=C(C#N)\\C#N)=O)=C7)(C%10=CC=C(CCCCCC)C=C%10)C%11=CC=C(CCCCCC)C=C%11)C=C4C%12=C2C(SC(/C=C%13C(C%14=CSC=C%14C\\%13=C(C#N)/C#N)=O)=C%15)=C%15S%12,1440,5.46,3.39,2.07,CC(SC1=C2C3=CC=C(CC(CCCC)CCCCCC)C=C3)=CC1=C(C4=CC=C(CC(CCCC)CCCCCC)C=C4)C5=C2C=C(C6=CC=C(C7=C8C(C(C9=C(CC(CC)CCCC)SC(CC(CC)CCCC)=C9C8=O)=O)=C(C%10=CC=C(C)S%10)S7)S6)S5,180.6,78.5,2.3
837,384,7.91,7.69,12.47,0.637,0.996,5.64,3.87,1.77,CCCCCCC(C=C1)=CC=C1C2(C3=CC=C(CCCCCC)C=C3)C4=CC5=C(C(C6=C5SC7=C6SC8=C7SC(/C=C9C(C(C=CC=C%10)=C%10C\\9=C(C#N)\\C#N)=O)=C8)(C%11=CC=C(CCCCCC)C=C%11)C%12=CC=C(CCCCCC)C=C%12)C=C4C%13=C2C(SC(/C=C%14C(C(C=CC=C%15)=C%15C\\%14=C(C#N)/C#N)=O)=C%16)=C%16S%13,1484.04,5.43,3.36,2.07,CC(SC1=C2C3=CC=C(CC(CCCC)CCCCCC)C=C3)=CC1=C(C4=CC=C(CC(CCCC)CCCCCC)C=C4)C5=C2C=C(C6=CC=C(C7=C8C(C(C9=C(CC(CC)CCCC)SC(CC(CC)CCCC)=C9C8=O)=O)=C(C%10=CC=C(C)S%10)S7)S6)S5,70,35,2
838,384,11.52,11.21,16.78,0.746,0.92,5.67,4.04,1.63,CCCCCCC(C=C1)=CC=C1C2(C3=CC=C(CCCCCC)C=C3)C4=CC5=C(C(C6=C5SC7=C6SC8=C7SC(/C=C9C(C(C=CC(F)=C%10)=C%10C\\9=C(C#N)\\C#N)=O)=C8)(C%11=CC=C(CCCCCC)C=C%11)C%12=CC=C(CCCCCC)C=C%12)C=C4C%13=C2C(SC(/C=C%14C(C(C=CC(F)=C%15)=C%15C\\%14=C(C#N)/C#N)=O)=C%16)=C%16S%13,1520.02,5.43,3.36,2.07,CC(SC1=C2C3=CC=C(CC(CCCC)CCCCCC)C=C3)=CC1=C(C4=CC=C(CC(CCCC)CCCCCC)C=C4)C5=C2C=C(C6=CC=C(C7=C8C(C(C9=C(CC(CC)CCCC)SC(CC(CC)CCCC)=C9C8=O)=O)=C(C%10=CC=C(C)S%10)S7)S6)S5,70,35,2
839,384,12.05,11.89,19.36,0.721,0.863,5.69,4.12,1.57,CCCCCCC(C=C1)=CC=C1C2(C3=CC=C(CCCCCC)C=C3)C4=CC5=C(C(C6=C5SC7=C6SC8=C7SC(/C=C9C(C(C=C(F)C(F)=C%10)=C%10C\\9=C(C#N)\\C#N)=O)=C8)(C%11=CC=C(CCCCCC)C=C%11)C%12=CC=C(CCCCCC)C=C%12)C=C4C%13=C2C(SC(/C=C%14C(C(C=C(F)C(F)=C%15)=C%15C\\%14=C(C#N)/C#N)=O)=C%16)=C%16S%13,1556,5.43,3.36,2.07,CC(SC1=C2C3=CC=C(CC(CCCC)CCCCCC)C=C3)=CC1=C(C4=CC=C(CC(CCCC)CCCCCC)C=C4)C5=C2C=C(C6=CC=C(C7=C8C(C(C9=C(CC(CC)CCCC)SC(CC(CC)CCCC)=C9C8=O)=O)=C(C%10=CC=C(C)S%10)S7)S6)S5,70,35,2
840,385,7.1,6.8,14,0.519,0.97,5.53,3.92,1.61,O=C1C(C=CC=C2)=C2C(/C1=C/C(S3)=CC4=C3C5=C(C(C6=CC=C(CCCCCC)C=C6)4C7=CC=C(CCCCCC)C=C7)C8=C(C=C(C(C(C9=CC=C(CCCCCC)C=C9)%10C%11=CC=C(CCCCCC)C=C%11)=C([Se]%12)C%13=C%10C=C(/C=C%14/C(C%15=C(C=CC=C%15)C%14=O)=C(C#N)\\C#N)S%13)C%12=C8)[Se]5)=C(C#N)/C#N,1521.76,5.5,3.61,1.89,CC(SC1=C2C3=CC(F)=C(CC(CC)CCCC)S3)=CC1=C(C4=CC(F)=C(CC(CC)CCCC)S4)C5=C2C=C(S5)C6=CC=C(C7=C8C(C(C9=C(CC(CC)CCCC)SC(CC(CC)CCCC)=C9C8=O)=O)=C(C%10=CC=C(C)S%10)S7)S6,38.6,19.3,2
841,385,12.5,12.3,20.3,0.691,0.89,5.63,3.99,1.64,O=C1C(C=CC(Br)=C2)=C2C(/C1=C/C(S3)=CC4=C3C5=C(C(C6=CC=C(CCCCCC)C=C6)4C7=CC=C(CCCCCC)C=C7)C8=C(C=C(C(C(C9=CC=C(CCCCCC)C=C9)%10C%11=CC=C(CCCCCC)C=C%11)=C([Se]%12)C%13=C%10C=C(/C=C%14/C(C%15=C(C=CC(Br)=C%15)C%14=O)=C(C#N)\\C#N)S%13)C%12=C8)[Se]5)=C(C#N)/C#N,1679.55,5.5,3.61,1.89,CC(SC1=C2C3=CC(F)=C(CC(CC)CCCC)S3)=CC1=C(C4=CC(F)=C(CC(CC)CCCC)S4)C5=C2C=C(S5)C6=CC=C(C7=C8C(C(C9=C(CC(CC)CCCC)SC(CC(CC)CCCC)=C9C8=O)=O)=C(C%10=CC=C(C)S%10)S7)S6,38.6,19.3,2
842,385,9.6,9.4,16.4,0.686,0.85,5.65,4.02,1.63,O=C1C(C=C(Br)C(Br)=C2)=C2C(/C1=C/C(S3)=CC4=C3C5=C(C(C6=CC=C(CCCCCC)C=C6)4C7=CC=C(CCCCCC)C=C7)C8=C(C=C(C(C(C9=CC=C(CCCCCC)C=C9)%10C%11=CC=C(CCCCCC)C=C%11)=C([Se]%12)C%13=C%10C=C(/C=C%14/C(C%15=C(C=C(Br)C(Br)=C%15)C%14=O)=C(C#N)\\C#N)S%13)C%12=C8)[Se]5)=C(C#N)/C#N,1837.34,5.5,3.61,1.89,CC(SC1=C2C3=CC(F)=C(CC(CC)CCCC)S3)=CC1=C(C4=CC(F)=C(CC(CC)CCCC)S4)C5=C2C=C(S5)C6=CC=C(C7=C8C(C(C9=C(CC(CC)CCCC)SC(CC(CC)CCCC)=C9C8=O)=O)=C(C%10=CC=C(C)S%10)S7)S6,38.6,19.3,2
843,386,1.1,0.6,3.2,0.335,0.92,5.67,4.06,1.61,O=C(C(C=CC=C1)=C1C/2=C(C#N)\\C#N)C2=C/C3=CC(S4)=C(S3)C5=C4C6=CC(C(C7=C8SC9=C7SC(/C=C%10C(C(C=CC=C%11)=C%11C\\%10=C(C#N)\\C#N)=O)=C9)(C%12=CC=C(CCCCCC)S%12)C%13=CC=C(CCCCCC)S%13)=C8C=C6C(C%14=CSC(CCCCCC)=C%14)5C%15=CC=C(CCCCCC)S%15,1452.04,5.47,3.39,2.08,CC(SC1=C2OCC(CC)CCCC)=CC1=C(OCC(CC)CCCC)C3=C2C=C(C4=C(F)C(CCCCCC)=C(C)S4)S3,29,2,14.5
844,386,11.1,10.6,17.1,0.628,0.94,5.67,4.06,1.61,O=C(C(C=CC=C1)=C1C/2=C(C#N)\\C#N)C2=C/C3=CC(S4)=C(S3)C5=C4C6=CC(C(C7=C8SC9=C7SC(/C=C%10C(C(C=CC=C%11)=C%11C\\%10=C(C#N)\\C#N)=O)=C9)(C%12=CC=C(CCCCCC)S%12)C%13=CC=C(CCCCCC)S%13)=C8C=C6C(C%14=CSC(CCCCCC)=C%14)5C%15=CC=C(CCCCCC)S%15,1452.04,5.51,3.48,2.03,CC(SC1=C2C3=CC=C(CC(CC)CCCC)S3)=CC1=C(C4=CC=C(CC(CC)CCCC)S4)C5=C2C=C(C6=C(F)C(CCCCCC)=C(C)S6)S5,201,67,3
845,387,11.1,10.9,18.03,0.703,0.86,5.7,4.14,1.56,CCCCCCC(C=C1)=CC=C1C2(C3=CC=C(CCCCCC)C=C3)C4=CC5=C(C(C6=C5SC7=C6SC(/C=C8C(C(C=CC(Cl)=C9)=C9C\\8=C(C#N)\\C#N)=O)=C7)(C%10=CC=C(CCCCCC)C=C%10)C%11=CC=C(CCCCCC)C=C%11)C=C4C%12=C2C(SC(/C=C%13C(C(C=CC(Cl)=C%14)=C%14C\\%13=C(C#N)/C#N)=O)=C%15)=C%15S%12,1496.84,5.43,3.36,2.07,CC(SC1=C2C3=CC=C(CC(CCCC)CCCCCC)C=C3)=CC1=C(C4=CC=C(CC(CCCC)CCCCCC)C=C4)C5=C2C=C(C6=CC=C(C7=C8C(C(C9=C(CC(CC)CCCC)SC(CC(CC)CCCC)=C9C8=O)=O)=C(C%10=CC=C(C)S%10)S7)S6)S5,70,35,2
846,388,11.04,10.81,17.28,0.727,0.879,5.67,4.02,1.65,CCCCCCC(C=C1)=CC=C1C2(C3=CC=C(CCCCCC)C=C3)C4=CC5=C(C(C6=C5SC7=C6SC(/C=C8C(C(C=CC(F)=C9)=C9C\\8=C(C#N)\\C#N)=O)=C7)(C%10=CC=C(CCCCCC)C=C%10)C%11=CC=C(CCCCCC)C=C%11)C=C4C%12=C2C(SC(/C=C%13C(C(C=CC(F)=C%14)=C%14C\\%13=C(C#N)/C#N)=O)=C%15)=C%15S%12,1463.94,5.42,3.41,2.01,CC(SC1=C2C3=CC=C(CC(CCCC)CCCCCC)C=C3)=CC1=C(C4=CC=C(CC(CCCC)CCCCCC)C=C4)C5=C2C=C(C6=CC=C(C7=C8C(C(C9=C(CC(CC)CCCC)SC(CC(CC)CCCC)=C9C8=O)=O)=C(C%10=CC=C(C)S%10)S7)S6)S5,70,35,2
847,389,8.33,8.02,13.89,0.686,0.874,5.84,4.06,1.78,CCCCCCC(C=C1)=CC=C1C2(C3=CC=C(CCCCCC)C=C3)C4=C(C5=CC(C6(C7=CC=C(CCCCCC)C=C7)C8=CC=C(CCCCCC)C=C8)=C(C9=C6C=C(/C=C%10C(C(C=CC(F)=C%11)=C%11C\\%10=C(C#N)\\C#N)=O)S9)C=C52)SC(/C=C%12C(C(C=CC(F)=C%13)=C%13C\\%12=C(C#N)\\C#N)=O)=C4,1351.77,5.43,3.36,2.07,CC(SC1=C2C3=CC=C(CC(CCCC)CCCCCC)C=C3)=CC1=C(C4=CC=C(CC(CCCC)CCCCCC)C=C4)C5=C2C=C(C6=CC=C(C7=C8C(C(C9=C(CC(CC)CCCC)SC(CC(CC)CCCC)=C9C8=O)=O)=C(C%10=CC=C(C)S%10)S7)S6)S5,70,35,2
848,389,10.17,9.98,15.82,0.73,0.881,5.75,4.04,1.71,CCCCCCC(C=C1)=CC=C1C2(C3=CC=C(CCCCCC)C=C3)C4=C(C5=CC(C6(C7=CC=C(CCCCCC)C=C7)C8=CC=C(CCCCCC)C=C8)=C(C9=C6C(SC(/C=C%10C(C(C=CC(F)=C%11)=C%11C\\%10=C(C#N)\\C#N)=O)=C%12)=C%12S9)C=C52)SC(/C=C%13C(C(C=CC(F)=C%14)=C%14C\\%13=C(C#N)\\C#N)=O)=C4,1407.85,5.43,3.36,2.07,CC(SC1=C2C3=CC=C(CC(CCCC)CCCCCC)C=C3)=CC1=C(C4=CC=C(CC(CCCC)CCCCCC)C=C4)C5=C2C=C(C6=CC=C(C7=C8C(C(C9=C(CC(CC)CCCC)SC(CC(CC)CCCC)=C9C8=O)=O)=C(C%10=CC=C(C)S%10)S7)S6)S5,70,35,2
849,389,12.03,11.78,17.63,0.745,0.916,5.69,4.01,1.68,CCCCCCC(C=C1)=CC=C1C2(C3=CC=C(CCCCCC)C=C3)C4=C(C5=CC(C6(C7=CC=C(CCCCCC)C=C7)C8=CC=C(CCCCCC)C=C8)=C(C9=C6C(SC%10=C%11SC(/C=C%12C(C(C=CC(F)=C%13)=C%13C\\%12=C(C#N)\\C#N)=O)=C%10)=C%11S9)C=C52)SC(/C=C%14C(C(C=CC(F)=C%15)=C%15C\\%14=C(C#N)\\C#N)=O)=C4,1463.94,5.43,3.36,2.07,CC(SC1=C2C3=CC=C(CC(CCCC)CCCCCC)C=C3)=CC1=C(C4=CC=C(CC(CCCC)CCCCCC)C=C4)C5=C2C=C(C6=CC=C(C7=C8C(C(C9=C(CC(CC)CCCC)SC(CC(CC)CCCC)=C9C8=O)=O)=C(C%10=CC=C(C)S%10)S7)S6)S5,70,35,2
850,390,10.9,10.65,17.51,0.75,0.83,5.71,4,1.71,CCCCCCC(C=C1)=CC=C1C2(C3=CC=C(CCCCCC)C=C3)C4=C(C5=CC(C6(C7=CC=C(CCCCCC)C=C7)C8=CC=C(CCCCCC)C=C8)=C(C9=C6C(SC(/C=C%10C(C(C=CC(F)=C%11)=C%11C\\%10=C(C#N)\\C#N)=O)=C%12)=C%12S9)C=C52)[Se]C(/C=C%13C(C(C=CC(F)=C%14)=C%14C\\%13=C(C#N)\\C#N)=O)=C4,1454.75,5.43,3.36,2.07,CC(SC1=C2C3=CC=C(CC(CCCC)CCCCCC)C=C3)=CC1=C(C4=CC=C(CC(CCCC)CCCCCC)C=C4)C5=C2C=C(C6=CC=C(C7=C8C(C(C9=C(CC(CC)CCCC)SC(CC(CC)CCCC)=C9C8=O)=O)=C(C%10=CC=C(C)S%10)S7)S6)S5,70,35,2
851,390,12.24,11.99,18.02,0.759,0.895,5.66,3.97,1.69,CCCCCCC(C=C1)=CC=C1C2(C3=CC=C(CCCCCC)C=C3)C4=C(C5=CC(C6(C7=CC=C(CCCCCC)C=C7)C8=CC=C(CCCCCC)C=C8)=C(C9=C6C(SC%10=C%11SC(/C=C%12C(C(C=CC(F)=C%13)=C%13C\\%12=C(C#N)\\C#N)=O)=C%10)=C%11S9)C=C52)[Se]C(/C=C%14C(C(C=CC(F)=C%15)=C%15C\\%14=C(C#N)\\C#N)=O)=C4,1510.84,5.43,3.36,2.07,CC(SC1=C2C3=CC=C(CC(CCCC)CCCCCC)C=C3)=CC1=C(C4=CC=C(CC(CCCC)CCCCCC)C=C4)C5=C2C=C(C6=CC=C(C7=C8C(C(C9=C(CC(CC)CCCC)SC(CC(CC)CCCC)=C9C8=O)=O)=C(C%10=CC=C(C)S%10)S7)S6)S5,70,35,2
852,391,9.82,9.58,17.4,0.645,0.87,5.41,3.86,1.55,O=C(C(C=CC=C1)=C1C/2=C(C#N)\\C#N)C2=C/C3=CC(C4(C5=CC=C(CCCCCC)C=C5)C6=CC=C(CCCCCC)C=C6)=C(S3)C7=C4C8=C(OCC(CC)CCCC)C(SC9=C%10C(C%11=CC=C(CCCCCC)C=C%11)(C%12=CC=C(CCCCCC)C=C%12)C%13=C9SC(/C=C%14C(C(C=CC=C%15)=C%15C\\%14=C(C#N)\\C#N)=O)=C%13)=C%10C(OCC(CC)CCCCC)=C8S7,1698.41,5.32,3.08,2.24,CC1=CC(C(S1)=C2C3=CC=C(SCCCCCCCCCCCC)S3)=C(C4=C2C=C(C5=CC=C(C6=C(F)C(F)=C(C7=CC=C(C)S7)C8=NN(CC(CCCCCC)CCCCCCCC)N=C68)S5)S4)C9=CC=C(SCCCCCCCCCCCC)S9,140,70,2
853,391,8.69,8.59,15.38,0.687,0.82,5.72,3.91,1.81,O=C(C(C=CC=C1)=C1C/2=C(C#N)\\C#N)C2=C/C(S3)=CC4=C3C5=C(C4(CCCCCC)CCCCCC)C=C6C(C(CCCCCC)(CCCCCC)C7=C6SC(/C=C8C(C(C=CC=C9)=C9C\\8=C(C#N)/C#N)=O)=C7)=C5,1011.4,5.32,3.08,2.24,CC1=CC(C(S1)=C2C3=CC=C(SCCCCCCCCCCCC)S3)=C(C4=C2C=C(C5=CC=C(C6=C(F)C(F)=C(C7=CC=C(C)S7)C8=NN(CC(CCCCCC)CCCCCCCC)N=C68)S5)S4)C9=CC=C(SCCCCCCCCCCCC)S9,140,70,2
854,392,10.72,10.51,22.3,0.677,0.71,5.46,3.9,1.56,CCCCCCC(C=C1)=CC=C1C2(C(C(SC(/C=C3/C(C(C=C4F)=C(C3=O)C=C4F)=C(C#N)\\C#N)=C5)=C5S6)=C6C(S7)=C(O2)C8=C7C9=C(S8)C%10=C(C(C%11=CC=C(CCCCCC)C=C%11)(O9)C%12=CC=C(CCCCCC)C=C%12)C(SC(/C=C%13C(C(C=C(F)C(F)=C%14)=C%14C\\%13=C(C#N)\\C#N)=O)=C%15)=C%15S%10)C%16=CC=C(CCCCCC)C=C%16,1594.02,5.22,3.4,1.82,O=C(OCC(CC)CCCC)C1=C(F)C2=C(C)SC(C3=CC4=C(C(C5=CC=C(CC(CC)CCCC)S5)=C(C=C(C)S6)C6=C4C7=CC=C(CC(CC)CCCC)S7)S3)=C2S1,124,72.9,1.7
855,392,10.46,10.32,22.12,0.643,0.736,5.44,4.19,1.25,CCCCCCC(C=C1)=CC=C1C(C2=C3SC(C4=C(OCC(CC)CCCC)C=C(/C=C5C(C(C=C(F)C(F)=C6)=C6C\\5=C(C#N)\\C#N)=O)S4)=C2)(C7=CC=C(CCCCCC)C=C7)C8=C3C=C(C(C9=C%10SC(C(S%11)=C(C=C%11/C=C%12/C(C(C=C%13F)=C(C%12=O)C=C%13F)=C(C#N)/C#N)OCC(CCCC)CC)=C9)(C%14=CC=C(CCCCCC)C=C%14)C%15=CC=C(CCCCCC)C=C%15)C%10=C8,1808.42,5.22,3.4,1.82,O=C(OCC(CC)CCCC)C1=C(F)C2=C(C)SC(C3=CC4=C(C(C5=CC=C(CC(CC)CCCC)S5)=C(C=C(C)S6)C6=C4C7=CC=C(CC(CC)CCCC)S7)S3)=C2S1,124,72.9,1.7
856,393,3.74,3.61,14.94,0.465,0.54,5.58,3.98,1.6,CCCCCCC(C=C1)=CC=C1C2(C3=CC=C(CCCCCC)C=C3)C4=CC5=C(C(C6=C5SC7=C6SC(/C=C8C(C(C=CC(C)=C9)=C9C\\8=C(C#N)\\C#N)=O)=C7)(C%10=CC=C(CCCCCC)C=C%10)C%11=CC=C(CCCCCC)C=C%11)C=C4C%12=C2C(SC(/C=C%13C(C(C=CC(C)=C%14)=C%14C\\%13=C(C#N)/C#N)=O)=C%15)=C%15S%12,1456.01,5.31,3.5,1.81,CC(SC1=C2C3=CC=C(CC(CC)CCCC)S3)=CC1=C(C4=CC=C(CC(CC)CCCC)S4)C5=C2C=C(S5)C6=CC=C(C7=C8C(C(C9=C(CC(CC)CCCC)SC(CC(CC)CCCC)=C9C8=O)=O)=C(C%10=CC=C(C)S%10)S7)S6,117,58.5,2
857,394,11.15,10.66,16.59,0.675,0.952,5.51,3.91,1.6,CCCCCCC(C=C1)=CC=C1C2(C3=CC=C(CCCCCC)C=C3)C4=CC5=C(C(C6=C5SC7=C6SC(/C=C8C(C(C=CC(C)=C9)=C9C\\8=C(C#N)\\C#N)=O)=C7)(C%10=CC=C(CCCCCC)C=C%10)C%11=CC=C(CCCCCC)C=C%11)C=C4C%12=C2C(SC(/C=C%13C(C(C=CC(C)=C%14)=C%14C\\%13=C(C#N)/C#N)=O)=C%15)=C%15S%12,1456.01,5.21,3.41,1.8,CC(SC1=C2C3=CC=C(CC(CC)CCCC)S3)=CC1=C(C4=CC=C(CC(CC)CCCC)S4)C5=C2C=C(S5)C6=CC=C(C7=C8C(C(C9=C(CC(CC)CCCC)SC(CC(CC)CCCC)=C9C8=O)=O)=C(C%10=CC=C(C)S%10)S7)S6,117,58.5,2
858,395,11.73,11.45,17.53,0.712,0.94,5.53,3.95,1.58,O=C(C(C=CC=C1)=C1C/2=C(C#N)\\C#N)C2=C/C3=CC(S4)=C(S3)C5=C4C6=CC(C(C7=C8SC9=C7SC(/C=C%10C(C(C=CC=C%11)=C%11C\\%10=C(C#N)\\C#N)=O)=C9)(C%12=CC=CC(CCCCCC)=C%12)C%13=CC(CCCCCC)=CC=C%13)=C8C=C6C(C%14=CC(CCCCCC)=CC=C%14)5C%15=CC=CC(CCCCCC)=C%15,1427.96,5.39,3.24,2.15,CCC[Si](CCC)(C1=CC=C(C(C2=C3C=C(C4=CC=C(C5=C(F)C(F)=C(C6=CC=C(C)S6)C7=NN(CC(CCCCCC)CCCCCCCC)N=C57)S4)S2)=C8C(SC(C)=C8)=C3C9=CC=C([Si](CCC)(CCC)CCC)S9)S1)CCC,47,23.5,2
859,395,11.41,11.27,17.11,0.695,0.96,5.53,3.95,1.58,O=C(C(C=CC=C1)=C1C/2=C(C#N)\\C#N)C2=C/C3=CC(S4)=C(S3)C5=C4C6=CC(C(C7=C8SC9=C7SC(/C=C%10C(C(C=CC=C%11)=C%11C\\%10=C(C#N)\\C#N)=O)=C9)(C%12=CC=CC(CCCCCC)=C%12)C%13=CC(CCCCCC)=CC=C%13)=C8C=C6C(C%14=CC(CCCCCC)=CC=C%14)5C%15=CC=CC(CCCCCC)=C%15,1427.96,5.49,3.66,1.83,CC(SC1=C2C3=CC=C([Si](CCC)(CCC)CCC)[Se]3)=CC1=C(C4=CC=C([Si](CCC)(CCC)CCC)[Se]4)C5=C2C=C(C6=CC=C(C7=C(F)C(F)=C(C8=CC=C(C)S8)C9=NN(CC(CCCCCCCC)CCCCCC)N=C97)S6)S5,42,22.6,1.86
860,395,11.04,10.81,17.04,0.712,0.91,5.53,3.95,1.58,O=C(C(C=CC=C1)=C1C/2=C(C#N)\\C#N)C2=C/C3=CC(S4)=C(S3)C5=C4C6=CC(C(C7=C8SC9=C7SC(/C=C%10C(C(C=CC=C%11)=C%11C\\%10=C(C#N)\\C#N)=O)=C9)(C%12=CC=CC(CCCCCC)=C%12)C%13=CC(CCCCCC)=CC=C%13)=C8C=C6C(C%14=CC(CCCCCC)=CC=C%14)5C%15=CC=CC(CCCCCC)=C%15,1427.96,5.41,3.66,1.75,CC(SC1=C2C3=CC=C([Si](CCC)(CCC)CCC)S3)=CC1=C(C4=CC=C([Si](CCC)(CCC)CCC)S4)C5=C2C=C(C6=CC=C(C7=C(F)C(F)=C(C8=CC=C(C)[Se]8)C9=NN(CC(CCCCCCCC)CCCCCC)N=C97)[Se]6)S5,27.1,16.2,1.67
861,396,6.4,6.3,10.5,0.58,1.04,5.9,3.7,2.2,O=C(N(C(CC)CC)C1=O)C2=CC=C3C4=C(C5=C6C=C(C(N(C(CC)CC)C7=O)=O)C8=C7C=C(C9=CC%10=C%11C(C%12=C(N%13CC(CC)CCCC)C=C%11C(N(C(CC)CC)C%10=O)=O)=C9C%14=CC=C(C(N(C(CC)CC)C%15=O)=O)C%16=C%15C=C%13C%12=C%14%16)C3=C58)C(N6CC(CCCC)CC)=CC1=C42,1309.66,5.4,3.1,2.3,CC(SC1=C2C3=CC=C(CC(CC)CCCC)S3)=CC1=C(C4=CC=C(CC(CC)CCCC)S4)C5=C2C=C(C6=CC=C(C7=C(F)C(F)=C(C8=CC=C(C)S8)C9=C7N=C(C%10=CC(F)=C(CC(CC)CCCC)S%10)C(C%11=CC(F)=C(CC(CC)CCCC)S%11)=N9)S6)S5,50,25,2
862,396,6.4,6.4,11.75,0.53,1.04,5.9,3.7,2.2,O=C(N(C(CC)CC)C1=O)C2=CC=C3C4=C(C5=C6C=C(C(N(C(CC)CC)C7=O)=O)C8=C7C=C(C9=CC%10=C%11C(C%12=C(N%13CC(CC)CCCC)C=C%11C(N(C(CC)CC)C%10=O)=O)=C9C%14=CC=C(C(N(C(CC)CC)C%15=O)=O)C%16=C%15C=C%13C%12=C%14%16)C3=C58)C(N6CC(CCCC)CC)=CC1=C42,1309.66,5.45,3.69,1.76,CC(S1)=CC=C1C2=C(OCC(CCCCCC)CCCCCCCC)C=C(C3=CC=C(C4=C(F)C(F)=C(C)C5=NSN=C45)S3)C(OCC(CCCCCCCC)CCCCCC)=C2,119.3,42.6,2.8
863,396,7.2,7.1,13.32,0.59,0.91,5.5,3.9,1.6,CCCCCCC(C=C1)=CC=C1C2(C3=CC=C(CCCCCC)C=C3)C4=CC5=C(C(C6=C5SC7=C6SC(/C=C8C(C(C=CC(C)=C9)=C9C\\8=C(C#N)\\C#N)=O)=C7)(C%10=CC=C(CCCCCC)C=C%10)C%11=CC=C(CCCCCC)C=C%11)C=C4C%12=C2C(SC(/C=C%13C(C(C=CC(C)=C%14)=C%14C\\%13=C(C#N)/C#N)=O)=C%15)=C%15S%12,1456.01,5.45,3.69,1.76,CC(S1)=CC=C1C2=C(OCC(CCCCCC)CCCCCCCC)C=C(C3=CC=C(C4=C(F)C(F)=C(C)C5=NSN=C45)S3)C(OCC(CCCCCCCC)CCCCCC)=C2,119.3,42.6,2.8
864,397,5.76,5.34,11.47,0.55,0.92,5.63,4.05,1.58,CCCCCCC(C=C1)=CC=C1C2(C3=CC=C(CCCCCC)C=C3)C4=CC5=C(C(C6=C5SC7=C6SC(/C=C8C(C(C=CC=C9)=C9C\\8=C(C#N)\\C#N)=O)=C7)(C%10=CC=C(CCCCCC)C=C%10)C%11=CC=C(CCCCCC)C=C%11)C=C4C%12=C2C(SC(/C=C%13C(C(C=CC=C%14)=C%14C\\%13=C(C#N)/C#N)=O)=C%15)=C%15S%12,1427.96,5.23,3.35,1.88,CC(SC1=C2C3=CC=C(CC(CC)CCCC)S3)=CC1=C(C4=CC=C(CC(CC)CCCC)S4)C5=C2C=C(C6=C(CCCCCCCC)C(SC(C7=C(C(N(CC(CCCCCC)CCCCCCCC)C8=O)=O)C8=C(C9=CC(SC(C)=C%10CCCCCCCC)=C%10S9)S7)=C%11)=C%11S6)S5,107,18,5.94
865,397,8.27,7.9,14.79,0.6,0.93,5.63,4.05,1.58,CCCCCCC(C=C1)=CC=C1C2(C3=CC=C(CCCCCC)C=C3)C4=CC5=C(C(C6=C5SC7=C6SC(/C=C8C(C(C=CC=C9)=C9C\\8=C(C#N)\\C#N)=O)=C7)(C%10=CC=C(CCCCCC)C=C%10)C%11=CC=C(CCCCCC)C=C%11)C=C4C%12=C2C(SC(/C=C%13C(C(C=CC=C%14)=C%14C\\%13=C(C#N)/C#N)=O)=C%15)=C%15S%12,1427.96,5.23,3.37,1.86,CC(SC1=C2C3=CC=C(CC(CC)CCCC)S3)=CC1=C(C4=CC=C(CC(CC)CCCC)S4)C5=C2C=C(C6=C(CCCCCCCC)C(SC(C7=C(C(N(CC(CCCCCC)CCCCCCCC)C8=O)=O)C8=C(C9=CC(SC(C)=C%10CCCCCCCC)=C%10S9)S7)=C%11)=C%11S6)S5,345,40,8.63
866,397,11.05,10.78,17.52,0.68,0.93,5.63,4.05,1.58,CCCCCCC(C=C1)=CC=C1C2(C3=CC=C(CCCCCC)C=C3)C4=CC5=C(C(C6=C5SC7=C6SC(/C=C8C(C(C=CC=C9)=C9C\\8=C(C#N)\\C#N)=O)=C7)(C%10=CC=C(CCCCCC)C=C%10)C%11=CC=C(CCCCCC)C=C%11)C=C4C%12=C2C(SC(/C=C%13C(C(C=CC=C%14)=C%14C\\%13=C(C#N)/C#N)=O)=C%15)=C%15S%12,1427.96,5.23,3.37,1.86,CC(SC1=C2C3=CC=C(CC(CC)CCCC)S3)=CC1=C(C4=CC=C(CC(CC)CCCC)S4)C5=C2C=C(C6=C(CCCCCCCC)C(SC(C7=C(C(N(CC(CCCCCC)CCCCCCCC)C8=O)=O)C8=C(C9=CC(SC(C)=C%10CCCCCCCC)=C%10S9)S7)=C%11)=C%11S6)S5,505,90,5.61
867,398,9.19,9.02,15.85,0.64,0.9,5.51,3.78,1.73,CCCCCCC(C=C1)=CC=C1C2(C3=CC=C(CCCCCC)C=C3)C4=CC5=C(C(C6=C5SC7=C6SC(/C=C8C(C(C=CC=C9)=C9C\\8=C(C#N)\\C#N)=O)=C7)(C%10=CC=C(CCCCCC)C=C%10)C%11=CC=C(CCCCCC)C=C%11)C=C4C%12=C2C(SC(/C=C%13C(C(C=CC=C%14)=C%14C\\%13=C(C#N)/C#N)=O)=C%15)=C%15S%12,1427.96,5.33,2.92,2.41,CC(SC1=C2C3=CC=C(CC(CC)CCCC)S3)=CC1=C(C4=CC=C(CC(CC)CCCC)S4)C5=C2C=C(S5)C6=CC=C(C7=C8C(C(C9=C(CC(CC)CCCC)SC(CC(CC)CCCC)=C9C8=O)=O)=C(C%10=CC=C(C)S%10)S7)S6,117,58.5,2
