Repository: aspuru-guzik-group/Beyond-Molecular-Structure-ML-for-OPV-Materials-Devices

File: datasets/Saeki_2022_n1318/raw/Saeki.csv (part 11 of 16)
ID,Ref,PCE_max(%),PCE_ave(%),Jsc(mA/cm2),FF,Voc(V),'-HOMO_n(eV),'-LUMO_n(eV),Eg_n(eV),n(SMILES),M (g/mol),'-HOMO_p(eV),'-LUMO_p(eV),Eg_p(eV),p(SMILES),Mw (kg/mol),Mn(kg/mol),PDI
868,399,9.16,9.07,15.37,0.59,1.01,5.59,3.88,1.71,S=C(N(C/1=O)CC)SC1=C\\C(C2=NSN=C23)=CC=C3C4=CC(C5=CC6=C(C7=CC(C8=CC=C(/C=C9SC(N(C/9=O)CC)=S)C%10=NSN=C%108)=CC=C7N6CC(CC)CCCC)C=C5N%11CC(CC)CCCC)=C%11C=C4,1091.52,5.27,3.78,1.49,O=C(N(CCCCCCCCCCCCCCCC)C(C1=CC=C(C)C=N1)=C23)C2=C(C4=NC=C(C#CC5=C(C=CC6=C7C8=CC(OCC(CCCCCC)CCCC)=C(OCC(CCCCCC)CCCC)C(OCC(CCCCCC)CCCC)=C8)N6[Zn]9([N]%10=C5C=CC%10=C%11C%12=CC(OCC(CCCCCC)CCCC)=C(OCC(CCCCCC)CCCC)C(OCC(CCCCCC)CCCC)=C%12)N%13C%11=CC=C%13C(C#CC)=C%14C=CC7=[N]%149)C=C4)N(CCCCCCCCCCCCCCCC)C3=O,20.6,8.6,2.4
869,400,5.3,5.16,9.75,0.59,0.92,5.75,3.87,1.88,O=C1C(C=CC=C2)=C2C(/C1=C/C(S3)=CC4=C3C5=C(C6=C(S7)C(C(C(C8=CC=C(CCCCCC)C=C8)9C%10=CC=C(CCCCCC)C=C%10)=C7C%11=C9C=C(/C=C%12/C(C%13=C(C=CC=C%13)C%12=O)=C(C#N)\\C#N)S%11)=C(C%14=C6S5)SC%15=C%14C(C%16=C%15SC(/C=C%17/C(C%18=C(C=CC=C%18)C%17=O)=C(C#N)\\C#N)=C%16)(C%19=CC=C(CCCCCC)C=C%19)C%20=CC=C(CCCCCC)C=C%20)C(C%21=CC=C(CCCCCC)C=C%21)4C%22=CC=C(CCCCCC)C=C%22)=C(C#N)/C#N,2102.88,5.32,3.08,2.24,CC1=CC(C(S1)=C2C3=CC=C(SCCCCCCCCCCCC)S3)=C(C4=C2C=C(C5=CC=C(C6=C(F)C(F)=C(C7=CC=C(C)S7)C8=NN(CC(CCCCCC)CCCCCCCC)N=C68)S5)S4)C9=CC=C(SCCCCCCCCCCCC)S9,140,70,2
870,400,8.11,8.01,16.93,0.656,0.73,5.83,3.98,1.85,O=C1C(C=C(F)C(F)=C2)=C2C(/C1=C/C(S3)=CC4=C3C5=C(C6=C(S7)C(C(C(C8=CC=C(CCCCCC)C=C8)9C%10=CC=C(CCCCCC)C=C%10)=C7C%11=C9C=C(/C=C%12/C(C%13=C(C=C(F)C(F)=C%13)C%12=O)=C(C#N)\\C#N)S%11)=C(C%14=C6S5)SC%15=C%14C(C%16=C%15SC(/C=C%17/C(C%18=C(C=C(F)C(F)=C%18)C%17=O)=C(C#N)\\C#N)=C%16)(C%19=CC=C(CCCCCC)C=C%19)C%20=CC=C(CCCCCC)C=C%20)C(C%21=CC=C(CCCCCC)C=C%21)4C%22=CC=C(CCCCCC)C=C%22)=C(C#N)/C#N,2210.82,5.32,3.08,2.24,CC1=CC(C(S1)=C2C3=CC=C(SCCCCCCCCCCCC)S3)=C(C4=C2C=C(C5=CC=C(C6=C(F)C(F)=C(C7=CC=C(C)S7)C8=NN(CC(CCCCCC)CCCCCCCC)N=C68)S5)S4)C9=CC=C(SCCCCCCCCCCCC)S9,140,70,2
871,401,3.8,3.7,7.65,0.45,1.11,5.41,3.84,1.57,CCCCCCC(C=C1)=CC=C1C(C2=C3SC(C4=C(CC(CC)CCCC)C=C(/C=C5C(C(C=CC=C6)=C6C\\5=C(C#N)\\C#N)=O)S4)=C2)(C7=CC=C(CCCCCC)C=C7)C8=C3C=C(C(C9=C%10SC(C(S%11)=C(C=C%11/C=C%12/C(C%13=C(C%12=O)C=CC=C%13)=C(C#N)/C#N)CC(CC)CCCC)=C9)(C%14=CC=C(CCCCCC)C=C%14)C%15=CC=C(CCCCCC)C=C%15)C%10=C8,1704.46,5.45,3.65,1.8,CC(SC1=C2C3=CC(F)=C(CC(CC)CCCC)S3)=CC1=C(C4=CC(F)=C(CC(CC)CCCC)S4)C5=C2C=C(S5)C6=CC=C(C7=C8C(C(C9=C(CC(CC)CCCC)SC(CC(CC)CCCC)=C9C8=O)=O)=C(C%10=CC=C(C)S%10)S7)S6,38.6,19.3,2
872,401,7.3,7.1,15.05,0.48,1.02,5.41,3.84,1.57,CCCCCCC(C=C1)=CC=C1C(C2=C3SC(C4=C(CC(CC)CCCC)C=C(/C=C5C(C(C=CC=C6)=C6C\\5=C(C#N)\\C#N)=O)S4)=C2)(C7=CC=C(CCCCCC)C=C7)C8=C3C=C(C(C9=C%10SC(C(S%11)=C(C=C%11/C=C%12/C(C%13=C(C%12=O)C=CC=C%13)=C(C#N)/C#N)CC(CC)CCCC)=C9)(C%14=CC=C(CCCCCC)C=C%14)C%15=CC=C(CCCCCC)C=C%15)C%10=C8,1704.46,5.28,3.48,1.8,CC(SC1=C2C3=CC=C(CC(CC)CCCC)S3)=CC1=C(C4=CC=C(CC(CC)CCCC)S4)C5=C2C=C(S5)C6=CC=C(C7=C8C(C(C9=C(CC(CC)CCCC)SC(CC(CC)CCCC)=C9C8=O)=O)=C(C%10=CC=C(C)S%10)S7)S6,117,58.5,2
873,401,9.3,9.1,18.23,0.56,0.91,5.51,4.07,1.44,O=C1C2=C(C(/C1=C/C(S3)=CC(CC(CC)CCCC)=C3C4=CC(C(C(C=C5)=CC=C5CCCCCC)(C6=C7)C(C=C8)=CC=C8CCCCCC)=C(C6=CC9=C7C(SC(C%10=C(C=C(/C=C%11C(C(C=C(F)C(F)=C%12)=C%12C\\%11=C(C#N)\\C#N)=O)S%10)CC(CCCC)CC)=C%13)=C%13C(C(C=C%14)=CC=C%14CCCCCC)9C(C=C%15)=CC=C%15CCCCCC)S4)=C(C#N)\\C#N)C=C(F)C(F)=C2,1776.43,5.45,3.65,1.8,CC(SC1=C2C3=CC(F)=C(CC(CC)CCCC)S3)=CC1=C(C4=CC(F)=C(CC(CC)CCCC)S4)C5=C2C=C(S5)C6=CC=C(C7=C8C(C(C9=C(CC(CC)CCCC)SC(CC(CC)CCCC)=C9C8=O)=O)=C(C%10=CC=C(C)S%10)S7)S6,38.6,19.3,2
874,401,10.8,10.6,21.35,0.58,0.87,5.51,4.07,1.44,O=C1C2=C(C(/C1=C/C(S3)=CC(CC(CC)CCCC)=C3C4=CC(C(C(C=C5)=CC=C5CCCCCC)(C6=C7)C(C=C8)=CC=C8CCCCCC)=C(C6=CC9=C7C(SC(C%10=C(C=C(/C=C%11C(C(C=C(F)C(F)=C%12)=C%12C\\%11=C(C#N)\\C#N)=O)S%10)CC(CCCC)CC)=C%13)=C%13C(C(C=C%14)=CC=C%14CCCCCC)9C(C=C%15)=CC=C%15CCCCCC)S4)=C(C#N)\\C#N)C=C(F)C(F)=C2,1776.43,5.28,3.48,1.8,CC(SC1=C2C3=CC=C(CC(CC)CCCC)S3)=CC1=C(C4=CC=C(CC(CC)CCCC)S4)C5=C2C=C(S5)C6=CC=C(C7=C8C(C(C9=C(CC(CC)CCCC)SC(CC(CC)CCCC)=C9C8=O)=O)=C(C%10=CC=C(C)S%10)S7)S6,117,58.5,2
875,401,9.7,9.5,17.82,0.61,0.89,5.54,4.11,1.43,O=C1C2=C(C(/C1=C/C(S3)=CC(CC(CC)CCCC)=C3C4=CC(C(C(C=C5)=CC=C5CCCCCC)(C6=C7)C(C=C8)=CC=C8CCCCCC)=C(C6=CC9=C7C(SC(C%10=C(C=C(/C=C%11C(C(C=C(Cl)C(Cl)=C%12)=C%12C\\%11=C(C#N)\\C#N)=O)S%10)CC(CCCC)CC)=C%13)=C%13C(C(C=C%14)=CC=C%14CCCCCC)9C(C=C%15)=CC=C%15CCCCCC)S4)=C(C#N)\\C#N)C=C(Cl)C(Cl)=C2,1842.23,5.45,3.65,1.8,CC(SC1=C2C3=CC(F)=C(CC(CC)CCCC)S3)=CC1=C(C4=CC(F)=C(CC(CC)CCCC)S4)C5=C2C=C(S5)C6=CC=C(C7=C8C(C(C9=C(CC(CC)CCCC)SC(CC(CC)CCCC)=C9C8=O)=O)=C(C%10=CC=C(C)S%10)S7)S6,38.6,19.3,2
876,401,11.1,10.9,21.49,0.6,0.86,5.54,4.11,1.43,O=C1C2=C(C(/C1=C/C(S3)=CC(CC(CC)CCCC)=C3C4=CC(C(C(C=C5)=CC=C5CCCCCC)(C6=C7)C(C=C8)=CC=C8CCCCCC)=C(C6=CC9=C7C(SC(C%10=C(C=C(/C=C%11C(C(C=C(Cl)C(Cl)=C%12)=C%12C\\%11=C(C#N)\\C#N)=O)S%10)CC(CCCC)CC)=C%13)=C%13C(C(C=C%14)=CC=C%14CCCCCC)9C(C=C%15)=CC=C%15CCCCCC)S4)=C(C#N)\\C#N)C=C(Cl)C(Cl)=C2,1842.23,5.28,3.48,1.8,CC(SC1=C2C3=CC=C(CC(CC)CCCC)S3)=CC1=C(C4=CC=C(CC(CC)CCCC)S4)C5=C2C=C(S5)C6=CC=C(C7=C8C(C(C9=C(CC(CC)CCCC)SC(CC(CC)CCCC)=C9C8=O)=O)=C(C%10=CC=C(C)S%10)S7)S6,117,58.5,2
877,402,5.09,4.88,9.42,0.67,0.81,5.61,3.8,1.81,O=C(N(CC)C1=S)/C(S1)=C/C2=CC=C(C3=C(OCCCCCC)C(OCCCCCC)=C(C4=NSN=C34)C5=CC=C(/C=C6SC(N(C\\6=O)CC)=S)S5)S2,843.2,5.14,3.14,2,CC1=CC(CCCCCC)=C(C)S1,21.1,11.6,1.82
878,402,6.9,6.69,11.23,0.57,1.07,5.61,3.8,1.81,O=C(N(CC)C1=S)/C(S1)=C/C2=CC=C(C3=C(OCCCCCC)C(OCCCCCC)=C(C4=NSN=C34)C5=CC=C(/C=C6SC(N(C\\6=O)CC)=S)S5)S2,843.2,5.43,3.67,1.76,CC(S1)=CC=C1C2=C(OCC(CCCCCC)CCCCCCCC)C=C(C3=CC=C(C4=C(F)C(F)=C(C)C5=NSN=C45)S3)C(OCC(CCCCCCCC)CCCCCC)=C2,100.8,48,2.1
879,402,8.19,8.01,13.52,0.57,1.06,5.61,3.8,1.81,O=C(N(CC)C1=S)/C(S1)=C/C2=CC=C(C3=C(OCCCCCC)C(OCCCCCC)=C(C4=NSN=C34)C5=CC=C(/C=C6SC(N(C\\6=O)CC)=S)S5)S2,843.2,5.34,3.74,1.6,O=C(OCC(CC)CCCC)C1=C(F)C2=C(C)SC(C3=CC4=C(C(C5=CC=C(CC(CC)CCCC)S5)=C(C=C(C)S6)C6=C4C7=CC=C(CC(CC)CCCC)S7)S3)=C2S1,124,72.9,1.7
880,403,12.49,12.2,18.46,0.72,0.94,5.6,3.93,1.67,CCCCCCC(C=C1)=CC=C1C2(C3=CC=C(CCCCCC)C=C3)C4=CC5=C(C(C6=C5SC7=C6SC(/C=C8C(C(C=CC=C9)=C9C\\8=C(C#N)\\C#N)=O)=C7)(C%10=CC=C(CCCCCC)C=C%10)C%11=CC=C(CCCCCC)C=C%11)C=C4C%12=C2C(SC(/C=C%13C(C(C=CC=C%14)=C%14C\\%13=C(C#N)/C#N)=O)=C%15)=C%15S%12,1427.96,5.45,3.12,2.33,CC(SC1=C2C3=CC=C(CC(CC)CCCC)S3)=CC1=C(C4=CC=C(CC(CC)CCCC)S4)C5=C2C=C(C6=CC7=C(C8=C(C9=NN(CC(CCCCCCCC)CCCCCCCCCC)N=C97)C=C(C)S8)S6)S5,56,27.6,2.03
881,403,7.39,7.19,14.54,0.66,0.77,5.6,3.93,1.67,CCCCCCC(C=C1)=CC=C1C2(C3=CC=C(CCCCCC)C=C3)C4=CC5=C(C(C6=C5SC7=C6SC(/C=C8C(C(C=CC=C9)=C9C\\8=C(C#N)\\C#N)=O)=C7)(C%10=CC=C(CCCCCC)C=C%10)C%11=CC=C(CCCCCC)C=C%11)C=C4C%12=C2C(SC(/C=C%13C(C(C=CC=C%14)=C%14C\\%13=C(C#N)/C#N)=O)=C%15)=C%15S%12,1427.96,5.19,3.44,1.75,CC(SC1=C2C3=CC=C(CC(CC)CCCC)S3)=CC1=C(C4=CC=C(CC(CC)CCCC)S4)C5=C2C=C(C6=CC=C(C7=CC=C(C8=CC=C(C)S8)C9=NN(CC(CCCCCCCC)CCCCCCCCCC)N=C97)S6)S5,70.5,30.8,2.29
882,404,10.65,10.41,17.75,0.701,0.856,5.66,4.14,1.52,CCCCCCC(C=C1)=CC=C1C2(C3=CC=C(CCCCCC)C=C3)C4=CC5=C(C(C6=C5SC7=C6SC(/C=C8C(C(C=C(F)C(F)=C9)=C9C\\8=C(C#N)\\C#N)=O)=C7)(C%10=CC=C(CCCCCC)C=C%10)C%11=CC=C(CCCCCC)C=C%11)C=C4C%12=C2C(SC(/C=C%13C(C(C=C(F)C(F)=C%14)=C%14C\\%13=C(C#N)/C#N)=O)=C%15)=C%15S%12,1499.92,5.44,3.44,2,CC(S1)=CC(OCCCCCCCCCCCC)=C1C2=CC(F)=C(C3=C(OCCCCCCCCCCCC)C=C(C4=CC=C(C)C(C(N5CC(CCCCCC)CCCCCCCC)=O)C4C5=O)S3)C=C2F,60.5,40.3,1.5
883,404,10.04,9.76,18.34,0.674,0.812,5.66,4.14,1.52,CCCCCCC(C=C1)=CC=C1C2(C3=CC=C(CCCCCC)C=C3)C4=CC5=C(C(C6=C5SC7=C6SC(/C=C8C(C(C=C(F)C(F)=C9)=C9C\\8=C(C#N)\\C#N)=O)=C7)(C%10=CC=C(CCCCCC)C=C%10)C%11=CC=C(CCCCCC)C=C%11)C=C4C%12=C2C(SC(/C=C%13C(C(C=C(F)C(F)=C%14)=C%14C\\%13=C(C#N)/C#N)=O)=C%15)=C%15S%12,1499.92,5.51,3.68,1.83,CC(S1)=CC(OCCCCCCCCCCCC)=C1C2=CC(F)=C(C3=C(OCCCCCCCCCCCC)C=C(C4=C5C(C(N(CC(CCCCCC)CCCCCCCC)C5=O)=O)=C(C)S4)S3)C=C2F,38.1,28.9,1.32
884,405,9.33,9.14,16.56,0.655,0.86,5.41,3.87,1.54,O=C1C2=C(C=CC=C2)C(/C1=C/C3=CC(C(C4=CC=C(CCCCCC)C=C4)(C5=C6SC7=CC8=C(C=C57)SC(C9=C%10C=C(/C=C(C%11=O)/C(C%12=C%11C=CC=C%12)=C(C#N)\\C#N)S9)=C8C%10(C%13=CC=C(CCCCCC)C=C%13)C%14=CC=C(CCCCCC)C=C%14)C%15=CC=C(CCCCCC)C=C%15)=C6S3)=C(C#N)\\C#N,1427.96,5.36,3.54,1.82,CC(SC1=C2C3=CC=C(CC(CC)CCCC)S3)=CC1=C(C4=CC=C(CC(CC)CCCC)S4)C5=C2C=C(S5)C6=CC=C(C7=C8C(C(C9=C(CC(CC)CCCC)SC(CC(CC)CCCC)=C9C8=O)=O)=C(C%10=CC=C(C)S%10)S7)S6,117,58.5,2
885,405,10.82,10.52,18.55,0.634,0.92,5.4,3.85,1.55,O=C1C2=C(SC3=C2C=CC=C3)C(/C1=C/C4=CC(C(C5=CC=C(CCCCCC)C=C5)(C6=C7SC8=CC9=C(C=C68)SC(C%10=C%11C=C(/C=C%12/C(C(SC%13=C%14C=CC=C%13)=C%14C%12=O)=C(C#N)\\C#N)S%10)=C9C%11(C%15=CC=C(CCCCCC)C=C%15)C%16=CC=C(CCCCCC)C=C%16)C%17=CC=C(CCCCCC)C=C%17)=C7S4)=C(C#N)\\C#N,1540.12,5.36,3.54,1.82,CC(SC1=C2C3=CC=C(CC(CC)CCCC)S3)=CC1=C(C4=CC=C(CC(CC)CCCC)S4)C5=C2C=C(S5)C6=CC=C(C7=C8C(C(C9=C(CC(CC)CCCC)SC(CC(CC)CCCC)=C9C8=O)=O)=C(C%10=CC=C(C)S%10)S7)S6,117,58.5,2
886,405,9.25,9.25,14.26,0.641,0.97,5.47,3.83,1.64,O=C(C(C=CC=C1)=C1C/2=C(C#N)/C#N)C2=C/C(S3)=CC4=C3C(C=C(N5C(CCCCCC)CCCCCC)C(C6=CC(C(C(C=C7)=CC=C7CCCCCC)(C8=C9SC(/C=C%10/C(C%11=C(C%10=O)C=CC=C%11)=C(C#N)/C#N)=C8)C(C=C%12)=CC=C%12CCCCCC)=C9C=C56)=C%13)=C%13C4(C%14=CC=C(CCCCCC)C=C%14)C%15=CC=C(CCCCCC)C=C%15,1587.24,5.36,3.54,1.82,CC(SC1=C2C3=CC=C(CC(CC)CCCC)S3)=CC1=C(C4=CC=C(CC(CC)CCCC)S4)C5=C2C=C(S5)C6=CC=C(C7=C8C(C(C9=C(CC(CC)CCCC)SC(CC(CC)CCCC)=C9C8=O)=O)=C(C%10=CC=C(C)S%10)S7)S6,117,58.5,2
887,405,10.74,10.46,17.22,0.636,0.98,5.46,3.81,1.65,O=C(C(C(C=CC=C1)=C1S2)=C2C/3=C(C#N)/C#N)C3=C/C(S4)=CC5=C4C(C=C(N6C(CCCCCC)CCCCCC)C(C7=CC(C(C(C=C8)=CC=C8CCCCCC)(C9=C%10SC(/C=C%11/C(C(SC%12=C%13C=CC=C%12)=C%13C%11=O)=C(C#N)/C#N)=C9)C(C=C%14)=CC=C%14CCCCCC)=C%10C=C67)=C%15)=C%15C5(C%16=CC=C(CCCCCC)C=C%16)C%17=CC=C(CCCCCC)C=C%17,1699.4,5.36,3.54,1.82,CC(SC1=C2C3=CC=C(CC(CC)CCCC)S3)=CC1=C(C4=CC=C(CC(CC)CCCC)S4)C5=C2C=C(S5)C6=CC=C(C7=C8C(C(C9=C(CC(CC)CCCC)SC(CC(CC)CCCC)=C9C8=O)=O)=C(C%10=CC=C(C)S%10)S7)S6,117,58.5,2
888,405,10.05,10.01,16.75,0.652,0.92,5.61,4.01,1.6,CCCCCCC(C=C1)=CC=C1C2(C3=CC=C(CCCCCC)C=C3)C4=CC5=C(C(C6=C5SC7=C6SC(/C=C8C(C(C=CC=C9)=C9C\\8=C(C#N)\\C#N)=O)=C7)(C%10=CC=C(CCCCCC)C=C%10)C%11=CC=C(CCCCCC)C=C%11)C=C4C%12=C2C(SC(/C=C%13C(C(C=CC=C%14)=C%14C\\%13=C(C#N)/C#N)=O)=C%15)=C%15S%12,1427.96,5.36,3.54,1.82,CC(SC1=C2C3=CC=C(CC(CC)CCCC)S3)=CC1=C(C4=CC=C(CC(CC)CCCC)S4)C5=C2C=C(S5)C6=CC=C(C7=C8C(C(C9=C(CC(CC)CCCC)SC(CC(CC)CCCC)=C9C8=O)=O)=C(C%10=CC=C(C)S%10)S7)S6,117,58.5,2
889,405,12.07,11.7,19.9,0.645,0.94,5.49,3.9,1.59,O=C1C2=C(SC3=C2C=CC=C3)C(/C1=C/C4=CC(SC5=C6C(C7=CC=C(CCCCCC)C=C7)(C8=CC=C(CCCCCC)C=C8)C9=CC%10=C(C=C59)C(C%11=CC=C(CCCCCC)C=C%11)(C%12=CC=C(CCCCCC)C=C%12)C%13=C%10SC%14=C%13SC(/C=C%15/C(C(SC%16=C%17C=CC=C%16)=C%17C%15=O)=C(C#N)\\C#N)=C%14)=C6S4)=C(C#N)\\C#N,1540.12,5.36,3.54,1.82,CC(SC1=C2C3=CC=C(CC(CC)CCCC)S3)=CC1=C(C4=CC=C(CC(CC)CCCC)S4)C5=C2C=C(S5)C6=CC=C(C7=C8C(C(C9=C(CC(CC)CCCC)SC(CC(CC)CCCC)=C9C8=O)=O)=C(C%10=CC=C(C)S%10)S7)S6,117,58.5,2
890,406,10.1,9.7,15.49,0.586,1.069,5.48,3.84,1.64,O=C1C2=C(C=CC=C2)C(/C1=C/C3=CC(C(C4=CC=C(CCCCCC)C=C4)(C5=C6SC7=C(C8=CC=C(CC(CCCC)CC)S8)C9=C(C(C%10=CC=C(CC(CC)CCCC)S%10)=C57)SC(C%11=C%12C=C(/C=C%13/C(C(C=CC=C%14)=C%14C%13=O)=C(C#N)\\C#N)S%11)=C9C%12(C%15=CC=C(CCCCCC)C=C%15)C%16=CC=C(CCCCCC)C=C%16)C%17=CC=C(CCCCCC)C=C%17)=C6S3)=C(C#N)\\C#N,1816.63,5.4,3.6,1.8,CC(SC1=C2C3=CC(F)=C(SCC(CC)CCCC)S3)=CC1=C(C4=CC(F)=C(SCC(CC)CCCC)S4)C5=C2C=C(C6=CC=C(C7=C8C(C(C9=C(CC(CC)CCCC)SC(CC(CC)CCCC)=C9C8=O)=O)=C(C%10=CC=C(C)S%10)S7)S6)S5,58.2,18.3,3.17
891,406,11.6,11.4,16.4,0.663,1.046,5.5,3.86,1.64,O=C1C2=C(C=CC=C2)C(/C1=C/C3=CC(C(C4=CC=C(CCCCCC)C=C4)(C5=C6SC7=C(C8=CC=C(SCC(CCCC)CC)S8)C9=C(C(C%10=CC=C(SCC(CC)CCCC)S%10)=C57)SC(C%11=C%12C=C(/C=C%13/C(C(C=CC=C%14)=C%14C%13=O)=C(C#N)\\C#N)S%11)=C9C%12(C%15=CC=C(CCCCCC)C=C%15)C%16=CC=C(CCCCCC)C=C%16)C%17=CC=C(CCCCCC)C=C%17)=C6S3)=C(C#N)\\C#N,1880.75,5.4,3.6,1.8,CC(SC1=C2C3=CC(F)=C(SCC(CC)CCCC)S3)=CC1=C(C4=CC(F)=C(SCC(CC)CCCC)S4)C5=C2C=C(C6=CC=C(C7=C8C(C(C9=C(CC(CC)CCCC)SC(CC(CC)CCCC)=C9C8=O)=O)=C(C%10=CC=C(C)S%10)S7)S6)S5,58.2,18.3,3.17
892,407,7.06,7.06,15.44,0.525,0.87,5.58,3.98,1.6,CCCCCCC(C=C1)=CC=C1C2(C3=CC=C(CCCCCC)C=C3)C4=CC5=C(C(C6=C5SC7=C6SC(/C=C8C(C(C=CC(C)=C9)=C9C\\8=C(C#N)\\C#N)=O)=C7)(C%10=CC=C(CCCCCC)C=C%10)C%11=CC=C(CCCCCC)C=C%11)C=C4C%12=C2C(SC(/C=C%13C(C(C=CC(C)=C%14)=C%14C\\%13=C(C#N)/C#N)=O)=C%15)=C%15S%12,1456.01,5.42,3.43,1.99,CC(SC1=C2CCC(CCCCCC)CCCC)=CC1=C(CCC(CCCCCC)CCCC)C3=C2C=C(C4=CC=C(C5=C(F)C(F)=C(C6=CC=C(C)S6)C7=NN(CCOCCOCCOCCOC)N=C75)S4)S3,410.4,120.7,3.4
893,407,3.57,3.57,11.58,0.434,0.709,5.58,3.98,1.6,CCCCCCC(C=C1)=CC=C1C2(C3=CC=C(CCCCCC)C=C3)C4=CC5=C(C(C6=C5SC7=C6SC(/C=C8C(C(C=CC(C)=C9)=C9C\\8=C(C#N)\\C#N)=O)=C7)(C%10=CC=C(CCCCCC)C=C%10)C%11=CC=C(CCCCCC)C=C%11)C=C4C%12=C2C(SC(/C=C%13C(C(C=CC(C)=C%14)=C%14C\\%13=C(C#N)/C#N)=O)=C%15)=C%15S%12,1456.01,5.28,3.22,2.06,CC(SC1=C2CCC(CCCCCC)CCCC)=CC1=C(CCC(CCCCCC)CCCC)C3=C2C=C(C4=CC=C(C5=C(OCCOCCOCCOC)C(OCCOCCOCCOC)=C(C6=CC=C(C)S6)C7=NN(CC(CCCC)CCCCCC)N=C75)S4)S3,193.7,66.8,2.9
894,407,1.23,1.23,9.51,0.336,0.382,5.58,3.98,1.6,CCCCCCC(C=C1)=CC=C1C2(C3=CC=C(CCCCCC)C=C3)C4=CC5=C(C(C6=C5SC7=C6SC(/C=C8C(C(C=CC(C)=C9)=C9C\\8=C(C#N)\\C#N)=O)=C7)(C%10=CC=C(CCCCCC)C=C%10)C%11=CC=C(CCCCCC)C=C%11)C=C4C%12=C2C(SC(/C=C%13C(C(C=CC(C)=C%14)=C%14C\\%13=C(C#N)/C#N)=O)=C%15)=C%15S%12,1456.01,5.18,3.17,2.01,CC(SC1=C2OCCOCCOCCOC)=CC1=C(OCCOCCOCCOC)C3=C2C=C(C4=CC=C(C5=C(OCCOCCOCCOC)C(OCCOCCOCCOC)=C(C6=CC=C(C)S6)C7=NN(CC(CCCC)CCCCCC)N=C75)S4)S3,48.9,23.3,2.1
895,408,5.74,5.21,8.61,0.59,1.03,5.9,3.7,2.2,O=C(N(C(CC)CC)C1=O)C2=CC=C3C4=C(C5=C6C=C(C(N(C(CC)CC)C7=O)=O)C8=C7C=C(C9=CC%10=C%11C(C%12=C(N%13CC(CC)CCCC)C=C%11C(N(C(CC)CC)C%10=O)=O)=C9C%14=CC=C(C(N(C(CC)CC)C%15=O)=O)C%16=C%15C=C%13C%12=C%14%16)C3=C58)C(N6CC(CCCC)CC)=CC1=C42,1309.66,5.4,3.1,2.3,CC(SC1=C2C3=CC=C(CC(CC)CCCC)S3)=CC1=C(C4=CC=C(CC(CC)CCCC)S4)C5=C2C=C(C6=CC=C(C7=C(F)C(F)=C(C8=CC=C(C)S8)C9=C7N=C(C%10=CC(F)=C(CC(CC)CCCC)S%10)C(C%11=CC(F)=C(CC(CC)CCCC)S%11)=N9)S6)S5,83.8,52.4,1.6
896,408,4.68,4.77,8.33,0.55,1.03,5.9,3.7,2.2,O=C(N(C(CC)CC)C1=O)C2=CC=C3C4=C(C5=C6C=C(C(N(C(CC)CC)C7=O)=O)C8=C7C=C(C9=CC%10=C%11C(C%12=C(N%13CC(CC)CCCC)C=C%11C(N(C(CC)CC)C%10=O)=O)=C9C%14=CC=C(C(N(C(CC)CC)C%15=O)=O)C%16=C%15C=C%13C%12=C%14%16)C3=C58)C(N6CC(CCCC)CC)=CC1=C42,1309.66,5.4,3.1,2.3,CC(SC1=C2C3=CC=C(CC(CC)CCCC)S3)=CC1=C(C4=CC=C(CC(CC)CCCC)S4)C5=C2C=C(C6=CC=C(C7=C(F)C(F)=C(C8=CC=C(C)S8)C9=C7N=C(C%10=C(F)C(F)=C(CC(CC)CCCC)S%10)C(C%11=C(F)C(F)=C(CC(CC)CCCC)S%11)=N9)S6)S5,83.8,52.4,1.6
897,408,4.47,3.93,6.96,0.54,1.05,5.9,3.7,2.2,O=C(N(C(CC)CC)C1=O)C2=CC=C3C4=C(C5=C6C=C(C(N(C(CC)CC)C7=O)=O)C8=C7C=C(C9=CC%10=C%11C(C%12=C(N%13CC(CC)CCCC)C=C%11C(N(C(CC)CC)C%10=O)=O)=C9C%14=CC=C(C(N(C(CC)CC)C%15=O)=O)C%16=C%15C=C%13C%12=C%14%16)C3=C58)C(N6CC(CCCC)CC)=CC1=C42,1309.66,5.4,3.1,2.3,CC(SC1=C2C3=CC=C(CC(CC)CCCC)S3)=CC1=C(C4=CC=C(CC(CC)CCCC)S4)C5=C2C=C(C6=CC=C(C7=C(F)C(F)=C(C8=CC=C(C)S8)C9=C7N=C(C%10=CC(F)=C(CC(CC)CCCC)C(F)=C%10)C(C%11=CC(F)=C(CC(CC)CCCC)C(F)=C%11)=N9)S6)S5,83.8,52.4,1.6
898,408,5.74,5.38,9.02,0.58,1.04,5.9,3.7,2.2,O=C(N(C(CC)CC)C1=O)C2=CC=C3C4=C(C5=C6C=C(C(N(C(CC)CC)C7=O)=O)C8=C7C=C(C9=CC%10=C%11C(C%12=C(N%13CC(CC)CCCC)C=C%11C(N(C(CC)CC)C%10=O)=O)=C9C%14=CC=C(C(N(C(CC)CC)C%15=O)=O)C%16=C%15C=C%13C%12=C%14%16)C3=C58)C(N6CC(CCCC)CC)=CC1=C42,1309.66,5.4,3.1,2.3,CC(SC1=C2C3=CC=C(CC(CC)CCCC)S3)=CC1=C(C4=CC=C(CC(CC)CCCC)S4)C5=C2C=C(C6=CC=C(C7=C(F)C(F)=C(C8=CC=C(C)S8)C9=C7N=C(C%10=CC(F)=C(OCC(CC)CCCC)C(F)=C%10)C(C%11=CC(F)=C(OCC(CC)CCCC)C(F)=C%11)=N9)S6)S5,83.8,52.4,1.6
899,409,10.96,10.45,19.18,0.704,0.81,5.49,3.89,1.6,CCCCCCC(C=C1)=CC=C1C2(C3=CC=C(CCCCCC)C=C3)C4=CC5=C(C(C6=C5SC7=C6SC(/C=C8C(C(C=C(F)C(F)=C9)=C9C\\8=C(C#N)\\C#N)=O)=C7)(C%10=CC=C(CCCCCC)C=C%10)C%11=CC=C(CCCCCC)C=C%11)C=C4C%12=C2C(SC(/C=C%13C(C(C=C(F)C(F)=C%14)=C%14C\\%13=C(C#N)/C#N)=O)=C%15)=C%15S%12,1499.92,5.2,2.93,2.27,CC(SC1=C2C3=CC=C(CC(CC)CCCC)S3)=CC1=C(C4=CC=C(CC(CC)CCCC)S4)C5=C2C=C(C6=CC7=C(C(SC(C)=C8)=C8C(N7CC(CCCCCCCC)CCCCCCCCCC)=O)S6)S5,50,25,2
900,409,10.04,9.66,19.3,0.628,0.83,5.29,3.9,1.39,O=C1C(C=C(F)C(F)=C2)=C2C(/C1=C/C3=CC(SC4=C5C(C6=CC=C(CCCCCC)C=C6)(C7=CC=C(CCCCCC)C=C7)C8=C4SC9=C8C=C(SC%10=C%11C(C%12=CC=C(CCCCCC)C=C%12)(C%13=CC=C(CCCCCC)C=C%13)C%14=C%10SC%15=C%14SC(/C=C%16/C(C%17=C(C=C(F)C(F)=C%17)C%16=O)=C(C#N)\\C#N)=C%15)C%11=C9)=C5S3)=C(C#N)/C#N,1612.08,5.2,2.93,2.27,CC(SC1=C2C3=CC=C(CC(CC)CCCC)S3)=CC1=C(C4=CC=C(CC(CC)CCCC)S4)C5=C2C=C(C6=CC7=C(C(SC(C)=C8)=C8C(N7CC(CCCCCCCC)CCCCCCCCCC)=O)S6)S5,50,25,2
901,409,6.46,6.12,16.96,0.468,0.81,5.26,3.9,1.36,CCCCCCC(C=C1)=CC=C1C2(C(C(SC(/C=C3/C(C(C=C4F)=C(C3=O)C=C4F)=C(C#N)\\C#N)=C5)=C5S6)=C6C(S7)=C(O2)C8=C7C9=C(S8)C%10=C(C(C%11=CC=C(CCCCCC)C=C%11)(O9)C%12=CC=C(CCCCCC)C=C%12)C(SC(/C=C%13C(C(C=C(F)C(F)=C%14)=C%14C\\%13=C(C#N)\\C#N)=O)=C%15)=C%15S%10)C%16=CC=C(CCCCCC)C=C%16,1594.02,5.2,2.93,2.27,CC(SC1=C2C3=CC=C(CC(CC)CCCC)S3)=CC1=C(C4=CC=C(CC(CC)CCCC)S4)C5=C2C=C(C6=CC7=C(C(SC(C)=C8)=C8C(N7CC(CCCCCCCC)CCCCCCCCCC)=O)S6)S5,50,25,2
902,410,11.92,11.75,20.33,0.696,0.84,5.59,3.92,1.67,CCCCCCC(C=C1)=CC=C1C2(C3=CC=C(CCCCCC)C=C3)C4=C(C5=CC(C6(C7=CC=C(CCCCCC)C=C7)C8=CC=C(CCCCCC)C=C8)=C(C9=C6C=C(C%10=CC(CCCCCC)=C(/C=C%11C(C(C=CC=C%12)=C%12C\\%11=C(C#N)/C#N)=O)S%10)S9)C=C52)SC(C%13=CC(CCCCCC)=C(/C=C%14C(C(C=CC=C%15)=C%15C\\%14=C(C#N)/C#N)=O)S%13)=C4,1648.36,5.23,3.42,1.81,CC(SC1=C2C3=CC=C(CC(CC)CCCC)S3)=CC1=C(C4=CC=C(CC(CC)CCCC)S4)C5=C2C=C(S5)C6=CC=C(C7=C8C(C(C9=C(CC(CC)CCCC)SC(CC(CC)CCCC)=C9C8=O)=O)=C(C%10=CC=C(C)S%10)S7)S6,117,58.5,2
903,410,13.28,12.91,19.96,0.732,0.91,5.54,3.8,1.74,CCCCCCC(C=C1)=CC=C1C2(C3=CC=C(CCCCCC)C=C3)C4=C(C5=CC(C6(C7=CC=C(CCCCCC)C=C7)C8=CC=C(CCCCCC)C=C8)=C(C9=C6C=C(C%10=CC(OCCCCCC)=C(/C=C%11C(C(C=CC=C%12)=C%12C\\%11=C(C#N)/C#N)=O)S%10)S9)C=C52)SC(C%13=CC(OCCCCCC)=C(/C=C%14C(C(C=CC=C%15)=C%15C\\%14=C(C#N)/C#N)=O)S%13)=C4,1680.35,5.23,3.42,1.81,CC(SC1=C2C3=CC=C(CC(CC)CCCC)S3)=CC1=C(C4=CC=C(CC(CC)CCCC)S4)C5=C2C=C(S5)C6=CC=C(C7=C8C(C(C9=C(CC(CC)CCCC)SC(CC(CC)CCCC)=C9C8=O)=O)=C(C%10=CC=C(C)S%10)S7)S6,117,58.5,2
904,410,10.6,10.34,19.04,0.657,0.85,5.57,3.9,1.67,CCCCCCC(C=C1)=CC=C1C2(C3=CC=C(CCCCCC)C=C3)C4=C(C5=CC(C6(C7=CC=C(CCCCCC)C=C7)C8=CC=C(CCCCCC)C=C8)=C(C9=C6C=C(C%10=CC(SCCCCCC)=C(/C=C%11C(C(C=CC=C%12)=C%12C\\%11=C(C#N)/C#N)=O)S%10)S9)C=C52)SC(C%13=CC(SCCCCCC)=C(/C=C%14C(C(C=CC=C%15)=C%15C\\%14=C(C#N)/C#N)=O)S%13)=C4,1712.48,5.23,3.42,1.81,CC(SC1=C2C3=CC=C(CC(CC)CCCC)S3)=CC1=C(C4=CC=C(CC(CC)CCCC)S4)C5=C2C=C(S5)C6=CC=C(C7=C8C(C(C9=C(CC(CC)CCCC)SC(CC(CC)CCCC)=C9C8=O)=O)=C(C%10=CC=C(C)S%10)S7)S6,117,58.5,2
905,411,12.88,12.64,20.6,0.75,0.833,5.71,4.15,1.56,CCCCCCC(C=C1)=CC=C1C2(C3=CC=C(CCCCCC)C=C3)C4=CC5=C(C(C6=C5SC7=C6SC(/C=C8C(C(C=C(F)C(F)=C9)=C9C\\8=C(C#N)\\C#N)=O)=C7)(C%10=CC=C(CCCCCC)C=C%10)C%11=CC=C(CCCCCC)C=C%11)C=C4C%12=C2C(SC(/C=C%13C(C(C=C(F)C(F)=C%14)=C%14C\\%13=C(C#N)/C#N)=O)=C%15)=C%15S%12,1499.92,5.54,3.65,1.89,CC(SC1=C2C3=CC(F)=C(CC(CC)CCCC)S3)=CC1=C(C4=CC(F)=C(CC(CC)CCCC)S4)C5=C2C=C(S5)C6=CC=C(C7=C8C(C(C9=C(CC(CC)CCCC)SC(CC(CC)CCCC)=C9C8=O)=O)=C(C%10=CC=C(C)S%10)S7)S6,38.6,19.3,2
906,411,15.45,15.2,25.05,0.72,0.857,5.62,4.11,1.51,O=C(C(C=C(F)C(F)=C1)=C1C/2=C(C#N)/C#N)C2=C/C3=C(CCCCCCCCCCC)C(SC4=C5N(CC(CC)CCCC)C6=C4C7=NSN=C7C8=C6N(CC(CC)CCCC)C9=C8SC%10=C9SC(/C=C%11/C(C%12=C(C%11=O)C=C(F)C(F)=C%12)=C(C#N)\\C#N)=C%10CCCCCCCCCCC)=C5S3,1451.94,5.54,3.65,1.89,CC(SC1=C2C3=CC(F)=C(CC(CC)CCCC)S3)=CC1=C(C4=CC(F)=C(CC(CC)CCCC)S4)C5=C2C=C(S5)C6=CC=C(C7=C8C(C(C9=C(CC(CC)CCCC)SC(CC(CC)CCCC)=C9C8=O)=O)=C(C%10=CC=C(C)S%10)S7)S6,38.6,19.3,2
907,413,15.75,15.7,24.89,0.744,0.845,5.7,4.1,1.6,O=C(C(C=C(F)C(F)=C1)=C1C/2=C(C#N)/C#N)C2=C/C3=C(CCCCCCCCCCC)C(SC4=C5N(CC(CC)CCCC)C6=C4C7=NSN=C7C8=C6N(CC(CC)CCCC)C9=C8SC%10=C9SC(/C=C%11/C(C%12=C(C%11=O)C=C(F)C(F)=C%12)=C(C#N)\\C#N)=C%10CCCCCCCCCCC)=C5S3,1451.94,5.5,3.56,1.94,CC(SC1=C2C3=CC(F)=C(CC(CC)CCCC)S3)=CC1=C(C4=CC(F)=C(CC(CC)CCCC)S4)C5=C2C=C(S5)C6=CC=C(C7=C8C(C(C9=C(CC(CC)CCCC)SC(CC(CC)CCCC)=C9C8=O)=O)=C(C%10=CC=C(C)S%10)S7)S6,38.6,19.3,2
908,414,15.3,14.9,24.8,0.741,0.834,5.65,4.1,1.55,O=C(C(C=C(F)C(F)=C1)=C1C/2=C(C#N)/C#N)C2=C/C3=C(CCCCCCCCCCC)C(SC4=C5N(CC(CC)CCCC)C6=C4C7=NSN=C7C8=C6N(CC(CC)CCCC)C9=C8SC%10=C9SC(/C=C%11/C(C%12=C(C%11=O)C=C(F)C(F)=C%12)=C(C#N)\\C#N)=C%10CCCCCCCCCCC)=C5S3,1451.94,5.54,3.65,1.89,CC(SC1=C2C3=CC(F)=C(CC(CC)CCCC)S3)=CC1=C(C4=CC(F)=C(CC(CC)CCCC)S4)C5=C2C=C(S5)C6=CC=C(C7=C8C(C(C9=C(CC(CC)CCCC)SC(CC(CC)CCCC)=C9C8=O)=O)=C(C%10=CC=C(C)S%10)S7)S6,38.6,19.3,2
909,415,15.3,14.9,24.6,0.74,0.841,5.68,4.06,1.62,O=C(C(C=C(F)C(F)=C1)=C1C/2=C(C#N)/C#N)C2=C/C3=C(CCCCCCCCCCC)C(SC4=C5N(CC(CC)CCCC)C6=C4C7=NSN=C7C8=C6N(CC(CC)CCCC)C9=C8SC%10=C9SC(/C=C%11/C(C%12=C(C%11=O)C=C(F)C(F)=C%12)=C(C#N)\\C#N)=C%10CCCCCCCCCCC)=C5S3,1451.94,5.45,3.64,1.81,CC(SC1=C2C3=CC(F)=C(CC(CC)CCCC)S3)=CC1=C(C4=CC(F)=C(CC(CC)CCCC)S4)C5=C2C=C(S5)C6=CC=C(C7=C8C(C(C9=C(CC(CC)CCCC)SC(CC(CC)CCCC)=C9C8=O)=O)=C(C%10=CC=C(C)S%10)S7)S6,73.8,29.5,2.5
910,415,16.4,15.9,25.3,0.76,0.855,5.68,4.06,1.62,O=C(C(C=C(F)C(F)=C1)=C1C/2=C(C#N)/C#N)C2=C/C3=C(CCCCCCCCCCC)C(SC4=C5N(CC(CCCC)CCCCCC)C6=C4C7=NSN=C7C8=C6N(CC(CCCC)CCCCCC)C9=C8SC%10=C9SC(/C=C%11/C(C%12=C(C%11=O)C=C(F)C(F)=C%12)=C(C#N)\\C#N)=C%10CCCCCCCCCCC)=C5S3,1564.15,5.45,3.64,1.81,CC(SC1=C2C3=CC(F)=C(CC(CC)CCCC)S3)=CC1=C(C4=CC(F)=C(CC(CC)CCCC)S4)C5=C2C=C(S5)C6=CC=C(C7=C8C(C(C9=C(CC(CC)CCCC)SC(CC(CC)CCCC)=C9C8=O)=O)=C(C%10=CC=C(C)S%10)S7)S6,73.8,29.5,2.5
911,416,9.9,9.5,15.5,0.6,1.02,5.56,3.92,1.64,O=C(/C(S1)=C/C(C2=NSN=C32)=CC=C3C(S4)=CC5=C4C6=CC(C(CCCCCCCC)(CCCCCCCC)C7=C8SC(C9=CC=C(/C=C%10SC(N(CC)C\\%10=O)=S)C%11=NSN=C9%11)=C7)=C8C=C6C5(CCCCCCCC)CCCCCCCC)N(CC)C1=S,1326.02,5.22,3.63,1.59,O=C(OCC(CC)CCCC)C1=C(F)C2=C(C)SC(C3=CC4=C(C(C5=CC=C(CC(CC)CCCC)S5)=C(C=C(C)S6)C6=C4C7=CC=C(CC(CC)CCCC)S7)S3)=C2S1,124,72.9,1.7
912,416,11.1,10.5,19.8,0.73,0.72,5.7,4.18,1.52,CCCCCCCCC1(CCCCCCCC)C2=CC3=C(C(CCCCCCCC)(CCCCCCCC)C4=C3SC(C5=CC=C(/C=C(C#N)\\C#N)C6=NSN=C56)=C4)C=C2C7=C1C=C(C8=CC=C(/C=C(C#N)\\C#N)C9=NSN=C89)S7,1135.67,5.22,3.63,1.59,O=C(OCC(CC)CCCC)C1=C(F)C2=C(C)SC(C3=CC4=C(C(C5=CC=C(CC(CC)CCCC)S5)=C(C=C(C)S6)C6=C4C7=CC=C(CC(CC)CCCC)S7)S3)=C2S1,124,72.9,1.7
913,417,3.7,3.52,7.4,0.592,0.844,5.62,3.96,1.66,CCCCCCC(C=C1)=CC=C1C2(C3=CC=C(CCCCCC)C=C3)C4=CC5=C(C(C6=C5SC7=C6SC(/C=C8C(C(C=CC=C9)=C9C\\8=C(C#N)\\C#N)=O)=C7)(C%10=CC=C(CCCCCC)C=C%10)C%11=CC=C(CCCCCC)C=C%11)C=C4C%12=C2C(SC(/C=C%13C(C(C=CC=C%14)=C%14C\\%13=C(C#N)/C#N)=O)=C%15)=C%15S%12,1427.96,5.22,3.65,1.57,CC1=CC2=C(S1)C(C(S3)=CC=C3CC(CCCC)CC)=C4C(SC(C(S5)=CC=C5C(N6CC(CCCCCC)CCCC)=C7C(C6=O)=C(C8=CC=C(C)S8)N(CC(CCCC)CCCCCC)C7=O)=C4)=C2C(S9)=CC=C9CC(CCCC)CC,280,101,2.77
914,417,8.14,8,18.5,0.648,0.679,5.43,4.19,1.24,CCCCCCC(C=C1)=CC=C1C(C2=C3SC(C4=C(OCC(CC)CCCC)C=C(/C=C5C(C(C=C(F)C(F)=C6)=C6C\\5=C(C#N)\\C#N)=O)S4)=C2)(C7=CC=C(CCCCCC)C=C7)C8=C3C=C(C(C9=C%10SC(C(S%11)=C(C=C%11/C=C%12/C(C(C=C%13F)=C(C%12=O)C=C%13F)=C(C#N)/C#N)OCC(CCCC)CC)=C9)(C%14=CC=C(CCCCCC)C=C%14)C%15=CC=C(CCCCCC)C=C%15)C%10=C8,1808.42,5.22,3.65,1.57,CC1=CC2=C(S1)C(C(S3)=CC=C3CC(CCCC)CC)=C4C(SC(C(S5)=CC=C5C(N6CC(CCCCCC)CCCC)=C7C(C6=O)=C(C8=CC=C(C)S8)N(CC(CCCC)CCCCCC)C7=O)=C4)=C2C(S9)=CC=C9CC(CCCC)CC,280,101,2.77
915,418,12.1,11.8,21.3,0.669,0.85,5.41,3.97,1.44,O=C1C(C=C(F)C(F)=C2)=C2C(/C1=C/C3=CC(N(CCCCCCCC)C4=C5SC6=C4C(C7=CC(OCCCCCC)=CC=C7)(C8=CC=CC(OCCCCCC)=C8)C9=C6C=C(C(C%10=CC(OCCCCCC)=CC=C%10)(C%11=CC=CC(OCCCCCC)=C%11)C%12=C%13SC%14=C%12N(CCCCCCCC)C%15=C%14SC(/C=C%16/C(C%17=C(C=C(F)C(F)=C%17)C%16=O)=C(C#N)\\C#N)=C%15)C%13=C9)=C5S3)=C(C#N)/C#N,1866.42,5.33,3.29,2.04,CC(SC1=C2C3=CC=C(CC(CC)CCCC)S3)=CC1=C(C4=CC=C(CC(CC)CCCC)S4)C5=C2C=C(S5)C6=CC=C(C7=C8C(C(C9=C(CC(CC)CCCC)SC(CC(CC)CCCC)=C9C8=O)=O)=C(C%10=CC=C(C)S%10)S7)S6,117,58.5,2
916,418,10.6,10.4,19,0.661,0.846,5.38,4,1.38,O=C1C(C=C(F)C(F)=C2)=C2C(/C1=C/C3=CC(N(CCCCCCCC)C4=C5SC6=C4C(C7=CC=C(OCCCCCC)C=C7)(C8=CC=C(OCCCCCC)C=C8)C9=C6C=C(C(C%10=CC=C(OCCCCCC)C=C%10)(C%11=CC=C(OCCCCCC)C=C%11)C%12=C%13SC%14=C%12N(CCCCCCCC)C%15=C%14SC(/C=C%16/C(C%17=C(C=C(F)C(F)=C%17)C%16=O)=C(C#N)\\C#N)=C%15)C%13=C9)=C5S3)=C(C#N)/C#N,1866.42,5.33,3.29,2.04,CC(SC1=C2C3=CC=C(CC(CC)CCCC)S3)=CC1=C(C4=CC=C(CC(CC)CCCC)S4)C5=C2C=C(S5)C6=CC=C(C7=C8C(C(C9=C(CC(CC)CCCC)SC(CC(CC)CCCC)=C9C8=O)=O)=C(C%10=CC=C(C)S%10)S7)S6,117,58.5,2
917,418,9.71,9.64,18.4,0.632,0.835,5.42,3.94,1.48,O=C1C(C=C(F)C(F)=C2)=C2C(/C1=C/C3=CC(N(CCCCCCCC)C4=C5SC6=C4C(C7=CC=C(CCCCCC)C=C7)(C8=CC=C(CCCCCC)C=C8)C9=C6C=C(C(C%10=CC=C(CCCCCC)C=C%10)(C%11=CC=C(CCCCCC)C=C%11)C%12=C%13SC%14=C%12N(CCCCCCCC)C%15=C%14SC(/C=C%16/C(C%17=C(C=C(F)C(F)=C%17)C%16=O)=C(C#N)\\C#N)=C%15)C%13=C9)=C5S3)=C(C#N)/C#N,1802.42,5.33,3.29,2.04,CC(SC1=C2C3=CC=C(CC(CC)CCCC)S3)=CC1=C(C4=CC=C(CC(CC)CCCC)S4)C5=C2C=C(S5)C6=CC=C(C7=C8C(C(C9=C(CC(CC)CCCC)SC(CC(CC)CCCC)=C9C8=O)=O)=C(C%10=CC=C(C)S%10)S7)S6,117,58.5,2
918,419,10.22,9.56,15.17,0.751,0.89,5.7,3.93,1.77,O=C1C2=C(C(/C1=C/C3=CC4=C(C5=CC(C6(CCCCC7=CC=CC=C7)CCCCC8=CC=CC=C8)=C(C9=C6C=C(/C=C%10/C(C%11=C(C%10=O)C=CC=C%11)=C(C#N)/C#N)S9)C=C5C4(CCCCC%12=CC=CC=C%12)CCCCC%13=CC=CC=C%13)S3)=C(C#N)\\C#N)C=CC=C2,1203.58,5.34,3.4,1.94,CC(S1)=CC=C1C(C2=NN(CC(CCCCCCCC)CCCCCC)N=C23)=C(F)C(F)=C3C4=CC=C(C5=CC6=C(C(C7=CC=C(SCC(CCCCCC)CCCCCCCC)S7)=C8C=C(SC8=C6C9=CC=C(SCC(CCCCCC)CCCCCCCC)S9)C)S5)S4,50,25,2
919,419,8.15,7.84,15.47,0.623,0.84,5.45,3.94,1.51,O=C1C2=C(C(/C1=C/C3=CC(SC(C4=C5C(S6)=C(S4)C7=C6C(SC8=C9SC(/C=C%10/C(C%11=C(C%10=O)C=CC=C%11)=C(C#N)\\C#N)=C8)=C9C(C(C=C%12)=CC=C%12CCCCCC)7C(C=C%13)=CC=C%13CCCCCC)=C%14C5(C(C=C%15)=CC=C%15CCCCCC)C(C=C%16)=CC=C%16CCCCCC)=C%14S3)=C(C#N)\\C#N)C=CC=C2,1490.06,5.34,3.4,1.94,CC(S1)=CC=C1C(C2=NN(CC(CCCCCCCC)CCCCCC)N=C23)=C(F)C(F)=C3C4=CC=C(C5=CC6=C(C(C7=CC=C(SCC(CCCCCC)CCCCCCCC)S7)=C8C=C(SC8=C6C9=CC=C(SCC(CCCCCC)CCCCCCCC)S9)C)S5)S4,50,25,2
920,420,11.5,11,24.9,0.56,0.78,5.62,3.98,1.64,CCCCCCCCC(C1=C2SC3=C1SC(/C=C4C(C(C=CC=C5)=C5C\\4=C(C#N)\\C#N)=O)=C3)(CCCCCCCC)C6=C2SC7=C6SC(/C=C8/C(C9=C(C8=O)C=CC=C9)=C(C#N)/C#N)=C7,923.24,5.47,3.46,2.01,CC(SC1=C2C3=CC=C(CC(CC)CCCC)S3)=CC1=C(C4=CC=C(CC(CC)CCCC)S4)C5=C2C=C(C6=C(F)C=C(C7=C8C(C(C9=C(CC(CC)CCCC)SC(CC(CC)CCCC)=C9C8=O)=O)=C(C%10=CC(F)=C(C)S%10)S7)S6)S5,67.6,26,2.6
921,421,2.38,2.23,6.24,0.378,1.01,5.63,3.54,2.09,CCCCCCC(C=C1)=CC=C1C2(C3=CC=C(CCCCCC)C=C3)C4=C(C=C(N5CCCCCCCC)C(C6=CC(C(C(C=C7)=CC=C7CCCCCC)(C8=C9SC(/C=C%10/C(C%11=C(C%10=O)C=CC=C%11)=C(C#N)/C#N)=C8)C(C=C%12)=CC=C%12CCCCCC)=C9C=C65)=C4)C%13=C2C=C(/C=C%14C(C(C=CC=C%15)=C%15C\\%14=C(C#N)\\C#N)=O)S%13,1517.11,5.35,3.4,1.95,CCC[Si](CCC)(C1=CC=C(C(C2=C3C=C(C4=CC=C(C5=C(F)C(F)=C(C6=CC=C(C)S6)C7=NN(CC(CCCCCC)CCCCCCCC)N=C57)S4)S2)=C8C(SC(C)=C8)=C3C9=CC=C([Si](CCC)(CCC)CCC)S9)S1)CCC,47,23.5,2
922,421,5.51,5.24,12.3,0.435,1.03,5.63,3.57,2.06,CCCCCCC(C=C1)=CC=C1C2(C3=CC=C(CCCCCC)C=C3)C4=C(C=C(N5CC(CCCCCC)CCCCCCCC)C(C6=CC(C(C(C=C7)=CC=C7CCCCCC)(C8=C9SC(/C=C%10/C(C%11=C(C%10=O)C=CC=C%11)=C(C#N)/C#N)=C8)C(C=C%12)=CC=C%12CCCCCC)=C9C=C65)=C4)C%13=C2C=C(/C=C%14C(C(C=CC=C%15)=C%15C\\%14=C(C#N)\\C#N)=O)S%13,1629.32,5.35,3.4,1.95,CCC[Si](CCC)(C1=CC=C(C(C2=C3C=C(C4=CC=C(C5=C(F)C(F)=C(C6=CC=C(C)S6)C7=NN(CC(CCCCCC)CCCCCCCC)N=C57)S4)S2)=C8C(SC(C)=C8)=C3C9=CC=C([Si](CCC)(CCC)CCC)S9)S1)CCC,47,23.5,2
923,421,11.18,11.1,18.62,0.667,0.9,5.95,3.99,1.96,CCCCCCC(C=C1)=CC=C1C2(C3=CC=C(CCCCCC)C=C3)C4=C(C=C(N5CC(CCCCCC)CCCCCCCC)C(C6=CC(C(C(C=C7)=CC=C7CCCCCC)(C8=C9SC(/C=C%10/C(C%11=C(C%10=O)C=C(F)C(F)=C%11)=C(C#N)/C#N)=C8)C(C=C%12)=CC=C%12CCCCCC)=C9C=C65)=C4)C%13=C2C=C(/C=C%14C(C(C=C(F)C(F)=C%15)=C%15C\\%14=C(C#N)\\C#N)=O)S%13,1701.28,5.35,3.4,1.95,CCC[Si](CCC)(C1=CC=C(C(C2=C3C=C(C4=CC=C(C5=C(F)C(F)=C(C6=CC=C(C)S6)C7=NN(CC(CCCCCC)CCCCCCCC)N=C57)S4)S2)=C8C(SC(C)=C8)=C3C9=CC=C([Si](CCC)(CCC)CCC)S9)S1)CCC,47,23.5,2
924,422,10.8,10.5,16.1,0.63,1.04,5.45,3.85,1.6,CCCCCCCCC1(CCCCCCCC)C2=CC3=C(C(C4=C3SC5=C4SC(/C=C6C(C(SC=C7)=C7C\\6=C(C#N)\\C#N)=O)=C5)(CCCCCCCC)CCCCCCCC)C=C2C8=C1C(SC(/C=C9C(C(SC=C%10)=C%10C\\9=C(C#N)/C#N)=O)=C%11)=C%11S8,1247.82,5.4,3.64,1.76,CC(SC1=C2C3=CC(F)=C(CC(CC)CCCC)S3)=CC1=C(C4=CC(F)=C(CC(CC)CCCC)S4)C5=C2C=C(S5)C6=CC=C(C7=C8C(C(C9=C(CC(CC)CCCC)SC(CC(CC)CCCC)=C9C8=O)=O)=C(C%10=CC=C(C)S%10)S7)S6,38.6,19.3,2
925,422,12.7,12.4,17.9,0.73,0.95,5.5,3.93,1.57,CCCCCCCCC1(CCCCCCCC)C2=CC3=C(C(C4=C3SC5=C4SC(/C=C6C(C(SC(Cl)=C7)=C7C\\6=C(C#N)\\C#N)=O)=C5)(CCCCCCCC)CCCCCCCC)C=C2C8=C1C(SC(/C=C9C(C(SC(Cl)=C%10)=C%10C\\9=C(C#N)/C#N)=O)=C%11)=C%11S8,1316.71,5.4,3.64,1.76,CC(SC1=C2C3=CC(F)=C(CC(CC)CCCC)S3)=CC1=C(C4=CC(F)=C(CC(CC)CCCC)S4)C5=C2C=C(S5)C6=CC=C(C7=C8C(C(C9=C(CC(CC)CCCC)SC(CC(CC)CCCC)=C9C8=O)=O)=C(C%10=CC=C(C)S%10)S7)S6,38.6,19.3,2
926,423,6.63,6.46,9.89,0.59,1.14,6.07,3.69,2.38,O=C(N(C(CCCCC)CCCCC)C1=O)C2=CC=C3C4=C(C5=C(C6=C7SC(C6=C8C9=CC(Cl)=C(CC(CC)CCC)S9)=C(C%10=CC(Cl)=C(CC(CC)CCCC)S%10)C%11=C8SC%12=C%11C%13=CC(C(N(C%14=O)C(CCCCC)CCCCC)=O)=C%15C%14=CC=C%16C(C=C%17)=C%18C%19=C%17C(N(C(C%19=CC%12=C%18C%13=C%16%15)=O)C(CCCCC)CCCCC)=O)C=C(C(N(C(CCCCC)CCCCC)C%20=O)=O)C%21=C%20C=CC3=C5%21)C7=CC1=C42,2023.64,5.76,3.58,2.18,CC(SC1=C2C3=CC(Cl)=C(CC(CC)CCCC)S3)=CC1=C(C4=CC(Cl)=C(CC(CC)CCCC)S4)C5=C2C=C(C6=CC=C(C7=C8C(C(C9=C(CC(CC)CCCC)SC(CC(CC)CCCC)=C9C8=O)=O)=C(C%10=CC=C(C)S%10)S7)S6)S5,76.3,50.4,1.51
927,423,5.82,5.49,9.75,0.54,1.1,5.88,3.65,2.23,O=C(N(C(CCCCC)CCCCC)C1=O)C2=CC=C3C4=C(C5=C(C6=C7SC(C6=C8C9=CC(Cl)=C(SCC(CC)CCC)S9)=C(C%10=CC(Cl)=C(SCC(CC)CCCC)S%10)C%11=C8SC%12=C%11C%13=CC(C(N(C%14=O)C(CCCCC)CCCCC)=O)=C%15C%14=CC=C%16C(C=C%17)=C%18C%19=C%17C(N(C(C%19=CC%12=C%18C%13=C%16%15)=O)C(CCCCC)CCCCC)=O)C=C(C(N(C(CCCCC)CCCCC)C%20=O)=O)C%21=C%20C=CC3=C5%21)C7=CC1=C42,2087.76,5.82,3.64,2.18,CC(SC1=C2C3=CC(Cl)=C(SCC(CC)CCCC)S3)=CC1=C(C4=CC(Cl)=C(SCC(CC)CCCC)S4)C5=C2C=C(C6=CC=C(C7=C8C(C(C9=C(CC(CC)CCCC)SC(CC(CC)CCCC)=C9C8=O)=O)=C(C%10=CC=C(C)S%10)S7)S6)S5,102.8,59.5,1.73
928,424,10.51,10.39,17.61,0.618,0.954,5.58,3.98,1.6,CCCCCCC(C=C1)=CC=C1C2(C3=CC=C(CCCCCC)C=C3)C4=CC5=C(C(C6=C5SC7=C6SC(/C=C8C(C(C=CC(C)=C9)=C9C\\8=C(C#N)\\C#N)=O)=C7)(C%10=CC=C(CCCCCC)C=C%10)C%11=CC=C(CCCCCC)C=C%11)C=C4C%12=C2C(SC(/C=C%13C(C(C=CC(C)=C%14)=C%14C\\%13=C(C#N)/C#N)=O)=C%15)=C%15S%12,1456.01,5.48,3.52,1.96,CC(SC1=C2C3=CC=C(CC(CC)CCCC)S3)=CC1=C(C4=CC=C(CC(CC)CCCC)S4)C5=C2C=C(C6=CN=C(C7=C8SC(C(OCC(CCCCCCCC)CCCCCCCCCC)=O)=CC8=C(C9=NC=C(C)S9)S7)S6)S5,50,25,2
929,425,5.45,5.38,11.64,0.52,0.9,5.52,3.87,1.65,O=C(C(C=C(F)C(F)=C1)=C1C/2=C(C#N)/C#N)C2=C/C3=CC(CC(CC)CCCC)=C(C4=CC(C=C(C(C5=CC(SC(C6=C(CC(CCCC)CC)C=C(/C=C7C(C(C=C(F)C(F)=C8)=C8C\\7=C(C#N)\\C#N)=O)S6)=C9)=C9C=C%105)=C%11)C%10(CCCCCCCC)CCCCCCCC)=C%11S4)S3,1371.83,5.36,3.54,1.82,CC(SC1=C2C3=CC=C(CC(CC)CCCC)S3)=CC1=C(C4=CC=C(CC(CC)CCCC)S4)C5=C2C=C(S5)C6=CC=C(C7=C8C(C(C9=C(CC(CC)CCCC)SC(CC(CC)CCCC)=C9C8=O)=O)=C(C%10=CC=C(C)S%10)S7)S6,45,30,1.5
930,425,9.58,9.54,19.01,0.586,0.86,5.49,4.01,1.48,O=C(C(C=C(F)C(F)=C1)=C1C/2=C(C#N)/C#N)C2=C/C3=CC(C4(C(C=C5)=CC=C5CCCCCC)C(C=C6)=CC=C6CCCCCC)=C(C7=C4C(C=C(C(C8=CC(SC9=C%10C(C%11=CC=C(CCCCCC)C=C%11)(C%12=CC=C(CCCCCC)C=C%12)C%13=C9SC(/C=C%14C(C(C=C(F)C(F)=C%15)=C%15C\\%14=C(C#N)\\C#N)=O)=C%13)=C%10C=C%168)=C%17)C%16(CCCCCCCC)CCCCCCCC)=C%17S7)S3,1812.46,5.36,3.54,1.82,CC(SC1=C2C3=CC=C(CC(CC)CCCC)S3)=CC1=C(C4=CC=C(CC(CC)CCCC)S4)C5=C2C=C(S5)C6=CC=C(C7=C8C(C(C9=C(CC(CC)CCCC)SC(CC(CC)CCCC)=C9C8=O)=O)=C(C%10=CC=C(C)S%10)S7)S6,45,30,1.5
931,426,11.11,10.89,18.07,0.67,0.918,5.66,3.94,1.72,CCCCCCC(C=C1F)=CC=C1C2(C3=C(F)C=C(CCCCCC)C=C3)C4=CC5=C(C(C6=C5SC7=C6SC(/C=C8C(C(C=CC=C9)=C9C\\8=C(C#N)\\C#N)=O)=C7)(C%10=C(F)C=C(CCCCCC)C=C%10)C%11=C(F)C=C(CCCCCC)C=C%11)C=C4C%12=C2C(SC(/C=C%13C(C(C=CC=C%14)=C%14C\\%13=C(C#N)/C#N)=O)=C%15)=C%15S%12,1499.92,5.3,3.5,1.8,CC(SC1=C2C3=CC=C(CC(CC)CCCC)S3)=CC1=C(C4=CC=C(CC(CC)CCCC)S4)C5=C2C=C(S5)C6=CC=C(C7=C8C(C(C9=C(CC(CC)CCCC)SC(CC(CC)CCCC)=C9C8=O)=O)=C(C%10=CC=C(C)S%10)S7)S6,117,58.5,2
932,426,8.9,8.82,15.8,0.638,0.883,5.69,3.96,1.73,CCCCCCC(C=C1)=C(F)C=C1C2(C3=CC=C(CCCCCC)C(F)=C3)C4=CC5=C(C(C6=C5SC7=C6SC(/C=C8C(C(C=CC=C9)=C9C\\8=C(C#N)\\C#N)=O)=C7)(C%10=CC=C(CCCCCC)C(F)=C%10)C%11=CC=C(CCCCCC)C(F)=C%11)C=C4C%12=C2C(SC(/C=C%13C(C(C=CC=C%14)=C%14C\\%13=C(C#N)/C#N)=O)=C%15)=C%15S%12,1499.92,5.3,3.5,1.8,CC(SC1=C2C3=CC=C(CC(CC)CCCC)S3)=CC1=C(C4=CC=C(CC(CC)CCCC)S4)C5=C2C=C(S5)C6=CC=C(C7=C8C(C(C9=C(CC(CC)CCCC)SC(CC(CC)CCCC)=C9C8=O)=O)=C(C%10=CC=C(C)S%10)S7)S6,117,58.5,2
933,427,13.68,13.34,19.35,0.76,0.93,5.69,3.99,1.7,CCCCCCC(C=C1)=CC=C1C2(C3=CC=C(CCCCCC)C=C3)C4=CC5=C(C(C6=C5SC7=C6SC(/C=C8C(C(C=CC(F)=C9)=C9C\\8=C(C#N)\\C#N)=O)=C7)(C%10=CC=C(CCCCCC)C=C%10)C%11=CC=C(CCCCCC)C=C%11)C=C4C%12=C2C(SC(/C=C%13C(C(C=CC(F)=C%14)=C%14C\\%13=C(C#N)/C#N)=O)=C%15)=C%15S%12,1463.94,5.48,3.6,1.88,CC(SC1=C2C3=CC(F)=C(CC(CC)CCCC)S3)=CC1=C(C4=CC(F)=C(CC(CC)CCCC)S4)C5=C2C=C(S5)C6=CC=C(C7=C8C(C(C9=C(CC(CC)CCCC)SC(CC(CC)CCCC)=C9C8=O)=O)=C(C%10=CC=C(C)S%10)S7)S6,38.6,19.3,2
934,427,13.74,13.65,19.8,0.75,0.92,5.7,4.02,1.68,CCCCCCC(C=C1)=CC=C1C2(C3=CC=C(CCCCCC)C=C3)C4=CC5=C(C(C6=C5SC7=C6SC(/C=C8C(C(C=CC(Cl)=C9)=C9C\\8=C(C#N)\\C#N)=O)=C7)(C%10=CC=C(CCCCCC)C=C%10)C%11=CC=C(CCCCCC)C=C%11)C=C4C%12=C2C(SC(/C=C%13C(C(C=CC(Cl)=C%14)=C%14C\\%13=C(C#N)/C#N)=O)=C%15)=C%15S%12,1496.84,5.48,3.6,1.88,CC(SC1=C2C3=CC(F)=C(CC(CC)CCCC)S3)=CC1=C(C4=CC(F)=C(CC(CC)CCCC)S4)C5=C2C=C(S5)C6=CC=C(C7=C8C(C(C9=C(CC(CC)CCCC)SC(CC(CC)CCCC)=C9C8=O)=O)=C(C%10=CC=C(C)S%10)S7)S6,38.6,19.3,2
935,427,13.35,13.2,20.42,0.75,0.87,5.72,4.03,1.69,CCCCCCC(C=C1)=CC=C1C2(C3=CC=C(CCCCCC)C=C3)C4=CC5=C(C(C6=C5SC7=C6SC(/C=C8C(C(C=C(F)C(F)=C9)=C9C\\8=C(C#N)\\C#N)=O)=C7)(C%10=CC=C(CCCCCC)C=C%10)C%11=CC=C(CCCCCC)C=C%11)C=C4C%12=C2C(SC(/C=C%13C(C(C=C(F)C(F)=C%14)=C%14C\\%13=C(C#N)/C#N)=O)=C%15)=C%15S%12,1499.92,5.48,3.6,1.88,CC(SC1=C2C3=CC(F)=C(CC(CC)CCCC)S3)=CC1=C(C4=CC(F)=C(CC(CC)CCCC)S4)C5=C2C=C(S5)C6=CC=C(C7=C8C(C(C9=C(CC(CC)CCCC)SC(CC(CC)CCCC)=C9C8=O)=O)=C(C%10=CC=C(C)S%10)S7)S6,38.6,19.3,2
936,427,12.87,12.65,22.12,0.74,0.79,5.73,4.08,1.65,CCCCCCC(C=C1)=CC=C1C2(C3=CC=C(CCCCCC)C=C3)C4=CC5=C(C(C6=C5SC7=C6SC(/C=C8C(C(C=C(Cl)C(Cl)=C9)=C9C\\8=C(C#N)\\C#N)=O)=C7)(C%10=CC=C(CCCCCC)C=C%10)C%11=CC=C(CCCCCC)C=C%11)C=C4C%12=C2C(SC(/C=C%13C(C(C=C(Cl)C(Cl)=C%14)=C%14C\\%13=C(C#N)/C#N)=O)=C%15)=C%15S%12,1565.72,5.48,3.6,1.88,CC(SC1=C2C3=CC(F)=C(CC(CC)CCCC)S3)=CC1=C(C4=CC(F)=C(CC(CC)CCCC)S4)C5=C2C=C(S5)C6=CC=C(C7=C8C(C(C9=C(CC(CC)CCCC)SC(CC(CC)CCCC)=C9C8=O)=O)=C(C%10=CC=C(C)S%10)S7)S6,38.6,19.3,2
937,427,9.51,9.41,14.2,0.62,1.07,5.63,3.82,1.81,O=C(C(SC=C1)=C1C/2=C(C#N)\\C#N)C2=C/C3=CC(S4)=C(S3)C5=C4C6=CC(C(C(C=C7)=CC=C7CCCCCC)(C(C=C8)=CC=C8CCCCCC)C9=C%10SC%11=C9SC(/C=C%12C(C(SC=C%13)=C%13C\\%12=C(C#N)\\C#N)=O)=C%11)=C%10C=C6C5(C%14=CC=C(C=C%14)CCCCCC)C%15=CC=C(C=C%15)CCCCCC,1440,5.48,3.6,1.88,CC(SC1=C2C3=CC(F)=C(CC(CC)CCCC)S3)=CC1=C(C4=CC(F)=C(CC(CC)CCCC)S4)C5=C2C=C(S5)C6=CC=C(C7=C8C(C(C9=C(CC(CC)CCCC)SC(CC(CC)CCCC)=C9C8=O)=O)=C(C%10=CC=C(C)S%10)S7)S6,38.6,19.3,2
938,427,10.42,10.3,16.13,0.63,1.01,5.64,3.9,1.74,CCCCCCC(C=C1)=CC=C1C2(C3=CC=C(CCCCCC)C=C3)C4=CC5=C(C(C6=C5SC7=C6SC(/C=C8C(C(C=CC(C)=C9)=C9C\\8=C(C#N)\\C#N)=O)=C7)(C%10=CC=C(CCCCCC)C=C%10)C%11=CC=C(CCCCCC)C=C%11)C=C4C%12=C2C(SC(/C=C%13C(C(C=CC(C)=C%14)=C%14C\\%13=C(C#N)/C#N)=O)=C%15)=C%15S%12,1456.01,5.48,3.6,1.88,CC(SC1=C2C3=CC(F)=C(CC(CC)CCCC)S3)=CC1=C(C4=CC(F)=C(CC(CC)CCCC)S4)C5=C2C=C(S5)C6=CC=C(C7=C8C(C(C9=C(CC(CC)CCCC)SC(CC(CC)CCCC)=C9C8=O)=O)=C(C%10=CC=C(C)S%10)S7)S6,38.6,19.3,2
939,427,10.75,10.63,16.42,0.65,1,5.66,3.93,1.73,CCCCCCC(C=C1)=CC=C1C2(C3=CC=C(CCCCCC)C=C3)C4=CC5=C(C(C6=C5SC7=C6SC(/C=C8C(C(C=CC=C9)=C9C\\8=C(C#N)\\C#N)=O)=C7)(C%10=CC=C(CCCCCC)C=C%10)C%11=CC=C(CCCCCC)C=C%11)C=C4C%12=C2C(SC(/C=C%13C(C(C=CC=C%14)=C%14C\\%13=C(C#N)/C#N)=O)=C%15)=C%15S%12,1427.96,5.48,3.6,1.88,CC(SC1=C2C3=CC(F)=C(CC(CC)CCCC)S3)=CC1=C(C4=CC(F)=C(CC(CC)CCCC)S4)C5=C2C=C(S5)C6=CC=C(C7=C8C(C(C9=C(CC(CC)CCCC)SC(CC(CC)CCCC)=C9C8=O)=O)=C(C%10=CC=C(C)S%10)S7)S6,38.6,19.3,2
940,428,10.54,10.13,15.97,0.708,0.902,5.67,4.02,1.65,CCCCCCC(C=C1)=CC=C1C2(C3=CC=C(CCCCCC)C=C3)C4=CC5=C(C(C6=C5SC7=C6SC(/C=C8C(C(C=CC(F)=C9)=C9C\\8=C(C#N)\\C#N)=O)=C7)(C%10=CC=C(CCCCCC)C=C%10)C%11=CC=C(CCCCCC)C=C%11)C=C4C%12=C2C(SC(/C=C%13C(C(C=CC(F)=C%14)=C%14C\\%13=C(C#N)/C#N)=O)=C%15)=C%15S%12,1463.94,5.43,3.36,2.07,CC(SC1=C2C3=CC=C(CC(CCCC)CCCCCC)C=C3)=CC1=C(C4=CC=C(CC(CCCC)CCCCCC)C=C4)C5=C2C=C(C6=CC=C(C7=C8C(C(C9=C(CC(CC)CCCC)SC(CC(CC)CCCC)=C9C8=O)=O)=C(C%10=CC=C(C)S%10)S7)S6)S5,70,35,2
941,428,12.71,12.51,17.7,0.751,0.915,5.6,4,1.6,CCCCCCC(C=C1)=CC=C1C(C2=C3SC4=C2SC(/C=C5/C(C6=C(C5=O)C=CC(F)=C6)=C(C#N)/C#N)=C4)(C7=CC=C(CCCCCC)C=C7)C8=C3C=C(C(C9=C%10SC(C%11=CC=C(/C=C%12C(C(C=CC(F)=C%13)=C%13C\\%12=C(C#N)\\C#N)=O)S%11)=C9)(C%14=CC=C(CCCCCC)C=C%14)C%15=CC=C(CCCCCC)C=C%15)C%10=C8,1489.97,5.43,3.36,2.07,CC(SC1=C2C3=CC=C(CC(CCCC)CCCCCC)C=C3)=CC1=C(C4=CC=C(CC(CCCC)CCCCCC)C=C4)C5=C2C=C(C6=CC=C(C7=C8C(C(C9=C(CC(CC)CCCC)SC(CC(CC)CCCC)=C9C8=O)=O)=C(C%10=CC=C(C)S%10)S7)S6)S5,70,35,2
942,428,10.71,10.58,16.57,0.671,0.933,5.5,3.99,1.51,CCCCCCC(C=C1)=CC=C1C(C2=C3SC(C4=CC=C(/C=C5/C(C6=C(C5=O)C=CC(F)=C6)=C(C#N)/C#N)S4)=C2)(C7=CC=C(CCCCCC)C=C7)C8=C3C=C(C(C9=C%10SC(C%11=CC=C(/C=C%12C(C(C=CC(F)=C%13)=C%13C\\%12=C(C#N)\\C#N)=O)S%11)=C9)(C%14=CC=C(CCCCCC)C=C%14)C%15=CC=C(CCCCCC)C=C%15)C%10=C8,1516.01,5.43,3.36,2.07,CC(SC1=C2C3=CC=C(CC(CCCC)CCCCCC)C=C3)=CC1=C(C4=CC=C(CC(CCCC)CCCCCC)C=C4)C5=C2C=C(C6=CC=C(C7=C8C(C(C9=C(CC(CC)CCCC)SC(CC(CC)CCCC)=C9C8=O)=O)=C(C%10=CC=C(C)S%10)S7)S6)S5,70,35,2
943,429,11.2,11,23.3,0.689,0.692,5.31,4.06,1.25,O=C1C(C=C(F)C(F)=C2)=C2C(/C1=C/C3=CC4=C(S3)C(C(C5=CC=C(CCCCCC)C=C5)(C6=C7SC8=C6SC9=C8C(C(C=C%10)=CC=C%10CCCCCC)(C(C=C%11)=CC=C%11CCCCCC)C%12=C9SC%13=C%12SC%14=C%13C(C(C=C%15)=CC=C%15CCCCCC)(C(C=C%16)=CC=C%16CCCCCC)C%17=C%14SC%18=C%17SC(/C=C%19C(C%20=C(C\\%19=C(C#N)/C#N)C=C(C(F)=C%20)F)=O)=C%18)C%21=CC=C(CCCCCC)C=C%21)=C7S4)=C(C#N)/C#N,2032.75,5.2,3.6,1.6,O=C(OCC(CC)CCCC)C1=C(F)C2=C(C)SC(C3=CC4=C(C(C5=CC=C(CC(CC)CCCC)S5)=C(C=C(C)S6)C6=C4C7=CC=C(CC(CC)CCCC)S7)S3)=C2S1,124,72.9,1.7
944,429,10.3,10,20.2,0.634,0.779,5.31,3.99,1.32,O=C1C(C=C(F)C(F)=C2)=C2C(/C1=C/C3=CSC4=C3SC5=C4C(C6=CC=C(CCCCCC)C=C6)(C7=C5SC8=C7SC9=C8C(C(C=C%10)=CC=C%10CCCCCC)(C(C=C%11)=CC=C%11CCCCCC)C%12=C9SC%13=C%12SC%14=C%13C(C(C=C%15)=CC=C%15CCCCCC)(C(C=C%16)=CC=C%16CCCCCC)C%17=C%14SC%18=C%17SC(/C=C%19C(C%20=C(C\\%19=C(C#N)/C#N)C=C(C(F)=C%20)F)=O)=C%18)C%21=CC=C(CCCCCC)C=C%21)=C(C#N)/C#N,2032.75,5.2,3.6,1.6,O=C(OCC(CC)CCCC)C1=C(F)C2=C(C)SC(C3=CC4=C(C(C5=CC=C(CC(CC)CCCC)S5)=C(C=C(C)S6)C6=C4C7=CC=C(CC(CC)CCCC)S7)S3)=C2S1,124,72.9,1.7
945,430,13.1,12.8,20.6,0.759,0.835,5.71,4.15,1.56,CCCCCCC(C=C1)=CC=C1C2(C3=CC=C(CCCCCC)C=C3)C4=CC5=C(C(C6=C5SC7=C6SC(/C=C8C(C(C=C(F)C(F)=C9)=C9C\\8=C(C#N)\\C#N)=O)=C7)(C%10=CC=C(CCCCCC)C=C%10)C%11=CC=C(CCCCCC)C=C%11)C=C4C%12=C2C(SC(/C=C%13C(C(C=C(F)C(F)=C%14)=C%14C\\%13=C(C#N)/C#N)=O)=C%15)=C%15S%12,1499.92,5.54,3.61,1.93,CC(SC1=C2C3=CC(F)=C(CC(CC)CCCC)S3)=CC1=C(C4=CC(F)=C(CC(CC)CCCC)S4)C5=C2C=C(S5)C6=CC=C(C7=C8C(C(C9=C(CC(CC)CCCC)SC(CC(CC)CCCC)=C9C8=O)=O)=C(C%10=CC=C(C)S%10)S7)S6,38.6,19.3,2
946,430,13.4,13.2,20.5,0.768,0.852,5.71,4.15,1.56,CCCCCCC(C=C1)=CC=C1C2(C3=CC=C(CCCCCC)C=C3)C4=CC5=C(C(C6=C5SC7=C6SC(/C=C8C(C(C=C(F)C(F)=C9)=C9C\\8=C(C#N)\\C#N)=O)=C7)(C%10=CC=C(CCCCCC)C=C%10)C%11=CC=C(CCCCCC)C=C%11)C=C4C%12=C2C(SC(/C=C%13C(C(C=C(F)C(F)=C%14)=C%14C\\%13=C(C#N)/C#N)=O)=C%15)=C%15S%12,1499.92,5.52,3.55,1.97,CC(SC1=C2C3=CC(Cl)=C(CC(CC)CCCC)S3)=CC1=C(C4=CC(Cl)=C(CC(CC)CCCC)S4)C5=C2C=C(S5)C6=CC=C(C7=C8C(C(C9=C(CC(CC)CCCC)SC(CC(CC)CCCC)=C9C8=O)=O)=C(C%10=CC=C(C)S%10)S7)S6,44.9,25.5,1.76
947,430,15.5,15.2,24.5,0.746,0.848,5.62,4.11,1.51,O=C(C(C=C(F)C(F)=C1)=C1C/2=C(C#N)/C#N)C2=C/C3=C(CCCCCCCCCCC)C(SC4=C5N(CC(CC)CCCC)C6=C4C7=NSN=C7C8=C6N(CC(CC)CCCC)C9=C8SC%10=C9SC(/C=C%11/C(C%12=C(C%11=O)C=C(F)C(F)=C%12)=C(C#N)\\C#N)=C%10CCCCCCCCCCC)=C5S3,1451.94,5.54,3.61,1.93,CC(SC1=C2C3=CC(F)=C(CC(CC)CCCC)S3)=CC1=C(C4=CC(F)=C(CC(CC)CCCC)S4)C5=C2C=C(S5)C6=CC=C(C7=C8C(C(C9=C(CC(CC)CCCC)SC(CC(CC)CCCC)=C9C8=O)=O)=C(C%10=CC=C(C)S%10)S7)S6,38.6,19.3,2
948,430,15.4,15.1,24.2,0.728,0.875,5.62,4.11,1.51,O=C(C(C=C(F)C(F)=C1)=C1C/2=C(C#N)/C#N)C2=C/C3=C(CCCCCCCCCCC)C(SC4=C5N(CC(CC)CCCC)C6=C4C7=NSN=C7C8=C6N(CC(CC)CCCC)C9=C8SC%10=C9SC(/C=C%11/C(C%12=C(C%11=O)C=C(F)C(F)=C%12)=C(C#N)\\C#N)=C%10CCCCCCCCCCC)=C5S3,1451.94,5.52,3.55,1.97,CC(SC1=C2C3=CC(Cl)=C(CC(CC)CCCC)S3)=CC1=C(C4=CC(Cl)=C(CC(CC)CCCC)S4)C5=C2C=C(S5)C6=CC=C(C7=C8C(C(C9=C(CC(CC)CCCC)SC(CC(CC)CCCC)=C9C8=O)=O)=C(C%10=CC=C(C)S%10)S7)S6,44.9,25.5,1.76
949,431,11.71,11.48,25.68,0.653,0.69,5.44,4.16,1.28,CCCCCCC(C=C1)=CC=C1C(C2=C3SC(C4=C(OCC(CC)CCCC)C=C(/C=C5C(C(C=C(F)C(F)=C6)=C6C\\5=C(C#N)\\C#N)=O)S4)=C2)(C7=CC=C(CCCCCC)C=C7)C8=C3C=C(C(C9=C%10SC(C(S%11)=C(C=C%11/C=C%12/C(C(C=C%13F)=C(C%12=O)C=C%13F)=C(C#N)/C#N)OCC(CCCC)CC)=C9)(C%14=CC=C(CCCCCC)C=C%14)C%15=CC=C(CCCCCC)C=C%15)C%10=C8,1808.42,5.24,3.66,1.58,O=C(OCC(CC)CCCC)C1=C(F)C2=C(C)SC(C3=CC4=C(C(C5=CC=C(CC(CC)CCCC)S5)=C(C=C(C)S6)C6=C4C7=CC=C(CC(CC)CCCC)S7)S3)=C2S1,124,72.9,1.7
