Repository: aspuru-guzik-group/Beyond-Molecular-Structure-ML-for-OPV-Materials-Devices

File: datasets/Saeki_2022_n1318/raw/Saeki.csv (part 12 of 16)
ID,Ref,PCE_max(%),PCE_ave(%),Jsc(mA/cm2),FF,Voc(V),'-HOMO_n(eV),'-LUMO_n(eV),Eg_n(eV),n(SMILES),M (g/mol),'-HOMO_p(eV),'-LUMO_p(eV),Eg_p(eV),p(SMILES),Mw (kg/mol),Mn(kg/mol),PDI
950,432,14,13.7,22.4,0.724,0.86,5.51,3.96,1.55,FC1=CC(C(C2=C/C(S3)=CC4=C3C(C=C(C(C5=CC=C(CCCCCC)C=C5)(C6=CC=C(CCCCCC)C=C6)C7=C8SC9=C7N(CCCCCCCC)C%10=C9SC(/C=C%11C(C%12=C(C\\%11=C(C#N)/C#N)C=CC(F)=C%12)=O)=C%10)C8=C%13)=C%13C4(C%14=CC=C(CCCCCC)C=C%14)C%15=CC=C(CCCCCC)C=C%15)=O)=C(C/2=C(C#N)\\C#N)C=C1,1559.11,5.33,3.29,2.04,CC(SC1=C2C3=CC=C(CC(CC)CCCC)S3)=CC1=C(C4=CC=C(CC(CC)CCCC)S4)C5=C2C=C(S5)C6=CC=C(C7=C8C(C(C9=C(CC(CC)CCCC)SC(CC(CC)CCCC)=C9C8=O)=O)=C(C%10=CC=C(C)S%10)S7)S6,117,58.5,2
951,432,11.4,11,19.7,0.662,0.874,5.46,4.04,1.42,O=C1C(C=C(F)C=C2)=C2C(/C1=C/C(S3)=CC(S4)=C3C5=C4C(C=C(C(C6=CC=C(CCCCCC)C=C6)(C7=CC=C(CCCCCC)C=C7)C8=C9SC%10=C8N(CCCCCCCC)C%11=C%10SC(/C=C%12C(C%13=C(C\\%12=C(C#N)/C#N)C=CC(F)=C%13)=O)=C%11)C9=C%14)=C%14C5(C%15=CC=C(CCCCCC)C=C%15)C%16=CC=C(CCCCCC)C=C%16)=C(C#N)/C#N,1615.19,5.33,3.29,2.04,CC(SC1=C2C3=CC=C(CC(CC)CCCC)S3)=CC1=C(C4=CC=C(CC(CC)CCCC)S4)C5=C2C=C(S5)C6=CC=C(C7=C8C(C(C9=C(CC(CC)CCCC)SC(CC(CC)CCCC)=C9C8=O)=O)=C(C%10=CC=C(C)S%10)S7)S6,117,58.5,2
952,432,12.3,12,20,0.693,0.894,5.4,4.07,1.33,FC1=CC(C(C2=C/C3=CC(SC4=C5SC6=C4C(C7=CC=C(CCCCCC)C=C7)(C8=CC=C(CCCCCC)C=C8)C9=C6C=C(C(C%10=CC=C(CCCCCC)C=C%10)(C%11=CC=C(CCCCCC)C=C%11)C%12=C%13SC%14=C%12N(CCCCCCCC)C%15=C%14SC(/C=C%16C(C%17=C(C\\%16=C(C#N)/C#N)C=CC(F)=C%17)=O)=C%15)C%13=C9)=C5S3)=O)=C(C/2=C(C#N)\\C#N)C=C1,1671.27,5.33,3.29,2.04,CC(SC1=C2C3=CC=C(CC(CC)CCCC)S3)=CC1=C(C4=CC=C(CC(CC)CCCC)S4)C5=C2C=C(S5)C6=CC=C(C7=C8C(C(C9=C(CC(CC)CCCC)SC(CC(CC)CCCC)=C9C8=O)=O)=C(C%10=CC=C(C)S%10)S7)S6,117,58.5,2
953,433,8.33,8.02,18.85,0.61,0.72,5.4,4.2,1.2,CCCCCCC(C=C1)=CC=C1C(C2=C3SC(C4=C(OCC(CC)CCCC)C=C(/C=C5C(C(C=C(F)C(F)=C6)=C6C\\5=C(C#N)\\C#N)=O)S4)=C2)(C7=CC=C(CCCCCC)C=C7)C8=C3C=C(C(C9=C%10SC(C(S%11)=C(C=C%11/C=C%12/C(C(C=C%13F)=C(C%12=O)C=C%13F)=C(C#N)/C#N)OCC(CCCC)CC)=C9)(C%14=CC=C(CCCCCC)C=C%14)C%15=CC=C(CCCCCC)C=C%15)C%10=C8,1808.42,5.2,3.6,1.6,O=C(OCC(CC)CCCC)C1=C(F)C2=C(C)SC(C3=CC4=C(C(C5=CC=C(CC(CC)CCCC)S5)=C(C=C(C)S6)C6=C4C7=CC=C(CC(CC)CCCC)S7)S3)=C2S1,124,72.9,1.7
954,433,9.26,9.16,17.13,0.62,0.87,5.6,3.9,1.7,CCCCCCC(C=C1)=CC=C1C2(C3=CC=C(CCCCCC)C=C3)C4=CC5=C(C(C6=C5SC7=C6SC(/C=C8C(C(C=CC=C9)=C9C\\8=C(C#N)\\C#N)=O)=C7)(C%10=CC=C(CCCCCC)C=C%10)C%11=CC=C(CCCCCC)C=C%11)C=C4C%12=C2C(SC(/C=C%13C(C(C=CC=C%14)=C%14C\\%13=C(C#N)/C#N)=O)=C%15)=C%15S%12,1427.96,5.3,3.5,1.8,CC(SC1=C2C3=CC=C(CC(CC)CCCC)S3)=CC1=C(C4=CC=C(CC(CC)CCCC)S4)C5=C2C=C(S5)C6=CC=C(C7=C8C(C(C9=C(CC(CC)CCCC)SC(CC(CC)CCCC)=C9C8=O)=O)=C(C%10=CC=C(C)S%10)S7)S6,117,58.5,2
955,433,8.5,8.13,20.91,0.52,0.77,5.4,4.2,1.2,CCCCCCC(C=C1)=CC=C1C(C2=C3SC(C4=C(OCC(CC)CCCC)C=C(/C=C5C(C(C=C(F)C(F)=C6)=C6C\\5=C(C#N)\\C#N)=O)S4)=C2)(C7=CC=C(CCCCCC)C=C7)C8=C3C=C(C(C9=C%10SC(C(S%11)=C(C=C%11/C=C%12/C(C(C=C%13F)=C(C%12=O)C=C%13F)=C(C#N)/C#N)OCC(CCCC)CC)=C9)(C%14=CC=C(CCCCCC)C=C%14)C%15=CC=C(CCCCCC)C=C%15)C%10=C8,1808.42,5.3,3.5,1.8,CC(SC1=C2C3=CC=C(CC(CC)CCCC)S3)=CC1=C(C4=CC=C(CC(CC)CCCC)S4)C5=C2C=C(S5)C6=CC=C(C7=C8C(C(C9=C(CC(CC)CCCC)SC(CC(CC)CCCC)=C9C8=O)=O)=C(C%10=CC=C(C)S%10)S7)S6,117,58.5,2
956,434,11.21,10.92,18.47,0.646,0.94,5.3,3.71,1.59,O=C1C2=C(C(/C1=C/C3=CC(SC(C4=C5C=C6C(SC7=C8SC(/C=C9/C(C%10=C(C9=O)C(Cl)=CC=C%10)=C(C#N)\\C#N)=C7)=C8C(C(C=C%11)=CC=C%11CCCCCC)(C6=C4)C(C=C%12)=CC=C%12CCCCCC)=C%13C5(C(C=C%14)=CC=C%14CCCCCC)C(C=C%15)=CC=C%15CCCCCC)=C%13S3)=C(C#N)\\C#N)C=CC=C2Cl,1496.84,5.5,3.6,1.9,CC(SC1=C2C3=CC(Cl)=C(CC(CC)CCCC)S3)=CC1=C(C4=CC(Cl)=C(CC(CC)CCCC)S4)C5=C2C=C(S5)C6=CC=C(C7=C8C(C(C9=C(CC(CC)CCCC)SC(CC(CC)CCCC)=C9C8=O)=O)=C(C%10=CC=C(C)S%10)S7)S6,44.9,25.5,1.76
957,434,12.23,11.98,18.91,0.735,0.88,5.29,3.77,1.52,O=C1C2=C(C(/C1=C/C3=CC(SC(C4=C5C=C6C(SC7=C8SC(/C=C9/C(C%10=C(C9=O)C=C(Cl)C(Cl)=C%10)=C(C#N)\\C#N)=C7)=C8C(C(C=C%11)=CC=C%11CCCCCC)(C6=C4)C(C=C%12)=CC=C%12CCCCCC)=C%13C5(C(C=C%14)=CC=C%14CCCCCC)C(C=C%15)=CC=C%15CCCCCC)=C%13S3)=C(C#N)\\C#N)C=CC=C2,1496.84,5.5,3.6,1.9,CC(SC1=C2C3=CC(Cl)=C(CC(CC)CCCC)S3)=CC1=C(C4=CC(Cl)=C(CC(CC)CCCC)S4)C5=C2C=C(S5)C6=CC=C(C7=C8C(C(C9=C(CC(CC)CCCC)SC(CC(CC)CCCC)=C9C8=O)=O)=C(C%10=CC=C(C)S%10)S7)S6,44.9,25.5,1.76
958,435,7.59,7.41,17.2,0.562,0.8,5.9,3.86,2.04,O=C(N1C(CCCCCC)CCCCCC)C2=C3C4=C(C=C2)C5=CC=C6C7=C(C(N(C(CCCCCC)CCCCCC)C6=O)=O)C=C(C#CC8=CC(C#CC9=CC(C(N%10C(CCCCCC)CCCCCC)=O)=C%11C(C%12=CC=C%11C%10=O)=C9C%13=CC=C%14C%15=C(C(N(C(CCCCCC)CCCCCC)C%14=O)=O)C=CC%12=C%13%15)=C%16C=CC%17=C(C#CC%18=CC(C(N%19C(CCCCCC)CCCCCC)=O)=C%20C%21=C%18C%22=CC=C%23C%24=C(C(N(C(CCCCCC)CCCCCC)C%23=O)=O)C=CC(C%21=CC=C%20C%19=O)=C%22%24)C=C(C#CC%25=CC(C(N%26C(CCCCCC)CCCCCC)=O)=C%27C%28=C%25C%29=CC=C%30C%31=C(C(N(C(CCCCCC)CCCCCC)C%30=O)=O)C=CC(C%28=CC=C%27C%26=O)=C%29%31)C%32=C%17C%16=C8C=C%32)C(C4=CC=C3C1=O)=C57,3310.5,5.22,3.66,1.56,O=C(OCC(CC)CCCC)C1=C(F)C2=C(C)SC(C3=CC4=C(C(C5=CC=C(CC(CC)CCCC)S5)=C(C=C(C)S6)C6=C4C7=CC=C(CC(CC)CCCC)S7)S3)=C2S1,124,72.9,1.7
959,436,8.89,8.74,14.39,0.644,0.96,5.64,3.86,1.78,CCCCCCC(C=C1)=CC=C1C2(C3=CC=C(CCCCCC)C=C3)C4=CC5=C(C(C6=C5SC7=C6SC(/C=C8C(C(C=CC=C9)=C9C\\8=C(C#N)\\C#N)=O)=C7)(C%10=CC=C(CCCCCC)C=C%10)C%11=CC=C(CCCCCC)C=C%11)C=C4C%12=C2C(SC(/C=C%13C(C(C=CC=C%14)=C%14C\\%13=C(C#N)/C#N)=O)=C%15)=C%15S%12,1427.96,5.47,3.6,1.87,CC(SC1=C2C3=CC=C(CC(CC)CCCC)S3)=CC1=C(C4=CC=C(CC(CC)CCCC)S4)C5=C2C=C(S5)C6=CC(CCCCCCCCCC)=C(C7=CC8=C(C9=C(C(N(CC(CCCCCC)CCCCCCCC)C8=O)=O)C=C(C%10=C(CCCCCCCCCC)C=C(C)S%10)S9)S7)S6,90.6,44,2.06
960,436,9.01,8.87,13.49,0.71,0.94,5.73,3.93,1.8,CCCCCCC(C=C1)=C(F)C=C1C2(C3=CC=C(CCCCCC)C(F)=C3)C4=CC5=C(C(C6=C5SC7=C6SC(/C=C8C(C(C=CC=C9)=C9C\\8=C(C#N)\\C#N)=O)=C7)(C%10=CC=C(CCCCCC)C(F)=C%10)C%11=CC=C(CCCCCC)C(F)=C%11)C=C4C%12=C2C(SC(/C=C%13C(C(C=CC=C%14)=C%14C\\%13=C(C#N)/C#N)=O)=C%15)=C%15S%12,1499.92,5.47,3.6,1.87,CC(SC1=C2C3=CC=C(CC(CC)CCCC)S3)=CC1=C(C4=CC=C(CC(CC)CCCC)S4)C5=C2C=C(S5)C6=CC(CCCCCCCCCC)=C(C7=CC8=C(C9=C(C(N(CC(CCCCCC)CCCCCCCC)C8=O)=O)C=C(C%10=C(CCCCCCCCCC)C=C(C)S%10)S9)S7)S6,90.6,44,2.06
961,436,9.5,9.39,14.53,0.681,0.96,5.66,3.88,1.78,CCCCCCC(C=C1F)=CC=C1C2(C3=C(F)C=C(CCCCCC)C=C3)C4=CC5=C(C(C6=C5SC7=C6SC(/C=C8C(C(C=CC=C9)=C9C\\8=C(C#N)\\C#N)=O)=C7)(C%10=C(F)C=C(CCCCCC)C=C%10)C%11=C(F)C=C(CCCCCC)C=C%11)C=C4C%12=C2C(SC(/C=C%13C(C(C=CC=C%14)=C%14C\\%13=C(C#N)/C#N)=O)=C%15)=C%15S%12,1499.92,5.47,3.6,1.87,CC(SC1=C2C3=CC=C(CC(CC)CCCC)S3)=CC1=C(C4=CC=C(CC(CC)CCCC)S4)C5=C2C=C(S5)C6=CC(CCCCCCCCCC)=C(C7=CC8=C(C9=C(C(N(CC(CCCCCC)CCCCCCCC)C8=O)=O)C=C(C%10=C(CCCCCCCCCC)C=C(C)S%10)S9)S7)S6,90.6,44,2.06
962,437,8.84,8.63,16.91,0.659,0.775,5.85,3.81,2.04,O=C(N(C(CCCCCC)CCCCCC)C1=O)C2=CC(C3=C4C5=C(C6=C7C8=CC9=C6C(C(N(C(CCCCCC)CCCCCC)C9=O)=O)=C5)C%10=C(C7=C(C%11=C8C%12=C(C%13=C%14C=CC%15=C%13C(C(N(C(CCCCCC)CCCCCC)C%15=O)=O)=C%12)C%16=C(C%14=CC=C%17C(N(C(CCCCCC)CCCCCC)C%18=O)=O)C%17=C%18C=C%16%11)C=C%19C(N(C(CCCCCC)CCCCCC)C%20=O)=O)C%19=C%20C=C%103)=C%21C%22=C(C%23=C(C%24=CC(C%25=C(C%26=C%27C(C%28=C%29C%30=CC%31=C%32C(C%33=C%34C=C%32C(N(C(CCCCCC)CCCCCC)C%31=O)=O)=C%30C%35=C%28C=C(C(N(C(CCCCCC)CCCCCC)C%36=O)=O)C%37=C%36C=C(C%38=C%34C%39=CC%40=C%41C(C%42=CC=C%41C(N(C(CCCCCC)CCCCCC)C%40=O)=O)=C%39C%43=C%38C=C(C(N(C(CCCCCC)CCCCCC)C%44=O)=O)C%45=C%44C=CC%42=C%43%45)C%33=C%35%37)=CC%46=C%26C(C(N(C(CCCCCC)CCCCCC)C%46=O)=O)=C%25)C%47=C(C%27=C%29C=C%48C(N(C(CCCCCC)CCCCCC)C%49=O)=O)C%48=C%49C=C%47)=CC(C%50=C(C%51=C%52C(C%53=C%54C%55=CC%56=C%57C(C%58=C%59C=C%57C(N(C(CCCCCC)CCCCCC)C%56=O)=O)=C%55C%60=C%53C=C(C(N(C(CCCCCC)CCCCCC)C%61=O)=O)C%62=C%61C=C(C%63=C%59C%64=CC%65=C%66C(C%67=CC=C%66C(N(C(CCCCCC)CCCCCC)C%65=O)=O)=C%64C%68=C%63C=C(C(N(C(CCCCCC)CCCCCC)C%69=O)=O)C%70=C%69C=CC%67=C%68%70)C%58=C%60%62)=CC%71=C%51C(C(N(C(CCCCCC)CCCCCC)C%71=O)=O)=C%50)C%72=C(C%52=C%54C=C%73C(N(C(CCCCCC)CCCCCC)C%74=O)=O)C%73=C%74C=C%72)=C%24)C=C(C(N(C(CCCCCC)CCCCCC)C%75=O)=O)C%76=C%75C=C4C%21=C%23%76)C=CC1=C%222,6987.51,5.12,3.6,1.52,O=C(OCC(CC)CCCC)C1=C(F)C2=C(C)SC(C3=CC4=C(C(C5=CC=C(CC(CC)CCCC)S5)=C(C=C(C)S6)C6=C4C7=CC=C(CC(CC)CCCC)S7)S3)=C2S1,124,72.9,1.7
963,437,7.93,7.69,16.4,0.619,0.759,5.79,3.82,1.97,O=C(N(C(CCCCCC)CCCCCC)C1=O)C2=CC(C3=C4C5=C(C6=C7C8=CC9=C6C(C(N(C(CCCCCC)CCCCCC)C9=O)=O)=C5)C%10=C(C7=C(C%11=C8C%12=C(C%13=C%14C=CC%15=C%13C(C(N(C(CCCCCC)CCCCCC)C%15=O)=O)=C%12)C%16=C(C%14=CC=C%17C(N(C(CCCCCC)CCCCCC)C%18=O)=O)C%17=C%18C=C%16%11)C=C%19C(N(C(CCCCCC)CCCCCC)C%20=O)=O)C%19=C%20C=C%103)=C%21C%22=C(C%23=C%24C=C(C(N(C(CCCCCC)CCCCCC)C%25=O)=O)C%26=C%25C=C4C%21=C%23%26)C(C%27=C%24C(C%28=CC%29=C%30C(C%31=C%32C=C%30C(N(C(CCCCCC)CCCCCC)C%29=O)=O)=C%28C%33=C%34C=C(C(N(C(CCCCCC)CCCCCC)C%35=O)=O)C%36=C%35C=C(C%37=C%32C%38=CC%39=C%40C(C%41=C%42C=C%40C(N(C(CCCCCC)CCCCCC)C%39=O)=O)=C%38C%43=C%37C=C(C(N(C(CCCCCC)CCCCCC)C%44=O)=O)C%45=C%44C=C(C%46=C%42C%47=CC%48=C%49C(C%50=CC=C%49C(N(C(CCCCCC)CCCCCC)C%48=O)=O)=C%47C%51=C%46C=C(C(N(C(CCCCCC)CCCCCC)C%52=O)=O)C%53=C%52C=CC%50=C%51%53)C%41=C%43%45)C%31=C%33%36)=C%34C%54=C%27C%55=C(C%56=C%57C(C%58=C%59C%60=CC%61=C%62C(C%63=C%64C=C%62C(N(C(CCCCCC)CCCCCC)C%61=O)=O)=C%60C%65=C%58C=C(C(N(C(CCCCCC)CCCCCC)C%66=O)=O)C%67=C%66C=C(C%68=C%64C%69=CC%70=C%71C(C%72=CC=C%71C(N(C(CCCCCC)CCCCCC)C%70=O)=O)=C%69C%73=C%68C=C(C(N(C(CCCCCC)CCCCCC)C%74=O)=O)C%75=C%74C=CC%72=C%73%75)C%63=C%65%67)=CC%76=C%56C(C(N(C(CCCCCC)CCCCCC)C%76=O)=O)=C%55)C%77=C(C%57=C%59C=C%78C(N(C(CCCCCC)CCCCCC)C%79=O)=O)C%78=C%79C=C%77%54)=CC1=C%222,6981.46,5.12,3.6,1.52,O=C(OCC(CC)CCCC)C1=C(F)C2=C(C)SC(C3=CC4=C(C(C5=CC=C(CC(CC)CCCC)S5)=C(C=C(C)S6)C6=C4C7=CC=C(CC(CC)CCCC)S7)S3)=C2S1,124,72.9,1.7
964,438,5.11,4.94,9.99,0.547,0.93,5.67,3.89,1.78,O=C(C(C=CC=C1)=C1C/2=C(C#N)/C#N)C2=C/C(S3)=CC4=C3C5=C(C(C6=CC=C(OCCCCCC)C=C6)4C7=CC=C(OCCCCCC)C=C7)C=C8C(C(C9=C8SC(/C=C%10/C(C%11=C(C%10=O)C=CC=C%11)=C(C#N)/C#N)=C9)(C%12=CC=C(OCCCCCC)C=C%12)C%13=CC=C(OCCCCCC)C=C%13)=C5,1379.79,5.54,3.65,1.89,CC(SC1=C2C3=CC=C(CC(CC)CCCC)S3)=CC1=C(C4=CC=C(CC(CC)CCCC)S4)C5=C2C=C(S5)C6=CC=C(C7=C8C(C(C9=C(CC(CC)CCCC)SC(CC(CC)CCCC)=C9C8=O)=O)=C(C%10=CC=C(C)S%10)S7)S6,117,58.5,2
965,438,1.77,1.63,4.93,0.366,0.98,5.52,3.84,1.68,O=C(C(C=CC=C1)=C1C/2=C(C#N)/C#N)C2=C/C(S3)=CC4=C3C5=C(/C4=C(C6=CC=C(OCC(CC)CCCC)C=C6)/C7=CC=C(OCC(CC)CCCC)C=C7)C=C8C(/C(C9=C8SC(/C=C%10/C(C%11=C(C%10=O)C=CC=C%11)=C(C#N)/C#N)=C9)=C(C%12=CC=C(OCC(CC)CCCC)C=C%12)\\C%13=CC=C(OCC(CC)CCCC)C=C%13)=C5,1516.03,5.54,3.65,1.89,CC(SC1=C2C3=CC=C(CC(CC)CCCC)S3)=CC1=C(C4=CC=C(CC(CC)CCCC)S4)C5=C2C=C(S5)C6=CC=C(C7=C8C(C(C9=C(CC(CC)CCCC)SC(CC(CC)CCCC)=C9C8=O)=O)=C(C%10=CC=C(C)S%10)S7)S6,117,58.5,2
966,438,5.85,5.61,11.58,0.509,0.99,5.63,3.78,1.85,O=C(C(C=CC=C1)=C1C/2=C(C#N)/C#N)C2=C/C(S3)=CC4=C3C5=C(/C4=C(C6=CC(OCC(CC)CCCC)=CC=C6)/C7=CC=CC(OCC(CC)CCCC)=C7)C=C8C(/C(C9=C8SC(/C=C%10/C(C%11=C(C%10=O)C=CC=C%11)=C(C#N)/C#N)=C9)=C(C%12=CC=CC(OCC(CC)CCCC)=C%12)\\C%13=CC(OCC(CC)CCCC)=CC=C%13)=C5,1516.03,5.54,3.65,1.89,CC(SC1=C2C3=CC=C(CC(CC)CCCC)S3)=CC1=C(C4=CC=C(CC(CC)CCCC)S4)C5=C2C=C(S5)C6=CC=C(C7=C8C(C(C9=C(CC(CC)CCCC)SC(CC(CC)CCCC)=C9C8=O)=O)=C(C%10=CC=C(C)S%10)S7)S6,117,58.5,2
967,438,0.62,0.6,2.06,0.333,0.91,5.43,3.72,1.71,O=C(C(C=CC=C1)=C1C/2=C(C#N)/C#N)C2=C/C(S3)=CC4=C3C5=C(/C4=C(C6=CC=C(CC(CC)CCCC)S6)/C7=CC=C(CC(CC)CCCC)S7)C=C8C(/C(C9=C8SC(/C=C%10/C(C%11=C(C%10=O)C=CC=C%11)=C(C#N)/C#N)=C9)=C(C%12=CC=C(CC(CC)CCCC)S%12)\\C%13=CC=C(CC(CC)CCCC)S%13)=C5,1476.12,5.54,3.65,1.89,CC(SC1=C2C3=CC=C(CC(CC)CCCC)S3)=CC1=C(C4=CC=C(CC(CC)CCCC)S4)C5=C2C=C(S5)C6=CC=C(C7=C8C(C(C9=C(CC(CC)CCCC)SC(CC(CC)CCCC)=C9C8=O)=O)=C(C%10=CC=C(C)S%10)S7)S6,117,58.5,2
968,439,12.29,11.91,19.55,0.748,0.84,5.57,3.99,1.58,CCCCCCC(C=C1)=CC=C1C2(C3=CC=C(CCCCCC)C=C3)C4=CC5=C(C(C6=C5SC7=C6SC(/C=C8C(C(C=C(F)C(F)=C9)=C9C\\8=C(C#N)\\C#N)=O)=C7)(C%10=CC=C(CCCCCC)C=C%10)C%11=CC=C(CCCCCC)C=C%11)C=C4C%12=C2C(SC(/C=C%13C(C(C=C(F)C(F)=C%14)=C%14C\\%13=C(C#N)/C#N)=O)=C%15)=C%15S%12,1499.92,5.54,3.51,2.03,CC(SC1=C2C3=CC(F)=C(CC(CC)CCCC)S3)=CC1=C(C4=CC(F)=C(CC(CC)CCCC)S4)C5=C2C=C(S5)C6=CC=C(C7=C8C(C(C9=C(CC(CC)CCCC)SC(CC(CC)CCCC)=C9C8=O)=O)=C(C%10=CC=C(C)S%10)S7)S6,38.6,19.3,2
969,439,7.22,7.03,16.37,0.558,0.79,5.32,4,1.32,CCCCCCC(C=C1)=CC=C1C2(C3=CC=C(CCCCCC)C=C3)OC4=C(SC5=C4SC6=C5OC(C7=C6SC8=C7SC(/C=C9C(C(C=C(F)C(F)=C%10)=C%10C\\9=C(C#N)\\C#N)=O)=C8)(C%11=CC=C(CCCCCC)C=C%11)C%12=CC=C(CCCCCC)C=C%12)C%13=C2C(SC(/C=C%14C(C(C=C(F)C(F)=C%15)=C%15C\\%14=C(C#N)/C#N)=O)=C%16)=C%16S%13,1594.02,5.54,3.51,2.03,CC(SC1=C2C3=CC(F)=C(CC(CC)CCCC)S3)=CC1=C(C4=CC(F)=C(CC(CC)CCCC)S4)C5=C2C=C(S5)C6=CC=C(C7=C8C(C(C9=C(CC(CC)CCCC)SC(CC(CC)CCCC)=C9C8=O)=O)=C(C%10=CC=C(C)S%10)S7)S6,38.6,19.3,2
970,440,8.5,8.3,15.3,0.588,0.95,5.69,3.91,1.78,O=C(C(C=CC=C1)=C1C/2=C(C#N)\\C#N)C2=C/C(S3)=CC4=C3C5=C(C4(CCCCCC)CCCCCC)C=C6C(C(CCCCCC)(CCCCCC)C7=C6SC(/C=C8C(C(C=CC=C9)=C9C\\8=C(C#N)/C#N)=O)=C7)=C5,1011.4,5.52,3.47,2.05,CC(SC1=C2C3=CC=C(CC(CC)CCCC)S3)=CC1=C(C4=CC=C(CC(CC)CCCC)S4)C5=C2C=C(C(SC6=C7C8=CC(F)=C(CC(CC)CCCC)S8)=CC6=C(C9=CC(F)=C(CC(CC)CCCC)S9)C%10=C7C=C(C)S%10)S5,72.7,30.8,2.36
971,440,5.3,5.1,13.7,0.439,0.88,5.69,3.91,1.78,O=C(C(C=CC=C1)=C1C/2=C(C#N)\\C#N)C2=C/C(S3)=CC4=C3C5=C(C4(CCCCCC)CCCCCC)C=C6C(C(CCCCCC)(CCCCCC)C7=C6SC(/C=C8C(C(C=CC=C9)=C9C\\8=C(C#N)/C#N)=O)=C7)=C5,1011.4,5.45,3.32,2.13,CC(SC1=C2C3=CC=C(CC(CC)CCCC)S3)=CC1=C(C4=CC=C(CC(CC)CCCC)S4)C5=C2C=C(C)S5,53.2,24.2,2.2
972,441,7.4,7.3,14.1,0.65,0.81,5.58,3.98,1.6,CCCCCCC(C=C1)=CC=C1C2(C3=CC=C(CCCCCC)C=C3)C4=CC5=C(C(C6=C5SC7=C6SC(/C=C8C(C(C=CC(C)=C9)=C9C\\8=C(C#N)\\C#N)=O)=C7)(C%10=CC=C(CCCCCC)C=C%10)C%11=CC=C(CCCCCC)C=C%11)C=C4C%12=C2C(SC(/C=C%13C(C(C=CC(C)=C%14)=C%14C\\%13=C(C#N)/C#N)=O)=C%15)=C%15S%12,1456.01,5.3,3.37,1.93,CC(S1)=CC(F)=C1C(S2)=C(F)C=C2C(S3)=CC=C3C(C4=C5N=C(C6=CC=CC(OCC(CC)CCCC)=C6)C(C7=CC(OCC(CC)CCCC)=CC=C7)=N4)=CC8=C5C=C(C9=CC=C(C)S9)C%10=C8N=C(C%11=CC=CC(OCC(CC)CCCC)=C%11)C(C%12=CC(OCC(CC)CCCC)=CC=C%12)=N%10,96,38.4,2.5
973,441,7.5,7.4,14.3,0.66,0.8,5.58,3.98,1.6,CCCCCCC(C=C1)=CC=C1C2(C3=CC=C(CCCCCC)C=C3)C4=CC5=C(C(C6=C5SC7=C6SC(/C=C8C(C(C=CC(C)=C9)=C9C\\8=C(C#N)\\C#N)=O)=C7)(C%10=CC=C(CCCCCC)C=C%10)C%11=CC=C(CCCCCC)C=C%11)C=C4C%12=C2C(SC(/C=C%13C(C(C=CC(C)=C%14)=C%14C\\%13=C(C#N)/C#N)=O)=C%15)=C%15S%12,1456.01,5.28,3.38,1.9,CC(S1)=CC(F)=C1C(S2)=C(F)C=C2C(S3)=CC=C3C(C4=C5N=C(C6=CC=CC(OCC(CC)CCCC)=C6)C(C7=CC(OCC(CC)CCCC)=CC=C7)=N4)=CC8=C5C=C(C9=CC=C(C)S9)C%10=C8N=C(C%11=CC=CC(OCC(CC)CCCC)=C%11)C(C%12=CC(OCC(CC)CCCC)=CC=C%12)=N%10,33.1,17.4,1.9
974,442,7.62,7.47,20.45,0.469,0.8,5.6,4.1,1.5,O=C(C(C=C(F)C(F)=C1)=C1C/2=C(C#N)/C#N)C2=C/C3=C(CCCCCCCCCCC)C(SC4=C5N(CC(CC)CCCC)C6=C4C7=NSN=C7C8=C6N(CC(CC)CCCC)C9=C8SC%10=C9SC(/C=C%11/C(C%12=C(C%11=O)C=C(F)C(F)=C%12)=C(C#N)\\C#N)=C%10CCCCCCCCCCC)=C5S3,1451.94,5.24,3.35,1.89,CC1=CC(C(S1)=C2C3=CC(Cl)=C(CC(CC)CCCC)S3)=C(C4=C2C=C(C5=CC=C(C6=CC=C(C7=CC=C(C)S7)C8=NN(CC(CCCCCC)CCCCCCCC)N=C68)S5)S4)C9=CC(Cl)=C(CC(CC)CCCC)S9,66.6,25.6,2.6
975,442,7.31,7.26,18.44,0.53,0.75,5.6,4.1,1.5,O=C(C(C=C(F)C(F)=C1)=C1C/2=C(C#N)/C#N)C2=C/C3=C(CCCCCCCCCCC)C(SC4=C5N(CC(CC)CCCC)C6=C4C7=NSN=C7C8=C6N(CC(CC)CCCC)C9=C8SC%10=C9SC(/C=C%11/C(C%12=C(C%11=O)C=C(F)C(F)=C%12)=C(C#N)\\C#N)=C%10CCCCCCCCCCC)=C5S3,1451.94,5.2,3.28,1.92,CC1=CC(C(S1)=C2C3=CC(Cl)=C(CC(CC)CCCC)S3)=C(C4=C2C=C(C5=CC=C(C6=C(OC)C(OC)=C(C7=CC=C(C)S7)C8=NN(CC(CCCCCC)CCCCCCCC)N=C68)S5)S4)C9=CC(Cl)=C(CC(CC)CCCC)S9,58.3,23.3,2.5
976,442,12.31,12.31,23.77,0.614,0.84,5.6,4.1,1.5,O=C(C(C=C(F)C(F)=C1)=C1C/2=C(C#N)/C#N)C2=C/C3=C(CCCCCCCCCCC)C(SC4=C5N(CC(CC)CCCC)C6=C4C7=NSN=C7C8=C6N(CC(CC)CCCC)C9=C8SC%10=C9SC(/C=C%11/C(C%12=C(C%11=O)C=C(F)C(F)=C%12)=C(C#N)\\C#N)=C%10CCCCCCCCCCC)=C5S3,1451.94,5.39,3.45,1.94,CC1=CC(C(S1)=C2C3=CC(Cl)=C(CC(CC)CCCC)S3)=C(C4=C2C=C(C5=CC=C(C6=C(F)C(F)=C(C7=CC=C(C)S7)C8=NN(CC(CCCCCC)CCCCCCCC)N=C68)S5)S4)C9=CC(Cl)=C(CC(CC)CCCC)S9,56.1,18.1,3.1
977,442,14.02,13.9,22.21,0.754,0.84,5.6,4.1,1.5,O=C(C(C=C(F)C(F)=C1)=C1C/2=C(C#N)/C#N)C2=C/C3=C(CCCCCCCCCCC)C(SC4=C5N(CC(CC)CCCC)C6=C4C7=NSN=C7C8=C6N(CC(CC)CCCC)C9=C8SC%10=C9SC(/C=C%11/C(C%12=C(C%11=O)C=C(F)C(F)=C%12)=C(C#N)\\C#N)=C%10CCCCCCCCCCC)=C5S3,1451.94,5.42,3.49,1.93,CC1=CC(C(S1)=C2C3=CC(Cl)=C(CC(CC)CCCC)S3)=C(C4=C2C=C(C(S5)=C(CCCCCC)C6=C5C=C(C7=C(F)C(F)=C(C8=CC(SC(C)=C9CCCCCC)=C9S8)C%10=NN(CC(CCCCCC)CCCCCCCC)N=C7%10)S6)S4)C%11=CC(Cl)=C(CC(CC)CCCC)S%11,57.6,19.2,3
978,443,15.18,14.96,24.68,0.712,0.864,5.62,4.11,1.51,O=C(C(C=C(F)C(F)=C1)=C1C/2=C(C#N)/C#N)C2=C/C3=C(CCCCCCCCCCC)C(SC4=C5N(CC(CC)CCCC)C6=C4C7=NSN=C7C8=C6N(CC(CC)CCCC)C9=C8SC%10=C9SC(/C=C%11/C(C%12=C(C%11=O)C=C(F)C(F)=C%12)=C(C#N)\\C#N)=C%10CCCCCCCCCCC)=C5S3,1451.94,5.57,3.67,1.9,CC(SC1=C2C3=CC(F)=C(SCC(CC)CCCC)S3)=CC1=C(C4=CC(F)=C(SCC(CC)CCCC)S4)C5=C2C=C(C6=CC=C(C7=C8C(C(C9=C(CC(CC)CCCC)SC(CC(CC)CCCC)=C9C8=O)=O)=C(C%10=CC=C(C)S%10)S7)S6)S5,58.2,18.3,3.17
979,443,10.92,10.53,18.11,0.615,0.981,5.6,3.92,1.68,CCCCCCC(C=C1)=CC=C1C2(C3=CC=C(CCCCCC)C=C3)C4=CC5=C(C(C6=C5SC7=C6SC(/C=C8C(C(SC=C9)=C9C\\8=C(C#N)\\C#N)=O)=C7)(C%10=CC=C(CCCCCC)C=C%10)C%11=CC=C(CCCCCC)C=C%11)C=C4C%12=C2C(SC(/C=C%13C(C(SC=C%14)=C%14C\\%13=C(C#N)/C#N)=O)=C%15)=C%15S%12,1440,5.57,3.67,1.9,CC(SC1=C2C3=CC(F)=C(SCC(CC)CCCC)S3)=CC1=C(C4=CC(F)=C(SCC(CC)CCCC)S4)C5=C2C=C(C6=CC=C(C7=C8C(C(C9=C(CC(CC)CCCC)SC(CC(CC)CCCC)=C9C8=O)=O)=C(C%10=CC=C(C)S%10)S7)S6)S5,58.2,18.3,3.17
980,443,12.77,12.31,20.1,0.735,0.864,5.71,4.15,1.56,CCCCCCC(C=C1)=CC=C1C2(C3=CC=C(CCCCCC)C=C3)C4=CC5=C(C(C6=C5SC7=C6SC(/C=C8C(C(C=C(F)C(F)=C9)=C9C\\8=C(C#N)\\C#N)=O)=C7)(C%10=CC=C(CCCCCC)C=C%10)C%11=CC=C(CCCCCC)C=C%11)C=C4C%12=C2C(SC(/C=C%13C(C(C=C(F)C(F)=C%14)=C%14C\\%13=C(C#N)/C#N)=O)=C%15)=C%15S%12,1499.92,5.57,3.67,1.9,CC(SC1=C2C3=CC(F)=C(SCC(CC)CCCC)S3)=CC1=C(C4=CC(F)=C(SCC(CC)CCCC)S4)C5=C2C=C(C6=CC=C(C7=C8C(C(C9=C(CC(CC)CCCC)SC(CC(CC)CCCC)=C9C8=O)=O)=C(C%10=CC=C(C)S%10)S7)S6)S5,58.2,18.3,3.17
981,444,10.1,9.8,20.7,0.682,0.71,5.39,4.14,1.25,CCCCCCC(C=C1)=CC=C1C(C2=C3SC(C4=C(OCC(CC)CCCC)C=C(/C=C5C(C(C=C(F)C(F)=C6)=C6C\\5=C(C#N)\\C#N)=O)S4)=C2)(C7=CC=C(CCCCCC)C=C7)C8=C3C=C(C(C9=C%10SC(C(S%11)=C(C=C%11/C=C%12/C(C(C=C%13F)=C(C%12=O)C=C%13F)=C(C#N)/C#N)OCC(CCCC)CC)=C9)(C%14=CC=C(CCCCCC)C=C%14)C%15=CC=C(CCCCCC)C=C%15)C%10=C8,1808.42,5.37,3.65,1.72,O=C(OCC(CC)CCCC)C1=C(F)C2=C(C)SC(C3=CC4=C(C(C5=CC=C(CC(CC)CCCC)S5)=C(C=C(C)S6)C6=C4C7=CC=C(CC(CC)CCCC)S7)S3)=C2S1,124,72.9,1.7
982,444,12.6,12.5,20.4,0.696,0.88,5.47,3.95,1.52,CCCCC(CN1C2=C(C3=C1C(SC(/C=C4/C(C5=C(C4=O)C=CC=C5)=C(C#N)/C#N)=C6)=C6S3)C7=NN(N=C7C8=C2N(C9=C8SC%10=C9SC(/C=C%11C(C(C=CC=C%12)=C%12C\\%11=C(C#N)\\C#N)=O)=C%10)CC(CCCC)CC)CC(CCCC)CC)CC,1166.55,5.4,3.49,1.91,CC(SC1=C2C3=CC=C(CC(CC)CCCC)S3)=CC1=C(C4=CC=C(CC(CC)CCCC)S4)C5=C2C=C(S5)C6=CC=C(C7=C8C(C(C9=C(CC(CC)CCCC)SC(CC(CC)CCCC)=C9C8=O)=O)=C(C%10=CC=C(C)S%10)S7)S6,117,58.5,2
983,445,7.6,7.4,16.3,0.581,0.8,5.58,3.91,1.67,CCCCCCC(C=C1)=CC=C1C2(C3=CC=C(CCCCCC)C=C3)C4=CC5=C(C(C6=C5SC7=C6SC(/C=C8C(C(C=CC=C9)=C9C\\8=C(C#N)\\C#N)=O)=C7)(C%10=CC=C(CCCCCC)C=C%10)C%11=CC=C(CCCCCC)C=C%11)C=C4C%12=C2C(SC(/C=C%13C(C(C=CC=C%14)=C%14C\\%13=C(C#N)/C#N)=O)=C%15)=C%15S%12,1427.96,5.41,3.43,1.98,CC(SC1=C2C3=CC=C(CC(CC)CCCC)S3)=CC1=C(C4=CC=C(CC(CC)CCCC)S4)C5=C2C=C(C6=C(CCCCCCCCCC)C=C(C7=NC=C(C8=CC(CCCCCCCCCC)=C(C)S8)N=C7)S6)S5,110.8,44.3,2.5
984,445,8.1,7.95,14.6,0.617,0.9,5.58,3.91,1.67,CCCCCCC(C=C1)=CC=C1C2(C3=CC=C(CCCCCC)C=C3)C4=CC5=C(C(C6=C5SC7=C6SC(/C=C8C(C(C=CC=C9)=C9C\\8=C(C#N)\\C#N)=O)=C7)(C%10=CC=C(CCCCCC)C=C%10)C%11=CC=C(CCCCCC)C=C%11)C=C4C%12=C2C(SC(/C=C%13C(C(C=CC=C%14)=C%14C\\%13=C(C#N)/C#N)=O)=C%15)=C%15S%12,1427.96,5.5,3.48,2.02,CC(SC1=C2C3=CC=C(CC(CC)CCCC)S3)=CC1=C(C4=CC=C(CC(CC)CCCC)S4)C5=C2C=C(C6=C(CC(CC)CCCC)C=C(C7=NC=C(C8=CC(CC(CC)CCCC)=C(C)S8)N=C7)S6)S5,84.2,52.6,1.6
985,446,5.44,5.39,11.49,0.461,1.02,5.6,3.99,1.61,CCCCCCC(C=C1)=CC=C1C2(C3=CC=C(CCCCCC)C=C3)C4=CC5=C(C(C6=C5SC7=C6SC(/C=C8C(C(C=CC=C9)=C9C\\8=C(C#N)\\C#N)=O)=C7)(C%10=CC=C(CCCCCC)C=C%10)C%11=CC=C(CCCCCC)C=C%11)C=C4C%12=C2C(SC(/C=C%13C(C(C=CC=C%14)=C%14C\\%13=C(C#N)/C#N)=O)=C%15)=C%15S%12,1427.96,5.48,3.76,1.72,CC1=CC=C(C2=C(F)C(F)=C(C3=CC=C(C4=CC=C(/C(C#N)=C/C5=C(OCC(CCCCCC)CCCCCCCC)C=C(/C=C(C#N)/C6=CC=C(C)S6)C(OCC(CCCCCCCC)CCCCCC)=C5)S4)S3)C7=NN(CC(CCCCCCCCCC)CCCCCCCCCCCC)N=C72)S1,74,42.3,1.75
986,446,7.03,6.91,12.43,0.531,1.04,5.6,3.99,1.61,CCCCCCC(C=C1)=CC=C1C2(C3=CC=C(CCCCCC)C=C3)C4=CC5=C(C(C6=C5SC7=C6SC(/C=C8C(C(C=CC=C9)=C9C\\8=C(C#N)\\C#N)=O)=C7)(C%10=CC=C(CCCCCC)C=C%10)C%11=CC=C(CCCCCC)C=C%11)C=C4C%12=C2C(SC(/C=C%13C(C(C=CC=C%14)=C%14C\\%13=C(C#N)/C#N)=O)=C%15)=C%15S%12,1427.96,5.51,3.78,1.73,CC1=CC=C(C2=C(F)C(F)=C(C3=CC=C(C4=CC=C(/C(C#N)=C/C5=C(OCC(CCCCCCCC)CCCCCCCCCC)C=C(/C=C(C#N)/C6=CC=C(C)S6)C(OCC(CCCCCCCCCC)CCCCCCCC)=C5)S4)S3)C7=NN(CC(CCCCCCCCCC)CCCCCCCCCCCC)N=C72)S1,125.4,64,1.96
987,446,6.03,5.99,10.3,0.559,1.04,5.6,3.99,1.61,CCCCCCC(C=C1)=CC=C1C2(C3=CC=C(CCCCCC)C=C3)C4=CC5=C(C(C6=C5SC7=C6SC(/C=C8C(C(C=CC=C9)=C9C\\8=C(C#N)\\C#N)=O)=C7)(C%10=CC=C(CCCCCC)C=C%10)C%11=CC=C(CCCCCC)C=C%11)C=C4C%12=C2C(SC(/C=C%13C(C(C=CC=C%14)=C%14C\\%13=C(C#N)/C#N)=O)=C%15)=C%15S%12,1427.96,5.51,3.78,1.73,CC1=CC=C(C2=C(F)C(F)=C(C3=CC=C(C4=CC=C(/C(C#N)=C/C5=C(OCC(CCCCCCCC)CCCCCCCCCC)C=C(/C=C(C#N)/C6=CC=C(C)S6)C(OCC(CCCCCCCCCC)CCCCCCCC)=C5)S4)S3)C7=NN(CC(CCCCCCCCCC)CCCCCCCCCCCC)N=C72)S1,63,33,1.91
988,447,4.01,3.82,8.23,0.49,1,5.53,3.35,2.18,S=C(N(C/1=O)CCCCCC)SC1=C/C(S2)=CC=C2C(C=C3)=CC4=C3C5=CC=C(C6=CC=C(/C=C(S7)/C(N(CCCCCC)C7=S)=O)S6)C=C5C48C9=CC(C%10=CC=C(/C=C(S%11)/C(N(CCCCCC)C%11=S)=O)S%10)=CC=C9C%12=CC=C(C%13=CC=C(/C=C%14SC(N(C\\%14=O)CCCCCC)=S)S%13)C=C%128,1554.24,5.14,3.14,2,CC1=CC(CCCCCC)=C(C)S1,21.1,11.6,1.82
989,447,0.13,0.07,0.36,0.31,1.15,5.53,3.35,2.18,S=C(N(C/1=O)CCCCCC)SC1=C/C(S2)=CC=C2C(C=C3)=CC4=C3C5=CC=C(C6=CC=C(/C=C(S7)/C(N(CCCCCC)C7=S)=O)S6)C=C5C48C9=CC(C%10=CC=C(/C=C(S%11)/C(N(CCCCCC)C%11=S)=O)S%10)=CC=C9C%12=CC=C(C%13=CC=C(/C=C%14SC(N(C\\%14=O)CCCCCC)=S)S%13)C=C%128,1554.24,5.23,3.63,1.6,O=C(OCC(CC)CCCC)C1=C(F)C2=C(C)SC(C3=CC4=C(C(C5=CC=C(CC(CC)CCCC)S5)=C(C=C(C)S6)C6=C4C7=CC=C(CC(CC)CCCC)S7)S3)=C2S1,124,72.9,1.7
990,448,11.8,11.5,20.3,0.66,0.879,5.71,4.15,1.56,CCCCCCC(C=C1)=CC=C1C2(C3=CC=C(CCCCCC)C=C3)C4=CC5=C(C(C6=C5SC7=C6SC(/C=C8C(C(C=C(F)C(F)=C9)=C9C\\8=C(C#N)\\C#N)=O)=C7)(C%10=CC=C(CCCCCC)C=C%10)C%11=CC=C(CCCCCC)C=C%11)C=C4C%12=C2C(SC(/C=C%13C(C(C=C(F)C(F)=C%14)=C%14C\\%13=C(C#N)/C#N)=O)=C%15)=C%15S%12,1499.92,5.64,3.66,1.98,CC(SC1=C2C3=CC(F)=C(CC(CC)CCCC)S3)=CC1=C(C4=CC(F)=C(CC(CC)CCCC)S4)C5=C2C=C(C6=C(Cl)C(C)=C(C)S6)S5,38.8,25.1,1.55
991,448,10.2,10,20.3,0.561,0.899,5.71,4.15,1.56,CCCCCCC(C=C1)=CC=C1C2(C3=CC=C(CCCCCC)C=C3)C4=CC5=C(C(C6=C5SC7=C6SC(/C=C8C(C(C=C(F)C(F)=C9)=C9C\\8=C(C#N)\\C#N)=O)=C7)(C%10=CC=C(CCCCCC)C=C%10)C%11=CC=C(CCCCCC)C=C%11)C=C4C%12=C2C(SC(/C=C%13C(C(C=C(F)C(F)=C%14)=C%14C\\%13=C(C#N)/C#N)=O)=C%15)=C%15S%12,1499.92,5.7,3.68,2.02,CC(SC1=C2C3=CC(Cl)=C(CC(CC)CCCC)S3)=CC1=C(C4=CC(Cl)=C(CC(CC)CCCC)S4)C5=C2C=C(C6=C(Cl)C(C)=C(C)S6)S5,34.3,21.9,1.57
992,449,4.57,4.51,10.32,0.453,0.98,5.7,3.87,1.83,O=C1C2=C(C(/C1=C/C3=CC4=C(C5=CC(C6(C7=CC=C(CCCCCC)C=C7)C8=CC=C(CCCCCC)C=C8)=C(C9=C6C=C(/C=C%10/C(C%11=C(C%10=O)C=CC=C%11)=C(C#N)/C#N)S9)C=C5C4(C%12=CC=C(CCCCCC)C=C%12)C%13=CC=C(CCCCCC)C=C%13)S3)=C(C#N)\\C#N)C=CC=C2,1315.79,5.51,3.57,1.94,CC(SC1=C2C3=CC(Cl)=C(CC(CC)CCCC)S3)=CC1=C(C4=CC(Cl)=C(CC(CC)CCCC)S4)C5=C2C=C(S5)C6=CC=C(C7=C8C(C(C9=C(CC(CC)CCCC)SC(CC(CC)CCCC)=C9C8=O)=O)=C(C%10=CC=C(C)S%10)S7)S6,99.1,42.7,2.32
993,449,7.1,7.01,13,0.619,0.88,5.73,3.93,1.8,O=C1C2=C(C(/C1=C/C3=CC4=C(C5=CC(C6(C7=CC=C(CCCCCC)C=C7)C8=CC=C(CCCCCC)C=C8)=C(C9=C6C=C(/C=C%10/C(C%11=C(C%10=O)C=C(F)C(F)=C%11)=C(C#N)/C#N)S9)C=C5C4(C%12=CC=C(CCCCCC)C=C%12)C%13=CC=C(CCCCCC)C=C%13)S3)=C(C#N)\\C#N)C=C(F)C(F)=C2,1387.75,5.51,3.57,1.94,CC(SC1=C2C3=CC(Cl)=C(CC(CC)CCCC)S3)=CC1=C(C4=CC(Cl)=C(CC(CC)CCCC)S4)C5=C2C=C(S5)C6=CC=C(C7=C8C(C(C9=C(CC(CC)CCCC)SC(CC(CC)CCCC)=C9C8=O)=O)=C(C%10=CC=C(C)S%10)S7)S6,99.1,42.7,2.32
994,449,9.24,9.18,16.21,0.687,0.83,5.78,4.02,1.76,O=C1C2=C(C(/C1=C/C3=CC4=C(C5=CC(C6(C7=CC=C(CCCCCC)C=C7)C8=CC=C(CCCCCC)C=C8)=C(C9=C6C=C(/C=C%10/C(C%11=C(C%10=O)C=C(Cl)C(Cl)=C%11)=C(C#N)/C#N)S9)C=C5C4(C%12=CC=C(CCCCCC)C=C%12)C%13=CC=C(CCCCCC)C=C%13)S3)=C(C#N)\\C#N)C=C(Cl)C(Cl)=C2,1453,5.51,3.57,1.94,CC(SC1=C2C3=CC(Cl)=C(CC(CC)CCCC)S3)=CC1=C(C4=CC(Cl)=C(CC(CC)CCCC)S4)C5=C2C=C(S5)C6=CC=C(C7=C8C(C(C9=C(CC(CC)CCCC)SC(CC(CC)CCCC)=C9C8=O)=O)=C(C%10=CC=C(C)S%10)S7)S6,99.1,42.7,2.32
995,450,15.7,15.5,25.2,0.761,0.82,5.65,4.1,1.55,O=C(C(C=C(F)C(F)=C1)=C1C/2=C(C#N)/C#N)C2=C/C3=C(CCCCCCCCCCC)C(SC4=C5N(CC(CC)CCCC)C6=C4C7=NSN=C7C8=C6N(CC(CC)CCCC)C9=C8SC%10=C9SC(/C=C%11/C(C%12=C(C%11=O)C=C(F)C(F)=C%12)=C(C#N)\\C#N)=C%10CCCCCCCCCCC)=C5S3,1453.56,5.56,3.5,2.06,CC(SC1=C2C3=CC(F)=C(CC(CC)CCCC)S3)=CC1=C(C4=CC(F)=C(CC(CC)CCCC)S4)C5=C2C=C(S5)C6=CC=C(C7=C8C(C(C9=C(CC(CC)CCCC)SC(CC(CC)CCCC)=C9C8=O)=O)=C(C%10=CC=C(C)S%10)S7)S6,98,49,2
996,451,11.16,10.95,16.92,0.681,0.969,5.69,3.89,1.8,CCCCCCC(C1=C2SC(/C=C3C(C(C=CC=C4)=C4C\\3=C(C#N)\\C#N)=O)=C1)(CCCCCC)C5=C2C(OC)=C(C(CCCCCC)(CCCCCC)C6=C7SC(/C=C8/C(C9=C(C8=O)C=CC=C9)=C(C#N)/C#N)=C6)C7=C5OC,1071.45,5.54,2.98,2.56,FC1=C(C2=CC=C(C)S2)C3=NC(OCC(CCCCCC)CCCCCCCC)=CN=C3C(C)=C1F,82.1,39.1,2.1
997,451,13.46,13.1,19.87,0.748,0.906,5.8,3.93,1.87,CCCCCCC(C1=C2SC(/C=C3C(C(C=CC(F)=C4)=C4C\\3=C(C#N)\\C#N)=O)=C1)(CCCCCC)C5=C2C(OC)=C(C(CCCCCC)(CCCCCC)C6=C7SC(/C=C8/C(C9=C(C8=O)C=CC(F)=C9)=C(C#N)/C#N)=C6)C7=C5OC,1107.43,5.54,2.98,2.56,FC1=C(C2=CC=C(C)S2)C3=NC(OCC(CCCCCC)CCCCCCCC)=CN=C3C(C)=C1F,82.1,39.1,2.1
998,452,13.42,13.22,22.44,0.691,0.87,5.45,3.95,1.5,CCCCC(CN1C2=C(C3=C1C(SC(/C=C4/C(C5=C(C4=O)C=CC=C5)=C(C#N)/C#N)=C6)=C6S3)C7=NN(N=C7C8=C2N(C9=C8SC%10=C9SC(/C=C%11C(C(C=CC=C%12)=C%12C\\%11=C(C#N)\\C#N)=O)=C%10)CC(CCCC)CC)CC(CCCC)CC)CC,1166.55,5.39,3.5,1.89,CC(SC1=C2C3=CC=C(CC(CC)CCCC)S3)=CC1=C(C4=CC=C(CC(CC)CCCC)S4)C5=C2C=C(S5)C6=CC=C(C7=C8C(C(C9=C(CC(CC)CCCC)SC(CC(CC)CCCC)=C9C8=O)=O)=C(C%10=CC=C(C)S%10)S7)S6,117,58.5,2
999,452,13.4,13.25,23.56,0.694,0.82,5.43,4.04,1.39,CCCCC(CN1C2=C(C3=C1C(SC(/C=C4/C(C5=CSC=C5C4=O)=C(C#N)/C#N)=C6)=C6S3)C7=NN(N=C7C8=C2N(C9=C8SC%10=C9SC(/C=C%11C(C%12=CSC=C%12C\\%11=C(C#N)\\C#N)=O)=C%10)CC(CCCC)CC)CC(CCCC)CC)CC,1178.6,5.39,3.5,1.89,CC(SC1=C2C3=CC=C(CC(CC)CCCC)S3)=CC1=C(C4=CC=C(CC(CC)CCCC)S4)C5=C2C=C(S5)C6=CC=C(C7=C8C(C(C9=C(CC(CC)CCCC)SC(CC(CC)CCCC)=C9C8=O)=O)=C(C%10=CC=C(C)S%10)S7)S6,117,58.5,2
1000,453,6.88,6.6,13.42,0.61,0.84,5.83,3.86,1.97,O=C(C(C=C(F)C(F)=C1)=C1C/2=C(C#N)\\C#N)C2=C/C(S3)=CC4=C3C5=C(C4(CCCCCC)CCCCCC)C=C6C(C(CCCCCC)(CCCCCC)C7=C6SC(/C=C8C(C(C=C(F)C(F)=C9)=C9C\\8=C(C#N)/C#N)=O)=C7)=C5,1083.36,5.47,3.6,1.87,CC(SC1=C2C3=CC(F)=C(CC(CC)CCCC)S3)=CC1=C(C4=CC(F)=C(CC(CC)CCCC)S4)C5=C2C=C(S5)C6=CC=C(C7=C8C(C(C9=C(CC(CC)CCCC)SC(CC(CC)CCCC)=C9C8=O)=O)=C(C%10=CC=C(C)S%10)S7)S6,38.6,19.3,2
1001,453,4.08,3.67,8.22,0.54,0.92,5.62,3.8,1.82,O=C(C/1=C\\C2=CC=C(C3=CC(OCC(CCCCCC)CCCCCCCC)=C(C4=CC=C(/C=C(/C(C5=C6C=C(F)C(F)=C5)=C(C#N)\\C#N)C6=O)S4)C=C3OCC(CCCCCC)CCCCCCCC)S2)C7=C(C=C(F)C(F)=C7)C1=C(C#N)/C#N,1203.55,5.47,3.6,1.87,CC(SC1=C2C3=CC(F)=C(CC(CC)CCCC)S3)=CC1=C(C4=CC(F)=C(CC(CC)CCCC)S4)C5=C2C=C(S5)C6=CC=C(C7=C8C(C(C9=C(CC(CC)CCCC)SC(CC(CC)CCCC)=C9C8=O)=O)=C(C%10=CC=C(C)S%10)S7)S6,38.6,19.3,2
1002,453,10.27,10.07,16.73,0.66,0.93,5.59,3.81,1.78,O=C(C/1=C\\C2=C(CCCCCC)C=C(C3=CC(OCC(CCCCCC)CCCCCCCC)=C(C4=CC(CCCCCC)=C(/C=C(/C(C5=C6C=C(F)C(F)=C5)=C(C#N)\\C#N)C6=O)S4)C=C3OCC(CCCCCC)CCCCCCCC)S2)C7=C(C=C(F)C(F)=C7)C1=C(C#N)/C#N,1371.88,5.47,3.6,1.87,CC(SC1=C2C3=CC(F)=C(CC(CC)CCCC)S3)=CC1=C(C4=CC(F)=C(CC(CC)CCCC)S4)C5=C2C=C(S5)C6=CC=C(C7=C8C(C(C9=C(CC(CC)CCCC)SC(CC(CC)CCCC)=C9C8=O)=O)=C(C%10=CC=C(C)S%10)S7)S6,38.6,19.3,2
1003,453,6.62,6.28,12.6,0.52,1.01,5.48,3.66,1.82,O=C(C/1=C\\C2=C(OCCCCCC)C=C(C3=CC(OCC(CCCCCC)CCCCCCCC)=C(C4=CC(OCCCCCC)=C(/C=C(/C(C5=C6C=C(F)C(F)=C5)=C(C#N)\\C#N)C6=O)S4)C=C3OCC(CCCCCC)CCCCCCCC)S2)C7=C(C=C(F)C(F)=C7)C1=C(C#N)/C#N,1403.88,5.47,3.6,1.87,CC(SC1=C2C3=CC(F)=C(CC(CC)CCCC)S3)=CC1=C(C4=CC(F)=C(CC(CC)CCCC)S4)C5=C2C=C(S5)C6=CC=C(C7=C8C(C(C9=C(CC(CC)CCCC)SC(CC(CC)CCCC)=C9C8=O)=O)=C(C%10=CC=C(C)S%10)S7)S6,38.6,19.3,2
1004,454,15.6,15.6,24.9,0.753,0.834,5.65,4.02,1.63,CCCCC(CN1C2=C(C3=C1C(SC(/C=C4/C(C5=C(C4=O)C=C(F)C(F)=C5)=C(C#N)\\C#N)=C6CCCCCCCCCCC)=C6S3)C7=NSN=C7C8=C2N(C9=C8SC%10=C9SC(/C=C%11C(C(C=C(F)C(F)=C%12)=C%12C\\%11=C(C#N)\\C#N)=O)=C%10CCCCCCCCCCC)CC(CCCC)CC)CC,1451.94,5.45,3.64,1.81,CC(SC1=C2C3=CC(F)=C(CC(CC)CCCC)S3)=CC1=C(C4=CC(F)=C(CC(CC)CCCC)S4)C5=C2C=C(S5)C6=CC=C(C7=C8C(C(C9=C(CC(CC)CCCC)SC(CC(CC)CCCC)=C9C8=O)=O)=C(C%10=CC=C(C)S%10)S7)S6,38.6,19.3,2
1005,454,16.5,16.1,25.4,0.75,0.859,5.68,4.12,1.56,CCCCC(CN1C2=C(C3=C1C(SC(/C=C4/C(C5=C(C4=O)C=C(Cl)C(Cl)=C5)=C(C#N)\\C#N)=C6CCCCCCCCCCC)=C6S3)C7=NSN=C7C8=C2N(C9=C8SC%10=C9SC(/C=C%11C(C(C=C(Cl)C(Cl)=C%12)=C%12C\\%11=C(C#N)\\C#N)=O)=C%10CCCCCCCCCCC)CC(CCCC)CC)CC,1517.74,5.45,3.64,1.81,CC(SC1=C2C3=CC(F)=C(CC(CC)CCCC)S3)=CC1=C(C4=CC(F)=C(CC(CC)CCCC)S4)C5=C2C=C(S5)C6=CC=C(C7=C8C(C(C9=C(CC(CC)CCCC)SC(CC(CC)CCCC)=C9C8=O)=O)=C(C%10=CC=C(C)S%10)S7)S6,38.6,19.3,2
1006,455,8.4,8.27,15.89,0.63,0.82,6.06,4.05,2.01,CCCCCCC(C=C1)=CC=C1C2(C3=CC=C(CCCCCC)C=C3)C4=CC5=C(C(C6=C5SC7=C6SC(/C=C8C(C(C=CC=C9)=C9C\\8=C(C#N)\\C#N)=O)=C7)(C%10=CC=C(CCCCCC)C=C%10)C%11=CC=C(CCCCCC)C=C%11)C=C4C%12=C2C(SC(/C=C%13C(C(C=CC=C%14)=C%14C\\%13=C(C#N)/C#N)=O)=C%15)=C%15S%12,1427.96,5.85,3.71,2.14,O=C(OCC(CC)CCCC)C1=C(F)C2=C(C)SC(C3=CC4=C(C(C5=CC=C(CC(CC)CCCC)S5)=C(C=C(C)S6)C6=C4C7=CC=C(CC(CC)CCCC)S7)S3)=C2S1,124,72.9,1.7
1007,456,5.88,5.76,13.3,0.434,1.01,5.48,3.87,1.61,O=C(/C(S1)=C/C(C2=NSN=C32)=CC=C3C(S4)=CC5=C4C6=CC(C(CCCCCCCC)(CCCCCCCC)C7=C8SC(C9=CC=C(/C=C%10SC(N(CC)C\\%10=O)=S)C%11=NSN=C9%11)=C7)=C8C=C6C5(CCCCCCCC)CCCCCCCC)N(CC)C1=S,1326.02,5.23,3.64,1.59,O=C(OCC(CC)CCCC)C1=C(F)C2=C(C)SC(C3=CC4=C(C(C5=CC=C(CC(CC)CCCC)S5)=C(C=C(C)S6)C6=C4C7=CC=C(CC(CC)CCCC)S7)S3)=C2S1,100,50,2
1008,456,9,8.88,15.4,0.585,0.99,5.48,3.87,1.61,O=C(/C(S1)=C/C(C2=NSN=C32)=CC=C3C(S4)=CC5=C4C6=CC(C(CCCCCCCC)(CCCCCCCC)C7=C8SC(C9=CC=C(/C=C%10SC(N(CC)C\\%10=O)=S)C%11=NSN=C9%11)=C7)=C8C=C6C5(CCCCCCCC)CCCCCCCC)N(CC)C1=S,1326.02,5.23,3.64,1.59,O=C(OCC(CC)CCCC)C1=C(F)C2=C(C)SC(C3=CC4=C(C(C5=CC=C(CC(CC)CCCC)S5)=C(C=C(C)S6)C6=C4C7=CC=C(CC(CC)CCCC)S7)S3)=C2S1,100,50,2
1009,456,9.42,9.09,15,0.616,0.99,5.48,3.87,1.61,O=C(/C(S1)=C/C(C2=NSN=C32)=CC=C3C(S4)=CC5=C4C6=CC(C(CCCCCCCC)(CCCCCCCC)C7=C8SC(C9=CC=C(/C=C%10SC(N(CC)C\\%10=O)=S)C%11=NSN=C9%11)=C7)=C8C=C6C5(CCCCCCCC)CCCCCCCC)N(CC)C1=S,1326.02,5.23,3.64,1.59,O=C(OCC(CC)CCCC)C1=C(F)C2=C(C)SC(C3=CC4=C(C(C5=CC=C(CC(CC)CCCC)S5)=C(C=C(C)S6)C6=C4C7=CC=C(CC(CC)CCCC)S7)S3)=C2S1,100,50,2
1010,456,9.18,8.91,14.4,0.625,1,5.48,3.87,1.61,O=C(/C(S1)=C/C(C2=NSN=C32)=CC=C3C(S4)=CC5=C4C6=CC(C(CCCCCCCC)(CCCCCCCC)C7=C8SC(C9=CC=C(/C=C%10SC(N(CC)C\\%10=O)=S)C%11=NSN=C9%11)=C7)=C8C=C6C5(CCCCCCCC)CCCCCCCC)N(CC)C1=S,1326.02,5.23,3.64,1.59,O=C(OCC(CC)CCCC)C1=C(F)C2=C(C)SC(C3=CC4=C(C(C5=CC=C(CC(CC)CCCC)S5)=C(C=C(C)S6)C6=C4C7=CC=C(CC(CC)CCCC)S7)S3)=C2S1,100,50,2
1011,456,8.37,8.18,13.6,0.613,1,5.48,3.87,1.61,O=C(/C(S1)=C/C(C2=NSN=C32)=CC=C3C(S4)=CC5=C4C6=CC(C(CCCCCCCC)(CCCCCCCC)C7=C8SC(C9=CC=C(/C=C%10SC(N(CC)C\\%10=O)=S)C%11=NSN=C9%11)=C7)=C8C=C6C5(CCCCCCCC)CCCCCCCC)N(CC)C1=S,1326.02,5.23,3.64,1.59,O=C(OCC(CC)CCCC)C1=C(F)C2=C(C)SC(C3=CC4=C(C(C5=CC=C(CC(CC)CCCC)S5)=C(C=C(C)S6)C6=C4C7=CC=C(CC(CC)CCCC)S7)S3)=C2S1,100,50,2
1012,457,4.3,4.1,6.7,0.56,1.07,5.57,3.91,1.66,O=C(/C(S1)=C/C(C2=NSN=C32)=CC=C3C(S4)=CC5=C4C6=CC(C(CC(CC)CCCC)(CC(CC)CCCC)C7=C8SC(C9=CC=C(/C=C%10SC(N(CC)C\\%10=O)=S)C%11=NSN=C9%11)=C7)=C8C=C6C5(CC(CC)CCCC)CC(CC)CCCC)N(CC)C1=S,1326.02,5.28,3.28,2,CC1=C(CC(CCCCCCCCCC)CCCCCCCCCCCC)C=C(C2=CC=C(C3=CC=C(C4=CC(CC(CCCCCCCCCC)CCCCCCCCCCCC)=C(C5=CC=C(C6=CC=C(C)S6)S5)S4)S3)S2)S1,62,34.4,1.8
1013,457,7.3,7.2,11.2,0.66,0.99,5.57,3.91,1.66,O=C(/C(S1)=C/C(C2=NSN=C32)=CC=C3C(S4)=CC5=C4C6=CC(C(CC(CC)CCCC)(CC(CC)CCCC)C7=C8SC(C9=CC=C(/C=C%10SC(N(CC)C\\%10=O)=S)C%11=NSN=C9%11)=C7)=C8C=C6C5(CC(CC)CCCC)CC(CC)CCCC)N(CC)C1=S,1326.02,5.25,3.33,1.92,CC1=C(CC(CCCCCCCCCC)CCCCCCCCCCCC)C=C(C2=CC=C(C3=CC=C(C4=CC(CC(CCCCCCCCCC)CCCCCCCCCCCC)=C(C5=CC(F)=C(C6=C(F)C=C(C)S6)S5)S4)S3)S2)S1,68,40,1.7
1014,458,9.68,9.05,15.88,0.67,0.85,5.6,3.93,1.67,CCCCCCC(C=C1)=CC=C1C2(C3=CC=C(CCCCCC)C=C3)C4=CC5=C(C(C6=C5SC7=C6SC(/C=C8C(C(C=CC=C9)=C9C\\8=C(C#N)\\C#N)=O)=C7)(C%10=CC=C(CCCCCC)C=C%10)C%11=CC=C(CCCCCC)C=C%11)C=C4C%12=C2C(SC(/C=C%13C(C(C=CC=C%14)=C%14C\\%13=C(C#N)/C#N)=O)=C%15)=C%15S%12,1427.96,5.33,3.53,1.8,CC(SC1=C2C3=CC=C(CC(CC)CCCC)S3)=CC1=C(C4=CC=C(CC(CC)CCCC)S4)C5=C2C=C(S5)C6=CC=C(C7=C8C(C(C9=C(CC(CC)CCCC)SC(CC(CC)CCCC)=C9C8=O)=O)=C(C%10=CC=C(C)S%10)S7)S6,117,58.5,2
1015,459,11.45,11.14,18.31,0.721,0.86,5.31,3.74,1.57,CCCCCCC(C=C1)=CC=C1C2(C3=CC=C(CCCCCC)C=C3)C4=CC5=C(C(C6=C5SC7=C6SC(/C=C8C(C9=CSC=C9C\\8=C(C#N)\\C#N)=O)=C7)(C%10=CC=C(CCCCCC)C=C%10)C%11=CC=C(CCCCCC)C=C%11)C=C4C%12=C2C(SC(/C=C%13C(C(C=C(Cl)C(Cl)=C%14)=C%14C\\%13=C(C#N)/C#N)=O)=C%15)=C%15S%12,1502.86,5.5,3.61,1.89,CC(SC1=C2C3=CC(F)=C(CC(CC)CCCC)S3)=CC1=C(C4=CC(F)=C(CC(CC)CCCC)S4)C5=C2C=C(S5)C6=CC=C(C7=C8C(C(C9=C(CC(CC)CCCC)SC(CC(CC)CCCC)=C9C8=O)=O)=C(C%10=CC=C(C)S%10)S7)S6,38.6,19.3,2
1016,459,12.25,11.98,18.02,0.726,0.91,5.3,3.66,1.64,CCCCCCC(C=C1)=CC=C1C2(C3=CC=C(CCCCCC)C=C3)C4=CC5=C(C(C6=C5SC7=C6SC(/C=C8C(C9=CSC=C9C\\8=C(C#N)\\C#N)=O)=C7)(C%10=CC=C(CCCCCC)C=C%10)C%11=CC=C(CCCCCC)C=C%11)C=C4C%12=C2C(SC(/C=C%13C(C(C=C(Cl)C=C%14)=C%14C\\%13=C(C#N)/C#N)=O)=C%15)=C%15S%12,1468.42,5.5,3.61,1.89,CC(SC1=C2C3=CC(F)=C(CC(CC)CCCC)S3)=CC1=C(C4=CC(F)=C(CC(CC)CCCC)S4)C5=C2C=C(S5)C6=CC=C(C7=C8C(C(C9=C(CC(CC)CCCC)SC(CC(CC)CCCC)=C9C8=O)=O)=C(C%10=CC=C(C)S%10)S7)S6,38.6,19.3,2
1017,459,11.13,10.88,17.27,0.719,0.89,5.31,3.7,1.61,CCCCCCC(C=C1)=CC=C1C2(C3=CC=C(CCCCCC)C=C3)C4=CC5=C(C(C6=C5SC7=C6SC(/C=C8C(C9=CSC=C9C\\8=C(C#N)\\C#N)=O)=C7)(C%10=CC=C(CCCCCC)C=C%10)C%11=CC=C(CCCCCC)C=C%11)C=C4C%12=C2C(SC(/C=C%13C(C(C=CC(Cl)=C%14)=C%14C\\%13=C(C#N)/C#N)=O)=C%15)=C%15S%12,1468.42,5.5,3.61,1.89,CC(SC1=C2C3=CC(F)=C(CC(CC)CCCC)S3)=CC1=C(C4=CC(F)=C(CC(CC)CCCC)S4)C5=C2C=C(S5)C6=CC=C(C7=C8C(C(C9=C(CC(CC)CCCC)SC(CC(CC)CCCC)=C9C8=O)=O)=C(C%10=CC=C(C)S%10)S7)S6,38.6,19.3,2
1018,460,10.1,9.7,15.49,0.586,1.069,5.48,3.84,1.64,O=C1C2=C(C=CC=C2)C(/C1=C/C3=CC(C(C4=CC=C(CCCCCC)C=C4)(C5=C6SC7=C(C8=CC=C(CC(CCCC)CC)S8)C9=C(C(C%10=CC=C(CC(CC)CCCC)S%10)=C57)SC(C%11=C%12C=C(/C=C%13/C(C(C=CC=C%14)=C%14C%13=O)=C(C#N)\\C#N)S%11)=C9C%12(C%15=CC=C(CCCCCC)C=C%15)C%16=CC=C(CCCCCC)C=C%16)C%17=CC=C(CCCCCC)C=C%17)=C6S3)=C(C#N)\\C#N,1816.63,5.4,3.6,1.8,CC(SC1=C2C3=CC(F)=C(SCC(CC)CCCC)S3)=CC1=C(C4=CC(F)=C(SCC(CC)CCCC)S4)C5=C2C=C(C6=CC=C(C7=C8C(C(C9=C(CC(CC)CCCC)SC(CC(CC)CCCC)=C9C8=O)=O)=C(C%10=CC=C(C)S%10)S7)S6)S5,58.2,18.3,3.17
1019,460,11.6,11.4,16.4,0.663,1.046,5.5,3.86,1.64,O=C1C2=C(C=CC=C2)C(/C1=C/C3=CC(C(C4=CC=C(CCCCCC)C=C4)(C5=C6SC7=C(C8=CC=C(SCC(CCCC)CC)S8)C9=C(C(C%10=CC=C(SCC(CC)CCCC)S%10)=C57)SC(C%11=C%12C=C(/C=C%13/C(C(C=CC=C%14)=C%14C%13=O)=C(C#N)\\C#N)S%11)=C9C%12(C%15=CC=C(CCCCCC)C=C%15)C%16=CC=C(CCCCCC)C=C%16)C%17=CC=C(CCCCCC)C=C%17)=C6S3)=C(C#N)\\C#N,1880.75,5.4,3.6,1.8,CC(SC1=C2C3=CC(F)=C(SCC(CC)CCCC)S3)=CC1=C(C4=CC(F)=C(SCC(CC)CCCC)S4)C5=C2C=C(C6=CC=C(C7=C8C(C(C9=C(CC(CC)CCCC)SC(CC(CC)CCCC)=C9C8=O)=O)=C(C%10=CC=C(C)S%10)S7)S6)S5,58.2,18.3,3.17
1020,461,10.86,10.54,17.91,0.661,0.88,5.6,3.85,1.75,CCCCCCC(C=C1)=CC=C1C2(C3=CC=C(CCCCCC)C=C3)C4=CC5=C(C(C6=C5SC7=C6SC(/C=C8C(C(C=CC=C9)=C9C\\8=C(C#N)\\C#N)=O)=C7)(C%10=CC=C(CCCCCC)C=C%10)C%11=CC=C(CCCCCC)C=C%11)C=C4C%12=C2C(SC(/C=C%13C(C(C=CC=C%14)=C%14C\\%13=C(C#N)/C#N)=O)=C%15)=C%15S%12,1427.96,5.32,3.36,1.96,CC(SC1=C2C3=CC=C(SCC(CC)CCCC)C=C3)=CC1=C(C4=CC=C(SCC(CC)CCCC)C=C4)C5=C2C=C(C6=CC=C(C7=C(F)C(F)=C(C8=CC=C(C)S8)C9=NN(CC(CCCCCC)CCCCCCCC)N=C97)S6)S5,48.3,23,2.1
1021,461,13.16,13.01,18.02,0.715,0.95,5.6,3.85,1.75,CCCCCCC(C=C1)=CC=C1C2(C3=CC=C(CCCCCC)C=C3)C4=CC5=C(C(C6=C5SC7=C6SC(/C=C8C(C(C=CC=C9)=C9C\\8=C(C#N)\\C#N)=O)=C7)(C%10=CC=C(CCCCCC)C=C%10)C%11=CC=C(CCCCCC)C=C%11)C=C4C%12=C2C(SC(/C=C%13C(C(C=CC=C%14)=C%14C\\%13=C(C#N)/C#N)=O)=C%15)=C%15S%12,1427.96,5.4,3.4,2,CC(SC1=C2C3=CC=CC(SCC(CC)CCCC)=C3)=CC1=C(C4=CC(SCC(CC)CCCC)=CC=C4)C5=C2C=C(C6=CC=C(C7=C(F)C(F)=C(C8=CC=C(C)S8)C9=NN(CC(CCCCCC)CCCCCCCC)N=C97)S6)S5,38,20,1.9
1022,462,9.33,9.14,15.83,0.638,0.85,5.41,3.87,1.54,CCCCCCC1=CC=C(C2(C3=CC=C(CCCCCC)C=C3)C4=C(SC(/C=C5C(C(C=CC=C6)=C6C\\5=C(C#N)\\C#N)=O)=C4)C7=C2C8=C(S7)C=C9C(SC%10=C9C(C%11=CC=C(CCCCCC)C=C%11)(C%12=CC=C(CCCCCC)C=C%12)C%13=C%10SC(/C=C%14C(C(C=CC=C%15)=C%15C\\%14=C(C#N)/C#N)=O)=C%13)=C8)C=C1,1427.96,5.36,3.54,1.82,CC(SC1=C2C3=CC=C(CC(CC)CCCC)S3)=CC1=C(C4=CC=C(CC(CC)CCCC)S4)C5=C2C=C(S5)C6=CC=C(C7=C8C(C(C9=C(CC(CC)CCCC)SC(CC(CC)CCCC)=C9C8=O)=O)=C(C%10=CC=C(C)S%10)S7)S6,117,58.5,2
1023,462,10.82,10.52,18.31,0.625,0.92,5.4,3.85,1.55,CCCCCCC1=CC=C(C2(C3=CC=C(CCCCCC)C=C3)C4=C(SC(/C=C5C(C(C(C=CC=C6)=C6S7)=C7C\\5=C(C#N)\\C#N)=O)=C4)C8=C2C9=C(S8)C=C%10C(SC%11=C%10C(C%12=CC=C(CCCCCC)C=C%12)(C%13=CC=C(CCCCCC)C=C%13)C%14=C%11SC(/C=C%15C(C(C(C=CC=C%16)=C%16S%17)=C%17C\\%15=C(C#N)/C#N)=O)=C%14)=C9)C=C1,1540.12,5.36,3.54,1.82,CC(SC1=C2C3=CC=C(CC(CC)CCCC)S3)=CC1=C(C4=CC=C(CC(CC)CCCC)S4)C5=C2C=C(S5)C6=CC=C(C7=C8C(C(C9=C(CC(CC)CCCC)SC(CC(CC)CCCC)=C9C8=O)=O)=C(C%10=CC=C(C)S%10)S7)S6,117,58.5,2
1024,462,9.25,9.25,14.26,0.641,0.97,5.46,3.81,1.65,O=C(C(C(C=CC=C1)=C1S2)=C2C/3=C(C#N)/C#N)C3=C/C(S4)=CC5=C4C6=C(C(C7=CC=C(CCCCCCCC)C=C7)5C8=CC=CC(CCCCCCCC)=C8)C=C9C(N(C(CCCCCCCC)CCCCCCCC)C%10=C9C=C%11C(C(SC(/C=C%12C(C%13=C(SC%14=C%13C=CC=C%14)C\\%12=C(C#N)\\C#N)=O)=C%15)=C%15C%11(C%16=CC=C(CCCCCCCC)C=C%16)C%17=CC=C(CCCCCCCC)C=C%17)=C%10)=C6,1867.73,5.36,3.54,1.82,CC(SC1=C2C3=CC=C(CC(CC)CCCC)S3)=CC1=C(C4=CC=C(CC(CC)CCCC)S4)C5=C2C=C(S5)C6=CC=C(C7=C8C(C(C9=C(CC(CC)CCCC)SC(CC(CC)CCCC)=C9C8=O)=O)=C(C%10=CC=C(C)S%10)S7)S6,117,58.5,2
1025,462,10.74,10.46,17.16,0.615,0.98,5.47,3.83,1.64,O=C(C(C=CC=C1)=C1C/2=C(C#N)/C#N)C2=C/C(S3)=CC4=C3C5=C(C(C6=CC=C(CCCCCCCC)C=C6)4C7=CC=CC(CCCCCCCC)=C7)C=C8C(N(C(CCCCCCCC)CCCCCCCC)C9=C8C=C%10C(C(SC(/C=C%11C(C(C=CC=C%12)=C%12C\\%11=C(C#N)\\C#N)=O)=C%13)=C%13C%10(C%14=CC=C(CCCCCCCC)C=C%14)C%15=CC=C(CCCCCCCC)C=C%15)=C9)=C5,1755.56,5.36,3.54,1.82,CC(SC1=C2C3=CC=C(CC(CC)CCCC)S3)=CC1=C(C4=CC=C(CC(CC)CCCC)S4)C5=C2C=C(S5)C6=CC=C(C7=C8C(C(C9=C(CC(CC)CCCC)SC(CC(CC)CCCC)=C9C8=O)=O)=C(C%10=CC=C(C)S%10)S7)S6,117,58.5,2
1026,462,10.05,10.01,16.74,0.642,0.92,5.61,4.01,1.6,CCCCCCC(C=C1)=CC=C1C2(C3=CC=C(CCCCCC)C=C3)C4=CC5=C(C(C6=C5SC7=C6SC(/C=C8C(C(C=CC=C9)=C9C\\8=C(C#N)\\C#N)=O)=C7)(C%10=CC=C(CCCCCC)C=C%10)C%11=CC=C(CCCCCC)C=C%11)C=C4C%12=C2C(SC(/C=C%13C(C(C=CC=C%14)=C%14C\\%13=C(C#N)/C#N)=O)=C%15)=C%15S%12,1427.96,5.36,3.54,1.82,CC(SC1=C2C3=CC=C(CC(CC)CCCC)S3)=CC1=C(C4=CC=C(CC(CC)CCCC)S4)C5=C2C=C(S5)C6=CC=C(C7=C8C(C(C9=C(CC(CC)CCCC)SC(CC(CC)CCCC)=C9C8=O)=O)=C(C%10=CC=C(C)S%10)S7)S6,117,58.5,2
1027,462,12.07,11.7,19.61,0.635,0.94,5.49,3.9,1.59,CCCCCCC(C=C1)=CC=C1C2(C3=CC=C(CCCCCC)C=C3)C4=CC5=C(C(C6=C5SC7=C6SC(/C=C8S(C(C=CC=C9)=C9C\\8=C(C#N)\\C#N)(=O)=O)=C7)(C%10=CC=C(CCCCCC)C=C%10)C%11=CC=C(CCCCCC)C=C%11)C=C4C%12=C2C(SC(/C=C%13S(C(C=CC=C%14)=C%14C\\%13=C(C#N)/C#N)(=O)=O)=C%15)=C%15S%12,1500.05,5.36,3.54,1.82,CC(SC1=C2C3=CC=C(CC(CC)CCCC)S3)=CC1=C(C4=CC=C(CC(CC)CCCC)S4)C5=C2C=C(S5)C6=CC=C(C7=C8C(C(C9=C(CC(CC)CCCC)SC(CC(CC)CCCC)=C9C8=O)=O)=C(C%10=CC=C(C)S%10)S7)S6,117,58.5,2
1028,463,9,8.8,16.01,0.6,0.92,5.51,3.68,1.83,CCCCCCC1=CC=C(C2(C3=CC=C(CCCCCC)C=C3)C4=CC5=C(C(C6=CC=C(CCCCCC)C=C6)(C7=CC=C(CCCCCC)C=C7)C8=C5SC(C9=C(C=C(C(OCCCCCCCC)=O)S%10)C%10=C(/C=C(S/%11)/C(N(CC)C%11=C(C#N)/C#N)=O)S9)=C8)C=C4C%12=C2C=C(C%13=C(C=C(C(OCCCCCCCC)=O)S%14)C%14=C(/C=C(S/%15)/C(N(CC)C%15=C(C#N)\\C#N)=O)S%13)S%12)C=C1,1902.71,5.33,2.92,2.41,CC(SC1=C2C3=CC=C(CC(CC)CCCC)S3)=CC1=C(C4=CC=C(CC(CC)CCCC)S4)C5=C2C=C(S5)C6=CC=C(C7=C8C(C(C9=C(CC(CC)CCCC)SC(CC(CC)CCCC)=C9C8=O)=O)=C(C%10=CC=C(C)S%10)S7)S6,117,58.5,2
1029,463,11.22,10.92,17.13,0.68,0.925,5.41,3.62,1.79,O=C(/C(S/1)=C/C(S2)=C3C(C=C(C(OCCCCCCCC)=O)S3)=C2C(S4)=CC5=C4C6=CC(C(CCCCCC)(CCCCCC)C7=C8SC(C9=C(C=C(C(OCCCCCCCC)=O)S%10)C%10=C(/C=C(S/%11)/C(N(CC)C%11=C(C#N)/C#N)=O)S9)=C7)=C8C=C6C5(CCCCCC)CCCCCC)N(CC)C1=C(C#N)\\C#N,1598.32,5.33,2.92,2.41,CC(SC1=C2C3=CC=C(CC(CC)CCCC)S3)=CC1=C(C4=CC=C(CC(CC)CCCC)S4)C5=C2C=C(S5)C6=CC=C(C7=C8C(C(C9=C(CC(CC)CCCC)SC(CC(CC)CCCC)=C9C8=O)=O)=C(C%10=CC=C(C)S%10)S7)S6,117,58.5,2
1030,463,12.36,11.97,18.56,0.7,0.927,5.41,3.6,1.81,O=C(/C(S/1)=C/C(S2)=C3C(C=C(C(OCC(CC)CCCC)=O)S3)=C2C(S4)=CC5=C4C6=CC(C(CCCCCC)(CCCCCC)C7=C8SC(C9=C(C=C(C(OCC(CC)CCCC)=O)S%10)C%10=C(/C=C(S/%11)/C(N(CC)C%11=C(C#N)/C#N)=O)S9)=C7)=C8C=C6C5(CCCCCC)CCCCCC)N(CC)C1=C(C#N)\\C#N,1598.32,5.33,2.92,2.41,CC(SC1=C2C3=CC=C(CC(CC)CCCC)S3)=CC1=C(C4=CC=C(CC(CC)CCCC)S4)C5=C2C=C(S5)C6=CC=C(C7=C8C(C(C9=C(CC(CC)CCCC)SC(CC(CC)CCCC)=C9C8=O)=O)=C(C%10=CC=C(C)S%10)S7)S6,117,58.5,2
1031,464,11.6,11.3,19.3,0.719,0.81,5.66,4.14,1.52,CCCCCCC(C=C1)=CC=C1C2(C3=CC=C(CCCCCC)C=C3)C4=CC5=C(C(C6=C5SC7=C6SC(/C=C8C(C(C=C(F)C(F)=C9)=C9C\\8=C(C#N)\\C#N)=O)=C7)(C%10=CC=C(CCCCCC)C=C%10)C%11=CC=C(CCCCCC)C=C%11)C=C4C%12=C2C(SC(/C=C%13C(C(C=C(F)C(F)=C%14)=C%14C\\%13=C(C#N)/C#N)=O)=C%15)=C%15S%12,1499.92,5.45,3.65,1.8,CC(SC1=C2C3=CC(F)=C(CC(CC)CCCC)S3)=CC1=C(C4=CC(F)=C(CC(CC)CCCC)S4)C5=C2C=C(C6=CC=C(C7=C8C(C(C9=C(CC(CC)CCCC)SC(CC(CC)CCCC)=C9C8=O)=O)=C(C%10=CC=C(C)S%10)S7)S6)S5,87.8,30.3,2.9
