Repository: aspuru-guzik-group/Beyond-Molecular-Structure-ML-for-OPV-Materials-Devices

File: datasets/Saeki_2022_n1318/raw/Saeki.csv (part 13 of 16)
ID,Ref,PCE_max(%),PCE_ave(%),Jsc(mA/cm2),FF,Voc(V),'-HOMO_n(eV),'-LUMO_n(eV),Eg_n(eV),n(SMILES),M (g/mol),'-HOMO_p(eV),'-LUMO_p(eV),Eg_p(eV),p(SMILES),Mw (kg/mol),Mn(kg/mol),PDI
1032,465,6.6,5.8,10.8,0.5,1.07,5.9,3.7,2.2,O=C(N(C(CC)CC)C1=O)C2=CC=C3C4=C(C5=C6C=C(C(N(C(CC)CC)C7=O)=O)C8=C7C=C(C9=CC%10=C%11C(C%12=C(N%13CC(CC)CCCC)C=C%11C(N(C(CC)CC)C%10=O)=O)=C9C%14=CC=C(C(N(C(CC)CC)C%15=O)=O)C%16=C%15C=C%13C%12=C%14%16)C3=C58)C(N6CC(CCCC)CC)=CC1=C42,1309.66,5.4,3.1,2.3,CC(SC1=C2C3=CC=C(CC(CC)CCCC)S3)=CC1=C(C4=CC=C(CC(CC)CCCC)S4)C5=C2C=C(C6=CC=C(C7=C(F)C(F)=C(C8=CC=C(C)S8)C9=C7N=C(C%10=CC(F)=C(CC(CC)CCCC)C(F)=C%10)C(C%11=CC(F)=C(CC(CC)CCCC)C(F)=C%11)=N9)S6)S5,50,25,2
1033,465,5.8,4.7,9.2,0.47,1.08,5.9,3.7,2.2,O=C(N(C(CC)CC)C1=O)C2=CC=C3C4=C(C5=C6C=C(C(N(C(CC)CC)C7=O)=O)C8=C7C=C(C9=CC%10=C%11C(C%12=C(N%13CC(CC)CCCC)C=C%11C(N(C(CC)CC)C%10=O)=O)=C9C%14=CC=C(C(N(C(CC)CC)C%15=O)=O)C%16=C%15C=C%13C%12=C%14%16)C3=C58)C(N6CC(CCCC)CC)=CC1=C42,1309.66,5.4,3.1,2.3,CC(SC1=C2C3=CC=C(CC(CC)CCCC)S3)=CC1=C(C4=CC=C(CC(CC)CCCC)S4)C5=C2C=C(C6=CC=C(C7=C(F)C(F)=C(C8=CC=C(C)S8)C9=C7N=C(C%10=CC(F)=C(CC(CC)CCCC)C(F)=C%10)C(C%11=CC(F)=C(CC(CC)CCCC)C(F)=C%11)=N9)S6)S5,50,25,2
1034,465,7.3,6.2,11.1,0.54,1.09,5.9,3.7,2.2,O=C(N(C(CC)CC)C1=O)C2=CC=C3C4=C(C5=C6C=C(C(N(C(CC)CC)C7=O)=O)C8=C7C=C(C9=CC%10=C%11C(C%12=C(N%13CC(CC)CCCC)C=C%11C(N(C(CC)CC)C%10=O)=O)=C9C%14=CC=C(C(N(C(CC)CC)C%15=O)=O)C%16=C%15C=C%13C%12=C%14%16)C3=C58)C(N6CC(CCCC)CC)=CC1=C42,1309.66,5.4,3.1,2.3,CC(SC1=C2C3=CC=C(CC(CC)CCCC)S3)=CC1=C(C4=CC=C(CC(CC)CCCC)S4)C5=C2C=C(C6=CC=C(C7=C(F)C(F)=C(C8=CC=C(C)S8)C9=C7N=C(C%10=CC(F)=C(CC(CC)CCCC)C(F)=C%10)C(C%11=CC(F)=C(CC(CC)CCCC)C(F)=C%11)=N9)S6)S5,50,25,2
1035,466,11,10.9,19.1,0.606,0.92,5.44,4.19,1.25,CCCCCCC(C=C1)=CC=C1C(C2=C3SC(C4=C(OCC(CC)CCCC)C=C(/C=C5C(C(C=C(F)C(F)=C6)=C6C\\5=C(C#N)\\C#N)=O)S4)=C2)(C7=CC=C(CCCCCC)C=C7)C8=C3C=C(C(C9=C%10SC(C(S%11)=C(C=C%11/C=C%12/C(C(C=C%13F)=C(C%12=O)C=C%13F)=C(C#N)/C#N)OCC(CCCC)CC)=C9)(C%14=CC=C(CCCCCC)C=C%14)C%15=CC=C(CCCCCC)C=C%15)C%10=C8,1808.42,5.33,3.53,1.8,CC(SC1=C2C3=CC=C(CC(CC)CCCC)S3)=CC1=C(C4=CC=C(CC(CC)CCCC)S4)C5=C2C=C(S5)C6=CC=C(C7=C8C(C(C9=C(CC(CC)CCCC)SC(CC(CC)CCCC)=C9C8=O)=O)=C(C%10=CC=C(C)S%10)S7)S6,117,58.5,2
1036,467,12.96,12.85,18.84,0.745,0.881,5.66,4.14,1.52,CCCCCCC(C=C1)=CC=C1C2(C3=CC=C(CCCCCC)C=C3)C4=CC5=C(C(C6=C5SC7=C6SC(/C=C8C(C(C=C(F)C(F)=C9)=C9C\\8=C(C#N)\\C#N)=O)=C7)(C%10=CC=C(CCCCCC)C=C%10)C%11=CC=C(CCCCCC)C=C%11)C=C4C%12=C2C(SC(/C=C%13C(C(C=C(F)C(F)=C%14)=C%14C\\%13=C(C#N)/C#N)=O)=C%15)=C%15S%12,1499.92,5.5,3.6,1.9,CC(SC1=C2C3=CC(Cl)=C(CC(CC)CCCC)S3)=CC1=C(C4=CC(Cl)=C(CC(CC)CCCC)S4)C5=C2C=C(S5)C6=CC=C(C7=C8C(C(C9=C(CC(CC)CCCC)SC(CC(CC)CCCC)=C9C8=O)=O)=C(C%10=CC=C(C)S%10)S7)S6,44.9,25.5,1.76
1037,468,10.59,10.38,17.52,0.645,0.918,5.49,3.76,1.73,O=C1C2=C(C=CC=C2)C(/C1=C\\C3=CC(C(C4=CC=C(CCCCCC)C=C4)(C5=C6SC7=C(C(C=C8)=CC=C8SCC(CCCC)CC)C9=C(C(C%10=CC=C(C=C%10)SCC(CC)CCCC)=C57)SC(C%11=C%12C=C(/C=C%13\\C(C(C=CC=C%14)=C%14C%13=O)=C(C#N)/C#N)S%11)=C9C%12(C%15=CC=C(CCCCCC)C=C%15)C%16=CC=C(CCCCCC)C=C%16)C%17=CC=C(CCCCCC)C=C%17)=C6S3)=C(C#N)\\C#N,1868.7,5.38,3.56,1.82,CC(SC1=C2C3=CC=C(SCC(CCCC)CCCCCC)S3)=CC1=C(C4=CC=C(SCC(CCCC)CCCCCC)S4)C5=C2C=C(C6=CC=C(C7=C(F)C(F)=C(C8=CC=C(C)S8)C9=NN(CC(CCCCCC)CCCCCCCC)N=C97)S6)S5,68.4,34.2,2
1038,468,10.14,10.01,17.66,0.626,0.888,5.5,3.8,1.7,O=C1C2=C(C=C3C(C=CC=C3)=C2)C(/C1=C\\C4=CC(C(C5=CC=C(CCCCCC)C=C5)(C6=C7SC8=C(C(C=C9)=CC=C9SCC(CCCC)CC)C%10=C(C(C%11=CC=C(C=C%11)SCC(CC)CCCC)=C68)SC(C%12=C%13C=C(/C=C%14\\C(C(C=C%15C(C=CC=C%15)=C%16)=C%16C%14=O)=C(C#N)/C#N)S%12)=C%10C%13(C%17=CC=C(CCCCCC)C=C%17)C%18=CC=C(CCCCCC)C=C%18)C%19=CC=C(CCCCCC)C=C%19)=C7S4)=C(C#N)\\C#N,1968.82,5.38,3.56,1.82,CC(SC1=C2C3=CC=C(SCC(CCCC)CCCCCC)S3)=CC1=C(C4=CC=C(SCC(CCCC)CCCCCC)S4)C5=C2C=C(C6=CC=C(C7=C(F)C(F)=C(C8=CC=C(C)S8)C9=NN(CC(CCCCCC)CCCCCCCC)N=C97)S6)S5,68.4,34.2,2
1039,468,4.04,3.88,9.81,0.428,0.921,5.44,3.74,1.7,O=C1C2=C(C=CC=C2)C(/C1=C\\C3=CC(C(C4=CC=C(CCCCCC)C=C4)(C5=C6SC7=C(C(C=C8)=CC=C8SCC(CCCC)CC)C(C(S9)=C(C%10=C9C(SC(/C=C%11\\C(C(C=CC=C%12)=C%12C%11=O)=C(C#N)/C#N)=C%13)=C%13C%10(C%14=CC=C(CCCCCC)C=C%14)C%15=CC=C(CCCCCC)C=C%15)S%16)=C%16C(C%17=CC=C(C=C%17)SCC(CC)CCCC)=C57)C%18=CC=C(CCCCCC)C=C%18)=C6S3)=C(C#N)\\C#N,1924.79,5.38,3.56,1.82,CC(SC1=C2C3=CC=C(SCC(CCCC)CCCCCC)S3)=CC1=C(C4=CC=C(SCC(CCCC)CCCCCC)S4)C5=C2C=C(C6=CC=C(C7=C(F)C(F)=C(C8=CC=C(C)S8)C9=NN(CC(CCCCCC)CCCCCCCC)N=C97)S6)S5,68.4,34.2,2
1040,468,6.32,6.1,13.02,0.516,0.903,5.45,3.77,1.68,O=C1C2=C(C=C3C(C=CC=C3)=C2)C(/C1=C\\C4=CC(C(C5=CC=C(CCCCCC)C=C5)(C6=C7SC8=C(C(C=C9)=CC=C9SCC(CCCC)CC)C(C(S%10)=C(C%11=C%10C(SC(/C=C%12\\C(C(C=C%13C(C=CC=C%13)=C%14)=C%14C%12=O)=C(C#N)/C#N)=C%15)=C%15C%11(C%16=CC=C(CCCCCC)C=C%16)C%17=CC=C(CCCCCC)C=C%17)S%18)=C%18C(C%19=CC=C(C=C%19)SCC(CC)CCCC)=C68)C%20=CC=C(CCCCCC)C=C%20)=C7S4)=C(C#N)\\C#N,2024.91,5.38,3.56,1.82,CC(SC1=C2C3=CC=C(SCC(CCCC)CCCCCC)S3)=CC1=C(C4=CC=C(SCC(CCCC)CCCCCC)S4)C5=C2C=C(C6=CC=C(C7=C(F)C(F)=C(C8=CC=C(C)S8)C9=NN(CC(CCCCCC)CCCCCCCC)N=C97)S6)S5,68.4,34.2,2
1041,468,9.26,9.04,16.54,0.585,0.926,5.49,3.76,1.73,O=C1C2=C(C=CC=C2)C(/C1=C\\C3=CC(C(C4=CC=C(CCCCCC)C=C4)(C5=C6SC7=C(C(C=C8)=CC=C8SCC(CCCC)CC)C9=C(C(C%10=CC=C(C=C%10)SCC(CC)CCCC)=C57)SC(C%11=C%12C=C(/C=C%13\\C(C(C=CC=C%14)=C%14C%13=O)=C(C#N)/C#N)S%11)=C9C%12(C%15=CC=C(CCCCCC)C=C%15)C%16=CC=C(CCCCCC)C=C%16)C%17=CC=C(CCCCCC)C=C%17)=C6S3)=C(C#N)\\C#N,1868.7,5.4,3.59,1.81,CC(SC1=C2C3=CC=C(SCC(CCCC)CCCCCC)S3)=CC1=C(C4=CC=C(SCC(CCCC)CCCCCC)S4)C5=C2C(SC(C6=CC=C(C7=C(F)C(F)=C(C8=CC=C(C)S8)C9=NN(CC(CCCCCC)CCCCCCCC)N=C97)S6)=C%10)=C%10S5,78.4,39.2,2
1042,468,10.03,9.85,18.25,0.61,0.875,5.5,3.8,1.7,O=C1C2=C(C=C3C(C=CC=C3)=C2)C(/C1=C\\C4=CC(C(C5=CC=C(CCCCCC)C=C5)(C6=C7SC8=C(C(C=C9)=CC=C9SCC(CCCC)CC)C%10=C(C(C%11=CC=C(C=C%11)SCC(CC)CCCC)=C68)SC(C%12=C%13C=C(/C=C%14\\C(C(C=C%15C(C=CC=C%15)=C%16)=C%16C%14=O)=C(C#N)/C#N)S%12)=C%10C%13(C%17=CC=C(CCCCCC)C=C%17)C%18=CC=C(CCCCCC)C=C%18)C%19=CC=C(CCCCCC)C=C%19)=C7S4)=C(C#N)\\C#N,1968.82,5.4,3.59,1.81,CC(SC1=C2C3=CC=C(SCC(CCCC)CCCCCC)S3)=CC1=C(C4=CC=C(SCC(CCCC)CCCCCC)S4)C5=C2C(SC(C6=CC=C(C7=C(F)C(F)=C(C8=CC=C(C)S8)C9=NN(CC(CCCCCC)CCCCCCCC)N=C97)S6)=C%10)=C%10S5,78.4,39.2,2
1043,468,11.06,10.92,17.94,0.65,0.923,5.44,3.74,1.7,O=C1C2=C(C=CC=C2)C(/C1=C\\C3=CC(C(C4=CC=C(CCCCCC)C=C4)(C5=C6SC7=C(C(C=C8)=CC=C8SCC(CCCC)CC)C(C(S9)=C(C%10=C9C(SC(/C=C%11\\C(C(C=CC=C%12)=C%12C%11=O)=C(C#N)/C#N)=C%13)=C%13C%10(C%14=CC=C(CCCCCC)C=C%14)C%15=CC=C(CCCCCC)C=C%15)S%16)=C%16C(C%17=CC=C(C=C%17)SCC(CC)CCCC)=C57)C%18=CC=C(CCCCCC)C=C%18)=C6S3)=C(C#N)\\C#N,1924.79,5.4,3.59,1.81,CC(SC1=C2C3=CC=C(SCC(CCCC)CCCCCC)S3)=CC1=C(C4=CC=C(SCC(CCCC)CCCCCC)S4)C5=C2C(SC(C6=CC=C(C7=C(F)C(F)=C(C8=CC=C(C)S8)C9=NN(CC(CCCCCC)CCCCCCCC)N=C97)S6)=C%10)=C%10S5,78.4,39.2,2
1044,468,12.47,12.25,19.5,0.692,0.905,5.45,3.77,1.68,O=C1C2=C(C=C3C(C=CC=C3)=C2)C(/C1=C\\C4=CC(C(C5=CC=C(CCCCCC)C=C5)(C6=C7SC8=C(C(C=C9)=CC=C9SCC(CCCC)CC)C(C(S%10)=C(C%11=C%10C(SC(/C=C%12\\C(C(C=C%13C(C=CC=C%13)=C%14)=C%14C%12=O)=C(C#N)/C#N)=C%15)=C%15C%11(C%16=CC=C(CCCCCC)C=C%16)C%17=CC=C(CCCCCC)C=C%17)S%18)=C%18C(C%19=CC=C(C=C%19)SCC(CC)CCCC)=C68)C%20=CC=C(CCCCCC)C=C%20)=C7S4)=C(C#N)\\C#N,2024.91,5.4,3.59,1.81,CC(SC1=C2C3=CC=C(SCC(CCCC)CCCCCC)S3)=CC1=C(C4=CC=C(SCC(CCCC)CCCCCC)S4)C5=C2C(SC(C6=CC=C(C7=C(F)C(F)=C(C8=CC=C(C)S8)C9=NN(CC(CCCCCC)CCCCCCCC)N=C97)S6)=C%10)=C%10S5,78.4,39.2,2
1045,468,6.5,6.19,13.2,0.539,0.883,5.49,3.76,1.73,O=C1C2=C(C=CC=C2)C(/C1=C\\C3=CC(C(C4=CC=C(CCCCCC)C=C4)(C5=C6SC7=C(C(C=C8)=CC=C8SCC(CCCC)CC)C9=C(C(C%10=CC=C(C=C%10)SCC(CC)CCCC)=C57)SC(C%11=C%12C=C(/C=C%13\\C(C(C=CC=C%14)=C%14C%13=O)=C(C#N)/C#N)S%11)=C9C%12(C%15=CC=C(CCCCCC)C=C%15)C%16=CC=C(CCCCCC)C=C%16)C%17=CC=C(CCCCCC)C=C%17)=C6S3)=C(C#N)\\C#N,1868.7,5.32,3.51,1.81,CC(S1)=CC=C1C(C2=NN(CC(CCCCCC)CCCCCCCC)N=C23)=C(F)C(F)=C3C4=CC=C(C5=CC6=C(S5)C7=C(C(C8=CC=C(SCC(CCCC)CCCCCC)S8)=C9C(SC(C)=C%10)=C%10SC9=C7C%11=CC=C(SCC(CCCC)CCCCCC)S%11)S6)S4,70.6,35.3,2
1046,468,4.95,4.7,12.72,0.432,0.863,5.5,3.8,1.7,O=C1C2=C(C=C3C(C=CC=C3)=C2)C(/C1=C\\C4=CC(C(C5=CC=C(CCCCCC)C=C5)(C6=C7SC8=C(C(C=C9)=CC=C9SCC(CCCC)CC)C%10=C(C(C%11=CC=C(C=C%11)SCC(CC)CCCC)=C68)SC(C%12=C%13C=C(/C=C%14\\C(C(C=C%15C(C=CC=C%15)=C%16)=C%16C%14=O)=C(C#N)/C#N)S%12)=C%10C%13(C%17=CC=C(CCCCCC)C=C%17)C%18=CC=C(CCCCCC)C=C%18)C%19=CC=C(CCCCCC)C=C%19)=C7S4)=C(C#N)\\C#N,1968.82,5.32,3.51,1.81,CC(S1)=CC=C1C(C2=NN(CC(CCCCCC)CCCCCCCC)N=C23)=C(F)C(F)=C3C4=CC=C(C5=CC6=C(S5)C7=C(C(C8=CC=C(SCC(CCCC)CCCCCC)S8)=C9C(SC(C)=C%10)=C%10SC9=C7C%11=CC=C(SCC(CCCC)CCCCCC)S%11)S6)S4,70.6,35.3,2
1047,468,6.2,5.97,13.18,0.505,0.911,5.44,3.74,1.7,O=C1C2=C(C=CC=C2)C(/C1=C\\C3=CC(C(C4=CC=C(CCCCCC)C=C4)(C5=C6SC7=C(C(C=C8)=CC=C8SCC(CCCC)CC)C(C(S9)=C(C%10=C9C(SC(/C=C%11\\C(C(C=CC=C%12)=C%12C%11=O)=C(C#N)/C#N)=C%13)=C%13C%10(C%14=CC=C(CCCCCC)C=C%14)C%15=CC=C(CCCCCC)C=C%15)S%16)=C%16C(C%17=CC=C(C=C%17)SCC(CC)CCCC)=C57)C%18=CC=C(CCCCCC)C=C%18)=C6S3)=C(C#N)\\C#N,1924.79,5.32,3.51,1.81,CC(S1)=CC=C1C(C2=NN(CC(CCCCCC)CCCCCCCC)N=C23)=C(F)C(F)=C3C4=CC=C(C5=CC6=C(S5)C7=C(C(C8=CC=C(SCC(CCCC)CCCCCC)S8)=C9C(SC(C)=C%10)=C%10SC9=C7C%11=CC=C(SCC(CCCC)CCCCCC)S%11)S6)S4,70.6,35.3,2
1048,468,5.38,5.13,11.08,0.528,0.878,5.45,3.77,1.68,O=C1C2=C(C=C3C(C=CC=C3)=C2)C(/C1=C\\C4=CC(C(C5=CC=C(CCCCCC)C=C5)(C6=C7SC8=C(C(C=C9)=CC=C9SCC(CCCC)CC)C(C(S%10)=C(C%11=C%10C(SC(/C=C%12\\C(C(C=C%13C(C=CC=C%13)=C%14)=C%14C%12=O)=C(C#N)/C#N)=C%15)=C%15C%11(C%16=CC=C(CCCCCC)C=C%16)C%17=CC=C(CCCCCC)C=C%17)S%18)=C%18C(C%19=CC=C(C=C%19)SCC(CC)CCCC)=C68)C%20=CC=C(CCCCCC)C=C%20)=C7S4)=C(C#N)\\C#N,2024.91,5.32,3.51,1.81,CC(S1)=CC=C1C(C2=NN(CC(CCCCCC)CCCCCCCC)N=C23)=C(F)C(F)=C3C4=CC=C(C5=CC6=C(S5)C7=C(C(C8=CC=C(SCC(CCCC)CCCCCC)S8)=C9C(SC(C)=C%10)=C%10SC9=C7C%11=CC=C(SCC(CCCC)CCCCCC)S%11)S6)S4,70.6,35.3,2
1049,469,9.3,9.2,15.7,0.66,0.88,5.51,3.78,1.73,CCCCCCC(C=C1)=CC=C1C2(C3=CC=C(CCCCCC)C=C3)C4=CC5=C(C(C6=C5SC7=C6SC(/C=C8C(C(C=CC=C9)=C9C\\8=C(C#N)\\C#N)=O)=C7)(C%10=CC=C(CCCCCC)C=C%10)C%11=CC=C(CCCCCC)C=C%11)C=C4C%12=C2C(SC(/C=C%13C(C(C=CC=C%14)=C%14C\\%13=C(C#N)/C#N)=O)=C%15)=C%15S%12,1427.96,5.23,3.18,2.05,CC(SC1=C2C3=CC=C(CC(CC)CCCC)S3)=CC1=C(C4=CC=C(CC(CC)CCCC)S4)C5=C2C=C(S5)C6=CC=C(C7=C8C(C(C9=C(CC(CC)CCCC)SC(CC(CC)CCCC)=C9C8=O)=O)=C(C%10=CC=C(C)S%10)S7)S6,117,58.5,2
1050,469,10.7,10.5,16.9,0.69,0.9,5.51,3.78,1.73,CCCCCCC(C=C1)=CC=C1C2(C3=CC=C(CCCCCC)C=C3)C4=CC5=C(C(C6=C5SC7=C6SC(/C=C8C(C(C=CC=C9)=C9C\\8=C(C#N)\\C#N)=O)=C7)(C%10=CC=C(CCCCCC)C=C%10)C%11=CC=C(CCCCCC)C=C%11)C=C4C%12=C2C(SC(/C=C%13C(C(C=CC=C%14)=C%14C\\%13=C(C#N)/C#N)=O)=C%15)=C%15S%12,1427.96,5.23,3.18,2.05,CC(SC1=C2C3=CC=C(CC(CC)CCCC)S3)=CC1=C(C4=CC=C(CC(CC)CCCC)S4)C5=C2C=C(S5)C6=CC=C(C7=C8C(C(C9=C(CC(CC)CCCC)SC(CC(CC)CCCC)=C9C8=O)=O)=C(C%10=CC=C(C)S%10)S7)S6,117,58.5,2
1051,470,3.82,3.82,9.43,0.532,0.78,5.79,4.31,1.48,O=C(C(C=C(F)C(F)=C1)=C1C/2=C(C#N)\\C#N)C2=C/C3=CC=C(/C(C(C=C/4)=NC4=C5\\C6=CC(OCCCCCCCCCCCC)=C(OCCCCCCCCCCCC)C(OCCCCCCCCCCCC)=C6)=C7C=C/C8=C(C9=CC(OCCCCCCCCCCCC)=C(OCCCCCCCCCCCC)C(OCCCCCCCCCCCC)=C9)/C%10=N/C(C=C%10)=C(C%11=CC=C(/C=C%12C(C(C=C(F)C(F)=C%13)=C%13C\\%12=C(C#N)\\C#N)=O)S%11)\\C%14=CC=C5N%14[Zn]N8\\7)S3,2276.44,5.24,3.66,1.58,O=C(OCC(CC)CCCC)C1=C(F)C2=C(C)SC(C3=CC4=C(C(C5=CC=C(CC(CC)CCCC)S5)=C(C=C(C)S6)C6=C4C7=CC=C(CC(CC)CCCC)S7)S3)=C2S1,124,72.9,1.7
1052,470,6.98,6.98,13.5,0.648,0.8,5.71,4.28,1.43,O=C(C(C=C(F)C(F)=C1)=C1C/2=C(C#N)\\C#N)C2=C/C3=CC=C(/C(C(C=C/4)=NC4=C5\\C6=C(OCCCCCCCCCCCC)C=CC=C6OCCCCCCCCCCCC)=C7C=C/C8=C(C9=C(OCCCCCCCCCCCC)C=CC=C9OCCCCCCCCCCCC)/C%10=N/C(C=C%10)=C(C%11=CC=C(/C=C%12C(C(C=C(F)C(F)=C%13)=C%13C\\%12=C(C#N)\\C#N)=O)S%11)\\C%14=CC=C5N%14[Zn]N8\\7)S3,1907.79,5.24,3.66,1.58,O=C(OCC(CC)CCCC)C1=C(F)C2=C(C)SC(C3=CC4=C(C(C5=CC=C(CC(CC)CCCC)S5)=C(C=C(C)S6)C6=C4C7=CC=C(CC(CC)CCCC)S7)S3)=C2S1,124,72.9,1.7
1053,470,5.48,5.48,12.07,0.567,0.77,5.82,4.32,1.5,O=C(C(C=C(F)C(F)=C1)=C1C/2=C(C#N)\\C#N)C2=C/C3=CC=C(/C(C(C=C/4)=NC4=C5\\C6=CC(C(C)(C)C)=CC(C(C)(C)C)=C6)=C7C=C/C8=C(C9=CC(C(C)(C)C)=CC(C(C)(C)C)=C9)/C%10=N/C(C=C%10)=C(C%11=CC=C(/C=C%12C(C(C=C(F)C(F)=C%13)=C%13C\\%12=C(C#N)\\C#N)=O)S%11)\\C%14=CC=C5N%14[Zn]N8\\7)S3,1394.93,5.24,3.66,1.58,O=C(OCC(CC)CCCC)C1=C(F)C2=C(C)SC(C3=CC4=C(C(C5=CC=C(CC(CC)CCCC)S5)=C(C=C(C)S6)C6=C4C7=CC=C(CC(CC)CCCC)S7)S3)=C2S1,124,72.9,1.7
1054,471,7.27,7.08,13.18,0.61,0.85,5.46,3.92,1.54,CCCCCCC(C=C1)=CC=C1C2(C3=CC=C(CCCCCC)C=C3)C4=CC5=C(C(C6=C5SC7=C6SC(/C=C8C(C(C=C(F)C(F)=C9)=C9C\\8=C(C#N)\\C#N)=O)=C7)(C%10=CC=C(CCCCCC)C=C%10)C%11=CC=C(CCCCCC)C=C%11)C=C4C%12=C2C(SC(C%13=CC=C(C%14=C(F)C(F)=C(C(S%15)=CC=C%15C%16=CC(S%17)=C(S%16)C%18=C%17C%19=C(C(C%20=CC=C(CCCCCC)C=C%20)%18C%21=CC=C(CCCCCC)C=C%21)C=C%22C(C(C%23=C%22SC%24=C%23SC(/C=C%25C(C(C=C(F)C(F)=C%26)=C%26C\\%25=C(C#N)/C#N)=O)=C%24)(C%27=CC=C(CCCCCC)C=C%27)C%28=CC=C(CCCCCC)C=C%28)=C%19)C%29=NSN=C%29%14)S%13)=C%30)=C%30S%12,2851.86,5.29,3.43,1.86,CC(SC1=C2C3=CC=C(CC(CC)CCCC)S3)=CC1=C(C4=CC=C(CC(CC)CCCC)S4)C5=C2C=C(S5)C6=CC=C(C7=C8C(C(C9=C(CC(CC)CCCC)SC(CC(CC)CCCC)=C9C8=O)=O)=C(C%10=CC=C(C)S%10)S7)S6,117,58.5,2
1055,471,9.13,9.01,16.69,0.64,0.81,5.56,3.98,1.58,CCCCCCC(C=C1)=CC=C1C2(C3=CC=C(CCCCCC)C=C3)C4=CC5=C(C(C6=C5SC7=C6SC(/C=C8C(C(C=C(F)C(F)=C9)=C9C\\8=C(C#N)\\C#N)=O)=C7)(C%10=CC=C(CCCCCC)C=C%10)C%11=CC=C(CCCCCC)C=C%11)C=C4C%12=C2C(SC(C%13=CC=C(C%14=C(C#N)C(C#N)=C(C(S%15)=CC=C%15C%16=CC(S%17)=C(S%16)C%18=C%17C%19=C(C(C%20=CC=C(CCCCCC)C=C%20)%18C%21=CC=C(CCCCCC)C=C%21)C=C%22C(C(C%23=C%22SC%24=C%23SC(/C=C%25C(C(C=C(F)C(F)=C%26)=C%26C\\%25=C(C#N)/C#N)=O)=C%24)(C%27=CC=C(CCCCCC)C=C%27)C%28=CC=C(CCCCCC)C=C%28)=C%19)C%29=NSN=C%29%14)S%13)=C%30)=C%30S%12,2865.9,5.29,3.43,1.86,CC(SC1=C2C3=CC=C(CC(CC)CCCC)S3)=CC1=C(C4=CC=C(CC(CC)CCCC)S4)C5=C2C=C(S5)C6=CC=C(C7=C8C(C(C9=C(CC(CC)CCCC)SC(CC(CC)CCCC)=C9C8=O)=O)=C(C%10=CC=C(C)S%10)S7)S6,117,58.5,2
1056,472,12.8,12.5,20.7,0.708,0.85,5.38,4,1.38,CCCCCCC(C=C1)=CC=C1C2(C3=CC=C(CCCCCC)C=C3)C4=CC5=C(C(C6=C5SC7=C6SC(/C=C8C(C(C=C(F)C(F)=C9)=C9C\\8=C(C#N)\\C#N)=O)=C7)(C%10=CC=C(CCCCCC)C=C%10)C%11=CC=C(CCCCCC)C=C%11)C=C4C%12=C2C(SC(C%13=CC=C(C%14=C(C#N)C(C#N)=C(C(S%15)=CC=C%15C%16=CC(S%17)=C(S%16)C%18=C%17C%19=C(C(C%20=CC=C(CCCCCC)C=C%20)%18C%21=CC=C(CCCCCC)C=C%21)C=C%22C(C(C%23=C%22SC%24=C%23SC(/C=C%25C(C(C=C(F)C(F)=C%26)=C%26C\\%25=C(C#N)/C#N)=O)=C%24)(C%27=CC=C(CCCCCC)C=C%27)C%28=CC=C(CCCCCC)C=C%28)=C%19)C%29=NSN=C%29%14)S%13)=C%30)=C%30S%12,1866.42,5.33,3.53,1.8,CC(SC1=C2C3=CC=C(CC(CC)CCCC)S3)=CC1=C(C4=CC=C(CC(CC)CCCC)S4)C5=C2C=C(S5)C6=CC=C(C7=C8C(C(C9=C(CC(CC)CCCC)SC(CC(CC)CCCC)=C9C8=O)=O)=C(C%10=CC=C(C)S%10)S7)S6,117,58.5,2
1057,473,14.16,14.02,25.01,0.712,0.78,5.68,4.06,1.62,O=C(C(C=C(F)C(F)=C1)=C1C/2=C(C#N)/C#N)C2=C/C3=C(CCCCCCCCCCC)C(SC4=C5N(CC(CC)CCCC)C6=C4C7=NSN=C7C8=C6N(CC(CC)CCCC)C9=C8SC%10=C9SC(/C=C%11/C(C%12=C(C%11=O)C=C(F)C(F)=C%12)=C(C#N)\\C#N)=C%10CCCCCCCCCCC)=C5S3,1451.94,5.38,3.24,2.14,CC(SC1=C2C3=CC(F)=C(CC(CC)CCCC)S3)=CC1=C(C4=CC(F)=C(CC(CC)CCCC)S4)C5=C2C=C(S5)C6=CC=C(C(C7=NN(CCC(CC)CCCC)N=C87)=C(C(N9CCCCCCCC)=O)C(C9=O)=C8C%10=CC=C(C)S%10)S6,50,25,2
1058,473,15.06,14.96,25.7,0.727,0.79,5.68,4.06,1.62,O=C(C(C=C(F)C(F)=C1)=C1C/2=C(C#N)/C#N)C2=C/C3=C(CCCCCCCCCCC)C(SC4=C5N(CC(CC)CCCC)C6=C4C7=NSN=C7C8=C6N(CC(CC)CCCC)C9=C8SC%10=C9SC(/C=C%11/C(C%12=C(C%11=O)C=C(F)C(F)=C%12)=C(C#N)\\C#N)=C%10CCCCCCCCCCC)=C5S3,1451.94,5.46,3.13,2.33,CC(SC1=C2C3=CC(Cl)=C(CC(CC)CCCC)S3)=CC1=C(C4=CC(Cl)=C(CC(CC)CCCC)S4)C5=C2C=C(S5)C6=CC=C(C(C7=NN(CCC(CC)CCCC)N=C87)=C(C(N9CCCCCCCC)=O)C(C9=O)=C8C%10=CC=C(C)S%10)S6,50,25,2
1059,473,15.65,15.5,26.11,0.733,0.81,5.68,4.06,1.62,O=C(C(C=C(F)C(F)=C1)=C1C/2=C(C#N)/C#N)C2=C/C3=C(CCCCCCCCCCC)C(SC4=C5N(CC(CC)CCCC)C6=C4C7=NSN=C7C8=C6N(CC(CC)CCCC)C9=C8SC%10=C9SC(/C=C%11/C(C%12=C(C%11=O)C=C(F)C(F)=C%12)=C(C#N)\\C#N)=C%10CCCCCCCCCCC)=C5S3,1451.94,5.46,3.14,2.32,CC(SC1=C2C(C=C3F)=CC(F)=C3CC(CC)CCCC)=CC1=C(C4=CC(F)=C(C(F)=C4)CC(CC)CCCC)C5=C2C=C(S5)C6=CC=C(C(C7=NN(CCC(CC)CCCC)N=C87)=C(C(N9CCCCCCCC)=O)C(C9=O)=C8C%10=CC=C(C)S%10)S6,50,25,2
1060,474,8.61,8.44,23.41,0.553,0.66,5.65,4.1,1.55,O=C(C(C=C(F)C(F)=C1)=C1C/2=C(C#N)/C#N)C2=C/C3=C(CCCCCCCCCCC)C(SC4=C5N(CC(CC)CCCC)C6=C4C7=NSN=C7C8=C6N(CC(CC)CCCC)C9=C8SC%10=C9SC(/C=C%11/C(C%12=C(C%11=O)C=C(F)C(F)=C%12)=C(C#N)\\C#N)=C%10CCCCCCCCCCC)=C5S3,1451.94,5.19,3.44,1.75,CC1=CC(C(S1)=C2C3=CC=C(CC(CC)CCCC)S3)=C(C4=C2C=C(C5=CC=C(C6=C(F)C(F)=C(C7=CC=C(C)S7)C8=C6N=C(C9=CC=CC(OCCCCCCCC)=C9)C(C%10=CC(OCCCCCCCC)=CC=C%10)=N8)S5)S4)C%11=CC=C(CC(CC)CCCC)S%11,55.4,18.3,3.03
1061,474,12.02,11.84,24.64,0.622,0.78,5.65,4.1,1.55,O=C(C(C=C(F)C(F)=C1)=C1C/2=C(C#N)/C#N)C2=C/C3=C(CCCCCCCCCCC)C(SC4=C5N(CC(CC)CCCC)C6=C4C7=NSN=C7C8=C6N(CC(CC)CCCC)C9=C8SC%10=C9SC(/C=C%11/C(C%12=C(C%11=O)C=C(F)C(F)=C%12)=C(C#N)\\C#N)=C%10CCCCCCCCCCC)=C5S3,1451.94,5.37,3.48,1.89,CC1=CC(C(S1)=C2C3=CC(F)=C(CC(CC)CCCC)S3)=C(C4=C2C=C(C5=CC=C(C6=C(F)C(F)=C(C7=CC=C(C)S7)C8=C6N=C(C9=CC=CC(OCCCCCCCC)=C9)C(C%10=CC(OCCCCCCCC)=CC=C%10)=N8)S5)S4)C%11=CC(F)=C(CC(CC)CCCC)S%11,54.1,17.1,3.16
1062,474,13.1,13.01,24.68,0.637,0.83,5.65,4.1,1.55,O=C(C(C=C(F)C(F)=C1)=C1C/2=C(C#N)/C#N)C2=C/C3=C(CCCCCCCCCCC)C(SC4=C5N(CC(CC)CCCC)C6=C4C7=NSN=C7C8=C6N(CC(CC)CCCC)C9=C8SC%10=C9SC(/C=C%11/C(C%12=C(C%11=O)C=C(F)C(F)=C%12)=C(C#N)\\C#N)=C%10CCCCCCCCCCC)=C5S3,1451.94,5.41,3.5,1.91,CC1=CC(C(S1)=C2C3=CC(F)=C(SCC(CC)CCCC)S3)=C(C4=C2C=C(C5=CC=C(C6=C(F)C(F)=C(C7=CC=C(C)S7)C8=C6N=C(C9=CC=CC(OCCCCCCCC)=C9)C(C%10=CC(OCCCCCCCC)=CC=C%10)=N8)S5)S4)C%11=CC(F)=C(SCC(CC)CCCC)S%11,66.2,22.9,2.89
1063,475,11.05,10.63,22.44,0.646,0.73,5.65,4.1,1.55,O=C(C(C=C(F)C(F)=C1)=C1C/2=C(C#N)/C#N)C2=C/C3=C(CCCCCCCCCCC)C(SC4=C5N(CC(CC)CCCC)C6=C4C7=NSN=C7C8=C6N(CC(CC)CCCC)C9=C8SC%10=C9SC(/C=C%11/C(C%12=C(C%11=O)C=C(F)C(F)=C%12)=C(C#N)\\C#N)=C%10CCCCCCCCCCC)=C5S3,1451.94,5.25,3.63,1.62,CC(S1)=CC=C1C(C2=NN(CC(CCCCCC)CCCCCCCC)N=C23)=C(F)C(F)=C3C4=CC=C(C5=CC(S6)=C(S5)C7=C6C8=C(C(C9=CC=C(CCCCCC)C=C9)7C%10=CC=C(CCCCCC)C=C%10)C=C%11C(C(C%12=C%11SC%13=C%12SC(C)=C%13)(C%14=CC=C(CCCCCC)C=C%14)C%15=CC=C(CCCCCC)C=C%15)=C8)S4,66.7,23,2.9
1064,475,7.15,7.08,20.43,0.516,0.65,5.65,4.1,1.55,O=C(C(C=C(F)C(F)=C1)=C1C/2=C(C#N)/C#N)C2=C/C3=C(CCCCCCCCCCC)C(SC4=C5N(CC(CC)CCCC)C6=C4C7=NSN=C7C8=C6N(CC(CC)CCCC)C9=C8SC%10=C9SC(/C=C%11/C(C%12=C(C%11=O)C=C(F)C(F)=C%12)=C(C#N)\\C#N)=C%10CCCCCCCCCCC)=C5S3,1451.94,5.12,3.58,1.54,CC1=CC(C(S1)=C2C3=CC=C(CC(CC)CCCC)S3)=C(C4=C2C=C(C5=CC=C(C6=C(F)C(F)=C(C7=CC=C(C)S7)C8=NN(CC(CCCCCC)CCCCCCCC)N=C68)S5)S4)C9=CC=C(CC(CC)CCCC)S9,170,53.1,3.2
1065,476,10.96,10.45,18.94,0.683,0.81,5.49,3.89,1.6,CCCCCCC(C=C1)=CC=C1C2(C3=CC=C(CCCCCC)C=C3)C4=CC5=C(C(C6=C5SC7=C6SC(/C=C8C(C(C=C(F)C(F)=C9)=C9C\\8=C(C#N)\\C#N)=O)=C7)(C%10=CC=C(CCCCCC)C=C%10)C%11=CC=C(CCCCCC)C=C%11)C=C4C%12=C2C(SC(/C=C%13C(C(C=C(F)C(F)=C%14)=C%14C\\%13=C(C#N)/C#N)=O)=C%15)=C%15S%12,1499.92,5.2,2.93,2.27,CC(SC1=C2C3=CC=C(CC(CC)CCCC)S3)=CC1=C(C4=CC=C(CC(CC)CCCC)S4)C5=C2C=C(C6=CC7=C(C(SC(C)=C8)=C8C(N7CC(CCCCCCCC)CCCCCCCCCC)=O)S6)S5,50,25,2
1066,476,10.04,9.66,18.72,0.623,0.83,5.29,3.9,1.39,O=C1C2=C(C=C(F)C(F)=C2)C(/C1=C/C3=CC(S4)=C(S3)C(C(C5=CC=C(CCCCCC)C=C5)6C7=CC=C(CCCCCC)C=C7)=C4C8=C6C9=CC(SC(C%10=C%11C(SC(/C=C%12/C(C(C=C(F)C(F)=C%13)=C%13C%12=O)=C(C#N)\\C#N)=C%14)=C%14S%10)=C%15C%11(C%16=CC=C(CCCCCC)C=C%16)C%17=CC=C(CCCCCC)C=C%17)=C%15C=C9S8)=C(C#N)\\C#N,1612.08,5.2,2.93,2.27,CC(SC1=C2C3=CC=C(CC(CC)CCCC)S3)=CC1=C(C4=CC=C(CC(CC)CCCC)S4)C5=C2C=C(C6=CC7=C(C(SC(C)=C8)=C8C(N7CC(CCCCCCCC)CCCCCCCCCC)=O)S6)S5,50,25,2
1067,476,6.46,6.12,16.26,0.465,0.81,5.26,3.9,1.36,CCCCCCC(C=C1)=CC=C1C2(C(C(SC(/C=C3/C(C(C=C4F)=C(C3=O)C=C4F)=C(C#N)\\C#N)=C5)=C5S6)=C6C(S7)=C(O2)C8=C7C9=C(S8)C%10=C(C(C%11=CC=C(CCCCCC)C=C%11)(O9)C%12=CC=C(CCCCCC)C=C%12)C(SC(/C=C%13C(C(C=C(F)C(F)=C%14)=C%14C\\%13=C(C#N)\\C#N)=O)=C%15)=C%15S%10)C%16=CC=C(CCCCCC)C=C%16,1594.02,5.2,2.93,2.27,CC(SC1=C2C3=CC=C(CC(CC)CCCC)S3)=CC1=C(C4=CC=C(CC(CC)CCCC)S4)C5=C2C=C(C6=CC7=C(C(SC(C)=C8)=C8C(N7CC(CCCCCCCC)CCCCCCCCCC)=O)S6)S5,50,25,2
1068,477,9.95,9.87,15.4,0.71,0.88,5.11,3.52,1.59,CCCCCCC(C=C1)=CC=C1C2(C3=CC=C(CCCCCC)C=C3)C4=CC5=C(C(C6=C5SC7=C6SC(/C=C8C(C(C=CC=C9)=C9C\\8=C(C#N)\\C#N)=O)=C7)(C%10=CC=C(CCCCCC)C=C%10)C%11=CC=C(CCCCCC)C=C%11)C=C4C%12=C2C(SC(/C=C%13C(C(C=CC=C%14)=C%14C\\%13=C(C#N)/C#N)=O)=C%15)=C%15S%12,1427.96,5.33,3.53,1.8,CC(SC1=C2C3=CC=C(CC(CC)CCCC)S3)=CC1=C(C4=CC=C(CC(CC)CCCC)S4)C5=C2C=C(S5)C6=CC=C(C7=C8C(C(C9=C(CC(CC)CCCC)SC(CC(CC)CCCC)=C9C8=O)=O)=C(C%10=CC=C(C)S%10)S7)S6,117,58.5,2
1069,477,12.18,11.51,18.62,0.72,0.87,5.66,4.14,1.52,CCCCCCC(C=C1)=CC=C1C2(C3=CC=C(CCCCCC)C=C3)C4=CC5=C(C(C6=C5SC7=C6SC(/C=C8C(C(C=C(F)C(F)=C9)=C9C\\8=C(C#N)\\C#N)=O)=C7)(C%10=CC=C(CCCCCC)C=C%10)C%11=CC=C(CCCCCC)C=C%11)C=C4C%12=C2C(SC(/C=C%13C(C(C=C(F)C(F)=C%14)=C%14C\\%13=C(C#N)/C#N)=O)=C%15)=C%15S%12,1499.92,5.4,3.6,1.8,CC(SC1=C2C3=CC(F)=C(SCC(CC)CCCC)S3)=CC1=C(C4=CC(F)=C(SCC(CC)CCCC)S4)C5=C2C=C(C6=CC=C(C7=C8C(C(C9=C(CC(CC)CCCC)SC(CC(CC)CCCC)=C9C8=O)=O)=C(C%10=CC=C(C)S%10)S7)S6)S5,58.2,18.3,3.17
1070,478,10.1,9.92,20.02,0.706,0.71,5.66,4.14,1.52,CCCCCCC(C=C1)=CC=C1C2(C3=CC=C(CCCCCC)C=C3)C4=CC5=C(C(C6=C5SC7=C6SC(/C=C8C(C(C=C(F)C(F)=C9)=C9C\\8=C(C#N)\\C#N)=O)=C7)(C%10=CC=C(CCCCCC)C=C%10)C%11=CC=C(CCCCCC)C=C%11)C=C4C%12=C2C(SC(/C=C%13C(C(C=C(F)C(F)=C%14)=C%14C\\%13=C(C#N)/C#N)=O)=C%15)=C%15S%12,1499.92,5.33,2.92,2.41,CC(SC1=C2C3=CC=C(CC(CC)CCCC)S3)=CC1=C(C4=CC=C(CC(CC)CCCC)S4)C5=C2C=C(S5)C6=CC=C(C7=C8C(C(C9=C(CC(CC)CCCC)SC(CC(CC)CCCC)=C9C8=O)=O)=C(C%10=CC=C(C)S%10)S7)S6,117,58.5,2
1071,479,10.3,10.3,17.1,0.686,0.878,5.5,3.89,1.61,CCCCCCC(C=C1)=CC=C1C2(C3=CC=C(CCCCCC)C=C3)C4=CC5=C(C(C6=C5SC7=C6SC(/C=C8C(C(C=CC=C9)=C9C\\8=C(C#N)\\C#N)=O)=C7)(C%10=CC=C(CCCCCC)C=C%10)C%11=CC=C(CCCCCC)C=C%11)C=C4C%12=C2C(SC(/C=C%13C(C(C=CC=C%14)=C%14C\\%13=C(C#N)/C#N)=O)=C%15)=C%15S%12,1427.96,5.4,3.6,1.8,CC(SC1=C2C3=CC=C(CC(CC)CCCC)S3)=CC1=C(C4=CC=C(CC(CC)CCCC)S4)C5=C2C=C(S5)C6=CC=C(C7=C8C(C(C9=C(CC(CC)CCCC)SC(CC(CC)CCCC)=C9C8=O)=O)=C(C%10=CC=C(C)S%10)S7)S6,70.7,26.9,2.62
1072,480,10.62,9.63,19.14,0.612,0.847,5.36,3.89,1.47,O=C1C2=C(C(/C1=C/C(S3)=CC4=C3C5=C(C4(C6=CC=C(CCCCCC)C=C6)C7=CC=C(CCCCCC)C=C7)C8=C(CCCCCCCC)C(SC9=C%10C(C%11=CC=C(CCCCCC)C=C%11)(C%12=CC=C(CCCCCC)C=C%12)C%13=C9SC(/C=C%14C(C(C=CC(F)=C%15)=C%15C\\%14=C(C#N)\\C#N)=O)=C%13)=C%10C(CCCCCCCC)=C8S5)=C(C#N)/C#N)C=C(F)C=C2,1688.37,5.33,3.53,1.8,CC(SC1=C2C3=CC=C(CC(CC)CCCC)S3)=CC1=C(C4=CC=C(CC(CC)CCCC)S4)C5=C2C=C(S5)C6=CC=C(C7=C8C(C(C9=C(CC(CC)CCCC)SC(CC(CC)CCCC)=C9C8=O)=O)=C(C%10=CC=C(C)S%10)S7)S6,117,58.5,2
1073,481,12.9,12.9,18.3,0.78,0.893,5.5,3.86,1.64,O=C(C(C=C(Cl)C(Cl)=C1)=C1C/2=C(C#N)/C#N)C2=C/C3=CC(C(CCCCCCCC)(CCCCCCCC)C4=C5C=C(C6(CCCCCCCC)CCCCCCCC)C(C(C6=C7)=CC8=C7C(SC(/C=C9/C(C%10=C(C9=O)C=C(Cl)C(Cl)=C%10)=C(C#N)\\C#N)=C%11)=C%11C8(CCCCCCCC)CCCCCCCC)=C4)=C5S3,1573.93,5.45,3.65,1.8,CC(SC1=C2C3=CC(F)=C(CC(CC)CCCC)S3)=CC1=C(C4=CC(F)=C(CC(CC)CCCC)S4)C5=C2C=C(S5)C6=CC=C(C7=C8C(C(C9=C(CC(CC)CCCC)SC(CC(CC)CCCC)=C9C8=O)=O)=C(C%10=CC=C(C)S%10)S7)S6,38.6,19.3,2
1074,481,13.53,13.53,19.52,0.78,0.891,5.5,3.86,1.64,O=C(C(C=C(Cl)C(Cl)=C1)=C1C/2=C(C#N)/C#N)C2=C/C3=CC(C(CCCCCCCC)(CCCCCCCC)C4=C5C=C(C6(CCCCCCCC)CCCCCCCC)C(C(C6=C7)=CC8=C7C(SC(/C=C9/C(C%10=C(C9=O)C=C(Cl)C(Cl)=C%10)=C(C#N)\\C#N)=C%11)=C%11C8(CCCCCCCC)CCCCCCCC)=C4)=C5S3,1573.93,5.45,3.65,1.8,CC(SC1=C2C3=CC(F)=C(CC(CC)CCCC)S3)=CC1=C(C4=CC(F)=C(CC(CC)CCCC)S4)C5=C2C=C(S5)C6=CC=C(C7=C8C(C(C9=C(CC(CC)CCCC)SC(CC(CC)CCCC)=C9C8=O)=O)=C(C%10=CC=C(C)S%10)S7)S6,38.6,19.3,2
1075,481,13.8,13.8,19.74,0.78,0.893,5.5,3.86,1.64,O=C(C(C=C(Cl)C(Cl)=C1)=C1C/2=C(C#N)/C#N)C2=C/C3=CC(C(CCCCCCCC)(CCCCCCCC)C4=C5C=C(C6(CCCCCCCC)CCCCCCCC)C(C(C6=C7)=CC8=C7C(SC(/C=C9/C(C%10=C(C9=O)C=C(Cl)C(Cl)=C%10)=C(C#N)\\C#N)=C%11)=C%11C8(CCCCCCCC)CCCCCCCC)=C4)=C5S3,1573.93,5.45,3.65,1.8,CC(SC1=C2C3=CC(F)=C(CC(CC)CCCC)S3)=CC1=C(C4=CC(F)=C(CC(CC)CCCC)S4)C5=C2C=C(S5)C6=CC=C(C7=C8C(C(C9=C(CC(CC)CCCC)SC(CC(CC)CCCC)=C9C8=O)=O)=C(C%10=CC=C(C)S%10)S7)S6,38.6,19.3,2
1076,481,11.93,11.93,19.94,0.68,0.879,5.5,3.86,1.64,O=C(C(C=C(Cl)C(Cl)=C1)=C1C/2=C(C#N)/C#N)C2=C/C3=CC(C(CCCCCCCC)(CCCCCCCC)C4=C5C=C(C6(CCCCCCCC)CCCCCCCC)C(C(C6=C7)=CC8=C7C(SC(/C=C9/C(C%10=C(C9=O)C=C(Cl)C(Cl)=C%10)=C(C#N)\\C#N)=C%11)=C%11C8(CCCCCCCC)CCCCCCCC)=C4)=C5S3,1573.93,5.45,3.65,1.8,CC(SC1=C2C3=CC(F)=C(CC(CC)CCCC)S3)=CC1=C(C4=CC(F)=C(CC(CC)CCCC)S4)C5=C2C=C(S5)C6=CC=C(C7=C8C(C(C9=C(CC(CC)CCCC)SC(CC(CC)CCCC)=C9C8=O)=O)=C(C%10=CC=C(C)S%10)S7)S6,38.6,19.3,2
1077,481,10.51,10.51,20,0.6,0.867,5.5,3.86,1.64,O=C(C(C=C(Cl)C(Cl)=C1)=C1C/2=C(C#N)/C#N)C2=C/C3=CC(C(CCCCCCCC)(CCCCCCCC)C4=C5C=C(C6(CCCCCCCC)CCCCCCCC)C(C(C6=C7)=CC8=C7C(SC(/C=C9/C(C%10=C(C9=O)C=C(Cl)C(Cl)=C%10)=C(C#N)\\C#N)=C%11)=C%11C8(CCCCCCCC)CCCCCCCC)=C4)=C5S3,1573.93,5.45,3.65,1.8,CC(SC1=C2C3=CC(F)=C(CC(CC)CCCC)S3)=CC1=C(C4=CC(F)=C(CC(CC)CCCC)S4)C5=C2C=C(S5)C6=CC=C(C7=C8C(C(C9=C(CC(CC)CCCC)SC(CC(CC)CCCC)=C9C8=O)=O)=C(C%10=CC=C(C)S%10)S7)S6,38.6,19.3,2
1078,481,10,10,19.73,0.58,0.866,5.5,3.86,1.64,O=C(C(C=C(Cl)C(Cl)=C1)=C1C/2=C(C#N)/C#N)C2=C/C3=CC(C(CCCCCCCC)(CCCCCCCC)C4=C5C=C(C6(CCCCCCCC)CCCCCCCC)C(C(C6=C7)=CC8=C7C(SC(/C=C9/C(C%10=C(C9=O)C=C(Cl)C(Cl)=C%10)=C(C#N)\\C#N)=C%11)=C%11C8(CCCCCCCC)CCCCCCCC)=C4)=C5S3,1573.93,5.45,3.65,1.8,CC(SC1=C2C3=CC(F)=C(CC(CC)CCCC)S3)=CC1=C(C4=CC(F)=C(CC(CC)CCCC)S4)C5=C2C=C(S5)C6=CC=C(C7=C8C(C(C9=C(CC(CC)CCCC)SC(CC(CC)CCCC)=C9C8=O)=O)=C(C%10=CC=C(C)S%10)S7)S6,38.6,19.3,2
1079,481,9.03,9.03,19.78,0.53,0.852,5.5,3.86,1.64,O=C(C(C=C(Cl)C(Cl)=C1)=C1C/2=C(C#N)/C#N)C2=C/C3=CC(C(CCCCCCCC)(CCCCCCCC)C4=C5C=C(C6(CCCCCCCC)CCCCCCCC)C(C(C6=C7)=CC8=C7C(SC(/C=C9/C(C%10=C(C9=O)C=C(Cl)C(Cl)=C%10)=C(C#N)\\C#N)=C%11)=C%11C8(CCCCCCCC)CCCCCCCC)=C4)=C5S3,1573.93,5.45,3.65,1.8,CC(SC1=C2C3=CC(F)=C(CC(CC)CCCC)S3)=CC1=C(C4=CC(F)=C(CC(CC)CCCC)S4)C5=C2C=C(S5)C6=CC=C(C7=C8C(C(C9=C(CC(CC)CCCC)SC(CC(CC)CCCC)=C9C8=O)=O)=C(C%10=CC=C(C)S%10)S7)S6,38.6,19.3,2
1080,482,5.18,4.84,11.97,0.441,1,5.85,3.64,2.21,O=C(C(C=C(Cl)C(Cl)=C1)=C1C/2=C(C#N)/C#N)C2=C/C3=CC(C(CCCCCCCC)(CCCCCCCC)C4=C5C=C(C6(CCCCCCCC)CCCCCCCC)C(C(C6=C7)=CC8=C7C(SC(/C=C9/C(C%10=C(C9=O)C=C(Cl)C(Cl)=C%10)=C(C#N)\\C#N)=C%11)=C%11C8(CCCCCCCC)CCCCCCCC)=C4)=C5S3,2184.76,5.4,3.54,1.86,FC(C(F)=C(C1=CC(C(OCC(CCCCCCCCCC)CCCCCCCC)=O)=C(C2=CC(CC(CCCCCCCC)CCCCCC)=C(C3=CC=C(C4=C(F)C(F)=C(C5=CC=C(C)S5)C6=NSN=C64)S3)S2)S1)C7=NSN=C78)=C8C9=CC(C(OCC(CCCCCCCCCC)CCCCCCCC)=O)=C(C%10=CC(CC(CCCCCCCC)CCCCCC)=C(C)S%10)S9,99.7,48.4,2.06
1081,482,6.19,5.86,11.99,0.484,1.01,5.85,3.64,2.21,O=C(C(C=C(Cl)C(Cl)=C1)=C1C/2=C(C#N)/C#N)C2=C/C3=CC(C(CCCCCCCC)(CCCCCCCC)C4=C5C=C(C6(CCCCCCCC)CCCCCCCC)C(C(C6=C7)=CC8=C7C(SC(/C=C9/C(C%10=C(C9=O)C=C(Cl)C(Cl)=C%10)=C(C#N)\\C#N)=C%11)=C%11C8(CCCCCCCC)CCCCCCCC)=C4)=C5S3,2184.76,5.4,3.54,1.86,FC(C(F)=C(C1=CC(C(OCC(CCCCCCCCCC)CCCCCCCC)=O)=C(C2=CC(CC(CCCCCCCC)CCCCCC)=C(C3=CC=C(C4=C(F)C(F)=C(C5=CC=C(C)S5)C6=NSN=C64)S3)S2)S1)C7=NSN=C78)=C8C9=CC(C(OCC(CCCCCCCCCC)CCCCCCCC)=O)=C(C%10=CC(CC(CCCCCCCC)CCCCCC)=C(C)S%10)S9,99.7,48.4,2.06
1082,482,8.65,8.31,13.31,0.644,0.97,5.88,3.7,2.18,O=C(N1C(CCCC)CCCC)C2=C3C4=C(C=C2)C5=CC=C6C7=C(C(N(C(CCCC)CCCC)C6=O)=O)C=C(C8=CC=C(P(C(C=C9)=CC=C9C%10=CC(C(N%11C(CCCC)CCCC)=O)=C%12C%13=C%10C%14=CC=C%15C%16=C(C(N(C(CCCC)CCCC)C%15=O)=O)C=CC(C%13=CC=C%12C%11=O)=C%14%16)(C(C=C%17)=CC=C%17C%18=CC(C(N%19C(CCCC)CCCC)=O)=C%20C(C%21=CC=C%20C%19=O)=C%18C%22=CC=C%23C%24=C(C(N(C(CCCC)CCCC)C%23=O)=O)C=CC%21=C%22%24)=O)C=C8)C(C4=CC=C3C1=O)=C57,2200.76,5.4,3.54,1.86,FC(C(F)=C(C1=CC(C(OCC(CCCCCCCCCC)CCCCCCCC)=O)=C(C2=CC(CC(CCCCCCCC)CCCCCC)=C(C3=CC=C(C4=C(F)C(F)=C(C5=CC=C(C)S5)C6=NSN=C64)S3)S2)S1)C7=NSN=C78)=C8C9=CC(C(OCC(CCCCCCCCCC)CCCCCCCC)=O)=C(C%10=CC(CC(CCCCCCCC)CCCCCC)=C(C)S%10)S9,99.7,48.4,2.06
1083,482,11.01,10.68,14.71,0.741,0.98,5.88,3.7,2.18,O=C(N1C(CCCC)CCCC)C2=C3C4=C(C=C2)C5=CC=C6C7=C(C(N(C(CCCC)CCCC)C6=O)=O)C=C(C8=CC=C(P(C(C=C9)=CC=C9C%10=CC(C(N%11C(CCCC)CCCC)=O)=C%12C%13=C%10C%14=CC=C%15C%16=C(C(N(C(CCCC)CCCC)C%15=O)=O)C=CC(C%13=CC=C%12C%11=O)=C%14%16)(C(C=C%17)=CC=C%17C%18=CC(C(N%19C(CCCC)CCCC)=O)=C%20C(C%21=CC=C%20C%19=O)=C%18C%22=CC=C%23C%24=C(C(N(C(CCCC)CCCC)C%23=O)=O)C=CC%21=C%22%24)=O)C=C8)C(C4=CC=C3C1=O)=C57,2200.76,5.4,3.54,1.86,FC(C(F)=C(C1=CC(C(OCC(CCCCCCCCCC)CCCCCCCC)=O)=C(C2=CC(CC(CCCCCCCC)CCCCCC)=C(C3=CC=C(C4=C(F)C(F)=C(C5=CC=C(C)S5)C6=NSN=C64)S3)S2)S1)C7=NSN=C78)=C8C9=CC(C(OCC(CCCCCCCCCC)CCCCCCCC)=O)=C(C%10=CC(CC(CCCCCCCC)CCCCCC)=C(C)S%10)S9,99.7,48.4,2.06
1084,482,8,7.64,12.92,0.622,0.95,5.89,3.74,2.15,O=C(N1C(CCCC)CCCC)C2=C3C4=C(C=C2)C5=CC=C6C7=C(C(N(C(CCCC)CCCC)C6=O)=O)C=C(C8=CC=C(P(C(C=C9)=CC=C9C%10=CC(C(N%11C(CCCC)CCCC)=O)=C%12C%13=C%10C%14=CC=C%15C%16=C(C(N(C(CCCC)CCCC)C%15=O)=O)C=CC(C%13=CC=C%12C%11=O)=C%14%16)(C(C=C%17)=CC=C%17C%18=CC(C(N%19C(CCCC)CCCC)=O)=C%20C(C%21=CC=C%20C%19=O)=C%18C%22=CC=C%23C%24=C(C(N(C(CCCC)CCCC)C%23=O)=O)C=CC%21=C%22%24)=S)C=C8)C(C4=CC=C3C1=O)=C57,2216.82,5.4,3.54,1.86,FC(C(F)=C(C1=CC(C(OCC(CCCCCCCCCC)CCCCCCCC)=O)=C(C2=CC(CC(CCCCCCCC)CCCCCC)=C(C3=CC=C(C4=C(F)C(F)=C(C5=CC=C(C)S5)C6=NSN=C64)S3)S2)S1)C7=NSN=C78)=C8C9=CC(C(OCC(CCCCCCCCCC)CCCCCCCC)=O)=C(C%10=CC(CC(CCCCCCCC)CCCCCC)=C(C)S%10)S9,99.7,48.4,2.06
1085,482,9.67,9.67,13.98,0.694,0.96,5.89,3.74,2.15,O=C(N1C(CCCC)CCCC)C2=C3C4=C(C=C2)C5=CC=C6C7=C(C(N(C(CCCC)CCCC)C6=O)=O)C=C(C8=CC=C(P(C(C=C9)=CC=C9C%10=CC(C(N%11C(CCCC)CCCC)=O)=C%12C%13=C%10C%14=CC=C%15C%16=C(C(N(C(CCCC)CCCC)C%15=O)=O)C=CC(C%13=CC=C%12C%11=O)=C%14%16)(C(C=C%17)=CC=C%17C%18=CC(C(N%19C(CCCC)CCCC)=O)=C%20C(C%21=CC=C%20C%19=O)=C%18C%22=CC=C%23C%24=C(C(N(C(CCCC)CCCC)C%23=O)=O)C=CC%21=C%22%24)=S)C=C8)C(C4=CC=C3C1=O)=C57,2216.82,5.4,3.54,1.86,FC(C(F)=C(C1=CC(C(OCC(CCCCCCCCCC)CCCCCCCC)=O)=C(C2=CC(CC(CCCCCCCC)CCCCCC)=C(C3=CC=C(C4=C(F)C(F)=C(C5=CC=C(C)S5)C6=NSN=C64)S3)S2)S1)C7=NSN=C78)=C8C9=CC(C(OCC(CCCCCCCCCC)CCCCCCCC)=O)=C(C%10=CC(CC(CCCCCCCC)CCCCCC)=C(C)S%10)S9,99.7,48.4,2.06
1086,483,13.1,12.9,19.4,0.72,0.9,5.7,4.1,1.6,CCCCCCC(C=C1)=CC=C1C2(C3=CC=C(CCCCCC)C=C3)C4=CC5=C(C(C6=C5SC7=C6SC(/C=C8C(C(C=C(F)C(F)=C9)=C9C\\8=C(C#N)\\C#N)=O)=C7)(C%10=CC=C(CCCCCC)C=C%10)C%11=CC=C(CCCCCC)C=C%11)C=C4C%12=C2C(SC(/C=C%13C(C(C=C(F)C(F)=C%14)=C%14C\\%13=C(C#N)/C#N)=O)=C%15)=C%15S%12,1499.92,5.42,3.64,1.78,CC(SC1=C2C3=CC(F)=C(SCC(CC)CCCC)S3)=CC1=C(C4=CC(F)=C(SCC(CC)CCCC)S4)C5=C2C=C(C6=CC=C(C7=C8C(C(C9=C(CC(CC)CCCC)SC(CC(CC)CCCC)=C9C8=O)=O)=C(C%10=CC=C(C)S%10)S7)S6)S5,58.2,18.3,3.17
1087,483,15.3,14.9,24.8,0.72,0.85,5.6,3.8,1.8,O=C(C(C=C(F)C(F)=C1)=C1C/2=C(C#N)/C#N)C2=C/C3=C(CCCCCCCCCCC)C(SC4=C5N(CC(CC)CCCC)C6=C4C7=NSN=C7C8=C6N(CC(CC)CCCC)C9=C8SC%10=C9SC(/C=C%11/C(C%12=C(C%11=O)C=C(F)C(F)=C%12)=C(C#N)\\C#N)=C%10CCCCCCCCCCC)=C5S3,1451.94,5.45,3.65,1.8,CC(SC1=C2C3=CC(F)=C(CC(CC)CCCC)S3)=CC1=C(C4=CC(F)=C(CC(CC)CCCC)S4)C5=C2C=C(C6=CC=C(C7=C8C(C(C9=C(CC(CC)CCCC)SC(CC(CC)CCCC)=C9C8=O)=O)=C(C%10=CC=C(C)S%10)S7)S6)S5,87.8,30.3,2.9
1088,484,13.4,13,21.4,0.695,0.88,5.45,3.95,1.5,CCCCC(CN1C2=C(C3=C1C(SC(/C=C4/C(C5=C(C4=O)C=CC=C5)=C(C#N)/C#N)=C6)=C6S3)C7=NN(N=C7C8=C2N(C9=C8SC%10=C9SC(/C=C%11C(C(C=CC=C%12)=C%12C\\%11=C(C#N)\\C#N)=O)=C%10)CC(CCCC)CC)CC(CCCC)CC)CC,1166.55,5.39,3.48,1.91,CC(SC1=C2C3=CC=C(CC(CC)CCCC)S3)=CC1=C(C4=CC=C(CC(CC)CCCC)S4)C5=C2C=C(S5)C6=CC=C(C7=C8C(C(C9=C(CC(CC)CCCC)SC(CC(CC)CCCC)=C9C8=O)=O)=C(C%10=CC=C(C)S%10)S7)S6,117,58.5,2
1089,484,9.9,9.6,22.7,0.574,0.74,5.56,4.11,1.45,CCCCCCC(C=C1)=CC=C1C2(C3=CC=C(CCCCCC)C=C3)C4=CC5=C(C(C6=C5SC7=C6SC(/C=C8C(C(C=C(F)C(F)=C9)=C9C\\8=C(C#N)\\C#N)=O)=C7)(C%10=CC=C(CCCCCC)C=C%10)C%11=CC=C(CCCCCC)C=C%11)C=C4C%12=C2C(SC(/C=C%13C(C(C=C(F)C(F)=C%14)=C%14C\\%13=C(C#N)/C#N)=O)=C%15)=C%15S%12,1499.92,5.39,3.48,1.91,CC(SC1=C2C3=CC=C(CC(CC)CCCC)S3)=CC1=C(C4=CC=C(CC(CC)CCCC)S4)C5=C2C=C(S5)C6=CC=C(C7=C8C(C(C9=C(CC(CC)CCCC)SC(CC(CC)CCCC)=C9C8=O)=O)=C(C%10=CC=C(C)S%10)S7)S6,117,58.5,2
1090,484,7.1,6.6,12.9,0.555,0.92,5.45,3.95,1.5,CCCCC(CN1C2=C(C3=C1C(SC(/C=C4/C(C5=C(C4=O)C=CC=C5)=C(C#N)/C#N)=C6)=C6S3)C7=NN(N=C7C8=C2N(C9=C8SC%10=C9SC(/C=C%11C(C(C=CC=C%12)=C%12C\\%11=C(C#N)\\C#N)=O)=C%10)CC(CCCC)CC)CC(CCCC)CC)CC,1166.55,5.5,3.5,2,CC(SC1=C2C3=CC(F)=C(CC(CC)CCCC)S3)=CC1=C(C4=CC(F)=C(CC(CC)CCCC)S4)C5=C2C=C(C6=CC=C(C7=C8C(C(C9=C(CC(CC)CCCC)SC(CC(CC)CCCC)=C9C8=O)=O)=C(C%10=CC=C(C)S%10)S7)S6)S5,87.8,30.3,2.9
1091,484,14.8,14.4,25.2,0.685,0.83,5.56,4.11,1.45,CCCCCCC(C=C1)=CC=C1C2(C3=CC=C(CCCCCC)C=C3)C4=CC5=C(C(C6=C5SC7=C6SC(/C=C8C(C(C=C(F)C(F)=C9)=C9C\\8=C(C#N)\\C#N)=O)=C7)(C%10=CC=C(CCCCCC)C=C%10)C%11=CC=C(CCCCCC)C=C%11)C=C4C%12=C2C(SC(/C=C%13C(C(C=C(F)C(F)=C%14)=C%14C\\%13=C(C#N)/C#N)=O)=C%15)=C%15S%12,1499.92,5.5,3.5,2,CC(SC1=C2C3=CC(F)=C(CC(CC)CCCC)S3)=CC1=C(C4=CC(F)=C(CC(CC)CCCC)S4)C5=C2C=C(C6=CC=C(C7=C8C(C(C9=C(CC(CC)CCCC)SC(CC(CC)CCCC)=C9C8=O)=O)=C(C%10=CC=C(C)S%10)S7)S6)S5,87.8,30.3,2.9
1092,485,16,15.9,25.5,0.74,0.84,5.7,4.06,1.64,O=C(C(C=C(F)C(F)=C1)=C1C/2=C(C#N)/C#N)C2=C/C3=C(CCCCCCCCCCC)C(SC4=C5N(CC(CC)CCCC)C6=C4C7=NSN=C7C8=C6N(CC(CC)CCCC)C9=C8SC%10=C9SC(/C=C%11/C(C%12=C(C%11=O)C=C(F)C(F)=C%12)=C(C#N)\\C#N)=C%10CCCCCCCCCCC)=C5S3,1451.94,5.53,3.54,1.99,CC(SC1=C2C3=CC(F)=C(CC(CC)CCCC)S3)=CC1=C(C4=CC(F)=C(CC(CC)CCCC)S4)C5=C2C=C(S5)C6=CC=C(C7=C8C(C(C9=C(CC(CC)CCCC)SC(CC(CC)CCCC)=C9C8=O)=O)=C(C%10=CC=C(C)S%10)S7)S6,38.6,19.3,2
1093,485,13.9,13.7,20.3,0.739,0.92,5.66,4.02,1.64,O=C1C2=C(C=C(F)C(F)=C2)C(/C1=C/C3=CC(S4)=C(S3)C(S5)=C4C6=C5C7=CC(C(C8=CC=C(CCCCCC)C=C8)(C9=CC=C(CCCCCC)C=C9)C%10=C%11SC%12=C%10SC%13=C%12SC(/C=C%14/C(C(C=C(F)C(F)=C%15)=C%15C%14=O)=C(C#N)\\C#N)=C%13)=C%11C=C7C6(C%16=CC(CCCCCC)=CC=C%16)C%17=CC=C(CCCCCC)C=C%17)=C(C#N)\\C#N,1612.08,5.53,3.54,1.99,CC(SC1=C2C3=CC(F)=C(CC(CC)CCCC)S3)=CC1=C(C4=CC(F)=C(CC(CC)CCCC)S4)C5=C2C=C(S5)C6=CC=C(C7=C8C(C(C9=C(CC(CC)CCCC)SC(CC(CC)CCCC)=C9C8=O)=O)=C(C%10=CC=C(C)S%10)S7)S6,38.6,19.3,2
1094,485,9,8.9,13,0.656,1.05,5.55,3.88,1.67,O=C1C2=C(C=CC=C2)C(/C1=C/C3=CC(S4)=C(S3)C(S5)=C4C6=C5C7=CC(C(C8=CC=C(CCCCCC)C=C8)(C9=CC=C(CCCCCC)C=C9)C%10=C%11SC%12=C%10SC%13=C%12SC(/C=C%14/C(C(C=CC=C%15)=C%15C%14=O)=C(C#N)\\C#N)=C%13)=C%11C=C7C6(C%16=CC(CCCCCC)=CC=C%16)C%17=CC=C(CCCCCC)C=C%17)=C(C#N)\\C#N,1540.12,5.53,3.54,1.99,CC(SC1=C2C3=CC(F)=C(CC(CC)CCCC)S3)=CC1=C(C4=CC(F)=C(CC(CC)CCCC)S4)C5=C2C=C(S5)C6=CC=C(C7=C8C(C(C9=C(CC(CC)CCCC)SC(CC(CC)CCCC)=C9C8=O)=O)=C(C%10=CC=C(C)S%10)S7)S6,38.6,19.3,2
1095,486,6.62,6.31,11.75,0.624,0.86,5.56,3.62,1.94,O=C1C2=C(C=CC=C2)C(/C1=C/C3=CC=C(C4=CC5=C(C=C4)C6=C7C(CCCC)(CCCC)C8=C(C=CC(C(C9=NSN=C9%10)=CC=C%10/C=C%11/C(C(C=CC=C%12)=C%12C%11=O)=C(C#N)\\C#N)=C8)C7=C%13C(CCCC)(CCCC)C%14=C(C=CC(C(C%15=NSN=C%15%16)=CC=C%16/C=C%17/C(C(C=CC=C%18)=C%18C%17=O)=C(C#N)\\C#N)=C%14)C%13=C6C5(CCCC)CCCC)C%19=NSN=C%193)=C(C#N)\\C#N,1694.12,5,3.1,1.9,CC1=CC(CCCCCC)=C(C)S1,21.1,11.6,1.82
1096,487,9.53,9.53,16.8,0.626,0.907,5.66,3.93,1.73,O=C(C(C=CC=C1)=C1C/2=C(C#N)\\C#N)C2=C/C3=CC(S4)=C(S3)C5=C4C6=CC(C(C7=C8SC9=C7SC(/C=C%10C(C(C=CC=C%11)=C%11C\\%10=C(C#N)\\C#N)=O)=C9)(C%12=CC=C(CCCCCC)S%12)C%13=CC=C(CCCCCC)S%13)=C8C=C6C(C%14=CSC(CCCCCC)=C%14)5C%15=CC=C(CCCCCC)S%15,1452.04,5.38,3.17,2.21,CC1=CC2=C(S1)C(CCC(CCCC)CCCCCC)=C3C=C(SC3=C2CCC(CCCC)CCCCCC)C4=CC=C(S4)C5=C(C(F)=C(C6=NN(N=C65)CC(CCCC)CCCCCC)C7=CC=C(S7)C)F,99.6,42.2,2.36
1097,487,9.04,9.04,16.4,0.627,0.879,5.66,3.93,1.73,O=C(C(C=CC=C1)=C1C/2=C(C#N)\\C#N)C2=C/C3=CC(S4)=C(S3)C5=C4C6=CC(C(C7=C8SC9=C7SC(/C=C%10C(C(C=CC=C%11)=C%11C\\%10=C(C#N)\\C#N)=O)=C9)(C%12=CC=C(CCCCCC)S%12)C%13=CC=C(CCCCCC)S%13)=C8C=C6C(C%14=CSC(CCCCCC)=C%14)5C%15=CC=C(CCCCCC)S%15,1452.04,5.38,3.17,2.21,CC1=CC2=C(S1)C(CCC(CCCC)CCCCCC)=C3C=C(SC3=C2CCC(CCCC)CCCCCC)C4=CC=C(S4)C5=C(C(F)=C(C6=NN(N=C65)CC(CCCC)CCCCCC)C7=CC=C(S7)C)F,99.6,42.2,2.36
1098,487,10.44,10.44,17.82,0.663,0.884,5.66,3.93,1.73,O=C(C(C=CC=C1)=C1C/2=C(C#N)\\C#N)C2=C/C3=CC(S4)=C(S3)C5=C4C6=CC(C(C7=C8SC9=C7SC(/C=C%10C(C(C=CC=C%11)=C%11C\\%10=C(C#N)\\C#N)=O)=C9)(C%12=CC=C(CCCCCC)S%12)C%13=CC=C(CCCCCC)S%13)=C8C=C6C(C%14=CSC(CCCCCC)=C%14)5C%15=CC=C(CCCCCC)S%15,1452.04,5.38,3.17,2.21,CC1=CC2=C(S1)C(CCC(CCCC)CCCCCC)=C3C=C(SC3=C2CCC(CCCC)CCCCCC)C4=CC=C(S4)C5=C(C(F)=C(C6=NN(N=C65)CC(CCCC)CCCCCC)C7=CC=C(S7)C)F,99.6,42.2,2.36
1099,488,9.1,9.1,15.7,0.62,0.94,5.51,3.84,1.67,CCCCCCC(C=C1)=CC=C1C2(C3=CC=C(CCCCCC)C=C3)C4=CC5=C(C(C6=C5SC7=C6SC(/C=C8C(C(C=CC=C9)=C9C\\8=C(C#N)\\C#N)=O)=C7)(C%10=CC=C(CCCCCC)C=C%10)C%11=CC=C(CCCCCC)C=C%11)C=C4C%12=C2C(SC(/C=C%13C(C(C=CC=C%14)=C%14C\\%13=C(C#N)/C#N)=O)=C%15)=C%15S%12,1427.96,5.22,3.22,2,CC(SC1=C2C3=CC=C(CC(CC)CCCC)S3)=CC1=C(C4=CC=C(CC(CC)CCCC)S4)C5=C2C=C(S5)C6=C(F)C(F)=C(C)S6,49,32,1.53
1100,488,10,10,16.8,0.68,0.87,5.51,3.84,1.67,CCCCCCC(C=C1)=CC=C1C2(C3=CC=C(CCCCCC)C=C3)C4=CC5=C(C(C6=C5SC7=C6SC(/C=C8C(C(C=CC=C9)=C9C\\8=C(C#N)\\C#N)=O)=C7)(C%10=CC=C(CCCCCC)C=C%10)C%11=CC=C(CCCCCC)C=C%11)C=C4C%12=C2C(SC(/C=C%13C(C(C=CC=C%14)=C%14C\\%13=C(C#N)/C#N)=O)=C%15)=C%15S%12,1427.96,5.33,3.53,1.8,CC(SC1=C2C3=CC=C(CC(CC)CCCC)S3)=CC1=C(C4=CC=C(CC(CC)CCCC)S4)C5=C2C=C(S5)C6=CC=C(C7=C8C(C(C9=C(CC(CC)CCCC)SC(CC(CC)CCCC)=C9C8=O)=O)=C(C%10=CC=C(C)S%10)S7)S6,117,58.5,2
1101,488,11.7,11.7,19.4,0.67,0.895,5.7,4.1,1.6,CCCCCCC(C=C1)=CC=C1C2(C3=CC=C(CCCCCC)C=C3)C4=CC5=C(C(C6=C5SC7=C6SC(/C=C8C(C(C=C(F)C(F)=C9)=C9C\\8=C(C#N)\\C#N)=O)=C7)(C%10=CC=C(CCCCCC)C=C%10)C%11=CC=C(CCCCCC)C=C%11)C=C4C%12=C2C(SC(/C=C%13C(C(C=C(F)C(F)=C%14)=C%14C\\%13=C(C#N)/C#N)=O)=C%15)=C%15S%12,1499.92,5.4,3.6,1.8,CC(SC1=C2C3=CC(F)=C(SCC(CC)CCCC)S3)=CC1=C(C4=CC(F)=C(SCC(CC)CCCC)S4)C5=C2C=C(C6=CC=C(C7=C8C(C(C9=C(CC(CC)CCCC)SC(CC(CC)CCCC)=C9C8=O)=O)=C(C%10=CC=C(C)S%10)S7)S6)S5,58.2,18.3,3.17
1102,489,8.25,8.16,14.59,0.695,0.8,5.66,3.93,1.73,O=C(C(C=CC=C1)=C1C/2=C(C#N)\\C#N)C2=C/C3=CC(S4)=C(S3)C5=C4C6=CC(C(C7=C8SC9=C7SC(/C=C%10C(C(C=CC=C%11)=C%11C\\%10=C(C#N)\\C#N)=O)=C9)(C%12=CC=C(CCCCCC)S%12)C%13=CC=C(CCCCCC)S%13)=C8C=C6C(C%14=CSC(CCCCCC)=C%14)5C%15=CC=C(CCCCCC)S%15,1452.04,5.2,3.59,1.61,O=C(OCC(CC)CCCC)C1=C(F)C2=C(C)SC(C3=CC4=C(C(C5=CC=C(CC(CC)CCCC)S5)=C(C=C(C)S6)C6=C4C7=CC=C(CC(CC)CCCC)S7)S3)=C2S1,60,30,2
1103,489,11.39,11.39,17.66,0.631,1.01,5.66,3.93,1.73,O=C(C(C=CC=C1)=C1C/2=C(C#N)\\C#N)C2=C/C3=CC(S4)=C(S3)C5=C4C6=CC(C(C7=C8SC9=C7SC(/C=C%10C(C(C=CC=C%11)=C%11C\\%10=C(C#N)\\C#N)=O)=C9)(C%12=CC=C(CCCCCC)S%12)C%13=CC=C(CCCCCC)S%13)=C8C=C6C(C%14=CSC(CCCCCC)=C%14)5C%15=CC=C(CCCCCC)S%15,1452.04,5.6,3.65,1.95,CC(SC1=C2C3=CC=C(CC(CC)CCCC)S3)=CC1=C(C4=CC=C(CC(CC)CCCC)S4)C5=C2C=C(S5)C6=C(F)C(C(OC)=O)=C(C)S6,67.6,32.2,2.1
1104,489,9.79,9.63,21.92,0.605,0.73,5.44,4.19,1.25,CCCCCCC(C=C1)=CC=C1C(C2=C3SC(C4=C(OCC(CC)CCCC)C=C(/C=C5C(C(C=C(F)C(F)=C6)=C6C\\5=C(C#N)\\C#N)=O)S4)=C2)(C7=CC=C(CCCCCC)C=C7)C8=C3C=C(C(C9=C%10SC(C(S%11)=C(C=C%11/C=C%12/C(C(C=C%13F)=C(C%12=O)C=C%13F)=C(C#N)/C#N)OCC(CCCC)CC)=C9)(C%14=CC=C(CCCCCC)C=C%14)C%15=CC=C(CCCCCC)C=C%15)C%10=C8,1808.42,5.2,3.59,1.61,O=C(OCC(CC)CCCC)C1=C(F)C2=C(C)SC(C3=CC4=C(C(C5=CC=C(CC(CC)CCCC)S5)=C(C=C(C)S6)C6=C4C7=CC=C(CC(CC)CCCC)S7)S3)=C2S1,60,30,2
1105,489,1.31,1.09,4.2,0.367,0.81,5.44,4.19,1.25,CCCCCCC(C=C1)=CC=C1C(C2=C3SC(C4=C(OCC(CC)CCCC)C=C(/C=C5C(C(C=C(F)C(F)=C6)=C6C\\5=C(C#N)\\C#N)=O)S4)=C2)(C7=CC=C(CCCCCC)C=C7)C8=C3C=C(C(C9=C%10SC(C(S%11)=C(C=C%11/C=C%12/C(C(C=C%13F)=C(C%12=O)C=C%13F)=C(C#N)/C#N)OCC(CCCC)CC)=C9)(C%14=CC=C(CCCCCC)C=C%14)C%15=CC=C(CCCCCC)C=C%15)C%10=C8,1808.42,5.6,3.65,1.95,CC(SC1=C2C3=CC=C(CC(CC)CCCC)S3)=CC1=C(C4=CC=C(CC(CC)CCCC)S4)C5=C2C=C(S5)C6=C(F)C(C(OC)=O)=C(C)S6,67.6,32.2,2.1
1106,490,6.44,6.3,14.77,0.54,0.81,5.51,3.84,1.67,CCCCCCC(C=C1)=CC=C1C2(C3=CC=C(CCCCCC)C=C3)C4=CC5=C(C(C6=C5SC7=C6SC(/C=C8C(C(C=CC=C9)=C9C\\8=C(C#N)\\C#N)=O)=C7)(C%10=CC=C(CCCCCC)C=C%10)C%11=CC=C(CCCCCC)C=C%11)C=C4C%12=C2C(SC(/C=C%13C(C(C=CC=C%14)=C%14C\\%13=C(C#N)/C#N)=O)=C%15)=C%15S%12,1427.96,5.23,3.64,1.59,O=C(OCC(CC)CCCC)C1=C(F)C2=C(C)SC(C3=CC4=C(C(C5=CC=C(CC(CC)CCCC)S5)=C(C=C(C)S6)C6=C4C7=CC=C(CC(CC)CCCC)S7)S3)=C2S1,124,72.9,1.7
1107,491,2.38,2.23,5.81,0.376,1.01,5.63,3.54,2.09,O=C(C(C=CC=C1)=C1C/2=C(C#N)/C#N)C2=C/C3=CC(C(C4=CC=C(CCCCCC)C=C4)(C5=CC=C(CCCCCC)C=C5)C6=C7C=C(N8CCCCCCCC)C(C(C8=C9)=CC%10=C9C(SC(/C=C%11/C(C%12=C(C%11=O)C=CC=C%12)=C(C#N)\\C#N)=C%13)=C%13C%10(C%14=CC=C(CCCCCC)C=C%14)C%15=CC=C(CCCCCC)C=C%15)=C6)=C7S3,1517.11,5.35,3.4,1.95,CCC[Si](CCC)(C1=CC=C(C(C2=C3C=C(C4=CC=C(C5=C(F)C(F)=C(C6=CC=C(C)S6)C7=NN(CC(CCCCCC)CCCCCCCC)N=C57)S4)S2)=C8C(SC(C)=C8)=C3C9=CC=C([Si](CCC)(CCC)CCC)S9)S1)CCC,47,23.5,2
1108,491,5.51,5.24,12.08,0.421,1.03,5.63,3.57,2.06,O=C(C(C=CC=C1)=C1C/2=C(C#N)/C#N)C2=C/C3=CC(C(C4=CC=C(CCCCCC)C=C4)(C5=CC=C(CCCCCC)C=C5)C6=C7C=C(N8CC(CCCCCC)CCCCCCCC)C(C(C8=C9)=CC%10=C9C(SC(/C=C%11/C(C%12=C(C%11=O)C=CC=C%12)=C(C#N)\\C#N)=C%13)=C%13C%10(C%14=CC=C(CCCCCC)C=C%14)C%15=CC=C(CCCCCC)C=C%15)=C6)=C7S3,1629.32,5.35,3.4,1.95,CCC[Si](CCC)(C1=CC=C(C(C2=C3C=C(C4=CC=C(C5=C(F)C(F)=C(C6=CC=C(C)S6)C7=NN(CC(CCCCCC)CCCCCCCC)N=C57)S4)S2)=C8C(SC(C)=C8)=C3C9=CC=C([Si](CCC)(CCC)CCC)S9)S1)CCC,47,23.5,2
1109,491,11.18,11.1,18.64,0.662,0.9,5.95,3.99,1.96,O=C(C(C=C(F)C(F)=C1)=C1C/2=C(C#N)/C#N)C2=C/C3=CC(C(C4=CC=C(CCCCCC)C=C4)(C5=CC=C(CCCCCC)C=C5)C6=C7C=C(N8CC(CCCCCC)CCCCCCCC)C(C(C8=C9)=CC%10=C9C(SC(/C=C%11/C(C%12=C(C%11=O)C=C(F)C(F)=C%12)=C(C#N)\\C#N)=C%13)=C%13C%10(C%14=CC=C(CCCCCC)C=C%14)C%15=CC=C(CCCCCC)C=C%15)=C6)=C7S3,1701.28,5.35,3.4,1.95,CCC[Si](CCC)(C1=CC=C(C(C2=C3C=C(C4=CC=C(C5=C(F)C(F)=C(C6=CC=C(C)S6)C7=NN(CC(CCCCCC)CCCCCCCC)N=C57)S4)S2)=C8C(SC(C)=C8)=C3C9=CC=C([Si](CCC)(CCC)CCC)S9)S1)CCC,47,23.5,2
