Repository: aspuru-guzik-group/Beyond-Molecular-Structure-ML-for-OPV-Materials-Devices

File: datasets/Saeki_2022_n1318/raw/Saeki.csv (part 14 of 16)
ID,Ref,PCE_max(%),PCE_ave(%),Jsc(mA/cm2),FF,Voc(V),'-HOMO_n(eV),'-LUMO_n(eV),Eg_n(eV),n(SMILES),M (g/mol),'-HOMO_p(eV),'-LUMO_p(eV),Eg_p(eV),p(SMILES),Mw (kg/mol),Mn(kg/mol),PDI
1110,492,10.8,10.5,16.1,0.63,1.04,5.45,3.85,1.6,CCCCCCCCC1(CCCCCCCC)C2=CC3=C(C(C4=C3SC5=C4SC(/C=C6C(C(SC=C7)=C7C\\6=C(C#N)\\C#N)=O)=C5)(CCCCCCCC)CCCCCCCC)C=C2C8=C1C(SC(/C=C9C(C%10=C(SC=C%10)C\\9=C(C#N)/C#N)=O)=C%11)=C%11S8,1247.82,5.4,3.64,1.76,CC(SC1=C2C3=CC(F)=C(CC(CC)CCCC)S3)=CC1=C(C4=CC(F)=C(CC(CC)CCCC)S4)C5=C2C=C(C6=CC=C(C7=C8C(C(C9=C(CC(CC)CCCC)SC(CC(CC)CCCC)=C9C8=O)=O)=C(C%10=CC=C(C)S%10)S7)S6)S5,87.8,30.3,2.9
1111,492,12.7,12.4,17.9,0.73,0.95,5.5,3.93,1.57,CCCCCCCCC1(CCCCCCCC)C2=CC3=C(C(C4=C3SC5=C4SC(/C=C6C(C(SC(Cl)=C7)=C7C\\6=C(C#N)\\C#N)=O)=C5)(CCCCCCCC)CCCCCCCC)C=C2C8=C1C(SC(/C=C9C(C%10=C(SC(Cl)=C%10)C\\9=C(C#N)/C#N)=O)=C%11)=C%11S8,1316.71,5.4,3.64,1.76,CC(SC1=C2C3=CC(F)=C(CC(CC)CCCC)S3)=CC1=C(C4=CC(F)=C(CC(CC)CCCC)S4)C5=C2C=C(C6=CC=C(C7=C8C(C(C9=C(CC(CC)CCCC)SC(CC(CC)CCCC)=C9C8=O)=O)=C(C%10=CC=C(C)S%10)S7)S6)S5,87.8,30.3,2.9
1112,493,13.05,12.78,20.29,0.747,0.843,5.52,3.9,1.62,CCCCCCC(C=C1)=CC=C1C2(C3=CC=C(CCCCCC)C=C3)C4=CC5=C(C(C6=C5SC7=C6[Se]C(/C=C8C(C(C=C(F)C(F)=C9)=C9C\\8=C(C#N)\\C#N)=O)=C7)(C%10=CC=C(CCCCCC)C=C%10)C%11=CC=C(CCCCCC)C=C%11)C=C4C%12=C2C([Se]C(/C=C%13C(C(C=C(F)C(F)=C%14)=C%14C\\%13=C(C#N)/C#N)=O)=C%15)=C%15S%12,1593.74,5.45,3.65,1.8,CC(SC1=C2C3=CC(F)=C(CC(CC)CCCC)S3)=CC1=C(C4=CC(F)=C(CC(CC)CCCC)S4)C5=C2C=C(C6=CC=C(C7=C8C(C(C9=C(CC(CC)CCCC)SC(CC(CC)CCCC)=C9C8=O)=O)=C(C%10=CC=C(C)S%10)S7)S6)S5,87.8,30.3,2.9
1113,493,12.33,11.95,18.37,0.739,0.873,5.52,3.9,1.62,CCCCCCC(C=C1)=CC=C1C2(C3=CC=C(CCCCCC)C=C3)C4=CC5=C(C(C6=C5[Se]C7=C6SC(/C=C8C(C(C=C(F)C(F)=C9)=C9C\\8=C(C#N)\\C#N)=O)=C7)(C%10=CC=C(CCCCCC)C=C%10)C%11=CC=C(CCCCCC)C=C%11)C=C4C%12=C2C(SC(/C=C%13C(C(C=C(F)C(F)=C%14)=C%14C\\%13=C(C#N)/C#N)=O)=C%15)=C%15[Se]%12,1593.74,5.45,3.65,1.8,CC(SC1=C2C3=CC(F)=C(CC(CC)CCCC)S3)=CC1=C(C4=CC(F)=C(CC(CC)CCCC)S4)C5=C2C=C(C6=CC=C(C7=C8C(C(C9=C(CC(CC)CCCC)SC(CC(CC)CCCC)=C9C8=O)=O)=C(C%10=CC=C(C)S%10)S7)S6)S5,87.8,30.3,2.9
1114,493,12.63,12.45,19.19,0.752,0.862,5.57,3.89,1.68,CCCCCCC(C=C1)=CC=C1C2(C3=CC=C(CCCCCC)C=C3)C4=CC5=C(C(C6=C5SC7=C6SC(/C=C8C(C(C=C(F)C(F)=C9)=C9C\\8=C(C#N)\\C#N)=O)=C7)(C%10=CC=C(CCCCCC)C=C%10)C%11=CC=C(CCCCCC)C=C%11)C=C4C%12=C2C(SC(/C=C%13C(C(C=C(F)C(F)=C%14)=C%14C\\%13=C(C#N)/C#N)=O)=C%15)=C%15S%12,1499.92,5.45,3.65,1.8,CC(SC1=C2C3=CC(F)=C(CC(CC)CCCC)S3)=CC1=C(C4=CC(F)=C(CC(CC)CCCC)S4)C5=C2C=C(C6=CC=C(C7=C8C(C(C9=C(CC(CC)CCCC)SC(CC(CC)CCCC)=C9C8=O)=O)=C(C%10=CC=C(C)S%10)S7)S6)S5,87.8,30.3,2.9
1115,494,13,12.7,21.3,0.687,0.87,5.56,3.99,1.57,CCCCCCC(C=C1)=CC=C1C2(C3=CC=C(CCCCCC)C=C3)C4=C(C5=CC=C([Si](CCC)(CCC)CCC)S5)C6=C(C(C7=C6SC8=C7SC9=C8SC(/C=C%10C(C(C=C(F)C(F)=C%11)=C%11C\\%10=C(C#N)\\C#N)=O)=C9)(C%12=CC=C(CCCCCC)C=C%12)C%13=CC=C(CCCCCC)C=C%13)C(C%14=CC=C([Si](CCC)(CCC)CCC)S%14)=C4C%15=C2C(SC%16=C%17SC(/C=C%18C(C(C=C(F)C(F)=C%19)=C%19C\\%18=C(C#N)/C#N)=O)=C%16)=C%17S%15,2089.01,5.54,3.65,1.89,CC(SC1=C2C3=CC(F)=C(CC(CC)CCCC)S3)=CC1=C(C4=CC(F)=C(CC(CC)CCCC)S4)C5=C2C=C(S5)C6=CC=C(C7=C8C(C(C9=C(CC(CC)CCCC)SC(CC(CC)CCCC)=C9C8=O)=O)=C(C%10=CC=C(C)S%10)S7)S6,38.6,19.3,2
1116,494,13.1,12.8,20.6,0.749,0.835,5.71,4.15,1.56,CCCCCCC(C=C1)=CC=C1C2(C3=CC=C(CCCCCC)C=C3)C4=CC5=C(C(C6=C5SC7=C6SC(/C=C8C(C(C=C(F)C(F)=C9)=C9C\\8=C(C#N)\\C#N)=O)=C7)(C%10=CC=C(CCCCCC)C=C%10)C%11=CC=C(CCCCCC)C=C%11)C=C4C%12=C2C(SC(/C=C%13C(C(C=C(F)C(F)=C%14)=C%14C\\%13=C(C#N)/C#N)=O)=C%15)=C%15S%12,1499.92,5.54,3.65,1.89,CC(SC1=C2C3=CC(F)=C(CC(CC)CCCC)S3)=CC1=C(C4=CC(F)=C(CC(CC)CCCC)S4)C5=C2C=C(S5)C6=CC=C(C7=C8C(C(C9=C(CC(CC)CCCC)SC(CC(CC)CCCC)=C9C8=O)=O)=C(C%10=CC=C(C)S%10)S7)S6,38.6,19.3,2
1117,494,15.5,15.2,24.7,0.736,0.837,5.62,4.11,1.51,O=C(C(C=C(F)C(F)=C1)=C1C/2=C(C#N)/C#N)C2=C/C3=C(CCCCCCCCCCC)C(SC4=C5N(CC(CC)CCCC)C6=C4C7=NSN=C7C8=C6N(CC(CC)CCCC)C9=C8SC%10=C9SC(/C=C%11/C(C%12=C(C%11=O)C=C(F)C(F)=C%12)=C(C#N)\\C#N)=C%10CCCCCCCCCCC)=C5S3,1451.94,5.54,3.65,1.89,CC(SC1=C2C3=CC(F)=C(CC(CC)CCCC)S3)=CC1=C(C4=CC(F)=C(CC(CC)CCCC)S4)C5=C2C=C(S5)C6=CC=C(C7=C8C(C(C9=C(CC(CC)CCCC)SC(CC(CC)CCCC)=C9C8=O)=O)=C(C%10=CC=C(C)S%10)S7)S6,38.6,19.3,2
1118,495,1.38,1.38,2.7,0.5,1.01,5.73,3.92,1.81,O=C(/C(S1)=C/C(C2=NSN=C32)=CC=C3C(S4)=CC5=C4C6=CC(C(CCCCCCCC)(CCCCCCCC)C7=C8SC(C9=CC=C(/C=C%10SC(N(CC)C\\%10=O)=S)C%11=NSN=C9%11)=C7)=C8C=C6C5(CCCCCCCC)CCCCCCCC)N(CC)C1=S,1326.02,5.66,3.6,2.06,CC(C1=NSN=C12)=C(F)C(F)=C2C3=CC=C(C4=C(C(OCC(CCCCCCCCCC)CCCCCCCCCCCC)=O)C=C(C5=CC(C(OCC(CCCCCCCCCC)CCCCCCCCCCCC)=O)=C(C6=CC=C(C)S6)S5)S4)S3,86.9,42.8,2.03
1119,495,0.31,0.31,0.6,0.51,1.04,5.73,3.92,1.81,O=C(/C(S1)=C/C(C2=NSN=C32)=CC=C3C(S4)=CC5=C4C6=CC(C(CCCCCCCC)(CCCCCCCC)C7=C8SC(C9=CC=C(/C=C%10SC(N(CC)C\\%10=O)=S)C%11=NSN=C9%11)=C7)=C8C=C6C5(CCCCCCCC)CCCCCCCC)N(CC)C1=S,1326.02,5.76,3.59,2.17,FC1=C(C(S2)=CC(C(OCC(CCCCCCCCCC)CCCCCCCCCCCC)=O)=C2C3=CC=C(C4=CC=C(C)S4)S3)C5=NSN=C5C(C6=CC(C(OCC(CCCCCCCCCC)CCCCCCCCCCCC)=O)=C(C)S6)=C1F,66.6,33.7,1.98
1120,495,2.93,2.93,5.8,0.52,0.98,5.89,4.29,1.6,CCCCCCC(C=C1)=CC=C1C2(C3=CC=C(CCCCCC)C=C3)C4=CC5=C(C(C6=C5SC7=C6SC(/C=C8C(C(C=CC=C9)=C9C\\8=C(C#N)\\C#N)=O)=C7)(C%10=CC=C(CCCCCC)C=C%10)C%11=CC=C(CCCCCC)C=C%11)C=C4C%12=C2C(SC(/C=C%13C(C(C=CC=C%14)=C%14C\\%13=C(C#N)/C#N)=O)=C%15)=C%15S%12,1427.96,5.66,3.6,2.06,CC(C1=NSN=C12)=C(F)C(F)=C2C3=CC=C(C4=C(C(OCC(CCCCCCCCCC)CCCCCCCCCCCC)=O)C=C(C5=CC(C(OCC(CCCCCCCCCC)CCCCCCCCCCCC)=O)=C(C6=CC=C(C)S6)S5)S4)S3,86.9,42.8,2.03
1121,495,2.3,2.3,4.4,0.55,1,5.89,4.29,1.6,CCCCCCC(C=C1)=CC=C1C2(C3=CC=C(CCCCCC)C=C3)C4=CC5=C(C(C6=C5SC7=C6SC(/C=C8C(C(C=CC=C9)=C9C\\8=C(C#N)\\C#N)=O)=C7)(C%10=CC=C(CCCCCC)C=C%10)C%11=CC=C(CCCCCC)C=C%11)C=C4C%12=C2C(SC(/C=C%13C(C(C=CC=C%14)=C%14C\\%13=C(C#N)/C#N)=O)=C%15)=C%15S%12,1427.96,5.76,3.59,2.17,FC1=C(C(S2)=CC(C(OCC(CCCCCCCCCC)CCCCCCCCCCCC)=O)=C2C3=CC=C(C4=CC=C(C)S4)S3)C5=NSN=C5C(C6=CC(C(OCC(CCCCCCCCCC)CCCCCCCCCCCC)=O)=C(C)S6)=C1F,66.6,33.7,1.98
1122,495,3.61,3.61,6.7,0.68,0.8,5.96,4.42,1.54,CCCCCCC(C=C1)=CC=C1C2(C3=CC=C(CCCCCC)C=C3)C4=CC5=C(C(C6=C5SC7=C6SC(/C=C8C(C(C=C(F)C(F)=C9)=C9C\\8=C(C#N)\\C#N)=O)=C7)(C%10=CC=C(CCCCCC)C=C%10)C%11=CC=C(CCCCCC)C=C%11)C=C4C%12=C2C(SC(/C=C%13C(C(C=C(F)C(F)=C%14)=C%14C\\%13=C(C#N)/C#N)=O)=C%15)=C%15S%12,1499.92,5.66,3.6,2.06,CC(C1=NSN=C12)=C(F)C(F)=C2C3=CC=C(C4=C(C(OCC(CCCCCCCCCC)CCCCCCCCCCCC)=O)C=C(C5=CC(C(OCC(CCCCCCCCCC)CCCCCCCCCCCC)=O)=C(C6=CC=C(C)S6)S5)S4)S3,86.9,42.8,2.03
1123,495,6.69,6.69,11.1,0.7,0.86,5.96,4.42,1.54,CCCCCCC(C=C1)=CC=C1C2(C3=CC=C(CCCCCC)C=C3)C4=CC5=C(C(C6=C5SC7=C6SC(/C=C8C(C(C=C(F)C(F)=C9)=C9C\\8=C(C#N)\\C#N)=O)=C7)(C%10=CC=C(CCCCCC)C=C%10)C%11=CC=C(CCCCCC)C=C%11)C=C4C%12=C2C(SC(/C=C%13C(C(C=C(F)C(F)=C%14)=C%14C\\%13=C(C#N)/C#N)=O)=C%15)=C%15S%12,1499.92,5.76,3.59,2.17,FC1=C(C(S2)=CC(C(OCC(CCCCCCCCCC)CCCCCCCCCCCC)=O)=C2C3=CC=C(C4=CC=C(C)S4)S3)C5=NSN=C5C(C6=CC(C(OCC(CCCCCCCCCC)CCCCCCCCCCCC)=O)=C(C)S6)=C1F,66.6,33.7,1.98
1124,496,9.4,9.4,16.87,0.628,0.887,5.51,3.78,1.73,CCCCCCC(C=C1)=CC=C1C2(C3=CC=C(CCCCCC)C=C3)C4=CC5=C(C(C6=C5SC7=C6SC(/C=C8C(C(C=CC=C9)=C9C\\8=C(C#N)\\C#N)=O)=C7)(C%10=CC=C(CCCCCC)C=C%10)C%11=CC=C(CCCCCC)C=C%11)C=C4C%12=C2C(SC(/C=C%13C(C(C=CC=C%14)=C%14C\\%13=C(C#N)/C#N)=O)=C%15)=C%15S%12,1427.96,5.33,2.92,2.41,CC(SC1=C2C3=CC=C(CC(CC)CCCC)S3)=CC1=C(C4=CC=C(CC(CC)CCCC)S4)C5=C2C=C(S5)C6=CC=C(C7=C8C(C(C9=C(CC(CC)CCCC)SC(CC(CC)CCCC)=C9C8=O)=O)=C(C%10=CC=C(C)S%10)S7)S6,117,58.5,2
1125,496,8.82,8.82,16.44,0.578,0.928,5.51,3.78,1.73,CCCCCCC(C=C1)=CC=C1C2(C3=CC=C(CCCCCC)C=C3)C4=CC5=C(C(C6=C5SC7=C6SC(/C=C8C(C(C=CC=C9)=C9C\\8=C(C#N)\\C#N)=O)=C7)(C%10=CC=C(CCCCCC)C=C%10)C%11=CC=C(CCCCCC)C=C%11)C=C4C%12=C2C(SC(/C=C%13C(C(C=CC=C%14)=C%14C\\%13=C(C#N)/C#N)=O)=C%15)=C%15S%12,1427.96,5.31,3,2.31,O=C(OCC(CCCC)CCCCCC)C(C=C(C1=CC(C(OCC(CCCC)CCCCCC)=O)=C(C2=CC=C(C)S2)S1)S3)=C3C4=CC=C(C)S4,50,25,2
1126,496,1.13,1.13,4.53,0.371,0.674,5.51,3.78,1.73,CCCCCCC(C=C1)=CC=C1C2(C3=CC=C(CCCCCC)C=C3)C4=CC5=C(C(C6=C5SC7=C6SC(/C=C8C(C(C=CC=C9)=C9C\\8=C(C#N)\\C#N)=O)=C7)(C%10=CC=C(CCCCCC)C=C%10)C%11=CC=C(CCCCCC)C=C%11)C=C4C%12=C2C(SC(/C=C%13C(C(C=CC=C%14)=C%14C\\%13=C(C#N)/C#N)=O)=C%15)=C%15S%12,1427.96,5.1,2.76,2.34,CC1=CC(CCCCCC)=C(C)S1,48.3,24.2,2
1127,497,13.72,13.36,19.64,0.739,0.915,5.58,4.01,1.57,CCCCCCC(C=C1)=CC=C1C2(C3=CC=C(CCCCCC)C=C3)C4=CC5=C(C(C6=C5SC7=C6SC(/C=C8C(C9=C(Cl)SC=C9C\\8=C(C#N)\\C#N)=O)=C7)(C%10=CC=C(CCCCCC)C=C%10)C%11=CC=C(CCCCCC)C=C%11)C=C4C%12=C2C(SC(/C=C%13C(C%14=C(Cl)SC=C%14C\\%13=C(C#N)/C#N)=O)=C%15)=C%15S%12,1508.88,5.51,3.57,1.94,CC(SC1=C2C3=CC(Cl)=C(CC(CC)CCCC)S3)=CC1=C(C4=CC(Cl)=C(CC(CC)CCCC)S4)C5=C2C=C(S5)C6=CC=C(C7=C8C(C(C9=C(CC(CC)CCCC)SC(CC(CC)CCCC)=C9C8=O)=O)=C(C%10=CC=C(C)S%10)S7)S6,44.9,25.5,1.76
1128,497,12.01,11.65,21.19,0.699,0.795,5.52,4.13,1.39,O=C(C(C=C(Cl)C(Cl)=C1)=C1C/2=C(C#N)/C#N)C2=C/C3=CC(SC4=C5C(C6=CC=C(CCCCCC)C=C6)(C7=CC=C(CCCCCC)C=C7)C8=C4SC9=C8SC%10=C9C(C%11=CC=C(CCCCCC)C=C%11)(C%12=CC=C(CCCCCC)C=C%12)C%13=C%10SC%14=C%13SC(/C=C%15C(C(C=C(Cl)C(Cl)=C%16)=C%16C\\%15=C(C#N)\\C#N)=O)=C%14)=C5S3,1627.83,5.51,3.57,1.94,CC(SC1=C2C3=CC(Cl)=C(CC(CC)CCCC)S3)=CC1=C(C4=CC(Cl)=C(CC(CC)CCCC)S4)C5=C2C=C(S5)C6=CC=C(C7=C8C(C(C9=C(CC(CC)CCCC)SC(CC(CC)CCCC)=C9C8=O)=O)=C(C%10=CC=C(C)S%10)S7)S6,44.9,25.5,1.76
1129,498,5.61,5.31,13.43,0.621,0.641,5.82,4.05,1.77,CCCCCCC(C=C1)=CC=C1C2(C3=CC=C(CCCCCC)C=C3)C4=CC5=C(C(C6=C5SC(/C=C7C(C(C=C(F)C(F)=C8)=C8C\\7=C(C#N)\\C#N)=O)=C6)(C9=CC=C(CCCCCC)C=C9)C%10=CC=C(CCCCCC)C=C%10)C=C4C%11=C2C=C(/C=C%12C(C(C=C(F)C(F)=C%13)=C%13C\\%12=C(C#N)/C#N)=O)S%11,1387.75,5.2,3.59,1.61,O=C(OCC(CC)CCCC)C1=C(F)C2=C(C)SC(C3=CC4=C(C(C5=CC=C(CC(CC)CCCC)S5)=C(C=C(C)S6)C6=C4C7=CC=C(CC(CC)CCCC)S7)S3)=C2S1,124,72.9,1.7
1130,498,13.7,13.3,24.32,0.743,0.742,5.5,3.93,1.57,CCCCCCC(C=C1)=CC=C1C(C2=C3SC4=C2SC(/C=C5C(C(C=C(F)C(F)=C6)=C6C\\5=C(C#N)/C#N)=O)=C4)(C7=C3SC8=C7C(C(C8=C9)=CC%10=C9C(C%11=C%10SC(/C=C%12C(C(C=C(F)C(F)=C%13)=C%13C\\%12=C(C#N)\\C#N)=O)=C%11)(C%14=CC=C(CCCCCC)C=C%14)C%15=CC=C(CCCCCC)C=C%15)(C%16=CC=C(CCCCCC)C=C%16)C%17=CC=C(CCCCCC)C=C%17)C%18=CC=C(CCCCCC)C=C%18,1858.49,5.2,3.59,1.61,O=C(OCC(CC)CCCC)C1=C(F)C2=C(C)SC(C3=CC4=C(C(C5=CC=C(CC(CC)CCCC)S5)=C(C=C(C)S6)C6=C4C7=CC=C(CC(CC)CCCC)S7)S3)=C2S1,124,72.9,1.7
1131,498,4.48,4.06,10.77,0.515,0.758,5.32,3.86,1.46,CCCCCCC(C=C1)=CC=C1C(C2=C3SC(/C=C4C(C(C=C(F)C(F)=C5)=C5C\\4=C(C#N)/C#N)=O)=C2)(C6=C3SC7=C6C(C8=CC=C(CCCCCC)C=C8)(C9=CC=C(CCCCCC)C=C9)C(C7=C%10)=CC%11=C%10C(C%12=C%11SC%13=C%12C(C%14=C%13SC(/C=C%15C(C(C=C(F)C(F)=C%16)=C%16C\\%15=C(C#N)\\C#N)=O)=C%14)(C%17=CC=C(CCCCCC)C=C%17)C%18=CC=C(CCCCCC)C=C%18)(C%19=CC=C(CCCCCC)C=C%19)C%20=CC=C(CCCCCC)C=C%20)C%21=CC=C(CCCCCC)C=C%21,2217.06,5.2,3.59,1.61,O=C(OCC(CC)CCCC)C1=C(F)C2=C(C)SC(C3=CC4=C(C(C5=CC=C(CC(CC)CCCC)S5)=C(C=C(C)S6)C6=C4C7=CC=C(CC(CC)CCCC)S7)S3)=C2S1,124,72.9,1.7
1132,499,10.35,10.15,17.6,0.641,0.899,5.67,3.9,1.77,O=C1C2=C(C=C(Cl)C(Cl)=C2)C(/C1=C/C3=CC(C(C4=CC=C(CCCCCC)C=C4)(C5=C6SC7=C(C8=CC=C(CC(CCCC)CC)S8)C9=C(C(C%10=CC=C(CC(CC)CCCC)S%10)=C57)SC(C%11=C%12C=C(/C=C%13/C(C(C=C(Cl)C(Cl)=C%14)=C%14C%13=O)=C(C#N)\\C#N)S%11)=C9C%12(C%15=CC=C(CCCCCC)C=C%15)C%16=CC=C(CCCCCC)C=C%16)C%17=CC=C(CCCCCC)C=C%17)=C6S3)=C(C#N)\\C#N,1954.4,5.5,3.61,1.89,CC(SC1=C2C3=CC(F)=C(CC(CC)CCCC)S3)=CC1=C(C4=CC(F)=C(CC(CC)CCCC)S4)C5=C2C=C(C6=CC=C(C7=C8C(C(C9=C(CC(CC)CCCC)SC(CC(CC)CCCC)=C9C8=O)=O)=C(C%10=CC=C(C)S%10)S7)S6)S5,87.8,30.3,2.9
1133,499,12.36,12.07,19.51,0.7,0.884,5.7,3.91,1.79,O=C1C2=C(C=C(Cl)C(Cl)=C2)C(/C1=C/C3=CC(C(C4=CC=C(CCCCCC)C=C4)(C5=C6SC7=C(C8=CC(F)=C(CC(CCCC)CC)S8)C9=C(C(C%10=CC(F)=C(CC(CC)CCCC)S%10)=C57)SC(C%11=C%12C=C(/C=C%13/C(C(C=C(Cl)C(Cl)=C%14)=C%14C%13=O)=C(C#N)\\C#N)S%11)=C9C%12(C%15=CC=C(CCCCCC)C=C%15)C%16=CC=C(CCCCCC)C=C%16)C%17=CC=C(CCCCCC)C=C%17)=C6S3)=C(C#N)\\C#N,1990.38,5.5,3.61,1.89,CC(SC1=C2C3=CC(F)=C(CC(CC)CCCC)S3)=CC1=C(C4=CC(F)=C(CC(CC)CCCC)S4)C5=C2C=C(C6=CC=C(C7=C8C(C(C9=C(CC(CC)CCCC)SC(CC(CC)CCCC)=C9C8=O)=O)=C(C%10=CC=C(C)S%10)S7)S6)S5,87.8,30.3,2.9
1134,499,11.65,11.27,18.98,0.677,0.875,5.72,3.92,1.8,O=C1C2=C(C=C(Cl)C(Cl)=C2)C(/C1=C/C3=CC(C(C4=CC=C(CCCCCC)C=C4)(C5=C6SC7=C(C8=CC(Cl)=C(CC(CCCC)CC)S8)C9=C(C(C%10=CC(Cl)=C(CC(CC)CCCC)S%10)=C57)SC(C%11=C%12C=C(/C=C%13/C(C(C=C(Cl)C(Cl)=C%14)=C%14C%13=O)=C(C#N)\\C#N)S%11)=C9C%12(C%15=CC=C(CCCCCC)C=C%15)C%16=CC=C(CCCCCC)C=C%16)C%17=CC=C(CCCCCC)C=C%17)=C6S3)=C(C#N)\\C#N,2023.28,5.5,3.61,1.89,CC(SC1=C2C3=CC(F)=C(CC(CC)CCCC)S3)=CC1=C(C4=CC(F)=C(CC(CC)CCCC)S4)C5=C2C=C(C6=CC=C(C7=C8C(C(C9=C(CC(CC)CCCC)SC(CC(CC)CCCC)=C9C8=O)=O)=C(C%10=CC=C(C)S%10)S7)S6)S5,87.8,30.3,2.9
1135,500,1.5,1.5,5.2,0.522,0.55,5.43,3.81,1.62,CCCCCCC(C=C1)=CC=C1C2(C3=CC=C(CCCCCC)C=C3)C4=CC5=C(C(C6=C5SC7=C6SC(/C=C8C(C(C=CC=C9)=C9C\\8=C(C#N)\\C#N)=O)=C7)(C%10=CC=C(CCCCCC)C=C%10)C%11=CC=C(CCCCCC)C=C%11)C=C4C%12=C2C(SC(/C=C%13C(C(C=CC=C%14)=C%14C\\%13=C(C#N)/C#N)=O)=C%15)=C%15S%12,1427.96,5.1,3.2,1.9,CC1=CC(CCCCCC)=C(C)S1,21.1,11.6,1.82
1136,500,2.3,2.3,9.8,0.525,0.45,5.58,3.98,1.6,CCCCCCC(C=C1)=CC=C1C2(C3=CC=C(CCCCCC)C=C3)C4=CC5=C(C(C6=C5SC7=C6SC(/C=C8C(C(C=CC(C)=C9)=C9C\\8=C(C#N)\\C#N)=O)=C7)(C%10=CC=C(CCCCCC)C=C%10)C%11=CC=C(CCCCCC)C=C%11)C=C4C%12=C2C(SC(/C=C%13C(C(C=CC(C)=C%14)=C%14C\\%13=C(C#N)/C#N)=O)=C%15)=C%15S%12,1456.01,5.1,3.2,1.9,CC1=CC(CCCCCC)=C(C)S1,21.1,11.6,1.82
1137,500,5.6,5.6,12.4,0.616,0.74,5.46,3.89,1.57,O=C(/C(S1)=C/C(C2=NSN=C32)=CC=C3C(C=C4)=CC5=C4C6=CC(C(CCCCCCCC)(CCCCCCCC)C7=C8C=CC(C9=CC=C(/C=C%10SC(N(CC)C\\%10=O)=S)C%11=NSN=C9%11)=C7)=C8C=C6C5(CCCCCCCC)CCCCCCCC)N(CC)C1=S,1313.97,5.1,3.2,1.9,CC1=CC(CCCCCC)=C(C)S1,21.1,11.6,1.82
1138,500,3.3,3.3,7.7,0.577,0.74,5.45,3.88,1.57,O=C(/C(S1)=C/C(C2=NSN=C32)=CC=C3C(C=C4)=CC5=C4C6=CC(C(CC(CC)CCCC)(CC(CC)CCCC)C7=C8C=CC(C9=CC=C(/C=C%10SC(N(CC)C\\%10=O)=S)C%11=NSN=C9%11)=C7)=C8C=C6C5(CC(CC)CCCC)CC(CC)CCCC)N(CC)C1=S,1313.97,5.1,3.2,1.9,CC1=CC(CCCCCC)=C(C)S1,21.1,11.6,1.82
1139,500,4.2,4.2,6.9,0.675,0.9,5.75,3.7,2.05,O=C(/C(S1)=C/C(C2=NSN=C32)=CC=C3C(S4)=CC5=C4C6=CC(C(CCCCCCCC)(CCCCCCCC)C7=C8SC(C9=CC=C(/C=C%10SC(N(CC)C\\%10=O)=S)C%11=NSN=C9%11)=C7)=C8C=C6C5(CCCCCCCC)CCCCCCCC)N(CC)C1=S,1326.02,5.1,3.2,1.9,CC1=CC(CCCCCC)=C(C)S1,21.1,11.6,1.82
1140,501,9.87,9.83,17.15,0.583,0.97,5.54,3.97,1.57,O=C(C(C=CC=C1)=C1C/2=C(C#N)/C#N)C2=C/C3=CC4=C(S3)C(C(C(C=C5)=CC=C5CCCCCC)(C(C=C6)=CC=C6CCCCCC)C7=C8C=C(N9CC(CC)CCCC)C(C(C9=C%10)=CC%11=C%10C(SC%12=C%13SC(/C=C%14/C(C%15=C(C%14=O)C=CC=C%15)=C(C#N)\\C#N)=C%12)=C%13C%11(C(C=C%16)=CC=C%16CCCCCC)C(C=C%17)=CC=C%17CCCCCC)=C7)=C8S4,1629.27,5.28,3.48,1.8,CC(SC1=C2C3=CC=C(CC(CC)CCCC)S3)=CC1=C(C4=CC=C(CC(CC)CCCC)S4)C5=C2C=C(S5)C6=CC=C(C7=C8C(C(C9=C(CC(CC)CCCC)SC(CC(CC)CCCC)=C9C8=O)=O)=C(C%10=CC=C(C)S%10)S7)S6,117,58.5,2
1141,501,7.02,6.98,12.65,0.505,1.07,5.54,3.97,1.57,O=C(C(C=CC=C1)=C1C/2=C(C#N)/C#N)C2=C/C3=CC4=C(S3)C(C(C(C=C5)=CC=C5CCCCCC)(C(C=C6)=CC=C6CCCCCC)C7=C8C=C(N9CC(CC)CCCC)C(C(C9=C%10)=CC%11=C%10C(SC%12=C%13SC(/C=C%14/C(C%15=C(C%14=O)C=CC=C%15)=C(C#N)\\C#N)=C%12)=C%13C%11(C(C=C%16)=CC=C%16CCCCCC)C(C=C%17)=CC=C%17CCCCCC)=C7)=C8S4,1629.27,5.45,3.65,1.8,CC(SC1=C2C3=CC(F)=C(CC(CC)CCCC)S3)=CC1=C(C4=CC(F)=C(CC(CC)CCCC)S4)C5=C2C=C(S5)C6=CC=C(C7=C8C(C(C9=C(CC(CC)CCCC)SC(CC(CC)CCCC)=C9C8=O)=O)=C(C%10=CC=C(C)S%10)S7)S6,38.6,19.3,2
1142,501,9.81,9.77,18.78,0.581,0.89,5.61,4.11,1.5,O=C(C(C=C(F)C(F)=C1)=C1C/2=C(C#N)/C#N)C2=C/C3=CC4=C(S3)C(C(C(C=C5)=CC=C5CCCCCC)(C(C=C6)=CC=C6CCCCCC)C7=C8C=C(N9CC(CC)CCCC)C(C(C9=C%10)=CC%11=C%10C(SC%12=C%13SC(/C=C%14/C(C%15=C(C%14=O)C=C(F)C(F)=C%15)=C(C#N)\\C#N)=C%12)=C%13C%11(C(C=C%16)=CC=C%16CCCCCC)C(C=C%17)=CC=C%17CCCCCC)=C7)=C8S4,1701.23,5.28,3.48,1.8,CC(SC1=C2C3=CC=C(CC(CC)CCCC)S3)=CC1=C(C4=CC=C(CC(CC)CCCC)S4)C5=C2C=C(S5)C6=CC=C(C7=C8C(C(C9=C(CC(CC)CCCC)SC(CC(CC)CCCC)=C9C8=O)=O)=C(C%10=CC=C(C)S%10)S7)S6,117,58.5,2
1143,501,12.07,11.95,19.86,0.65,0.95,5.61,4.11,1.5,O=C(C(C=C(F)C(F)=C1)=C1C/2=C(C#N)/C#N)C2=C/C3=CC4=C(S3)C(C(C(C=C5)=CC=C5CCCCCC)(C(C=C6)=CC=C6CCCCCC)C7=C8C=C(N9CC(CC)CCCC)C(C(C9=C%10)=CC%11=C%10C(SC%12=C%13SC(/C=C%14/C(C%15=C(C%14=O)C=C(F)C(F)=C%15)=C(C#N)\\C#N)=C%12)=C%13C%11(C(C=C%16)=CC=C%16CCCCCC)C(C=C%17)=CC=C%17CCCCCC)=C7)=C8S4,1701.23,5.45,3.65,1.8,CC(SC1=C2C3=CC(F)=C(CC(CC)CCCC)S3)=CC1=C(C4=CC(F)=C(CC(CC)CCCC)S4)C5=C2C=C(S5)C6=CC=C(C7=C8C(C(C9=C(CC(CC)CCCC)SC(CC(CC)CCCC)=C9C8=O)=O)=C(C%10=CC=C(C)S%10)S7)S6,38.6,19.3,2
1144,502,10.07,9.72,15.25,0.62,1.02,5.42,3.6,1.82,O=C(/C(S1)=C/C(C2=NSN=C32)=CC=C3C(S4)=CC5=C4C6=CC(C(CC(CC)CCCC)(CC(CC)CCCC)C7=C8SC(C9=CC=C(/C=C%10SC(N(CC)C\\%10=O)=S)C%11=NSN=C9%11)=C7)=C8C=C6C5(CC(CC)CCCC)CC(CC)CCCC)N(CC)C1=S,1326.02,5.39,3.41,1.98,O=C(OCC(CC)CCCC)C1=C(F)C2=C(C)SC(C3=CC4=C(C(C5=CC=C(CC(CC)CCCC)S5)=C(C=C(C)S6)C6=C4C7=CC=C(CC(CC)CCCC)S7)S3)=C2S1,124,72.9,1.7
1145,502,9.39,9.03,14.43,0.58,1.06,5.67,3.57,2.1,O=C(N(CCCCCCCC)C(S/1)=S)C1=C\\C2=CC=C(C3=CC=C(/C=C4C(N(CCCCCCCC)C(S/4)=S)=O)S3)S2,677.04,5.39,3.41,1.98,O=C(OCC(CC)CCCC)C1=C(F)C2=C(C)SC(C3=CC4=C(C(C5=CC=C(CC(CC)CCCC)S5)=C(C=C(C)S6)C6=C4C7=CC=C(CC(CC)CCCC)S7)S3)=C2S1,124,72.9,1.7
1146,503,10.9,10.9,19.8,0.59,0.91,5.63,3.9,1.73,O=C1C2=C(C=C(F)C(F)=C2)C(/C1=C/C3=CC(C(C4=CC=C(CCCCCC)C=C4)(C5=C6SC7=C(C(C=C8)=CC=C8CC(CCCC)CC)C9=C(C(C%10=CC=C(C=C%10)CC(CC)CCCC)=C57)SC(C%11=C%12C=C(/C=C%13/C(C(C=C(F)C(F)=C%14)=C%14C%13=O)=C(C#N)/C#N)S%11)=C9C%12(C%15=CC=C(CCCCCC)C=C%15)C%16=CC=C(CCCCCC)C=C%16)C%17=CC=C(CCCCCC)C=C%17)=C6S3)=C(C#N)\\C#N,1876.55,5.48,3.63,1.85,CC(SC1=C2C3=CC(F)=C(CC(CC)CCCC)S3)=CC1=C(C4=CC(F)=C(CC(CC)CCCC)S4)C5=C2C=C(S5)C6=CC=C(C7=C8C(C(C9=C(CC(CC)CCCC)SC(CC(CC)CCCC)=C9C8=O)=O)=C(C%10=CC=C(C)S%10)S7)S6,38.6,19.3,2
1147,503,13.9,13.9,21.6,0.72,0.89,5.63,3.9,1.73,O=C1C2=C(C=C(F)C(F)=C2)C(/C1=C/C3=CC(C(C4=CC=C(CCCCCC)C=C4)(C5=C6SC7=C(C(C=C8)=CC=C8CC(CCCC)CC)C9=C(C(C%10=CC=C(C=C%10)CC(CC)CCCC)=C57)SC(C%11=C%12C=C(/C=C%13/C(C(C=C(F)C(F)=C%14)=C%14C%13=O)=C(C#N)/C#N)S%11)=C9C%12(C%15=CC=C(CCCCCC)C=C%15)C%16=CC=C(CCCCCC)C=C%16)C%17=CC=C(CCCCCC)C=C%17)=C6S3)=C(C#N)\\C#N,1876.55,5.48,3.63,1.85,CC(SC1=C2C3=CC(F)=C(CC(CC)CCCC)S3)=CC1=C(C4=CC(F)=C(CC(CC)CCCC)S4)C5=C2C=C(S5)C6=CC=C(C7=C8C(C(C9=C(CC(CC)CCCC)SC(CC(CC)CCCC)=C9C8=O)=O)=C(C%10=CC=C(C)S%10)S7)S6,38.6,19.3,2
1148,504,10.51,10.21,17.32,0.627,0.94,5.69,3.9,1.79,CCCCCCC(C=C1)=CC=C1C2(C3=CC=C(CCCCCC)C=C3)C4=CC5=C(C(C6=C5SC7=C6SC(/C=C8C(C9=CSC=C9C\\8=C(C#N)\\C#N)=O)=C7)(C%10=CC=C(CCCCCC)C=C%10)C%11=CC=C(CCCCCC)C=C%11)C=C4C%12=C2C(SC(/C=C%13C(C%14=CSC=C%14C\\%13=C(C#N)/C#N)=O)=C%15)=C%15S%12,1440,5.45,3.65,1.8,CC(SC1=C2C3=CC(F)=C(CC(CC)CCCC)S3)=CC1=C(C4=CC(F)=C(CC(CC)CCCC)S4)C5=C2C=C(S5)C6=CC=C(C7=C8C(C(C9=C(CC(CC)CCCC)SC(CC(CC)CCCC)=C9C8=O)=O)=C(C%10=CC=C(C)S%10)S7)S6,38.6,19.3,2
1149,504,12.05,11.71,18.17,0.693,0.93,5.69,3.9,1.79,CCCCCCC(C=C1)=CC=C1C2(C3=CC=C(CCCCCC)C=C3)C4=CC5=C(C(C6=C5SC7=C6SC(/C=C8C(C9=CSC=C9C\\8=C(C#N)\\C#N)=O)=C7)(C%10=CC=C(CCCCCC)C=C%10)C%11=CC=C(CCCCCC)C=C%11)C=C4C%12=C2C(SC(/C=C%13C(C%14=CSC=C%14C\\%13=C(C#N)/C#N)=O)=C%15)=C%15S%12,1440,5.45,3.65,1.8,CC(SC1=C2C3=CC(F)=C(CC(CC)CCCC)S3)=CC1=C(C4=CC(F)=C(CC(CC)CCCC)S4)C5=C2C=C(S5)C6=CC=C(C7=C8C(C(C9=C(CC(CC)CCCC)SC(CC(CC)CCCC)=C9C8=O)=O)=C(C%10=CC=C(C)S%10)S7)S6,38.6,19.3,2
1150,504,11.19,10.84,18.13,0.643,0.93,5.65,3.91,1.74,CCCCCCC(C=C1)=CC=C1C2(C3=CC=C(CCCCCC)C=C3)C4=CC5=C(C(C6=C5SC7=C6[Se]C(/C=C8C(C9=CSC=C9C\\8=C(C#N)\\C#N)=O)=C7)(C%10=CC=C(CCCCCC)C=C%10)C%11=CC=C(CCCCCC)C=C%11)C=C4C%12=C2C([Se]C(/C=C%13C(C%14=CSC=C%14C\\%13=C(C#N)/C#N)=O)=C%15)=C%15S%12,1533.82,5.45,3.65,1.8,CC(SC1=C2C3=CC(F)=C(CC(CC)CCCC)S3)=CC1=C(C4=CC(F)=C(CC(CC)CCCC)S4)C5=C2C=C(S5)C6=CC=C(C7=C8C(C(C9=C(CC(CC)CCCC)SC(CC(CC)CCCC)=C9C8=O)=O)=C(C%10=CC=C(C)S%10)S7)S6,38.6,19.3,2
1151,504,13.71,13.34,19.31,0.751,0.92,5.65,3.91,1.74,CCCCCCC(C=C1)=CC=C1C2(C3=CC=C(CCCCCC)C=C3)C4=CC5=C(C(C6=C5SC7=C6[Se]C(/C=C8C(C9=CSC=C9C\\8=C(C#N)\\C#N)=O)=C7)(C%10=CC=C(CCCCCC)C=C%10)C%11=CC=C(CCCCCC)C=C%11)C=C4C%12=C2C([Se]C(/C=C%13C(C%14=CSC=C%14C\\%13=C(C#N)/C#N)=O)=C%15)=C%15S%12,1533.82,5.45,3.65,1.8,CC(SC1=C2C3=CC(F)=C(CC(CC)CCCC)S3)=CC1=C(C4=CC(F)=C(CC(CC)CCCC)S4)C5=C2C=C(S5)C6=CC=C(C7=C8C(C(C9=C(CC(CC)CCCC)SC(CC(CC)CCCC)=C9C8=O)=O)=C(C%10=CC=C(C)S%10)S7)S6,38.6,19.3,2
1152,505,12.12,11.82,19.33,0.705,0.89,5.75,4.27,1.48,CCCCCCC(C=C1)=CC=C1C2(C3=CC=C(CCCCCC)C=C3)C4=CC5=C(C(C6=C5SC7=C6SC(/C=C8C(C(C=C(Cl)C(Cl)=C9)=C9C\\8=C(C#N)\\C#N)=O)=C7)(C%10=CC=C(CCCCCC)C=C%10)C%11=CC=C(CCCCCC)C=C%11)C=C4C%12=C2C(SC(/C=C%13C(C(C=C(Cl)C(Cl)=C%14)=C%14C\\%13=C(C#N)/C#N)=O)=C%15)=C%15S%12,1565.72,5.54,3.64,1.9,FC1=C(C2=CC=C(C)S2)C3=NC(OCC(CCCCCC)CCCCCCCC)=CN=C3C(C)=C1F,82.1,39.1,2.1
1153,505,13.04,12.83,19.61,0.73,0.91,5.75,4.27,1.48,CCCCCCC(C=C1)=CC=C1C2(C3=CC=C(CCCCCC)C=C3)C4=CC5=C(C(C6=C5SC7=C6SC(/C=C8C(C(C=C(Cl)C(Cl)=C9)=C9C\\8=C(C#N)\\C#N)=O)=C7)(C%10=CC=C(CCCCCC)C=C%10)C%11=CC=C(CCCCCC)C=C%11)C=C4C%12=C2C(SC(/C=C%13C(C(C=C(Cl)C(Cl)=C%14)=C%14C\\%13=C(C#N)/C#N)=O)=C%15)=C%15S%12,1565.72,5.54,3.64,1.9,FC1=C(C2=CC=C(C)S2)C3=NC(OCC(CCCCCC)CCCCCCCC)=CN=C3C(C)=C1F,82.1,39.1,2.1
1154,506,9.31,9,14.83,0.695,0.88,5.47,4.02,1.45,CCCCCCC1=CC=C(C(C2=CC=C(CCCCCC)C=C2)(C3=C4SC5=C(OCC(CC)CCCC)C6=C(C(OCC(CC)CCCC)=C35)SC(C7=C8C=C(/C=C9C%10=C(C=CC=C%10)C%11=C/9N=C(C#N)C(C#N)=N%11)S7)=C6C8(C%12=CC=C(CCCCCC)C=C%12)C%13=CC=C(CCCCCC)C=C%13)C%14=C4SC(/C=C%15C%16=C(C=CC=C%16)C%17=C/%15N=C(C#N)C(C#N)=N%17)=C%14)C=C1,1732.44,5.33,3.53,1.8,CC(SC1=C2C3=CC=C(CC(CC)CCCC)S3)=CC1=C(C4=CC=C(CC(CC)CCCC)S4)C5=C2C=C(S5)C6=CC=C(C7=C8C(C(C9=C(CC(CC)CCCC)SC(CC(CC)CCCC)=C9C8=O)=O)=C(C%10=CC=C(C)S%10)S7)S6,117,58.5,2
1155,506,10.76,10.63,17.72,0.701,0.85,5.39,3.96,1.43,O=C1C2=C(C=CC=C2)C(/C1=C/C3=CC(C(C4=CC=C(CCCCCC)C=C4)(C5=C6SC7=C(OCC(CC)CCCC)C8=C(C(OCC(CC)CCCC)=C57)SC(C9=C%10C=C(/C=C%11/C(C(C=CC=C%12)=C%12C%11=O)=C(C#N)\\C#N)S9)=C8C%10(C%13=CC=C(CCCCCC)C=C%13)C%14=CC=C(CCCCCC)C=C%14)C%15=CC=C(CCCCCC)C=C%15)=C6S3)=C(C#N)/C#N,1684.39,5.33,3.53,1.8,CC(SC1=C2C3=CC=C(CC(CC)CCCC)S3)=CC1=C(C4=CC=C(CC(CC)CCCC)S4)C5=C2C=C(S5)C6=CC=C(C7=C8C(C(C9=C(CC(CC)CCCC)SC(CC(CC)CCCC)=C9C8=O)=O)=C(C%10=CC=C(C)S%10)S7)S6,117,58.5,2
1156,507,10.2,10.2,16.77,0.688,0.87,5.61,4.02,1.59,CCCCCCC(C=C1)=CC=C1C2(C3=CC=C(CCCCCC)C=C3)C4=CC5=C(C(C6=C5SC7=C6SC(/C=C8C(C(C=CC=C9)=C9C\\8=C(C#N)\\C#N)=O)=C7)(C%10=CC=C(CCCCCC)C=C%10)C%11=CC=C(CCCCCC)C=C%11)C=C4C%12=C2C(SC(/C=C%13C(C(C=CC=C%14)=C%14C\\%13=C(C#N)/C#N)=O)=C%15)=C%15S%12,1427.96,5.33,3.53,1.8,CC(SC1=C2C3=CC=C(CC(CC)CCCC)S3)=CC1=C(C4=CC=C(CC(CC)CCCC)S4)C5=C2C=C(S5)C6=CC=C(C7=C8C(C(C9=C(CC(CC)CCCC)SC(CC(CC)CCCC)=C9C8=O)=O)=C(C%10=CC=C(C)S%10)S7)S6,117,58.5,2
1157,508,6.15,6.15,10.99,0.528,0.98,5.61,4.02,1.59,CCCCCCC(C=C1)=CC=C1C2(C3=CC=C(CCCCCC)C=C3)C4=CC5=C(C(C6=C5SC7=C6SC(/C=C8C(C(C=CC=C9)=C9C\\8=C(C#N)\\C#N)=O)=C7)(C%10=CC=C(CCCCCC)C=C%10)C%11=CC=C(CCCCCC)C=C%11)C=C4C%12=C2C(SC(/C=C%13C(C(C=CC=C%14)=C%14C\\%13=C(C#N)/C#N)=O)=C%15)=C%15S%12,1427.96,5.52,3.67,1.85,CC(SC1=C2C3=CC=C(CC(CC)CCCC)S3)=CC1=C(C4=CC=C(CC(CC)CCCC)S4)C5=C2C=C(S5)C6=C(C7CCCCC7)C=C(C8=C9C(C(C%10=C(CC(CC)CCCC)SC(CC(CC)CCCC)=C%10C9=O)=O)=C(C%11=CC(C%12CCCCC%12)=C(C)S%11)S8)S6,99.2,50.1,1.98
1158,508,8.21,8.21,13.64,0.602,0.95,5.61,4.02,1.59,CCCCCCC(C=C1)=CC=C1C2(C3=CC=C(CCCCCC)C=C3)C4=CC5=C(C(C6=C5SC7=C6SC(/C=C8C(C(C=CC=C9)=C9C\\8=C(C#N)\\C#N)=O)=C7)(C%10=CC=C(CCCCCC)C=C%10)C%11=CC=C(CCCCCC)C=C%11)C=C4C%12=C2C(SC(/C=C%13C(C(C=CC=C%14)=C%14C\\%13=C(C#N)/C#N)=O)=C%15)=C%15S%12,1427.96,5.52,3.67,1.85,CC(SC1=C2C3=CC=C(CC(CC)CCCC)S3)=CC1=C(C4=CC=C(CC(CC)CCCC)S4)C5=C2C=C(S5)C6=C(C7CCCCC7)C=C(C8=C9C(C(C%10=C(CC(CC)CCCC)SC(CC(CC)CCCC)=C%10C9=O)=O)=C(C%11=CC(C%12CCCCC%12)=C(C)S%11)S8)S6,99.2,50.1,1.98
1159,508,8.96,8.96,14.53,0.614,0.98,5.61,4.02,1.59,CCCCCCC(C=C1)=CC=C1C2(C3=CC=C(CCCCCC)C=C3)C4=CC5=C(C(C6=C5SC7=C6SC(/C=C8C(C(C=CC=C9)=C9C\\8=C(C#N)\\C#N)=O)=C7)(C%10=CC=C(CCCCCC)C=C%10)C%11=CC=C(CCCCCC)C=C%11)C=C4C%12=C2C(SC(/C=C%13C(C(C=CC=C%14)=C%14C\\%13=C(C#N)/C#N)=O)=C%15)=C%15S%12,1427.96,5.47,3.62,1.85,CC(SC1=C2C3=CC=C(SCC(CC)CCCC)S3)=CC1=C(C4=CC=C(SCC(CC)CCCC)S4)C5=C2C=C(S5)C6=C(C7CCCCC7)C=C(C8=C9C(C(C%10=C(CC(CC)CCCC)SC(CC(CC)CCCC)=C%10C9=O)=O)=C(C%11=CC(C%12CCCCC%12)=C(C)S%11)S8)S6,131.8,58.5,2.25
1160,508,9.63,9.63,14.73,0.658,0.96,5.61,4.02,1.59,CCCCCCC(C=C1)=CC=C1C2(C3=CC=C(CCCCCC)C=C3)C4=CC5=C(C(C6=C5SC7=C6SC(/C=C8C(C(C=CC=C9)=C9C\\8=C(C#N)\\C#N)=O)=C7)(C%10=CC=C(CCCCCC)C=C%10)C%11=CC=C(CCCCCC)C=C%11)C=C4C%12=C2C(SC(/C=C%13C(C(C=CC=C%14)=C%14C\\%13=C(C#N)/C#N)=O)=C%15)=C%15S%12,1427.96,5.47,3.62,1.85,CC(SC1=C2C3=CC=C(SCC(CC)CCCC)S3)=CC1=C(C4=CC=C(SCC(CC)CCCC)S4)C5=C2C=C(S5)C6=C(C7CCCCC7)C=C(C8=C9C(C(C%10=C(CC(CC)CCCC)SC(CC(CC)CCCC)=C%10C9=O)=O)=C(C%11=CC(C%12CCCCC%12)=C(C)S%11)S8)S6,131.8,58.5,2.25
1161,509,5.85,5.6,11.58,0.474,1.019,5.73,3.92,1.81,CCCCCCC(C=C1)=CC=C1C2(C3=CC=C(CCCCCC)C=C3)C4=CC5=C(C(C6=C5SC7=C6SC(/C=C8C(C(C=CC=C9)=C9C\\8=C(C#N)\\C#N)=O)=C7CCCCCC)(C%10=CC=C(CCCCCC)C=C%10)C%11=CC=C(CCCCCC)C=C%11)C=C4C%12=C2C(SC(/C=C%13C(C(C=CC=C%14)=C%14C\\%13=C(C#N)/C#N)=O)=C%15CCCCCC)=C%15S%12,1596.28,5.52,3.55,1.97,CC(SC1=C2C3=CC(Cl)=C(CC(CC)CCCC)S3)=CC1=C(C4=CC(Cl)=C(CC(CC)CCCC)S4)C5=C2C=C(S5)C6=CC=C(C7=C8C(C(C9=C(CC(CC)CCCC)SC(CC(CC)CCCC)=C9C8=O)=O)=C(C%10=CC=C(C)S%10)S7)S6,44.9,25.5,1.76
1162,509,8.21,7.98,13.48,0.587,1.009,5.73,3.92,1.81,CCCCCCC(C=C1)=CC=C1C2(C3=CC=C(CCCCCC)C=C3)C4=CC5=C(C(C6=C5SC7=C6SC(/C=C8C(C(C=CC=C9)=C9C\\8=C(C#N)\\C#N)=O)=C7CCCCCC)(C%10=CC=C(CCCCCC)C=C%10)C%11=CC=C(CCCCCC)C=C%11)C=C4C%12=C2C(SC(/C=C%13C(C(C=CC=C%14)=C%14C\\%13=C(C#N)/C#N)=O)=C%15CCCCCC)=C%15S%12,1596.28,5.52,3.55,1.97,CC(SC1=C2C3=CC(Cl)=C(CC(CC)CCCC)S3)=CC1=C(C4=CC(Cl)=C(CC(CC)CCCC)S4)C5=C2C=C(S5)C6=CC=C(C7=C8C(C(C9=C(CC(CC)CCCC)SC(CC(CC)CCCC)=C9C8=O)=O)=C(C%10=CC=C(C)S%10)S7)S6,44.9,25.5,1.76
1163,509,10.24,10.04,18.03,0.633,0.88,5.77,4.03,1.74,CCCCCCC(C=C1)=CC=C1C2(C3=CC=C(CCCCCC)C=C3)C4=CC5=C(C(C6=C5SC7=C6SC(/C=C8C(C(C=C(F)C(F)=C9)=C9C\\8=C(C#N)\\C#N)=O)=C7)(C%10=CC=C(CCCCCC)C=C%10)C%11=CC=C(CCCCCC)C=C%11)C=C4C%12=C2C(SC(/C=C%13C(C(C=C(F)C(F)=C%14)=C%14C\\%13=C(C#N)/C#N)=O)=C%15)=C%15S%12,1499.92,5.52,3.55,1.97,CC(SC1=C2C3=CC(Cl)=C(CC(CC)CCCC)S3)=CC1=C(C4=CC(Cl)=C(CC(CC)CCCC)S4)C5=C2C=C(S5)C6=CC=C(C7=C8C(C(C9=C(CC(CC)CCCC)SC(CC(CC)CCCC)=C9C8=O)=O)=C(C%10=CC=C(C)S%10)S7)S6,44.9,25.5,1.76
1164,509,12.48,12.16,20.08,0.706,0.858,5.77,4.03,1.74,CCCCCCC(C=C1)=CC=C1C2(C3=CC=C(CCCCCC)C=C3)C4=CC5=C(C(C6=C5SC7=C6SC(/C=C8C(C(C=C(F)C(F)=C9)=C9C\\8=C(C#N)\\C#N)=O)=C7)(C%10=CC=C(CCCCCC)C=C%10)C%11=CC=C(CCCCCC)C=C%11)C=C4C%12=C2C(SC(/C=C%13C(C(C=C(F)C(F)=C%14)=C%14C\\%13=C(C#N)/C#N)=O)=C%15)=C%15S%12,1499.92,5.52,3.55,1.97,CC(SC1=C2C3=CC(Cl)=C(CC(CC)CCCC)S3)=CC1=C(C4=CC(Cl)=C(CC(CC)CCCC)S4)C5=C2C=C(S5)C6=CC=C(C7=C8C(C(C9=C(CC(CC)CCCC)SC(CC(CC)CCCC)=C9C8=O)=O)=C(C%10=CC=C(C)S%10)S7)S6,44.9,25.5,1.76
1165,509,12.1,11.96,19.62,0.635,0.96,5.75,4.17,1.58,CCCCCCC(C=C1)=CC=C1C2(C3=CC=C(CCCCCC)C=C3)C4=CC5=C(C(C6=C5SC7=C6SC(/C=C8C(C(C=C(F)C(F)=C9)=C9C\\8=C(C#N)\\C#N)=O)=C7CCCCCC)(C%10=CC=C(CCCCCC)C=C%10)C%11=CC=C(CCCCCC)C=C%11)C=C4C%12=C2C(SC(/C=C%13C(C(C=C(F)C(F)=C%14)=C%14C\\%13=C(C#N)/C#N)=O)=C%15CCCCCC)=C%15S%12,1668.24,5.52,3.55,1.97,CC(SC1=C2C3=CC(Cl)=C(CC(CC)CCCC)S3)=CC1=C(C4=CC(Cl)=C(CC(CC)CCCC)S4)C5=C2C=C(S5)C6=CC=C(C7=C8C(C(C9=C(CC(CC)CCCC)SC(CC(CC)CCCC)=C9C8=O)=O)=C(C%10=CC=C(C)S%10)S7)S6,44.9,25.5,1.76
1166,509,14.47,14.32,21.87,0.729,0.898,5.75,4.17,1.58,CCCCCCC(C=C1)=CC=C1C2(C3=CC=C(CCCCCC)C=C3)C4=CC5=C(C(C6=C5SC7=C6SC(/C=C8C(C(C=C(F)C(F)=C9)=C9C\\8=C(C#N)\\C#N)=O)=C7CCCCCC)(C%10=CC=C(CCCCCC)C=C%10)C%11=CC=C(CCCCCC)C=C%11)C=C4C%12=C2C(SC(/C=C%13C(C(C=C(F)C(F)=C%14)=C%14C\\%13=C(C#N)/C#N)=O)=C%15CCCCCC)=C%15S%12,1668.24,5.52,3.55,1.97,CC(SC1=C2C3=CC(Cl)=C(CC(CC)CCCC)S3)=CC1=C(C4=CC(Cl)=C(CC(CC)CCCC)S4)C5=C2C=C(S5)C6=CC=C(C7=C8C(C(C9=C(CC(CC)CCCC)SC(CC(CC)CCCC)=C9C8=O)=O)=C(C%10=CC=C(C)S%10)S7)S6,44.9,25.5,1.76
1167,510,4.51,4.29,8.45,0.49,1.03,5.76,3.8,1.96,O=C(N(C(CCCCC)CCCCC)C1=O)C2=CC=C(C3=C4C5=CC1C32)C6=C(C7=CC=C(C8=C(C9=CC=C(C%10=CC%11C%12C%13=C%10C%14=CC=C(C(N%15C(CCCCC)CCCCC)=O)C%16=C%14C(C%13=C%17C=C%12C(N(C(CCCCC)CCCCC)C%11=O)=O)=C(OC%17(C)C)C=C%16C%15=O)C=C9)N=C(C%18=CC=C(C%19=CC%20C%21C%22=C%19C%23=CC=C(C(N%24C(CCCCC)CCCCC)=O)C%25=C%23C(C%22=C(C(C)(C)O%26)C=C%21C(N(C(CCCCC)CCCCC)C%20=O)=O)=C%26C=C%25C%24=O)C=C%18)C(C%27=CC=C(C%28=CC%29C%30C%31=C%28C%32=CC=C(C(N%33C(CCCCC)CCCCC)=O)C%34=C%32C(C%31=C%35C=C%30C(N(C(CCCCC)CCCCC)C%29=O)=O)=C(OC%35(C)C)C=C%34C%33=O)C=C%27)=N8)C=C7)C=C%36C%37=C6C4=C(C(C)(C)O5)C=C%37C(N(C(CCCCC)CCCCC)C%36=O)=O,3404.53,5.36,3.43,1.93,CC1=CC=C(C(S2)=C3C(C(C4=C(CC(CCCC)CC)SC(CC(CCCC)CC)=C4C3=O)=O)=C2C5=CC=C(C6=CC7=C(C8=C(C9=CC=C(CCCCCCCC)S9)C(SC%10=C%11SC(C)=C%10)=C%11C(C%12=CC=C(CCCCCCCC)S%12)=C8S7)S6)S5)S1,44.9,25.5,1.76
1168,510,7.47,7.21,10.5,0.65,1.05,5.9,3.74,2.16,O=C(N(C(CCCCC)CCCCC)C1=O)C2=CC=C(C3=C4C5=CC1C32)C6=C(C7=CC=C(C8=C(C9=CC=C(C%10=CC%11C%12C%13=C%10C%14=CC=C(C(N%15C(CCCCC)CCCCC)=O)C%16=C%14C(C%13=C([Se]%17)C=C%12C(N(C(CCCCC)CCCCC)C%11=O)=O)=C%17C=C%16C%15=O)C=C9)N=C(C%18=CC=C(C%19=CC%20C%21C%22=C%19C%23=CC=C(C(N%24C(CCCCC)CCCCC)=O)C%25=C%23C(C%22=C%26C=C%21C(N(C(CCCCC)CCCCC)C%20=O)=O)=C([Se]%26)C=C%25C%24=O)C=C%18)C(C%27=CC=C(C%28=CC%29C%30C%31=C%28C%32=CC=C(C(N%33C(CCCCC)CCCCC)=O)C%34=C%32C(C%31=C%35C=C%30C(N(C(CCCCC)CCCCC)C%29=O)=O)=C([Se]%35)C=C%34C%33=O)C=C%27)=N8)C=C7)C=C%36C%37=C6C4=C([Se]5)C=C%37C(N(C(CCCCC)CCCCC)C%36=O)=O,3488.1,5.36,3.43,1.93,CC1=CC=C(C(S2)=C3C(C(C4=C(CC(CCCC)CC)SC(CC(CCCC)CC)=C4C3=O)=O)=C2C5=CC=C(C6=CC7=C(C8=C(C9=CC=C(CCCCCCCC)S9)C(SC%10=C%11SC(C)=C%10)=C%11C(C%12=CC=C(CCCCCCCC)S%12)=C8S7)S6)S5)S1,44.9,25.5,1.76
1169,511,9.7,9.7,15.5,0.714,0.88,5.61,4.02,1.59,CCCCCCC(C=C1)=CC=C1C2(C3=CC=C(CCCCCC)C=C3)C4=CC5=C(C(C6=C5SC7=C6SC(/C=C8C(C(C=CC=C9)=C9C\\8=C(C#N)\\C#N)=O)=C7)(C%10=CC=C(CCCCCC)C=C%10)C%11=CC=C(CCCCCC)C=C%11)C=C4C%12=C2C(SC(/C=C%13C(C(C=CC=C%14)=C%14C\\%13=C(C#N)/C#N)=O)=C%15)=C%15S%12,1427.96,5.33,3.53,1.8,CC(SC1=C2C3=CC=C(CC(CC)CCCC)S3)=CC1=C(C4=CC=C(CC(CC)CCCC)S4)C5=C2C=C(S5)C6=CC=C(C7=C8C(C(C9=C(CC(CC)CCCC)SC(CC(CC)CCCC)=C9C8=O)=O)=C(C%10=CC=C(C)S%10)S7)S6,117,58.5,2
1170,511,15.4,15.3,25.2,0.77,0.8,5.65,4.02,1.63,CCCCC(CN1C2=C(C3=C1C(SC(/C=C4/C(C5=C(C4=O)C=C(F)C(F)=C5)=C(C#N)\\C#N)=C6CCCCCCCCCCC)=C6S3)C7=NSN=C7C8=C2N(C9=C8SC%10=C9SC(/C=C%11C(C(C=C(F)C(F)=C%12)=C%12C\\%11=C(C#N)\\C#N)=O)=C%10CCCCCCCCCCC)CC(CCCC)CC)CC,1451.94,5.33,3.53,1.8,CC(SC1=C2C3=CC=C(CC(CC)CCCC)S3)=CC1=C(C4=CC=C(CC(CC)CCCC)S4)C5=C2C=C(S5)C6=CC=C(C7=C8C(C(C9=C(CC(CC)CCCC)SC(CC(CC)CCCC)=C9C8=O)=O)=C(C%10=CC=C(C)S%10)S7)S6,117,58.5,2
1171,512,11.15,10.8,16.8,0.725,0.916,5.61,4.02,1.59,CCCCCCC(C=C1)=CC=C1C2(C3=CC=C(CCCCCC)C=C3)C4=CC5=C(C(C6=C5SC7=C6SC(/C=C8C(C(C=CC=C9)=C9C\\8=C(C#N)\\C#N)=O)=C7)(C%10=CC=C(CCCCCC)C=C%10)C%11=CC=C(CCCCCC)C=C%11)C=C4C%12=C2C(SC(/C=C%13C(C(C=CC=C%14)=C%14C\\%13=C(C#N)/C#N)=O)=C%15)=C%15S%12,1427.96,5.33,3.53,1.8,CC(SC1=C2C3=CC=C(CC(CC)CCCC)S3)=CC1=C(C4=CC=C(CC(CC)CCCC)S4)C5=C2C=C(S5)C6=CC=C(C7=C8C(C(C9=C(CC(CC)CCCC)SC(CC(CC)CCCC)=C9C8=O)=O)=C(C%10=CC=C(C)S%10)S7)S6,117,58.5,2
1172,513,6.33,5.99,11.58,0.525,0.986,5.65,4.02,1.63,CCCCCCC(C=C1)=CC=C1C2(C3=CC=C(CCCCCC)C=C3)C4=CC5=C(C(C6=C5SC7=C6SC(/C=C8C(C9=CSC=C9C\\8=C(C#N)\\C#N)=O)=C7)(C%10=CC=C(CCCCCC)C=C%10)C%11=CC=C(CCCCCC)C=C%11)C=C4C%12=C2C(SC(/C=C%13C(C%14=CSC=C%14C\\%13=C(C#N)/C#N)=O)=C%15)=C%15S%12,1440,5.33,3.53,1.8,CC(SC1=C2C3=CC=C(CC(CC)CCCC)S3)=CC1=C(C4=CC=C(CC(CC)CCCC)S4)C5=C2C=C(S5)C6=CC=C(C7=C8C(C(C9=C(CC(CC)CCCC)SC(CC(CC)CCCC)=C9C8=O)=O)=C(C%10=CC=C(C)S%10)S7)S6,117,58.5,2
1173,513,11.27,10.99,17.88,0.723,0.85,5.33,3.92,1.41,CCCCCCC(C=C1)=CC=C1C2(C3=CC=C(CCCCCC)C=C3)C4=CC5=C(C(C6=C5SC7=C6SC(C8=CC(CC(CC)CCCC)=C(/C=C9C(C(C=CC=C%10)=C%10C\\9=C(C#N)\\C#N)=O)S8)=C7)(C%11=CC=C(CCCCCC)C=C%11)C%12=CC=C(CCCCCC)C=C%12)C=C4C%13=C2C(SC(C%14=CC(CC(CC)CCCC)=C(/C=C%15C(C(C=CC=C%16)=C%16C\\%15=C(C#N)/C#N)=O)S%14)=C%17)=C%17S%13,1816.63,5.33,3.53,1.8,CC(SC1=C2C3=CC=C(CC(CC)CCCC)S3)=CC1=C(C4=CC=C(CC(CC)CCCC)S4)C5=C2C=C(S5)C6=CC=C(C7=C8C(C(C9=C(CC(CC)CCCC)SC(CC(CC)CCCC)=C9C8=O)=O)=C(C%10=CC=C(C)S%10)S7)S6,117,58.5,2
1174,514,0.21,0.17,0.85,0.2,1,5.66,4.21,1.45,CCCCCCC(C=C1)=CC=C1C2(C3=CC=C(CCCCCC)C=C3)C4=CC5=C(C(C6=C5SC7=C6SC(/C=C8C(C(C=C(F)C(F)=C9)=C9C\\8=C(C#N)\\C#N)=O)=C7)(C%10=CC=C(CCCCCC)C=C%10)C%11=CC=C(CCCCCC)C=C%11)C=C4C%12=C2C(SC(/C=C%13C(C(C=C(F)C(F)=C%14)=C%14C\\%13=C(C#N)/C#N)=O)=C%15)=C%15S%12,1499.92,5.65,3.68,1.97,CC1=C(C(C2=C(CC(CC)CCCC)SC(CC(CC)CCCC)=C2C3=O)=O)C3=C(C4=CC5=C(C(C6=CC=C(CC(CC)CCCC)S6)=C7C=C(C)SC7=C5C8=CC=C(CC(CC)CCCC)S8)S4)S1,50,25,2
1175,514,5.68,5.32,11.5,0.46,0.89,5.66,4.21,1.45,CCCCCCC(C=C1)=CC=C1C2(C3=CC=C(CCCCCC)C=C3)C4=CC5=C(C(C6=C5SC7=C6SC(/C=C8C(C(C=C(F)C(F)=C9)=C9C\\8=C(C#N)\\C#N)=O)=C7)(C%10=CC=C(CCCCCC)C=C%10)C%11=CC=C(CCCCCC)C=C%11)C=C4C%12=C2C(SC(/C=C%13C(C(C=C(F)C(F)=C%14)=C%14C\\%13=C(C#N)/C#N)=O)=C%15)=C%15S%12,1499.92,5.65,3.68,1.97,CC1=C(C(C2=C(CC(CC)CCCC)SC(CC(CC)CCCC)=C2C3=O)=O)C3=C(C4=CC5=C(C(C6=CC=C(CC(CC)CCCC)S6)=C7C=C(C)SC7=C5C8=CC=C(CC(CC)CCCC)S8)S4)S1,50,25,2
1176,514,2.12,2,7.41,0.2,0.9,5.66,4.21,1.45,CCCCCCC(C=C1)=CC=C1C2(C3=CC=C(CCCCCC)C=C3)C4=CC5=C(C(C6=C5SC7=C6SC(/C=C8C(C(C=C(F)C(F)=C9)=C9C\\8=C(C#N)\\C#N)=O)=C7)(C%10=CC=C(CCCCCC)C=C%10)C%11=CC=C(CCCCCC)C=C%11)C=C4C%12=C2C(SC(/C=C%13C(C(C=C(F)C(F)=C%14)=C%14C\\%13=C(C#N)/C#N)=O)=C%15)=C%15S%12,1499.92,5.52,3.55,1.97,CC(SC1=C2C3=CC=C(CC(CC)CCCC)S3)=CC1=C(C4=CC=C(CC(CC)CCCC)S4)C5=C2C=C(C(SC6=C7C8=CC=C(CC(CC)CCCC)S8)=CC6=C(C9=CC=C(CC(CC)CCCC)S9)C%10=C7C=C(C%11=C%12C(C(C%13=C(CC(CC)CCCC)SC(CC(CC)CCCC)=C%13C%12=O)=O)=C(C)S%11)S%10)S5,50,25,2
1177,514,11.82,11.53,18.51,0.63,0.89,5.66,4.21,1.45,CCCCCCC(C=C1)=CC=C1C2(C3=CC=C(CCCCCC)C=C3)C4=CC5=C(C(C6=C5SC7=C6SC(/C=C8C(C(C=C(F)C(F)=C9)=C9C\\8=C(C#N)\\C#N)=O)=C7)(C%10=CC=C(CCCCCC)C=C%10)C%11=CC=C(CCCCCC)C=C%11)C=C4C%12=C2C(SC(/C=C%13C(C(C=C(F)C(F)=C%14)=C%14C\\%13=C(C#N)/C#N)=O)=C%15)=C%15S%12,1499.92,5.52,3.55,1.97,CC(SC1=C2C3=CC=C(CC(CC)CCCC)S3)=CC1=C(C4=CC=C(CC(CC)CCCC)S4)C5=C2C=C(C(SC6=C7C8=CC=C(CC(CC)CCCC)S8)=CC6=C(C9=CC=C(CC(CC)CCCC)S9)C%10=C7C=C(C%11=C%12C(C(C%13=C(CC(CC)CCCC)SC(CC(CC)CCCC)=C%13C%12=O)=O)=C(C)S%11)S%10)S5,50,25,2
1178,514,8.87,8.63,16.12,0.51,0.9,5.66,4.21,1.45,CCCCCCC(C=C1)=CC=C1C2(C3=CC=C(CCCCCC)C=C3)C4=CC5=C(C(C6=C5SC7=C6SC(/C=C8C(C(C=C(F)C(F)=C9)=C9C\\8=C(C#N)\\C#N)=O)=C7)(C%10=CC=C(CCCCCC)C=C%10)C%11=CC=C(CCCCCC)C=C%11)C=C4C%12=C2C(SC(/C=C%13C(C(C=C(F)C(F)=C%14)=C%14C\\%13=C(C#N)/C#N)=O)=C%15)=C%15S%12,1499.92,5.41,3.45,1.96,CC(SC1=C2C3=CC=C(CC(CC)CCCC)S3)=CC1=C(C4=CC=C(CC(CC)CCCC)S4)C5=C2C=C(C(SC6=C7C8=CC=C(CC(CC)CCCC)S8)=CC6=C(C9=CC=C(CC(CC)CCCC)S9)C%10=C7C=C(C(SC%11=C%12C%13=CC=C(CC(CC)CCCC)S%13)=CC%11=C(C%14=CC=C(CC(CC)CCCC)S%14)C%15=C%12C=C(C%16=C%17C(C(C%18=C(CC(CC)CCCC)SC(CC(CC)CCCC)=C%18C%17=O)=O)=C(C)S%16)S%15)S%10)S5,50,25,2
1179,514,11.19,10.9,17.71,0.7,0.85,5.66,4.21,1.45,CCCCCCC(C=C1)=CC=C1C2(C3=CC=C(CCCCCC)C=C3)C4=CC5=C(C(C6=C5SC7=C6SC(/C=C8C(C(C=C(F)C(F)=C9)=C9C\\8=C(C#N)\\C#N)=O)=C7)(C%10=CC=C(CCCCCC)C=C%10)C%11=CC=C(CCCCCC)C=C%11)C=C4C%12=C2C(SC(/C=C%13C(C(C=C(F)C(F)=C%14)=C%14C\\%13=C(C#N)/C#N)=O)=C%15)=C%15S%12,1499.92,5.41,3.45,1.96,CC(SC1=C2C3=CC=C(CC(CC)CCCC)S3)=CC1=C(C4=CC=C(CC(CC)CCCC)S4)C5=C2C=C(C(SC6=C7C8=CC=C(CC(CC)CCCC)S8)=CC6=C(C9=CC=C(CC(CC)CCCC)S9)C%10=C7C=C(C(SC%11=C%12C%13=CC=C(CC(CC)CCCC)S%13)=CC%11=C(C%14=CC=C(CC(CC)CCCC)S%14)C%15=C%12C=C(C%16=C%17C(C(C%18=C(CC(CC)CCCC)SC(CC(CC)CCCC)=C%18C%17=O)=O)=C(C)S%16)S%15)S%10)S5,50,25,2
1180,515,8.41,8.21,20.29,0.599,0.67,5.46,4.02,1.44,CCCCCCC1=CC=C(C(C2=CC=C(CCCCCC)C=C2)(O3)C4=C(SC(/C=C5C(C(C=CC(Cl)=C6)=C6C\\5=C(C#N)\\C#N)=O)=C4)C7=C3C8=C(S7)C9=C(C(SC(/C=C%10C(C(C=CC(Cl)=C%11)=C%11C\\%10=C(C#N)/C#N)=O)=C%12)=C%12C(C%13=CC=C(CCCCCC)C=C%13)(C%14=CC=C(CCCCCC)C=C%14)O9)S8)C=C1,1478.78,5.27,3.48,1.79,O=C(OCC(CC)CCCC)C1=C(F)C2=C(C)SC(C3=CC4=C(C(C5=CC=C(CC(CC)CCCC)S5)=C(C=C(C)S6)C6=C4C7=CC=C(CC(CC)CCCC)S7)S3)=C2S1,105.7,43,2.46
1181,515,9.22,8.92,20.44,0.631,0.69,5.47,4.02,1.45,CCCCCCC1=CC=C(C(C2=CC=C(CCCCCC)C=C2)(O3)C4=C(SC(/C=C5C(C(C=CC(Cl)=C6)=C6C\\5=C(C#N)\\C#N)=O)=C4)C7=C3C8=C(S7)C9=C(C(SC(/C=C%10C(C(C=C(Cl)C=C%11)=C%11C\\%10=C(C#N)/C#N)=O)=C%12)=C%12C(C%13=CC=C(CCCCCC)C=C%13)(C%14=CC=C(CCCCCC)C=C%14)O9)S8)C=C1,1478.78,5.27,3.48,1.79,O=C(OCC(CC)CCCC)C1=C(F)C2=C(C)SC(C3=CC4=C(C(C5=CC=C(CC(CC)CCCC)S5)=C(C=C(C)S6)C6=C4C7=CC=C(CC(CC)CCCC)S7)S3)=C2S1,105.7,43,2.46
1182,515,8.82,8.64,20.03,0.613,0.69,5.46,4.05,1.41,CCCCCCC1=CC=C(C(C2=CC=C(CCCCCC)C=C2)(O3)C4=C(SC(/C=C5C(C(C=C(Cl)C=C6)=C6C\\5=C(C#N)\\C#N)=O)=C4)C7=C3C8=C(S7)C9=C(C(SC(/C=C%10C(C(C=C(Cl)C=C%11)=C%11C\\%10=C(C#N)/C#N)=O)=C%12)=C%12C(C%13=CC=C(CCCCCC)C=C%13)(C%14=CC=C(CCCCCC)C=C%14)O9)S8)C=C1,1478.78,5.27,3.48,1.79,O=C(OCC(CC)CCCC)C1=C(F)C2=C(C)SC(C3=CC4=C(C(C5=CC=C(CC(CC)CCCC)S5)=C(C=C(C)S6)C6=C4C7=CC=C(CC(CC)CCCC)S7)S3)=C2S1,105.7,43,2.46
1183,516,7.35,7.27,15.79,0.557,0.826,5.83,3.8,2.03,O=C(N(C(CCCCCC)CCCCCC)C1=O)C2=CC=C(C3=C4C5=CC1C32)C6=C(C(C=C7)=CC8=C7C(C=CC(C9=CC%10C%11C%12=C9C%13=CC=C(C(N%14C(CCCCCC)CCCCCC)=O)C%15=C%13C(C%12=C%16C=C%11C(N(C(CCCCCC)CCCCCC)C%10=O)=O)=C(C%17=C%16C%18=CC%19C%20C%21=C%18C%22=C%17C=C(C(N%23C(CCCCCC)CCCCCC)=O)C%24=C%22C(C%21=C%25C=C%20C(N(C(CCCCCC)CCCCCC)C%19=O)=O)=C(CC%25)C=C%24C%23=O)C=C%15C%14=O)=C%26)=C%26C%278C%28=C(C=CC(C%29=CC%30C%31C%32=C%29C%33=CC=C(C(N%34C(CCCCCC)CCCCCC)=O)C%35=C%33C(C%32=C%36C=C%31C(N(C(CCCCCC)CCCCCC)C%30=O)=O)=C(C%37=C%36C%38=CC%39C%40C%41=C%38C%42=C%37C=C(C(N%43C(CCCCCC)CCCCCC)=O)C%44=C%42C(C%41=C%45C=C%40C(N(C(CCCCCC)CCCCCC)C%39=O)=O)=C(CC%45)C=C%44C%43=O)C=C%35C%34=O)=C%28)C%46=C%27C=C(C%47=CC%48C%49C%50=C%47C%51=CC=C(C(N%52C(CCCCCC)CCCCCC)=O)C%53=C%51C(C%50=C(C%54=C%55C(C=C%56C(N(C(CCCCCC)CCCCCC)C%57=O)=O)=C%58C%59=C%56C%57=CC%60=C%59C%61=C(CC%60)C=C(C%62=O)C%63C%61=C%58C%54=CC%63C(N%62C(CCCCCC)CCCCCC)=O)C=C%49C(N(C(CCCCCC)CCCCCC)C%48=O)=O)=C%55C=C%53C%52=O)C=C%46)C=C%64C%65=C6C4=C(C%66=C5C%67=C(C%68=C%69C%70=CC%71C%68C(C(N(C(CCCCCC)CCCCCC)C%71=O)=O)=C%67)C%72=C%66C=C%73C%74=C%72C%69=C(CC%70)C=C%74C(N(C(CCCCCC)CCCCCC)C%73=O)=O)C=C%65C(N(C(CCCCCC)CCCCCC)C%64=O)=O,6549.03,5.12,3.6,1.52,O=C(OCC(CC)CCCC)C1=C(F)C2=C(C)SC(C3=CC4=C(C(C5=CC=C(CC(CC)CCCC)S5)=C(C=C(C)S6)C6=C4C7=CC=C(CC(CC)CCCC)S7)S3)=C2S1,124,72.9,1.7
1184,516,7.69,7.52,15.64,0.586,0.822,5.83,3.8,2.03,O=C(N(C(CCCCCC)CCCCCC)C1=O)C2=CC=C(C3=C4C5=CC1C32)C6=C(C(C=C7)=CC8=C7C(C=CC(C9=CC%10C%11C%12=C9C%13=CC=C(C(N%14C(CCCCCC)CCCCCC)=O)C%15=C%13C(C%12=C%16C=C%11C(N(C(CCCCCC)CCCCCC)C%10=O)=O)=C(C%17=C%16C%18=CC%19C%20C%21=C%18C%22=C%17C=C(C(N%23C(CCCCCC)CCCCCC)=O)C%24=C%22C(C%21=C%25C=C%20C(N(C(CCCCCC)CCCCCC)C%19=O)=O)=C(CC%25)C=C%24C%23=O)C=C%15C%14=O)=C%26)=C%26C%278C%28=C(C=CC(C%29=CC%30C%31C%32=C%29C%33=CC=C(C(N%34C(CCCCCC)CCCCCC)=O)C%35=C%33C(C%32=C%36C=C%31C(N(C(CCCCCC)CCCCCC)C%30=O)=O)=C(C%37=C%36C%38=CC%39C%40C%41=C%38C%42=C%37C=C(C(N%43C(CCCCCC)CCCCCC)=O)C%44=C%42C(C%41=C%45C=C%40C(N(C(CCCCCC)CCCCCC)C%39=O)=O)=C(CC%45)C=C%44C%43=O)C=C%35C%34=O)=C%28)C%46=C%27C=C(C%47=CC%48C%49C%50=C%47C%51=CC=C(C(N%52C(CCCCCC)CCCCCC)=O)C%53=C%51C(C%50=C(C%54=C%55C(C=C%56C(N(C(CCCCCC)CCCCCC)C%57=O)=O)=C%58C%59=C%56C%57=CC%60=C%59C%61=C(CC%60)C=C(C%62=O)C%63C%61=C%58C%54=CC%63C(N%62C(CCCCCC)CCCCCC)=O)C=C%49C(N(C(CCCCCC)CCCCCC)C%48=O)=O)=C%55C=C%53C%52=O)C=C%46)C=C%64C%65=C6C4=C(C%66=C5C%67=C(C%68=C%69C%70=CC%71C%68C(C(N(C(CCCCCC)CCCCCC)C%71=O)=O)=C%67)C%72=C%66C=C%73C%74=C%72C%69=C(CC%70)C=C%74C(N(C(CCCCCC)CCCCCC)C%73=O)=O)C=C%65C(N(C(CCCCCC)CCCCCC)C%64=O)=O,6549.03,5.12,3.6,1.52,O=C(OCC(CC)CCCC)C1=C(F)C2=C(C)SC(C3=CC4=C(C(C5=CC=C(CC(CC)CCCC)S5)=C(C=C(C)S6)C6=C4C7=CC=C(CC(CC)CCCC)S7)S3)=C2S1,124,72.9,1.7
1185,517,6.66,6.43,13.32,0.571,0.87,5.65,4.04,1.61,CCCCCCC(C=C1)=CC=C1C2(C3=CC=C(CCCCCC)C=C3)C4=CC5=C(C(C6=C5SC7=C6SC(/C=C8C(C(C=C(F)C(F)=C9)=C9C\\8=C(C#N)\\C#N)=O)=C7)(C%10=CC=C(CCCCCC)C=C%10)C%11=CC=C(CCCCCC)C=C%11)C=C4C%12=C2C(SC(/C=C%13C(C(C=C(F)C(F)=C%14)=C%14C\\%13=C(C#N)/C#N)=O)=C%15)=C%15S%12,1499.92,5.43,2.42,3.01,O=C1N(CC(CCCCCC)CCCCCCCC)C2=C(C=CC(C3=CC(CC(CCCCCC)CCCCCCCC)=C(C4=CC(F)=C(C5=C(F)C=C(C)S5)S4)S3)=C2)C6=C1C=C(C7=CC(CC(CCCCCC)CCCCCCCC)=C(C)S7)C=C6,141.7,65.6,2.16
1186,517,8.54,8.32,16.15,0.642,0.82,5.65,4.04,1.61,CCCCCCC(C=C1)=CC=C1C2(C3=CC=C(CCCCCC)C=C3)C4=CC5=C(C(C6=C5SC7=C6SC(/C=C8C(C(C=C(F)C(F)=C9)=C9C\\8=C(C#N)\\C#N)=O)=C7)(C%10=CC=C(CCCCCC)C=C%10)C%11=CC=C(CCCCCC)C=C%11)C=C4C%12=C2C(SC(/C=C%13C(C(C=C(F)C(F)=C%14)=C%14C\\%13=C(C#N)/C#N)=O)=C%15)=C%15S%12,1499.92,5.43,2.42,3.01,O=C1N(CC(CCCCCC)CCCCCCCC)C2=C(C=CC(C3=CC(CC(CCCCCC)CCCCCCCC)=C(C4=CC(F)=C(C5=C(F)C=C(C)S5)S4)S3)=C2)C6=C1C=C(C7=CC(CC(CCCCCC)CCCCCCCC)=C(C)S7)C=C6,141.7,65.6,2.16
1187,518,13.01,12.79,21.98,0.662,0.87,5.49,3.85,1.64,COC1=C(SC(/C=C2/C(C(C=C3F)=C(C2=O)C=C3F)=C(C#N)/C#N)=C1OC)C(S4)=CC5=C4C6=C(C(C7=CC=C(CCCCCC)C=C7)5C8=CC=C(CCCCCC)C=C8)C=C9C(C(C%10=C9SC(C%11=C(C(OC)=C(/C=C%12C(C(C=C(C(F)=C%13)F)=C%13C\\%12=C(C#N)\\C#N)=O)S%11)OC)=C%10)(C%14=CC=C(CCCCCC)C=C%14)C%15=CC=C(CCCCCC)C=C%15)=C6,1672.1,5.33,3.53,1.8,CC(SC1=C2C3=CC=C(CC(CC)CCCC)S3)=CC1=C(C4=CC=C(CC(CC)CCCC)S4)C5=C2C=C(S5)C6=CC=C(C7=C8C(C(C9=C(CC(CC)CCCC)SC(CC(CC)CCCC)=C9C8=O)=O)=C(C%10=CC=C(C)S%10)S7)S6,117,58.5,2
