Repository: aspuru-guzik-group/Beyond-Molecular-Structure-ML-for-OPV-Materials-Devices

File: datasets/Saeki_2022_n1318/raw/Saeki.csv (part 15 of 16)
ID,Ref,PCE_max(%),PCE_ave(%),Jsc(mA/cm2),FF,Voc(V),'-HOMO_n(eV),'-LUMO_n(eV),Eg_n(eV),n(SMILES),M (g/mol),'-HOMO_p(eV),'-LUMO_p(eV),Eg_p(eV),p(SMILES),Mw (kg/mol),Mn(kg/mol),PDI
1188,518,9.98,9.81,22.87,0.573,0.74,5.39,3.93,1.46,CCCCCCC(C=C1)=CC=C1C(C2=C3SC(C4=C(OCC(CC)CCCC)C=C(/C=C5C(C(C=C(F)C(F)=C6)=C6C\\5=C(C#N)\\C#N)=O)S4)=C2)(C7=CC=C(CCCCCC)C=C7)C8=C3C=C(C(C9=C%10SC(C(S%11)=C(C=C%11/C=C%12/C(C(C=C%13F)=C(C%12=O)C=C%13F)=C(C#N)/C#N)OCC(CCCC)CC)=C9)(C%14=CC=C(CCCCCC)C=C%14)C%15=CC=C(CCCCCC)C=C%15)C%10=C8,1808.42,5.33,3.53,1.8,CC(SC1=C2C3=CC=C(CC(CC)CCCC)S3)=CC1=C(C4=CC=C(CC(CC)CCCC)S4)C5=C2C=C(S5)C6=CC=C(C7=C8C(C(C9=C(CC(CC)CCCC)SC(CC(CC)CCCC)=C9C8=O)=O)=C(C%10=CC=C(C)S%10)S7)S6,117,58.5,2
1189,519,11.4,11.2,18.7,0.65,0.89,5.62,3.94,1.68,O=C1C2=C(C=C(Cl)C(Cl)=C2)C(/C1=C/C3=CC(C(C4=CC=C(CCCCCC)C=C4)(C5=C6SC7=C(C8=CC=C(CCCCCC)C=C8)C9=C(C(C%10=CC=C(CCCCCC)C=C%10)=C57)SC(C%11=C%12C=C(/C=C%13/C(C(C=C(Cl)C(Cl)=C%14)=C%14C%13=O)=C(C#N)/C#N)S%11)=C9C%12(C%15=CC=C(CCCCCC)C=C%15)C%16=CC=C(CCCCCC)C=C%16)C%17=CC=C(CCCCCC)C=C%17)=C6S3)=C(C#N)\\C#N,1886.24,5.5,3.68,1.82,CC(SC1=C2C3=CC(F)=C(CC(CC)CCCC)S3)=CC1=C(C4=CC(F)=C(CC(CC)CCCC)S4)C5=C2C=C(S5)C6=CC=C(C7=C8C(C(C9=C(CC(CC)CCCC)SC(CC(CC)CCCC)=C9C8=O)=O)=C(C%10=CC=C(C)S%10)S7)S6,38.6,19.3,2
1190,519,12.6,12.3,20.7,0.67,0.87,5.58,3.97,1.61,O=C1C2=C(C=C(Cl)C(Cl)=C2)C(/C1=C/C3=CC(C(C4=CC=C(CCCCCC)C=C4)(C5=C6SC7=C(C8=CC=C(CCCCCC)C=C8)C9=C(C(OCCCCCCCC)=C57)SC(C%10=C%11C=C(/C=C%12/C(C(C=C(Cl)C(Cl)=C%13)=C%13C%12=O)=C(C#N)/C#N)S%10)=C9C%11(C%14=CC=C(CCCCCC)C=C%14)C%15=CC=C(CCCCCC)C=C%15)C%16=CC=C(CCCCCC)C=C%16)=C6S3)=C(C#N)\\C#N,1854.2,5.5,3.68,1.82,CC(SC1=C2C3=CC(F)=C(CC(CC)CCCC)S3)=CC1=C(C4=CC(F)=C(CC(CC)CCCC)S4)C5=C2C=C(S5)C6=CC=C(C7=C8C(C(C9=C(CC(CC)CCCC)SC(CC(CC)CCCC)=C9C8=O)=O)=C(C%10=CC=C(C)S%10)S7)S6,38.6,19.3,2
1191,519,13.5,13.2,21.6,0.7,0.86,5.57,3.98,1.59,O=C1C2=C(C=C(Cl)C(Cl)=C2)C(/C1=C/C3=CC(C(C4=CC=C(CCCCCC)C=C4)(C5=C6SC7=C(CCCCCCCC)C8=C(C(OCCCCCCCC)=C57)SC(C9=C%10C=C(/C=C%11/C(C(C=C(Cl)C(Cl)=C%12)=C%12C%11=O)=C(C#N)/C#N)S9)=C8C%10(C%13=CC=C(CCCCCC)C=C%13)C%14=CC=C(CCCCCC)C=C%14)C%15=CC=C(CCCCCC)C=C%15)=C6S3)=C(C#N)\\C#N,1806.16,5.5,3.68,1.82,CC(SC1=C2C3=CC(F)=C(CC(CC)CCCC)S3)=CC1=C(C4=CC(F)=C(CC(CC)CCCC)S4)C5=C2C=C(S5)C6=CC=C(C7=C8C(C(C9=C(CC(CC)CCCC)SC(CC(CC)CCCC)=C9C8=O)=O)=C(C%10=CC=C(C)S%10)S7)S6,38.6,19.3,2
1192,520,1.46,1.46,4.4,0.409,0.81,5.62,3.65,1.97,O=C(N1CC(CC)CCCC)C2=C(C3=CC=C(C4=CC=C(C(N5CC(CC)CCCC)=O)C6=C4C=CC=C6C5=O)S3)C7=NSN=C7C(C8=CC=C(C9=CC=C(C(N%10CC(CC)CCCC)=O)C%11=C9C=CC=C%11C%10=O)S8)=C2C1=O,1096.43,5,3.1,1.9,CC1=CC(CCCCCC)=C(C)S1,21.1,11.6,1.82
1193,520,2.11,2.1,6.14,0.442,0.77,5.62,3.65,1.97,O=C(N1CC(CC)CCCC)C2=C(C3=CC=C(C4=CC=C(C(N5CC(CC)CCCC)=O)C6=C4C=CC=C6C5=O)S3)C7=NSN=C7C(C8=CC=C(C9=CC=C(C(N%10CC(CC)CCCC)=O)C%11=C9C=CC=C%11C%10=O)S8)=C2C1=O,1096.43,5,3.1,1.9,CC1=CC(CCCCCC)=C(C)S1,21.1,11.6,1.82
1194,521,0.22,0.16,0.92,0.3,0.78,5.18,3.95,1.23,CCOCCOCCOC(C=C1)=CC=C1C2=NC3=C(C4=CC=CS4)C5=NSN=C5C(C6=CC=CS6)=C3N=C2C7=CC=C(OCCOCCOCC)C=C7,768.96,4.74,2.98,1.76,CC(S1)=CC=C1C(S2)=C(OCCOCCOCC)C=C2C3=CC=C(C4=CC(OCCOCCOCC)=C(C)S4)S3,50,25,2
1195,521,0.04,0.04,0.21,0.28,0.72,4.91,3.91,1,CCOCCOCCOC(C=C1)=CC=C1C2=NC3=C(C4=CC=C(C5=CC=CS5)S4)C6=NSN=C6C(C7=CC=C(C8=CC=CS8)S7)=C3N=C2C9=CC=C(OCCOCCOCC)C=C9,933.2,4.74,2.98,1.76,CC(S1)=CC=C1C(S2)=C(OCCOCCOCC)C=C2C3=CC=C(C4=CC(OCCOCCOCC)=C(C)S4)S3,50,25,2
1196,521,0.11,0.1,0.65,0.26,0.66,5.85,3.89,1.96,CCOCCOCCOC(C=C1)=CC=C1C2=NC3=C(C4=C(F)C(F)=NC=C4)C5=NSN=C5C(C6=CC=NC(F)=C6F)=C3N=C2C7=CC=C(OCCOCCOCC)C=C7,830.86,4.74,2.98,1.76,CC(S1)=CC=C1C(S2)=C(OCCOCCOCC)C=C2C3=CC=C(C4=CC(OCCOCCOCC)=C(C)S4)S3,50,25,2
1197,521,0.18,0.16,0.56,0.34,0.92,5.68,3.77,1.91,CCOCCOCCOC(C=C1)=CC=C1C2=NC3=C(C4=CC5=NSN=C5C=C4)C6=NSN=C6C(C7=CC8=NSN=C8C=C7)=C3N=C2C9=CC=C(OCCOCCOCC)C=C9,873.03,4.74,2.98,1.76,CC(S1)=CC=C1C(S2)=C(OCCOCCOCC)C=C2C3=CC=C(C4=CC(OCCOCCOCC)=C(C)S4)S3,50,25,2
1198,522,9.79,9.79,14.9,0.703,0.934,5.58,3.98,1.6,CCCCCCC(C=C1)=CC=C1C2(C3=CC=C(CCCCCC)C=C3)C4=CC5=C(C(C6=C5SC7=C6SC(/C=C8C(C(C=CC(C)=C9)=C9C\\8=C(C#N)\\C#N)=O)=C7)(C%10=CC=C(CCCCCC)C=C%10)C%11=CC=C(CCCCCC)C=C%11)C=C4C%12=C2C(SC(/C=C%13C(C(C=CC(C)=C%14)=C%14C\\%13=C(C#N)/C#N)=O)=C%15)=C%15S%12,1456.01,5.33,3.53,1.8,CC(SC1=C2C3=CC=C(CC(CC)CCCC)S3)=CC1=C(C4=CC=C(CC(CC)CCCC)S4)C5=C2C=C(S5)C6=CC=C(C7=C8C(C(C9=C(CC(CC)CCCC)SC(CC(CC)CCCC)=C9C8=O)=O)=C(C%10=CC=C(C)S%10)S7)S6,43.5,29,1.5
1199,522,8.97,8.97,15.93,0.606,0.929,5.58,3.98,1.6,CCCCCCC(C=C1)=CC=C1C2(C3=CC=C(CCCCCC)C=C3)C4=CC5=C(C(C6=C5SC7=C6SC(/C=C8C(C(C=CC(C)=C9)=C9C\\8=C(C#N)\\C#N)=O)=C7)(C%10=CC=C(CCCCCC)C=C%10)C%11=CC=C(CCCCCC)C=C%11)C=C4C%12=C2C(SC(/C=C%13C(C(C=CC(C)=C%14)=C%14C\\%13=C(C#N)/C#N)=O)=C%15)=C%15S%12,1456.01,5.33,3.53,1.8,CC(SC1=C2C3=CC=C(CC(CC)CCCC)S3)=CC1=C(C4=CC=C(CC(CC)CCCC)S4)C5=C2C=C(S5)C6=CC=C(C7=C8C(C(C9=C(CC(CC)CCCC)SC(CC(CC)CCCC)=C9C8=O)=O)=C(C%10=CC=C(C)S%10)S7)S6,43.5,29,1.5
1200,523,9.74,9.62,14.25,0.664,1.03,5.45,3.9,1.55,O=C(/C(S1)=C/C(C2=NSN=C32)=CC=C3C(S4)=CC5=C4C6=CC(C(CCCCCCCC)(CCCCCCCC)C7=C8SC(C9=CC=C(/C=C%10SC(N(CC)C\\%10=O)=S)C%11=NSN=C9%11)=C7)=C8C=C6C5(CCCCCCCC)CCCCCCCC)N(CC)C1=S,1326.02,5.24,3.66,1.58,O=C(OCC(CC)CCCC)C1=C(F)C2=C(C)SC(C3=CC4=C(C(C5=CC=C(CC(CC)CCCC)S5)=C(C=C(C)S6)C6=C4C7=CC=C(CC(CC)CCCC)S7)S3)=C2S1,124,72.9,1.7
1201,523,6.99,6.72,10.8,0.648,1,5.45,3.9,1.55,O=C(/C(S1)=C/C(C2=NSN=C32)=CC=C3C(S4)=CC5=C4C6=CC(C(CCCCCCCC)(CCCCCCCC)C7=C8SC(C9=CC=C(/C=C%10SC(N(CC)C\\%10=O)=S)C%11=NSN=C9%11)=C7)=C8C=C6C5(CCCCCCCC)CCCCCCCC)N(CC)C1=S,1326.02,5.28,3.48,1.8,CC(SC1=C2C3=CC=C(CC(CC)CCCC)S3)=CC1=C(C4=CC=C(CC(CC)CCCC)S4)C5=C2C=C(S5)C6=CC=C(C7=C8C(C(C9=C(CC(CC)CCCC)SC(CC(CC)CCCC)=C9C8=O)=O)=C(C%10=CC=C(C)S%10)S7)S6,117,58.5,2
1202,524,10.9,10.9,16.96,0.64,0.925,5.6,4.03,1.57,CCCCCCC(C=C1)=CC=C1C2(C3=CC=C(CCCCCC)C=C3)C4=CC5=C(C(C6=C5SC7=C6SC(/C=C8C(C(C=CC=C9)=C9C\\8=C(C#N)\\C#N)=O)=C7)(C%10=CC=C(CCCCCC)C=C%10)C%11=CC=C(CCCCCC)C=C%11)C=C4C%12=C2C(SC(/C=C%13C(C(C=CC=C%14)=C%14C\\%13=C(C#N)/C#N)=O)=C%15)=C%15S%12,1427.96,5.2,3.23,1.97,CCC[Si](CCC)(C1=CC=C(C(C2=C3C=C(C4=CC=C(C5=C(F)C(F)=C(C6=CC=C(C)S6)C7=NN(CC(CCCCCC)CCCCCCCC)N=C57)S4)S2)=C8C(SC(C)=C8)=C3C9=CC=C([Si](CCC)(CCC)CCC)S9)S1)CCC,47,23.5,2
1203,525,1.4,1.33,3.99,0.343,1.02,5.74,4.01,1.73,CCCCCCC(C=C1)=CC=C1C2(C3=CC=C(CCCCCC)C=C3)C4=CC5=C(C(C6=C5SC7=C6SC(/C=C8C(C(C=CC=C9)=C9C\\8=C(C#N)\\C#N)=O)=C7)(C%10=CC=C(CCCCCC)C=C%10)C%11=CC=C(CCCCCC)C=C%11)C=C4C%12=C2C(SC(/C=C%13C(C(C=CC=C%14)=C%14C\\%13=C(C#N)/C#N)=O)=C%15)=C%15S%12,1427.96,5.37,3.03,2.34,CC(SC1=C2C3=CC(CCCCCCCC)=C(CCCCCCCC)S3)=CC1=C(C4=CC(CCCCC5)=C(CCCCCCCC)S4)C6=C2C=C(S6)C7=CC=C(C(C(F)=C8)=C9C(N=C(C(C%10=CC(OCCC5(CC)CCCCC)=CC=C%10)=N9)C%11=CC=CC(OCCCCCCCC)=C%11)=C8C%12=CC=C(C)S%12)S7,863.6,136,6.35
1204,525,2.85,2.82,6.49,0.468,0.94,5.74,4.01,1.73,CCCCCCC(C=C1)=CC=C1C2(C3=CC=C(CCCCCC)C=C3)C4=CC5=C(C(C6=C5SC7=C6SC(/C=C8C(C(C=CC=C9)=C9C\\8=C(C#N)\\C#N)=O)=C7)(C%10=CC=C(CCCCCC)C=C%10)C%11=CC=C(CCCCCC)C=C%11)C=C4C%12=C2C(SC(/C=C%13C(C(C=CC=C%14)=C%14C\\%13=C(C#N)/C#N)=O)=C%15)=C%15S%12,1427.96,5.37,3.03,2.34,CC(SC1=C2C3=CC(CCCCCCCC)=C(CCCCCCCC)S3)=CC1=C(C4=CC(CCCCC5)=C(CCCCCCCC)S4)C6=C2C=C(S6)C7=CC=C(C(C(F)=C8)=C9C(N=C(C(C%10=CC(OCCC5(CC)CCCCC)=CC=C%10)=N9)C%11=CC=CC(OCCCCCCCC)=C%11)=C8C%12=CC=C(C)S%12)S7,863.6,136,6.35
1205,525,2.76,2.71,6.65,0.424,0.98,5.66,3.93,1.73,O=C(C(C=CC=C1)=C1C/2=C(C#N)\\C#N)C2=C/C3=CC(S4)=C(S3)C5=C4C6=CC(C(C7=C8SC9=C7SC(/C=C%10C(C(C=CC=C%11)=C%11C\\%10=C(C#N)\\C#N)=O)=C9)(C%12=CC=C(CCCCCC)S%12)C%13=CC=C(CCCCCC)S%13)=C8C=C6C(C%14=CSC(CCCCCC)=C%14)5C%15=CC=C(CCCCCC)S%15,1452.04,5.37,3.03,2.34,CC(SC1=C2C3=CC(CCCCCCCC)=C(CCCCCCCC)S3)=CC1=C(C4=CC(CCCCC5)=C(CCCCCCCC)S4)C6=C2C=C(S6)C7=CC=C(C(C(F)=C8)=C9C(N=C(C(C%10=CC(OCCC5(CC)CCCCC)=CC=C%10)=N9)C%11=CC=CC(OCCCCCCCC)=C%11)=C8C%12=CC=C(C)S%12)S7,863.6,136,6.35
1206,525,7.81,7.75,15.14,0.586,0.88,5.66,3.93,1.73,O=C(C(C=CC=C1)=C1C/2=C(C#N)\\C#N)C2=C/C3=CC(S4)=C(S3)C5=C4C6=CC(C(C7=C8SC9=C7SC(/C=C%10C(C(C=CC=C%11)=C%11C\\%10=C(C#N)\\C#N)=O)=C9)(C%12=CC=C(CCCCCC)S%12)C%13=CC=C(CCCCCC)S%13)=C8C=C6C(C%14=CSC(CCCCCC)=C%14)5C%15=CC=C(CCCCCC)S%15,1452.04,5.37,3.03,2.34,CC(SC1=C2C3=CC(CCCCCCCC)=C(CCCCCCCC)S3)=CC1=C(C4=CC(CCCCC5)=C(CCCCCCCC)S4)C6=C2C=C(S6)C7=CC=C(C(C(F)=C8)=C9C(N=C(C(C%10=CC(OCCC5(CC)CCCCC)=CC=C%10)=N9)C%11=CC=CC(OCCCCCCCC)=C%11)=C8C%12=CC=C(C)S%12)S7,863.6,136,6.35
1207,525,5.76,5.64,10.56,0.62,0.88,5.48,3.83,1.65,O=C(C/1=C\\C2=CC(SC3=C4C(C5=CSC(CCCCCC)=C5)(C6=CC=C(S6)CCCCCC)C7=CC8=C(C(C9=CC=C(S9)CCCCCC)(C%10=CC=C(S%10)CCCCCC)C%11=C8SC%12=C%11SC(/C=C%13C(C%14=C(C\\%13=C(C#N)/C#N)C=C(F)C=C%14)=O)=C%12)C=C37)=C4S2)C%15=C(C1=C(C#N)/C#N)C=CC(F)=C%15,1488.02,5.37,3.03,2.34,CC(SC1=C2C3=CC(CCCCCCCC)=C(CCCCCCCC)S3)=CC1=C(C4=CC(CCCCC5)=C(CCCCCCCC)S4)C6=C2C=C(S6)C7=CC=C(C(C(F)=C8)=C9C(N=C(C(C%10=CC(OCCC5(CC)CCCCC)=CC=C%10)=N9)C%11=CC=CC(OCCCCCCCC)=C%11)=C8C%12=CC=C(C)S%12)S7,863.6,136,6.35
1208,525,6.92,6.83,13.35,0.617,0.84,5.48,3.83,1.65,O=C(C/1=C\\C2=CC(SC3=C4C(C5=CSC(CCCCCC)=C5)(C6=CC=C(S6)CCCCCC)C7=CC8=C(C(C9=CC=C(S9)CCCCCC)(C%10=CC=C(S%10)CCCCCC)C%11=C8SC%12=C%11SC(/C=C%13C(C%14=C(C\\%13=C(C#N)/C#N)C=C(F)C=C%14)=O)=C%12)C=C37)=C4S2)C%15=C(C1=C(C#N)/C#N)C=CC(F)=C%15,1488.02,5.37,3.03,2.34,CC(SC1=C2C3=CC(CCCCCCCC)=C(CCCCCCCC)S3)=CC1=C(C4=CC(CCCCC5)=C(CCCCCCCC)S4)C6=C2C=C(S6)C7=CC=C(C(C(F)=C8)=C9C(N=C(C(C%10=CC(OCCC5(CC)CCCCC)=CC=C%10)=N9)C%11=CC=CC(OCCCCCCCC)=C%11)=C8C%12=CC=C(C)S%12)S7,863.6,136,6.35
1209,526,6.95,6.83,15.24,0.59,0.76,5.89,3.8,2.09,O=C(N(C(CCCCCC)CCCCCC)C1=O)C2=CC=C(C3=C4C5=CC1C32)C6=C(C7=CC(C(C=C8C(N(C(CCCCCC)CCCCCC)C9=O)=O)=C%10C%11=C8C9=CC(C%12=C%13C%14=CC%15C%16C%17=C%14C%18=C%12C=C(C(N%19C(CCCCCC)CCCCCC)=O)C%20=C%18C(C%17=CC=C%16C(N(C(CCCCCC)CCCCCC)C%15=O)=O)=CC=C%20C%19=O)=C%11C%21=C%13C=C(C%22=O)C%23C%21=C%10C=CC%23C(N%22C(CCCCCC)CCCCCC)=O)=CC(C%24=CC%25C%26C%27=C%24C%28=CC=C(C(N%29C(CCCCCC)CCCCCC)=O)C%30=C%28C(C%27=C%31C=C%26C(N(C(CCCCCC)CCCCCC)C%25=O)=O)=C(C%32=C%31C%33=CC%34C%35C%36=C%33C%37=C%32C=C(C(N%38C(CCCCCC)CCCCCC)=O)C%39=C%37C(C%36=CC=C%35C(N(C(CCCCCC)CCCCCC)C%34=O)=O)=CC=C%39C%38=O)C=C%30C%29=O)=C7)C=C%40C%41=C6C4=C(C%42=C5C%43=C(C%44=C%45C=CC%46C%44C(C(N(C(CCCCCC)CCCCCC)C%46=O)=O)=C%43)C%47=C%42C=C%48C%49=C%47C%45=CC=C%49C(N(C(CCCCCC)CCCCCC)C%48=O)=O)C=C%41C(N(C(CCCCCC)CCCCCC)C%40=O)=O,4674.47,5.2,3.6,1.6,O=C(OCC(CC)CCCC)C1=C(F)C2=C(C)SC(C3=CC4=C(C(C5=CC=C(CC(CC)CCCC)S5)=C(C=C(C)S6)C6=C4C7=CC=C(CC(CC)CCCC)S7)S3)=C2S1,124,72.9,1.7
1210,526,7.16,7.03,14.52,0.612,0.792,5.51,3.78,1.73,CCCCCCC(C=C1)=CC=C1C2(C3=CC=C(CCCCCC)C=C3)C4=CC5=C(C(C6=C5SC7=C6SC(/C=C8C(C(C=CC=C9)=C9C\\8=C(C#N)\\C#N)=O)=C7)(C%10=CC=C(CCCCCC)C=C%10)C%11=CC=C(CCCCCC)C=C%11)C=C4C%12=C2C(SC(/C=C%13C(C(C=CC=C%14)=C%14C\\%13=C(C#N)/C#N)=O)=C%15)=C%15S%12,1427.96,5.2,3.6,1.6,O=C(OCC(CC)CCCC)C1=C(F)C2=C(C)SC(C3=CC4=C(C(C5=CC=C(CC(CC)CCCC)S5)=C(C=C(C)S6)C6=C4C7=CC=C(CC(CC)CCCC)S7)S3)=C2S1,124,72.9,1.7
1211,527,11.37,11.17,19.76,0.626,0.92,5.56,3.76,1.8,O=C(C1=CSC=C1C/2=C(C#N)/C#N)C2=C/C3=C(CCCCCCCCCCC)C(SC4=C5N(CC(CC)CCCC)C6=C4C7=NSN=C7C8=C6N(CC(CC)CCCC)C9=C8SC%10=C9SC(/C=C%11/C(C%12=CSC=C%12C%11=O)=C(C#N)\\C#N)=C%10CCCCCCCCCCC)=C5S3,1392.02,5.48,3.76,1.72,CC1=CC(C(S1)=C2C3=CC(Cl)=C(CCCCCCCC)S3)=C(C4=C2C=C(C5=CC=C(C6=C(F)C(F)=C(C7=CC=C(C)S7)C8=NN(CC(CCCCCCCC)CCCCCCCC)N=C68)S5)S4)C9=CC(Cl)=C(CCCCCCCC)S9,50,25,2
1212,527,13.46,13.26,21.21,0.716,0.89,5.56,3.76,1.8,O=C(C1=CSC=C1C/2=C(C#N)/C#N)C2=C/C3=C(CCCCCCCCCCC)C(SC4=C5N(CC(CC)CCCC)C6=C4C7=NSN=C7C8=C6N(CC(CC)CCCC)C9=C8SC%10=C9SC(/C=C%11/C(C%12=CSC=C%12C%11=O)=C(C#N)\\C#N)=C%10CCCCCCCCCCC)=C5S3,1392.02,5.48,3.76,1.72,CC1=CC(C(S1)=C2C3=CC(Cl)=C(CCCCCCCC)S3)=C(C4=C2C=C(C5=CC=C(C6=C(F)C(F)=C(C7=CC=C(C)S7)C8=NN(CC(CCCCCCCC)CCCCCCCC)N=C68)S5)S4)C9=CC(Cl)=C(CCCCCCCC)S9,50,25,2
1213,528,2.73,2.62,7.44,0.371,0.95,5.61,4.02,1.59,CCCCCCC(C=C1)=CC=C1C2(C3=CC=C(CCCCCC)C=C3)C4=CC5=C(C(C6=C5SC7=C6SC(/C=C8C(C(C=CC=C9)=C9C\\8=C(C#N)\\C#N)=O)=C7)(C%10=CC=C(CCCCCC)C=C%10)C%11=CC=C(CCCCCC)C=C%11)C=C4C%12=C2C(SC(/C=C%13C(C(C=CC=C%14)=C%14C\\%13=C(C#N)/C#N)=O)=C%15)=C%15S%12,1427.96,5.59,3.74,1.85,CC1=CC(N(CC(CCCCCCCC)CCCCCCCCCC)C2=O)C(C(C2=C3)=CC4=C3C5=C(N(CC(CCCCCCCC)CCCCCCCCCC)C4=O)C=C(C6=C(CCCCCC)C=C(C7=C(F)C(F)=C(C8=CC(CCCCCC)=C(C)S8)C9=NSN=C79)S6)S5)S1,89,31.9,2.79
1214,528,6.03,5.82,14.8,0.416,0.98,5.61,4.02,1.59,CCCCCCC(C=C1)=CC=C1C2(C3=CC=C(CCCCCC)C=C3)C4=CC5=C(C(C6=C5SC7=C6SC(/C=C8C(C(C=CC=C9)=C9C\\8=C(C#N)\\C#N)=O)=C7)(C%10=CC=C(CCCCCC)C=C%10)C%11=CC=C(CCCCCC)C=C%11)C=C4C%12=C2C(SC(/C=C%13C(C(C=CC=C%14)=C%14C\\%13=C(C#N)/C#N)=O)=C%15)=C%15S%12,1427.96,5.55,3.85,1.7,CC1=CC(N(CC(CCCCCCCC)CCCCCCCCCC)C2=O)C(C(C2=C3)=CC4=C3C5=C(N(CC(CCCCCCCC)CCCCCCCCCC)C4=O)C=C(C6=CC=C(C(S7)=C(C(C8=C(CC(CC)CCCC)SC(CC(CC)CCCC)=C8C9=O)=O)C9=C7C%10=CC=C(C)S%10)S6)S5)S1,34.2,12.7,2.69
1215,529,6.87,6.65,11.18,0.625,0.93,5.45,3.73,1.72,CCCCCCC1=CC=C(C2(C3=CC=C(CCCCCC)C=C3)C4=C(SC(/C=C5C(C(C=CC=C6)=C6C\\5=C(C#N)\\C#N)=O)=C4)C7=C2C8=C(C9=C(S8)C(C=C%10)=C(S9)C%11=C%10C(SC(/C=C%12C(C(C=CC=C%13)=C%13C\\%12=C(C#N)/C#N)=O)=C%14)=C%14C%11(C%15=CC=C(CCCCCC)C=C%15)C%16=CC=C(CCCCCC)C=C%16)C=C7)C=C1,1478.02,5.16,2.79,2.37,CC1=CC(C(S1)=C2C3=CC=C(CC(CC)CCCC)S3)=C(C4=C2C=C(C5=CC=C(C6=C(F)C(F)=C(C7=CC=C(C)S7)C8=NN(CC(CCCCCC)CCCCCCCC)N=C68)S5)S4)C9=CC=C(CC(CC)CCCC)S9,170,53.1,3.2
1216,529,8.64,8.33,13.55,0.661,0.93,5.45,3.73,1.72,CCCCCCC1=CC=C(C2(C3=CC=C(CCCCCC)C=C3)C4=C(SC(/C=C5C(C(C=CC=C6)=C6C\\5=C(C#N)\\C#N)=O)=C4)C7=C2C8=C(C9=C(S8)C(C=C%10)=C(S9)C%11=C%10C(SC(/C=C%12C(C(C=CC=C%13)=C%13C\\%12=C(C#N)/C#N)=O)=C%14)=C%14C%11(C%15=CC=C(CCCCCC)C=C%15)C%16=CC=C(CCCCCC)C=C%16)C=C7)C=C1,1478.02,5.16,2.79,2.37,CC1=CC(C(S1)=C2C3=CC=C(CC(CC)CCCC)S3)=C(C4=C2C=C(C5=CC=C(C6=C(F)C(F)=C(C7=CC=C(C)S7)C8=NN(CC(CCCCCC)CCCCCCCC)N=C68)S5)S4)C9=CC=C(CC(CC)CCCC)S9,170,53.1,3.2
1217,530,3.92,3.8,10.76,0.4,0.9,5.51,3.71,1.8,CCCCCCC(C=C1)=CC=C1C2(C3=CC=C(CCCCCC)C=C3)C4=CC5=C(C(C6=C5SC7=C6SC(/C=C8C(C(C=CC=C9)=C9C\\8=C(C#N)\\C#N)=O)=C7)(C%10=CC=C(CCCCCC)C=C%10)C%11=CC=C(CCCCCC)C=C%11)C=C4C%12=C2C(SC(/C=C%13C(C(C=CC=C%14)=C%14C\\%13=C(C#N)/C#N)=O)=C%15)=C%15S%12,1427.96,5.36,3.06,2.3,CCCCCCCCN1C(C2=C(SC(C3=CC4=C(S3)C(OCC(CC)CCCC)=C5C=C(SC5=C4OCC(CC)CCCC)C)=C2C1=O)C)=O,34.5,13.7,2.52
1218,530,4.43,4.39,10.51,0.437,0.96,5.51,3.71,1.8,CCCCCCC(C=C1)=CC=C1C2(C3=CC=C(CCCCCC)C=C3)C4=CC5=C(C(C6=C5SC7=C6SC(/C=C8C(C(C=CC=C9)=C9C\\8=C(C#N)\\C#N)=O)=C7)(C%10=CC=C(CCCCCC)C=C%10)C%11=CC=C(CCCCCC)C=C%11)C=C4C%12=C2C(SC(/C=C%13C(C(C=CC=C%14)=C%14C\\%13=C(C#N)/C#N)=O)=C%15)=C%15S%12,1427.96,5.36,3.06,2.3,CCCCCCCCN1C(C2=C(SC(C3=CC4=C(S3)C(OCC(CC)CCCC)=C5C=C(SC5=C4OCC(CC)CCCC)C)=C2C1=O)C)=O,34.5,13.7,2.52
1219,530,4.97,4.88,12.1,0.429,0.94,5.51,3.71,1.8,CCCCCCC(C=C1)=CC=C1C2(C3=CC=C(CCCCCC)C=C3)C4=CC5=C(C(C6=C5SC7=C6SC(/C=C8C(C(C=CC=C9)=C9C\\8=C(C#N)\\C#N)=O)=C7)(C%10=CC=C(CCCCCC)C=C%10)C%11=CC=C(CCCCCC)C=C%11)C=C4C%12=C2C(SC(/C=C%13C(C(C=CC=C%14)=C%14C\\%13=C(C#N)/C#N)=O)=C%15)=C%15S%12,1427.96,5.51,3.09,2.42,CCCCCCCCN1C(C2=C(SC(C3=CC4=C(S3)C(C5=CC=C(S5)CCCCCCCCCCCC)=C6C=C(SC6=C4C7=CC=C(S7)CCCCCCCCCCCC)C)=C2C1=O)C)=O,29.3,12.1,2.42
1220,530,6.17,5.98,12.98,0.48,0.96,5.51,3.71,1.8,CCCCCCC(C=C1)=CC=C1C2(C3=CC=C(CCCCCC)C=C3)C4=CC5=C(C(C6=C5SC7=C6SC(/C=C8C(C(C=CC=C9)=C9C\\8=C(C#N)\\C#N)=O)=C7)(C%10=CC=C(CCCCCC)C=C%10)C%11=CC=C(CCCCCC)C=C%11)C=C4C%12=C2C(SC(/C=C%13C(C(C=CC=C%14)=C%14C\\%13=C(C#N)/C#N)=O)=C%15)=C%15S%12,1427.96,5.51,3.09,2.42,CCCCCCCCN1C(C2=C(SC(C3=CC4=C(S3)C(C5=CC=C(S5)CCCCCCCCCCCC)=C6C=C(SC6=C4C7=CC=C(S7)CCCCCCCCCCCC)C)=C2C1=O)C)=O,29.3,12.1,2.42
1221,530,4.36,4.3,10.04,0.481,0.88,5.59,3.91,1.68,O=C(C(C=CC=C1)=C1C/2=C(C#N)\\C#N)C2=C/C(S3)=CC4=C3C5=C(C4(CCCCCC)CCCCCC)C=C6C(C(CCCCCC)(CCCCCC)C7=C6SC(/C=C8C(C(C=CC=C9)=C9C\\8=C(C#N)/C#N)=O)=C7)=C5,1011.4,5.36,3.06,2.3,CCCCCCCCN1C(C2=C(SC(C3=CC4=C(S3)C(OCC(CC)CCCC)=C5C=C(SC5=C4OCC(CC)CCCC)C)=C2C1=O)C)=O,34.5,13.7,2.52
1222,530,7.15,7.11,14.47,0.552,0.89,5.59,3.91,1.68,O=C(C(C=CC=C1)=C1C/2=C(C#N)\\C#N)C2=C/C(S3)=CC4=C3C5=C(C4(CCCCCC)CCCCCC)C=C6C(C(CCCCCC)(CCCCCC)C7=C6SC(/C=C8C(C(C=CC=C9)=C9C\\8=C(C#N)/C#N)=O)=C7)=C5,1011.4,5.51,3.09,2.42,CCCCCCCCN1C(C2=C(SC(C3=CC4=C(S3)C(C5=CC=C(S5)CCCCCCCCCCCC)=C6C=C(SC6=C4C7=CC=C(S7)CCCCCCCCCCCC)C)=C2C1=O)C)=O,29.3,12.1,2.42
1223,531,8.47,8.47,15.62,0.684,0.79,5.69,3.92,1.77,O=C(C(C=CC=C1)=C1C/2=C(C#N)\\C#N)C2=C/C(S3)=CC4=C3C5=C(C4(CCCCCC)CCCCCC)C=C6C(C(CCCCCC)(CCCCCC)C7=C6SC(/C=C8C(C(C=CC=C9)=C9C\\8=C(C#N)/C#N)=O)=C7)=C5,1011.4,5.33,2.92,2.41,CC(SC1=C2C3=CC=C(CC(CC)CCCC)S3)=CC1=C(C4=CC=C(CC(CC)CCCC)S4)C5=C2C=C(S5)C6=CC=C(C7=C8C(C(C9=C(CC(CC)CCCC)SC(CC(CC)CCCC)=C9C8=O)=O)=C(C%10=CC=C(C)S%10)S7)S6,117,58.5,2
1224,531,9.19,9.19,17.35,0.68,0.77,5.69,3.92,1.77,O=C(C(C=CC=C1)=C1C/2=C(C#N)\\C#N)C2=C/C(S3)=CC4=C3C5=C(C4(CCCCCC)CCCCCC)C=C6C(C(CCCCCC)(CCCCCC)C7=C6SC(/C=C8C(C(C=CC=C9)=C9C\\8=C(C#N)/C#N)=O)=C7)=C5,1011.4,5.33,2.92,2.41,CC(SC1=C2C3=CC=C(CC(CC)CCCC)S3)=CC1=C(C4=CC=C(CC(CC)CCCC)S4)C5=C2C=C(S5)C6=CC=C(C7=C8C(C(C9=C(CC(CC)CCCC)SC(CC(CC)CCCC)=C9C8=O)=O)=C(C%10=CC=C(C)S%10)S7)S6,117,58.5,2
1225,531,7.92,7.92,13.35,0.683,0.87,5.71,3.88,1.83,O=C(C(C=CC=C1)=C1C/2=C(C#N)\\C#N)C2=C/C(S3)=CC4=C3C(C(C4(CCCCCCCC)CCCCCCCC)=CC5=C6)=CC5=CC(C7(CCCCCCCC)CCCCCCCC)=C6C8=C7C=C(/C=C9C(C(C=CC=C%10)=C%10C\\9=C(C#N)\\C#N)=O)S8,1173.68,5.33,2.92,2.41,CC(SC1=C2C3=CC=C(CC(CC)CCCC)S3)=CC1=C(C4=CC=C(CC(CC)CCCC)S4)C5=C2C=C(S5)C6=CC=C(C7=C8C(C(C9=C(CC(CC)CCCC)SC(CC(CC)CCCC)=C9C8=O)=O)=C(C%10=CC=C(C)S%10)S7)S6,117,58.5,2
1226,531,9.43,9.43,15.1,0.696,0.9,5.71,3.88,1.83,O=C(C(C=CC=C1)=C1C/2=C(C#N)\\C#N)C2=C/C(S3)=CC4=C3C(C(C4(CCCCCCCC)CCCCCCCC)=CC5=C6)=CC5=CC(C7(CCCCCCCC)CCCCCCCC)=C6C8=C7C=C(/C=C9C(C(C=CC=C%10)=C%10C\\9=C(C#N)\\C#N)=O)S8,1173.68,5.33,2.92,2.41,CC(SC1=C2C3=CC=C(CC(CC)CCCC)S3)=CC1=C(C4=CC=C(CC(CC)CCCC)S4)C5=C2C=C(S5)C6=CC=C(C7=C8C(C(C9=C(CC(CC)CCCC)SC(CC(CC)CCCC)=C9C8=O)=O)=C(C%10=CC=C(C)S%10)S7)S6,117,58.5,2
1227,532,10.01,10,16.85,0.601,0.987,5.69,3.98,1.71,O=C(C(C=CC=C1)=C1C/2=C(C#N)\\C#N)C2=C/C(S3)=CC4=C3C5=C(C4(CCCCCC)CCCCCC)C=C6C(C(CCCCCC)(CCCCCC)C7=C6SC(/C=C8C(C(C=CC=C9)=C9C\\8=C(C#N)/C#N)=O)=C7)=C5,1011.4,5.54,2.98,2.56,FC1=C(C2=CC=C(C)S2)C3=NC(OCC(CCCCCC)CCCCCCCC)=CN=C3C(C)=C1F,82.1,39.1,2.1
1228,532,11.86,11.64,17.42,0.702,0.952,5.69,3.98,1.71,O=C(C(C=CC=C1)=C1C/2=C(C#N)\\C#N)C2=C/C(S3)=CC4=C3C5=C(C4(CCCCCC)CCCCCC)C=C6C(C(CCCCCC)(CCCCCC)C7=C6SC(/C=C8C(C(C=CC=C9)=C9C\\8=C(C#N)/C#N)=O)=C7)=C5,1011.4,5.54,2.98,2.56,FC1=C(C2=CC=C(C)S2)C3=NC(OCC(CCCCCC)CCCCCCCC)=CN=C3C(C)=C1F,82.1,39.1,2.1
1229,532,9.25,8.85,15.94,0.537,1.035,5.51,3.84,1.67,CCCCCCC(C=C1)=CC=C1C2(C3=CC=C(CCCCCC)C=C3)C4=CC5=C(C(C6=C5SC7=C6SC(/C=C8C(C(C=CC=C9)=C9C\\8=C(C#N)\\C#N)=O)=C7)(C%10=CC=C(CCCCCC)C=C%10)C%11=CC=C(CCCCCC)C=C%11)C=C4C%12=C2C(SC(/C=C%13C(C(C=CC=C%14)=C%14C\\%13=C(C#N)/C#N)=O)=C%15)=C%15S%12,1427.96,5.54,2.98,2.56,FC1=C(C2=CC=C(C)S2)C3=NC(OCC(CCCCCC)CCCCCCCC)=CN=C3C(C)=C1F,82.1,39.1,2.1
1230,532,10.9,10.53,17.3,0.593,1.026,5.51,3.84,1.67,CCCCCCC(C=C1)=CC=C1C2(C3=CC=C(CCCCCC)C=C3)C4=CC5=C(C(C6=C5SC7=C6SC(/C=C8C(C(C=CC=C9)=C9C\\8=C(C#N)\\C#N)=O)=C7)(C%10=CC=C(CCCCCC)C=C%10)C%11=CC=C(CCCCCC)C=C%11)C=C4C%12=C2C(SC(/C=C%13C(C(C=CC=C%14)=C%14C\\%13=C(C#N)/C#N)=O)=C%15)=C%15S%12,1427.96,5.54,2.98,2.56,FC1=C(C2=CC=C(C)S2)C3=NC(OCC(CCCCCC)CCCCCCCC)=CN=C3C(C)=C1F,82.1,39.1,2.1
1231,533,7.4,6.9,13.9,0.54,0.98,5.91,3.94,1.97,CCCCCCC(C=C1)=CC=C1C2(C3=CC=C(CCCCCC)C=C3)C4=CC5=C(C(C6=C5SC(/C=C7C(C8=CSC=C8C\\7=C(C#N)\\C#N)=O)=C6)(C9=CC=C(CCCCCC)C=C9)C%10=CC=C(CCCCCC)C=C%10)C=C4C%11=C2C=C(C=C%12C(C%13=CSC=C%13/C%12=C(C#N)\\C#N)=O)S%11,1327.84,5.54,2.98,2.56,FC1=C(C2=CC=C(C)S2)C3=NC(OCC(CCCCCC)CCCCCCCC)=CN=C3C(C)=C1F,82.1,39.1,2.1
1232,533,12.2,11.9,17.5,0.746,0.93,5.84,3.98,1.86,CCCCCCC1(CCCCCC)C2=C(C3=CC(C4(CCCCCC)CCCCCC)=C(C5=C4C=C(/C=C6C(C7=CSC=C7C\\6=C(C#N)/C#N)=O)S5)C=C31)SC(/C=C8C(C9=CSC=C9C\\8=C(C#N)/C#N)=O)=C2,1023.44,5.54,2.98,2.56,FC1=C(C2=CC=C(C)S2)C3=NC(OCC(CCCCCC)CCCCCCCC)=CN=C3C(C)=C1F,82.1,39.1,2.1
1233,534,7.06,6.78,11.8,0.589,0.965,5.53,3.82,1.71,O=C1C2=C(C(/C1=C/C3=CC(N(C)C4=CC5=C6C7=C(C5(CC(CCCC)CCCCCC)CC(CCCC)CCCCCC)C8=C(C=C9N(C)C%10=C(C9=C8)SC(/C=C%11/C(C%12=C(C%11=O)C=C(F)C(F)=C%12)=C(C#N)\\C#N)=C%10)C7(CC(CCCC)CCCCCC)CC(CCCC)CCCCCC)=C(C4=C6)S3)=C(C#N)\\C#N)C=C(F)C(F)=C2,1576.2,5.6,3.52,2.08,FC1=C(C2=CC=C(C)S2)C3=NC(OCC(CCCCCC)CCCCCCCC)=CN=C3C(C)=C1F,82.1,39.1,2.1
1234,534,10.69,10.53,16.97,0.647,0.958,5.8,3.87,1.93,O=C1C2=C(C(/C1=C/C3=CC(SC4=CC5=C6C7=C(C5(CC(CCCC)CCCCCC)CC(CCCC)CCCCCC)C8=C(C=C9SC%10=C(C9=C8)SC(/C=C%11/C(C%12=C(C%11=O)C=C(F)C(F)=C%12)=C(C#N)\\C#N)=C%10)C7(CC(CCCC)CCCCCC)CC(CCCC)CCCCCC)=C(C4=C6)S3)=C(C#N)\\C#N)C=C(F)C(F)=C2,1582.23,5.6,3.52,2.08,FC1=C(C2=CC=C(C)S2)C3=NC(OCC(CCCCCC)CCCCCCCC)=CN=C3C(C)=C1F,82.1,39.1,2.1
1235,535,12.4,12.4,20.2,0.63,0.97,5.69,3.98,1.71,O=C(C(C=CC=C1)=C1C/2=C(C#N)\\C#N)C2=C/C(S3)=CC4=C3C5=C(C4(CCCCCC)CCCCCC)C=C6C(C(CCCCCC)(CCCCCC)C7=C6SC(/C=C8C(C(C=CC=C9)=C9C\\8=C(C#N)/C#N)=O)=C7)=C5,1011.4,5.54,2.98,2.56,FC1=C(C2=CC=C(C)S2)C3=NC(OCC(CCCCCC)CCCCCCCC)=CN=C3C(C)=C1F,82.1,39.1,2.1
1236,536,17.1,16.7,24.3,0.753,0.882,5.58,3.79,1.79,O=C(C(C=C(F)C(F)=C1)=C1C/2=C(C#N)/C#N)C2=C/C3=C(C4=CC=C(CCCCCC)C=C4)C(SC5=C6N(CC(CC)CCCC)C7=C5C8=NSN=C8C9=C7N(CC(CC)CCCC)C%10=C9SC%11=C%10SC(/C=C%12/C(C%13=C(C%12=O)C=C(F)C(F)=C%13)=C(C#N)\\C#N)=C%11C%14=CC=C(CCCCCC)C=C%14)=C6S3,1463.86,5.53,2.81,2.72,FC1=C(C2=CC=C(C)S2)C3=NC(OCC(CCCCCC)CCCCCCCC)=CN=C3C(C)=C1F,82.1,39.1,2.1
1237,536,16.8,16.4,24.8,0.747,0.872,5.6,3.78,1.82,O=C(C(C=C(F)C(F)=C1)=C1C/2=C(C#N)/C#N)C2=C/C3=C(C4=CC=C(CCCCCCCC)S4)C(SC5=C6N(CC(CC)CCCC)C7=C5C8=NSN=C8C9=C7N(CC(CC)CCCC)C%10=C9SC%11=C%10SC(/C=C%12/C(C%13=C(C%12=O)C=C(F)C(F)=C%13)=C(C#N)\\C#N)=C%11C%14=CC=C(CCCCCCCC)S%14)=C6S3,1532.02,5.53,2.81,2.72,FC1=C(C2=CC=C(C)S2)C3=NC(OCC(CCCCCC)CCCCCCCC)=CN=C3C(C)=C1F,82.1,39.1,2.1
1238,536,16.4,16,24.7,0.741,0.852,5.64,3.86,1.78,O=C(C(C=C(F)C(F)=C1)=C1C/2=C(C#N)/C#N)C2=C/C3=C(CCCCCCCCCCC)C(SC4=C5N(CC(CC)CCCC)C6=C4C7=NSN=C7C8=C6N(CC(CC)CCCC)C9=C8SC%10=C9SC(/C=C%11/C(C%12=C(C%11=O)C=C(F)C(F)=C%12)=C(C#N)\\C#N)=C%10CCCCCCCCCCC)=C5S3,1451.94,5.53,2.81,2.72,FC1=C(C2=CC=C(C)S2)C3=NC(OCC(CCCCCC)CCCCCCCC)=CN=C3C(C)=C1F,82.1,39.1,2.1
1239,537,5.75,5.69,18.65,0.434,0.71,5.66,4.08,1.58,O=C(C(C=C(F)C(F)=C1)=C1C/2=C(C#N)/C#N)C2=C/C3=C(CCCCCCCCCCC)C(SC4=C5N(CC(CC)CCCC)C6=C4C7=NSN=C7C8=C6N(CC(CC)CCCC)C9=C8SC%10=C9SC(/C=C%11/C(C%12=C(C%11=O)C=C(F)C(F)=C%12)=C(C#N)\\C#N)=C%10CCCCCCCCCCC)=C5S3,1451.94,5.38,2.82,2.56,CC(S1)=CC=C1C2=CC=C(C)C3=NC=C(OCC(CCCCCCCC)CCCCCC)N=C23,45.1,19.6,2.3
1240,537,0.9,0.86,3.11,0.325,0.89,5.66,4.08,1.58,O=C(C(C=C(F)C(F)=C1)=C1C/2=C(C#N)/C#N)C2=C/C3=C(CCCCCCCCCCC)C(SC4=C5N(CC(CC)CCCC)C6=C4C7=NSN=C7C8=C6N(CC(CC)CCCC)C9=C8SC%10=C9SC(/C=C%11/C(C%12=C(C%11=O)C=C(F)C(F)=C%12)=C(C#N)\\C#N)=C%10CCCCCCCCCCC)=C5S3,1451.94,5.68,2.92,2.76,CC(S1)=C(F)C(F)=C1C2=CC=C(C)C3=NC=C(OCC(CCCCCCCC)CCCCCC)N=C23,33.3,20.8,1.6
1241,537,10.5,10.3,23.72,0.54,0.82,5.66,4.08,1.58,O=C(C(C=C(F)C(F)=C1)=C1C/2=C(C#N)/C#N)C2=C/C3=C(CCCCCCCCCCC)C(SC4=C5N(CC(CC)CCCC)C6=C4C7=NSN=C7C8=C6N(CC(CC)CCCC)C9=C8SC%10=C9SC(/C=C%11/C(C%12=C(C%11=O)C=C(F)C(F)=C%12)=C(C#N)\\C#N)=C%10CCCCCCCCCCC)=C5S3,1451.94,5.41,2.87,2.54,FC1=C(C2=NC(OCC(CCCCCCCC)CCCCCC)=CN=C2C(C)=C1)C3=CC=C(S3)C,50.2,25.1,2
1242,537,16.21,15.97,24.81,0.751,0.87,5.66,4.08,1.58,O=C(C(C=C(F)C(F)=C1)=C1C/2=C(C#N)/C#N)C2=C/C3=C(CCCCCCCCCCC)C(SC4=C5N(CC(CC)CCCC)C6=C4C7=NSN=C7C8=C6N(CC(CC)CCCC)C9=C8SC%10=C9SC(/C=C%11/C(C%12=C(C%11=O)C=C(F)C(F)=C%12)=C(C#N)\\C#N)=C%10CCCCCCCCCCC)=C5S3,1451.94,5.55,2.9,2.65,FC1=C(C2=CC=C(C)S2)C3=NC(OCC(CCCCCC)CCCCCCCC)=CN=C3C(C)=C1F,48.3,30.2,1.6
1243,538,16.1,15.9,25.4,0.71,0.87,5.79,4.1,1.69,O=C(C(C=C(F)C(F)=C1)=C1C/2=C(C#N)/C#N)C2=C/C3=C(CCCCCCCCCCC)C(SC4=C5N(CC(CCCC)CCCCCC)C6=C4C7=NSN=C7C8=C6N(CC(CCCC)CCCCCC)C9=C8SC%10=C9SC(/C=C%11/C(C%12=C(C%11=O)C=C(F)C(F)=C%12)=C(C#N)\\C#N)=C%10CCCCCCCCCCC)=C5S3,1564.15,5.52,3.46,2.06,CC(S1)=CC=C1C(S2)=C(C(C3=C(CC(CC)CCCC)SC(CC(CC)CCCC)=C3C4=O)=O)C4=C2C5=CC=C(C6=CC(B(C7=CC=CC=C7)N(CC(CCCCCC)CCCCCCCC)C8=C9C=C%10C(C(SC(C)=C%11)=C%11B(C%12=CC=CC=C%12)N%10CC(CCCCCC)CCCCCCCC)=C8)=C9S6)S5,112.1,59,1.9
1244,538,16,15.8,25.8,0.74,0.83,5.79,4.1,1.69,O=C(C(C=C(F)C(F)=C1)=C1C/2=C(C#N)/C#N)C2=C/C3=C(CCCCCCCCCCC)C(SC4=C5N(CC(CCCC)CCCCCC)C6=C4C7=NSN=C7C8=C6N(CC(CCCC)CCCCCC)C9=C8SC%10=C9SC(/C=C%11/C(C%12=C(C%11=O)C=C(F)C(F)=C%12)=C(C#N)\\C#N)=C%10CCCCCCCCCCC)=C5S3,1564.15,5.5,3.61,1.89,CC(SC1=C2C3=CC(F)=C(CC(CC)CCCC)S3)=CC1=C(C4=CC(F)=C(CC(CC)CCCC)S4)C5=C2C=C(S5)C6=CC=C(C7=C8C(C(C9=C(CC(CC)CCCC)SC(CC(CC)CCCC)=C9C8=O)=O)=C(C%10=CC=C(C)S%10)S7)S6,38.6,19.3,2
1245,539,11.9,11.7,19.8,0.682,0.867,5.65,4.1,1.55,O=C(C(C=C(F)C(F)=C1)=C1C/2=C(C#N)/C#N)C2=C/C3=C(CCCCCCCCCCC)C(SC4=C5N(CC(CC)CCCC)C6=C4C7=NSN=C7C8=C6N(CC(CC)CCCC)C9=C8SC%10=C9SC(/C=C%11/C(C%12=C(C%11=O)C=C(F)C(F)=C%12)=C(C#N)\\C#N)=C%10CCCCCCCCCCC)=C5S3,1451.94,5.41,3.57,1.84,CCCCC(CC)CC(S1)=CC=C1C2=C3C(C=C(S3)C4=CC(NC(OCC(CCCCCCCC)CCCCCCCCCC)=O)=C(C5=NC(SC(C6=C(NC(OCC(CCCCCCCC)CCCCCCCCCC)=O)C=C(C)S6)=N7)=C7S5)S4)=C(C8=CC=C(CC(CC)CCCC)S8)C9=C2C=C(C)S9,293,146.1,2.01
1246,539,12.9,12.7,21.7,0.691,0.85,5.65,4.1,1.55,O=C(C(C=C(F)C(F)=C1)=C1C/2=C(C#N)/C#N)C2=C/C3=C(CCCCCCCCCCC)C(SC4=C5N(CC(CC)CCCC)C6=C4C7=NSN=C7C8=C6N(CC(CC)CCCC)C9=C8SC%10=C9SC(/C=C%11/C(C%12=C(C%11=O)C=C(F)C(F)=C%12)=C(C#N)\\C#N)=C%10CCCCCCCCCCC)=C5S3,1451.94,5.41,3.57,1.84,CCCCC(CC)CC(S1)=CC=C1C2=C3C(C=C(S3)C4=CC(NC(OCC(CCCCCCCC)CCCCCCCCCC)=O)=C(C5=NC(SC(C6=C(NC(OCC(CCCCCCCC)CCCCCCCCCC)=O)C=C(C)S6)=N7)=C7S5)S4)=C(C8=CC=C(CC(CC)CCCC)S8)C9=C2C=C(C)S9,293,146.1,2.01
1247,539,12.6,12.3,21.6,0.676,0.843,5.65,4.1,1.55,O=C(C(C=C(F)C(F)=C1)=C1C/2=C(C#N)/C#N)C2=C/C3=C(CCCCCCCCCCC)C(SC4=C5N(CC(CC)CCCC)C6=C4C7=NSN=C7C8=C6N(CC(CC)CCCC)C9=C8SC%10=C9SC(/C=C%11/C(C%12=C(C%11=O)C=C(F)C(F)=C%12)=C(C#N)\\C#N)=C%10CCCCCCCCCCC)=C5S3,1451.94,5.41,3.57,1.84,CCCCC(CC)CC(S1)=CC=C1C2=C3C(C=C(S3)C4=CC(NC(OCC(CCCCCCCC)CCCCCCCCCC)=O)=C(C5=NC(SC(C6=C(NC(OCC(CCCCCCCC)CCCCCCCCCC)=O)C=C(C)S6)=N7)=C7S5)S4)=C(C8=CC=C(CC(CC)CCCC)S8)C9=C2C=C(C)S9,293,146.1,2.01
1248,539,12,11.6,20.8,0.665,0.841,5.65,4.1,1.55,O=C(C(C=C(F)C(F)=C1)=C1C/2=C(C#N)/C#N)C2=C/C3=C(CCCCCCCCCCC)C(SC4=C5N(CC(CC)CCCC)C6=C4C7=NSN=C7C8=C6N(CC(CC)CCCC)C9=C8SC%10=C9SC(/C=C%11/C(C%12=C(C%11=O)C=C(F)C(F)=C%12)=C(C#N)\\C#N)=C%10CCCCCCCCCCC)=C5S3,1451.94,5.41,3.57,1.84,CCCCC(CC)CC(S1)=CC=C1C2=C3C(C=C(S3)C4=CC(NC(OCC(CCCCCCCC)CCCCCCCCCC)=O)=C(C5=NC(SC(C6=C(NC(OCC(CCCCCCCC)CCCCCCCCCC)=O)C=C(C)S6)=N7)=C7S5)S4)=C(C8=CC=C(CC(CC)CCCC)S8)C9=C2C=C(C)S9,293,146.1,2.01
1249,540,9.92,9.63,16.17,0.605,0.984,5.44,3.72,1.72,O=C1C(C=CC=C2)=C2C(/C1=C/C(S3)=CC4=C3C5=C(C(C6=CC=C(CCCCCC)C=C6)4C7=CC=C(CCCCCC)C=C7)C8=C(C(C(OCC(CCCC)CCCCCC)=N9)=C%10C(C8=CC=C%11N=C%12OCC(CCCC)CCCCCC)=C%11C(C%13=C%14C=CC9=C%13%10)=C%12C%15=C%14C(C(C%16=CC=C(CCCCCC)C=C%16)%17C%18=CC=C(CCCCCC)C=C%18)=C(S%15)C%19=C%17C=C(/C=C%20/C(C%21=C(C=CC=C%21)C%20=O)=C(C#N)\\C#N)S%19)S5)=C(C#N)/C#N,2020.82,5.33,2.92,2.41,CC(SC1=C2C3=CC=C(CC(CC)CCCC)S3)=CC1=C(C4=CC=C(CC(CC)CCCC)S4)C5=C2C=C(S5)C6=CC=C(C7=C8C(C(C9=C(CC(CC)CCCC)SC(CC(CC)CCCC)=C9C8=O)=O)=C(C%10=CC=C(C)S%10)S7)S6,117,58.5,2
1250,540,9.71,9.5,15.81,0.683,0.88,5.48,3.83,1.65,CCCCCCC(C=C1)=CC=C1C2(C3=CC=C(CCCCCC)C=C3)C4=CC5=C(C(C6=C5SC7=C6SC(/C=C8C(C(C=CC=C9)=C9C\\8=C(C#N)\\C#N)=O)=C7)(C%10=CC=C(CCCCCC)C=C%10)C%11=CC=C(CCCCCC)C=C%11)C=C4C%12=C2C(SC(/C=C%13C(C(C=CC=C%14)=C%14C\\%13=C(C#N)/C#N)=O)=C%15)=C%15S%12,1427.96,5.33,2.92,2.41,CC(SC1=C2C3=CC=C(CC(CC)CCCC)S3)=CC1=C(C4=CC=C(CC(CC)CCCC)S4)C5=C2C=C(S5)C6=CC=C(C7=C8C(C(C9=C(CC(CC)CCCC)SC(CC(CC)CCCC)=C9C8=O)=O)=C(C%10=CC=C(C)S%10)S7)S6,117,58.5,2
1251,541,16,15.6,22.5,0.743,0.92,5.53,3.76,1.77,O=C(C(C=C(F)C(F)=C1)=C1C/2=C(C#N)/C#N)C2=C/C3=C(C4=CC=CC=C4CCCCCC)C(SC5=C6N(CC(CC)CCCC)C7=C5C8=NSN=C8C9=C7N(CC(CC)CCCC)C%10=C9SC%11=C%10SC(/C=C%12/C(C%13=C(C%12=O)C=C(F)C(F)=C%13)=C(C#N)\\C#N)=C%11C%14=CC=CC=C%14CCCCCC)=C6S3,1463.86,5.53,2.81,2.72,FC1=C(C2=CC=C(C)S2)C3=NC(OCC(CCCCCC)CCCCCCCC)=CN=C3C(C)=C1F,82.1,39.1,2.1
1252,541,17.7,17.3,24.8,0.774,0.878,5.59,3.86,1.73,O=C(C(C=C(F)C(F)=C1)=C1C/2=C(C#N)/C#N)C2=C/C3=C(C4=CC=CC(CCCCCC)=C4)C(SC5=C6N(CC(CC)CCCC)C7=C5C8=NSN=C8C9=C7N(CC(CC)CCCC)C%10=C9SC%11=C%10SC(/C=C%12/C(C%13=C(C%12=O)C=C(F)C(F)=C%13)=C(C#N)\\C#N)=C%11C%14=CC=CC(CCCCCC)=C%14)=C6S3,1463.86,5.53,2.81,2.72,FC1=C(C2=CC=C(C)S2)C3=NC(OCC(CCCCCC)CCCCCCCC)=CN=C3C(C)=C1F,82.1,39.1,2.1
1253,541,17.1,16.7,24.3,0.753,0.882,5.59,3.85,1.74,O=C(C(C=C(F)C(F)=C1)=C1C/2=C(C#N)/C#N)C2=C/C3=C(C4=CC=C(CCCCCC)C=C4)C(SC5=C6N(CC(CC)CCCC)C7=C5C8=NSN=C8C9=C7N(CC(CC)CCCC)C%10=C9SC%11=C%10SC(/C=C%12/C(C%13=C(C%12=O)C=C(F)C(F)=C%13)=C(C#N)\\C#N)=C%11C%14=CC=C(CCCCCC)C=C%14)=C6S3,1463.86,5.53,2.81,2.72,FC1=C(C2=CC=C(C)S2)C3=NC(OCC(CCCCCC)CCCCCCCC)=CN=C3C(C)=C1F,82.1,39.1,2.1
1254,542,11.32,10.89,18.35,0.658,0.938,5.73,3.92,1.81,CCCCCCC(C=C1)=CC=C1C2(C3=CC=C(CCCCCC)C=C3)C4=CC5=C(C(C6=C5SC7=C6SC(/C=C8C(C(C=CC=C9)=C9C\\8=C(C#N)\\C#N)=O)=C7CCCCCC)(C%10=CC=C(CCCCCC)C=C%10)C%11=CC=C(CCCCCC)C=C%11)C=C4C%12=C2C(SC(/C=C%13C(C(C=CC=C%14)=C%14C\\%13=C(C#N)/C#N)=O)=C%15CCCCCC)=C%15S%12,1596.28,5.4,3.24,2.16,CCC[Si](CCC)(C1=CC=C(C(C2=C3C=C(C4=CC=C(C5=C(F)C(F)=C(C6=CC=C(C)S6)C7=NN(CC(CCCCCC)CCCCCCCC)N=C57)S4)S2)=C8C(SC(C)=C8)=C3C9=CC=C([Si](CCC)(CCC)CCC)S9)S1)CCC,47,23.5,2
1255,542,11.75,11.23,18.71,0.669,0.939,5.69,3.98,1.71,O=C(C(C=CC=C1)=C1C/2=C(C#N)\\C#N)C2=C/C(S3)=CC4=C3C5=C(C4(CCCCCC)CCCCCC)C=C6C(C(CCCCCC)(CCCCCC)C7=C6SC(/C=C8C(C(C=CC=C9)=C9C\\8=C(C#N)/C#N)=O)=C7)=C5,1011.4,5.54,2.98,2.56,FC1=C(C2=CC=C(C)S2)C3=NC(OCC(CCCCCC)CCCCCCCC)=CN=C3C(C)=C1F,82.1,39.1,2.1
1256,542,10.57,10.37,18.37,0.634,0.908,5.57,3.92,1.65,CCCCCCC(C=C1)=CC=C1C2(C3=CC=C(CCCCCC)C=C3)C4=CC5=C(C(C6=C5SC7=C6SC(/C=C8C(C9=C(C)SC=C9C\\8=C(C#N)\\C#N)=O)=C7)(C%10=CC=C(CCCCCC)C=C%10)C%11=CC=C(CCCCCC)C=C%11)C=C4C%12=C2C(SC(/C=C%13C(C%14=C(C)SC=C%14C\\%13=C(C#N)/C#N)=O)=C%15)=C%15S%12,1468.05,5.4,3.24,2.16,CCC[Si](CCC)(C1=CC=C(C(C2=C3C=C(C4=CC=C(C5=C(F)C(F)=C(C6=CC=C(C)S6)C7=NN(CC(CCCCCC)CCCCCCCC)N=C57)S4)S2)=C8C(SC(C)=C8)=C3C9=CC=C([Si](CCC)(CCC)CCC)S9)S1)CCC,47,23.5,2
1257,542,10.46,10.03,17.46,0.68,0.881,5.62,3.96,1.66,CCCCCCC(C=C1)=CC=C1C2(C3=CC=C(CCCCCC)C=C3)C4=CC5=C(C(C6=C5SC7=C6SC(/C=C8C(C9=CSC=C9C\\8=C(C#N)\\C#N)=O)=C7)(C%10=CC=C(CCCCCC)C=C%10)C%11=CC=C(CCCCCC)C=C%11)C=C4C%12=C2C(SC(/C=C%13C(C%14=CSC=C%14C\\%13=C(C#N)/C#N)=O)=C%15)=C%15S%12,1440,5.4,3.24,2.16,CCC[Si](CCC)(C1=CC=C(C(C2=C3C=C(C4=CC=C(C5=C(F)C(F)=C(C6=CC=C(C)S6)C7=NN(CC(CCCCCC)CCCCCCCC)N=C57)S4)S2)=C8C(SC(C)=C8)=C3C9=CC=C([Si](CCC)(CCC)CCC)S9)S1)CCC,47,23.5,2
1258,542,10.95,10.55,18.06,0.658,0.93,5.51,3.84,1.67,CCCCCCC(C=C1)=CC=C1C2(C3=CC=C(CCCCCC)C=C3)C4=CC5=C(C(C6=C5SC7=C6SC(/C=C8C(C(C=CC=C9)=C9C\\8=C(C#N)\\C#N)=O)=C7)(C%10=CC=C(CCCCCC)C=C%10)C%11=CC=C(CCCCCC)C=C%11)C=C4C%12=C2C(SC(/C=C%13C(C(C=CC=C%14)=C%14C\\%13=C(C#N)/C#N)=O)=C%15)=C%15S%12,1427.96,5.4,3.24,2.16,CCC[Si](CCC)(C1=CC=C(C(C2=C3C=C(C4=CC=C(C5=C(F)C(F)=C(C6=CC=C(C)S6)C7=NN(CC(CCCCCC)CCCCCCCC)N=C57)S4)S2)=C8C(SC(C)=C8)=C3C9=CC=C([Si](CCC)(CCC)CCC)S9)S1)CCC,47,23.5,2
1259,543,13.01,12.8,19.09,0.749,0.91,5.78,4,1.78,O=C(C(C=C(F)C=C1)=C1C/2=C(C#N)\\C#N)C2=C/C(S3)=CC4=C3C5=C(C4(CCCCCC)CCCCCC)C=C6C(C(CCCCCC)(CCCCCC)C7=C6SC(/C=C8C(C(C=CC(F)=C9)=C9C\\8=C(C#N)/C#N)=O)=C7)=C5,1047.38,5.54,2.98,2.56,FC1=C(C2=CC=C(C)S2)C3=NC(OCC(CCCCCC)CCCCCCCC)=CN=C3C(C)=C1F,47.3,30.1,1.57
1260,543,12.44,12.2,17.43,0.743,0.96,5.69,3.98,1.71,O=C(C(C=CC=C1)=C1C/2=C(C#N)\\C#N)C2=C/C(S3)=CC4=C3C5=C(C4(CCCCCC)CCCCCC)C=C6C(C(CCCCCC)(CCCCCC)C7=C6SC(/C=C8C(C(C=CC=C9)=C9C\\8=C(C#N)/C#N)=O)=C7)=C5,1011.4,5.54,2.98,2.56,FC1=C(C2=CC=C(C)S2)C3=NC(OCC(CCCCCC)CCCCCCCC)=CN=C3C(C)=C1F,47.3,30.1,1.57
1261,543,16.52,16.3,25.65,0.762,0.82,5.65,4.1,1.55,O=C(C(C=C(F)C(F)=C1)=C1C/2=C(C#N)/C#N)C2=C/C3=C(CCCCCCCCCCC)C(SC4=C5N(CC(CC)CCCC)C6=C4C7=NSN=C7C8=C6N(CC(CC)CCCC)C9=C8SC%10=C9SC(/C=C%11/C(C%12=C(C%11=O)C=C(F)C(F)=C%12)=C(C#N)\\C#N)=C%10CCCCCCCCCCC)=C5S3,1451.94,5.5,3.61,1.89,CC(SC1=C2C3=CC(F)=C(CC(CC)CCCC)S3)=CC1=C(C4=CC(F)=C(CC(CC)CCCC)S4)C5=C2C=C(S5)C6=CC=C(C7=C8C(C(C9=C(CC(CC)CCCC)SC(CC(CC)CCCC)=C9C8=O)=O)=C(C%10=CC=C(C)S%10)S7)S6,38.6,19.3,2
1262,544,3.68,3.49,6.51,0.541,1.04,5.49,2.98,2.51,O=C(C(C=CC=C1)=C1C/2=C(C#N)/C#N)C2=C/C3=CC(C4(CC(CC)CCCC)CC(CC)CCCC)=C(S3)C5=C4C=C(S5)C6=C(F)C=C(C(S7)=CC8=C7C(SC(/C=C9C(C(C=CC=C%10)=C%10C\\9=C(C#N)\\C#N)=O)=C%11)=C%11C8(CC(CC)CCCC)CC(CC)CCCC)C(F)=C6,1323.84,5.54,2.98,2.56,FC1=C(C2=CC=C(C)S2)C3=NC(OCC(CCCCCC)CCCCCCCC)=CN=C3C(C)=C1F,82.1,39.1,2.1
1263,544,10.42,10.23,15.99,0.68,0.94,5.54,3.87,1.67,O=C(C(C=C(Cl)C(Cl)=C1)=C1C/2=C(C#N)/C#N)C2=C/C3=CC(C4(CC(CC)CCCC)CC(CC)CCCC)=C(S3)C5=C4C=C(S5)C6=C(F)C=C(C(S7)=CC8=C7C(SC(/C=C9C(C(C=C(Cl)C(Cl)=C%10)=C%10C\\9=C(C#N)\\C#N)=O)=C%11)=C%11C8(CC(CC)CCCC)CC(CC)CCCC)C(F)=C6,1461.6,5.54,2.98,2.56,FC1=C(C2=CC=C(C)S2)C3=NC(OCC(CCCCCC)CCCCCCCC)=CN=C3C(C)=C1F,82.1,39.1,2.1
1264,544,11.75,11.6,18.13,0.721,0.89,5.54,3.87,1.67,O=C(C(C=C(Cl)C(Cl)=C1)=C1C/2=C(C#N)/C#N)C2=C/C3=CC(C4(CC(CC)CCCC)CC(CC)CCCC)=C(S3)C5=C4C=C(S5)C6=C(F)C=C(C(S7)=CC8=C7C(SC(/C=C9C(C(C=C(Cl)C(Cl)=C%10)=C%10C\\9=C(C#N)\\C#N)=O)=C%11)=C%11C8(CC(CC)CCCC)CC(CC)CCCC)C(F)=C6,1461.6,5.48,3.64,1.84,CC(SC1=C2C3=CC(F)=C(CC(CC)CCCC)S3)=CC1=C(C4=CC(F)=C(CC(CC)CCCC)S4)C5=C2C=C(S5)C6=CC=C(C7=C8C(C(C9=C(CC(CC)CCCC)SC(CC(CC)CCCC)=C9C8=O)=O)=C(C%10=CC=C(C)S%10)S7)S6,38.6,19.3,2
1265,544,8.43,8.42,15.28,0.619,0.89,5.49,2.98,2.51,O=C(C(C=CC=C1)=C1C/2=C(C#N)/C#N)C2=C/C3=CC(C4(CC(CC)CCCC)CC(CC)CCCC)=C(S3)C5=C4C=C(S5)C6=C(F)C=C(C(S7)=CC8=C7C(SC(/C=C9C(C(C=CC=C%10)=C%10C\\9=C(C#N)\\C#N)=O)=C%11)=C%11C8(CC(CC)CCCC)CC(CC)CCCC)C(F)=C6,1323.84,5.33,3.53,1.8,CC(SC1=C2C3=CC=C(CC(CC)CCCC)S3)=CC1=C(C4=CC=C(CC(CC)CCCC)S4)C5=C2C=C(S5)C6=CC=C(C7=C8C(C(C9=C(CC(CC)CCCC)SC(CC(CC)CCCC)=C9C8=O)=O)=C(C%10=CC=C(C)S%10)S7)S6,117,58.5,2
1266,544,8.32,8.29,15.02,0.611,0.9,5.49,3.75,1.74,O=C(C(C=C(F)C(OC)=C1)=C1C/2=C(C#N)/C#N)C2=C/C3=CC(C4(CC(CC)CCCC)CC(CC)CCCC)=C(S3)C5=C4C=C(S5)C6=C(F)C=C(C(S7)=CC8=C7C(SC(/C=C9C(C(C=C(OC)C(F)=C%10)=C%10C\\9=C(C#N)\\C#N)=O)=C%11)=C%11C8(CC(CC)CCCC)CC(CC)CCCC)C(F)=C6,1419.87,5.33,3.53,1.8,CC(SC1=C2C3=CC=C(CC(CC)CCCC)S3)=CC1=C(C4=CC=C(CC(CC)CCCC)S4)C5=C2C=C(S5)C6=CC=C(C7=C8C(C(C9=C(CC(CC)CCCC)SC(CC(CC)CCCC)=C9C8=O)=O)=C(C%10=CC=C(C)S%10)S7)S6,117,58.5,2
1267,544,9.03,8.52,17.53,0.691,0.73,5.54,3.87,1.67,O=C(C(C=C(Cl)C(Cl)=C1)=C1C/2=C(C#N)/C#N)C2=C/C3=CC(C4(CC(CC)CCCC)CC(CC)CCCC)=C(S3)C5=C4C=C(S5)C6=C(F)C=C(C(S7)=CC8=C7C(SC(/C=C9C(C(C=C(Cl)C(Cl)=C%10)=C%10C\\9=C(C#N)\\C#N)=O)=C%11)=C%11C8(CC(CC)CCCC)CC(CC)CCCC)C(F)=C6,1461.6,5.33,3.53,1.8,CC(SC1=C2C3=CC=C(CC(CC)CCCC)S3)=CC1=C(C4=CC=C(CC(CC)CCCC)S4)C5=C2C=C(S5)C6=CC=C(C7=C8C(C(C9=C(CC(CC)CCCC)SC(CC(CC)CCCC)=C9C8=O)=O)=C(C%10=CC=C(C)S%10)S7)S6,117,58.5,2
1268,545,9.24,9.17,17.25,0.582,0.92,5.52,3.99,1.53,O=C(C(C=C(Br)C=C1)=C1C/2=C(C#N)/C#N)C2=C/C3=C(CCCCCCCCCCC)C(SC4=C5N(CC(CC)CCCC)C6=C4C7=NSN=C7C8=C6N(CC(CC)CCCC)C9=C8SC%10=C9SC(/C=C%11/C(C%12=C(C%11=O)C=CC(Br)=C%12)=C(C#N)\\C#N)=C%10CCCCCCCCCCC)=C5S3,1537.77,5.55,2.9,2.65,FC1=C(C2=CC=C(C)S2)C3=NC(OCC(CCCCCC)CCCCCCCC)=CN=C3C(C)=C1F,48.3,30.2,1.6
1269,545,16.32,16.09,24.79,0.748,0.88,5.52,3.99,1.53,O=C(C(C=C(Br)C=C1)=C1C/2=C(C#N)/C#N)C2=C/C3=C(CCCCCCCCCCC)C(SC4=C5N(CC(CC)CCCC)C6=C4C7=NSN=C7C8=C6N(CC(CC)CCCC)C9=C8SC%10=C9SC(/C=C%11/C(C%12=C(C%11=O)C=CC(Br)=C%12)=C(C#N)\\C#N)=C%10CCCCCCCCCCC)=C5S3,1537.77,5.52,2.76,2.76,CC(S1)=CC=C1C2=C(F)C(F)=C(C)C3=NC(C)=C(OCC(CCCCCCCC)CCCCCC)N=C23,74.8,35.6,2.1
1270,546,18.22,18.22,27.7,0.766,0.859,5.65,4.1,1.55,O=C(C(C=C(F)C(F)=C1)=C1C/2=C(C#N)/C#N)C2=C/C3=C(CCCCCCCCCCC)C(SC4=C5N(CC(CC)CCCC)C6=C4C7=NSN=C7C8=C6N(CC(CC)CCCC)C9=C8SC%10=C9SC(/C=C%11/C(C%12=C(C%11=O)C=C(F)C(F)=C%12)=C(C#N)\\C#N)=C%10CCCCCCCCCCC)=C5S3,1451.94,5.51,2.77,2.74,CC(SC1=C2C3=CC(F)=C(CC(CC)CCCC)S3)=CC1=C(C4=CC(F)=C(CC(CC)CCCC)S4)C5=C2C=C(C6=C(CC(CCCC)CCCCCC)C=C(C7=CC8=C(C(SC(C9=CC(CC(CCCC)CCCCCC)=C(C)S9)=C%10)=C%10C%11=NSN=C%118)S7)S6)S5,109.3,72.4,1.51
1271,547,1.36,1.36,3.87,0.367,0.96,5.85,3.83,2.02,CCCCCCCCC1(CCCCCCCC)C(C=C(/C=C2C(C(C=CC=C3)=C3C\\2=C(C#N)\\C#N)=O)S4)=C4C5=C(O1)C=C6C(OC(CCCCCCCC)(CCCCCCCC)C7=C6SC(/C=C8/C(C9=C(C8=O)C=CC=C9)=C(C#N)/C#N)=C7)=C5,1155.61,5.54,2.98,2.56,FC1=C(C2=CC=C(C)S2)C3=NC(OCC(CCCCCC)CCCCCCCC)=CN=C3C(C)=C1F,82.1,39.1,2.1
1272,547,1.97,1.97,4.87,0.426,0.95,5.85,3.83,2.02,CCCCCCCCC1(CCCCCCCC)C(C=C(/C=C2C(C(C=CC=C3)=C3C\\2=C(C#N)\\C#N)=O)S4)=C4C5=C(O1)C=C6C(OC(CCCCCCCC)(CCCCCCCC)C7=C6SC(/C=C8/C(C9=C(C8=O)C=CC=C9)=C(C#N)/C#N)=C7)=C5,1156.61,5.54,2.98,2.56,FC1=C(C2=CC=C(C)S2)C3=NC(OCC(CCCCCC)CCCCCCCC)=CN=C3C(C)=C1F,82.1,39.1,2.1
1273,547,3.83,3.83,10.38,0.388,0.95,5.67,3.89,1.78,CCCCCCCCC1(CCCCCCCC)C2=C(C3=C(O1)C=C(/C=C4C(C(C=CC=C5)=C5C\\4=C(C#N)\\C#N)=O)S3)C=C(C(CCCCCCCC)(CCCCCCCC)OC6=C7SC(/C=C8/C(C9=C(C8=O)C=CC=C9)=C(C#N)/C#N)=C6)C7=C2,1157.61,5.54,2.98,2.56,FC1=C(C2=CC=C(C)S2)C3=NC(OCC(CCCCCC)CCCCCCCC)=CN=C3C(C)=C1F,82.1,39.1,2.1
1274,547,10.42,10.42,17.17,0.675,0.9,5.67,3.89,1.78,CCCCCCCCC1(CCCCCCCC)C2=C(C3=C(O1)C=C(/C=C4C(C(C=CC=C5)=C5C\\4=C(C#N)\\C#N)=O)S3)C=C(C(CCCCCCCC)(CCCCCCCC)OC6=C7SC(/C=C8/C(C9=C(C8=O)C=CC=C9)=C(C#N)/C#N)=C6)C7=C2,1158.61,5.54,2.98,2.56,FC1=C(C2=CC=C(C)S2)C3=NC(OCC(CCCCCC)CCCCCCCC)=CN=C3C(C)=C1F,82.1,39.1,2.1
1275,548,13.55,13.21,21.23,0.686,0.877,5.52,3.99,1.53,O=C(C(C=C(Br)C=C1)=C1C/2=C(C#N)/C#N)C2=C/C3=C(CCCCCCCCCCC)C(SC4=C5N(CC(CC)CCCC)C6=C4C7=NSN=C7C8=C6N(CC(CC)CCCC)C9=C8SC%10=C9SC(/C=C%11/C(C%12=C(C%11=O)C=CC(Br)=C%12)=C(C#N)\\C#N)=C%10CCCCCCCCCCC)=C5S3,1537.77,5.5,3.61,1.89,CC(SC1=C2C3=CC(F)=C(CC(CC)CCCC)S3)=CC1=C(C4=CC(F)=C(CC(CC)CCCC)S4)C5=C2C=C(S5)C6=CC=C(C7=C8C(C(C9=C(CC(CC)CCCC)SC(CC(CC)CCCC)=C9C8=O)=O)=C(C%10=CC=C(C)S%10)S7)S6,38.6,19.3,2
1276,548,16.26,15.95,23.91,0.73,0.899,5.52,3.99,1.53,O=C(C(C=C(Br)C=C1)=C1C/2=C(C#N)/C#N)C2=C/C3=C(CCCCCCCCCCC)C(SC4=C5N(CC(CC)CCCC)C6=C4C7=NSN=C7C8=C6N(CC(CC)CCCC)C9=C8SC%10=C9SC(/C=C%11/C(C%12=C(C%11=O)C=CC(Br)=C%12)=C(C#N)\\C#N)=C%10CCCCCCCCCCC)=C5S3,1537.77,5.5,3.61,1.89,CC(SC1=C2C3=CC(F)=C(CC(CC)CCCC)S3)=CC1=C(C4=CC(F)=C(CC(CC)CCCC)S4)C5=C2C=C(S5)C6=CC=C(C7=C8C(C(C9=C(CC(CC)CCCC)SC(CC(CC)CCCC)=C9C8=O)=O)=C(C%10=CC=C(C)S%10)S7)S6,38.6,19.3,2
1277,548,15.18,15.03,23.73,0.695,0.877,5.52,3.99,1.53,O=C(C(C=C(Br)C=C1)=C1C/2=C(C#N)/C#N)C2=C/C3=C(CCCCCCCCCCC)C(SC4=C5N(CC(CC)CCCC)C6=C4C7=NSN=C7C8=C6N(CC(CC)CCCC)C9=C8SC%10=C9SC(/C=C%11/C(C%12=C(C%11=O)C=CC(Br)=C%12)=C(C#N)\\C#N)=C%10CCCCCCCCCCC)=C5S3,1537.77,5.5,3.61,1.89,CC(SC1=C2C3=CC(F)=C(CC(CC)CCCC)S3)=CC1=C(C4=CC(F)=C(CC(CC)CCCC)S4)C5=C2C=C(S5)C6=CC=C(C7=C8C(C(C9=C(CC(CC)CCCC)SC(CC(CC)CCCC)=C9C8=O)=O)=C(C%10=CC=C(C)S%10)S7)S6,38.6,19.3,2
1278,548,10.86,10.57,22.03,0.621,0.754,5.52,3.99,1.53,O=C(C(C=C(Br)C=C1)=C1C/2=C(C#N)/C#N)C2=C/C3=C(CCCCCCCCCCC)C(SC4=C5N(CC(CC)CCCC)C6=C4C7=NSN=C7C8=C6N(CC(CC)CCCC)C9=C8SC%10=C9SC(/C=C%11/C(C%12=C(C%11=O)C=CC(Br)=C%12)=C(C#N)\\C#N)=C%10CCCCCCCCCCC)=C5S3,1537.77,5.33,2.92,2.41,CC(SC1=C2C3=CC=C(CC(CC)CCCC)S3)=CC1=C(C4=CC=C(CC(CC)CCCC)S4)C5=C2C=C(S5)C6=CC=C(C7=C8C(C(C9=C(CC(CC)CCCC)SC(CC(CC)CCCC)=C9C8=O)=O)=C(C%10=CC=C(C)S%10)S7)S6,117,58.5,2
1279,548,13.41,13.2,23.73,0.688,0.783,5.52,3.99,1.53,O=C(C(C=C(Br)C=C1)=C1C/2=C(C#N)/C#N)C2=C/C3=C(CCCCCCCCCCC)C(SC4=C5N(CC(CC)CCCC)C6=C4C7=NSN=C7C8=C6N(CC(CC)CCCC)C9=C8SC%10=C9SC(/C=C%11/C(C%12=C(C%11=O)C=CC(Br)=C%12)=C(C#N)\\C#N)=C%10CCCCCCCCCCC)=C5S3,1537.77,5.33,2.92,2.41,CC(SC1=C2C3=CC=C(CC(CC)CCCC)S3)=CC1=C(C4=CC=C(CC(CC)CCCC)S4)C5=C2C=C(S5)C6=CC=C(C7=C8C(C(C9=C(CC(CC)CCCC)SC(CC(CC)CCCC)=C9C8=O)=O)=C(C%10=CC=C(C)S%10)S7)S6,117,58.5,2
1280,548,12.6,12.35,21.53,0.683,0.813,5.52,3.99,1.53,O=C(C(C=C(Br)C=C1)=C1C/2=C(C#N)/C#N)C2=C/C3=C(CCCCCCCCCCC)C(SC4=C5N(CC(CC)CCCC)C6=C4C7=NSN=C7C8=C6N(CC(CC)CCCC)C9=C8SC%10=C9SC(/C=C%11/C(C%12=C(C%11=O)C=CC(Br)=C%12)=C(C#N)\\C#N)=C%10CCCCCCCCCCC)=C5S3,1537.77,5.33,2.92,2.41,CC(SC1=C2C3=CC=C(CC(CC)CCCC)S3)=CC1=C(C4=CC=C(CC(CC)CCCC)S4)C5=C2C=C(S5)C6=CC=C(C7=C8C(C(C9=C(CC(CC)CCCC)SC(CC(CC)CCCC)=C9C8=O)=O)=C(C%10=CC=C(C)S%10)S7)S6,117,58.5,2
1281,548,9.21,9.05,15.23,0.638,0.883,5.52,3.99,1.53,O=C(C(C=C(Br)C=C1)=C1C/2=C(C#N)/C#N)C2=C/C3=C(CCCCCCCCCCC)C(SC4=C5N(CC(CC)CCCC)C6=C4C7=NSN=C7C8=C6N(CC(CC)CCCC)C9=C8SC%10=C9SC(/C=C%11/C(C%12=C(C%11=O)C=CC(Br)=C%12)=C(C#N)\\C#N)=C%10CCCCCCCCCCC)=C5S3,1537.77,5.54,3.99,1.55,FC1=C(C2=CC=C(C)S2)C3=NC(OCC(CCCCCC)CCCCCCCC)=CN=C3C(C)=C1F,82.1,39.1,2.1
1282,548,13.14,12.85,21.15,0.662,0.89,5.52,3.99,1.53,O=C(C(C=C(Br)C=C1)=C1C/2=C(C#N)/C#N)C2=C/C3=C(CCCCCCCCCCC)C(SC4=C5N(CC(CC)CCCC)C6=C4C7=NSN=C7C8=C6N(CC(CC)CCCC)C9=C8SC%10=C9SC(/C=C%11/C(C%12=C(C%11=O)C=CC(Br)=C%12)=C(C#N)\\C#N)=C%10CCCCCCCCCCC)=C5S3,1537.77,5.54,3.99,1.55,FC1=C(C2=CC=C(C)S2)C3=NC(OCC(CCCCCC)CCCCCCCC)=CN=C3C(C)=C1F,82.1,39.1,2.1
1283,548,12.37,12.13,19.73,0.668,0.873,5.52,3.99,1.53,O=C(C(C=C(Br)C=C1)=C1C/2=C(C#N)/C#N)C2=C/C3=C(CCCCCCCCCCC)C(SC4=C5N(CC(CC)CCCC)C6=C4C7=NSN=C7C8=C6N(CC(CC)CCCC)C9=C8SC%10=C9SC(/C=C%11/C(C%12=C(C%11=O)C=CC(Br)=C%12)=C(C#N)\\C#N)=C%10CCCCCCCCCCC)=C5S3,1537.77,5.54,3.99,1.55,FC1=C(C2=CC=C(C)S2)C3=NC(OCC(CCCCCC)CCCCCCCC)=CN=C3C(C)=C1F,82.1,39.1,2.1
