Repository: aspuru-guzik-group/Beyond-Molecular-Structure-ML-for-OPV-Materials-Devices

File: datasets/Saeki_2022_n1318/raw/Saeki.csv (part 16 of 16)
ID,Ref,PCE_max(%),PCE_ave(%),Jsc(mA/cm2),FF,Voc(V),'-HOMO_n(eV),'-LUMO_n(eV),Eg_n(eV),n(SMILES),M (g/mol),'-HOMO_p(eV),'-LUMO_p(eV),Eg_p(eV),p(SMILES),Mw (kg/mol),Mn(kg/mol),PDI
1284,549,2.28,2.17,5.85,0.387,1.01,5.62,3.9,1.72,ClB1N2/C3=N\\C(C4=C/5C=C(C=C(C(N(C6=C(C(C)C)C=CC=C6C(C)C)C7=O)=O)C7=C8)C8=C4)=NC5=N/C(N91)=C%10C(C=C(C=C(C(N(C%11=C(C(C)C)C=CC=C%11C(C)C)C%12=O)=O)C%12=C%13)C%13=C%10)=C9N=C2C%14=C3C=C(C=C(C(N(C%15=C(C(C)C)C=CC=C%15C(C)C)C%16=O)=O)C%16=C%17)C%17=C%14,1268.68,5.54,2.98,2.56,FC1=C(C2=CC=C(C)S2)C3=NC(OCC(CCCCCC)CCCCCCCC)=CN=C3C(C)=C1F,82.1,39.1,2.1
1285,549,3.88,3.82,9.52,0.398,1.02,5.62,3.9,1.72,ClB1N2/C3=N\\C(C4=C/5C=C(C=C(C(N(C6=C(C(C)C)C=CC=C6C(C)C)C7=O)=O)C7=C8)C8=C4)=NC5=N/C(N91)=C%10C(C=C(C=C(C(N(C%11=C(C(C)C)C=CC=C%11C(C)C)C%12=O)=O)C%12=C%13)C%13=C%10)=C9N=C2C%14=C3C=C(C=C(C(N(C%15=C(C(C)C)C=CC=C%15C(C)C)C%16=O)=O)C%16=C%17)C%17=C%14,1268.68,5.54,2.98,2.56,FC1=C(C2=CC=C(C)S2)C3=NC(OCC(CCCCCC)CCCCCCCC)=CN=C3C(C)=C1F,82.1,39.1,2.1
1286,549,4.51,4.36,9.5,0.427,1.11,5.59,3.86,1.73,ClB1N2/C3=N\\C(C4=C/5C=C(C=C(C(N(C(CCCCC)CCCCC)C6=O)=O)C6=C7)C7=C4)=NC5=N/C(N81)=C9C(C=C(C=C(C(N(C(CCCCC)CCCCC)C%10=O)=O)C%10=C%11)C%11=C9)=C8N=C2C%12=C3C=C(C=C(C(N(C(CCCCC)CCCCC)C%13=O)=O)C%13=C%14)C%14=C%12,1250.79,5.54,2.98,2.56,FC1=C(C2=CC=C(C)S2)C3=NC(OCC(CCCCCC)CCCCCCCC)=CN=C3C(C)=C1F,82.1,39.1,2.1
1287,549,6.25,6.08,13.98,0.413,1.08,5.59,3.86,1.73,ClB1N2/C3=N\\C(C4=C/5C=C(C=C(C(N(C(CCCCC)CCCCC)C6=O)=O)C6=C7)C7=C4)=NC5=N/C(N81)=C9C(C=C(C=C(C(N(C(CCCCC)CCCCC)C%10=O)=O)C%10=C%11)C%11=C9)=C8N=C2C%12=C3C=C(C=C(C(N(C(CCCCC)CCCCC)C%13=O)=O)C%13=C%14)C%14=C%12,1250.79,5.54,2.98,2.56,FC1=C(C2=CC=C(C)S2)C3=NC(OCC(CCCCCC)CCCCCCCC)=CN=C3C(C)=C1F,82.1,39.1,2.1
1288,549,1.89,1.8,4.92,0.374,1.03,5.56,3.83,1.73,FB1N2/C3=N\\C(C4=C/5C=C(C=C(C(N(C(CCCCC)CCCCC)C6=O)=O)C6=C7)C7=C4)=NC5=N/C(N81)=C9C(C=C(C=C(C(N(C(CCCCC)CCCCC)C%10=O)=O)C%10=C%11)C%11=C9)=C8N=C2C%12=C3C=C(C=C(C(N(C(CCCCC)CCCCC)C%13=O)=O)C%13=C%14)C%14=C%12,1234.34,5.54,2.98,2.56,FC1=C(C2=CC=C(C)S2)C3=NC(OCC(CCCCCC)CCCCCCCC)=CN=C3C(C)=C1F,82.1,39.1,2.1
1289,549,3.28,3.2,8.1,0.398,1.02,5.56,3.83,1.73,FB1N2/C3=N\\C(C4=C/5C=C(C=C(C(N(C(CCCCC)CCCCC)C6=O)=O)C6=C7)C7=C4)=NC5=N/C(N81)=C9C(C=C(C=C(C(N(C(CCCCC)CCCCC)C%10=O)=O)C%10=C%11)C%11=C9)=C8N=C2C%12=C3C=C(C=C(C(N(C(CCCCC)CCCCC)C%13=O)=O)C%13=C%14)C%14=C%12,1234.34,5.54,2.98,2.56,FC1=C(C2=CC=C(C)S2)C3=NC(OCC(CCCCCC)CCCCCCCC)=CN=C3C(C)=C1F,82.1,39.1,2.1
1290,549,1.51,1.44,4.18,0.331,1.09,5.52,3.79,1.73,O=C(N(C(CCCCC)CCCCC)C1=O)C(C1=C2)=CC(C2=C3)=CC4=C3C5=N/C4=N\\C(N67)=C8C(C=C(C=C(C(N(C(CCCCC)CCCCC)C9=O)=O)C9=C%10)C%10=C8)=C6N=C%11N(B7OC%12=CC=CC=C%12)/C(C%13=C%11C=C%14C(C=C(C(N(C(CCCCC)CCCCC)C%15=O)=O)C%15=C%14)=C%13)=N\\5,1308.45,5.54,2.98,2.56,FC1=C(C2=CC=C(C)S2)C3=NC(OCC(CCCCCC)CCCCCCCC)=CN=C3C(C)=C1F,82.1,39.1,2.1
1291,549,1.99,1.95,4.73,0.381,1.1,5.52,3.79,1.73,O=C(N(C(CCCCC)CCCCC)C1=O)C(C1=C2)=CC(C2=C3)=CC4=C3C5=N/C4=N\\C(N67)=C8C(C=C(C=C(C(N(C(CCCCC)CCCCC)C9=O)=O)C9=C%10)C%10=C8)=C6N=C%11N(B7OC%12=CC=CC=C%12)/C(C%13=C%11C=C%14C(C=C(C(N(C(CCCCC)CCCCC)C%15=O)=O)C%15=C%14)=C%13)=N\\5,1308.45,5.54,2.98,2.56,FC1=C(C2=CC=C(C)S2)C3=NC(OCC(CCCCCC)CCCCCCCC)=CN=C3C(C)=C1F,82.1,39.1,2.1
1292,550,12.43,11.94,19.01,0.707,0.92,5.81,3.91,1.9,O=C(C(C=C(F)C=C1)=C1C/2=C(C#N)\\C#N)C2=C/C(S3)=CC4=C3C5=C(C4(CCCCCC)CCCCCC)C(OCCCCCC)=C6C(C(CCCCCC)(CCCCCC)C7=C6SC(/C=C8C(C(C=CC(F)=C9)=C9C\\8=C(C#N)/C#N)=O)=C7)=C5OCCCCCC,1247.7,5.54,2.98,2.56,FC1=C(C2=CC=C(C)S2)C3=NC(OCC(CCCCCC)CCCCCCCC)=CN=C3C(C)=C1F,82.1,39.1,2.1
1293,550,12.32,11.9,19.28,0.718,0.89,5.81,3.91,1.9,O=C(C(C=C(F)C=C1)=C1C/2=C(C#N)\\C#N)C2=C/C(S3)=CC4=C3C5=C(C4(CCCCCC)CCCCCC)C(OCCCCCC)=C6C(C(CCCCCC)(CCCCCC)C7=C6SC(/C=C8C(C(C=CC(F)=C9)=C9C\\8=C(C#N)/C#N)=O)=C7)=C5OCCCCCC,1247.7,5.54,2.98,2.56,FC1=C(C2=CC=C(C)S2)C3=NC(OCC(CCCCCC)CCCCCCCC)=CN=C3C(C)=C1F,82.1,39.1,2.1
1294,551,5.5,5.5,8.2,0.55,1.21,5.9,3.6,2.3,O=C(N(C(CC)CC)C1=O)C2=CC=C3C4=C(C5=C(N6CC(CC)CCCC)C=C(C(N(C(CC)CC)C7=O)=O)C8=C7C=C(C9=CC%10=C%11C(C%12=C(N%13CC(CC)CCCC)C=C%11C(N(C(CC)CC)C%10=O)=O)=C9C%14=CC=C(C(N(C(CC)CC)C%15=O)=O)C%16=C%15C=C%13C%12=C%14%16)C3=C58)C6=CC1=C42,1309.66,5.6,3,2.6,FC1=C(C2=CC=C(C)S2)C3=NC(OCC(CCCCCC)CCCCCCCC)=CN=C3C(C)=C1F,82.1,39.1,2.1
1295,551,5.3,5.3,8,0.54,1.22,5.9,3.6,2.3,O=C(N(C(CC)CC)C1=O)C2=CC=C3C4=C(C5=C(N6CC(CC)CCCC)C=C(C(N(C(CC)CC)C7=O)=O)C8=C7C=C(C9=CC%10=C%11C(C%12=C(N%13CC(CC)CCCC)C=C%11C(N(C(CC)CC)C%10=O)=O)=C9C%14=CC=C(C(N(C(CC)CC)C%15=O)=O)C%16=C%15C=C%13C%12=C%14%16)C3=C58)C6=CC1=C42,1309.66,5.6,3,2.6,FC1=C(C2=CC=C(C)S2)C3=NC(OCC(CCCCCC)CCCCCCCC)=CN=C3C(C)=C1F,82.1,39.1,2.1
1296,551,5,5,8.3,0.5,1.21,5.9,3.6,2.3,O=C(N(C(CC)CC)C1=O)C2=CC=C3C4=C(C5=C(N6CC(CC)CCCC)C=C(C(N(C(CC)CC)C7=O)=O)C8=C7C=C(C9=CC%10=C%11C(C%12=C(N%13CC(CC)CCCC)C=C%11C(N(C(CC)CC)C%10=O)=O)=C9C%14=CC=C(C(N(C(CC)CC)C%15=O)=O)C%16=C%15C=C%13C%12=C%14%16)C3=C58)C6=CC1=C42,1309.66,5.6,3,2.6,FC1=C(C2=CC=C(C)S2)C3=NC(OCC(CCCCCC)CCCCCCCC)=CN=C3C(C)=C1F,82.1,39.1,2.1
1297,552,10.4,10.4,18.2,0.63,0.91,5.6,4.14,1.46,CCCCCCC(C=C1)=CC=C1C(C2=C3SC(C4=C5C(C(N(CCCCCCCC)C5=O)=O)=C(/C=C6C(C(C=CC=C7)=C7C\\6=C(C#N)\\C#N)=O)S4)=C2)(C8=CC=C(CCCCCC)C=C8)C9=C3C=C(C(C%10=C%11SC(C%12=C%13C(C(N(CCCCCCCC)C%13=O)=O)=C(/C=C%14/C(C%15=C(C%14=O)C=CC=C%15)=C(C#N)/C#N)S%12)=C%10)(C%16=CC=C(CCCCCC)C=C%16)C%17=CC=C(CCCCCC)C=C%17)C%11=C9,1842.5,5.54,2.98,2.56,FC1=C(C2=CC=C(C)S2)C3=NC(OCC(CCCCCC)CCCCCCCC)=CN=C3C(C)=C1F,82.1,39.1,2.1
1298,553,13.13,12.86,20.11,0.689,0.93,5.65,3.81,1.84,O=C1C2=C(C(/C1=C/C3=CC(CC4=CC5=C6C7=C(C5(CC(CCCC)CCCCCC)CC(CCCC)CCCCCC)C8=C(C=C9CC%10=C(C9=C8)SC(/C=C%11/C(C%12=C(C%11=O)C=C(F)C(F)=C%12)=C(C#N)\\C#N)=C%10)C7(CC(CCCC)CCCCCC)CC(CCCC)CCCCCC)=C(C4=C6)S3)=C(C#N)\\C#N)C=C(F)C(F)=C2,1546.17,5.6,3.52,2.08,FC1=C(C2=CC=C(C)S2)C3=NC(OCC(CCCCCC)CCCCCCCC)=CN=C3C(C)=C1F,82.1,39.1,2.1
1299,553,7.39,6.7,11.88,0.577,0.93,5.53,3.82,1.71,O=C1C2=C(C(/C1=C/C3=CC(N(C)C4=CC5=C6C7=C(C5(CC(CCCC)CCCCCC)CC(CCCC)CCCCCC)C8=C(C=C9N(C)C%10=C(C9=C8)SC(/C=C%11/C(C%12=C(C%11=O)C=C(F)C(F)=C%12)=C(C#N)\\C#N)=C%10)C7(CC(CCCC)CCCCCC)CC(CCCC)CCCCCC)=C(C4=C6)S3)=C(C#N)\\C#N)C=C(F)C(F)=C2,1576.2,5.6,3.52,2.08,FC1=C(C2=CC=C(C)S2)C3=NC(OCC(CCCCCC)CCCCCCCC)=CN=C3C(C)=C1F,82.1,39.1,2.1
1300,554,15.37,15.17,25.22,0.725,0.84,5.65,4.1,1.55,O=C(C(C=C(F)C(F)=C1)=C1C/2=C(C#N)/C#N)C2=C/C3=C(CCCCCCCCCCC)C(SC4=C5N(CC(CC)CCCC)C6=C4C7=NSN=C7C8=C6N(CC(CC)CCCC)C9=C8SC%10=C9SC(/C=C%11/C(C%12=C(C%11=O)C=C(F)C(F)=C%12)=C(C#N)\\C#N)=C%10CCCCCCCCCCC)=C5S3,1451.94,5.54,2.98,2.56,FC1=C(C2=CC=C(C)S2)C3=NC(OCC(CCCCCC)CCCCCCCC)=CN=C3C(C)=C1F,82.1,39.1,2.1
1301,554,15.38,15.18,25.67,0.707,0.847,5.68,4.12,1.56,CCCCC(CN1C2=C(C3=C1C(SC(/C=C4/C(C5=C(C4=O)C=C(Cl)C(Cl)=C5)=C(C#N)\\C#N)=C6CCCCCCCCCCC)=C6S3)C7=NSN=C7C8=C2N(C9=C8SC%10=C9SC(/C=C%11C(C(C=C(Cl)C(Cl)=C%12)=C%12C\\%11=C(C#N)\\C#N)=O)=C%10CCCCCCCCCCC)CC(CCCC)CC)CC,1517.74,5.54,2.98,2.56,FC1=C(C2=CC=C(C)S2)C3=NC(OCC(CCCCCC)CCCCCCCC)=CN=C3C(C)=C1F,82.1,39.1,2.1
1302,554,13.62,13.42,22.62,0.703,0.855,5.65,4.1,1.55,O=C(C(C=C(F)C(F)=C1)=C1C/2=C(C#N)/C#N)C2=C/C3=C(CCCCCCCCCCC)C(SC4=C5N(CC(CC)CCCC)C6=C4C7=NSN=C7C8=C6N(CC(CC)CCCC)C9=C8SC%10=C9SC(/C=C%11/C(C%12=C(C%11=O)C=C(F)C(F)=C%12)=C(C#N)\\C#N)=C%10CCCCCCCCCCC)=C5S3,1451.94,5.54,2.98,2.56,FC1=C(C2=CC=C(C)S2)C3=NC(OCC(CCCCCC)CCCCCCCC)=CN=C3C(C)=C1F,82.1,39.1,2.1
1303,554,15.59,15.39,25.76,0.717,0.844,5.68,4.06,1.62,O=C(C(C=C(F)C(F)=C1)=C1C/2=C(C#N)/C#N)C2=C/C3=C(CCCCCCCCCCC)C(SC4=C5N(CCC(CC)CCCC)C6=C4C7=NSN=C7C8=C6N(CCC(CC)CCCC)C9=C8SC%10=C9SC(/C=C%11/C(C%12=C(C%11=O)C=C(F)C(F)=C%12)=C(C#N)\\C#N)=C%10CCCCCCCCCCC)=C5S3,1479.99,5.54,2.98,2.56,FC1=C(C2=CC=C(C)S2)C3=NC(OCC(CCCCCC)CCCCCCCC)=CN=C3C(C)=C1F,82.1,39.1,2.1
1304,555,15.5,15.3,25.4,0.702,0.84,5.65,4.1,1.55,O=C(C(C=C(F)C(F)=C1)=C1C/2=C(C#N)/C#N)C2=C/C3=C(CCCCCCCCCCC)C(SC4=C5N(CC(CC)CCCC)C6=C4C7=NSN=C7C8=C6N(CC(CC)CCCC)C9=C8SC%10=C9SC(/C=C%11/C(C%12=C(C%11=O)C=C(F)C(F)=C%12)=C(C#N)\\C#N)=C%10CCCCCCCCCCC)=C5S3,1451.94,5.5,3.61,1.89,CC(SC1=C2C3=CC(F)=C(CC(CC)CCCC)S3)=CC1=C(C4=CC(F)=C(CC(CC)CCCC)S4)C5=C2C=C(S5)C6=CC=C(C7=C8C(C(C9=C(CC(CC)CCCC)SC(CC(CC)CCCC)=C9C8=O)=O)=C(C%10=CC=C(C)S%10)S7)S6,38.6,19.3,2
1305,555,15,14.8,24.9,0.693,0.86,5.65,4.1,1.55,O=C(C(C=C(F)C(F)=C1)=C1C/2=C(C#N)/C#N)C2=C/C3=C(CCCCCCCCCCC)C(SC4=C5N(CC(CC)CCCC)C6=C4C7=NSN=C7C8=C6N(CC(CC)CCCC)C9=C8SC%10=C9SC(/C=C%11/C(C%12=C(C%11=O)C=C(F)C(F)=C%12)=C(C#N)\\C#N)=C%10CCCCCCCCCCC)=C5S3,1451.94,5.54,2.98,2.56,FC1=C(C2=CC=C(C)S2)C3=NC(OCC(CCCCCC)CCCCCCCC)=CN=C3C(C)=C1F,82.1,39.1,2.1
1306,555,14,13.8,25.4,0.656,0.83,5.56,4.11,1.45,O=C(C(C=C(F)C(F)=C1)=C1C/2=C(C#N)/C#N)C2=C/C3=CC(SC4=C5N(CC(CC)CCCC)C6=C4C7=NN(CC(CC)CCCC)N=C7C8=C6N(CC(CC)CCCC)C9=C8SC%10=C9SC(/C=C%11/C(C%12=C(C%11=O)C=C(F)C(F)=C%12)=C(C#N)\\C#N)=C%10)=C5S3,1238.51,5.52,3.57,1.95,CC(SC1=C2C3=CC(Cl)=C(CC(CC)CCCC)S3)=CC1=C(C4=CC(Cl)=C(CC(CC)CCCC)S4)C5=C2C=C(S5)C6=CC=C(C7=C8C(C(C9=C(CC(CC)CCCC)SC(CC(CC)CCCC)=C9C8=O)=O)=C(C%10=CC=C(C)S%10)S7)S6,44.9,25.5,1.76
1307,555,6.9,6.8,15.3,0.528,0.85,5.56,4.11,1.45,O=C(C(C=C(F)C(F)=C1)=C1C/2=C(C#N)/C#N)C2=C/C3=CC(SC4=C5N(CC(CC)CCCC)C6=C4C7=NN(CC(CC)CCCC)N=C7C8=C6N(CC(CC)CCCC)C9=C8SC%10=C9SC(/C=C%11/C(C%12=C(C%11=O)C=C(F)C(F)=C%12)=C(C#N)\\C#N)=C%10)=C5S3,1238.51,5.54,2.98,2.56,FC1=C(C2=CC=C(C)S2)C3=NC(OCC(CCCCCC)CCCCCCCC)=CN=C3C(C)=C1F,82.1,39.1,2.1
1308,556,10.41,10.14,15.7,0.649,0.995,5.74,3.9,1.84,O=C(C(C=CC=C1)=C1C/2=C(C#N)\\C#N)C2=C/C(S3)=CC4=C3C5=C(C4(CCCCCC)CCCCCC)C=C6C(C(CCCCCC)(CCCCCC)C7=C6SC(/C=C8C(C(C=CC=C9)=C9C\\8=C(C#N)/C#N)=O)=C7)=C5,1011.4,5.54,2.98,2.56,FC1=C(C2=CC=C(C)S2)C3=NC(OCC(CCCCCC)CCCCCCCC)=CN=C3C(C)=C1F,82.1,39.1,2.1
1309,556,11.65,11.43,16.61,0.716,0.962,5.74,3.9,1.84,O=C(C(C=CC=C1)=C1C/2=C(C#N)\\C#N)C2=C/C(S3)=CC4=C3C5=C(C4(CCCCCC)CCCCCC)C=C6C(C(CCCCCC)(CCCCCC)C7=C6SC(/C=C8C(C(C=CC=C9)=C9C\\8=C(C#N)/C#N)=O)=C7)=C5,1011.4,5.54,2.98,2.56,FC1=C(C2=CC=C(C)S2)C3=NC(OCC(CCCCCC)CCCCCCCC)=CN=C3C(C)=C1F,82.1,39.1,2.1
1310,556,12.7,12.29,17.44,0.733,0.962,5.74,3.9,1.84,O=C(C(C=CC=C1)=C1C/2=C(C#N)\\C#N)C2=C/C(S3)=CC4=C3C5=C(C4(CCCCCC)CCCCCC)C=C6C(C(CCCCCC)(CCCCCC)C7=C6SC(/C=C8C(C(C=CC=C9)=C9C\\8=C(C#N)/C#N)=O)=C7)=C5,1011.4,5.54,2.98,2.56,FC1=C(C2=CC=C(C)S2)C3=NC(OCC(CCCCCC)CCCCCCCC)=CN=C3C(C)=C1F,82.1,39.1,2.1
1311,556,12.13,12.01,19.69,0.636,0.96,5.74,3.9,1.84,O=C(C(C=CC=C1)=C1C/2=C(C#N)\\C#N)C2=C/C(S3)=CC4=C3C5=C(C4(CCCCCC)CCCCCC)C=C6C(C(CCCCCC)(CCCCCC)C7=C6SC(/C=C8C(C(C=CC=C9)=C9C\\8=C(C#N)/C#N)=O)=C7)=C5,1011.4,5.54,2.98,2.56,FC1=C(C2=CC=C(C)S2)C3=NC(OCC(CCCCCC)CCCCCCCC)=CN=C3C(C)=C1F,82.1,39.1,2.1
1312,557,15.47,15.53,25.4,0.699,0.866,5.65,4.1,1.55,O=C(C(C=C(F)C(F)=C1)=C1C/2=C(C#N)/C#N)C2=C/C3=C(CCCCCCCCCCC)C(SC4=C5N(CC(CC)CCCC)C6=C4C7=NSN=C7C8=C6N(CC(CC)CCCC)C9=C8SC%10=C9SC(/C=C%11/C(C%12=C(C%11=O)C=C(F)C(F)=C%12)=C(C#N)\\C#N)=C%10CCCCCCCCCCC)=C5S3,1451.94,5.54,2.98,2.56,FC1=C(C2=CC=C(C)S2)C3=NC(OCC(CCCCCC)CCCCCCCC)=CN=C3C(C)=C1F,82.1,39.1,2.1
1313,557,16.53,16.45,26.64,0.746,0.828,5.65,4.1,1.55,O=C(C(C=C(F)C(F)=C1)=C1C/2=C(C#N)/C#N)C2=C/C3=C(CCCCCCCCCCC)C(SC4=C5N(CC(CC)CCCC)C6=C4C7=NSN=C7C8=C6N(CC(CC)CCCC)C9=C8SC%10=C9SC(/C=C%11/C(C%12=C(C%11=O)C=C(F)C(F)=C%12)=C(C#N)\\C#N)=C%10CCCCCCCCCCC)=C5S3,1451.94,5.54,2.98,2.56,FC1=C(C2=CC=C(C)S2)C3=NC(OCC(CCCCCC)CCCCCCCC)=CN=C3C(C)=C1F,82.1,39.1,2.1
1314,557,13.19,13.09,18.62,0.738,0.96,5.74,3.9,1.84,O=C(C(C=CC=C1)=C1C/2=C(C#N)\\C#N)C2=C/C(S3)=CC4=C3C5=C(C4(CCCCCC)CCCCCC)C=C6C(C(CCCCCC)(CCCCCC)C7=C6SC(/C=C8C(C(C=CC=C9)=C9C\\8=C(C#N)/C#N)=O)=C7)=C5,1011.4,5.54,2.98,2.56,FC1=C(C2=CC=C(C)S2)C3=NC(OCC(CCCCCC)CCCCCCCC)=CN=C3C(C)=C1F,82.1,39.1,2.1
1315,558,2.15,2.08,6.59,0.41,0.77,5.66,4.14,1.52,CCCCCCC(C=C1)=CC=C1C2(C3=CC=C(CCCCCC)C=C3)C4=CC5=C(C(C6=C5SC7=C6SC(/C=C8C(C(C=C(F)C(F)=C9)=C9C\\8=C(C#N)\\C#N)=O)=C7)(C%10=CC=C(CCCCCC)C=C%10)C%11=CC=C(CCCCCC)C=C%11)C=C4C%12=C2C(SC(/C=C%13C(C(C=C(F)C(F)=C%14)=C%14C\\%13=C(C#N)/C#N)=O)=C%15)=C%15S%12,1499.92,5.29,3.39,1.9,CC(SC1=C2C3=CC(Cl)=C(CC(CC)CCCC)S3)=CC1=C(C4=CC(Cl)=C(CC(CC)CCCC)S4)C5=C2C=C(C6=C(CCCCCC)C=C(C7=NC8=C(N=C(C9=CC(CCCCCC)=C(C)S9)S8)S7)S6)S5,5.3,3.5,1.5
1316,558,10.1,9.78,16.26,0.65,0.93,5.66,4.14,1.52,CCCCCCC(C=C1)=CC=C1C2(C3=CC=C(CCCCCC)C=C3)C4=CC5=C(C(C6=C5SC7=C6SC(/C=C8C(C(C=C(F)C(F)=C9)=C9C\\8=C(C#N)\\C#N)=O)=C7)(C%10=CC=C(CCCCCC)C=C%10)C%11=CC=C(CCCCCC)C=C%11)C=C4C%12=C2C(SC(/C=C%13C(C(C=C(F)C(F)=C%14)=C%14C\\%13=C(C#N)/C#N)=O)=C%15)=C%15S%12,1499.92,5.45,3.58,1.87,CC(SC1=C2C3=CC(Cl)=C(CC(CC)CCCC)S3)=CC1=C(C4=CC(Cl)=C(CC(CC)CCCC)S4)C5=C2C=C(C6=C(CC(CC)CCCC)C=C(C7=NC8=C(N=C(C9=CC(CC(CC)CCCC)=C(C)S9)S8)S7)S6)S5,38.9,11.8,3.3
1317,558,3.97,3.67,7.81,0.51,0.95,5.66,4.14,1.52,CCCCCCC(C=C1)=CC=C1C2(C3=CC=C(CCCCCC)C=C3)C4=CC5=C(C(C6=C5SC7=C6SC(/C=C8C(C(C=C(F)C(F)=C9)=C9C\\8=C(C#N)\\C#N)=O)=C7)(C%10=CC=C(CCCCCC)C=C%10)C%11=CC=C(CCCCCC)C=C%11)C=C4C%12=C2C(SC(/C=C%13C(C(C=C(F)C(F)=C%14)=C%14C\\%13=C(C#N)/C#N)=O)=C%15)=C%15S%12,1499.92,5.47,3.55,1.92,CC(SC1=C2C3=CC(Cl)=C(CC(CC)CCCC)S3)=CC1=C(C4=CC(Cl)=C(CC(CC)CCCC)S4)C5=C2C=C(C6=C(CC(CCCC)CCCCCC)C=C(C7=NC8=C(N=C(C9=CC(CC(CCCC)CCCCCC)=C(C)S9)S8)S7)S6)S5,20.2,8.8,2.3
1318,558,2.34,2.24,5.8,0.38,0.97,5.66,4.14,1.52,CCCCCCC(C=C1)=CC=C1C2(C3=CC=C(CCCCCC)C=C3)C4=CC5=C(C(C6=C5SC7=C6SC(/C=C8C(C(C=C(F)C(F)=C9)=C9C\\8=C(C#N)\\C#N)=O)=C7)(C%10=CC=C(CCCCCC)C=C%10)C%11=CC=C(CCCCCC)C=C%11)C=C4C%12=C2C(SC(/C=C%13C(C(C=C(F)C(F)=C%14)=C%14C\\%13=C(C#N)/C#N)=O)=C%15)=C%15S%12,1499.92,5.49,3.54,1.95,CC(SC1=C2C3=CC(Cl)=C(CC(CC)CCCC)S3)=CC1=C(C4=CC(Cl)=C(CC(CC)CCCC)S4)C5=C2C=C(C6=C(CC(CCCCCC)CCCCCCCC)C=C(C7=NC8=C(N=C(C9=CC(CC(CCCCCC)CCCCCCCC)=C(C)S9)S8)S7)S6)S5,15.4,8.1,1.9
