Repository: aspuru-guzik-group/Beyond-Molecular-Structure-ML-for-OPV-Materials-Devices

File: datasets/Saeki_2022_n1318/Saeki_corrected.csv (part 1 of 14)
ID,Ref,PCE_max(%),PCE_ave(%),Jsc(mA/cm2),FF,Voc(V),HOMO_n(eV),LUMO_n(eV),Eg_n(eV),n(SMILES),M (g/mol),HOMO_p(eV),LUMO_p(eV),Eg_p(eV),p(SMILES),Mw (kg/mol),Mn(kg/mol),PDI,n(labels),p(labels)
1,1,6.93,6.86,16.35,0.5,0.865,-5.67,-3.89,1.76,CCCCCCCCCCC1(CCCCCCCCCC)c2cc(-c3ccc(C=C4C(=O)c5ccccc5C4=C(C#N)C#N)s3)ccc2-c2ccc(-c3ccc(C=C4C(=O)c5ccccc5C4=C(C#N)C#N)s3)cc21,1019.38,-5.15,-3.31,1.84,CCCCC(CC)COC(=O)c1sc2c(-c3cc4c(OCC(CC)CCCC)c5sc(C)cc5c(OCC(CC)CCCC)c4s3)sc(C)c2c1F,97.5,46.4,2.1,248,73
2,1,3.09,2.98,10.31,0.38,0.794,-5.68,-3.92,1.76,CCOCCOCCOCC1(COCCOCCOCC)c2cc(-c3ccc(C=C4C(=O)c5ccccc5C4=C(C#N)C#N)s3)ccc2-c2ccc(-c3ccc(C=C4C(=O)c5ccccc5C4=C(C#N)C#N)s3)cc21,1031.21,-5.15,-3.31,1.84,CCCCC(CC)COC(=O)c1sc2c(-c3cc4c(OCC(CC)CCCC)c5sc(C)cc5c(OCC(CC)CCCC)c4s3)sc(C)c2c1F,97.5,46.4,2.1,101,73
3,2,8.33,8.12,15.28,0.69,0.79,-5.54,-3.84,1.7,CCCCCCc1ccc(C2(c3ccc(CCCCCC)cc3)c3cc4c(cc3-c3sc5cc(/C=C6\C(=O)c7ccccc7C6=C(C#N)C#N)sc5c32)C(c2ccc(CCCCCC)cc2)(c2ccc(CCCCCC)cc2)c2c-4sc3cc(/C=C4\C(=O)c5ccccc5C4=C(C#N)C#N)sc23)cc1,1427.96,-5.45,-3.56,1.89,CCCCCCCCC(CCCCCC)Cn1nc2c(-c3ccc(C)s3)c(F)c(F)c(-c3ccc(-c4cc5c(-c6ccc(CC(CC)CCCC)s6)c6sc(C)cc6c(-c6ccc(CC(CC)CCCC)s6)c5o4)s3)c2n1,41.1,21.4,1.92,21,217
4,3,8.67,8.35,14,0.579,1.07,-5.51,-3.88,1.63,CCCCCCCCC1(CCCCCCCC)c2cc3c(cc2-c2sc(-c4ccc(/C=C5\SC(=S)N(CC)C5=O)c5nsnc45)cc21)C(CCCCCCCC)(CCCCCCCC)c1cc(-c2ccc(/C=C4\SC(=S)N(CC)C4=O)c4nsnc24)sc1-3,1326.02,-5.46,-3.69,1.77,CCCCCCCCOc1cccc(-c2nc3c(-c4ccc(C)s4)c(F)c(F)c(-c4ccc(-c5cc6c(-c7ccc(SCCCCCCCC)s7)c7sc(C)cc7c(-c7ccc(SCCCCCCCC)s7)c6o5)s4)c3nc2-c2cccc(OCCCCCCCC)c2)c1,42.8,16.4,2.61,160,235
5,4,8.46,8.33,13.95,0.601,1.01,-5.48,-3.83,1.65,CCCCCCc1ccc(C2(c3ccc(CCCCCC)cc3)c3cc4c(cc3-c3sc5cc(/C=C6\C(=O)c7ccccc7C6=C(C#N)C#N)sc5c32)C(c2ccc(CCCCCC)cc2)(c2ccc(CCCCCC)cc2)c2c-4sc3cc(/C=C4\C(=O)c5ccccc5C4=C(C#N)C#N)sc23)cc1,1427.96,-5.47,-3.61,1.86,CCCCC(CC)COC(=O)c1sc2c(-c3cc4c(-c5cc(Cl)c(CC(CC)CCCC)s5)c5sc(C)cc5c(-c5cc(Cl)c(CC(CC)CCCC)s5)c4s3)sc(C)c2c1F,87.5,44,1.99,21,72
6,4,6.91,6.8,14.76,0.571,0.82,-5.48,-3.83,1.65,CCCCCCc1ccc(C2(c3ccc(CCCCCC)cc3)c3cc4c(cc3-c3sc5cc(/C=C6\C(=O)c7ccccc7C6=C(C#N)C#N)sc5c32)C(c2ccc(CCCCCC)cc2)(c2ccc(CCCCCC)cc2)c2c-4sc3cc(/C=C4\C(=O)c5ccccc5C4=C(C#N)C#N)sc23)cc1,1427.96,-5.22,-3.64,1.58,CCCCC(CC)COC(=O)c1sc2c(-c3cc4c(-c5ccc(CC(CC)CCCC)s5)c5sc(C)cc5c(-c5ccc(CC(CC)CCCC)s5)c4s3)sc(C)c2c1F,124,72.9,1.7,21,48
7,5,0.7,0.7,2.7,0.43,0.646,-5.9,-3.8,2.1,Clc(cc12)c(Cl)cc1c(=NC3=[N+]4C(c5cc(Cl)c(Cl)cc53)=N6)n7c2=Nc8n([B-]47Oc9ccccc9)c6c%10cc(Cl)c(Cl)cc%108,694.97,-5.2,-3.61,1.59,CCCCCCCCCCCCOC(=O)c1cc2c(C)sc(-c3cc4c(OCCCCCCCC)c5sc(C)cc5c(OCCCCCCCC)c4s3)c2s1,22.9,18.3,1.2,127,10
8,5,2.6,2.6,7.1,0.4,0.911,-5.9,-3.8,2.1,Clc(cc12)c(Cl)cc1c(=NC3=[N+]4C(c5cc(Cl)c(Cl)cc53)=N6)n7c2=Nc8n([B-]47Oc9ccccc9)c6c%10cc(Cl)c(Cl)cc%108,694.97,-5.2,-3.6,1.6,CCCCC(CC)COC(=O)c1sc2c(-c3cc4c(OCC(CC)CCCC)c5sc(C)cc5c(OCC(CC)CCCC)c4s3)sc(C)c2c1F,97.5,46.4,2.1,127,73
9,5,3.8,3.8,10,0.42,0.905,-5.9,-3.8,2.1,Clc(cc12)c(Cl)cc1c(=NC3=[N+]4C(c5cc(Cl)c(Cl)cc53)=N6)n7c2=Nc8n([B-]47Oc9ccccc9)c6c%10cc(Cl)c(Cl)cc%108,694.97,-5.5,-3.9,1.58,CCCCC(CC)COC(=O)c1sc2c(-c3cc4c(-c5ccc(CC(CC)CCCC)s5)c5sc(C)cc5c(-c5ccc(CC(CC)CCCC)s5)c4s3)sc(C)c2c1F,124,72.9,1.7,127,48
10,5,1.8,1.8,5.9,0.38,0.786,-5.9,-3.8,2.1,Clc(cc12)c(Cl)cc1c(=NC3=[N+]4C(c5cc(Cl)c(Cl)cc53)=N6)n7c2=Nc8n([B-]47Oc9ccccc9)c6c%10cc(Cl)c(Cl)cc%108,694.97,-5.4,-3.6,1.82,CCCCCCCCCCCCCCc1cc(C)sc1-c1nc2sc(-c3sc(-c4cc5c(s4)-c4sc(C)cc4[Si]5(CC(CC)CCCC)CC(CC)CCCC)cc3CCCCCCCCCCCCCC)nc2s1,50,25,2,127,35
11,5,0.4,0.4,0.9,0.46,0.96,-5.9,-3.8,2.1,Clc(cc12)c(Cl)cc1c(=NC3=[N+]4C(c5cc(Cl)c(Cl)cc53)=N6)n7c2=Nc8n([B-]47Oc9ccccc9)c6c%10cc(Cl)c(Cl)cc%108,694.97,-5.6,-3.77,1.83,CCCCCCCCN1C(=O)c2c(C)sc(-c3cc4c(-c5ccc(CC(CC)CCCC)s5)c5sc(C)cc5c(-c5ccc(CC(CC)CCCC)s5)c4s3)c2C1=O,48,20,2.4,127,33
12,5,1.5,1.5,4.2,0.57,0.639,-5.9,-3.8,2.1,Clc(cc12)c(Cl)cc1c(=NC3=[N+]4C(c5cc(Cl)c(Cl)cc53)=N6)n7c2=Nc8n([B-]47Oc9ccccc9)c6c%10cc(Cl)c(Cl)cc%108,694.97,-5.2,-3.3,1.91,CCCCCCc1cc(C)sc1C,21.1,11.6,1.82,127,163
13,5,1.2,1.2,3.4,0.39,0.924,-5.9,-3.8,2.1,Clc(cc12)c(Cl)cc1c(=NC3=[N+]4C(c5cc(Cl)c(Cl)cc53)=N6)n7c2=Nc8n([B-]47Oc9ccccc9)c6c%10cc(Cl)c(Cl)cc%108,694.97,-5.2,-3.44,1.76,CCCCC(CC)Cc1ccc(-c2c3cc(-c4ccc(-c5sc(-c6ccc(C)s6)c6c5C(=O)c5c(CC(CC)CCCC)sc(CC(CC)CCCC)c5C6=O)s4)sc3c(-c3ccc(CC(CC)CCCC)s3)c3cc(C)sc23)s1,117,58.5,2,127,153
14,5,0.5,0.5,1.5,0.33,0.96,-5.9,-3.8,2.1,Clc(cc12)c(Cl)cc1c(=NC3=[N+]4C(c5cc(Cl)c(Cl)cc53)=N6)n7c2=Nc8n([B-]47Oc9ccccc9)c6c%10cc(Cl)c(Cl)cc%108,694.97,-5.6,-3.75,1.85,CCCCCCCCC(CCCCCCCC)n1c2cc(C)ccc2c2ccc(-c3ccc(-c4ccc(-c5ccc(C)s5)c5nsnc45)s3)cc21,73,37,1.97,127,97
15,5,1,1,3.7,0.35,0.801,-5.9,-3.8,2.1,Clc(cc12)c(Cl)cc1c(=NC3=[N+]4C(c5cc(Cl)c(Cl)cc53)=N6)n7c2=Nc8n([B-]47Oc9ccccc9)c6c%10cc(Cl)c(Cl)cc%108,694.97,-4.9,-3.42,1.48,CCCCC(CC)C[Si]1(CC(CC)CCCC)c2cc(C)sc2-c2sc(-c3ccc(C)c4nsnc34)cc21,21.6,18,1.2,127,260
16,6,9.29,9.17,13.48,0.65,1.06,-5.58,-3.83,1.75,CCCCCCCCCCN1C(=O)C2C(=C1c1cccs1)C(=O)N(CCCCCCCCCC)C2c1ccc(C(=C(C#N)C#N)C(=C(C#N)C#N)c2ccc(-n3c4ccccc4c4ccccc43)cc2)s1,976.32,-5.45,-3.69,1.76,CC(C1C2c3c(C)cc(C)cc3C)=C(C#Cc4sc(C)c(CC(CCCC)CC)c4)C(C)=[N+]1[B-](F)(F)n5c2c(C)c(C#CC)c5C,12.8,6,2.1,45,14
17,7,5.3,5.3,12.48,0.431,0.98,-5.3,-3.7,1.6,CCCCCCCCN1C(=O)C2=C(c3ccc(-c4cc5c6c(cc7c8c9c%10c(c4c68)=CC=C4C(=O)N(C(CC)CC)C(=O)C(C=c9n7CCCCCC)C4%10)C(=O)N(C(CC)CC)C5=O)s3)N(CCCCCCCC)C(=O)C2=C1c1ccc(C2=c3c4c5c(n(CCCCCC)c6cc7c8c(ccc3c8c56)C(=O)N(C(CC)CC)C7=O)=CC3C(=O)N(C(CC)CC)C(=O)C(=C2)C43)s1,1780.35,-5.22,-3.64,1.58,CCCCC(CC)COC(=O)c1sc2c(-c3cc4c(-c5ccc(CC(CC)CCCC)s5)c5sc(C)cc5c(-c5ccc(CC(CC)CCCC)s5)c4s3)sc(C)c2c1F,124,72.9,1.7,554,48
18,7,1.1,1.1,3.78,0.313,0.95,-5.3,-3.7,1.6,CCCCCCCCN1C(=O)C2=C(c3ccc(-c4cc5c6c(cc7c8c9c%10c(c4c68)=CC=C4C(=O)N(C(CC)CC)C(=O)C(C=c9n7CCCCCC)C4%10)C(=O)N(C(CC)CC)C5=O)s3)N(CCCCCCCC)C(=O)C2=C1c1ccc(-c2cc3c(=O)n(C(CC)CC)c(=O)c4ccc5c6ccccc6sc2c5c43)s1,1524.02,-5.22,-3.64,1.58,CCCCC(CC)COC(=O)c1sc2c(-c3cc4c(-c5ccc(CC(CC)CCCC)s5)c5sc(C)cc5c(-c5ccc(CC(CC)CCCC)s5)c4s3)sc(C)c2c1F,124,72.9,1.7,169,48
19,7,0.2,0.2,0.7,0.239,1.08,-5.2,-3.3,1.9,CCCCCCCCN1C(=O)C2=C(c3ccc(-c4cc5c(=O)n(C(CC)CC)c(=O)c6ccc7c8ccccc8sc4c7c65)s3)N(CCCCCCCC)C(=O)C2=C1c1ccc(-c2cc3c(=O)n(C(CC)CC)c(=O)c4ccc5c6ccccc6sc2c5c43)s1,1267.69,-5.22,-3.64,1.58,CCCCC(CC)COC(=O)c1sc2c(-c3cc4c(-c5ccc(CC(CC)CCCC)s5)c5sc(C)cc5c(-c5ccc(CC(CC)CCCC)s5)c4s3)sc(C)c2c1F,124,72.9,1.7,570,48
20,8,4.1,3.88,8.46,0.552,0.84,-5.64,-3.84,1.8,CCCCCC(CC)CN1C(=O)C2=CC(c3ccc(C4=c5c6c(c7c(OCCOC)cc8c9c(ccc5c97)C(=O)N(CC(CC)CCCC)C8=O)C=CC5C(=O)N(CC(CC)CCCCC)C(=O)C(=C4)C65)s3)=c3c4c(c5c(OCCOC)cc6c7c(ccc3c75)C(=O)N(CC(CC)CCCC)C6=O)C=CC(C1=O)C24,1489.92,-5.02,-3.39,1.63,CCCCC(CC)COC(=O)c1sc2c(-c3cc4c(OCC(CC)CCCC)c5sc(C)cc5c(OCC(CC)CCCC)c4s3)sc(C)c2c1F,97.5,46.4,2.1,485,73
21,8,5.87,5.65,11.14,0.583,0.876,-5.64,-3.84,1.8,CCCCCC(CC)CN1C(=O)C2=CC(c3ccc(C4=c5c6c(c7c(OCCOC)cc8c9c(ccc5c97)C(=O)N(CC(CC)CCCC)C8=O)C=CC5C(=O)N(CC(CC)CCCCC)C(=O)C(=C4)C65)s3)=c3c4c(c5c(OCCOC)cc6c7c(ccc3c75)C(=O)N(CC(CC)CCCC)C6=O)C=CC(C1=O)C24,1489.92,-5.17,-3.59,1.58,CCCCC(CC)COC(=O)c1sc2c(-c3cc4c(-c5ccc(CC(CC)CCCC)s5)c5sc(C)cc5c(-c5ccc(CC(CC)CCCC)s5)c4s3)sc(C)c2c1F,124,72.9,1.7,485,48
22,8,7.24,6.94,13.23,0.594,0.887,-5.64,-3.84,1.8,CCCCCC(CC)CN1C(=O)C2=CC(c3ccc(C4=c5c6c(c7c(OCCOC)cc8c9c(ccc5c97)C(=O)N(CC(CC)CCCC)C8=O)C=CC5C(=O)N(CC(CC)CCCCC)C(=O)C(=C4)C65)s3)=c3c4c(c5c(OCCOC)cc6c7c(ccc3c75)C(=O)N(CC(CC)CCCC)C6=O)C=CC(C1=O)C24,1489.92,-5.26,-3.71,1.55,CCCCCCCCSc1ccc(-c2c3cc(-c4sc(C)c5c(F)c(C(=O)OCC(CC)CCCC)sc45)sc3c(-c3ccc(SCCCCCCCC)s3)c3cc(C)sc23)s1,50,25,2,485,45
23,9,3.55,3.55,7.57,0.559,0.84,-5.9,-3.8,2.1,CCC(CC)N1C(=O)c2ccc3c4c5c(c6ccc(c2c36)C1=O)=CC=C1C(=O)N(C(CC)CC)C(=O)C(C=C4)C15,532.64,-5.02,-3.39,1.63,CCCCC(CC)COC(=O)c1sc2c(-c3cc4c(OCC(CC)CCCC)c5sc(C)cc5c(OCC(CC)CCCC)c4s3)sc(C)c2c1F,97.5,46.4,2.1,32,73
24,10,3.63,3.2,8.51,0.47,0.91,-5.81,-3.65,2.16,CCCCCCc1ccc(C2(c3ccc(CCCCCC)cc3)c3cc4c(cc3-c3sc(C=C(C#N)C#N)cc32)C(c2ccc(CCCCCC)cc2)(c2ccc(CCCCCC)cc2)c2cc(C=C(C#N)C#N)sc2-4)cc1,1059.53,-5.17,-3.59,1.58,CCCCC(CC)COC(=O)c1sc2c(-c3cc4c(-c5ccc(CC(CC)CCCC)s5)c5sc(C)cc5c(-c5ccc(CC(CC)CCCC)s5)c4s3)sc(C)c2c1F,124,72.9,1.7,589,48
25,10,2.84,2.61,11.02,0.53,0.49,-6.04,-4.18,1.86,CCCCCCc1ccc(C2(c3ccc(CCCCCC)cc3)c3cc4c(cc3-c3sc(C(C#N)=C(C#N)C#N)cc32)C(c2ccc(CCCCCC)cc2)(c2ccc(CCCCCC)cc2)c2cc(C(C#N)=C(C#N)C#N)sc2-4)cc1,1109.55,-5.17,-3.59,1.58,CCCCC(CC)COC(=O)c1sc2c(-c3cc4c(-c5ccc(CC(CC)CCCC)s5)c5sc(C)cc5c(-c5ccc(CC(CC)CCCC)s5)c4s3)sc(C)c2c1F,124,72.9,1.7,185,48
26,10,3.57,3.42,11.98,0.5,0.6,-5.58,-4.06,1.52,CCCCCCc1ccc(C2(c3ccc(CCCCCC)cc3)c3cc4c(cc3-c3sc(-c5ccc(C(C#N)=C(C#N)C#N)s5)cc32)C(c2ccc(CCCCCC)cc2)(c2ccc(CCCCCC)cc2)c2cc(-c3ccc(C(C#N)=C(C#N)C#N)s3)sc2-4)cc1,1273.79,-5.17,-3.59,1.58,CCCCC(CC)COC(=O)c1sc2c(-c3cc4c(-c5ccc(CC(CC)CCCC)s5)c5sc(C)cc5c(-c5ccc(CC(CC)CCCC)s5)c4s3)sc(C)c2c1F,124,72.9,1.7,495,48
27,11,3.6,3.6,9.1,0.45,0.88,-6.07,-3.94,2.13,CCCCCCC(CCCC)CCN1C(=O)c2cccc3c(-c4ccc(-c5ccc6c(c5)C(=O)c5cc(-c7ccc(-c8ccc9c%10c(cccc8%10)C(=O)N(CCC(CCCC)CCCCCC)C9=O)s7)ccc5-6)s4)ccc(c23)C1=O,1099.5,-5.2,-3.2,2,CCCCCCc1cc(C)sc1C,21.1,11.6,1.82,422,163
28,11,2.5,2.5,7.2,0.41,0.86,-6.06,-3.98,2.08,CCCCCCCCC(CCCCCC)CCN1C(=O)c2cccc3c(-c4ccc(-c5ccc6c(c5)C(=O)c5cc(-c7ccc(-c8ccc9c%10c(cccc8%10)C(=O)N(CCC(CCCCCC)CCCCCCCC)C9=O)s7)ccc5-6)s4)ccc(c23)C1=O,1211.72,-5.2,-3.2,2,CCCCCCc1cc(C)sc1C,21.1,11.6,1.82,625,163
29,11,0.6,0.6,3,0.36,0.56,-6.14,-4.21,1.93,CCCCCCC(CCCC)CCN1C(=O)c2cccc3c(-c4ccc(-c5ccc6c(c5)C(=C(C#N)C#N)c5cc(-c7ccc(-c8ccc9c%10c(cccc8%10)C(=O)N(CCC(CCCC)CCCCCC)C9=O)s7)ccc5-6)s4)ccc(c23)C1=O,1147.55,-5.2,-3.2,2,CCCCCCc1cc(C)sc1C,21.1,11.6,1.82,437,163
30,12,8,7.82,13.94,0.598,0.94,-5.89,-4.18,1.71,CCCCC(CC)CC1(CC(CC)CCCC)c2cc(-c3ccc(-c4ccc(/C=C5\C(=O)c6ccccc6C5=C(C#N)C#N)s4)s3)ccc2-c2sc(-c3ccc(/C=C4\C(=O)c5ccccc5C4=C(C#N)C#N)s3)cc21,1051.41,-5.41,-3.57,1.84,CCCCC(CC)Cc1ccc(-c2c3cc(-c4ccc(-c5sc(-c6ccc(C)s6)c6c5C(=O)c5c(CC(CC)CCCC)sc(CC(CC)CCCC)c5C6=O)s4)sc3c(-c3ccc(CC(CC)CCCC)s3)c3cc(C)sc23)s1,117,58.5,2,139,153
31,12,2.75,2.54,7.89,0.374,0.86,-5.75,-4.26,1.49,CCCCC(CC)CC1(CC(CC)CCCC)c2cc(-c3ccc(/C=C4\C(=O)c5ccccc5C4=C(C#N)C#N)s3)sc2-c2sc(-c3ccc(/C=C4\C(=O)c5ccccc5C4=C(C#N)C#N)s3)cc21,975.32,-5.41,-3.57,1.84,CCCCC(CC)Cc1ccc(-c2c3cc(-c4ccc(-c5sc(-c6ccc(C)s6)c6c5C(=O)c5c(CC(CC)CCCC)sc(CC(CC)CCCC)c5C6=O)s4)sc3c(-c3ccc(CC(CC)CCCC)s3)c3cc(C)sc23)s1,117,58.5,2,184,153
32,13,9.33,9.33,16.56,0.655,0.86,-5.41,-3.87,1.54,CCCCCCc1ccc(C2(c3ccc(CCCCCC)cc3)c3cc(/C=C4\C(=O)c5ccccc5C4=C(C#N)C#N)sc3-c3sc4cc5c6c(sc5cc4c32)-c2sc(/C=C3\C(=O)c4ccccc4C3=C(C#N)C#N)cc2C6(c2ccc(CCCCCC)cc2)c2ccc(CCCCCC)cc2)cc1,1427.96,-5.41,-3.57,1.84,CCCCC(CC)Cc1ccc(-c2c3cc(-c4ccc(-c5sc(-c6ccc(C)s6)c6c5C(=O)c5c(CC(CC)CCCC)sc(CC(CC)CCCC)c5C6=O)s4)sc3c(-c3ccc(CC(CC)CCCC)s3)c3cc(C)sc23)s1,117,58.5,2,0,153
33,14,7.51,7.43,14.09,0.553,0.96,-5.64,-3.94,1.7,CCCCCCc1ccc(C2(c3ccc(CCCCCC)cc3)c3cc4c(cc3-c3sc5cc(/C=C6\C(=O)c7ccccc7C6=C(C#N)C#N)sc5c32)C(c2ccc(CCCCCC)cc2)(c2ccc(CCCCCC)cc2)c2c-4sc3cc(/C=C4\C(=O)c5ccccc5C4=C(C#N)C#N)sc23)cc1,1427.96,-5.54,-2.97,2.57,CCCCCCCCC(CCCCCC)Cn1nc2c(-c3ccc(C)s3)c(F)c(F)c(-c3ccc(-c4cc5c(-c6ccc(C#C[Si](C(C)C)(C(C)C)C(C)C)s6)c6sc(C)cc6c(-c6ccc(C#C[Si](C(C)C)(C(C)C)C(C)C)s6)c5o4)s3)c2n1,58.6,48.8,1.2,21,2
34,14,4.38,4.28,9.47,0.509,0.91,-5.64,-3.94,1.7,CCCCCCc1ccc(C2(c3ccc(CCCCCC)cc3)c3cc4c(cc3-c3sc5cc(/C=C6\C(=O)c7ccccc7C6=C(C#N)C#N)sc5c32)C(c2ccc(CCCCCC)cc2)(c2ccc(CCCCCC)cc2)c2c-4sc3cc(/C=C4\C(=O)c5ccccc5C4=C(C#N)C#N)sc23)cc1,1427.96,-5.42,-2.95,2.47,CCCCCCCCOc1cccc(-c2nc3c(-c4ccc(C)s4)ccc(-c4ccc(-c5cc6c(-c7ccc(C#C[Si](C(C)C)(C(C)C)C(C)C)s7)c7sc(C)cc7c(-c7ccc(C#C[Si](C(C)C)(C(C)C)C(C)C)s7)c6o5)s4)c3nc2-c2cccc(OCCCCCCCC)c2)c1,66.4,49.2,1.35,21,86
35,15,10.2,9.8,15.4,0.68,0.97,-5.58,-4.02,1.56,CCCCCCc1ccc(C2(c3ccc(CCCCCC)cc3)c3cc4c(cc3-c3sc5cc(/C=C6\C(=O)c7ccccc7C6=C(C#N)C#N)sc5c32)C(c2ccc(CCCCCC)cc2)(c2ccc(CCCCCC)cc2)c2c-4sc3cc(/C=C4\C(=O)c5ccccc5C4=C(C#N)C#N)sc23)cc1,1427.96,-5.36,-3.48,1.88,CCCCCCCCN1C(=O)c2c(-c3cc(CCCCCC)c(C)s3)sc(-c3cc(CCCCCC)c(-c4cc5c(-c6ccc(CC(CC)CCCC)s6)c6sc(C)cc6c(-c6ccc(CC(CC)CCCC)s6)c5s4)s3)c2C1=O,350,129.6,2.7,21,251
36,16,7.17,7.17,13.87,0.58,0.9,-5.68,-3.91,1.77,CCCCCCSc1ccc(C2(c3ccc(SCCCCCC)cc3)c3cc4c(cc3-c3sc5cc(/C=C6\C(=O)c7ccccc7C6=C(C#N)C#N)sc5c32)C(c2ccc(SCCCCCC)cc2)(c2ccc(SCCCCCC)cc2)c2c-4sc3cc(/C=C4\C(=O)c5ccccc5C4=C(C#N)C#N)sc23)cc1,1556.2,-5.37,-3.59,1.78,CCCCC(CC)CSc1ccc(-c2c3cc(-c4ccc(-c5sc(-c6ccc(C)s6)c6c5C(=O)c5c(CC(CC)CCCC)sc(CC(CC)CCCC)c5C6=O)s4)sc3c(-c3ccc(SCC(CC)CCCC)s3)c3cc(C)sc23)s1,50,25,2,14,215
37,16,7.49,7.49,14.43,0.6,0.9,-5.7,-3.9,1.8,CCCCCCCCSc1ccc(C2(c3ccc(SCCCCCCCC)cc3)c3cc4c(cc3-c3sc5cc(/C=C6\C(=O)c7ccccc7C6=C(C#N)C#N)sc5c32)C(c2ccc(SCCCCCCCC)cc2)(c2ccc(SCCCCCCCC)cc2)c2c-4sc3cc(/C=C4\C(=O)c5ccccc5C4=C(C#N)C#N)sc23)cc1,1668.41,-5.37,-3.59,1.78,CCCCC(CC)CSc1ccc(-c2c3cc(-c4ccc(-c5sc(-c6ccc(C)s6)c6c5C(=O)c5c(CC(CC)CCCC)sc(CC(CC)CCCC)c5C6=O)s4)sc3c(-c3ccc(SCC(CC)CCCC)s3)c3cc(C)sc23)s1,50,25,2,533,215
38,16,8.94,8.94,15.32,0.64,0.92,-5.74,-3.86,1.88,CCCCC(CC)CSc1ccc(C2(c3ccc(SCC(CC)CCCC)cc3)c3cc4c(cc3-c3sc5cc(/C=C6\C(=O)c7ccccc7C6=C(C#N)C#N)sc5c32)C(c2ccc(SCC(CC)CCCC)cc2)(c2ccc(SCC(CC)CCCC)cc2)c2c-4sc3cc(/C=C4\C(=O)c5ccccc5C4=C(C#N)C#N)sc23)cc1,1668.41,-5.37,-3.59,1.78,CCCCC(CC)CSc1ccc(-c2c3cc(-c4ccc(-c5sc(-c6ccc(C)s6)c6c5C(=O)c5c(CC(CC)CCCC)sc(CC(CC)CCCC)c5C6=O)s4)sc3c(-c3ccc(SCC(CC)CCCC)s3)c3cc(C)sc23)s1,50,25,2,100,215
39,17,7.06,6.85,10.7,0.664,1,-5.51,-3.84,1.67,CCCCCCc1ccc(C2(c3ccc(CCCCCC)cc3)c3cc4c(cc3-c3sc5cc(/C=C6\C(=O)c7ccccc7C6=C(C#N)C#N)sc5c32)C(c2ccc(CCCCCC)cc2)(c2ccc(CCCCCC)cc2)c2c-4sc3cc(/C=C4\C(=O)c5ccccc5C4=C(C#N)C#N)sc23)cc1,1427.96,-5.44,-3.48,1.96,CCCCCCCCCCCCC(CCCCCCCCCC)Cc1cc(-c2cc3c4nonc4c4cc(-c5cc(CC(CCCCCCCCCC)CCCCCCCCCCCC)c(-c6ccc(-c7ccc(C)s7)s6)s5)sc4c3s2)sc1C,122.8,64.3,1.91,21,79
40,17,8.19,7.95,13.3,0.668,0.92,-5.69,-3.98,1.71,CCCCCCC1(CCCCCC)c2cc3c(cc2-c2sc(/C=C4\C(=O)c5ccccc5C4=C(C#N)C#N)cc21)C(CCCCCC)(CCCCCC)c1cc(/C=C2\C(=O)c4ccccc4C2=C(C#N)C#N)sc1-3,1011.4,-5.44,-3.48,1.96,CCCCCCCCCCCCC(CCCCCCCCCC)Cc1cc(-c2cc3c4nonc4c4cc(-c5cc(CC(CCCCCCCCCC)CCCCCCCCCCCC)c(-c6ccc(-c7ccc(C)s7)s6)s5)sc4c3s2)sc1C,122.8,64.3,1.91,164,79
41,18,9.48,9.25,14.27,0.678,0.97,-5.46,-3.65,1.81,CCCCCCCCc1ccc(C2(c3ccc(CCCCCC)cc3)c3cc4c5cc6c(cc5n(C(CCCCCCCC)CCCCCCCC)c4cc3-c3sc(/C=C4/C(=O)c5ccccc5C4=C(C#N)C#N)cc32)-c2sc(/C=C3/C(=O)c4ccccc4C3=C(C#N)C#N)cc2C6(c2ccc(CCCCCC)cc2)c2ccc(CCCCCCCC)cc2)cc1,1699.46,-5.33,-2.92,2.41,CCCCC(CC)Cc1ccc(-c2c3cc(-c4ccc(-c5sc(-c6ccc(C)s6)c6c5C(=O)c5c(CC(CC)CCCC)sc(CC(CC)CCCC)c5C6=O)s4)sc3c(-c3ccc(CC(CC)CCCC)s3)c3cc(C)sc23)s1,117,58.5,2,201,153
42,19,5.4,5,10.4,0.561,0.93,-5.8,-3.75,2.05,CCCCCC(CCCCC)N1C(=O)c2ccc3c4c5c(c6ccc(c2c36)C1=O)=C(C1=CC2C(C=C1)c1ccc(-c3cc6c7c(ccc8c9c%10c(c3c87)=CC=C3C(=O)N(C(CCCCC)CCCCC)C(=O)C(C=C9)C3%10)C(=O)N(C(CCCCC)CCCCC)C6=O)cc1C21c2cc(C3=c6c7c(c8ccc9c%10c(ccc6c8%10)C(=O)N(C(CCCCC)CCCCC)C9=O)C=CC6C(=O)N(C(CCCCC)CCCCC)C(=O)C(=C3)C76)ccc2C2C=C(c3cc6c7c(ccc8c9c%10c(c3c78)C=CC3C(=O)N(C(CCCCC)CCCCC)C(=O)C(=CC=9)C%103)C(=O)N(C(CCCCC)CCCCC)C6=O)C=CC21)C=C1C(=O)N(C(CCCCC)CCCCC)C(=O)C(C=C4)C15,3120.26,-5.41,-3.57,1.84,CCCCC(CC)Cc1ccc(-c2c3cc(-c4ccc(-c5sc(-c6ccc(C)s6)c6c5C(=O)c5c(CC(CC)CCCC)sc(CC(CC)CCCC)c5C6=O)s4)sc3c(-c3ccc(CC(CC)CCCC)s3)c3cc(C)sc23)s1,117,58.5,2,365,153
43,19,6.7,6.5,12.4,0.622,0.87,-5.81,-3.84,1.97,CCCCCC(CCCCC)N1C(=O)c2ccc3c4c5c(c6ccc(c2c36)C1=O)=C(c1cc(-c2cc3c6c(ccc7c8c9c(c2c67)C=CC2C(=O)N(C(CCCCC)CCCCC)C(=O)C(=CC=8)C92)C(=O)N(C(CCCCC)CCCCC)C3=O)cc(-c2cc3c6c(ccc7c8c9c(c2c76)=CC=C2C(=O)N(C(CCCCC)CCCCC)C(=O)C(C=C8)C29)C(=O)N(C(CCCCC)CCCCC)C3=O)c1)C=C1C(=O)N(C(CCCCC)CCCCC)C(=O)C(C=C4)C15,2174.96,-5.41,-3.57,1.84,CCCCC(CC)Cc1ccc(-c2c3cc(-c4ccc(-c5sc(-c6ccc(C)s6)c6c5C(=O)c5c(CC(CC)CCCC)sc(CC(CC)CCCC)c5C6=O)s4)sc3c(-c3ccc(CC(CC)CCCC)s3)c3cc(C)sc23)s1,117,58.5,2,593,153
44,19,7.3,7,13.6,0.597,0.9,-5.84,-3.77,2.07,CCCCCC(CCCCC)N1C(=O)c2ccc3c4c5c(c6ccc(c2c36)C1=O)=C(c1cc(-c2cc(-c3cc6c7c(ccc8c9c%10c(c3c87)=CC=C3C(=O)N(C(CCCCC)CCCCC)C(=O)C(C=C9)C3%10)C(=O)N(C(CCCCC)CCCCC)C6=O)cc(-c3cc6c7c(ccc8c9c%10c(c3c87)=CC=C3C(=O)N(C(CCCCC)CCCCC)C(=O)C(C=C9)C3%10)C(=O)N(C(CCCCC)CCCCC)C6=O)c2)cc(-c2cc3c6c(ccc7c8c9c(c2c67)C=CC2C(=O)N(C(CCCCC)CCCCC)C(=O)C(=CC=8)C92)C(=O)N(C(CCCCC)CCCCC)C3=O)c1)C=C1C(=O)N(C(CCCCC)CCCCC)C(=O)C(C=C4)C15,2956.05,-5.41,-3.57,1.84,CCCCC(CC)Cc1ccc(-c2c3cc(-c4ccc(-c5sc(-c6ccc(C)s6)c6c5C(=O)c5c(CC(CC)CCCC)sc(CC(CC)CCCC)c5C6=O)s4)sc3c(-c3ccc(CC(CC)CCCC)s3)c3cc(C)sc23)s1,117,58.5,2,25,153
45,20,1.57,1.57,3.94,0.46,0.87,-5.51,-3.84,1.67,CCCCCCc1ccc(C2(c3ccc(CCCCCC)cc3)c3cc4c(cc3-c3sc5cc(/C=C6\C(=O)c7ccccc7C6=C(C#N)C#N)sc5c32)C(c2ccc(CCCCCC)cc2)(c2ccc(CCCCCC)cc2)c2c-4sc3cc(/C=C4\C(=O)c5ccccc5C4=C(C#N)C#N)sc23)cc1,1427.96,-5.51,-3.82,1.69,CCCCCCC(CCCC)COc1c(OCC(CCCC)CCCCCC)c(-c2cc3sc(C)cc3s2)c2nsnc2c1C,123.2,44,2.8,21,116
46,20,5.41,5.41,10.42,0.59,0.88,-5.51,-3.84,1.67,CCCCCCc1ccc(C2(c3ccc(CCCCCC)cc3)c3cc4c(cc3-c3sc5cc(/C=C6\C(=O)c7ccccc7C6=C(C#N)C#N)sc5c32)C(c2ccc(CCCCCC)cc2)(c2ccc(CCCCCC)cc2)c2c-4sc3cc(/C=C4\C(=O)c5ccccc5C4=C(C#N)C#N)sc23)cc1,1427.96,-5.49,-3.73,1.76,CCCCCCC(CCCC)COc1c(OCC(CCCC)CCCCCC)c(-c2ccc(-c3ccc(C)s3)s2)c2nsnc2c1C,77,35,2.2,21,125
47,20,2.46,2.46,7.04,0.38,0.92,-5.51,-3.84,1.67,CCCCCCc1ccc(C2(c3ccc(CCCCCC)cc3)c3cc4c(cc3-c3sc5cc(/C=C6\C(=O)c7ccccc7C6=C(C#N)C#N)sc5c32)C(c2ccc(CCCCCC)cc2)(c2ccc(CCCCCC)cc2)c2c-4sc3cc(/C=C4\C(=O)c5ccccc5C4=C(C#N)C#N)sc23)cc1,1427.96,-5.57,-3.94,1.63,CCCCCCC(CCCC)COc1c(OCC(CCCC)CCCCCC)c(-c2cc(F)c(-c3sc(C)cc3F)s2)c2nsnc2c1C,108,36,3,21,253
48,21,4.71,4.6,11.55,0.47,0.85,-6.06,-3.75,2.31,CCCC(CCC)N1C(=O)c2ccc3c4c5c(c6ccc(c2c36)C1=O)=CC=C1C(=O)N(C(CCC)CCC)C(=O)C(C(c2ccc(C(c3ccc(C6=Cc7c8c(c9ccc%10c%11c(ccc7c%119)C(=O)N(C(CCC)CCC)C%10=O)=CC=C7C(=O)N(C(CCC)CCC)C(=O)C6C78)cc3)(c3ccc(-c6cc7c8c9c(c%10ccc%11c(c6C(=O)N(C(CCC)CCC)C%11=O)c%107)C=CC6C(=O)N(C(CCC)CCC)C(=O)C(=CC=8)C96)cc3)c3ccc(-c6cc7c8c9c(c%10ccc%11c(c6C(=O)N(C(CCC)CCC)C%11=O)c%107)C=CC6C(=O)N(C(CCC)CCC)C(=O)C(=CC=8)C96)cc3)cc2)=C4)C15,2667.36,-5.04,-3.45,1.59,CCCCC(CC)COC(=O)c1sc2c(-c3cc4c(-c5ccc(CC(CC)CCCC)s5)c5sc(C)cc5c(-c5ccc(CC(CC)CCCC)s5)c4s3)sc(C)c2c1F,124,72.9,1.7,157,48
49,21,3.68,3.64,10.35,0.42,0.83,-6.06,-3.77,2.29,CCCC(CCC)N1C(=O)c2ccc3c4c5c(c6ccc(c2c36)C1=O)=CC=C1C(=O)N(C(CCC)CCC)C(=O)C(C(c2ccc([Si](c3ccc(C6=Cc7c8c(c9ccc%10c%11c(ccc7c%119)C(=O)N(C(CCC)CCC)C%10=O)=CC=C7C(=O)N(C(CCC)CCC)C(=O)C6C78)cc3)(c3ccc(-c6cc7c8c9c(c%10ccc%11c(c6C(=O)N(C(CCC)CCC)C%11=O)c%107)C=CC6C(=O)N(C(CCC)CCC)C(=O)C(=CC=8)C96)cc3)c3ccc(-c6cc7c8c9c(c%10ccc%11c(c6C(=O)N(C(CCC)CCC)C%11=O)c%107)C=CC6C(=O)N(C(CCC)CCC)C(=O)C(=CC=8)C96)cc3)cc2)=C4)C15,2683.44,-5.04,-3.45,1.59,CCCCC(CC)COC(=O)c1sc2c(-c3cc4c(-c5ccc(CC(CC)CCCC)s5)c5sc(C)cc5c(-c5ccc(CC(CC)CCCC)s5)c4s3)sc(C)c2c1F,124,72.9,1.7,383,48
50,21,7.38,7.08,15.02,0.58,0.81,-5.94,-3.79,2.15,CCCC(CCC)N1C(=O)c2ccc3c4ccc5c6c(c(-c7ccc(-c8c9cc(-c%10cc%11c%12ccc%13c%14c(ccc(c%15ccc%16c(c%10C(=O)N(C(CCC)CCC)C%16=O)c%15%11)c%14%12)C(=O)N(C(CCC)CCC)C%13=O)sc9c(-c9ccc(-c%10cc%11c%12ccc%13c%14c(ccc(c%15ccc%16c(c%10C(=O)N(C(CCC)CCC)C%16=O)c%15%11)c%14%12)C(=O)N(C(CCC)CCC)C%13=O)s9)c9cc(-c%10cc%11c%12ccc%13c%14c(ccc(c%15ccc%16c(c%10C(=O)N(C(CCC)CCC)C%16=O)c%15%11)c%14%12)C(=O)N(C(CCC)CCC)C%13=O)sc89)s7)cc(c7ccc(c2c37)C1=O)c64)C(=O)N(C(CCC)CCC)C5=O,2693.38,-5.04,-3.45,1.59,CCCCC(CC)COC(=O)c1sc2c(-c3cc4c(-c5ccc(CC(CC)CCCC)s5)c5sc(C)cc5c(-c5ccc(CC(CC)CCCC)s5)c4s3)sc(C)c2c1F,124,72.9,1.7,122,48
51,21,6.61,6.32,14.36,0.55,0.81,-5.97,-3.81,2.16,CCCC(CCC)N1C(=O)c2ccc3c4ccc5c6c(c(-c7cc8c(-c9ccc(-c%10cc%11c%12ccc%13c%14c(ccc(c%15ccc%16c(c%10C(=O)N(C(CCC)CCC)C%16=O)c%15%11)c%14%12)C(=O)N(C(CCC)CCC)C%13=O)[se]9)c9sc(-c%10cc%11c%12ccc%13c%14c(ccc(c%15ccc%16c(c%10C(=O)N(C(CCC)CCC)C%16=O)c%15%11)c%14%12)C(=O)N(C(CCC)CCC)C%13=O)cc9c(-c9ccc(-c%10cc%11c%12ccc%13c%14c(ccc(c%15ccc%16c(c%10C(=O)N(C(CCC)CCC)C%16=O)c%15%11)c%14%12)C(=O)N(C(CCC)CCC)C%13=O)[se]9)c8s7)cc(c7ccc(c2c37)C1=O)c64)C(=O)N(C(CCC)CCC)C5=O,2787.18,-5.04,-3.45,1.59,CCCCC(CC)COC(=O)c1sc2c(-c3cc4c(-c5ccc(CC(CC)CCCC)s5)c5sc(C)cc5c(-c5ccc(CC(CC)CCCC)s5)c4s3)sc(C)c2c1F,124,72.9,1.7,417,48
52,22,4.03,3.7,6.02,0.67,1,-5.42,-3.68,1.74,CCCCCCc1ccc(C2(c3ccc(CCCCCC)cc3)c3cc4c(cc3-c3sc(-c5ccc(/C=C6/SC(=S)N(CC)C6=O)c6nc(-c7ccccc7)c(-c7ccccc7)nc56)cc32)C(c2ccc(CCCCCC)cc2)(c2ccc(CCCCCC)cc2)c2cc(-c3ccc(/C=C5/SC(=S)N(CC)C5=O)c5nc(-c6ccccc6)c(-c6ccccc6)nc35)sc2-4)cc1,1810.54,-5.2,-3.2,2,CCCCCCc1cc(C)sc1C,21.1,11.6,1.82,351,163
53,22,4.81,4.64,7.34,0.69,0.95,-5.35,-3.67,1.68,CCCCCCCCC1(CCCCCCCC)c2cc3c(cc2-c2sc(-c4ccc(/C=C5/SC(=S)N(CC)C5=O)c5nc(-c6ccccc6)c(-c6ccccc6)nc45)cc21)C(CCCCCCCC)(CCCCCCCC)c1cc(-c2ccc(/C=C4/SC(=S)N(CC)C4=O)c4nc(-c5ccccc5)c(-c5ccccc5)nc24)sc1-3,1618.36,-5,-3.1,1.9,CCCCCCc1cc(C)sc1C,21.1,11.6,1.82,5,163
54,23,3.26,3.26,8.96,0.42,0.87,-5.82,-3.87,1.95,CCCCCCC(CCCCCC)N1C(=O)c2ccc3c4c5c(c6ccc(c2c36)C1=O)=CC=C1C(=O)N(C(CCCCCC)CCCCCC)C(=O)C(C=C4c2cc3c(CC(CC)CCCC)c4sc(-c6cc7c8c(ccc9c%10c%11c(c6c98)=CC=C6C(=O)N(C(CCCCCC)CCCCCC)C(=O)C(C=C%10)C6%11)C(=O)N(C(CCCCCC)CCCCCC)C7=O)cc4c(CC(CC)CCCC)c3s2)C15,1924.82,-5.29,-3.72,1.57,CCCCC(CC)COC(=O)c1sc2c(-c3cc4c(-c5ccc(CC(CC)CCCC)s5)c5sc(C)cc5c(-c5ccc(CC(CC)CCCC)s5)c4s3)sc(C)c2c1F,124,72.9,1.7,11,48
55,23,3.75,3.75,9.31,0.43,0.94,-5.9,-3.84,2.06,CCCCCCC(CCCCCC)N1C(=O)c2ccc3c4c5c6c(c7sc8c(CC(CC)CCCC)c9c(sc%10c%11cc%12c%13c(ccc%14c%15c%16c(c(c%109)=CC9C(=O)N(C(CCCCCC)CCCCCC)C(=O)C(=CC=%15)C%169)c%11c%13%14)C(=O)N(C(CCCCCC)CCCCCC)C%12=O)c(CC(CC)CCCC)c8c7c7cc(c2c3c67)C1=O)C=C1C(=O)N(C(CCCCCC)CCCCCC)C(=O)C(C=C4)C15,1920.79,-5.29,-3.72,1.57,CCCCC(CC)COC(=O)c1sc2c(-c3cc4c(-c5ccc(CC(CC)CCCC)s5)c5sc(C)cc5c(-c5ccc(CC(CC)CCCC)s5)c4s3)sc(C)c2c1F,124,72.9,1.7,615,48
56,23,2.97,2.97,8.39,0.4,0.89,-5.68,-3.87,1.81,CCCCCCC(CCCCCC)N1C(=O)c2ccc3c4c5c(c6ccc(c2c36)C1=O)=CC=C1C(=O)N(C(CCCCCC)CCCCCC)C(=O)C(C=C4c2cc3sc4c(CC(CC)CCCC)c6c(sc7cc(-c8cc9c%10c(ccc%11c%12c%13c(c8c%11%10)=CC=C8C(=O)N(C(CCCCCC)CCCCCC)C(=O)C(C=C%12)C8%13)C(=O)N(C(CCCCCC)CCCCCC)C9=O)sc76)c(CC(CC)CCCC)c4c3s2)C15,2036.99,-5.29,-3.72,1.57,CCCCC(CC)COC(=O)c1sc2c(-c3cc4c(-c5ccc(CC(CC)CCCC)s5)c5sc(C)cc5c(-c5ccc(CC(CC)CCCC)s5)c4s3)sc(C)c2c1F,124,72.9,1.7,241,48
57,23,5.59,5.59,12.5,0.47,0.95,-5.69,-3.82,1.87,CCCCCCC(CCCCCC)N1C(=O)c2ccc3c4c5c6c(c7c(sc8c7sc7c(CC(CC)CCCC)c9c(sc%10c9sc9c%11c%12c%13c(c%14ccc%15c%16c(cc(c9%10)c%12c%16%14)C(=O)N(C(CCCCCC)CCCCCC)C%15=O)=CC=C9C(=O)N(C(CCCCCC)CCCCCC)C(=O)C(C=%11)C9%13)c(CC(CC)CCCC)c78)c7cc(c2c3c67)C1=O)C=C1C(=O)N(C(CCCCCC)CCCCCC)C(=O)C(C=C4)C15,2032.95,-5.29,-3.72,1.57,CCCCC(CC)COC(=O)c1sc2c(-c3cc4c(-c5ccc(CC(CC)CCCC)s5)c5sc(C)cc5c(-c5ccc(CC(CC)CCCC)s5)c4s3)sc(C)c2c1F,124,72.9,1.7,168,48
58,23,1.85,1.85,5.38,0.39,0.88,-5.44,-3.87,1.57,CCCCCCC(CCCCCC)N1C(=O)c2ccc3c4c5c(c6ccc(c2c36)C1=O)=CC=C1C(=O)N(C(CCCCCC)CCCCCC)C(=O)C(C=C4c2cc3c(CC(CC)CCCC)c4sc6c(sc7c(CC(CC)CCCC)c8c(sc9c8sc8c(CC(CC)CCCC)c%10cc(-c%11cc%12c%13c(ccc%14c%15c%16c(c%11c%14%13)=CC=C%11C(=O)N(C(CCCCCC)CCCCCC)C(=O)C(C=C%15)C%11%16)C(=O)N(C(CCCCCC)CCCCCC)C%12=O)sc%10c(CC(CC)CCCC)c89)c(CC(CC)CCCC)c76)c4c(CC(CC)CCCC)c3s2)C15,2698.13,-5.29,-3.72,1.57,CCCCC(CC)COC(=O)c1sc2c(-c3cc4c(-c5ccc(CC(CC)CCCC)s5)c5sc(C)cc5c(-c5ccc(CC(CC)CCCC)s5)c4s3)sc(C)c2c1F,124,72.9,1.7,547,48
59,23,3.69,3.69,8.89,0.43,0.98,-5.51,-3.78,1.73,CCCCCCC(CCCCCC)N1C(=O)c2ccc3c4c5c6c(c7sc8c(CC(CC)CCCC)c9c(sc%10c9sc9c(CC(CC)CCCC)c%11c(sc%12c%11sc%11c(CC(CC)CCCC)c%13c(sc%14c%15cc%16c%17c(ccc%18c%19c%20c(c(c%14%13)=CC%13C(=O)N(C(CCCCCC)CCCCCC)C(=O)C(=CC=%19)C%20%13)c%15c%17%18)C(=O)N(C(CCCCCC)CCCCCC)C%16=O)c(CC(CC)CCCC)c%11%12)c(CC(CC)CCCC)c9%10)c(CC(CC)CCCC)c8c7c7cc(c2c3c67)C1=O)C=C1C(=O)N(C(CCCCCC)CCCCCC)C(=O)C(C=C4)C15,2694.1,-5.29,-3.72,1.57,CCCCC(CC)COC(=O)c1sc2c(-c3cc4c(-c5ccc(CC(CC)CCCC)s5)c5sc(C)cc5c(-c5ccc(CC(CC)CCCC)s5)c4s3)sc(C)c2c1F,124,72.9,1.7,17,48
60,24,9.14,8.92,15.18,0.576,1.02,-5.47,-3.65,1.82,CCCCCCCCn1c(=C(C#N)C#N)s/c(=C/c2ccc(-c3c(F)cc(-c4cc5c(s4)-c4cc6c(cc4C5(c4ccc(CCCCCC)cc4)c4ccc(CCCCCC)cc4)-c4sc(-c5cc(F)c(-c7ccc(/C=c8/sc(=C(C#N)C#N)n(CCCCCCCC)c8=O)s7)c7nsnc57)cc4C6(c4ccc(CCCCCC)cc4)c4ccc(CCCCCC)cc4)c4nsnc34)s2)c1=O,1950.71,-5.22,-3.64,1.58,CCCCC(CC)COC(=O)c1sc2c(-c3cc4c(-c5ccc(CC(CC)CCCC)s5)c5sc(C)cc5c(-c5ccc(CC(CC)CCCC)s5)c4s3)sc(C)c2c1F,124,72.9,1.7,105,48
61,25,9.12,9.03,16.62,0.6,0.915,-5.61,-4.02,1.59,CCCCCCc1ccc(C2(c3ccc(CCCCCC)cc3)c3cc4c(cc3-c3sc5cc(/C=C6\C(=O)c7ccccc7C6=C(C#N)C#N)sc5c32)C(c2ccc(CCCCCC)cc2)(c2ccc(CCCCCC)cc2)c2c-4sc3cc(/C=C4\C(=O)c5ccccc5C4=C(C#N)C#N)sc23)cc1,1427.96,-5.38,-3.54,1.84,CCCCCCCCN1C(=O)c2c(c(-c3ccc(-c4cc5c(-c6ccc(SCC(CC)CCCC)s6)c6sc(C)cc6c(-c6ccc(SCC(CC)CCCC)s6)c5s4)s3)c3nn(CCCCCCCC)nc3c2-c2ccc(C)s2)C1=O,38.9,21.6,1.8,21,142
62,25,10.19,10.05,16.39,0.677,0.918,-5.61,-4.02,1.59,CCCCCCc1ccc(C2(c3ccc(CCCCCC)cc3)c3cc4c(cc3-c3sc5cc(/C=C6\C(=O)c7ccccc7C6=C(C#N)C#N)sc5c32)C(c2ccc(CCCCCC)cc2)(c2ccc(CCCCCC)cc2)c2c-4sc3cc(/C=C4\C(=O)c5ccccc5C4=C(C#N)C#N)sc23)cc1,1427.96,-5.43,-3.58,1.85,CCCCCCCCN1C(=O)c2c(c(-c3ccc(-c4cc5c(-c6ccc(CC(CC)CCCC)cc6)c6sc(C)cc6c(-c6ccc(CC(CC)CCCC)cc6)c5s4)s3)c3nn(CCCCCCCC)nc3c2-c2ccc(C)s2)C1=O,54.2,19,2.85,21,68
63,26,4.86,4.85,8.53,0.662,0.86,-5.7,-3.82,1.88,CCCCCCC1(CCCCCC)c2cc3c(cc2-c2sc(/C=C4\C(=O)c5ccccc5C4=C(C#N)C#N)cc21)C(CCCCCC)(CCCCCC)c1cc(/C=C2\C(=O)c4ccccc4C2=C(C#N)C#N)sc1-3,1011.4,-5.17,-2.9,2.27,CCCCCCCCOc1ccc(-c2nc3c(C)c(F)c(F)c(-c4ccc(-c5ccc(-c6ccc(C)s6)cc5)s4)c3nc2-c2ccc(OCCCCCCCC)c(OCCCCCCCC)c2)cc1OCCCCCCCC,41.8,24.6,1.7,164,46
64,26,7.75,7.73,13.15,0.648,0.91,-5.7,-3.82,1.88,CCCCCCC1(CCCCCC)c2cc3c(cc2-c2sc(/C=C4\C(=O)c5ccccc5C4=C(C#N)C#N)cc21)C(CCCCCC)(CCCCCC)c1cc(/C=C2\C(=O)c4ccccc4C2=C(C#N)C#N)sc1-3,1011.4,-5.33,-2.94,2.39,CCCCCCCCOc1ccc(-c2nc3c(C)c(F)c(F)c(-c4ccc(-c5ccc(-c6ccc(C)s6)cc5F)s4)c3nc2-c2ccc(OCCCCCCCC)c(OCCCCCCCC)c2)cc1OCCCCCCCC,67.8,32.3,2.1,164,128
65,26,9.7,9.4,15.99,0.609,1,-5.7,-3.82,1.88,CCCCCCC1(CCCCCC)c2cc3c(cc2-c2sc(/C=C4\C(=O)c5ccccc5C4=C(C#N)C#N)cc21)C(CCCCCC)(CCCCCC)c1cc(/C=C2\C(=O)c4ccccc4C2=C(C#N)C#N)sc1-3,1011.4,-5.54,-2.98,2.56,CCCCCCCCOc1ccc(-c2nc3c(C)c(F)c(F)c(-c4ccc(-c5cc(F)c(-c6ccc(C)s6)cc5F)s4)c3nc2-c2ccc(OCCCCCCCC)c(OCCCCCCCC)c2)cc1OCCCCCCCC,92.4,38.5,2.4,164,123
66,26,2.93,2.91,4.82,0.574,1.06,-5.7,-3.82,1.88,CCCCCCC1(CCCCCC)c2cc3c(cc2-c2sc(/C=C4\C(=O)c5ccccc5C4=C(C#N)C#N)cc21)C(CCCCCC)(CCCCCC)c1cc(/C=C2\C(=O)c4ccccc4C2=C(C#N)C#N)sc1-3,1011.4,-5.68,-3.13,2.55,CCCCCCCCOc1ccc(-c2nc3c(C)c(F)c(F)c(-c4ccc(-c5c(F)c(F)c(-c6ccc(C)s6)c(F)c5F)s4)c3nc2-c2ccc(OCCCCCCCC)c(OCCCCCCCC)c2)cc1OCCCCCCCC,83.2,29.7,2.8,164,62
67,27,5.16,4.86,8.4,0.55,1.1,-5.52,-3.87,1.65,CCCCCCc1ccc(C2(c3ccc(CCCCCC)cc3)c3cc4c(cc3-c3sc(-c5ccc(/C=C6/SC(=S)N(CCC)C6=O)c6nsnc56)cc32)C(c2ccc(CCCCCC)cc2)(c2ccc(CCCCCC)cc2)c2cc(-c3ccc(/C=C5/SC(=S)N(CCC)C5=O)c5nsnc35)sc2-4)cc1,1546.25,-5.45,-3.69,1.76,CCCCCCCCC(CCCCCC)COc1cc(-c2ccc(-c3c(F)c(F)c(C)c4nsnc34)s2)c(OCC(CCCCCC)CCCCCCCC)cc1-c1ccc(C)s1,119.3,42.6,2.8,39,149
68,28,5.57,5.25,12.13,0.57,0.76,-6.06,-3.91,2.15,CCCCCCC(CCCCCC)n1c(=O)c2ccc3c4ccc5c(=O)n(C(CCCCCC)CCCCCC)c(=O)c6cc7c8c9cc%10c(=O)n(C(CCCCCC)CCCCCC)c(=O)c%11ccc%12c%13ccc%14c(=O)n(C(CCCCCC)CCCCCC)c(=O)c%15cc(c8c8cc(c1=O)c2c3c8c7c4c56)c(c%13c%14%15)c9c%12c%11%10,1530.1,-5.12,-3.6,1.52,CCCCC(CC)COC(=O)c1sc2c(-c3cc4c(-c5ccc(CC(CC)CCCC)s5)c5sc(C)cc5c(-c5ccc(CC(CC)CCCC)s5)c4s3)sc(C)c2c1F,124,72.9,1.7,594,48
69,28,7.84,7.7,15.85,0.626,0.777,-5.83,-3.81,2.02,CCCCCCC(CCCCCC)n1c(=O)c2ccc3c4ccc5c(=O)n(C(CCCCCC)CCCCCC)c(=O)c6cc7c8c9cc%10c(=O)n(C(CCCCCC)CCCCCC)c(=O)c%11cc(-c%12cc(-c%13cc%14c(=O)n(C(CCCCCC)CCCCCC)c(=O)c%15cc%16c%17c%18cc%19c(=O)n(C(CCCCCC)CCCCCC)c(=O)c%20ccc%21c%22ccc%23c(=O)n(C(CCCCCC)CCCCCC)c(=O)c%24cc(c%17c%17cc%25c(=O)n(C(CCCCCC)CCCCCC)c(=O)c%26ccc%27c%13c(c%14%15)c%16c%17c%27c%26%25)c(c%22c%23%24)c%18c%21c%20%19)cc(-c%13cc%14c(=O)n(C(CCCCCC)CCCCCC)c(=O)c%15cc%16c%17c%18cc%19c(=O)n(C(CCCCCC)CCCCCC)c(=O)c%20ccc%21c%22ccc%23c(=O)n(C(CCCCCC)CCCCCC)c(=O)c%24cc(c%17c%17cc%25c(=O)n(C(CCCCCC)CCCCCC)c(=O)c%26ccc%27c%13c(c%14%15)c%16c%17c%27c%26%25)c(c%22c%23%24)c%18c%21c%20%19)c%12)c%12c%13ccc%14c(=O)n(C(CCCCCC)CCCCCC)c(=O)c%15cc(c8c8cc(c1=O)c2c3c8c7c4c56)c(c%13c%14%15)c9c%12c%11%10,4662.37,-5.12,-3.6,1.52,CCCCC(CC)COC(=O)c1sc2c(-c3cc4c(-c5ccc(CC(CC)CCCC)s5)c5sc(C)cc5c(-c5ccc(CC(CC)CCCC)s5)c4s3)sc(C)c2c1F,124,72.9,1.7,110,48
70,28,8.28,8.17,16.77,0.617,0.79,-5.89,-3.8,2.09,CCCCCCC(CCCCCC)n1c(=O)c2ccc3c4ccc5c(=O)n(C(CCCCCC)CCCCCC)c(=O)c6cc7c8c9cc%10c(=O)n(C(CCCCCC)CCCCCC)c(=O)c%11cc%12c%13c(c%14cc%15c(=O)n(C(CCCCCC)CCCCCC)c(=O)c%16cc(c8c8cc(c1=O)c2c3c8c7c4c56)c1c9c(c%10%11)c%12c%14c1c%16%15)c1c2cc3c(=O)n(C(CCCCCC)CCCCCC)c(=O)c4cc5c6c7cc8c(=O)n(C(CCCCCC)CCCCCC)c(=O)c9ccc%10c%11ccc%12c(=O)n(C(CCCCCC)CCCCCC)c(=O)c%14cc(c6c6cc%15c(=O)n(C(CCCCCC)CCCCCC)c(=O)c%16cc(c1c1c%17cc%18c(=O)n(C(CCCCCC)CCCCCC)c(=O)c%19cc%20c%21c%22cc%23c(=O)n(C(CCCCCC)CCCCCC)c(=O)c%24ccc%25c%26ccc%27c(=O)n(C(CCCCCC)CCCCCC)c(=O)c%28cc(c%21c%21cc%29c(=O)n(C(CCCCCC)CCCCCC)c(=O)c%30cc(c%131)c1c%17c(c%19%18)c%20c%21c1c%29%30)c(c%26c%27%28)c%22c%25c%24%23)c1c2c(c43)c5c6c1c%15%16)c(c%11c%12%14)c7c%10c98,4656.32,-5.12,-3.6,1.52,CCCCC(CC)COC(=O)c1sc2c(-c3cc4c(-c5ccc(CC(CC)CCCC)s5)c5sc(C)cc5c(-c5ccc(CC(CC)CCCC)s5)c4s3)sc(C)c2c1F,124,72.9,1.7,178,48
71,29,6.4,5.81,14.6,0.54,0.81,-6.2,-3.9,2.3,CCCCCCC(CCCCCC)n1c(=O)c2ccc3c4ccc5c(=O)n(C(CCCCCC)CCCCCC)c(=O)c6cc7c8c9cc%10c(=O)n(C(CCCCCC)CCCCCC)c(=O)c%11cc%12c%13c%14cc%15c(=O)n(C(CCCCCC)CCCCCC)c(=O)c%16ccc%17c%18ccc%19c(=O)n(C(CCCCCC)CCCCCC)c(=O)c%20cc(c%13c%13cc%21c(=O)n(C(CCCCCC)CCCCCC)c(=O)c%22cc(c8c8cc(c1=O)c2c3c8c7c4c56)c1c9c(c%10%11)c%12c%13c1c%22%21)c(c%18c%19%20)c%14c%17c%16%15,2305.15,-5.1,-3.6,1.5,CCCCC(CC)COC(=O)c1sc2c(-c3cc4c(-c5ccc(CC(CC)CCCC)s5)c5sc(C)cc5c(-c5ccc(CC(CC)CCCC)s5)c4s3)sc(C)c2c1F,124,72.9,1.7,479,48
72,30,11.1,10.7,17.2,0.63,1.02,-5.51,-3.88,1.63,CCCCC(CC)CC1(CC(CC)CCCC)c2cc3c(cc2-c2sc(-c4ccc(/C=C5\SC(=S)N(CC)C5=O)c5nsnc45)cc21)C(CC(CC)CCCC)(CC(CC)CCCC)c1cc(-c2ccc(/C=C4\SC(=S)N(CC)C4=O)c4nsnc24)sc1-3,1326.02,-5.34,-3.69,1.65,CCCCCCCCCCC(CCCCCCCC)Cc1cc(-c2c(F)c(F)c(-c3cc(CC(CCCCCCCC)CCCCCCCCCC)c(-c4ccc(-c5ccc(C)s5)s4)s3)c3nsnc23)sc1C,93.7,47.5,1.97,502,103
73,31,6.62,6.49,14.34,0.58,0.8,-5.51,-3.78,1.73,CCCCCCc1ccc(C2(c3ccc(CCCCCC)cc3)c3cc4c(cc3-c3sc5cc(/C=C6\C(=O)c7ccccc7C6=C(C#N)C#N)sc5c32)C(c2ccc(CCCCCC)cc2)(c2ccc(CCCCCC)cc2)c2c-4sc3cc(/C=C4\C(=O)c5ccccc5C4=C(C#N)C#N)sc23)cc1,1427.96,-5.29,-3.72,1.57,CCCCC(CC)COC(=O)c1sc2c(-c3cc4c(-c5ccc(CC(CC)CCCC)s5)c5sc(C)cc5c(-c5ccc(CC(CC)CCCC)s5)c4s3)sc(C)c2c1F,121.4,60.7,2,21,48
74,31,7.57,7.47,14.53,0.58,0.91,-5.51,-3.78,1.73,CCCCCCc1ccc(C2(c3ccc(CCCCCC)cc3)c3cc4c(cc3-c3sc5cc(/C=C6\C(=O)c7ccccc7C6=C(C#N)C#N)sc5c32)C(c2ccc(CCCCCC)cc2)(c2ccc(CCCCCC)cc2)c2c-4sc3cc(/C=C4\C(=O)c5ccccc5C4=C(C#N)C#N)sc23)cc1,1427.96,-5.43,-3.55,1.88,CCCCC(CC)COC(=O)c1sc2c(-c3cc4c(-c5ccc(CC(CC)CCCC)s5)c5sc(C)cc5c(-c5ccc(CC(CC)CCCC)s5)c4s3)sc(C)c2c1Cl,103,24,4.3,21,256
75,32,10.68,10.68,17.71,0.615,0.981,-5.58,-3.98,1.6,CCCCCCc1ccc(C2(c3ccc(CCCCCC)cc3)c3cc4c(cc3-c3sc5cc(/C=C6\C(=O)c7ccc(C)cc7C6=C(C#N)C#N)sc5c32)C(c2ccc(CCCCCC)cc2)(c2ccc(CCCCCC)cc2)c2c-4sc3cc(/C=C4\C(=O)c5ccc(C)cc5C4=C(C#N)C#N)sc23)cc1,1456.01,-5.4,-3.32,2.08,CCCCCCCCC(CCCCCC)Cn1nc2c(-c3ccc(C)s3)c(F)c(F)c(-c3ccc(-c4cc5c(-c6ccc([Si](CCC)(CCC)CCC)s6)c6sc(C)cc6c(-c6ccc([Si](CCC)(CCC)CCC)s6)c5s4)s3)c2n1,139,56.2,2.47,473,213
76,32,10.65,10.65,16.26,0.682,0.929,-5.61,-4.02,1.59,CCCCCCc1ccc(C2(c3ccc(CCCCCC)cc3)c3cc4c(cc3-c3sc5cc(/C=C6\C(=O)c7ccccc7C6=C(C#N)C#N)sc5c32)C(c2ccc(CCCCCC)cc2)(c2ccc(CCCCCC)cc2)c2c-4sc3cc(/C=C4\C(=O)c5ccccc5C4=C(C#N)C#N)sc23)cc1,1427.96,-5.4,-3.32,2.08,CCCCCCCCC(CCCCCC)Cn1nc2c(-c3ccc(C)s3)c(F)c(F)c(-c3ccc(-c4cc5c(-c6ccc([Si](CCC)(CCC)CCC)s6)c6sc(C)cc6c(-c6ccc([Si](CCC)(CCC)CCC)s6)c5s4)s3)c2n1,139,56.2,2.47,21,213
77,33,12.8,12.1,27.3,0.657,0.712,-5.44,-4.19,1.25,CCCCCCc1ccc(C2(c3ccc(CCCCCC)cc3)c3cc4c(cc3-c3sc(-c5sc(/C=C6\C(=O)c7cc(F)c(F)cc7C6=C(C#N)C#N)cc5OCC(CC)CCCC)cc32)C(c2ccc(CCCCCC)cc2)(c2ccc(CCCCCC)cc2)c2cc(-c3sc(/C=C5\C(=O)c6cc(F)c(F)cc6C5=C(C#N)C#N)cc3OCC(CC)CCCC)sc2-4)cc1,1808.42,-5.24,-3.66,1.58,CCCCC(CC)COC(=O)c1sc2c(-c3cc4c(-c5ccc(CC(CC)CCCC)s5)c5sc(C)cc5c(-c5ccc(CC(CC)CCCC)s5)c4s3)sc(C)c2c1F,124,72.9,1.7,202,48
78,34,7.8,7.8,14.4,0.66,0.825,-5.47,-3.76,1.71,CCCCCCc1ccc(C2(c3ccc(CCCCCC)cc3)c3cc4c(cc3-c3sc5cc(/C=C6\C(=O)c7ccccc7C6=C(C#N)C#N)sc5c32)C(c2ccc(CCCCCC)cc2)(c2ccc(CCCCCC)cc2)c2c-4sc3cc(/C=C4\C(=O)c5ccccc5C4=C(C#N)C#N)sc23)cc1,1427.96,-5.02,-3.44,1.58,CCCCC(CC)COC(=O)c1sc2c(-c3cc4c(-c5ccc(CC(CC)CCCC)s5)c5sc(C)cc5c(-c5ccc(CC(CC)CCCC)s5)c4s3)sc(C)c2c1F,124,72.9,1.7,21,48
79,34,9.1,9.1,15.7,0.57,1.015,-5.51,-3.51,2,CCCCCCc1ccc(C2(c3ccc(CCCCCC)cc3)c3cc4c(cc3-c3sc5cc(C=C6C(=O)N(CC)C(=S)N(CC)C6=O)sc5c32)C(c2ccc(CCCCCC)cc2)(c2ccc(CCCCCC)cc2)c2c-4sc3cc(C=C4C(=O)N(CC)C(=S)N(CC)C4=O)sc23)cc1,1440.08,-5.02,-3.44,1.58,CCCCC(CC)COC(=O)c1sc2c(-c3cc4c(-c5ccc(CC(CC)CCCC)s5)c5sc(C)cc5c(-c5ccc(CC(CC)CCCC)s5)c4s3)sc(C)c2c1F,124,72.9,1.7,63,48
80,35,8.2,8.06,20.48,0.569,0.704,-5.44,-4.19,1.25,CCCCCCc1ccc(C2(c3ccc(CCCCCC)cc3)c3cc4c(cc3-c3sc(-c5sc(/C=C6\C(=O)c7cc(F)c(F)cc7C6=C(C#N)C#N)cc5OCC(CC)CCCC)cc32)C(c2ccc(CCCCCC)cc2)(c2ccc(CCCCCC)cc2)c2cc(-c3sc(/C=C5\C(=O)c6cc(F)c(F)cc6C5=C(C#N)C#N)cc3OCC(CC)CCCC)sc2-4)cc1,1808.42,-5.4,-3.32,2.08,CCCCCCCCC(CCCCCC)Cn1nc2c(-c3ccc(C)s3)c(F)c(F)c(-c3ccc(-c4cc5c(-c6ccc(CC(CC)CCCC)s6)c6sc(C)cc6c(-c6ccc(CC(CC)CCCC)s6)c5s4)s3)c2n1,170,53.1,3.2,202,131
81,35,13.18,12.76,22.86,0.679,0.849,-5.75,-4.19,1.56,CCCCCCc1ccc(C2(c3ccc(CCCCCC)cc3)c3cc4c(cc3-c3sc(-c5scc(C=C6C(=O)c7cc(F)c(F)cc7C6=C(C#N)C#N)c5OCC(CC)CCCC)cc32)C(c2ccc(CCCCCC)cc2)(c2ccc(CCCCCC)cc2)c2cc(-c3scc(/C=C5/C(=O)c6cc(F)c(F)cc6C5=C(C#N)C#N)c3OCC(CC)CCCC)sc2-4)cc1,1808.42,-5.4,-3.32,2.08,CCCCCCCCC(CCCCCC)Cn1nc2c(-c3ccc(C)s3)c(F)c(F)c(-c3ccc(-c4cc5c(-c6ccc(CC(CC)CCCC)s6)c6sc(C)cc6c(-c6ccc(CC(CC)CCCC)s6)c5s4)s3)c2n1,170,53.1,3.2,514,131
82,36,10.29,10.29,17.72,0.618,0.94,-5.38,-3.78,1.6,CCCCCCc1ccc(C2(c3ccc(CCCCCC)cc3)c3cc(/C=C4\C(=O)c5ccccc5C4=C(C#N)C#N)sc3-c3sc4cc5c6c(sc5cc4c32)-c2sc(/C=C3\C(=O)c4ccccc4C3=C(C#N)C#N)cc2C6(c2ccc(CCCCCC)cc2)c2ccc(CCCCCC)cc2)cc1,1427.96,-5.36,-3.54,1.82,CCCCC(CC)Cc1ccc(-c2c3cc(-c4ccc(-c5sc(-c6ccc(C)s6)c6c5C(=O)c5c(CC(CC)CCCC)sc(CC(CC)CCCC)c5C6=O)s4)sc3c(-c3ccc(CC(CC)CCCC)s3)c3cc(C)sc23)s1,117,58.5,2,0,153
83,36,9.33,9.33,16.56,0.655,0.86,-5.41,-3.87,1.56,CCCCCCc1ccc(C2(c3ccc(CCCCCC)cc3)c3cc(/C=C4\C(=O)c5c(sc6ccsc56)C4=C(C#N)C#N)sc3-c3sc4cc5c6c(sc5cc4c32)-c2sc(/C=C3\C(=O)c4c(sc5ccsc45)C3=C(C#N)C#N)cc2C6(c2ccc(CCCCCC)cc2)c2ccc(CCCCCC)cc2)cc1,1552.16,-5.36,-3.54,1.82,CCCCC(CC)Cc1ccc(-c2c3cc(-c4ccc(-c5sc(-c6ccc(C)s6)c6c5C(=O)c5c(CC(CC)CCCC)sc(CC(CC)CCCC)c5C6=O)s4)sc3c(-c3ccc(CC(CC)CCCC)s3)c3cc(C)sc23)s1,117,58.5,2,95,153
84,36,8.12,8.12,19.12,0.607,0.7,-5.52,-4,1.52,CCCCCCc1ccc(C2(c3ccc(CCCCCC)cc3)c3cc(/C=C4\C(=O)c5cc(F)c(F)cc5C4=C(C#N)C#N)sc3-c3sc4cc5c6c(sc5cc4c32)-c2sc(/C=C3\C(=O)c4cc(F)c(F)cc4C3=C(C#N)C#N)cc2C6(c2ccc(CCCCCC)cc2)c2ccc(CCCCCC)cc2)cc1,1499.92,-5.36,-3.54,1.82,CCCCC(CC)Cc1ccc(-c2c3cc(-c4ccc(-c5sc(-c6ccc(C)s6)c6c5C(=O)c5c(CC(CC)CCCC)sc(CC(CC)CCCC)c5C6=O)s4)sc3c(-c3ccc(CC(CC)CCCC)s3)c3cc(C)sc23)s1,117,58.5,2,227,153
85,37,11.23,10.99,15.97,0.761,0.924,-5.62,-3.9,1.72,CCCCCCc1ccc(C2(c3ccc(CCCCCC)cc3)c3cc4c(cc3-c3sc(/C=C5\C(=O)c6cc(C)ccc6C5=C(C#N)C#N)cc32)C(c2ccc(CCCCCC)cc2)(c2ccc(CCCCCC)cc2)c2c-4sc3cc(/C=C4\C(=O)c5ccc(C)cc5C4=C(C#N)C#N)sc23)cc1,1399.93,-5.27,-3.08,2.19,CCCCC(CC)Cc1ccc(-c2c3cc(-c4ccc(-c5sc(-c6ccc(C)s6)c6c5C(=O)c5c(CC(CC)CCCC)sc(CC(CC)CCCC)c5C6=O)s4)sc3c(-c3ccc(CC(CC)CCCC)s3)c3cc(C)sc23)s1,117,58.5,2,436,153
86,37,12.43,12.06,17.11,0.789,0.92,-5.54,-3.91,1.63,CCCCCCc1ccc(C2(c3ccc(CCCCCC)cc3)c3cc4c(cc3-c3sc5cc(/C=C6\C(=O)c7ccc(C)cc7C6=C(C#N)C#N)sc5c32)C(c2ccc(CCCCCC)cc2)(c2ccc(CCCCCC)cc2)c2c-4sc3c2sc2cc(/C=C4\C(=O)c5cc(C)ccc5C4=C(C#N)C#N)sc23)cc1,1512.09,-5.27,-3.08,2.19,CCCCC(CC)Cc1ccc(-c2c3cc(-c4ccc(-c5sc(-c6ccc(C)s6)c6c5C(=O)c5c(CC(CC)CCCC)sc(CC(CC)CCCC)c5C6=O)s4)sc3c(-c3ccc(CC(CC)CCCC)s3)c3cc(C)sc23)s1,117,58.5,2,339,153
87,38,8.85,8.75,18.51,0.59,0.81,-5.57,-4.03,1.54,CCCCCCc1ccc(C2(c3ccc(CCCCCC)cc3)c3cc4c(cc3-c3sc(-c5ccc(/C=C6\C(=O)c7cc(F)c(F)cc7C6=C(C#N)C#N)s5)cc32)C(c2ccc(CCCCCC)cc2)(c2ccc(CCCCCC)cc2)c2cc(-c3ccc(/C=C5\C(=O)c6cc(F)c(F)cc6C5=C(C#N)C#N)s3)sc2-4)cc1,1551.99,-5.36,-3.54,1.82,CCCCC(CC)Cc1ccc(-c2c3cc(-c4ccc(-c5sc(-c6ccc(C)s6)c6c5C(=O)c5c(CC(CC)CCCC)sc(CC(CC)CCCC)c5C6=O)s4)sc3c(-c3ccc(CC(CC)CCCC)s3)c3cc(C)sc23)s1,117,58.5,2,399,153
88,38,12.79,12.57,20.87,0.72,0.85,-5.54,-3.94,1.6,CCCCCCOc1c(-c2ccc(/C=C3\C(=O)c4cc(F)c(F)cc4C3=C(C#N)C#N)s2)sc2c1C(c1ccc(CCCCCC)cc1)(c1ccc(CCCCCC)cc1)c1cc3c(cc1-2)C(c1ccc(CCCCCC)cc1)(c1ccc(CCCCCC)cc1)c1c-3sc(-c2ccc(/C=C3\C(=O)c4cc(F)c(F)cc4C3=C(C#N)C#N)s2)c1OCCCCCC,1752.32,-5.36,-3.54,1.82,CCCCC(CC)Cc1ccc(-c2c3cc(-c4ccc(-c5sc(-c6ccc(C)s6)c6c5C(=O)c5c(CC(CC)CCCC)sc(CC(CC)CCCC)c5C6=O)s4)sc3c(-c3ccc(CC(CC)CCCC)s3)c3cc(C)sc23)s1,117,58.5,2,270,153
89,39,5.24,5.24,7.34,0.7,1.02,-5.51,-3.55,1.96,CCCCCCCCn1nc2c(/C=C3/SC(=S)N(CC)C3=O)ccc(-c3cc4c(s3)-c3cc5c(cc3C4(c3ccc(CCCCCC)cc3)c3ccc(CCCCCC)cc3)-c3sc(-c4ccc(/C=C6/SC(=S)N(CC)C6=O)c6nn(CCCCCCCC)nc46)cc3C5(c3ccc(CCCCCC)cc3)c3ccc(CCCCCC)cc3)c2n1,1708.53,-5,-3.1,1.9,CCCCCCc1cc(C)sc1C,21.1,11.6,1.82,480,163
90,39,4.5,4.36,6.15,0.6,1.22,-5.43,-3.38,2.05,CCCCCCCCn1nc2c(/C=C3/SC(=O)N(CC)C3=O)ccc(-c3cc4c(s3)-c3cc5c(cc3C4(c3ccc(CCCCCC)cc3)c3ccc(CCCCCC)cc3)-c3sc(-c4ccc(/C=C6/SC(=O)N(CC)C6=O)c6nn(CCCCCCCC)nc46)cc3C5(c3ccc(CCCCCC)cc3)c3ccc(CCCCCC)cc3)c2n1,1676.41,-5,-3.1,1.9,CCCCCCc1cc(C)sc1C,21.1,11.6,1.82,537,163
91,40,0.87,0.87,2.39,0.44,0.84,-6.16,-3.48,2.68,CCCCCCC1(CCCCCC)c2cc(N3C(=O)c4cccc5c(C#Cc6ccc(-c7cc8c(cc(-c9ccc(C#Cc%10ccc%11c%12c(cccc%10%12)C(=O)N(c%10ccc%12c(c%10)C(CCCCCC)(CCCCCC)C%10C=CC=CC%12%10)C%11=O)s9)c9nsnc98)c8nsnc78)s6)ccc(c45)C3=O)ccc2C2C=CC=CC21,1516.02,-5,-3.1,1.9,CCCCCCc1cc(C)sc1C,21.1,11.6,1.82,345,163
92,40,0.26,0.24,1.2,0.31,0.71,-6.29,-3.57,2.72,CCCCCCC1(CCCCCC)c2cc(N3C(=O)c4cccc5c(C#Cc6sc(-c7cc8c(cc(-c9sc(C#Cc%10ccc%11c%12c(cccc%10%12)C(=O)N(c%10ccc%12c(c%10)C(CCCCCC)(CCCCCC)C%10C=CC=CC%12%10)C%11=O)c(F)c9F)c9nsnc98)c8nsnc78)c(F)c6F)ccc(c45)C3=O)ccc2C2C=CC=CC21,1587.98,-5,-3.1,1.9,CCCCCCc1cc(C)sc1C,21.1,11.6,1.82,622,163
93,40,2.14,2.13,4.5,0.52,0.92,-6.12,-3.42,2.7,CCCCCCc1cc(-c2cc3c(cc(-c4cc(CCCCCC)c(C#Cc5ccc6c7c(cccc57)C(=O)N(c5ccc7c(c5)C(CCCCCC)(CCCCCC)C5C=CC=CC75)C6=O)s4)c4nsnc43)c3nsnc23)sc1C#Cc1ccc2c3c(cccc13)C(=O)N(c1ccc3c(c1)C(CCCCCC)(CCCCCC)C1C=CC=CC31)C2=O,1684.35,-5,-3.1,1.9,CCCCCCc1cc(C)sc1C,21.1,11.6,1.82,151,163
94,40,1.6,1.57,3.92,0.45,0.9,-6.15,-3.43,2.72,CCCCCCC1(CCCCCC)c2cc(N3C(=O)c4cccc5c(C#Cc6sc(-c7cc8c(cc(-c9cc(CC(CC)CCCC)c(C#Cc%10ccc%11c%12c(cccc%10%12)C(=O)N(c%10ccc%12c(c%10)C(CCCCCC)(CCCCCC)C%10C=CC=CC%12%10)C%11=O)s9)c9nsnc98)c8nsnc78)cc6CC(CC)CCCC)ccc(c45)C3=O)ccc2C2C=CC=CC21,1740.45,-5,-3.1,1.9,CCCCCCc1cc(C)sc1C,21.1,11.6,1.82,333,163
95,41,7.51,7.47,14.79,0.591,0.8,-5.49,-3.71,1.78,CCCCCCOc1ccc(C2(c3ccc(OCCCCCC)cc3)c3cc4c(cc3-c3sc5cc(/C=C6\C(=O)c7ccccc7C6=C(C#N)C#N)sc5c32)C(c2ccc(OCCCCCC)cc2)(c2ccc(OCCCCCC)cc2)c2c-4sc3cc(/C=C4\C(=O)c5ccccc5C4=C(C#N)C#N)sc23)cc1,1491.95,-5.24,-3.66,1.58,CCCCC(CC)COC(=O)c1sc2c(-c3cc4c(-c5ccc(CC(CC)CCCC)s5)c5sc(C)cc5c(-c5ccc(CC(CC)CCCC)s5)c4s3)sc(C)c2c1F,124,72.9,1.7,80,48
96,41,7.33,7.24,14.19,0.601,0.8,-5.5,-3.74,1.76,CCCCCCOc1cccc(C2(c3cccc(OCCCCCC)c3)c3cc4c(cc3-c3sc5cc(/C=C6\C(=O)c7ccccc7C6=C(C#N)C#N)sc5c32)C(c2cccc(OCCCCCC)c2)(c2cccc(OCCCCCC)c2)c2c-4sc3cc(/C=C4\C(=O)c5ccccc5C4=C(C#N)C#N)sc23)c1,1491.95,-5.24,-3.66,1.58,CCCCC(CC)COC(=O)c1sc2c(-c3cc4c(-c5ccc(CC(CC)CCCC)s5)c5sc(C)cc5c(-c5ccc(CC(CC)CCCC)s5)c4s3)sc(C)c2c1F,124,72.9,1.7,504,48
97,41,6.17,6.1,12.99,0.567,0.78,-5.61,-3.72,1.89,CCCCCCOc1ccc(C2(c3ccc(OCCCCCC)c(F)c3)c3cc4c(cc3-c3sc5cc(/C=C6\C(=O)c7ccccc7C6=C(C#N)C#N)sc5c32)C(c2ccc(OCCCCCC)c(F)c2)(c2ccc(OCCCCCC)c(F)c2)c2c-4sc3cc(/C=C4\C(=O)c5ccccc5C4=C(C#N)C#N)sc23)cc1F,1563.91,-5.24,-3.66,1.58,CCCCC(CC)COC(=O)c1sc2c(-c3cc4c(-c5ccc(CC(CC)CCCC)s5)c5sc(C)cc5c(-c5ccc(CC(CC)CCCC)s5)c4s3)sc(C)c2c1F,124,72.9,1.7,134,48
98,41,7.31,7.25,13.82,0.616,0.8,-5.5,-3.71,1.79,CCCCCCc1ccc(C2(c3ccc(CCCCCC)cc3)c3cc4c(cc3-c3sc5cc(/C=C6\C(=O)c7ccccc7C6=C(C#N)C#N)sc5c32)C(c2ccc(CCCCCC)cc2)(c2ccc(CCCCCC)cc2)c2c-4sc3cc(/C=C4\C(=O)c5ccccc5C4=C(C#N)C#N)sc23)cc1,1427.96,-5.24,-3.66,1.58,CCCCC(CC)COC(=O)c1sc2c(-c3cc4c(-c5ccc(CC(CC)CCCC)s5)c5sc(C)cc5c(-c5ccc(CC(CC)CCCC)s5)c4s3)sc(C)c2c1F,124,72.9,1.7,21,48
99,41,9.03,8.84,14.56,0.674,0.92,-5.49,-3.71,1.78,CCCCCCOc1ccc(C2(c3ccc(OCCCCCC)cc3)c3cc4c(cc3-c3sc5cc(/C=C6\C(=O)c7ccccc7C6=C(C#N)C#N)sc5c32)C(c2ccc(OCCCCCC)cc2)(c2ccc(OCCCCCC)cc2)c2c-4sc3cc(/C=C4\C(=O)c5ccccc5C4=C(C#N)C#N)sc23)cc1,1491.95,-5.43,-2.93,2.5,CCCCCCCCc1cc(-c2c3cc(-c4cc(CCCCCC)c(-c5nc6sc(-c7sc(C)cc7CCCCCC)nc6s5)s4)sc3c(-c3cc(CCCCCCCC)c(CCCCCCCC)s3)c3cc(C)sc23)sc1CCCCCCCC,56.3,24.3,2.31,80,150
