Repository: aspuru-guzik-group/Beyond-Molecular-Structure-ML-for-OPV-Materials-Devices

File: datasets/Saeki_2022_n1318/Saeki_corrected.csv (part 2 of 14)
ID,Ref,PCE_max(%),PCE_ave(%),Jsc(mA/cm2),FF,Voc(V),HOMO_n(eV),LUMO_n(eV),Eg_n(eV),n(SMILES),M (g/mol),HOMO_p(eV),LUMO_p(eV),Eg_p(eV),p(SMILES),Mw (kg/mol),Mn(kg/mol),PDI,n(labels),p(labels)
100,41,9.28,8.96,15.18,0.664,0.92,-5.5,-3.74,1.76,CCCCCCOc1cccc(C2(c3cccc(OCCCCCC)c3)c3cc4c(cc3-c3sc5cc(/C=C6\C(=O)c7ccccc7C6=C(C#N)C#N)sc5c32)C(c2cccc(OCCCCCC)c2)(c2cccc(OCCCCCC)c2)c2c-4sc3cc(/C=C4\C(=O)c5ccccc5C4=C(C#N)C#N)sc23)c1,1491.95,-5.43,-2.93,2.5,CCCCCCCCc1cc(-c2c3cc(-c4cc(CCCCCC)c(-c5nc6sc(-c7sc(C)cc7CCCCCC)nc6s5)s4)sc3c(-c3cc(CCCCCCCC)c(CCCCCCCC)s3)c3cc(C)sc23)sc1CCCCCCCC,56.3,24.3,2.31,504,150
101,41,6.69,6.59,12.55,0.606,0.88,-5.61,-3.72,1.89,CCCCCCOc1ccc(C2(c3ccc(OCCCCCC)c(F)c3)c3cc4c(cc3-c3sc5cc(/C=C6\C(=O)c7ccccc7C6=C(C#N)C#N)sc5c32)C(c2ccc(OCCCCCC)c(F)c2)(c2ccc(OCCCCCC)c(F)c2)c2c-4sc3cc(/C=C4\C(=O)c5ccccc5C4=C(C#N)C#N)sc23)cc1F,1563.91,-5.43,-2.93,2.5,CCCCCCCCc1cc(-c2c3cc(-c4cc(CCCCCC)c(-c5nc6sc(-c7sc(C)cc7CCCCCC)nc6s5)s4)sc3c(-c3cc(CCCCCCCC)c(CCCCCCCC)s3)c3cc(C)sc23)sc1CCCCCCCC,56.3,24.3,2.31,134,150
102,41,8.05,7.83,14.3,0.612,0.92,-5.5,-3.71,1.79,CCCCCCc1ccc(C2(c3ccc(CCCCCC)cc3)c3cc4c(cc3-c3sc5cc(/C=C6\C(=O)c7ccccc7C6=C(C#N)C#N)sc5c32)C(c2ccc(CCCCCC)cc2)(c2ccc(CCCCCC)cc2)c2c-4sc3cc(/C=C4\C(=O)c5ccccc5C4=C(C#N)C#N)sc23)cc1,1427.96,-5.43,-2.93,2.5,CCCCCCCCc1cc(-c2c3cc(-c4cc(CCCCCC)c(-c5nc6sc(-c7sc(C)cc7CCCCCC)nc6s5)s4)sc3c(-c3cc(CCCCCCCC)c(CCCCCCCC)s3)c3cc(C)sc23)sc1CCCCCCCC,56.3,24.3,2.31,21,150
103,42,0.01,0.01,0.21,0.22,0.25,-5.9,-3.8,2.1,CCCCCCCC(CCCCCCC)N1C(=O)c2ccc3c4c5c(c6ccc(c2c36)C1=O)=CC=C1C(=O)N(C(CCCCCCC)CCCCCCC)C(=O)C(C=C4)C15,813.18,-5,-3.1,1.9,CCCCCCc1cc(C)sc1C,21.1,11.6,1.82,294,163
104,42,0.25,0.25,1.49,0.35,0.48,-5.9,-3.8,2.1,CCC(CC)N1C(=O)c2ccc3c4c5c(c6ccc(c2c36)C1=O)=CC=C1C(=O)N(C(CC)CC)C(=O)C(C=C4)C15,532.64,-5,-3.1,1.9,CCCCCCc1cc(C)sc1C,21.1,11.6,1.82,32,163
105,42,0.5,0.5,1.74,0.38,0.75,-5.9,-3.8,2.1,CCC(CC)N1C(=O)c2c(CCC(C)(C)C)cc3c4c5c(c6cc(CCC(C)(C)C)c(c2c36)C1=O)=CC(CCC(C)(C)C)=C1C(=O)N(C(CC)CC)C(=O)C(C(CCC(C)(C)C)=C4)C15,869.29,-5,-3.1,1.9,CCCCCCc1cc(C)sc1C,21.1,11.6,1.82,30,163
106,43,0.28,0.28,1.45,0.48,0.4,-5.75,-4,1.75,CCCCN1C2=CC3C(=O)c4ccccc4N(CCCC)C3C=C2C(=O)C2C=CC=CC21,428.58,-5,-3.1,1.9,CCCCCCc1cc(C)sc1C,21.1,11.6,1.82,51,163
107,43,0.3,0.3,1.45,0.49,0.42,-5.8,-4,1.8,CCCCCCN1C2=CC3C(=O)c4ccccc4N(CCCCCC)C3C=C2C(=O)C2C=CC=CC21,484.68,-5,-3.1,1.9,CCCCCCc1cc(C)sc1C,21.1,11.6,1.82,93,163
108,43,1.57,1.57,5.72,0.57,0.48,-5.9,-4.1,1.8,CCCCCCCCN1C2=CC3C(=O)c4ccccc4N(CCCCCCCC)C3C=C2C(=O)C2C=CC=CC21,540.79,-5,-3.1,1.9,CCCCCCc1cc(C)sc1C,21.1,11.6,1.82,465,163
109,44,1.45,1.45,3.51,0.52,0.82,-5.5,-4.1,1.4,CCCCCCc1ccc(-c2ccc(-c3ccc(-c4cc5c6c(c(-c7ccc(-c8ccc(-c9ccc(CCCCCC)s9)s8)s7)cc7c6c4C(=O)N(CC(CC)CCCC)C7=O)C(=O)N(CC(CC)CCCC)C5=O)s3)s2)s1,1151.69,-4.9,-3.1,1.8,CCCCCCc1cc(C)sc1C,21.1,11.6,1.82,163,163
110,45,2.51,2.51,8.04,0.46,0.73,-5.9,-3.42,2.48,CCCCC(CC)CN1C(=O)c2cccc3c(-c4ccc(/C(C#N)=C/c5ccc(/C=C(\C#N)c6ccc(-c7ccc8c9c(cccc79)C(=O)N(CC(CC)CCCC)C8=O)s6)cc5)s4)ccc(c23)C1=O,959.24,-4.9,-3.1,1.8,CCCCCCc1cc(C)sc1C,21.1,11.6,1.82,358,163
111,45,1.32,1.32,6.23,0.43,0.54,-5.75,-3.66,2.09,CCCCC(CC)CN1C(=O)c2cccc3c(-c4ccc(/C(C#N)=C/c5cc(OC)c(/C=C(\C#N)c6ccc(-c7ccc8c9c(cccc79)C(=O)N(CC(CC)CCCC)C8=O)s6)cc5OC)s4)ccc(c23)C1=O,1019.29,-4.9,-3.1,1.8,CCCCCCc1cc(C)sc1C,21.1,11.6,1.82,284,163
112,45,2.5,2.5,8.15,0.47,0.67,-5.79,-3.42,2.37,CCCCCCOc1cc(/C=C(\C#N)c2ccc(-c3ccc4c5c(cccc35)C(=O)N(CC(CC)CCCC)C4=O)s2)c(OCCCCCC)cc1/C=C(\C#N)c1ccc(-c2ccc3c4c(cccc24)C(=O)N(CC(CC)CCCC)C3=O)s1,1159.56,-4.9,-3.1,1.8,CCCCCCc1cc(C)sc1C,21.1,11.6,1.82,532,163
113,46,3.02,2.87,6.64,0.48,0.94,-5.8,-3.6,2.2,CCCCCCC(CCCC)CN1C(=O)c2ccc3c4c(ccc(c24)C1=O)-c1c-3nc2cc3c(-c4ccccc4)c4c(nc3cc2c1-c1ccccc1)-c1ccc2c3c(ccc-4c13)C(=O)N(CC(CCCC)CCCCCC)C2=O,1055.38,-5.1,-3.3,1.8,CCCCC(CC)Cc1cc(C)sc1-c1nc2sc(-c3sc(-c4cc5c(s4)-c4sc(C)cc4[Si]5(CC(CC)CCCC)CC(CC)CCCC)cc3CC(CC)CCCC)nc2s1,132.2,33.9,3.9,261,258
114,46,3,2.91,9.02,0.35,0.96,-5.8,-3.6,2.2,CCCCCCC(CCCC)CN1C(=O)c2ccc3c4c(ccc(c24)C1=O)-c1c-3nc2cc3c(-c4ccccc4)c4c(nc3cc2c1-c1ccccc1)-c1ccc2c3c(ccc-4c13)C(=O)N(CC(CCCC)CCCCCC)C2=O,1055.38,-5.4,-3.3,2.1,CCCCC(CC)COC(=O)c1sc2c(-c3cc4c(-c5ccc(CC(CC)CCCC)s5)c5sc(C)cc5c(-c5ccc(CC(CC)CCCC)s5)c4s3)sc(C)c2c1F,124,72.9,1.7,261,48
115,46,3.08,2.9,8.13,0.39,0.98,-5.8,-3.6,2.2,CCCCCCC(CCCC)CN1C(=O)c2ccc3c4c(ccc(c24)C1=O)-c1c-3nc2cc3c(-c4ccccc4)c4c(nc3cc2c1-c1ccccc1)-c1ccc2c3c(ccc-4c13)C(=O)N(CC(CCCC)CCCCCC)C2=O,1055.38,-5.1,-3.3,1.8,CCCCC(CC)COC(=O)c1sc2c(-c3cc4c(OCC(CC)CCCC)c5sc(C)cc5c(OCC(CC)CCCC)c4s3)sc(C)c2c1F,97.5,46.4,2.1,261,73
116,46,1.26,1.16,2.67,0.5,0.95,-5.8,-3.6,2.2,CCCCCCCCCCCCC(CCCCCCCCCC)CN1C(=O)c2ccc3c4c(ccc(c24)C1=O)-c1c-3nc2cc3c(-c4ccccc4)c4c(nc3cc2c1-c1ccccc1)-c1ccc2c3c(ccc-4c13)C(=O)N(CC(CCCCCCCCCC)CCCCCCCCCCCC)C2=O,1392.02,-5.1,-3.3,1.8,CCCCC(CC)Cc1cc(C)sc1-c1nc2sc(-c3sc(-c4cc5c(s4)-c4sc(C)cc4[Si]5(CC(CC)CCCC)CC(CC)CCCC)cc3CC(CC)CCCC)nc2s1,132.2,33.9,3.9,459,258
117,46,1.71,1.6,5.2,0.36,0.9,-5.8,-3.6,2.2,CCCCCCCCCCCCC(CCCCCCCCCC)CN1C(=O)c2ccc3c4c(ccc(c24)C1=O)-c1c-3nc2cc3c(-c4ccccc4)c4c(nc3cc2c1-c1ccccc1)-c1ccc2c3c(ccc-4c13)C(=O)N(CC(CCCCCCCCCC)CCCCCCCCCCCC)C2=O,1392.02,-5.4,-3.3,2.1,CCCCC(CC)COC(=O)c1sc2c(-c3cc4c(-c5ccc(CC(CC)CCCC)s5)c5sc(C)cc5c(-c5ccc(CC(CC)CCCC)s5)c4s3)sc(C)c2c1F,124,72.9,1.7,459,48
118,46,1.42,1.32,4.12,0.36,0.95,-5.8,-3.6,2.2,CCCCCCCCCCCCC(CCCCCCCCCC)CN1C(=O)c2ccc3c4c(ccc(c24)C1=O)-c1c-3nc2cc3c(-c4ccccc4)c4c(nc3cc2c1-c1ccccc1)-c1ccc2c3c(ccc-4c13)C(=O)N(CC(CCCCCCCCCC)CCCCCCCCCCCC)C2=O,1392.02,-5.1,-3.3,1.8,CCCCC(CC)COC(=O)c1sc2c(-c3cc4c(OCC(CC)CCCC)c5sc(C)cc5c(OCC(CC)CCCC)c4s3)sc(C)c2c1F,97.5,46.4,2.1,459,73
119,47,2.41,2.41,5.47,0.591,0.98,-6.74,-4.35,2.39,CCCCC(CC)CN1C(=O)c2ccc3c4c(c(/C=C/c5cc6c7c(ccc8c7c5C(=O)N(CC(CC)CCCC)C8=O)C(=O)N(CC(CC)CCCC)C6=O)cc(c24)C1=O)C(=O)N(CC(CC)CCCC)C3=O,1005.31,-5.33,-3.63,1.7,CCCCC(CC)COC(=O)c1sc2c(-c3cc4c(OCC(CC)CCCC)c5sc(C)cc5c(OCC(CC)CCCC)c4s3)sc(C)c2c1F,97.5,46.4,2.1,161,73
120,48,11.25,10.79,16.29,0.688,0.96,-5.58,-3.98,1.6,CCCCCCc1ccc(C2(c3ccc(CCCCCC)cc3)c3cc4c(cc3-c3sc5cc(/C=C6\C(=O)c7cc(C)c(C)cc7C6=C(C#N)C#N)sc5c32)C(c2ccc(CCCCCC)cc2)(c2ccc(CCCCCC)cc2)c2c-4sc3cc(/C=C4\C(=O)c5cc(C)c(C)cc5C4=C(C#N)C#N)sc23)cc1,1484.06,-5.36,-3.54,1.82,CCCCC(CC)Cc1ccc(-c2c3cc(-c4ccc(-c5sc(-c6ccc(C)s6)c6c5C(=O)c5c(CC(CC)CCCC)sc(CC(CC)CCCC)c5C6=O)s4)sc3c(-c3ccc(CC(CC)CCCC)s3)c3cc(C)sc23)s1,117,58.5,2,341,153
121,48,12.05,11.48,17.31,0.707,0.94,-5.58,-3.98,1.6,CCCCCCc1ccc(C2(c3ccc(CCCCCC)cc3)c3cc4c(cc3-c3sc5cc(/C=C6\C(=O)c7ccc(C)cc7C6=C(C#N)C#N)sc5c32)C(c2ccc(CCCCCC)cc2)(c2ccc(CCCCCC)cc2)c2c-4sc3cc(/C=C4\C(=O)c5ccc(C)cc5C4=C(C#N)C#N)sc23)cc1,1456.01,-5.36,-3.54,1.82,CCCCC(CC)Cc1ccc(-c2c3cc(-c4ccc(-c5sc(-c6ccc(C)s6)c6c5C(=O)c5c(CC(CC)CCCC)sc(CC(CC)CCCC)c5C6=O)s4)sc3c(-c3ccc(CC(CC)CCCC)s3)c3cc(C)sc23)s1,117,58.5,2,473,153
122,49,7.9,7.6,14.25,0.608,0.88,-5.66,-3.96,1.7,CCCCCCc1cc(C2(c3ccc(CCCCCC)s3)c3cc4c(cc3-c3sc5cc(/C=C6\C(=O)c7ccccc7C6=C(C#N)C#N)sc5c32)C(c2ccc(CCCCCC)s2)(c2ccc(CCCCCC)s2)c2c-4sc3cc(/C=C4\C(=O)c5ccccc5C4=C(C#N)C#N)sc23)cs1,1452.04,-5.39,-3.31,2.08,CCCCCCCCC(CCCCCC)Cc1cc(-c2sc(-c3c(F)c(F)c(-c4cc(CC(CCCCCC)CCCCCCCC)c(-c5cc(CC(CCCCCC)CCCCCCCC)c(-c6ccc(-c7ccc(-c8c(F)c(F)c(-c9ccc(C)s9)c9nsnc89)s7)s6)s5)s4)c4nsnc34)cc2CC(CCCCCC)CCCCCCCC)sc1C,144.4,72.2,2,305,67
123,49,9,8.8,15.29,0.598,0.96,-5.66,-3.96,1.7,CCCCCCc1cc(C2(c3ccc(CCCCCC)s3)c3cc4c(cc3-c3sc5cc(/C=C6\C(=O)c7ccccc7C6=C(C#N)C#N)sc5c32)C(c2ccc(CCCCCC)s2)(c2ccc(CCCCCC)s2)c2c-4sc3cc(/C=C4\C(=O)c5ccccc5C4=C(C#N)C#N)sc23)cs1,1452.04,-5.48,-3.39,2.09,CCCCCCCCC(CCCCCC)Cc1cc(-c2sc(-c3c(F)c(F)c(-c4cc(CC(CCCCCC)CCCCCCCC)c(-c5cc(CC(CCCCCC)CCCCCCCC)c(-c6ccc(-c7ccc(-c8c(F)c(F)c(-c9ccc(C)s9)c9nsnc89)s7)s6)s5)s4)c4nonc34)cc2CC(CCCCCC)CCCCCCCC)sc1C,165.4,82.7,2,305,126
124,49,7.4,7.1,11.72,0.569,1.07,-5.66,-3.96,1.7,CCCCCCc1cc(C2(c3ccc(CCCCCC)s3)c3cc4c(cc3-c3sc5cc(/C=C6\C(=O)c7ccccc7C6=C(C#N)C#N)sc5c32)C(c2ccc(CCCCCC)s2)(c2ccc(CCCCCC)s2)c2c-4sc3cc(/C=C4\C(=O)c5ccccc5C4=C(C#N)C#N)sc23)cs1,1452.04,-5.57,-3.49,2.08,CCCCCCCCC(CCCCCC)Cc1cc(-c2sc(-c3c(F)c(F)c(-c4cc(CC(CCCCCC)CCCCCCCC)c(-c5cc(CC(CCCCCC)CCCCCCCC)c(-c6ccc(-c7ccc(-c8c(F)c(F)c(-c9ccc(C)s9)c9nonc89)s7)s6)s5)s4)c4nonc34)cc2CC(CCCCCC)CCCCCCCC)sc1C,113.4,56.7,2,305,27
125,50,7.8,7.4,14.26,0.593,0.9,-5.51,-3.78,1.73,CCCCCCc1ccc(C2(c3ccc(CCCCCC)cc3)c3cc4c(cc3-c3sc5cc(/C=C6\C(=O)c7ccccc7C6=C(C#N)C#N)sc5c32)C(c2ccc(CCCCCC)cc2)(c2ccc(CCCCCC)cc2)c2c-4sc3cc(/C=C4\C(=O)c5ccccc5C4=C(C#N)C#N)sc23)cc1,1427.96,-5.26,-3.21,2.05,CCCCCCCCC(CCCCCC)Cc1cc(-c2cc3c(=O)n(CC(CCCCCC)CCCCCCCC)c4cc(-c5cc(CC(CCCCCC)CCCCCCCC)c(-c6ccc(-c7c(F)c(F)c(-c8ccc(C)s8)c8nsnc78)s6)s5)sc4c3s2)sc1C,257.9,173.1,1.49,21,90
126,51,6.3,6,12.31,0.51,1.01,-5.5,-3.76,1.74,CCCCCCc1ccc(C2(c3ccc(CCCCCC)cc3)c3cc4c(cc3-c3sc5cc(/C=C6\C(=O)c7cccc(OC)c7C6=C(C#N)C#N)sc5c32)C(c2ccc(CCCCCC)cc2)(c2ccc(CCCCCC)cc2)c2c-4sc3cc(/C=C4\C(=O)c5cccc(OC)c5C4=C(C#N)C#N)sc23)cc1,1488.01,-5.36,-3.54,1.82,CCCCC(CC)Cc1ccc(-c2c3cc(-c4ccc(-c5sc(-c6ccc(C)s6)c6c5C(=O)c5c(CC(CC)CCCC)sc(CC(CC)CCCC)c5C6=O)s4)sc3c(-c3ccc(CC(CC)CCCC)s3)c3cc(C)sc23)s1,117,58.5,2,194,153
127,51,11.9,11.5,17.53,0.73,0.93,-5.49,-3.86,1.63,CCCCCCc1ccc(C2(c3ccc(CCCCCC)cc3)c3cc4c(cc3-c3sc5cc(/C=C6\C(=O)c7ccc(OC)cc7C6=C(C#N)C#N)sc5c32)C(c2ccc(CCCCCC)cc2)(c2ccc(CCCCCC)cc2)c2c-4sc3cc(/C=C4\C(=O)c5ccc(OC)cc5C4=C(C#N)C#N)sc23)cc1,1488.01,-5.36,-3.54,1.82,CCCCC(CC)Cc1ccc(-c2c3cc(-c4ccc(-c5sc(-c6ccc(C)s6)c6c5C(=O)c5c(CC(CC)CCCC)sc(CC(CC)CCCC)c5C6=O)s4)sc3c(-c3ccc(CC(CC)CCCC)s3)c3cc(C)sc23)s1,117,58.5,2,189,153
128,51,10.8,10.5,16.38,0.68,0.97,-5.52,-3.8,1.72,CCCCCCc1ccc(C2(c3ccc(CCCCCC)cc3)c3cc4c(cc3-c3sc5cc(/C=C6\C(=O)c7cc(OC)ccc7C6=C(C#N)C#N)sc5c32)C(c2ccc(CCCCCC)cc2)(c2ccc(CCCCCC)cc2)c2c-4sc3cc(/C=C4\C(=O)c5cc(OC)ccc5C4=C(C#N)C#N)sc23)cc1,1488.01,-5.36,-3.54,1.82,CCCCC(CC)Cc1ccc(-c2c3cc(-c4ccc(-c5sc(-c6ccc(C)s6)c6c5C(=O)c5c(CC(CC)CCCC)sc(CC(CC)CCCC)c5C6=O)s4)sc3c(-c3ccc(CC(CC)CCCC)s3)c3cc(C)sc23)s1,117,58.5,2,143,153
129,51,7.9,7.5,14.69,0.56,0.96,-5.49,-3.81,1.68,CCCCCCc1ccc(C2(c3ccc(CCCCCC)cc3)c3cc4c(cc3-c3sc5cc(/C=C6\C(=O)c7c(OC)cccc7C6=C(C#N)C#N)sc5c32)C(c2ccc(CCCCCC)cc2)(c2ccc(CCCCCC)cc2)c2c-4sc3cc(/C=C4\C(=O)c5c(OC)cccc5C4=C(C#N)C#N)sc23)cc1,1488.01,-5.36,-3.54,1.82,CCCCC(CC)Cc1ccc(-c2c3cc(-c4ccc(-c5sc(-c6ccc(C)s6)c6c5C(=O)c5c(CC(CC)CCCC)sc(CC(CC)CCCC)c5C6=O)s4)sc3c(-c3ccc(CC(CC)CCCC)s3)c3cc(C)sc23)s1,117,58.5,2,349,153
130,52,10.6,10.6,15.27,0.731,0.95,-5.51,-3.84,1.67,CCCCCCc1ccc(C2(c3ccc(CCCCCC)cc3)c3cc4c(cc3-c3sc5cc(/C=C6\C(=O)c7ccccc7C6=C(C#N)C#N)sc5c32)C(c2ccc(CCCCCC)cc2)(c2ccc(CCCCCC)cc2)c2c-4sc3cc(/C=C4\C(=O)c5ccccc5C4=C(C#N)C#N)sc23)cc1,1427.96,-5.43,-2.98,2.45,CCCCCCCCC(CCCCCC)Cn1nc2c(-c3ccc(C)s3)c(F)c(F)c(-c3ccc(-c4cc5c(-c6ccc([Si](CCC)(CCC)CCC)s6)c6oc(C)cc6c(-c6ccc([Si](CCC)(CCC)CCC)s6)c5o4)s3)c2n1,17.1,10.1,1.69,21,236
131,52,11.05,11.05,16.48,0.698,0.96,-5.52,-3.82,1.7,CCCCCCc1cccc(C2(c3cccc(CCCCCC)c3)c3cc4c(cc3-c3sc5cc(/C=C6\C(=O)c7ccccc7C6=C(C#N)C#N)sc5c32)C(c2cccc(CCCCCC)c2)(c2cccc(CCCCCC)c2)c2c-4sc3cc(/C=C4\C(=O)c5ccccc5C4=C(C#N)C#N)sc23)c1,1427.96,-5.43,-2.98,2.45,CCCCCCCCC(CCCCCC)Cn1nc2c(-c3ccc(C)s3)c(F)c(F)c(-c3ccc(-c4cc5c(-c6ccc([Si](CCC)(CCC)CCC)s6)c6oc(C)cc6c(-c6ccc([Si](CCC)(CCC)CCC)s6)c5o4)s3)c2n1,17.1,10.1,1.69,510,236
132,53,6.05,6.05,12.55,0.67,0.72,-5.51,-3.88,1.63,CCCCCCCCC1(CCCCCCCC)c2cc3c(cc2-c2sc(-c4ccc(/C=C5\SC(=S)N(CC)C5=O)c5nsnc45)cc21)C(CCCCCCCC)(CCCCCCCC)c1cc(-c2ccc(/C=C4\SC(=S)N(CC)C4=O)c4nsnc24)sc1-3,1326.02,-4.9,-3.1,1.8,CCCCCCc1cc(C)sc1C,68,42.5,1.6,160,163
133,54,2.3,2.3,7.6,0.41,0.79,-5.51,-3.84,1.67,CCCCCCc1ccc(C2(c3ccc(CCCCCC)cc3)c3cc4c(cc3-c3sc5cc(/C=C6\C(=O)c7ccccc7C6=C(C#N)C#N)sc5c32)C(c2ccc(CCCCCC)cc2)(c2ccc(CCCCCC)cc2)c2c-4sc3cc(/C=C4\C(=O)c5ccccc5C4=C(C#N)C#N)sc23)cc1,1427.96,-5.03,-2.93,2.1,CCCCC(CC)COc1c2cc(-c3ccc(C)s3)sc2c(OCC(CC)CCCC)c2cc(C)sc12,48,28,1.7,21,61
134,54,5.6,5.6,11.6,0.53,0.94,-5.51,-3.84,1.67,CCCCCCc1ccc(C2(c3ccc(CCCCCC)cc3)c3cc4c(cc3-c3sc5cc(/C=C6\C(=O)c7ccccc7C6=C(C#N)C#N)sc5c32)C(c2ccc(CCCCCC)cc2)(c2ccc(CCCCCC)cc2)c2c-4sc3cc(/C=C4\C(=O)c5ccccc5C4=C(C#N)C#N)sc23)cc1,1427.96,-5.29,-3.19,2.1,CCCCC(CC)COc1c2cc(-c3sc(C)c(F)c3F)sc2c(OCC(CC)CCCC)c2cc(C)sc12,28,13,2.1,21,212
135,54,9.1,9.1,16.9,0.62,0.94,-5.51,-3.84,1.67,CCCCCCc1ccc(C2(c3ccc(CCCCCC)cc3)c3cc4c(cc3-c3sc5cc(/C=C6\C(=O)c7ccccc7C6=C(C#N)C#N)sc5c32)C(c2ccc(CCCCCC)cc2)(c2ccc(CCCCCC)cc2)c2c-4sc3cc(/C=C4\C(=O)c5ccccc5C4=C(C#N)C#N)sc23)cc1,1427.96,-5.22,-3.22,2,CCCCC(CC)Cc1ccc(-c2c3cc(-c4sc(C)c(F)c4F)sc3c(-c3ccc(CC(CC)CCCC)s3)c3cc(C)sc23)s1,49,32,1.5,21,110
136,55,9.1,8.97,13.9,0.683,0.96,-5.5,-3.92,1.58,CCCCCCc1cccc(C2(c3cccc(CCCCCC)c3)c3cc4c(cc3-c3sc5cc(/C=C6\C(=O)c7ccccc7C6=C(C#N)C#N)sc5c32)C(c2cccc(CCCCCC)c2)(c2cccc(CCCCCC)c2)c2c-4sc3cc(/C=C4\C(=O)c5ccccc5C4=C(C#N)C#N)sc23)c1,1427.96,-5.43,-3.58,1.85,CCCCCCCCC(CCCCCC)Cn1c(=O)c2cc3c(cc2c2sc(-c4ccc(C)s4)cc21)c(=O)n(CC(CCCCCC)CCCCCCC)c1cc(C)sc31,143,95.3,1.5,510,164
137,56,6.6,6.2,13.32,0.569,0.85,-5.66,-3.93,1.73,CCCCCCc1cc(C2(c3ccc(CCCCCC)s3)c3cc4c(cc3-c3sc5cc(/C=C6\C(=O)c7ccccc7C6=C(C#N)C#N)sc5c32)C(c2ccc(CCCCCC)s2)(c2ccc(CCCCCC)s2)c2c-4sc3cc(/C=C4\C(=O)c5ccccc5C4=C(C#N)C#N)sc23)cs1,1452.04,-5.24,-3.59,1.65,CCCCCCCCCCCCC(CCCCCCCCCC)Cc1cc(-c2c(F)c(F)c(-c3cc(CC(CCCCCCCCCC)CCCCCCCCCCCC)c(-c4ccc(-c5ccc(C)s5)s4)s3)c3nsnc23)sc1C,140,70,2,305,40
138,56,8,7.3,14.25,0.608,0.88,-5.66,-3.93,1.73,CCCCCCc1cc(C2(c3ccc(CCCCCC)s3)c3cc4c(cc3-c3sc5cc(/C=C6\C(=O)c7ccccc7C6=C(C#N)C#N)sc5c32)C(c2ccc(CCCCCC)s2)(c2ccc(CCCCCC)s2)c2c-4sc3cc(/C=C4\C(=O)c5ccccc5C4=C(C#N)C#N)sc23)cs1,1452.04,-5.31,-3.68,1.63,CCCCCCCCC(CCCCCC)Cc1cc(-c2sc(-c3c(F)c(F)c(-c4cc(CC(CCCCCC)CCCCCCCC)c(-c5cc(CC(CCCCCC)CCCCCCCC)c(-c6ccc(-c7ccc(-c8c(F)c(F)c(-c9ccc(C)s9)c9nsnc89)s7)s6)s5)s4)c4nsnc34)cc2CC(CCCCCC)CCCCCCCC)sc1C,144.4,72.2,2,305,67
139,56,9.2,8.7,15.35,0.642,0.92,-5.66,-3.93,1.73,CCCCCCc1cc(C2(c3ccc(CCCCCC)s3)c3cc4c(cc3-c3sc5cc(/C=C6\C(=O)c7ccccc7C6=C(C#N)C#N)sc5c32)C(c2ccc(CCCCCC)s2)(c2ccc(CCCCCC)s2)c2c-4sc3cc(/C=C4\C(=O)c5ccccc5C4=C(C#N)C#N)sc23)cs1,1452.04,-5.32,-3.33,1.99,CCCCCCCCCCCCC(CCCCCCCCCC)Cc1cc(-c2c(F)c(F)c(-c3cc(CC(CCCCCCCCCC)CCCCCCCCCCCC)c(-c4ccc(-c5cc(F)c(-c6ccc(C)s6)cc5F)s4)s3)c3nn(CCC)nc23)sc1C,140,70,2,305,22
140,56,10.9,10.4,16.7,0.676,0.92,-5.66,-3.93,1.73,CCCCCCc1cc(C2(c3ccc(CCCCCC)s3)c3cc4c(cc3-c3sc5cc(/C=C6\C(=O)c7ccccc7C6=C(C#N)C#N)sc5c32)C(c2ccc(CCCCCC)s2)(c2ccc(CCCCCC)s2)c2c-4sc3cc(/C=C4\C(=O)c5ccccc5C4=C(C#N)C#N)sc23)cs1,1452.04,-5.36,-3.36,2,CCCCCCCCCCCCC(CCCCCCCCCC)Cc1cc(-c2c(F)c(F)c(-c3cc(CC(CCCCCCCCCC)CCCCCCCCCCCC)c(-c4ccc(-c5ccc(-c6ccc(C)s6)c(F)c5F)s4)s3)c3nn(CCC)nc23)sc1C,140,70,2,305,257
141,56,8.5,8.1,16.07,0.672,0.8,-5.66,-3.93,1.73,CCCCCCc1cc(C2(c3ccc(CCCCCC)s3)c3cc4c(cc3-c3sc5cc(/C=C6\C(=O)c7ccccc7C6=C(C#N)C#N)sc5c32)C(c2ccc(CCCCCC)s2)(c2ccc(CCCCCC)s2)c2c-4sc3cc(/C=C4\C(=O)c5ccccc5C4=C(C#N)C#N)sc23)cs1,1452.04,-5.2,-3.56,1.64,CCCCC(CC)COC(=O)c1sc2c(-c3cc4c(-c5ccc(CC(CC)CCCC)s5)c5sc(C)cc5c(-c5ccc(CC(CC)CCCC)s5)c4s3)sc(C)c2c1F,124,72.9,1.7,305,48
142,57,11.07,10.65,20.11,0.662,0.831,-5.21,-3.83,1.38,CCCCCCc1ccc(C2(c3ccc(CCCCCC)cc3)c3c(sc4cc(/C=C5\C(=O)c6ccccc6C5=C(C#N)C#N)sc34)-c3sc4c5c(sc4c32)-c2sc3cc(/C=C4\C(=O)c6ccccc6C4=C(C#N)C#N)sc3c2C5(c2ccc(CCCCCC)cc2)c2ccc(CCCCCC)cc2)cc1,1490.06,-5.1,-3.6,1.5,CCCCC(CC)COC(=O)c1sc2c(-c3cc4c(-c5ccc(CC(CC)CCCC)s5)c5sc(C)cc5c(-c5ccc(CC(CC)CCCC)s5)c4s3)sc(C)c2c1F,124,72.9,1.7,141,48
143,58,9.59,9.38,15.02,0.67,0.94,-5.42,-3.79,1.63,CCCCCCCCC1(CCCCCCCC)c2cc3c(cc2-c2cc4c(cc21)-c1sc(/C=C2\C(=O)c5ccccc5C2=C(C#N)C#N)cc1C4(CCCCCCCC)CCCCCCCC)C(CCCCCCCC)(CCCCCCCC)c1cc(/C=C2\C(=O)c4ccccc4C2=C(C#N)C#N)sc1-3,1436.16,-5.18,-3.38,1.8,CCCCC(CC)Cc1ccc(-c2c3cc(-c4ccc(-c5sc(-c6ccc(C)s6)c6c5C(=O)c5c(CC(CC)CCCC)sc(CC(CC)CCCC)c5C6=O)s4)sc3c(-c3ccc(CC(CC)CCCC)s3)c3cc(C)sc23)s1,117,58.5,2,250,153
144,58,10.85,10.67,17.36,0.71,0.88,-5.72,-4.13,1.59,CCCCCCCCC1(CCCCCCCC)c2cc3c(cc2-c2cc4c(cc21)-c1sc(/C=C2\C(=O)c5ccc(F)cc5C2=C(C#N)C#N)cc1C4(CCCCCCCC)CCCCCCCC)C(CCCCCCCC)(CCCCCCCC)c1cc(/C=C2\C(=O)c4ccc(F)cc4C2=C(C#N)C#N)sc1-3,1472.14,-5.18,-3.38,1.8,CCCCC(CC)Cc1ccc(-c2c3cc(-c4ccc(-c5sc(-c6ccc(C)s6)c6c5C(=O)c5c(CC(CC)CCCC)sc(CC(CC)CCCC)c5C6=O)s4)sc3c(-c3ccc(CC(CC)CCCC)s3)c3cc(C)sc23)s1,117,58.5,2,555,153
145,58,11.47,11.26,17.61,0.75,0.87,-5.62,-4.04,1.58,CCCCCCCCC1(CCCCCCCC)c2cc3c(cc2-c2cc4c(cc21)-c1sc(/C=C2\C(=O)c5ccc(Cl)cc5C2=C(C#N)C#N)cc1C4(CCCCCCCC)CCCCCCCC)C(CCCCCCCC)(CCCCCCCC)c1cc(/C=C2\C(=O)c4ccc(Cl)cc4C2=C(C#N)C#N)sc1-3,1505.04,-5.18,-3.38,1.8,CCCCC(CC)Cc1ccc(-c2c3cc(-c4ccc(-c5sc(-c6ccc(C)s6)c6c5C(=O)c5c(CC(CC)CCCC)sc(CC(CC)CCCC)c5C6=O)s4)sc3c(-c3ccc(CC(CC)CCCC)s3)c3cc(C)sc23)s1,117,58.5,2,116,153
146,58,12.05,11.88,18.22,0.76,0.87,-5.62,-4.06,1.56,O=C(C(C=CC(Br)=C1)=C1C/2=C(C#N)/C#N)C2=C/C3=CC4=C(S3)C5=CC6=C(C(C=C(C(CCCCCCCC)(CCCCCCCC)C7=C8SC(/C=C9C(C(C=CC(Br)=C%10)=C%10C\\9=C(C#N)\\C#N)=O)=C7)C8=C%11)=C%11C6(CCCCCCCC)CCCCCCCC)C=C5C4(CCCCCCCC)CCCCCCCC,1593.95,-5.18,-3.38,1.8,CCCCC(CC)Cc1ccc(-c2c3cc(-c4ccc(-c5sc(-c6ccc(C)s6)c6c5C(=O)c5c(CC(CC)CCCC)sc(CC(CC)CCCC)c5C6=O)s4)sc3c(-c3ccc(CC(CC)CCCC)s3)c3cc(C)sc23)s1,117,58.5,2,318,153
147,59,11.7,11.5,18.63,0.717,0.88,-5.46,-3.94,1.52,CCCCCCCCc1c2sc3c(c2c(CCCCCCCC)c2sc4c(c12)C(c1ccc(CCCCCC)cc1)(c1ccc(CCCCCC)cc1)c1cc(/C=C2\C(=O)c5cc6ccccc6cc5C2=C(C#N)C#N)sc1-4)C(c1ccc(CCCCCC)cc1)(c1ccc(CCCCCC)cc1)c1cc(/C=C2\C(=O)c4cc5ccccc5cc4C2=C(C#N)C#N)sc1-3,1752.51,-5.26,-3.63,1.63,CCCCC(CC)Cc1ccc(-c2c3cc(-c4ccc(-c5sc(-c6ccc(C)s6)c6c5C(=O)c5c(CC(CC)CCCC)sc(CC(CC)CCCC)c5C6=O)s4)sc3c(-c3ccc(CC(CC)CCCC)s3)c3cc(C)sc23)s1,117,58.5,2,603,153
148,59,10.8,10.6,15.9,0.746,0.909,-5.54,-3.9,1.64,CCCCCCCCC1(CCCCCCCC)c2cc3c(cc2-c2cc4c(cc21)-c1sc(/C=C2\C(=O)c5cc6ccccc6cc5C2=C(C#N)C#N)cc1C4(CCCCCCCC)CCCCCCCC)C(CCCCCCCC)(CCCCCCCC)c1cc(/C=C2\C(=O)c4cc5ccccc5cc4C2=C(C#N)C#N)sc1-3,1536.28,-5.26,-3.63,1.63,CCCCC(CC)Cc1ccc(-c2c3cc(-c4ccc(-c5sc(-c6ccc(C)s6)c6c5C(=O)c5c(CC(CC)CCCC)sc(CC(CC)CCCC)c5C6=O)s4)sc3c(-c3ccc(CC(CC)CCCC)s3)c3cc(C)sc23)s1,117,58.5,2,177,153
149,60,12.53,12.04,18.98,0.691,0.955,-5.73,-3.95,1.78,CCCCCCc1cccc(C2(c3cccc(CCCCCC)c3)c3cc4c(cc3-c3sc5cc(/C=C6\C(=O)c7ccc(F)cc7C6=C(C#N)C#N)sc5c32)C(c2cccc(CCCCCC)c2)(c2cccc(CCCCCC)c2)c2c-4sc3cc(/C=C4\C(=O)c5ccc(F)cc5C4=C(C#N)C#N)sc23)c1,1463.94,-5.54,-2.98,2.56,CCCCCCCCC(CCCCCC)COc1cnc2c(C)c(F)c(F)c(-c3ccc(C)s3)c2n1,82.1,39.1,2.1,584,259
150,60,12.53,12.03,19.76,0.703,0.902,-5.73,-4.02,1.71,CCCCCCc1cccc(C2(c3cccc(CCCCCC)c3)c3cc4c(cc3-c3sc5cc(/C=C6\C(=O)c7cc(F)c(F)cc7C6=C(C#N)C#N)sc5c32)C(c2cccc(CCCCCC)c2)(c2cccc(CCCCCC)c2)c2c-4sc3cc(/C=C4\C(=O)c5cc(F)c(F)cc5C4=C(C#N)C#N)sc23)c1,1499.92,-5.54,-2.98,2.56,CCCCCCCCC(CCCCCC)COc1cnc2c(C)c(F)c(F)c(-c3ccc(C)s3)c2n1,82.1,39.1,2.1,171,259
151,61,9,8.6,21.6,0.614,0.65,-5.28,-4.11,1.17,CCCCCC(CC)COc1cc(/C=C2\C(=O)c3cc(F)c(F)cc3C2=C(C#N)C#N)sc1-c1cc2c(s1)-c1sc(-c3sc(/C=C4\C(=O)c5cc(F)c(F)cc5C4=C(C#N)C#N)cc3OCC(CC)CCCCC)cc1[Si]2(CC(CC)CCCC)CC(CC)CCCC,1347.83,-5.2,-3.61,1.59,CCCCC(CC)COC(=O)c1sc2c(-c3cc4c(-c5ccc(CC(CC)CCCC)s5)c5sc(C)cc5c(-c5ccc(CC(CC)CCCC)s5)c4s3)sc(C)c2c1F,124,72.9,1.7,147,48
152,61,7.4,6.4,20.3,0.563,0.56,-5.26,-4.16,1.1,CCCCCC(CC)COc1cc(/C=C2\C(=O)c3cc(F)c(F)cc3C2=C(C#N)C#N)sc1-c1cc2c(s1)-c1sc(-c3sc(/C=C4\C(=O)c5cc(F)c(F)cc5C4=C(C#N)C#N)cc3OCC(CC)CCCCC)cc1C2(CC(CC)CCCC)CC(CC)CCCC,1331.76,-5.2,-3.61,1.59,CCCCC(CC)COC(=O)c1sc2c(-c3cc4c(-c5ccc(CC(CC)CCCC)s5)c5sc(C)cc5c(-c5ccc(CC(CC)CCCC)s5)c4s3)sc(C)c2c1F,124,72.9,1.7,316,48
153,62,9.67,9.24,17.2,0.68,0.827,-5.6,-3.86,1.74,CCCCCCc1ccc(C2(c3ccc(CCCCCC)cc3)c3cc4c(cc3-c3sc5cc(/C=C6\C(=O)c7ccccc7C6=C(C#N)C#N)sc5c32)C(c2ccc(CCCCCC)cc2)(c2ccc(CCCCCC)cc2)c2c-4sc3cc(/C=C4\C(=O)c5ccccc5C4=C(C#N)C#N)sc23)cc1,1427.96,-5.23,-3.34,1.89,CCCCC(CC)COC(=O)c1c(-c2cccs2)sc2c(C(=O)OCC(CC)CCCC)c(-c3ccc(-c4cc5c(-c6ccc(CC(CC)CCCC)s6)c6sc(C)cc6c(-c6ccc(CC(CC)CCCC)s6)c5s4)s3)sc12,233.8,136.7,1.71,21,74
154,62,11.38,10.83,17.9,0.71,0.895,-5.58,-3.82,1.76,CCCCCCc1ccc(C2(c3ccc(CCCCCC)cc3)c3cc4c(cc3-c3sc5cc(/C=C6\C(=O)c7ccc(C)cc7C6=C(C#N)C#N)sc5c32)C(c2ccc(CCCCCC)cc2)(c2ccc(CCCCCC)cc2)c2c-4sc3cc(/C=C4\C(=O)c5ccc(C)cc5C4=C(C#N)C#N)sc23)cc1,1456.01,-5.23,-3.34,1.89,CCCCC(CC)COC(=O)c1c(-c2cccs2)sc2c(C(=O)OCC(CC)CCCC)c(-c3ccc(-c4cc5c(-c6ccc(CC(CC)CCCC)s6)c6sc(C)cc6c(-c6ccc(CC(CC)CCCC)s6)c5s4)s3)sc12,233.8,136.7,1.71,473,74
155,62,11.03,10.51,21.4,0.64,0.805,-5.45,-3.94,1.51,CCCCCCc1ccc(C2(c3ccc(CCCCCC)cc3)c3c(sc4cc(/C=C5\C(=O)c6ccccc6C5=C(C#N)C#N)sc34)-c3sc4c5c(sc4c32)-c2sc3cc(/C=C4\C(=O)c6ccccc6C4=C(C#N)C#N)sc3c2C5(c2ccc(CCCCCC)cc2)c2ccc(CCCCCC)cc2)cc1,1490.06,-5.23,-3.34,1.89,CCCCC(CC)COC(=O)c1c(-c2cccs2)sc2c(C(=O)OCC(CC)CCCC)c(-c3ccc(-c4cc5c(-c6ccc(CC(CC)CCCC)s6)c6sc(C)cc6c(-c6ccc(CC(CC)CCCC)s6)c5s4)s3)sc12,233.8,136.7,1.71,141,74
156,63,11.3,11.3,20.9,0.654,0.82,-5.13,-3.78,1.35,CCCCCCc1ccc(C2(c3ccc(CCCCCC)cc3)c3c(sc4cc(/C=C5\C(=O)c6ccccc6C5=C(C#N)C#N)sc34)-c3sc4c5c(sc4c32)-c2sc3cc(/C=C4\C(=O)c6ccccc6C4=C(C#N)C#N)sc3c2C5(c2ccc(CCCCCC)cc2)c2ccc(CCCCCC)cc2)cc1,1490.06,-5.26,-3.63,1.63,CCCCC(CC)Cc1ccc(-c2c3cc(-c4ccc(-c5sc(-c6ccc(C)s6)c6c5C(=O)c5c(CC(CC)CCCC)sc(CC(CC)CCCC)c5C6=O)s4)sc3c(-c3ccc(CC(CC)CCCC)s3)c3cc(C)sc23)s1,117,58.5,2,141,153
157,63,12.2,12.2,23.6,0.709,0.73,-5.2,-3.9,1.3,CCCCCCc1ccc(C2(c3ccc(CCCCCC)cc3)c3c(sc4cc(/C=C5\C(=O)c6ccc(Cl)cc6C5=C(C#N)C#N)sc34)-c3sc4c5c(sc4c32)-c2sc3cc(/C=C4\C(=O)c6ccc(Cl)cc6C4=C(C#N)C#N)sc3c2C5(c2ccc(CCCCCC)cc2)c2ccc(CCCCCC)cc2)cc1,1558.94,-5.26,-3.63,1.63,CCCCC(CC)Cc1ccc(-c2c3cc(-c4ccc(-c5sc(-c6ccc(C)s6)c6c5C(=O)c5c(CC(CC)CCCC)sc(CC(CC)CCCC)c5C6=O)s4)sc3c(-c3ccc(CC(CC)CCCC)s3)c3cc(C)sc23)s1,117,58.5,2,402,153
158,63,11.2,11.2,22.9,0.712,0.69,-5.2,-3.95,1.25,CCCCCCc1ccc(C2(c3ccc(CCCCCC)cc3)c3c(sc4cc(/C=C5\C(=O)c6cc(Cl)c(Cl)cc6C5=C(C#N)C#N)sc34)-c3sc4c5c(sc4c32)-c2sc3cc(/C=C4\C(=O)c6cc(Cl)c(Cl)cc6C4=C(C#N)C#N)sc3c2C5(c2ccc(CCCCCC)cc2)c2ccc(CCCCCC)cc2)cc1,1627.83,-5.26,-3.63,1.63,CCCCC(CC)Cc1ccc(-c2c3cc(-c4ccc(-c5sc(-c6ccc(C)s6)c6c5C(=O)c5c(CC(CC)CCCC)sc(CC(CC)CCCC)c5C6=O)s4)sc3c(-c3ccc(CC(CC)CCCC)s3)c3cc(C)sc23)s1,117,58.5,2,486,153
159,64,8.7,8.5,16.2,0.7,0.748,-5.55,-3.99,1.56,CCCCCCc1ccc(C2(c3ccc(CCCCCC)cc3)c3cc4c(cc3-c3sc5cc(/C=C6\C(=O)c7ccc(F)cc7C6=C(C#N)C#N)sc5c32)C(c2ccc(CCCCCC)cc2)(c2ccc(CCCCCC)cc2)c2c-4sc3cc(/C=C4\C(=O)c5ccc(F)cc5C4=C(C#N)C#N)sc23)cc1,1463.94,-5.2,-3.61,1.59,CCCCC(CC)COC(=O)c1sc2c(-c3cc4c(-c5ccc(CC(CC)CCCC)s5)c5sc(C)cc5c(-c5ccc(CC(CC)CCCC)s5)c4s3)sc(C)c2c1F,124,72.9,1.7,567,48
160,64,12.1,11.6,21.9,0.65,0.817,-5.34,-4.03,1.31,CCCCCCCc1ccc(C2(c3ccc(CCCCCC)cc3)c3cc4c(cc3-c3sc(-c5sc(/C=C6\C(=O)c7ccc(F)cc7C6=C(C#N)C#N)cc5OCC(CC)CCCC)cc32)C(c2ccc(CCCCCC)cc2)(c2ccc(CCCCCC)cc2)c2cc(-c3sc(/C=C5\C(=O)c6ccc(F)cc6C5=C(C#N)C#N)cc3OCC(CC)CCCC)sc2-4)cc1,1786.47,-5.2,-3.61,1.59,CCCCC(CC)COC(=O)c1sc2c(-c3cc4c(-c5ccc(CC(CC)CCCC)s5)c5sc(C)cc5c(-c5ccc(CC(CC)CCCC)s5)c4s3)sc(C)c2c1F,124,72.9,1.7,602,48
161,64,3.7,3.3,7,0.61,0.785,-5.22,-3.9,1.32,CCCCCCCc1ccc(C2(c3ccc(CCCCCC)cc3)c3cc4c(cc3-c3sc5cc(-c6sc(/C=C7\C(=O)c8ccc(F)cc8C7=C(C#N)C#N)cc6OCC(CC)CCCC)sc5c32)C(c2ccc(CCCCCC)cc2)(c2ccc(CCCCCC)cc2)c2c-4sc3cc(-c4sc(C=C5C(=O)c6ccc(F)cc6C5=C(C#N)C#N)cc4OCC(CC)CCCC)sc23)cc1,1898.63,-5.2,-3.61,1.59,CCCCC(CC)COC(=O)c1sc2c(-c3cc4c(-c5ccc(CC(CC)CCCC)s5)c5sc(C)cc5c(-c5ccc(CC(CC)CCCC)s5)c4s3)sc(C)c2c1F,124,72.9,1.7,57,48
162,65,12.62,12.62,20.12,0.727,0.864,-5.49,-3.88,1.61,CCCCCCCCOc1c(-c2ccc(/C=C3\C(=O)c4cc(F)c(F)cc4C3=C(C#N)C#N)s2)sc2c1C(c1ccc(CCCCCC)cc1)(c1ccc(CCCCCC)cc1)c1cc3c(cc1-2)C(c1ccc(CCCCCC)cc1)(c1ccc(CCCCCC)cc1)c1c-3sc(-c2ccc(/C=C3\C(=O)c4cc(F)c(F)cc4C3=C(C#N)C#N)s2)c1OCCCCCCCC,1808.42,-5.33,-3.53,1.8,CCCCC(CC)Cc1ccc(-c2c3cc(-c4ccc(-c5sc(-c6ccc(C)s6)c6c5C(=O)c5c(CC(CC)CCCC)sc(CC(CC)CCCC)c5C6=O)s4)sc3c(-c3ccc(CC(CC)CCCC)s3)c3cc(C)sc23)s1,117,58.5,2,604,153
163,65,10.67,10.67,18.55,0.692,0.831,-5.48,-3.9,1.58,CCCCCCCCOc1c(-c2ccc(/C=C3\C(=O)c4cc(F)c(F)cc4C3=C(C#N)C#N)[se]2)sc2c1C(c1ccc(CCCCCC)cc1)(c1ccc(CCCCCC)cc1)c1cc3c(cc1-2)C(c1ccc(CCCCCC)cc1)(c1ccc(CCCCCC)cc1)c1c-3sc(-c2ccc(/C=C3\C(=O)c4cc(F)c(F)cc4C3=C(C#N)C#N)[se]2)c1OCCCCCCCC,1902.22,-5.33,-3.53,1.8,CCCCC(CC)Cc1ccc(-c2c3cc(-c4ccc(-c5sc(-c6ccc(C)s6)c6c5C(=O)c5c(CC(CC)CCCC)sc(CC(CC)CCCC)c5C6=O)s4)sc3c(-c3ccc(CC(CC)CCCC)s3)c3cc(C)sc23)s1,117,58.5,2,166,153
164,65,10.21,10.21,17.21,0.694,0.856,-5.39,-3.89,1.5,CCCCCCCCOc1c(-c2cc3sc(/C=C4\C(=O)c5cc(F)c(F)cc5C4=C(C#N)C#N)cc3s2)sc2c1C(c1ccc(CCCCCC)cc1)(c1ccc(CCCCCC)cc1)c1cc3c(cc1-2)C(c1ccc(CCCCCC)cc1)(c1ccc(CCCCCC)cc1)c1c-3sc(-c2cc3sc(/C=C4\C(=O)c5cc(F)c(F)cc5C4=C(C#N)C#N)cc3s2)c1OCCCCCCCC,1920.59,-5.33,-2.92,2.41,CCCCC(CC)Cc1ccc(-c2c3cc(-c4ccc(-c5sc(-c6ccc(C)s6)c6c5C(=O)c5c(CC(CC)CCCC)sc(CC(CC)CCCC)c5C6=O)s4)sc3c(-c3ccc(CC(CC)CCCC)s3)c3cc(C)sc23)s1,117,58.5,2,167,153
165,66,5,5,10.51,0.58,0.78,-5.87,-3.76,2.11,CCCCCC(CCCCC)N1C(=O)C2=CCc3c4c5c6c(ccc5c5ccc(c2c35)C1=O)C(=O)N(N1C(=O)C2=CCc3c5c7c8c(ccc7c7ccc(c2c37)C1=O)C(=O)N(C(CCCCC)CCCCC)C(=O)C8=CC5)C(=O)C6=CC4,1091.32,-5.14,-3.51,1.63,CCCCC(CC)COC(=O)c1sc2c(-c3cc4c(OCC(CC)CCCC)c5sc(C)cc5c(OCC(CC)CCCC)c4s3)sc(C)c2c1F,97.5,46.4,2.1,255,73
166,66,1.69,1.69,3.66,0.51,0.79,-5.81,-3.75,2.06,CCCCCC(CCCCC)N1C(=O)C2=CCc3c4c5c6c(ccc5c5ccc(c2c35)C1=O)C(=O)N(C(CCCCC)CCCCC)C(=O)C6=CC4c1cc2c3c4c(c5c6c7c(ccc6c14)C(=O)N(C(CCCCC)CCCCC)C(=O)C7=CC5)CC=C3C(=O)N(C(CCCCC)CCCCC)C2=O,1399.91,-5.14,-3.51,1.63,CCCCC(CC)COC(=O)c1sc2c(-c3cc4c(OCC(CC)CCCC)c5sc(C)cc5c(OCC(CC)CCCC)c4s3)sc(C)c2c1F,97.5,46.4,2.1,491,73
167,66,5.56,5.56,12.86,0.54,0.79,-5.87,-3.76,2.11,CCCCCC(CCCCC)N1C(=O)C2=CCc3c4c5c6c(ccc5c5ccc(c2c35)C1=O)C(=O)N(N1C(=O)C2=CCc3c5c7c8c(ccc7c7ccc(c2c37)C1=O)C(=O)N(C(CCCCC)CCCCC)C(=O)C8=CC5)C(=O)C6=CC4,1091.32,-5.22,-3.64,1.58,CCCCC(CC)COC(=O)c1sc2c(-c3cc4c(-c5ccc(CC(CC)CCCC)s5)c5sc(C)cc5c(-c5ccc(CC(CC)CCCC)s5)c4s3)sc(C)c2c1F,124,72.9,1.7,255,48
168,66,6.41,6.41,13.12,0.6,0.79,-5.81,-3.75,2.06,CCCCCC(CCCCC)N1C(=O)C2=CCc3c4c5c6c(ccc5c5ccc(c2c35)C1=O)C(=O)N(C(CCCCC)CCCCC)C(=O)C6=CC4c1cc2c3c4c(c5c6c7c(ccc6c14)C(=O)N(C(CCCCC)CCCCC)C(=O)C7=CC5)CC=C3C(=O)N(C(CCCCC)CCCCC)C2=O,1399.91,-5.22,-3.64,1.58,CCCCC(CC)COC(=O)c1sc2c(-c3cc4c(-c5ccc(CC(CC)CCCC)s5)c5sc(C)cc5c(-c5ccc(CC(CC)CCCC)s5)c4s3)sc(C)c2c1F,124,72.9,1.7,491,48
169,67,3.63,3.63,6.96,0.475,1.1,-5.26,-3.6,1.66,CCCCC(CC)CN1C(=O)C2=C(c3ccc(C4=CC5C(C=C4)c4ccc(-c6ccc(C7=C8C(=O)N(CC(CC)CCCC)C(c9cccs9)=C8C(=O)N7CC(CC)CCCC)s6)cc4C54c5cc(-c6ccc(C7=C8C(=O)N(CC(CC)CCCC)C(c9cccs9)=C8C(=O)N7CC(CC)CCCC)s6)ccc5C5C=CC(c6ccc(C7=C8C(=O)N(CC(CC)CCCC)C(c9cccs9)=C8C(=O)N7CC(CC)CCCC)s6)=CC54)s3)N(CC(CC)CCCC)C(=O)C2=C1c1cccs1,2411.5,-4.94,-3,1.94,CCCCCCc1cc(C)sc1C,21.1,11.6,1.82,489,163
170,67,1.87,1.87,5.21,0.409,0.88,-5.24,-3.55,1.69,CCCCCCCCN1C(=O)C2=C(c3ccc(C4=CC5C(C=C4)c4ccc(-c6ccc(C7=C8C(=O)N(CCCCCCCC)C(c9cccs9)=C8C(=O)N7CCCCCCCC)s6)cc4C54c5cc(-c6ccc(C7=C8C(=O)N(CCCCCCCC)C(c9cccs9)=C8C(=O)N7CCCCCCCC)s6)ccc5C5C=CC(c6ccc(C7=C8C(=O)N(CCCCCCCC)C(c9cccs9)=C8C(=O)N7CCCCCCCC)s6)=CC54)s3)N(CCCCCCCC)C(=O)C2=C1c1cccs1,2411.5,-4.94,-3,1.94,CCCCCCc1cc(C)sc1C,21.1,11.6,1.82,423,163
171,67,1.42,1.42,3.88,0.401,0.91,-5.23,-3.57,1.66,CCCCCCCCCCCCN1C(=O)C2=C(c3ccc(C4=CC5C(C=C4)c4ccc(-c6ccc(C7=C8C(=O)N(CCCCCCCCCCCC)C(c9cccs9)=C8C(=O)N7CCCCCCCCCCCC)s6)cc4C54c5cc(-c6ccc(C7=C8C(=O)N(CCCCCCCCCCCC)C(c9cccs9)=C8C(=O)N7CCCCCCCCCCCC)s6)ccc5C5C=CC(c6ccc(C7=C8C(=O)N(CCCCCCCCCCCC)C(c9cccs9)=C8C(=O)N7CCCCCCCCCCCC)s6)=CC54)s3)N(CCCCCCCCCCCC)C(=O)C2=C1c1cccs1,2860.36,-4.94,-3,1.94,CCCCCCc1cc(C)sc1C,21.1,11.6,1.82,62,163
172,67,0.76,0.76,2.37,0.426,0.75,-5.3,-3.58,1.72,CCCCC(CC)CN1C(=O)C2=C(c3ccc(C#CC4=CC5C(C=C4)c4ccc(C#Cc6ccc(C7=C8C(=O)N(CC(CC)CCCC)C(c9cccs9)=C8C(=O)N7CC(CC)CCCC)s6)cc4C54c5cc(C#Cc6ccc(C7=C8C(=O)N(CC(CC)CCCC)C(c9cccs9)=C8C(=O)N7CC(CC)CCCC)s6)ccc5C5C=CC(C#Cc6ccc(C7=C8C(=O)N(CC(CC)CCCC)C(c9cccs9)=C8C(=O)N7CC(CC)CCCC)s6)=CC54)s3)N(CC(CC)CCCC)C(=O)C2=C1c1cccs1,2507.59,-4.94,-3,1.94,CCCCCCc1cc(C)sc1C,21.1,11.6,1.82,283,163
173,67,0.28,0.28,1.21,0.289,0.79,-5.29,-3.56,1.73,CCCCCCCCN1C(=O)C2=C(c3ccc(C#CC4=CC5C(C=C4)c4ccc(C#Cc6ccc(C7=C8C(=O)N(CCCCCCCC)C(c9cccs9)=C8C(=O)N7CCCCCCCC)s6)cc4C54c5cc(C#Cc6ccc(C7=C8C(=O)N(CCCCCCCC)C(c9cccs9)=C8C(=O)N7CCCCCCCC)s6)ccc5C5C=CC(C#Cc6ccc(C7=C8C(=O)N(CCCCCCCC)C(c9cccs9)=C8C(=O)N7CCCCCCCC)s6)=CC54)s3)N(CCCCCCCC)C(=O)C2=C1c1cccs1,2507.59,-4.94,-3,1.94,CCCCCCc1cc(C)sc1C,21.1,11.6,1.82,621,163
174,67,0.45,0.45,1.96,0.331,0.7,-5.29,-3.57,1.72,CCCCCCCCCCCCN1C(=O)C2=C(c3ccc(C#CC4=CC5C(C=C4)c4ccc(C#Cc6ccc(C7=C8C(=O)N(CCCCCCCCCCCC)C(c9cccs9)=C8C(=O)N7CCCCCCCCCCCC)s6)cc4C54c5cc(C#Cc6ccc(C7=C8C(=O)N(CCCCCCCCCCCC)C(c9cccs9)=C8C(=O)N7CCCCCCCCCCCC)s6)ccc5C5C=CC(C#Cc6ccc(C7=C8C(=O)N(CCCCCCCCCCCC)C(c9cccs9)=C8C(=O)N7CCCCCCCCCCCC)s6)=CC54)s3)N(CCCCCCCCCCCC)C(=O)C2=C1c1cccs1,2956.45,-4.94,-3,1.94,CCCCCCc1cc(C)sc1C,21.1,11.6,1.82,104,163
175,68,2.48,2.45,5.31,0.52,0.9,-6.01,-3.6,2.41,CCCCCCc1cc(-c2cc3c(cc(-c4cc(CCCCCC)c(C#Cc5ccc6c7c(cccc57)C(=O)N(c5ccc7c(c5)C(CCCC)(CCCC)c5ccccc5-7)C6=O)s4)c4nsnc43)c3nsnc23)sc1C#Cc1ccc2c3c(cccc13)C(=O)N(c1ccc3c(c1)C(CCCC)(CCCC)c1ccccc1-3)C2=O,1568.1,-5,-3.1,1.9,CCCCCCc1cc(C)sc1C,21.1,11.6,1.82,611,163
176,68,2.81,2.71,5.18,0.6,0.9,-5.95,-3.44,2.51,CCCCCCc1cc(-c2ccc(-c3cc(CCCCCC)c(C#Cc4ccc5c6c(cccc46)C(=O)N(c4ccc6c(c4)C(CCCC)(CCCC)c4ccccc4-6)C5=O)s3)c3nsnc23)sc1C#Cc1ccc2c3c(cccc13)C(=O)N(c1ccc3c(c1)C(CCCC)(CCCC)c1ccccc1-3)C2=O,1459.98,-5,-3.1,1.9,CCCCCCc1cc(C)sc1C,21.1,11.6,1.82,484,163
177,69,6,5.7,7,0.635,1.3,-5.5,-3.42,2.08,CCCCCCCCC1(CCCCCCCC)c2cc(-c3ccc4c5ccc6c7c(ccc(c8cccc3c84)c75)C(=O)N(c3c(C(C)C)cccc3C(C)C)C6=O)ccc2C2C=CC(c3ccc4c5ccc6c7c(ccc(c8cccc3c84)c75)C(=O)N(c3c(C(C)C)cccc3C(C)C)C6=O)=CC21,1351.83,-5.31,-3.34,1.97,CCCCC(CC)Cc1ccc(-c2c3cc(-c4sc(-c5nc6sc(-c7cc(CC(CC)CCCC)c(C)s7)nc6s5)cc4CC(CC)CCCC)sc3c(-c3ccc(CC(CC)CCCC)s3)c3cc(C)sc23)s1,46.7,24.6,1.9,469,96
178,70,9.11,8.86,16.1,0.646,0.87,-5.48,-3.83,1.65,CCCCCCc1ccc(C2(c3ccc(CCCCCC)cc3)c3cc4c(cc3-c3sc5cc(/C=C6\C(=O)c7ccccc7C6=C(C#N)C#N)sc5c32)C(c2ccc(CCCCCC)cc2)(c2ccc(CCCCCC)cc2)c2c-4sc3cc(/C=C4\C(=O)c5ccccc5C4=C(C#N)C#N)sc23)cc1,1427.96,-5.24,-3.42,1.82,CCCCCCCCc1ccc(-c2nc3c(-c4ccc(C)s4)cc4c(cc(-c5ccc(-c6cc7c(-c8ccc(CC(CCCC)CCCCCC)s8)c8sc(C)cc8c(-c8ccc(CC(CCCC)CCCCCC)s8)c7s6)s5)c5nc(-c6ccc(CCCCCCCC)s6)c(-c6ccc(CCCCCCCC)s6)nc54)c3nc2-c2ccc(CCCCCCCC)s2)s1,53.2,38,1.4,21,63
179,70,11.47,11.02,17.86,0.698,0.92,-5.48,-3.83,1.65,CCCCCCc1ccc(C2(c3ccc(CCCCCC)cc3)c3cc4c(cc3-c3sc5cc(/C=C6\C(=O)c7ccccc7C6=C(C#N)C#N)sc5c32)C(c2ccc(CCCCCC)cc2)(c2ccc(CCCCCC)cc2)c2c-4sc3cc(/C=C4\C(=O)c5ccccc5C4=C(C#N)C#N)sc23)cc1,1427.96,-5.31,-3.46,1.85,CCCCCCCCc1ccc(-c2nc3c(-c4ccc(C)s4)cc4c(cc(-c5ccc(-c6cc7c(-c8ccc(SCC(CCCC)CCCCCC)s8)c8sc(C)cc8c(-c8ccc(SCC(CCCC)CCCCCC)s8)c7s6)s5)c5nc(-c6ccc(CCCCCCCC)s6)c(-c6ccc(CCCCCCCC)s6)nc54)c3nc2-c2ccc(CCCCCCCC)s2)s1,68,40,1.7,21,185
180,71,7.04,6.74,12.62,0.5,1.11,-5.83,-3.7,2.13,CCCCCCCCC1(CCCCCCCC)c2cc(-c3ccc(/C=C4/SC(=S)N(CC)C4=O)c4nsnc34)ccc2-c2ccc(-c3ccc(/C=C4/SC(=S)N(CC)C4=O)c4nsnc34)cc21,1001.43,-5.34,-3.69,1.65,CCCCCCCCCCC(CCCCCCCC)Cc1cc(-c2c(F)c(F)c(-c3cc(CC(CCCCCCCC)CCCCCCCCCC)c(-c4ccc(-c5ccc(C)s5)s4)s3)c3nsnc23)sc1C,140,70,2,82,103
181,72,0.26,0.26,0.84,0.239,1.29,-5.43,-3.43,2,CCCCCCCCn1nc2c(/C=C3/SC(=O)N(CC)C3=O)ccc(-c3cc4c(s3)-c3cc5c(cc3C4(c3ccc(CCCCCC)cc3)c3ccc(CCCCCC)cc3)-c3sc(-c4ccc(/C=C6/SC(=O)N(CC)C6=O)c6nn(CCCCCCCC)nc46)cc3C5(c3ccc(CCCCCC)cc3)c3ccc(CCCCCC)cc3)c2n1,1676.41,-5.32,-3.38,1.94,CCCCCCCCCCCCSc1ccc(-c2c3cc(-c4ccc(-c5c(F)c(F)c(-c6ccc(C)s6)c6nn(CC(CCCCCC)CCCCCCCC)nc56)s4)sc3c(-c3ccc(SCCCCCCCCCCCC)s3)c3cc(C)sc23)s1,140,70,2,537,204
182,72,3.02,2.98,5.21,0.467,1.24,-5.46,-3.59,1.87,CCCCCCCCn1nc2c(/C=C3/SC(=S)N(CC)C3=O)ccc(-c3cc4c(s3)-c3cc5c(cc3C4(c3ccc(CCCCCC)cc3)c3ccc(CCCCCC)cc3)-c3sc(-c4ccc(/C=C6/SC(=S)N(CC)C6=O)c6nn(CCCCCCCC)nc46)cc3C5(c3ccc(CCCCCC)cc3)c3ccc(CCCCCC)cc3)c2n1,1708.53,-5.32,-3.38,1.94,CCCCCCCCCCCCSc1ccc(-c2c3cc(-c4ccc(-c5c(F)c(F)c(-c6ccc(C)s6)c6nn(CC(CCCCCC)CCCCCCCC)nc56)s4)sc3c(-c3ccc(SCCCCCCCCCCCC)s3)c3cc(C)sc23)s1,140,70,2,480,204
183,72,8.25,8.03,10.84,0.662,1.15,-5.49,-3.73,1.76,[C-]#[N+]/C(C#N)=c1/s/c(=C\c2ccc(-c3cc4c(s3)-c3cc5c(cc3C4(c3ccc(CCCCCC)cc3)c3ccc(CCCCCC)cc3)-c3sc(-c4ccc(/C=c6\sc(=C(C#N)C#N)n(CC)c6=O)c6nn(CCCCCCCC)nc46)cc3C5(c3ccc(CCCCCC)cc3)c3ccc(CCCCCC)cc3)c3nn(CCCCCCCC)nc23)c(=O)n1CC,1772.51,-5.32,-3.38,1.94,CCCCCCCCCCCCSc1ccc(-c2c3cc(-c4ccc(-c5c(F)c(F)c(-c6ccc(C)s6)c6nn(CC(CCCCCC)CCCCCCCC)nc56)s4)sc3c(-c3ccc(SCCCCCCCCCCCC)s3)c3cc(C)sc23)s1,140,70,2,67,204
184,73,11.61,11.39,16.41,0.73,0.97,-5.73,-3.92,1.81,CCCCCCc1ccc(C2(c3ccc(CCCCCC)cc3)c3cc4c(cc3-c3sc5c(CCCCCC)c(/C=C6\C(=O)c7ccccc7C6=C(C#N)C#N)sc5c32)C(c2ccc(CCCCCC)cc2)(c2ccc(CCCCCC)cc2)c2c-4sc3c(CCCCCC)c(/C=C4\C(=O)c5ccccc5C4=C(C#N)C#N)sc23)cc1,1596.28,-5.33,-3.53,1.8,CCCCC(CC)Cc1ccc(-c2c3cc(-c4ccc(-c5sc(-c6ccc(C)s6)c6c5C(=O)c5c(CC(CC)CCCC)sc(CC(CC)CCCC)c5C6=O)s4)sc3c(-c3ccc(CC(CC)CCCC)s3)c3cc(C)sc23)s1,117,58.5,2,433,153
185,73,10.21,10.06,16.27,0.69,0.91,-5.68,-4.01,1.67,CCCCCCc1ccc(C2(c3ccc(CCCCCC)cc3)c3cc4c(cc3-c3sc5cc(/C=C6\C(=O)c7ccccc7C6=C(C#N)C#N)sc5c32)C(c2ccc(CCCCCC)cc2)(c2ccc(CCCCCC)cc2)c2c-4sc3cc(/C=C4\C(=O)c5ccccc5C4=C(C#N)C#N)sc23)cc1,1427.96,-5.33,-3.53,1.8,CCCCC(CC)Cc1ccc(-c2c3cc(-c4ccc(-c5sc(-c6ccc(C)s6)c6c5C(=O)c5c(CC(CC)CCCC)sc(CC(CC)CCCC)c5C6=O)s4)sc3c(-c3ccc(CC(CC)CCCC)s3)c3cc(C)sc23)s1,117,58.5,2,21,153
186,74,10.54,10.31,16.55,0.707,0.896,-5.68,-4.01,1.67,CCCCCCc1ccc(C2(c3ccc(CCCCCC)cc3)c3cc4c(cc3-c3sc5cc(/C=C6\C(=O)c7ccccc7C6=C(C#N)C#N)sc5c32)C(c2ccc(CCCCCC)cc2)(c2ccc(CCCCCC)cc2)c2c-4sc3cc(/C=C4\C(=O)c5ccccc5C4=C(C#N)C#N)sc23)cc1,1427.96,-5.33,-3.53,1.8,CCCCC(CC)Cc1ccc(-c2c3cc(-c4ccc(-c5sc(-c6ccc(C)s6)c6c5C(=O)c5c(CC(CC)CCCC)sc(CC(CC)CCCC)c5C6=O)s4)sc3c(-c3ccc(CC(CC)CCCC)s3)c3cc(C)sc23)s1,117,58.5,2,21,153
187,74,11.52,11.31,16.37,0.741,0.95,-5.58,-3.98,1.6,CCCCCCc1ccc(C2(c3ccc(CCCCCC)cc3)c3cc4c(cc3-c3sc5cc(/C=C6\C(=O)c7ccc(C)cc7C6=C(C#N)C#N)sc5c32)C(c2ccc(CCCCCC)cc2)(c2ccc(CCCCCC)cc2)c2c-4sc3cc(/C=C4\C(=O)c5ccc(C)cc5C4=C(C#N)C#N)sc23)cc1,1456.01,-5.33,-3.53,1.8,CCCCC(CC)Cc1ccc(-c2c3cc(-c4ccc(-c5sc(-c6ccc(C)s6)c6c5C(=O)c5c(CC(CC)CCCC)sc(CC(CC)CCCC)c5C6=O)s4)sc3c(-c3ccc(CC(CC)CCCC)s3)c3cc(C)sc23)s1,117,58.5,2,473,153
188,75,7.73,7.5,14.58,0.679,0.78,-5.53,-4,1.53,CCCCCCc1ccc(C2(c3ccc(CCCCCC)cc3)Oc3cc(/C=C4\C(=O)c5ccccc5C4=C(C#N)C#N)sc3-c3cc4c(cc32)-c2sc(/C=C3\C(=O)c5ccccc5C3=C(C#N)C#N)cc2OC4(c2ccc(CCCCCC)cc2)c2ccc(CCCCCC)cc2)cc1,1347.79,-5.21,-3.41,1.8,CCCCC(CC)Cc1ccc(-c2c3cc(-c4ccc(-c5sc(-c6ccc(C)s6)c6c5C(=O)c5c(CC(CC)CCCC)sc(CC(CC)CCCC)c5C6=O)s4)sc3c(-c3ccc(CC(CC)CCCC)s3)c3cc(C)sc23)s1,117,58.5,2,35,153
189,75,9.21,8.88,17.31,0.596,0.89,-5.33,-3.89,1.44,CCCCCCc1ccc(C2(c3ccc(CCCCCC)cc3)Oc3cc(-c4ccc(C=C5C(=O)c6ccccc6C5=C(C#N)C#N)s4)sc3-c3cc4c(cc32)-c2sc(-c3ccc(/C=C5/C(=O)c6ccccc6C5=C(C#N)C#N)s3)cc2OC4(c2ccc(CCCCCC)cc2)c2ccc(CCCCCC)cc2)cc1,1512.03,-5.21,-3.41,1.8,CCCCC(CC)Cc1ccc(-c2c3cc(-c4ccc(-c5sc(-c6ccc(C)s6)c6c5C(=O)c5c(CC(CC)CCCC)sc(CC(CC)CCCC)c5C6=O)s4)sc3c(-c3ccc(CC(CC)CCCC)s3)c3cc(C)sc23)s1,117,58.5,2,218,153
190,75,4.02,3.86,10.58,0.421,0.9,-5.28,-3.92,1.36,CCCCCCc1ccc(C2(c3ccc(CCCCCC)cc3)Oc3cc(-c4cc5sc(C=C6C(=O)c7ccccc7C6=C(C#N)C#N)cc5s4)sc3-c3cc4c(cc32)-c2sc(-c3cc5sc(/C=C6\C(=O)c7ccccc7C6=C(C#N)C#N)cc5s3)cc2OC4(c2ccc(CCCCCC)cc2)c2ccc(CCCCCC)cc2)cc1,1624.19,-5.21,-3.41,1.8,CCCCC(CC)Cc1ccc(-c2c3cc(-c4ccc(-c5sc(-c6ccc(C)s6)c6c5C(=O)c5c(CC(CC)CCCC)sc(CC(CC)CCCC)c5C6=O)s4)sc3c(-c3ccc(CC(CC)CCCC)s3)c3cc(C)sc23)s1,117,58.5,2,78,153
191,76,7.15,6.62,13.51,0.613,0.8,-5.48,-3.83,1.65,CCCCCCc1ccc(C2(c3ccc(CCCCCC)cc3)c3cc4c(cc3-c3sc5cc(/C=C6\C(=O)c7ccccc7C6=C(C#N)C#N)sc5c32)C(c2ccc(CCCCCC)cc2)(c2ccc(CCCCCC)cc2)c2c-4sc3cc(/C=C4\C(=O)c5ccccc5C4=C(C#N)C#N)sc23)cc1,1427.96,-5.14,-3.35,1.79,CCCCCCCCc1cc(-c2c(F)c(F)c(-c3cc(CCCCCCCC)c(-c4cc5c(-c6ccc(CC(CCCC)CCCCCC)s6)c6sc(C)cc6c(-c6ccc(CC(CCCC)CCCCCC)s6)c5s4)s3)c3nsnc23)sc1C,49.3,28.5,1.73,21,1
192,76,8.58,8.02,14.44,0.638,0.87,-5.48,-3.83,1.65,CCCCCCc1ccc(C2(c3ccc(CCCCCC)cc3)c3cc4c(cc3-c3sc5cc(/C=C6\C(=O)c7ccccc7C6=C(C#N)C#N)sc5c32)C(c2ccc(CCCCCC)cc2)(c2ccc(CCCCCC)cc2)c2c-4sc3cc(/C=C4\C(=O)c5ccccc5C4=C(C#N)C#N)sc23)cc1,1427.96,-5.2,-3.4,1.8,CCCCCCCCc1cc(-c2c(F)c(F)c(-c3cc(CCCCCCCC)c(-c4cc5c(-c6ccc(SCC(CCCC)CCCCCC)s6)c6sc(C)cc6c(-c6ccc(SCC(CCCC)CCCCCC)s6)c5s4)s3)c3nsnc23)sc1C,49.2,28.1,1.75,21,184
193,76,9.17,8.74,15.22,0.645,0.89,-5.48,-3.83,1.65,CCCCCCc1ccc(C2(c3ccc(CCCCCC)cc3)c3cc4c(cc3-c3sc5cc(/C=C6\C(=O)c7ccccc7C6=C(C#N)C#N)sc5c32)C(c2ccc(CCCCCC)cc2)(c2ccc(CCCCCC)cc2)c2c-4sc3cc(/C=C4\C(=O)c5ccccc5C4=C(C#N)C#N)sc23)cc1,1427.96,-5.34,-3.52,1.82,CCCCCCCCc1cc(-c2c(F)c(F)c(-c3cc(CCCCCCCC)c(-c4cc5c(-c6cc(F)c(CC(CCCC)CCCCCC)s6)c6sc(C)cc6c(-c6cc(F)c(CC(CCCC)CCCCCC)s6)c5s4)s3)c3nsnc23)sc1C,48,27.2,1.76,21,26
194,76,11.66,11.12,16.88,0.652,1.01,-5.48,-3.83,1.65,CCCCCCc1ccc(C2(c3ccc(CCCCCC)cc3)c3cc4c(cc3-c3sc5cc(/C=C6\C(=O)c7ccccc7C6=C(C#N)C#N)sc5c32)C(c2ccc(CCCCCC)cc2)(c2ccc(CCCCCC)cc2)c2c-4sc3cc(/C=C4\C(=O)c5ccccc5C4=C(C#N)C#N)sc23)cc1,1427.96,-5.41,-3.6,1.81,CCCCCCCCc1cc(-c2c(F)c(F)c(-c3cc(CCCCCCCC)c(-c4cc5c(-c6cc(F)c(SCC(CCCC)CCCCCC)s6)c6sc(C)cc6c(-c6cc(F)c(SCC(CCCC)CCCCCC)s6)c5s4)s3)c3nsnc23)sc1C,49.5,28.1,1.76,21,31
195,77,9.35,9.16,15.3,0.657,0.93,-5.51,-3.84,1.67,CCCCCCc1ccc(C2(c3ccc(CCCCCC)cc3)c3cc4c(cc3-c3sc5cc(/C=C6\C(=O)c7ccccc7C6=C(C#N)C#N)sc5c32)C(c2ccc(CCCCCC)cc2)(c2ccc(CCCCCC)cc2)c2c-4sc3cc(/C=C4\C(=O)c5ccccc5C4=C(C#N)C#N)sc23)cc1,1427.96,-5.43,-3.57,1.86,CCCCCCC(CCCC)COC(=O)c1cc(-c2cc3c(-c4ccc(CC(CC)CCCC)s4)c4sc(C)cc4c(-c4ccc(CC(CC)CCCC)s4)c3s2)sc1-c1ccc(C)s1,307.8,114,2.7,21,238
196,77,10.12,9.75,16.4,0.643,0.96,-5.51,-3.84,1.67,CCCCCCc1ccc(C2(c3ccc(CCCCCC)cc3)c3cc4c(cc3-c3sc5cc(/C=C6\C(=O)c7ccccc7C6=C(C#N)C#N)sc5c32)C(c2ccc(CCCCCC)cc2)(c2ccc(CCCCCC)cc2)c2c-4sc3cc(/C=C4\C(=O)c5ccccc5C4=C(C#N)C#N)sc23)cc1,1427.96,-5.47,-3.58,1.89,CCCCCCC(CCCC)COC(=O)c1cc(-c2cc3c(-c4ccc(SCC(CC)CCCC)s4)c4sc(C)cc4c(-c4ccc(SCC(CC)CCCC)s4)c3s2)sc1-c1ccc(C)s1,197.6,104,1.9,21,249
197,78,8.29,8.02,13.75,0.635,0.95,-5.98,-3.71,2.27,CCCCC1(CCCC)c2cc(-c3ccc(/C=c4\sc(=C(C#N)C#N)n(CC)c4=O)c4nsnc34)ccc2-c2c1c1c(c3c2C(CCCC)(CCCC)c2cc(-c4ccc(/C=c5\sc(=C(C#N)C#N)n(CC)c5=O)c5nsnc45)ccc2-3)C(CCCC)(CCCC)c2cc(-c3ccc(/C=c4\sc(=C(C#N)C#N)n(CC)c4=O)c4nsnc34)ccc2-1,1691.21,-5.27,-3.55,1.72,CCCCC(CC)COC(=O)c1sc2c(-c3cc4c(-c5ccc(CC(CC)CCCC)s5)c5sc(C)cc5c(-c5ccc(CC(CC)CCCC)s5)c4s3)sc(C)c2c1F,124,72.9,1.7,481,48
198,78,10.15,9.92,16.75,0.645,0.94,-5.95,-3.73,2.22,CCCCC1(CCCC)c2ccc(-c3ccc(/C=c4\sc(=C(C#N)C#N)n(CC)c4=O)c4nsnc34)cc2-c2c1c1c(c3c2C(CCCC)(CCCC)c2ccc(-c4ccc(/C=c5\sc(=C(C#N)C#N)n(CC)c5=O)c5nsnc45)cc2-3)C(CCCC)(CCCC)c2ccc(-c3ccc(/C=c4\sc(=C(C#N)C#N)n(CC)c4=O)c4nsnc34)cc2-1,1691.21,-5.27,-3.55,1.72,CCCCC(CC)COC(=O)c1sc2c(-c3cc4c(-c5ccc(CC(CC)CCCC)s5)c5sc(C)cc5c(-c5ccc(CC(CC)CCCC)s5)c4s3)sc(C)c2c1F,124,72.9,1.7,549,48
199,79,1.7,1.7,3.9,0.4,1.1,-5.3,-3.12,2.18,COC1=CC2c3cc(OC)ccc3C(=C3c4cc5ccccc5cc4-c4cc5ccccc5cc43)C2C=C1,490.6,-4.9,-3,1.9,CCCCCCc1cc(C)sc1C,21.1,11.6,1.82,187,163
200,80,1.86,1.86,4.4,0.56,0.76,-6.1,-3.5,2.6,CCCCCCCCN1C(=O)c2c(c(-c3cccs3)c3c(c2-c2cccs2)-c2cccc4c(C#N)ccc-3c24)C1=O,572.74,-4.9,-3,1.9,CCCCCCc1cc(C)sc1C,21.1,11.6,1.82,215,163
201,81,3.32,3.22,11.97,0.336,0.87,-5.4,-3.7,1.7,CCCCC(CC)CN1C(=O)c2ccc3c4c5c(c6ccc(c2c36)C1=O)=C(c1cccc(N(c2ccc(-c3cc6c7c(ccc8c9c%10c(c3c78)C=CC3C(=O)N(CC(CC)CCCC)C(=O)C(=CC=9)C%103)C(=O)N(CC(CC)CCCC)C6=O)cc2)c2ccc(-c3cc6c7c(ccc8c9c%10c(c3c87)=CC=C3C(=O)N(CC(CC)CCCC)C(=O)C(C=C9)C3%10)C(=O)N(CC(CC)CCCC)C6=O)cc2)c1)C=C1C(=O)N(CC(CC)CCCC)C(=O)C(C=C4)C15,2089.68,-5.11,-3.25,1.86,CCCCC(CC)CC(=O)c1cc2c(C)sc(-c3cc4c(-c5ccc(CC(CC)CCCC)s5)c5sc(C)cc5c(-c5ccc(CC(CC)CCCC)s5)c4s3)c2s1,56,20,2.8,310,81
202,82,1.39,1.32,2.8,0.6,0.82,-5.5,-3.68,1.82,C1(/N=C2C(C3=CC=CC=C3)=CC(C4=CC=CC=C4)=N/2)=C(C=C(N1[Zn]N5C(C6=CC=CC=C6)=CC(C7=CC=CC=C7)=C5/N=C8N=C(C=C\8C9=CC=CC=C9)C%10=CC=CC=C%10)C%11=CC=CC=C%11)C%12=CC=CC=C%12,962.48,-4.9,-3,1.9,CCCCCCc1cc(C)sc1C,21.1,11.6,1.82,525,163
203,82,4.1,3.9,9.1,0.59,0.77,-5.6,-3.85,1.75,c1(/N=C2C(c3ccccc3)=C(C#Cc4ccccc4)C(c5ccccc5)=N/2)n([Zn]n6c(/N=C7N=C(C(C#Cc8ccccc8)=C\7c9ccccc9)c%10ccccc%10)c(c%11ccccc%11)c(C#Cc%12ccccc%12)c6c%13ccccc%13)c(c%14ccccc%14)c(C#Cc%15ccccc%15)c1c%16ccccc%16,1362.96,-4.9,-3,1.9,CCCCCCc1cc(C)sc1C,21.1,11.6,1.82,516,163
204,83,6.8,6.58,14.21,0.591,0.81,-5.48,-3.83,1.65,CCCCCCc1ccc(C2(c3ccc(CCCCCC)cc3)c3cc4c(cc3-c3sc5cc(/C=C6\C(=O)c7ccccc7C6=C(C#N)C#N)sc5c32)C(c2ccc(CCCCCC)cc2)(c2ccc(CCCCCC)cc2)c2c-4sc3cc(/C=C4\C(=O)c5ccccc5C4=C(C#N)C#N)sc23)cc1,1427.96,-5.2,-3.59,1.61,CCCCC(CC)COC(=O)c1sc2c(-c3cc4c(-c5ccc(CC(CC)CCCC)s5)c5sc(C)cc5c(-c5ccc(CC(CC)CCCC)s5)c4s3)sc(C)c2c1F,124,72.9,1.7,21,48
205,84,6.37,6.18,12.56,0.55,0.92,-5.74,-3.7,2.04,CCCCCCCCCCCCC(CCCCCCCCCC)CN1C(=O)c2ccc3c4c(ccc(c24)C1=O)-c1nc2c(-c4ccc(-c5c6nc7c(nc6c(-c6ccccc6)c6nc8c(nc56)-c5ccc6c9c(ccc-8c59)C(=O)N(CC(CCCCCCCCCC)CCCCCCCCCCCC)C6=O)-c5ccc6c8c(ccc-7c58)C(=O)N(CC(CCCCCCCCCC)CCCCCCCCCCCC)C6=O)[se]4)c4nc5c(nc4c(-c4ccccc4)c2nc1-3)-c1ccc2c3c(ccc-5c13)C(=O)N(CC(CCCCCCCCCC)CCCCCCCCCCCC)C2=O,2762.81,-5.1,-3.3,1.8,CCCCC(CC)Cc1cc(C)sc1-c1nc2sc(-c3sc(-c4cc5c(s4)-c4sc(C)cc4[Si]5(CC(CC)CCCC)CC(CC)CCCC)cc3CC(CC)CCCC)nc2s1,132.2,33.9,3.9,523,258
