Repository: aspuru-guzik-group/Beyond-Molecular-Structure-ML-for-OPV-Materials-Devices

File: datasets/Saeki_2022_n1318/Saeki_corrected.csv (part 4 of 14)
ID,Ref,PCE_max(%),PCE_ave(%),Jsc(mA/cm2),FF,Voc(V),HOMO_n(eV),LUMO_n(eV),Eg_n(eV),n(SMILES),M (g/mol),HOMO_p(eV),LUMO_p(eV),Eg_p(eV),p(SMILES),Mw (kg/mol),Mn(kg/mol),PDI,n(labels),p(labels)
304,136,6.08,6,12.83,0.564,0.84,-5.65,-3.84,1.81,CCCCC(CC)CN1C(=O)c2ccc3c4c(-c5ccc(-c6cc7c8c(ccc9c%10c(OCOC)cc%11c%12c(ccc(c6c89)c%12%10)C(=O)N(CC(CC)CCCC)C%11=O)C(=O)N(CC(CC)CCCC)C7=O)s5)cc5c6c(ccc(c7c(OCOC)cc(c2c37)C1=O)c64)C(=O)N(CC(CC)CCCC)C5=O,1429.78,-5.11,-3.25,1.86,CCCCC(CC)CC(=O)c1cc2c(C)sc(-c3cc4c(-c5ccc(CC(CC)CCCC)s5)c5sc(C)cc5c(-c5ccc(CC(CC)CCCC)s5)c4s3)c2s1,56,20,2.8,94,81
305,137,0.77,0.69,2.52,0.44,0.69,-6.02,-3.32,2.7,CCCCCCN1C(=O)c2ccc(C#Cc3ccc(C#Cc4ccc5c(c4)C(=O)N(CCCCCC)C5=O)c4nsnc34)cc2C1=O,642.77,-5,-3.1,1.9,CCCCCCc1cc(C)sc1C,21.1,11.6,1.82,311,163
306,137,0.16,0.15,1.03,0.31,0.51,-6.02,-3.32,2.7,CCCCCCCCCCN1C(=O)c2ccc(C#Cc3ccc(C#Cc4ccc5c(c4)C(=O)N(CCCCCCCCCC)C5=O)c4nsnc34)cc2C1=O,754.99,-5,-3.1,1.9,CCCCCCc1cc(C)sc1C,21.1,11.6,1.82,450,163
307,137,1.58,1.41,3.99,0.45,0.89,-6.02,-3.32,2.7,CCCCC(CC)CN1C(=O)c2ccc(C#Cc3ccc(C#Cc4ccc5c(c4)C(=O)N(CC(CC)CCCC)C5=O)c4nsnc34)cc2C1=O,698.88,-5,-3.1,1.9,CCCCCCc1cc(C)sc1C,21.1,11.6,1.82,487,163
308,137,2.05,1.91,4.49,0.48,0.76,-6.01,-3.31,2.7,CCCCCC(C)N1C(=O)c2ccc(C#Cc3ccc(C#Cc4ccc5c(c4)C(=O)N(C(C)CCCCC)C5=O)c4nsnc34)cc2C1=O,670.83,-5,-3.1,1.9,CCCCCCc1cc(C)sc1C,21.1,11.6,1.82,19,163
309,137,0.11,0.09,0.55,0.29,0.66,-6.02,-3.32,2.7,CC(C)OCCCN1C(=O)c2ccc(C#Cc3ccc(C#Cc4ccc5c(c4)C(=O)N(CCCOC(C)C)C5=O)c4nsnc34)cc2C1=O,674.77,-5,-3.1,1.9,CCCCCCc1cc(C)sc1C,21.1,11.6,1.82,623,163
310,137,0.38,0.35,1.44,0.36,0.72,-5.98,-3.4,2.58,CCCCCCN1C(=O)c2cc(C#Cc3ccc(C#Cc4cc5c(s4)C(=O)N(CCCCCC)C5=O)c4nsnc34)sc2C1=O,654.82,-5,-3.1,1.9,CCCCCCc1cc(C)sc1C,21.1,11.6,1.82,68,163
311,137,0.32,0.28,1.44,0.42,0.47,-6.18,-3.42,2.76,CCCCCCN1C(=O)c2cc(C#Cc3ccc(C#Cc4ccc5c(n4)C(=O)N(CCCCCC)C5=O)c4nsnc34)cnc2C1=O,644.75,-5,-3.1,1.9,CCCCCCc1cc(C)sc1C,21.1,11.6,1.82,77,163
312,138,5.1,5,11.2,0.51,0.88,-6.25,-4.14,2.11,CCCCCCCCC1(CCCCCCCC)c2cc(-c3ccc(C=C(C#N)C#N)c4nsnc34)ccc2-c2ccc(-c3ccc(C=C(C#N)C#N)c4nsnc34)cc21,811.08,-5.22,-3.64,1.58,CCCCC(CC)COC(=O)c1sc2c(-c3cc4c(-c5ccc(CC(CC)CCCC)s5)c5sc(C)cc5c(-c5ccc(CC(CC)CCCC)s5)c4s3)sc(C)c2c1F,124,72.9,1.7,210,48
313,138,5.3,5,10.6,0.53,0.88,-6.05,-4.13,1.92,CCCCCCCCC(CCCCCCCC)n1c2cc(-c3ccc(C=C(C#N)C#N)c4nsnc34)ccc2c2ccc(-c3ccc(C=C(C#N)C#N)c4nsnc34)cc21,826.1,-5.22,-3.64,1.58,CCCCC(CC)COC(=O)c1sc2c(-c3cc4c(-c5ccc(CC(CC)CCCC)s5)c5sc(C)cc5c(-c5ccc(CC(CC)CCCC)s5)c4s3)sc(C)c2c1F,124,72.9,1.7,76,48
314,138,5,4.8,11.9,0.6,0.66,-5.69,-4.28,1.41,CCCCCCCCC1(CCCCCCCC)c2cc(-c3ccc(C=C(C#N)C#N)c4nsnc34)sc2-c2sc(-c3ccc(C=C(C#N)C#N)c4nsnc34)cc21,823.13,-5.22,-3.64,1.58,CCCCC(CC)COC(=O)c1sc2c(-c3cc4c(-c5ccc(CC(CC)CCCC)s5)c5sc(C)cc5c(-c5ccc(CC(CC)CCCC)s5)c4s3)sc(C)c2c1F,124,72.9,1.7,579,48
315,139,4.66,4.46,7.3,0.629,0.965,-5.5,-3.25,2.25,CCCCCCCCc1cc(-c2ccc3c(c2)C2(c4cc(-c5cc(CCCCCCCC)c(/C=C6\SC(=S)N(CCCCCCCC)C6=O)s5)ccc4-3)c3cc(-c4cc(CCCCCCCC)c(/C=C5\SC(=S)N(CCCCCCCC)C5=O)s4)ccc3-c3ccc(-c4cc(CCCCCCCC)c(/C=C5\SC(=S)N(CCCCCCCC)C5=O)s4)cc32)sc1/C=C1\SC(=S)N(CCCCCCCC)C1=O,2115.32,-5,-3.1,1.9,CCCCCCc1cc(C)sc1C,21.1,11.6,1.82,90,163
316,139,4.48,4.42,7.58,0.633,0.912,-5.55,-3.29,2.26,CCCCCCCCc1cc(-c2ccc3c(c2)C2(c4cc(-c5cc(CCCCCCCC)c(/C=c6\sc(=C(C#N)C#N)n(CCCCCCCC)c6=O)s5)ccc4-3)c3cc(-c4cc(CCCCCCCC)c(/C=c5\sc(=C(C#N)C#N)n(CCCCCCCC)c5=O)s4)ccc3-c3ccc(-c4cc(CCCCCCCC)c(/C=c5\sc(=C(C#N)C#N)n(CCCCCCCC)c5=O)s4)cc32)sc1/C=c1\sc(=C(C#N)C#N)n(CCCCCCCC)c1=O,2243.27,-5,-3.1,1.9,CCCCCCc1cc(C)sc1C,21.1,11.6,1.82,259,163
317,140,5.85,5.58,11.9,0.57,0.82,-5.92,-3.79,2.13,CCCCCCC(CCCCCC)N1C(=O)c2ccc3c4c5c(c6ccc(c2c36)C1=O)=CC=C1C(=O)N(C(CCCCCC)CCCCCC)C(=O)C(C(c2cc3c(-c6ccc(C7=CC8C(=O)N(C(CCCCCC)CCCCCC)C(=O)C9=CC=c%10c(c7c7ccc%11c%12c(ccc%10c7%12)C(=O)N(C(CCCCCC)CCCCCC)C%11=O)C98)s6)c6sc(-c7cc8c9c(ccc%10c%11c%12c(c7c%109)=CC=C7C(=O)N(C(CCCCCC)CCCCCC)C(=O)C(C=C%11)C7%12)C(=O)N(C(CCC)CCC)C8=O)cc6c(-c6ccc(C7=c8c9c(c%10ccc%11c%12c(ccc8c%10%12)C(=O)N(C(CCCCCC)CCCCCC)C%11=O)C=CC8C(=O)N(C(CCCCCC)CCCCCC)C(=O)C(=C7)C98)s6)c3s2)=C4)C15,3290.58,-5.22,-3.64,1.58,CCCCC(CC)COC(=O)c1sc2c(-c3cc4c(-c5ccc(CC(CC)CCCC)s5)c5sc(C)cc5c(-c5ccc(CC(CC)CCCC)s5)c4s3)sc(C)c2c1F,124,72.9,1.7,106,48
318,140,7.69,7.56,14.7,0.56,0.92,-6.21,-3.75,2.46,CCCCCCC(CCCCCC)N1C(=O)c2ccc3c4c5c6c(c7cc(-c8c9sc%10c%11cc%12c%13c(ccc%14c%15c%16c(c(c%10c9c(-c9cc%10c(s9)c9c%17c%18c(c%19ccc%20c%21c(cc%10c%17c%21%19)C(=O)N(C(CCCCCC)CCCCCC)C%20=O)=CC=C%10C(=O)N(C(CCCCCC)CCCCCC)C(=O)C(C=9)C%10%18)c9sc%10c%17c%18c%19c(c%20ccc%21c%22c(cc(c%10c89)c%18c%20%22)C(=O)N(C(CCC)CCC)C%21=O)C=CC8C(=O)N(C(CCCCCC)CCCCCC)C(=O)C(=C%17)C%198)=CC8C(=O)N(C(CCCCCC)CCCCCC)C(=O)C(=CC=%15)C%168)c%11c%13%14)C(=O)N(C(CCCCCC)CCCCCC)C%12=O)sc7c7cc(c2c3c67)C1=O)C=C1C(=O)N(C(CCCCCC)CCCCCC)C(=O)C(C=C4)C15,3282.52,-5.22,-3.64,1.58,CCCCC(CC)COC(=O)c1sc2c(-c3cc4c(-c5ccc(CC(CC)CCCC)s5)c5sc(C)cc5c(-c5ccc(CC(CC)CCCC)s5)c4s3)sc(C)c2c1F,124,72.9,1.7,424,48
319,141,3.39,3.28,7.71,0.456,0.96,-5.87,-3.92,1.95,CCCCCCC1(CCCCCC)c2cc(/C=C3\C(=O)c4ccccc4C3=C(C#N)C#N)sc2-c2c1ccc1c3c(ccc21)C(CCCCCC)(CCCCCC)c1cc(/C=C2\C(=O)c4ccccc4C2=C(C#N)C#N)sc1-3,1061.46,-5.33,-2.92,2.41,CCCCC(CC)Cc1ccc(-c2c3cc(-c4ccc(-c5sc(-c6ccc(C)s6)c6c5C(=O)c5c(CC(CC)CCCC)sc(CC(CC)CCCC)c5C6=O)s4)sc3c(-c3ccc(CC(CC)CCCC)s3)c3cc(C)sc23)s1,117,58.5,2,411,153
320,141,9.03,8.89,12.92,0.728,0.96,-5.91,-3.93,1.98,CCCCC(CC)CC1(CC(CC)CCCC)c2cc(/C=C3\C(=O)c4ccccc4C3=C(C#N)C#N)sc2-c2c1ccc1c3c(ccc21)C(CC(CC)CCCC)(CC(CC)CCCC)c1cc(/C=C2\C(=O)c4ccccc4C2=C(C#N)C#N)sc1-3,1173.68,-5.33,-2.92,2.41,CCCCC(CC)Cc1ccc(-c2c3cc(-c4ccc(-c5sc(-c6ccc(C)s6)c6c5C(=O)c5c(CC(CC)CCCC)sc(CC(CC)CCCC)c5C6=O)s4)sc3c(-c3ccc(CC(CC)CCCC)s3)c3cc(C)sc23)s1,117,58.5,2,445,153
321,142,6.34,6.24,11.77,0.523,1.013,-5.71,-3.77,1.94,CCCCCCc1ccc(C2(c3ccc(CCCCCC)cc3)c3cc4c(cc3-c3sc(-c5c(F)c(F)c(/C=C6\SC(=S)N(CC)C6=O)c6nsnc56)cc32)C(c2ccc(CCCCCC)cc2)(c2ccc(CCCCCC)cc2)c2cc(-c3c(F)c(F)c(/C=C5\SC(=S)N(CC)C5=O)c5nsnc35)sc2-4)cc1,1590.15,-5.31,-2.89,2.42,CCCCCCc1cc(-c2c3cc(-c4ccc(-c5c(F)c(F)c(-c6ccc(C)s6)c6nn(CC(CCCC)CCCCCC)nc56)s4)sc3c(-c3cc(CCCCCC)c(CCCCCC)s3)c3cc(C)sc23)sc1CCCCCC,100,50,2,601,53
322,143,6.91,6.46,13.5,0.606,0.846,-5.57,-3.8,1.77,CCCCCCc1ccc(C2(c3ccc(CCCCCC)cc3)c3cc4cc5c(cc4cc3-c3sc(/C=C4\C(=O)c6ccccc6C4=C(C#N)C#N)cc32)C(c2ccc(CCCCCC)cc2)(c2ccc(CCCCCC)cc2)c2cc(/C=C3\C(=O)c4ccccc4C3=C(C#N)C#N)sc2-5)cc1,1365.85,-5.2,-3.59,1.61,CCCCC(CC)COC(=O)c1sc2c(-c3cc4c(-c5ccc(CC(CC)CCCC)s5)c5sc(C)cc5c(-c5ccc(CC(CC)CCCC)s5)c4s3)sc(C)c2c1F,124,72.9,1.7,267,48
323,143,10.6,10.2,19.4,0.725,0.752,-5.45,-3.93,1.52,CCCCCCc1ccc(C2(c3ccc(CCCCCC)cc3)c3cc(/C=C4\C(=O)c5ccccc5C4=C(C#N)C#N)sc3-c3sc4c5c(sc4c32)-c2sc(/C=C3\C(=O)c4ccccc4C3=C(C#N)C#N)cc2C5(c2ccc(CCCCCC)cc2)c2ccc(CCCCCC)cc2)cc1,1377.9,-5.2,-3.59,1.61,CCCCC(CC)COC(=O)c1sc2c(-c3cc4c(-c5ccc(CC(CC)CCCC)s5)c5sc(C)cc5c(-c5ccc(CC(CC)CCCC)s5)c4s3)sc(C)c2c1F,124,72.9,1.7,190,48
324,144,7.31,7.21,12.69,0.576,1,-5.37,-3.73,1.64,CCCCCCCCCCCCc1cc2c3c(sc2c2c(CCCCCCCCCCCC)cc4c5c(sc4c12)-c1sc(/C=C2\C(=O)c4ccccc4C2=C(C#N)C#N)cc1C5(c1ccc(CCCCCC)cc1)c1ccc(CCCCCC)cc1)-c1sc(/C=C2\C(=O)c4ccccc4C2=C(C#N)C#N)cc1C3(c1ccc(CCCCCC)cc1)c1ccc(CCCCCC)cc1,1814.66,-5.36,-3.54,1.82,CCCCC(CC)Cc1ccc(-c2c3cc(-c4ccc(-c5sc(-c6ccc(C)s6)c6c5C(=O)c5c(CC(CC)CCCC)sc(CC(CC)CCCC)c5C6=O)s4)sc3c(-c3ccc(CC(CC)CCCC)s3)c3cc(C)sc23)s1,45,30,1.5,20,153
325,144,7.52,7.44,15.19,0.563,0.88,-5.43,-3.94,1.49,CCCCCCCCCCCCc1cc2c3c(sc2c2c(CCCCCCCCCCCC)cc4c5c(sc4c12)-c1sc(/C=C2\C(=O)c4cc(F)c(F)cc4C2=C(C#N)C#N)cc1C5(c1ccc(CCCCCC)cc1)c1ccc(CCCCCC)cc1)-c1sc(/C=C2\C(=O)c4cc(F)c(F)cc4C2=C(C#N)C#N)cc1C3(c1ccc(CCCCCC)cc1)c1ccc(CCCCCC)cc1,1886.63,-5.36,-3.54,1.82,CCCCC(CC)Cc1ccc(-c2c3cc(-c4ccc(-c5sc(-c6ccc(C)s6)c6c5C(=O)c5c(CC(CC)CCCC)sc(CC(CC)CCCC)c5C6=O)s4)sc3c(-c3ccc(CC(CC)CCCC)s3)c3cc(C)sc23)s1,45,30,1.5,285,153
326,145,9.6,9.2,16.5,0.66,0.88,-5.38,-3.93,1.45,CCCCCCCCC(CCCCCCCC)n1c2cc(/C=C3\C(=O)c4ccccc4C3=C(C#N)C#N)sc2c2sc3c(sc4c5sc(/C=C6\C(=O)c7ccccc7C6=C(C#N)C#N)cc5n(C(CCCCCCCC)CCCCCCCC)c43)c21,1215.75,-5.33,-3.53,1.8,CCCCC(CC)Cc1ccc(-c2c3cc(-c4ccc(-c5sc(-c6ccc(C)s6)c6c5C(=O)c5c(CC(CC)CCCC)sc(CC(CC)CCCC)c5C6=O)s4)sc3c(-c3ccc(CC(CC)CCCC)s3)c3cc(C)sc23)s1,117,58.5,2,528,153
327,145,13.2,12.5,23.2,0.73,0.78,-5.52,-4.11,1.41,CCCCCCCCC(CCCCCCCC)n1c2cc(/C=C3\C(=O)c4cc(F)c(F)cc4C3=C(C#N)C#N)sc2c2sc3c(sc4c5sc(/C=C6\C(=O)c7cc(F)c(F)cc7C6=C(C#N)C#N)cc5n(C(CCCCCCCC)CCCCCCCC)c43)c21,1287.71,-5.33,-3.53,1.8,CCCCC(CC)Cc1ccc(-c2c3cc(-c4ccc(-c5sc(-c6ccc(C)s6)c6c5C(=O)c5c(CC(CC)CCCC)sc(CC(CC)CCCC)c5C6=O)s4)sc3c(-c3ccc(CC(CC)CCCC)s3)c3cc(C)sc23)s1,117,58.5,2,496,153
328,146,2.31,2.28,7.03,0.313,1.033,-6.05,-3.71,2.34,CCCCCC(CCCCC)N1C(=O)c2ccc3c4c5c6c(c7cc8c(cc7c7cc(c2c3c67)C1=O)[C@H]1c2ccccc2[C@@H]8c2ccccc21)=CC1C(=O)N(C(CCCCC)CCCCC)C(=O)C(=CC=4)C51,951.26,-5.2,-3.59,1.61,CCCCC(CC)COC(=O)c1sc2c(-c3cc4c(-c5ccc(CC(CC)CCCC)s5)c5sc(C)cc5c(-c5ccc(CC(CC)CCCC)s5)c4s3)sc(C)c2c1F,124,72.9,1.7,571,48
329,146,6.15,6.04,12.8,0.492,0.96,-6.09,-3.73,2.36,CCCCCC(CCCCC)N1C(=O)c2ccc3c4c5c6c(c7cc8c(cc7c7cc(c2c3c67)C1=O)[C@H]1c2ccccc2[C@@H]8c2cc3c6c7c8c(c9ccc%10c%11c(cc(c3cc21)c7c%119)C(=O)N(C(CCCCC)CCCCC)C%10=O)=CC=C1C(=O)N(C(CCCCC)CCCCC)C(=O)C(C=6)C18)C=C1C(=O)N(C(CCCCC)CCCCC)C(=O)C(C=C4)C15,1648.2,-5.2,-3.59,1.61,CCCCC(CC)COC(=O)c1sc2c(-c3cc4c(-c5ccc(CC(CC)CCCC)s5)c5sc(C)cc5c(-c5ccc(CC(CC)CCCC)s5)c4s3)sc(C)c2c1F,124,72.9,1.7,38,48
330,146,5.26,5.13,12.74,0.446,0.902,-6.1,-3.73,2.37,CCCCCC(CCCCC)N1C(=O)c2ccc3c4c5c6c(c7cc8c(cc7c7cc(c2c3c67)C1=O)[C@H]1c2cc3c(cc2[C@@H]8c2cc6c7c8c9c(c%10ccc%11c%12c(cc(c6cc21)c8c%12%10)C(=O)N(C(CCCCC)CCCCC)C%11=O)=CC=C1C(=O)N(C(CCCCC)CCCCC)C(=O)C(C=7)C19)c1c2c6c(c7ccc8c9c(cc3c2c97)C(=O)N(C(CCCCC)CCCCC)C8=O)=CC=C2C(=O)N(C(CCCCC)CCCCC)C(=O)C(C=1)C26)C=C1C(=O)N(C(CCCCC)CCCCC)C(=O)C(C=C4)C15,2345.13,-5.2,-3.59,1.61,CCCCC(CC)COC(=O)c1sc2c(-c3cc4c(-c5ccc(CC(CC)CCCC)s5)c5sc(C)cc5c(-c5ccc(CC(CC)CCCC)s5)c4s3)sc(C)c2c1F,124,72.9,1.7,521,48
331,147,0.1,0.1,0.99,0.35,0.42,-5.9,-3.6,2.3,CCCCC(CC)CC1c2ccccc2-c2ccc(-c3ccc(C=C(C#N)C#N)c4nsnc34)cc21,488.65,-5,-3.1,1.9,CCCCCCc1cc(C)sc1C,21.1,11.6,1.82,535,163
332,147,0.4,0.4,2.3,0.36,0.48,-5.7,-3.6,2.1,CCCCC(CC)Cn1c2ccsc2c2sc(-c3ccc(C=C(C#N)C#N)c4nsnc34)cc21,501.69,-5,-3.1,1.9,CCCCCCc1cc(C)sc1C,21.1,11.6,1.82,304,163
333,147,0.3,0.3,1.4,0.4,0.58,-5.7,-3.6,2.1,CCCCCCn1c2ccsc2c2sc(-c3ccc(C=C(C#N)C#N)c4nsnc34)cc21,473.63,-5,-3.1,1.9,CCCCCCc1cc(C)sc1C,21.1,11.6,1.82,553,163
334,147,1.5,1.5,5.88,0.46,0.54,-5.7,-3.7,2,CCC[Si]1(CCC)c2cc(-c3ccc(F)cc3)sc2-c2sc(-c3ccc(C=C(C#N)C#N)c4nsnc34)cc21,582.81,-5,-3.1,1.9,CCCCCCc1cc(C)sc1C,21.1,11.6,1.82,158,163
335,148,7.66,7.48,14.2,0.64,0.84,-5.67,-3.85,1.82,CCCCCCc1ccc(C2(c3ccc(CCCCCC)cc3)Oc3cc4c(cc3-c3sc(/C=C5\C(=O)c6ccccc6C5=C(C#N)C#N)cc32)OC(c2ccc(CCCCCC)cc2)(c2ccc(CCCCCC)cc2)c2cc(/C=C3\C(=O)c5ccccc5C3=C(C#N)C#N)sc2-4)cc1,1347.79,-5.36,-3.54,1.82,CCCCC(CC)Cc1ccc(-c2c3cc(-c4ccc(-c5sc(-c6ccc(C)s6)c6c5C(=O)c5c(CC(CC)CCCC)sc(CC(CC)CCCC)c5C6=O)s4)sc3c(-c3ccc(CC(CC)CCCC)s3)c3cc(C)sc23)s1,45,30,1.5,426,153
336,149,3.28,3.08,5.45,0.59,1.02,-5.76,-3.56,2.2,CCCCCCCCn1nc2c(/C=C3/SC(=S)N(CC)C3=O)ccc(C3=CC4C(C=C3)c3ccc(-c5ccc(/C=C6/SC(=S)N(CC)C6=O)c6nn(CCCCCCCC)nc56)cc3C43c4ccccc4-c4ccccc43)c2n1,1119.54,-5,-3.1,1.9,CCCCCCc1cc(C)sc1C,21.1,11.6,1.82,558,163
337,149,0.57,0.54,2.09,0.3,0.91,-5.7,-3.57,2.13,CCCCCCCCn1nc2c(/C=c3/sc(=C(C#N)C#N)n(CC)c3=O)ccc(C3=CC4C(C=C3)c3ccc(-c5ccc(/C=c6/sc(=C(C#N)C#N)n(CC)c6=O)c6nn(CCCCCCCC)nc56)cc3C43c4ccccc4-c4ccccc43)c2n1,1183.51,-5,-3.1,1.9,CCCCCCc1cc(C)sc1C,21.1,11.6,1.82,379,163
338,149,0.2,0.17,1.07,0.4,0.47,-6.08,-3.81,2.27,CCCCCCCCn1nc2c(C=C(C#N)C#N)ccc(C3=CC4C(C=C3)c3ccc(-c5ccc(C=C(C#N)C#N)c6nn(CCCCCCCC)nc56)cc3C43c4ccccc4-c4ccccc43)c2n1,929.19,-5,-3.1,1.9,CCCCCCc1cc(C)sc1C,21.1,11.6,1.82,617,163
339,150,8.16,8.13,13.53,0.656,0.92,-5.47,-3.78,1.69,CCCCCC[Si]1(CCCCCC)c2cc3c(cc2-c2sc(/C=C4\C(=O)c5ccccc5C4=C(C#N)C#N)cc21)[Si](CCCCCC)(CCCCCC)c1cc(/C=C2\C(=O)c4ccccc4C2=C(C#N)C#N)sc1-3,1043.55,-5.33,-3.53,1.8,CCCCC(CC)Cc1ccc(-c2c3cc(-c4ccc(-c5sc(-c6ccc(C)s6)c6c5C(=O)c5c(CC(CC)CCCC)sc(CC(CC)CCCC)c5C6=O)s4)sc3c(-c3ccc(CC(CC)CCCC)s3)c3cc(C)sc23)s1,117,58.5,2,174,153
340,150,8.83,8.78,16.69,0.654,0.81,-5.53,-3.91,1.62,CCCCCCC1(CCCCCC)c2cc3c(cc2-c2sc(/C=C4\C(=O)c5ccccc5C4=C(C#N)C#N)cc21)C(CCCCCC)(CCCCCC)c1cc(/C=C2\C(=O)c4ccccc4C2=C(C#N)C#N)sc1-3,1011.4,-5.33,-3.53,1.8,CCCCC(CC)Cc1ccc(-c2c3cc(-c4ccc(-c5sc(-c6ccc(C)s6)c6c5C(=O)c5c(CC(CC)CCCC)sc(CC(CC)CCCC)c5C6=O)s4)sc3c(-c3ccc(CC(CC)CCCC)s3)c3cc(C)sc23)s1,117,58.5,2,164,153
341,151,4.69,4.69,10.06,0.536,0.87,-5.6,-3.9,1.7,CC(C1=CC=C(O[B-]23[N+]4=C5N=C6N2C(C7=C6C=CC(C8=C(CCCCCCCC)C=C(/C=C9C(C%10=CC=CC=C%10C\9=C(C#N)\C#N)=O)S8)=C7)=NC%11=C%12C=C(C%13=C(CCCCCCCC)C=C(/C=C%14C(C%15=CC=CC=C%15C\%14=C(C#N)\C#N)=O)S%13)C=CC%12=C(N3%11)N=C4C%16=C5C=CC(C%17=C(CCCCCCCC)C=C(/C=C%18C(C%19=CC=CC=C%19C\%18=C(C#N)\C#N)=O)S%17)=C%16)C=C1)(C)C,1740,-5.33,-3.53,1.8,CCCCC(CC)Cc1ccc(-c2c3cc(-c4ccc(-c5sc(-c6ccc(C)s6)c6c5C(=O)c5c(CC(CC)CCCC)sc(CC(CC)CCCC)c5C6=O)s4)sc3c(-c3ccc(CC(CC)CCCC)s3)c3cc(C)sc23)s1,117,58.5,2,213,153
342,151,3.8,3.8,10.51,0.47,0.77,-5.63,-4.06,1.57,CC(C1=CC=C(O[B-]23[N+]4=C5N=C6N2C(C7=C6C=CC(C8=C(CCCCCCCC)C=C(/C=C9C(C%10=CC(F)=C(F)C=C%10C\9=C(C#N)\C#N)=O)S8)=C7)=NC%11=C%12C=C(C%13=C(CCCCCCCC)C=C(/C=C%14C(C%15=CC(F)=C(F)C=C%15C\%14=C(C#N)\C#N)=O)S%13)C=CC%12=C(N3%11)N=C4C%16=C5C=CC(C%17=C(CCCCCCCC)C=C(/C=C%18C(C%19=CC(F)=C(F)C=C%19C\%18=C(C#N)\C#N)=O)S%17)=C%16)C=C1)(C)C,1847.94,-5.33,-3.53,1.8,CCCCC(CC)Cc1ccc(-c2c3cc(-c4ccc(-c5sc(-c6ccc(C)s6)c6c5C(=O)c5c(CC(CC)CCCC)sc(CC(CC)CCCC)c5C6=O)s4)sc3c(-c3ccc(CC(CC)CCCC)s3)c3cc(C)sc23)s1,117,58.5,2,52,153
343,152,3.2,3.2,9,0.46,0.77,-5.9,-3.8,2.1,CCCCCCCC(CCCCCCC)N1C(=O)C2=CC=c3c4c(c5ccc6c7c(ccc3c57)C(=O)N(N3C(=O)c5ccc7c8c9c(c%10ccc(c5c7%10)C3=O)=CC=C3C(=O)N(C(CCCCCCC)CCCCCCC)C(=O)C(C=C8)C39)C6=O)C=CC(C1=O)C24,1203.53,-5.11,-3.25,1.86,CCCCC(CC)CC(=O)c1cc2c(C)sc(-c3cc4c(-c5ccc(CC(CC)CCCC)s5)c5sc(C)cc5c(-c5ccc(CC(CC)CCCC)s5)c4s3)c2s1,56,20,2.8,428,81
344,153,6.3,6,10.7,0.57,0.98,-5.9,-3.83,2.07,CCCCCC(CCCCC)N1C(=O)c2ccc3c4c5c(c6ccc(c2c36)C1=O)=C(C1=CC2C(C=C1)c1ccc(-c3cc6c7c(ccc8c9c%10c(c3c87)=CC=C3C(=O)N(C(CCCCC)CCCCC)C(=O)C(C=C9)C3%10)C(=O)N(C(CCCCC)CCCCC)C6=O)cc1C21c2ccccc2C2C=CC=CC21)C=C1C(=O)N(C(CCCCC)CCCCC)C(=O)C(C=C4)C15,1718.33,-5.36,-3.71,1.65,CCCCCCCCCCCCC(CCCCCCCCCC)Cc1cc(-c2c(F)c(F)c(-c3cc(CC(CCCCCCCCCC)CCCCCCCCCCCC)c(-c4ccc(-c5ccc(C)s5)s4)s3)c3nsnc23)sc1C,140,70,2,468,40
345,153,5.4,5.1,11.4,0.53,0.84,-5.99,-3.96,2.03,CCCCCCC(CCCCCC)N1C(=O)c2ccc3c4ccc5c6c(cc(-c7cc8cc9c(=O)n(C(CCCCCC)CCCCCC)c(=O)c%10ccc%11c%12ccc%13c(=O)n(C(CCCCCC)CCCCCC)c(=O)c%14cc7c(c8c%11c%109)c%12c%13%14)c(c7ccc(c2c37)C1=O)c64)C(=O)N(C(CCCCCC)CCCCCC)C5=O,1532.12,-5.36,-3.71,1.65,CCCCCCCCCCCCC(CCCCCCCCCC)Cc1cc(-c2c(F)c(F)c(-c3cc(CC(CCCCCCCCCC)CCCCCCCCCCCC)c(-c4ccc(-c5ccc(C)s5)s4)s3)c3nsnc23)sc1C,140,70,2,186,40
346,153,3,2.9,7.4,0.39,1,-5.9,-3.83,2.07,CCCCCC(CCCCC)N1C(=O)c2ccc3c4c5c(c6ccc(c2c36)C1=O)=C(C1=CC2C(C=C1)c1ccc(-c3cc6c7c(ccc8c9c%10c(c3c87)=CC=C3C(=O)N(C(CCCCC)CCCCC)C(=O)C(C=C9)C3%10)C(=O)N(C(CCCCC)CCCCC)C6=O)cc1C21c2ccccc2C2C=CC=CC21)C=C1C(=O)N(C(CCCCC)CCCCC)C(=O)C(C=C4)C15,1718.33,-5.39,-3.79,1.6,CCCCC(CC)COC(=O)c1sc2c(-c3cc4c(-c5ccc(CC(CC)CCCC)s5)c5sc(C)cc5c(-c5ccc(CC(CC)CCCC)s5)c4s3)sc(C)c2c1F,124,72.9,1.7,468,48
347,154,6.31,6.08,13.55,0.48,0.97,-5.45,-3.88,1.57,CCCCCCc1ccc(C2(c3ccc(CCCCCC)cc3)c3cc4c(cc3-c3sc(-c5sc(/C=C6\C(=O)c7ccccc7C6=C(C#N)C#N)cc5CC(CC)CCCC)cc32)C(c2ccc(CCCCCC)cc2)(c2ccc(CCCCCC)cc2)c2cc(-c3sc(/C=C5\C(=O)c6ccccc6C5=C(C#N)C#N)cc3CC(CC)CCCC)sc2-4)cc1,1704.46,-5.39,-3.79,1.6,CCCCC(CC)COC(=O)c1sc2c(-c3cc4c(-c5ccc(CC(CC)CCCC)s5)c5sc(C)cc5c(-c5ccc(CC(CC)CCCC)s5)c4s3)sc(C)c2c1F,124,72.9,1.7,219,48
348,155,8.58,8.21,15.2,0.62,0.91,-5.45,-3.79,1.66,CCCCCCc1ccc(C2(c3ccc(CCCCCC)cc3)c3cc4c(cc3-c3[se]c(-c5scc(C=C6C(=O)c7ccccc7C6=C(C#N)C#N)c5CC(CC)CCCC)cc32)C(c2ccc(CCCCCC)cc2)(c2ccc(CCCCCC)cc2)c2cc(-c3scc(/C=C5/C(=O)c6ccccc6C5=C(C#N)C#N)c3CC(CC)CCCC)[se]c2-4)cc1,1798.26,-5.29,-3.3,1.99,CCCCCCCCC(CCCCCC)Cc1ccc(-c2c3cc(-c4ccc(-c5c(F)c(F)c(-c6ccc(C)s6)c6nn(CCCCCCCC)nc56)s4)sc3c(-c3ccc(CC(CCCCCC)CCCCCCCC)s3)c3cc(C)sc23)s1,140,70,2,69,115
349,156,11.9,11.4,18.9,0.63,1,-5.58,-3.96,1.62,CCCCCCc1ccc(C2(c3ccc(CCCCCC)cc3)c3cc4c(cc3-c3sc5cc(/C=C6\C(=O)c7ccc(C)cc7C6=C(C#N)C#N)sc5c32)C(c2ccc(CCCCCC)cc2)(c2ccc(CCCCCC)cc2)c2c-4sc3cc(/C=C4\C(=O)c5ccc(C)cc5C4=C(C#N)C#N)sc23)cc1,1456.01,-5.39,-3.37,2.02,CCCCCCCCSc1ccc(-c2c3cc(-c4cc(C(=O)OCC(CC)CCCC)c(-c5ccc(-c6sc(C)cc6C(=O)OCC(CC)CCCC)s5)s4)sc3c(-c3ccc(SCCCCCCCC)s3)c3cc(C)sc23)s1,107.5,35.7,3.01,473,106
350,156,0.01,0.01,0.08,0.26,0.56,-5.58,-3.96,1.62,CCCCCCc1ccc(C2(c3ccc(CCCCCC)cc3)c3cc4c(cc3-c3sc5cc(/C=C6\C(=O)c7ccc(C)cc7C6=C(C#N)C#N)sc5c32)C(c2ccc(CCCCCC)cc2)(c2ccc(CCCCCC)cc2)c2c-4sc3cc(/C=C4\C(=O)c5ccc(C)cc5C4=C(C#N)C#N)sc23)cc1,1456.01,-5.63,-3.63,2,CCCCCCCCSc1ccc(-c2c3cc(-c4cc(C(=O)OCC(CC)CCCC)c(-c5sc(C)cc5C(=O)OCC(CC)CCCC)s4)sc3c(-c3ccc(SCCCCCCCC)s3)c3cc(C)sc23)s1,59.9,30.4,1.97,473,152
351,157,9.56,9.37,16.35,0.671,0.87,-5.32,-3.85,1.47,CCCCCCc1ccc(C2(c3ccc(CCCCCC)cc3)c3cc(/C=C4\C(=O)c5ccccc5C4=C(C#N)C#N)sc3-c3sc4c(OCC(CC)CCCCC)c5c6c(sc5c(OCC(CC)CCCC)c4c32)-c2sc(/C=C3\C(=O)c4ccccc4C3=C(C#N)C#N)cc2C6(c2ccc(CCCCCC)cc2)c2ccc(CCCCCC)cc2)cc1,1698.41,-5.22,-3.21,2.01,CCCCCCCCCCCCSc1ccc(-c2c3cc(-c4ccc(-c5c(F)c(F)c(-c6ccc(C)s6)c6nn(CC(CCCCCC)CCCCCCCC)nc56)s4)sc3c(-c3ccc(SCCCCCCCCCCCC)s3)c3cc(C)sc23)s1,140,70,2,264,204
352,157,10.46,10.28,17.75,0.657,0.9,-5.32,-3.85,1.47,CCCCCCc1ccc(C2(c3ccc(CCCCCC)cc3)c3cc(/C=C4\C(=O)c5ccccc5C4=C(C#N)C#N)sc3-c3sc4c(OCC(CC)CCCCC)c5c6c(sc5c(OCC(CC)CCCC)c4c32)-c2sc(/C=C3\C(=O)c4ccccc4C3=C(C#N)C#N)cc2C6(c2ccc(CCCCCC)cc2)c2ccc(CCCCCC)cc2)cc1,1698.41,-5.25,-3.18,2.07,CCCCCCCCC(CCCCCC)Cn1nc2c(-c3ccc(C)s3)c(F)c(F)c(-c3ccc(-c4cc5c(-c6ccc([Si](CCC)(CCC)CCC)s6)c6sc(C)cc6c(-c6ccc([Si](CCC)(CCC)CCC)s6)c5s4)s3)c2n1,139,56.2,2.47,264,213
353,158,11.02,10.76,16,0.753,0.915,-5.68,-3.92,1.76,CCCCCCc1ccc(C2(c3ccc(CCCCCC)cc3)c3cc4c(cc3-c3sc(/C=C5\C(=O)c6cc(C)ccc6C5=C(C#N)C#N)cc32)C(c2ccc(CCCCCC)cc2)(c2ccc(CCCCCC)cc2)c2c-4sc3cc(/C=C4\C(=O)c5ccc(C)cc5C4=C(C#N)C#N)sc23)cc1,1399.93,-5.21,-3.41,1.8,CCCCC(CC)Cc1ccc(-c2c3cc(-c4ccc(-c5sc(-c6ccc(C)s6)c6c5C(=O)c5c(CC(CC)CCCC)sc(CC(CC)CCCC)c5C6=O)s4)sc3c(-c3ccc(CC(CC)CCCC)s3)c3cc(C)sc23)s1,117,58.5,2,436,153
354,158,10.51,10.32,17.44,0.721,0.836,-5.64,-3.98,1.66,CCCCCCc1ccc(C2(c3ccc(CCCCCC)cc3)c3cc4c(cc3-c3sc5cc(/C=C6\C(=O)c7cscc7C6=C(C#N)C#N)sc5c32)C(c2ccc(CCCCCC)cc2)(c2ccc(CCCCCC)cc2)c2c-4sc3cc(/C=C4\C(=O)c5cscc5C4=C(C#N)C#N)sc23)cc1,1440,-5.21,-3.41,1.8,CCCCC(CC)Cc1ccc(-c2c3cc(-c4ccc(-c5sc(-c6ccc(C)s6)c6c5C(=O)c5c(CC(CC)CCCC)sc(CC(CC)CCCC)c5C6=O)s4)sc3c(-c3ccc(CC(CC)CCCC)s3)c3cc(C)sc23)s1,117,58.5,2,322,153
355,159,12.55,12.37,20.81,0.709,0.85,-5.59,-3.89,1.7,CCCCCCc1ccc(C2(c3ccc(CCCCCC)cc3)c3cc4c(cc3-c3sc(/C=C5\C(=O)c6c(csc6C)C5=C(C#N)C#N)cc32)C(c2ccc(CCCCCC)cc2)(c2ccc(CCCCCC)cc2)c2c-4sc3c2sc2cc(/C=C4\C(=O)c5c(csc5C)C4=C(C#N)C#N)sc23)cc1,1468.05,-5.33,-3.53,1.8,CCCCC(CC)Cc1ccc(-c2c3cc(-c4ccc(-c5sc(-c6ccc(C)s6)c6c5C(=O)c5c(CC(CC)CCCC)sc(CC(CC)CCCC)c5C6=O)s4)sc3c(-c3ccc(CC(CC)CCCC)s3)c3cc(C)sc23)s1,117,58.5,2,43,153
356,159,11.53,11.48,17.53,0.731,0.9,-5.42,-3.94,1.48,CCCCCCCCn1c2cc(/C=C3\C(=O)c4cc(F)c(F)cc4C3=C(C#N)C#N)sc2c2sc3c(c21)C(c1ccc(CCCCCC)cc1)(c1ccc(CCCCCC)cc1)c1cc2c(cc1-3)C(c1ccc(CCCCCC)cc1)(c1ccc(CCCCCC)cc1)c1c-2sc2c3sc(/C=C4\C(=O)c5cc(F)c(F)cc5C4=C(C#N)C#N)cc3n(CCCCCCCC)c12,1802.42,-5.33,-3.53,1.8,CCCCC(CC)Cc1ccc(-c2c3cc(-c4ccc(-c5sc(-c6ccc(C)s6)c6c5C(=O)c5c(CC(CC)CCCC)sc(CC(CC)CCCC)c5C6=O)s4)sc3c(-c3ccc(CC(CC)CCCC)s3)c3cc(C)sc23)s1,117,58.5,2,92,153
357,160,5.04,4.91,10.14,0.58,0.86,-5.8,-3.8,2,CCCCCCCCCCCCC(CCCCCCCCCC)CN1C(=O)c2ccc3c4c(ccc(c24)C1=O)-c1nc2c(-c4ccc(-c5c6nc7c(nc6c(-c6ccccc6)c6nc8c(nc56)-c5ccc6c9c(ccc-8c59)C(=O)N(CC(CCCCCCCCCC)CCCCCCCCCCCC)C6=O)-c5ccc6c8c(ccc-7c58)C(=O)N(CC(CCCCCCCCCC)CCCCCCCCCCCC)C6=O)s4)c4nc5c(nc4c(-c4ccccc4)c2nc1-3)-c1ccc2c3c(ccc-5c13)C(=O)N(CC(CCCCCCCCCC)CCCCCCCCCCCC)C2=O,2715.91,-5.1,-3.3,1.8,CCCCC(CC)Cc1cc(C)sc1-c1nc2sc(-c3sc(-c4cc5c(s4)-c4sc(C)cc4[Si]5(CC(CC)CCCC)CC(CC)CCCC)cc3CC(CC)CCCC)nc2s1,132.2,33.9,3.9,573,258
358,160,1.44,1.39,3.16,0.49,0.94,-5.8,-3.6,2.2,CCCCCCCCCCCCC(CCCCCCCCCC)CN1C(=O)c2ccc3c4c(ccc(c24)C1=O)-c1nc2c(-c4ccccc4)c4nc5c(nc4c(-c4ccccc4)c2nc1-3)-c1ccc2c3c(ccc-5c13)C(=O)N(CC(CCCCCCCCCC)CCCCCCCCCCCC)C2=O,1394,-5.1,-3.3,1.8,CCCCC(CC)Cc1cc(C)sc1-c1nc2sc(-c3sc(-c4cc5c(s4)-c4sc(C)cc4[Si]5(CC(CC)CCCC)CC(CC)CCCC)cc3CC(CC)CCCC)nc2s1,132.2,33.9,3.9,317,258
359,161,0.65,0.58,1.51,0.393,1.076,-5.9,-3.83,2.07,CCCCCCCCN1C(=O)c2c(CCCCCC)cc3c4c5c(c6cc(CCCCCC)c(c2c36)C1=O)=CC(CCCCCC)=C1C(=O)N(CCCCCCCC)C(=O)C(C(CCCCCC)=C4)C15,953.45,-5.58,-3.77,1.81,CCCCCCCCCCCCc1cc(-c2ccc(-c3cc(CCCCCCCCCCCC)c(-c4cc5c(=O)n(CC(CCCC)CCCCCC)c(=O)c6cc(C)sc6c5s4)s3)s2)sc1C,62,31,2,235,41
360,161,1.2,1.15,2.44,0.485,1.016,-5.92,-3.91,2.01,CCCCCCCCN1C(=O)c2c(CCc3ccccc3)cc3c4c5c(c6cc(CCc7ccccc7)c(c2c36)C1=O)=CC(CCc1ccccc1)=C1C(=O)N(CCCCCCCC)C(=O)C(C(CCc2ccccc2)=C4)C15,1033.41,-5.58,-3.77,1.81,CCCCCCCCCCCCc1cc(-c2ccc(-c3cc(CCCCCCCCCCCC)c(-c4cc5c(=O)n(CC(CCCC)CCCCCC)c(=O)c6cc(C)sc6c5s4)s3)s2)sc1C,62,31,2,258,41
361,161,3.67,3.6,6.56,0.546,1.024,-6.02,-4.01,2.01,CCCCCCCCN1C(=O)c2c(-c3ccccc3)cc3c4c5c(c6cc(-c7ccccc7)c(c2c36)C1=O)=CC(c1ccccc1)=C1C(=O)N(CCCCCCCC)C(=O)C(C(c2ccccc2)=C4)C15,921.19,-5.58,-3.77,1.81,CCCCCCCCCCCCc1cc(-c2ccc(-c3cc(CCCCCCCCCCCC)c(-c4cc5c(=O)n(CC(CCCC)CCCCCC)c(=O)c6cc(C)sc6c5s4)s3)s2)sc1C,62,31,2,222,41
362,162,4.11,4.11,7.95,0.63,0.82,-5.83,-3.7,2.13,CCCCCCCCC1(CCCCCCCC)c2cc(-c3ccc(/C=C4/SC(=S)N(CC)C4=O)c4nsnc34)ccc2-c2ccc(-c3ccc(/C=C4/SC(=S)N(CC)C4=O)c4nsnc34)cc21,1001.43,-5,-3.1,1.9,CCCCCCc1cc(C)sc1C,21.1,11.6,1.82,82,163
363,163,7.16,6.9,11.65,0.655,0.9,-6.05,-3.85,2.2,CCCCCC(CCCCC)N1C(=O)C2=CCc3c4c5c6c(cc7sc8cc(c2c3c8c75)C1=O)C(=O)N(C(CCCCC)CCCCC)C(=O)C6=CC4c1cc2c(=O)n(C(CCCCC)CCCCC)c(=O)c3cc4sc5cc6c(=O)n(C(CCCCC)CCCCC)c(=O)c7ccc8c1c(c23)c4c5c8c76,1457.98,-5.36,-3.43,1.93,CCCCCCCCc1ccc(-c2c3sc4cc(-c5ccc(-c6sc(-c7ccc(C)s7)c7c6C(=O)c6c(CC(CC)CCCC)sc(CC(CC)CCCC)c6C7=O)s5)sc4c3c(-c3ccc(CCCCCCCC)s3)c3sc4cc(C)sc4c23)s1,342,195.4,1.75,196,84
364,164,8.42,8.23,12.48,0.697,0.947,-6.09,-3.87,2.22,CCCCCCC(CCCCCC)N1C(=O)C2=CCc3c4c5c6c(cc7[se]c8cc(c2c3c8c75)C1=O)C(=O)N(C(CCCCCC)CCCCCC)C(=O)C6=CC4c1cc2c(=O)n(C(CCCCCC)CCCCCC)c(=O)c3cc4[se]c5cc6c(=O)n(C(CCCCCC)CCCCCC)c(=O)c7ccc8c1c(c23)c4c5c8c76,1664,-5.36,-3.43,1.93,CCCCCCCCc1ccc(-c2c3sc4cc(-c5ccc(-c6sc(-c7ccc(C)s7)c7c6C(=O)c6c(CC(CC)CCCC)sc(CC(CC)CCCC)c6C7=O)s5)sc4c3c(-c3ccc(CCCCCCCC)s3)c3sc4cc(C)sc4c23)s1,342,195.4,1.75,89,84
365,165,5.51,5.26,13.11,0.578,0.73,-5.64,-3.92,1.72,CCCCCCc1ccc(C2(c3ccc(CCCCCC)cc3)c3cc4c(cc3-c3sc5cc(/C=C6\C(=O)c7ccccc7C6=C(C#N)C#N)sc5c32)C(c2ccc(CCCCCC)cc2)(c2ccc(CCCCCC)cc2)c2c-4sc3cc(/C=C4\C(=O)c5ccccc5C4=C(C#N)C#N)sc23)cc1,1427.96,-5.21,-2.99,2.22,CCCCCCCCC(CCCCCC)Cn1nc2c(-c3ccc(C)s3)c(F)c(F)c(-c3ccc(-c4cc5c(-c6ccc(CC(CC)CCCC)s6)c6sc(C)cc6c(-c6ccc(CC(CC)CCCC)s6)c5s4)s3)c2n1,107,57.5,1.86,21,131
366,165,8.97,8.67,16.33,0.604,0.91,-5.64,-3.92,1.72,CCCCCCc1ccc(C2(c3ccc(CCCCCC)cc3)c3cc4c(cc3-c3sc5cc(/C=C6\C(=O)c7ccccc7C6=C(C#N)C#N)sc5c32)C(c2ccc(CCCCCC)cc2)(c2ccc(CCCCCC)cc2)c2c-4sc3cc(/C=C4\C(=O)c5ccccc5C4=C(C#N)C#N)sc23)cc1,1427.96,-5.32,-3.08,2.24,CCCCCCCCC(CCCCCC)Cn1nc2c(-c3ccc(C)s3)c(F)c(F)c(-c3ccc(-c4cc5c(-c6ccc(SCC(CC)CCCC)s6)c6sc(C)cc6c(-c6ccc(SCC(CC)CCCC)s6)c5s4)s3)c2n1,53.1,23.9,2.22,21,89
367,165,9.53,9.22,17.43,0.615,0.89,-5.64,-3.92,1.72,CCCCCCc1ccc(C2(c3ccc(CCCCCC)cc3)c3cc4c(cc3-c3sc5cc(/C=C6\C(=O)c7ccccc7C6=C(C#N)C#N)sc5c32)C(c2ccc(CCCCCC)cc2)(c2ccc(CCCCCC)cc2)c2c-4sc3cc(/C=C4\C(=O)c5ccccc5C4=C(C#N)C#N)sc23)cc1,1427.96,-5.32,-3.08,2.24,CCCCCCCCCCCCSc1ccc(-c2c3cc(-c4ccc(-c5c(F)c(F)c(-c6ccc(C)s6)c6nn(CC(CCCCCC)CCCCCCCC)nc56)s4)sc3c(-c3ccc(SCCCCCCCCCCCC)s3)c3cc(C)sc23)s1,74.2,32.4,2.29,21,204
368,166,10.57,10.28,17.97,0.655,0.898,-5.54,-3.84,1.7,CCCCCCc1ccc(C2(c3ccc(CCCCCC)cc3)c3cc4c(cc3-c3sc5cc(/C=C6\C(=O)c7ccccc7C6=C(C#N)C#N)sc5c32)C(c2ccc(CCCCCC)cc2)(c2ccc(CCCCCC)cc2)c2c-4sc3cc(/C=C4\C(=O)c5ccccc5C4=C(C#N)C#N)sc23)cc1,1427.96,-5.32,-3.08,2.24,CCCCCCCCCCCCSc1ccc(-c2c3cc(-c4ccc(-c5c(F)c(F)c(-c6ccc(C)s6)c6nn(CC(CCCCCC)CCCCCCCC)nc56)s4)sc3c(-c3ccc(SCCCCCCCCCCCC)s3)c3cc(C)sc23)s1,74.2,32.4,2.29,21,204
369,166,11.77,11.49,18.31,0.706,0.912,-5.52,-3.82,1.7,CCCCCCc1cccc(C2(c3cccc(CCCCCC)c3)c3cc4c(cc3-c3sc5cc(/C=C6\C(=O)c7ccccc7C6=C(C#N)C#N)sc5c32)C(c2cccc(CCCCCC)c2)(c2cccc(CCCCCC)c2)c2c-4sc3cc(/C=C4\C(=O)c5ccccc5C4=C(C#N)C#N)sc23)c1,1427.96,-5.32,-3.08,2.24,CCCCCCCCCCCCSc1ccc(-c2c3cc(-c4ccc(-c5c(F)c(F)c(-c6ccc(C)s6)c6nn(CC(CCCCCC)CCCCCCCC)nc56)s4)sc3c(-c3ccc(SCCCCCCCCCCCC)s3)c3cc(C)sc23)s1,74.2,32.4,2.29,510,204
370,167,10.07,9.89,16.48,0.7,0.87,-5.5,-3.63,1.87,CCCCCCCCOC(=O)c1cc2c(-c3cc4c(s3)-c3cc5c(cc3C4(c3ccc(CCCCCC)cc3)c3ccc(CCCCCC)cc3)-c3sc(-c4sc(/C=c6\sc(=C(C#N)C#N)n(CC)c6=O)c6sc(C(=O)OCCCCCCCC)cc46)cc3C5(c3ccc(CCCCCC)cc3)c3ccc(CCCCCC)cc3)sc(/C=c3\sc(=C(C#N)C#N)n(CC)c3=O)c2s1,1902.71,-5.39,-3.79,1.6,CCCCC(CC)COC(=O)c1sc2c(-c3cc4c(-c5ccc(CC(CC)CCCC)s5)c5sc(C)cc5c(-c5ccc(CC(CC)CCCC)s5)c4s3)sc(C)c2c1F,124,72.9,1.7,578,48
371,168,10.15,10.15,17.85,0.672,0.868,-5.4,-3.83,1.57,CCCCCCc1ccc(C2(c3ccc(CCCCCC)cc3)c3cc(/C=C4\C(=O)c5ccccc5C4=C(C#N)C#N)sc3-c3sc4cc5c6c(sc5cc4c32)-c2sc(/C=C3\C(=O)c4ccccc4C3=C(C#N)C#N)cc2C6(c2ccc(CCCCCC)cc2)c2ccc(CCCCCC)cc2)cc1,1427.96,-5.33,-2.92,2.41,CCCCC(CC)Cc1ccc(-c2c3cc(-c4ccc(-c5sc(-c6ccc(C)s6)c6c5C(=O)c5c(CC(CC)CCCC)sc(CC(CC)CCCC)c5C6=O)s4)sc3c(-c3ccc(CC(CC)CCCC)s3)c3cc(C)sc23)s1,117,58.5,2,0,153
372,169,11.6,11.2,16.26,0.636,1.08,-5.51,-3.88,1.63,CCCCCCCCC1(CCCCCCCC)c2cc3c(cc2-c2sc(-c4ccc(/C=C5\SC(=S)N(CC)C5=O)c5nsnc45)cc21)C(CCCCCCCC)(CCCCCCCC)c1cc(-c2ccc(/C=C4\SC(=S)N(CC)C4=O)c4nsnc24)sc1-3,1326.02,-5.47,-3.42,2.05,CCCCCCCCCCCCC(CCCCCCCCCC)Cc1cc(-c2c3ccsc3c(-c3cc(CC(CCCCCCCCCC)CCCCCCCCCCCC)c(-c4c(F)c(F)c(-c5ccc(C)s5)c5nn(CCC)nc45)s3)c3ccsc23)sc1C,138.3,68.8,2.01,160,166
373,170,7.11,6.67,12.06,0.529,1.05,-5.92,-3.68,2.24,CCCCCCC(CCCCCC)N1C(=O)c2ccc3c4c5c(c6ccc(c2c36)C1=O)=CC=C1C(=O)N(C(CCCCCC)CCCCCC)C(=O)C(C=C4c2ccc(-c3cc(-c4ccc(-c6cc7c8c(ccc9c%10c%11c(c6c89)C=CC6C(=O)N(C(CCCCCC)CCCCCC)C(=O)C(=CC=%10)C%116)C(=O)N(C(CCCCCC)CCCCCC)C7=O)s4)c(-c4ccc(C6=CC7C(=O)N(C(CCCCCC)CCCCCC)C(=O)C8=CC=c9c(c6c6ccc%10c%11c(ccc9c6%11)C(=O)N(C(CCCCCC)CCCCCC)C%10=O)C87)s4)cc3-c3ccc(C4=c6c7c(c8ccc9c%10c(ccc6c8%10)C(=O)N(C(CCCCCC)CCCCCC)C9=O)C=CC6C(=O)N(C(CCCCCC)CCCCCC)C(=O)C(=C4)C76)s3)s2)C15,3426.82,-5.46,-3.66,1.8,CCCCCCCCCC(CCCCCCCC)COC(=O)c1cc(-c2c(F)c(F)c(-c3cc(C(=O)OCC(CCCCCCCC)CCCCCCCCC)c(-c4cc(CC(CCCCCC)CCCCCCC)c(-c5ccc(-c6c(F)c(F)c(-c7ccc(C)s7)c7nsnc67)s5)s4)s3)c3nsnc23)sc1-c1cc(CC(CCCCCC)CCCCCCC)c(C)s1,207.2,103.5,2,245,218
374,170,10.58,10.37,13.89,0.659,1.13,-5.74,-3.58,2.16,CCCCCCC(CCCCCC)N1C(=O)c2ccc3c4c5c6c(c7sc(-c8cc(-c9cc%10c(s9)c9c%11c%12c(c%13ccc%14c%15c(cc%10c%11c%15%13)C(=O)N(C(CCCCCC)CCCCCC)C%14=O)=CC=C%10C(=O)N(C(CCCCCC)CCCCCC)C(=O)C(C=9)C%10%12)c(-c9cc%10c%11c%12c%13c(c%14ccc%15c%16c(cc(c%10s9)c%12c%16%14)C(=O)N(C(CCCCCC)CCCCCC)C%15=O)=CC=C9C(=O)N(C(CCCCCC)CCCCCC)C(=O)C(C=%11)C9%13)cc8-c8cc9c(s8)c8c%10c%11c(c%12ccc%13c%14c(cc9c%10c%14%12)C(=O)N(C(CCCCCC)CCCCCC)C%13=O)=CC=C9C(=O)N(C(CCCCCC)CCCCCC)C(=O)C(C=8)C9%11)cc7c7cc(c2c3c67)C1=O)C=C1C(=O)N(C(CCCCCC)CCCCCC)C(=O)C(C=C4)C15,3418.75,-5.46,-3.66,1.8,CCCCCCCCCC(CCCCCCCC)COC(=O)c1cc(-c2c(F)c(F)c(-c3cc(C(=O)OCC(CCCCCCCC)CCCCCCCCC)c(-c4cc(CC(CCCCCC)CCCCCCC)c(-c5ccc(-c6c(F)c(F)c(-c7ccc(C)s7)c7nsnc67)s5)s4)s3)c3nsnc23)sc1-c1cc(CC(CCCCCC)CCCCCCC)c(C)s1,207.2,103.5,2,381,218
375,171,8.3,8.3,17.5,0.596,0.81,-5.32,-3.85,1.47,CCCCCCc1ccc(C2(c3ccc(CCCCCC)cc3)c3cc(/C=C4\C(=O)c5ccccc5C4=C(C#N)C#N)sc3-c3sc4c(OCC(CC)CCCCC)c5c6c(sc5c(OCC(CC)CCCC)c4c32)-c2sc(/C=C3\C(=O)c4ccccc4C3=C(C#N)C#N)cc2C6(c2ccc(CCCCCC)cc2)c2ccc(CCCCCC)cc2)cc1,1698.41,-5.22,-3.64,1.58,CCCCC(CC)COC(=O)c1sc2c(-c3cc4c(-c5ccc(CC(CC)CCCC)s5)c5sc(C)cc5c(-c5ccc(CC(CC)CCCC)s5)c4s3)sc(C)c2c1F,124,72.9,1.7,264,48
376,171,11.2,11.2,22.5,0.71,0.7,-5.49,-4.09,1.4,CCCCCCc1ccc(C2(c3ccc(CCCCCC)cc3)c3cc(/C=C4\C(=O)c5cc(Cl)c(Cl)cc5C4=C(C#N)C#N)sc3-c3sc4c(OCC(CC)CCCCC)c5c6c(sc5c(OCC(CC)CCCC)c4c32)-c2sc(/C=C3\C(=O)c4cc(Cl)c(Cl)cc4C3=C(C#N)C#N)cc2C6(c2ccc(CCCCCC)cc2)c2ccc(CCCCCC)cc2)cc1,1836.18,-5.22,-3.64,1.58,CCCCC(CC)COC(=O)c1sc2c(-c3cc4c(-c5ccc(CC(CC)CCCC)s5)c5sc(C)cc5c(-c5ccc(CC(CC)CCCC)s5)c4s3)sc(C)c2c1F,124,72.9,1.7,275,48
377,172,11.5,11,20.05,0.64,0.896,-5.66,-4.14,1.52,CCCCCCc1ccc(C2(c3ccc(CCCCCC)cc3)c3cc4c(cc3-c3sc5cc(/C=C6\C(=O)c7cc(F)c(F)cc7C6=C(C#N)C#N)sc5c32)C(c2ccc(CCCCCC)cc2)(c2ccc(CCCCCC)cc2)c2c-4sc3cc(/C=C4\C(=O)c5cc(F)c(F)cc5C4=C(C#N)C#N)sc23)cc1,1499.92,-5.51,-3.59,1.92,CCCCCCCCOC(=O)c1cc(-c2cc3c(-c4ccc(SCC(CC)CCCC)s4)c4sc(-c5cc(C(=O)OCCCCCCCC)c(-c6ccc(C)s6)s5)cc4c(-c4ccc(SCC(CC)CCCC)s4)c3s2)sc1C,66.8,25.7,2.6,561,58
378,172,14.2,14,20.73,0.76,0.9,-5.66,-4.14,1.52,CCCCCCc1ccc(C2(c3ccc(CCCCCC)cc3)c3cc4c(cc3-c3sc5cc(/C=C6\C(=O)c7cc(F)c(F)cc7C6=C(C#N)C#N)sc5c32)C(c2ccc(CCCCCC)cc2)(c2ccc(CCCCCC)cc2)c2c-4sc3cc(/C=C4\C(=O)c5cc(F)c(F)cc5C4=C(C#N)C#N)sc23)cc1,1499.92,-5.5,-3.59,1.91,CCCCCCCCCCOC(=O)c1cc(-c2cc3c(-c4ccc(SCC(CC)CCCC)s4)c4sc(-c5cc(C(=O)OCCCCCCCCCC)c(-c6ccc(C)s6)s5)cc4c(-c4ccc(SCC(CC)CCCC)s4)c3s2)sc1C,163.6,39.9,4.1,561,20
379,172,11.2,10.8,20.31,0.61,0.904,-5.66,-4.14,1.52,CCCCCCc1ccc(C2(c3ccc(CCCCCC)cc3)c3cc4c(cc3-c3sc5cc(/C=C6\C(=O)c7cc(F)c(F)cc7C6=C(C#N)C#N)sc5c32)C(c2ccc(CCCCCC)cc2)(c2ccc(CCCCCC)cc2)c2c-4sc3cc(/C=C4\C(=O)c5cc(F)c(F)cc5C4=C(C#N)C#N)sc23)cc1,1499.92,-5.54,-3.6,1.94,CCCCC(CC)CSc1ccc(-c2c3cc(-c4cc(C(=O)OCCC(C)CCCC(C)C)c(-c5ccc(C)s5)s4)sc3c(-c3ccc(SCC(CC)CCCC)s3)c3cc(-c4cc(C(=O)OCCC(C)CCCC(C)C)c(C)s4)sc23)s1,193.4,37.2,5.2,561,3
380,173,7.77,7.77,12.73,0.58,1.06,-5.55,-3.75,1.8,CCCCCCc1ccc(C2(c3ccc(CCCCCC)cc3)c3cc4c(cc3-c3sc5c(sc6c7cc8c(=O)n(C(CCCCC)CCCCC)c(=O)c9ccc%10c%11ccc%12c(=O)n(C(CCCCC)CCCCC)c(=O)c%13cc(c56)c(c%11c%12%13)c7c%10c98)c32)C(c2ccc(CCCCCC)cc2)(c2ccc(CCCCCC)cc2)c2c-4sc3c2sc2c4cc5c(=O)n(C(CCCCC)CCCCC)c(=O)c6ccc7c8ccc9c(=O)n(C(CCCCC)CCCCC)c(=O)c%10cc(c32)c(c8c9%10)c4c7c65)cc1,2409.41,-5.33,-3.68,1.65,CCCCC(CC)COC(=O)c1sc2c(-c3cc4c(-c5ccc(CC(CC)CCCC)s5)c5sc(C)cc5c(-c5ccc(CC(CC)CCCC)s5)c4s3)sc(C)c2c1F,124,72.9,1.7,425,48
381,174,0.19,0.19,1.72,0.371,0.3,-5.67,-3.8,1.87,CCCCCCCCN1C(=O)c2ccc3c4c5c(c6c(-c7cccs7)cc(c2c36)C1=O)=CC=C1C(=O)N(CCCCCCCC)C(=O)C(C=C4c2cccs2)C15,781.04,-5,-3.1,1.9,CCCCCCc1cc(C)sc1C,21.1,11.6,1.82,265,163
382,174,0.02,0.02,0.23,0.341,0.29,-5.58,-3.81,1.77,CCCCCCCCN1C(=O)c2ccc3c4c5c(c6c(-c7ccc(CCCCCC)s7)cc(c2c36)C1=O)=CC=C1C(=O)N(CCCCCCCC)C(=O)C(C=C4c2ccc(CCCCCC)s2)C15,949.37,-5,-3.1,1.9,CCCCCCc1cc(C)sc1C,21.1,11.6,1.82,566,163
383,174,0.11,0.11,1,0.36,0.3,-5.38,-3.9,1.48,CCCCCCCCN1C(=O)c2ccc3c4c5c(c6c(-c7ccc(-c8cccs8)s7)cc(c2c36)C1=O)=CC=C1C(=O)N(CCCCCCCC)C(=O)C(C=C4c2ccc(-c3cccs3)s2)C15,945.28,-5,-3.1,1.9,CCCCCCc1cc(C)sc1C,21.1,11.6,1.82,324,163
384,174,0.07,0.07,0.66,0.365,0.29,-5.37,-3.9,1.47,CCCCCCCCN1C(=O)c2ccc3c4c5c(c6c(-c7ccc(-c8ccc(CCCCCC)s8)s7)cc(c2c36)C1=O)=CC=C1C(=O)N(CCCCCCCC)C(=O)C(C=C4c2ccc(-c3ccc(CCCCCC)s3)s2)C15,1113.61,-5,-3.1,1.9,CCCCCCc1cc(C)sc1C,21.1,11.6,1.82,223,163
385,175,1.6,1.6,4.87,0.57,0.58,-6.1,-3.9,2.2,CCCCCCCCC(CCCCCCCC)n1c(=O)c2ccc3c4c(ccc(c1=O)c24)c1c3c2c3ccc4c(=O)n(C(CCCCCCCC)CCCCCCCC)c(=O)c5ccc(c3c45)c2c2c3ccc4c(=O)n(C(CCCCCCCC)CCCCCCCC)c(=O)c5ccc(c3c54)c12,1372.97,-5.2,-3.2,2,CCCCCCc1cc(C)sc1C,21.1,11.6,1.82,292,163
386,176,3.71,3.64,8.1,0.519,0.8,-5.9,-3.8,2.1,CCC(CC)N1C(=O)c2ccc3c4c5c(c6ccc(c2c36)C1=O)=CC=C1C(=O)N(C(CC)CC)C(=O)C(C=C4)C15,532.64,-5.11,-3.25,1.86,CCCCC(CC)CC(=O)c1cc2c(C)sc(-c3cc4c(-c5ccc(CC(CC)CCCC)s5)c5sc(C)cc5c(-c5ccc(CC(CC)CCCC)s5)c4s3)c2s1,56,20,2.8,32,81
387,177,0.19,0.19,0.41,0.62,0.75,-6.3,-2.65,3.65,c1cc2ccc3ccc4ccc5ccc1c1c2c3c4c51,250.3,-5,-3.1,1.9,CCCCCCc1cc(C)sc1C,21.1,11.6,1.82,608,163
388,177,0.32,0.32,0.96,0.4,0.83,-6.3,-3.1,3.2,CCCCCCN1C(=O)c2ccc(-c3cc4ccc5ccc6ccc7ccc3c3c7c6c5c43)cc2C1=O,479.58,-5,-3.1,1.9,CCCCCCc1cc(C)sc1C,21.1,11.6,1.82,50,163
389,177,1.03,1.03,2.75,0.46,0.82,-6.28,-3.24,3.04,CCCCCCN1C(=O)c2cccc3c(-c4cc5ccc6ccc7ccc8ccc4c4c8c7c6c54)ccc(c23)C1=O,529.64,-5,-3.1,1.9,CCCCCCc1cc(C)sc1C,21.1,11.6,1.82,434,163
390,178,3.93,3.93,8.33,0.523,0.9,-5.43,-3.85,1.58,CCCCCCc1ccc(C2(c3ccc(CCCCCC)cc3)c3cc4c(cc3-c3sc(-c5ccc(/C=C6\C(=O)c7ccccc7C6=C(C#N)C#N)s5)cc32)C(c2ccc(CCCCCC)cc2)(c2ccc(CCCCCC)cc2)c2cc(-c3ccc(/C=C5\C(=O)c6ccccc6C5=C(C#N)C#N)s3)sc2-4)cc1,1480.03,-5.11,-3.25,1.86,CCCCC(CC)CC(=O)c1cc2c(C)sc(-c3cc4c(-c5ccc(CC(CC)CCCC)s5)c5sc(C)cc5c(-c5ccc(CC(CC)CCCC)s5)c4s3)c2s1,56,20,2.8,239,81
391,179,4.3,4.3,9.2,0.49,0.96,-6,-3.75,2.25,CCCCCCC(CCCCCC)N1C(=O)c2ccc3c4c5c(c6ccc(c2c36)C1=O)=C(c1ccc(C(c2ccc(C3=c6c7c(c8ccc9c%10c(ccc6c8%10)C(=O)N(C(CCCCCC)CCCCCC)C9=O)C=CC6C(=O)N(C(CCCCCC)CCCCCC)C(=O)C(=C3)C76)cc2)(c2ccc(-c3cc6c7c(ccc8c9c%10c(c3c87)=CC=C3C(=O)N(C(CCCCCC)CCCCCC)C(=O)C(C=C9)C3%10)C(=O)N(C(CCCCCC)CCCCCC)C6=O)cc2)c2ccc(-c3cc6c7c(ccc8c9c%10c(c3c87)=CC=C3C(=O)N(C(CCCCCC)CCCCCC)C(=O)C(C=C9)C3%10)C(=O)N(C(CCCCCC)CCCCCC)C6=O)cc2)cc1)C=C1C(=O)N(C(CCCCCC)CCCCCC)C(=O)C(C=C4)C15,3340.66,-5.24,-3.59,1.65,CCCCCCCCCCCCC(CCCCCCCCCC)Cc1cc(-c2c(F)c(F)c(-c3cc(CC(CCCCCCCCCC)CCCCCCCCCCCC)c(-c4ccc(-c5ccc(C)s5)s4)s3)c3nsnc23)sc1C,140,70,2,548,40
392,179,4.3,4.3,8.5,0.53,0.94,-6.01,-3.75,2.26,CCCCCCC(CCCCCC)N1C(=O)c2ccc3c4c5c(c6ccc(c2c36)C1=O)=C(c1ccc([Si](c2ccc(C3=c6c7c(c8ccc9c%10c(ccc6c8%10)C(=O)N(C(CCCCCC)CCCCCC)C9=O)C=CC6C(=O)N(C(CCCCCC)CCCCCC)C(=O)C(=C3)C76)cc2)(c2ccc(-c3cc6c7c(ccc8c9c%10c(c3c87)=CC=C3C(=O)N(C(CCCCCC)CCCCCC)C(=O)C(C=C9)C3%10)C(=O)N(C(CCCCCC)CCCCCC)C6=O)cc2)c2ccc(-c3cc6c7c(ccc8c9c%10c(c3c87)=CC=C3C(=O)N(C(CCCCCC)CCCCCC)C(=O)C(C=C9)C3%10)C(=O)N(C(CCCCCC)CCCCCC)C6=O)cc2)cc1)C=C1C(=O)N(C(CCCCCC)CCCCCC)C(=O)C(C=C4)C15,3356.73,-5.24,-3.59,1.65,CCCCCCCCCCCCC(CCCCCCCCCC)Cc1cc(-c2c(F)c(F)c(-c3cc(CC(CCCCCCCCCC)CCCCCCCCCCCC)c(-c4ccc(-c5ccc(C)s5)s4)s3)c3nsnc23)sc1C,140,70,2,253,40
393,179,1.6,1.6,5,0.37,0.92,-5.94,-3.68,2.26,CCCCCCC(CCCCCC)N1C(=O)c2ccc3c4c5c(c6ccc(c2c36)C1=O)=C(c1ccc([Ge](c2ccc(C3=c6c7c(c8ccc9c%10c(ccc6c8%10)C(=O)N(C(CCCCCC)CCCCCC)C9=O)C=CC6C(=O)N(C(CCCCCC)CCCCCC)C(=O)C(=C3)C76)cc2)(c2ccc(-c3cc6c7c(ccc8c9c%10c(c3c87)=CC=C3C(=O)N(C(CCCCCC)CCCCCC)C(=O)C(C=C9)C3%10)C(=O)N(C(CCCCCC)CCCCCC)C6=O)cc2)c2ccc(-c3cc6c7c(ccc8c9c%10c(c3c87)=CC=C3C(=O)N(C(CCCCCC)CCCCCC)C(=O)C(C=C9)C3%10)C(=O)N(C(CCCCCC)CCCCCC)C6=O)cc2)cc1)C=C1C(=O)N(C(CCCCCC)CCCCCC)C(=O)C(C=C4)C15,3401.28,-5.24,-3.59,1.65,CCCCCCCCCCCCC(CCCCCCCCCC)Cc1cc(-c2c(F)c(F)c(-c3cc(CC(CCCCCCCCCC)CCCCCCCCCCCC)c(-c4ccc(-c5ccc(C)s5)s4)s3)c3nsnc23)sc1C,254,131,1.94,232,40
394,180,4.26,4.19,10.1,0.551,0.766,-5.6,-3.8,1.8,CCCCCCc1ccc(C2(c3ccc(CCCCCC)cc3)c3cc4c(cc3-c3sc(-c5ccc(C=C(C#N)C#N)c6nsnc56)cc32)C(c2ccc(CCCCCC)cc2)(c2ccc(CCCCCC)cc2)c2cc(-c3ccc(C=C(C#N)C#N)c5nsnc35)sc2-4)cc1,1327.84,-5.11,-3.25,1.86,CCCCC(CC)CC(=O)c1cc2c(C)sc(-c3cc4c(-c5ccc(CC(CC)CCCC)s5)c5sc(C)cc5c(-c5ccc(CC(CC)CCCC)s5)c4s3)c2s1,56,20,2.8,175,81
395,180,4.81,4.7,9.87,0.572,0.851,-5.5,-3.8,1.7,CCCCCCc1ccc(C2(c3ccc(CCCCCC)cc3)c3cc4c(cc3-c3sc5cc(-c6ccc(C=C(C#N)C#N)c7nsnc67)sc5c32)C(c2ccc(CCCCCC)cc2)(c2ccc(CCCCCC)cc2)c2c-4sc3cc(-c4ccc(C=C(C#N)C#N)c5nsnc45)sc23)cc1,1440.01,-5.11,-3.25,1.86,CCCCC(CC)CC(=O)c1cc2c(C)sc(-c3cc4c(-c5ccc(CC(CC)CCCC)s5)c5sc(C)cc5c(-c5ccc(CC(CC)CCCC)s5)c4s3)c2s1,56,20,2.8,451,81
396,181,2.48,2.35,4.88,0.602,0.8,-6.08,-3.8,2.28,CCCCCC(CCCCC)N1C(=O)C2=CCc3c4c5c6c(ccc5c5ccc(c2c35)C1=O)C(=O)N(C(CCCCC)CCCCC)C(=O)C6=CC4,700.96,-5.22,-3.64,1.58,CCCCC(CC)COC(=O)c1sc2c(-c3cc4c(-c5ccc(CC(CC)CCCC)s5)c5sc(C)cc5c(-c5ccc(CC(CC)CCCC)s5)c4s3)sc(C)c2c1F,124,72.9,1.7,470,48
397,181,5.32,5.27,13.01,0.533,0.76,-6.09,-3.88,2.21,CCCCCC(CCCCC)N1C(=O)C2=CCc3c4c5c6c(ccc5c5ccc(c2c35)C1=O)C(=O)N(C(CCCCC)CCCCC)C(=O)C6=CC4c1cc2c3c4c(c5c6c7c(ccc6c14)C(=O)N(C(CCCCC)CCCCC)C(=O)C7=CC5)CC=C3C(=O)N(C(CCCCC)CCCCC)C2=O,1399.91,-5.22,-3.64,1.58,CCCCC(CC)COC(=O)c1sc2c(-c3cc4c(-c5ccc(CC(CC)CCCC)s5)c5sc(C)cc5c(-c5ccc(CC(CC)CCCC)s5)c4s3)sc(C)c2c1F,124,72.9,1.7,491,48
398,181,6.44,6.32,13.36,0.536,0.9,-5.97,-3.78,2.19,CCCCCC(CCCCC)N1C(=O)C2=CCc3c4c5c6c(ccc5c5ccc(c2c35)C1=O)C(=O)N(C(CCCCC)CCCCC)C(=O)C6=CC4c1ccc2c(c1)C1(c3cc(-c4cc5c6c7c(c8c9c%10c(ccc9c47)C(=O)N(C(CCCCC)CCCCC)C(=O)C%10=CC8)CC=C6C(=O)N(C(CCCCC)CCCCC)C5=O)ccc3-2)c2cc(-c3cc4c5c6c(c7c8c9c(ccc8c36)C(=O)N(C(CCCCC)CCCCC)C(=O)C9=CC7)CC=C5C(=O)N(C(CCCCC)CCCCC)C4=O)ccc2-c2ccc(C3C=C4C(=O)N(C(CCCCC)CCCCC)C(=O)c5ccc6c(c54)c3c3c4c5c(ccc46)C(=O)N(C(CCCCC)CCCCC)C(=O)C5=CC3)cc21,3112.2,-5.22,-3.64,1.58,CCCCC(CC)COC(=O)c1sc2c(-c3cc4c(-c5ccc(CC(CC)CCCC)s5)c5sc(C)cc5c(-c5ccc(CC(CC)CCCC)s5)c4s3)sc(C)c2c1F,124,72.9,1.7,3,48
399,182,4.86,4.72,10.56,0.49,0.94,-5.52,-3.83,1.69,CCCCCCCCCCN1C(=O)C2=C(c3ccc(C(=C(C#N)C#N)C(=C(C#N)C#N)c4ccc(-n5c6ccccc6c6ccccc65)cc4)s3)N(CCCCCCCCCC)C(=O)C2=C1c1cccs1,974.3,-5.4,-3.4,2,CCCCCCCC[Si]1(CCCCCCCC)c2cc(C)sc2-c2sc(-c3c(F)cc(C)c4nn(CCCCCC)nc34)cc21,41.8,20.8,2.01,499,23
400,182,7.19,7.09,13.78,0.58,0.9,-5.33,-3.81,1.52,CCCCCCCCCCN1C(=O)C2=C(c3ccc(C(=C(C#N)C#N)C(=C(C#N)C#N)c4ccc(-n5c6ccccc6c6ccccc65)cc4)s3)N(CCCCCCCCCC)C(=O)C2=C1c1ccc(C#Cc2ccc(-n3c4ccccc4c4ccccc43)cc2)s1,1239.61,-5.4,-3.4,2,CCCCCCCC[Si]1(CCCCCCCC)c2cc(C)sc2-c2sc(-c3c(F)cc(C)c4nn(CCCCCC)nc34)cc21,41.8,20.8,2.01,560,23
401,183,2.3,2.3,6.7,0.367,0.935,-5.9,-3.83,2.07,CCCCCC(CCCCC)N1C(=O)c2ccc3c4c5c(c6ccc(c2c36)C1=O)=C(C1=CC2C(C=C1)c1ccc(-c3cc6c7c(ccc8c9c%10c(c3c87)=CC=C3C(=O)N(C(CCCCC)CCCCC)C(=O)C(C=C9)C3%10)C(=O)N(C(CCCCC)CCCCC)C6=O)cc1C21c2ccccc2C2C=CC=CC21)C=C1C(=O)N(C(CCCCC)CCCCC)C(=O)C(C=C4)C15,1718.33,-5.45,-3.45,2,CCCCCCC(CCCC)CCc1c2cc(-c3ccc(-c4c(F)c(F)c(-c5ccc(C)s5)c5nn(CC(CCCC)CCCCCC)nc45)s3)sc2c(CCC(CCCC)CCCCCC)c2cc(C)sc12,99.6,42.2,2.36,468,262
402,183,4.37,4.37,8.15,0.465,1.152,-5.9,-3.83,2.07,CCCCCC(CCCCC)N1C(=O)c2ccc3c4c5c(c6ccc(c2c36)C1=O)=C(C1=CC2C(C=C1)c1ccc(-c3cc6c7c(ccc8c9c%10c(c3c87)=CC=C3C(=O)N(C(CCCCC)CCCCC)C(=O)C(C=C9)C3%10)C(=O)N(C(CCCCC)CCCCC)C6=O)cc1C21c2ccccc2C2C=CC=CC21)C=C1C(=O)N(C(CCCCC)CCCCC)C(=O)C(C=C4)C15,1718.33,-5.67,-3.83,1.84,CCCCCCC(CCCC)CCc1c2cc(-c3ccc(-c4c(C#N)nc(-c5ccc(C)s5)c5nn(CC(CCCC)CCCCCC)nc45)s3)sc2c(CCC(CCCC)CCCCCC)c2cc(C)sc12,100,50,2,468,104
403,184,6,5.74,11.23,0.56,0.95,-5.5,-3.87,1.63,CCCCCCCCOc1ccc(C2(c3ccc(OCCCCCCCC)cc3)c3cc4c5cc6c(cc5n(CCCCCCCC)c4cc3-c3sc(/C=C4\C(=O)c5ccccc5C4=C(C#N)C#N)cc32)-c2sc(/C=C3\C(=O)c4ccccc4C3=C(C#N)C#N)cc2C6(c2ccc(OCCCCCCCC)cc2)c2cccc(OCCCCCCCC)c2)cc1,1693.32,-5.2,-3.56,1.64,CCCCC(CC)COC(=O)c1sc2c(-c3cc4c(-c5ccc(CC(CC)CCCC)s5)c5sc(C)cc5c(-c5ccc(CC(CC)CCCC)s5)c4s3)sc(C)c2c1F,124,72.9,1.7,463,48
404,185,10.45,10.31,16.69,0.677,0.92,-5.62,-3.99,1.63,CCCCCCCCC1(CCCCCCCC)c2cc3c(cc2-c2cc4c(cc21)-c1sc(/C=C2\C(=O)c5ccccc5C2=C(C#N)C#N)cc1C4(CCCCCC)CCCCCC)C(CCCCCC)(CCCCCC)c1cc(/C=C2\C(=O)c4ccccc4C2=C(C#N)C#N)sc1-3,1323.94,-5.23,-3.42,1.81,CCCCC(CC)Cc1ccc(-c2c3cc(-c4ccc(-c5sc(-c6ccc(C)s6)c6c5C(=O)c5c(CC(CC)CCCC)sc(CC(CC)CCCC)c5C6=O)s4)sc3c(-c3ccc(CC(CC)CCCC)s3)c3cc(C)sc23)s1,117,58.5,2,302,153
405,185,9.75,9.63,16.84,0.634,0.91,-5.6,-3.97,1.63,CCCCCCC1(CCCCCC)c2cc3c(cc2-c2cc4c(cc21)-c1sc(/C=C2\C(=O)c5ccccc5C2=C(C#N)C#N)cc1C4(CCCCCC)CCCCCC)C(CCCCCC)(CCCCCC)c1cc(/C=C2\C(=O)c4ccccc4C2=C(C#N)C#N)sc1-3,1267.83,-5.23,-3.42,1.81,CCCCC(CC)Cc1ccc(-c2c3cc(-c4ccc(-c5sc(-c6ccc(C)s6)c6c5C(=O)c5c(CC(CC)CCCC)sc(CC(CC)CCCC)c5C6=O)s4)sc3c(-c3ccc(CC(CC)CCCC)s3)c3cc(C)sc23)s1,117,58.5,2,371,153
406,185,11.12,11.04,18.55,0.647,0.93,-5.64,-4.02,1.62,CCCCCCCCC1(CCCCCCCC)c2cc3c(cc2-c2sc(/C=C4\C(=O)c5ccccc5C4=C(C#N)C#N)cc21)C(CCCCCC)(CCCCCC)c1cc2c(cc1-3)C(CCCCCCCC)(CCCCCCCC)c1cc(/C=C3\C(=O)c4ccccc4C3=C(C#N)C#N)sc1-2,1380.05,-5.23,-3.42,1.81,CCCCC(CC)Cc1ccc(-c2c3cc(-c4ccc(-c5sc(-c6ccc(C)s6)c6c5C(=O)c5c(CC(CC)CCCC)sc(CC(CC)CCCC)c5C6=O)s4)sc3c(-c3ccc(CC(CC)CCCC)s3)c3cc(C)sc23)s1,117,58.5,2,620,153
407,186,10.5,10,19,0.62,0.89,-5.6,-3.85,1.75,CCCCCCc1ccc(C2(c3ccc(CCCCCC)cc3)c3cc4c(cc3-c3sc5cc(/C=C6\C(=O)c7ccccc7C6=C(C#N)C#N)sc5c32)C(c2ccc(CCCCCC)cc2)(c2ccc(CCCCCC)cc2)c2c-4sc3cc(/C=C4\C(=O)c5ccccc5C4=C(C#N)C#N)sc23)cc1,1427.96,-5.37,-3.47,1.9,CCCCCCC(CCCC)CSc1ccc(-c2c3cc(-c4ccc(-c5c(F)c(F)c(-c6ccc(C)s6)c6nn(CC(CCCC)CCCCCC)nc56)s4)sc3c(-c3ccc(SCC(CCCC)CCCCCC)s3)c3cc(C)sc23)s1,69.5,30.5,2.28,21,57
408,187,9.05,8.93,16.11,0.64,0.87,-5.55,-4,1.55,CCCCCCc1ccc(C2(c3ccc(CCCCCC)cc3)c3cc4c(cc3-c3sc5cc(/C=C6\C(=O)c7ccccc7C6=C(C#N)C#N)sc5c32)C(c2ccc(CCCCCC)cc2)(c2ccc(CCCCCC)cc2)c2c-4sc3cc(/C=C4\C(=O)c5ccccc5C4=C(C#N)C#N)sc23)cc1,1427.96,-5.26,-3.46,1.8,CCCCCCCCc1sc(CCCCCCCC)c2c1C(=O)c1c(-c3ccc(C)s3)sc(-c3ccc(-c4cc5c(-c6ccc(CC(CC)CCCC)s6)c6sc(C)cc6c(-c6ccc(CC(CC)CCCC)s6)c5s4)s3)c1C2=O,169.3,66.4,2.55,21,118
409,187,9.12,8.99,15.93,0.62,0.92,-5.28,-3.82,1.46,CCCCCCc1ccc(C2(c3ccc(CCCCCC)cc3)c3cc4c(cc3-c3sc5cc(-c6ccc(/C=C7\C(=O)c8ccccc8C7=C(C#N)C#N)s6)sc5c32)C(c2ccc(CCCCCC)cc2)(c2ccc(CCCCCC)cc2)c2c-4sc3cc(-c4ccc(/C=C5\C(=O)c6ccccc6C5=C(C#N)C#N)s4)sc23)cc1,1592.2,-5.26,-3.46,1.8,CCCCCCCCc1sc(CCCCCCCC)c2c1C(=O)c1c(-c3ccc(C)s3)sc(-c3ccc(-c4cc5c(-c6ccc(CC(CC)CCCC)s6)c6sc(C)cc6c(-c6ccc(CC(CC)CCCC)s6)c5s4)s3)c1C2=O,169.3,66.4,2.55,457,118
