Repository: aspuru-guzik-group/Beyond-Molecular-Structure-ML-for-OPV-Materials-Devices

File: datasets/Saeki_2022_n1318/Saeki_corrected.csv (part 5 of 14)
ID,Ref,PCE_max(%),PCE_ave(%),Jsc(mA/cm2),FF,Voc(V),HOMO_n(eV),LUMO_n(eV),Eg_n(eV),n(SMILES),M (g/mol),HOMO_p(eV),LUMO_p(eV),Eg_p(eV),p(SMILES),Mw (kg/mol),Mn(kg/mol),PDI,n(labels),p(labels)
410,188,4.89,4.81,10.53,0.56,0.83,-5.27,-3.87,1.4,[C-]#[N+]C1=C(C)/C(=C/c2cc(CCCCCC)c(-c3cc(CCCCC)c(-c4cc5c(s4)c4sc(-c6sc(-c7sc(/C=C8\C(=O)N(CCCC)C(=O)C([N+]#[C-])=C8C)cc7CCCCCC)cc6CCCCCC)cc4n5C(CCCCCCCC)CCCCCCCC)s3)s2)C(=O)N(CCCC)C1=O,1501.3,-5.1,-3.48,1.62,CCCCCCCCCCCCOc1c2cc(-c3ccc(-c4ccc(-c5ccc(C)s5)c5nsnc45)s3)sc2c(OCCCCCCCCCCCC)c2cc(C)sc12,18.1,12.2,1.48,121,137
411,188,6.94,6.87,13.77,0.63,0.8,-5.24,-4.01,1.23,CCCCCCCCC(CCCCCCCC)n1c2cc(-c3sc(-c4sc(/C=C5\C(=O)c6ccccc6C5=C(C#N)C#N)cc4CCCCCC)cc3CCCCC)sc2c2sc(-c3sc(-c4sc(/C=C5\C(=O)c6ccccc6C5=C(C#N)C#N)cc4CCCCCC)cc3CCCCCC)cc21,1477.19,-5.1,-3.48,1.62,CCCCCCCCCCCCOc1c2cc(-c3ccc(-c4ccc(-c5ccc(C)s5)c5nsnc45)s3)sc2c(OCCCCCCCCCCCC)c2cc(C)sc12,18.1,12.2,1.48,431,137
412,189,6.26,6.11,10.93,0.62,0.927,-5.32,-3.4,1.92,CCCCCCCCOC(=O)c1cc2c(-c3cc4c(s3)-c3cc5c(cc3C4(c3ccc(CCCCCC)cc3)c3ccc(CCCCCC)cc3)-c3sc(-c4sc(/C=C6\SC(=S)N(CC)C6=O)c6sc(C(=O)OCCCCCCCC)cc46)cc3C5(c3ccc(CCCCCC)cc3)c3ccc(CCCCCC)cc3)sc(/C=C3\SC(=S)N(CC)C3=O)c2s1,1838.73,-5,-3.1,1.9,CCCCCCc1cc(C)sc1C,21.1,11.6,1.82,180,163
413,190,8.63,8.5,13.55,0.681,0.935,-5.58,-3.76,1.82,CCCCCCc1ccc(C2(c3ccc(CCCCCC)cc3)c3c(ccc4c5c(ccc34)-c3sc4cc(/C=C6\C(=O)c7ccccc7C6=C(C#N)C#N)sc4c3C5(c3ccc(CCCCCC)cc3)c3ccc(CCCCCC)cc3)-c3sc4cc(/C=C5\C(=O)c6ccccc6C5=C(C#N)C#N)sc4c32)cc1,1478.02,-5.33,-2.92,2.41,CCCCC(CC)Cc1ccc(-c2c3cc(-c4ccc(-c5sc(-c6ccc(C)s6)c6c5C(=O)c5c(CC(CC)CCCC)sc(CC(CC)CCCC)c5C6=O)s4)sc3c(-c3ccc(CC(CC)CCCC)s3)c3cc(C)sc23)s1,117,58.5,2,46,153
414,190,8.3,8.12,13.03,0.662,0.963,-5.53,-3.73,1.8,CCCCCCc1ccc(C2(c3ccc(CCCCCC)cc3)c3c(ccc4c5c(ccc34)-c3sc4cc(/C=C6\C(=O)c7ccc(C)cc7C6=C(C#N)C#N)sc4c3C5(c3ccc(CCCCCC)cc3)c3ccc(CCCCCC)cc3)-c3sc4cc(/C=C5\C(=O)c6ccc(C)cc6C5=C(C#N)C#N)sc4c32)cc1,1506.07,-5.33,-2.92,2.41,CCCCC(CC)Cc1ccc(-c2c3cc(-c4ccc(-c5sc(-c6ccc(C)s6)c6c5C(=O)c5c(CC(CC)CCCC)sc(CC(CC)CCCC)c5C6=O)s4)sc3c(-c3ccc(CC(CC)CCCC)s3)c3cc(C)sc23)s1,117,58.5,2,543,153
415,190,8.61,8.47,13.52,0.66,0.965,-5.53,-3.7,1.83,CCCCCCc1ccc(C2(c3ccc(CCCCCC)cc3)c3c(ccc4c5c(ccc34)-c3sc4cc(/C=C6\C(=O)c7ccc(OC)cc7C6=C(C#N)C#N)sc4c3C5(c3ccc(CCCCCC)cc3)c3ccc(CCCCCC)cc3)-c3sc4cc(/C=C5\C(=O)c6ccc(OC)cc6C5=C(C#N)C#N)sc4c32)cc1,1538.07,-5.33,-2.92,2.41,CCCCC(CC)Cc1ccc(-c2c3cc(-c4ccc(-c5sc(-c6ccc(C)s6)c6c5C(=O)c5c(CC(CC)CCCC)sc(CC(CC)CCCC)c5C6=O)s4)sc3c(-c3ccc(CC(CC)CCCC)s3)c3cc(C)sc23)s1,117,58.5,2,432,153
416,190,8.1,7.97,15.04,0.663,0.812,-5.52,-3.77,1.75,CCCCCCc1ccc(C2(c3ccc(CCCCCC)cc3)c3c(ccc4c5c(ccc34)-c3sc4cc(/C=C6\C(=O)c7ccc(F)cc7C6=C(C#N)C#N)sc4c3C5(c3ccc(CCCCCC)cc3)c3ccc(CCCCCC)cc3)-c3sc4cc(/C=C5\C(=O)c6ccc(F)cc6C5=C(C#N)C#N)sc4c32)cc1,1514,-5.33,-2.92,2.41,CCCCC(CC)Cc1ccc(-c2c3cc(-c4ccc(-c5sc(-c6ccc(C)s6)c6c5C(=O)c5c(CC(CC)CCCC)sc(CC(CC)CCCC)c5C6=O)s4)sc3c(-c3ccc(CC(CC)CCCC)s3)c3cc(C)sc23)s1,117,58.5,2,442,153
417,191,9.7,9.5,16,0.58,1.04,-5.6,-3.85,1.75,CCCCCCc1ccc(C2(c3ccc(CCCCCC)cc3)c3cc4c(cc3-c3sc5cc(/C=C6\C(=O)c7ccccc7C6=C(C#N)C#N)sc5c32)C(c2ccc(CCCCCC)cc2)(c2ccc(CCCCCC)cc2)c2c-4sc3cc(/C=C4\C(=O)c5ccccc5C4=C(C#N)C#N)sc23)cc1,1427.96,-5.5,-3.61,1.89,CCCCC(CC)Cc1sc(-c2c3cc(-c4ccc(-c5sc(-c6ccc(C)s6)c6c5C(=O)c5c(CC(CC)CCCC)sc(CC(CC)CCCC)c5C6=O)s4)sc3c(-c3cc(F)c(CC(CC)CCCC)s3)c3cc(C)sc23)cc1F,38.6,19.3,2,21,107
418,192,8.37,8.37,16.25,0.565,0.911,-5.64,-4.04,1.6,CCCCCCc1ccc(C2(c3ccc(CCCCCC)cc3)c3cc4c(cc3-c3sc5cc(/C=C6\C(=O)c7ccccc7C6=C(C#N)C#N)sc5c32)C(c2ccc(CCCCCC)cc2)(c2ccc(CCCCCC)cc2)c2c-4sc3cc(/C=C4\C(=O)c5ccccc5C4=C(C#N)C#N)sc23)cc1,1427.96,-5.48,-3.47,2.01,CCCCCCC(CCCC)CCc1c2cc(-c3ccc(-c4c(F)c(F)c(-c5ccc(C)s5)c5nn(CC(CCCC)CCCCCC)nc45)s3)sc2c(CCC(CCCC)CCCCCC)c2cc(C)sc12,99.6,42.2,2.36,21,262
419,192,4.26,4.26,12.54,0.399,0.851,-5.64,-4.04,1.6,CCCCCCc1ccc(C2(c3ccc(CCCCCC)cc3)c3cc4c(cc3-c3sc5cc(/C=C6\C(=O)c7ccccc7C6=C(C#N)C#N)sc5c32)C(c2ccc(CCCCCC)cc2)(c2ccc(CCCCCC)cc2)c2c-4sc3cc(/C=C4\C(=O)c5ccccc5C4=C(C#N)C#N)sc23)cc1,1427.96,-5.42,-3.44,1.98,CCCCCCC(CCCC)CCc1c2cc(-c3ccc(-c4ccc(-c5ccc(C)s5)c5nn(CC(CCCC)CCCCCC)nc45)s3)sc2c(CCC(CCCC)CCCCCC)c2cc(C)sc12,122.3,47.6,2.57,21,69
420,193,8.5,8.4,14.8,0.67,0.85,-5.68,-4.03,1.65,COCCOCc1ccc(C2(c3ccc(COCCOC)cc3)c3cc4c(cc3-c3sc5cc(/C=C6\C(=O)c7ccccc7C6=C(C#N)C#N)sc5c32)C(c2ccc(COCCOC)cc2)(c2ccc(COCCOC)cc2)c2c-4sc3cc(/C=C4\C(=O)c5ccccc5C4=C(C#N)C#N)sc23)cc1,1443.73,-5.23,-3.42,1.81,CCCCC(CC)Cc1ccc(-c2c3cc(-c4ccc(-c5sc(-c6ccc(C)s6)c6c5C(=O)c5c(CC(CC)CCCC)sc(CC(CC)CCCC)c5C6=O)s4)sc3c(-c3ccc(CC(CC)CCCC)s3)c3cc(C)sc23)s1,117,58.5,2,274,153
421,193,10.4,10.1,16.5,0.71,0.89,-5.67,-4.03,1.64,CCCCCCc1ccc(C2(c3ccc(CCCCCC)cc3)c3cc4c(cc3-c3sc5cc(/C=C6\C(=O)c7ccccc7C6=C(C#N)C#N)sc5c32)C(c2ccc(CCCCCC)cc2)(c2ccc(CCCCCC)cc2)c2c-4sc3cc(/C=C4\C(=O)c5ccccc5C4=C(C#N)C#N)sc23)cc1,1427.96,-5.23,-3.42,1.81,CCCCC(CC)Cc1ccc(-c2c3cc(-c4ccc(-c5sc(-c6ccc(C)s6)c6c5C(=O)c5c(CC(CC)CCCC)sc(CC(CC)CCCC)c5C6=O)s4)sc3c(-c3ccc(CC(CC)CCCC)s3)c3cc(C)sc23)s1,117,58.5,2,21,153
422,194,10.42,10.21,15.13,0.72,0.95,-5.62,-3.92,1.7,CCCCCCc1ccc(C2(c3ccc(CCCCCC)cc3)c3cc4c(cc3-c3sc5cc(/C=C6\C(=O)c7sccc7C6=C(C#N)C#N)sc5c32)C(c2ccc(CCCCCC)cc2)(c2ccc(CCCCCC)cc2)c2c-4sc3cc(/C=C4\C(=O)c5sccc5C4=C(C#N)C#N)sc23)cc1,1440,-5.22,-3.64,1.58,CCCCC(CC)COC(=O)c1sc2c(-c3cc4c(-c5ccc(CC(CC)CCCC)s5)c5sc(C)cc5c(-c5ccc(CC(CC)CCCC)s5)c4s3)sc(C)c2c1F,124,72.9,1.7,467,48
423,195,8.81,8.67,15.79,0.613,0.91,-5.48,-3.83,1.65,CCCCCCc1ccc(C2(c3ccc(CCCCCC)cc3)c3cc4c(cc3-c3sc5cc(/C=C6\C(=O)c7ccccc7C6=C(C#N)C#N)sc5c32)C(c2ccc(CCCCCC)cc2)(c2ccc(CCCCCC)cc2)c2c-4sc3cc(/C=C4\C(=O)c5ccccc5C4=C(C#N)C#N)sc23)cc1,1427.96,-5.45,-3.6,1.85,CCCCCCOC(=O)c1ccc(-c2sc3c(-c4cc5c(-c6ccc(CC(CC)CCCC)s6)c6sc(C)cc6c(-c6ccc(CC(CC)CCCC)s6)c5s4)sc(C)c3c2Cl)s1,66.2,41.4,1.59,21,24
424,195,7.38,7.17,14.52,0.584,0.87,-5.48,-3.83,1.65,CCCCCCc1ccc(C2(c3ccc(CCCCCC)cc3)c3cc4c(cc3-c3sc5cc(/C=C6\C(=O)c7ccccc7C6=C(C#N)C#N)sc5c32)C(c2ccc(CCCCCC)cc2)(c2ccc(CCCCCC)cc2)c2c-4sc3cc(/C=C4\C(=O)c5ccccc5C4=C(C#N)C#N)sc23)cc1,1427.96,-5.43,-3.63,1.8,CCCCCCOC(=O)c1cc(Cl)c(-c2sc3c(-c4cc5c(-c6ccc(CC(CC)CCCC)s6)c6sc(C)cc6c(-c6ccc(CC(CC)CCCC)s6)c5s4)sc(C)c3c2Cl)s1,80.3,41.9,1.91,21,181
425,195,6.91,6.8,14.76,0.571,0.82,-5.48,-3.83,1.65,CCCCCCc1ccc(C2(c3ccc(CCCCCC)cc3)c3cc4c(cc3-c3sc5cc(/C=C6\C(=O)c7ccccc7C6=C(C#N)C#N)sc5c32)C(c2ccc(CCCCCC)cc2)(c2ccc(CCCCCC)cc2)c2c-4sc3cc(/C=C4\C(=O)c5ccccc5C4=C(C#N)C#N)sc23)cc1,1427.96,-5.38,-3.7,1.68,CCCCC(CC)COC(=O)c1sc2c(-c3cc4c(-c5ccc(CC(CC)CCCC)s5)c5sc(C)cc5c(-c5ccc(CC(CC)CCCC)s5)c4s3)sc(C)c2c1F,124,72.9,1.7,21,48
426,196,10.52,10.32,16.88,0.692,0.9,-5.48,-3.83,1.65,CCCCCCc1ccc(C2(c3ccc(CCCCCC)cc3)c3cc4c(cc3-c3sc5cc(/C=C6\C(=O)c7ccccc7C6=C(C#N)C#N)sc5c32)C(c2ccc(CCCCCC)cc2)(c2ccc(CCCCCC)cc2)c2c-4sc3cc(/C=C4\C(=O)c5ccccc5C4=C(C#N)C#N)sc23)cc1,1427.96,-5.31,-3.62,1.69,CCCCCC(CC)Cc1ccc(-c2c3cc(-c4ccc(-c5c(F)c(F)c(-c6ccc(C)s6)c6nc(-c7cc(F)c(CC(CC)CCCC)s7)c(-c7cc(F)c(CC(CC)CCCC)s7)nc56)s4)sc3c(-c3ccc(CC(CC)CCCC)s3)c3cc(C)sc23)s1,71.2,24.8,2.87,21,250
427,196,7.22,7.07,13.75,0.561,0.94,-5.48,-3.83,1.65,CCCCCCc1ccc(C2(c3ccc(CCCCCC)cc3)c3cc4c(cc3-c3sc5cc(/C=C6\C(=O)c7ccccc7C6=C(C#N)C#N)sc5c32)C(c2ccc(CCCCCC)cc2)(c2ccc(CCCCCC)cc2)c2c-4sc3cc(/C=C4\C(=O)c5ccccc5C4=C(C#N)C#N)sc23)cc1,1427.96,-5.38,-3.67,1.71,CCCCCCCC(CCCC)Cc1ccc(-c2c3cc(-c4ccc(-c5c(F)c(F)c(-c6ccc(C)s6)c6nc(-c7cc(F)c(CC(CC)CCCC)s7)c(-c7cc(F)c(CC(CC)CCCC)s7)nc56)s4)sc3c(-c3ccc(CC(CCCC)CCCCCC)s3)c3cc(C)sc23)s1,31.6,13.7,2.31,21,11
428,197,6.15,5.72,18.77,0.489,0.665,-5.36,-3.92,1.44,CCCCCCCC[Si]1(CCCCCCCC)c2cc(/C=C3\C(=O)c4cc(F)c(F)cc4C3=C(C#N)C#N)sc2-c2sc3c4c(sc3c21)-c1sc(/C=C2\C(=O)c3cc(F)c(F)cc3C2=C(C#N)C#N)cc1[Si]4(CCCCCCCC)CCCCCCCC,1289.83,-5.22,-3.64,1.58,CCCCC(CC)COC(=O)c1sc2c(-c3cc4c(-c5ccc(CC(CC)CCCC)s5)c5sc(C)cc5c(-c5ccc(CC(CC)CCCC)s5)c4s3)sc(C)c2c1F,124,72.9,1.7,338,48
429,197,9.6,9.39,20.14,0.633,0.744,-5.56,-3.85,1.71,CCCCCCCC[Si]1(CCCCCCCC)c2cc(/C=C3\C(=O)c4cc(F)c(F)cc4C3=C(C#N)C#N)sc2-c2sc3c(OCCCCCC)c4c5c(sc4c(OCCCCCC)c3c21)-c1sc(/C=C2\C(=O)c3cc(F)c(F)cc3C2=C(C#N)C#N)cc1[Si]5(CCCCCCCC)CCCCCCCC,1540.21,-5.22,-3.64,1.58,CCCCC(CC)COC(=O)c1sc2c(-c3cc4c(-c5ccc(CC(CC)CCCC)s5)c5sc(C)cc5c(-c5ccc(CC(CC)CCCC)s5)c4s3)sc(C)c2c1F,124,72.9,1.7,591,48
430,198,11.74,11.64,17.02,0.72,0.95,-5.58,-3.96,1.62,CCCCCCc1ccc(C2(c3ccc(CCCCCC)cc3)c3cc4c(cc3-c3sc5cc(/C=C6\C(=O)c7ccc(C)cc7C6=C(C#N)C#N)sc5c32)C(c2ccc(CCCCCC)cc2)(c2ccc(CCCCCC)cc2)c2c-4sc3cc(/C=C4\C(=O)c5ccc(C)cc5C4=C(C#N)C#N)sc23)cc1,1456.01,-5.3,-3.5,1.8,CCCCC(CC)Cc1ccc(-c2c3cc(-c4ccc(-c5sc(-c6ccc(C)s6)c6c5C(=O)c5c(CC(CC)CCCC)sc(CC(CC)CCCC)c5C6=O)s4)sc3c(-c3ccc(CC(CC)CCCC)s3)c3cc(C)sc23)s1,50.4,18.8,2.68,473,153
431,198,10.78,10.64,15.68,0.7,0.97,-5.58,-3.96,1.62,CCCCCCc1ccc(C2(c3ccc(CCCCCC)cc3)c3cc4c(cc3-c3sc5cc(/C=C6\C(=O)c7ccc(C)cc7C6=C(C#N)C#N)sc5c32)C(c2ccc(CCCCCC)cc2)(c2ccc(CCCCCC)cc2)c2c-4sc3cc(/C=C4\C(=O)c5ccc(C)cc5C4=C(C#N)C#N)sc23)cc1,1456.01,-5.38,-3.58,1.8,CCCCCCC(CCCC)Cc1ccc(-c2c3cc(-c4ccc(-c5sc(-c6ccc(C)s6)c6c5C(=O)c5c(CC(CC)CCCC)sc(CC(CC)CCCC)c5C6=O)s4)sc3c(-c3ccc(CC(CCCC)CCCCCC)s3)c3cc(C)sc23)s1,28.7,12.7,2.26,473,175
432,198,12.1,11.68,17.63,0.69,0.96,-5.58,-3.96,1.62,CCCCCCc1ccc(C2(c3ccc(CCCCCC)cc3)c3cc4c(cc3-c3sc5cc(/C=C6\C(=O)c7ccc(C)cc7C6=C(C#N)C#N)sc5c32)C(c2ccc(CCCCCC)cc2)(c2ccc(CCCCCC)cc2)c2c-4sc3cc(/C=C4\C(=O)c5ccc(C)cc5C4=C(C#N)C#N)sc23)cc1,1456.01,-5.36,-3.56,1.8,CCCCCCC(CCCC)Cc1ccc2sc(-c3c4cc(-c5ccc(-c6sc(-c7ccc(C)s7)c7c6C(=O)c6c(CC(CC)CCCC)sc(CC(CC)CCCC)c6C7=O)s5)sc4c(-c4cc5cc(CC(CCCC)CCCCCC)ccc5s4)c4cc(C)sc34)cc2c1,27.4,13.5,2.03,473,216
433,199,12.08,11.73,18.45,0.692,0.919,-5.54,-3.9,1.64,CCCCCCc1cccc(C2(c3cccc(CCCCCC)c3)c3cc4c(cc3-c3sc5cc(/C=C6\C(=O)c7c(csc7C)C6=C(C#N)C#N)sc5c32)C(c2cccc(CCCCCC)c2)(c2cccc(CCCCCC)c2)c2c-4sc3cc(/C=C4\C(=O)c5c(csc5C)C4=C(C#N)C#N)sc23)c1,1468.05,-5.4,-3.24,2.16,CCCCCCCCC(CCCCCC)Cn1nc2c(-c3ccc(C)s3)c(F)c(F)c(-c3ccc(-c4cc5c(-c6ccc([Si](CCC)(CCC)CCC)s6)c6sc(C)cc6c(-c6ccc([Si](CCC)(CCC)CCC)s6)c5s4)s3)c2n1,47,23.5,2,557,213
434,199,10.93,10.68,18.16,0.697,0.843,-5.54,-3.9,1.64,CCCCCCc1cccc(C2(c3cccc(CCCCCC)c3)c3cc4c(cc3-c3sc5cc(/C=C6\C(=O)c7c(csc7C)C6=C(C#N)C#N)sc5c32)C(c2cccc(CCCCCC)c2)(c2cccc(CCCCCC)c2)c2c-4sc3cc(/C=C4\C(=O)c5c(csc5C)C4=C(C#N)C#N)sc23)c1,1468.05,-5.33,-3.53,1.8,CCCCC(CC)Cc1ccc(-c2c3cc(-c4ccc(-c5sc(-c6ccc(C)s6)c6c5C(=O)c5c(CC(CC)CCCC)sc(CC(CC)CCCC)c5C6=O)s4)sc3c(-c3ccc(CC(CC)CCCC)s3)c3cc(C)sc23)s1,50.4,18.8,2.68,557,153
435,199,8.34,8.12,16.52,0.617,0.796,-5.54,-3.9,1.64,CCCCCCc1cccc(C2(c3cccc(CCCCCC)c3)c3cc4c(cc3-c3sc5cc(/C=C6\C(=O)c7c(csc7C)C6=C(C#N)C#N)sc5c32)C(c2cccc(CCCCCC)c2)(c2cccc(CCCCCC)c2)c2c-4sc3cc(/C=C4\C(=O)c5c(csc5C)C4=C(C#N)C#N)sc23)c1,1468.05,-5.2,-3.6,1.6,CCCCC(CC)COC(=O)c1sc2c(-c3cc4c(-c5ccc(CC(CC)CCCC)s5)c5sc(C)cc5c(-c5ccc(CC(CC)CCCC)s5)c4s3)sc(C)c2c1F,124,72.9,1.7,557,48
436,200,9.36,9.11,17.31,0.598,0.88,-5.41,-3.87,1.54,CCCCCCc1ccc(C2(c3ccc(CCCCCC)cc3)c3cc4c(cc3-c3sc(-c5ccc(/C=C6\C(=O)c7ccccc7C6=C(C#N)C#N)[se]5)cc32)C(c2ccc(CCCCCC)cc2)(c2ccc(CCCCCC)cc2)c2cc(-c3ccc(/C=C5\C(=O)c6ccccc6C5=C(C#N)C#N)[se]3)sc2-4)cc1,1573.83,-5.33,-2.92,2.41,CCCCC(CC)Cc1ccc(-c2c3cc(-c4ccc(-c5sc(-c6ccc(C)s6)c6c5C(=O)c5c(CC(CC)CCCC)sc(CC(CC)CCCC)c5C6=O)s4)sc3c(-c3ccc(CC(CC)CCCC)s3)c3cc(C)sc23)s1,117,58.5,2,348,153
437,200,11.19,11.03,21.35,0.654,0.79,-5.51,-4,1.51,CCCCCCc1ccc(C2(c3ccc(CCCCCC)cc3)c3cc4c(cc3-c3sc(-c5ccc(/C=C6\C(=O)c7cc(F)c(F)cc7C6=C(C#N)C#N)[se]5)cc32)C(c2ccc(CCCCCC)cc2)(c2ccc(CCCCCC)cc2)c2cc(-c3ccc(/C=C5\C(=O)c6cc(F)c(F)cc6C5=C(C#N)C#N)[se]3)sc2-4)cc1,1645.79,-5.33,-2.92,2.41,CCCCC(CC)Cc1ccc(-c2c3cc(-c4ccc(-c5sc(-c6ccc(C)s6)c6c5C(=O)c5c(CC(CC)CCCC)sc(CC(CC)CCCC)c5C6=O)s4)sc3c(-c3ccc(CC(CC)CCCC)s3)c3cc(C)sc23)s1,117,58.5,2,453,153
438,201,4.5,4.3,8.7,0.469,1.05,-6.09,-4.16,1.93,CCCCCCCCc1c(-c2sc(-c3sc(-c4sc(-c5sc(C=C(C#N)C#N)c(F)c5CCCCCCCC)c(F)c4CCCCCCCC)c(F)c3F)c(CCCCCCCC)c2F)sc(C=C(C#N)C#N)c1F,1121.54,-5.22,-3.64,1.58,CCCCC(CC)COC(=O)c1sc2c(-c3cc4c(-c5ccc(CC(CC)CCCC)s5)c5sc(C)cc5c(-c5ccc(CC(CC)CCCC)s5)c4s3)sc(C)c2c1F,124,72.9,1.7,398,48
439,201,1.8,1.7,4.4,0.345,1.11,-5.74,-3.93,1.81,CCCCCCCCc1c(-c2sc(-c3sc(-c4sc(-c5sc(-c6sc(-c7sc(C=C(C#N)C#N)c(F)c7CCCCCCCC)c(F)c6CCCCCCCC)c(F)c5CCCCCCCC)c(F)c4F)c(CCCCCCCC)c3F)c(CCCCCCCC)c2F)sc(C=C(C#N)C#N)c1F,1546.19,-5.22,-3.64,1.58,CCCCC(CC)COC(=O)c1sc2c(-c3cc4c(-c5ccc(CC(CC)CCCC)s5)c5sc(C)cc5c(-c5ccc(CC(CC)CCCC)s5)c4s3)sc(C)c2c1F,124,72.9,1.7,33,48
440,202,11.49,11.49,17.81,0.708,0.91,-5.53,-3.83,1.7,CCCCC(CC)CC1(CC(CC)CCCC)c2cc(/C=C3\C(=O)c4cc(F)c(F)cc4C3=C(C#N)C#N)sc2-c2sc(-c3cc(F)c(-c4cc5c(s4)-c4sc(/C=C6\C(=O)c7cc(F)c(F)cc7C6=C(C#N)C#N)cc4C5(CC(CC)CCCC)CC(CC)CCCC)cc3F)cc21,1395.8,-5.48,-3.64,1.84,CCCCC(CC)Cc1sc(-c2c3cc(-c4ccc(-c5sc(-c6ccc(C)s6)c6c5C(=O)c5c(CC(CC)CCCC)sc(CC(CC)CCCC)c5C6=O)s4)sc3c(-c3cc(F)c(CC(CC)CCCC)s3)c3cc(C)sc23)cc1F,38.6,19.3,2,500,107
441,202,8.36,8.36,12.62,0.71,0.93,-5.5,-3.81,1.69,CCCCC(CC)CC1(CC(CC)CCCC)c2cc(/C=C3\C(=O)c4cc(F)c(F)cc4C3=C(C#N)C#N)sc2-c2sc(-c3c(F)c(OC)c(-c4cc5c(s4)-c4sc(/C=C6\C(=O)c7cc(F)c(F)cc7C6=C(C#N)C#N)cc4C5(CC(CC)CCCC)CC(CC)CCCC)c(F)c3OC)cc21,1455.85,-5.48,-3.64,1.84,CCCCC(CC)Cc1sc(-c2c3cc(-c4ccc(-c5sc(-c6ccc(C)s6)c6c5C(=O)c5c(CC(CC)CCCC)sc(CC(CC)CCCC)c5C6=O)s4)sc3c(-c3cc(F)c(CC(CC)CCCC)s3)c3cc(C)sc23)cc1F,38.6,19.3,2,418,107
442,202,9.09,9.09,13.76,0.734,0.91,-5.66,-3.86,1.8,CCCCC(CC)CC1(CC(CC)CCCC)c2cc(/C=C3\C(=O)c4cc(F)c(F)cc4C3=C(C#N)C#N)sc2-c2sc(-c3c(F)c(F)c(-c4cc5c(s4)-c4sc(/C=C6\C(=O)c7cc(F)c(F)cc7C6=C(C#N)C#N)cc4C5(CC(CC)CCCC)CC(CC)CCCC)c(F)c3F)cc21,1431.78,-5.48,-3.64,1.84,CCCCC(CC)Cc1sc(-c2c3cc(-c4ccc(-c5sc(-c6ccc(C)s6)c6c5C(=O)c5c(CC(CC)CCCC)sc(CC(CC)CCCC)c5C6=O)s4)sc3c(-c3cc(F)c(CC(CC)CCCC)s3)c3cc(C)sc23)cc1F,38.6,19.3,2,530,107
443,203,2.73,2.47,7.83,0.45,0.77,-5.96,-3.82,2.14,CCCCCCCCCCCCC(CCCCCCCC)N1C(=O)c2ccc3c4c5c(c6ccc(c2c36)C1=O)=C(c1ccc(C(c2ccc(C3=c6c7c(c8ccc9c%10c(ccc6c8%10)C(=O)N(C(CCCCCCCC)CCCCCCCCCCCC)C9=O)C=CC6C(=O)N(C(CCCCCCCC)CCCCCCCCCCCC)C(=O)C(=C3)C76)cc2)(c2ccc(-c3cc6c7c(ccc8c9c%10c(c3c87)=CC=C3C(=O)N(C(CCCCCCCC)CCCCCCCCCCCC)C(=O)C(C=C9)C3%10)C(=O)N(C(CCCCCCCC)CCCCCCCCCCCC)C6=O)cc2)c2ccc(-c3cc6c7c(ccc8c9c%10c(c3c87)=CC=C3C(=O)N(C(CCCCCCCC)CCCCCCCCCCCC)C(=O)C(C=C9)C3%10)C(=O)N(C(CCCCCCCC)CCCCCCCCCCCC)C6=O)cc2)cc1)C=C1C(=O)N(C(CCCCCCCC)CCCCCCCCCCCC)C(=O)C(C=C4)C15,4238.39,-5.11,-3.25,1.86,CCCCC(CC)CC(=O)c1cc2c(C)sc(-c3cc4c(-c5ccc(CC(CC)CCCC)s5)c5sc(C)cc5c(-c5ccc(CC(CC)CCCC)s5)c4s3)c2s1,56,20,2.8,518,81
444,204,5.23,5.23,11.54,0.473,0.96,-6.05,-3.8,2.25,CCCCCCn1c2cc3c(=O)n(CC(CC)CC)c(=O)c4ccc5c6c(-c7cc8c(=O)n(CC(CC)CC)c(=O)c9cc%10c%11c(c7c7ccc%12c(=O)n(CC(CC)CC)c(=O)c%13cc(c%11c7c%12%13)n%10CCCCCC)c89)cc7c(=O)n(CC(CC)CC)c(=O)c8cc1c(c6c78)c2c5c43,1309.66,-5.22,-3.64,1.58,CCCCC(CC)COC(=O)c1sc2c(-c3cc4c(-c5ccc(CC(CC)CCCC)s5)c5sc(C)cc5c(-c5ccc(CC(CC)CCCC)s5)c4s3)sc(C)c2c1F,124,72.9,1.7,112,48
445,204,1.22,1.22,4.33,0.291,0.97,-5.84,-3.8,2.04,CCCCCCn1c2cc3c(=O)n(CC(CC)CC)c(=O)c4ccc5c6c(C#Cc7cc8c(=O)n(CC(CC)CC)c(=O)c9cc%10c%11c(c7c7ccc%12c(=O)n(CC(CC)CC)c(=O)c%13cc(c%11c7c%12%13)n%10CCCCCC)c89)cc7c(=O)n(CC(CC)CC)c(=O)c8cc1c(c6c78)c2c5c43,1333.68,-5.22,-3.64,1.58,CCCCC(CC)COC(=O)c1sc2c(-c3cc4c(-c5ccc(CC(CC)CCCC)s5)c5sc(C)cc5c(-c5ccc(CC(CC)CCCC)s5)c4s3)sc(C)c2c1F,124,72.9,1.7,538,48
446,204,1.34,1.34,4.41,0.322,0.95,-5.98,-3.8,2.18,CCCCCCn1c2cc3c(=O)n(CC(CC)CC)c(=O)c4ccc5c6c(C#CC#Cc7cc8c(=O)n(CC(CC)CC)c(=O)c9cc%10c%11c(c7c7ccc%12c(=O)n(CC(CC)CC)c(=O)c%13cc(c%11c7c%12%13)n%10CCCCCC)c89)cc7c(=O)n(CC(CC)CC)c(=O)c8cc1c(c6c78)c2c5c43,1357.71,-5.22,-3.64,1.58,CCCCC(CC)COC(=O)c1sc2c(-c3cc4c(-c5ccc(CC(CC)CCCC)s5)c5sc(C)cc5c(-c5ccc(CC(CC)CCCC)s5)c4s3)sc(C)c2c1F,124,72.9,1.7,406,48
447,205,3.97,3.76,9.29,0.52,0.826,-5.4,-3.77,1.63,CCCCCCc1ccc(C2(c3ccc(CCCCCC)cc3)c3cc4c(cc3-c3sc(-c5ccc(C=C(C#N)C#N)c6nsnc56)cc32)C(c2ccc(CCCCCC)cc2)(c2ccc(CCCCCC)cc2)c2cc(-c3ccc(C=C(C#N)C#N)c5nsnc35)sc2-4)cc1,1327.84,-5.22,-3.64,1.58,CCCCC(CC)COC(=O)c1sc2c(-c3cc4c(-c5ccc(CC(CC)CCCC)s5)c5sc(C)cc5c(-c5ccc(CC(CC)CCCC)s5)c4s3)sc(C)c2c1F,124,72.9,1.7,175,48
448,205,6.57,6.31,14.07,0.62,0.767,-5.5,-3.78,1.72,CCCCCCc1ccc(C2(c3ccc(CCCCCC)cc3)c3cc(-c4ccc(-c5ccc(C=C(C#N)C#N)c6nsnc56)s4)ccc3-c3sc(-c4ccc(C=C(C#N)C#N)c5nsnc45)cc32)cc1,995.31,-5.22,-3.64,1.58,CCCCC(CC)COC(=O)c1sc2c(-c3cc4c(-c5ccc(CC(CC)CCCC)s5)c5sc(C)cc5c(-c5ccc(CC(CC)CCCC)s5)c4s3)sc(C)c2c1F,124,72.9,1.7,205,48
449,206,7.14,7.02,14.11,0.634,0.78,-5.48,-3.83,1.65,CCCCCCc1ccc(C2(c3ccc(CCCCCC)cc3)c3cc4c(cc3-c3sc5cc(/C=C6\C(=O)c7ccccc7C6=C(C#N)C#N)sc5c32)C(c2ccc(CCCCCC)cc2)(c2ccc(CCCCCC)cc2)c2c-4sc3cc(/C=C4\C(=O)c5ccccc5C4=C(C#N)C#N)sc23)cc1,1427.96,-5.39,-3.7,1.69,CCCCC(CC)COC(=O)c1cc2c(-c3ccc(C)s3)c3nn(CC(CC)CCCC)nc3c(-c3ccc(-c4cc5c(-c6cc(F)c(CC(CC)CCCC)s6)c6sc(C)cc6c(-c6cc(F)c(CC(CC)CCCC)s6)c5s4)s3)c2s1,263.9,91,2.9,21,157
450,206,4.17,3.96,9.34,0.529,0.8,-5.48,-3.83,1.65,CCCCCCc1ccc(C2(c3ccc(CCCCCC)cc3)c3cc4c(cc3-c3sc5cc(/C=C6\C(=O)c7ccccc7C6=C(C#N)C#N)sc5c32)C(c2ccc(CCCCCC)cc2)(c2ccc(CCCCCC)cc2)c2c-4sc3cc(/C=C4\C(=O)c5ccccc5C4=C(C#N)C#N)sc23)cc1,1427.96,-5.49,-3.81,1.68,CCCCCCC(CCCC)Cc1sc(-c2c3cc(-c4ccc(-c5c6nn(CC(CC)CCCC)nc6c(-c6ccc(C)s6)c6cc(C(=O)OCC(CC)CCCC)sc56)s4)sc3c(-c3cc(F)c(CC(CCCC)CCCCCC)s3)c3cc(C)sc23)cc1F,86,43,2,21,130
451,206,3.66,3.6,7.58,0.569,0.83,-5.48,-3.83,1.65,CCCCCCc1ccc(C2(c3ccc(CCCCCC)cc3)c3cc4c(cc3-c3sc5cc(/C=C6\C(=O)c7ccccc7C6=C(C#N)C#N)sc5c32)C(c2ccc(CCCCCC)cc2)(c2ccc(CCCCCC)cc2)c2c-4sc3cc(/C=C4\C(=O)c5ccccc5C4=C(C#N)C#N)sc23)cc1,1427.96,-5.47,-3.78,1.69,CCCCCCC(CCCC)COC(=O)c1cc2c(-c3ccc(C)s3)c3nn(CC(CCCC)CCCCCC)nc3c(-c3ccc(-c4cc5c(-c6cc(F)c(CC(CC)CCCC)s6)c6sc(C)cc6c(-c6cc(F)c(CC(CC)CCCC)s6)c5s4)s3)c2s1,66.3,39,1.7,21,206
452,207,2.84,2.84,10.51,0.409,0.661,-6.11,-4.01,2.1,CCCCCCCC(CCCCCCC)N1C(=O)c2ccc3c4ccc5c6c(cc(-c7cc8c9ccc%10c%11c(ccc(c%12ccc%13c(c7C(=O)N(C(CC)CC)C%13=O)c%128)c%119)C(=O)N(C(CC)CC)C%10=O)c(c7ccc(c2c37)C1=O)c64)C(=O)N(C(CCCCCCC)CCCCCCC)C5=O,1339.77,-5.22,-3.64,1.58,CCCCC(CC)COC(=O)c1sc2c(-c3cc4c(-c5ccc(CC(CC)CCCC)s5)c5sc(C)cc5c(-c5ccc(CC(CC)CCCC)s5)c4s3)sc(C)c2c1F,124,72.9,1.7,193,48
453,207,4.55,4.55,12.61,0.481,0.751,-6.09,-3.99,2.1,CCCCCCCC(CCCCCCC)N1C(=O)c2ccc3c4c(-c5cc6c7ccc8c9c(ccc(c%10ccc%11c(c5C(=O)N(C(CC)CC)C%11=O)c%106)c97)C(=O)N(C(CC)CC)C8=O)cc5c6c(ccc(c7c(-c8cc9c%10ccc%11c%12c(ccc(c%13ccc%14c(c8C(=O)N(C(CC)CC)C%14=O)c%139)c%12%10)C(=O)N(C(CC)CC)C%11=O)cc(c2c37)C1=O)c64)C(=O)N(C(CCCCCCC)CCCCCCC)C5=O,1868.38,-5.22,-3.64,1.58,CCCCC(CC)COC(=O)c1sc2c(-c3cc4c(-c5ccc(CC(CC)CCCC)s5)c5sc(C)cc5c(-c5ccc(CC(CC)CCCC)s5)c4s3)sc(C)c2c1F,124,72.9,1.7,581,48
454,208,8.03,7.92,17.7,0.56,0.81,-5.48,-3.83,1.65,CCCCCCc1ccc(C2(c3ccc(CCCCCC)cc3)c3cc4c(cc3-c3sc5cc(/C=C6\C(=O)c7ccccc7C6=C(C#N)C#N)sc5c32)C(c2ccc(CCCCCC)cc2)(c2ccc(CCCCCC)cc2)c2c-4sc3cc(/C=C4\C(=O)c5ccccc5C4=C(C#N)C#N)sc23)cc1,1427.96,-5.25,-3.49,1.76,CCCCCCCC(CCCCCC)COc1ccc(-c2ccc(-c3c4cc(-c5ccc(-c6c(F)c(F)c(-c7ccc(C)s7)c7nn(CC(CCCC)CCCCCC)nc67)s5)sc4c(-c4ccc(-c5ccc(OCC(CCCCCC)CCCCCCC)cc5)cc4)c4cc(C)sc34)cc2)cc1,70,35,2,21,38
455,208,6.61,6.45,18,0.49,0.75,-5.48,-3.83,1.65,CCCCCCc1ccc(C2(c3ccc(CCCCCC)cc3)c3cc4c(cc3-c3sc5cc(/C=C6\C(=O)c7ccccc7C6=C(C#N)C#N)sc5c32)C(c2ccc(CCCCCC)cc2)(c2ccc(CCCCCC)cc2)c2c-4sc3cc(/C=C4\C(=O)c5ccccc5C4=C(C#N)C#N)sc23)cc1,1427.96,-5.23,-3.52,1.71,CCCCCCCC(CCCCCC)COc1ccc2cc(-c3c4cc(-c5ccc(-c6c(F)c(F)c(-c7ccc(C)s7)c7nn(CC(CCCC)CCCCCC)nc67)s5)sc4c(-c4ccc5cc(OCC(CCCCCC)CCCCCCC)ccc5c4)c4cc(C)sc34)ccc2c1,74,37,2,21,102
456,209,4.53,4.53,9.18,0.554,0.89,-5.71,-3.83,1.88,Cl[B-]1(n23)[n+]4c5nc2c6ccc(C#Cc7c8c9c(C%10=CC=C(C%11C%10=C8C=CC%11C(N%12C(CCCCCC)CCCCCC)=O)C%12=O)ccc%13c9c(C(N(C%13=O)C(CCCCCC)CCCCCC)=O)c7)cc6c3nc(c%14ccc(C#Cc%15c%16c%17c(C%18=CC=C(C%19C%18=C%16C=CC%19C(N%20C(CCCCCC)CCCCCC)=O)C%20=O)ccc%21c%17c(C(N(C%21=O)C(CCCCCC)CCCCCC)=O)c%15)cc%14%22)n1c%22nc4c%23ccc(C#Cc%24c%25c%26c(C%27=CC=C(C%28C%27=C%25C=CC%28C(N%29C(CCCCCC)CCCCCC)=O)C%29=O)ccc%30c%26c(C(N(C%30=O)C(CCCCCC)CCCCCC)=O)c%24)cc5%23,2767.9,-5.37,-3.02,2.35,CCCCC(CC)Cc1ccc(-c2c3cc(-c4ccc(-c5sc(-c6ccc(C)s6)c6c5C(=O)c5c(CC(CC)CCCC)sc(CC(CC)CCCC)c5C6=O)s4)sc3c(-c3ccc(CC(CC)CCCC)s3)c3cc(C)sc23)s1,117,58.5,2,124,153
457,209,1.78,1.78,5.18,0.465,0.74,-5.69,-3.98,1.71,Cl[B-]1(n23)[n+]4c5nc2c6ccc(C#Cc7c8c9c(C%10=CC=C(C%11C%10=C8C=CC%11C(N%12C(CCCCCC)CCCCCC)=O)C%12=O)ccc%13c9c(C(N(C%13=O)C(CCCCCC)CCCCCC)=O)c7)cc6c3nc(c%14ccc(C#Cc%15c%16c%17c(C%18=CC=C(C%19C%18=C%16C=CC%19C(N%20C(CCCCCC)CCCCCC)=O)C%20=O)ccc%21c%17c(C(N(C%21=O)C(CCCCCC)CCCCCC)=O)c%15)cc%14%22)n1c%22nc4c%23ccc(C#Cc%24c%25c%26c(C%27=CC=C(C%28C%27=C%25C=CC%28C(N%29C(CCCCCC)CCCCCC)=O)C%29=O)ccc%30c%26c(C(N(C%30=O)C(CCCCCC)CCCCCC)=O)c%24)cc5%23,2695.83,-5.37,-3.02,2.35,CCCCC(CC)Cc1ccc(-c2c3cc(-c4ccc(-c5sc(-c6ccc(C)s6)c6c5C(=O)c5c(CC(CC)CCCC)sc(CC(CC)CCCC)c5C6=O)s4)sc3c(-c3ccc(CC(CC)CCCC)s3)c3cc(C)sc23)s1,117,58.5,2,124,153
458,210,6.63,6.22,15.11,0.48,0.92,-5.69,-3.93,1.76,CCC(CC)N1C(=O)c2ccc3c4c5c(c6ccc(c2c36)C1=O)=C(c1ccc(-c2c(-c3ccc(C6=c7c8c(c9ccc%10c%11c(ccc7c9%11)C(=O)N(C(CC)CC)C%10=O)C=CC7C(=O)N(C(CC)CC)C(=O)C(=C6)C87)cc3)c(-c3ccc(-c6cc7c8c(ccc9c%10c%11c(c6c98)=CC=C6C(=O)N(C(CC)CC)C(=O)C(C=C%10)C6%11)C(=O)N(C(CC)CC)C7=O)cc3)c(-c3ccc(-c6cc7c8c(ccc9c%10c%11c(c6c98)=CC=C6C(=O)N(C(CC)CC)C(=O)C(C=C%10)C6%11)C(=O)N(C(CC)CC)C7=O)cc3)c(-c3ccc(C6=c7c8c(c9ccc%10c%11c(ccc7c9%11)C(=O)N(C(CC)CC)C%10=O)C=CC7C(=O)N(C(CC)CC)C(=O)C(=C6)C87)cc3)c2-c2ccc(-c3cc6c7c(ccc8c9c%10c(c3c87)=CC=C3C(=O)N(C(CC)CC)C(=O)C(C=C9)C3%10)C(=O)N(C(CC)CC)C6=O)cc2)cc1)C=C1C(=O)N(C(CC)CC)C(=O)C(C=C4)C15,3718.45,-5.22,-3.64,1.58,CCCCC(CC)COC(=O)c1sc2c(-c3cc4c(-c5ccc(CC(CC)CCCC)s5)c5sc(C)cc5c(-c5ccc(CC(CC)CCCC)s5)c4s3)sc(C)c2c1F,124,72.9,1.7,597,48
459,211,4,3.82,10.72,0.36,0.81,-5.73,-3.79,1.94,CCCCCC(CCCCC)N1C(=O)c2ccc3c4c5c(c6cc(-c7ccc(-c8ccc(-c9cc%10c%11c%12c(c%13ccc%14c(c9C(=O)N(C(CCCCC)CCCCC)C%14=O)c%13%10)C=CC9C(=O)N(C(CCCCC)CCCCC)C(=O)C(=CC=%11)C%129)s8)s7)c(c2c63)C1=O)C=CC1C(=O)N(C(CCCCC)CCCCC)C(=O)C(=CC=4)C51,1564.15,-5.22,-3.64,1.58,CCCCC(CC)COC(=O)c1sc2c(-c3cc4c(-c5ccc(CC(CC)CCCC)s5)c5sc(C)cc5c(-c5ccc(CC(CC)CCCC)s5)c4s3)sc(C)c2c1F,124,72.9,1.7,409,48
460,211,2.22,2.14,6.81,0.39,0.84,-5.71,-3.81,1.9,CCCCCCCCC1(CCCCCCCC)c2cc(-c3ccc(-c4cc5c6c7c(c8ccc9c(c4C(=O)N(C(CCCCC)CCCCC)C9=O)c58)=CC=C4C(=O)N(C(CCCCC)CCCCC)C(=O)C(C=C6)C47)s3)ccc2-c2ccc(-c3ccc(-c4cc5c6c7c(c8ccc9c(c4C(=O)N(C(CCCCC)CCCCC)C9=O)c85)C=CC4C(=O)N(C(CCCCC)CCCCC)C(=O)C(=CC=6)C74)s3)cc21,1952.79,-5.22,-3.64,1.58,CCCCC(CC)COC(=O)c1sc2c(-c3cc4c(-c5ccc(CC(CC)CCCC)s5)c5sc(C)cc5c(-c5ccc(CC(CC)CCCC)s5)c4s3)sc(C)c2c1F,124,72.9,1.7,23,48
461,212,2.95,2.95,10.61,0.352,0.79,-5.69,-3.71,1.98,CCCCCC(CCCCC)N1C(=O)c2ccc3c4c5c(c6ccc(c2c36)C1=O)=CC=C1C(=O)N(C(CCCCC)CCCCC)C(=O)C(C=C4c2cc(C3=c4c6c(c7ccc8c9c(ccc4c79)C(=O)N(C(CCCCC)CCCCC)C8=O)C=CC4C(=O)N(C(CCCCC)CCCCC)C(=O)C(=C3)C64)cc(-c3cc(C4=CC6C(=O)N(C(CCCCC)CCCCC)C(=O)C7=CC=c8c(c4c4ccc9c%10c(ccc8c4%10)C(=O)N(C(CCCCC)CCCCC)C9=O)C76)cc(-c4cc6c7c(ccc8c9c%10c(c4c78)C=CC4C(=O)N(C(CCCCC)CCCCC)C(=O)C(=CC=9)C%104)C(=O)N(C(CCCCC)CCCCC)C6=O)c3)c2)C15,2950,-5.22,-3.64,1.58,CCCCC(CC)COC(=O)c1sc2c(-c3cc4c(-c5ccc(CC(CC)CCCC)s5)c5sc(C)cc5c(-c5ccc(CC(CC)CCCC)s5)c4s3)sc(C)c2c1F,124,72.9,1.7,568,48
462,212,1.9,1.9,5.53,0.377,0.89,-5.69,-3.71,1.98,CCCCCC(CCCCC)N1C(=O)c2ccc3c4c5c(c6ccc(c2c36)C1=O)=CC=C1C(=O)N(C(CCCCC)CCCCC)C(=O)C(C=C4c2cc(C3=c4c6c(c7ccc8c9c(ccc4c79)C(=O)N(C(CCCCC)CCCCC)C8=O)C=CC4C(=O)N(C(CCCCC)CCCCC)C(=O)C(=C3)C64)cc(-c3cc(C4=CC6C(=O)N(C(CCCCC)CCCCC)C(=O)C7=CC=c8c(c4c4ccc9c%10c(ccc8c4%10)C(=O)N(C(CCCCC)CCCCC)C9=O)C76)cc(-c4cc6c7c(ccc8c9c%10c(c4c78)C=CC4C(=O)N(C(CCCCC)CCCCC)C(=O)C(=CC=9)C%104)C(=O)N(C(CCCCC)CCCCC)C6=O)c3)c2)C15,2950,-5.11,-3.25,1.86,CCCCC(CC)CC(=O)c1cc2c(C)sc(-c3cc4c(-c5ccc(CC(CC)CCCC)s5)c5sc(C)cc5c(-c5ccc(CC(CC)CCCC)s5)c4s3)c2s1,56,20,2.8,568,81
463,213,0.1,0.1,0.2,0.44,0.75,-5.77,-3.68,2.09,CCCCCC(CCCCC)N1C(=O)C2=C(CC(C)(C)C)C=c3c4c(c5cccc6c(-c7ccc(-c8ccc9c%10c%11c(c%12cccc8c%129)C=C(C(C)(C)C)C8C(=O)N(C(CCCCC)CCCCC)C(=O)C(=C(CC(C)(C)C)C=%10)C%118)cc7)ccc3c65)C=C(CC(C)(C)C)C(C1=O)C24,1295.89,-5.22,-3.64,1.58,CCCCC(CC)COC(=O)c1sc2c(-c3cc4c(-c5ccc(CC(CC)CCCC)s5)c5sc(C)cc5c(-c5ccc(CC(CC)CCCC)s5)c4s3)sc(C)c2c1F,124,72.9,1.7,452,48
464,213,0.1,0.1,0.2,0.44,0.68,-5.77,-3.76,2.01,CCCCCC(CCCCC)N1C(=O)C2=C(CC(C)(C)C)C=c3c4c(c5cccc6c(-c7ccc(-c8ccc9c%10c%11c(c%12cccc8c%129)C=C(CC(C)(C)C)C8C(=O)N(C(CCCCC)CCCCC)C(=O)C(=C(CC(C)(C)C)C=%10)C%118)s7)ccc3c65)C=C(CC(C)(C)C)C(C1=O)C24,1315.94,-5.22,-3.64,1.58,CCCCC(CC)COC(=O)c1sc2c(-c3cc4c(-c5ccc(CC(CC)CCCC)s5)c5sc(C)cc5c(-c5ccc(CC(CC)CCCC)s5)c4s3)sc(C)c2c1F,124,72.9,1.7,98,48
465,213,1.3,1.3,6.73,0.22,0.8,-5.63,-3.72,1.91,CCCCCC(CCCCC)N1C(=O)C2=C(CC(C)(C)C)C=c3c4c(c5cccc6c(-c7ccc(-c8ccc(-c9ccc%10c%11c%12c(c%13cccc9c%13%10)C=C(CC(C)(C)C)C9C(=O)N(C(CCCCC)CCCCC)C(=O)C(=C(CC(C)(C)C)C=%11)C%129)s8)s7)ccc3c65)C=C(CC(C)(C)C)C(C1=O)C24,1398.06,-5.22,-3.64,1.58,CCCCC(CC)COC(=O)c1sc2c(-c3cc4c(-c5ccc(CC(CC)CCCC)s5)c5sc(C)cc5c(-c5ccc(CC(CC)CCCC)s5)c4s3)sc(C)c2c1F,124,72.9,1.7,18,48
466,213,0.1,0.1,0.3,0.42,0.66,-5.61,-3.69,1.92,CCCCCC(CCCCC)N1C(=O)C2=C(CC(C)(C)C)C=c3c4c(c5cccc6c(-c7ccc(-c8ccc(-c9ccc(-c%10ccc%11c%12c%13c(c%14cccc%10c%14%11)C=C(CC(C)(C)C)C%10C(=O)N(C(CCCCC)CCCCC)C(=O)C(=C(CC(C)(C)C)C=%12)C%13%10)s9)s8)s7)ccc3c65)C=CC(C1=O)C24,1410.05,-5.22,-3.64,1.58,CCCCC(CC)COC(=O)c1sc2c(-c3cc4c(-c5ccc(CC(CC)CCCC)s5)c5sc(C)cc5c(-c5ccc(CC(CC)CCCC)s5)c4s3)sc(C)c2c1F,124,72.9,1.7,546,48
467,213,0.2,0.2,0.3,0.44,0.67,-5.67,-3.7,1.97,CCCCCC(CCCCC)N1C(=O)C2=C(CC(C)(C)C)C=c3c4c(c5cccc6c(-c7cc8sc(-c9ccc%10c%11c%12c(c%13cccc9c%13%10)C=C(CC(C)(C)C)C9C(=O)N(C(CCCCC)CCCCC)C(=O)C(=C(CC(C)(C)C)C=%11)C%129)cc8s7)ccc3c65)C=C(CC(C)(C)C)C(C1=O)C24,1372.02,-5.22,-3.64,1.58,CCCCC(CC)COC(=O)c1sc2c(-c3cc4c(-c5ccc(CC(CC)CCCC)s5)c5sc(C)cc5c(-c5ccc(CC(CC)CCCC)s5)c4s3)sc(C)c2c1F,124,72.9,1.7,131,48
468,213,0.1,0.1,0.3,0.42,0.66,-5.63,-3.68,1.95,CCCCCC(CCCCC)N1C(=O)C2=C(CC(C)(C)C)C=c3c4c(c5cccc6c(-c7cc8c(OCC(CC)CCCC)c9sc(-c%10ccc%11c%12c%13c(c%14cccc%10c%14%11)C=C(CC(C)(C)C)C%10C(=O)N(C(CCCCC)CCCCC)C(=O)C(=C(CC(C)(C)C)C=%12)C%13%10)cc9c(OCC(CC)CCCC)c8s7)ccc3c65)C=C(CC(C)(C)C)C(C1=O)C24,1678.51,-5.22,-3.64,1.58,CCCCC(CC)COC(=O)c1sc2c(-c3cc4c(-c5ccc(CC(CC)CCCC)s5)c5sc(C)cc5c(-c5ccc(CC(CC)CCCC)s5)c4s3)sc(C)c2c1F,124,72.9,1.7,54,48
469,213,0.1,0.1,0.4,0.4,0.7,-5.66,-3.67,1.99,CCCCCC(CCCCC)N1C(=O)C2=C(CC(C)(C)C)C=c3c4c(c5cccc6c(-c7cc8c(-c9ccc(CC(CC)CCCC)s9)c9sc(-c%10ccc%11c%12c%13c(c%14cccc%10c%14%11)C=C(CC(C)(C)C)C%10C(=O)N(C(CCCCC)CCCCC)C(=O)C(=C(CC(C)(C)C)C=%12)C%13%10)cc9c(-c9ccc(CC(CC)CCCC)s9)c8s7)ccc3c65)C=C(CC(C)(C)C)C(C1=O)C24,1810.75,-5.22,-3.64,1.58,CCCCC(CC)COC(=O)c1sc2c(-c3cc4c(-c5ccc(CC(CC)CCCC)s5)c5sc(C)cc5c(-c5ccc(CC(CC)CCCC)s5)c4s3)sc(C)c2c1F,124,72.9,1.7,427,48
470,213,0.1,0.1,0.4,0.38,0.7,-5.56,-3.67,1.89,CCCCCCc1ccc(C2(c3ccc(CCCCCC)cc3)c3cc4c(cc3-c3sc(-c5ccc6c7c8c(c9cccc5c96)C=C(CC(C)(C)C)C5C(=O)N(C(CCCCC)CCCCC)C(=O)C(=C(CC(C)(C)C)C=7)C85)cc32)C(c2ccc(CCCCCC)cc2)(c2ccc(CCCCCC)cc2)c2cc(-c3ccc5c6c7c(c8cccc3c85)C=C(CC(C)(C)C)C3C(=O)N(C(CCCCC)CCCCC)C(=O)C(=C(CC(C)(C)C)C=6)C73)sc2-4)cc1,2139.22,-5.22,-3.64,1.58,CCCCC(CC)COC(=O)c1sc2c(-c3cc4c(-c5ccc(CC(CC)CCCC)s5)c5sc(C)cc5c(-c5ccc(CC(CC)CCCC)s5)c4s3)sc(C)c2c1F,124,72.9,1.7,260,48
471,214,0.35,0.35,1.16,0.38,0.78,-5.45,-3.24,2.21,CCCCC1(CCCC)c2ccccc2-c2ccc(N3C(=O)c4ccc(C#Cc5ccc(-c6ccc(-c7ccc(C#Cc8ccc9c(c8)C(=O)N(c8ccc%10c(c8)C(CCCC)(CCCC)c8ccccc8-%10)C9=O)s7)c7nsnc67)s5)cc4C3=O)cc21,1191.54,-5,-3.1,1.9,CCCCCCc1cc(C)sc1C,21.1,11.6,1.82,300,163
472,214,1.16,1.16,3.92,0.36,0.75,-5.56,-3.43,2.13,CCCCC1(CCCC)c2ccccc2-c2ccc(N3C(=O)c4cccc5c(C#Cc6ccc(-c7ccc(-c8ccc(C#Cc9ccc%10c%11c(cccc9%11)C(=O)N(c9ccc%11c(c9)C(CCCC)(CCCC)c9ccccc9-%11)C%10=O)s8)c8nsnc78)s6)ccc(c45)C3=O)cc21,1291.66,-5,-3.1,1.9,CCCCCCc1cc(C)sc1C,21.1,11.6,1.82,86,163
473,215,7.13,7.13,14.64,0.64,0.77,-5.7,-3.6,2.1,CCCCCCCCCCC1(CCCCCCCCCC)c2cc(-c3ccc(C=C4SC(SCCCCCC)=C(SCCCCCC)S4)c4nsnc34)ccc2-c2ccc(-c3ccc(C=C4SC(SCCCCCC)=C(SCCCCCC)S4)c4nsnc34)cc21,1408.32,-5.3,-3.7,1.6,CCCCCCCCCCC(CCCCCCCC)Cc1cc(-c2c(F)c(F)c(-c3cc(CC(CCCCCCCC)CCCCCCCCCC)c(-c4ccc(-c5ccc(C)s5)s4)s3)c3nsnc23)sc1C,140,70,2,505,103
474,216,9.56,9.56,16.1,0.655,0.907,-5.48,-3.83,1.65,CCCCCCc1ccc(C2(c3ccc(CCCCCC)cc3)c3cc4c(cc3-c3sc5cc(/C=C6\C(=O)c7ccccc7C6=C(C#N)C#N)sc5c32)C(c2ccc(CCCCCC)cc2)(c2ccc(CCCCCC)cc2)c2c-4sc3cc(/C=C4\C(=O)c5ccccc5C4=C(C#N)C#N)sc23)cc1,1427.96,-5.25,-3.46,1.79,CCCCC(CC)Cc1ccc(-c2c3cc(-c4ccc(-c5sc(-c6ccc(C)s6)c6c5C(=O)c5c(CC(CC)CCCC)sc(CC(CC)CCCC)c5C6=O)s4)sc3c(-c3ccc(CC(CC)CCCC)s3)c3cc(C)sc23)s1,54.2,21.6,2.51,21,153
475,216,10.49,10.49,17.84,0.625,0.941,-5.48,-3.83,1.65,CCCCCCc1ccc(C2(c3ccc(CCCCCC)cc3)c3cc4c(cc3-c3sc5cc(/C=C6\C(=O)c7ccccc7C6=C(C#N)C#N)sc5c32)C(c2ccc(CCCCCC)cc2)(c2ccc(CCCCCC)cc2)c2c-4sc3cc(/C=C4\C(=O)c5ccccc5C4=C(C#N)C#N)sc23)cc1,1427.96,-5.3,-3.52,1.78,CCCCC(CC)CSc1ccc(-c2c3cc(-c4ccc(-c5sc(-c6ccc(C)s6)c6c5C(=O)c5c(CC(CC)CCCC)sc(CC(CC)CCC)c5C6=O)s4)sc3c(-c3ccc(SCC(CC)CCCC)s3)c3cc(C)sc23)s1,43.1,18.1,2.38,21,111
476,216,3.72,3.72,12.41,0.478,0.628,-5.48,-3.83,1.65,CCCCCCc1ccc(C2(c3ccc(CCCCCC)cc3)c3cc4c(cc3-c3sc5cc(/C=C6\C(=O)c7ccccc7C6=C(C#N)C#N)sc5c32)C(c2ccc(CCCCCC)cc2)(c2ccc(CCCCCC)cc2)c2c-4sc3cc(/C=C4\C(=O)c5ccccc5C4=C(C#N)C#N)sc23)cc1,1427.96,-4.94,-3.31,1.63,CCCCCCCCCCC(CCCCCCCC)COC(=O)c1cc2c(-c3ccc(C)s3)sc(-c3ccc(-c4cc5c(-c6ccc(CC(CC)CCCC)s6)c6sc(C)cc6c(-c6ccc(CC(CC)CCCC)s6)c5s4)s3)c2s1,52.4,19,2.76,21,19
477,216,5.35,5.35,14.61,0.501,0.73,-5.48,-3.83,1.65,CCCCCCc1ccc(C2(c3ccc(CCCCCC)cc3)c3cc4c(cc3-c3sc5cc(/C=C6\C(=O)c7ccccc7C6=C(C#N)C#N)sc5c32)C(c2ccc(CCCCCC)cc2)(c2ccc(CCCCCC)cc2)c2c-4sc3cc(/C=C4\C(=O)c5ccccc5C4=C(C#N)C#N)sc23)cc1,1427.96,-5.08,-3.44,1.64,CCCCCCCCCCC(CCCCCCCC)COC(=O)c1cc2c(-c3ccc(C)s3)sc(-c3ccc(-c4cc5c(-c6ccc(SCC(CC)CCCC)s6)c6sc(C)cc6c(-c6ccc(SCC(CC)CCCC)s6)c5s4)s3)c2s1,31.2,13.4,2.33,21,139
478,216,6.61,6.61,13.47,0.598,0.822,-5.48,-3.83,1.65,CCCCCCc1ccc(C2(c3ccc(CCCCCC)cc3)c3cc4c(cc3-c3sc5cc(/C=C6\C(=O)c7ccccc7C6=C(C#N)C#N)sc5c32)C(c2ccc(CCCCCC)cc2)(c2ccc(CCCCCC)cc2)c2c-4sc3cc(/C=C4\C(=O)c5ccccc5C4=C(C#N)C#N)sc23)cc1,1427.96,-5.14,-3.44,1.7,CCCCC(CC)Cc1ccc(-c2c3cc(-c4sc(-c5ccc(-c6cc(CC(CC)CCCC)c(C)s6)c6nsnc56)cc4CC(CC)CCCC)sc3c(-c3ccc(CC(CC)CCCC)s3)c3cc(C)sc23)s1,35.8,16,2.24,21,9
479,216,8.28,8.28,16.93,0.56,0.873,-5.48,-3.83,1.65,CCCCCCc1ccc(C2(c3ccc(CCCCCC)cc3)c3cc4c(cc3-c3sc5cc(/C=C6\C(=O)c7ccccc7C6=C(C#N)C#N)sc5c32)C(c2ccc(CCCCCC)cc2)(c2ccc(CCCCCC)cc2)c2c-4sc3cc(/C=C4\C(=O)c5ccccc5C4=C(C#N)C#N)sc23)cc1,1427.96,-5.24,-3.53,1.71,CCCCC(CC)CSc1ccc(-c2c3cc(-c4sc(-c5ccc(-c6cc(CC(CC)CCCC)c(C)s6)c6nsnc56)cc4CC(CC)CCCC)sc3c(-c3ccc(SCC(CC)CCCC)s3)c3cc(C)sc23)s1,22.1,10.5,2.1,21,182
480,217,5.62,5.62,11.2,0.65,0.78,-5.63,-4.05,1.58,CCCCCCc1ccc(C2(c3ccc(CCCCCC)cc3)c3cc4c(cc3-c3sc5cc(/C=C6\C(=O)c7ccccc7C6=C(C#N)C#N)sc5c32)C(c2ccc(CCCCCC)cc2)(c2ccc(CCCCCC)cc2)c2c-4sc3cc(/C=C4\C(=O)c5ccccc5C4=C(C#N)C#N)sc23)cc1,1427.96,-5.06,-3.11,1.95,CCCCCCCCCCC(CCCCCCCC)Cc1ccc(-c2c3cc(-c4ccc(/C=C/c5ccc(C)s5)s4)sc3c(-c3ccc(CC(CCCCCCCC)CCCCCCCCCC)s3)c3cc(C)sc23)s1,842.4,351,2.4,21,52
481,217,6.5,6.5,12.2,0.6,0.88,-5.63,-4.05,1.58,CCCCCCc1ccc(C2(c3ccc(CCCCCC)cc3)c3cc4c(cc3-c3sc5cc(/C=C6\C(=O)c7ccccc7C6=C(C#N)C#N)sc5c32)C(c2ccc(CCCCCC)cc2)(c2ccc(CCCCCC)cc2)c2c-4sc3cc(/C=C4\C(=O)c5ccccc5C4=C(C#N)C#N)sc23)cc1,1427.96,-5.23,-3.33,1.9,CCCCCCCCCCC(CCCCCCCC)Cc1ccc(-c2c3cc(-c4cc(F)c(/C=C/c5sc(C)cc5F)s4)sc3c(-c3ccc(CC(CCCCCCCC)CCCCCCCCCC)s3)c3cc(C)sc23)s1,974.4,336,2.9,21,247
482,217,0.05,0.05,0.41,0.3,0.42,-5.63,-4.05,1.58,CCCCCCc1ccc(C2(c3ccc(CCCCCC)cc3)c3cc4c(cc3-c3sc5cc(/C=C6\C(=O)c7ccccc7C6=C(C#N)C#N)sc5c32)C(c2ccc(CCCCCC)cc2)(c2ccc(CCCCCC)cc2)c2c-4sc3cc(/C=C4\C(=O)c5ccccc5C4=C(C#N)C#N)sc23)cc1,1427.96,-5.65,-3.82,1.83,CCCCCCCCCCC(CCCCCCCC)Cc1ccc(-c2c3cc(-c4cc(C#N)c(/C=C/c5sc(C)cc5C#N)s4)sc3c(-c3ccc(CC(CCCCCCCC)CCCCCCCCCC)s3)c3cc(C)sc23)s1,197.6,76,2.6,21,88
483,218,3.58,3.58,6.6,0.651,0.83,-5.42,-3.82,1.6,CCCCCCc1ccc(C2(c3ccc(CCCCCC)cc3)c3cc4c(cc3-c3sc(/C=C5\C(=O)c6ccccc6C5=C(C#N)C#N)cc32)C(c2ccc(CCCCCC)cc2)(c2ccc(CCCCCC)cc2)c2c-4sc3c4c(sc23)-c2cc3c(cc2C4(c2ccc(CCCCCC)cc2)c2ccc(CCCCCC)cc2)-c2sc(/C=C4\C(=O)c5ccccc5C4=C(C#N)C#N)cc2C3(c2ccc(CCCCCC)cc2)c2ccc(CCCCCC)cc2)cc1,2195.15,-5.1,-3.2,1.9,CCCCCCc1cc(C)sc1C,21.1,11.6,1.82,372,163
484,219,7.86,7.52,16.71,0.636,0.74,-5.88,-3.84,2.04,CCCCCC(CCCCC)N1C(=O)c2ccc3c4c(-c5cc6c(=O)n(C(CCCCC)CCCCC)c(=O)c7cc8sc9cc%10c(=O)n(C(CCCCC)CCCCC)c(=O)c%11ccc%12c5c(c67)c8c9c%12c%11%10)cc5c6c(cc(-c7cc8c(=O)n(C(CCCCC)CCCCC)c(=O)c9cc%10sc%11cc%12c(=O)n(C(CCCCC)CCCCC)c(=O)c%13ccc%14c7c(c89)c%10c%11c%14c%13%12)c(c7ccc(c2c37)C1=O)c64)C(=O)N(C(CCCCC)CCCCC)C5=O,2152.9,-5.2,-3.56,1.64,CCCCC(CC)COC(=O)c1sc2c(-c3cc4c(-c5ccc(CC(CC)CCCC)s5)c5sc(C)cc5c(-c5ccc(CC(CC)CCCC)s5)c4s3)sc(C)c2c1F,124,72.9,1.7,263,48
485,219,8.82,8.55,17.15,0.668,0.77,-5.94,-3.86,2.08,CCCCCC(CCCCC)N1C(=O)c2ccc3c4c(-c5cc6c(=O)n(C(CCCCC)CCCCC)c(=O)c7cc8[se]c9cc%10c(=O)n(C(CCCCC)CCCCC)c(=O)c%11ccc%12c5c(c67)c8c9c%12c%11%10)cc5c6c(cc(-c7cc8c(=O)n(C(CCCCC)CCCCC)c(=O)c9cc%10[se]c%11cc%12c(=O)n(C(CCCCC)CCCCC)c(=O)c%13ccc%14c7c(c89)c%10c%11c%14c%13%12)c(c7ccc(c2c37)C1=O)c64)C(=O)N(C(CCCCC)CCCCC)C5=O,2246.7,-5.2,-3.56,1.64,CCCCC(CC)COC(=O)c1sc2c(-c3cc4c(-c5ccc(CC(CC)CCCC)s5)c5sc(C)cc5c(-c5ccc(CC(CC)CCCC)s5)c4s3)sc(C)c2c1F,124,72.9,1.7,462,48
486,220,4.31,4.31,10.16,0.522,0.88,-5.32,-4,1.32,CCCCCCc1ccc(C2(c3ccc(CCCCCC)cc3)c3cc4c(cc3-c3sc(-c5scc(C=C6C(=O)c7ccccc7C6=C(C#N)C#N)c5OCC(CC)CCCC)cc32)C(c2ccc(CCCCCC)cc2)(c2ccc(CCCCCC)cc2)c2cc(-c3scc(/C=C5/C(=O)c6ccccc6C5=C(C#N)C#N)c3OCC(CC)CCCC)sc2-4)cc1,1736.46,-5.31,-3.12,2.19,CCCCC(CC)Cc1ccc(-c2c3cc(-c4ccc(-c5sc(-c6ccc(C)s6)c6c5C(=O)c5c(CC(CC)CCCC)sc(CC(CC)CCCC)c5C6=O)s4)sc3c(-c3ccc(CC(CC)CCCC)s3)c3cc(C)sc23)s1,117,58.5,2,204,153
487,221,5.3,5.1,11.51,0.452,1.015,-5.4,-3.82,1.58,CCCCCCc1ccc(C2(c3ccc(CCCCCC)cc3)c3cc4c(cc3-c3sc5cc(/C=C6\C(=O)c7ccccc7C6=C(C#N)C#N)sc5c32)C(c2ccc(CCCCCC)cc2)(c2ccc(CCCCCC)cc2)c2c-4sc3cc(/C=C4\C(=O)c5ccccc5C4=C(C#N)C#N)sc23)cc1,1427.96,-5.16,-3.42,1.74,CCCCCCCCc1cc(-c2cc(/C=c3/sc(=C(C#N)C#N)n(CC)c3=O)c(-c3cc(CCCCCCCC)c(-c4cc5c(-c6ccc(CC(CC)CCCC)s6)c6sc(C)cc6c(-c6ccc(CC(CC)CCCC)s6)c5s4)s3)s2)sc1C,88.4,35.2,2.51,21,5
488,222,0.05,0.05,0.34,0.35,0.41,-5.6,-3.8,1.8,CCCCCC[Si]1(CCCCCC)c2ccsc2-c2sc(-c3ccc(C=C(C#N)C#N)c4nsnc34)cc21,572.88,-5,-3.1,1.9,CCCCCCc1cc(C)sc1C,21.1,11.6,1.82,172,163
489,222,0.17,0.14,0.74,0.46,0.41,-5.5,-3.9,1.6,CCCCCC[Si]1(CCCCCC)c2cc(-c3cc4c(s3)-c3sc(-c5ccc(C=C(C#N)C#N)c6nsnc56)cc3[Si]4(CCCCCC)CCCCCC)sc2-c2sc(-c3ccc(C=C(C#N)C#N)c4nsnc34)cc21,1143.74,-5,-3.1,1.9,CCCCCCc1cc(C)sc1C,21.1,11.6,1.82,352,163
490,223,6.4,6.1,10.6,0.58,1.04,-5.61,-4.02,1.59,CCCCCCc1ccc(C2(c3ccc(CCCCCC)cc3)c3cc4c(cc3-c3sc5cc(/C=C6\C(=O)c7ccccc7C6=C(C#N)C#N)sc5c32)C(c2ccc(CCCCCC)cc2)(c2ccc(CCCCCC)cc2)c2c-4sc3cc(/C=C4\C(=O)c5ccccc5C4=C(C#N)C#N)sc23)cc1,1427.96,-5.6,-3.75,1.85,CCCCCCCCN1C(=O)c2c(-c3cc(CCCCCC)c(C)s3)sc(-c3cc(CCCCCC)c(-c4cc5c(-c6ccc(CC(CC)CCCC)s6)c6sc(C)cc6c(-c6ccc(CC(CC)CCCC)s6)c5s4)s3)c2C1=O,350,129.6,2.7,21,251
491,223,8.8,8.3,14.1,0.66,0.94,-5.65,-4.09,1.56,CCCCCCc1ccc(C2(c3ccc(CCCCCC)cc3)c3cc4c(cc3-c3sc5cc(/C=C6\C(=O)c7ccc(F)cc7C6=C(C#N)C#N)sc5c32)C(c2ccc(CCCCCC)cc2)(c2ccc(CCCCCC)cc2)c2c-4sc3cc(/C=C4\C(=O)c5ccc(F)cc5C4=C(C#N)C#N)sc23)cc1,1463.94,-5.6,-3.75,1.85,CCCCCCCCN1C(=O)c2c(-c3cc(CCCCCC)c(C)s3)sc(-c3cc(CCCCCC)c(-c4cc5c(-c6ccc(CC(CC)CCCC)s6)c6sc(C)cc6c(-c6ccc(CC(CC)CCCC)s6)c5s4)s3)c2C1=O,350,129.6,2.7,567,251
492,223,9.5,9,15.6,0.65,0.94,-5.7,-4.14,1.56,CCCCCCc1ccc(C2(c3ccc(CCCCCC)cc3)c3cc4c(cc3-c3sc5cc(/C=C6\C(=O)c7ccc(Cl)cc7C6=C(C#N)C#N)sc5c32)C(c2ccc(CCCCCC)cc2)(c2ccc(CCCCCC)cc2)c2c-4sc3cc(/C=C4\C(=O)c5ccc(Cl)cc5C4=C(C#N)C#N)sc23)cc1,1496.84,-5.6,-3.75,1.85,CCCCCCCCN1C(=O)c2c(-c3cc(CCCCCC)c(C)s3)sc(-c3cc(CCCCCC)c(-c4cc5c(-c6ccc(CC(CC)CCCC)s6)c6sc(C)cc6c(-c6ccc(CC(CC)CCCC)s6)c5s4)s3)c2C1=O,350,129.6,2.7,605,251
493,223,9.4,9.1,15.4,0.66,0.93,-5.73,-4.2,1.53,CCCCCCC(C=C1)=CC=C1C2(C3=CC=C(CCCCCC)C=C3)C4=CC5=C(C(C6=C5SC7=C6SC(/C=C8C(C(C=CC(Br)=C9)=C9C\\8=C(C#N)\\C#N)=O)=C7)(C%10=CC=C(CCCCCC)C=C%10)C%11=CC=C(CCCCCC)C=C%11)C=C4C%12=C2C(SC(/C=C%13C(C(C=CC(Br)=C%14)=C%14C\\%13=C(C#N)/C#N)=O)=C%15)=C%15S%12,1585.75,-5.6,-3.75,1.85,CCCCCCCCN1C(=O)c2c(-c3cc(CCCCCC)c(C)s3)sc(-c3cc(CCCCCC)c(-c4cc5c(-c6ccc(CC(CC)CCCC)s6)c6sc(C)cc6c(-c6ccc(CC(CC)CCCC)s6)c5s4)s3)c2C1=O,350,129.6,2.7,83,251
494,223,8.9,8.3,14.5,0.65,0.95,-5.68,-4.14,1.54,CCCCCCc1ccc(C2(c3ccc(CCCCCC)cc3)c3cc4c(cc3-c3sc5cc(/C=C6\C(=O)c7ccc(I)cc7C6=C(C#N)C#N)sc5c32)C(c2ccc(CCCCCC)cc2)(c2ccc(CCCCCC)cc2)c2c-4sc3cc(/C=C4\C(=O)c5ccc(I)cc5C4=C(C#N)C#N)sc23)cc1,1679.75,-5.6,-3.75,1.85,CCCCCCCCN1C(=O)c2c(-c3cc(CCCCCC)c(C)s3)sc(-c3cc(CCCCCC)c(-c4cc5c(-c6ccc(CC(CC)CCCC)s6)c6sc(C)cc6c(-c6ccc(CC(CC)CCCC)s6)c5s4)s3)c2C1=O,350,129.6,2.7,580,251
495,224,5.42,5.42,7.74,0.6,1.17,-5.51,-3.84,1.67,CCCCC(CC)CN1C(=O)C2=C(c3ccc(-c4ccc5c(c4)C4(c6cc(-c7ccc(C8=C9C(=O)N(CC(CC)CCCC)C(c%10cccs%10)=C9C(=O)N8CC(CC)CCCC)s7)ccc6-5)c5cc(-c6ccc(C7=C8C(=O)N(CC(CC)CCCC)C(c9cccs9)=C8C(=O)N7CC(CC)CCCC)s6)ccc5-c5ccc(-c6ccc(C7=C8C(=O)N(CC(CC)CCCC)C(c9cccs9)=C8C(=O)N7CC(CC)CCCC)s6)cc54)s3)N(CC(CC)CCCC)C(=O)C2=C1c1cccs1,2407.47,-5.2,-3.2,2,CCCCCCc1cc(C)sc1C,21.1,11.6,1.82,363,163
496,225,8.43,8.35,17.45,0.59,0.82,-5.57,-3.86,1.71,CCCCCCc1ccc(C2(c3ccc(CCCCCC)cc3)Oc3c(sc4c5c(sc34)-c3sc(/C=C4\C(=O)c6ccccc6C4=C(C#N)C#N)cc3C(c3ccc(CCCCCC)cc3)(c3ccc(CCCCCC)cc3)O5)-c3sc(/C=C4\C(=O)c5ccccc5C4=C(C#N)C#N)cc32)cc1,1409.89,-5.36,-3.05,2.31,CCCCCCC(CCCC)CCc1c2cc(-c3ccc(-c4c(F)c(F)c(-c5ccc(C)s5)c5nn(CCC(CCCC)CCCCCC)nc45)s3)sc2c(CCC(CCCC)CCCCCC)c2cc(C)sc12,99.6,42.2,2.36,582,127
497,225,9.12,9.02,19.27,0.626,0.75,-5.6,-3.93,1.67,CCCCCCc1ccc(C2(c3ccc(CCCCCC)cc3)Oc3c(sc4c5c(sc34)-c3sc(/C=C4\C(=O)c6ccc(F)cc6C4=C(C#N)C#N)cc3C(c3ccc(CCCCCC)cc3)(c3ccc(CCCCCC)cc3)O5)-c3sc(/C=C4\C(=O)c5ccc(F)cc5C4=C(C#N)C#N)cc32)cc1,1445.87,-5.36,-3.05,2.31,CCCCCCC(CCCC)CCc1c2cc(-c3ccc(-c4c(F)c(F)c(-c5ccc(C)s5)c5nn(CCC(CCCC)CCCCCC)nc45)s3)sc2c(CCC(CCCC)CCCCCC)c2cc(C)sc12,99.6,42.2,2.36,416,127
498,225,8.25,8.11,20.39,0.589,0.67,-5.64,-4.04,1.6,CCCCCCc1ccc(C2(c3ccc(CCCCCC)cc3)Oc3c(sc4c5c(sc34)-c3sc(/C=C4\C(=O)c6cc(F)c(F)cc6C4=C(C#N)C#N)cc3C(c3ccc(CCCCCC)cc3)(c3ccc(CCCCCC)cc3)O5)-c3sc(/C=C4\C(=O)c5cc(F)c(F)cc5C4=C(C#N)C#N)cc32)cc1,1481.86,-5.36,-3.05,2.31,CCCCCCC(CCCC)CCc1c2cc(-c3ccc(-c4c(F)c(F)c(-c5ccc(C)s5)c5nn(CCC(CCCC)CCCCCC)nc45)s3)sc2c(CCC(CCCC)CCCCCC)c2cc(C)sc12,99.6,42.2,2.36,8,127
499,226,9.52,9.42,19.83,0.57,0.84,-5.27,-3.86,1.41,CCCCCCc1ccc(C2(c3ccc(CCCCCC)cc3)c3c(sc4cc5c6c(sc5cc34)-c3sc4cc(/C=C5\C(=O)c7ccccc7C5=C(C#N)C#N)sc4c3C6(c3ccc(CCCCCC)cc3)c3ccc(CCCCCC)cc3)-c3sc4cc(/C=C5\C(=O)c6ccccc6C5=C(C#N)C#N)sc4c32)cc1,1540.12,-5.38,-3.17,2.21,CCCCCCC(CCCC)CCc1c2cc(-c3ccc(-c4c(F)c(F)c(-c5ccc(C)s5)c5nn(CC(CCCC)CCCCCC)nc45)s3)sc2c(CCC(CCCC)CCCCCC)c2cc(C)sc12,99.6,42.2,2.36,113,262
500,226,7.56,7.25,14.72,0.591,0.87,-5.21,-3.83,1.38,CCCCCCc1c2sc3c(c2c(CCCCCC)c2sc4c(c12)C(c1ccc(CCC)cc1)(c1ccc(CCC)cc1)c1c-4sc2cc(/C=C4\C(=O)c5ccccc5C4=C(C#N)C#N)sc12)C(c1ccc(CCC)cc1)(c1ccc(CCC)cc1)c1c-3sc2cc(/C=C3\C(=O)c4ccccc4C3=C(C#N)C#N)sc12,1540.12,-5.38,-3.17,2.21,CCCCCCC(CCCC)CCc1c2cc(-c3ccc(-c4c(F)c(F)c(-c5ccc(C)s5)c5nn(CC(CCCC)CCCCCC)nc45)s3)sc2c(CCC(CCCC)CCCCCC)c2cc(C)sc12,99.6,42.2,2.36,540,262
501,226,10.56,10.32,19.86,0.613,0.87,-5.23,-3.84,1.39,CCCCCCc1ccc(C2(c3ccc(CCCCCC)cc3)c3c(sc4cc(/C=C5\C(=O)c6ccccc6C5=C(C#N)C#N)sc34)-c3sc4c(CCCCCC)c5c6c(sc5c(CCCCCC)c4c32)-c2sc3cc(/C=C4\C(=O)c5ccccc5C4=C(C#N)C#N)sc3c2C6(c2ccc(CCCCCC)cc2)c2ccc(CCCCCC)cc2)cc1,1708.44,-5.38,-3.17,2.21,CCCCCCC(CCCC)CCc1c2cc(-c3ccc(-c4c(F)c(F)c(-c5ccc(C)s5)c5nn(CC(CCCC)CCCCCC)nc45)s3)sc2c(CCC(CCCC)CCCCCC)c2cc(C)sc12,99.6,42.2,2.36,544,262
502,226,10.81,10.58,19.33,0.647,0.86,-5.23,-3.84,1.39,CCCCCCCCCCCCc1c2sc3c(c2c(CCCCCCCCCCCC)c2sc4c(c12)C(c1ccc(CCC)cc1)(c1ccc(CCC)cc1)c1c-4sc2cc(/C=C4\C(=O)c5ccccc5C4=C(C#N)C#N)sc12)C(c1ccc(CCC)cc1)(c1ccc(CCC)cc1)c1c-3sc2cc(/C=C3\C(=O)c4ccccc4C3=C(C#N)C#N)sc12,1708.44,-5.38,-3.17,2.21,CCCCCCC(CCCC)CCc1c2cc(-c3ccc(-c4c(F)c(F)c(-c5ccc(C)s5)c5nn(CC(CCCC)CCCCCC)nc45)s3)sc2c(CCC(CCCC)CCCCCC)c2cc(C)sc12,99.6,42.2,2.36,142,262
503,226,9.54,9.31,18.85,0.587,0.86,-5.21,-3.83,1.38,CCCCCCCCCCCCc1c2sc3c(c2c(CCCCCCCCCCCC)c2sc4c(c12)C(c1ccc(CCCCCC)cc1)(c1ccc(CCCCCC)cc1)c1c-4sc2cc(/C=C4\C(=O)c5ccccc5C4=C(C#N)C#N)sc12)C(c1ccc(CCCCCC)cc1)(c1ccc(CCCCCC)cc1)c1c-3sc2cc(/C=C3\C(=O)c4ccccc4C3=C(C#N)C#N)sc12,1876.77,-5.38,-3.17,2.21,CCCCCCC(CCCC)CCc1c2cc(-c3ccc(-c4c(F)c(F)c(-c5ccc(C)s5)c5nn(CC(CCCC)CCCCCC)nc45)s3)sc2c(CCC(CCCC)CCCCCC)c2cc(C)sc12,99.6,42.2,2.36,271,262
504,227,10.8,10.5,18.1,0.59,1.01,-5.6,-3.85,1.75,CCCCCCc1ccc(C2(c3ccc(CCCCCC)cc3)c3cc4c(cc3-c3sc5cc(/C=C6\C(=O)c7ccccc7C6=C(C#N)C#N)sc5c32)C(c2ccc(CCCCCC)cc2)(c2ccc(CCCCCC)cc2)c2c-4sc3cc(/C=C4\C(=O)c5ccccc5C4=C(C#N)C#N)sc23)cc1,1427.96,-5.42,-3.36,2.06,CCCCC(CC)COc1ccc(-c2c3cc(-c4ccc(-c5sc(-c6ccc(C)s6)c6c5C(=O)c5c(CC(CC)CCCC)sc(CC(CC)CCCC)c5C6=O)s4)sc3c(-c3ccc(OCC(CC)CCCC)cc3)c3cc(C)sc23)cc1,107,42,2.55,21,205
