Repository: aspuru-guzik-group/Beyond-Molecular-Structure-ML-for-OPV-Materials-Devices

File: datasets/Saeki_2022_n1318/Saeki_corrected.csv (part 6 of 14)
ID,Ref,PCE_max(%),PCE_ave(%),Jsc(mA/cm2),FF,Voc(V),HOMO_n(eV),LUMO_n(eV),Eg_n(eV),n(SMILES),M (g/mol),HOMO_p(eV),LUMO_p(eV),Eg_p(eV),p(SMILES),Mw (kg/mol),Mn(kg/mol),PDI,n(labels),p(labels)
505,228,8.88,8.67,17.08,0.692,0.75,-5.46,-4.03,1.43,CCCCCCCCC1(CCCCCCCC)Oc2cc(/C=C3\C(=O)c4ccccc4C3=C(C#N)C#N)sc2-c2cc3c(cc21)-c1sc(/C=C2\C(=O)c4ccccc4C2=C(C#N)C#N)cc1OC3(CCCCCCCC)CCCCCCCC,1155.61,-5.21,-3.41,1.8,CCCCC(CC)Cc1ccc(-c2c3cc(-c4ccc(-c5sc(-c6ccc(C)s6)c6c5C(=O)c5c(CC(CC)CCCC)sc(CC(CC)CCCC)c5C6=O)s4)sc3c(-c3ccc(CC(CC)CCCC)s3)c3cc(C)sc23)s1,117,58.5,2,346,153
506,228,9.39,9.25,16.82,0.7,0.8,-5.54,-3.95,1.59,CCCCCCCCC1(CCCCCCCC)Oc2cc(/C=C3\C(=O)c4ccc(C)cc4C3=C(C#N)C#N)sc2-c2cc3c(cc21)-c1sc(/C=C2\C(=O)c4ccc(C)cc4C2=C(C#N)C#N)cc1OC3(CCCCCCCC)CCCCCCCC,1183.67,-5.21,-3.41,1.8,CCCCC(CC)Cc1ccc(-c2c3cc(-c4ccc(-c5sc(-c6ccc(C)s6)c6c5C(=O)c5c(CC(CC)CCCC)sc(CC(CC)CCCC)c5C6=O)s4)sc3c(-c3ccc(CC(CC)CCCC)s3)c3cc(C)sc23)s1,117,58.5,2,109,153
507,229,6.4,6.3,13.2,0.63,0.77,-6.23,-3.86,2.37,CCCCCC(CCCCC)N1C(=O)c2ccc3c4c5c6c(c7c8c9c%10c%11c(c%12c%13c%14c%15c(c%16ccc%17c%18c(cc(c%12c%12cc%19c%20c(cc(c7c7cc(c2c3c67)C1=O)c9c%20c%11%12)C(=O)N(C(CCCCC)CCCCC)C%19=O)c%14c%18%16)C(=O)N(C(CCCCC)CCCCC)C%17=O)=CC=C1C(=O)N(C(CCCCC)CCCCC)C(=O)C(C=%13)C1%15)C=C1C(=O)N(C(CCCCC)CCCCC)C(=O)C(C=8)C1%10)C=C1C(=O)N(C(CCCCC)CCCCC)C(=O)C(C=C4)C15,2142.87,-5.15,-3.43,1.72,CCCCC(CC)COC(=O)c1sc2c(-c3cc4c(OCC(CC)CCCC)c5sc(C)cc5c(OCC(CC)CCCC)c4s3)sc(C)c2c1F,97.5,46.4,2.1,551,73
508,229,7.9,7.7,14.5,0.67,0.81,-6.23,-3.86,2.37,CCCCCC(CCCCC)N1C(=O)c2ccc3c4c5c6c(c7c8c9c%10c%11c(c%12c%13c%14c%15c(c%16ccc%17c%18c(cc(c%12c%12cc%19c%20c(cc(c7c7cc(c2c3c67)C1=O)c9c%20c%11%12)C(=O)N(C(CCCCC)CCCCC)C%19=O)c%14c%18%16)C(=O)N(C(CCCCC)CCCCC)C%17=O)=CC=C1C(=O)N(C(CCCCC)CCCCC)C(=O)C(C=%13)C1%15)C=C1C(=O)N(C(CCCCC)CCCCC)C(=O)C(C=8)C1%10)C=C1C(=O)N(C(CCCCC)CCCCC)C(=O)C(C=C4)C15,2142.87,-5.22,-3.64,1.58,CCCCC(CC)COC(=O)c1sc2c(-c3cc4c(-c5ccc(CC(CC)CCCC)s5)c5sc(C)cc5c(-c5ccc(CC(CC)CCCC)s5)c4s3)sc(C)c2c1F,124,72.9,1.7,551,48
509,229,6.5,6.4,12.9,0.64,0.79,-6.26,-3.91,2.35,CCCCCC(CCCCC)N1C(=O)c2ccc3c4c5c6c(c7c8c9c%10c%11c(c%12c%13c%14c%15c%16c(c%17c%18c%19c%20c(c%21ccc%22c%23c(cc(c%17c%17cc%24c%25c(cc(c%12c%12cc%26c%27c(cc(c7c7cc(c2c3c67)C1=O)c9c%27c%11%12)C(=O)N(C(CCCCC)CCCCC)C%26=O)c%14c%25c%16%17)C(=O)N(C(CCCCC)CCCCC)C%24=O)c%19c%23%21)C(=O)N(C(CCCC)CCCCC)C%22=O)=CC=C1C(=O)N(C(CCCCC)CCCCC)C(=O)C(C=%18)C1%20)C=C1C(=O)N(C(CCCCC)CCCCC)C(=O)C(C=%13)C1%15)C=C1C(=O)N(C(CCCCC)CCCCC)C(=O)C(C=8)C1%10)C=C1C(=O)N(C(CCCCC)CCCCC)C(=O)C(C=C4)C15,2849.8,-5.15,-3.43,1.72,CCCCC(CC)COC(=O)c1sc2c(-c3cc4c(OCC(CC)CCCC)c5sc(C)cc5c(OCC(CC)CCCC)c4s3)sc(C)c2c1F,97.5,46.4,2.1,114,73
510,229,8.3,8.1,15.2,0.68,0.8,-6.26,-3.91,2.35,CCCCCC(CCCCC)N1C(=O)c2ccc3c4c5c6c(c7c8c9c%10c%11c(c%12c%13c%14c%15c%16c(c%17c%18c%19c%20c(c%21ccc%22c%23c(cc(c%17c%17cc%24c%25c(cc(c%12c%12cc%26c%27c(cc(c7c7cc(c2c3c67)C1=O)c9c%27c%11%12)C(=O)N(C(CCCCC)CCCCC)C%26=O)c%14c%25c%16%17)C(=O)N(C(CCCCC)CCCCC)C%24=O)c%19c%23%21)C(=O)N(C(CCCC)CCCCC)C%22=O)=CC=C1C(=O)N(C(CCCCC)CCCCC)C(=O)C(C=%18)C1%20)C=C1C(=O)N(C(CCCCC)CCCCC)C(=O)C(C=%13)C1%15)C=C1C(=O)N(C(CCCCC)CCCCC)C(=O)C(C=8)C1%10)C=C1C(=O)N(C(CCCCC)CCCCC)C(=O)C(C=C4)C15,2849.8,-5.22,-3.64,1.58,CCCCC(CC)COC(=O)c1sc2c(-c3cc4c(-c5ccc(CC(CC)CCCC)s5)c5sc(C)cc5c(-c5ccc(CC(CC)CCCC)s5)c4s3)sc(C)c2c1F,124,72.9,1.7,114,48
511,230,6.3,6.3,13.9,0.6,0.72,-5.51,-3.88,1.63,CCCCCCCCC1(CCCCCCCC)c2cc3c(cc2-c2sc(-c4ccc(/C=C5\SC(=S)N(CC)C5=O)c5nsnc45)cc21)C(CCCCCCCC)(CCCCCCCC)c1cc(-c2ccc(/C=C4\SC(=S)N(CC)C4=O)c4nsnc24)sc1-3,1326.02,-5,-3.1,1.9,CCCCCCc1cc(C)sc1C,21.1,11.6,1.82,160,163
512,230,6,6,12.1,0.62,0.76,-5.51,-3.88,1.63,CCCCC(CC)CC1(CC(CC)CCCC)c2cc3c(cc2-c2sc(-c4ccc(/C=C5\SC(=S)N(CC)C5=O)c5nsnc45)cc21)C(CC(CC)CCCC)(CC(CC)CCCC)c1cc(-c2ccc(/C=C4\SC(=S)N(CC)C4=O)c4nsnc24)sc1-3,1326.02,-5,-3.1,1.9,CCCCCCc1cc(C)sc1C,21.1,11.6,1.82,502,163
513,231,7.85,7.6,12.8,0.65,0.92,-5.61,-4.02,1.59,CCCCCCc1ccc(C2(c3ccc(CCCCCC)cc3)c3cc4c(cc3-c3sc5cc(/C=C6\C(=O)c7ccccc7C6=C(C#N)C#N)sc5c32)C(c2ccc(CCCCCC)cc2)(c2ccc(CCCCCC)cc2)c2c-4sc3cc(/C=C4\C(=O)c5ccccc5C4=C(C#N)C#N)sc23)cc1,1427.96,-5.3,-3.33,1.97,CCCCCCCCCCCCC(CCCCCCCCCC)Cc1cc(-c2c(F)c(F)c(-c3cc(CC(CCCCCCCCCC)CCCCCCCCCCCC)c(-c4ccc(-c5cc(F)c(-c6ccc(C)s6)cc5F)s4)s3)c3nn(CCC)nc23)sc1C,75.8,46.1,1.64,21,22
514,231,10.13,9.9,15.5,0.7,0.92,-5.61,-4.02,1.59,CCCCCCc1ccc(C2(c3ccc(CCCCCC)cc3)c3cc4c(cc3-c3sc5cc(/C=C6\C(=O)c7ccccc7C6=C(C#N)C#N)sc5c32)C(c2ccc(CCCCCC)cc2)(c2ccc(CCCCCC)cc2)c2c-4sc3cc(/C=C4\C(=O)c5ccccc5C4=C(C#N)C#N)sc23)cc1,1427.96,-5.36,-3.36,2,CCCCCCCCCCCCC(CCCCCCCCCC)Cc1cc(-c2c(F)c(F)c(-c3cc(CC(CCCCCCCCCC)CCCCCCCCCCCC)c(-c4ccc(-c5ccc(-c6ccc(C)s6)c(F)c5F)s4)s3)c3nn(CCC)nc23)sc1C,88.4,43.8,2.02,21,257
515,231,10.88,10.5,17.1,0.67,0.92,-5.66,-3.96,1.7,CCCCCCc1cc(C2(c3ccc(CCCCCC)s3)c3cc4c(cc3-c3sc5cc(/C=C6\C(=O)c7ccccc7C6=C(C#N)C#N)sc5c32)C(c2ccc(CCCCCC)s2)(c2ccc(CCCCCC)s2)c2c-4sc3cc(/C=C4\C(=O)c5ccccc5C4=C(C#N)C#N)sc23)cs1,1452.04,-5.36,-3.36,2,CCCCCCCCCCCCC(CCCCCCCCCC)Cc1cc(-c2c(F)c(F)c(-c3cc(CC(CCCCCCCCCC)CCCCCCCCCCCC)c(-c4ccc(-c5ccc(-c6ccc(C)s6)c(F)c5F)s4)s3)c3nn(CCC)nc23)sc1C,88.4,43.8,2.02,305,257
516,232,11.41,11.2,17.32,0.698,0.94,-5.51,-3.84,1.67,CCCCCCc1ccc(C2(c3ccc(CCCCCC)cc3)c3cc4c(cc3-c3sc5cc(/C=C6\C(=O)c7ccccc7C6=C(C#N)C#N)sc5c32)C(c2ccc(CCCCCC)cc2)(c2ccc(CCCCCC)cc2)c2c-4sc3cc(/C=C4\C(=O)c5ccccc5C4=C(C#N)C#N)sc23)cc1,1427.96,-5.4,-3.24,2.16,CCCCCCCCC(CCCCCC)Cn1nc2c(-c3ccc(C)s3)c(F)c(F)c(-c3ccc(-c4cc5c(-c6ccc([Si](CCC)(CCC)CCC)s6)c6sc(C)cc6c(-c6ccc([Si](CCC)(CCC)CCC)s6)c5s4)s3)c2n1,47,23.5,2,21,213
517,233,12,11.8,18.5,0.63,1.03,-5.51,-3.88,1.63,CCCCC(CC)CC1(CC(CC)CCCC)c2cc3c(cc2-c2sc(-c4ccc(/C=C5\SC(=S)N(CC)C5=O)c5nsnc45)cc21)C(CC(CC)CCCC)(CC(CC)CCCC)c1cc(-c2ccc(/C=C4\SC(=S)N(CC)C4=O)c4nsnc24)sc1-3,1326.02,-5.22,-3.64,1.58,CCCCC(CC)COC(=O)c1sc2c(-c3cc4c(-c5ccc(CC(CC)CCCC)s5)c5sc(C)cc5c(-c5ccc(CC(CC)CCCC)s5)c4s3)sc(C)c2c1F,124,72.9,1.7,502,48
518,234,4.53,4.41,10.26,0.46,0.96,-5.97,-3.81,2.16,CCCCCCC(CCCCCC)N1C(=O)c2ccc3c4c5c(c6ccc(c2c36)C1=O)=C(c1ccc2c(c1)[C@H]1c3ccc(C6=c7c8c(c9ccc%10c%11c(ccc7c9%11)C(=O)N(C(CCCCCC)CCCCCC)C%10=O)C=CC7C(=O)N(C(CCCCCC)CCCCCC)C(=O)C(=C6)C87)cc3[C@@H]2c2cc(C3=c6c7c(c8ccc9c%10c(ccc6c8%10)C(=O)N(C(CCCCCC)CCCCCC)C9=O)C=CC6C(=O)N(C(CCCCCC)CCCCCC)C(=O)C(=C3)C76)ccc21)C=C1C(=O)N(C(CCCCCC)CCCCCC)C(=O)C(C=C4)C15,2519.5,-5.33,-3.52,1.81,CCCCCCCCSc1ccc(-c2c3cc(-c4sc(C)c5c(F)c(C(=O)OCC(CC)CCCC)sc45)sc3c(-c3ccc(SCCCCCCCC)s3)c3cc(C)sc23)s1,65,29.4,2.21,565,45
519,235,1.67,1.67,4.82,0.373,0.93,-5.29,-3.54,1.75,CCCCC(CC)CN1C(=O)C2=C(c3ccc(-c4cc(F)c(F)c(F)c4)s3)N(CC(CC)CCCC)C(=O)C2=C1c1ccc(C2=CC3C(C=C2)c2ccc(-c4ccc(C5=C6C(=O)N(CC(CC)CCCC)C(c7ccc(-c8cc(F)c(F)c(F)c8)s7)=C6C(=O)N5CC(CC)CCCC)s4)cc2C32c3cc(-c4ccc(C5=C6C(=O)N(CC(CC)CCCC)C(c7ccc(-c8cc(F)c(F)c(F)c8)s7)=C6C(=O)N5CC(CC)CCCC)s4)ccc3C3C=CC(c4ccc(C5=C6C(=O)N(CC(CC)CCCC)C(c7ccc(-c8cc(F)c(F)c(F)c8)s7)=C6C(=O)N5CC(CC)CCCC)s4)=CC32)s1,2931.78,-5,-3.1,1.9,CCCCCCc1cc(C)sc1C,21.1,11.6,1.82,65,163
520,235,0.33,0.33,1.1,0.374,0.81,-5.21,-3.63,1.58,CCCCC(CC)CN1C(=O)C2=C(c3ccc(-c4cc5ccccc5o4)s3)N(CC(CC)CCCC)C(=O)C2=C1c1ccc(C2=CC3C(C=C2)c2ccc(-c4ccc(C5=C6C(=O)N(CC(CC)CCCC)C(c7ccc(-c8cc9ccccc9o8)s7)=C6C(=O)N5CC(CC)CCCC)s4)cc2C32c3cc(-c4ccc(C5=C6C(=O)N(CC(CC)CCCC)C(c7ccc(-c8cc9ccccc9o8)s7)=C6C(=O)N5CC(CC)CCCC)s4)ccc3C3C=CC(c4ccc(C5=C6C(=O)N(CC(CC)CCCC)C(c7ccc(-c8cc9ccccc9o8)s7)=C6C(=O)N5CC(CC)CCCC)s4)=CC32)s1,2875.98,-5,-3.1,1.9,CCCCCCc1cc(C)sc1C,21.1,11.6,1.82,136,163
521,235,0.73,0.73,1.98,0.369,1,-5.12,-3.58,1.54,CCCCC(CC)CN1C(=O)C2=C(c3ccc(-c4cc5ccccc5s4)s3)N(CC(CC)CCCC)C(=O)C2=C1c1ccc(C2=CC3C(C=C2)c2ccc(-c4ccc(C5=C6C(=O)N(CC(CC)CCCC)C(c7ccc(-c8cc9ccccc9s8)s7)=C6C(=O)N5CC(CC)CCCC)s4)cc2C32c3cc(-c4ccc(C5=C6C(=O)N(CC(CC)CCCC)C(c7ccc(-c8cc9ccccc9s8)s7)=C6C(=O)N5CC(CC)CCCC)s4)ccc3C3C=CC(c4ccc(C5=C6C(=O)N(CC(CC)CCCC)C(c7ccc(-c8cc9ccccc9s8)s7)=C6C(=O)N5CC(CC)CCCC)s4)=CC32)s1,2940.22,-5,-3.1,1.9,CCCCCCc1cc(C)sc1C,21.1,11.6,1.82,541,163
522,236,5.29,5.29,11.69,0.44,1.03,-5.97,-3.75,2.22,CCCCCCCCn1c2cc3c(=O)n(C(CCCCC)CCCCC)c(=O)c4ccc5c6c(-c7cc8c(=O)n(C(CCCCC)CCCCC)c(=O)c9cc%10c%11c(c7c7ccc%12c(=O)n(C(CCCCC)CCCCC)c(=O)c%13cc(c%11c7c%12%13)n%10CCCCCCCC)c89)cc7c(=O)n(C(CCCCC)CCCCC)c(=O)c8cc1c(c6c78)c2c5c43,1646.31,-5.22,-3.64,1.58,CCCCC(CC)COC(=O)c1sc2c(-c3cc4c(-c5ccc(CC(CC)CCCC)s5)c5sc(C)cc5c(-c5ccc(CC(CC)CCCC)s5)c4s3)sc(C)c2c1F,124,72.9,1.7,583,48
523,236,4.54,4.54,9.92,0.42,1.09,-5.45,-3.65,1.8,CCCCCCCCn1c2cc3c(=O)n(C(CCCCC)CCCCC)c(=O)c4ccc5c6c(-c7ccc(N(c8ccc(-c9cc%10c(=O)n(C(CCCCC)CCCCC)c(=O)c%11cc%12c%13c(c9c9ccc%14c(=O)n(C(CCCCC)CCCCC)c(=O)c%15cc(c%13c9c%14%15)n%12CCCCCCCC)c%10%11)cc8)c8ccc(-c9cc%10c(=O)n(C(CCCCC)CCCCC)c(=O)c%11cc%12c%13c(c9c9ccc%14c(=O)n(C(CCCCC)CCCCC)c(=O)c%15cc(c%13c9c%14%15)n%12CCCCCCCC)c%10%11)cc8)cc7)cc7c(=O)n(C(CCCCC)CCCCC)c(=O)c8cc1c(c6c78)c2c5c43,2711.77,-5.22,-3.64,1.58,CCCCC(CC)COC(=O)c1sc2c(-c3cc4c(-c5ccc(CC(CC)CCCC)s5)c5sc(C)cc5c(-c5ccc(CC(CC)CCCC)s5)c4s3)sc(C)c2c1F,124,72.9,1.7,574,48
524,236,1.6,1.6,5.25,0.27,1.13,-5.75,-3.69,2.06,CCCCCCCCn1c2cc3c(=O)n(C(CCCCC)CCCCC)c(=O)c4ccc5c6c(-c7sc(-c8cc9c(=O)n(C(CCCCC)CCCCC)c(=O)c%10cc%11c%12c(c8c8ccc%13c(=O)n(C(CCCCC)CCCCC)c(=O)c%14cc(c%12c8c%13%14)n%11CCCCCCCC)c9%10)c8c7OCCO8)cc7c(=O)n(C(CCCCC)CCCCC)c(=O)c8cc1c(c6c78)c2c5c43,1786.47,-5.22,-3.64,1.58,CCCCC(CC)COC(=O)c1sc2c(-c3cc4c(-c5ccc(CC(CC)CCCC)s5)c5sc(C)cc5c(-c5ccc(CC(CC)CCCC)s5)c4s3)sc(C)c2c1F,124,72.9,1.7,81,48
525,237,1.29,1.35,3.42,0.39,1,-5.72,-3.56,2.16,CCCCCCCCC1(CCCCCCCC)c2cc(-c3ccc4c5ccc6c7c(ccc(c8cccc3c84)c75)C(=O)N(c3c(C(C)C)cccc3C(C)C)C6=O)ccc2C2C=CC=CC21,872.25,-5,-3.1,1.9,CCCCCCc1cc(C)sc1C,21.1,11.6,1.82,361,163
526,237,2.3,2.14,5.61,0.42,0.98,-5.74,-3.54,2.2,CCCCCCCCC1(CCCCCCCC)c2cc(-c3ccc4c5ccc6c7c(ccc(c8cccc3c84)c75)C(=O)N(c3c(C(C)C)cccc3C(C)C)C6=O)ccc2C2C=CC(c3ccc4c5ccc6c7c(ccc(c8cccc3c84)c75)C(=O)N(c3c(C(C)C)cccc3C(C)C)C6=O)=CC21,1351.83,-5,-3.1,1.9,CCCCCCc1cc(C)sc1C,21.1,11.6,1.82,469,163
527,238,0.77,0.77,2.04,0.44,0.86,-5.55,-3.64,1.91,CCCCC(CC)Cn1c(=O)c2ccc3c4nc5c(-c6cccs6)c6c(=O)n(CC(CC)CCCC)c(=O)c6c(-c6cccs6)c5nc4c4ccc(c1=O)c2c34,781,-5.22,-3.64,1.58,CCCCC(CC)COC(=O)c1sc2c(-c3cc4c(-c5ccc(CC(CC)CCCC)s5)c5sc(C)cc5c(-c5ccc(CC(CC)CCCC)s5)c4s3)sc(C)c2c1F,124,72.9,1.7,88,48
528,239,7.42,7.3,15.92,0.548,0.85,-5.51,-3.78,1.73,CCCCCCc1ccc(C2(c3ccc(CCCCCC)cc3)c3cc4c(cc3-c3sc5cc(/C=C6\C(=O)c7ccccc7C6=C(C#N)C#N)sc5c32)C(c2ccc(CCCCCC)cc2)(c2ccc(CCCCCC)cc2)c2c-4sc3cc(/C=C4\C(=O)c5ccccc5C4=C(C#N)C#N)sc23)cc1,1427.96,-5.26,-3.11,2.15,CCCCCCCCN1C(=O)c2c(c(-c3ccc(-c4cc5c(-c6ccc(CC(CC)CCCC)cc6)c6sc(C)cc6c(-c6ccc(CC(CC)CCCC)cc6)c5s4)s3)c3nn(CCCCCCCC)nc3c2-c2ccc(C)s2)C1=O,64.5,25.6,2.52,21,68
529,239,7.62,7.48,15.23,0.556,0.9,-5.51,-3.78,1.73,CCCCCCc1ccc(C2(c3ccc(CCCCCC)cc3)c3cc4c(cc3-c3sc5cc(/C=C6\C(=O)c7ccccc7C6=C(C#N)C#N)sc5c32)C(c2ccc(CCCCCC)cc2)(c2ccc(CCCCCC)cc2)c2c-4sc3cc(/C=C4\C(=O)c5ccccc5C4=C(C#N)C#N)sc23)cc1,1427.96,-5.33,-3.15,2.18,CCCCCCCCN1C(=O)c2c(c(-c3ccc(-c4cc5c(-c6ccc(CC(CC)CCCC)s6)c6sc(C)cc6c(-c6ccc(CC(CC)CCCC)s6)c5s4)s3)c3nn(CCCCCCCC)nc3c2-c2ccc(C)s2)C1=O,115.9,47.9,2.42,21,208
530,240,8.52,8.28,14.16,0.638,0.942,-5.62,-3.96,1.66,CCCCCCc1ccc(C2(c3ccc(CCCCCC)cc3)c3cc4c(cc3-c3sc5sc(/C=C6\C(=O)c7cscc7C6=C(C#N)C#N)cc5c32)C(c2ccc(CCCCCC)cc2)(c2ccc(CCCCCC)cc2)c2c-4sc3cc(/C=C4\C(=O)c5cscc5C4=C(C#N)C#N)sc23)cc1,1440,-5.4,-3.32,2.08,CCCCCCCCC(CCCCCC)Cn1nc2c(-c3ccc(C)s3)c(F)c(F)c(-c3ccc(-c4cc5c(-c6ccc([Si](CCC)(CCC)CCC)s6)c6sc(C)cc6c(-c6ccc([Si](CCC)(CCC)CCC)s6)c5s4)s3)c2n1,139,56.2,2.47,391,213
531,241,1.9,1.9,4.2,0.59,0.78,-5.61,-4.02,1.59,CCCCCCc1ccc(C2(c3ccc(CCCCCC)cc3)c3cc4c(cc3-c3sc5cc(/C=C6\C(=O)c7ccccc7C6=C(C#N)C#N)sc5c32)C(c2ccc(CCCCCC)cc2)(c2ccc(CCCCCC)cc2)c2c-4sc3cc(/C=C4\C(=O)c5ccccc5C4=C(C#N)C#N)sc23)cc1,1427.96,-5.4,-4.07,1.33,CCCCCCCCC(CCCCCC)CN1C(=O)C2=C(c3ccc(-c4ccc(C)s4)s3)N(CC(CCCCCC)CCCCCCCC)C(=O)C2=C1c1ccc(C)s1,738,369,2,21,83
532,241,3.9,3.9,8,0.63,0.78,-5.61,-4.02,1.59,CCCCCCc1ccc(C2(c3ccc(CCCCCC)cc3)c3cc4c(cc3-c3sc5cc(/C=C6\C(=O)c7ccccc7C6=C(C#N)C#N)sc5c32)C(c2ccc(CCCCCC)cc2)(c2ccc(CCCCCC)cc2)c2c-4sc3cc(/C=C4\C(=O)c5ccccc5C4=C(C#N)C#N)sc23)cc1,1427.96,-5.3,-3.87,1.43,CCCCCCCCC(CCCCCC)CN1C(=O)C2=C(c3ccc(-c4ccc(-c5ccc(C)s5)s4)s3)N(CC(CCCCCC)CCCCCCCC)C(=O)C2=C1c1ccc(C)s1,312,156,2,21,165
533,241,4.1,4.1,9.6,0.61,0.69,-5.61,-4.02,1.59,CCCCCCc1ccc(C2(c3ccc(CCCCCC)cc3)c3cc4c(cc3-c3sc5cc(/C=C6\C(=O)c7ccccc7C6=C(C#N)C#N)sc5c32)C(c2ccc(CCCCCC)cc2)(c2ccc(CCCCCC)cc2)c2c-4sc3cc(/C=C4\C(=O)c5ccccc5C4=C(C#N)C#N)sc23)cc1,1427.96,-5.25,-3.8,1.45,CCCCCCCCC(CCCCCC)CN1C(=O)C2=C(c3ccc(-c4cc(CCCCCC)c(-c5ccc(-c6sc(C)cc6CCCCCC)s5)s4)s3)N(CC(CCCCCC)CCCCCCCC)C(=O)C2=C1c1ccc(C)s1,84,42,2,21,42
534,241,3.8,3.8,9.3,0.6,0.68,-5.61,-4.02,1.59,CCCCCCc1ccc(C2(c3ccc(CCCCCC)cc3)c3cc4c(cc3-c3sc5cc(/C=C6\C(=O)c7ccccc7C6=C(C#N)C#N)sc5c32)C(c2ccc(CCCCCC)cc2)(c2ccc(CCCCCC)cc2)c2c-4sc3cc(/C=C4\C(=O)c5ccccc5C4=C(C#N)C#N)sc23)cc1,1427.96,-5.33,-3.83,1.5,CCCCCCCCC(CCCCCC)CN1C(=O)C2=C(c3ccc(-c4cc(CCCCCC)c(-c5ccc(-c6ccc(-c7sc(C)cc7CCCCCC)s6)s5)s4)s3)N(CC(CCCCCC)CCCCCCCC)C(=O)C2=C1c1ccc(C)s1,68,34,2,21,199
535,242,1.95,1.87,5.83,0.49,0.68,-5.48,-3.84,1.64,CCCCCCC(CCCCCC)N1C(=O)c2ccc3c4c5c(c6c(OCCOC)cc(c2c36)C1=O)=CC=C1C(=O)N(C(CCCCCC)CCCCCC)C(=O)C(C=C4c2cc3c(-c4ccc(CC(CC)CCCC)s4)c4sc(-c6cc7c8c(ccc9c%10c%11c(c6c98)=CC=C6C(=O)N(C(CCCCCC)CCCCCC)C(=O)C(C=C%10OCCOC)C6%11)C(=O)N(C(CCCCCC)CCCCCC)C7=O)cc4c(-c4ccc(CC(CC)CCCC)s4)c3s2)C15,2237.22,-5,-3.1,1.9,CCCCCCc1cc(C)sc1C,21.1,11.6,1.82,198,163
536,243,4.16,4.16,7.28,0.56,0.98,-5.58,-3.4,2.18,CC(C)(C)c1ccc2c(c1)c1cc(C(C)(C)C)ccc1n2CCCCCCN1c2ccccc2Sc2cc(C=C(C#N)C#N)ccc21,636.9,-5,-3.1,1.9,CCCCCCc1cc(C)sc1C,21.1,11.6,1.82,443,163
537,244,1.03,0.98,2.34,0.44,1,-5.63,-3.37,2.26,CCCCCCCCC(CCCCCCCC)n1c2cc(-c3ccc(/C=C(\C#N)C(=O)OCC)s3)ccc2c2ccc(-c3ccc(/C=C(\C#N)C(=O)OCC)s3)cc21,816.13,-5.2,-3.2,2,CCCCCCc1cc(C)sc1C,21.1,11.6,1.82,216,163
538,244,2.56,2.44,4.69,0.53,1.03,-5.53,-3.48,2.05,CCCCCCCCC(CCCCCCCC)n1c2cc(-c3ccc(/C=C4\SC(=S)N(CC)C4=O)s3)ccc2c2ccc(-c3ccc(/C=C4\SC(=S)N(CC)C4=O)s3)cc21,912.37,-5.2,-3.2,2,CCCCCCc1cc(C)sc1C,21.1,11.6,1.82,494,163
539,244,0.02,0.02,0.13,0.26,0.61,-5.57,-3.57,2,CCCCCCCCC(CCCCCCCC)n1c2cc(-c3ccc(/C=C4\C(=O)c5ccccc5C4=C(C#N)C#N)s3)ccc2c2ccc(-c3ccc(/C=C4\C(=O)c5ccccc5C4=C(C#N)C#N)s3)cc21,978.29,-5.2,-3.2,2,CCCCCCc1cc(C)sc1C,21.1,11.6,1.82,519,163
540,244,1.26,1.15,2.82,0.44,1.03,-5.7,-3.37,2.33,CCCCCCCCC1(CCCCCCCC)c2cc(-c3ccc(/C=C(\C#N)C(=O)OCC)s3)ccc2-c2ccc(-c3ccc(/C=C(\C#N)C(=O)OCC)s3)cc21,801.12,-5.2,-3.2,2,CCCCCCc1cc(C)sc1C,21.1,11.6,1.82,534,163
541,244,3.08,3,5.7,0.53,1.03,-5.58,-3.48,2.1,CCCCCCCCC1(CCCCCCCC)c2cc(-c3ccc(/C=C4\SC(=S)N(CC)C4=O)s3)ccc2-c2ccc(-c3ccc(/C=C4\SC(=S)N(CC)C4=O)s3)cc21,897.36,-5.2,-3.2,2,CCCCCCc1cc(C)sc1C,21.1,11.6,1.82,586,163
542,244,1.32,1.21,3.4,0.42,0.92,-5.7,-3.63,2.07,CCCCCCCCC1(CCCCCCCC)c2cc(-c3ccc(/C=C4\C(=O)c5ccccc5C4=C(C#N)C#N)s3)ccc2-c2ccc(-c3ccc(/C=C4\C(=O)c5ccccc5C4=C(C#N)C#N)s3)cc21,963.27,-5.2,-3.2,2,CCCCCCc1cc(C)sc1C,21.1,11.6,1.82,446,163
543,245,6.48,6.13,12.18,0.601,0.89,-5.48,-3.88,1.6,CCCCCCc1ccc(C2(c3ccc(CCCCCC)cc3)c3cc4c(cc3-c3sc5cc(/C=C6\C(=O)c7ccccc7C6=C(C#N)C#N)sc5c32)C(c2ccc(CCCCCC)cc2)(c2ccc(CCCCCC)cc2)c2c-4sc3cc(/C=C4\C(=O)c5ccccc5C4=C(C#N)C#N)sc23)cc1,1427.96,-5.4,-2.9,2.5,CCCCCCCCCCC(CCCCCCCC)COc1c2cc(-c3ccc(-c4c(F)c(F)c(-c5ccc(C)s5)c5nn(CC(CC)CCCC)nc45)s3)sc2c(OCC(CCCCCCCC)CCCCCCCCCC)c2cc(C)sc12,153.1,58.9,2.6,21,154
544,246,8.24,8.17,13.12,0.661,0.95,-5.48,-3.88,1.6,CCCCCCc1ccc(C2(c3ccc(CCCCCC)cc3)c3cc4c(cc3-c3sc5cc(/C=C6\C(=O)c7ccccc7C6=C(C#N)C#N)sc5c32)C(c2ccc(CCCCCC)cc2)(c2ccc(CCCCCC)cc2)c2c-4sc3cc(/C=C4\C(=O)c5ccccc5C4=C(C#N)C#N)sc23)cc1,1427.96,-5.45,-2.91,2.54,CCCCCCCCCCCCSc1ccc(-c2c3cc(-c4ccc(-c5c(F)c(F)c(-c6ccc(C)o6)c6nn(CC(CCCCCC)CCCCCCCC)nc56)o4)sc3c(-c3ccc(SCCCCCCCCCCCC)s3)c3cc(C)sc23)s1,20.9,14.2,1.47,21,223
545,247,4.39,4.39,8.26,0.611,0.87,-5.95,-3.87,2.08,CCCCCC(CCCCC)N1C(=O)c2ccc3c4c5c(c6c(-c7cc8c9c(ccc%10c%11c%12c(c7c%109)=CC=C7C(=O)N(C(CCCCC)CCCCC)C(=O)C(C=C%11)C7%12)C(=O)N(C(CCCCC)CCCCC)C8=O)cc(c2c63)C1=O)C=CC1C(=O)N(C(CCCCC)CCCCC)C(=O)C(=CC=4)C51,1399.91,-5.32,-3.29,2.03,CCCCC(CC)Cc1ccc(-c2c3cc(-c4ccc(-c5sc(-c6ccc(C)s6)c6c5C(=O)c5c(CC(CC)CCCC)sc(CC(CC)CCCC)c5C6=O)s4)sc3c(-c3ccc(CC(CC)CCCC)s3)c3cc(C)sc23)s1,117,58.5,2,312,153
546,248,5.86,5.51,9.78,0.611,0.98,-5.65,-4.09,1.56,CCCCCCc1ccc(C2(c3ccc(CCCCCC)cc3)c3cc4c(cc3-c3sc5cc(/C=C6\C(=O)c7ccc(F)cc7C6=C(C#N)C#N)sc5c32)C(c2ccc(CCCCCC)cc2)(c2ccc(CCCCCC)cc2)c2c-4sc3cc(/C=C4\C(=O)c5ccc(F)cc5C4=C(C#N)C#N)sc23)cc1,1463.94,-5.53,-3.65,1.88,CCCCCCCCCCc1cc(C)sc1-c1cc2c(=O)n(CC(CCCCCC)CCCCCCCC)c(=O)c3cc(-c4sc(-c5cc6c(-c7ccc(SCC(CC)CCCC)s7)c7sc(C)cc7c(-c7ccc(SCC(CC)CCCC)s7)c6s5)cc4CCCCCCCCCC)sc3c2s1,30.7,12,2.56,567,231
547,248,9.12,8.88,14.4,0.657,0.96,-5.65,-4.09,1.56,CCCCCCc1ccc(C2(c3ccc(CCCCCC)cc3)c3cc4c(cc3-c3sc5cc(/C=C6\C(=O)c7ccc(F)cc7C6=C(C#N)C#N)sc5c32)C(c2ccc(CCCCCC)cc2)(c2ccc(CCCCCC)cc2)c2c-4sc3cc(/C=C4\C(=O)c5ccc(F)cc5C4=C(C#N)C#N)sc23)cc1,1463.94,-5.53,-3.65,1.88,CCCCCCCCCCc1cc(C)sc1-c1cc2c(=O)n(CC(CCCCCC)CCCCCCCC)c(=O)c3cc(-c4sc(-c5cc6c(-c7ccc(SCC(CC)CCCC)s7)c7sc(C)cc7c(-c7ccc(SCC(CC)CCCC)s7)c6s5)cc4CCCCCCCCCC)sc3c2s1,43.7,23,1.9,567,231
548,248,9.65,9.37,15.12,0.679,0.94,-5.65,-4.09,1.56,CCCCCCc1ccc(C2(c3ccc(CCCCCC)cc3)c3cc4c(cc3-c3sc5cc(/C=C6\C(=O)c7ccc(F)cc7C6=C(C#N)C#N)sc5c32)C(c2ccc(CCCCCC)cc2)(c2ccc(CCCCCC)cc2)c2c-4sc3cc(/C=C4\C(=O)c5ccc(F)cc5C4=C(C#N)C#N)sc23)cc1,1463.94,-5.53,-3.65,1.88,CCCCCCCCCCc1cc(C)sc1-c1cc2c(=O)n(CC(CCCCCC)CCCCCCCC)c(=O)c3cc(-c4sc(-c5cc6c(-c7ccc(SCC(CC)CCCC)s7)c7sc(C)cc7c(-c7ccc(SCC(CC)CCCC)s7)c6s5)cc4CCCCCCCCCC)sc3c2s1,56.4,31,1.82,567,231
549,248,10.55,10.29,16.33,0.687,0.94,-5.65,-4.09,1.56,CCCCCCc1ccc(C2(c3ccc(CCCCCC)cc3)c3cc4c(cc3-c3sc5cc(/C=C6\C(=O)c7ccc(F)cc7C6=C(C#N)C#N)sc5c32)C(c2ccc(CCCCCC)cc2)(c2ccc(CCCCCC)cc2)c2c-4sc3cc(/C=C4\C(=O)c5ccc(F)cc5C4=C(C#N)C#N)sc23)cc1,1463.94,-5.53,-3.65,1.88,CCCCCCCCCCc1cc(C)sc1-c1cc2c(=O)n(CC(CCCCCC)CCCCCCCC)c(=O)c3cc(-c4sc(-c5cc6c(-c7ccc(SCC(CC)CCCC)s7)c7sc(C)cc7c(-c7ccc(SCC(CC)CCCC)s7)c6s5)cc4CCCCCCCCCC)sc3c2s1,73,38,1.92,567,231
550,249,8.13,8.13,14.66,0.609,0.91,-5.45,-3.95,1.5,[C-]#[N+]/C(C#N)=c1/s/c(=C\c2ccc(-c3cc4c(s3)-c3cc5c(cc3C4(c3ccc(CCCCCC)cc3)c3ccc(CCCCCC)cc3)-c3sc(-c4ccc(/C=c6\sc(=C(C#N)C#N)n(CC)c6=O)c6nsnc46)cc3C5(c3ccc(CCCCCC)cc3)c3ccc(CCCCCC)cc3)c3nsnc23)c(=O)n1CC,1582.17,-5.27,-3.5,1.77,CCCCC(CC)Cc1ccc(-c2c3cc(-c4ccc(-c5sc(-c6ccc(C)s6)c6c5C(=O)c5c(CC(CC)CCCC)sc(CC(CC)CCCC)c5C6=O)s4)sc3c(-c3ccc(CC(CC)CCCC)s3)c3cc(C)sc23)s1,117,58.5,2,70,153
551,250,8.7,8.4,13.1,0.639,1.04,-5.25,-3.65,1.6,CCCCCCc1ccc(C2(c3ccc(CCCCCC)cc3)c3cc(-c4ccc(-c5ccc(/C=C6\SC(=S)N(CC)C6=O)c6nsnc56)s4)ccc3-c3sc(-c4ccc(/C=C5\SC(=S)N(CC)C5=O)c5nsnc45)cc32)cc1,1185.66,-5.15,-3.44,1.71,CCCCC(CC)COC(=O)c1sc2c(-c3cc4c(-c5ccc(CC(CC)CCCC)s5)c5sc(C)cc5c(-c5ccc(CC(CC)CCCC)s5)c4s3)sc(C)c2c1F,124,72.9,1.7,343,48
552,250,5.6,5,10.3,0.523,1.03,-5.28,-3.67,1.61,CCCCCCc1ccc(C2(c3ccc(CCCCCC)cc3)c3cc(-c4ccc(-c5ccc(/C=C6\SC(=S)N(CCCCCC)C6=O)c6nsnc56)s4)ccc3-c3sc(-c4ccc(/C=C5\SC(=S)N(CCCCCC)C5=O)c5nsnc45)cc32)cc1,1297.88,-5.15,-3.44,1.71,CCCCC(CC)COC(=O)c1sc2c(-c3cc4c(-c5ccc(CC(CC)CCCC)s5)c5sc(C)cc5c(-c5ccc(CC(CC)CCCC)s5)c4s3)sc(C)c2c1F,124,72.9,1.7,203,48
553,251,0.37,0.33,1.39,0.327,0.813,-5.66,-3.93,1.73,CCCCCCc1cc(C2(c3ccc(CCCCCC)s3)c3cc4c(cc3-c3sc5cc(/C=C6\C(=O)c7ccccc7C6=C(C#N)C#N)sc5c32)C(c2ccc(CCCCCC)s2)(c2ccc(CCCCCC)s2)c2c-4sc3cc(/C=C4\C(=O)c5ccccc5C4=C(C#N)C#N)sc23)cs1,1452.04,-5.24,-3.3,1.94,CCCCCCCCCCCCC(CCCCCCCCCC)Cc1cc(-c2c(F)c(F)c(-c3cc(CC(CCCCCCCCCC)CCCCCCCCCCCC)c(-c4ccc(-c5ccc(-c6ccc(C)s6)s5)s4)s3)c3nn(CCC)nc23)sc1C,93.6,44.8,2.09,305,129
554,251,9.69,9.23,16.64,0.708,0.822,-5.66,-3.93,1.73,CCCCCCc1cc(C2(c3ccc(CCCCCC)s3)c3cc4c(cc3-c3sc5cc(/C=C6\C(=O)c7ccccc7C6=C(C#N)C#N)sc5c32)C(c2ccc(CCCCCC)s2)(c2ccc(CCCCCC)s2)c2c-4sc3cc(/C=C4\C(=O)c5ccccc5C4=C(C#N)C#N)sc23)cs1,1452.04,-5.36,-3.45,1.91,CCCCCCCCCCCCC(CCCCCCCCCC)Cc1cc(-c2c(F)c(F)c(-c3cc(CC(CCCCCCCCCC)CCCCCCCCCCCC)c(-c4ccc(-c5sc(-c6ccc(C)s6)c(F)c5F)s4)s3)c3nn(CCC)nc23)sc1C,99.9,58.9,1.7,305,197
555,252,0.82,0.8,2.16,0.3,1.24,-5.84,-3.41,2.43,CCCCCCCCN1C(=O)c2cccc3c(-c4ccc(C#Cc5ccc(-c6ccc7c8c(cccc68)C(=O)N(CCCCCCCC)C7=O)s5)s4)ccc(c23)C1=O,805.06,-5.23,-3.38,1.85,CCCCCCCCCCCCOc1c(OCCCCCCCCCCCC)c(-c2ccc(-c3ccc4c5ccc(C)cc5n(CCCCCCCC)c4c3)s2)c2nsnc2c1-c1ccc(C)s1,73,37,1.97,298,85
556,252,1.68,1.65,3.71,0.36,1.22,-5.83,-3.39,2.44,CCCCCCCCCCCCCCN1C(=O)c2cccc3c(-c4ccc(C#Cc5ccc(-c6ccc7c8c(cccc68)C(=O)N(CCCCCCCCCCCCCC)C7=O)s5)s4)ccc(c23)C1=O,973.39,-5.23,-3.38,1.85,CCCCCCCCCCCCOc1c(OCCCCCCCCCCCC)c(-c2ccc(-c3ccc4c5ccc(C)cc5n(CCCCCCCC)c4c3)s2)c2nsnc2c1-c1ccc(C)s1,73,37,1.97,84,85
557,252,0.24,0.23,0.9,0.22,1.2,-5.95,-3.49,2.46,CCCCCCCCC(CCCCCC)CN1C(=O)c2cccc3c(-c4ccc(C#Cc5ccc(-c6ccc7c8c(cccc68)C(=O)N(CC(CCCCCC)CCCCCCCC)C7=O)s5)s4)ccc(c23)C1=O,1029.5,-5.23,-3.38,1.85,CCCCCCCCCCCCOc1c(OCCCCCCCCCCCC)c(-c2ccc(-c3ccc4c5ccc(C)cc5n(CCCCCCCC)c4c3)s2)c2nsnc2c1-c1ccc(C)s1,73,37,1.97,592,85
558,253,6.41,6.31,11.1,0.56,1.031,-5.54,-3.95,1.59,CCCCCCc1cccc(C2(c3cccc(CCCCCC)c3)c3cc4c(cc3-c3sc5cc(/C=C6\C(=O)c7ccccc7C6=C(C#N)C#N)sc5c32)C(c2cccc(CCCCCC)c2)(c2cccc(CCCCCC)c2)c2c-4sc3cc(/C=C4\C(=O)c5ccccc5C4=C(C#N)C#N)sc23)c1,1427.96,-5.38,-3.38,2,CCCCCCCCCCCCc1cc(C)sc1-c1sc(-c2sc(-c3cc4c(-c5ccc([Si](CCC)(CCC)CCC)s5)c5sc(C)cc5c(-c5ccc([Si](CCC)(CCC)CCC)s5)c4s3)cc2CCCCCCCCCCCC)c2c1C(=O)N(CC(CCCCCC)CCCCCCCC)C2=O,138.7,87.8,1.58,510,188
559,253,6.18,6.05,12,0.536,0.958,-5.67,-4.1,1.57,CCCCCCC1(CCCCCC)c2cc3c(cc2-c2sc(/C=C4\C(=O)c5ccccc5C4=C(C#N)C#N)cc21)C(CCCCCC)(CCCCCC)c1cc(/C=C2\C(=O)c4ccccc4C2=C(C#N)C#N)sc1-3,1011.4,-5.38,-3.38,2,CCCCCCCCCCCCc1cc(C)sc1-c1sc(-c2sc(-c3cc4c(-c5ccc([Si](CCC)(CCC)CCC)s5)c5sc(C)cc5c(-c5ccc([Si](CCC)(CCC)CCC)s5)c4s3)cc2CCCCCCCCCCCC)c2c1C(=O)N(CC(CCCCCC)CCCCCCCC)C2=O,138.7,87.8,1.58,164,188
560,253,2.06,1.95,5.9,0.406,0.961,-5.7,-4.01,1.69,CCCCCCC1(CCCCCC)c2cc(-c3ccc(/C=C4\C(=O)c5ccccc5C4=C(C#N)C#N)s3)ccc2-c2sc(/C=C3\C(=O)c4ccccc4C3=C(C#N)C#N)cc21,831.07,-5.38,-3.38,2,CCCCCCCCCCCCc1cc(C)sc1-c1sc(-c2sc(-c3cc4c(-c5ccc([Si](CCC)(CCC)CCC)s5)c5sc(C)cc5c(-c5ccc([Si](CCC)(CCC)CCC)s5)c4s3)cc2CCCCCCCCCCCC)c2c1C(=O)N(CC(CCCCCC)CCCCCCCC)C2=O,138.7,87.8,1.58,389,188
561,253,10.34,10.19,16.8,0.623,0.988,-5.54,-3.95,1.59,CCCCCCc1cccc(C2(c3cccc(CCCCCC)c3)c3cc4c(cc3-c3sc5cc(/C=C6\C(=O)c7ccccc7C6=C(C#N)C#N)sc5c32)C(c2cccc(CCCCCC)c2)(c2cccc(CCCCCC)c2)c2c-4sc3cc(/C=C4\C(=O)c5ccccc5C4=C(C#N)C#N)sc23)c1,1427.96,-5.14,-3.33,1.81,CCCCC(CC)Cc1sc(CC(CC)CCCC)c2c1C(=O)c1c(-c3ccc(C)s3)sc(-c3ccc(-c4cc5c(-c6ccc([Si](CCC)(CCC)CCC)s6)c6sc(C)cc6c(-c6ccc([Si](CCC)(CCC)CCC)s6)c5s4)s3)c1C2=O,115.3,80.1,1.44,510,78
562,253,12.01,11.83,17,0.753,0.939,-5.67,-4.1,1.57,CCCCCCC1(CCCCCC)c2cc3c(cc2-c2sc(/C=C4\C(=O)c5ccccc5C4=C(C#N)C#N)cc21)C(CCCCCC)(CCCCCC)c1cc(/C=C2\C(=O)c4ccccc4C2=C(C#N)C#N)sc1-3,1011.4,-5.14,-3.33,1.81,CCCCC(CC)Cc1sc(CC(CC)CCCC)c2c1C(=O)c1c(-c3ccc(C)s3)sc(-c3ccc(-c4cc5c(-c6ccc([Si](CCC)(CCC)CCC)s6)c6sc(C)cc6c(-c6ccc([Si](CCC)(CCC)CCC)s6)c5s4)s3)c1C2=O,115.3,80.1,1.44,164,78
563,253,5.56,5.43,11.4,0.509,0.958,-5.7,-4.01,1.69,CCCCCCC1(CCCCCC)c2cc(-c3ccc(/C=C4\C(=O)c5ccccc5C4=C(C#N)C#N)s3)ccc2-c2sc(/C=C3\C(=O)c4ccccc4C3=C(C#N)C#N)cc21,831.07,-5.14,-3.33,1.81,CCCCC(CC)Cc1sc(CC(CC)CCCC)c2c1C(=O)c1c(-c3ccc(C)s3)sc(-c3ccc(-c4cc5c(-c6ccc([Si](CCC)(CCC)CCC)s6)c6sc(C)cc6c(-c6ccc([Si](CCC)(CCC)CCC)s6)c5s4)s3)c1C2=O,115.3,80.1,1.44,389,78
564,253,7.76,7.45,12.7,0.635,0.96,-5.54,-3.95,1.59,CCCCCCc1cccc(C2(c3cccc(CCCCCC)c3)c3cc4c(cc3-c3sc5cc(/C=C6\C(=O)c7ccccc7C6=C(C#N)C#N)sc5c32)C(c2cccc(CCCCCC)c2)(c2cccc(CCCCCC)c2)c2c-4sc3cc(/C=C4\C(=O)c5ccccc5C4=C(C#N)C#N)sc23)c1,1427.96,-5.01,-3.26,1.75,CCCCCCCCCCC(CCCCCCCC)Cc1cc(-c2c(F)c(F)c(-c3cc(CC(CCCCCCCC)CCCCCCCCCC)c(-c4cc5c(-c6ccc([Si](CCC)(CCC)CCC)s6)c6sc(C)cc6c(-c6ccc([Si](CCC)(CCC)CCC)s6)c5s4)s3)c3nsnc23)sc1C,123.6,79.2,1.56,510,64
565,253,8.11,7.93,12.8,0.698,0.908,-5.67,-4.1,1.57,CCCCCCC1(CCCCCC)c2cc3c(cc2-c2sc(/C=C4\C(=O)c5ccccc5C4=C(C#N)C#N)cc21)C(CCCCCC)(CCCCCC)c1cc(/C=C2\C(=O)c4ccccc4C2=C(C#N)C#N)sc1-3,1011.4,-5.01,-3.26,1.75,CCCCCCCCCCC(CCCCCCCC)Cc1cc(-c2c(F)c(F)c(-c3cc(CC(CCCCCCCC)CCCCCCCCCC)c(-c4cc5c(-c6ccc([Si](CCC)(CCC)CCC)s6)c6sc(C)cc6c(-c6ccc([Si](CCC)(CCC)CCC)s6)c5s4)s3)c3nsnc23)sc1C,123.6,79.2,1.56,164,64
566,253,2.25,2.1,4.7,0.554,0.867,-5.7,-4.01,1.69,CCCCCCC1(CCCCCC)c2cc(-c3ccc(/C=C4\C(=O)c5ccccc5C4=C(C#N)C#N)s3)ccc2-c2sc(/C=C3\C(=O)c4ccccc4C3=C(C#N)C#N)cc21,831.07,-5.01,-3.26,1.75,CCCCCCCCCCC(CCCCCCCC)Cc1cc(-c2c(F)c(F)c(-c3cc(CC(CCCCCCCC)CCCCCCCCCC)c(-c4cc5c(-c6ccc([Si](CCC)(CCC)CCC)s6)c6sc(C)cc6c(-c6ccc([Si](CCC)(CCC)CCC)s6)c5s4)s3)c3nsnc23)sc1C,123.6,79.2,1.56,389,64
567,254,7.04,6.96,13.38,0.584,0.89,-5.3,-3.7,1.6,CCCCCCc1ccc(C2(c3ccc(CCCCCC)cc3)c3cc4c(cc3-c3sc5cc(-c6ccc(/C=c7\sc(=C(C#N)C#N)n(CC)c7=O)c7nsnc67)sc5c32)C(c2ccc(CCCCCC)cc2)(c2ccc(CCCCCC)cc2)c2c-4sc3cc(-c4ccc(/C=c5\sc(=C(C#N)C#N)n(CC)c5=O)c5nsnc45)sc23)cc1,1694.33,-5.21,-3.41,1.81,CCCCC(CC)Cc1ccc(-c2c3cc(-c4ccc(-c5sc(-c6ccc(C)s6)c6c5C(=O)c5c(CC(CC)CCCC)sc(CC(CC)CCCC)c5C6=O)s4)sc3c(-c3ccc(CC(CC)CCCC)s3)c3cc(C)sc23)s1,117,58.5,2,326,153
568,254,7.43,7.33,14.75,0.542,0.9,-5.3,-3.71,1.59,CCCCCCc1ccc(C2(c3ccc(CCCCCC)cc3)c3cc4c(cc3-c3sc5cc(-c6ccc(/C=c7\sc(=C(C#N)C#N)n(CCCC)c7=O)c7nsnc67)sc5c32)C(c2ccc(CCCCCC)cc2)(c2ccc(CCCCCC)cc2)c2c-4sc3cc(-c4ccc(/C=c5\sc(=C(C#N)C#N)n(CCCC)c5=O)c5nsnc45)sc23)cc1,1750.44,-5.21,-3.41,1.81,CCCCC(CC)Cc1ccc(-c2c3cc(-c4ccc(-c5sc(-c6ccc(C)s6)c6c5C(=O)c5c(CC(CC)CCCC)sc(CC(CC)CCCC)c5C6=O)s4)sc3c(-c3ccc(CC(CC)CCCC)s3)c3cc(C)sc23)s1,117,58.5,2,268,153
569,254,8.26,8.18,15.72,0.578,0.89,-5.3,-3.71,1.59,CCCCCCc1ccc(C2(c3ccc(CCCCCC)cc3)c3cc4c(cc3-c3sc5cc(-c6ccc(/C=c7\sc(=C(C#N)C#N)n(CCCCCC)c7=O)c7nsnc67)sc5c32)C(c2ccc(CCCCCC)cc2)(c2ccc(CCCCCC)cc2)c2c-4sc3cc(-c4ccc(/C=c5\sc(=C(C#N)C#N)n(CCCCCC)c5=O)c5nsnc45)sc23)cc1,1806.55,-5.21,-3.41,1.81,CCCCC(CC)Cc1ccc(-c2c3cc(-c4ccc(-c5sc(-c6ccc(C)s6)c6c5C(=O)c5c(CC(CC)CCCC)sc(CC(CC)CCCC)c5C6=O)s4)sc3c(-c3ccc(CC(CC)CCCC)s3)c3cc(C)sc23)s1,117,58.5,2,87,153
570,254,7.93,7.85,14.74,0.585,0.9,-5.28,-3.7,1.58,CCCCCCCCn1c(=C(C#N)C#N)s/c(=C\c2ccc(-c3cc4sc5c(c4s3)C(c3ccc(CCCCCC)cc3)(c3ccc(CCCCCC)cc3)c3cc4c(cc3-5)C(c3ccc(CCCCCC)cc3)(c3ccc(CCCCCC)cc3)c3c-4sc4cc(-c5ccc(/C=c6\sc(=C(C#N)C#N)n(CCCCCCCC)c6=O)c6nsnc56)sc34)c3nsnc23)c1=O,1862.65,-5.21,-3.41,1.81,CCCCC(CC)Cc1ccc(-c2c3cc(-c4ccc(-c5sc(-c6ccc(C)s6)c6c5C(=O)c5c(CC(CC)CCCC)sc(CC(CC)CCCC)c5C6=O)s4)sc3c(-c3ccc(CC(CC)CCCC)s3)c3cc(C)sc23)s1,117,58.5,2,273,153
571,254,9.29,9.17,16.13,0.636,0.88,-5.3,-3.71,1.59,CCCCCCc1ccc(C2(c3ccc(CCCCCC)cc3)c3cc4c(cc3-c3sc5cc(-c6ccc(/C=c7\sc(=C(C#N)C#N)n(CCCCCC)c7=O)c7nsnc67)sc5c32)C(c2ccc(CCCCCC)cc2)(c2ccc(CCCCCC)cc2)c2c-4sc3cc(-c4ccc(/C=c5\sc(=C(C#N)C#N)n(CCCCCC)c5=O)c5nsnc45)sc23)cc1,1806.55,-5.21,-3.41,1.81,CCCCC(CC)Cc1ccc(-c2c3cc(-c4ccc(-c5sc(-c6ccc(C)s6)c6c5C(=O)c5c(CC(CC)CCCC)sc(CC(CC)CCCC)c5C6=O)s4)sc3c(-c3ccc(CC(CC)CCCC)s3)c3cc(C)sc23)s1,117,58.5,2,87,153
572,255,3.3,3.1,7.8,0.31,0.998,-5.84,-3.77,2.07,CCCCCCCCC1(CCCCCCCC)c2cc(-c3ccc(/C=c4\sc(=C(C#N)C#N)n(CC)c4=O)c4nsnc34)ccc2-c2ccc(-c3ccc(/C=c4\sc(=C(C#N)C#N)n(CC)c4=O)c4nsnc34)cc21,1065.41,-5.3,-3.6,1.7,CCCCC(CC)COC(=O)c1sc2c(-c3cc4c(-c5ccc(CC(CC)CCCC)s5)c5sc(C)cc5c(-c5ccc(CC(CC)CCCC)s5)c4s3)sc(C)c2c1F,124,72.9,1.7,359,48
573,255,1.42,1.32,4.4,0.333,0.91,-5.89,-3.77,2.12,CCn1c(=C(C#N)C#N)s/c(=C\c2ccc(-c3ccc4c(c3)C3(c5cc(-c6ccc(/C=c7\sc(=C(C#N)C#N)n(CC)c7=O)c7nsnc67)ccc5-4)c4cc(-c5ccc(/C=c6\sc(=C(C#N)C#N)n(CC)c6=O)c6nsnc56)ccc4-c4ccc(-c5ccc(/C=c6\sc(=C(C#N)C#N)n(CC)c6=O)c6nsnc56)cc43)c3nsnc23)c1=O,1665.9,-5.3,-3.6,1.7,CCCCC(CC)COC(=O)c1sc2c(-c3cc4c(-c5ccc(CC(CC)CCCC)s5)c5sc(C)cc5c(-c5ccc(CC(CC)CCCC)s5)c4s3)sc(C)c2c1F,124,72.9,1.7,414,48
574,256,7.6,7.6,16.85,0.635,0.71,-5.66,-4.14,1.52,CCCCCCc1ccc(C2(c3ccc(CCCCCC)cc3)c3cc4c(cc3-c3sc5cc(/C=C6\C(=O)c7cc(F)c(F)cc7C6=C(C#N)C#N)sc5c32)C(c2ccc(CCCCCC)cc2)(c2ccc(CCCCCC)cc2)c2c-4sc3cc(/C=C4\C(=O)c5cc(F)c(F)cc5C4=C(C#N)C#N)sc23)cc1,1499.92,-5.39,-3.57,1.82,CCCCCCCCC(CCCCCC)Cn1nc2c(-c3ccc(C)s3)c(F)c(F)c(-c3ccc(-c4cc5c(-c6ccc(CC(CC)CCCC)s6)c6sc(C)cc6c(-c6cc(Cl)c(CC(CC)CCCC)s6)c5s4)s3)c2n1,42,20.4,2.05,561,119
575,256,4.43,4.43,13.43,0.418,0.79,-5.66,-4.14,1.52,CCCCCCc1ccc(C2(c3ccc(CCCCCC)cc3)c3cc4c(cc3-c3sc5cc(/C=C6\C(=O)c7cc(F)c(F)cc7C6=C(C#N)C#N)sc5c32)C(c2ccc(CCCCCC)cc2)(c2ccc(CCCCCC)cc2)c2c-4sc3cc(/C=C4\C(=O)c5cc(F)c(F)cc5C4=C(C#N)C#N)sc23)cc1,1499.92,-5.48,-3.56,1.92,CCCCCCCCC(CCCCCC)Cn1nc2c(-c3ccc(C)s3)c(F)c(F)c(-c3ccc(-c4cc5c(-c6ccc(CC(CC)CCCC)s6)c6sc(C)cc6c(-c6sc(CC(CC)CCCC)c(Cl)c6Cl)c5s4)s3)c2n1,67,21.5,3.12,561,222
576,256,7.8,7.8,15.55,0.652,0.77,-5.66,-4.14,1.52,CCCCCCc1ccc(C2(c3ccc(CCCCCC)cc3)c3cc4c(cc3-c3sc5cc(/C=C6\C(=O)c7cc(F)c(F)cc7C6=C(C#N)C#N)sc5c32)C(c2ccc(CCCCCC)cc2)(c2ccc(CCCCCC)cc2)c2c-4sc3cc(/C=C4\C(=O)c5cc(F)c(F)cc5C4=C(C#N)C#N)sc23)cc1,1499.92,-5.47,-3.58,1.89,CCCCCCCCC(CCCCCC)Cn1nc2c(-c3ccc(C)s3)c(F)c(F)c(-c3ccc(-c4cc5c(-c6cc(Cl)c(CC(CC)CCCC)s6)c6sc(C)cc6c(-c6cc(Cl)c(CC(CC)CCCC)s6)c5s4)s3)c2n1,45.9,26.1,1.76,561,109
577,256,9.25,9.25,16.42,0.587,0.96,-5.66,-4.14,1.52,CCCCCCc1ccc(C2(c3ccc(CCCCCC)cc3)c3cc4c(cc3-c3sc5cc(/C=C6\C(=O)c7cc(F)c(F)cc7C6=C(C#N)C#N)sc5c32)C(c2ccc(CCCCCC)cc2)(c2ccc(CCCCCC)cc2)c2c-4sc3cc(/C=C4\C(=O)c5cc(F)c(F)cc5C4=C(C#N)C#N)sc23)cc1,1499.92,-5.64,-3.57,2.07,CCCCCCCCC(CCCCCC)Cn1nc2c(-c3ccc(C)s3)c(F)c(F)c(-c3ccc(-c4cc5c(-c6sc(CC(CC)CCCC)c(Cl)c6Cl)c6sc(C)cc6c(-c6sc(CC(CC)CCCC)c(Cl)c6Cl)c5s4)s3)c2n1,66.8,31.1,2.15,561,50
578,257,6.61,6.56,14.78,0.561,0.8,-6.18,-3.95,2.23,CCCCCC(CCCCC)n1c(=O)c2ccc3c4ccc5c(=O)n(C(CCCCC)CCCCC)c(=O)c6cc7c8c9cc%10c(=O)n(C(CCCCC)CCCCC)c(=O)c%11cc%12[se]c%13cc%14c(=O)n(C(CCCCC)CCCCC)c(=O)c%15cc(c8c8cc(c1=O)c2c3c8c7c4c56)c1c9c(c%11%10)c%12c%13c1c%14%15,1494.83,-5.22,-3.64,1.58,CCCCC(CC)COC(=O)c1sc2c(-c3cc4c(-c5ccc(CC(CC)CCCC)s5)c5sc(C)cc5c(-c5ccc(CC(CC)CCCC)s5)c4s3)sc(C)c2c1F,124,72.9,1.7,503,48
579,257,4.45,4.37,14.42,0.395,0.78,-6.09,-3.92,2.17,CCCCCC(CCCCC)n1c(=O)c2cc3[se]c4cc5c(=O)n(C(CCCCC)CCCCC)c(=O)c6cc7c8c9cc%10c(=O)n(C(CCCCC)CCCCC)c(=O)c%11cc%12[se]c%13cc%14c(=O)n(C(CCCCC)CCCCC)c(=O)c%15cc(c8c8cc(c1=O)c2c1c3c4c(c56)c7c81)c1c9c(c%11%10)c%12c%13c1c%14%15,1571.77,-5.22,-3.64,1.58,CCCCC(CC)COC(=O)c1sc2c(-c3cc4c(-c5ccc(CC(CC)CCCC)s5)c5sc(C)cc5c(-c5ccc(CC(CC)CCCC)s5)c4s3)sc(C)c2c1F,124,72.9,1.7,286,48
580,258,4.17,4.17,11.89,0.49,0.716,-5.61,-4.13,1.48,CCCCCCc1ccc(C2(c3ccc(CCCCCC)cc3)c3cc4c(cc3-c3sc5cc(/C=C6/C(=C(C#N)C#N)c7ccccc7S6(=O)=O)sc5c32)C(c2ccc(CCCCCC)cc2)(c2ccc(CCCCCC)cc2)c2c-4sc3cc(/C=C4/C(=C(C#N)C#N)c5ccccc5S4(=O)=O)sc23)cc1,1500.05,-5.48,-3.47,2.01,CCCCCCC(CCCC)CCc1c2cc(-c3ccc(-c4c(F)c(F)c(-c5ccc(C)s5)c5nn(CC(CCCC)CCCCCC)nc45)s3)sc2c(CCC(CCCC)CCCCCC)c2cc(C)sc12,114,60,1.9,407,262
581,259,8.37,8.28,15.06,0.616,0.9,-5.51,-3.78,1.73,CCCCCCc1ccc(C2(c3ccc(CCCCCC)cc3)c3cc4c(cc3-c3sc5cc(/C=C6\C(=O)c7ccccc7C6=C(C#N)C#N)sc5c32)C(c2ccc(CCCCCC)cc2)(c2ccc(CCCCCC)cc2)c2c-4sc3cc(/C=C4\C(=O)c5ccccc5C4=C(C#N)C#N)sc23)cc1,1427.96,-5.33,-2.92,2.41,CCCCC(CC)Cc1ccc(-c2c3cc(-c4ccc(-c5sc(-c6ccc(C)s6)c6c5C(=O)c5c(CC(CC)CCCC)sc(CC(CC)CCCC)c5C6=O)s4)sc3c(-c3ccc(CC(CC)CCCC)s3)c3cc(C)sc23)s1,117,58.5,2,21,153
582,260,7.71,7.65,18.13,0.546,0.78,-5.84,-3.89,1.95,CCCCCC(CCCCC)N1C(=O)c2ccc3c4ccc5c6c(cc(C#Cc7cc(C#Cc8cc9c%10c(ccc%11c%12ccc%13c%14c(ccc(c8c%10%11)c%14%12)C(=O)N(C(CCCCC)CCCCC)C%13=O)C(=O)N(C(CCCCC)CCCCC)C9=O)c8ccc9c(C#Cc%10cc%11c%12c(ccc%13c%14ccc%15c%16c(ccc(c%10c%12%13)c%16%14)C(=O)N(C(CCCCC)CCCCC)C%15=O)C(=O)N(C(CCCCC)CCCCC)C%11=O)cc(C#Cc%10cc%11c%12c(ccc%13c%14ccc%15c%16c(ccc(c%10c%12%13)c%16%14)C(=O)N(C(CCCCC)CCCCC)C%15=O)C(=O)N(C(CCCCC)CCCCC)C%11=O)c%10ccc7c8c%109)c(c7ccc(c2c37)C1=O)c64)C(=O)N(C(CCCCC)CCCCC)C5=O,3086.07,-5.15,-3.31,1.84,CCCCC(CC)COC(=O)c1sc2c(-c3cc4c(-c5ccc(CC(CC)CCCC)s5)c5sc(C)cc5c(-c5ccc(CC(CC)CCCC)s5)c4s3)sc(C)c2c1F,124,72.9,1.7,364,48
583,260,6.84,6.7,13.15,0.604,0.86,-5.84,-3.89,1.95,CCCCCC(CCCCC)N1C(=O)c2ccc3c4ccc5c6c(cc(C#Cc7cc(C#Cc8cc9c%10c(ccc%11c%12ccc%13c%14c(ccc(c8c%10%11)c%14%12)C(=O)N(C(CCCCC)CCCCC)C%13=O)C(=O)N(C(CCCCC)CCCCC)C9=O)c8ccc9c(C#Cc%10cc%11c%12c(ccc%13c%14ccc%15c%16c(ccc(c%10c%12%13)c%16%14)C(=O)N(C(CCCCC)CCCCC)C%15=O)C(=O)N(C(CCCCC)CCCCC)C%11=O)cc(C#Cc%10cc%11c%12c(ccc%13c%14ccc%15c%16c(ccc(c%10c%12%13)c%16%14)C(=O)N(C(CCCCC)CCCCC)C%15=O)C(=O)N(C(CCCCC)CCCCC)C%11=O)c%10ccc7c8c%109)c(c7ccc(c2c37)C1=O)c64)C(=O)N(C(CCCCC)CCCCC)C5=O,3086.07,-5.33,-3.53,1.8,CCCCC(CC)Cc1ccc(-c2c3cc(-c4ccc(-c5sc(-c6ccc(C)s6)c6c5C(=O)c5c(CC(CC)CCCC)sc(CC(CC)CCCC)c5C6=O)s4)sc3c(-c3ccc(CC(CC)CCCC)s3)c3cc(C)sc23)s1,117,58.5,2,364,153
584,260,7.73,7.64,15.6,0.609,0.81,-5.48,-3.83,1.65,CCCCCCc1ccc(C2(c3ccc(CCCCCC)cc3)c3cc4c(cc3-c3sc5cc(/C=C6\C(=O)c7ccccc7C6=C(C#N)C#N)sc5c32)C(c2ccc(CCCCCC)cc2)(c2ccc(CCCCCC)cc2)c2c-4sc3cc(/C=C4\C(=O)c5ccccc5C4=C(C#N)C#N)sc23)cc1,1427.96,-5.15,-3.31,1.84,CCCCC(CC)COC(=O)c1sc2c(-c3cc4c(-c5ccc(CC(CC)CCCC)s5)c5sc(C)cc5c(-c5ccc(CC(CC)CCCC)s5)c4s3)sc(C)c2c1F,124,72.9,1.7,21,48
585,260,10.64,10.5,18.33,0.671,0.86,-5.48,-3.83,1.65,CCCCCCc1ccc(C2(c3ccc(CCCCCC)cc3)c3cc4c(cc3-c3sc5cc(/C=C6\C(=O)c7ccccc7C6=C(C#N)C#N)sc5c32)C(c2ccc(CCCCCC)cc2)(c2ccc(CCCCCC)cc2)c2c-4sc3cc(/C=C4\C(=O)c5ccccc5C4=C(C#N)C#N)sc23)cc1,1427.96,-5.33,-3.53,1.8,CCCCC(CC)Cc1ccc(-c2c3cc(-c4ccc(-c5sc(-c6ccc(C)s6)c6c5C(=O)c5c(CC(CC)CCCC)sc(CC(CC)CCCC)c5C6=O)s4)sc3c(-c3ccc(CC(CC)CCCC)s3)c3cc(C)sc23)s1,117,58.5,2,21,153
586,261,8.27,8.12,13.08,0.672,0.94,-5.51,-3.84,1.67,CCCCCCc1ccc(C2(c3ccc(CCCCCC)cc3)c3cc4c(cc3-c3sc5cc(/C=C6\C(=O)c7ccccc7C6=C(C#N)C#N)sc5c32)C(c2ccc(CCCCCC)cc2)(c2ccc(CCCCCC)cc2)c2c-4sc3cc(/C=C4\C(=O)c5ccccc5C4=C(C#N)C#N)sc23)cc1,1427.96,-5.3,-3.5,1.8,CCCCCCCCC(CCCCCC)COc1ccc2cc(-c3ccc(-c4c5cc(C)sc5c(-c5ccc(-c6ccc7cc(CC(CCCCCC)CCCCCCCC)ccc7c6)s5)c5cc(-c6sc(-c7sc(-c8cc(CC(CC)CCCC)c(C)s8)c8c7C(=O)c7c(CC(CC)CCCC)sc(CC(CC)CCCC)c7C8=O)cc6CC(CC)CCCC)sc45)s3)ccc2c1,18.3,12.3,1.49,21,51
587,261,10.02,9.9,15.16,0.701,0.943,-5.51,-3.84,1.67,CCCCCCc1ccc(C2(c3ccc(CCCCCC)cc3)c3cc4c(cc3-c3sc5cc(/C=C6\C(=O)c7ccccc7C6=C(C#N)C#N)sc5c32)C(c2ccc(CCCCCC)cc2)(c2ccc(CCCCCC)cc2)c2c-4sc3cc(/C=C4\C(=O)c5ccccc5C4=C(C#N)C#N)sc23)cc1,1427.96,-5.3,-3.5,1.8,CCCCCCCCC(CCCCCC)COc1ccc2cc(-c3ccc(-c4c5cc(C)sc5c(-c5ccc(-c6ccc7cc(CC(CCCCCC)CCCCCCCC)ccc7c6)s5)c5cc(-c6sc(-c7sc(-c8cc(CC(CC)CCCC)c(C)s8)c8c7C(=O)c7c(CC(CC)CCCC)sc(CC(CC)CCCC)c7C8=O)cc6CC(CC)CCCC)sc45)s3)ccc2c1,31.4,19.7,1.59,21,51
588,261,5.52,5.35,11.43,0.511,0.946,-5.51,-3.84,1.67,CCCCCCc1ccc(C2(c3ccc(CCCCCC)cc3)c3cc4c(cc3-c3sc5cc(/C=C6\C(=O)c7ccccc7C6=C(C#N)C#N)sc5c32)C(c2ccc(CCCCCC)cc2)(c2ccc(CCCCCC)cc2)c2c-4sc3cc(/C=C4\C(=O)c5ccccc5C4=C(C#N)C#N)sc23)cc1,1427.96,-5.3,-3.5,1.8,CCCCCCCCC(CCCCCC)COc1ccc2cc(-c3ccc(-c4c5cc(C)sc5c(-c5ccc(-c6ccc7cc(CC(CCCCCC)CCCCCCCC)ccc7c6)s5)c5cc(-c6sc(-c7sc(-c8cc(CC(CC)CCCC)c(C)s8)c8c7C(=O)c7c(CC(CC)CCCC)sc(CC(CC)CCCC)c7C8=O)cc6CC(CC)CCCC)sc45)s3)ccc2c1,73.3,32.6,2.25,21,51
589,262,2.55,2.5,5.81,0.61,0.72,-5.53,-3.79,1.74,CCCCCCc1ccc(C2(c3ccc(CCCCCC)cc3)c3cc4c(cc3-c3sc(-c5ccc(/C=c6\sc(=C(C#N)C#N)n(CC)c6=O)c6nsnc56)cc32)C(c2ccc(CCCCCC)cc2)(c2ccc(CCCCCC)cc2)c2cc(-c3ccc(/C=c5/sc(=C(C#N)C#N)n(CC)c5=O)c5nsnc35)sc2-4)cc1,1582.17,-5,-3.1,1.9,CCCCCCc1cc(C)sc1C,21.1,11.6,1.82,138,163
590,262,5.67,5.48,9.86,0.65,0.9,-5.34,-3.28,2.06,CCCCCCCCn1nc2c(/C=c3\sc(=C(C#N)C#N)n(CC)c3=O)ccc(-c3cc4c(s3)-c3cc5c(cc3C4(c3ccc(CCCCCC)cc3)c3ccc(CCCCCC)cc3)-c3sc(-c4ccc(/C=c6/sc(=C(C#N)C#N)n(CC)c6=O)c6nn(CCCCCCCC)nc46)cc3C5(c3ccc(CCCCCC)cc3)c3ccc(CCCCCC)cc3)c2n1,1772.51,-5,-3.1,1.9,CCCCCCc1cc(C)sc1C,21.1,11.6,1.82,115,163
591,263,10.9,10.79,17.24,0.71,0.89,-5.53,-3.83,1.7,CCCCC(CC)CC1(CC(CC)CCCC)c2cc(/C=C3\C(=O)c4cc(F)c(F)cc4C3=C(C#N)C#N)sc2-c2sc(-c3cc(F)c(-c4cc5c(s4)-c4sc(/C=C6\C(=O)c7cc(F)c(F)cc7C6=C(C#N)C#N)cc4C5(CC(CC)CCCC)CC(CC)CCCC)cc3F)cc21,1395.8,-5.48,-3.64,1.84,CCCCC(CC)Cc1sc(-c2c3cc(-c4ccc(-c5sc(-c6ccc(C)s6)c6c5C(=O)c5c(CC(CC)CCCC)sc(CC(CC)CCCC)c5C6=O)s4)sc3c(-c3cc(F)c(CC(CC)CCCC)s3)c3cc(C)sc23)cc1F,38.6,19.3,2,500,107
592,263,11.48,11.36,17.54,0.727,0.88,-5.54,-3.87,1.67,CCCCC(CC)CC1(CC(CC)CCCC)c2cc(/C=C3\C(=O)c4cc(Cl)c(Cl)cc4C3=C(C#N)C#N)sc2-c2sc(-c3cc(F)c(-c4cc5c(s4)-c4sc(/C=C6\C(=O)c7cc(Cl)c(Cl)cc7C6=C(C#N)C#N)cc4C5(CC(CC)CCCC)CC(CC)CCCC)cc3F)cc21,1461.6,-5.48,-3.64,1.84,CCCCC(CC)Cc1sc(-c2c3cc(-c4ccc(-c5sc(-c6ccc(C)s6)c6c5C(=O)c5c(CC(CC)CCCC)sc(CC(CC)CCCC)c5C6=O)s4)sc3c(-c3cc(F)c(CC(CC)CCCC)s3)c3cc(C)sc23)cc1F,38.6,19.3,2,155,107
593,264,12.09,11.89,18.52,0.714,0.914,-5.6,-3.93,1.67,CCCCCCc1ccc(C2(c3ccc(CCCCCC)cc3)c3cc4c(cc3-c3sc5cc(/C=C6\C(=O)c7ccccc7C6=C(C#N)C#N)sc5c32)C(c2ccc(CCCCCC)cc2)(c2ccc(CCCCCC)cc2)c2c-4sc3cc(/C=C4\C(=O)c5ccccc5C4=C(C#N)C#N)sc23)cc1,1427.96,-5.46,-3.5,1.96,CCCCCCCCC(CCCCCC)CSc1ccc(-c2ccc(-c3c4cc(-c5ccc(-c6c(F)c(F)c(-c7ccc(C)s7)c7nn(CC(CCCCCC)CCCCCCCC)nc67)s5)sc4c(-c4ccc(-c5ccc(SCC(CCCCCC)CCCCCCCC)cc5)cc4)c4cc(C)sc34)cc2)cc1,48.3,21,2.3,21,174
594,265,11.15,10.66,16.59,0.675,0.952,-5.51,-3.91,1.6,CCCCCCc1ccc(C2(c3ccc(CCCCCC)cc3)c3cc4c(cc3-c3sc5cc(/C=C6\C(=O)c7ccc(C)cc7C6=C(C#N)C#N)sc5c32)C(c2ccc(CCCCCC)cc2)(c2ccc(CCCCCC)cc2)c2c-4sc3cc(/C=C4\C(=O)c5ccc(C)cc5C4=C(C#N)C#N)sc23)cc1,1456.01,-5.21,-3.41,1.8,CCCCC(CC)Cc1ccc(-c2c3cc(-c4ccc(-c5sc(-c6ccc(C)s6)c6c5C(=O)c5c(CC(CC)CCCC)sc(CC(CC)CCCC)c5C6=O)s4)sc3c(-c3ccc(CC(CC)CCCC)s3)c3cc(C)sc23)s1,117,58.5,2,473,153
595,266,8.3,8.1,16.2,0.596,0.84,-5.37,-3.86,1.51,CCCCCCCCC[Si]1(CCCCCCCC)c2cc(/C=C3\C(=O)c4ccccc4C3=C(C#N)C#N)sc2-c2sc3c(CCCCCC)c4c5c(sc4c(CCCCCC)c3c21)-c1sc(/C=C2\C(=O)c3ccccc3C2=C(C#N)C#N)cc1[Si]5(CCCCCCCC)CCCCCCCC,1450.28,-5.29,-3.3,1.99,CCCCCCCCC(CCCCCC)Cc1ccc(-c2c3cc(-c4ccc(-c5c(F)c(F)c(-c6ccc(C)s6)c6nn(CCCCCCCC)nc56)s4)sc3c(-c3ccc(CC(CCCCCC)CCCCCCCC)s3)c3cc(C)sc23)s1,140,70,2,331,115
596,266,3.1,3,10.4,0.365,0.78,-5.42,-3.9,1.52,CCCCCCCCC[Si]1(CCCCCCCC)c2cc(/C=C3\C(=O)c4cc(F)c(F)cc4C3=C(C#N)C#N)sc2-c2sc3c(CCCCCC)c4c5c(sc4c(CCCCCC)c3c21)-c1sc(/C=C2\C(=O)c3cc(F)c(F)cc3C2=C(C#N)C#N)cc1[Si]5(CCCCCCCC)CCCCCCCC,1522.24,-5.29,-3.3,1.99,CCCCCCCCC(CCCCCC)Cc1ccc(-c2c3cc(-c4ccc(-c5c(F)c(F)c(-c6ccc(C)s6)c6nn(CCCCCCCC)nc56)s4)sc3c(-c3ccc(CC(CCCCCC)CCCCCCCC)s3)c3cc(C)sc23)s1,140,70,2,128,115
597,266,2.8,2.7,10,0.339,0.78,-5.45,-4.01,1.44,CCCCCCCCC[Si]1(CCCCCCCC)c2cc(/C=C3\C(=O)c4cc(Cl)c(Cl)cc4C3=C(C#N)C#N)sc2-c2sc3c(CCCCCC)c4c5c(sc4c(CCCCCC)c3c21)-c1sc(/C=C2\C(=O)c3cc(Cl)c(Cl)cc3C2=C(C#N)C#N)cc1[Si]5(CCCCCCCC)CCCCCCCC,1588.04,-5.29,-3.3,1.99,CCCCCCCCC(CCCCCC)Cc1ccc(-c2c3cc(-c4ccc(-c5c(F)c(F)c(-c6ccc(C)s6)c6nn(CCCCCCCC)nc56)s4)sc3c(-c3ccc(CC(CCCCCC)CCCCCCCC)s3)c3cc(C)sc23)s1,140,70,2,200,115
598,266,7.3,7.1,14.9,0.518,0.92,-5.37,-3.86,1.51,CCCCCCCCC[Si]1(CCCCCCCC)c2cc(/C=C3\C(=O)c4ccccc4C3=C(C#N)C#N)sc2-c2sc3c(CCCCCC)c4c5c(sc4c(CCCCCC)c3c21)-c1sc(/C=C2\C(=O)c3ccccc3C2=C(C#N)C#N)cc1[Si]5(CCCCCCCC)CCCCCCCC,1450.28,-5.33,-3.29,2.04,CCCCC(CC)Cc1ccc(-c2c3cc(-c4ccc(-c5sc(-c6ccc(C)s6)c6c5C(=O)c5c(CC(CC)CCCC)sc(CC(CC)CCCC)c5C6=O)s4)sc3c(-c3ccc(CC(CC)CCCC)s3)c3cc(C)sc23)s1,117,58.5,2,331,153
599,266,9.4,9.2,16.8,0.654,0.84,-5.42,-3.9,1.52,CCCCCCCCC[Si]1(CCCCCCCC)c2cc(/C=C3\C(=O)c4cc(F)c(F)cc4C3=C(C#N)C#N)sc2-c2sc3c(CCCCCC)c4c5c(sc4c(CCCCCC)c3c21)-c1sc(/C=C2\C(=O)c3cc(F)c(F)cc3C2=C(C#N)C#N)cc1[Si]5(CCCCCCCC)CCCCCCCC,1522.24,-5.33,-3.29,2.04,CCCCC(CC)Cc1ccc(-c2c3cc(-c4ccc(-c5sc(-c6ccc(C)s6)c6c5C(=O)c5c(CC(CC)CCCC)sc(CC(CC)CCCC)c5C6=O)s4)sc3c(-c3ccc(CC(CC)CCCC)s3)c3cc(C)sc23)s1,117,58.5,2,128,153
600,266,7.9,7.7,16.4,0.6,0.79,-5.45,-4.01,1.44,CCCCCCCCC[Si]1(CCCCCCCC)c2cc(/C=C3\C(=O)c4cc(Cl)c(Cl)cc4C3=C(C#N)C#N)sc2-c2sc3c(CCCCCC)c4c5c(sc4c(CCCCCC)c3c21)-c1sc(/C=C2\C(=O)c3cc(Cl)c(Cl)cc3C2=C(C#N)C#N)cc1[Si]5(CCCCCCCC)CCCCCCCC,1588.04,-5.33,-3.29,2.04,CCCCC(CC)Cc1ccc(-c2c3cc(-c4ccc(-c5sc(-c6ccc(C)s6)c6c5C(=O)c5c(CC(CC)CCCC)sc(CC(CC)CCCC)c5C6=O)s4)sc3c(-c3ccc(CC(CC)CCCC)s3)c3cc(C)sc23)s1,117,58.5,2,200,153
601,267,2.13,2.13,5.78,0.39,0.95,-5.6,-4.05,1.55,CCCCCCc1ccc(C2(c3ccc(CCCCCC)cc3)c3cc4c(cc3-c3sc5cc(/C=C6\C(=O)c7ccccc7C6=C(C#N)C#N)sc5c32)C(c2ccc(CCCCCC)cc2)(c2ccc(CCCCCC)cc2)c2c-4sc3cc(/C=C4\C(=O)c5ccccc5C4=C(C#N)C#N)sc23)cc1,1427.96,-5.46,-3.57,1.89,CCCCCCCCc1sc(CCCCCCCC)c2c1C(=O)c1c(C)sc(-c3cc4c(-c5ccc(CC(CC)CCCC)s5)c5sc(C)cc5c(-c5ccc(CC(CC)CCCC)s5)c4s3)c1C2=O,32.5,16.2,2.01,21,255
602,267,9.01,9.01,16.33,0.64,0.84,-5.6,-4.05,1.55,CCCCCCc1ccc(C2(c3ccc(CCCCCC)cc3)c3cc4c(cc3-c3sc5cc(/C=C6\C(=O)c7ccccc7C6=C(C#N)C#N)sc5c32)C(c2ccc(CCCCCC)cc2)(c2ccc(CCCCCC)cc2)c2c-4sc3cc(/C=C4\C(=O)c5ccccc5C4=C(C#N)C#N)sc23)cc1,1427.96,-5.35,-3.58,1.77,CCCCCCCCc1sc(CCCCCCCC)c2c1C(=O)c1c(-c3ccc(C)s3)sc(-c3ccc(-c4cc5c(-c6ccc(CC(CC)CCCC)s6)c6sc(C)cc6c(-c6ccc(CC(CC)CCCC)s6)c5s4)s3)c1C2=O,169.5,66.4,2.55,21,118
603,267,9.22,9.22,15.52,0.68,0.88,-5.6,-4.05,1.55,CCCCCCc1ccc(C2(c3ccc(CCCCCC)cc3)c3cc4c(cc3-c3sc5cc(/C=C6\C(=O)c7ccccc7C6=C(C#N)C#N)sc5c32)C(c2ccc(CCCCCC)cc2)(c2ccc(CCCCCC)cc2)c2c-4sc3cc(/C=C4\C(=O)c5ccccc5C4=C(C#N)C#N)sc23)cc1,1427.96,-5.37,-3.54,1.83,CCCCCCCCc1sc(CCCCCCCC)c2c1C(=O)c1c(-c3cc4sc(C)c(CCCCCC)c4s3)sc(-c3cc4sc(-c5cc6c(-c7ccc(CC(CC)CCCC)s7)c7sc(C)cc7c(-c7ccc(CC(CC)CCCC)s7)c6s5)c(CCCCCC)c4s3)c1C2=O,153.2,66.6,2.3,21,234
