Repository: aspuru-guzik-group/Beyond-Molecular-Structure-ML-for-OPV-Materials-Devices

File: datasets/Saeki_2022_n1318/Saeki_corrected.csv (part 7 of 14)
ID,Ref,PCE_max(%),PCE_ave(%),Jsc(mA/cm2),FF,Voc(V),HOMO_n(eV),LUMO_n(eV),Eg_n(eV),n(SMILES),M (g/mol),HOMO_p(eV),LUMO_p(eV),Eg_p(eV),p(SMILES),Mw (kg/mol),Mn(kg/mol),PDI,n(labels),p(labels)
604,268,10.12,9.91,15.91,0.7,0.88,-5.77,-3.87,1.9,CCCCCCCCC1(c2ccc(CCCCCC)cc2)c2cc3c(cc2-c2sc(/C=C4\C(=O)c5ccc(C)cc5C4=C(C#N)C#N)cc21)C(CCCCCCCC)(c1ccc(CCCCCC)cc1)c1cc(/C=C2\C(=O)c4ccc(C)cc4C2=C(C#N)C#N)sc1-3,1247.76,-5.33,-3.53,1.8,CCCCC(CC)Cc1ccc(-c2c3cc(-c4ccc(-c5sc(-c6ccc(C)s6)c6c5C(=O)c5c(CC(CC)CCCC)sc(CC(CC)CCCC)c5C6=O)s4)sc3c(-c3ccc(CC(CC)CCCC)s3)c3cc(C)sc23)s1,117,58.5,2,460,153
605,268,11.19,11.01,16.41,0.74,0.91,-5.59,-3.88,1.71,CCCCCCCCC1(c2ccc(CCCCCC)cc2)c2cc3c(cc2-c2sc4cc(/C=C5\C(=O)c6ccc(C)cc6C5=C(C#N)C#N)sc4c21)C(CCCCCCCC)(c1ccc(CCCCCC)cc1)c1c-3sc2cc(/C=C3\C(=O)c4ccc(C)cc4C3=C(C#N)C#N)sc12,1359.92,-5.33,-3.53,1.8,CCCCC(CC)Cc1ccc(-c2c3cc(-c4ccc(-c5sc(-c6ccc(C)s6)c6c5C(=O)c5c(CC(CC)CCCC)sc(CC(CC)CCCC)c5C6=O)s4)sc3c(-c3ccc(CC(CC)CCCC)s3)c3cc(C)sc23)s1,117,58.5,2,564,153
606,269,8.38,8.05,16.19,0.681,0.76,-5.58,-3.98,1.6,CCCCCCc1ccc(C2(c3ccc(CCCCCC)cc3)c3cc4c(cc3-c3sc5cc(/C=C6\C(=O)c7ccc(C)cc7C6=C(C#N)C#N)sc5c32)C(c2ccc(CCCCCC)cc2)(c2ccc(CCCCCC)cc2)c2c-4sc3cc(/C=C4\C(=O)c5ccc(C)cc5C4=C(C#N)C#N)sc23)cc1,1456.01,-5.21,-3.28,1.93,CCCCCCCCC1(CCCCCCCC)Oc2cc(-c3ccc(-c4c(F)c(F)c(-c5ccc(C)s5)c5nn(CC(CCCC)CCCCCC)nc45)s3)sc2-c2sc(C)cc21,56,22.4,2.5,473,65
607,269,10.51,10.24,17.15,0.753,0.81,-5.58,-3.98,1.6,CCCCCCc1ccc(C2(c3ccc(CCCCCC)cc3)c3cc4c(cc3-c3sc5cc(/C=C6\C(=O)c7ccc(C)cc7C6=C(C#N)C#N)sc5c32)C(c2ccc(CCCCCC)cc2)(c2ccc(CCCCCC)cc2)c2c-4sc3cc(/C=C4\C(=O)c5ccc(C)cc5C4=C(C#N)C#N)sc23)cc1,1456.01,-5.3,-3.33,1.97,CCCCCCCCC1(CCCCCCCC)Sc2cc(-c3ccc(-c4c(F)c(F)c(-c5ccc(C)s5)c5nn(CC(CCCC)CCCCCC)nc45)s3)sc2-c2sc(C)cc21,51.7,23.5,2.2,473,232
608,270,0.15,0.15,0.55,0.257,1.06,-5.98,-3.61,2.37,CCCCCCC(CCCCCC)n1c(=O)c2ccc3c4ccc5c(=O)n(C(CCCCCC)CCCCCC)c(=O)c6cc7c8oc(-c9cc%10c%11cc%12c(=O)n(C(CCCCCC)CCCCCC)c(=O)c%13ccc%14c%15ccc%16c(=O)n(C(CCCCCC)CCCCCC)c(=O)c%17cc(c%10o9)c(c%15c%16%17)c%11c%14c%13%12)cc8c8cc(c1=O)c2c3c8c7c4c56,1636.18,-5.23,-3.4,1.83,CCCCC(CC)Cc1ccc(-c2c3cc(-c4ccc(-c5sc(-c6ccc(C)s6)c6c5C(=O)c5c(CC(CC)CCCC)sc(CC(CC)CCCC)c5C6=O)s4)sc3c(-c3ccc(CC(CC)CCCC)s3)c3cc(C)sc23)s1,117,58.5,2,550,153
609,270,6.33,6.33,9.88,0.616,1.04,-5.86,-3.56,2.3,CCCCCCCCC1(CCCCCCCC)c2cc(-c3cc4c5cc6c(=O)n(C(CCCCCC)CCCCCC)c(=O)c7ccc8c9ccc%10c(=O)n(C(CCCCCC)CCCCCC)c(=O)c%11cc(c4o3)c(c9c%10%11)c5c8c76)ccc2-c2ccc(-c3cc4c5cc6c(=O)n(C(CCCCCC)CCCCCC)c(=O)c7ccc8c9ccc%10c(=O)n(C(CCCCCC)CCCCCC)c(=O)c%11cc(c4o3)c(c9c%10%11)c5c8c76)cc21,2024.82,-5.23,-3.4,1.83,CCCCC(CC)Cc1ccc(-c2c3cc(-c4ccc(-c5sc(-c6ccc(C)s6)c6c5C(=O)c5c(CC(CC)CCCC)sc(CC(CC)CCCC)c5C6=O)s4)sc3c(-c3ccc(CC(CC)CCCC)s3)c3cc(C)sc23)s1,117,58.5,2,296,153
610,271,10.2,9.95,15.11,0.63,1.01,-5.66,-4.11,1.55,CCCCCCc1ccc(C2(c3ccc(CCCCCC)cc3)c3cc4c(cc3-c3sc5cc(/C=C6\C(=O)c7cc(F)c(F)cc7C6=C(C#N)C#N)sc5c32)C(c2ccc(CCCCCC)cc2)(c2ccc(CCCCCC)cc2)c2c-4sc3cc(/C=C4\C(=O)c5cc(F)c(F)cc5C4=C(C#N)C#N)sc23)cc1,1499.92,-5.33,-3.61,1.72,CCCCCCCCOc1c(OCCCCCCCC)c(-c2cc(F)c(-c3sc(C)cc3F)s2)c2nonc2c1C,62.8,31.1,2.02,561,144
611,272,9.28,9.13,21.3,0.668,0.65,-5.29,-3.93,1.36,CCCCCCC1(CCCCCC)c2cc(/C=C3\C(=O)c4cc(Cl)c(Cl)cc4C3=C(C#N)C#N)sc2-c2sc(-c3cc4c(s3)-c3sc(/C=C5\C(=O)c6cc(Cl)c(Cl)cc6C5=C(C#N)C#N)cc3C4(CCCCCC)CCCCCC)cc21,1237.71,-5.18,-3.38,1.8,CCCCC(CC)Cc1ccc(-c2c3cc(-c4ccc(-c5sc(-c6ccc(C)s6)c6c5C(=O)c5c(CC(CC)CCCC)sc(CC(CC)CCCC)c5C6=O)s4)sc3c(-c3ccc(CC(CC)CCCC)s3)c3cc(C)sc23)s1,117,58.5,2,327,153
612,272,9.47,9.29,20.1,0.696,0.68,-5.26,-3.87,1.39,CCCCCCC1(CCCCCC)c2cc(/C=C3\C(=O)c4cc(F)c(F)cc4C3=C(C#N)C#N)sc2-c2sc(-c3cc4c(s3)-c3sc(/C=C5\C(=O)c6cc(F)c(F)cc6C5=C(C#N)C#N)cc3C4(CCCCCC)CCCCCC)cc21,1171.5,-5.18,-3.38,1.8,CCCCC(CC)Cc1ccc(-c2c3cc(-c4ccc(-c5sc(-c6ccc(C)s6)c6c5C(=O)c5c(CC(CC)CCCC)sc(CC(CC)CCCC)c5C6=O)s4)sc3c(-c3ccc(CC(CC)CCCC)s3)c3cc(C)sc23)s1,117,58.5,2,556,153
613,273,6.8,6.5,14.2,0.487,0.985,-5.55,-3.95,1.6,CCCCCCc1ccc(C2(c3ccc(CCCCCC)cc3)c3cc4c(cc3-c3sc5cc(/C=C6\C(=O)c7ccccc7C6=C(C#N)C#N)sc5c32)C(c2ccc(CCCCCC)cc2)(c2ccc(CCCCCC)cc2)c2c-4sc3cc(/C=C4\C(=O)c5ccccc5C4=C(C#N)C#N)sc23)cc1,1427.96,-5.55,-3.72,1.83,CCCCCCCCCCC(CCCCCCCC)Cc1cc(-c2c(F)c(F)c(-c3cc(CC(CCCCCCCC)CCCCCCCCCC)c(-c4ccc(-c5ccc6sc(C)cc6c5)s4)s3)c3nsnc23)sc1C,35.2,25,1.41,21,243
614,273,8.5,7.8,17.5,0.537,0.899,-5.75,-4.2,1.55,CCCCCCC1(CCCCCC)c2cc3c(cc2-c2sc(/C=C4\C(=O)c5ccccc5C4=C(C#N)C#N)cc21)C(CCCCCC)(CCCCCC)c1cc(/C=C2\C(=O)c4ccccc4C2=C(C#N)C#N)sc1-3,1011.4,-5.55,-3.72,1.83,CCCCCCCCCCC(CCCCCCCC)Cc1cc(-c2c(F)c(F)c(-c3cc(CC(CCCCCCCC)CCCCCCCCCC)c(-c4ccc(-c5ccc6sc(C)cc6c5)s4)s3)c3nsnc23)sc1C,35.2,25,1.41,164,243
615,273,6.9,6.8,13,0.592,0.899,-5.55,-3.95,1.6,CCCCCCc1ccc(C2(c3ccc(CCCCCC)cc3)c3cc4c(cc3-c3sc5cc(/C=C6\C(=O)c7ccccc7C6=C(C#N)C#N)sc5c32)C(c2ccc(CCCCCC)cc2)(c2ccc(CCCCCC)cc2)c2c-4sc3cc(/C=C4\C(=O)c5ccccc5C4=C(C#N)C#N)sc23)cc1,1427.96,-5.35,-3.63,1.72,CCCCCCCCCCC(CCCCCCCC)Cc1cc(-c2c(F)c(F)c(-c3cc(CC(CCCCCCCC)CCCCCCCCCC)c(-c4ccc(-c5ccc6cc(C)sc6c5)s4)s3)c3nsnc23)sc1C,44.5,28.9,1.54,21,140
616,273,6.8,6.4,12.9,0.682,0.778,-5.75,-4.2,1.55,CCCCCCC1(CCCCCC)c2cc3c(cc2-c2sc(/C=C4\C(=O)c5ccccc5C4=C(C#N)C#N)cc21)C(CCCCCC)(CCCCCC)c1cc(/C=C2\C(=O)c4ccccc4C2=C(C#N)C#N)sc1-3,1011.4,-5.35,-3.63,1.72,CCCCCCCCCCC(CCCCCCCC)Cc1cc(-c2c(F)c(F)c(-c3cc(CC(CCCCCCCC)CCCCCCCCCC)c(-c4ccc(-c5ccc6cc(C)sc6c5)s4)s3)c3nsnc23)sc1C,44.5,28.9,1.54,164,140
617,274,8.73,8.46,15.93,0.67,0.81,-5.6,-4,1.6,CCCCCCc1ccc(C2(c3ccc(CCCCCC)cc3)c3cc4c(cc3-c3sc5cc(/C=C6\C(=O)c7ccccc7C6=C(C#N)C#N)sc5c32)C(c2ccc(CCCCCC)cc2)(c2ccc(CCCCCC)cc2)c2c-4sc3cc(/C=C4\C(=O)c5ccccc5C4=C(C#N)C#N)sc23)cc1,1427.96,-5.22,-3.64,1.58,CCCCC(CC)COC(=O)c1sc2c(-c3cc4c(-c5ccc(CC(CC)CCCC)s5)c5sc(C)cc5c(-c5ccc(CC(CC)CCCC)s5)c4s3)sc(C)c2c1F,124,72.9,1.7,21,48
618,274,9.45,9.18,15.81,0.6,1,-5.5,-3.9,1.6,CCCCC(CC)CC1(CC(CC)CCCC)c2cc3c(cc2-c2sc(-c4ccc(/C=C5\SC(=S)N(CC)C5=O)c5nsnc45)cc21)C(CC(CC)CCCC)(CC(CC)CCCC)c1cc(-c2ccc(/C=C4\SC(=S)N(CC)C4=O)c4nsnc24)sc1-3,1326.02,-5.22,-3.64,1.58,CCCCC(CC)COC(=O)c1sc2c(-c3cc4c(-c5ccc(CC(CC)CCCC)s5)c5sc(C)cc5c(-c5ccc(CC(CC)CCCC)s5)c4s3)sc(C)c2c1F,124,72.9,1.7,502,48
619,274,11.88,11.31,26.36,0.62,0.72,-5.4,-4.2,1.2,CCCCCCc1ccc(C2(c3ccc(CCCCCC)cc3)c3cc4c(cc3-c3sc(-c5sc(/C=C6\C(=O)c7cc(F)c(F)cc7C6=C(C#N)C#N)cc5OCC(CC)CCCC)cc32)C(c2ccc(CCCCCC)cc2)(c2ccc(CCCCCC)cc2)c2cc(-c3sc(/C=C5\C(=O)c6cc(F)c(F)cc6C5=C(C#N)C#N)cc3OCC(CC)CCCC)sc2-4)cc1,1808.42,-5.22,-3.64,1.58,CCCCC(CC)COC(=O)c1sc2c(-c3cc4c(-c5ccc(CC(CC)CCCC)s5)c5sc(C)cc5c(-c5ccc(CC(CC)CCCC)s5)c4s3)sc(C)c2c1F,124,72.9,1.7,202,48
620,275,5.13,4.88,11.39,0.517,0.872,-5.31,-3.91,1.4,CCCCCCc1ccc(C2(c3ccc(CCCCCC)cc3)c3cc4c(cc3-c3sc(-c5sc(/C=C6/C(=O)c7ccccc7C6=C(C#N)C#N)cc5OCC(CC)CCCC)cc32)C(c2ccc(CCCCCC)cc2)(c2ccc(CCCCCC)cc2)c2cc(-c3sc(/C=C5/C(=O)c6ccccc6C5=C(C#N)C#N)cc3OCC(CC)CCCC)sc2-4)cc1,1736.46,-5.21,-2.9,2.31,CCCCCCCCC(CCCCCC)Cn1nc2c(-c3ccc(C)s3)c(F)c(F)c(-c3ccc(-c4cc5c(-c6ccc(CC(CC)CCCC)s6)c6sc(C)cc6c(-c6ccc(CC(CC)CCCC)s6)c5s4)s3)c2n1,170,53.1,3.2,173,131
621,275,10.48,10.26,18.76,0.582,0.96,-5.31,-3.68,1.63,CCCCCCc1ccc(C2(c3ccc(CCCCCC)cc3)c3cc4c(cc3-c3sc(-c5scc(C=C6C(=O)c7ccccc7C6=C(C#N)C#N)c5OCC(CC)CCCC)cc32)C(c2ccc(CCCCCC)cc2)(c2ccc(CCCCCC)cc2)c2cc(-c3scc(/C=C5/C(=O)c6ccccc6C5=C(C#N)C#N)c3OCC(CC)CCCC)sc2-4)cc1,1736.46,-5.21,-2.9,2.31,CCCCCCCCC(CCCCCC)Cn1nc2c(-c3ccc(C)s3)c(F)c(F)c(-c3ccc(-c4cc5c(-c6ccc(CC(CC)CCCC)s6)c6sc(C)cc6c(-c6ccc(CC(CC)CCCC)s6)c5s4)s3)c2n1,170,53.1,3.2,204,131
622,275,3.38,3.27,7.16,0.528,0.894,-5.31,-3.91,1.4,CCCCCCc1ccc(C2(c3ccc(CCCCCC)cc3)c3cc4c(cc3-c3sc(-c5sc(/C=C6/C(=O)c7ccccc7C6=C(C#N)C#N)cc5OCC(CC)CCCC)cc32)C(c2ccc(CCCCCC)cc2)(c2ccc(CCCCCC)cc2)c2cc(-c3sc(/C=C5/C(=O)c6ccccc6C5=C(C#N)C#N)cc3OCC(CC)CCCC)sc2-4)cc1,1736.46,-5.26,-3.16,2.1,CCCCC(CC)Cc1ccc(-c2c3cc(-c4ccc(-c5sc(-c6ccc(C)s6)c6c5C(=O)c5c(CC(CC)CCCC)sc(CC(CC)CCCC)c5C6=O)s4)sc3c(-c3ccc(CC(CC)CCCC)s3)c3cc(C)sc23)s1,117,58.5,2,173,153
623,275,8.79,8.43,14.67,0.596,1.006,-5.31,-3.68,1.63,CCCCCCc1ccc(C2(c3ccc(CCCCCC)cc3)c3cc4c(cc3-c3sc(-c5scc(C=C6C(=O)c7ccccc7C6=C(C#N)C#N)c5OCC(CC)CCCC)cc32)C(c2ccc(CCCCCC)cc2)(c2ccc(CCCCCC)cc2)c2cc(-c3scc(/C=C5/C(=O)c6ccccc6C5=C(C#N)C#N)c3OCC(CC)CCCC)sc2-4)cc1,1736.46,-5.26,-3.16,2.1,CCCCC(CC)Cc1ccc(-c2c3cc(-c4ccc(-c5sc(-c6ccc(C)s6)c6c5C(=O)c5c(CC(CC)CCCC)sc(CC(CC)CCCC)c5C6=O)s4)sc3c(-c3ccc(CC(CC)CCCC)s3)c3cc(C)sc23)s1,117,58.5,2,204,153
624,276,8.18,8.01,15.31,0.6,0.89,-5.48,-3.83,1.65,CCCCCCc1ccc(C2(c3ccc(CCCCCC)cc3)c3cc4c(cc3-c3sc5cc(/C=C6\C(=O)c7ccccc7C6=C(C#N)C#N)sc5c32)C(c2ccc(CCCCCC)cc2)(c2ccc(CCCCCC)cc2)c2c-4sc3cc(/C=C4\C(=O)c5ccccc5C4=C(C#N)C#N)sc23)cc1,1427.96,-5.31,-3.66,1.65,CCCCCCCCCCC(CCCCCCCC)CN1C(=O)c2c(c(-c3cc4sc(-c5cc6c(-c7ccc(CC(CC)CCCC)s7)c7sc(-c8sc(C)c9c(F)c(C(=O)OCC(CC)CCCC)sc89)cc7c(-c7ccc(CC(CC)CCCC)s7)c6s5)cc4s3)n(CCCCCCCC)c2-c2cc3sc(-c4cc5c(-c6ccc(CC(CC)CCCC)s6)c6sc(C)cc6c(-c6ccc(CC(CC)CCCC)s6)c5s4)cc3s2)C1=O,4.3,2.2,1.93,21,155
625,276,8.73,8.58,21.44,0.55,0.74,-5.44,-4.19,1.25,CCCCCCc1ccc(C2(c3ccc(CCCCCC)cc3)c3cc4c(cc3-c3sc(-c5sc(/C=C6\C(=O)c7cc(F)c(F)cc7C6=C(C#N)C#N)cc5OCC(CC)CCCC)cc32)C(c2ccc(CCCCCC)cc2)(c2ccc(CCCCCC)cc2)c2cc(-c3sc(/C=C5\C(=O)c6cc(F)c(F)cc6C5=C(C#N)C#N)cc3OCC(CC)CCCC)sc2-4)cc1,1808.42,-5.31,-3.66,1.65,CCCCCCCCCCC(CCCCCCCC)CN1C(=O)c2c(c(-c3cc4sc(-c5cc6c(-c7ccc(CC(CC)CCCC)s7)c7sc(-c8sc(C)c9c(F)c(C(=O)OCC(CC)CCCC)sc89)cc7c(-c7ccc(CC(CC)CCCC)s7)c6s5)cc4s3)n(CCCCCCCC)c2-c2cc3sc(-c4cc5c(-c6ccc(CC(CC)CCCC)s6)c6sc(C)cc6c(-c6ccc(CC(CC)CCCC)s6)c5s4)cc3s2)C1=O,4.3,2.2,1.93,202,155
626,277,10.2,10,21.3,0.68,0.71,-5.44,-4.19,1.25,CCCCCCc1ccc(C2(c3ccc(CCCCCC)cc3)c3cc4c(cc3-c3sc(-c5sc(/C=C6\C(=O)c7cc(F)c(F)cc7C6=C(C#N)C#N)cc5OCC(CC)CCCC)cc32)C(c2ccc(CCCCCC)cc2)(c2ccc(CCCCCC)cc2)c2cc(-c3sc(/C=C5\C(=O)c6cc(F)c(F)cc6C5=C(C#N)C#N)cc3OCC(CC)CCCC)sc2-4)cc1,1808.42,-5.22,-3.64,1.58,CCCCC(CC)COC(=O)c1sc2c(-c3cc4c(-c5ccc(CC(CC)CCCC)s5)c5sc(C)cc5c(-c5ccc(CC(CC)CCCC)s5)c4s3)sc(C)c2c1F,124,72.9,1.7,202,48
627,278,7.46,7.17,15.45,0.51,0.95,-5.55,-3.9,1.65,CCCCCCc1ccc(C2(c3ccc(CCCCCC)cc3)c3cc4c(cc3-c3[se]c5cc(/C=C6\C(=O)c7ccccc7C6=C(C#N)C#N)sc5c32)C(c2ccc(CCCCCC)cc2)(c2ccc(CCCCCC)cc2)c2c-4[se]c3cc(/C=C4\C(=O)c5ccccc5C4=C(C#N)C#N)sc23)cc1,1521.76,-5.45,-3.65,1.8,CCCCC(CC)Cc1sc(-c2c3cc(-c4ccc(-c5sc(-c6ccc(C)s6)c6c5C(=O)c5c(CC(CC)CCCC)sc(CC(CC)CCCC)c5C6=O)s4)sc3c(-c3cc(F)c(CC(CC)CCCC)s3)c3cc(C)sc23)cc1F,38.6,19.3,2,403,107
628,278,13.32,12.91,22.92,0.75,0.78,-5.65,-4.08,1.57,CCCCCCc1ccc(C2(c3ccc(CCCCCC)cc3)c3cc4c(cc3-c3[se]c5cc(/C=C6\C(=O)c7cc(Cl)c(Cl)cc7C6=C(C#N)C#N)sc5c32)C(c2ccc(CCCCCC)cc2)(c2ccc(CCCCCC)cc2)c2c-4[se]c3cc(/C=C4\C(=O)c5cc(Cl)c(Cl)cc5C4=C(C#N)C#N)sc23)cc1,1659.52,-5.45,-3.65,1.8,CCCCC(CC)Cc1sc(-c2c3cc(-c4ccc(-c5sc(-c6ccc(C)s6)c6c5C(=O)c5c(CC(CC)CCCC)sc(CC(CC)CCCC)c5C6=O)s4)sc3c(-c3cc(F)c(CC(CC)CCCC)s3)c3cc(C)sc23)cc1F,38.6,19.3,2,60,107
629,279,3.98,3.81,7.16,0.586,0.95,-5.47,-3.82,1.65,CCCCCCc1ccc(C2(c3ccc(CCCCCC)cc3)c3cc4c(cc3-c3sc5c6sc(/C=C7\C(=O)c8ccccc8C7=C(C#N)C#N)cc6n(CC(CCCC)CCCCCC)c5c32)C(c2ccc(CCCCCC)cc2)(c2ccc(CCCCCC)cc2)c2c-4sc3c4sc(/C=C5\C(=O)c6ccccc6C5=C(C#N)C#N)cc4n(CC(CCCC)CCCCCC)c23)cc1,1842.68,-5.33,-3.29,2.04,CCCCC(CC)Cc1ccc(-c2c3cc(-c4ccc(-c5sc(-c6ccc(C)s6)c6c5C(=O)c5c(CC(CC)CCCC)sc(CC(CC)CCCC)c5C6=O)s4)sc3c(-c3ccc(CC(CC)CCCC)s3)c3cc(C)sc23)s1,117,58.5,2,118,153
630,279,11.1,10.7,19.8,0.671,0.835,-5.54,-3.94,1.6,CCCCCCc1ccc(C2(c3ccc(CCCCCC)cc3)c3cc4c(cc3-c3sc5c6sc(/C=C7\C(=O)c8cc(F)c(F)cc8C7=C(C#N)C#N)cc6n(CC(CCCC)CCCCCC)c5c32)C(c2ccc(CCCCCC)cc2)(c2ccc(CCCCCC)cc2)c2c-4sc3c4sc(/C=C5\C(=O)c6cc(F)c(F)cc6C5=C(C#N)C#N)cc4n(CC(CCCC)CCCCCC)c23)cc1,1914.64,-5.33,-3.29,2.04,CCCCC(CC)Cc1ccc(-c2c3cc(-c4ccc(-c5sc(-c6ccc(C)s6)c6c5C(=O)c5c(CC(CC)CCCC)sc(CC(CC)CCCC)c5C6=O)s4)sc3c(-c3ccc(CC(CC)CCCC)s3)c3cc(C)sc23)s1,117,58.5,2,256,153
631,279,13.4,13,22.2,0.74,0.813,-5.51,-3.95,1.56,CCCCCCc1ccc(C2(c3ccc(CCCCCC)cc3)c3cc4c(cc3-c3sc5c6sc(/C=C7\C(=O)c8cc(Cl)c(Cl)cc8C7=C(C#N)C#N)cc6n(CC(CCCC)CCCCCC)c5c32)C(c2ccc(CCCCCC)cc2)(c2ccc(CCCCCC)cc2)c2c-4sc3c4sc(/C=C5\C(=O)c6cc(Cl)c(Cl)cc6C5=C(C#N)C#N)cc4n(CC(CCCC)CCCCCC)c23)cc1,1980.45,-5.33,-3.29,2.04,CCCCC(CC)Cc1ccc(-c2c3cc(-c4ccc(-c5sc(-c6ccc(C)s6)c6c5C(=O)c5c(CC(CC)CCCC)sc(CC(CC)CCCC)c5C6=O)s4)sc3c(-c3ccc(CC(CC)CCCC)s3)c3cc(C)sc23)s1,117,58.5,2,482,153
632,280,11.9,11.7,22.5,0.703,0.74,-5.48,-4.02,1.46,CCCCCCc1ccc(C2(c3ccc(CCCCCC)cc3)c3c(sc4cc(/C=C5\C(=O)c6ccc(F)cc6C5=C(C#N)C#N)sc34)-c3sc4c5c(sc4c32)-c2sc3cc(/C=C4\C(=O)c6ccc(F)cc6C4=C(C#N)C#N)sc3c2C5(c2ccc(CCCCCC)cc2)c2ccc(CCCCCC)cc2)cc1,1526.04,-5.28,-3.5,1.78,CCCCC(CC)COC(=O)c1sc2c(-c3cc4c(-c5ccc(CC(CC)CCCC)s5)c5sc(C)cc5c(-c5ccc(CC(CC)CCCC)s5)c4s3)sc(C)c2c1F,124,72.9,1.7,506,48
633,281,10.5,10,23.4,0.64,0.7,-5.4,-4,1.4,CCCCC(CC)CCc1cc(/C=C2\C(=O)c3cc(F)c(F)cc3C2=C(C#N)C#N)sc1-c1cc2c(s1)-c1sc(-c3sc(/C=C4\C(=O)c5cc(F)c(F)cc5C4=C(C#N)C#N)cc3CCC(CC)CCCC)cc1C2(CC(CC)CCCC)CC(CC)CCCC,1299.76,-5.2,-3.5,1.7,CCCCC(CC)COC(=O)c1sc2c(-c3cc4c(-c5ccc(CC(CC)CCCC)s5)c5sc(C)cc5c(-c5ccc(CC(CC)CCCC)s5)c4s3)sc(C)c2c1F,124,72.9,1.7,526,48
634,281,10.2,10,24.8,0.64,0.64,-5.3,-4.1,1.2,CCCCC(CC)CCc1cc(/C=C2\C(=O)c3cc(F)c(F)cc3C2=C(C#N)C#N)sc1-c1cc2c(s1)-c1sc(-c3sc(/C=C4\C(=O)c5cc(F)c(F)cc5C4=C(C#N)C#N)cc3OCC(CC)CCCC)cc1C2(CC(CC)CCCC)CC(CC)CCCC,1301.73,-5.2,-3.5,1.7,CCCCC(CC)COC(=O)c1sc2c(-c3cc4c(-c5ccc(CC(CC)CCCC)s5)c5sc(C)cc5c(-c5ccc(CC(CC)CCCC)s5)c4s3)sc(C)c2c1F,124,72.9,1.7,384,48
635,281,7.3,6.9,20.7,0.61,0.57,-5.2,-4.1,1.1,CCCCC(CC)COc1cc(/C=C2\C(=O)c3cc(F)c(F)cc3C2=C(C#N)C#N)sc1-c1cc2c(s1)-c1sc(-c3sc(/C=C4\C(=O)c5cc(F)c(F)cc5C4=C(C#N)C#N)cc3OCC(CC)CCCC)cc1C2(CC(CC)CCCC)CC(CC)CCCC,1303.71,-5.2,-3.5,1.7,CCCCC(CC)COC(=O)c1sc2c(-c3cc4c(-c5ccc(CC(CC)CCCC)s5)c5sc(C)cc5c(-c5ccc(CC(CC)CCCC)s5)c4s3)sc(C)c2c1F,124,72.9,1.7,563,48
636,282,8.09,8.06,13.64,0.587,1.01,-5.51,-3.88,1.63,CCCCCCCCC1(CCCCCCCC)c2cc3c(cc2-c2sc(-c4ccc(/C=C5\SC(=S)N(CC)C5=O)c5nsnc45)cc21)C(CCCCCCCC)(CCCCCCCC)c1cc(-c2ccc(/C=C4\SC(=S)N(CC)C4=O)c4nsnc24)sc1-3,1326.02,-5.21,-3.41,1.8,CCCCC(CC)Cc1ccc(-c2c3cc(-c4ccc(-c5sc(-c6ccc(C)s6)c6c5C(=O)c5c(CC(CC)CCCC)sc(CC(CC)CCCC)c5C6=O)s4)sc3c(-c3ccc(CC(CC)CCCC)s3)c3cc(C)sc23)s1,117,58.5,2,160,153
637,283,6.04,5.71,14.2,0.575,0.74,-5.48,-3.83,1.65,CCCCCCc1ccc(C2(c3ccc(CCCCCC)cc3)c3cc4c(cc3-c3sc5cc(/C=C6\C(=O)c7ccccc7C6=C(C#N)C#N)sc5c32)C(c2ccc(CCCCCC)cc2)(c2ccc(CCCCCC)cc2)c2c-4sc3cc(/C=C4\C(=O)c5ccccc5C4=C(C#N)C#N)sc23)cc1,1427.96,-5.27,-3.45,1.82,CCCCCCCCC(CCCCCC)Cn1nc2c(-c3ccc(-c4cc5c(-c6ccc(CC(CC)CCCC)s6)c6sc(C)cc6c(-c6ccc(CC(CC)CCCC)s6)c5s4)s3)c3cc(F)sc3c(-c3ccc(C)s3)c2n1,225.6,94,2.4,21,156
638,283,6.59,6.05,13.94,0.618,0.77,-5.48,-3.83,1.65,CCCCCCc1ccc(C2(c3ccc(CCCCCC)cc3)c3cc4c(cc3-c3sc5cc(/C=C6\C(=O)c7ccccc7C6=C(C#N)C#N)sc5c32)C(c2ccc(CCCCCC)cc2)(c2ccc(CCCCCC)cc2)c2c-4sc3cc(/C=C4\C(=O)c5ccccc5C4=C(C#N)C#N)sc23)cc1,1427.96,-5.37,-3.58,1.79,CCCCCCCCC(CCCCCC)Cn1nc2c(-c3ccc(-c4cc5c(-c6cc(F)c(CC(CC)CCCC)s6)c6sc(C)cc6c(-c6cc(F)c(CC(CC)CCCC)s6)c5s4)s3)c3cc(F)sc3c(-c3ccc(C)s3)c2n1,212.5,85,2.5,21,132
639,284,8.61,8.44,23.41,0.553,0.66,-5.65,-4.1,1.55,CCCCCCCCCCCc1c(/C=C2\C(=O)c3cc(F)c(F)cc3C2=C(C#N)C#N)sc2c1sc1c3c4nsnc4c4c5sc6c(CCCCCCCCCCC)c(/C=C7\C(=O)c8cc(F)c(F)cc8C7=C(C#N)C#N)sc6c5n(CC(CC)CCCC)c4c3n(CC(CC)CCCC)c21,1451.94,-5.19,-3.44,1.75,CCCCCCCCOc1cccc(-c2nc3c(-c4ccc(C)s4)c(F)c(F)c(-c4ccc(-c5cc6c(-c7ccc(CC(CC)CCCC)s7)c7sc(C)cc7c(-c7ccc(CC(CC)CCCC)s7)c6s5)s4)c3nc2-c2cccc(OCCCCCCCC)c2)c1,55.4,18.3,3.03,242,105
640,284,12.02,11.84,24.64,0.622,0.78,-5.65,-4.1,1.55,CCCCCCCCCCCc1c(/C=C2\C(=O)c3cc(F)c(F)cc3C2=C(C#N)C#N)sc2c1sc1c3c4nsnc4c4c5sc6c(CCCCCCCCCCC)c(/C=C7\C(=O)c8cc(F)c(F)cc8C7=C(C#N)C#N)sc6c5n(CC(CC)CCCC)c4c3n(CC(CC)CCCC)c21,1451.94,-5.37,-3.48,1.89,CCCCCCCCOc1cccc(-c2nc3c(-c4ccc(C)s4)c(F)c(F)c(-c4ccc(-c5cc6c(-c7cc(F)c(CC(CC)CCCC)s7)c7sc(C)cc7c(-c7cc(F)c(CC(CC)CCCC)s7)c6s5)s4)c3nc2-c2cccc(OCCCCCCCC)c2)c1,54.1,17.1,3.16,242,187
641,284,13.1,13.01,24.68,0.637,0.83,-5.65,-4.1,1.55,CCCCCCCCCCCc1c(/C=C2\C(=O)c3cc(F)c(F)cc3C2=C(C#N)C#N)sc2c1sc1c3c4nsnc4c4c5sc6c(CCCCCCCCCCC)c(/C=C7\C(=O)c8cc(F)c(F)cc8C7=C(C#N)C#N)sc6c5n(CC(CC)CCCC)c4c3n(CC(CC)CCCC)c21,1451.94,-5.41,-3.5,1.91,CCCCCCCCOc1cccc(-c2nc3c(-c4ccc(C)s4)c(F)c(F)c(-c4ccc(-c5cc6c(-c7cc(F)c(SCC(CC)CCCC)s7)c7sc(C)cc7c(-c7cc(F)c(SCC(CC)CCCC)s7)c6s5)s4)c3nc2-c2cccc(OCCCCCCCC)c2)c1,66.2,22.9,2.89,242,210
642,285,10.56,10.22,17.4,0.65,0.904,-5.48,-3.9,1.58,CCCCCCc1ccc(C2(c3ccc(CCCCCC)s3)c3cc4c(cc3-c3sc5cc(/C=C6\C(=O)c7c(C)sc(C)c7C6=C(C#N)C#N)sc5c32)C(c2ccc(CCCCCC)s2)(c2ccc(CCCCCC)s2)c2c-4sc3cc(/C=C4\C(=O)c5c(C)sc(C)c5C4=C(C#N)C#N)sc23)s1,1520.2,-5.33,-3.53,1.8,CCCCC(CC)Cc1ccc(-c2c3cc(-c4ccc(-c5sc(-c6ccc(C)s6)c6c5C(=O)c5c(CC(CC)CCCC)sc(CC(CC)CCCC)c5C6=O)s4)sc3c(-c3ccc(CC(CC)CCCC)s3)c3cc(C)sc23)s1,117,58.5,2,301,153
643,286,7.5,7.2,16.97,0.58,0.72,-5.43,-4.08,1.35,CCCCCCc1ccc(C2(c3ccc(CCCCCC)cc3)c3cc4c(cc3-c3sc(-c5sc(/C=C6\C(=O)c7cc(F)c(F)cc7C6=C(C#N)C#N)cc5SCC(CC)CCCC)cc32)C(c2ccc(CCCCCC)cc2)(c2ccc(CCCCCC)cc2)c2cc(-c3sc(/C=C5\C(=O)c6cc(F)c(F)cc6C5=C(C#N)C#N)cc3SCC(CC)CCCC)sc2-4)cc1,1840.55,-5.22,-3.64,1.58,CCCCC(CC)COC(=O)c1sc2c(-c3cc4c(-c5ccc(CC(CC)CCCC)s5)c5sc(C)cc5c(-c5ccc(CC(CC)CCCC)s5)c4s3)sc(C)c2c1F,124,72.9,1.7,475,48
644,287,11.47,11.28,23.45,0.689,0.71,-5.46,-3.9,1.56,CCCCCCc1ccc(C2(c3ccc(CCCCCC)cc3)Oc3c(sc4c5c(sc34)-c3sc4cc(/C=C6\C(=O)c7cc(F)c(F)cc7C6=C(C#N)C#N)sc4c3C(c3ccc(CCCCCC)cc3)(c3ccc(CCCCCC)cc3)O5)-c3sc4cc(/C=C5\C(=O)c6cc(F)c(F)cc6C5=C(C#N)C#N)sc4c32)cc1,1594.02,-5.23,-3.52,1.71,CCCCC(CC)COC(=O)c1sc2c(-c3cc4c(-c5ccc(CC(CC)CCCC)s5)c5sc(C)cc5c(-c5ccc(CC(CC)CCCC)s5)c4s3)sc(C)c2c1F,124,72.9,1.7,618,48
645,287,9.25,9.08,17.52,0.708,0.746,-5.57,-3.92,1.65,CCCCCCc1ccc(C2(c3ccc(CCCCCC)cc3)c3cc(/C=C4\C(=O)c5cc(F)c(F)cc5C4=C(C#N)C#N)sc3-c3sc4c(-c5ccc(CC(CC)CCCC)s5)c5c6c(sc5c(-c5ccc(CC(CC)CCCC)s5)c4c32)-c2sc(/C=C3\C(=O)c4cc(F)c(F)cc4C3=C(C#N)C#N)cc2C6(c2ccc(CCCCCC)cc2)c2ccc(CCCCCC)cc2)cc1,1888.59,-5.23,-3.52,1.71,CCCCC(CC)COC(=O)c1sc2c(-c3cc4c(-c5ccc(CC(CC)CCCC)s5)c5sc(C)cc5c(-c5ccc(CC(CC)CCCC)s5)c4s3)sc(C)c2c1F,124,72.9,1.7,404,48
646,288,10.3,10,15.6,0.66,1.01,-5.5,-3.85,1.65,CCCCCCc1ccc(C2(c3ccc(CCCCCC)cc3)c3cc4c(cc3-c3sc5cc(/C=C6\C(=O)c7ccccc7C6=C(C#N)C#N)sc5c32)C(c2ccc(CCCCCC)cc2)(c2ccc(CCCCCC)cc2)c2c-4sc3cc(/C=C4\C(=O)c5ccccc5C4=C(C#N)C#N)sc23)cc1,1427.96,-5.48,-3.65,1.83,CCCCC(CC)Cc1sc(-c2c3cc(-c4ccc(-c5sc(-c6ccc(C)s6)c6c5C(=O)c5c(CC(CC)CCCC)sc(CC(CC)CCCC)c5C6=O)s4)sc3c(-c3cc(F)c(CC(CC)CCCC)s3)c3cc(C)sc23)cc1F,38.6,19.3,2,21,107
647,288,10.9,10.3,16.5,0.67,0.989,-5.63,-3.9,1.73,CC#Cc1ccc2c(c1)C(=C(C#N)C#N)/C(=C/c1cc3sc4c(c3s1)C(c1ccc(CCCCCC)cc1)(c1ccc(CCCCCC)cc1)c1cc3c(cc1-4)C(c1ccc(CCCCCC)cc1)(c1ccc(CCCCCC)cc1)c1c-3sc3cc(/C=C4\C(=O)c5ccc(C#CC)cc5C4=C(C#N)C#N)sc13)C2=O,1504.05,-5.48,-3.65,1.83,CCCCC(CC)Cc1sc(-c2c3cc(-c4ccc(-c5sc(-c6ccc(C)s6)c6c5C(=O)c5c(CC(CC)CCCC)sc(CC(CC)CCCC)c5C6=O)s4)sc3c(-c3cc(F)c(CC(CC)CCCC)s3)c3cc(C)sc23)cc1F,38.6,19.3,2,329,107
648,288,12.6,12.2,17.5,0.73,0.986,-5.69,-3.91,1.78,CCCCCCc1ccc(C2(c3ccc(CCCCCC)cc3)c3cc4c(cc3-c3sc5cc(/C=C6\C(=O)c7ccc(C#Cc8ccccc8)cc7C6=C(C#N)C#N)sc5c32)C(c2ccc(CCCCCC)cc2)(c2ccc(CCCCCC)cc2)c2c-4sc3cc(/C=C4\C(=O)c5ccc(C#Cc6ccccc6)cc5C4=C(C#N)C#N)sc23)cc1,1628.2,-5.48,-3.65,1.83,CCCCC(CC)Cc1sc(-c2c3cc(-c4ccc(-c5sc(-c6ccc(C)s6)c6c5C(=O)c5c(CC(CC)CCCC)sc(CC(CC)CCCC)c5C6=O)s4)sc3c(-c3cc(F)c(CC(CC)CCCC)s3)c3cc(C)sc23)cc1F,38.6,19.3,2,454,107
649,289,5.9,5.7,10.8,0.54,1.01,-5.51,-3.77,1.74,CCCCCCCCC1(CCCCCCCC)c2cc3c(cc2-c2cc4c(cc21)-c1sc(/C=C2\C(=O)c5ccccc5C2=C(C#N)C#N)cc1C4(CCCCCCCC)CCCCCCCC)C(CCCCCCCC)(CCCCCCCC)c1cc2c(cc1-3)C(CCCCCCCC)(CCCCCCCC)c1cc(/C=C3\C(=O)c4ccccc4C3=C(C#N)C#N)sc1-2,1748.7,-5.45,-3.65,1.8,CCCCC(CC)Cc1sc(-c2c3cc(-c4ccc(-c5sc(-c6ccc(C)s6)c6c5C(=O)c5c(CC(CC)CCCC)sc(CC(CC)CCCC)c5C6=O)s4)sc3c(-c3cc(F)c(CC(CC)CCCC)s3)c3cc(C)sc23)cc1F,87.8,30.3,2.9,354,107
650,289,13.1,12.8,17.6,0.76,0.98,-5.71,-3.96,1.75,CCCCCCCCC1(CCCCCCCC)c2cc3c(cc2-c2cc4c(cc21)-c1sc(/C=C2\C(=O)c5cc(F)c(F)cc5C2=C(C#N)C#N)cc1C4(CCCCCCCC)CCCCCCCC)C(CCCCCCCC)(CCCCCCCC)c1cc2c(cc1-3)C(CCCCCCCC)(CCCCCCCC)c1cc(/C=C3\C(=O)c4cc(F)c(F)cc4C3=C(C#N)C#N)sc1-2,1820.66,-5.45,-3.65,1.8,CCCCC(CC)Cc1sc(-c2c3cc(-c4ccc(-c5sc(-c6ccc(C)s6)c6c5C(=O)c5c(CC(CC)CCCC)sc(CC(CC)CCCC)c5C6=O)s4)sc3c(-c3cc(F)c(CC(CC)CCCC)s3)c3cc(C)sc23)cc1F,87.8,30.3,2.9,276,107
651,290,3.09,2.64,8.43,0.366,1,-5.62,-3.96,1.66,CCCCCCc1ccc(C2(c3ccc(CCCCCC)cc3)c3cc4c(cc3-c3sc5cc(/C=C6\C(=O)c7cscc7C6=C(C#N)C#N)sc5c32)C(c2ccc(CCCCCC)cc2)(c2ccc(CCCCCC)cc2)c2c-4sc3cc(/C=C4\C(=O)c5cscc5C4=C(C#N)C#N)sc23)cc1,1440,-5.52,-3.37,2.15,CCCCC(CC)Cc1ccccc1-c1c2cc(-c3ccc(-c4sc(-c5ccc(C)s5)c5c4C(=O)c4c(CC(CC)CCCC)sc(CC(CC)CCCC)c4C5=O)s3)sc2c(-c2ccccc2CC(CC)CCCC)c2cc(C)sc12,44.8,22.4,2,322,151
652,290,12.22,11.92,18.11,0.702,0.96,-5.62,-3.96,1.66,CCCCCCc1ccc(C2(c3ccc(CCCCCC)cc3)c3cc4c(cc3-c3sc5cc(/C=C6\C(=O)c7cscc7C6=C(C#N)C#N)sc5c32)C(c2ccc(CCCCCC)cc2)(c2ccc(CCCCCC)cc2)c2c-4sc3cc(/C=C4\C(=O)c5cscc5C4=C(C#N)C#N)sc23)cc1,1440,-5.48,-3.42,2.06,CCCCC(CC)Cc1cccc(-c2c3cc(-c4ccc(-c5sc(-c6ccc(C)s6)c6c5C(=O)c5c(CC(CC)CCCC)sc(CC(CC)CCCC)c5C6=O)s4)sc3c(-c3cccc(CC(CC)CCCC)c3)c3cc(C)sc23)c1,44.3,24.6,1.8,322,133
653,290,9.36,9.15,15.76,0.652,0.91,-5.62,-3.96,1.66,CCCCCCc1ccc(C2(c3ccc(CCCCCC)cc3)c3cc4c(cc3-c3sc5cc(/C=C6\C(=O)c7cscc7C6=C(C#N)C#N)sc5c32)C(c2ccc(CCCCCC)cc2)(c2ccc(CCCCCC)cc2)c2c-4sc3cc(/C=C4\C(=O)c5cscc5C4=C(C#N)C#N)sc23)cc1,1440,-5.41,-3.49,1.92,CCCCC(CC)Cc1ccc(-c2c3cc(-c4ccc(-c5sc(-c6ccc(C)s6)c6c5C(=O)c5c(CC(CC)CCCC)sc(CC(CC)CCCC)c5C6=O)s4)sc3c(-c3ccc(CC(CC)CCCC)cc3)c3cc(C)sc23)cc1,70.3,37,1.9,322,254
654,291,2.64,2.64,5.87,0.56,0.9,-5.5,-3.59,1.91,CCCCCCCCc1cc(/C=c2\sc(=C(C#N)C#N)n(CC)c2=O)sc1-c1cc2c(s1)-c1cc3c(cc1C2(c1ccc(CCCCCC)cc1)c1ccc(CCCCCC)cc1)-c1sc(-c2sc(/C=c4\sc(=C(C#N)C#N)n(CC)c4=O)cc2CCCCCCCC)cc1C3(c1ccc(CCCCCC)cc1)c1ccc(CCCCCC)cc1,1702.53,-5,-2.9,2.1,CCCCCCc1cc(C)sc1C,21.1,11.6,1.82,477,163
655,291,6.4,6.4,11.5,0.623,0.87,-5.37,-3.56,1.81,CCCCCCCCOc1cc(/C=c2\sc(=C(C#N)C#N)n(CC)c2=O)sc1-c1cc2c(s1)-c1cc3c(cc1C2(c1ccc(CCCCCC)cc1)c1ccc(CCCCCC)cc1)-c1sc(-c2sc(/C=c4\sc(=C(C#N)C#N)n(CC)c4=O)cc2OCCCCCCCC)cc1C3(c1ccc(CCCCCC)cc1)c1ccc(CCCCCC)cc1,1734.52,-5,-2.9,2.1,CCCCCCc1cc(C)sc1C,21.1,11.6,1.82,220,163
656,292,9.21,9.14,22.27,0.613,0.675,-5.44,-4.19,1.25,CCCCCCc1ccc(C2(c3ccc(CCCCCC)cc3)c3cc4c(cc3-c3sc(-c5sc(/C=C6\C(=O)c7cc(F)c(F)cc7C6=C(C#N)C#N)cc5OCC(CC)CCCC)cc32)C(c2ccc(CCCCCC)cc2)(c2ccc(CCCCCC)cc2)c2cc(-c3sc(/C=C5\C(=O)c6cc(F)c(F)cc6C5=C(C#N)C#N)cc3OCC(CC)CCCC)sc2-4)cc1,1808.42,-5.21,-2.99,2.22,CCCCCCCCC(CCCCCC)Cn1nc2c(-c3ccc(C)s3)c(F)c(F)c(-c3ccc(-c4cc5c(-c6ccc(CC(CC)CCCC)s6)c6sc(C)cc6c(-c6ccc(CC(CC)CCCC)s6)c5s4)s3)c2n1,170,53.1,3.2,202,131
657,293,10.91,10.68,17.11,0.694,0.919,-5.44,-3.8,1.64,CCCCC(CC)COc1ccc(C2(c3ccc(OCC(CC)CCCC)cc3)c3cc(/C=C4\C(=O)c5cc6ccccc6cc5C4=C(C#N)C#N)sc3-c3ccc4cc5c6c(ccc5cc4c32)-c2sc(/C=C3\C(=O)c4cc5ccccc5cc4C3=C(C#N)C#N)cc2C6(c2ccc(OCC(CC)CCCC)cc2)c2ccc(OCC(CC)CCCC)cc2)cc1,1692.24,-5.28,-3.48,1.8,CCCCC(CC)Cc1ccc(-c2c3cc(-c4ccc(-c5sc(-c6ccc(C)s6)c6c5C(=O)c5c(CC(CC)CCCC)sc(CC(CC)CCCC)c5C6=O)s4)sc3c(-c3ccc(CC(CC)CCCC)s3)c3cc(C)sc23)s1,117,58.5,2,132,153
658,293,13.27,13.1,19.52,0.755,0.901,-5.71,-3.89,1.82,CCCCC(CC)COc1ccc(C2(c3ccc(OCC(CC)CCCC)cc3)c3cc(/C=C4\C(=O)c5cc(Cl)c(Cl)cc5C4=C(C#N)C#N)sc3-c3ccc4cc5c6c(ccc5cc4c32)-c2sc(/C=C3\C(=O)c4cc(Cl)c(Cl)cc4C3=C(C#N)C#N)cc2C6(c2ccc(OCC(CC)CCCC)cc2)c2ccc(OCC(CC)CCCC)cc2)cc1,1729.89,-5.45,-3.65,1.8,CCCCC(CC)Cc1sc(-c2c3cc(-c4ccc(-c5sc(-c6ccc(C)s6)c6c5C(=O)c5c(CC(CC)CCCC)sc(CC(CC)CCCC)c5C6=O)s4)sc3c(-c3cc(F)c(CC(CC)CCCC)s3)c3cc(C)sc23)cc1F,38.6,19.3,2,513,107
659,294,9.33,9.02,14.72,0.59,1.07,-5.89,-3.64,2.25,CCCCCCCCN1C(=O)/C(=C/c2ccc(-c3ccc(/C=C4\SC(=S)N(CCCCCCCC)C4=O)s3)s2)SC1=S,677.04,-5.23,-3.19,2.04,CCCCC(CC)COC(=O)c1sc2c(-c3cc4c(-c5ccc(CC(CC)CCCC)s5)c5sc(C)cc5c(-c5ccc(CC(CC)CCCC)s5)c4s3)sc(C)c2c1F,124,72.9,1.7,254,48
660,295,12.3,12.13,17.6,0.734,0.95,-5.62,-3.96,1.66,CCCCCCc1ccc(C2(c3ccc(CCCCCC)cc3)c3cc4c(cc3-c3sc5cc(/C=C6\C(=O)c7cscc7C6=C(C#N)C#N)sc5c32)C(c2ccc(CCCCCC)cc2)(c2ccc(CCCCCC)cc2)c2c-4sc3cc(/C=C4\C(=O)c5cscc5C4=C(C#N)C#N)sc23)cc1,1440,-5.5,-3.61,1.89,CCCCC(CC)Cc1sc(-c2c3cc(-c4ccc(-c5sc(-c6ccc(C)s6)c6c5C(=O)c5c(CC(CC)CCCC)sc(CC(CC)CCCC)c5C6=O)s4)sc3c(-c3cc(F)c(CC(CC)CCCC)s3)c3cc(C)sc23)cc1F,38.6,19.3,2,322,107
661,295,13.6,13.22,20.1,0.741,0.91,-5.58,-4.01,1.57,CCCCCCc1ccc(C2(c3ccc(CCCCCC)cc3)c3cc4c(cc3-c3sc5cc(/C=C6\C(=O)c7c(csc7Cl)C6=C(C#N)C#N)sc5c32)C(c2ccc(CCCCCC)cc2)(c2ccc(CCCCCC)cc2)c2c-4sc3cc(/C=C4\C(=O)c5c(csc5Cl)C4=C(C#N)C#N)sc23)cc1,1508.88,-5.5,-3.61,1.89,CCCCC(CC)Cc1sc(-c2c3cc(-c4ccc(-c5sc(-c6ccc(C)s6)c6c5C(=O)c5c(CC(CC)CCCC)sc(CC(CC)CCCC)c5C6=O)s4)sc3c(-c3cc(F)c(CC(CC)CCCC)s3)c3cc(C)sc23)cc1F,38.6,19.3,2,181,107
662,296,8.54,8.54,15.09,0.67,0.85,-5.21,-3.6,1.61,CCCCCCc1cccc(C2(c3cccc(CCCCCC)c3)c3cc4c(cc3-c3sc5cc(/C=C6\C(=O)c7ccccc7C6=C(C#N)C#N)sc5c32)C(c2cccc(CCCCCC)c2)(c2cccc(CCCCCC)c2)c2c-4sc3cc(/C=C4\C(=O)c5ccccc5C4=C(C#N)C#N)sc23)c1,1427.92,-4.89,-3.09,1.8,CCCCC(CC)Cc1ccc(-c2c3cc(-c4ccc(-c5sc(-c6ccc(C)s6)c6c5C(=O)c5c(CC(CC)CCCC)sc(CC(CC)CCCC)c5C6=O)s4)sc3c(-c3ccc(CC(CC)CCCC)s3)c3cc(C)sc23)s1,117,58.5,2,510,153
663,296,9.55,9.55,15.99,0.7,0.85,-5.25,-3.65,1.6,CCCCCCOc1cccc(C2(c3cccc(OCCCCCC)c3)c3cc4c(cc3-c3sc5cc(/C=C6\C(=O)c7ccccc7C6=C(C#N)C#N)sc5c32)C(c2cccc(OCCCCCC)c2)(c2cccc(OCCCCCC)c2)c2c-4sc3cc(/C=C4\C(=O)c5ccccc5C4=C(C#N)C#N)sc23)c1,1491.95,-4.89,-3.09,1.8,CCCCC(CC)Cc1ccc(-c2c3cc(-c4ccc(-c5sc(-c6ccc(C)s6)c6c5C(=O)c5c(CC(CC)CCCC)sc(CC(CC)CCCC)c5C6=O)s4)sc3c(-c3ccc(CC(CC)CCCC)s3)c3cc(C)sc23)s1,117,58.5,2,504,153
664,296,9.77,9.77,15.88,0.68,0.88,-5.25,-3.63,1.62,CCCCC(CC)COc1cccc(C2(c3cccc(OCC(CC)CCCC)c3)c3cc4c(cc3-c3sc5cc(/C=C6\C(=O)c7ccccc7C6=C(C#N)C#N)sc5c32)C(c2cccc(OCC(CC)CCCC)c2)(c2cccc(OCC(CC)CCCC)c2)c2c-4sc3cc(/C=C4\C(=O)c5ccccc5C4=C(C#N)C#N)sc23)c1,1604.17,-4.89,-3.09,1.8,CCCCC(CC)Cc1ccc(-c2c3cc(-c4ccc(-c5sc(-c6ccc(C)s6)c6c5C(=O)c5c(CC(CC)CCCC)sc(CC(CC)CCCC)c5C6=O)s4)sc3c(-c3ccc(CC(CC)CCCC)s3)c3cc(C)sc23)s1,117,58.5,2,29,153
665,297,5.45,5.16,9.33,0.6,0.974,-5.88,-3.82,2.06,CCCCCCc1ccc(C2(c3ccc(CCCCCC)cc3)c3cc(/C=C4\C(=O)c5ccccc5C4=C(C#N)C#N)sc3-c3ccc4c5c(ccc2c35)-c2sc(/C=C3\C(=O)c5ccccc5C3=C(C#N)C#N)cc2C4(c2ccc(CCCCCC)cc2)c2ccc(CCCCCC)cc2)cc1,1365.85,-5.23,-3.18,2.05,CCCCC(CC)Cc1ccc(-c2c3cc(-c4ccc(-c5sc(-c6ccc(C)s6)c6c5C(=O)c5c(CC(CC)CCCC)sc(CC(CC)CCCC)c5C6=O)s4)sc3c(-c3ccc(CC(CC)CCCC)s3)c3cc(C)sc23)s1,117,58.5,2,441,153
666,297,6.09,5.76,12.27,0.529,0.938,-5.73,-3.83,1.9,CCCCCCc1ccc(C2(c3ccc(CCCCCC)cc3)c3cc(/C=C4\C(=O)c5ccccc5C4=C(C#N)C#N)sc3-c3cccc4c5c6c(cccc6c2c34)C2SC(/C=C3\C(=O)c4ccccc4C3=C(C#N)C#N)=CC2C5(c2ccc(CCCCCC)cc2)c2ccc(CCCCCC)cc2)cc1,1417.93,-5.23,-3.18,2.05,CCCCC(CC)Cc1ccc(-c2c3cc(-c4ccc(-c5sc(-c6ccc(C)s6)c6c5C(=O)c5c(CC(CC)CCCC)sc(CC(CC)CCCC)c5C6=O)s4)sc3c(-c3ccc(CC(CC)CCCC)s3)c3cc(C)sc23)s1,117,58.5,2,313,153
667,297,10.37,10.14,17.32,0.666,0.9,-5.63,-3.85,1.78,CCCCCCc1ccc(C2(c3ccc(CCCCCC)cc3)c3cc(/C=C4\C(=O)c5ccccc5C4=C(C#N)C#N)sc3-c3ccc4cc5c6c(ccc7cc2c3c4c76)-c2sc(/C=C3\C(=O)c4ccccc4C3=C(C#N)C#N)cc2C5(c2ccc(CCCCCC)cc2)c2ccc(CCCCCC)cc2)cc1,1439.93,-5.23,-3.18,2.05,CCCCC(CC)Cc1ccc(-c2c3cc(-c4ccc(-c5sc(-c6ccc(C)s6)c6c5C(=O)c5c(CC(CC)CCCC)sc(CC(CC)CCCC)c5C6=O)s4)sc3c(-c3ccc(CC(CC)CCCC)s3)c3cc(C)sc23)s1,117,58.5,2,614,153
668,297,2.17,1.95,6.43,0.405,0.834,-5.31,-3.87,1.44,CCCCCCc1ccc(C2(c3ccc(CCCCCC)cc3)c3cc(/C=C4\C(=O)c5ccccc5C4=C(C#N)C#N)sc3-c3ccc4c5ccc6c7c(ccc(c8ccc2c3c48)c75)-c2sc(/C=C3\C(=O)c4ccccc4C3=C(C#N)C#N)cc2C6(c2ccc(CCCCCC)cc2)c2ccc(CCCCCC)cc2)cc1,1489.99,-5.23,-3.18,2.05,CCCCC(CC)Cc1ccc(-c2c3cc(-c4ccc(-c5sc(-c6ccc(C)s6)c6c5C(=O)c5c(CC(CC)CCCC)sc(CC(CC)CCCC)c5C6=O)s4)sc3c(-c3ccc(CC(CC)CCCC)s3)c3cc(C)sc23)s1,117,58.5,2,123,153
669,298,5.67,5.34,12.7,0.563,0.84,-5.85,-3.89,1.96,CCCCCCCCCCCCCCCCC1(CCCCCCCCCCCCCCCC)c2cc3c(cc2-c2sc(/C=C4\C(=O)c5ccccc5C4=C(C#N)C#N)cc21)C(CCCCCCCCCCCCCCCC)(CCCCCCCCCCCCCCCC)c1cc(/C=C2\C(=O)c4ccccc4C2=C(C#N)C#N)sc1-3,1572.48,-5.33,-3.29,2.04,CCCCC(CC)Cc1ccc(-c2c3cc(-c4ccc(-c5sc(-c6ccc(C)s6)c6c5C(=O)c5c(CC(CC)CCCC)sc(CC(CC)CCCC)c5C6=O)s4)sc3c(-c3ccc(CC(CC)CCCC)s3)c3cc(C)sc23)s1,219,128,1.71,370,153
670,298,11.2,10.7,17.3,0.704,0.919,-5.68,-3.84,1.84,CCCCCCCCCCCCCCCCC1(CCCCCCCCCCCCCCCC)c2cc3c(cc2-c2sc4cc(/C=C5\C(=O)c6ccccc6C5=C(C#N)C#N)sc4c21)C(CCCCCCCCCCCCCCCC)(CCCCCCCCCCCCCCCC)c1c-3sc2cc(/C=C3\C(=O)c4ccccc4C3=C(C#N)C#N)sc12,1684.64,-5.33,-3.29,2.04,CCCCC(CC)Cc1ccc(-c2c3cc(-c4ccc(-c5sc(-c6ccc(C)s6)c6c5C(=O)c5c(CC(CC)CCCC)sc(CC(CC)CCCC)c5C6=O)s4)sc3c(-c3ccc(CC(CC)CCCC)s3)c3cc(C)sc23)s1,219,128,1.71,401,153
671,299,13.18,12.72,19.52,0.747,0.904,-5.59,-3.86,1.73,CCCCCCc1ccc(C2(c3ccc(CCCCCC)cc3)c3cc(/C=C4\C(=O)c5c(csc5C)C4=C(C#N)C#N)sc3-c3sc4c(-c5ccc(CC(CC)CCCC)s5)c5c6c(sc5c(-c5ccc(CC(CC)CCCC)s5)c4c32)-c2sc(/C=C3\C(=O)c4c(csc4C)C3=C(C#N)C#N)cc2C6(c2ccc(CCCCCC)cc2)c2ccc(CCCCCC)cc2)cc1,1856.73,-5.27,-3.08,2.19,CCCCC(CC)Cc1ccc(-c2c3cc(-c4ccc(-c5sc(-c6ccc(C)s6)c6c5C(=O)c5c(CC(CC)CCCC)sc(CC(CC)CCCC)c5C6=O)s4)sc3c(-c3ccc(CC(CC)CCCC)s3)c3cc(C)sc23)s1,117,58.5,2,520,153
672,299,10.96,10.48,18.6,0.684,0.862,-5.42,-3.94,1.48,CCCCCCc1ccc(C2(c3ccc(CCCCCC)cc3)c3cc(/C=C4\C(=O)c5c(csc5C)C4=C(C#N)C#N)sc3-c3sc4c(OCC(CC)CCCC)c5c6c(sc5c(OCC(CC)CCCC)c4c32)-c2sc(/C=C3\C(=O)c4c(csc4C)C3=C(C#N)C#N)cc2C6(c2ccc(CCCCCC)cc2)c2ccc(CCCCCC)cc2)cc1,1724.48,-5.27,-3.08,2.19,CCCCC(CC)Cc1ccc(-c2c3cc(-c4ccc(-c5sc(-c6ccc(C)s6)c6c5C(=O)c5c(CC(CC)CCCC)sc(CC(CC)CCCC)c5C6=O)s4)sc3c(-c3ccc(CC(CC)CCCC)s3)c3cc(C)sc23)s1,117,58.5,2,211,153
673,300,9.22,9.18,15.2,0.67,0.861,-5.54,-3.84,1.7,CCCCCCc1ccc(C2(c3ccc(CCCCCC)cc3)c3cc4c(cc3-c3sc5cc(/C=C6\C(=O)c7ccccc7C6=C(C#N)C#N)sc5c32)C(c2ccc(CCCCCC)cc2)(c2ccc(CCCCCC)cc2)c2c-4sc3cc(/C=C4\C(=O)c5ccccc5C4=C(C#N)C#N)sc23)cc1,1427.96,-5.33,-3.53,1.8,CCCCC(CC)Cc1ccc(-c2c3cc(-c4ccc(-c5sc(-c6ccc(C)s6)c6c5C(=O)c5c(CC(CC)CCCC)sc(CC(CC)CCCC)c5C6=O)s4)sc3c(-c3ccc(CC(CC)CCCC)s3)c3cc(C)sc23)s1,117,58.5,2,21,153
674,300,2.85,2.66,7.78,0.382,0.958,-5.6,-3.78,1.82,CCCCCCc1ccc(C2(c3ccc(CCCCCC)cc3)c3cc4c(cc3-c3sc5cc(/C=C6\C(=O)c7ccccc7\C6=C(/C#N)c6cc(F)cc(F)c6)sc5c32)C(c2ccc(CCCCCC)cc2)(c2ccc(CCCCCC)cc2)c2c-4sc3cc(/C=C4\C(=O)c5ccccc5\C4=C(/C#N)c4cc(F)cc(F)c4)sc23)cc1,1602.09,-5.33,-3.53,1.8,CCCCC(CC)Cc1ccc(-c2c3cc(-c4ccc(-c5sc(-c6ccc(C)s6)c6c5C(=O)c5c(CC(CC)CCCC)sc(CC(CC)CCCC)c5C6=O)s4)sc3c(-c3ccc(CC(CC)CCCC)s3)c3cc(C)sc23)s1,117,58.5,2,71,153
675,301,13.1,12.8,21.8,0.732,0.82,-5.42,-3.94,1.48,CCCCCCCCn1c2cc(/C=C3\C(=O)c4cc(F)c(F)cc4C3=C(C#N)C#N)sc2c2sc3c(c21)C(c1ccc(CCCCCC)cc1)(c1ccc(CCCCCC)cc1)c1cc2c(cc1-3)C(c1ccc(CCCCCC)cc1)(c1ccc(CCCCCC)cc1)c1c-2sc2c3sc(/C=C4\C(=O)c5cc(F)c(F)cc5C4=C(C#N)C#N)cc3n(CCCCCCCC)c12,1802.42,-5.21,-3.41,1.8,CCCCC(CC)Cc1ccc(-c2c3cc(-c4ccc(-c5sc(-c6ccc(C)s6)c6c5C(=O)c5c(CC(CC)CCCC)sc(CC(CC)CCCC)c5C6=O)s4)sc3c(-c3ccc(CC(CC)CCCC)s3)c3cc(C)sc23)s1,117,58.5,2,92,153
676,302,1.33,1.3,7.41,0.363,0.741,-5.7,-4.2,1.5,CCCCCCc1ccc(C2(c3ccc(CCCCCC)cc3)c3cc4c(cc3-c3sc5cc(/C=C6\C(=O)c7cc(F)c(F)cc7C6=C(C#N)C#N)sc5c32)C(c2ccc(CCCCCC)cc2)(c2ccc(CCCCCC)cc2)c2c-4sc3cc(/C=C4\C(=O)c5cc(F)c(F)cc5C4=C(C#N)C#N)sc23)cc1,1499.92,-5.43,-3.48,1.95,CCCCC(CC)Cc1sc(-c2c3cc(-c4ccc(-c5c(F)c(F)c(-c6ccc(C)s6)c6nn(CC(CC)CCCC)nc56)s4)sc3c(-c3cc(Cl)c(CC(CC)CCCC)s3)c3cc(C)sc23)cc1Cl,9.6,7.2,1.34,561,170
677,302,9.3,9.1,19.5,0.632,0.758,-5.7,-4.2,1.5,CCCCCCc1ccc(C2(c3ccc(CCCCCC)cc3)c3cc4c(cc3-c3sc5cc(/C=C6\C(=O)c7cc(F)c(F)cc7C6=C(C#N)C#N)sc5c32)C(c2ccc(CCCCCC)cc2)(c2ccc(CCCCCC)cc2)c2c-4sc3cc(/C=C4\C(=O)c5cc(F)c(F)cc5C4=C(C#N)C#N)sc23)cc1,1499.92,-5.51,-3.56,1.95,CCCCCCCCC(CCCCCC)Cn1nc2c(-c3ccc(C)s3)c(F)c(F)c(-c3ccc(-c4cc5c(-c6cc(Cl)c(CC(CC)CCCC)s6)c6sc(C)cc6c(-c6cc(Cl)c(CC(CC)CCCC)s6)c5s4)s3)c2n1,57.1,28,2.04,561,109
678,302,12.1,11.7,20.76,0.735,0.79,-5.7,-4.2,1.5,CCCCCCc1ccc(C2(c3ccc(CCCCCC)cc3)c3cc4c(cc3-c3sc5cc(/C=C6\C(=O)c7cc(F)c(F)cc7C6=C(C#N)C#N)sc5c32)C(c2ccc(CCCCCC)cc2)(c2ccc(CCCCCC)cc2)c2c-4sc3cc(/C=C4\C(=O)c5cc(F)c(F)cc5C4=C(C#N)C#N)sc23)cc1,1499.92,-5.57,-3.58,1.99,CCCCCCCCCCC(CCCCCCCC)Cn1nc2c(-c3ccc(C)s3)c(F)c(F)c(-c3ccc(-c4cc5c(-c6cc(Cl)c(CC(CC)CCCC)s6)c6sc(C)cc6c(-c6cc(Cl)c(CC(CC)CCCC)s6)c5s4)s3)c2n1,254.3,124.5,2.04,561,146
679,303,7.82,7.49,13.56,0.663,0.87,-5.9,-3.76,2.14,CCCCC(CCCC)N1C(=O)c2ccc3c4ccc5c6c(cc(-c7ccc8c9c7ccc[n+]9[Al-3]79(O8)(Oc8ccc(-c%10cc%11c%12c(ccc%13c%14ccc%15c%16c(ccc(c%10c%12%13)c%16%14)C(=O)N(C(CCCC)CCCC)C%15=O)C(=O)N(C(CCCC)CCCC)C%11=O)c%10ccc[n+]7c8%10)Oc7ccc(-c8cc%10c%11c(ccc%12c%13ccc%14c%15c(ccc(c8c%11%12)c%15%13)C(=O)N(C(CCCC)CCCC)C%14=O)C(=O)N(C(CCCC)CCCC)C%10=O)c8ccc[n+]9c78)c(c7ccc(c2c37)C1=O)c64)C(=O)N(C(CCCC)CCCC)C5=O,2381.91,-5.4,-3.54,1.86,CCCCCCCCCCC(CCCCCCCC)COC(=O)c1cc(-c2c(F)c(F)c(-c3cc(C(=O)OCC(CCCCCCCC)CCCCCCCCCC)c(-c4cc(CC(CCCCCC)CCCCCCCC)c(-c5ccc(-c6c(F)c(F)c(-c7ccc(C)s7)c7nsnc67)s5)s4)s3)c3nsnc23)sc1-c1cc(CC(CCCCCC)CCCCCCCC)c(C)s1,99.7,48.4,2.06,342,36
680,303,6.33,6.12,12.34,0.597,0.86,-5.98,-3.88,2.1,CCCCC(CCCC)n1c(=O)c2ccc3c4ccc5c(=O)n(C(CCCC)CCCC)c(=O)c6cc7c8c9cc%10c(=O)n(C(CCCC)CCCC)c(=O)c%11cc(-c%12ccc%13c%14c%12ccc[n+]%14[Al-3]%12%14(O%13)(Oc%13ccc(-c%15cc%16c(=O)n(C(CCCC)CCCC)c(=O)c%17cc%18c%19c%20cc%21c(=O)n(C(CCCC)CCCC)c(=O)c%22ccc%23c%24ccc%25c(=O)n(C(CCCC)CCCC)c(=O)c%26cc(c%19c%19cc%27c(=O)n(C(CCCC)CCCC)c(=O)c%28ccc%29c%15c(c%16%17)c%18c%19c%29c%28%27)c(c%24c%25%26)c%20c%23c%22%21)c%15ccc[n+]%12c%13%15)Oc%12ccc(-c%13cc%15c(=O)n(C(CCCC)CCCC)c(=O)c%16cc%17c%18c%19cc%20c(=O)n(C(CCCC)CCCC)c(=O)c%21ccc%22c%23ccc%24c(=O)n(C(CCCC)CCCC)c(=O)c%25cc(c%18c%18cc%26c(=O)n(C(CCCC)CCCC)c(=O)c%27ccc%28c%13c(c%15%16)c%17c%18c%28c%27%26)c(c%23c%24%25)c%19c%22c%21%20)c%13ccc[n+]%14c%12%13)c%12c%13ccc%14c(=O)n(C(CCCC)CCCC)c(=O)c%15cc(c8c8cc(c1=O)c2c3c8c7c4c56)c(c%13c%14%15)c9c%12c%11%10,4370.4,-5.4,-3.54,1.86,CCCCCCCCCCC(CCCCCCCC)COC(=O)c1cc(-c2c(F)c(F)c(-c3cc(C(=O)OCC(CCCCCCCC)CCCCCCCCCC)c(-c4cc(CC(CCCCCC)CCCCCCCC)c(-c5ccc(-c6c(F)c(F)c(-c7ccc(C)s7)c7nsnc67)s5)s4)s3)c3nsnc23)sc1-c1cc(CC(CCCCCC)CCCCCCCC)c(C)s1,99.7,48.4,2.06,323,36
681,303,9.54,9.26,15.74,0.713,0.85,-5.98,-3.88,2.1,CCCCC(CCCC)n1c(=O)c2ccc3c4ccc5c(=O)n(C(CCCC)CCCC)c(=O)c6cc7c8c9cc%10c(=O)n(C(CCCC)CCCC)c(=O)c%11cc(-c%12ccc%13c%14c%12ccc[n+]%14[Al-3]%12%14(O%13)(Oc%13ccc(-c%15cc%16c(=O)n(C(CCCC)CCCC)c(=O)c%17cc%18c%19c%20cc%21c(=O)n(C(CCCC)CCCC)c(=O)c%22ccc%23c%24ccc%25c(=O)n(C(CCCC)CCCC)c(=O)c%26cc(c%19c%19cc%27c(=O)n(C(CCCC)CCCC)c(=O)c%28ccc%29c%15c(c%16%17)c%18c%19c%29c%28%27)c(c%24c%25%26)c%20c%23c%22%21)c%15ccc[n+]%12c%13%15)Oc%12ccc(-c%13cc%15c(=O)n(C(CCCC)CCCC)c(=O)c%16cc%17c%18c%19cc%20c(=O)n(C(CCCC)CCCC)c(=O)c%21ccc%22c%23ccc%24c(=O)n(C(CCCC)CCCC)c(=O)c%25cc(c%18c%18cc%26c(=O)n(C(CCCC)CCCC)c(=O)c%27ccc%28c%13c(c%15%16)c%17c%18c%28c%27%26)c(c%23c%24%25)c%19c%22c%21%20)c%13ccc[n+]%14c%12%13)c%12c%13ccc%14c(=O)n(C(CCCC)CCCC)c(=O)c%15cc(c8c8cc(c1=O)c2c3c8c7c4c56)c(c%13c%14%15)c9c%12c%11%10,4370.4,-5.4,-3.54,1.86,CCCCCCCCCCC(CCCCCCCC)COC(=O)c1cc(-c2c(F)c(F)c(-c3cc(C(=O)OCC(CCCCCCCC)CCCCCCCCCC)c(-c4cc(CC(CCCCCC)CCCCCCCC)c(-c5ccc(-c6c(F)c(F)c(-c7ccc(C)s7)c7nsnc67)s5)s4)s3)c3nsnc23)sc1-c1cc(CC(CCCCCC)CCCCCCCC)c(C)s1,99.7,48.4,2.06,323,36
682,304,10.4,10,16.6,0.71,0.85,-5.51,-3.91,1.6,CCCCCCC1(CCCCCC)c2cc3c(cc2-c2sc(/C=C4\C(=O)c5ccccc5C4=C(C#N)C#N)cc21)C(CCCCCC)(CCCCCC)c1cc(/C=C2\C(=O)c4ccccc4C2=C(C#N)C#N)sc1-3,1011.4,-5.35,-3.35,2,CCCCCCC(CCCC)CCc1c2cc(-c3ccc(-c4c(F)c(F)c(-c5ccc(C)s5)c5nn(CC(CCCC)CCCCCC)nc45)s3)sc2c(CCC(CCCC)CCCCCC)c2cc(C)sc12,99.6,42.2,2.36,164,262
683,305,9.82,9.67,20.95,0.65,0.72,-5.42,-3.91,1.51,CCCCCCc1ccc(C2(c3ccc(CCCCCC)cc3)c3cc4c(cc3-c3sc(-c5sc(/C=C6\C(=O)c7ccccc7C6=C(C#N)C#N)c6sc(C(=O)OCC(CC)CCCC)c(F)c56)cc32)C(c2ccc(CCCCCC)cc2)(c2ccc(CCCCCC)cc2)c2cc(-c3sc(/C=C5\C(=O)c6ccccc6C5=C(C#N)C#N)c5sc(C(=O)OCC(CC)CCCC)c(F)c35)sc2-4)cc1,1940.63,-5.2,-3.63,1.57,CCCCC(CC)COC(=O)c1sc2c(-c3cc4c(-c5ccc(CC(CC)CCCC)s5)c5sc(C)cc5c(-c5ccc(CC(CC)CCCC)s5)c4s3)sc(C)c2c1F,124,72.9,1.7,315,48
684,305,9.43,9.23,22,0.7,0.61,-5.31,-4,1.31,CCCCCCc1ccc(C2(c3ccc(CCCCCC)cc3)c3cc4c(cc3-c3sc(-c5sc(/C=C6\C(=O)c7cc(F)c(F)cc7C6=C(C#N)C#N)c6sc(C(=O)OCC(CC)CCCC)c(F)c56)cc32)C(c2ccc(CCCCCC)cc2)(c2ccc(CCCCCC)cc2)c2cc(-c3sc(/C=C5\C(=O)c6cc(F)c(F)cc6C5=C(C#N)C#N)c5sc(C(=O)OCC(CC)CCCC)c(F)c35)sc2-4)cc1,2012.59,-5.2,-3.63,1.57,CCCCC(CC)COC(=O)c1sc2c(-c3cc4c(-c5ccc(CC(CC)CCCC)s5)c5sc(C)cc5c(-c5ccc(CC(CC)CCCC)s5)c4s3)sc(C)c2c1F,124,72.9,1.7,269,48
685,305,7.01,6.86,18.57,0.62,0.61,-5.36,-4.01,1.35,CCCCCCc1ccc(C2(c3ccc(CCCCCC)cc3)c3cc4c(cc3-c3sc(-c5sc(/C=C6\C(=O)c7ccc(F)cc7C6=C(C#N)C#N)c6sc(C(=O)OCC(CC)CCCC)c(F)c56)cc32)C(c2ccc(CCCCCC)cc2)(c2ccc(CCCCCC)cc2)c2cc(-c3sc(/C=C5\C(=O)c6ccc(F)cc6C5=C(C#N)C#N)c5sc(C(=O)OCC(CC)CCCC)c(F)c35)sc2-4)cc1,1976.61,-5.2,-3.63,1.57,CCCCC(CC)COC(=O)c1sc2c(-c3cc4c(-c5ccc(CC(CC)CCCC)s5)c5sc(C)cc5c(-c5ccc(CC(CC)CCCC)s5)c4s3)sc(C)c2c1F,124,72.9,1.7,536,48
686,305,10.87,10.65,24.85,0.67,0.65,-5.34,-3.96,1.38,CCCCCCc1ccc(C2(c3ccc(CCCCCC)cc3)c3cc4c(cc3-c3sc(-c5sc(/C=C6\C(=O)c7cc(F)ccc7C6=C(C#N)C#N)c6sc(C(=O)OCC(CC)CCCC)c(F)c56)cc32)C(c2ccc(CCCCCC)cc2)(c2ccc(CCCCCC)cc2)c2cc(-c3sc(/C=C5\C(=O)c6cc(F)ccc6C5=C(C#N)C#N)c5sc(C(=O)OCC(CC)CCCC)c(F)c35)sc2-4)cc1,1976.61,-5.2,-3.63,1.57,CCCCC(CC)COC(=O)c1sc2c(-c3cc4c(-c5ccc(CC(CC)CCCC)s5)c5sc(C)cc5c(-c5ccc(CC(CC)CCCC)s5)c4s3)sc(C)c2c1F,124,72.9,1.7,328,48
687,306,10.4,10.1,14.73,0.64,1.08,-5.51,-3.55,1.96,CCCCCCCCC1(CCCCCCCC)c2cc3c(cc2-c2sc(-c4ccc(/C=C5\SC(=S)N(CC)C5=O)c5nsnc45)cc21)C(CCCCCCCC)(CCCCCCCC)c1cc(-c2ccc(/C=C4\SC(=S)N(CC)C4=O)c4nsnc24)sc1-3,1326.02,-5.42,-3.52,1.9,CCCCCCCCCCCC(CCCCCCCCC)Cc1cc(-c2c(F)c(F)c(-c3cc(CC(CCCCCCCCC)CCCCCCCCCCC)c(-c4cc5sc(C)cc5s4)s3)c3nsnc23)sc1C,125,55.5,2.25,160,244
688,307,10.8,10.8,22.3,0.7,0.695,-5.49,-4.09,1.4,CCCCCCc1ccc(C2(c3ccc(CCCCCC)cc3)c3cc(/C=C4\C(=O)c5cc(Cl)c(Cl)cc5C4=C(C#N)C#N)sc3-c3sc4c(OCC(CC)CCCC)c5c6c(sc5c(OCC(CC)CCCC)c4c32)-c2sc(/C=C3\C(=O)c4cc(Cl)c(Cl)cc4C3=C(C#N)C#N)cc2C6(c2ccc(CCCCCC)cc2)c2ccc(CCCCCC)cc2)cc1,1822.15,-5.22,-3.21,2.01,CCCCC(CC)COC(=O)c1sc2c(C)sc(-c3cc4c(-c5ccc(CC(CC)CCCC)s5)c5sc(C)cc5c(-c5ccc(CC(CC)CCCC)s5)c4s3)c2c1F,141,65,2.17,53,6
689,307,10.8,10.8,24.7,0.67,0.65,-5.42,-4.13,1.29,CCCCCCc1ccc(C2(c3ccc(CCCCCC)cc3)c3c(sc4cc(/C=C5\C(=O)c6cc(F)c(F)cc6C5=C(C#N)C#N)sc34)-c3sc4c5c(sc4c32)-c2sc3cc(/C=C4\C(=O)c6cc(F)c(F)cc6C4=C(C#N)C#N)sc3c2C5(c2ccc(CCCCCC)cc2)c2ccc(CCCCCC)cc2)cc1,1562.02,-5.22,-3.21,2.01,CCCCC(CC)COC(=O)c1sc2c(C)sc(-c3cc4c(-c5ccc(CC(CC)CCCC)s5)c5sc(C)cc5c(-c5ccc(CC(CC)CCCC)s5)c4s3)c2c1F,141,65,2.17,97,6
690,308,11,10.8,21.1,0.583,0.9,-5.55,-3.87,1.68,CCCCC(CC)Cc1c(/C=C2\C(=O)c3ccccc3C2=C(C#N)C#N)sc2c1sc1c3c4nsnc4c4c5sc6c(CC(CC)CCCC)c(/C=C7\C(=O)c8ccccc8C7=C(C#N)C#N)sc6c5n(CC(CC)CCCC)c4c3n(CC(CC)CCCC)c21,1295.81,-5.32,-3.08,2.24,CCCCCCCCCCCCSc1ccc(-c2c3cc(-c4ccc(-c5c(F)c(F)c(-c6ccc(C)s6)c6nn(CC(CCCCCC)CCCCCCCC)nc56)s4)sc3c(-c3ccc(SCCCCCCCCCCCC)s3)c3cc(C)sc23)s1,78.3,34.2,2.29,577,204
691,308,13.1,13.1,21.2,0.696,0.89,-5.55,-3.87,1.68,CCCCC(CC)Cc1c(/C=C2\C(=O)c3ccccc3C2=C(C#N)C#N)sc2c1sc1c3c4nsnc4c4c5sc6c(CC(CC)CCCC)c(/C=C7\C(=O)c8ccccc8C7=C(C#N)C#N)sc6c5n(CC(CC)CCCC)c4c3n(CC(CC)CCCC)c21,1295.81,-5.31,-3.62,1.69,CCCCCC(CC)Cc1ccc(-c2c3cc(-c4ccc(-c5c(F)c(F)c(-c6ccc(C)s6)c6nc(-c7cc(F)c(CC(CC)CCCC)s7)c(-c7cc(F)c(CC(CC)CCCC)s7)nc56)s4)sc3c(-c3ccc(CC(CC)CCCC)s3)c3cc(C)sc23)s1,71.2,24.8,2.87,577,250
692,308,14.1,13.9,22.8,0.702,0.88,-5.55,-3.87,1.68,CCCCC(CC)Cc1c(/C=C2\C(=O)c3ccccc3C2=C(C#N)C#N)sc2c1sc1c3c4nsnc4c4c5sc6c(CC(CC)CCCC)c(/C=C7\C(=O)c8ccccc8C7=C(C#N)C#N)sc6c5n(CC(CC)CCCC)c4c3n(CC(CC)CCCC)c21,1295.81,-5.38,-3.5,1.88,CCCCC(CC)Cc1ccc(-c2c3cc(-c4ccc(-c5sc(-c6ccc(C)s6)c6c5C(=O)c5c(CC(CC)CCCC)sc(CC(CC)CCCC)c5C6=O)s4)sc3c(-c3ccc(CC(CC)CCCC)s3)c3cc(C)sc23)s1,117,58.5,2,577,153
693,309,11.8,11.5,17.2,0.679,0.96,-5.58,-3.98,1.6,CCCCCCc1ccc(C2(c3ccc(CCCCCC)cc3)c3cc4c(cc3-c3sc5cc(/C=C6\C(=O)c7ccc(C)cc7C6=C(C#N)C#N)sc5c32)C(c2ccc(CCCCCC)cc2)(c2ccc(CCCCCC)cc2)c2c-4sc3cc(/C=C4\C(=O)c5ccc(C)cc5C4=C(C#N)C#N)sc23)cc1,1456.01,-5.36,-3.05,2.31,CCCCCCC(CCCC)CCc1c2cc(-c3ccc(-c4c(F)c(F)c(-c5ccc(C)s5)c5nn(CC(CCCC)CCCCCC)nc45)s3)sc2c(CCC(CCCC)CCCCCC)c2cc(C)sc12,99.6,42.2,2.36,473,262
694,309,7.2,6.7,13.5,0.528,0.94,-5.58,-3.98,1.6,CCCCCCc1ccc(C2(c3ccc(CCCCCC)cc3)c3cc4c(cc3-c3sc5cc(/C=C6\C(=O)c7ccc(C)cc7C6=C(C#N)C#N)sc5c32)C(c2ccc(CCCCCC)cc2)(c2ccc(CCCCCC)cc2)c2c-4sc3cc(/C=C4\C(=O)c5ccc(C)cc5C4=C(C#N)C#N)sc23)cc1,1456.01,-5.33,-3.53,1.8,CCCCC(CC)Cc1ccc(-c2c3cc(-c4ccc(-c5sc(-c6ccc(C)s6)c6c5C(=O)c5c(CC(CC)CCCC)sc(CC(CC)CCCC)c5C6=O)s4)sc3c(-c3ccc(CC(CC)CCCC)s3)c3cc(C)sc23)s1,117,58.5,2,473,153
695,310,13.03,12.6,25.1,0.649,0.8,-5.6,-4.1,1.5,CCCCCCCCCCCc1c(/C=C2\C(=O)c3cc(F)c(F)cc3C2=C(C#N)C#N)sc2c1sc1c3c4nsnc4c4c5sc6c(CCCCCCCCCCC)c(/C=C7\C(=O)c8cc(F)c(F)cc8C7=C(C#N)C#N)sc6c5n(CC(CC)CCCC)c4c3n(CC(CC)CCCC)c21,1451.94,-5.5,-3.5,2,CCCCCCCCc1cc(-c2nnc(-c3cc(CCCCCCCC)c(-c4cc5c(-c6cc(F)c(SCC(CCCC)CCCCCC)s6)c6sc(C)cc6c(-c6cc(F)c(SCC(CCCC)CCCCCC)s6)c5s4)s3)nn2)sc1C,219.2,78,2.81,242,17
696,311,8.82,8.73,16.26,0.684,0.8,-5.53,-3.83,1.7,CCCCC(CC)CC1(CC(CC)CCCC)c2cc(/C=C3\C(=O)c4cc(F)c(F)cc4C3=C(C#N)C#N)sc2-c2sc(-c3cc(F)c(-c4cc5c(s4)-c4sc(/C=C6\C(=O)c7cc(F)c(F)cc7C6=C(C#N)C#N)cc4C5(CC(CC)CCCC)CC(CC)CCCC)cc3F)cc21,1395.8,-5.33,-3.53,1.8,CCCCC(CC)Cc1ccc(-c2c3cc(-c4ccc(-c5sc(-c6ccc(C)s6)c6c5C(=O)c5c(CC(CC)CCCC)sc(CC(CC)CCCC)c5C6=O)s4)sc3c(-c3ccc(CC(CC)CCCC)s3)c3cc(C)sc23)s1,117,58.5,2,500,153
