Repository: aspuru-guzik-group/Beyond-Molecular-Structure-ML-for-OPV-Materials-Devices

File: datasets/Saeki_2022_n1318/Saeki_corrected.csv (part 9 of 14)
ID,Ref,PCE_max(%),PCE_ave(%),Jsc(mA/cm2),FF,Voc(V),HOMO_n(eV),LUMO_n(eV),Eg_n(eV),n(SMILES),M (g/mol),HOMO_p(eV),LUMO_p(eV),Eg_p(eV),p(SMILES),Mw (kg/mol),Mn(kg/mol),PDI,n(labels),p(labels)
787,358,7.54,7.41,13.03,0.622,0.93,-5.43,-3.53,1.9,CCCCCCc1ccc(C2(c3ccc(CCCCCC)cc3)c3cc4c(cc3-c3sc(-c5cc(-c6ccc(/C=C7\C(=O)c8ccccc8C7=C(C#N)C#N)s6)c(-c6ccc(/C=C7\C(=O)c8ccccc8C7=C(C#N)C#N)s6)s5)cc32)C(c2ccc(CCCCCC)cc2)(c2ccc(CCCCCC)cc2)c2cc(-c3cc(-c5ccc(/C=C6\C(=O)c7ccccc7C6=C(C#N)C#N)s5)c(-c5ccc(/C=C6\C(=O)c7ccccc7C6=C(C#N)C#N)s5)s3)sc2-4)cc1,2216.89,-5.31,-3.55,1.76,CCCCC(CC)Cc1ccc(-c2c3cc(-c4ccc(-c5sc(-c6ccc(C)s6)c6c5C(=O)c5c(CC(CC)CCCC)sc(CC(CC)CCCC)c5C6=O)s4)sc3c(-c3ccc(CC(CC)CCCC)s3)c3cc(C)sc23)s1,117,58.5,2,576,153
788,359,7.6,7.6,14.2,0.531,1.01,-5.5,-3.8,1.7,CCCCCCCCC1(CCCCCCCC)c2cc3c(cc2-c2sc(-c4ccc(/C=C5\SC(=S)N(CC)C5=O)c5nsnc45)cc21)C(CCCCCCCC)(CCCCCCCC)c1cc(-c2ccc(/C=C4\SC(=S)N(CC)C4=O)c4nsnc24)sc1-3,1326.02,-5.33,-2.92,2.41,CCCCC(CC)Cc1ccc(-c2c3cc(-c4ccc(-c5sc(-c6ccc(C)s6)c6c5C(=O)c5c(CC(CC)CCCC)sc(CC(CC)CCCC)c5C6=O)s4)sc3c(-c3ccc(CC(CC)CCCC)s3)c3cc(C)sc23)s1,117,58.5,2,160,153
789,360,3.78,3.01,10.87,0.432,0.803,-5.48,-3.83,1.65,CCCCCCc1ccc(C2(c3ccc(CCCCCC)cc3)c3cc4c(cc3-c3sc5cc(/C=C6\C(=O)c7ccccc7C6=C(C#N)C#N)sc5c32)C(c2ccc(CCCCCC)cc2)(c2ccc(CCCCCC)cc2)c2c-4sc3cc(/C=C4\C(=O)c5ccccc5C4=C(C#N)C#N)sc23)cc1,1427.96,-5.39,-3.46,1.93,CCCCCCCCC(CCCCCC)Cn1nc2c(-c3ccc(C)s3)c(F)c(F)c(-c3ccc(-c4cc5c(-c6ccc(CC(CC)CCCC)s6)c6sc(C)cc6c(-c6ccc(CC(CC)CCCC)s6)c5s4)s3)c2n1,26.7,18.8,1.42,21,131
790,360,11.53,10.9,17.17,0.702,0.956,-5.48,-3.83,1.65,CCCCCCc1ccc(C2(c3ccc(CCCCCC)cc3)c3cc4c(cc3-c3sc5cc(/C=C6\C(=O)c7ccccc7C6=C(C#N)C#N)sc5c32)C(c2ccc(CCCCCC)cc2)(c2ccc(CCCCCC)cc2)c2c-4sc3cc(/C=C4\C(=O)c5ccccc5C4=C(C#N)C#N)sc23)cc1,1427.96,-5.53,-3.59,1.94,CCCCCCCCC(CCCCCC)Cn1nc2c(-c3ccc(C)s3)c(F)c(F)c(-c3ccc(-c4cc5c(-c6cc(Cl)c(CC(CC)CCCC)s6)c6sc(C)cc6c(-c6cc(Cl)c(CC(CC)CCCC)s6)c5s4)s3)c2n1,61.7,25.8,2.39,21,109
791,361,10.3,9.98,19.84,0.651,0.772,-5.61,-3.92,1.69,CCCCCCc1ccc(C2(c3ccc(CCCCCC)cc3)c3cc(/C=C4\C(=O)c5cc(F)c(F)cc5C4=C(C#N)C#N)sc3-c3sc4c(sc5c(-c6ccc(CCCCCC)s6)c6c(sc7c8c(sc76)-c6sc(/C=C7\C(=O)c9cc(F)c(F)cc9C7=C(C#N)C#N)cc6C8(c6ccc(CCCCCC)cc6)c6ccc(CCCCCC)cc6)c(-c6ccc(CCCCCC)s6)c54)c32)cc1,1944.65,-5.22,-3.4,1.82,CCCCC(CC)COC(=O)c1sc2c(-c3cc4c(-c5ccc(CC(CC)CCCC)s5)c5sc(C)cc5c(-c5ccc(CC(CC)CCCC)s5)c4s3)sc(C)c2c1F,124,72.9,1.7,430,48
792,361,13,12.7,23.81,0.727,0.732,-5.57,-4,1.57,CCCCCCc1ccc(C2(c3ccc(CCCCCC)cc3)c3c(sc4cc(/C=C5\C(=O)c6cc(F)c(F)cc6C5=C(C#N)C#N)sc34)-c3sc4c(-c5ccc(CCCCCC)s5)c5c6c(sc5c(-c5ccc(CCCCCC)s5)c4c32)-c2sc3cc(/C=C4\C(=O)c5cc(F)c(F)cc5C4=C(C#N)C#N)sc3c2C6(c2ccc(CCCCCC)cc2)c2ccc(CCCCCC)cc2)cc1,1944.65,-5.22,-3.4,1.82,CCCCC(CC)COC(=O)c1sc2c(-c3cc4c(-c5ccc(CC(CC)CCCC)s5)c5sc(C)cc5c(-c5ccc(CC(CC)CCCC)s5)c4s3)sc(C)c2c1F,124,72.9,1.7,295,48
793,362,14.7,14.4,21.5,0.75,0.91,-5.66,-4.19,1.47,CCCCCCc1ccc(C2(c3ccc(CCCCCC)cc3)c3cc4c(cc3-c3sc5cc(/C=C6\C(=O)c7cc(F)c(F)cc7C6=C(C#N)C#N)sc5c32)C(c2ccc(CCCCCC)cc2)(c2ccc(CCCCCC)cc2)c2c-4sc3cc(/C=C4\C(=O)c5cc(F)c(F)cc5C4=C(C#N)C#N)sc23)cc1,1499.92,-5.59,-3.67,1.92,CCCCC(CC)Cc1sc(-c2c3cc(-c4cc(C(=O)OCC)c(C)s4)sc3c(-c3cc(F)c(CC(CC)CCCC)s3)c3cc(C)sc23)cc1F,70.2,27,2.6,561,56
794,363,9.72,9.58,15.65,0.711,0.875,-5.69,-3.91,1.78,CCCCCCC1(CCCCCC)c2cc3c(cc2-c2sc(/C=C4\C(=O)c5ccccc5C4=C(C#N)C#N)cc21)C(CCCCCC)(CCCCCC)c1cc(/C=C2\C(=O)c4ccccc4C2=C(C#N)C#N)sc1-3,1011.4,-5.24,-3.46,1.78,CCCCCCCCc1cc(-c2sc(-c3cc(CCCCCCCC)c(-c4cc5c(-c6ccc(SCC(CC)CCCC)s6)cc6c(cc(-c7ccc(SCC(CC)CCCC)s7)c7cc(C)sc76)c5s4)s3)c3c2C(=O)c2c(CC(CC)CCCC)sc(CC(CC)CCCC)c2C3=O)sc1C,53.7,21.9,2.45,164,211
795,363,8.12,8.2,15.15,0.597,0.907,-5.69,-3.91,1.78,CCCCCCC1(CCCCCC)c2cc3c(cc2-c2sc(/C=C4\C(=O)c5ccccc5C4=C(C#N)C#N)cc21)C(CCCCCC)(CCCCCC)c1cc(/C=C2\C(=O)c4ccccc4C2=C(C#N)C#N)sc1-3,1011.4,-5.29,-3.4,1.89,CCCCCCCCc1c(C)sc2cc(-c3sc(-c4cc5sc(-c6cc7c(-c8ccc(SCC(CC)CCCC)s8)cc8c(cc(-c9ccc(SCC(CC)CCCC)s9)c9cc(C)sc98)c7s6)c(CCCCCCCC)c5s4)c4c3C(=O)c3c(CC(CC)CCCC)sc(CC(CC)CCCC)c3C4=O)sc12,39.8,21.3,1.87,164,177
796,363,4.62,4.57,10.63,0.469,0.925,-5.69,-3.91,1.78,CCCCCCC1(CCCCCC)c2cc3c(cc2-c2sc(/C=C4\C(=O)c5ccccc5C4=C(C#N)C#N)cc21)C(CCCCCC)(CCCCCC)c1cc(/C=C2\C(=O)c4ccccc4C2=C(C#N)C#N)sc1-3,1011.4,-5.34,-3.46,1.88,CCCCCCCCc1cc(-c2sc(-c3cc(CCCCCCCC)c(-c4cc5c(-c6ccc(SCC(CC)CCCC)cc6)cc6c(cc(-c7ccc(SCC(CC)CCCC)cc7)c7cc(C)sc76)c5s4)s3)c3c2C(=O)c2c(CC(CC)CCCC)sc(CC(CC)CCCC)c2C3=O)sc1C,68.5,29,2.36,164,92
797,364,8.5,8.3,15.3,0.588,0.95,-5.69,-3.91,1.78,CCCCCCC1(CCCCCC)c2cc3c(cc2-c2sc(/C=C4\C(=O)c5ccccc5C4=C(C#N)C#N)cc21)C(CCCCCC)(CCCCCC)c1cc(/C=C2\C(=O)c4ccccc4C2=C(C#N)C#N)sc1-3,1011.4,-5.52,-3.47,2.05,CCCCC(CC)Cc1ccc(-c2c3cc(-c4cc5c(-c6cc(F)c(CC(CC)CCCC)s6)c6sc(C)cc6c(-c6cc(F)c(CC(CC)CCCC)s6)c5s4)sc3c(-c3ccc(CC(CC)CCCC)s3)c3cc(C)sc23)s1,72.7,30.8,2.36,164,0
798,364,5.3,5.1,13.7,0.439,0.88,-5.69,-3.91,1.78,CCCCCCC1(CCCCCC)c2cc3c(cc2-c2sc(/C=C4\C(=O)c5ccccc5C4=C(C#N)C#N)cc21)C(CCCCCC)(CCCCCC)c1cc(/C=C2\C(=O)c4ccccc4C2=C(C#N)C#N)sc1-3,1011.4,-5.45,-3.32,2.13,CCCCC(CC)Cc1ccc(-c2c3cc(C)sc3c(-c3ccc(CC(CC)CCCC)s3)c3cc(C)sc23)s1,53.2,24.2,2.2,164,100
799,365,7.4,7.3,14.1,0.65,0.81,-5.58,-3.98,1.6,CCCCCCc1ccc(C2(c3ccc(CCCCCC)cc3)c3cc4c(cc3-c3sc5cc(/C=C6\C(=O)c7ccc(C)cc7C6=C(C#N)C#N)sc5c32)C(c2ccc(CCCCCC)cc2)(c2ccc(CCCCCC)cc2)c2c-4sc3cc(/C=C4\C(=O)c5ccc(C)cc5C4=C(C#N)C#N)sc23)cc1,1456.01,-5.3,-3.37,1.93,CCCCC(CC)COc1cccc(-c2nc3c(-c4ccc(C)s4)cc4c(cc(-c5ccc(-c6cc(F)c(-c7sc(C)cc7F)s6)s5)c5nc(-c6cccc(OCC(CC)CCCC)c6)c(-c6cccc(OCC(CC)CCCC)c6)nc54)c3nc2-c2cccc(OCC(CC)CCCC)c2)c1,96,38.4,2.5,473,220
800,365,7.5,7.4,14.3,0.66,0.8,-5.58,-3.98,1.6,CCCCCCc1ccc(C2(c3ccc(CCCCCC)cc3)c3cc4c(cc3-c3sc5cc(/C=C6\C(=O)c7ccc(C)cc7C6=C(C#N)C#N)sc5c32)C(c2ccc(CCCCCC)cc2)(c2ccc(CCCCCC)cc2)c2c-4sc3cc(/C=C4\C(=O)c5ccc(C)cc5C4=C(C#N)C#N)sc23)cc1,1456.01,-5.28,-3.38,1.9,CCCCC(CC)COc1cccc(-c2nc3c(-c4ccc(C)s4)cc4c(cc(-c5ccc(-c6cc(F)c(-c7sc(C)cc7F)s6)s5)c5nc(-c6cccc(OCC(CC)CCCC)c6)c(-c6cccc(OCC(CC)CCCC)c6)nc54)c3nc2-c2cccc(OCC(CC)CCCC)c2)c1,33.1,17.4,1.9,473,220
801,366,6.36,6.25,13.12,0.589,0.82,-5.66,-3.92,1.74,CCCCCCc1ccc(C2(c3ccc(CCCCCC)cc3)Oc3cc4c(cc3-c3sc5cc(/C=C6\C(=O)c7ccccc7C6=C(C#N)C#N)sc5c32)OC(c2ccc(CCCCCC)cc2)(c2ccc(CCCCCC)cc2)c2c-4sc3cc(/C=C4\C(=O)c5ccccc5C4=C(C#N)C#N)sc23)cc1,1459.95,-5.38,-3.11,2.27,CCCCC(CC)COC(=O)c1sc2c(-c3cc4c(-c5ccc(CC(CC)CCCC)s5)c5sc(C)cc5c(-c5ccc(CC(CC)CCCC)s5)c4s3)sc(C)c2c1F,124,72.9,1.7,552,48
802,366,8.32,8,17.36,0.719,0.67,-5.78,-4.06,1.72,CCCCCCc1ccc(C2(c3ccc(CCCCCC)cc3)Oc3cc4c(cc3-c3sc5cc(/C=C6\C(=O)c7cc(F)c(F)cc7C6=C(C#N)C#N)sc5c32)OC(c2ccc(CCCCCC)cc2)(c2ccc(CCCCCC)cc2)c2c-4sc3cc(/C=C4\C(=O)c5cc(F)c(F)cc5C4=C(C#N)C#N)sc23)cc1,1531.92,-5.38,-3.11,2.27,CCCCC(CC)COC(=O)c1sc2c(-c3cc4c(-c5ccc(CC(CC)CCCC)s5)c5sc(C)cc5c(-c5ccc(CC(CC)CCCC)s5)c4s3)sc(C)c2c1F,124,72.9,1.7,415,48
803,367,11.63,11.59,18.16,0.726,0.86,-5.42,-3.81,1.61,CCCCC(CC)CC1(CC(CC)CCCC)c2cc(/C=C3\C(=O)c4cc5ccccc5cc4C3=C(C#N)C#N)sc2-c2sc(-c3cc(F)c(-c4cc5c(s4)-c4sc(/C=C6\C(=O)c7cc8ccccc8cc7C6=C(C#N)C#N)cc4C5(CC(CC)CCCC)CC(CC)CCCC)cc3F)cc21,1423.96,-5.33,-3.53,1.8,CCCCC(CC)Cc1ccc(-c2c3cc(-c4ccc(-c5sc(-c6ccc(C)s6)c6c5C(=O)c5c(CC(CC)CCCC)sc(CC(CC)CCCC)c5C6=O)s4)sc3c(-c3ccc(CC(CC)CCCC)s3)c3cc(C)sc23)s1,117,58.5,2,595,153
804,368,3.53,3.41,6.29,0.525,1.04,-5.31,-3.42,1.89,CCCCCCC1(CCCCCC)c2cc3c(cc2-c2sc(-c4ncc(/C=C5/SC(=S)N(CC)C5=O)s4)cc21)C(CCCCCC)(CCCCCC)c1cc(-c2ncc(/C=C4/SC(=S)N(CC)C4=O)s2)sc1-3,1111.7,-5,-3.1,1.9,CCCCCCc1cc(C)sc1C,21.1,11.6,1.82,74,163
805,368,5.01,4.88,8.36,0.546,1.02,-5.31,-3.44,1.87,CCCCCCc1ccc(C2(c3ccc(CCCCCC)cc3)c3cc4c(cc3-c3sc(-c5ncc(/C=C6/SC(=S)N(CC)C6=O)s5)cc32)C(c2ccc(CCCCCC)cc2)(c2ccc(CCCCCC)cc2)c2cc(-c3ncc(/C=C5/SC(=S)N(CC)C5=O)s3)sc2-4)cc1,1416.1,-5,-3.1,1.9,CCCCCCc1cc(C)sc1C,21.1,11.6,1.82,282,163
806,369,11.08,10.83,17.55,0.673,0.939,-5.48,-3.84,1.64,CCCCCCc1ccc(C2(c3ccc(CCCCCC)cc3)c3cc4c(cc3-c3sc5cc(/C=C6\C(=O)c7ccccc7C6=C(C#N)C#N)sc5c32)C(c2ccc(CCCCCC)cc2)(c2ccc(CCCCCC)cc2)c2c-4sc3cc(/C=C4\C(=O)c5ccccc5C4=C(C#N)C#N)sc23)cc1,1427.96,-5.4,-3.24,2.16,CCCCCCCCC(CCCCCC)Cn1nc2c(-c3ccc(C)s3)c(F)c(F)c(-c3ccc(-c4cc5c(-c6ccc([Si](CCC)(CCC)CCC)s6)c6sc(C)cc6c(-c6ccc([Si](CCC)(CCC)CCC)s6)c5s4)s3)c2n1,139,56.2,2.47,21,213
807,370,8.33,8.04,13.97,0.596,1,-5.58,-3.98,1.6,CCCCCCc1ccc(C2(c3ccc(CCCCCC)cc3)c3cc4c(cc3-c3sc5cc(/C=C6\C(=O)c7ccc(C)cc7C6=C(C#N)C#N)sc5c32)C(c2ccc(CCCCCC)cc2)(c2ccc(CCCCCC)cc2)c2c-4sc3cc(/C=C4\C(=O)c5ccc(C)cc5C4=C(C#N)C#N)sc23)cc1,1456.01,-5.54,-2.81,2.73,CCCCCCCCC(CCCCCC)Cn1c(=O)c2cc(-c3cc4c(-c5ccc(CC(CC)CCCC)s5)c5sc(C)cc5c(-c5ccc(CC(CC)CCCC)s5)c4s3)sc2c2sc(C)cc21,96.1,31.2,3.08,473,101
808,370,10.34,10.02,15.95,0.728,0.89,-5.58,-3.98,1.6,CCCCCCc1ccc(C2(c3ccc(CCCCCC)cc3)c3cc4c(cc3-c3sc5cc(/C=C6\C(=O)c7ccc(C)cc7C6=C(C#N)C#N)sc5c32)C(c2ccc(CCCCCC)cc2)(c2ccc(CCCCCC)cc2)c2c-4sc3cc(/C=C4\C(=O)c5ccc(C)cc5C4=C(C#N)C#N)sc23)cc1,1456.01,-5.4,-2.7,2.7,CCCCCCCCc1cc(-c2cc3c(s2)c2sc(-c4cc(CCCCCCCC)c(-c5cc6c(-c7ccc(CC(CC)CCCC)s7)c7sc(C)cc7c(-c7ccc(CC(CC)CCCC)s7)c6s5)s4)cc2c(=O)n3CC(CCCCCC)CCCCCCCC)sc1C,139.7,57.5,2.43,473,76
809,371,5.58,5.37,14.19,0.674,0.58,-5.96,-4.29,1.67,CCCCCCc1ccc(C2(c3ccc(CCCCCC)cc3)Oc3cc(/C=C4\C(=O)c5cc(F)c(F)cc5C4=C(C#N)C#N)sc3-c3cc4c(cc32)-c2sc(/C=C3\C(=O)c5cc(F)c(F)cc5C3=C(C#N)C#N)cc2OC4(c2ccc(CCCCCC)cc2)c2ccc(CCCCCC)cc2)cc1,1419.75,-5.39,-3.12,2.27,CCCCC(CC)COC(=O)c1sc2c(-c3cc4c(-c5ccc(CC(CC)CCCC)s5)c5sc(C)cc5c(-c5ccc(CC(CC)CCCC)s5)c4s3)sc(C)c2c1F,124,72.9,1.7,375,48
810,371,7.66,7.37,17.58,0.61,0.71,-5.51,-3.95,1.56,CCCCCCCCOc1cc(/C=C2\C(=O)c3cc(F)c(F)cc3C2=C(C#N)C#N)sc1-c1cc2c(s1)-c1cc3c(cc1C(c1ccc(CCCCCC)cc1)(c1ccc(CCCCCC)cc1)O2)-c1sc(-c2sc(/C=C4\C(=O)c5cc(F)c(F)cc5C4=C(C#N)C#N)cc2OCCCCCCCC)cc1OC3(c1ccc(CCCCCC)cc1)c1ccc(CCCCCC)cc1,1840.42,-5.39,-3.12,2.27,CCCCC(CC)COC(=O)c1sc2c(-c3cc4c(-c5ccc(CC(CC)CCCC)s5)c5sc(C)cc5c(-c5ccc(CC(CC)CCCC)s5)c4s3)sc(C)c2c1F,124,72.9,1.7,108,48
811,371,9.73,9.37,20.71,0.637,0.74,-5.55,-3.92,1.63,CCCCCCCCSc1cc(/C=C2\C(=O)c3cc(F)c(F)cc3C2=C(C#N)C#N)sc1-c1cc2c(s1)-c1cc3c(cc1C(c1ccc(CCCCCC)cc1)(c1ccc(CCCCCC)cc1)O2)-c1sc(-c2sc(/C=C4\C(=O)c5cc(F)c(F)cc5C4=C(C#N)C#N)cc2SCCCCCCCC)cc1OC3(c1ccc(CCCCCC)cc1)c1ccc(CCCCCC)cc1,1872.54,-5.39,-3.12,2.27,CCCCC(CC)COC(=O)c1sc2c(-c3cc4c(-c5ccc(CC(CC)CCCC)s5)c5sc(C)cc5c(-c5ccc(CC(CC)CCCC)s5)c4s3)sc(C)c2c1F,124,72.9,1.7,13,48
812,372,9.61,9.4,18.12,0.711,0.746,-5.57,-3.92,1.65,CCCCCCc1ccc(C2(c3ccc(CCCCCC)cc3)c3cc(/C=C4\C(=O)c5cc(F)c(F)cc5C4=C(C#N)C#N)sc3-c3sc4c(-c5ccc(CC(CC)CCCC)s5)c5c6c(sc5c(-c5ccc(CC(CC)CCCC)s5)c4c32)-c2sc(/C=C3\C(=O)c4cc(F)c(F)cc4C3=C(C#N)C#N)cc2C6(c2ccc(CCCCCC)cc2)c2ccc(CCCCCC)cc2)cc1,1888.59,-5.23,-3.52,1.71,CCCCC(CC)COC(=O)c1sc2c(-c3cc4c(-c5ccc(CC(CC)CCCC)s5)c5sc(C)cc5c(-c5ccc(CC(CC)CCCC)s5)c4s3)sc(C)c2c1F,124,72.9,1.7,404,48
813,372,10.85,10.69,23.54,0.634,0.727,-5.45,-4.07,1.38,CCCCCCc1ccc(C2(c3ccc(CCCCCC)cc3)c3cc4c(cc3-c3sc(-c5sc(/C=C6\C(=O)c7cc(F)c(F)cc7C6=C(C#N)C#N)cc5OCC(CC)CCCC)cc32)C(c2ccc(CCCCCC)cc2)(c2ccc(CCCCCC)cc2)c2cc(-c3sc(/C=C5\C(=O)c6cc(F)c(F)cc6C5=C(C#N)C#N)cc3OCC(CC)CCCC)sc2-4)cc1,1808.42,-5.23,-3.52,1.71,CCCCC(CC)COC(=O)c1sc2c(-c3cc4c(-c5ccc(CC(CC)CCCC)s5)c5sc(C)cc5c(-c5ccc(CC(CC)CCCC)s5)c4s3)sc(C)c2c1F,124,72.9,1.7,202,48
814,373,11.83,11.83,17.29,0.732,0.93,-5.58,-3.98,1.6,CCCCCCc1ccc(C2(c3ccc(CCCCCC)cc3)c3cc4c(cc3-c3sc5cc(/C=C6\C(=O)c7ccc(C)cc7C6=C(C#N)C#N)sc5c32)C(c2ccc(CCCCCC)cc2)(c2ccc(CCCCCC)cc2)c2c-4sc3cc(/C=C4\C(=O)c5ccc(C)cc5C4=C(C#N)C#N)sc23)cc1,1456.01,-5.33,-3.53,1.8,CCCCC(CC)Cc1ccc(-c2c3cc(-c4ccc(-c5sc(-c6ccc(C)s6)c6c5C(=O)c5c(CC(CC)CCCC)sc(CC(CC)CCCC)c5C6=O)s4)sc3c(-c3ccc(CC(CC)CCCC)s3)c3cc(C)sc23)s1,117,58.5,2,473,153
815,374,8.98,8.98,15.15,0.656,0.9,-5.54,-3.84,1.7,CCCCCCc1ccc(C2(c3ccc(CCCCCC)cc3)c3cc4c(cc3-c3sc5cc(/C=C6\C(=O)c7ccccc7C6=C(C#N)C#N)sc5c32)C(c2ccc(CCCCCC)cc2)(c2ccc(CCCCCC)cc2)c2c-4sc3cc(/C=C4\C(=O)c5ccccc5C4=C(C#N)C#N)sc23)cc1,1427.96,-5.33,-2.92,2.41,CCCCC(CC)Cc1ccc(-c2c3cc(-c4ccc(-c5sc(-c6ccc(C)s6)c6c5C(=O)c5c(CC(CC)CCCC)sc(CC(CC)CCCC)c5C6=O)s4)sc3c(-c3ccc(CC(CC)CCCC)s3)c3cc(C)sc23)s1,117,58.5,2,21,153
816,375,5.29,5.29,11.69,0.44,1.03,-5.97,-3.75,2.22,CCCCCCCCn1c2cc3c(=O)n(C(CCCCC)CCCCC)c(=O)c4ccc5c6c(-c7cc8c(=O)n(C(CCCCC)CCCCC)c(=O)c9cc%10c%11c(c7c7ccc%12c(=O)n(C(CCCCC)CCCCC)c(=O)c%13cc(c%11c7c%12%13)n%10CCCCCCCC)c89)cc7c(=O)n(C(CCCCC)CCCCC)c(=O)c8cc1c(c6c78)c2c5c43,1646.31,-5.12,-3.6,1.52,CCCCC(CC)COC(=O)c1sc2c(-c3cc4c(-c5ccc(CC(CC)CCCC)s5)c5sc(C)cc5c(-c5ccc(CC(CC)CCCC)s5)c4s3)sc(C)c2c1F,124,72.9,1.7,583,48
817,375,4.54,4.54,9.92,0.42,1.09,-5.45,-3.65,1.8,CCCCCCCCn1c2cc3c(=O)n(C(CCCCC)CCCCC)c(=O)c4ccc5c6c(-c7ccc(N(c8ccc(-c9cc%10c(=O)n(C(CCCCC)CCCCC)c(=O)c%11cc%12c%13c(c9c9ccc%14c(=O)n(C(CCCCC)CCCCC)c(=O)c%15cc(c%13c9c%14%15)n%12CCCCCCCC)c%10%11)cc8)c8ccc(-c9cc%10c(=O)n(C(CCCCC)CCCCC)c(=O)c%11cc%12c%13c(c9c9ccc%14c(=O)n(C(CCCCC)CCCCC)c(=O)c%15cc(c%13c9c%14%15)n%12CCCCCCCC)c%10%11)cc8)cc7)cc7c(=O)n(C(CCCCC)CCCCC)c(=O)c8cc1c(c6c78)c2c5c43,2711.77,-5.12,-3.6,1.52,CCCCC(CC)COC(=O)c1sc2c(-c3cc4c(-c5ccc(CC(CC)CCCC)s5)c5sc(C)cc5c(-c5ccc(CC(CC)CCCC)s5)c4s3)sc(C)c2c1F,124,72.9,1.7,574,48
818,375,1.6,1.6,5.25,0.27,1.13,-5.75,-3.69,2.06,CCCCCCCCn1c2cc3c(=O)n(C(CCCCC)CCCCC)c(=O)c4ccc5c6c(-c7sc(-c8cc9c(=O)n(C(CCCCC)CCCCC)c(=O)c%10cc%11c%12c(c8c8ccc%13c(=O)n(C(CCCCC)CCCCC)c(=O)c%14cc(c%12c8c%13%14)n%11CCCCCCCC)c9%10)c8c7OCCO8)cc7c(=O)n(C(CCCCC)CCCCC)c(=O)c8cc1c(c6c78)c2c5c43,1786.47,-5.12,-3.6,1.52,CCCCC(CC)COC(=O)c1sc2c(-c3cc4c(-c5ccc(CC(CC)CCCC)s5)c5sc(C)cc5c(-c5ccc(CC(CC)CCCC)s5)c4s3)sc(C)c2c1F,124,72.9,1.7,81,48
819,376,2.11,2.1,6.14,0.442,0.77,-5.62,-3.65,1.97,CCCCC(CC)CN1C(=O)c2c(c(-c3ccc(-c4ccc5c6c(cccc46)C(=O)N(CC(CC)CCCC)C5=O)s3)c3nsnc3c2-c2ccc(-c3ccc4c5c(cccc35)C(=O)N(CC(CC)CCCC)C4=O)s2)C1=O,1096.43,-5,-3.1,1.9,CCCCCCc1cc(C)sc1C,21.1,11.6,1.82,609,163
820,377,9.5,9.3,17.9,0.613,0.86,-5.32,-3.95,1.37,CCCCCCc1ccc(C2(c3ccc(CCCCCC)cc3)c3cc4c(cc3-c3sc(-c5scc(C=C6C(=O)c7ccccc7C6=C(C#N)C#N)c5OCC(CC)CCCC)cc32)C(c2ccc(CCCCCC)cc2)(c2ccc(CCCCCC)cc2)c2cc(-c3scc(/C=C5/C(=O)c6ccccc6C5=C(C#N)C#N)c3OCC(CC)CCCC)sc2-4)cc1,1736.46,-5.19,-3.11,2.08,CCCCCCCCOC(=O)c1sc2c(-c3cc4c(-c5ccc(CC(CC)CCCC)s5)c5sc(C)cc5c(-c5ccc(CC(CC)CCCC)s5)c4s3)sc(C)c2c1F,128.7,61.3,2.1,204,195
821,377,7.3,7,13.3,0.605,0.91,-5.32,-3.95,1.37,CCCCCCc1ccc(C2(c3ccc(CCCCCC)cc3)c3cc4c(cc3-c3sc(-c5scc(C=C6C(=O)c7ccccc7C6=C(C#N)C#N)c5OCC(CC)CCCC)cc32)C(c2ccc(CCCCCC)cc2)(c2ccc(CCCCCC)cc2)c2cc(-c3scc(/C=C5/C(=O)c6ccccc6C5=C(C#N)C#N)c3OCC(CC)CCCC)sc2-4)cc1,1736.46,-5.26,-3.19,2.07,CCCCC(CC)COC(=O)c1sc2c(-c3cc4c(-c5ccc(CC(CC)CCCC)s5)c5sc(C)cc5c(-c5ccc(CC(CC)CCCC)s5)c4s3)sc(C)c2c1F,124,72.9,1.7,204,48
822,378,4.92,4.78,9.69,0.599,0.84,-5.84,-3.91,1.93,O=C(c(c1cc23)cc2c4nc5n6[B-]7(F)[n+]4c3nc(c(cc8c(n9CCCC)=O)c%10cc8c9=O)n7c%10nc6c%11cc(C(N(C%12=O)CCCC)=O)c%12cc5%11)N(C1=O)CCCC,789.59,-5.41,-3.74,1.67,CCCCC(CC)Cc1sc(-c2c3cc(-c4ccc(-c5sc(-c6ccc(C)s6)c6c5C(=O)c5c(CC(CC)CCCC)sc(CC(CC)CCCC)c5C6=O)s4)sc3c(-c3cc(F)c(CC(CC)CCCC)s3)c3cc(C)sc23)cc1F,38.6,19.3,2,16,107
823,378,3.15,2.98,7.19,0.531,0.82,-5.92,-3.98,1.94,O=C(c(c1cc23)cc2c4nc5n6[B-]7(Cl)[n+]4c3nc(c(cc8c(n9CCCC)=O)c%10cc8c9=O)n7c%10nc6c%11cc(C(N(C%12=O)CCCC)=O)c%12cc5%11)N(C1=O)CCCC,806.04,-5.41,-3.74,1.67,CCCCC(CC)Cc1sc(-c2c3cc(-c4ccc(-c5sc(-c6ccc(C)s6)c6c5C(=O)c5c(CC(CC)CCCC)sc(CC(CC)CCCC)c5C6=O)s4)sc3c(-c3cc(F)c(CC(CC)CCCC)s3)c3cc(C)sc23)cc1F,38.6,19.3,2,244,107
824,378,2.67,2.51,6.4,0.463,0.89,-5.89,-3.95,1.94,O=C(c(c1cc23)cc2c4nc5n6[B-]7(Cl)[n+]4c3nc(c(cc8c(n9C(CCCCC)CCCCC)=O)c%10cc8c9=O)n7c%10nc6c%11cc(C(N(C%12=O)C(CCCCC)CCCCC)=O)c%12cc5%11)N(C1=O)C(CCCCC)CCCCC,1100.61,-5.41,-3.74,1.67,CCCCC(CC)Cc1sc(-c2c3cc(-c4ccc(-c5sc(-c6ccc(C)s6)c6c5C(=O)c5c(CC(CC)CCCC)sc(CC(CC)CCCC)c5C6=O)s4)sc3c(-c3cc(F)c(CC(CC)CCCC)s3)c3cc(C)sc23)cc1F,38.6,19.3,2,456,107
825,378,3.37,3.18,7.44,0.471,0.96,-5.86,-3.94,1.92,O=C(c(c1cc23)cc2c4nc5n6[B-]7(F)[n+]4c3nc(c(cc8c(n9C(CCCCC)CCCCC)=O)c%10cc8c9=O)n7c%10nc6c%11cc(C(N(C%12=O)C(CCCCC)CCCCC)=O)c%12cc5%11)N(C1=O)C(CCCCC)CCCCC,1084.16,-5.41,-3.74,1.67,CCCCC(CC)Cc1sc(-c2c3cc(-c4ccc(-c5sc(-c6ccc(C)s6)c6c5C(=O)c5c(CC(CC)CCCC)sc(CC(CC)CCCC)c5C6=O)s4)sc3c(-c3cc(F)c(CC(CC)CCCC)s3)c3cc(C)sc23)cc1F,38.6,19.3,2,149,107
826,379,11.2,11,16.61,0.718,0.94,-5.56,-3.98,1.58,CCCCCCc1ccc(C2(c3ccc(CCCCCC)cc3)c3cc4c(cc3-c3sc5cc(/C=C6\C(=O)c7ccc(C)cc7C6=C(C#N)C#N)sc5c32)C(c2ccc(CCCCCC)cc2)(c2ccc(CCCCCC)cc2)c2c-4sc3cc(/C=C4\C(=O)c5ccc(C)cc5C4=C(C#N)C#N)sc23)cc1,1456.01,-5.21,-3.41,1.8,CCCCC(CC)Cc1ccc(-c2c3cc(-c4ccc(-c5sc(-c6ccc(C)s6)c6c5C(=O)c5c(CC(CC)CCCC)sc(CC(CC)CCCC)c5C6=O)s4)sc3c(-c3ccc(CC(CC)CCCC)s3)c3cc(C)sc23)s1,117,58.5,2,473,153
827,379,8.7,8.55,12.22,0.725,0.99,-5.62,-3.92,1.7,CCCCCCc1ccc(C2(c3ccc(CCCCCC)cc3)c3cc4c(cc3-c3sc5cc(/C=C6\C(=O)c7sccc7C6=C(C#N)C#N)sc5c32)C(c2ccc(CCCCCC)cc2)(c2ccc(CCCCCC)cc2)c2c-4sc3cc(/C=C4\C(=O)c5sccc5C4=C(C#N)C#N)sc23)cc1,1440,-5.21,-3.41,1.8,CCCCC(CC)Cc1ccc(-c2c3cc(-c4ccc(-c5sc(-c6ccc(C)s6)c6c5C(=O)c5c(CC(CC)CCCC)sc(CC(CC)CCCC)c5C6=O)s4)sc3c(-c3ccc(CC(CC)CCCC)s3)c3cc(C)sc23)s1,117,58.5,2,467,153
828,380,6.6,6.19,13.24,0.49,0.96,-5.61,-3.94,1.67,CCCCCCc1ccc(C2(c3ccc(CCCCCC)cc3)c3cc4c(cc3-c3sc5cc(/C=C6\C(=O)c7ccccc7C6=C(C#N)C#N)sc5c32)C(c2ccc(CCCCCC)cc2)(c2ccc(CCCCCC)cc2)c2c-4sc3cc(/C=C4\C(=O)c5ccccc5C4=C(C#N)C#N)sc23)cc1,1427.96,-5.49,-3.61,1.88,CCCCC(CC)Cc1cc(-c2sc(-c3cc(CC(CC)CCCC)c(-c4ccc(-c5cc(F)c(-c6ccc(C)s6)cc5F)s4)s3)c3c2C(=O)c2c(CC(CC)CCCC)sc(CC(CC)CCCC)c2C3=O)sc1C,148.8,31,4.8,21,145
829,380,5.47,5.14,11.68,0.46,0.96,-5.61,-3.94,1.67,CCCCCCc1ccc(C2(c3ccc(CCCCCC)cc3)c3cc4c(cc3-c3sc5cc(/C=C6\C(=O)c7ccccc7C6=C(C#N)C#N)sc5c32)C(c2ccc(CCCCCC)cc2)(c2ccc(CCCCCC)cc2)c2c-4sc3cc(/C=C4\C(=O)c5ccccc5C4=C(C#N)C#N)sc23)cc1,1427.96,-5.49,-3.6,1.89,CCCCC(CC)Cc1cc(-c2sc(-c3cc(CC(CC)CCCC)c(-c4ccc(-c5ccc(-c6ccc(C)s6)c(F)c5F)s4)s3)c3c2C(=O)c2c(CC(CC)CCCC)sc(CC(CC)CCCC)c2C3=O)sc1C,103.6,28,3.7,21,209
830,381,1.43,1.43,3.41,0.36,1.17,-5.31,-3.63,1.68,CCCCC(CC)CN1C(=O)C2=C(c3ccc(-c4cc(-c5cc(-c6ccc(C7=C8C(=O)N(CC(CC)CCCC)C(c9ccc(-c%10ccccc%10)s9)=C8C(=O)N7CC(CC)CCCC)s6)cc(-c6ccc(C7=C8C(=O)N(CC(CC)CCCC)C(c9ccc(-c%10ccccc%10)s9)=C8C(=O)N7CC(CC)CCCC)s6)c5)cc(-c5ccc(C6=C7C(=O)N(CC(CC)CCCC)C(c8ccc(-c9ccccc9)s8)=C7C(=O)N6CC(CC)CCCC)s5)c4)s3)N(CC(CC)CCCC)C(=O)C2=C1c1ccc(-c2ccccc2)s1,2549.67,-4.94,-2.94,2,CCCCCCc1cc(C)sc1C,21.1,11.6,1.82,619,163
831,382,3.93,3.93,8.26,0.501,0.95,-5.97,-3.81,2.16,CCCCCCC(CCCCCC)n1c(=O)c2ccc3c4ccc5c(=O)n(C(CCCCCC)CCCCCC)c(=O)c6cc7c8c(sc9c%10cc%11c(=O)n(C(CCCCCC)CCCCCC)c(=O)c%12ccc%13c%14ccc%15c(=O)n(C(CCCCCC)CCCCCC)c(=O)c%16cc(c98)c(c%14c%15%16)c%10c%13c%12%11)c8cc(c1=O)c2c3c8c7c4c56,1586.18,-5.27,-3.5,1.77,CCCCC(CC)Cc1ccc(-c2c3cc(-c4ccc(-c5sc(-c6ccc(C)s6)c6c5C(=O)c5c(CC(CC)CCCC)sc(CC(CC)CCCC)c5C6=O)s4)sc3c(-c3ccc(CC(CC)CCCC)s3)c3cc(C)sc23)s1,117,58.5,2,321,153
832,382,7.38,7.38,12.58,0.631,0.93,-6,-3.88,2.12,CCCCCCC(CCCCCC)n1c(=O)c2ccc3c4ccc5c(=O)n(C(CCCCCC)CCCCCC)c(=O)c6cc7c8c([te]c9c%10cc%11c(=O)n(C(CCCCCC)CCCCCC)c(=O)c%12ccc%13c%14ccc%15c(=O)n(C(CCCCCC)CCCCCC)c(=O)c%16cc(c98)c(c%14c%15%16)c%10c%13c%12%11)c8cc(c1=O)c2c3c8c7c4c56,1681.72,-5.27,-3.5,1.77,CCCCC(CC)Cc1ccc(-c2c3cc(-c4ccc(-c5sc(-c6ccc(C)s6)c6c5C(=O)c5c(CC(CC)CCCC)sc(CC(CC)CCCC)c5C6=O)s4)sc3c(-c3ccc(CC(CC)CCCC)s3)c3cc(C)sc23)s1,117,58.5,2,40,153
833,383,10.8,10.4,15.9,0.74,0.92,-5.62,-3.96,1.66,CCCCCCc1ccc(C2(c3ccc(CCCCCC)cc3)c3cc4c(cc3-c3sc5cc(/C=C6\C(=O)c7cscc7C6=C(C#N)C#N)sc5c32)C(c2ccc(CCCCCC)cc2)(c2ccc(CCCCCC)cc2)c2c-4sc3cc(/C=C4\C(=O)c5cscc5C4=C(C#N)C#N)sc23)cc1,1440,-5.44,-3.43,2.01,CCCCCCC(CCCC)Cc1ccc(-c2c3cc(-c4ccc(-c5sc(-c6ccc(C)s6)c6c5C(=O)c5c(CC(CC)CCCC)sc(CC(CC)CCCC)c5C6=O)s4)sc3c(-c3ccc(CC(CCCC)CCCCCC)cc3)c3cc(C)sc23)cc1,35.2,16,2.2,322,34
834,383,12.8,12.3,17.2,0.79,0.94,-5.62,-3.96,1.66,CCCCCCc1ccc(C2(c3ccc(CCCCCC)cc3)c3cc4c(cc3-c3sc5cc(/C=C6\C(=O)c7cscc7C6=C(C#N)C#N)sc5c32)C(c2ccc(CCCCCC)cc2)(c2ccc(CCCCCC)cc2)c2c-4sc3cc(/C=C4\C(=O)c5cscc5C4=C(C#N)C#N)sc23)cc1,1440,-5.46,-3.4,2.06,CCCCCCC(CCCC)Cc1ccc(-c2c3cc(-c4ccc(-c5sc(-c6ccc(C)s6)c6c5C(=O)c5c(CC(CC)CCCC)sc(CC(CC)CCCC)c5C6=O)s4)sc3c(-c3ccc(CC(CCCC)CCCCCC)cc3)c3cc(C)sc23)cc1,80.4,38.3,2.1,322,34
835,383,12.4,12,17.1,0.78,0.93,-5.62,-3.96,1.66,CCCCCCc1ccc(C2(c3ccc(CCCCCC)cc3)c3cc4c(cc3-c3sc5cc(/C=C6\C(=O)c7cscc7C6=C(C#N)C#N)sc5c32)C(c2ccc(CCCCCC)cc2)(c2ccc(CCCCCC)cc2)c2c-4sc3cc(/C=C4\C(=O)c5cscc5C4=C(C#N)C#N)sc23)cc1,1440,-5.46,-3.41,2.05,CCCCCCC(CCCC)Cc1ccc(-c2c3cc(-c4ccc(-c5sc(-c6ccc(C)s6)c6c5C(=O)c5c(CC(CC)CCCC)sc(CC(CC)CCCC)c5C6=O)s4)sc3c(-c3ccc(CC(CCCC)CCCCCC)cc3)c3cc(C)sc23)cc1,106,55.8,1.9,322,34
836,383,12,11.9,16.8,0.77,0.93,-5.62,-3.96,1.66,CCCCCCc1ccc(C2(c3ccc(CCCCCC)cc3)c3cc4c(cc3-c3sc5cc(/C=C6\C(=O)c7cscc7C6=C(C#N)C#N)sc5c32)C(c2ccc(CCCCCC)cc2)(c2ccc(CCCCCC)cc2)c2c-4sc3cc(/C=C4\C(=O)c5cscc5C4=C(C#N)C#N)sc23)cc1,1440,-5.46,-3.39,2.07,CCCCCCC(CCCC)Cc1ccc(-c2c3cc(-c4ccc(-c5sc(-c6ccc(C)s6)c6c5C(=O)c5c(CC(CC)CCCC)sc(CC(CC)CCCC)c5C6=O)s4)sc3c(-c3ccc(CC(CCCC)CCCCCC)cc3)c3cc(C)sc23)cc1,180.6,78.5,2.3,322,34
837,384,7.91,7.69,12.47,0.637,0.996,-5.64,-3.87,1.77,CCCCCCc1ccc(C2(c3ccc(CCCCCC)cc3)c3cc4c(cc3-c3sc5cc(/C=C6\C(=O)c7ccccc7C6=C(C#N)C#N)sc5c32)C(c2ccc(CCCCCC)cc2)(c2ccc(CCCCCC)cc2)c2c-4sc3c2sc2cc(/C=C4\C(=O)c5ccccc5C4=C(C#N)C#N)sc23)cc1,1484.04,-5.43,-3.36,2.07,CCCCCCC(CCCC)Cc1ccc(-c2c3cc(-c4ccc(-c5sc(-c6ccc(C)s6)c6c5C(=O)c5c(CC(CC)CCCC)sc(CC(CC)CCCC)c5C6=O)s4)sc3c(-c3ccc(CC(CCCC)CCCCCC)cc3)c3cc(C)sc23)cc1,70,35,2,22,34
838,384,11.52,11.21,16.78,0.746,0.92,-5.67,-4.04,1.63,CCCCCCc1ccc(C2(c3ccc(CCCCCC)cc3)c3cc4c(cc3-c3sc5cc(/C=C6\C(=O)c7ccc(F)cc7C6=C(C#N)C#N)sc5c32)C(c2ccc(CCCCCC)cc2)(c2ccc(CCCCCC)cc2)c2c-4sc3c2sc2cc(/C=C4\C(=O)c5ccc(F)cc5C4=C(C#N)C#N)sc23)cc1,1520.02,-5.43,-3.36,2.07,CCCCCCC(CCCC)Cc1ccc(-c2c3cc(-c4ccc(-c5sc(-c6ccc(C)s6)c6c5C(=O)c5c(CC(CC)CCCC)sc(CC(CC)CCCC)c5C6=O)s4)sc3c(-c3ccc(CC(CCCC)CCCCCC)cc3)c3cc(C)sc23)cc1,70,35,2,206,34
839,384,12.05,11.89,19.36,0.721,0.863,-5.69,-4.12,1.57,CCCCCCc1ccc(C2(c3ccc(CCCCCC)cc3)c3cc4c(cc3-c3sc5cc(/C=C6\C(=O)c7cc(F)c(F)cc7C6=C(C#N)C#N)sc5c32)C(c2ccc(CCCCCC)cc2)(c2ccc(CCCCCC)cc2)c2c-4sc3c2sc2cc(/C=C4\C(=O)c5cc(F)c(F)cc5C4=C(C#N)C#N)sc23)cc1,1556,-5.43,-3.36,2.07,CCCCCCC(CCCC)Cc1ccc(-c2c3cc(-c4ccc(-c5sc(-c6ccc(C)s6)c6c5C(=O)c5c(CC(CC)CCCC)sc(CC(CC)CCCC)c5C6=O)s4)sc3c(-c3ccc(CC(CCCC)CCCCCC)cc3)c3cc(C)sc23)cc1,70,35,2,240,34
840,385,7.1,6.8,14,0.519,0.97,-5.53,-3.92,1.61,CCCCCCc1ccc(C2(c3ccc(CCCCCC)cc3)c3cc(/C=C4\C(=O)c5ccccc5C4=C(C#N)C#N)sc3-c3[se]c4cc5c6c([se]c5cc4c32)-c2sc(/C=C3\C(=O)c4ccccc4C3=C(C#N)C#N)cc2C6(c2ccc(CCCCCC)cc2)c2ccc(CCCCCC)cc2)cc1,1521.76,-5.5,-3.61,1.89,CCCCC(CC)Cc1sc(-c2c3cc(-c4ccc(-c5sc(-c6ccc(C)s6)c6c5C(=O)c5c(CC(CC)CCCC)sc(CC(CC)CCCC)c5C6=O)s4)sc3c(-c3cc(F)c(CC(CC)CCCC)s3)c3cc(C)sc23)cc1F,38.6,19.3,2,624,107
841,385,12.5,12.3,20.3,0.691,0.89,-5.63,-3.99,1.64,O=C1C(C=CC(Br)=C2)=C2C(/C1=C/C(S3)=CC4=C3C5=C(C(C6=CC=C(CCCCCC)C=C6)4C7=CC=C(CCCCCC)C=C7)C8=C(C=C(C(C(C9=CC=C(CCCCCC)C=C9)%10C%11=CC=C(CCCCCC)C=C%11)=C([Se]%12)C%13=C%10C=C(/C=C%14/C(C%15=C(C=CC(Br)=C%15)C%14=O)=C(C#N)\\C#N)S%13)C%12=C8)[Se]5)=C(C#N)/C#N,1679.55,-5.5,-3.61,1.89,CCCCC(CC)Cc1sc(-c2c3cc(-c4ccc(-c5sc(-c6ccc(C)s6)c6c5C(=O)c5c(CC(CC)CCCC)sc(CC(CC)CCCC)c5C6=O)s4)sc3c(-c3cc(F)c(CC(CC)CCCC)s3)c3cc(C)sc23)cc1F,38.6,19.3,2,599,107
842,385,9.6,9.4,16.4,0.686,0.85,-5.65,-4.02,1.63,O=C1C(C=C(Br)C(Br)=C2)=C2C(/C1=C/C(S3)=CC4=C3C5=C(C(C6=CC=C(CCCCCC)C=C6)4C7=CC=C(CCCCCC)C=C7)C8=C(C=C(C(C(C9=CC=C(CCCCCC)C=C9)%10C%11=CC=C(CCCCCC)C=C%11)=C([Se]%12)C%13=C%10C=C(/C=C%14/C(C%15=C(C=C(Br)C(Br)=C%15)C%14=O)=C(C#N)\\C#N)S%13)C%12=C8)[Se]5)=C(C#N)/C#N,1837.34,-5.5,-3.61,1.89,CCCCC(CC)Cc1sc(-c2c3cc(-c4ccc(-c5sc(-c6ccc(C)s6)c6c5C(=O)c5c(CC(CC)CCCC)sc(CC(CC)CCCC)c5C6=O)s4)sc3c(-c3cc(F)c(CC(CC)CCCC)s3)c3cc(C)sc23)cc1F,38.6,19.3,2,320,107
843,386,1.1,0.6,3.2,0.335,0.92,-5.67,-4.06,1.61,CCCCCCc1cc(C2(c3ccc(CCCCCC)s3)c3cc4c(cc3-c3sc5cc(/C=C6\C(=O)c7ccccc7C6=C(C#N)C#N)sc5c32)C(c2ccc(CCCCCC)s2)(c2ccc(CCCCCC)s2)c2c-4sc3cc(/C=C4\C(=O)c5ccccc5C4=C(C#N)C#N)sc23)cs1,1452.04,-5.47,-3.39,2.08,CCCCCCc1c(C)sc(-c2cc3c(OCC(CC)CCCC)c4sc(C)cc4c(OCC(CC)CCCC)c3s2)c1F,29,2,14.5,305,43
844,386,11.1,10.6,17.1,0.628,0.94,-5.67,-4.06,1.61,CCCCCCc1cc(C2(c3ccc(CCCCCC)s3)c3cc4c(cc3-c3sc5cc(/C=C6\C(=O)c7ccccc7C6=C(C#N)C#N)sc5c32)C(c2ccc(CCCCCC)s2)(c2ccc(CCCCCC)s2)c2c-4sc3cc(/C=C4\C(=O)c5ccccc5C4=C(C#N)C#N)sc23)cs1,1452.04,-5.51,-3.48,2.03,CCCCCCc1c(C)sc(-c2cc3c(-c4ccc(CC(CC)CCCC)s4)c4sc(C)cc4c(-c4ccc(CC(CC)CCCC)s4)c3s2)c1F,201,67,3,305,12
845,387,11.1,10.9,18.03,0.703,0.86,-5.7,-4.14,1.56,CCCCCCc1ccc(C2(c3ccc(CCCCCC)cc3)c3cc4c(cc3-c3sc5cc(/C=C6\C(=O)c7ccc(Cl)cc7C6=C(C#N)C#N)sc5c32)C(c2ccc(CCCCCC)cc2)(c2ccc(CCCCCC)cc2)c2c-4sc3cc(/C=C4\C(=O)c5ccc(Cl)cc5C4=C(C#N)C#N)sc23)cc1,1496.84,-5.43,-3.36,2.07,CCCCCCC(CCCC)Cc1ccc(-c2c3cc(-c4ccc(-c5sc(-c6ccc(C)s6)c6c5C(=O)c5c(CC(CC)CCCC)sc(CC(CC)CCCC)c5C6=O)s4)sc3c(-c3ccc(CC(CCCC)CCCCCC)cc3)c3cc(C)sc23)cc1,70,35,2,605,34
846,388,11.04,10.81,17.28,0.727,0.879,-5.67,-4.02,1.65,CCCCCCc1ccc(C2(c3ccc(CCCCCC)cc3)c3cc4c(cc3-c3sc5cc(/C=C6\C(=O)c7ccc(F)cc7C6=C(C#N)C#N)sc5c32)C(c2ccc(CCCCCC)cc2)(c2ccc(CCCCCC)cc2)c2c-4sc3cc(/C=C4\C(=O)c5ccc(F)cc5C4=C(C#N)C#N)sc23)cc1,1463.94,-5.42,-3.41,2.01,CCCCCCC(CCCC)Cc1ccc(-c2c3cc(-c4ccc(-c5sc(-c6ccc(C)s6)c6c5C(=O)c5c(CC(CC)CCCC)sc(CC(CC)CCCC)c5C6=O)s4)sc3c(-c3ccc(CC(CCCC)CCCCCC)cc3)c3cc(C)sc23)cc1,70,35,2,567,34
847,389,8.33,8.02,13.89,0.686,0.874,-5.84,-4.06,1.78,CCCCCCc1ccc(C2(c3ccc(CCCCCC)cc3)c3cc4c(cc3-c3sc(/C=C5\C(=O)c6ccc(F)cc6C5=C(C#N)C#N)cc32)C(c2ccc(CCCCCC)cc2)(c2ccc(CCCCCC)cc2)c2cc(/C=C3\C(=O)c5ccc(F)cc5C3=C(C#N)C#N)sc2-4)cc1,1351.77,-5.43,-3.36,2.07,CCCCCCC(CCCC)Cc1ccc(-c2c3cc(-c4ccc(-c5sc(-c6ccc(C)s6)c6c5C(=O)c5c(CC(CC)CCCC)sc(CC(CC)CCCC)c5C6=O)s4)sc3c(-c3ccc(CC(CCCC)CCCCCC)cc3)c3cc(C)sc23)cc1,70,35,2,251,34
848,389,10.17,9.98,15.82,0.73,0.881,-5.75,-4.04,1.71,CCCCCCc1ccc(C2(c3ccc(CCCCCC)cc3)c3cc4c(cc3-c3sc(/C=C5\C(=O)c6ccc(F)cc6C5=C(C#N)C#N)cc32)C(c2ccc(CCCCCC)cc2)(c2ccc(CCCCCC)cc2)c2c-4sc3cc(/C=C4\C(=O)c5ccc(F)cc5C4=C(C#N)C#N)sc23)cc1,1407.85,-5.43,-3.36,2.07,CCCCCCC(CCCC)Cc1ccc(-c2c3cc(-c4ccc(-c5sc(-c6ccc(C)s6)c6c5C(=O)c5c(CC(CC)CCCC)sc(CC(CC)CCCC)c5C6=O)s4)sc3c(-c3ccc(CC(CCCC)CCCCCC)cc3)c3cc(C)sc23)cc1,70,35,2,212,34
849,389,12.03,11.78,17.63,0.745,0.916,-5.69,-4.01,1.68,CCCCCCc1ccc(C2(c3ccc(CCCCCC)cc3)c3cc4c(cc3-c3sc(/C=C5\C(=O)c6ccc(F)cc6C5=C(C#N)C#N)cc32)C(c2ccc(CCCCCC)cc2)(c2ccc(CCCCCC)cc2)c2c-4sc3c2sc2cc(/C=C4\C(=O)c5ccc(F)cc5C4=C(C#N)C#N)sc23)cc1,1463.94,-5.43,-3.36,2.07,CCCCCCC(CCCC)Cc1ccc(-c2c3cc(-c4ccc(-c5sc(-c6ccc(C)s6)c6c5C(=O)c5c(CC(CC)CCCC)sc(CC(CC)CCCC)c5C6=O)s4)sc3c(-c3ccc(CC(CCCC)CCCCCC)cc3)c3cc(C)sc23)cc1,70,35,2,598,34
850,390,10.9,10.65,17.51,0.75,0.83,-5.71,-4,1.71,CCCCCCc1ccc(C2(c3ccc(CCCCCC)cc3)c3cc4c(cc3-c3[se]c(/C=C5\C(=O)c6ccc(F)cc6C5=C(C#N)C#N)cc32)C(c2ccc(CCCCCC)cc2)(c2ccc(CCCCCC)cc2)c2c-4sc3cc(/C=C4\C(=O)c5ccc(F)cc5C4=C(C#N)C#N)sc23)cc1,1454.75,-5.43,-3.36,2.07,CCCCCCC(CCCC)Cc1ccc(-c2c3cc(-c4ccc(-c5sc(-c6ccc(C)s6)c6c5C(=O)c5c(CC(CC)CCCC)sc(CC(CC)CCCC)c5C6=O)s4)sc3c(-c3ccc(CC(CCCC)CCCCCC)cc3)c3cc(C)sc23)cc1,70,35,2,291,34
851,390,12.24,11.99,18.02,0.759,0.895,-5.66,-3.97,1.69,CCCCCCc1ccc(C2(c3ccc(CCCCCC)cc3)c3cc4c(cc3-c3[se]c(/C=C5\C(=O)c6ccc(F)cc6C5=C(C#N)C#N)cc32)C(c2ccc(CCCCCC)cc2)(c2ccc(CCCCCC)cc2)c2c-4sc3c2sc2cc(/C=C4\C(=O)c5ccc(F)cc5C4=C(C#N)C#N)sc23)cc1,1510.84,-5.43,-3.36,2.07,CCCCCCC(CCCC)Cc1ccc(-c2c3cc(-c4ccc(-c5sc(-c6ccc(C)s6)c6c5C(=O)c5c(CC(CC)CCCC)sc(CC(CC)CCCC)c5C6=O)s4)sc3c(-c3ccc(CC(CCCC)CCCCCC)cc3)c3cc(C)sc23)cc1,70,35,2,73,34
852,391,9.82,9.58,17.4,0.645,0.87,-5.41,-3.86,1.55,CCCCCCc1ccc(C2(c3ccc(CCCCCC)cc3)c3cc(/C=C4\C(=O)c5ccccc5C4=C(C#N)C#N)sc3-c3sc4c(OCC(CC)CCCCC)c5c6c(sc5c(OCC(CC)CCCC)c4c32)-c2sc(/C=C3\C(=O)c4ccccc4C3=C(C#N)C#N)cc2C6(c2ccc(CCCCCC)cc2)c2ccc(CCCCCC)cc2)cc1,1698.41,-5.32,-3.08,2.24,CCCCCCCCCCCCSc1ccc(-c2c3cc(-c4ccc(-c5c(F)c(F)c(-c6ccc(C)s6)c6nn(CC(CCCCCC)CCCCCCCC)nc56)s4)sc3c(-c3ccc(SCCCCCCCCCCCC)s3)c3cc(C)sc23)s1,140,70,2,264,204
853,391,8.69,8.59,15.38,0.687,0.82,-5.72,-3.91,1.81,CCCCCCC1(CCCCCC)c2cc3c(cc2-c2sc(/C=C4\C(=O)c5ccccc5C4=C(C#N)C#N)cc21)C(CCCCCC)(CCCCCC)c1cc(/C=C2\C(=O)c4ccccc4C2=C(C#N)C#N)sc1-3,1011.4,-5.32,-3.08,2.24,CCCCCCCCCCCCSc1ccc(-c2c3cc(-c4ccc(-c5c(F)c(F)c(-c6ccc(C)s6)c6nn(CC(CCCCCC)CCCCCCCC)nc56)s4)sc3c(-c3ccc(SCCCCCCCCCCCC)s3)c3cc(C)sc23)s1,140,70,2,164,204
854,392,10.72,10.51,22.3,0.677,0.71,-5.46,-3.9,1.56,CCCCCCc1ccc(C2(c3ccc(CCCCCC)cc3)Oc3c(sc4c5c(sc34)-c3sc4cc(/C=C6\C(=O)c7cc(F)c(F)cc7C6=C(C#N)C#N)sc4c3C(c3ccc(CCCCCC)cc3)(c3ccc(CCCCCC)cc3)O5)-c3sc4cc(/C=C5\C(=O)c6cc(F)c(F)cc6C5=C(C#N)C#N)sc4c32)cc1,1594.02,-5.22,-3.4,1.82,CCCCC(CC)COC(=O)c1sc2c(-c3cc4c(-c5ccc(CC(CC)CCCC)s5)c5sc(C)cc5c(-c5ccc(CC(CC)CCCC)s5)c4s3)sc(C)c2c1F,124,72.9,1.7,618,48
855,392,10.46,10.32,22.12,0.643,0.736,-5.44,-4.19,1.25,CCCCCCc1ccc(C2(c3ccc(CCCCCC)cc3)c3cc4c(cc3-c3sc(-c5sc(/C=C6\C(=O)c7cc(F)c(F)cc7C6=C(C#N)C#N)cc5OCC(CC)CCCC)cc32)C(c2ccc(CCCCCC)cc2)(c2ccc(CCCCCC)cc2)c2cc(-c3sc(/C=C5\C(=O)c6cc(F)c(F)cc6C5=C(C#N)C#N)cc3OCC(CC)CCCC)sc2-4)cc1,1808.42,-5.22,-3.4,1.82,CCCCC(CC)COC(=O)c1sc2c(-c3cc4c(-c5ccc(CC(CC)CCCC)s5)c5sc(C)cc5c(-c5ccc(CC(CC)CCCC)s5)c4s3)sc(C)c2c1F,124,72.9,1.7,202,48
856,393,3.74,3.61,14.94,0.465,0.54,-5.58,-3.98,1.6,CCCCCCc1ccc(C2(c3ccc(CCCCCC)cc3)c3cc4c(cc3-c3sc5cc(/C=C6\C(=O)c7ccc(C)cc7C6=C(C#N)C#N)sc5c32)C(c2ccc(CCCCCC)cc2)(c2ccc(CCCCCC)cc2)c2c-4sc3cc(/C=C4\C(=O)c5ccc(C)cc5C4=C(C#N)C#N)sc23)cc1,1456.01,-5.31,-3.5,1.81,CCCCC(CC)Cc1ccc(-c2c3cc(-c4ccc(-c5sc(-c6ccc(C)s6)c6c5C(=O)c5c(CC(CC)CCCC)sc(CC(CC)CCCC)c5C6=O)s4)sc3c(-c3ccc(CC(CC)CCCC)s3)c3cc(C)sc23)s1,117,58.5,2,473,153
857,394,11.15,10.66,16.59,0.675,0.952,-5.51,-3.91,1.6,CCCCCCc1ccc(C2(c3ccc(CCCCCC)cc3)c3cc4c(cc3-c3sc5cc(/C=C6\C(=O)c7ccc(C)cc7C6=C(C#N)C#N)sc5c32)C(c2ccc(CCCCCC)cc2)(c2ccc(CCCCCC)cc2)c2c-4sc3cc(/C=C4\C(=O)c5ccc(C)cc5C4=C(C#N)C#N)sc23)cc1,1456.01,-5.21,-3.41,1.8,CCCCC(CC)Cc1ccc(-c2c3cc(-c4ccc(-c5sc(-c6ccc(C)s6)c6c5C(=O)c5c(CC(CC)CCCC)sc(CC(CC)CCCC)c5C6=O)s4)sc3c(-c3ccc(CC(CC)CCCC)s3)c3cc(C)sc23)s1,117,58.5,2,473,153
858,395,11.73,11.45,17.53,0.712,0.94,-5.53,-3.95,1.58,CCCCCCc1cccc(C2(c3cccc(CCCCCC)c3)c3cc4c(cc3-c3sc5cc(/C=C6\C(=O)c7ccccc7C6=C(C#N)C#N)sc5c32)C(c2cccc(CCCCCC)c2)(c2cccc(CCCCCC)c2)c2c-4sc3cc(/C=C4\C(=O)c5ccccc5C4=C(C#N)C#N)sc23)c1,1427.96,-5.39,-3.24,2.15,CCCCCCCCC(CCCCCC)Cn1nc2c(-c3ccc(C)s3)c(F)c(F)c(-c3ccc(-c4cc5c(-c6ccc([Si](CCC)(CCC)CCC)s6)c6sc(C)cc6c(-c6ccc([Si](CCC)(CCC)CCC)s6)c5s4)s3)c2n1,47,23.5,2,510,213
859,395,11.41,11.27,17.11,0.695,0.96,-5.53,-3.95,1.58,CCCCCCc1cccc(C2(c3cccc(CCCCCC)c3)c3cc4c(cc3-c3sc5cc(/C=C6\C(=O)c7ccccc7C6=C(C#N)C#N)sc5c32)C(c2cccc(CCCCCC)c2)(c2cccc(CCCCCC)c2)c2c-4sc3cc(/C=C4\C(=O)c5ccccc5C4=C(C#N)C#N)sc23)c1,1427.96,-5.49,-3.66,1.83,CCCCCCCCC(CCCCCC)Cn1nc2c(-c3ccc(C)s3)c(F)c(F)c(-c3ccc(-c4cc5c(-c6ccc([Si](CCC)(CCC)CCC)[se]6)c6sc(C)cc6c(-c6ccc([Si](CCC)(CCC)CCC)[se]6)c5s4)s3)c2n1,42,22.6,1.86,510,30
860,395,11.04,10.81,17.04,0.712,0.91,-5.53,-3.95,1.58,CCCCCCc1cccc(C2(c3cccc(CCCCCC)c3)c3cc4c(cc3-c3sc5cc(/C=C6\C(=O)c7ccccc7C6=C(C#N)C#N)sc5c32)C(c2cccc(CCCCCC)c2)(c2cccc(CCCCCC)c2)c2c-4sc3cc(/C=C4\C(=O)c5ccccc5C4=C(C#N)C#N)sc23)c1,1427.96,-5.41,-3.66,1.75,CCCCCCCCC(CCCCCC)Cn1nc2c(-c3ccc(C)[se]3)c(F)c(F)c(-c3ccc(-c4cc5c(-c6ccc([Si](CCC)(CCC)CCC)s6)c6sc(C)cc6c(-c6ccc([Si](CCC)(CCC)CCC)s6)c5s4)[se]3)c2n1,27.1,16.2,1.67,510,21
861,396,6.4,6.3,10.5,0.58,1.04,-5.9,-3.7,2.2,CCCCC(CC)Cn1c2cc3c(=O)n(C(CC)CC)c(=O)c4ccc5c6c(-c7cc8c(=O)n(C(CC)CC)c(=O)c9cc%10c%11c(c7c7ccc%12c(=O)n(C(CC)CC)c(=O)c%13cc(c%11c7c%12%13)n%10CC(CC)CCCC)c89)cc7c(=O)n(C(CC)CC)c(=O)c8cc1c(c6c78)c2c5c43,1309.66,-5.4,-3.1,2.3,CCCCC(CC)Cc1ccc(-c2c3cc(-c4ccc(-c5c(F)c(F)c(-c6ccc(C)s6)c6nc(-c7cc(F)c(CC(CC)CCCC)s7)c(-c7cc(F)c(CC(CC)CCCC)s7)nc56)s4)sc3c(-c3ccc(CC(CC)CCCC)s3)c3cc(C)sc23)s1,50,25,2,228,167
862,396,6.4,6.4,11.75,0.53,1.04,-5.9,-3.7,2.2,CCCCC(CC)Cn1c2cc3c(=O)n(C(CC)CC)c(=O)c4ccc5c6c(-c7cc8c(=O)n(C(CC)CC)c(=O)c9cc%10c%11c(c7c7ccc%12c(=O)n(C(CC)CC)c(=O)c%13cc(c%11c7c%12%13)n%10CC(CC)CCCC)c89)cc7c(=O)n(C(CC)CC)c(=O)c8cc1c(c6c78)c2c5c43,1309.66,-5.45,-3.69,1.76,CCCCCCCCC(CCCCCC)COc1cc(-c2ccc(-c3c(F)c(F)c(C)c4nsnc34)s2)c(OCC(CCCCCC)CCCCCCCC)cc1-c1ccc(C)s1,119.3,42.6,2.8,228,149
863,396,7.2,7.1,13.32,0.59,0.91,-5.5,-3.9,1.6,CCCCCCc1ccc(C2(c3ccc(CCCCCC)cc3)c3cc4c(cc3-c3sc5cc(/C=C6\C(=O)c7ccc(C)cc7C6=C(C#N)C#N)sc5c32)C(c2ccc(CCCCCC)cc2)(c2ccc(CCCCCC)cc2)c2c-4sc3cc(/C=C4\C(=O)c5ccc(C)cc5C4=C(C#N)C#N)sc23)cc1,1456.01,-5.45,-3.69,1.76,CCCCCCCCC(CCCCCC)COc1cc(-c2ccc(-c3c(F)c(F)c(C)c4nsnc34)s2)c(OCC(CCCCCC)CCCCCCCC)cc1-c1ccc(C)s1,119.3,42.6,2.8,473,149
864,397,5.76,5.34,11.47,0.55,0.92,-5.63,-4.05,1.58,CCCCCCc1ccc(C2(c3ccc(CCCCCC)cc3)c3cc4c(cc3-c3sc5cc(/C=C6\C(=O)c7ccccc7C6=C(C#N)C#N)sc5c32)C(c2ccc(CCCCCC)cc2)(c2ccc(CCCCCC)cc2)c2c-4sc3cc(/C=C4\C(=O)c5ccccc5C4=C(C#N)C#N)sc23)cc1,1427.96,-5.23,-3.35,1.88,CCCCCCCCc1c(C)sc2cc(-c3sc(-c4cc5sc(-c6cc7c(-c8ccc(CC(CC)CCCC)s8)c8sc(C)cc8c(-c8ccc(CC(CC)CCCC)s8)c7s6)c(CCCCCCCC)c5s4)c4c3C(=O)N(CC(CCCCCC)CCCCCCCC)C4=O)sc12,107,18,5.94,21,200
865,397,8.27,7.9,14.79,0.6,0.93,-5.63,-4.05,1.58,CCCCCCc1ccc(C2(c3ccc(CCCCCC)cc3)c3cc4c(cc3-c3sc5cc(/C=C6\C(=O)c7ccccc7C6=C(C#N)C#N)sc5c32)C(c2ccc(CCCCCC)cc2)(c2ccc(CCCCCC)cc2)c2c-4sc3cc(/C=C4\C(=O)c5ccccc5C4=C(C#N)C#N)sc23)cc1,1427.96,-5.23,-3.37,1.86,CCCCCCCCc1c(C)sc2cc(-c3sc(-c4cc5sc(-c6cc7c(-c8ccc(CC(CC)CCCC)s8)c8sc(C)cc8c(-c8ccc(CC(CC)CCCC)s8)c7s6)c(CCCCCCCC)c5s4)c4c3C(=O)N(CC(CCCCCC)CCCCCCCC)C4=O)sc12,345,40,8.63,21,200
866,397,11.05,10.78,17.52,0.68,0.93,-5.63,-4.05,1.58,CCCCCCc1ccc(C2(c3ccc(CCCCCC)cc3)c3cc4c(cc3-c3sc5cc(/C=C6\C(=O)c7ccccc7C6=C(C#N)C#N)sc5c32)C(c2ccc(CCCCCC)cc2)(c2ccc(CCCCCC)cc2)c2c-4sc3cc(/C=C4\C(=O)c5ccccc5C4=C(C#N)C#N)sc23)cc1,1427.96,-5.23,-3.37,1.86,CCCCCCCCc1c(C)sc2cc(-c3sc(-c4cc5sc(-c6cc7c(-c8ccc(CC(CC)CCCC)s8)c8sc(C)cc8c(-c8ccc(CC(CC)CCCC)s8)c7s6)c(CCCCCCCC)c5s4)c4c3C(=O)N(CC(CCCCCC)CCCCCCCC)C4=O)sc12,505,90,5.61,21,200
867,398,9.19,9.02,15.85,0.64,0.9,-5.51,-3.78,1.73,CCCCCCc1ccc(C2(c3ccc(CCCCCC)cc3)c3cc4c(cc3-c3sc5cc(/C=C6\C(=O)c7ccccc7C6=C(C#N)C#N)sc5c32)C(c2ccc(CCCCCC)cc2)(c2ccc(CCCCCC)cc2)c2c-4sc3cc(/C=C4\C(=O)c5ccccc5C4=C(C#N)C#N)sc23)cc1,1427.96,-5.33,-2.92,2.41,CCCCC(CC)Cc1ccc(-c2c3cc(-c4ccc(-c5sc(-c6ccc(C)s6)c6c5C(=O)c5c(CC(CC)CCCC)sc(CC(CC)CCCC)c5C6=O)s4)sc3c(-c3ccc(CC(CC)CCCC)s3)c3cc(C)sc23)s1,117,58.5,2,21,153
868,399,9.16,9.07,15.37,0.59,1.01,-5.59,-3.88,1.71,CCCCC(CC)Cn1c2ccc(-c3ccc(/C=C4/SC(=S)N(CC)C4=O)c4nsnc34)cc2c2cc3c(cc21)c1cc(-c2ccc(/C=C4/SC(=S)N(CC)C4=O)c4nsnc24)ccc1n3CC(CC)CCCC,1091.52,-5.27,-3.78,1.49,O=C1N(C(c2ncc(C)cc2)=C3C1=C(N(C3=O)CCCCCCCCCCCCCCCC)c4ccc(C#CC5=c(cc6)n([Zn]n7c(/C(C#CC)=C8C=CC9=N/8)ccc7/C(c%10cc(OCC(CCCC)CCCCCC)c(OCC(CCCC)CCCCCC)c(OCC(CCCC)CCCCCC)c%10)=C%11C=CC5=N/%11)c6=C9c%12cc(OCC(CCCC)CCCCCC)c(OCC(CCCC)CCCCCC)c(OCC(CCCC)CCCCCC)c%12)cn4)CCCCCCCCCCCCCCCC,20.6,8.6,2.4,393,75
869,400,5.3,5.16,9.75,0.59,0.92,-5.75,-3.87,1.88,CCCCCCc1ccc(C2(c3ccc(CCCCCC)cc3)c3cc(/C=C4\C(=O)c5ccccc5C4=C(C#N)C#N)sc3-c3sc4c(c32)c2sc3c(c2c2sc5c(c42)C(c2ccc(CCCCCC)cc2)(c2ccc(CCCCCC)cc2)c2cc(/C=C4\C(=O)c6ccccc6C4=C(C#N)C#N)sc2-5)C(c2ccc(CCCCCC)cc2)(c2ccc(CCCCCC)cc2)c2cc(/C=C4\C(=O)c5ccccc5C4=C(C#N)C#N)sc2-3)cc1,2102.88,-5.32,-3.08,2.24,CCCCCCCCCCCCSc1ccc(-c2c3cc(-c4ccc(-c5c(F)c(F)c(-c6ccc(C)s6)c6nn(CC(CCCCCC)CCCCCCCC)nc56)s4)sc3c(-c3ccc(SCCCCCCCCCCCC)s3)c3cc(C)sc23)s1,140,70,2,58,204
870,400,8.11,8.01,16.93,0.656,0.73,-5.83,-3.98,1.85,CCCCCCc1ccc(C2(c3ccc(CCCCCC)cc3)c3cc(/C=C4\C(=O)c5cc(F)c(F)cc5C4=C(C#N)C#N)sc3-c3sc4c(c32)c2sc3c(c2c2sc5c(c42)C(c2ccc(CCCCCC)cc2)(c2ccc(CCCCCC)cc2)c2cc(/C=C4\C(=O)c6cc(F)c(F)cc6C4=C(C#N)C#N)sc2-5)C(c2ccc(CCCCCC)cc2)(c2ccc(CCCCCC)cc2)c2cc(/C=C4\C(=O)c5cc(F)c(F)cc5C4=C(C#N)C#N)sc2-3)cc1,2210.82,-5.32,-3.08,2.24,CCCCCCCCCCCCSc1ccc(-c2c3cc(-c4ccc(-c5c(F)c(F)c(-c6ccc(C)s6)c6nn(CC(CCCCCC)CCCCCCCC)nc56)s4)sc3c(-c3ccc(SCCCCCCCCCCCC)s3)c3cc(C)sc23)s1,140,70,2,337,204
871,401,3.8,3.7,7.65,0.45,1.11,-5.41,-3.84,1.57,CCCCCCc1ccc(C2(c3ccc(CCCCCC)cc3)c3cc4c(cc3-c3sc(-c5sc(/C=C6\C(=O)c7ccccc7C6=C(C#N)C#N)cc5CC(CC)CCCC)cc32)C(c2ccc(CCCCCC)cc2)(c2ccc(CCCCCC)cc2)c2cc(-c3sc(/C=C5\C(=O)c6ccccc6C5=C(C#N)C#N)cc3CC(CC)CCCC)sc2-4)cc1,1704.46,-5.45,-3.65,1.8,CCCCC(CC)Cc1sc(-c2c3cc(-c4ccc(-c5sc(-c6ccc(C)s6)c6c5C(=O)c5c(CC(CC)CCCC)sc(CC(CC)CCCC)c5C6=O)s4)sc3c(-c3cc(F)c(CC(CC)CCCC)s3)c3cc(C)sc23)cc1F,38.6,19.3,2,219,107
872,401,7.3,7.1,15.05,0.48,1.02,-5.41,-3.84,1.57,CCCCCCc1ccc(C2(c3ccc(CCCCCC)cc3)c3cc4c(cc3-c3sc(-c5sc(/C=C6\C(=O)c7ccccc7C6=C(C#N)C#N)cc5CC(CC)CCCC)cc32)C(c2ccc(CCCCCC)cc2)(c2ccc(CCCCCC)cc2)c2cc(-c3sc(/C=C5\C(=O)c6ccccc6C5=C(C#N)C#N)cc3CC(CC)CCCC)sc2-4)cc1,1704.46,-5.28,-3.48,1.8,CCCCC(CC)Cc1ccc(-c2c3cc(-c4ccc(-c5sc(-c6ccc(C)s6)c6c5C(=O)c5c(CC(CC)CCCC)sc(CC(CC)CCCC)c5C6=O)s4)sc3c(-c3ccc(CC(CC)CCCC)s3)c3cc(C)sc23)s1,117,58.5,2,219,153
873,401,9.3,9.1,18.23,0.56,0.91,-5.51,-4.07,1.44,CCCCCCc1ccc(C2(c3ccc(CCCCCC)cc3)c3cc4c(cc3-c3sc(-c5sc(/C=C6\C(=O)c7cc(F)c(F)cc7C6=C(C#N)C#N)cc5CC(CC)CCCC)cc32)C(c2ccc(CCCCCC)cc2)(c2ccc(CCCCCC)cc2)c2cc(-c3sc(/C=C5\C(=O)c6cc(F)c(F)cc6C5=C(C#N)C#N)cc3CC(CC)CCCC)sc2-4)cc1,1776.43,-5.45,-3.65,1.8,CCCCC(CC)Cc1sc(-c2c3cc(-c4ccc(-c5sc(-c6ccc(C)s6)c6c5C(=O)c5c(CC(CC)CCCC)sc(CC(CC)CCCC)c5C6=O)s4)sc3c(-c3cc(F)c(CC(CC)CCCC)s3)c3cc(C)sc23)cc1F,38.6,19.3,2,330,107
874,401,10.8,10.6,21.35,0.58,0.87,-5.51,-4.07,1.44,CCCCCCc1ccc(C2(c3ccc(CCCCCC)cc3)c3cc4c(cc3-c3sc(-c5sc(/C=C6\C(=O)c7cc(F)c(F)cc7C6=C(C#N)C#N)cc5CC(CC)CCCC)cc32)C(c2ccc(CCCCCC)cc2)(c2ccc(CCCCCC)cc2)c2cc(-c3sc(/C=C5\C(=O)c6cc(F)c(F)cc6C5=C(C#N)C#N)cc3CC(CC)CCCC)sc2-4)cc1,1776.43,-5.28,-3.48,1.8,CCCCC(CC)Cc1ccc(-c2c3cc(-c4ccc(-c5sc(-c6ccc(C)s6)c6c5C(=O)c5c(CC(CC)CCCC)sc(CC(CC)CCCC)c5C6=O)s4)sc3c(-c3ccc(CC(CC)CCCC)s3)c3cc(C)sc23)s1,117,58.5,2,330,153
875,401,9.7,9.5,17.82,0.61,0.89,-5.54,-4.11,1.43,CCCCCCc1ccc(C2(c3ccc(CCCCCC)cc3)c3cc4c(cc3-c3sc(-c5sc(/C=C6\C(=O)c7cc(Cl)c(Cl)cc7C6=C(C#N)C#N)cc5CC(CC)CCCC)cc32)C(c2ccc(CCCCCC)cc2)(c2ccc(CCCCCC)cc2)c2cc(-c3sc(/C=C5\C(=O)c6cc(Cl)c(Cl)cc6C5=C(C#N)C#N)cc3CC(CC)CCCC)sc2-4)cc1,1842.23,-5.45,-3.65,1.8,CCCCC(CC)Cc1sc(-c2c3cc(-c4ccc(-c5sc(-c6ccc(C)s6)c6c5C(=O)c5c(CC(CC)CCCC)sc(CC(CC)CCCC)c5C6=O)s4)sc3c(-c3cc(F)c(CC(CC)CCCC)s3)c3cc(C)sc23)cc1F,38.6,19.3,2,297,107
876,401,11.1,10.9,21.49,0.6,0.86,-5.54,-4.11,1.43,CCCCCCc1ccc(C2(c3ccc(CCCCCC)cc3)c3cc4c(cc3-c3sc(-c5sc(/C=C6\C(=O)c7cc(Cl)c(Cl)cc7C6=C(C#N)C#N)cc5CC(CC)CCCC)cc32)C(c2ccc(CCCCCC)cc2)(c2ccc(CCCCCC)cc2)c2cc(-c3sc(/C=C5\C(=O)c6cc(Cl)c(Cl)cc6C5=C(C#N)C#N)cc3CC(CC)CCCC)sc2-4)cc1,1842.23,-5.28,-3.48,1.8,CCCCC(CC)Cc1ccc(-c2c3cc(-c4ccc(-c5sc(-c6ccc(C)s6)c6c5C(=O)c5c(CC(CC)CCCC)sc(CC(CC)CCCC)c5C6=O)s4)sc3c(-c3ccc(CC(CC)CCCC)s3)c3cc(C)sc23)s1,117,58.5,2,297,153
877,402,5.09,4.88,9.42,0.67,0.81,-5.61,-3.8,1.81,CCCCCCOc1c(OCCCCCC)c(-c2ccc(/C=C3\SC(=S)N(CC)C3=O)s2)c2nsnc2c1-c1ccc(/C=C2\SC(=S)N(CC)C2=O)s1,843.2,-5.14,-3.14,2,CCCCCCc1cc(C)sc1C,21.1,11.6,1.82,488,163
878,402,6.9,6.69,11.23,0.57,1.07,-5.61,-3.8,1.81,CCCCCCOc1c(OCCCCCC)c(-c2ccc(/C=C3\SC(=S)N(CC)C3=O)s2)c2nsnc2c1-c1ccc(/C=C2\SC(=S)N(CC)C2=O)s1,843.2,-5.43,-3.67,1.76,CCCCCCCCC(CCCCCC)COc1cc(-c2ccc(-c3c(F)c(F)c(C)c4nsnc34)s2)c(OCC(CCCCCC)CCCCCCCC)cc1-c1ccc(C)s1,100.8,48,2.1,488,149
879,402,8.19,8.01,13.52,0.57,1.06,-5.61,-3.8,1.81,CCCCCCOc1c(OCCCCCC)c(-c2ccc(/C=C3\SC(=S)N(CC)C3=O)s2)c2nsnc2c1-c1ccc(/C=C2\SC(=S)N(CC)C2=O)s1,843.2,-5.34,-3.74,1.6,CCCCC(CC)COC(=O)c1sc2c(-c3cc4c(-c5ccc(CC(CC)CCCC)s5)c5sc(C)cc5c(-c5ccc(CC(CC)CCCC)s5)c4s3)sc(C)c2c1F,124,72.9,1.7,488,48
880,403,12.49,12.2,18.46,0.72,0.94,-5.6,-3.93,1.67,CCCCCCc1ccc(C2(c3ccc(CCCCCC)cc3)c3cc4c(cc3-c3sc5cc(/C=C6\C(=O)c7ccccc7C6=C(C#N)C#N)sc5c32)C(c2ccc(CCCCCC)cc2)(c2ccc(CCCCCC)cc2)c2c-4sc3cc(/C=C4\C(=O)c5ccccc5C4=C(C#N)C#N)sc23)cc1,1427.96,-5.45,-3.12,2.33,CCCCCCCCCCC(CCCCCCCC)Cn1nc2c3cc(C)sc3c3sc(-c4cc5c(-c6ccc(CC(CC)CCCC)s6)c6sc(C)cc6c(-c6ccc(CC(CC)CCCC)s6)c5s4)cc3c2n1,56,27.6,2.03,21,230
881,403,7.39,7.19,14.54,0.66,0.77,-5.6,-3.93,1.67,CCCCCCc1ccc(C2(c3ccc(CCCCCC)cc3)c3cc4c(cc3-c3sc5cc(/C=C6\C(=O)c7ccccc7C6=C(C#N)C#N)sc5c32)C(c2ccc(CCCCCC)cc2)(c2ccc(CCCCCC)cc2)c2c-4sc3cc(/C=C4\C(=O)c5ccccc5C4=C(C#N)C#N)sc23)cc1,1427.96,-5.19,-3.44,1.75,CCCCCCCCCCC(CCCCCCCC)Cn1nc2c(-c3ccc(C)s3)ccc(-c3ccc(-c4cc5c(-c6ccc(CC(CC)CCCC)s6)c6sc(C)cc6c(-c6ccc(CC(CC)CCCC)s6)c5s4)s3)c2n1,70.5,30.8,2.29,21,228
882,404,10.65,10.41,17.75,0.701,0.856,-5.66,-4.14,1.52,CCCCCCc1ccc(C2(c3ccc(CCCCCC)cc3)c3cc4c(cc3-c3sc5cc(/C=C6\C(=O)c7cc(F)c(F)cc7C6=C(C#N)C#N)sc5c32)C(c2ccc(CCCCCC)cc2)(c2ccc(CCCCCC)cc2)c2c-4sc3cc(/C=C4\C(=O)c5cc(F)c(F)cc5C4=C(C#N)C#N)sc23)cc1,1499.92,-5.44,-3.44,2,CCCCCCCCCCCCOc1cc(C)sc1-c1cc(F)c(-c2sc(C3=CC=C(C)C4C(=O)N(CC(CCCCCC)CCCCCCCC)C(=O)C34)cc2OCCCCCCCCCCCC)cc1F,60.5,40.3,1.5,561,113
883,404,10.04,9.76,18.34,0.674,0.812,-5.66,-4.14,1.52,CCCCCCc1ccc(C2(c3ccc(CCCCCC)cc3)c3cc4c(cc3-c3sc5cc(/C=C6\C(=O)c7cc(F)c(F)cc7C6=C(C#N)C#N)sc5c32)C(c2ccc(CCCCCC)cc2)(c2ccc(CCCCCC)cc2)c2c-4sc3cc(/C=C4\C(=O)c5cc(F)c(F)cc5C4=C(C#N)C#N)sc23)cc1,1499.92,-5.51,-3.68,1.83,CCCCCCCCCCCCOc1cc(C)sc1-c1cc(F)c(-c2sc(-c3sc(C)c4c3C(=O)N(CC(CCCCCC)CCCCCCCC)C4=O)cc2OCCCCCCCCCCCC)cc1F,38.1,28.9,1.32,561,179
