Repository: aspuru-guzik-group/Beyond-Molecular-Structure-ML-for-OPV-Materials-Devices

File: datasets/Saeki_2022_n1318/Saeki_corrected.csv (part 10 of 14)
ID,Ref,PCE_max(%),PCE_ave(%),Jsc(mA/cm2),FF,Voc(V),HOMO_n(eV),LUMO_n(eV),Eg_n(eV),n(SMILES),M (g/mol),HOMO_p(eV),LUMO_p(eV),Eg_p(eV),p(SMILES),Mw (kg/mol),Mn(kg/mol),PDI,n(labels),p(labels)
884,405,9.33,9.14,16.56,0.655,0.86,-5.41,-3.87,1.54,CCCCCCc1ccc(C2(c3ccc(CCCCCC)cc3)c3cc(/C=C4\C(=O)c5ccccc5C4=C(C#N)C#N)sc3-c3sc4cc5c6c(sc5cc4c32)-c2sc(/C=C3\C(=O)c4ccccc4C3=C(C#N)C#N)cc2C6(c2ccc(CCCCCC)cc2)c2ccc(CCCCCC)cc2)cc1,1427.96,-5.36,-3.54,1.82,CCCCC(CC)Cc1ccc(-c2c3cc(-c4ccc(-c5sc(-c6ccc(C)s6)c6c5C(=O)c5c(CC(CC)CCCC)sc(CC(CC)CCCC)c5C6=O)s4)sc3c(-c3ccc(CC(CC)CCCC)s3)c3cc(C)sc23)s1,117,58.5,2,0,153
885,405,10.82,10.52,18.55,0.634,0.92,-5.4,-3.85,1.55,CCCCCCc1ccc(C2(c3ccc(CCCCCC)cc3)c3cc(/C=C4\C(=O)c5c(sc6ccccc56)C4=C(C#N)C#N)sc3-c3sc4cc5c6c(sc5cc4c32)-c2sc(/C=C3\C(=O)c4c(sc5ccccc45)C3=C(C#N)C#N)cc2C6(c2ccc(CCCCCC)cc2)c2ccc(CCCCCC)cc2)cc1,1540.12,-5.36,-3.54,1.82,CCCCC(CC)Cc1ccc(-c2c3cc(-c4ccc(-c5sc(-c6ccc(C)s6)c6c5C(=O)c5c(CC(CC)CCCC)sc(CC(CC)CCCC)c5C6=O)s4)sc3c(-c3ccc(CC(CC)CCCC)s3)c3cc(C)sc23)s1,117,58.5,2,2,153
886,405,9.25,9.25,14.26,0.641,0.97,-5.47,-3.83,1.64,CCCCCCc1ccc(C2(c3ccc(CCCCCC)cc3)c3cc4c5cc6c(cc5n(C(CCCCCC)CCCCCC)c4cc3-c3sc(/C=C4\C(=O)c5ccccc5C4=C(C#N)C#N)cc32)-c2sc(/C=C3\C(=O)c4ccccc4C3=C(C#N)C#N)cc2C6(c2ccc(CCCCCC)cc2)c2ccc(CCCCCC)cc2)cc1,1587.24,-5.36,-3.54,1.82,CCCCC(CC)Cc1ccc(-c2c3cc(-c4ccc(-c5sc(-c6ccc(C)s6)c6c5C(=O)c5c(CC(CC)CCCC)sc(CC(CC)CCCC)c5C6=O)s4)sc3c(-c3ccc(CC(CC)CCCC)s3)c3cc(C)sc23)s1,117,58.5,2,262,153
887,405,10.74,10.46,17.22,0.636,0.98,-5.46,-3.81,1.65,CCCCCCc1ccc(C2(c3ccc(CCCCCC)cc3)c3cc4c5cc6c(cc5n(C(CCCCCC)CCCCCC)c4cc3-c3sc(/C=C4\C(=O)c5c(sc7ccccc57)C4=C(C#N)C#N)cc32)-c2sc(/C=C3\C(=O)c4c(sc5ccccc45)C3=C(C#N)C#N)cc2C6(c2ccc(CCCCCC)cc2)c2ccc(CCCCCC)cc2)cc1,1699.4,-5.36,-3.54,1.82,CCCCC(CC)Cc1ccc(-c2c3cc(-c4ccc(-c5sc(-c6ccc(C)s6)c6c5C(=O)c5c(CC(CC)CCCC)sc(CC(CC)CCCC)c5C6=O)s4)sc3c(-c3ccc(CC(CC)CCCC)s3)c3cc(C)sc23)s1,117,58.5,2,490,153
888,405,10.05,10.01,16.75,0.652,0.92,-5.61,-4.01,1.6,CCCCCCc1ccc(C2(c3ccc(CCCCCC)cc3)c3cc4c(cc3-c3sc5cc(/C=C6\C(=O)c7ccccc7C6=C(C#N)C#N)sc5c32)C(c2ccc(CCCCCC)cc2)(c2ccc(CCCCCC)cc2)c2c-4sc3cc(/C=C4\C(=O)c5ccccc5C4=C(C#N)C#N)sc23)cc1,1427.96,-5.36,-3.54,1.82,CCCCC(CC)Cc1ccc(-c2c3cc(-c4ccc(-c5sc(-c6ccc(C)s6)c6c5C(=O)c5c(CC(CC)CCCC)sc(CC(CC)CCCC)c5C6=O)s4)sc3c(-c3ccc(CC(CC)CCCC)s3)c3cc(C)sc23)s1,117,58.5,2,21,153
889,405,12.07,11.7,19.9,0.645,0.94,-5.49,-3.9,1.59,CCCCCCc1ccc(C2(c3ccc(CCCCCC)cc3)c3cc4c(cc3-c3sc5cc(/C=C6\C(=O)c7c(sc8ccccc78)C6=C(C#N)C#N)sc5c32)C(c2ccc(CCCCCC)cc2)(c2ccc(CCCCCC)cc2)c2c-4sc3cc(/C=C4\C(=O)c5c(sc6ccccc56)C4=C(C#N)C#N)sc23)cc1,1540.12,-5.36,-3.54,1.82,CCCCC(CC)Cc1ccc(-c2c3cc(-c4ccc(-c5sc(-c6ccc(C)s6)c6c5C(=O)c5c(CC(CC)CCCC)sc(CC(CC)CCCC)c5C6=O)s4)sc3c(-c3ccc(CC(CC)CCCC)s3)c3cc(C)sc23)s1,117,58.5,2,350,153
890,406,10.1,9.7,15.49,0.586,1.069,-5.48,-3.84,1.64,CCCCCCc1ccc(C2(c3ccc(CCCCCC)cc3)c3cc(/C=C4\C(=O)c5ccccc5C4=C(C#N)C#N)sc3-c3sc4c(-c5ccc(CC(CC)CCCC)s5)c5c6c(sc5c(-c5ccc(CC(CC)CCCC)s5)c4c32)-c2sc(/C=C3\C(=O)c4ccccc4C3=C(C#N)C#N)cc2C6(c2ccc(CCCCCC)cc2)c2ccc(CCCCCC)cc2)cc1,1816.63,-5.4,-3.6,1.8,CCCCC(CC)CSc1sc(-c2c3cc(-c4ccc(-c5sc(-c6ccc(C)s6)c6c5C(=O)c5c(CC(CC)CCCC)sc(CC(CC)CCCC)c5C6=O)s4)sc3c(-c3cc(F)c(SCC(CC)CCCC)s3)c3cc(C)sc23)cc1F,58.2,18.3,3.17,120,193
891,406,11.6,11.4,16.4,0.663,1.046,-5.5,-3.86,1.64,CCCCCCc1ccc(C2(c3ccc(CCCCCC)cc3)c3cc(/C=C4\C(=O)c5ccccc5C4=C(C#N)C#N)sc3-c3sc4c(-c5ccc(SCC(CC)CCCC)s5)c5c6c(sc5c(-c5ccc(SCC(CC)CCCC)s5)c4c32)-c2sc(/C=C3\C(=O)c4ccccc4C3=C(C#N)C#N)cc2C6(c2ccc(CCCCCC)cc2)c2ccc(CCCCCC)cc2)cc1,1880.75,-5.4,-3.6,1.8,CCCCC(CC)CSc1sc(-c2c3cc(-c4ccc(-c5sc(-c6ccc(C)s6)c6c5C(=O)c5c(CC(CC)CCCC)sc(CC(CC)CCCC)c5C6=O)s4)sc3c(-c3cc(F)c(SCC(CC)CCCC)s3)c3cc(C)sc23)cc1F,58.2,18.3,3.17,289,193
892,407,7.06,7.06,15.44,0.525,0.87,-5.58,-3.98,1.6,CCCCCCc1ccc(C2(c3ccc(CCCCCC)cc3)c3cc4c(cc3-c3sc5cc(/C=C6\C(=O)c7ccc(C)cc7C6=C(C#N)C#N)sc5c32)C(c2ccc(CCCCCC)cc2)(c2ccc(CCCCCC)cc2)c2c-4sc3cc(/C=C4\C(=O)c5ccc(C)cc5C4=C(C#N)C#N)sc23)cc1,1456.01,-5.42,-3.43,1.99,CCCCCCC(CCCC)CCc1c2cc(-c3ccc(-c4c(F)c(F)c(-c5ccc(C)s5)c5nn(CCOCCOCCOCCOC)nc45)s3)sc2c(CCC(CCCC)CCCCCC)c2cc(C)sc12,410.4,120.7,3.4,473,120
893,407,3.57,3.57,11.58,0.434,0.709,-5.58,-3.98,1.6,CCCCCCc1ccc(C2(c3ccc(CCCCCC)cc3)c3cc4c(cc3-c3sc5cc(/C=C6\C(=O)c7ccc(C)cc7C6=C(C#N)C#N)sc5c32)C(c2ccc(CCCCCC)cc2)(c2ccc(CCCCCC)cc2)c2c-4sc3cc(/C=C4\C(=O)c5ccc(C)cc5C4=C(C#N)C#N)sc23)cc1,1456.01,-5.28,-3.22,2.06,CCCCCCC(CCCC)CCc1c2cc(-c3ccc(-c4c(OCCOCCOCCOC)c(OCCOCCOCCOC)c(-c5ccc(C)s5)c5nn(CC(CCCC)CCCCCC)nc45)s3)sc2c(CCC(CCCC)CCCCCC)c2cc(C)sc12,193.7,66.8,2.9,473,207
894,407,1.23,1.23,9.51,0.336,0.382,-5.58,-3.98,1.6,CCCCCCc1ccc(C2(c3ccc(CCCCCC)cc3)c3cc4c(cc3-c3sc5cc(/C=C6\C(=O)c7ccc(C)cc7C6=C(C#N)C#N)sc5c32)C(c2ccc(CCCCCC)cc2)(c2ccc(CCCCCC)cc2)c2c-4sc3cc(/C=C4\C(=O)c5ccc(C)cc5C4=C(C#N)C#N)sc23)cc1,1456.01,-5.18,-3.17,2.01,CCCCCCC(CCCC)Cn1nc2c(-c3ccc(C)s3)c(OCCOCCOCCOC)c(OCCOCCOCCOC)c(-c3ccc(-c4cc5c(OCCOCCOCCOC)c6sc(C)cc6c(OCCOCCOCCOC)c5s4)s3)c2n1,48.9,23.3,2.1,473,15
895,408,5.74,5.21,8.61,0.59,1.03,-5.9,-3.7,2.2,CCCCC(CC)Cn1c2cc3c(=O)n(C(CC)CC)c(=O)c4ccc5c6c(-c7cc8c(=O)n(C(CC)CC)c(=O)c9cc%10c%11c(c7c7ccc%12c(=O)n(C(CC)CC)c(=O)c%13cc(c%11c7c%12%13)n%10CC(CC)CCCC)c89)cc7c(=O)n(C(CC)CC)c(=O)c8cc1c(c6c78)c2c5c43,1309.66,-5.4,-3.1,2.3,CCCCC(CC)Cc1ccc(-c2c3cc(-c4ccc(-c5c(F)c(F)c(-c6ccc(C)s6)c6nc(-c7cc(F)c(CC(CC)CCCC)s7)c(-c7cc(F)c(CC(CC)CCCC)s7)nc56)s4)sc3c(-c3ccc(CC(CC)CCCC)s3)c3cc(C)sc23)s1,83.8,52.4,1.6,228,167
896,408,4.68,4.77,8.33,0.55,1.03,-5.9,-3.7,2.2,CCCCC(CC)Cn1c2cc3c(=O)n(C(CC)CC)c(=O)c4ccc5c6c(-c7cc8c(=O)n(C(CC)CC)c(=O)c9cc%10c%11c(c7c7ccc%12c(=O)n(C(CC)CC)c(=O)c%13cc(c%11c7c%12%13)n%10CC(CC)CCCC)c89)cc7c(=O)n(C(CC)CC)c(=O)c8cc1c(c6c78)c2c5c43,1309.66,-5.4,-3.1,2.3,CCCCC(CC)Cc1ccc(-c2c3cc(-c4ccc(-c5c(F)c(F)c(-c6ccc(C)s6)c6nc(-c7sc(CC(CC)CCCC)c(F)c7F)c(-c7sc(CC(CC)CCCC)c(F)c7F)nc56)s4)sc3c(-c3ccc(CC(CC)CCCC)s3)c3cc(C)sc23)s1,83.8,52.4,1.6,228,121
897,408,4.47,3.93,6.96,0.54,1.05,-5.9,-3.7,2.2,CCCCC(CC)Cn1c2cc3c(=O)n(C(CC)CC)c(=O)c4ccc5c6c(-c7cc8c(=O)n(C(CC)CC)c(=O)c9cc%10c%11c(c7c7ccc%12c(=O)n(C(CC)CC)c(=O)c%13cc(c%11c7c%12%13)n%10CC(CC)CCCC)c89)cc7c(=O)n(C(CC)CC)c(=O)c8cc1c(c6c78)c2c5c43,1309.66,-5.4,-3.1,2.3,CCCCC(CC)Cc1ccc(-c2c3cc(-c4ccc(-c5c(F)c(F)c(-c6ccc(C)s6)c6nc(-c7cc(F)c(CC(CC)CCCC)c(F)c7)c(-c7cc(F)c(CC(CC)CCCC)c(F)c7)nc56)s4)sc3c(-c3ccc(CC(CC)CCCC)s3)c3cc(C)sc23)s1,83.8,52.4,1.6,228,87
898,408,5.74,5.38,9.02,0.58,1.04,-5.9,-3.7,2.2,CCCCC(CC)Cn1c2cc3c(=O)n(C(CC)CC)c(=O)c4ccc5c6c(-c7cc8c(=O)n(C(CC)CC)c(=O)c9cc%10c%11c(c7c7ccc%12c(=O)n(C(CC)CC)c(=O)c%13cc(c%11c7c%12%13)n%10CC(CC)CCCC)c89)cc7c(=O)n(C(CC)CC)c(=O)c8cc1c(c6c78)c2c5c43,1309.66,-5.4,-3.1,2.3,CCCCC(CC)COc1c(F)cc(-c2nc3c(-c4ccc(C)s4)c(F)c(F)c(-c4ccc(-c5cc6c(-c7ccc(CC(CC)CCCC)s7)c7sc(C)cc7c(-c7ccc(CC(CC)CCCC)s7)c6s5)s4)c3nc2-c2cc(F)c(OCC(CC)CCCC)c(F)c2)cc1F,83.8,52.4,1.6,228,54
899,409,10.96,10.45,19.18,0.704,0.81,-5.49,-3.89,1.6,CCCCCCc1ccc(C2(c3ccc(CCCCCC)cc3)c3cc4c(cc3-c3sc5cc(/C=C6\C(=O)c7cc(F)c(F)cc7C6=C(C#N)C#N)sc5c32)C(c2ccc(CCCCCC)cc2)(c2ccc(CCCCCC)cc2)c2c-4sc3cc(/C=C4\C(=O)c5cc(F)c(F)cc5C4=C(C#N)C#N)sc23)cc1,1499.92,-5.2,-2.93,2.27,CCCCCCCCCCC(CCCCCCCC)Cn1c(=O)c2cc(C)sc2c2sc(-c3cc4c(-c5ccc(CC(CC)CCCC)s5)c5sc(C)cc5c(-c5ccc(CC(CC)CCCC)s5)c4s3)cc21,50,25,2,561,239
900,409,10.04,9.66,19.3,0.628,0.83,-5.29,-3.9,1.39,CCCCCCc1ccc(C2(c3ccc(CCCCCC)cc3)c3c(sc4cc5c6c(sc5cc34)-c3sc4cc(/C=C5\C(=O)c7cc(F)c(F)cc7C5=C(C#N)C#N)sc4c3C6(c3ccc(CCCCCC)cc3)c3ccc(CCCCCC)cc3)-c3sc4cc(/C=C5\C(=O)c6cc(F)c(F)cc6C5=C(C#N)C#N)sc4c32)cc1,1612.08,-5.2,-2.93,2.27,CCCCCCCCCCC(CCCCCCCC)Cn1c(=O)c2cc(C)sc2c2sc(-c3cc4c(-c5ccc(CC(CC)CCCC)s5)c5sc(C)cc5c(-c5ccc(CC(CC)CCCC)s5)c4s3)cc21,50,25,2,353,239
901,409,6.46,6.12,16.96,0.468,0.81,-5.26,-3.9,1.36,CCCCCCc1ccc(C2(c3ccc(CCCCCC)cc3)Oc3c(sc4c5c(sc34)-c3sc4cc(/C=C6\C(=O)c7cc(F)c(F)cc7C6=C(C#N)C#N)sc4c3C(c3ccc(CCCCCC)cc3)(c3ccc(CCCCCC)cc3)O5)-c3sc4cc(/C=C5\C(=O)c6cc(F)c(F)cc6C5=C(C#N)C#N)sc4c32)cc1,1594.02,-5.2,-2.93,2.27,CCCCCCCCCCC(CCCCCCCC)Cn1c(=O)c2cc(C)sc2c2sc(-c3cc4c(-c5ccc(CC(CC)CCCC)s5)c5sc(C)cc5c(-c5ccc(CC(CC)CCCC)s5)c4s3)cc21,50,25,2,618,239
902,410,11.92,11.75,20.33,0.696,0.84,-5.59,-3.92,1.67,CCCCCCc1ccc(C2(c3ccc(CCCCCC)cc3)c3cc4c(cc3-c3sc(-c5cc(CCCCCC)c(/C=C6\C(=O)c7ccccc7C6=C(C#N)C#N)s5)cc32)C(c2ccc(CCCCCC)cc2)(c2ccc(CCCCCC)cc2)c2cc(-c3cc(CCCCCC)c(/C=C5\C(=O)c6ccccc6C5=C(C#N)C#N)s3)sc2-4)cc1,1648.36,-5.23,-3.42,1.81,CCCCC(CC)Cc1ccc(-c2c3cc(-c4ccc(-c5sc(-c6ccc(C)s6)c6c5C(=O)c5c(CC(CC)CCCC)sc(CC(CC)CCCC)c5C6=O)s4)sc3c(-c3ccc(CC(CC)CCCC)s3)c3cc(C)sc23)s1,117,58.5,2,231,153
903,410,13.28,12.91,19.96,0.732,0.91,-5.54,-3.8,1.74,CCCCCCOc1cc(-c2cc3c(s2)-c2cc4c(cc2C3(c2ccc(CCCCCC)cc2)c2ccc(CCCCCC)cc2)-c2sc(-c3cc(OCCCCCC)c(/C=C5\C(=O)c6ccccc6C5=C(C#N)C#N)s3)cc2C4(c2ccc(CCCCCC)cc2)c2ccc(CCCCCC)cc2)sc1/C=C1\C(=O)c2ccccc2C1=C(C#N)C#N,1680.35,-5.23,-3.42,1.81,CCCCC(CC)Cc1ccc(-c2c3cc(-c4ccc(-c5sc(-c6ccc(C)s6)c6c5C(=O)c5c(CC(CC)CCCC)sc(CC(CC)CCCC)c5C6=O)s4)sc3c(-c3ccc(CC(CC)CCCC)s3)c3cc(C)sc23)s1,117,58.5,2,9,153
904,410,10.6,10.34,19.04,0.657,0.85,-5.57,-3.9,1.67,CCCCCCSc1cc(-c2cc3c(s2)-c2cc4c(cc2C3(c2ccc(CCCCCC)cc2)c2ccc(CCCCCC)cc2)-c2sc(-c3cc(SCCCCCC)c(/C=C5\C(=O)c6ccccc6C5=C(C#N)C#N)s3)cc2C4(c2ccc(CCCCCC)cc2)c2ccc(CCCCCC)cc2)sc1/C=C1\C(=O)c2ccccc2C1=C(C#N)C#N,1712.48,-5.23,-3.42,1.81,CCCCC(CC)Cc1ccc(-c2c3cc(-c4ccc(-c5sc(-c6ccc(C)s6)c6c5C(=O)c5c(CC(CC)CCCC)sc(CC(CC)CCCC)c5C6=O)s4)sc3c(-c3ccc(CC(CC)CCCC)s3)c3cc(C)sc23)s1,117,58.5,2,356,153
905,411,12.88,12.64,20.6,0.75,0.833,-5.71,-4.15,1.56,CCCCCCc1ccc(C2(c3ccc(CCCCCC)cc3)c3cc4c(cc3-c3sc5cc(/C=C6\C(=O)c7cc(F)c(F)cc7C6=C(C#N)C#N)sc5c32)C(c2ccc(CCCCCC)cc2)(c2ccc(CCCCCC)cc2)c2c-4sc3cc(/C=C4\C(=O)c5cc(F)c(F)cc5C4=C(C#N)C#N)sc23)cc1,1499.92,-5.54,-3.65,1.89,CCCCC(CC)Cc1sc(-c2c3cc(-c4ccc(-c5sc(-c6ccc(C)s6)c6c5C(=O)c5c(CC(CC)CCCC)sc(CC(CC)CCCC)c5C6=O)s4)sc3c(-c3cc(F)c(CC(CC)CCCC)s3)c3cc(C)sc23)cc1F,38.6,19.3,2,561,107
906,411,15.45,15.2,25.05,0.72,0.857,-5.62,-4.11,1.51,CCCCCCCCCCCc1c(/C=C2\C(=O)c3cc(F)c(F)cc3C2=C(C#N)C#N)sc2c1sc1c3c4nsnc4c4c5sc6c(CCCCCCCCCCC)c(/C=C7\C(=O)c8cc(F)c(F)cc8C7=C(C#N)C#N)sc6c5n(CC(CC)CCCC)c4c3n(CC(CC)CCCC)c21,1451.94,-5.54,-3.65,1.89,CCCCC(CC)Cc1sc(-c2c3cc(-c4ccc(-c5sc(-c6ccc(C)s6)c6c5C(=O)c5c(CC(CC)CCCC)sc(CC(CC)CCCC)c5C6=O)s4)sc3c(-c3cc(F)c(CC(CC)CCCC)s3)c3cc(C)sc23)cc1F,38.6,19.3,2,242,107
907,413,15.75,15.7,24.89,0.744,0.845,-5.7,-4.1,1.6,CCCCCCCCCCCc1c(/C=C2\C(=O)c3cc(F)c(F)cc3C2=C(C#N)C#N)sc2c1sc1c3c4nsnc4c4c5sc6c(CCCCCCCCCCC)c(/C=C7\C(=O)c8cc(F)c(F)cc8C7=C(C#N)C#N)sc6c5n(CC(CC)CCCC)c4c3n(CC(CC)CCCC)c21,1451.94,-5.5,-3.56,1.94,CCCCC(CC)Cc1sc(-c2c3cc(-c4ccc(-c5sc(-c6ccc(C)s6)c6c5C(=O)c5c(CC(CC)CCCC)sc(CC(CC)CCCC)c5C6=O)s4)sc3c(-c3cc(F)c(CC(CC)CCCC)s3)c3cc(C)sc23)cc1F,38.6,19.3,2,242,107
908,414,15.3,14.9,24.8,0.741,0.834,-5.65,-4.1,1.55,CCCCCCCCCCCc1c(/C=C2\C(=O)c3cc(F)c(F)cc3C2=C(C#N)C#N)sc2c1sc1c3c4nsnc4c4c5sc6c(CCCCCCCCCCC)c(/C=C7\C(=O)c8cc(F)c(F)cc8C7=C(C#N)C#N)sc6c5n(CC(CC)CCCC)c4c3n(CC(CC)CCCC)c21,1451.94,-5.54,-3.65,1.89,CCCCC(CC)Cc1sc(-c2c3cc(-c4ccc(-c5sc(-c6ccc(C)s6)c6c5C(=O)c5c(CC(CC)CCCC)sc(CC(CC)CCCC)c5C6=O)s4)sc3c(-c3cc(F)c(CC(CC)CCCC)s3)c3cc(C)sc23)cc1F,38.6,19.3,2,242,107
909,415,15.3,14.9,24.6,0.74,0.841,-5.68,-4.06,1.62,CCCCCCCCCCCc1c(/C=C2\C(=O)c3cc(F)c(F)cc3C2=C(C#N)C#N)sc2c1sc1c3c4nsnc4c4c5sc6c(CCCCCCCCCCC)c(/C=C7\C(=O)c8cc(F)c(F)cc8C7=C(C#N)C#N)sc6c5n(CC(CC)CCCC)c4c3n(CC(CC)CCCC)c21,1451.94,-5.45,-3.64,1.81,CCCCC(CC)Cc1sc(-c2c3cc(-c4ccc(-c5sc(-c6ccc(C)s6)c6c5C(=O)c5c(CC(CC)CCCC)sc(CC(CC)CCCC)c5C6=O)s4)sc3c(-c3cc(F)c(CC(CC)CCCC)s3)c3cc(C)sc23)cc1F,73.8,29.5,2.5,242,107
910,415,16.4,15.9,25.3,0.76,0.855,-5.68,-4.06,1.62,CCCCCCCCCCCc1c(/C=C2\C(=O)c3cc(F)c(F)cc3C2=C(C#N)C#N)sc2c1sc1c3c4nsnc4c4c5sc6c(CCCCCCCCCCC)c(/C=C7\C(=O)c8cc(F)c(F)cc8C7=C(C#N)C#N)sc6c5n(CC(CCCC)CCCCCC)c4c3n(CC(CCCC)CCCCCC)c21,1564.15,-5.45,-3.64,1.81,CCCCC(CC)Cc1sc(-c2c3cc(-c4ccc(-c5sc(-c6ccc(C)s6)c6c5C(=O)c5c(CC(CC)CCCC)sc(CC(CC)CCCC)c5C6=O)s4)sc3c(-c3cc(F)c(CC(CC)CCCC)s3)c3cc(C)sc23)cc1F,73.8,29.5,2.5,79,107
911,416,9.9,9.5,15.5,0.6,1.02,-5.56,-3.92,1.64,CCCCCCCCC1(CCCCCCCC)c2cc3c(cc2-c2sc(-c4ccc(/C=C5\SC(=S)N(CC)C5=O)c5nsnc45)cc21)C(CCCCCCCC)(CCCCCCCC)c1cc(-c2ccc(/C=C4\SC(=S)N(CC)C4=O)c4nsnc24)sc1-3,1326.02,-5.22,-3.63,1.59,CCCCC(CC)COC(=O)c1sc2c(-c3cc4c(-c5ccc(CC(CC)CCCC)s5)c5sc(C)cc5c(-c5ccc(CC(CC)CCCC)s5)c4s3)sc(C)c2c1F,124,72.9,1.7,160,48
912,416,11.1,10.5,19.8,0.73,0.72,-5.7,-4.18,1.52,CCCCCCCCC1(CCCCCCCC)c2cc3c(cc2-c2sc(-c4ccc(C=C(C#N)C#N)c5nsnc45)cc21)C(CCCCCCCC)(CCCCCCCC)c1cc(-c2ccc(C=C(C#N)C#N)c4nsnc24)sc1-3,1135.67,-5.22,-3.63,1.59,CCCCC(CC)COC(=O)c1sc2c(-c3cc4c(-c5ccc(CC(CC)CCCC)s5)c5sc(C)cc5c(-c5ccc(CC(CC)CCCC)s5)c4s3)sc(C)c2c1F,124,72.9,1.7,197,48
913,417,3.7,3.52,7.4,0.592,0.844,-5.62,-3.96,1.66,CCCCCCc1ccc(C2(c3ccc(CCCCCC)cc3)c3cc4c(cc3-c3sc5cc(/C=C6\C(=O)c7ccccc7C6=C(C#N)C#N)sc5c32)C(c2ccc(CCCCCC)cc2)(c2ccc(CCCCCC)cc2)c2c-4sc3cc(/C=C4\C(=O)c5ccccc5C4=C(C#N)C#N)sc23)cc1,1427.96,-5.22,-3.65,1.57,CCCCCCC(CCCC)CN1C(=O)C2=C(c3ccc(-c4cc5c(-c6ccc(CC(CC)CCCC)s6)c6sc(C)cc6c(-c6ccc(CC(CC)CCCC)s6)c5s4)s3)N(CC(CCCC)CCCCCC)C(=O)C2=C1c1ccc(C)s1,280,101,2.77,21,237
914,417,8.14,8,18.5,0.648,0.679,-5.43,-4.19,1.24,CCCCCCc1ccc(C2(c3ccc(CCCCCC)cc3)c3cc4c(cc3-c3sc(-c5sc(/C=C6\C(=O)c7cc(F)c(F)cc7C6=C(C#N)C#N)cc5OCC(CC)CCCC)cc32)C(c2ccc(CCCCCC)cc2)(c2ccc(CCCCCC)cc2)c2cc(-c3sc(/C=C5\C(=O)c6cc(F)c(F)cc6C5=C(C#N)C#N)cc3OCC(CC)CCCC)sc2-4)cc1,1808.42,-5.22,-3.65,1.57,CCCCCCC(CCCC)CN1C(=O)C2=C(c3ccc(-c4cc5c(-c6ccc(CC(CC)CCCC)s6)c6sc(C)cc6c(-c6ccc(CC(CC)CCCC)s6)c5s4)s3)N(CC(CCCC)CCCCCC)C(=O)C2=C1c1ccc(C)s1,280,101,2.77,202,237
915,418,12.1,11.8,21.3,0.669,0.85,-5.41,-3.97,1.44,CCCCCCCCn1c2cc(/C=C3\C(=O)c4cc(F)c(F)cc4C3=C(C#N)C#N)sc2c2sc3c(c21)C(c1cccc(OCCCCCC)c1)(c1cccc(OCCCCCC)c1)c1cc2c(cc1-3)C(c1cccc(OCCCCCC)c1)(c1cccc(OCCCCCC)c1)c1c-2sc2c3sc(/C=C4\C(=O)c5cc(F)c(F)cc5C4=C(C#N)C#N)cc3n(CCCCCCCC)c12,1866.42,-5.33,-3.29,2.04,CCCCC(CC)Cc1ccc(-c2c3cc(-c4ccc(-c5sc(-c6ccc(C)s6)c6c5C(=O)c5c(CC(CC)CCCC)sc(CC(CC)CCCC)c5C6=O)s4)sc3c(-c3ccc(CC(CC)CCCC)s3)c3cc(C)sc23)s1,117,58.5,2,529,153
916,418,10.6,10.4,19,0.661,0.846,-5.38,-4,1.38,CCCCCCCCn1c2cc(/C=C3\C(=O)c4cc(F)c(F)cc4C3=C(C#N)C#N)sc2c2sc3c(c21)C(c1ccc(OCCCCCC)cc1)(c1ccc(OCCCCCC)cc1)c1cc2c(cc1-3)C(c1ccc(OCCCCCC)cc1)(c1ccc(OCCCCCC)cc1)c1c-2sc2c3sc(/C=C4\C(=O)c5cc(F)c(F)cc5C4=C(C#N)C#N)cc3n(CCCCCCCC)c12,1866.42,-5.33,-3.29,2.04,CCCCC(CC)Cc1ccc(-c2c3cc(-c4ccc(-c5sc(-c6ccc(C)s6)c6c5C(=O)c5c(CC(CC)CCCC)sc(CC(CC)CCCC)c5C6=O)s4)sc3c(-c3ccc(CC(CC)CCCC)s3)c3cc(C)sc23)s1,117,58.5,2,332,153
917,418,9.71,9.64,18.4,0.632,0.835,-5.42,-3.94,1.48,CCCCCCCCn1c2cc(/C=C3\C(=O)c4cc(F)c(F)cc4C3=C(C#N)C#N)sc2c2sc3c(c21)C(c1ccc(CCCCCC)cc1)(c1ccc(CCCCCC)cc1)c1cc2c(cc1-3)C(c1ccc(CCCCCC)cc1)(c1ccc(CCCCCC)cc1)c1c-2sc2c3sc(/C=C4\C(=O)c5cc(F)c(F)cc5C4=C(C#N)C#N)cc3n(CCCCCCCC)c12,1802.42,-5.33,-3.29,2.04,CCCCC(CC)Cc1ccc(-c2c3cc(-c4ccc(-c5sc(-c6ccc(C)s6)c6c5C(=O)c5c(CC(CC)CCCC)sc(CC(CC)CCCC)c5C6=O)s4)sc3c(-c3ccc(CC(CC)CCCC)s3)c3cc(C)sc23)s1,117,58.5,2,92,153
918,419,10.22,9.56,15.17,0.751,0.89,-5.7,-3.93,1.77,N#CC(C#N)=C1/C(=C/c2cc3c(s2)-c2cc4c(cc2C3(CCCCc2ccccc2)CCCCc2ccccc2)-c2sc(/C=C3\C(=O)c5ccccc5C3=C(C#N)C#N)cc2C4(CCCCc2ccccc2)CCCCc2ccccc2)C(=O)c2ccccc21,1203.58,-5.34,-3.4,1.94,CCCCCCCCC(CCCCCC)CSc1ccc(-c2c3cc(-c4ccc(-c5c(F)c(F)c(-c6ccc(C)s6)c6nn(CC(CCCCCC)CCCCCCCC)nc56)s4)sc3c(-c3ccc(SCC(CCCCCC)CCCCCCCC)s3)c3cc(C)sc23)s1,50,25,2,48,91
919,419,8.15,7.84,15.47,0.623,0.84,-5.45,-3.94,1.51,CCCCCCc1ccc(C2(c3ccc(CCCCCC)cc3)c3c(sc4cc(/C=C5\C(=O)c6ccccc6C5=C(C#N)C#N)sc34)-c3sc4c5c(sc4c32)-c2sc3cc(/C=C4\C(=O)c6ccccc6C4=C(C#N)C#N)sc3c2C5(c2ccc(CCCCCC)cc2)c2ccc(CCCCCC)cc2)cc1,1490.06,-5.34,-3.4,1.94,CCCCCCCCC(CCCCCC)CSc1ccc(-c2c3cc(-c4ccc(-c5c(F)c(F)c(-c6ccc(C)s6)c6nn(CC(CCCCCC)CCCCCCCC)nc56)s4)sc3c(-c3ccc(SCC(CCCCCC)CCCCCCCC)s3)c3cc(C)sc23)s1,50,25,2,141,91
920,420,11.5,11,24.9,0.56,0.78,-5.62,-3.98,1.64,CCCCCCCCC1(CCCCCCCC)c2c(sc3cc(/C=C4\C(=O)c5ccccc5C4=C(C#N)C#N)sc23)-c2sc3cc(/C=C4\C(=O)c5ccccc5C4=C(C#N)C#N)sc3c21,923.24,-5.47,-3.46,2.01,CCCCC(CC)Cc1ccc(-c2c3cc(-c4sc(-c5sc(-c6cc(F)c(C)s6)c6c5C(=O)c5c(CC(CC)CCCC)sc(CC(CC)CCCC)c5C6=O)cc4F)sc3c(-c3ccc(CC(CC)CCCC)s3)c3cc(C)sc23)s1,67.6,26,2.6,182,39
921,421,2.38,2.23,6.24,0.378,1.01,-5.63,-3.54,2.09,CCCCCCCCn1c2cc3c(cc2c2cc4c(cc21)-c1sc(/C=C2\C(=O)c5ccccc5C2=C(C#N)C#N)cc1C4(c1ccc(CCCCCC)cc1)c1ccc(CCCCCC)cc1)C(c1ccc(CCCCCC)cc1)(c1ccc(CCCCCC)cc1)c1cc(/C=C2\C(=O)c4ccccc4C2=C(C#N)C#N)sc1-3,1517.11,-5.35,-3.4,1.95,CCCCCCCCC(CCCCCC)Cn1nc2c(-c3ccc(C)s3)c(F)c(F)c(-c3ccc(-c4cc5c(-c6ccc([Si](CCC)(CCC)CCC)s6)c6sc(C)cc6c(-c6ccc([Si](CCC)(CCC)CCC)s6)c5s4)s3)c2n1,47,23.5,2,230,213
922,421,5.51,5.24,12.3,0.435,1.03,-5.63,-3.57,2.06,CCCCCCCCC(CCCCCC)Cn1c2cc3c(cc2c2cc4c(cc21)-c1sc(/C=C2\C(=O)c5ccccc5C2=C(C#N)C#N)cc1C4(c1ccc(CCCCCC)cc1)c1ccc(CCCCCC)cc1)C(c1ccc(CCCCCC)cc1)(c1ccc(CCCCCC)cc1)c1cc(/C=C2\C(=O)c4ccccc4C2=C(C#N)C#N)sc1-3,1629.32,-5.35,-3.4,1.95,CCCCCCCCC(CCCCCC)Cn1nc2c(-c3ccc(C)s3)c(F)c(F)c(-c3ccc(-c4cc5c(-c6ccc([Si](CCC)(CCC)CCC)s6)c6sc(C)cc6c(-c6ccc([Si](CCC)(CCC)CCC)s6)c5s4)s3)c2n1,47,23.5,2,107,213
923,421,11.18,11.1,18.62,0.667,0.9,-5.95,-3.99,1.96,CCCCCCCCC(CCCCCC)Cn1c2cc3c(cc2c2cc4c(cc21)-c1sc(/C=C2\C(=O)c5cc(F)c(F)cc5C2=C(C#N)C#N)cc1C4(c1ccc(CCCCCC)cc1)c1ccc(CCCCCC)cc1)C(c1ccc(CCCCCC)cc1)(c1ccc(CCCCCC)cc1)c1cc(/C=C2\C(=O)c4cc(F)c(F)cc4C2=C(C#N)C#N)sc1-3,1701.28,-5.35,-3.4,1.95,CCCCCCCCC(CCCCCC)Cn1nc2c(-c3ccc(C)s3)c(F)c(F)c(-c3ccc(-c4cc5c(-c6ccc([Si](CCC)(CCC)CCC)s6)c6sc(C)cc6c(-c6ccc([Si](CCC)(CCC)CCC)s6)c5s4)s3)c2n1,47,23.5,2,278,213
924,422,10.8,10.5,16.1,0.63,1.04,-5.45,-3.85,1.6,CCCCCCCCC1(CCCCCCCC)c2cc3c(cc2-c2sc4cc(/C=C5\C(=O)c6sccc6C5=C(C#N)C#N)sc4c21)C(CCCCCCCC)(CCCCCCCC)c1c-3sc2cc(/C=C3\C(=O)c4sccc4C3=C(C#N)C#N)sc12,1247.82,-5.4,-3.64,1.76,CCCCC(CC)Cc1sc(-c2c3cc(-c4ccc(-c5sc(-c6ccc(C)s6)c6c5C(=O)c5c(CC(CC)CCCC)sc(CC(CC)CCCC)c5C6=O)s4)sc3c(-c3cc(F)c(CC(CC)CCCC)s3)c3cc(C)sc23)cc1F,38.6,19.3,2,85,107
925,422,12.7,12.4,17.9,0.73,0.95,-5.5,-3.93,1.57,CCCCCCCCC1(CCCCCCCC)c2cc3c(cc2-c2sc4cc(/C=C5\C(=O)c6sc(Cl)cc6C5=C(C#N)C#N)sc4c21)C(CCCCCCCC)(CCCCCCCC)c1c-3sc2cc(/C=C3\C(=O)c4sc(Cl)cc4C3=C(C#N)C#N)sc12,1316.71,-5.4,-3.64,1.76,CCCCC(CC)Cc1sc(-c2c3cc(-c4ccc(-c5sc(-c6ccc(C)s6)c6c5C(=O)c5c(CC(CC)CCCC)sc(CC(CC)CCCC)c5C6=O)s4)sc3c(-c3cc(F)c(CC(CC)CCCC)s3)c3cc(C)sc23)cc1F,38.6,19.3,2,214,107
926,423,6.63,6.46,9.89,0.59,1.14,-6.07,-3.69,2.38,CCCCCC(CCCCC)n1c(=O)c2ccc3c4ccc5c(=O)n(C(CCCCC)CCCCC)c(=O)c6cc7c8c(sc9c(-c%10cc(Cl)c(CC(CC)CCCC)s%10)c%10c(sc%11c%12cc%13c(=O)n(C(CCCCC)CCCCC)c(=O)c%14ccc%15c%16ccc%17c(=O)n(C(CCCCC)CCCCC)c(=O)c%18cc(c%11%10)c(c%16c%17%18)c%12c%15c%14%13)c(-c%10cc(Cl)c(CC(CC)CCC)s%10)c98)c8cc(c1=O)c2c3c8c7c4c56,2023.64,-5.76,-3.58,2.18,CCCCC(CC)Cc1sc(-c2c3cc(-c4ccc(-c5sc(-c6ccc(C)s6)c6c5C(=O)c5c(CC(CC)CCCC)sc(CC(CC)CCCC)c5C6=O)s4)sc3c(-c3cc(Cl)c(CC(CC)CCCC)s3)c3cc(C)sc23)cc1Cl,76.3,50.4,1.51,135,77
927,423,5.82,5.49,9.75,0.54,1.1,-5.88,-3.65,2.23,CCCCCC(CCCCC)n1c(=O)c2ccc3c4ccc5c(=O)n(C(CCCCC)CCCCC)c(=O)c6cc7c8c(sc9c(-c%10cc(Cl)c(SCC(CC)CCCC)s%10)c%10c(sc%11c%12cc%13c(=O)n(C(CCCCC)CCCCC)c(=O)c%14ccc%15c%16ccc%17c(=O)n(C(CCCCC)CCCCC)c(=O)c%18cc(c%11%10)c(c%16c%17%18)c%12c%15c%14%13)c(-c%10cc(Cl)c(SCC(CC)CCC)s%10)c98)c8cc(c1=O)c2c3c8c7c4c56,2087.76,-5.82,-3.64,2.18,CCCCC(CC)CSc1sc(-c2c3cc(-c4ccc(-c5sc(-c6ccc(C)s6)c6c5C(=O)c5c(CC(CC)CCCC)sc(CC(CC)CCCC)c5C6=O)s4)sc3c(-c3cc(Cl)c(SCC(CC)CCCC)s3)c3cc(C)sc23)cc1Cl,102.8,59.5,1.73,209,148
928,424,10.51,10.39,17.61,0.618,0.954,-5.58,-3.98,1.6,CCCCCCc1ccc(C2(c3ccc(CCCCCC)cc3)c3cc4c(cc3-c3sc5cc(/C=C6\C(=O)c7ccc(C)cc7C6=C(C#N)C#N)sc5c32)C(c2ccc(CCCCCC)cc2)(c2ccc(CCCCCC)cc2)c2c-4sc3cc(/C=C4\C(=O)c5ccc(C)cc5C4=C(C#N)C#N)sc23)cc1,1456.01,-5.48,-3.52,1.96,CCCCCCCCCCC(CCCCCCCC)COC(=O)c1cc2c(-c3ncc(C)s3)sc(-c3ncc(-c4cc5c(-c6ccc(CC(CC)CCCC)s6)c6sc(C)cc6c(-c6ccc(CC(CC)CCCC)s6)c5s4)s3)c2s1,50,25,2,473,191
929,425,5.45,5.38,11.64,0.52,0.9,-5.52,-3.87,1.65,CCCCCCCCC1(CCCCCCCC)c2cc3cc(-c4sc(/C=C5\C(=O)c6cc(F)c(F)cc6C5=C(C#N)C#N)cc4CC(CC)CCCC)sc3cc2-c2cc3sc(-c4sc(/C=C5\C(=O)c6cc(F)c(F)cc6C5=C(C#N)C#N)cc4CC(CC)CCCC)cc3cc21,1371.83,-5.36,-3.54,1.82,CCCCC(CC)Cc1ccc(-c2c3cc(-c4ccc(-c5sc(-c6ccc(C)s6)c6c5C(=O)c5c(CC(CC)CCCC)sc(CC(CC)CCCC)c5C6=O)s4)sc3c(-c3ccc(CC(CC)CCCC)s3)c3cc(C)sc23)s1,45,30,1.5,531,153
930,425,9.58,9.54,19.01,0.586,0.86,-5.49,-4.01,1.48,CCCCCCCCC1(CCCCCCCC)c2cc3c4c(sc3cc2-c2cc3sc5c(c3cc21)C(c1ccc(CCCCCC)cc1)(c1ccc(CCCCCC)cc1)c1cc(/C=C2\C(=O)c3cc(F)c(F)cc3C2=C(C#N)C#N)sc1-5)-c1sc(/C=C2\C(=O)c3cc(F)c(F)cc3C2=C(C#N)C#N)cc1C4(c1ccc(CCCCCC)cc1)c1ccc(CCCCCC)cc1,1812.46,-5.36,-3.54,1.82,CCCCC(CC)Cc1ccc(-c2c3cc(-c4ccc(-c5sc(-c6ccc(C)s6)c6c5C(=O)c5c(CC(CC)CCCC)sc(CC(CC)CCCC)c5C6=O)s4)sc3c(-c3ccc(CC(CC)CCCC)s3)c3cc(C)sc23)s1,45,30,1.5,325,153
931,426,11.11,10.89,18.07,0.67,0.918,-5.66,-3.94,1.72,CCCCCCc1ccc(C2(c3ccc(CCCCCC)cc3F)c3cc4c(cc3-c3sc5cc(/C=C6\C(=O)c7ccccc7C6=C(C#N)C#N)sc5c32)C(c2ccc(CCCCCC)cc2F)(c2ccc(CCCCCC)cc2F)c2c-4sc3cc(/C=C4\C(=O)c5ccccc5C4=C(C#N)C#N)sc23)c(F)c1,1499.92,-5.3,-3.5,1.8,CCCCC(CC)Cc1ccc(-c2c3cc(-c4ccc(-c5sc(-c6ccc(C)s6)c6c5C(=O)c5c(CC(CC)CCCC)sc(CC(CC)CCCC)c5C6=O)s4)sc3c(-c3ccc(CC(CC)CCCC)s3)c3cc(C)sc23)s1,117,58.5,2,36,153
932,426,8.9,8.82,15.8,0.638,0.883,-5.69,-3.96,1.73,CCCCCCc1ccc(C2(c3ccc(CCCCCC)c(F)c3)c3cc4c(cc3-c3sc5cc(/C=C6\C(=O)c7ccccc7C6=C(C#N)C#N)sc5c32)C(c2ccc(CCCCCC)c(F)c2)(c2ccc(CCCCCC)c(F)c2)c2c-4sc3cc(/C=C4\C(=O)c5ccccc5C4=C(C#N)C#N)sc23)cc1F,1499.92,-5.3,-3.5,1.8,CCCCC(CC)Cc1ccc(-c2c3cc(-c4ccc(-c5sc(-c6ccc(C)s6)c6c5C(=O)c5c(CC(CC)CCCC)sc(CC(CC)CCCC)c5C6=O)s4)sc3c(-c3ccc(CC(CC)CCCC)s3)c3cc(C)sc23)s1,117,58.5,2,125,153
933,427,13.68,13.34,19.35,0.76,0.93,-5.69,-3.99,1.7,CCCCCCc1ccc(C2(c3ccc(CCCCCC)cc3)c3cc4c(cc3-c3sc5cc(/C=C6\C(=O)c7ccc(F)cc7C6=C(C#N)C#N)sc5c32)C(c2ccc(CCCCCC)cc2)(c2ccc(CCCCCC)cc2)c2c-4sc3cc(/C=C4\C(=O)c5ccc(F)cc5C4=C(C#N)C#N)sc23)cc1,1463.94,-5.48,-3.6,1.88,CCCCC(CC)Cc1sc(-c2c3cc(-c4ccc(-c5sc(-c6ccc(C)s6)c6c5C(=O)c5c(CC(CC)CCCC)sc(CC(CC)CCCC)c5C6=O)s4)sc3c(-c3cc(F)c(CC(CC)CCCC)s3)c3cc(C)sc23)cc1F,38.6,19.3,2,567,107
934,427,13.74,13.65,19.8,0.75,0.92,-5.7,-4.02,1.68,CCCCCCc1ccc(C2(c3ccc(CCCCCC)cc3)c3cc4c(cc3-c3sc5cc(/C=C6\C(=O)c7ccc(Cl)cc7C6=C(C#N)C#N)sc5c32)C(c2ccc(CCCCCC)cc2)(c2ccc(CCCCCC)cc2)c2c-4sc3cc(/C=C4\C(=O)c5ccc(Cl)cc5C4=C(C#N)C#N)sc23)cc1,1496.84,-5.48,-3.6,1.88,CCCCC(CC)Cc1sc(-c2c3cc(-c4ccc(-c5sc(-c6ccc(C)s6)c6c5C(=O)c5c(CC(CC)CCCC)sc(CC(CC)CCCC)c5C6=O)s4)sc3c(-c3cc(F)c(CC(CC)CCCC)s3)c3cc(C)sc23)cc1F,38.6,19.3,2,605,107
935,427,13.35,13.2,20.42,0.75,0.87,-5.72,-4.03,1.69,CCCCCCc1ccc(C2(c3ccc(CCCCCC)cc3)c3cc4c(cc3-c3sc5cc(/C=C6\C(=O)c7cc(F)c(F)cc7C6=C(C#N)C#N)sc5c32)C(c2ccc(CCCCCC)cc2)(c2ccc(CCCCCC)cc2)c2c-4sc3cc(/C=C4\C(=O)c5cc(F)c(F)cc5C4=C(C#N)C#N)sc23)cc1,1499.92,-5.48,-3.6,1.88,CCCCC(CC)Cc1sc(-c2c3cc(-c4ccc(-c5sc(-c6ccc(C)s6)c6c5C(=O)c5c(CC(CC)CCCC)sc(CC(CC)CCCC)c5C6=O)s4)sc3c(-c3cc(F)c(CC(CC)CCCC)s3)c3cc(C)sc23)cc1F,38.6,19.3,2,561,107
936,427,12.87,12.65,22.12,0.74,0.79,-5.73,-4.08,1.65,CCCCCCc1ccc(C2(c3ccc(CCCCCC)cc3)c3cc4c(cc3-c3sc5cc(/C=C6\C(=O)c7cc(Cl)c(Cl)cc7C6=C(C#N)C#N)sc5c32)C(c2ccc(CCCCCC)cc2)(c2ccc(CCCCCC)cc2)c2c-4sc3cc(/C=C4\C(=O)c5cc(Cl)c(Cl)cc5C4=C(C#N)C#N)sc23)cc1,1565.72,-5.48,-3.6,1.88,CCCCC(CC)Cc1sc(-c2c3cc(-c4ccc(-c5sc(-c6ccc(C)s6)c6c5C(=O)c5c(CC(CC)CCCC)sc(CC(CC)CCCC)c5C6=O)s4)sc3c(-c3cc(F)c(CC(CC)CCCC)s3)c3cc(C)sc23)cc1F,38.6,19.3,2,334,107
937,427,9.51,9.41,14.2,0.62,1.07,-5.63,-3.82,1.81,CCCCCCc1ccc(C2(c3ccc(CCCCCC)cc3)c3cc4c(cc3-c3sc5cc(/C=C6\C(=O)c7sccc7C6=C(C#N)C#N)sc5c32)C(c2ccc(CCCCCC)cc2)(c2ccc(CCCCCC)cc2)c2c-4sc3cc(/C=C4\C(=O)c5sccc5C4=C(C#N)C#N)sc23)cc1,1440,-5.48,-3.6,1.88,CCCCC(CC)Cc1sc(-c2c3cc(-c4ccc(-c5sc(-c6ccc(C)s6)c6c5C(=O)c5c(CC(CC)CCCC)sc(CC(CC)CCCC)c5C6=O)s4)sc3c(-c3cc(F)c(CC(CC)CCCC)s3)c3cc(C)sc23)cc1F,38.6,19.3,2,467,107
938,427,10.42,10.3,16.13,0.63,1.01,-5.64,-3.9,1.74,CCCCCCc1ccc(C2(c3ccc(CCCCCC)cc3)c3cc4c(cc3-c3sc5cc(/C=C6\C(=O)c7ccc(C)cc7C6=C(C#N)C#N)sc5c32)C(c2ccc(CCCCCC)cc2)(c2ccc(CCCCCC)cc2)c2c-4sc3cc(/C=C4\C(=O)c5ccc(C)cc5C4=C(C#N)C#N)sc23)cc1,1456.01,-5.48,-3.6,1.88,CCCCC(CC)Cc1sc(-c2c3cc(-c4ccc(-c5sc(-c6ccc(C)s6)c6c5C(=O)c5c(CC(CC)CCCC)sc(CC(CC)CCCC)c5C6=O)s4)sc3c(-c3cc(F)c(CC(CC)CCCC)s3)c3cc(C)sc23)cc1F,38.6,19.3,2,473,107
939,427,10.75,10.63,16.42,0.65,1,-5.66,-3.93,1.73,CCCCCCc1ccc(C2(c3ccc(CCCCCC)cc3)c3cc4c(cc3-c3sc5cc(/C=C6\C(=O)c7ccccc7C6=C(C#N)C#N)sc5c32)C(c2ccc(CCCCCC)cc2)(c2ccc(CCCCCC)cc2)c2c-4sc3cc(/C=C4\C(=O)c5ccccc5C4=C(C#N)C#N)sc23)cc1,1427.96,-5.48,-3.6,1.88,CCCCC(CC)Cc1sc(-c2c3cc(-c4ccc(-c5sc(-c6ccc(C)s6)c6c5C(=O)c5c(CC(CC)CCCC)sc(CC(CC)CCCC)c5C6=O)s4)sc3c(-c3cc(F)c(CC(CC)CCCC)s3)c3cc(C)sc23)cc1F,38.6,19.3,2,21,107
940,428,10.54,10.13,15.97,0.708,0.902,-5.67,-4.02,1.65,CCCCCCc1ccc(C2(c3ccc(CCCCCC)cc3)c3cc4c(cc3-c3sc5cc(/C=C6\C(=O)c7ccc(F)cc7C6=C(C#N)C#N)sc5c32)C(c2ccc(CCCCCC)cc2)(c2ccc(CCCCCC)cc2)c2c-4sc3cc(/C=C4\C(=O)c5ccc(F)cc5C4=C(C#N)C#N)sc23)cc1,1463.94,-5.43,-3.36,2.07,CCCCCCC(CCCC)Cc1ccc(-c2c3cc(-c4ccc(-c5sc(-c6ccc(C)s6)c6c5C(=O)c5c(CC(CC)CCCC)sc(CC(CC)CCCC)c5C6=O)s4)sc3c(-c3ccc(CC(CCCC)CCCCCC)cc3)c3cc(C)sc23)cc1,70,35,2,567,34
941,428,12.71,12.51,17.7,0.751,0.915,-5.6,-4,1.6,CCCCCCc1ccc(C2(c3ccc(CCCCCC)cc3)c3cc4c(cc3-c3sc(-c5ccc(/C=C6\C(=O)c7ccc(F)cc7C6=C(C#N)C#N)s5)cc32)C(c2ccc(CCCCCC)cc2)(c2ccc(CCCCCC)cc2)c2c-4sc3cc(/C=C4\C(=O)c5ccc(F)cc5C4=C(C#N)C#N)sc23)cc1,1489.97,-5.43,-3.36,2.07,CCCCCCC(CCCC)Cc1ccc(-c2c3cc(-c4ccc(-c5sc(-c6ccc(C)s6)c6c5C(=O)c5c(CC(CC)CCCC)sc(CC(CC)CCCC)c5C6=O)s4)sc3c(-c3ccc(CC(CCCC)CCCCCC)cc3)c3cc(C)sc23)cc1,70,35,2,133,34
942,428,10.71,10.58,16.57,0.671,0.933,-5.5,-3.99,1.51,CCCCCCc1ccc(C2(c3ccc(CCCCCC)cc3)c3cc4c(cc3-c3sc(-c5ccc(/C=C6\C(=O)c7ccc(F)cc7C6=C(C#N)C#N)s5)cc32)C(c2ccc(CCCCCC)cc2)(c2ccc(CCCCCC)cc2)c2cc(-c3ccc(/C=C5\C(=O)c6ccc(F)cc6C5=C(C#N)C#N)s3)sc2-4)cc1,1516.01,-5.43,-3.36,2.07,CCCCCCC(CCCC)Cc1ccc(-c2c3cc(-c4ccc(-c5sc(-c6ccc(C)s6)c6c5C(=O)c5c(CC(CC)CCCC)sc(CC(CC)CCCC)c5C6=O)s4)sc3c(-c3ccc(CC(CCCC)CCCCCC)cc3)c3cc(C)sc23)cc1,70,35,2,103,34
943,429,11.2,11,23.3,0.689,0.692,-5.31,-4.06,1.25,CCCCCCc1ccc(C2(c3ccc(CCCCCC)cc3)c3c(sc4cc(/C=C5\C(=O)c6cc(F)c(F)cc6C5=C(C#N)C#N)sc34)-c3sc4c5c(sc4c32)-c2sc3c4c(sc3c2C5(c2ccc(CCCCCC)cc2)c2ccc(CCCCCC)cc2)-c2sc3cc(/C=C5\C(=O)c6cc(F)c(F)cc6C5=C(C#N)C#N)sc3c2C4(c2ccc(CCCCCC)cc2)c2ccc(CCCCCC)cc2)cc1,2032.75,-5.2,-3.6,1.6,CCCCC(CC)COC(=O)c1sc2c(-c3cc4c(-c5ccc(CC(CC)CCCC)s5)c5sc(C)cc5c(-c5ccc(CC(CC)CCCC)s5)c4s3)sc(C)c2c1F,124,72.9,1.7,129,48
944,429,10.3,10,20.2,0.634,0.779,-5.31,-3.99,1.32,CCCCCCc1ccc(C2(c3ccc(CCCCCC)cc3)c3c(sc4cc(/C=C5\C(=O)c6cc(F)c(F)cc6C5=C(C#N)C#N)sc34)-c3sc4c5c(sc4c32)-c2sc3c4c(sc3c2C5(c2ccc(CCCCCC)cc2)c2ccc(CCCCCC)cc2)-c2sc3c(/C=C5\C(=O)c6cc(F)c(F)cc6C5=C(C#N)C#N)csc3c2C4(c2ccc(CCCCCC)cc2)c2ccc(CCCCCC)cc2)cc1,2032.75,-5.2,-3.6,1.6,CCCCC(CC)COC(=O)c1sc2c(-c3cc4c(-c5ccc(CC(CC)CCCC)s5)c5sc(C)cc5c(-c5ccc(CC(CC)CCCC)s5)c4s3)sc(C)c2c1F,124,72.9,1.7,27,48
945,430,13.1,12.8,20.6,0.759,0.835,-5.71,-4.15,1.56,CCCCCCc1ccc(C2(c3ccc(CCCCCC)cc3)c3cc4c(cc3-c3sc5cc(/C=C6\C(=O)c7cc(F)c(F)cc7C6=C(C#N)C#N)sc5c32)C(c2ccc(CCCCCC)cc2)(c2ccc(CCCCCC)cc2)c2c-4sc3cc(/C=C4\C(=O)c5cc(F)c(F)cc5C4=C(C#N)C#N)sc23)cc1,1499.92,-5.54,-3.61,1.93,CCCCC(CC)Cc1sc(-c2c3cc(-c4ccc(-c5sc(-c6ccc(C)s6)c6c5C(=O)c5c(CC(CC)CCCC)sc(CC(CC)CCCC)c5C6=O)s4)sc3c(-c3cc(F)c(CC(CC)CCCC)s3)c3cc(C)sc23)cc1F,38.6,19.3,2,561,107
946,430,13.4,13.2,20.5,0.768,0.852,-5.71,-4.15,1.56,CCCCCCc1ccc(C2(c3ccc(CCCCCC)cc3)c3cc4c(cc3-c3sc5cc(/C=C6\C(=O)c7cc(F)c(F)cc7C6=C(C#N)C#N)sc5c32)C(c2ccc(CCCCCC)cc2)(c2ccc(CCCCCC)cc2)c2c-4sc3cc(/C=C4\C(=O)c5cc(F)c(F)cc5C4=C(C#N)C#N)sc23)cc1,1499.92,-5.52,-3.55,1.97,CCCCC(CC)Cc1sc(-c2c3cc(-c4ccc(-c5sc(-c6ccc(C)s6)c6c5C(=O)c5c(CC(CC)CCCC)sc(CC(CC)CCCC)c5C6=O)s4)sc3c(-c3cc(Cl)c(CC(CC)CCCC)s3)c3cc(C)sc23)cc1Cl,44.9,25.5,1.76,561,77
947,430,15.5,15.2,24.5,0.746,0.848,-5.62,-4.11,1.51,CCCCCCCCCCCc1c(/C=C2\C(=O)c3cc(F)c(F)cc3C2=C(C#N)C#N)sc2c1sc1c3c4nsnc4c4c5sc6c(CCCCCCCCCCC)c(/C=C7\C(=O)c8cc(F)c(F)cc8C7=C(C#N)C#N)sc6c5n(CC(CC)CCCC)c4c3n(CC(CC)CCCC)c21,1451.94,-5.54,-3.61,1.93,CCCCC(CC)Cc1sc(-c2c3cc(-c4ccc(-c5sc(-c6ccc(C)s6)c6c5C(=O)c5c(CC(CC)CCCC)sc(CC(CC)CCCC)c5C6=O)s4)sc3c(-c3cc(F)c(CC(CC)CCCC)s3)c3cc(C)sc23)cc1F,38.6,19.3,2,242,107
948,430,15.4,15.1,24.2,0.728,0.875,-5.62,-4.11,1.51,CCCCCCCCCCCc1c(/C=C2\C(=O)c3cc(F)c(F)cc3C2=C(C#N)C#N)sc2c1sc1c3c4nsnc4c4c5sc6c(CCCCCCCCCCC)c(/C=C7\C(=O)c8cc(F)c(F)cc8C7=C(C#N)C#N)sc6c5n(CC(CC)CCCC)c4c3n(CC(CC)CCCC)c21,1451.94,-5.52,-3.55,1.97,CCCCC(CC)Cc1sc(-c2c3cc(-c4ccc(-c5sc(-c6ccc(C)s6)c6c5C(=O)c5c(CC(CC)CCCC)sc(CC(CC)CCCC)c5C6=O)s4)sc3c(-c3cc(Cl)c(CC(CC)CCCC)s3)c3cc(C)sc23)cc1Cl,44.9,25.5,1.76,242,77
949,431,11.71,11.48,25.68,0.653,0.69,-5.44,-4.16,1.28,CCCCCCc1ccc(C2(c3ccc(CCCCCC)cc3)c3cc4c(cc3-c3sc(-c5sc(/C=C6\C(=O)c7cc(F)c(F)cc7C6=C(C#N)C#N)cc5OCC(CC)CCCC)cc32)C(c2ccc(CCCCCC)cc2)(c2ccc(CCCCCC)cc2)c2cc(-c3sc(/C=C5\C(=O)c6cc(F)c(F)cc6C5=C(C#N)C#N)cc3OCC(CC)CCCC)sc2-4)cc1,1808.42,-5.24,-3.66,1.58,CCCCC(CC)COC(=O)c1sc2c(-c3cc4c(-c5ccc(CC(CC)CCCC)s5)c5sc(C)cc5c(-c5ccc(CC(CC)CCCC)s5)c4s3)sc(C)c2c1F,124,72.9,1.7,202,48
950,432,14,13.7,22.4,0.724,0.86,-5.51,-3.96,1.55,CCCCCCCCn1c2cc(/C=C3\C(=O)c4cc(F)ccc4C3=C(C#N)C#N)sc2c2sc3c(c21)C(c1ccc(CCCCCC)cc1)(c1ccc(CCCCCC)cc1)c1cc2c(cc1-3)C(c1ccc(CCCCCC)cc1)(c1ccc(CCCCCC)cc1)c1cc(/C=C3\C(=O)c4cc(F)ccc4C3=C(C#N)C#N)sc1-2,1559.11,-5.33,-3.29,2.04,CCCCC(CC)Cc1ccc(-c2c3cc(-c4ccc(-c5sc(-c6ccc(C)s6)c6c5C(=O)c5c(CC(CC)CCCC)sc(CC(CC)CCCC)c5C6=O)s4)sc3c(-c3ccc(CC(CC)CCCC)s3)c3cc(C)sc23)s1,117,58.5,2,385,153
951,432,11.4,11,19.7,0.662,0.874,-5.46,-4.04,1.42,CCCCCCCCn1c2cc(/C=C3\C(=O)c4cc(F)ccc4C3=C(C#N)C#N)sc2c2sc3c(c21)C(c1ccc(CCCCCC)cc1)(c1ccc(CCCCCC)cc1)c1cc2c(cc1-3)C(c1ccc(CCCCCC)cc1)(c1ccc(CCCCCC)cc1)c1c-2sc2cc(/C=C3\C(=O)c4cc(F)ccc4C3=C(C#N)C#N)sc12,1615.19,-5.33,-3.29,2.04,CCCCC(CC)Cc1ccc(-c2c3cc(-c4ccc(-c5sc(-c6ccc(C)s6)c6c5C(=O)c5c(CC(CC)CCCC)sc(CC(CC)CCCC)c5C6=O)s4)sc3c(-c3ccc(CC(CC)CCCC)s3)c3cc(C)sc23)s1,117,58.5,2,590,153
952,432,12.3,12,20,0.693,0.894,-5.4,-4.07,1.33,CCCCCCCCn1c2cc(/C=C3\C(=O)c4cc(F)ccc4C3=C(C#N)C#N)sc2c2sc3c(c21)C(c1ccc(CCCCCC)cc1)(c1ccc(CCCCCC)cc1)c1cc2c(cc1-3)C(c1ccc(CCCCCC)cc1)(c1ccc(CCCCCC)cc1)c1c-2sc2c1sc1cc(/C=C3\C(=O)c4cc(F)ccc4C3=C(C#N)C#N)sc12,1671.27,-5.33,-3.29,2.04,CCCCC(CC)Cc1ccc(-c2c3cc(-c4ccc(-c5sc(-c6ccc(C)s6)c6c5C(=O)c5c(CC(CC)CCCC)sc(CC(CC)CCCC)c5C6=O)s4)sc3c(-c3ccc(CC(CC)CCCC)s3)c3cc(C)sc23)s1,117,58.5,2,319,153
953,433,8.33,8.02,18.85,0.61,0.72,-5.4,-4.2,1.2,CCCCCCc1ccc(C2(c3ccc(CCCCCC)cc3)c3cc4c(cc3-c3sc(-c5sc(/C=C6\C(=O)c7cc(F)c(F)cc7C6=C(C#N)C#N)cc5OCC(CC)CCCC)cc32)C(c2ccc(CCCCCC)cc2)(c2ccc(CCCCCC)cc2)c2cc(-c3sc(/C=C5\C(=O)c6cc(F)c(F)cc6C5=C(C#N)C#N)cc3OCC(CC)CCCC)sc2-4)cc1,1808.42,-5.2,-3.6,1.6,CCCCC(CC)COC(=O)c1sc2c(-c3cc4c(-c5ccc(CC(CC)CCCC)s5)c5sc(C)cc5c(-c5ccc(CC(CC)CCCC)s5)c4s3)sc(C)c2c1F,124,72.9,1.7,202,48
954,433,9.26,9.16,17.13,0.62,0.87,-5.6,-3.9,1.7,CCCCCCc1ccc(C2(c3ccc(CCCCCC)cc3)c3cc4c(cc3-c3sc5cc(/C=C6\C(=O)c7ccccc7C6=C(C#N)C#N)sc5c32)C(c2ccc(CCCCCC)cc2)(c2ccc(CCCCCC)cc2)c2c-4sc3cc(/C=C4\C(=O)c5ccccc5C4=C(C#N)C#N)sc23)cc1,1427.96,-5.3,-3.5,1.8,CCCCC(CC)Cc1ccc(-c2c3cc(-c4ccc(-c5sc(-c6ccc(C)s6)c6c5C(=O)c5c(CC(CC)CCCC)sc(CC(CC)CCCC)c5C6=O)s4)sc3c(-c3ccc(CC(CC)CCCC)s3)c3cc(C)sc23)s1,117,58.5,2,21,153
955,433,8.5,8.13,20.91,0.52,0.77,-5.4,-4.2,1.2,CCCCCCc1ccc(C2(c3ccc(CCCCCC)cc3)c3cc4c(cc3-c3sc(-c5sc(/C=C6\C(=O)c7cc(F)c(F)cc7C6=C(C#N)C#N)cc5OCC(CC)CCCC)cc32)C(c2ccc(CCCCCC)cc2)(c2ccc(CCCCCC)cc2)c2cc(-c3sc(/C=C5\C(=O)c6cc(F)c(F)cc6C5=C(C#N)C#N)cc3OCC(CC)CCCC)sc2-4)cc1,1808.42,-5.3,-3.5,1.8,CCCCC(CC)Cc1ccc(-c2c3cc(-c4ccc(-c5sc(-c6ccc(C)s6)c6c5C(=O)c5c(CC(CC)CCCC)sc(CC(CC)CCCC)c5C6=O)s4)sc3c(-c3ccc(CC(CC)CCCC)s3)c3cc(C)sc23)s1,117,58.5,2,202,153
956,434,11.21,10.92,18.47,0.646,0.94,-5.3,-3.71,1.59,CCCCCCc1ccc(C2(c3ccc(CCCCCC)cc3)c3cc4c(cc3-c3sc5cc(/C=C6\C(=O)c7c(Cl)cccc7C6=C(C#N)C#N)sc5c32)C(c2ccc(CCCCCC)cc2)(c2ccc(CCCCCC)cc2)c2c-4sc3cc(/C=C4\C(=O)c5c(Cl)cccc5C4=C(C#N)C#N)sc23)cc1,1496.84,-5.5,-3.6,1.9,CCCCC(CC)Cc1sc(-c2c3cc(-c4ccc(-c5sc(-c6ccc(C)s6)c6c5C(=O)c5c(CC(CC)CCCC)sc(CC(CC)CCCC)c5C6=O)s4)sc3c(-c3cc(Cl)c(CC(CC)CCCC)s3)c3cc(C)sc23)cc1Cl,44.9,25.5,1.76,59,77
957,434,12.23,11.98,18.91,0.735,0.88,-5.29,-3.77,1.52,CCCCCCc1ccc(C2(c3ccc(CCCCCC)cc3)c3cc4c(cc3-c3sc5cc(/C=C6\C(=O)c7ccccc7C6=C(C#N)C#N)sc5c32)C(c2ccc(CCCCCC)cc2)(c2ccc(CCCCCC)cc2)c2c-4sc3cc(/C=C4\C(=O)c5cc(Cl)c(Cl)cc5C4=C(C#N)C#N)sc23)cc1,1496.84,-5.5,-3.6,1.9,CCCCC(CC)Cc1sc(-c2c3cc(-c4ccc(-c5sc(-c6ccc(C)s6)c6c5C(=O)c5c(CC(CC)CCCC)sc(CC(CC)CCCC)c5C6=O)s4)sc3c(-c3cc(Cl)c(CC(CC)CCCC)s3)c3cc(C)sc23)cc1Cl,44.9,25.5,1.76,24,77
958,435,7.59,7.41,17.2,0.562,0.8,-5.9,-3.86,2.04,CCCCCCC(CCCCCC)N1C(=O)c2ccc3c4ccc5c6c(cc(C#Cc7cc(C#Cc8cc9c%10c(ccc%11c%12ccc%13c%14c(ccc(c8c%10%11)c%14%12)C(=O)N(C(CCCCCC)CCCCCC)C%13=O)C(=O)N(C(CCCCCC)CCCCCC)C9=O)c8ccc9c(C#Cc%10cc%11c%12c(ccc%13c%14ccc%15c%16c(ccc(c%10c%12%13)c%16%14)C(=O)N(C(CCCCCC)CCCCCC)C%15=O)C(=O)N(C(CCCCCC)CCCCCC)C%11=O)cc(C#Cc%10cc%11c%12c(ccc%13c%14ccc%15c%16c(ccc(c%10c%12%13)c%16%14)C(=O)N(C(CCCCCC)CCCCCC)C%15=O)C(=O)N(C(CCCCCC)CCCCCC)C%11=O)c%10ccc7c8c%109)c(c7ccc(c2c37)C1=O)c64)C(=O)N(C(CCCCCC)CCCCCC)C5=O,3310.5,-5.22,-3.66,1.56,CCCCC(CC)COC(=O)c1sc2c(-c3cc4c(-c5ccc(CC(CC)CCCC)s5)c5sc(C)cc5c(-c5ccc(CC(CC)CCCC)s5)c4s3)sc(C)c2c1F,124,72.9,1.7,522,48
959,436,8.89,8.74,14.39,0.644,0.96,-5.64,-3.86,1.78,CCCCCCc1ccc(C2(c3ccc(CCCCCC)cc3)c3cc4c(cc3-c3sc5cc(/C=C6\C(=O)c7ccccc7C6=C(C#N)C#N)sc5c32)C(c2ccc(CCCCCC)cc2)(c2ccc(CCCCCC)cc2)c2c-4sc3cc(/C=C4\C(=O)c5ccccc5C4=C(C#N)C#N)sc23)cc1,1427.96,-5.47,-3.6,1.87,CCCCCCCCCCc1cc(C)sc1-c1cc2c(=O)n(CC(CCCCCC)CCCCCCCC)c(=O)c3cc(-c4sc(-c5cc6c(-c7ccc(CC(CC)CCCC)s7)c7sc(C)cc7c(-c7ccc(CC(CC)CCCC)s7)c6s5)cc4CCCCCCCCCC)sc3c2s1,90.6,44,2.06,21,192
960,436,9.01,8.87,13.49,0.71,0.94,-5.73,-3.93,1.8,CCCCCCc1ccc(C2(c3ccc(CCCCCC)c(F)c3)c3cc4c(cc3-c3sc5cc(/C=C6\C(=O)c7ccccc7C6=C(C#N)C#N)sc5c32)C(c2ccc(CCCCCC)c(F)c2)(c2ccc(CCCCCC)c(F)c2)c2c-4sc3cc(/C=C4\C(=O)c5ccccc5C4=C(C#N)C#N)sc23)cc1F,1499.92,-5.47,-3.6,1.87,CCCCCCCCCCc1cc(C)sc1-c1cc2c(=O)n(CC(CCCCCC)CCCCCCCC)c(=O)c3cc(-c4sc(-c5cc6c(-c7ccc(CC(CC)CCCC)s7)c7sc(C)cc7c(-c7ccc(CC(CC)CCCC)s7)c6s5)cc4CCCCCCCCCC)sc3c2s1,90.6,44,2.06,125,192
961,436,9.5,9.39,14.53,0.681,0.96,-5.66,-3.88,1.78,CCCCCCc1ccc(C2(c3ccc(CCCCCC)cc3F)c3cc4c(cc3-c3sc5cc(/C=C6\C(=O)c7ccccc7C6=C(C#N)C#N)sc5c32)C(c2ccc(CCCCCC)cc2F)(c2ccc(CCCCCC)cc2F)c2c-4sc3cc(/C=C4\C(=O)c5ccccc5C4=C(C#N)C#N)sc23)c(F)c1,1499.92,-5.47,-3.6,1.87,CCCCCCCCCCc1cc(C)sc1-c1cc2c(=O)n(CC(CCCCCC)CCCCCCCC)c(=O)c3cc(-c4sc(-c5cc6c(-c7ccc(CC(CC)CCCC)s7)c7sc(C)cc7c(-c7ccc(CC(CC)CCCC)s7)c6s5)cc4CCCCCCCCCC)sc3c2s1,90.6,44,2.06,36,192
962,437,8.84,8.63,16.91,0.659,0.775,-5.85,-3.81,2.04,CCCCCCC(CCCCCC)n1c(=O)c2ccc3c4ccc5c(=O)n(C(CCCCCC)CCCCCC)c(=O)c6cc7c8c9cc%10c(=O)n(C(CCCCCC)CCCCCC)c(=O)c%11cc%12c%13c%14cc%15c(=O)n(C(CCCCCC)CCCCCC)c(=O)c%16cc(-c%17cc(-c%18cc%19c(=O)n(C(CCCCCC)CCCCCC)c(=O)c%20cc%21c%22c%23cc%24c(=O)n(C(CCCCCC)CCCCCC)c(=O)c%25cc%26c%27c%28cc%29c(=O)n(C(CCCCCC)CCCCCC)c(=O)c%30ccc%31c%32ccc%33c(=O)n(C(CCCCCC)CCCCCC)c(=O)c%34cc(c%27c%27cc%35c(=O)n(C(CCCCCC)CCCCCC)c(=O)c%36cc(c%22c%22cc%37c(=O)n(C(CCCCCC)CCCCCC)c(=O)c%38ccc%39c%18c(c%19%20)c%21c%22c%39c%38%37)c%18c%23c(c%25%24)c%26c%27c%18c%35%36)c(c%32c%33%34)c%28c%31c%30%29)cc(-c%18cc%19c(=O)n(C(CCCCCC)CCCCCC)c(=O)c%20cc%21c%22c%23cc%24c(=O)n(C(CCCCCC)CCCCCC)c(=O)c%25cc%26c%27c%28cc%29c(=O)n(C(CCCCCC)CCCCCC)c(=O)c%30ccc%31c%32ccc%33c(=O)n(C(CCCCCC)CCCCCC)c(=O)c%34cc(c%27c%27cc%35c(=O)n(C(CCCCCC)CCCCCC)c(=O)c%36cc(c%22c%22cc%37c(=O)n(C(CCCCCC)CCCCCC)c(=O)c%38ccc%39c%18c(c%19%20)c%21c%22c%39c%38%37)c%18c%23c(c%25%24)c%26c%27c%18c%35%36)c(c%32c%33%34)c%28c%31c%30%29)c%17)c%17c%18ccc%19c(=O)n(C(CCCCCC)CCCCCC)c(=O)c%20cc(c%13c%13cc%21c(=O)n(C(CCCCCC)CCCCCC)c(=O)c%22cc(c8c8cc(c1=O)c2c3c8c7c4c56)c1c9c(c%10%11)c%12c%13c1c%22%21)c(c%18c%19%20)c%14c%17c%16%15,6987.51,-5.12,-3.6,1.52,CCCCC(CC)COC(=O)c1sc2c(-c3cc4c(-c5ccc(CC(CC)CCCC)s5)c5sc(C)cc5c(-c5ccc(CC(CC)CCCC)s5)c4s3)sc(C)c2c1F,124,72.9,1.7,280,48
963,437,7.93,7.69,16.4,0.619,0.759,-5.79,-3.82,1.97,CCCCCCC(CCCCCC)n1c(=O)c2ccc3c4ccc5c(=O)n(C(CCCCCC)CCCCCC)c(=O)c6cc7c8c9cc%10c(=O)n(C(CCCCCC)CCCCCC)c(=O)c%11cc%12c%13c%14cc%15c(=O)n(C(CCCCCC)CCCCCC)c(=O)c%16cc%17c%18c(c%19cc%20c(=O)n(C(CCCCCC)CCCCCC)c(=O)c%21cc(c%13c%13cc%22c(=O)n(C(CCCCCC)CCCCCC)c(=O)c%23cc(c8c8cc(c1=O)c2c3c8c7c4c56)c1c9c(c%10%11)c%12c%13c1c%23%22)c1c%14c(c%15%16)c%17c%19c1c%21%20)c1c2cc3c(=O)n(C(CCCCCC)CCCCCC)c(=O)c4cc5c6c7cc8c(=O)n(C(CCCCCC)CCCCCC)c(=O)c9cc%10c%11c%12cc%13c(=O)n(C(CCCCCC)CCCCCC)c(=O)c%14ccc%15c%16ccc%17c(=O)n(C(CCCCCC)CCCCCC)c(=O)c%19cc(c%11c%11cc%20c(=O)n(C(CCCCCC)CCCCCC)c(=O)c%21cc(c6c6cc%22c(=O)n(C(CCCCCC)CCCCCC)c(=O)c%23cc(c1c1c%24cc%25c(=O)n(C(CCCCCC)CCCCCC)c(=O)c%26cc%27c%28c%29cc%30c(=O)n(C(CCCCCC)CCCCCC)c(=O)c%31cc%32c%33c%34cc%35c(=O)n(C(CCCCCC)CCCCCC)c(=O)c%36ccc%37c%38ccc%39c(=O)n(C(CCCCCC)CCCCCC)c(=O)c%40cc(c%33c%33cc%41c(=O)n(C(CCCCCC)CCCCCC)c(=O)c%42cc(c%28c%28cc%43c(=O)n(C(CCCCCC)CCCCCC)c(=O)c%44cc(c%181)c1c%24c(c%26%25)c%27c%28c1c%43%44)c1c%29c(c%31%30)c%32c%33c1c%41%42)c(c%38c%39%40)c%34c%37c%36%35)c1c2c(c43)c5c6c1c%22%23)c1c7c(c98)c%10c%11c1c%20%21)c(c%16c%17%19)c%12c%15c%14%13,6981.46,-5.12,-3.6,1.52,CCCCC(CC)COC(=O)c1sc2c(-c3cc4c(-c5ccc(CC(CC)CCCC)s5)c5sc(C)cc5c(-c5ccc(CC(CC)CCCC)s5)c4s3)sc(C)c2c1F,124,72.9,1.7,382,48
964,438,5.11,4.94,9.99,0.547,0.93,-5.67,-3.89,1.78,CCCCCCOc1ccc(C2(c3ccc(OCCCCCC)cc3)c3cc4c(cc3-c3sc(/C=C5\C(=O)c6ccccc6C5=C(C#N)C#N)cc32)C(c2ccc(OCCCCCC)cc2)(c2ccc(OCCCCCC)cc2)c2cc(/C=C3\C(=O)c5ccccc5C3=C(C#N)C#N)sc2-4)cc1,1379.79,-5.54,-3.65,1.89,CCCCC(CC)Cc1ccc(-c2c3cc(-c4ccc(-c5sc(-c6ccc(C)s6)c6c5C(=O)c5c(CC(CC)CCCC)sc(CC(CC)CCCC)c5C6=O)s4)sc3c(-c3ccc(CC(CC)CCCC)s3)c3cc(C)sc23)s1,117,58.5,2,217,153
965,438,1.77,1.63,4.93,0.366,0.98,-5.52,-3.84,1.68,CCCCC(CC)COc1ccc(C(=C2c3cc4c(cc3-c3sc(/C=C5\C(=O)c6ccccc6C5=C(C#N)C#N)cc32)C(=C(c2ccc(OCC(CC)CCCC)cc2)c2ccc(OCC(CC)CCCC)cc2)c2cc(/C=C3\C(=O)c5ccccc5C3=C(C#N)C#N)sc2-4)c2ccc(OCC(CC)CCCC)cc2)cc1,1516.03,-5.54,-3.65,1.89,CCCCC(CC)Cc1ccc(-c2c3cc(-c4ccc(-c5sc(-c6ccc(C)s6)c6c5C(=O)c5c(CC(CC)CCCC)sc(CC(CC)CCCC)c5C6=O)s4)sc3c(-c3ccc(CC(CC)CCCC)s3)c3cc(C)sc23)s1,117,58.5,2,37,153
966,438,5.85,5.61,11.58,0.509,0.99,-5.63,-3.78,1.85,CCCCC(CC)COc1cccc(C(=C2c3cc4c(cc3-c3sc(/C=C5\C(=O)c6ccccc6C5=C(C#N)C#N)cc32)C(=C(c2cccc(OCC(CC)CCCC)c2)c2cccc(OCC(CC)CCCC)c2)c2cc(/C=C3\C(=O)c5ccccc5C3=C(C#N)C#N)sc2-4)c2cccc(OCC(CC)CCCC)c2)c1,1516.03,-5.54,-3.65,1.89,CCCCC(CC)Cc1ccc(-c2c3cc(-c4ccc(-c5sc(-c6ccc(C)s6)c6c5C(=O)c5c(CC(CC)CCCC)sc(CC(CC)CCCC)c5C6=O)s4)sc3c(-c3ccc(CC(CC)CCCC)s3)c3cc(C)sc23)s1,117,58.5,2,585,153
967,438,0.62,0.6,2.06,0.333,0.91,-5.43,-3.72,1.71,CCCCC(CC)Cc1ccc(C(=C2c3cc4c(cc3-c3sc(/C=C5\C(=O)c6ccccc6C5=C(C#N)C#N)cc32)C(=C(c2ccc(CC(CC)CCCC)s2)c2ccc(CC(CC)CCCC)s2)c2cc(/C=C3\C(=O)c5ccccc5C3=C(C#N)C#N)sc2-4)c2ccc(CC(CC)CCCC)s2)s1,1476.12,-5.54,-3.65,1.89,CCCCC(CC)Cc1ccc(-c2c3cc(-c4ccc(-c5sc(-c6ccc(C)s6)c6c5C(=O)c5c(CC(CC)CCCC)sc(CC(CC)CCCC)c5C6=O)s4)sc3c(-c3ccc(CC(CC)CCCC)s3)c3cc(C)sc23)s1,117,58.5,2,154,153
968,439,12.29,11.91,19.55,0.748,0.84,-5.57,-3.99,1.58,CCCCCCc1ccc(C2(c3ccc(CCCCCC)cc3)c3cc4c(cc3-c3sc5cc(/C=C6\C(=O)c7cc(F)c(F)cc7C6=C(C#N)C#N)sc5c32)C(c2ccc(CCCCCC)cc2)(c2ccc(CCCCCC)cc2)c2c-4sc3cc(/C=C4\C(=O)c5cc(F)c(F)cc5C4=C(C#N)C#N)sc23)cc1,1499.92,-5.54,-3.51,2.03,CCCCC(CC)Cc1sc(-c2c3cc(-c4ccc(-c5sc(-c6ccc(C)s6)c6c5C(=O)c5c(CC(CC)CCCC)sc(CC(CC)CCCC)c5C6=O)s4)sc3c(-c3cc(F)c(CC(CC)CCCC)s3)c3cc(C)sc23)cc1F,38.6,19.3,2,561,107
969,439,7.22,7.03,16.37,0.558,0.79,-5.32,-4,1.32,CCCCCCc1ccc(C2(c3ccc(CCCCCC)cc3)Oc3c(sc4c5c(sc34)-c3sc4cc(/C=C6\C(=O)c7cc(F)c(F)cc7C6=C(C#N)C#N)sc4c3C(c3ccc(CCCCCC)cc3)(c3ccc(CCCCCC)cc3)O5)-c3sc4cc(/C=C5\C(=O)c6cc(F)c(F)cc6C5=C(C#N)C#N)sc4c32)cc1,1594.02,-5.54,-3.51,2.03,CCCCC(CC)Cc1sc(-c2c3cc(-c4ccc(-c5sc(-c6ccc(C)s6)c6c5C(=O)c5c(CC(CC)CCCC)sc(CC(CC)CCCC)c5C6=O)s4)sc3c(-c3cc(F)c(CC(CC)CCCC)s3)c3cc(C)sc23)cc1F,38.6,19.3,2,618,107
970,440,8.5,8.3,15.3,0.588,0.95,-5.69,-3.91,1.78,CCCCCCC1(CCCCCC)c2cc3c(cc2-c2sc(/C=C4\C(=O)c5ccccc5C4=C(C#N)C#N)cc21)C(CCCCCC)(CCCCCC)c1cc(/C=C2\C(=O)c4ccccc4C2=C(C#N)C#N)sc1-3,1011.4,-5.52,-3.47,2.05,CCCCC(CC)Cc1ccc(-c2c3cc(-c4cc5c(-c6cc(F)c(CC(CC)CCCC)s6)c6sc(C)cc6c(-c6cc(F)c(CC(CC)CCCC)s6)c5s4)sc3c(-c3ccc(CC(CC)CCCC)s3)c3cc(C)sc23)s1,72.7,30.8,2.36,164,0
971,440,5.3,5.1,13.7,0.439,0.88,-5.69,-3.91,1.78,CCCCCCC1(CCCCCC)c2cc3c(cc2-c2sc(/C=C4\C(=O)c5ccccc5C4=C(C#N)C#N)cc21)C(CCCCCC)(CCCCCC)c1cc(/C=C2\C(=O)c4ccccc4C2=C(C#N)C#N)sc1-3,1011.4,-5.45,-3.32,2.13,CCCCC(CC)Cc1ccc(-c2c3cc(C)sc3c(-c3ccc(CC(CC)CCCC)s3)c3cc(C)sc23)s1,53.2,24.2,2.2,164,100
972,441,7.4,7.3,14.1,0.65,0.81,-5.58,-3.98,1.6,CCCCCCc1ccc(C2(c3ccc(CCCCCC)cc3)c3cc4c(cc3-c3sc5cc(/C=C6\C(=O)c7ccc(C)cc7C6=C(C#N)C#N)sc5c32)C(c2ccc(CCCCCC)cc2)(c2ccc(CCCCCC)cc2)c2c-4sc3cc(/C=C4\C(=O)c5ccc(C)cc5C4=C(C#N)C#N)sc23)cc1,1456.01,-5.3,-3.37,1.93,CCCCC(CC)COc1cccc(-c2nc3c(-c4ccc(C)s4)cc4c(cc(-c5ccc(-c6cc(F)c(-c7sc(C)cc7F)s6)s5)c5nc(-c6cccc(OCC(CC)CCCC)c6)c(-c6cccc(OCC(CC)CCCC)c6)nc54)c3nc2-c2cccc(OCC(CC)CCCC)c2)c1,96,38.4,2.5,473,220
