Repository: aspuru-guzik-group/Beyond-Molecular-Structure-ML-for-OPV-Materials-Devices

File: datasets/Saeki_2022_n1318/Saeki_corrected.csv (part 11 of 14)
ID,Ref,PCE_max(%),PCE_ave(%),Jsc(mA/cm2),FF,Voc(V),HOMO_n(eV),LUMO_n(eV),Eg_n(eV),n(SMILES),M (g/mol),HOMO_p(eV),LUMO_p(eV),Eg_p(eV),p(SMILES),Mw (kg/mol),Mn(kg/mol),PDI,n(labels),p(labels)
973,441,7.5,7.4,14.3,0.66,0.8,-5.58,-3.98,1.6,CCCCCCc1ccc(C2(c3ccc(CCCCCC)cc3)c3cc4c(cc3-c3sc5cc(/C=C6\C(=O)c7ccc(C)cc7C6=C(C#N)C#N)sc5c32)C(c2ccc(CCCCCC)cc2)(c2ccc(CCCCCC)cc2)c2c-4sc3cc(/C=C4\C(=O)c5ccc(C)cc5C4=C(C#N)C#N)sc23)cc1,1456.01,-5.28,-3.38,1.9,CCCCC(CC)COc1cccc(-c2nc3c(-c4ccc(C)s4)cc4c(cc(-c5ccc(-c6cc(F)c(-c7sc(C)cc7F)s6)s5)c5nc(-c6cccc(OCC(CC)CCCC)c6)c(-c6cccc(OCC(CC)CCCC)c6)nc54)c3nc2-c2cccc(OCC(CC)CCCC)c2)c1,33.1,17.4,1.9,473,220
974,442,7.62,7.47,20.45,0.469,0.8,-5.6,-4.1,1.5,CCCCCCCCCCCc1c(/C=C2\C(=O)c3cc(F)c(F)cc3C2=C(C#N)C#N)sc2c1sc1c3c4nsnc4c4c5sc6c(CCCCCCCCCCC)c(/C=C7\C(=O)c8cc(F)c(F)cc8C7=C(C#N)C#N)sc6c5n(CC(CC)CCCC)c4c3n(CC(CC)CCCC)c21,1451.94,-5.24,-3.35,1.89,CCCCCCCCC(CCCCCC)Cn1nc2c(-c3ccc(C)s3)ccc(-c3ccc(-c4cc5c(-c6cc(Cl)c(CC(CC)CCCC)s6)c6sc(C)cc6c(-c6cc(Cl)c(CC(CC)CCCC)s6)c5s4)s3)c2n1,66.6,25.6,2.6,242,194
975,442,7.31,7.26,18.44,0.53,0.75,-5.6,-4.1,1.5,CCCCCCCCCCCc1c(/C=C2\C(=O)c3cc(F)c(F)cc3C2=C(C#N)C#N)sc2c1sc1c3c4nsnc4c4c5sc6c(CCCCCCCCCCC)c(/C=C7\C(=O)c8cc(F)c(F)cc8C7=C(C#N)C#N)sc6c5n(CC(CC)CCCC)c4c3n(CC(CC)CCCC)c21,1451.94,-5.2,-3.28,1.92,CCCCCCCCC(CCCCCC)Cn1nc2c(-c3ccc(C)s3)c(OC)c(OC)c(-c3ccc(-c4cc5c(-c6cc(Cl)c(CC(CC)CCCC)s6)c6sc(C)cc6c(-c6cc(Cl)c(CC(CC)CCCC)s6)c5s4)s3)c2n1,58.3,23.3,2.5,242,246
976,442,12.31,12.31,23.77,0.614,0.84,-5.6,-4.1,1.5,CCCCCCCCCCCc1c(/C=C2\C(=O)c3cc(F)c(F)cc3C2=C(C#N)C#N)sc2c1sc1c3c4nsnc4c4c5sc6c(CCCCCCCCCCC)c(/C=C7\C(=O)c8cc(F)c(F)cc8C7=C(C#N)C#N)sc6c5n(CC(CC)CCCC)c4c3n(CC(CC)CCCC)c21,1451.94,-5.39,-3.45,1.94,CCCCCCCCC(CCCCCC)Cn1nc2c(-c3ccc(C)s3)c(F)c(F)c(-c3ccc(-c4cc5c(-c6cc(Cl)c(CC(CC)CCCC)s6)c6sc(C)cc6c(-c6cc(Cl)c(CC(CC)CCCC)s6)c5s4)s3)c2n1,56.1,18.1,3.1,242,109
977,442,14.02,13.9,22.21,0.754,0.84,-5.6,-4.1,1.5,CCCCCCCCCCCc1c(/C=C2\C(=O)c3cc(F)c(F)cc3C2=C(C#N)C#N)sc2c1sc1c3c4nsnc4c4c5sc6c(CCCCCCCCCCC)c(/C=C7\C(=O)c8cc(F)c(F)cc8C7=C(C#N)C#N)sc6c5n(CC(CC)CCCC)c4c3n(CC(CC)CCCC)c21,1451.94,-5.42,-3.49,1.93,CCCCCCCCC(CCCCCC)Cn1nc2c(-c3cc4sc(C)c(CCCCCC)c4s3)c(F)c(F)c(-c3cc4sc(-c5cc6c(-c7cc(Cl)c(CC(CC)CCCC)s7)c7sc(C)cc7c(-c7cc(Cl)c(CC(CC)CCCC)s7)c6s5)c(CCCCCC)c4s3)c2n1,57.6,19.2,3,242,241
978,443,15.18,14.96,24.68,0.712,0.864,-5.62,-4.11,1.51,CCCCCCCCCCCc1c(/C=C2\C(=O)c3cc(F)c(F)cc3C2=C(C#N)C#N)sc2c1sc1c3c4nsnc4c4c5sc6c(CCCCCCCCCCC)c(/C=C7\C(=O)c8cc(F)c(F)cc8C7=C(C#N)C#N)sc6c5n(CC(CC)CCCC)c4c3n(CC(CC)CCCC)c21,1451.94,-5.57,-3.67,1.9,CCCCC(CC)CSc1sc(-c2c3cc(-c4ccc(-c5sc(-c6ccc(C)s6)c6c5C(=O)c5c(CC(CC)CCCC)sc(CC(CC)CCCC)c5C6=O)s4)sc3c(-c3cc(F)c(SCC(CC)CCCC)s3)c3cc(C)sc23)cc1F,58.2,18.3,3.17,242,193
979,443,10.92,10.53,18.11,0.615,0.981,-5.6,-3.92,1.68,CCCCCCc1ccc(C2(c3ccc(CCCCCC)cc3)c3cc4c(cc3-c3sc5cc(/C=C6\C(=O)c7sccc7C6=C(C#N)C#N)sc5c32)C(c2ccc(CCCCCC)cc2)(c2ccc(CCCCCC)cc2)c2c-4sc3cc(/C=C4\C(=O)c5sccc5C4=C(C#N)C#N)sc23)cc1,1440,-5.57,-3.67,1.9,CCCCC(CC)CSc1sc(-c2c3cc(-c4ccc(-c5sc(-c6ccc(C)s6)c6c5C(=O)c5c(CC(CC)CCCC)sc(CC(CC)CCCC)c5C6=O)s4)sc3c(-c3cc(F)c(SCC(CC)CCCC)s3)c3cc(C)sc23)cc1F,58.2,18.3,3.17,467,193
980,443,12.77,12.31,20.1,0.735,0.864,-5.71,-4.15,1.56,CCCCCCc1ccc(C2(c3ccc(CCCCCC)cc3)c3cc4c(cc3-c3sc5cc(/C=C6\C(=O)c7cc(F)c(F)cc7C6=C(C#N)C#N)sc5c32)C(c2ccc(CCCCCC)cc2)(c2ccc(CCCCCC)cc2)c2c-4sc3cc(/C=C4\C(=O)c5cc(F)c(F)cc5C4=C(C#N)C#N)sc23)cc1,1499.92,-5.57,-3.67,1.9,CCCCC(CC)CSc1sc(-c2c3cc(-c4ccc(-c5sc(-c6ccc(C)s6)c6c5C(=O)c5c(CC(CC)CCCC)sc(CC(CC)CCCC)c5C6=O)s4)sc3c(-c3cc(F)c(SCC(CC)CCCC)s3)c3cc(C)sc23)cc1F,58.2,18.3,3.17,561,193
981,444,10.1,9.8,20.7,0.682,0.71,-5.39,-4.14,1.25,CCCCCCc1ccc(C2(c3ccc(CCCCCC)cc3)c3cc4c(cc3-c3sc(-c5sc(/C=C6\C(=O)c7cc(F)c(F)cc7C6=C(C#N)C#N)cc5OCC(CC)CCCC)cc32)C(c2ccc(CCCCCC)cc2)(c2ccc(CCCCCC)cc2)c2cc(-c3sc(/C=C5\C(=O)c6cc(F)c(F)cc6C5=C(C#N)C#N)cc3OCC(CC)CCCC)sc2-4)cc1,1808.42,-5.37,-3.65,1.72,CCCCC(CC)COC(=O)c1sc2c(-c3cc4c(-c5ccc(CC(CC)CCCC)s5)c5sc(C)cc5c(-c5ccc(CC(CC)CCCC)s5)c4s3)sc(C)c2c1F,124,72.9,1.7,202,48
982,444,12.6,12.5,20.4,0.696,0.88,-5.47,-3.95,1.52,CCCCC(CC)Cn1nc2c(n1)c1c3sc4cc(/C=C5\C(=O)c6ccccc6C5=C(C#N)C#N)sc4c3n(CC(CC)CCCC)c1c1c2c2sc3cc(/C=C4\C(=O)c5ccccc5C4=C(C#N)C#N)sc3c2n1CC(CC)CCCC,1166.55,-5.4,-3.49,1.91,CCCCC(CC)Cc1ccc(-c2c3cc(-c4ccc(-c5sc(-c6ccc(C)s6)c6c5C(=O)c5c(CC(CC)CCCC)sc(CC(CC)CCCC)c5C6=O)s4)sc3c(-c3ccc(CC(CC)CCCC)s3)c3cc(C)sc23)s1,117,58.5,2,257,153
983,445,7.6,7.4,16.3,0.581,0.8,-5.58,-3.91,1.67,CCCCCCc1ccc(C2(c3ccc(CCCCCC)cc3)c3cc4c(cc3-c3sc5cc(/C=C6\C(=O)c7ccccc7C6=C(C#N)C#N)sc5c32)C(c2ccc(CCCCCC)cc2)(c2ccc(CCCCCC)cc2)c2c-4sc3cc(/C=C4\C(=O)c5ccccc5C4=C(C#N)C#N)sc23)cc1,1427.96,-5.41,-3.43,1.98,CCCCCCCCCCc1cc(-c2cnc(-c3cc(CCCCCCCCCC)c(-c4cc5c(-c6ccc(CC(CC)CCCC)s6)c6sc(C)cc6c(-c6ccc(CC(CC)CCCC)s6)c5s4)s3)cn2)sc1C,110.8,44.3,2.5,21,147
984,445,8.1,7.95,14.6,0.617,0.9,-5.58,-3.91,1.67,CCCCCCc1ccc(C2(c3ccc(CCCCCC)cc3)c3cc4c(cc3-c3sc5cc(/C=C6\C(=O)c7ccccc7C6=C(C#N)C#N)sc5c32)C(c2ccc(CCCCCC)cc2)(c2ccc(CCCCCC)cc2)c2c-4sc3cc(/C=C4\C(=O)c5ccccc5C4=C(C#N)C#N)sc23)cc1,1427.96,-5.5,-3.48,2.02,CCCCC(CC)Cc1ccc(-c2c3cc(-c4sc(-c5cnc(-c6cc(CC(CC)CCCC)c(C)s6)cn5)cc4CC(CC)CCCC)sc3c(-c3ccc(CC(CC)CCCC)s3)c3cc(C)sc23)s1,84.2,52.6,1.6,21,221
985,446,5.44,5.39,11.49,0.461,1.02,-5.6,-3.99,1.61,CCCCCCc1ccc(C2(c3ccc(CCCCCC)cc3)c3cc4c(cc3-c3sc5cc(/C=C6\C(=O)c7ccccc7C6=C(C#N)C#N)sc5c32)C(c2ccc(CCCCCC)cc2)(c2ccc(CCCCCC)cc2)c2c-4sc3cc(/C=C4\C(=O)c5ccccc5C4=C(C#N)C#N)sc23)cc1,1427.96,-5.48,-3.76,1.72,CCCCCCCCCCCCC(CCCCCCCCCC)Cn1nc2c(-c3ccc(C)s3)c(F)c(F)c(-c3ccc(-c4ccc(/C(C#N)=C/c5cc(OCC(CCCCCC)CCCCCCCC)c(/C=C(\C#N)c6ccc(C)s6)cc5OCC(CCCCCC)CCCCCCCC)s4)s3)c2n1,74,42.3,1.75,21,112
986,446,7.03,6.91,12.43,0.531,1.04,-5.6,-3.99,1.61,CCCCCCc1ccc(C2(c3ccc(CCCCCC)cc3)c3cc4c(cc3-c3sc5cc(/C=C6\C(=O)c7ccccc7C6=C(C#N)C#N)sc5c32)C(c2ccc(CCCCCC)cc2)(c2ccc(CCCCCC)cc2)c2c-4sc3cc(/C=C4\C(=O)c5ccccc5C4=C(C#N)C#N)sc23)cc1,1427.96,-5.51,-3.78,1.73,CCCCCCCCCCCCC(CCCCCCCCCC)Cn1nc2c(-c3ccc(C)s3)c(F)c(F)c(-c3ccc(-c4ccc(/C(C#N)=C/c5cc(OCC(CCCCCCCC)CCCCCCCCCC)c(/C=C(\C#N)c6ccc(C)s6)cc5OCC(CCCCCCCC)CCCCCCCCCC)s4)s3)c2n1,125.4,64,1.96,21,124
987,446,6.03,5.99,10.3,0.559,1.04,-5.6,-3.99,1.61,CCCCCCc1ccc(C2(c3ccc(CCCCCC)cc3)c3cc4c(cc3-c3sc5cc(/C=C6\C(=O)c7ccccc7C6=C(C#N)C#N)sc5c32)C(c2ccc(CCCCCC)cc2)(c2ccc(CCCCCC)cc2)c2c-4sc3cc(/C=C4\C(=O)c5ccccc5C4=C(C#N)C#N)sc23)cc1,1427.96,-5.51,-3.78,1.73,CCCCCCCCCCCCC(CCCCCCCCCC)Cn1nc2c(-c3ccc(C)s3)c(F)c(F)c(-c3ccc(-c4ccc(/C(C#N)=C/c5cc(OCC(CCCCCCCC)CCCCCCCCCC)c(/C=C(\C#N)c6ccc(C)s6)cc5OCC(CCCCCCCC)CCCCCCCCCC)s4)s3)c2n1,63,33,1.91,21,124
988,447,4.01,3.82,8.23,0.49,1,-5.53,-3.35,2.18,CCCCCCN1C(=O)/C(=C/c2ccc(-c3ccc4c(c3)C3(c5cc(-c6ccc(/C=C7\SC(=S)N(CCCCCC)C7=O)s6)ccc5-4)c4cc(-c5ccc(/C=C6\SC(=S)N(CCCCCC)C6=O)s5)ccc4-c4ccc(-c5ccc(/C=C6\SC(=S)N(CCCCCC)C6=O)s5)cc43)s2)SC1=S,1554.24,-5.14,-3.14,2,CCCCCCc1cc(C)sc1C,21.1,11.6,1.82,233,163
989,447,0.13,0.07,0.36,0.31,1.15,-5.53,-3.35,2.18,CCCCCCN1C(=O)/C(=C/c2ccc(-c3ccc4c(c3)C3(c5cc(-c6ccc(/C=C7\SC(=S)N(CCCCCC)C7=O)s6)ccc5-4)c4cc(-c5ccc(/C=C6\SC(=S)N(CCCCCC)C6=O)s5)ccc4-c4ccc(-c5ccc(/C=C6\SC(=S)N(CCCCCC)C6=O)s5)cc43)s2)SC1=S,1554.24,-5.23,-3.63,1.6,CCCCC(CC)COC(=O)c1sc2c(-c3cc4c(-c5ccc(CC(CC)CCCC)s5)c5sc(C)cc5c(-c5ccc(CC(CC)CCCC)s5)c4s3)sc(C)c2c1F,124,72.9,1.7,233,48
990,448,11.8,11.5,20.3,0.66,0.879,-5.71,-4.15,1.56,CCCCCCc1ccc(C2(c3ccc(CCCCCC)cc3)c3cc4c(cc3-c3sc5cc(/C=C6\C(=O)c7cc(F)c(F)cc7C6=C(C#N)C#N)sc5c32)C(c2ccc(CCCCCC)cc2)(c2ccc(CCCCCC)cc2)c2c-4sc3cc(/C=C4\C(=O)c5cc(F)c(F)cc5C4=C(C#N)C#N)sc23)cc1,1499.92,-5.64,-3.66,1.98,CCCCC(CC)Cc1sc(-c2c3cc(-c4sc(C)c(C)c4Cl)sc3c(-c3cc(F)c(CC(CC)CCCC)s3)c3cc(C)sc23)cc1F,38.8,25.1,1.55,561,225
991,448,10.2,10,20.3,0.561,0.899,-5.71,-4.15,1.56,CCCCCCc1ccc(C2(c3ccc(CCCCCC)cc3)c3cc4c(cc3-c3sc5cc(/C=C6\C(=O)c7cc(F)c(F)cc7C6=C(C#N)C#N)sc5c32)C(c2ccc(CCCCCC)cc2)(c2ccc(CCCCCC)cc2)c2c-4sc3cc(/C=C4\C(=O)c5cc(F)c(F)cc5C4=C(C#N)C#N)sc23)cc1,1499.92,-5.7,-3.68,2.02,CCCCC(CC)Cc1sc(-c2c3cc(-c4sc(C)c(C)c4Cl)sc3c(-c3cc(Cl)c(CC(CC)CCCC)s3)c3cc(C)sc23)cc1Cl,34.3,21.9,1.57,561,37
992,449,4.57,4.51,10.32,0.453,0.98,-5.7,-3.87,1.83,CCCCCCc1ccc(C2(c3ccc(CCCCCC)cc3)c3cc4c(cc3-c3sc(/C=C5\C(=O)c6ccccc6C5=C(C#N)C#N)cc32)C(c2ccc(CCCCCC)cc2)(c2ccc(CCCCCC)cc2)c2cc(/C=C3\C(=O)c5ccccc5C3=C(C#N)C#N)sc2-4)cc1,1315.79,-5.51,-3.57,1.94,CCCCC(CC)Cc1sc(-c2c3cc(-c4ccc(-c5sc(-c6ccc(C)s6)c6c5C(=O)c5c(CC(CC)CCCC)sc(CC(CC)CCCC)c5C6=O)s4)sc3c(-c3cc(Cl)c(CC(CC)CCCC)s3)c3cc(C)sc23)cc1Cl,99.1,42.7,2.32,165,77
993,449,7.1,7.01,13,0.619,0.88,-5.73,-3.93,1.8,CCCCCCc1ccc(C2(c3ccc(CCCCCC)cc3)c3cc4c(cc3-c3sc(/C=C5\C(=O)c6cc(F)c(F)cc6C5=C(C#N)C#N)cc32)C(c2ccc(CCCCCC)cc2)(c2ccc(CCCCCC)cc2)c2cc(/C=C3\C(=O)c5cc(F)c(F)cc5C3=C(C#N)C#N)sc2-4)cc1,1387.75,-5.51,-3.57,1.94,CCCCC(CC)Cc1sc(-c2c3cc(-c4ccc(-c5sc(-c6ccc(C)s6)c6c5C(=O)c5c(CC(CC)CCCC)sc(CC(CC)CCCC)c5C6=O)s4)sc3c(-c3cc(Cl)c(CC(CC)CCCC)s3)c3cc(C)sc23)cc1Cl,99.1,42.7,2.32,34,77
994,449,9.24,9.18,16.21,0.687,0.83,-5.78,-4.02,1.76,CCCCCCc1ccc(C2(c3ccc(CCCCCC)cc3)c3cc4c(cc3-c3sc(/C=C5\C(=O)c6cc(Cl)c(Cl)cc6C5=C(C#N)C#N)cc32)C(c2ccc(CCCCCC)cc2)(c2ccc(CCCCCC)cc2)c2cc(/C=C3\C(=O)c5cc(Cl)c(Cl)cc5C3=C(C#N)C#N)sc2-4)cc1,1453,-5.51,-3.57,1.94,CCCCC(CC)Cc1sc(-c2c3cc(-c4ccc(-c5sc(-c6ccc(C)s6)c6c5C(=O)c5c(CC(CC)CCCC)sc(CC(CC)CCCC)c5C6=O)s4)sc3c(-c3cc(Cl)c(CC(CC)CCCC)s3)c3cc(C)sc23)cc1Cl,99.1,42.7,2.32,397,77
995,450,15.7,15.5,25.2,0.761,0.82,-5.65,-4.1,1.55,CCCCCCCCCCCc1c(/C=C2\C(=O)c3cc(F)c(F)cc3C2=C(C#N)C#N)sc2c1sc1c3c4nsnc4c4c5sc6c(CCCCCCCCCCC)c(/C=C7\C(=O)c8cc(F)c(F)cc8C7=C(C#N)C#N)sc6c5n(CC(CC)CCCC)c4c3n(CC(CC)CCCC)c21,1453.56,-5.56,-3.5,2.06,CCCCC(CC)Cc1sc(-c2c3cc(-c4ccc(-c5sc(-c6ccc(C)s6)c6c5C(=O)c5c(CC(CC)CCCC)sc(CC(CC)CCCC)c5C6=O)s4)sc3c(-c3cc(F)c(CC(CC)CCCC)s3)c3cc(C)sc23)cc1F,98,49,2,242,107
996,451,11.16,10.95,16.92,0.681,0.969,-5.69,-3.89,1.8,CCCCCCC1(CCCCCC)c2cc(/C=C3\C(=O)c4ccccc4C3=C(C#N)C#N)sc2-c2c(OC)c3c(c(OC)c21)-c1sc(/C=C2\C(=O)c4ccccc4C2=C(C#N)C#N)cc1C3(CCCCCC)CCCCCC,1071.45,-5.54,-2.98,2.56,CCCCCCCCC(CCCCCC)COc1cnc2c(C)c(F)c(F)c(-c3ccc(C)s3)c2n1,82.1,39.1,2.1,308,259
997,451,13.46,13.1,19.87,0.748,0.906,-5.8,-3.93,1.87,CCCCCCC1(CCCCCC)c2cc(/C=C3\C(=O)c4ccc(F)cc4C3=C(C#N)C#N)sc2-c2c(OC)c3c(c(OC)c21)-c1sc(/C=C2\C(=O)c4ccc(F)cc4C2=C(C#N)C#N)cc1C3(CCCCCC)CCCCCC,1107.43,-5.54,-2.98,2.56,CCCCCCCCC(CCCCCC)COc1cnc2c(C)c(F)c(F)c(-c3ccc(C)s3)c2n1,82.1,39.1,2.1,444,259
998,452,13.42,13.22,22.44,0.691,0.87,-5.45,-3.95,1.5,CCCCC(CC)Cn1nc2c(n1)c1c3sc4cc(/C=C5\C(=O)c6ccccc6C5=C(C#N)C#N)sc4c3n(CC(CC)CCCC)c1c1c2c2sc3cc(/C=C4\C(=O)c5ccccc5C4=C(C#N)C#N)sc3c2n1CC(CC)CCCC,1166.55,-5.39,-3.5,1.89,CCCCC(CC)Cc1ccc(-c2c3cc(-c4ccc(-c5sc(-c6ccc(C)s6)c6c5C(=O)c5c(CC(CC)CCCC)sc(CC(CC)CCCC)c5C6=O)s4)sc3c(-c3ccc(CC(CC)CCCC)s3)c3cc(C)sc23)s1,117,58.5,2,257,153
999,452,13.4,13.25,23.56,0.694,0.82,-5.43,-4.04,1.39,CCCCC(CC)Cn1nc2c(n1)c1c3sc4cc(/C=C5\C(=O)c6cscc6C5=C(C#N)C#N)sc4c3n(CC(CC)CCCC)c1c1c2c2sc3cc(/C=C4\C(=O)c5cscc5C4=C(C#N)C#N)sc3c2n1CC(CC)CCCC,1178.6,-5.39,-3.5,1.89,CCCCC(CC)Cc1ccc(-c2c3cc(-c4ccc(-c5sc(-c6ccc(C)s6)c6c5C(=O)c5c(CC(CC)CCCC)sc(CC(CC)CCCC)c5C6=O)s4)sc3c(-c3ccc(CC(CC)CCCC)s3)c3cc(C)sc23)s1,117,58.5,2,272,153
1000,453,6.88,6.6,13.42,0.61,0.84,-5.83,-3.86,1.97,CCCCCCC1(CCCCCC)c2cc3c(cc2-c2sc(/C=C4\C(=O)c5cc(F)c(F)cc5C4=C(C#N)C#N)cc21)C(CCCCCC)(CCCCCC)c1cc(/C=C2\C(=O)c4cc(F)c(F)cc4C2=C(C#N)C#N)sc1-3,1083.36,-5.47,-3.6,1.87,CCCCC(CC)Cc1sc(-c2c3cc(-c4ccc(-c5sc(-c6ccc(C)s6)c6c5C(=O)c5c(CC(CC)CCCC)sc(CC(CC)CCCC)c5C6=O)s4)sc3c(-c3cc(F)c(CC(CC)CCCC)s3)c3cc(C)sc23)cc1F,38.6,19.3,2,562,107
1001,453,4.08,3.67,8.22,0.54,0.92,-5.62,-3.8,1.82,CCCCCCCCC(CCCCCC)COc1cc(-c2ccc(/C=C3\C(=O)c4cc(F)c(F)cc4C3=C(C#N)C#N)s2)c(OCC(CCCCCC)CCCCCCCC)cc1-c1ccc(/C=C2\C(=O)c3cc(F)c(F)cc3C2=C(C#N)C#N)s1,1203.55,-5.47,-3.6,1.87,CCCCC(CC)Cc1sc(-c2c3cc(-c4ccc(-c5sc(-c6ccc(C)s6)c6c5C(=O)c5c(CC(CC)CCCC)sc(CC(CC)CCCC)c5C6=O)s4)sc3c(-c3cc(F)c(CC(CC)CCCC)s3)c3cc(C)sc23)cc1F,38.6,19.3,2,207,107
1002,453,10.27,10.07,16.73,0.66,0.93,-5.59,-3.81,1.78,CCCCCCCCC(CCCCCC)COc1cc(-c2cc(CCCCCC)c(/C=C3\C(=O)c4cc(F)c(F)cc4C3=C(C#N)C#N)s2)c(OCC(CCCCCC)CCCCCCCC)cc1-c1cc(CCCCCC)c(/C=C2\C(=O)c3cc(F)c(F)cc3C2=C(C#N)C#N)s1,1371.88,-5.47,-3.6,1.87,CCCCC(CC)Cc1sc(-c2c3cc(-c4ccc(-c5sc(-c6ccc(C)s6)c6c5C(=O)c5c(CC(CC)CCCC)sc(CC(CC)CCCC)c5C6=O)s4)sc3c(-c3cc(F)c(CC(CC)CCCC)s3)c3cc(C)sc23)cc1F,38.6,19.3,2,507,107
1003,453,6.62,6.28,12.6,0.52,1.01,-5.48,-3.66,1.82,CCCCCCCCC(CCCCCC)COc1cc(-c2cc(OCCCCCC)c(/C=C3\C(=O)c4cc(F)c(F)cc4C3=C(C#N)C#N)s2)c(OCC(CCCCCC)CCCCCCCC)cc1-c1cc(OCCCCCC)c(/C=C2\C(=O)c3cc(F)c(F)cc3C2=C(C#N)C#N)s1,1403.88,-5.47,-3.6,1.87,CCCCC(CC)Cc1sc(-c2c3cc(-c4ccc(-c5sc(-c6ccc(C)s6)c6c5C(=O)c5c(CC(CC)CCCC)sc(CC(CC)CCCC)c5C6=O)s4)sc3c(-c3cc(F)c(CC(CC)CCCC)s3)c3cc(C)sc23)cc1F,38.6,19.3,2,72,107
1004,454,15.6,15.6,24.9,0.753,0.834,-5.65,-4.02,1.63,CCCCCCCCCCCc1c(/C=C2\C(=O)c3cc(F)c(F)cc3C2=C(C#N)C#N)sc2c1sc1c3c4nsnc4c4c5sc6c(CCCCCCCCCCC)c(/C=C7\C(=O)c8cc(F)c(F)cc8C7=C(C#N)C#N)sc6c5n(CC(CC)CCCC)c4c3n(CC(CC)CCCC)c21,1451.94,-5.45,-3.64,1.81,CCCCC(CC)Cc1sc(-c2c3cc(-c4ccc(-c5sc(-c6ccc(C)s6)c6c5C(=O)c5c(CC(CC)CCCC)sc(CC(CC)CCCC)c5C6=O)s4)sc3c(-c3cc(F)c(CC(CC)CCCC)s3)c3cc(C)sc23)cc1F,38.6,19.3,2,242,107
1005,454,16.5,16.1,25.4,0.75,0.859,-5.68,-4.12,1.56,CCCCCCCCCCCc1c(/C=C2\C(=O)c3cc(Cl)c(Cl)cc3C2=C(C#N)C#N)sc2c1sc1c3c4nsnc4c4c5sc6c(CCCCCCCCCCC)c(/C=C7\C(=O)c8cc(Cl)c(Cl)cc8C7=C(C#N)C#N)sc6c5n(CC(CC)CCCC)c4c3n(CC(CC)CCCC)c21,1517.74,-5.45,-3.64,1.81,CCCCC(CC)Cc1sc(-c2c3cc(-c4ccc(-c5sc(-c6ccc(C)s6)c6c5C(=O)c5c(CC(CC)CCCC)sc(CC(CC)CCCC)c5C6=O)s4)sc3c(-c3cc(F)c(CC(CC)CCCC)s3)c3cc(C)sc23)cc1F,38.6,19.3,2,44,107
1006,455,8.4,8.27,15.89,0.63,0.82,-6.06,-4.05,2.01,CCCCCCc1ccc(C2(c3ccc(CCCCCC)cc3)c3cc4c(cc3-c3sc5cc(/C=C6\C(=O)c7ccccc7C6=C(C#N)C#N)sc5c32)C(c2ccc(CCCCCC)cc2)(c2ccc(CCCCCC)cc2)c2c-4sc3cc(/C=C4\C(=O)c5ccccc5C4=C(C#N)C#N)sc23)cc1,1427.96,-5.85,-3.71,2.14,CCCCC(CC)COC(=O)c1sc2c(-c3cc4c(-c5ccc(CC(CC)CCCC)s5)c5sc(C)cc5c(-c5ccc(CC(CC)CCCC)s5)c4s3)sc(C)c2c1F,124,72.9,1.7,21,48
1007,456,5.88,5.76,13.3,0.434,1.01,-5.48,-3.87,1.61,CCCCCCCCC1(CCCCCCCC)c2cc3c(cc2-c2sc(-c4ccc(/C=C5\SC(=S)N(CC)C5=O)c5nsnc45)cc21)C(CCCCCCCC)(CCCCCCCC)c1cc(-c2ccc(/C=C4\SC(=S)N(CC)C4=O)c4nsnc24)sc1-3,1326.02,-5.23,-3.64,1.59,CCCCC(CC)COC(=O)c1sc2c(-c3cc4c(-c5ccc(CC(CC)CCCC)s5)c5sc(C)cc5c(-c5ccc(CC(CC)CCCC)s5)c4s3)sc(C)c2c1F,100,50,2,160,48
1008,456,9,8.88,15.4,0.585,0.99,-5.48,-3.87,1.61,CCCCCCCCC1(CCCCCCCC)c2cc3c(cc2-c2sc(-c4ccc(/C=C5\SC(=S)N(CC)C5=O)c5nsnc45)cc21)C(CCCCCCCC)(CCCCCCCC)c1cc(-c2ccc(/C=C4\SC(=S)N(CC)C4=O)c4nsnc24)sc1-3,1326.02,-5.23,-3.64,1.59,CCCCC(CC)COC(=O)c1sc2c(-c3cc4c(-c5ccc(CC(CC)CCCC)s5)c5sc(C)cc5c(-c5ccc(CC(CC)CCCC)s5)c4s3)sc(C)c2c1F,100,50,2,160,48
1009,456,9.42,9.09,15,0.616,0.99,-5.48,-3.87,1.61,CCCCCCCCC1(CCCCCCCC)c2cc3c(cc2-c2sc(-c4ccc(/C=C5\SC(=S)N(CC)C5=O)c5nsnc45)cc21)C(CCCCCCCC)(CCCCCCCC)c1cc(-c2ccc(/C=C4\SC(=S)N(CC)C4=O)c4nsnc24)sc1-3,1326.02,-5.23,-3.64,1.59,CCCCC(CC)COC(=O)c1sc2c(-c3cc4c(-c5ccc(CC(CC)CCCC)s5)c5sc(C)cc5c(-c5ccc(CC(CC)CCCC)s5)c4s3)sc(C)c2c1F,100,50,2,160,48
1010,456,9.18,8.91,14.4,0.625,1,-5.48,-3.87,1.61,CCCCCCCCC1(CCCCCCCC)c2cc3c(cc2-c2sc(-c4ccc(/C=C5\SC(=S)N(CC)C5=O)c5nsnc45)cc21)C(CCCCCCCC)(CCCCCCCC)c1cc(-c2ccc(/C=C4\SC(=S)N(CC)C4=O)c4nsnc24)sc1-3,1326.02,-5.23,-3.64,1.59,CCCCC(CC)COC(=O)c1sc2c(-c3cc4c(-c5ccc(CC(CC)CCCC)s5)c5sc(C)cc5c(-c5ccc(CC(CC)CCCC)s5)c4s3)sc(C)c2c1F,100,50,2,160,48
1011,456,8.37,8.18,13.6,0.613,1,-5.48,-3.87,1.61,CCCCCCCCC1(CCCCCCCC)c2cc3c(cc2-c2sc(-c4ccc(/C=C5\SC(=S)N(CC)C5=O)c5nsnc45)cc21)C(CCCCCCCC)(CCCCCCCC)c1cc(-c2ccc(/C=C4\SC(=S)N(CC)C4=O)c4nsnc24)sc1-3,1326.02,-5.23,-3.64,1.59,CCCCC(CC)COC(=O)c1sc2c(-c3cc4c(-c5ccc(CC(CC)CCCC)s5)c5sc(C)cc5c(-c5ccc(CC(CC)CCCC)s5)c4s3)sc(C)c2c1F,100,50,2,160,48
1012,457,4.3,4.1,6.7,0.56,1.07,-5.57,-3.91,1.66,CCCCC(CC)CC1(CC(CC)CCCC)c2cc3c(cc2-c2sc(-c4ccc(/C=C5\SC(=S)N(CC)C5=O)c5nsnc45)cc21)C(CC(CC)CCCC)(CC(CC)CCCC)c1cc(-c2ccc(/C=C4\SC(=S)N(CC)C4=O)c4nsnc24)sc1-3,1326.02,-5.28,-3.28,2,CCCCCCCCCCCCC(CCCCCCCCCC)Cc1cc(-c2ccc(-c3ccc(-c4cc(CC(CCCCCCCCCC)CCCCCCCCCCCC)c(-c5ccc(-c6ccc(C)s6)s5)s4)s3)s2)sc1C,62,34.4,1.8,502,169
1013,457,7.3,7.2,11.2,0.66,0.99,-5.57,-3.91,1.66,CCCCC(CC)CC1(CC(CC)CCCC)c2cc3c(cc2-c2sc(-c4ccc(/C=C5\SC(=S)N(CC)C5=O)c5nsnc45)cc21)C(CC(CC)CCCC)(CC(CC)CCCC)c1cc(-c2ccc(/C=C4\SC(=S)N(CC)C4=O)c4nsnc24)sc1-3,1326.02,-5.25,-3.33,1.92,CCCCCCCCCCCCC(CCCCCCCCCC)Cc1cc(-c2ccc(-c3ccc(-c4cc(CC(CCCCCCCCCC)CCCCCCCCCCCC)c(-c5cc(F)c(-c6sc(C)cc6F)s5)s4)s3)s2)sc1C,68,40,1.7,502,13
1014,458,9.68,9.05,15.88,0.67,0.85,-5.6,-3.93,1.67,CCCCCCc1ccc(C2(c3ccc(CCCCCC)cc3)c3cc4c(cc3-c3sc5cc(/C=C6\C(=O)c7ccccc7C6=C(C#N)C#N)sc5c32)C(c2ccc(CCCCCC)cc2)(c2ccc(CCCCCC)cc2)c2c-4sc3cc(/C=C4\C(=O)c5ccccc5C4=C(C#N)C#N)sc23)cc1,1427.96,-5.33,-3.53,1.8,CCCCC(CC)Cc1ccc(-c2c3cc(-c4ccc(-c5sc(-c6ccc(C)s6)c6c5C(=O)c5c(CC(CC)CCCC)sc(CC(CC)CCCC)c5C6=O)s4)sc3c(-c3ccc(CC(CC)CCCC)s3)c3cc(C)sc23)s1,117,58.5,2,21,153
1015,459,11.45,11.14,18.31,0.721,0.86,-5.31,-3.74,1.57,CCCCCCc1ccc(C2(c3ccc(CCCCCC)cc3)c3cc4c(cc3-c3sc5cc(/C=C6\C(=O)c7cscc7C6=C(C#N)C#N)sc5c32)C(c2ccc(CCCCCC)cc2)(c2ccc(CCCCCC)cc2)c2c-4sc3cc(/C=C4\C(=O)c5cc(Cl)c(Cl)cc5C4=C(C#N)C#N)sc23)cc1,1502.86,-5.5,-3.61,1.89,CCCCC(CC)Cc1sc(-c2c3cc(-c4ccc(-c5sc(-c6ccc(C)s6)c6c5C(=O)c5c(CC(CC)CCCC)sc(CC(CC)CCCC)c5C6=O)s4)sc3c(-c3cc(F)c(CC(CC)CCCC)s3)c3cc(C)sc23)cc1F,38.6,19.3,2,102,107
1016,459,12.25,11.98,18.02,0.726,0.91,-5.3,-3.66,1.64,CCCCCCc1ccc(C2(c3ccc(CCCCCC)cc3)c3cc4c(cc3-c3sc5cc(/C=C6\C(=O)c7cc(Cl)ccc7C6=C(C#N)C#N)sc5c32)C(c2ccc(CCCCCC)cc2)(c2ccc(CCCCCC)cc2)c2c-4sc3cc(/C=C4\C(=O)c5cscc5C4=C(C#N)C#N)sc23)cc1,1468.42,-5.5,-3.61,1.89,CCCCC(CC)Cc1sc(-c2c3cc(-c4ccc(-c5sc(-c6ccc(C)s6)c6c5C(=O)c5c(CC(CC)CCCC)sc(CC(CC)CCCC)c5C6=O)s4)sc3c(-c3cc(F)c(CC(CC)CCCC)s3)c3cc(C)sc23)cc1F,38.6,19.3,2,607,107
1017,459,11.13,10.88,17.27,0.719,0.89,-5.31,-3.7,1.61,CCCCCCc1ccc(C2(c3ccc(CCCCCC)cc3)c3cc4c(cc3-c3sc5cc(/C=C6\C(=O)c7cscc7C6=C(C#N)C#N)sc5c32)C(c2ccc(CCCCCC)cc2)(c2ccc(CCCCCC)cc2)c2c-4sc3cc(/C=C4\C(=O)c5ccc(Cl)cc5C4=C(C#N)C#N)sc23)cc1,1468.42,-5.5,-3.61,1.89,CCCCC(CC)Cc1sc(-c2c3cc(-c4ccc(-c5sc(-c6ccc(C)s6)c6c5C(=O)c5c(CC(CC)CCCC)sc(CC(CC)CCCC)c5C6=O)s4)sc3c(-c3cc(F)c(CC(CC)CCCC)s3)c3cc(C)sc23)cc1F,38.6,19.3,2,368,107
1018,460,10.1,9.7,15.49,0.586,1.069,-5.48,-3.84,1.64,CCCCCCc1ccc(C2(c3ccc(CCCCCC)cc3)c3cc(/C=C4\C(=O)c5ccccc5C4=C(C#N)C#N)sc3-c3sc4c(-c5ccc(CC(CC)CCCC)s5)c5c6c(sc5c(-c5ccc(CC(CC)CCCC)s5)c4c32)-c2sc(/C=C3\C(=O)c4ccccc4C3=C(C#N)C#N)cc2C6(c2ccc(CCCCCC)cc2)c2ccc(CCCCCC)cc2)cc1,1816.63,-5.4,-3.6,1.8,CCCCC(CC)CSc1sc(-c2c3cc(-c4ccc(-c5sc(-c6ccc(C)s6)c6c5C(=O)c5c(CC(CC)CCCC)sc(CC(CC)CCCC)c5C6=O)s4)sc3c(-c3cc(F)c(SCC(CC)CCCC)s3)c3cc(C)sc23)cc1F,58.2,18.3,3.17,120,193
1019,460,11.6,11.4,16.4,0.663,1.046,-5.5,-3.86,1.64,CCCCCCc1ccc(C2(c3ccc(CCCCCC)cc3)c3cc(/C=C4\C(=O)c5ccccc5C4=C(C#N)C#N)sc3-c3sc4c(-c5ccc(SCC(CC)CCCC)s5)c5c6c(sc5c(-c5ccc(SCC(CC)CCCC)s5)c4c32)-c2sc(/C=C3\C(=O)c4ccccc4C3=C(C#N)C#N)cc2C6(c2ccc(CCCCCC)cc2)c2ccc(CCCCCC)cc2)cc1,1880.75,-5.4,-3.6,1.8,CCCCC(CC)CSc1sc(-c2c3cc(-c4ccc(-c5sc(-c6ccc(C)s6)c6c5C(=O)c5c(CC(CC)CCCC)sc(CC(CC)CCCC)c5C6=O)s4)sc3c(-c3cc(F)c(SCC(CC)CCCC)s3)c3cc(C)sc23)cc1F,58.2,18.3,3.17,289,193
1020,461,10.86,10.54,17.91,0.661,0.88,-5.6,-3.85,1.75,CCCCCCc1ccc(C2(c3ccc(CCCCCC)cc3)c3cc4c(cc3-c3sc5cc(/C=C6\C(=O)c7ccccc7C6=C(C#N)C#N)sc5c32)C(c2ccc(CCCCCC)cc2)(c2ccc(CCCCCC)cc2)c2c-4sc3cc(/C=C4\C(=O)c5ccccc5C4=C(C#N)C#N)sc23)cc1,1427.96,-5.32,-3.36,1.96,CCCCCCCCC(CCCCCC)Cn1nc2c(-c3ccc(C)s3)c(F)c(F)c(-c3ccc(-c4cc5c(-c6ccc(SCC(CC)CCCC)cc6)c6sc(C)cc6c(-c6ccc(SCC(CC)CCCC)cc6)c5s4)s3)c2n1,48.3,23,2.1,21,28
1021,461,13.16,13.01,18.02,0.715,0.95,-5.6,-3.85,1.75,CCCCCCc1ccc(C2(c3ccc(CCCCCC)cc3)c3cc4c(cc3-c3sc5cc(/C=C6\C(=O)c7ccccc7C6=C(C#N)C#N)sc5c32)C(c2ccc(CCCCCC)cc2)(c2ccc(CCCCCC)cc2)c2c-4sc3cc(/C=C4\C(=O)c5ccccc5C4=C(C#N)C#N)sc23)cc1,1427.96,-5.4,-3.4,2,CCCCCCCCC(CCCCCC)Cn1nc2c(-c3ccc(C)s3)c(F)c(F)c(-c3ccc(-c4cc5c(-c6cccc(SCC(CC)CCCC)c6)c6sc(C)cc6c(-c6cccc(SCC(CC)CCCC)c6)c5s4)s3)c2n1,38,20,1.9,21,18
1022,462,9.33,9.14,15.83,0.638,0.85,-5.41,-3.87,1.54,CCCCCCc1ccc(C2(c3ccc(CCCCCC)cc3)c3cc(/C=C4\C(=O)c5ccccc5C4=C(C#N)C#N)sc3-c3sc4cc5c6c(sc5cc4c32)-c2sc(/C=C3\C(=O)c4ccccc4C3=C(C#N)C#N)cc2C6(c2ccc(CCCCCC)cc2)c2ccc(CCCCCC)cc2)cc1,1427.96,-5.36,-3.54,1.82,CCCCC(CC)Cc1ccc(-c2c3cc(-c4ccc(-c5sc(-c6ccc(C)s6)c6c5C(=O)c5c(CC(CC)CCCC)sc(CC(CC)CCCC)c5C6=O)s4)sc3c(-c3ccc(CC(CC)CCCC)s3)c3cc(C)sc23)s1,117,58.5,2,0,153
1023,462,10.82,10.52,18.31,0.625,0.92,-5.4,-3.85,1.55,CCCCCCc1ccc(C2(c3ccc(CCCCCC)cc3)c3cc(/C=C4\C(=O)c5c(sc6ccccc56)C4=C(C#N)C#N)sc3-c3sc4cc5c6c(sc5cc4c32)-c2sc(/C=C3\C(=O)c4c(sc5ccccc45)C3=C(C#N)C#N)cc2C6(c2ccc(CCCCCC)cc2)c2ccc(CCCCCC)cc2)cc1,1540.12,-5.36,-3.54,1.82,CCCCC(CC)Cc1ccc(-c2c3cc(-c4ccc(-c5sc(-c6ccc(C)s6)c6c5C(=O)c5c(CC(CC)CCCC)sc(CC(CC)CCCC)c5C6=O)s4)sc3c(-c3ccc(CC(CC)CCCC)s3)c3cc(C)sc23)s1,117,58.5,2,2,153
1024,462,9.25,9.25,14.26,0.641,0.97,-5.46,-3.81,1.65,CCCCCCCCc1ccc(C2(c3ccc(CCCCCCCC)cc3)c3cc4c5cc6c(cc5n(C(CCCCCCCC)CCCCCCCC)c4cc3-c3sc(/C=C4\C(=O)c5c(sc7ccccc57)C4=C(C#N)C#N)cc32)-c2sc(/C=C3\C(=O)c4c(sc5ccccc45)C3=C(C#N)C#N)cc2C6(c2ccc(CCCCCCCC)cc2)c2cccc(CCCCCCCC)c2)cc1,1867.73,-5.36,-3.54,1.82,CCCCC(CC)Cc1ccc(-c2c3cc(-c4ccc(-c5sc(-c6ccc(C)s6)c6c5C(=O)c5c(CC(CC)CCCC)sc(CC(CC)CCCC)c5C6=O)s4)sc3c(-c3ccc(CC(CC)CCCC)s3)c3cc(C)sc23)s1,117,58.5,2,237,153
1025,462,10.74,10.46,17.16,0.615,0.98,-5.47,-3.83,1.64,CCCCCCCCc1ccc(C2(c3ccc(CCCCCCCC)cc3)c3cc4c5cc6c(cc5n(C(CCCCCCCC)CCCCCCCC)c4cc3-c3sc(/C=C4\C(=O)c5ccccc5C4=C(C#N)C#N)cc32)-c2sc(/C=C3\C(=O)c4ccccc4C3=C(C#N)C#N)cc2C6(c2ccc(CCCCCCCC)cc2)c2cccc(CCCCCCCC)c2)cc1,1755.56,-5.36,-3.54,1.82,CCCCC(CC)Cc1ccc(-c2c3cc(-c4ccc(-c5sc(-c6ccc(C)s6)c6c5C(=O)c5c(CC(CC)CCCC)sc(CC(CC)CCCC)c5C6=O)s4)sc3c(-c3ccc(CC(CC)CCCC)s3)c3cc(C)sc23)s1,117,58.5,2,559,153
1026,462,10.05,10.01,16.74,0.642,0.92,-5.61,-4.01,1.6,CCCCCCc1ccc(C2(c3ccc(CCCCCC)cc3)c3cc4c(cc3-c3sc5cc(/C=C6\C(=O)c7ccccc7C6=C(C#N)C#N)sc5c32)C(c2ccc(CCCCCC)cc2)(c2ccc(CCCCCC)cc2)c2c-4sc3cc(/C=C4\C(=O)c5ccccc5C4=C(C#N)C#N)sc23)cc1,1427.96,-5.36,-3.54,1.82,CCCCC(CC)Cc1ccc(-c2c3cc(-c4ccc(-c5sc(-c6ccc(C)s6)c6c5C(=O)c5c(CC(CC)CCCC)sc(CC(CC)CCCC)c5C6=O)s4)sc3c(-c3ccc(CC(CC)CCCC)s3)c3cc(C)sc23)s1,117,58.5,2,21,153
1027,462,12.07,11.7,19.61,0.635,0.94,-5.49,-3.9,1.59,CCCCCCc1ccc(C2(c3ccc(CCCCCC)cc3)c3cc4c(cc3-c3sc5cc(/C=C6/C(=C(C#N)C#N)c7ccccc7S6(=O)=O)sc5c32)C(c2ccc(CCCCCC)cc2)(c2ccc(CCCCCC)cc2)c2c-4sc3cc(/C=C4/C(=C(C#N)C#N)c5ccccc5S4(=O)=O)sc23)cc1,1500.05,-5.36,-3.54,1.82,CCCCC(CC)Cc1ccc(-c2c3cc(-c4ccc(-c5sc(-c6ccc(C)s6)c6c5C(=O)c5c(CC(CC)CCCC)sc(CC(CC)CCCC)c5C6=O)s4)sc3c(-c3ccc(CC(CC)CCCC)s3)c3cc(C)sc23)s1,117,58.5,2,407,153
1028,463,9,8.8,16.01,0.6,0.92,-5.51,-3.68,1.83,CCCCCCCCOC(=O)c1cc2c(-c3cc4c(s3)-c3cc5c(cc3C4(c3ccc(CCCCCC)cc3)c3ccc(CCCCCC)cc3)-c3sc(-c4sc(/C=c6\sc(=C(C#N)C#N)n(CC)c6=O)c6sc(C(=O)OCCCCCCCC)cc46)cc3C5(c3ccc(CCCCCC)cc3)c3ccc(CCCCCC)cc3)sc(/C=c3\sc(=C(C#N)C#N)n(CC)c3=O)c2s1,1902.71,-5.33,-2.92,2.41,CCCCC(CC)Cc1ccc(-c2c3cc(-c4ccc(-c5sc(-c6ccc(C)s6)c6c5C(=O)c5c(CC(CC)CCCC)sc(CC(CC)CCCC)c5C6=O)s4)sc3c(-c3ccc(CC(CC)CCCC)s3)c3cc(C)sc23)s1,117,58.5,2,578,153
1029,463,11.22,10.92,17.13,0.68,0.925,-5.41,-3.62,1.79,CCCCCCCCOC(=O)c1cc2c(-c3cc4c(s3)-c3cc5c(cc3C4(CCCCCC)CCCCCC)-c3sc(-c4sc(/C=c6\sc(=C(C#N)C#N)n(CC)c6=O)c6sc(C(=O)OCCCCCCCC)cc46)cc3C5(CCCCCC)CCCCCC)sc(/C=c3\sc(=C(C#N)C#N)n(CC)c3=O)c2s1,1598.32,-5.33,-2.92,2.41,CCCCC(CC)Cc1ccc(-c2c3cc(-c4ccc(-c5sc(-c6ccc(C)s6)c6c5C(=O)c5c(CC(CC)CCCC)sc(CC(CC)CCCC)c5C6=O)s4)sc3c(-c3ccc(CC(CC)CCCC)s3)c3cc(C)sc23)s1,117,58.5,2,498,153
1030,463,12.36,11.97,18.56,0.7,0.927,-5.41,-3.6,1.81,CCCCCCC1(CCCCCC)c2cc3c(cc2-c2sc(-c4sc(/C=c5\sc(=C(C#N)C#N)n(CC)c5=O)c5sc(C(=O)OCC(CC)CCCC)cc45)cc21)C(CCCCCC)(CCCCCC)c1cc(-c2sc(/C=c4\sc(=C(C#N)C#N)n(CC)c4=O)c4sc(C(=O)OCC(CC)CCCC)cc24)sc1-3,1598.32,-5.33,-2.92,2.41,CCCCC(CC)Cc1ccc(-c2c3cc(-c4ccc(-c5sc(-c6ccc(C)s6)c6c5C(=O)c5c(CC(CC)CCCC)sc(CC(CC)CCCC)c5C6=O)s4)sc3c(-c3ccc(CC(CC)CCCC)s3)c3cc(C)sc23)s1,117,58.5,2,524,153
1031,464,11.6,11.3,19.3,0.719,0.81,-5.66,-4.14,1.52,CCCCCCc1ccc(C2(c3ccc(CCCCCC)cc3)c3cc4c(cc3-c3sc5cc(/C=C6\C(=O)c7cc(F)c(F)cc7C6=C(C#N)C#N)sc5c32)C(c2ccc(CCCCCC)cc2)(c2ccc(CCCCCC)cc2)c2c-4sc3cc(/C=C4\C(=O)c5cc(F)c(F)cc5C4=C(C#N)C#N)sc23)cc1,1499.92,-5.45,-3.65,1.8,CCCCC(CC)Cc1sc(-c2c3cc(-c4ccc(-c5sc(-c6ccc(C)s6)c6c5C(=O)c5c(CC(CC)CCCC)sc(CC(CC)CCCC)c5C6=O)s4)sc3c(-c3cc(F)c(CC(CC)CCCC)s3)c3cc(C)sc23)cc1F,87.8,30.3,2.9,561,107
1032,465,6.6,5.8,10.8,0.5,1.07,-5.9,-3.7,2.2,CCCCC(CC)Cn1c2cc3c(=O)n(C(CC)CC)c(=O)c4ccc5c6c(-c7cc8c(=O)n(C(CC)CC)c(=O)c9cc%10c%11c(c7c7ccc%12c(=O)n(C(CC)CC)c(=O)c%13cc(c%11c7c%12%13)n%10CC(CC)CCCC)c89)cc7c(=O)n(C(CC)CC)c(=O)c8cc1c(c6c78)c2c5c43,1309.66,-5.4,-3.1,2.3,CCCCC(CC)Cc1ccc(-c2c3cc(-c4ccc(-c5c(F)c(F)c(-c6ccc(C)s6)c6nc(-c7cc(F)c(CC(CC)CCCC)c(F)c7)c(-c7cc(F)c(CC(CC)CCCC)c(F)c7)nc56)s4)sc3c(-c3ccc(CC(CC)CCCC)s3)c3cc(C)sc23)s1,50,25,2,228,87
1033,465,5.8,4.7,9.2,0.47,1.08,-5.9,-3.7,2.2,CCCCC(CC)Cn1c2cc3c(=O)n(C(CC)CC)c(=O)c4ccc5c6c(-c7cc8c(=O)n(C(CC)CC)c(=O)c9cc%10c%11c(c7c7ccc%12c(=O)n(C(CC)CC)c(=O)c%13cc(c%11c7c%12%13)n%10CC(CC)CCCC)c89)cc7c(=O)n(C(CC)CC)c(=O)c8cc1c(c6c78)c2c5c43,1309.66,-5.4,-3.1,2.3,CCCCC(CC)Cc1ccc(-c2c3cc(-c4ccc(-c5c(F)c(F)c(-c6ccc(C)s6)c6nc(-c7cc(F)c(CC(CC)CCCC)c(F)c7)c(-c7cc(F)c(CC(CC)CCCC)c(F)c7)nc56)s4)sc3c(-c3ccc(CC(CC)CCCC)s3)c3cc(C)sc23)s1,50,25,2,228,87
1034,465,7.3,6.2,11.1,0.54,1.09,-5.9,-3.7,2.2,CCCCC(CC)Cn1c2cc3c(=O)n(C(CC)CC)c(=O)c4ccc5c6c(-c7cc8c(=O)n(C(CC)CC)c(=O)c9cc%10c%11c(c7c7ccc%12c(=O)n(C(CC)CC)c(=O)c%13cc(c%11c7c%12%13)n%10CC(CC)CCCC)c89)cc7c(=O)n(C(CC)CC)c(=O)c8cc1c(c6c78)c2c5c43,1309.66,-5.4,-3.1,2.3,CCCCC(CC)Cc1ccc(-c2c3cc(-c4ccc(-c5c(F)c(F)c(-c6ccc(C)s6)c6nc(-c7cc(F)c(CC(CC)CCCC)c(F)c7)c(-c7cc(F)c(CC(CC)CCCC)c(F)c7)nc56)s4)sc3c(-c3ccc(CC(CC)CCCC)s3)c3cc(C)sc23)s1,50,25,2,228,87
1035,466,11,10.9,19.1,0.606,0.92,-5.44,-4.19,1.25,CCCCCCc1ccc(C2(c3ccc(CCCCCC)cc3)c3cc4c(cc3-c3sc(-c5sc(/C=C6\C(=O)c7cc(F)c(F)cc7C6=C(C#N)C#N)cc5OCC(CC)CCCC)cc32)C(c2ccc(CCCCCC)cc2)(c2ccc(CCCCCC)cc2)c2cc(-c3sc(/C=C5\C(=O)c6cc(F)c(F)cc6C5=C(C#N)C#N)cc3OCC(CC)CCCC)sc2-4)cc1,1808.42,-5.33,-3.53,1.8,CCCCC(CC)Cc1ccc(-c2c3cc(-c4ccc(-c5sc(-c6ccc(C)s6)c6c5C(=O)c5c(CC(CC)CCCC)sc(CC(CC)CCCC)c5C6=O)s4)sc3c(-c3ccc(CC(CC)CCCC)s3)c3cc(C)sc23)s1,117,58.5,2,202,153
1036,467,12.96,12.85,18.84,0.745,0.881,-5.66,-4.14,1.52,CCCCCCc1ccc(C2(c3ccc(CCCCCC)cc3)c3cc4c(cc3-c3sc5cc(/C=C6\C(=O)c7cc(F)c(F)cc7C6=C(C#N)C#N)sc5c32)C(c2ccc(CCCCCC)cc2)(c2ccc(CCCCCC)cc2)c2c-4sc3cc(/C=C4\C(=O)c5cc(F)c(F)cc5C4=C(C#N)C#N)sc23)cc1,1499.92,-5.5,-3.6,1.9,CCCCC(CC)Cc1sc(-c2c3cc(-c4ccc(-c5sc(-c6ccc(C)s6)c6c5C(=O)c5c(CC(CC)CCCC)sc(CC(CC)CCCC)c5C6=O)s4)sc3c(-c3cc(Cl)c(CC(CC)CCCC)s3)c3cc(C)sc23)cc1Cl,44.9,25.5,1.76,561,77
1037,468,10.59,10.38,17.52,0.645,0.918,-5.49,-3.76,1.73,CCCCCCc1ccc(C2(c3ccc(CCCCCC)cc3)c3cc(/C=C4/C(=O)c5ccccc5C4=C(C#N)C#N)sc3-c3sc4c(-c5ccc(SCC(CC)CCCC)cc5)c5c6c(sc5c(-c5ccc(SCC(CC)CCCC)cc5)c4c32)-c2sc(/C=C3/C(=O)c4ccccc4C3=C(C#N)C#N)cc2C6(c2ccc(CCCCCC)cc2)c2ccc(CCCCCC)cc2)cc1,1868.7,-5.38,-3.56,1.82,CCCCCCCCC(CCCCCC)Cn1nc2c(-c3ccc(C)s3)c(F)c(F)c(-c3ccc(-c4cc5c(-c6ccc(SCC(CCCC)CCCCCC)s6)c6sc(C)cc6c(-c6ccc(SCC(CCCC)CCCCCC)s6)c5s4)s3)c2n1,68.4,34.2,2,176,44
1038,468,10.14,10.01,17.66,0.626,0.888,-5.5,-3.8,1.7,CCCCCCc1ccc(C2(c3ccc(CCCCCC)cc3)c3cc(/C=C4/C(=O)c5cc6ccccc6cc5C4=C(C#N)C#N)sc3-c3sc4c(-c5ccc(SCC(CC)CCCC)cc5)c5c6c(sc5c(-c5ccc(SCC(CC)CCCC)cc5)c4c32)-c2sc(/C=C3/C(=O)c4cc5ccccc5cc4C3=C(C#N)C#N)cc2C6(c2ccc(CCCCCC)cc2)c2ccc(CCCCCC)cc2)cc1,1968.82,-5.38,-3.56,1.82,CCCCCCCCC(CCCCCC)Cn1nc2c(-c3ccc(C)s3)c(F)c(F)c(-c3ccc(-c4cc5c(-c6ccc(SCC(CCCC)CCCCCC)s6)c6sc(C)cc6c(-c6ccc(SCC(CCCC)CCCCCC)s6)c5s4)s3)c2n1,68.4,34.2,2,15,44
1039,468,4.04,3.88,9.81,0.428,0.921,-5.44,-3.74,1.7,CCCCCCc1ccc(C2(c3ccc(CCCCCC)cc3)c3cc(/C=C4/C(=O)c5ccccc5C4=C(C#N)C#N)sc3-c3sc4c(sc5c(-c6ccc(SCC(CC)CCCC)cc6)c6c7c(sc6c(-c6ccc(SCC(CC)CCCC)cc6)c54)-c4sc(/C=C5/C(=O)c6ccccc6C5=C(C#N)C#N)cc4C7(c4ccc(CCCCCC)cc4)c4ccc(CCCCCC)cc4)c32)cc1,1924.79,-5.38,-3.56,1.82,CCCCCCCCC(CCCCCC)Cn1nc2c(-c3ccc(C)s3)c(F)c(F)c(-c3ccc(-c4cc5c(-c6ccc(SCC(CCCC)CCCCCC)s6)c6sc(C)cc6c(-c6ccc(SCC(CCCC)CCCCCC)s6)c5s4)s3)c2n1,68.4,34.2,2,159,44
1040,468,6.32,6.1,13.02,0.516,0.903,-5.45,-3.77,1.68,CCCCCCc1ccc(C2(c3ccc(CCCCCC)cc3)c3cc(/C=C4/C(=O)c5cc6ccccc6cc5C4=C(C#N)C#N)sc3-c3sc4c(sc5c(-c6ccc(SCC(CC)CCCC)cc6)c6c7c(sc6c(-c6ccc(SCC(CC)CCCC)cc6)c54)-c4sc(/C=C5/C(=O)c6cc8ccccc8cc6C5=C(C#N)C#N)cc4C7(c4ccc(CCCCCC)cc4)c4ccc(CCCCCC)cc4)c32)cc1,2024.91,-5.38,-3.56,1.82,CCCCCCCCC(CCCCCC)Cn1nc2c(-c3ccc(C)s3)c(F)c(F)c(-c3ccc(-c4cc5c(-c6ccc(SCC(CCCC)CCCCCC)s6)c6sc(C)cc6c(-c6ccc(SCC(CCCC)CCCCCC)s6)c5s4)s3)c2n1,68.4,34.2,2,162,44
1041,468,9.26,9.04,16.54,0.585,0.926,-5.49,-3.76,1.73,CCCCCCc1ccc(C2(c3ccc(CCCCCC)cc3)c3cc(/C=C4/C(=O)c5ccccc5C4=C(C#N)C#N)sc3-c3sc4c(-c5ccc(SCC(CC)CCCC)cc5)c5c6c(sc5c(-c5ccc(SCC(CC)CCCC)cc5)c4c32)-c2sc(/C=C3/C(=O)c4ccccc4C3=C(C#N)C#N)cc2C6(c2ccc(CCCCCC)cc2)c2ccc(CCCCCC)cc2)cc1,1868.7,-5.4,-3.59,1.81,CCCCCCCCC(CCCCCC)Cn1nc2c(-c3ccc(C)s3)c(F)c(F)c(-c3ccc(-c4cc5sc6c(-c7ccc(SCC(CCCC)CCCCCC)s7)c7cc(C)sc7c(-c7ccc(SCC(CCCC)CCCCCC)s7)c6c5s4)s3)c2n1,78.4,39.2,2,176,240
1042,468,10.03,9.85,18.25,0.61,0.875,-5.5,-3.8,1.7,CCCCCCc1ccc(C2(c3ccc(CCCCCC)cc3)c3cc(/C=C4/C(=O)c5cc6ccccc6cc5C4=C(C#N)C#N)sc3-c3sc4c(-c5ccc(SCC(CC)CCCC)cc5)c5c6c(sc5c(-c5ccc(SCC(CC)CCCC)cc5)c4c32)-c2sc(/C=C3/C(=O)c4cc5ccccc5cc4C3=C(C#N)C#N)cc2C6(c2ccc(CCCCCC)cc2)c2ccc(CCCCCC)cc2)cc1,1968.82,-5.4,-3.59,1.81,CCCCCCCCC(CCCCCC)Cn1nc2c(-c3ccc(C)s3)c(F)c(F)c(-c3ccc(-c4cc5sc6c(-c7ccc(SCC(CCCC)CCCCCC)s7)c7cc(C)sc7c(-c7ccc(SCC(CCCC)CCCCCC)s7)c6c5s4)s3)c2n1,78.4,39.2,2,15,240
1043,468,11.06,10.92,17.94,0.65,0.923,-5.44,-3.74,1.7,CCCCCCc1ccc(C2(c3ccc(CCCCCC)cc3)c3cc(/C=C4/C(=O)c5ccccc5C4=C(C#N)C#N)sc3-c3sc4c(sc5c(-c6ccc(SCC(CC)CCCC)cc6)c6c7c(sc6c(-c6ccc(SCC(CC)CCCC)cc6)c54)-c4sc(/C=C5/C(=O)c6ccccc6C5=C(C#N)C#N)cc4C7(c4ccc(CCCCCC)cc4)c4ccc(CCCCCC)cc4)c32)cc1,1924.79,-5.4,-3.59,1.81,CCCCCCCCC(CCCCCC)Cn1nc2c(-c3ccc(C)s3)c(F)c(F)c(-c3ccc(-c4cc5sc6c(-c7ccc(SCC(CCCC)CCCCCC)s7)c7cc(C)sc7c(-c7ccc(SCC(CCCC)CCCCCC)s7)c6c5s4)s3)c2n1,78.4,39.2,2,159,240
1044,468,12.47,12.25,19.5,0.692,0.905,-5.45,-3.77,1.68,CCCCCCc1ccc(C2(c3ccc(CCCCCC)cc3)c3cc(/C=C4/C(=O)c5cc6ccccc6cc5C4=C(C#N)C#N)sc3-c3sc4c(sc5c(-c6ccc(SCC(CC)CCCC)cc6)c6c7c(sc6c(-c6ccc(SCC(CC)CCCC)cc6)c54)-c4sc(/C=C5/C(=O)c6cc8ccccc8cc6C5=C(C#N)C#N)cc4C7(c4ccc(CCCCCC)cc4)c4ccc(CCCCCC)cc4)c32)cc1,2024.91,-5.4,-3.59,1.81,CCCCCCCCC(CCCCCC)Cn1nc2c(-c3ccc(C)s3)c(F)c(F)c(-c3ccc(-c4cc5sc6c(-c7ccc(SCC(CCCC)CCCCCC)s7)c7cc(C)sc7c(-c7ccc(SCC(CCCC)CCCCCC)s7)c6c5s4)s3)c2n1,78.4,39.2,2,162,240
1045,468,6.5,6.19,13.2,0.539,0.883,-5.49,-3.76,1.73,CCCCCCc1ccc(C2(c3ccc(CCCCCC)cc3)c3cc(/C=C4/C(=O)c5ccccc5C4=C(C#N)C#N)sc3-c3sc4c(-c5ccc(SCC(CC)CCCC)cc5)c5c6c(sc5c(-c5ccc(SCC(CC)CCCC)cc5)c4c32)-c2sc(/C=C3/C(=O)c4ccccc4C3=C(C#N)C#N)cc2C6(c2ccc(CCCCCC)cc2)c2ccc(CCCCCC)cc2)cc1,1868.7,-5.32,-3.51,1.81,CCCCCCCCC(CCCCCC)Cn1nc2c(-c3ccc(C)s3)c(F)c(F)c(-c3ccc(-c4cc5sc6c(-c7ccc(SCC(CCCC)CCCCCC)s7)c7c(sc8cc(C)sc87)c(-c7ccc(SCC(CCCC)CCCCCC)s7)c6c5s4)s3)c2n1,70.6,35.3,2,176,158
1046,468,4.95,4.7,12.72,0.432,0.863,-5.5,-3.8,1.7,CCCCCCc1ccc(C2(c3ccc(CCCCCC)cc3)c3cc(/C=C4/C(=O)c5cc6ccccc6cc5C4=C(C#N)C#N)sc3-c3sc4c(-c5ccc(SCC(CC)CCCC)cc5)c5c6c(sc5c(-c5ccc(SCC(CC)CCCC)cc5)c4c32)-c2sc(/C=C3/C(=O)c4cc5ccccc5cc4C3=C(C#N)C#N)cc2C6(c2ccc(CCCCCC)cc2)c2ccc(CCCCCC)cc2)cc1,1968.82,-5.32,-3.51,1.81,CCCCCCCCC(CCCCCC)Cn1nc2c(-c3ccc(C)s3)c(F)c(F)c(-c3ccc(-c4cc5sc6c(-c7ccc(SCC(CCCC)CCCCCC)s7)c7c(sc8cc(C)sc87)c(-c7ccc(SCC(CCCC)CCCCCC)s7)c6c5s4)s3)c2n1,70.6,35.3,2,15,158
1047,468,6.2,5.97,13.18,0.505,0.911,-5.44,-3.74,1.7,CCCCCCc1ccc(C2(c3ccc(CCCCCC)cc3)c3cc(/C=C4/C(=O)c5ccccc5C4=C(C#N)C#N)sc3-c3sc4c(sc5c(-c6ccc(SCC(CC)CCCC)cc6)c6c7c(sc6c(-c6ccc(SCC(CC)CCCC)cc6)c54)-c4sc(/C=C5/C(=O)c6ccccc6C5=C(C#N)C#N)cc4C7(c4ccc(CCCCCC)cc4)c4ccc(CCCCCC)cc4)c32)cc1,1924.79,-5.32,-3.51,1.81,CCCCCCCCC(CCCCCC)Cn1nc2c(-c3ccc(C)s3)c(F)c(F)c(-c3ccc(-c4cc5sc6c(-c7ccc(SCC(CCCC)CCCCCC)s7)c7c(sc8cc(C)sc87)c(-c7ccc(SCC(CCCC)CCCCCC)s7)c6c5s4)s3)c2n1,70.6,35.3,2,159,158
1048,468,5.38,5.13,11.08,0.528,0.878,-5.45,-3.77,1.68,CCCCCCc1ccc(C2(c3ccc(CCCCCC)cc3)c3cc(/C=C4/C(=O)c5cc6ccccc6cc5C4=C(C#N)C#N)sc3-c3sc4c(sc5c(-c6ccc(SCC(CC)CCCC)cc6)c6c7c(sc6c(-c6ccc(SCC(CC)CCCC)cc6)c54)-c4sc(/C=C5/C(=O)c6cc8ccccc8cc6C5=C(C#N)C#N)cc4C7(c4ccc(CCCCCC)cc4)c4ccc(CCCCCC)cc4)c32)cc1,2024.91,-5.32,-3.51,1.81,CCCCCCCCC(CCCCCC)Cn1nc2c(-c3ccc(C)s3)c(F)c(F)c(-c3ccc(-c4cc5sc6c(-c7ccc(SCC(CCCC)CCCCCC)s7)c7c(sc8cc(C)sc87)c(-c7ccc(SCC(CCCC)CCCCCC)s7)c6c5s4)s3)c2n1,70.6,35.3,2,162,158
1049,469,9.3,9.2,15.7,0.66,0.88,-5.51,-3.78,1.73,CCCCCCc1ccc(C2(c3ccc(CCCCCC)cc3)c3cc4c(cc3-c3sc5cc(/C=C6\C(=O)c7ccccc7C6=C(C#N)C#N)sc5c32)C(c2ccc(CCCCCC)cc2)(c2ccc(CCCCCC)cc2)c2c-4sc3cc(/C=C4\C(=O)c5ccccc5C4=C(C#N)C#N)sc23)cc1,1427.96,-5.23,-3.18,2.05,CCCCC(CC)Cc1ccc(-c2c3cc(-c4ccc(-c5sc(-c6ccc(C)s6)c6c5C(=O)c5c(CC(CC)CCCC)sc(CC(CC)CCCC)c5C6=O)s4)sc3c(-c3ccc(CC(CC)CCCC)s3)c3cc(C)sc23)s1,117,58.5,2,21,153
1050,469,10.7,10.5,16.9,0.69,0.9,-5.51,-3.78,1.73,CCCCCCc1ccc(C2(c3ccc(CCCCCC)cc3)c3cc4c(cc3-c3sc5cc(/C=C6\C(=O)c7ccccc7C6=C(C#N)C#N)sc5c32)C(c2ccc(CCCCCC)cc2)(c2ccc(CCCCCC)cc2)c2c-4sc3cc(/C=C4\C(=O)c5ccccc5C4=C(C#N)C#N)sc23)cc1,1427.96,-5.23,-3.18,2.05,CCCCC(CC)Cc1ccc(-c2c3cc(-c4ccc(-c5sc(-c6ccc(C)s6)c6c5C(=O)c5c(CC(CC)CCCC)sc(CC(CC)CCCC)c5C6=O)s4)sc3c(-c3ccc(CC(CC)CCCC)s3)c3cc(C)sc23)s1,117,58.5,2,21,153
1051,470,3.82,3.82,9.43,0.532,0.78,-5.79,-4.31,1.48,O=C(C(C=C(F)C(F)=C1)=C1C/2=C(C#N)\\C#N)C2=C/C3=CC=C(/C(C(C=C/4)=NC4=C5\\C6=CC(OCCCCCCCCCCCC)=C(OCCCCCCCCCCCC)C(OCCCCCCCCCCCC)=C6)=C7C=C/C8=C(C9=CC(OCCCCCCCCCCCC)=C(OCCCCCCCCCCCC)C(OCCCCCCCCCCCC)=C9)/C%10=N/C(C=C%10)=C(C%11=CC=C(/C=C%12C(C(C=C(F)C(F)=C%13)=C%13C\\%12=C(C#N)\\C#N)=O)S%11)\\C%14=CC=C5N%14[Zn]N8\\7)S3,2276.44,-5.24,-3.66,1.58,CCCCC(CC)COC(=O)c1sc2c(-c3cc4c(-c5ccc(CC(CC)CCCC)s5)c5sc(C)cc5c(-c5ccc(CC(CC)CCCC)s5)c4s3)sc(C)c2c1F,124,72.9,1.7,208,48
1052,470,6.98,6.98,13.5,0.648,0.8,-5.71,-4.28,1.43,O=C(C(C=C(F)C(F)=C1)=C1C/2=C(C#N)\\C#N)C2=C/C3=CC=C(/C(C(C=C/4)=NC4=C5\\C6=C(OCCCCCCCCCCCC)C=CC=C6OCCCCCCCCCCCC)=C7C=C/C8=C(C9=C(OCCCCCCCCCCCC)C=CC=C9OCCCCCCCCCCCC)/C%10=N/C(C=C%10)=C(C%11=CC=C(/C=C%12C(C(C=C(F)C(F)=C%13)=C%13C\\%12=C(C#N)\\C#N)=O)S%11)\\C%14=CC=C5N%14[Zn]N8\\7)S3,1907.79,-5.24,-3.66,1.58,CCCCC(CC)COC(=O)c1sc2c(-c3cc4c(-c5ccc(CC(CC)CCCC)s5)c5sc(C)cc5c(-c5ccc(CC(CC)CCCC)s5)c4s3)sc(C)c2c1F,124,72.9,1.7,199,48
1053,470,5.48,5.48,12.07,0.567,0.77,-5.82,-4.32,1.5,O=C(C(C=C(F)C(F)=C1)=C1C/2=C(C#N)\\C#N)C2=C/C3=CC=C(/C(C(C=C/4)=NC4=C5\\C6=CC(C(C)(C)C)=CC(C(C)(C)C)=C6)=C7C=C/C8=C(C9=CC(C(C)(C)C)=CC(C(C)(C)C)=C9)/C%10=N/C(C=C%10)=C(C%11=CC=C(/C=C%12C(C(C=C(F)C(F)=C%13)=C%13C\\%12=C(C#N)\\C#N)=O)S%11)\\C%14=CC=C5N%14[Zn]N8\\7)S3,1394.93,-5.24,-3.66,1.58,CCCCC(CC)COC(=O)c1sc2c(-c3cc4c(-c5ccc(CC(CC)CCCC)s5)c5sc(C)cc5c(-c5ccc(CC(CC)CCCC)s5)c4s3)sc(C)c2c1F,124,72.9,1.7,246,48
1054,471,7.27,7.08,13.18,0.61,0.85,-5.46,-3.92,1.54,CCCCCCc1ccc(C2(c3ccc(CCCCCC)cc3)c3cc4c(cc3-c3sc5cc(/C=C6\C(=O)c7cc(F)c(F)cc7C6=C(C#N)C#N)sc5c32)C(c2ccc(CCCCCC)cc2)(c2ccc(CCCCCC)cc2)c2c-4sc3cc(-c4ccc(-c5c(F)c(F)c(-c6ccc(-c7cc8sc9c(c8s7)C(c7ccc(CCCCCC)cc7)(c7ccc(CCCCCC)cc7)c7cc8c(cc7-9)C(c7ccc(CCCCCC)cc7)(c7ccc(CCCCCC)cc7)c7c-8sc8cc(/C=C9\C(=O)c%10cc(F)c(F)cc%10C9=C(C#N)C#N)sc78)s6)c6nsnc56)s4)sc23)cc1,2851.86,-5.29,-3.43,1.86,CCCCC(CC)Cc1ccc(-c2c3cc(-c4ccc(-c5sc(-c6ccc(C)s6)c6c5C(=O)c5c(CC(CC)CCCC)sc(CC(CC)CCCC)c5C6=O)s4)sc3c(-c3ccc(CC(CC)CCCC)s3)c3cc(C)sc23)s1,117,58.5,2,360,153
1055,471,9.13,9.01,16.69,0.64,0.81,-5.56,-3.98,1.58,CCCCCCc1ccc(C2(c3ccc(CCCCCC)cc3)c3cc4c(cc3-c3sc5cc(/C=C6\C(=O)c7cc(F)c(F)cc7C6=C(C#N)C#N)sc5c32)C(c2ccc(CCCCCC)cc2)(c2ccc(CCCCCC)cc2)c2c-4sc3cc(-c4ccc(-c5c(C#N)c(C#N)c(-c6ccc(-c7cc8sc9c(c8s7)C(c7ccc(CCCCCC)cc7)(c7ccc(CCCCCC)cc7)c7cc8c(cc7-9)C(c7ccc(CCCCCC)cc7)(c7ccc(CCCCCC)cc7)c7c-8sc8cc(/C=C9\C(=O)c%10cc(F)c(F)cc%10C9=C(C#N)C#N)sc78)s6)c6nsnc56)s4)sc23)cc1,2865.9,-5.29,-3.43,1.86,CCCCC(CC)Cc1ccc(-c2c3cc(-c4ccc(-c5sc(-c6ccc(C)s6)c6c5C(=O)c5c(CC(CC)CCCC)sc(CC(CC)CCCC)c5C6=O)s4)sc3c(-c3ccc(CC(CC)CCCC)s3)c3cc(C)sc23)s1,117,58.5,2,290,153
1056,472,12.8,12.5,20.7,0.708,0.85,-5.38,-4,1.38,CCCCCCc1ccc(C2(c3ccc(CCCCCC)cc3)c3cc4c(cc3-c3sc5cc(/C=C6\C(=O)c7cc(F)c(F)cc7C6=C(C#N)C#N)sc5c32)C(c2ccc(CCCCCC)cc2)(c2ccc(CCCCCC)cc2)c2c-4sc3cc(-c4ccc(-c5c(C#N)c(C#N)c(-c6ccc(-c7cc8sc9c(c8s7)C(c7ccc(CCCCCC)cc7)(c7ccc(CCCCCC)cc7)c7cc8c(cc7-9)C(c7ccc(CCCCCC)cc7)(c7ccc(CCCCCC)cc7)c7c-8sc8cc(/C=C9\C(=O)c%10cc(F)c(F)cc%10C9=C(C#N)C#N)sc78)s6)c6nsnc56)s4)sc23)cc1,1866.42,-5.33,-3.53,1.8,CCCCC(CC)Cc1ccc(-c2c3cc(-c4ccc(-c5sc(-c6ccc(C)s6)c6c5C(=O)c5c(CC(CC)CCCC)sc(CC(CC)CCCC)c5C6=O)s4)sc3c(-c3ccc(CC(CC)CCCC)s3)c3cc(C)sc23)s1,117,58.5,2,290,153
1057,473,14.16,14.02,25.01,0.712,0.78,-5.68,-4.06,1.62,CCCCCCCCCCCc1c(/C=C2\C(=O)c3cc(F)c(F)cc3C2=C(C#N)C#N)sc2c1sc1c3c4nsnc4c4c5sc6c(CCCCCCCCCCC)c(/C=C7\C(=O)c8cc(F)c(F)cc8C7=C(C#N)C#N)sc6c5n(CC(CC)CCCC)c4c3n(CC(CC)CCCC)c21,1451.94,-5.38,-3.24,2.14,CCCCCCCCN1C(=O)c2c(c(-c3ccc(-c4cc5c(-c6cc(F)c(CC(CC)CCCC)s6)c6sc(C)cc6c(-c6cc(F)c(CC(CC)CCCC)s6)c5s4)s3)c3nn(CCC(CC)CCCC)nc3c2-c2ccc(C)s2)C1=O,50,25,2,242,4
1058,473,15.06,14.96,25.7,0.727,0.79,-5.68,-4.06,1.62,CCCCCCCCCCCc1c(/C=C2\C(=O)c3cc(F)c(F)cc3C2=C(C#N)C#N)sc2c1sc1c3c4nsnc4c4c5sc6c(CCCCCCCCCCC)c(/C=C7\C(=O)c8cc(F)c(F)cc8C7=C(C#N)C#N)sc6c5n(CC(CC)CCCC)c4c3n(CC(CC)CCCC)c21,1451.94,-5.46,-3.13,2.33,CCCCCCCCN1C(=O)c2c(c(-c3ccc(-c4cc5c(-c6cc(Cl)c(CC(CC)CCCC)s6)c6sc(C)cc6c(-c6cc(Cl)c(CC(CC)CCCC)s6)c5s4)s3)c3nn(CCC(CC)CCCC)nc3c2-c2ccc(C)s2)C1=O,50,25,2,242,134
1059,473,15.65,15.5,26.11,0.733,0.81,-5.68,-4.06,1.62,CCCCCCCCCCCc1c(/C=C2\C(=O)c3cc(F)c(F)cc3C2=C(C#N)C#N)sc2c1sc1c3c4nsnc4c4c5sc6c(CCCCCCCCCCC)c(/C=C7\C(=O)c8cc(F)c(F)cc8C7=C(C#N)C#N)sc6c5n(CC(CC)CCCC)c4c3n(CC(CC)CCCC)c21,1451.94,-5.46,-3.14,2.32,CCCCCCCCN1C(=O)c2c(c(-c3ccc(-c4cc5c(-c6cc(F)c(CC(CC)CCCC)c(F)c6)c6sc(C)cc6c(-c6cc(F)c(CC(CC)CCCC)c(F)c6)c5s4)s3)c3nn(CCC(CC)CCCC)nc3c2-c2ccc(C)s2)C1=O,50,25,2,242,180
1060,474,8.61,8.44,23.41,0.553,0.66,-5.65,-4.1,1.55,CCCCCCCCCCCc1c(/C=C2\C(=O)c3cc(F)c(F)cc3C2=C(C#N)C#N)sc2c1sc1c3c4nsnc4c4c5sc6c(CCCCCCCCCCC)c(/C=C7\C(=O)c8cc(F)c(F)cc8C7=C(C#N)C#N)sc6c5n(CC(CC)CCCC)c4c3n(CC(CC)CCCC)c21,1451.94,-5.19,-3.44,1.75,CCCCCCCCOc1cccc(-c2nc3c(-c4ccc(C)s4)c(F)c(F)c(-c4ccc(-c5cc6c(-c7ccc(CC(CC)CCCC)s7)c7sc(C)cc7c(-c7ccc(CC(CC)CCCC)s7)c6s5)s4)c3nc2-c2cccc(OCCCCCCCC)c2)c1,55.4,18.3,3.03,242,105
1061,474,12.02,11.84,24.64,0.622,0.78,-5.65,-4.1,1.55,CCCCCCCCCCCc1c(/C=C2\C(=O)c3cc(F)c(F)cc3C2=C(C#N)C#N)sc2c1sc1c3c4nsnc4c4c5sc6c(CCCCCCCCCCC)c(/C=C7\C(=O)c8cc(F)c(F)cc8C7=C(C#N)C#N)sc6c5n(CC(CC)CCCC)c4c3n(CC(CC)CCCC)c21,1451.94,-5.37,-3.48,1.89,CCCCCCCCOc1cccc(-c2nc3c(-c4ccc(C)s4)c(F)c(F)c(-c4ccc(-c5cc6c(-c7cc(F)c(CC(CC)CCCC)s7)c7sc(C)cc7c(-c7cc(F)c(CC(CC)CCCC)s7)c6s5)s4)c3nc2-c2cccc(OCCCCCCCC)c2)c1,54.1,17.1,3.16,242,187
1062,474,13.1,13.01,24.68,0.637,0.83,-5.65,-4.1,1.55,CCCCCCCCCCCc1c(/C=C2\C(=O)c3cc(F)c(F)cc3C2=C(C#N)C#N)sc2c1sc1c3c4nsnc4c4c5sc6c(CCCCCCCCCCC)c(/C=C7\C(=O)c8cc(F)c(F)cc8C7=C(C#N)C#N)sc6c5n(CC(CC)CCCC)c4c3n(CC(CC)CCCC)c21,1451.94,-5.41,-3.5,1.91,CCCCCCCCOc1cccc(-c2nc3c(-c4ccc(C)s4)c(F)c(F)c(-c4ccc(-c5cc6c(-c7cc(F)c(SCC(CC)CCCC)s7)c7sc(C)cc7c(-c7cc(F)c(SCC(CC)CCCC)s7)c6s5)s4)c3nc2-c2cccc(OCCCCCCCC)c2)c1,66.2,22.9,2.89,242,210
1063,475,11.05,10.63,22.44,0.646,0.73,-5.65,-4.1,1.55,CCCCCCCCCCCc1c(/C=C2\C(=O)c3cc(F)c(F)cc3C2=C(C#N)C#N)sc2c1sc1c3c4nsnc4c4c5sc6c(CCCCCCCCCCC)c(/C=C7\C(=O)c8cc(F)c(F)cc8C7=C(C#N)C#N)sc6c5n(CC(CC)CCCC)c4c3n(CC(CC)CCCC)c21,1451.94,-5.25,-3.63,1.62,CCCCCCCCC(CCCCCC)Cn1nc2c(-c3ccc(C)s3)c(F)c(F)c(-c3ccc(-c4cc5sc6c(c5s4)C(c4ccc(CCCCCC)cc4)(c4ccc(CCCCCC)cc4)c4cc5c(cc4-6)C(c4ccc(CCCCCC)cc4)(c4ccc(CCCCCC)cc4)c4c-5sc5cc(C)sc45)s3)c2n1,66.7,23,2.9,242,261
1064,475,7.15,7.08,20.43,0.516,0.65,-5.65,-4.1,1.55,CCCCCCCCCCCc1c(/C=C2\C(=O)c3cc(F)c(F)cc3C2=C(C#N)C#N)sc2c1sc1c3c4nsnc4c4c5sc6c(CCCCCCCCCCC)c(/C=C7\C(=O)c8cc(F)c(F)cc8C7=C(C#N)C#N)sc6c5n(CC(CC)CCCC)c4c3n(CC(CC)CCCC)c21,1451.94,-5.12,-3.58,1.54,CCCCCCCCC(CCCCCC)Cn1nc2c(-c3ccc(C)s3)c(F)c(F)c(-c3ccc(-c4cc5c(-c6ccc(CC(CC)CCCC)s6)c6sc(C)cc6c(-c6ccc(CC(CC)CCCC)s6)c5s4)s3)c2n1,170,53.1,3.2,242,131
1065,476,10.96,10.45,18.94,0.683,0.81,-5.49,-3.89,1.6,CCCCCCc1ccc(C2(c3ccc(CCCCCC)cc3)c3cc4c(cc3-c3sc5cc(/C=C6\C(=O)c7cc(F)c(F)cc7C6=C(C#N)C#N)sc5c32)C(c2ccc(CCCCCC)cc2)(c2ccc(CCCCCC)cc2)c2c-4sc3cc(/C=C4\C(=O)c5cc(F)c(F)cc5C4=C(C#N)C#N)sc23)cc1,1499.92,-5.2,-2.93,2.27,CCCCCCCCCCC(CCCCCCCC)Cn1c(=O)c2cc(C)sc2c2sc(-c3cc4c(-c5ccc(CC(CC)CCCC)s5)c5sc(C)cc5c(-c5ccc(CC(CC)CCCC)s5)c4s3)cc21,50,25,2,561,239
1066,476,10.04,9.66,18.72,0.623,0.83,-5.29,-3.9,1.39,CCCCCCc1ccc(C2(c3ccc(CCCCCC)cc3)c3c(sc4cc5c6c(sc5cc34)-c3sc4cc(/C=C5\C(=O)c7cc(F)c(F)cc7C5=C(C#N)C#N)sc4c3C6(c3ccc(CCCCCC)cc3)c3ccc(CCCCCC)cc3)-c3sc4cc(/C=C5\C(=O)c6cc(F)c(F)cc6C5=C(C#N)C#N)sc4c32)cc1,1612.08,-5.2,-2.93,2.27,CCCCCCCCCCC(CCCCCCCC)Cn1c(=O)c2cc(C)sc2c2sc(-c3cc4c(-c5ccc(CC(CC)CCCC)s5)c5sc(C)cc5c(-c5ccc(CC(CC)CCCC)s5)c4s3)cc21,50,25,2,353,239
