Repository: aspuru-guzik-group/Beyond-Molecular-Structure-ML-for-OPV-Materials-Devices

File: datasets/Saeki_2022_n1318/Saeki_corrected.csv (part 12 of 14)
ID,Ref,PCE_max(%),PCE_ave(%),Jsc(mA/cm2),FF,Voc(V),HOMO_n(eV),LUMO_n(eV),Eg_n(eV),n(SMILES),M (g/mol),HOMO_p(eV),LUMO_p(eV),Eg_p(eV),p(SMILES),Mw (kg/mol),Mn(kg/mol),PDI,n(labels),p(labels)
1067,476,6.46,6.12,16.26,0.465,0.81,-5.26,-3.9,1.36,CCCCCCc1ccc(C2(c3ccc(CCCCCC)cc3)Oc3c(sc4c5c(sc34)-c3sc4cc(/C=C6\C(=O)c7cc(F)c(F)cc7C6=C(C#N)C#N)sc4c3C(c3ccc(CCCCCC)cc3)(c3ccc(CCCCCC)cc3)O5)-c3sc4cc(/C=C5\C(=O)c6cc(F)c(F)cc6C5=C(C#N)C#N)sc4c32)cc1,1594.02,-5.2,-2.93,2.27,CCCCCCCCCCC(CCCCCCCC)Cn1c(=O)c2cc(C)sc2c2sc(-c3cc4c(-c5ccc(CC(CC)CCCC)s5)c5sc(C)cc5c(-c5ccc(CC(CC)CCCC)s5)c4s3)cc21,50,25,2,618,239
1068,477,9.95,9.87,15.4,0.71,0.88,-5.11,-3.52,1.59,CCCCCCc1ccc(C2(c3ccc(CCCCCC)cc3)c3cc4c(cc3-c3sc5cc(/C=C6\C(=O)c7ccccc7C6=C(C#N)C#N)sc5c32)C(c2ccc(CCCCCC)cc2)(c2ccc(CCCCCC)cc2)c2c-4sc3cc(/C=C4\C(=O)c5ccccc5C4=C(C#N)C#N)sc23)cc1,1427.96,-5.33,-3.53,1.8,CCCCC(CC)Cc1ccc(-c2c3cc(-c4ccc(-c5sc(-c6ccc(C)s6)c6c5C(=O)c5c(CC(CC)CCCC)sc(CC(CC)CCCC)c5C6=O)s4)sc3c(-c3ccc(CC(CC)CCCC)s3)c3cc(C)sc23)s1,117,58.5,2,21,153
1069,477,12.18,11.51,18.62,0.72,0.87,-5.66,-4.14,1.52,CCCCCCc1ccc(C2(c3ccc(CCCCCC)cc3)c3cc4c(cc3-c3sc5cc(/C=C6\C(=O)c7cc(F)c(F)cc7C6=C(C#N)C#N)sc5c32)C(c2ccc(CCCCCC)cc2)(c2ccc(CCCCCC)cc2)c2c-4sc3cc(/C=C4\C(=O)c5cc(F)c(F)cc5C4=C(C#N)C#N)sc23)cc1,1499.92,-5.4,-3.6,1.8,CCCCC(CC)CSc1sc(-c2c3cc(-c4ccc(-c5sc(-c6ccc(C)s6)c6c5C(=O)c5c(CC(CC)CCCC)sc(CC(CC)CCCC)c5C6=O)s4)sc3c(-c3cc(F)c(SCC(CC)CCCC)s3)c3cc(C)sc23)cc1F,58.2,18.3,3.17,561,193
1070,478,10.1,9.92,20.02,0.706,0.71,-5.66,-4.14,1.52,CCCCCCc1ccc(C2(c3ccc(CCCCCC)cc3)c3cc4c(cc3-c3sc5cc(/C=C6\C(=O)c7cc(F)c(F)cc7C6=C(C#N)C#N)sc5c32)C(c2ccc(CCCCCC)cc2)(c2ccc(CCCCCC)cc2)c2c-4sc3cc(/C=C4\C(=O)c5cc(F)c(F)cc5C4=C(C#N)C#N)sc23)cc1,1499.92,-5.33,-2.92,2.41,CCCCC(CC)Cc1ccc(-c2c3cc(-c4ccc(-c5sc(-c6ccc(C)s6)c6c5C(=O)c5c(CC(CC)CCCC)sc(CC(CC)CCCC)c5C6=O)s4)sc3c(-c3ccc(CC(CC)CCCC)s3)c3cc(C)sc23)s1,117,58.5,2,561,153
1071,479,10.3,10.3,17.1,0.686,0.878,-5.5,-3.89,1.61,CCCCCCc1ccc(C2(c3ccc(CCCCCC)cc3)c3cc4c(cc3-c3sc5cc(/C=C6\C(=O)c7ccccc7C6=C(C#N)C#N)sc5c32)C(c2ccc(CCCCCC)cc2)(c2ccc(CCCCCC)cc2)c2c-4sc3cc(/C=C4\C(=O)c5ccccc5C4=C(C#N)C#N)sc23)cc1,1427.96,-5.4,-3.6,1.8,CCCCC(CC)Cc1ccc(-c2c3cc(-c4ccc(-c5sc(-c6ccc(C)s6)c6c5C(=O)c5c(CC(CC)CCCC)sc(CC(CC)CCCC)c5C6=O)s4)sc3c(-c3ccc(CC(CC)CCCC)s3)c3cc(C)sc23)s1,70.7,26.9,2.62,21,153
1072,480,10.62,9.63,19.14,0.612,0.847,-5.36,-3.89,1.47,CCCCCCCCc1c2sc3c(c2c(CCCCCCCC)c2sc4c(c12)C(c1ccc(CCCCCC)cc1)(c1ccc(CCCCCC)cc1)c1cc(/C=C2\C(=O)c5ccc(F)cc5C2=C(C#N)C#N)sc1-4)C(c1ccc(CCCCCC)cc1)(c1ccc(CCCCCC)cc1)c1cc(/C=C2\C(=O)c4ccc(F)cc4C2=C(C#N)C#N)sc1-3,1688.37,-5.33,-3.53,1.8,CCCCC(CC)Cc1ccc(-c2c3cc(-c4ccc(-c5sc(-c6ccc(C)s6)c6c5C(=O)c5c(CC(CC)CCCC)sc(CC(CC)CCCC)c5C6=O)s4)sc3c(-c3ccc(CC(CC)CCCC)s3)c3cc(C)sc23)s1,117,58.5,2,31,153
1073,481,12.9,12.9,18.3,0.78,0.893,-5.5,-3.86,1.64,CCCCCCCCC1(CCCCCCCC)c2cc3c(cc2-c2cc4c(cc21)-c1sc(/C=C2\C(=O)c5cc(Cl)c(Cl)cc5C2=C(C#N)C#N)cc1C4(CCCCCCCC)CCCCCCCC)C(CCCCCCCC)(CCCCCCCC)c1cc(/C=C2\C(=O)c4cc(Cl)c(Cl)cc4C2=C(C#N)C#N)sc1-3,1573.93,-5.45,-3.65,1.8,CCCCC(CC)Cc1sc(-c2c3cc(-c4ccc(-c5sc(-c6ccc(C)s6)c6c5C(=O)c5c(CC(CC)CCCC)sc(CC(CC)CCCC)c5C6=O)s4)sc3c(-c3cc(F)c(CC(CC)CCCC)s3)c3cc(C)sc23)cc1F,38.6,19.3,2,49,107
1074,481,13.53,13.53,19.52,0.78,0.891,-5.5,-3.86,1.64,CCCCCCCCC1(CCCCCCCC)c2cc3c(cc2-c2cc4c(cc21)-c1sc(/C=C2\C(=O)c5cc(Cl)c(Cl)cc5C2=C(C#N)C#N)cc1C4(CCCCCCCC)CCCCCCCC)C(CCCCCCCC)(CCCCCCCC)c1cc(/C=C2\C(=O)c4cc(Cl)c(Cl)cc4C2=C(C#N)C#N)sc1-3,1573.93,-5.45,-3.65,1.8,CCCCC(CC)Cc1sc(-c2c3cc(-c4ccc(-c5sc(-c6ccc(C)s6)c6c5C(=O)c5c(CC(CC)CCCC)sc(CC(CC)CCCC)c5C6=O)s4)sc3c(-c3cc(F)c(CC(CC)CCCC)s3)c3cc(C)sc23)cc1F,38.6,19.3,2,49,107
1075,481,13.8,13.8,19.74,0.78,0.893,-5.5,-3.86,1.64,CCCCCCCCC1(CCCCCCCC)c2cc3c(cc2-c2cc4c(cc21)-c1sc(/C=C2\C(=O)c5cc(Cl)c(Cl)cc5C2=C(C#N)C#N)cc1C4(CCCCCCCC)CCCCCCCC)C(CCCCCCCC)(CCCCCCCC)c1cc(/C=C2\C(=O)c4cc(Cl)c(Cl)cc4C2=C(C#N)C#N)sc1-3,1573.93,-5.45,-3.65,1.8,CCCCC(CC)Cc1sc(-c2c3cc(-c4ccc(-c5sc(-c6ccc(C)s6)c6c5C(=O)c5c(CC(CC)CCCC)sc(CC(CC)CCCC)c5C6=O)s4)sc3c(-c3cc(F)c(CC(CC)CCCC)s3)c3cc(C)sc23)cc1F,38.6,19.3,2,49,107
1076,481,11.93,11.93,19.94,0.68,0.879,-5.5,-3.86,1.64,CCCCCCCCC1(CCCCCCCC)c2cc3c(cc2-c2cc4c(cc21)-c1sc(/C=C2\C(=O)c5cc(Cl)c(Cl)cc5C2=C(C#N)C#N)cc1C4(CCCCCCCC)CCCCCCCC)C(CCCCCCCC)(CCCCCCCC)c1cc(/C=C2\C(=O)c4cc(Cl)c(Cl)cc4C2=C(C#N)C#N)sc1-3,1573.93,-5.45,-3.65,1.8,CCCCC(CC)Cc1sc(-c2c3cc(-c4ccc(-c5sc(-c6ccc(C)s6)c6c5C(=O)c5c(CC(CC)CCCC)sc(CC(CC)CCCC)c5C6=O)s4)sc3c(-c3cc(F)c(CC(CC)CCCC)s3)c3cc(C)sc23)cc1F,38.6,19.3,2,49,107
1077,481,10.51,10.51,20,0.6,0.867,-5.5,-3.86,1.64,CCCCCCCCC1(CCCCCCCC)c2cc3c(cc2-c2cc4c(cc21)-c1sc(/C=C2\C(=O)c5cc(Cl)c(Cl)cc5C2=C(C#N)C#N)cc1C4(CCCCCCCC)CCCCCCCC)C(CCCCCCCC)(CCCCCCCC)c1cc(/C=C2\C(=O)c4cc(Cl)c(Cl)cc4C2=C(C#N)C#N)sc1-3,1573.93,-5.45,-3.65,1.8,CCCCC(CC)Cc1sc(-c2c3cc(-c4ccc(-c5sc(-c6ccc(C)s6)c6c5C(=O)c5c(CC(CC)CCCC)sc(CC(CC)CCCC)c5C6=O)s4)sc3c(-c3cc(F)c(CC(CC)CCCC)s3)c3cc(C)sc23)cc1F,38.6,19.3,2,49,107
1078,481,10,10,19.73,0.58,0.866,-5.5,-3.86,1.64,CCCCCCCCC1(CCCCCCCC)c2cc3c(cc2-c2cc4c(cc21)-c1sc(/C=C2\C(=O)c5cc(Cl)c(Cl)cc5C2=C(C#N)C#N)cc1C4(CCCCCCCC)CCCCCCCC)C(CCCCCCCC)(CCCCCCCC)c1cc(/C=C2\C(=O)c4cc(Cl)c(Cl)cc4C2=C(C#N)C#N)sc1-3,1573.93,-5.45,-3.65,1.8,CCCCC(CC)Cc1sc(-c2c3cc(-c4ccc(-c5sc(-c6ccc(C)s6)c6c5C(=O)c5c(CC(CC)CCCC)sc(CC(CC)CCCC)c5C6=O)s4)sc3c(-c3cc(F)c(CC(CC)CCCC)s3)c3cc(C)sc23)cc1F,38.6,19.3,2,49,107
1079,481,9.03,9.03,19.78,0.53,0.852,-5.5,-3.86,1.64,CCCCCCCCC1(CCCCCCCC)c2cc3c(cc2-c2cc4c(cc21)-c1sc(/C=C2\C(=O)c5cc(Cl)c(Cl)cc5C2=C(C#N)C#N)cc1C4(CCCCCCCC)CCCCCCCC)C(CCCCCCCC)(CCCCCCCC)c1cc(/C=C2\C(=O)c4cc(Cl)c(Cl)cc4C2=C(C#N)C#N)sc1-3,1573.93,-5.45,-3.65,1.8,CCCCC(CC)Cc1sc(-c2c3cc(-c4ccc(-c5sc(-c6ccc(C)s6)c6c5C(=O)c5c(CC(CC)CCCC)sc(CC(CC)CCCC)c5C6=O)s4)sc3c(-c3cc(F)c(CC(CC)CCCC)s3)c3cc(C)sc23)cc1F,38.6,19.3,2,49,107
1080,482,5.18,4.84,11.97,0.441,1,-5.85,-3.64,2.21,CCCCCCCCC1(CCCCCCCC)c2cc3c(cc2-c2cc4c(cc21)-c1sc(/C=C2\C(=O)c5cc(Cl)c(Cl)cc5C2=C(C#N)C#N)cc1C4(CCCCCCCC)CCCCCCCC)C(CCCCCCCC)(CCCCCCCC)c1cc(/C=C2\C(=O)c4cc(Cl)c(Cl)cc4C2=C(C#N)C#N)sc1-3,2184.76,-5.4,-3.54,1.86,CCCCCCCCCCC(CCCCCCCC)COC(=O)c1cc(-c2c(F)c(F)c(-c3cc(C(=O)OCC(CCCCCCCC)CCCCCCCCCC)c(-c4cc(CC(CCCCCC)CCCCCCCC)c(-c5ccc(-c6c(F)c(F)c(-c7ccc(C)s7)c7nsnc67)s5)s4)s3)c3nsnc23)sc1-c1cc(CC(CCCCCC)CCCCCCCC)c(C)s1,99.7,48.4,2.06,49,36
1081,482,6.19,5.86,11.99,0.484,1.01,-5.85,-3.64,2.21,CCCCCCCCC1(CCCCCCCC)c2cc3c(cc2-c2cc4c(cc21)-c1sc(/C=C2\C(=O)c5cc(Cl)c(Cl)cc5C2=C(C#N)C#N)cc1C4(CCCCCCCC)CCCCCCCC)C(CCCCCCCC)(CCCCCCCC)c1cc(/C=C2\C(=O)c4cc(Cl)c(Cl)cc4C2=C(C#N)C#N)sc1-3,2184.76,-5.4,-3.54,1.86,CCCCCCCCCCC(CCCCCCCC)COC(=O)c1cc(-c2c(F)c(F)c(-c3cc(C(=O)OCC(CCCCCCCC)CCCCCCCCCC)c(-c4cc(CC(CCCCCC)CCCCCCCC)c(-c5ccc(-c6c(F)c(F)c(-c7ccc(C)s7)c7nsnc67)s5)s4)s3)c3nsnc23)sc1-c1cc(CC(CCCCCC)CCCCCCCC)c(C)s1,99.7,48.4,2.06,49,36
1082,482,8.65,8.31,13.31,0.644,0.97,-5.88,-3.7,2.18,CCCCC(CCCC)N1C(=O)c2ccc3c4ccc5c6c(cc(-c7ccc(P(=O)(c8ccc(-c9cc%10c%11c(ccc%12c%13ccc%14c%15c(ccc(c9c%11%12)c%15%13)C(=O)N(C(CCCC)CCCC)C%14=O)C(=O)N(C(CCCC)CCCC)C%10=O)cc8)c8ccc(-c9cc%10c%11c(ccc%12c%13ccc%14c%15c(ccc(c9c%11%12)c%15%13)C(=O)N(C(CCCC)CCCC)C%14=O)C(=O)N(C(CCCC)CCCC)C%10=O)cc8)cc7)c(c7ccc(c2c37)C1=O)c64)C(=O)N(C(CCCC)CCCC)C5=O,2200.76,-5.4,-3.54,1.86,CCCCCCCCCCC(CCCCCCCC)COC(=O)c1cc(-c2c(F)c(F)c(-c3cc(C(=O)OCC(CCCCCCCC)CCCCCCCCCC)c(-c4cc(CC(CCCCCC)CCCCCCCC)c(-c5ccc(-c6c(F)c(F)c(-c7ccc(C)s7)c7nsnc67)s5)s4)s3)c3nsnc23)sc1-c1cc(CC(CCCCCC)CCCCCCCC)c(C)s1,99.7,48.4,2.06,195,36
1083,482,11.01,10.68,14.71,0.741,0.98,-5.88,-3.7,2.18,CCCCC(CCCC)N1C(=O)c2ccc3c4ccc5c6c(cc(-c7ccc(P(=O)(c8ccc(-c9cc%10c%11c(ccc%12c%13ccc%14c%15c(ccc(c9c%11%12)c%15%13)C(=O)N(C(CCCC)CCCC)C%14=O)C(=O)N(C(CCCC)CCCC)C%10=O)cc8)c8ccc(-c9cc%10c%11c(ccc%12c%13ccc%14c%15c(ccc(c9c%11%12)c%15%13)C(=O)N(C(CCCC)CCCC)C%14=O)C(=O)N(C(CCCC)CCCC)C%10=O)cc8)cc7)c(c7ccc(c2c37)C1=O)c64)C(=O)N(C(CCCC)CCCC)C5=O,2200.76,-5.4,-3.54,1.86,CCCCCCCCCCC(CCCCCCCC)COC(=O)c1cc(-c2c(F)c(F)c(-c3cc(C(=O)OCC(CCCCCCCC)CCCCCCCCCC)c(-c4cc(CC(CCCCCC)CCCCCCCC)c(-c5ccc(-c6c(F)c(F)c(-c7ccc(C)s7)c7nsnc67)s5)s4)s3)c3nsnc23)sc1-c1cc(CC(CCCCCC)CCCCCCCC)c(C)s1,99.7,48.4,2.06,195,36
1084,482,8,7.64,12.92,0.622,0.95,-5.89,-3.74,2.15,CCCCC(CCCC)N1C(=O)c2ccc3c4ccc5c6c(cc(-c7ccc(P(=S)(c8ccc(-c9cc%10c%11c(ccc%12c%13ccc%14c%15c(ccc(c9c%11%12)c%15%13)C(=O)N(C(CCCC)CCCC)C%14=O)C(=O)N(C(CCCC)CCCC)C%10=O)cc8)c8ccc(-c9cc%10c%11c(ccc%12c%13ccc%14c%15c(ccc(c9c%11%12)c%15%13)C(=O)N(C(CCCC)CCCC)C%14=O)C(=O)N(C(CCCC)CCCC)C%10=O)cc8)cc7)c(c7ccc(c2c37)C1=O)c64)C(=O)N(C(CCCC)CCCC)C5=O,2216.82,-5.4,-3.54,1.86,CCCCCCCCCCC(CCCCCCCC)COC(=O)c1cc(-c2c(F)c(F)c(-c3cc(C(=O)OCC(CCCCCCCC)CCCCCCCCCC)c(-c4cc(CC(CCCCCC)CCCCCCCC)c(-c5ccc(-c6c(F)c(F)c(-c7ccc(C)s7)c7nsnc67)s5)s4)s3)c3nsnc23)sc1-c1cc(CC(CCCCCC)CCCCCCCC)c(C)s1,99.7,48.4,2.06,247,36
1085,482,9.67,9.67,13.98,0.694,0.96,-5.89,-3.74,2.15,CCCCC(CCCC)N1C(=O)c2ccc3c4ccc5c6c(cc(-c7ccc(P(=S)(c8ccc(-c9cc%10c%11c(ccc%12c%13ccc%14c%15c(ccc(c9c%11%12)c%15%13)C(=O)N(C(CCCC)CCCC)C%14=O)C(=O)N(C(CCCC)CCCC)C%10=O)cc8)c8ccc(-c9cc%10c%11c(ccc%12c%13ccc%14c%15c(ccc(c9c%11%12)c%15%13)C(=O)N(C(CCCC)CCCC)C%14=O)C(=O)N(C(CCCC)CCCC)C%10=O)cc8)cc7)c(c7ccc(c2c37)C1=O)c64)C(=O)N(C(CCCC)CCCC)C5=O,2216.82,-5.4,-3.54,1.86,CCCCCCCCCCC(CCCCCCCC)COC(=O)c1cc(-c2c(F)c(F)c(-c3cc(C(=O)OCC(CCCCCCCC)CCCCCCCCCC)c(-c4cc(CC(CCCCCC)CCCCCCCC)c(-c5ccc(-c6c(F)c(F)c(-c7ccc(C)s7)c7nsnc67)s5)s4)s3)c3nsnc23)sc1-c1cc(CC(CCCCCC)CCCCCCCC)c(C)s1,99.7,48.4,2.06,247,36
1086,483,13.1,12.9,19.4,0.72,0.9,-5.7,-4.1,1.6,CCCCCCc1ccc(C2(c3ccc(CCCCCC)cc3)c3cc4c(cc3-c3sc5cc(/C=C6\C(=O)c7cc(F)c(F)cc7C6=C(C#N)C#N)sc5c32)C(c2ccc(CCCCCC)cc2)(c2ccc(CCCCCC)cc2)c2c-4sc3cc(/C=C4\C(=O)c5cc(F)c(F)cc5C4=C(C#N)C#N)sc23)cc1,1499.92,-5.42,-3.64,1.78,CCCCC(CC)CSc1sc(-c2c3cc(-c4ccc(-c5sc(-c6ccc(C)s6)c6c5C(=O)c5c(CC(CC)CCCC)sc(CC(CC)CCCC)c5C6=O)s4)sc3c(-c3cc(F)c(SCC(CC)CCCC)s3)c3cc(C)sc23)cc1F,58.2,18.3,3.17,561,193
1087,483,15.3,14.9,24.8,0.72,0.85,-5.6,-3.8,1.8,CCCCCCCCCCCc1c(/C=C2\C(=O)c3cc(F)c(F)cc3C2=C(C#N)C#N)sc2c1sc1c3c4nsnc4c4c5sc6c(CCCCCCCCCCC)c(/C=C7\C(=O)c8cc(F)c(F)cc8C7=C(C#N)C#N)sc6c5n(CC(CC)CCCC)c4c3n(CC(CC)CCCC)c21,1451.94,-5.45,-3.65,1.8,CCCCC(CC)Cc1sc(-c2c3cc(-c4ccc(-c5sc(-c6ccc(C)s6)c6c5C(=O)c5c(CC(CC)CCCC)sc(CC(CC)CCCC)c5C6=O)s4)sc3c(-c3cc(F)c(CC(CC)CCCC)s3)c3cc(C)sc23)cc1F,87.8,30.3,2.9,242,107
1088,484,13.4,13,21.4,0.695,0.88,-5.45,-3.95,1.5,CCCCC(CC)Cn1nc2c(n1)c1c3sc4cc(/C=C5\C(=O)c6ccccc6C5=C(C#N)C#N)sc4c3n(CC(CC)CCCC)c1c1c2c2sc3cc(/C=C4\C(=O)c5ccccc5C4=C(C#N)C#N)sc3c2n1CC(CC)CCCC,1166.55,-5.39,-3.48,1.91,CCCCC(CC)Cc1ccc(-c2c3cc(-c4ccc(-c5sc(-c6ccc(C)s6)c6c5C(=O)c5c(CC(CC)CCCC)sc(CC(CC)CCCC)c5C6=O)s4)sc3c(-c3ccc(CC(CC)CCCC)s3)c3cc(C)sc23)s1,117,58.5,2,257,153
1089,484,9.9,9.6,22.7,0.574,0.74,-5.56,-4.11,1.45,CCCCCCc1ccc(C2(c3ccc(CCCCCC)cc3)c3cc4c(cc3-c3sc5cc(/C=C6\C(=O)c7cc(F)c(F)cc7C6=C(C#N)C#N)sc5c32)C(c2ccc(CCCCCC)cc2)(c2ccc(CCCCCC)cc2)c2c-4sc3cc(/C=C4\C(=O)c5cc(F)c(F)cc5C4=C(C#N)C#N)sc23)cc1,1499.92,-5.39,-3.48,1.91,CCCCC(CC)Cc1ccc(-c2c3cc(-c4ccc(-c5sc(-c6ccc(C)s6)c6c5C(=O)c5c(CC(CC)CCCC)sc(CC(CC)CCCC)c5C6=O)s4)sc3c(-c3ccc(CC(CC)CCCC)s3)c3cc(C)sc23)s1,117,58.5,2,561,153
1090,484,7.1,6.6,12.9,0.555,0.92,-5.45,-3.95,1.5,CCCCC(CC)Cn1nc2c(n1)c1c3sc4cc(/C=C5\C(=O)c6ccccc6C5=C(C#N)C#N)sc4c3n(CC(CC)CCCC)c1c1c2c2sc3cc(/C=C4\C(=O)c5ccccc5C4=C(C#N)C#N)sc3c2n1CC(CC)CCCC,1166.55,-5.5,-3.5,2,CCCCC(CC)Cc1sc(-c2c3cc(-c4ccc(-c5sc(-c6ccc(C)s6)c6c5C(=O)c5c(CC(CC)CCCC)sc(CC(CC)CCCC)c5C6=O)s4)sc3c(-c3cc(F)c(CC(CC)CCCC)s3)c3cc(C)sc23)cc1F,87.8,30.3,2.9,257,107
1091,484,14.8,14.4,25.2,0.685,0.83,-5.56,-4.11,1.45,CCCCCCc1ccc(C2(c3ccc(CCCCCC)cc3)c3cc4c(cc3-c3sc5cc(/C=C6\C(=O)c7cc(F)c(F)cc7C6=C(C#N)C#N)sc5c32)C(c2ccc(CCCCCC)cc2)(c2ccc(CCCCCC)cc2)c2c-4sc3cc(/C=C4\C(=O)c5cc(F)c(F)cc5C4=C(C#N)C#N)sc23)cc1,1499.92,-5.5,-3.5,2,CCCCC(CC)Cc1sc(-c2c3cc(-c4ccc(-c5sc(-c6ccc(C)s6)c6c5C(=O)c5c(CC(CC)CCCC)sc(CC(CC)CCCC)c5C6=O)s4)sc3c(-c3cc(F)c(CC(CC)CCCC)s3)c3cc(C)sc23)cc1F,87.8,30.3,2.9,561,107
1092,485,16,15.9,25.5,0.74,0.84,-5.7,-4.06,1.64,CCCCCCCCCCCc1c(/C=C2\C(=O)c3cc(F)c(F)cc3C2=C(C#N)C#N)sc2c1sc1c3c4nsnc4c4c5sc6c(CCCCCCCCCCC)c(/C=C7\C(=O)c8cc(F)c(F)cc8C7=C(C#N)C#N)sc6c5n(CC(CC)CCCC)c4c3n(CC(CC)CCCC)c21,1451.94,-5.53,-3.54,1.99,CCCCC(CC)Cc1sc(-c2c3cc(-c4ccc(-c5sc(-c6ccc(C)s6)c6c5C(=O)c5c(CC(CC)CCCC)sc(CC(CC)CCCC)c5C6=O)s4)sc3c(-c3cc(F)c(CC(CC)CCCC)s3)c3cc(C)sc23)cc1F,38.6,19.3,2,242,107
1093,485,13.9,13.7,20.3,0.739,0.92,-5.66,-4.02,1.64,CCCCCCc1ccc(C2(c3ccc(CCCCCC)cc3)c3cc4c(cc3-c3sc5c(sc6cc(/C=C7\C(=O)c8cc(F)c(F)cc8C7=C(C#N)C#N)sc65)c32)C(c2ccc(CCCCCC)cc2)(c2cccc(CCCCCC)c2)c2c-4sc3c2sc2cc(/C=C4\C(=O)c5cc(F)c(F)cc5C4=C(C#N)C#N)sc23)cc1,1612.08,-5.53,-3.54,1.99,CCCCC(CC)Cc1sc(-c2c3cc(-c4ccc(-c5sc(-c6ccc(C)s6)c6c5C(=O)c5c(CC(CC)CCCC)sc(CC(CC)CCCC)c5C6=O)s4)sc3c(-c3cc(F)c(CC(CC)CCCC)s3)c3cc(C)sc23)cc1F,38.6,19.3,2,226,107
1094,485,9,8.9,13,0.656,1.05,-5.55,-3.88,1.67,CCCCCCc1ccc(C2(c3ccc(CCCCCC)cc3)c3cc4c(cc3-c3sc5c(sc6cc(/C=C7\C(=O)c8ccccc8C7=C(C#N)C#N)sc65)c32)C(c2ccc(CCCCCC)cc2)(c2cccc(CCCCCC)c2)c2c-4sc3c2sc2cc(/C=C4\C(=O)c5ccccc5C4=C(C#N)C#N)sc23)cc1,1540.12,-5.53,-3.54,1.99,CCCCC(CC)Cc1sc(-c2c3cc(-c4ccc(-c5sc(-c6ccc(C)s6)c6c5C(=O)c5c(CC(CC)CCCC)sc(CC(CC)CCCC)c5C6=O)s4)sc3c(-c3cc(F)c(CC(CC)CCCC)s3)c3cc(C)sc23)cc1F,38.6,19.3,2,369,107
1095,486,6.62,6.31,11.75,0.624,0.86,-5.56,-3.62,1.94,CCCCC1(CCCC)c2cc(-c3ccc(/C=C4\C(=O)c5ccccc5C4=C(C#N)C#N)c4nsnc34)ccc2-c2c1c1c(c3c2C(CCCC)(CCCC)c2cc(-c4ccc(/C=C5\C(=O)c6ccccc6C5=C(C#N)C#N)c5nsnc45)ccc2-3)C(CCCC)(CCCC)c2cc(-c3ccc(/C=C4\C(=O)c5ccccc5C4=C(C#N)C#N)c4nsnc34)ccc2-1,1694.12,-5,-3.1,1.9,CCCCCCc1cc(C)sc1C,21.1,11.6,1.82,449,163
1096,487,9.53,9.53,16.8,0.626,0.907,-5.66,-3.93,1.73,CCCCCCc1cc(C2(c3ccc(CCCCCC)s3)c3cc4c(cc3-c3sc5cc(/C=C6\C(=O)c7ccccc7C6=C(C#N)C#N)sc5c32)C(c2ccc(CCCCCC)s2)(c2ccc(CCCCCC)s2)c2c-4sc3cc(/C=C4\C(=O)c5ccccc5C4=C(C#N)C#N)sc23)cs1,1452.04,-5.38,-3.17,2.21,CCCCCCC(CCCC)CCc1c2cc(-c3ccc(-c4c(F)c(F)c(-c5ccc(C)s5)c5nn(CC(CCCC)CCCCCC)nc45)s3)sc2c(CCC(CCCC)CCCCCC)c2cc(C)sc12,99.6,42.2,2.36,305,262
1097,487,9.04,9.04,16.4,0.627,0.879,-5.66,-3.93,1.73,CCCCCCc1cc(C2(c3ccc(CCCCCC)s3)c3cc4c(cc3-c3sc5cc(/C=C6\C(=O)c7ccccc7C6=C(C#N)C#N)sc5c32)C(c2ccc(CCCCCC)s2)(c2ccc(CCCCCC)s2)c2c-4sc3cc(/C=C4\C(=O)c5ccccc5C4=C(C#N)C#N)sc23)cs1,1452.04,-5.38,-3.17,2.21,CCCCCCC(CCCC)CCc1c2cc(-c3ccc(-c4c(F)c(F)c(-c5ccc(C)s5)c5nn(CC(CCCC)CCCCCC)nc45)s3)sc2c(CCC(CCCC)CCCCCC)c2cc(C)sc12,99.6,42.2,2.36,305,262
1098,487,10.44,10.44,17.82,0.663,0.884,-5.66,-3.93,1.73,CCCCCCc1cc(C2(c3ccc(CCCCCC)s3)c3cc4c(cc3-c3sc5cc(/C=C6\C(=O)c7ccccc7C6=C(C#N)C#N)sc5c32)C(c2ccc(CCCCCC)s2)(c2ccc(CCCCCC)s2)c2c-4sc3cc(/C=C4\C(=O)c5ccccc5C4=C(C#N)C#N)sc23)cs1,1452.04,-5.38,-3.17,2.21,CCCCCCC(CCCC)CCc1c2cc(-c3ccc(-c4c(F)c(F)c(-c5ccc(C)s5)c5nn(CC(CCCC)CCCCCC)nc45)s3)sc2c(CCC(CCCC)CCCCCC)c2cc(C)sc12,99.6,42.2,2.36,305,262
1099,488,9.1,9.1,15.7,0.62,0.94,-5.51,-3.84,1.67,CCCCCCc1ccc(C2(c3ccc(CCCCCC)cc3)c3cc4c(cc3-c3sc5cc(/C=C6\C(=O)c7ccccc7C6=C(C#N)C#N)sc5c32)C(c2ccc(CCCCCC)cc2)(c2ccc(CCCCCC)cc2)c2c-4sc3cc(/C=C4\C(=O)c5ccccc5C4=C(C#N)C#N)sc23)cc1,1427.96,-5.22,-3.22,2,CCCCC(CC)Cc1ccc(-c2c3cc(-c4sc(C)c(F)c4F)sc3c(-c3ccc(CC(CC)CCCC)s3)c3cc(C)sc23)s1,49,32,1.53,21,110
1100,488,10,10,16.8,0.68,0.87,-5.51,-3.84,1.67,CCCCCCc1ccc(C2(c3ccc(CCCCCC)cc3)c3cc4c(cc3-c3sc5cc(/C=C6\C(=O)c7ccccc7C6=C(C#N)C#N)sc5c32)C(c2ccc(CCCCCC)cc2)(c2ccc(CCCCCC)cc2)c2c-4sc3cc(/C=C4\C(=O)c5ccccc5C4=C(C#N)C#N)sc23)cc1,1427.96,-5.33,-3.53,1.8,CCCCC(CC)Cc1ccc(-c2c3cc(-c4ccc(-c5sc(-c6ccc(C)s6)c6c5C(=O)c5c(CC(CC)CCCC)sc(CC(CC)CCCC)c5C6=O)s4)sc3c(-c3ccc(CC(CC)CCCC)s3)c3cc(C)sc23)s1,117,58.5,2,21,153
1101,488,11.7,11.7,19.4,0.67,0.895,-5.7,-4.1,1.6,CCCCCCc1ccc(C2(c3ccc(CCCCCC)cc3)c3cc4c(cc3-c3sc5cc(/C=C6\C(=O)c7cc(F)c(F)cc7C6=C(C#N)C#N)sc5c32)C(c2ccc(CCCCCC)cc2)(c2ccc(CCCCCC)cc2)c2c-4sc3cc(/C=C4\C(=O)c5cc(F)c(F)cc5C4=C(C#N)C#N)sc23)cc1,1499.92,-5.4,-3.6,1.8,CCCCC(CC)CSc1sc(-c2c3cc(-c4ccc(-c5sc(-c6ccc(C)s6)c6c5C(=O)c5c(CC(CC)CCCC)sc(CC(CC)CCCC)c5C6=O)s4)sc3c(-c3cc(F)c(SCC(CC)CCCC)s3)c3cc(C)sc23)cc1F,58.2,18.3,3.17,561,193
1102,489,8.25,8.16,14.59,0.695,0.8,-5.66,-3.93,1.73,CCCCCCc1cc(C2(c3ccc(CCCCCC)s3)c3cc4c(cc3-c3sc5cc(/C=C6\C(=O)c7ccccc7C6=C(C#N)C#N)sc5c32)C(c2ccc(CCCCCC)s2)(c2ccc(CCCCCC)s2)c2c-4sc3cc(/C=C4\C(=O)c5ccccc5C4=C(C#N)C#N)sc23)cs1,1452.04,-5.2,-3.59,1.61,CCCCC(CC)COC(=O)c1sc2c(-c3cc4c(-c5ccc(CC(CC)CCCC)s5)c5sc(C)cc5c(-c5ccc(CC(CC)CCCC)s5)c4s3)sc(C)c2c1F,60,30,2,305,48
1103,489,11.39,11.39,17.66,0.631,1.01,-5.66,-3.93,1.73,CCCCCCc1cc(C2(c3ccc(CCCCCC)s3)c3cc4c(cc3-c3sc5cc(/C=C6\C(=O)c7ccccc7C6=C(C#N)C#N)sc5c32)C(c2ccc(CCCCCC)s2)(c2ccc(CCCCCC)s2)c2c-4sc3cc(/C=C4\C(=O)c5ccccc5C4=C(C#N)C#N)sc23)cs1,1452.04,-5.6,-3.65,1.95,CCCCC(CC)Cc1ccc(-c2c3cc(-c4sc(C)c(C(=O)OC)c4F)sc3c(-c3ccc(CC(CC)CCCC)s3)c3cc(C)sc23)s1,67.6,32.2,2.1,305,60
1104,489,9.79,9.63,21.92,0.605,0.73,-5.44,-4.19,1.25,CCCCCCc1ccc(C2(c3ccc(CCCCCC)cc3)c3cc4c(cc3-c3sc(-c5sc(/C=C6\C(=O)c7cc(F)c(F)cc7C6=C(C#N)C#N)cc5OCC(CC)CCCC)cc32)C(c2ccc(CCCCCC)cc2)(c2ccc(CCCCCC)cc2)c2cc(-c3sc(/C=C5\C(=O)c6cc(F)c(F)cc6C5=C(C#N)C#N)cc3OCC(CC)CCCC)sc2-4)cc1,1808.42,-5.2,-3.59,1.61,CCCCC(CC)COC(=O)c1sc2c(-c3cc4c(-c5ccc(CC(CC)CCCC)s5)c5sc(C)cc5c(-c5ccc(CC(CC)CCCC)s5)c4s3)sc(C)c2c1F,60,30,2,202,48
1105,489,1.31,1.09,4.2,0.367,0.81,-5.44,-4.19,1.25,CCCCCCc1ccc(C2(c3ccc(CCCCCC)cc3)c3cc4c(cc3-c3sc(-c5sc(/C=C6\C(=O)c7cc(F)c(F)cc7C6=C(C#N)C#N)cc5OCC(CC)CCCC)cc32)C(c2ccc(CCCCCC)cc2)(c2ccc(CCCCCC)cc2)c2cc(-c3sc(/C=C5\C(=O)c6cc(F)c(F)cc6C5=C(C#N)C#N)cc3OCC(CC)CCCC)sc2-4)cc1,1808.42,-5.6,-3.65,1.95,CCCCC(CC)Cc1ccc(-c2c3cc(-c4sc(C)c(C(=O)OC)c4F)sc3c(-c3ccc(CC(CC)CCCC)s3)c3cc(C)sc23)s1,67.6,32.2,2.1,202,60
1106,490,6.44,6.3,14.77,0.54,0.81,-5.51,-3.84,1.67,CCCCCCc1ccc(C2(c3ccc(CCCCCC)cc3)c3cc4c(cc3-c3sc5cc(/C=C6\C(=O)c7ccccc7C6=C(C#N)C#N)sc5c32)C(c2ccc(CCCCCC)cc2)(c2ccc(CCCCCC)cc2)c2c-4sc3cc(/C=C4\C(=O)c5ccccc5C4=C(C#N)C#N)sc23)cc1,1427.96,-5.23,-3.64,1.59,CCCCC(CC)COC(=O)c1sc2c(-c3cc4c(-c5ccc(CC(CC)CCCC)s5)c5sc(C)cc5c(-c5ccc(CC(CC)CCCC)s5)c4s3)sc(C)c2c1F,124,72.9,1.7,21,48
1107,491,2.38,2.23,5.81,0.376,1.01,-5.63,-3.54,2.09,CCCCCCCCn1c2cc3c(cc2c2cc4c(cc21)-c1sc(/C=C2\C(=O)c5ccccc5C2=C(C#N)C#N)cc1C4(c1ccc(CCCCCC)cc1)c1ccc(CCCCCC)cc1)C(c1ccc(CCCCCC)cc1)(c1ccc(CCCCCC)cc1)c1cc(/C=C2\C(=O)c4ccccc4C2=C(C#N)C#N)sc1-3,1517.11,-5.35,-3.4,1.95,CCCCCCCCC(CCCCCC)Cn1nc2c(-c3ccc(C)s3)c(F)c(F)c(-c3ccc(-c4cc5c(-c6ccc([Si](CCC)(CCC)CCC)s6)c6sc(C)cc6c(-c6ccc([Si](CCC)(CCC)CCC)s6)c5s4)s3)c2n1,47,23.5,2,230,213
1108,491,5.51,5.24,12.08,0.421,1.03,-5.63,-3.57,2.06,CCCCCCCCC(CCCCCC)Cn1c2cc3c(cc2c2cc4c(cc21)-c1sc(/C=C2\C(=O)c5ccccc5C2=C(C#N)C#N)cc1C4(c1ccc(CCCCCC)cc1)c1ccc(CCCCCC)cc1)C(c1ccc(CCCCCC)cc1)(c1ccc(CCCCCC)cc1)c1cc(/C=C2\C(=O)c4ccccc4C2=C(C#N)C#N)sc1-3,1629.32,-5.35,-3.4,1.95,CCCCCCCCC(CCCCCC)Cn1nc2c(-c3ccc(C)s3)c(F)c(F)c(-c3ccc(-c4cc5c(-c6ccc([Si](CCC)(CCC)CCC)s6)c6sc(C)cc6c(-c6ccc([Si](CCC)(CCC)CCC)s6)c5s4)s3)c2n1,47,23.5,2,107,213
1109,491,11.18,11.1,18.64,0.662,0.9,-5.95,-3.99,1.96,CCCCCCCCC(CCCCCC)Cn1c2cc3c(cc2c2cc4c(cc21)-c1sc(/C=C2\C(=O)c5cc(F)c(F)cc5C2=C(C#N)C#N)cc1C4(c1ccc(CCCCCC)cc1)c1ccc(CCCCCC)cc1)C(c1ccc(CCCCCC)cc1)(c1ccc(CCCCCC)cc1)c1cc(/C=C2\C(=O)c4cc(F)c(F)cc4C2=C(C#N)C#N)sc1-3,1701.28,-5.35,-3.4,1.95,CCCCCCCCC(CCCCCC)Cn1nc2c(-c3ccc(C)s3)c(F)c(F)c(-c3ccc(-c4cc5c(-c6ccc([Si](CCC)(CCC)CCC)s6)c6sc(C)cc6c(-c6ccc([Si](CCC)(CCC)CCC)s6)c5s4)s3)c2n1,47,23.5,2,278,213
1110,492,10.8,10.5,16.1,0.63,1.04,-5.45,-3.85,1.6,CCCCCCCCC1(CCCCCCCC)c2cc3c(cc2-c2sc4cc(/C=C5\C(=O)c6sccc6C5=C(C#N)C#N)sc4c21)C(CCCCCCCC)(CCCCCCCC)c1c-3sc2cc(/C=C3\C(=O)c4ccsc4C3=C(C#N)C#N)sc12,1247.82,-5.4,-3.64,1.76,CCCCC(CC)Cc1sc(-c2c3cc(-c4ccc(-c5sc(-c6ccc(C)s6)c6c5C(=O)c5c(CC(CC)CCCC)sc(CC(CC)CCCC)c5C6=O)s4)sc3c(-c3cc(F)c(CC(CC)CCCC)s3)c3cc(C)sc23)cc1F,87.8,30.3,2.9,119,107
1111,492,12.7,12.4,17.9,0.73,0.95,-5.5,-3.93,1.57,CCCCCCCCC1(CCCCCCCC)c2cc3c(cc2-c2sc4cc(/C=C5\C(=O)c6sc(Cl)cc6C5=C(C#N)C#N)sc4c21)C(CCCCCCCC)(CCCCCCCC)c1c-3sc2cc(/C=C3\C(=O)c4cc(Cl)sc4C3=C(C#N)C#N)sc12,1316.71,-5.4,-3.64,1.76,CCCCC(CC)Cc1sc(-c2c3cc(-c4ccc(-c5sc(-c6ccc(C)s6)c6c5C(=O)c5c(CC(CC)CCCC)sc(CC(CC)CCCC)c5C6=O)s4)sc3c(-c3cc(F)c(CC(CC)CCCC)s3)c3cc(C)sc23)cc1F,87.8,30.3,2.9,438,107
1112,493,13.05,12.78,20.29,0.747,0.843,-5.52,-3.9,1.62,CCCCCCc1ccc(C2(c3ccc(CCCCCC)cc3)c3cc4c(cc3-c3sc5cc(/C=C6\C(=O)c7cc(F)c(F)cc7C6=C(C#N)C#N)[se]c5c32)C(c2ccc(CCCCCC)cc2)(c2ccc(CCCCCC)cc2)c2c-4sc3cc(/C=C4\C(=O)c5cc(F)c(F)cc5C4=C(C#N)C#N)[se]c23)cc1,1593.74,-5.45,-3.65,1.8,CCCCC(CC)Cc1sc(-c2c3cc(-c4ccc(-c5sc(-c6ccc(C)s6)c6c5C(=O)c5c(CC(CC)CCCC)sc(CC(CC)CCCC)c5C6=O)s4)sc3c(-c3cc(F)c(CC(CC)CCCC)s3)c3cc(C)sc23)cc1F,87.8,30.3,2.9,47,107
1113,493,12.33,11.95,18.37,0.739,0.873,-5.52,-3.9,1.62,CCCCCCc1ccc(C2(c3ccc(CCCCCC)cc3)c3cc4c(cc3-c3[se]c5cc(/C=C6\C(=O)c7cc(F)c(F)cc7C6=C(C#N)C#N)sc5c32)C(c2ccc(CCCCCC)cc2)(c2ccc(CCCCCC)cc2)c2c-4[se]c3cc(/C=C4\C(=O)c5cc(F)c(F)cc5C4=C(C#N)C#N)sc23)cc1,1593.74,-5.45,-3.65,1.8,CCCCC(CC)Cc1sc(-c2c3cc(-c4ccc(-c5sc(-c6ccc(C)s6)c6c5C(=O)c5c(CC(CC)CCCC)sc(CC(CC)CCCC)c5C6=O)s4)sc3c(-c3cc(F)c(CC(CC)CCCC)s3)c3cc(C)sc23)cc1F,87.8,30.3,2.9,429,107
1114,493,12.63,12.45,19.19,0.752,0.862,-5.57,-3.89,1.68,CCCCCCc1ccc(C2(c3ccc(CCCCCC)cc3)c3cc4c(cc3-c3sc5cc(/C=C6\C(=O)c7cc(F)c(F)cc7C6=C(C#N)C#N)sc5c32)C(c2ccc(CCCCCC)cc2)(c2ccc(CCCCCC)cc2)c2c-4sc3cc(/C=C4\C(=O)c5cc(F)c(F)cc5C4=C(C#N)C#N)sc23)cc1,1499.92,-5.45,-3.65,1.8,CCCCC(CC)Cc1sc(-c2c3cc(-c4ccc(-c5sc(-c6ccc(C)s6)c6c5C(=O)c5c(CC(CC)CCCC)sc(CC(CC)CCCC)c5C6=O)s4)sc3c(-c3cc(F)c(CC(CC)CCCC)s3)c3cc(C)sc23)cc1F,87.8,30.3,2.9,561,107
1115,494,13,12.7,21.3,0.687,0.87,-5.56,-3.99,1.57,CCCCCCc1ccc(C2(c3ccc(CCCCCC)cc3)c3c(-c4ccc([Si](CCC)(CCC)CCC)s4)c4c(c(-c5ccc([Si](CCC)(CCC)CCC)s5)c3-c3sc5c(sc6cc(/C=C7\C(=O)c8cc(F)c(F)cc8C7=C(C#N)C#N)sc65)c32)C(c2ccc(CCCCCC)cc2)(c2ccc(CCCCCC)cc2)c2c-4sc3c2sc2cc(/C=C4\C(=O)c5cc(F)c(F)cc5C4=C(C#N)C#N)sc23)cc1,2089.01,-5.54,-3.65,1.89,CCCCC(CC)Cc1sc(-c2c3cc(-c4ccc(-c5sc(-c6ccc(C)s6)c6c5C(=O)c5c(CC(CC)CCCC)sc(CC(CC)CCCC)c5C6=O)s4)sc3c(-c3cc(F)c(CC(CC)CCCC)s3)c3cc(C)sc23)cc1F,38.6,19.3,2,476,107
1116,494,13.1,12.8,20.6,0.749,0.835,-5.71,-4.15,1.56,CCCCCCc1ccc(C2(c3ccc(CCCCCC)cc3)c3cc4c(cc3-c3sc5cc(/C=C6\C(=O)c7cc(F)c(F)cc7C6=C(C#N)C#N)sc5c32)C(c2ccc(CCCCCC)cc2)(c2ccc(CCCCCC)cc2)c2c-4sc3cc(/C=C4\C(=O)c5cc(F)c(F)cc5C4=C(C#N)C#N)sc23)cc1,1499.92,-5.54,-3.65,1.89,CCCCC(CC)Cc1sc(-c2c3cc(-c4ccc(-c5sc(-c6ccc(C)s6)c6c5C(=O)c5c(CC(CC)CCCC)sc(CC(CC)CCCC)c5C6=O)s4)sc3c(-c3cc(F)c(CC(CC)CCCC)s3)c3cc(C)sc23)cc1F,38.6,19.3,2,561,107
1117,494,15.5,15.2,24.7,0.736,0.837,-5.62,-4.11,1.51,CCCCCCCCCCCc1c(/C=C2\C(=O)c3cc(F)c(F)cc3C2=C(C#N)C#N)sc2c1sc1c3c4nsnc4c4c5sc6c(CCCCCCCCCCC)c(/C=C7\C(=O)c8cc(F)c(F)cc8C7=C(C#N)C#N)sc6c5n(CC(CC)CCCC)c4c3n(CC(CC)CCCC)c21,1451.94,-5.54,-3.65,1.89,CCCCC(CC)Cc1sc(-c2c3cc(-c4ccc(-c5sc(-c6ccc(C)s6)c6c5C(=O)c5c(CC(CC)CCCC)sc(CC(CC)CCCC)c5C6=O)s4)sc3c(-c3cc(F)c(CC(CC)CCCC)s3)c3cc(C)sc23)cc1F,38.6,19.3,2,242,107
1118,495,1.38,1.38,2.7,0.5,1.01,-5.73,-3.92,1.81,CCCCCCCCC1(CCCCCCCC)c2cc3c(cc2-c2sc(-c4ccc(/C=C5\SC(=S)N(CC)C5=O)c5nsnc45)cc21)C(CCCCCCCC)(CCCCCCCC)c1cc(-c2ccc(/C=C4\SC(=S)N(CC)C4=O)c4nsnc24)sc1-3,1326.02,-5.66,-3.6,2.06,CCCCCCCCCCCCC(CCCCCCCCCC)COC(=O)c1cc(-c2cc(C(=O)OCC(CCCCCCCCCC)CCCCCCCCCCCC)c(-c3ccc(-c4c(F)c(F)c(C)c5nsnc45)s3)s2)sc1-c1ccc(C)s1,86.9,42.8,2.03,160,248
1119,495,0.31,0.31,0.6,0.51,1.04,-5.73,-3.92,1.81,CCCCCCCCC1(CCCCCCCC)c2cc3c(cc2-c2sc(-c4ccc(/C=C5\SC(=S)N(CC)C5=O)c5nsnc45)cc21)C(CCCCCCCC)(CCCCCCCC)c1cc(-c2ccc(/C=C4\SC(=S)N(CC)C4=O)c4nsnc24)sc1-3,1326.02,-5.76,-3.59,2.17,CCCCCCCCCCCCC(CCCCCCCCCC)COC(=O)c1cc(-c2c(F)c(F)c(-c3cc(C(=O)OCC(CCCCCCCCCC)CCCCCCCCCCCC)c(-c4ccc(-c5ccc(C)s5)s4)s3)c3nsnc23)sc1C,66.6,33.7,1.98,160,143
1120,495,2.93,2.93,5.8,0.52,0.98,-5.89,-4.29,1.6,CCCCCCc1ccc(C2(c3ccc(CCCCCC)cc3)c3cc4c(cc3-c3sc5cc(/C=C6\C(=O)c7ccccc7C6=C(C#N)C#N)sc5c32)C(c2ccc(CCCCCC)cc2)(c2ccc(CCCCCC)cc2)c2c-4sc3cc(/C=C4\C(=O)c5ccccc5C4=C(C#N)C#N)sc23)cc1,1427.96,-5.66,-3.6,2.06,CCCCCCCCCCCCC(CCCCCCCCCC)COC(=O)c1cc(-c2cc(C(=O)OCC(CCCCCCCCCC)CCCCCCCCCCCC)c(-c3ccc(-c4c(F)c(F)c(C)c5nsnc45)s3)s2)sc1-c1ccc(C)s1,86.9,42.8,2.03,21,248
1121,495,2.3,2.3,4.4,0.55,1,-5.89,-4.29,1.6,CCCCCCc1ccc(C2(c3ccc(CCCCCC)cc3)c3cc4c(cc3-c3sc5cc(/C=C6\C(=O)c7ccccc7C6=C(C#N)C#N)sc5c32)C(c2ccc(CCCCCC)cc2)(c2ccc(CCCCCC)cc2)c2c-4sc3cc(/C=C4\C(=O)c5ccccc5C4=C(C#N)C#N)sc23)cc1,1427.96,-5.76,-3.59,2.17,CCCCCCCCCCCCC(CCCCCCCCCC)COC(=O)c1cc(-c2c(F)c(F)c(-c3cc(C(=O)OCC(CCCCCCCCCC)CCCCCCCCCCCC)c(-c4ccc(-c5ccc(C)s5)s4)s3)c3nsnc23)sc1C,66.6,33.7,1.98,21,143
1122,495,3.61,3.61,6.7,0.68,0.8,-5.96,-4.42,1.54,CCCCCCc1ccc(C2(c3ccc(CCCCCC)cc3)c3cc4c(cc3-c3sc5cc(/C=C6\C(=O)c7cc(F)c(F)cc7C6=C(C#N)C#N)sc5c32)C(c2ccc(CCCCCC)cc2)(c2ccc(CCCCCC)cc2)c2c-4sc3cc(/C=C4\C(=O)c5cc(F)c(F)cc5C4=C(C#N)C#N)sc23)cc1,1499.92,-5.66,-3.6,2.06,CCCCCCCCCCCCC(CCCCCCCCCC)COC(=O)c1cc(-c2cc(C(=O)OCC(CCCCCCCCCC)CCCCCCCCCCCC)c(-c3ccc(-c4c(F)c(F)c(C)c5nsnc45)s3)s2)sc1-c1ccc(C)s1,86.9,42.8,2.03,561,248
1123,495,6.69,6.69,11.1,0.7,0.86,-5.96,-4.42,1.54,CCCCCCc1ccc(C2(c3ccc(CCCCCC)cc3)c3cc4c(cc3-c3sc5cc(/C=C6\C(=O)c7cc(F)c(F)cc7C6=C(C#N)C#N)sc5c32)C(c2ccc(CCCCCC)cc2)(c2ccc(CCCCCC)cc2)c2c-4sc3cc(/C=C4\C(=O)c5cc(F)c(F)cc5C4=C(C#N)C#N)sc23)cc1,1499.92,-5.76,-3.59,2.17,CCCCCCCCCCCCC(CCCCCCCCCC)COC(=O)c1cc(-c2c(F)c(F)c(-c3cc(C(=O)OCC(CCCCCCCCCC)CCCCCCCCCCCC)c(-c4ccc(-c5ccc(C)s5)s4)s3)c3nsnc23)sc1C,66.6,33.7,1.98,561,143
1124,496,9.4,9.4,16.87,0.628,0.887,-5.51,-3.78,1.73,CCCCCCc1ccc(C2(c3ccc(CCCCCC)cc3)c3cc4c(cc3-c3sc5cc(/C=C6\C(=O)c7ccccc7C6=C(C#N)C#N)sc5c32)C(c2ccc(CCCCCC)cc2)(c2ccc(CCCCCC)cc2)c2c-4sc3cc(/C=C4\C(=O)c5ccccc5C4=C(C#N)C#N)sc23)cc1,1427.96,-5.33,-2.92,2.41,CCCCC(CC)Cc1ccc(-c2c3cc(-c4ccc(-c5sc(-c6ccc(C)s6)c6c5C(=O)c5c(CC(CC)CCCC)sc(CC(CC)CCCC)c5C6=O)s4)sc3c(-c3ccc(CC(CC)CCCC)s3)c3cc(C)sc23)s1,117,58.5,2,21,153
1125,496,8.82,8.82,16.44,0.578,0.928,-5.51,-3.78,1.73,CCCCCCc1ccc(C2(c3ccc(CCCCCC)cc3)c3cc4c(cc3-c3sc5cc(/C=C6\C(=O)c7ccccc7C6=C(C#N)C#N)sc5c32)C(c2ccc(CCCCCC)cc2)(c2ccc(CCCCCC)cc2)c2c-4sc3cc(/C=C4\C(=O)c5ccccc5C4=C(C#N)C#N)sc23)cc1,1427.96,-5.31,-3,2.31,CCCCCCC(CCCC)COC(=O)c1cc(-c2cc(C(=O)OCC(CCCC)CCCCCC)c(-c3ccc(C)s3)s2)sc1-c1ccc(C)s1,50,25,2,21,233
1126,496,1.13,1.13,4.53,0.371,0.674,-5.51,-3.78,1.73,CCCCCCc1ccc(C2(c3ccc(CCCCCC)cc3)c3cc4c(cc3-c3sc5cc(/C=C6\C(=O)c7ccccc7C6=C(C#N)C#N)sc5c32)C(c2ccc(CCCCCC)cc2)(c2ccc(CCCCCC)cc2)c2c-4sc3cc(/C=C4\C(=O)c5ccccc5C4=C(C#N)C#N)sc23)cc1,1427.96,-5.1,-2.76,2.34,CCCCCCc1cc(C)sc1C,48.3,24.2,2,21,163
1127,497,13.72,13.36,19.64,0.739,0.915,-5.58,-4.01,1.57,CCCCCCc1ccc(C2(c3ccc(CCCCCC)cc3)c3cc4c(cc3-c3sc5cc(/C=C6\C(=O)c7c(csc7Cl)C6=C(C#N)C#N)sc5c32)C(c2ccc(CCCCCC)cc2)(c2ccc(CCCCCC)cc2)c2c-4sc3cc(/C=C4\C(=O)c5c(csc5Cl)C4=C(C#N)C#N)sc23)cc1,1508.88,-5.51,-3.57,1.94,CCCCC(CC)Cc1sc(-c2c3cc(-c4ccc(-c5sc(-c6ccc(C)s6)c6c5C(=O)c5c(CC(CC)CCCC)sc(CC(CC)CCCC)c5C6=O)s4)sc3c(-c3cc(Cl)c(CC(CC)CCCC)s3)c3cc(C)sc23)cc1Cl,44.9,25.5,1.76,181,77
1128,497,12.01,11.65,21.19,0.699,0.795,-5.52,-4.13,1.39,CCCCCCc1ccc(C2(c3ccc(CCCCCC)cc3)c3c(sc4cc(/C=C5\C(=O)c6cc(Cl)c(Cl)cc6C5=C(C#N)C#N)sc34)-c3sc4c5c(sc4c32)-c2sc3cc(/C=C4\C(=O)c6cc(Cl)c(Cl)cc6C4=C(C#N)C#N)sc3c2C5(c2ccc(CCCCCC)cc2)c2ccc(CCCCCC)cc2)cc1,1627.83,-5.51,-3.57,1.94,CCCCC(CC)Cc1sc(-c2c3cc(-c4ccc(-c5sc(-c6ccc(C)s6)c6c5C(=O)c5c(CC(CC)CCCC)sc(CC(CC)CCCC)c5C6=O)s4)sc3c(-c3cc(Cl)c(CC(CC)CCCC)s3)c3cc(C)sc23)cc1Cl,44.9,25.5,1.76,486,77
1129,498,5.61,5.31,13.43,0.621,0.641,-5.82,-4.05,1.77,CCCCCCc1ccc(C2(c3ccc(CCCCCC)cc3)c3cc4c(cc3-c3sc(/C=C5\C(=O)c6cc(F)c(F)cc6C5=C(C#N)C#N)cc32)C(c2ccc(CCCCCC)cc2)(c2ccc(CCCCCC)cc2)c2cc(/C=C3\C(=O)c5cc(F)c(F)cc5C3=C(C#N)C#N)sc2-4)cc1,1387.75,-5.2,-3.59,1.61,CCCCC(CC)COC(=O)c1sc2c(-c3cc4c(-c5ccc(CC(CC)CCCC)s5)c5sc(C)cc5c(-c5ccc(CC(CC)CCCC)s5)c4s3)sc(C)c2c1F,124,72.9,1.7,34,48
1130,498,13.7,13.3,24.32,0.743,0.742,-5.5,-3.93,1.57,CCCCCCc1ccc(C2(c3ccc(CCCCCC)cc3)c3cc4c(cc3-c3sc(/C=C5\C(=O)c6cc(F)c(F)cc6C5=C(C#N)C#N)cc32)C(c2ccc(CCCCCC)cc2)(c2ccc(CCCCCC)cc2)c2c-4sc3c2C(c2ccc(CCCCCC)cc2)(c2ccc(CCCCCC)cc2)c2c-3sc3cc(/C=C4\C(=O)c5cc(F)c(F)cc5C4=C(C#N)C#N)sc23)cc1,1858.49,-5.2,-3.59,1.61,CCCCC(CC)COC(=O)c1sc2c(-c3cc4c(-c5ccc(CC(CC)CCCC)s5)c5sc(C)cc5c(-c5ccc(CC(CC)CCCC)s5)c4s3)sc(C)c2c1F,124,72.9,1.7,376,48
1131,498,4.48,4.06,10.77,0.515,0.758,-5.32,-3.86,1.46,CCCCCCc1ccc(C2(c3ccc(CCCCCC)cc3)c3cc4c(cc3-c3sc5c(c32)C(c2ccc(CCCCCC)cc2)(c2ccc(CCCCCC)cc2)c2cc(/C=C3\C(=O)c6cc(F)c(F)cc6C3=C(C#N)C#N)sc2-5)C(c2ccc(CCCCCC)cc2)(c2ccc(CCCCCC)cc2)c2c-4sc3c2C(c2ccc(CCCCCC)cc2)(c2ccc(CCCCCC)cc2)c2cc(/C=C4\C(=O)c5cc(F)c(F)cc5C4=C(C#N)C#N)sc2-3)cc1,2217.06,-5.2,-3.59,1.61,CCCCC(CC)COC(=O)c1sc2c(-c3cc4c(-c5ccc(CC(CC)CCCC)s5)c5sc(C)cc5c(-c5ccc(CC(CC)CCCC)s5)c4s3)sc(C)c2c1F,124,72.9,1.7,575,48
1132,499,10.35,10.15,17.6,0.641,0.899,-5.67,-3.9,1.77,CCCCCCc1ccc(C2(c3ccc(CCCCCC)cc3)c3cc(/C=C4\C(=O)c5cc(Cl)c(Cl)cc5C4=C(C#N)C#N)sc3-c3sc4c(-c5ccc(CC(CC)CCCC)s5)c5c6c(sc5c(-c5ccc(CC(CC)CCCC)s5)c4c32)-c2sc(/C=C3\C(=O)c4cc(Cl)c(Cl)cc4C3=C(C#N)C#N)cc2C6(c2ccc(CCCCCC)cc2)c2ccc(CCCCCC)cc2)cc1,1954.4,-5.5,-3.61,1.89,CCCCC(CC)Cc1sc(-c2c3cc(-c4ccc(-c5sc(-c6ccc(C)s6)c6c5C(=O)c5c(CC(CC)CCCC)sc(CC(CC)CCCC)c5C6=O)s4)sc3c(-c3cc(F)c(CC(CC)CCCC)s3)c3cc(C)sc23)cc1F,87.8,30.3,2.9,362,107
1133,499,12.36,12.07,19.51,0.7,0.884,-5.7,-3.91,1.79,CCCCCCc1ccc(C2(c3ccc(CCCCCC)cc3)c3cc(/C=C4\C(=O)c5cc(Cl)c(Cl)cc5C4=C(C#N)C#N)sc3-c3sc4c(-c5cc(F)c(CC(CC)CCCC)s5)c5c6c(sc5c(-c5cc(F)c(CC(CC)CCCC)s5)c4c32)-c2sc(/C=C3\C(=O)c4cc(Cl)c(Cl)cc4C3=C(C#N)C#N)cc2C6(c2ccc(CCCCCC)cc2)c2ccc(CCCCCC)cc2)cc1,1990.38,-5.5,-3.61,1.89,CCCCC(CC)Cc1sc(-c2c3cc(-c4ccc(-c5sc(-c6ccc(C)s6)c6c5C(=O)c5c(CC(CC)CCCC)sc(CC(CC)CCCC)c5C6=O)s4)sc3c(-c3cc(F)c(CC(CC)CCCC)s3)c3cc(C)sc23)cc1F,87.8,30.3,2.9,386,107
1134,499,11.65,11.27,18.98,0.677,0.875,-5.72,-3.92,1.8,CCCCCCc1ccc(C2(c3ccc(CCCCCC)cc3)c3cc(/C=C4\C(=O)c5cc(Cl)c(Cl)cc5C4=C(C#N)C#N)sc3-c3sc4c(-c5cc(Cl)c(CC(CC)CCCC)s5)c5c6c(sc5c(-c5cc(Cl)c(CC(CC)CCCC)s5)c4c32)-c2sc(/C=C3\C(=O)c4cc(Cl)c(Cl)cc4C3=C(C#N)C#N)cc2C6(c2ccc(CCCCCC)cc2)c2ccc(CCCCCC)cc2)cc1,2023.28,-5.5,-3.61,1.89,CCCCC(CC)Cc1sc(-c2c3cc(-c4ccc(-c5sc(-c6ccc(C)s6)c6c5C(=O)c5c(CC(CC)CCCC)sc(CC(CC)CCCC)c5C6=O)s4)sc3c(-c3cc(F)c(CC(CC)CCCC)s3)c3cc(C)sc23)cc1F,87.8,30.3,2.9,306,107
1135,500,1.5,1.5,5.2,0.522,0.55,-5.43,-3.81,1.62,CCCCCCc1ccc(C2(c3ccc(CCCCCC)cc3)c3cc4c(cc3-c3sc5cc(/C=C6\C(=O)c7ccccc7C6=C(C#N)C#N)sc5c32)C(c2ccc(CCCCCC)cc2)(c2ccc(CCCCCC)cc2)c2c-4sc3cc(/C=C4\C(=O)c5ccccc5C4=C(C#N)C#N)sc23)cc1,1427.96,-5.1,-3.2,1.9,CCCCCCc1cc(C)sc1C,21.1,11.6,1.82,21,163
1136,500,2.3,2.3,9.8,0.525,0.45,-5.58,-3.98,1.6,CCCCCCc1ccc(C2(c3ccc(CCCCCC)cc3)c3cc4c(cc3-c3sc5cc(/C=C6\C(=O)c7ccc(C)cc7C6=C(C#N)C#N)sc5c32)C(c2ccc(CCCCCC)cc2)(c2ccc(CCCCCC)cc2)c2c-4sc3cc(/C=C4\C(=O)c5ccc(C)cc5C4=C(C#N)C#N)sc23)cc1,1456.01,-5.1,-3.2,1.9,CCCCCCc1cc(C)sc1C,21.1,11.6,1.82,473,163
1137,500,5.6,5.6,12.4,0.616,0.74,-5.46,-3.89,1.57,CCCCCCCCC1(CCCCCCCC)c2cc(-c3ccc(/C=C4\SC(=S)N(CC)C4=O)c4nsnc34)ccc2-c2cc3c(cc21)-c1ccc(-c2ccc(/C=C4\SC(=S)N(CC)C4=O)c4nsnc24)cc1C3(CCCCCCCC)CCCCCCCC,1313.97,-5.1,-3.2,1.9,CCCCCCc1cc(C)sc1C,21.1,11.6,1.82,497,163
1138,500,3.3,3.3,7.7,0.577,0.74,-5.45,-3.88,1.57,CCCCC(CC)CC1(CC(CC)CCCC)c2cc(-c3ccc(/C=C4\SC(=S)N(CC)C4=O)c4nsnc34)ccc2-c2cc3c(cc21)-c1ccc(-c2ccc(/C=C4\SC(=S)N(CC)C4=O)c4nsnc24)cc1C3(CC(CC)CCCC)CC(CC)CCCC,1313.97,-5.1,-3.2,1.9,CCCCCCc1cc(C)sc1C,21.1,11.6,1.82,596,163
1139,500,4.2,4.2,6.9,0.675,0.9,-5.75,-3.7,2.05,CCCCCCCCC1(CCCCCCCC)c2cc3c(cc2-c2sc(-c4ccc(/C=C5\SC(=S)N(CC)C5=O)c5nsnc45)cc21)C(CCCCCCCC)(CCCCCCCC)c1cc(-c2ccc(/C=C4\SC(=S)N(CC)C4=O)c4nsnc24)sc1-3,1326.02,-5.1,-3.2,1.9,CCCCCCc1cc(C)sc1C,21.1,11.6,1.82,160,163
1140,501,9.87,9.83,17.15,0.583,0.97,-5.54,-3.97,1.57,CCCCCCc1ccc(C2(c3ccc(CCCCCC)cc3)c3cc4c5cc6c(cc5n(CC(CC)CCCC)c4cc3-c3sc4cc(/C=C5\C(=O)c7ccccc7C5=C(C#N)C#N)sc4c32)-c2sc3cc(/C=C4\C(=O)c5ccccc5C4=C(C#N)C#N)sc3c2C6(c2ccc(CCCCCC)cc2)c2ccc(CCCCCC)cc2)cc1,1629.27,-5.28,-3.48,1.8,CCCCC(CC)Cc1ccc(-c2c3cc(-c4ccc(-c5sc(-c6ccc(C)s6)c6c5C(=O)c5c(CC(CC)CCCC)sc(CC(CC)CCCC)c5C6=O)s4)sc3c(-c3ccc(CC(CC)CCCC)s3)c3cc(C)sc23)s1,117,58.5,2,140,153
1141,501,7.02,6.98,12.65,0.505,1.07,-5.54,-3.97,1.57,CCCCCCc1ccc(C2(c3ccc(CCCCCC)cc3)c3cc4c5cc6c(cc5n(CC(CC)CCCC)c4cc3-c3sc4cc(/C=C5\C(=O)c7ccccc7C5=C(C#N)C#N)sc4c32)-c2sc3cc(/C=C4\C(=O)c5ccccc5C4=C(C#N)C#N)sc3c2C6(c2ccc(CCCCCC)cc2)c2ccc(CCCCCC)cc2)cc1,1629.27,-5.45,-3.65,1.8,CCCCC(CC)Cc1sc(-c2c3cc(-c4ccc(-c5sc(-c6ccc(C)s6)c6c5C(=O)c5c(CC(CC)CCCC)sc(CC(CC)CCCC)c5C6=O)s4)sc3c(-c3cc(F)c(CC(CC)CCCC)s3)c3cc(C)sc23)cc1F,38.6,19.3,2,140,107
1142,501,9.81,9.77,18.78,0.581,0.89,-5.61,-4.11,1.5,CCCCCCc1ccc(C2(c3ccc(CCCCCC)cc3)c3cc4c5cc6c(cc5n(CC(CC)CCCC)c4cc3-c3sc4cc(/C=C5\C(=O)c7cc(F)c(F)cc7C5=C(C#N)C#N)sc4c32)-c2sc3cc(/C=C4\C(=O)c5cc(F)c(F)cc5C4=C(C#N)C#N)sc3c2C6(c2ccc(CCCCCC)cc2)c2ccc(CCCCCC)cc2)cc1,1701.23,-5.28,-3.48,1.8,CCCCC(CC)Cc1ccc(-c2c3cc(-c4ccc(-c5sc(-c6ccc(C)s6)c6c5C(=O)c5c(CC(CC)CCCC)sc(CC(CC)CCCC)c5C6=O)s4)sc3c(-c3ccc(CC(CC)CCCC)s3)c3cc(C)sc23)s1,117,58.5,2,146,153
1143,501,12.07,11.95,19.86,0.65,0.95,-5.61,-4.11,1.5,CCCCCCc1ccc(C2(c3ccc(CCCCCC)cc3)c3cc4c5cc6c(cc5n(CC(CC)CCCC)c4cc3-c3sc4cc(/C=C5\C(=O)c7cc(F)c(F)cc7C5=C(C#N)C#N)sc4c32)-c2sc3cc(/C=C4\C(=O)c5cc(F)c(F)cc5C4=C(C#N)C#N)sc3c2C6(c2ccc(CCCCCC)cc2)c2ccc(CCCCCC)cc2)cc1,1701.23,-5.45,-3.65,1.8,CCCCC(CC)Cc1sc(-c2c3cc(-c4ccc(-c5sc(-c6ccc(C)s6)c6c5C(=O)c5c(CC(CC)CCCC)sc(CC(CC)CCCC)c5C6=O)s4)sc3c(-c3cc(F)c(CC(CC)CCCC)s3)c3cc(C)sc23)cc1F,38.6,19.3,2,146,107
1144,502,10.07,9.72,15.25,0.62,1.02,-5.42,-3.6,1.82,CCCCC(CC)CC1(CC(CC)CCCC)c2cc3c(cc2-c2sc(-c4ccc(/C=C5\SC(=S)N(CC)C5=O)c5nsnc45)cc21)C(CC(CC)CCCC)(CC(CC)CCCC)c1cc(-c2ccc(/C=C4\SC(=S)N(CC)C4=O)c4nsnc24)sc1-3,1326.02,-5.39,-3.41,1.98,CCCCC(CC)COC(=O)c1sc2c(-c3cc4c(-c5ccc(CC(CC)CCCC)s5)c5sc(C)cc5c(-c5ccc(CC(CC)CCCC)s5)c4s3)sc(C)c2c1F,124,72.9,1.7,502,48
1145,502,9.39,9.03,14.43,0.58,1.06,-5.67,-3.57,2.1,CCCCCCCCN1C(=O)/C(=C/c2ccc(-c3ccc(/C=C4\SC(=S)N(CCCCCCCC)C4=O)s3)s2)SC1=S,677.04,-5.39,-3.41,1.98,CCCCC(CC)COC(=O)c1sc2c(-c3cc4c(-c5ccc(CC(CC)CCCC)s5)c5sc(C)cc5c(-c5ccc(CC(CC)CCCC)s5)c4s3)sc(C)c2c1F,124,72.9,1.7,254,48
1146,503,10.9,10.9,19.8,0.59,0.91,-5.63,-3.9,1.73,CCCCCCc1ccc(C2(c3ccc(CCCCCC)cc3)c3cc(/C=C4\C(=O)c5cc(F)c(F)cc5C4=C(C#N)C#N)sc3-c3sc4c(-c5ccc(CC(CC)CCCC)cc5)c5c6c(sc5c(-c5ccc(CC(CC)CCCC)cc5)c4c32)-c2sc(/C=C3\C(=O)c4cc(F)c(F)cc4C3=C(C#N)C#N)cc2C6(c2ccc(CCCCCC)cc2)c2ccc(CCCCCC)cc2)cc1,1876.55,-5.48,-3.63,1.85,CCCCC(CC)Cc1sc(-c2c3cc(-c4ccc(-c5sc(-c6ccc(C)s6)c6c5C(=O)c5c(CC(CC)CCCC)sc(CC(CC)CCCC)c5C6=O)s4)sc3c(-c3cc(F)c(CC(CC)CCCC)s3)c3cc(C)sc23)cc1F,38.6,19.3,2,387,107
1147,503,13.9,13.9,21.6,0.72,0.89,-5.63,-3.9,1.73,CCCCCCc1ccc(C2(c3ccc(CCCCCC)cc3)c3cc(/C=C4\C(=O)c5cc(F)c(F)cc5C4=C(C#N)C#N)sc3-c3sc4c(-c5ccc(CC(CC)CCCC)cc5)c5c6c(sc5c(-c5ccc(CC(CC)CCCC)cc5)c4c32)-c2sc(/C=C3\C(=O)c4cc(F)c(F)cc4C3=C(C#N)C#N)cc2C6(c2ccc(CCCCCC)cc2)c2ccc(CCCCCC)cc2)cc1,1876.55,-5.48,-3.63,1.85,CCCCC(CC)Cc1sc(-c2c3cc(-c4ccc(-c5sc(-c6ccc(C)s6)c6c5C(=O)c5c(CC(CC)CCCC)sc(CC(CC)CCCC)c5C6=O)s4)sc3c(-c3cc(F)c(CC(CC)CCCC)s3)c3cc(C)sc23)cc1F,38.6,19.3,2,387,107
1148,504,10.51,10.21,17.32,0.627,0.94,-5.69,-3.9,1.79,CCCCCCc1ccc(C2(c3ccc(CCCCCC)cc3)c3cc4c(cc3-c3sc5cc(/C=C6\C(=O)c7cscc7C6=C(C#N)C#N)sc5c32)C(c2ccc(CCCCCC)cc2)(c2ccc(CCCCCC)cc2)c2c-4sc3cc(/C=C4\C(=O)c5cscc5C4=C(C#N)C#N)sc23)cc1,1440,-5.45,-3.65,1.8,CCCCC(CC)Cc1sc(-c2c3cc(-c4ccc(-c5sc(-c6ccc(C)s6)c6c5C(=O)c5c(CC(CC)CCCC)sc(CC(CC)CCCC)c5C6=O)s4)sc3c(-c3cc(F)c(CC(CC)CCCC)s3)c3cc(C)sc23)cc1F,38.6,19.3,2,322,107
1149,504,12.05,11.71,18.17,0.693,0.93,-5.69,-3.9,1.79,CCCCCCc1ccc(C2(c3ccc(CCCCCC)cc3)c3cc4c(cc3-c3sc5cc(/C=C6\C(=O)c7cscc7C6=C(C#N)C#N)sc5c32)C(c2ccc(CCCCCC)cc2)(c2ccc(CCCCCC)cc2)c2c-4sc3cc(/C=C4\C(=O)c5cscc5C4=C(C#N)C#N)sc23)cc1,1440,-5.45,-3.65,1.8,CCCCC(CC)Cc1sc(-c2c3cc(-c4ccc(-c5sc(-c6ccc(C)s6)c6c5C(=O)c5c(CC(CC)CCCC)sc(CC(CC)CCCC)c5C6=O)s4)sc3c(-c3cc(F)c(CC(CC)CCCC)s3)c3cc(C)sc23)cc1F,38.6,19.3,2,322,107
1150,504,11.19,10.84,18.13,0.643,0.93,-5.65,-3.91,1.74,CCCCCCc1ccc(C2(c3ccc(CCCCCC)cc3)c3cc4c(cc3-c3sc5cc(/C=C6\C(=O)c7cscc7C6=C(C#N)C#N)[se]c5c32)C(c2ccc(CCCCCC)cc2)(c2ccc(CCCCCC)cc2)c2c-4sc3cc(/C=C4\C(=O)c5cscc5C4=C(C#N)C#N)[se]c23)cc1,1533.82,-5.45,-3.65,1.8,CCCCC(CC)Cc1sc(-c2c3cc(-c4ccc(-c5sc(-c6ccc(C)s6)c6c5C(=O)c5c(CC(CC)CCCC)sc(CC(CC)CCCC)c5C6=O)s4)sc3c(-c3cc(F)c(CC(CC)CCCC)s3)c3cc(C)sc23)cc1F,38.6,19.3,2,75,107
1151,504,13.71,13.34,19.31,0.751,0.92,-5.65,-3.91,1.74,CCCCCCc1ccc(C2(c3ccc(CCCCCC)cc3)c3cc4c(cc3-c3sc5cc(/C=C6\C(=O)c7cscc7C6=C(C#N)C#N)[se]c5c32)C(c2ccc(CCCCCC)cc2)(c2ccc(CCCCCC)cc2)c2c-4sc3cc(/C=C4\C(=O)c5cscc5C4=C(C#N)C#N)[se]c23)cc1,1533.82,-5.45,-3.65,1.8,CCCCC(CC)Cc1sc(-c2c3cc(-c4ccc(-c5sc(-c6ccc(C)s6)c6c5C(=O)c5c(CC(CC)CCCC)sc(CC(CC)CCCC)c5C6=O)s4)sc3c(-c3cc(F)c(CC(CC)CCCC)s3)c3cc(C)sc23)cc1F,38.6,19.3,2,75,107
1152,505,12.12,11.82,19.33,0.705,0.89,-5.75,-4.27,1.48,CCCCCCc1ccc(C2(c3ccc(CCCCCC)cc3)c3cc4c(cc3-c3sc5cc(/C=C6\C(=O)c7cc(Cl)c(Cl)cc7C6=C(C#N)C#N)sc5c32)C(c2ccc(CCCCCC)cc2)(c2ccc(CCCCCC)cc2)c2c-4sc3cc(/C=C4\C(=O)c5cc(Cl)c(Cl)cc5C4=C(C#N)C#N)sc23)cc1,1565.72,-5.54,-3.64,1.9,CCCCCCCCC(CCCCCC)COc1cnc2c(C)c(F)c(F)c(-c3ccc(C)s3)c2n1,82.1,39.1,2.1,334,259
1153,505,13.04,12.83,19.61,0.73,0.91,-5.75,-4.27,1.48,CCCCCCc1ccc(C2(c3ccc(CCCCCC)cc3)c3cc4c(cc3-c3sc5cc(/C=C6\C(=O)c7cc(Cl)c(Cl)cc7C6=C(C#N)C#N)sc5c32)C(c2ccc(CCCCCC)cc2)(c2ccc(CCCCCC)cc2)c2c-4sc3cc(/C=C4\C(=O)c5cc(Cl)c(Cl)cc5C4=C(C#N)C#N)sc23)cc1,1565.72,-5.54,-3.64,1.9,CCCCCCCCC(CCCCCC)COc1cnc2c(C)c(F)c(F)c(-c3ccc(C)s3)c2n1,82.1,39.1,2.1,334,259
1154,506,9.31,9,14.83,0.695,0.88,-5.47,-4.02,1.45,CCCCCCc1ccc(C2(c3ccc(CCCCCC)cc3)c3cc(/C=C4/c5ccccc5-c5nc(C#N)c(C#N)nc54)sc3-c3sc4c(OCC(CC)CCCC)c5c6c(sc5c(OCC(CC)CCCC)c4c32)-c2sc(/C=C3/c4ccccc4-c4nc(C#N)c(C#N)nc43)cc2C6(c2ccc(CCCCCC)cc2)c2ccc(CCCCCC)cc2)cc1,1732.44,-5.33,-3.53,1.8,CCCCC(CC)Cc1ccc(-c2c3cc(-c4ccc(-c5sc(-c6ccc(C)s6)c6c5C(=O)c5c(CC(CC)CCCC)sc(CC(CC)CCCC)c5C6=O)s4)sc3c(-c3ccc(CC(CC)CCCC)s3)c3cc(C)sc23)s1,117,58.5,2,336,153
1155,506,10.76,10.63,17.72,0.701,0.85,-5.39,-3.96,1.43,CCCCCCc1ccc(C2(c3ccc(CCCCCC)cc3)c3cc(/C=C4\C(=O)c5ccccc5C4=C(C#N)C#N)sc3-c3sc4c(OCC(CC)CCCC)c5c6c(sc5c(OCC(CC)CCCC)c4c32)-c2sc(/C=C3\C(=O)c4ccccc4C3=C(C#N)C#N)cc2C6(c2ccc(CCCCCC)cc2)c2ccc(CCCCCC)cc2)cc1,1684.39,-5.33,-3.53,1.8,CCCCC(CC)Cc1ccc(-c2c3cc(-c4ccc(-c5sc(-c6ccc(C)s6)c6c5C(=O)c5c(CC(CC)CCCC)sc(CC(CC)CCCC)c5C6=O)s4)sc3c(-c3ccc(CC(CC)CCCC)s3)c3cc(C)sc23)s1,117,58.5,2,299,153
1156,507,10.2,10.2,16.77,0.688,0.87,-5.61,-4.02,1.59,CCCCCCc1ccc(C2(c3ccc(CCCCCC)cc3)c3cc4c(cc3-c3sc5cc(/C=C6\C(=O)c7ccccc7C6=C(C#N)C#N)sc5c32)C(c2ccc(CCCCCC)cc2)(c2ccc(CCCCCC)cc2)c2c-4sc3cc(/C=C4\C(=O)c5ccccc5C4=C(C#N)C#N)sc23)cc1,1427.96,-5.33,-3.53,1.8,CCCCC(CC)Cc1ccc(-c2c3cc(-c4ccc(-c5sc(-c6ccc(C)s6)c6c5C(=O)c5c(CC(CC)CCCC)sc(CC(CC)CCCC)c5C6=O)s4)sc3c(-c3ccc(CC(CC)CCCC)s3)c3cc(C)sc23)s1,117,58.5,2,21,153
1157,508,6.15,6.15,10.99,0.528,0.98,-5.61,-4.02,1.59,CCCCCCc1ccc(C2(c3ccc(CCCCCC)cc3)c3cc4c(cc3-c3sc5cc(/C=C6\C(=O)c7ccccc7C6=C(C#N)C#N)sc5c32)C(c2ccc(CCCCCC)cc2)(c2ccc(CCCCCC)cc2)c2c-4sc3cc(/C=C4\C(=O)c5ccccc5C4=C(C#N)C#N)sc23)cc1,1427.96,-5.52,-3.67,1.85,CCCCC(CC)Cc1ccc(-c2c3cc(-c4sc(-c5sc(-c6cc(C7CCCCC7)c(C)s6)c6c5C(=O)c5c(CC(CC)CCCC)sc(CC(CC)CCCC)c5C6=O)cc4C4CCCCC4)sc3c(-c3ccc(CC(CC)CCCC)s3)c3cc(C)sc23)s1,99.2,50.1,1.98,21,49
1158,508,8.21,8.21,13.64,0.602,0.95,-5.61,-4.02,1.59,CCCCCCc1ccc(C2(c3ccc(CCCCCC)cc3)c3cc4c(cc3-c3sc5cc(/C=C6\C(=O)c7ccccc7C6=C(C#N)C#N)sc5c32)C(c2ccc(CCCCCC)cc2)(c2ccc(CCCCCC)cc2)c2c-4sc3cc(/C=C4\C(=O)c5ccccc5C4=C(C#N)C#N)sc23)cc1,1427.96,-5.52,-3.67,1.85,CCCCC(CC)Cc1ccc(-c2c3cc(-c4sc(-c5sc(-c6cc(C7CCCCC7)c(C)s6)c6c5C(=O)c5c(CC(CC)CCCC)sc(CC(CC)CCCC)c5C6=O)cc4C4CCCCC4)sc3c(-c3ccc(CC(CC)CCCC)s3)c3cc(C)sc23)s1,99.2,50.1,1.98,21,49
1159,508,8.96,8.96,14.53,0.614,0.98,-5.61,-4.02,1.59,CCCCCCc1ccc(C2(c3ccc(CCCCCC)cc3)c3cc4c(cc3-c3sc5cc(/C=C6\C(=O)c7ccccc7C6=C(C#N)C#N)sc5c32)C(c2ccc(CCCCCC)cc2)(c2ccc(CCCCCC)cc2)c2c-4sc3cc(/C=C4\C(=O)c5ccccc5C4=C(C#N)C#N)sc23)cc1,1427.96,-5.47,-3.62,1.85,CCCCC(CC)CSc1ccc(-c2c3cc(-c4sc(-c5sc(-c6cc(C7CCCCC7)c(C)s6)c6c5C(=O)c5c(CC(CC)CCCC)sc(CC(CC)CCCC)c5C6=O)cc4C4CCCCC4)sc3c(-c3ccc(SCC(CC)CCCC)s3)c3cc(C)sc23)s1,131.8,58.5,2.25,21,135
1160,508,9.63,9.63,14.73,0.658,0.96,-5.61,-4.02,1.59,CCCCCCc1ccc(C2(c3ccc(CCCCCC)cc3)c3cc4c(cc3-c3sc5cc(/C=C6\C(=O)c7ccccc7C6=C(C#N)C#N)sc5c32)C(c2ccc(CCCCCC)cc2)(c2ccc(CCCCCC)cc2)c2c-4sc3cc(/C=C4\C(=O)c5ccccc5C4=C(C#N)C#N)sc23)cc1,1427.96,-5.47,-3.62,1.85,CCCCC(CC)CSc1ccc(-c2c3cc(-c4sc(-c5sc(-c6cc(C7CCCCC7)c(C)s6)c6c5C(=O)c5c(CC(CC)CCCC)sc(CC(CC)CCCC)c5C6=O)cc4C4CCCCC4)sc3c(-c3ccc(SCC(CC)CCCC)s3)c3cc(C)sc23)s1,131.8,58.5,2.25,21,135
1161,509,5.85,5.6,11.58,0.474,1.019,-5.73,-3.92,1.81,CCCCCCc1ccc(C2(c3ccc(CCCCCC)cc3)c3cc4c(cc3-c3sc5c(CCCCCC)c(/C=C6\C(=O)c7ccccc7C6=C(C#N)C#N)sc5c32)C(c2ccc(CCCCCC)cc2)(c2ccc(CCCCCC)cc2)c2c-4sc3c(CCCCCC)c(/C=C4\C(=O)c5ccccc5C4=C(C#N)C#N)sc23)cc1,1596.28,-5.52,-3.55,1.97,CCCCC(CC)Cc1sc(-c2c3cc(-c4ccc(-c5sc(-c6ccc(C)s6)c6c5C(=O)c5c(CC(CC)CCCC)sc(CC(CC)CCCC)c5C6=O)s4)sc3c(-c3cc(Cl)c(CC(CC)CCCC)s3)c3cc(C)sc23)cc1Cl,44.9,25.5,1.76,433,77
