Repository: aspuru-guzik-group/Beyond-Molecular-Structure-ML-for-OPV-Materials-Devices

File: datasets/Saeki_2022_n1318/Saeki_corrected.csv (part 13 of 14)
ID,Ref,PCE_max(%),PCE_ave(%),Jsc(mA/cm2),FF,Voc(V),HOMO_n(eV),LUMO_n(eV),Eg_n(eV),n(SMILES),M (g/mol),HOMO_p(eV),LUMO_p(eV),Eg_p(eV),p(SMILES),Mw (kg/mol),Mn(kg/mol),PDI,n(labels),p(labels)
1162,509,8.21,7.98,13.48,0.587,1.009,-5.73,-3.92,1.81,CCCCCCc1ccc(C2(c3ccc(CCCCCC)cc3)c3cc4c(cc3-c3sc5c(CCCCCC)c(/C=C6\C(=O)c7ccccc7C6=C(C#N)C#N)sc5c32)C(c2ccc(CCCCCC)cc2)(c2ccc(CCCCCC)cc2)c2c-4sc3c(CCCCCC)c(/C=C4\C(=O)c5ccccc5C4=C(C#N)C#N)sc23)cc1,1596.28,-5.52,-3.55,1.97,CCCCC(CC)Cc1sc(-c2c3cc(-c4ccc(-c5sc(-c6ccc(C)s6)c6c5C(=O)c5c(CC(CC)CCCC)sc(CC(CC)CCCC)c5C6=O)s4)sc3c(-c3cc(Cl)c(CC(CC)CCCC)s3)c3cc(C)sc23)cc1Cl,44.9,25.5,1.76,433,77
1163,509,10.24,10.04,18.03,0.633,0.88,-5.77,-4.03,1.74,CCCCCCc1ccc(C2(c3ccc(CCCCCC)cc3)c3cc4c(cc3-c3sc5cc(/C=C6\C(=O)c7cc(F)c(F)cc7C6=C(C#N)C#N)sc5c32)C(c2ccc(CCCCCC)cc2)(c2ccc(CCCCCC)cc2)c2c-4sc3cc(/C=C4\C(=O)c5cc(F)c(F)cc5C4=C(C#N)C#N)sc23)cc1,1499.92,-5.52,-3.55,1.97,CCCCC(CC)Cc1sc(-c2c3cc(-c4ccc(-c5sc(-c6ccc(C)s6)c6c5C(=O)c5c(CC(CC)CCCC)sc(CC(CC)CCCC)c5C6=O)s4)sc3c(-c3cc(Cl)c(CC(CC)CCCC)s3)c3cc(C)sc23)cc1Cl,44.9,25.5,1.76,561,77
1164,509,12.48,12.16,20.08,0.706,0.858,-5.77,-4.03,1.74,CCCCCCc1ccc(C2(c3ccc(CCCCCC)cc3)c3cc4c(cc3-c3sc5cc(/C=C6\C(=O)c7cc(F)c(F)cc7C6=C(C#N)C#N)sc5c32)C(c2ccc(CCCCCC)cc2)(c2ccc(CCCCCC)cc2)c2c-4sc3cc(/C=C4\C(=O)c5cc(F)c(F)cc5C4=C(C#N)C#N)sc23)cc1,1499.92,-5.52,-3.55,1.97,CCCCC(CC)Cc1sc(-c2c3cc(-c4ccc(-c5sc(-c6ccc(C)s6)c6c5C(=O)c5c(CC(CC)CCCC)sc(CC(CC)CCCC)c5C6=O)s4)sc3c(-c3cc(Cl)c(CC(CC)CCCC)s3)c3cc(C)sc23)cc1Cl,44.9,25.5,1.76,561,77
1165,509,12.1,11.96,19.62,0.635,0.96,-5.75,-4.17,1.58,CCCCCCc1ccc(C2(c3ccc(CCCCCC)cc3)c3cc4c(cc3-c3sc5c(CCCCCC)c(/C=C6\C(=O)c7cc(F)c(F)cc7C6=C(C#N)C#N)sc5c32)C(c2ccc(CCCCCC)cc2)(c2ccc(CCCCCC)cc2)c2c-4sc3c(CCCCCC)c(/C=C4\C(=O)c5cc(F)c(F)cc5C4=C(C#N)C#N)sc23)cc1,1668.24,-5.52,-3.55,1.97,CCCCC(CC)Cc1sc(-c2c3cc(-c4ccc(-c5sc(-c6ccc(C)s6)c6c5C(=O)c5c(CC(CC)CCCC)sc(CC(CC)CCCC)c5C6=O)s4)sc3c(-c3cc(Cl)c(CC(CC)CCCC)s3)c3cc(C)sc23)cc1Cl,44.9,25.5,1.76,408,77
1166,509,14.47,14.32,21.87,0.729,0.898,-5.75,-4.17,1.58,CCCCCCc1ccc(C2(c3ccc(CCCCCC)cc3)c3cc4c(cc3-c3sc5c(CCCCCC)c(/C=C6\C(=O)c7cc(F)c(F)cc7C6=C(C#N)C#N)sc5c32)C(c2ccc(CCCCCC)cc2)(c2ccc(CCCCCC)cc2)c2c-4sc3c(CCCCCC)c(/C=C4\C(=O)c5cc(F)c(F)cc5C4=C(C#N)C#N)sc23)cc1,1668.24,-5.52,-3.55,1.97,CCCCC(CC)Cc1sc(-c2c3cc(-c4ccc(-c5sc(-c6ccc(C)s6)c6c5C(=O)c5c(CC(CC)CCCC)sc(CC(CC)CCCC)c5C6=O)s4)sc3c(-c3cc(Cl)c(CC(CC)CCCC)s3)c3cc(C)sc23)cc1Cl,44.9,25.5,1.76,408,77
1167,510,4.51,4.29,8.45,0.49,1.03,-5.76,-3.8,1.96,CCCCCC(CCCCC)N1C(=O)c2ccc3c4c5c6c7c(cc(c2c37)C1=O)OC(C)(C)C=6C=C1C(=O)N(C(CCCCC)CCCCC)C(=O)C(C=C4c2ccc(-c3nc(-c4ccc(C6=CC7C(=O)N(C(CCCCC)CCCCC)C(=O)C8=CC9=c%10c(c6c6ccc%11c%12c(cc(c%10c6%12)OC9(C)C)C(=O)N(C(CCCCC)CCCCC)C%11=O)C87)cc4)c(-c4ccc(-c6cc7c8c(cc9c%10c%11c%12c(c6c8%10)=CC=C6C(=O)N(C(CCCCC)CCCCC)C(=O)C(C=C%11OC9(C)C)C6%12)C(=O)N(C(CCCCC)CCCCC)C7=O)cc4)nc3-c3ccc(C4=CC6C(=O)N(C(CCCCC)CCCCC)C(=O)C7=CC8=c9c(c4c4ccc%10c%11c(cc(c9c4%11)OC8(C)C)C(=O)N(C(CCCCC)CCCCC)C%10=O)C76)cc3)cc2)C15,3404.53,-5.36,-3.43,1.93,CCCCCCCCc1ccc(-c2c3sc4cc(-c5ccc(-c6sc(-c7ccc(C)s7)c7c6C(=O)c6c(CC(CC)CCCC)sc(CC(CC)CCCC)c6C7=O)s5)sc4c3c(-c3ccc(CCCCCCCC)s3)c3sc4cc(C)sc4c23)s1,44.9,25.5,1.76,28,84
1168,510,7.47,7.21,10.5,0.65,1.05,-5.9,-3.74,2.16,CCCCCC(CCCCC)N1C(=O)c2ccc3c4c5c6c([se]c7cc(c2c3c76)C1=O)C=C1C(=O)N(C(CCCCC)CCCCC)C(=O)C(C=C4c2ccc(-c3nc(-c4ccc(C6=CC7C(=O)N(C(CCCCC)CCCCC)C(=O)C8=Cc9[se]c%10cc%11c%12c(ccc%13c6c(c9c%10c%13%12)C87)C(=O)N(C(CCCCC)CCCCC)C%11=O)cc4)c(-c4ccc(-c6cc7c8c(cc9[se]c%10c%11c%12c(c6c8c9%11)=CC=C6C(=O)N(C(CCCCC)CCCCC)C(=O)C(C=%10)C6%12)C(=O)N(C(CCCCC)CCCCC)C7=O)cc4)nc3-c3ccc(C4=CC6C(=O)N(C(CCCCC)CCCCC)C(=O)C7=Cc8[se]c9cc%10c%11c(ccc%12c4c(c8c9c%12%11)C76)C(=O)N(C(CCCCC)CCCCC)C%10=O)cc3)cc2)C15,3488.1,-5.36,-3.43,1.93,CCCCCCCCc1ccc(-c2c3sc4cc(-c5ccc(-c6sc(-c7ccc(C)s7)c7c6C(=O)c6c(CC(CC)CCCC)sc(CC(CC)CCCC)c6C7=O)s5)sc4c3c(-c3ccc(CCCCCCCC)s3)c3sc4cc(C)sc4c23)s1,44.9,25.5,1.76,156,84
1169,511,9.7,9.7,15.5,0.714,0.88,-5.61,-4.02,1.59,CCCCCCc1ccc(C2(c3ccc(CCCCCC)cc3)c3cc4c(cc3-c3sc5cc(/C=C6\C(=O)c7ccccc7C6=C(C#N)C#N)sc5c32)C(c2ccc(CCCCCC)cc2)(c2ccc(CCCCCC)cc2)c2c-4sc3cc(/C=C4\C(=O)c5ccccc5C4=C(C#N)C#N)sc23)cc1,1427.96,-5.33,-3.53,1.8,CCCCC(CC)Cc1ccc(-c2c3cc(-c4ccc(-c5sc(-c6ccc(C)s6)c6c5C(=O)c5c(CC(CC)CCCC)sc(CC(CC)CCCC)c5C6=O)s4)sc3c(-c3ccc(CC(CC)CCCC)s3)c3cc(C)sc23)s1,117,58.5,2,21,153
1170,511,15.4,15.3,25.2,0.77,0.8,-5.65,-4.02,1.63,CCCCCCCCCCCc1c(/C=C2\C(=O)c3cc(F)c(F)cc3C2=C(C#N)C#N)sc2c1sc1c3c4nsnc4c4c5sc6c(CCCCCCCCCCC)c(/C=C7\C(=O)c8cc(F)c(F)cc8C7=C(C#N)C#N)sc6c5n(CC(CC)CCCC)c4c3n(CC(CC)CCCC)c21,1451.94,-5.33,-3.53,1.8,CCCCC(CC)Cc1ccc(-c2c3cc(-c4ccc(-c5sc(-c6ccc(C)s6)c6c5C(=O)c5c(CC(CC)CCCC)sc(CC(CC)CCCC)c5C6=O)s4)sc3c(-c3ccc(CC(CC)CCCC)s3)c3cc(C)sc23)s1,117,58.5,2,242,153
1171,512,11.15,10.8,16.8,0.725,0.916,-5.61,-4.02,1.59,CCCCCCc1ccc(C2(c3ccc(CCCCCC)cc3)c3cc4c(cc3-c3sc5cc(/C=C6\C(=O)c7ccccc7C6=C(C#N)C#N)sc5c32)C(c2ccc(CCCCCC)cc2)(c2ccc(CCCCCC)cc2)c2c-4sc3cc(/C=C4\C(=O)c5ccccc5C4=C(C#N)C#N)sc23)cc1,1427.96,-5.33,-3.53,1.8,CCCCC(CC)Cc1ccc(-c2c3cc(-c4ccc(-c5sc(-c6ccc(C)s6)c6c5C(=O)c5c(CC(CC)CCCC)sc(CC(CC)CCCC)c5C6=O)s4)sc3c(-c3ccc(CC(CC)CCCC)s3)c3cc(C)sc23)s1,117,58.5,2,21,153
1172,513,6.33,5.99,11.58,0.525,0.986,-5.65,-4.02,1.63,CCCCCCc1ccc(C2(c3ccc(CCCCCC)cc3)c3cc4c(cc3-c3sc5cc(/C=C6\C(=O)c7cscc7C6=C(C#N)C#N)sc5c32)C(c2ccc(CCCCCC)cc2)(c2ccc(CCCCCC)cc2)c2c-4sc3cc(/C=C4\C(=O)c5cscc5C4=C(C#N)C#N)sc23)cc1,1440,-5.33,-3.53,1.8,CCCCC(CC)Cc1ccc(-c2c3cc(-c4ccc(-c5sc(-c6ccc(C)s6)c6c5C(=O)c5c(CC(CC)CCCC)sc(CC(CC)CCCC)c5C6=O)s4)sc3c(-c3ccc(CC(CC)CCCC)s3)c3cc(C)sc23)s1,117,58.5,2,322,153
1173,513,11.27,10.99,17.88,0.723,0.85,-5.33,-3.92,1.41,CCCCCCc1ccc(C2(c3ccc(CCCCCC)cc3)c3cc4c(cc3-c3sc5cc(-c6cc(CC(CC)CCCC)c(/C=C7\C(=O)c8ccccc8C7=C(C#N)C#N)s6)sc5c32)C(c2ccc(CCCCCC)cc2)(c2ccc(CCCCCC)cc2)c2c-4sc3cc(-c4cc(CC(CC)CCCC)c(/C=C5\C(=O)c6ccccc6C5=C(C#N)C#N)s4)sc23)cc1,1816.63,-5.33,-3.53,1.8,CCCCC(CC)Cc1ccc(-c2c3cc(-c4ccc(-c5sc(-c6ccc(C)s6)c6c5C(=O)c5c(CC(CC)CCCC)sc(CC(CC)CCCC)c5C6=O)s4)sc3c(-c3ccc(CC(CC)CCCC)s3)c3cc(C)sc23)s1,117,58.5,2,380,153
1174,514,0.21,0.17,0.85,0.2,1,-5.66,-4.21,1.45,CCCCCCc1ccc(C2(c3ccc(CCCCCC)cc3)c3cc4c(cc3-c3sc5cc(/C=C6\C(=O)c7cc(F)c(F)cc7C6=C(C#N)C#N)sc5c32)C(c2ccc(CCCCCC)cc2)(c2ccc(CCCCCC)cc2)c2c-4sc3cc(/C=C4\C(=O)c5cc(F)c(F)cc5C4=C(C#N)C#N)sc23)cc1,1499.92,-5.65,-3.68,1.97,CCCCC(CC)Cc1ccc(-c2c3cc(-c4sc(C)c5c4C(=O)c4c(CC(CC)CCCC)sc(CC(CC)CCCC)c4C5=O)sc3c(-c3ccc(CC(CC)CCCC)s3)c3cc(C)sc23)s1,50,25,2,561,161
1175,514,5.68,5.32,11.5,0.46,0.89,-5.66,-4.21,1.45,CCCCCCc1ccc(C2(c3ccc(CCCCCC)cc3)c3cc4c(cc3-c3sc5cc(/C=C6\C(=O)c7cc(F)c(F)cc7C6=C(C#N)C#N)sc5c32)C(c2ccc(CCCCCC)cc2)(c2ccc(CCCCCC)cc2)c2c-4sc3cc(/C=C4\C(=O)c5cc(F)c(F)cc5C4=C(C#N)C#N)sc23)cc1,1499.92,-5.65,-3.68,1.97,CCCCC(CC)Cc1ccc(-c2c3cc(-c4sc(C)c5c4C(=O)c4c(CC(CC)CCCC)sc(CC(CC)CCCC)c4C5=O)sc3c(-c3ccc(CC(CC)CCCC)s3)c3cc(C)sc23)s1,50,25,2,561,161
1176,514,2.12,2,7.41,0.2,0.9,-5.66,-4.21,1.45,CCCCCCc1ccc(C2(c3ccc(CCCCCC)cc3)c3cc4c(cc3-c3sc5cc(/C=C6\C(=O)c7cc(F)c(F)cc7C6=C(C#N)C#N)sc5c32)C(c2ccc(CCCCCC)cc2)(c2ccc(CCCCCC)cc2)c2c-4sc3cc(/C=C4\C(=O)c5cc(F)c(F)cc5C4=C(C#N)C#N)sc23)cc1,1499.92,-5.52,-3.55,1.97,CCCCC(CC)Cc1ccc(-c2c3cc(-c4cc5c(-c6ccc(CC(CC)CCCC)s6)c6sc(-c7sc(C)c8c7C(=O)c7c(CC(CC)CCCC)sc(CC(CC)CCCC)c7C8=O)cc6c(-c6ccc(CC(CC)CCCC)s6)c5s4)sc3c(-c3ccc(CC(CC)CCCC)s3)c3cc(C)sc23)s1,50,25,2,561,80
1177,514,11.82,11.53,18.51,0.63,0.89,-5.66,-4.21,1.45,CCCCCCc1ccc(C2(c3ccc(CCCCCC)cc3)c3cc4c(cc3-c3sc5cc(/C=C6\C(=O)c7cc(F)c(F)cc7C6=C(C#N)C#N)sc5c32)C(c2ccc(CCCCCC)cc2)(c2ccc(CCCCCC)cc2)c2c-4sc3cc(/C=C4\C(=O)c5cc(F)c(F)cc5C4=C(C#N)C#N)sc23)cc1,1499.92,-5.52,-3.55,1.97,CCCCC(CC)Cc1ccc(-c2c3cc(-c4cc5c(-c6ccc(CC(CC)CCCC)s6)c6sc(-c7sc(C)c8c7C(=O)c7c(CC(CC)CCCC)sc(CC(CC)CCCC)c7C8=O)cc6c(-c6ccc(CC(CC)CCCC)s6)c5s4)sc3c(-c3ccc(CC(CC)CCCC)s3)c3cc(C)sc23)s1,50,25,2,561,80
1178,514,8.87,8.63,16.12,0.51,0.9,-5.66,-4.21,1.45,CCCCCCc1ccc(C2(c3ccc(CCCCCC)cc3)c3cc4c(cc3-c3sc5cc(/C=C6\C(=O)c7cc(F)c(F)cc7C6=C(C#N)C#N)sc5c32)C(c2ccc(CCCCCC)cc2)(c2ccc(CCCCCC)cc2)c2c-4sc3cc(/C=C4\C(=O)c5cc(F)c(F)cc5C4=C(C#N)C#N)sc23)cc1,1499.92,-5.41,-3.45,1.96,CCCCC(CC)Cc1ccc(-c2c3cc(-c4cc5c(-c6ccc(CC(CC)CCCC)s6)c6sc(-c7cc8c(-c9ccc(CC(CC)CCCC)s9)c9sc(-c%10sc(C)c%11c%10C(=O)c%10c(CC(CC)CCCC)sc(CC(CC)CCCC)c%10C%11=O)cc9c(-c9ccc(CC(CC)CCCC)s9)c8s7)cc6c(-c6ccc(CC(CC)CCCC)s6)c5s4)sc3c(-c3ccc(CC(CC)CCCC)s3)c3cc(C)sc23)s1,50,25,2,561,190
1179,514,11.19,10.9,17.71,0.7,0.85,-5.66,-4.21,1.45,CCCCCCc1ccc(C2(c3ccc(CCCCCC)cc3)c3cc4c(cc3-c3sc5cc(/C=C6\C(=O)c7cc(F)c(F)cc7C6=C(C#N)C#N)sc5c32)C(c2ccc(CCCCCC)cc2)(c2ccc(CCCCCC)cc2)c2c-4sc3cc(/C=C4\C(=O)c5cc(F)c(F)cc5C4=C(C#N)C#N)sc23)cc1,1499.92,-5.41,-3.45,1.96,CCCCC(CC)Cc1ccc(-c2c3cc(-c4cc5c(-c6ccc(CC(CC)CCCC)s6)c6sc(-c7cc8c(-c9ccc(CC(CC)CCCC)s9)c9sc(-c%10sc(C)c%11c%10C(=O)c%10c(CC(CC)CCCC)sc(CC(CC)CCCC)c%10C%11=O)cc9c(-c9ccc(CC(CC)CCCC)s9)c8s7)cc6c(-c6ccc(CC(CC)CCCC)s6)c5s4)sc3c(-c3ccc(CC(CC)CCCC)s3)c3cc(C)sc23)s1,50,25,2,561,190
1180,515,8.41,8.21,20.29,0.599,0.67,-5.46,-4.02,1.44,CCCCCCc1ccc(C2(c3ccc(CCCCCC)cc3)Oc3c(sc4c5c(sc34)-c3sc(/C=C4\C(=O)c6ccc(Cl)cc6C4=C(C#N)C#N)cc3C(c3ccc(CCCCCC)cc3)(c3ccc(CCCCCC)cc3)O5)-c3sc(/C=C4\C(=O)c5ccc(Cl)cc5C4=C(C#N)C#N)cc32)cc1,1478.78,-5.27,-3.48,1.79,CCCCC(CC)COC(=O)c1sc2c(-c3cc4c(-c5ccc(CC(CC)CCCC)s5)c5sc(C)cc5c(-c5ccc(CC(CC)CCCC)s5)c4s3)sc(C)c2c1F,105.7,43,2.46,511,48
1181,515,9.22,8.92,20.44,0.631,0.69,-5.47,-4.02,1.45,CCCCCCc1ccc(C2(c3ccc(CCCCCC)cc3)Oc3c(sc4c5c(sc34)-c3sc(/C=C4\C(=O)c6ccc(Cl)cc6C4=C(C#N)C#N)cc3C(c3ccc(CCCCCC)cc3)(c3ccc(CCCCCC)cc3)O5)-c3sc(/C=C4\C(=O)c5cc(Cl)ccc5C4=C(C#N)C#N)cc32)cc1,1478.78,-5.27,-3.48,1.79,CCCCC(CC)COC(=O)c1sc2c(-c3cc4c(-c5ccc(CC(CC)CCCC)s5)c5sc(C)cc5c(-c5ccc(CC(CC)CCCC)s5)c4s3)sc(C)c2c1F,105.7,43,2.46,91,48
1182,515,8.82,8.64,20.03,0.613,0.69,-5.46,-4.05,1.41,CCCCCCc1ccc(C2(c3ccc(CCCCCC)cc3)Oc3c(sc4c5c(sc34)-c3sc(/C=C4\C(=O)c6cc(Cl)ccc6C4=C(C#N)C#N)cc3C(c3ccc(CCCCCC)cc3)(c3ccc(CCCCCC)cc3)O5)-c3sc(/C=C4\C(=O)c5cc(Cl)ccc5C4=C(C#N)C#N)cc32)cc1,1478.78,-5.27,-3.48,1.79,CCCCC(CC)COC(=O)c1sc2c(-c3cc4c(-c5ccc(CC(CC)CCCC)s5)c5sc(C)cc5c(-c5ccc(CC(CC)CCCC)s5)c4s3)sc(C)c2c1F,105.7,43,2.46,61,48
1183,516,7.35,7.27,15.79,0.557,0.826,-5.83,-3.8,2.03,CCCCCCC(CCCCCC)N1C(=O)c2ccc3c4c5c6c(c7c8c9c%10c%11c%12c(cc%13c%14c(cc(c7c7cc(c2c3c67)C1=O)c9c%14%12)C(=O)N(C(CCCCCC)CCCCCC)C%13=O)CCC=%11C=C1C(=O)N(C(CCCCCC)CCCCCC)C(=O)C(C=8)C1%10)C=C1C(=O)N(C(CCCCCC)CCCCCC)C(=O)C(C=C4c2ccc3c(c2)C2(c4cc(C6=CC7C(=O)N(C(CCCCCC)CCCCCC)C(=O)C8=Cc9c%10c(c6c6ccc%11c%12c(cc(c%13c9c9c%14c%15c%16c%17c(cc%18c%19c(cc%13c%14c%19%17)C(=O)N(C(CCCCCC)CCCCCC)C%18=O)CCC=%16C=C%13C(=O)N(C(CCCCCC)CCCCCC)C(=O)C(C=9)C%13%15)c%10c6%12)C(=O)N(C(CCCCCC)CCCCCC)C%11=O)C87)ccc4-3)c3cc(C4=CC6C(=O)N(C(CCCCCC)CCCCCC)C(=O)C7=Cc8c9c(c4c4ccc%10c%11c(cc(c%12c8c8c%13c%14c%15c%16c(cc%17c%18c(cc%12c%13c%18%16)C(=O)N(C(CCCCCC)CCCCCC)C%17=O)CCC=%15C=C%12C(=O)N(C(CCCCCC)CCCCCC)C(=O)C(C=8)C%12%14)c9c4%11)C(=O)N(C(CCCCCC)CCCCCC)C%10=O)C76)ccc3-c3ccc(-c4cc6c7c(cc8c9c(c%10c%11c%12c%13c%14c(cc%15c%16c(cc9c%11c%16%14)C(=O)N(C(CCCCCC)CCCCCC)C%15=O)CCC%13=CC9C(=O)N(C(CCCCCC)CCCCCC)C(=O)C(=C%10)C%129)c9c%10c%11c(c4c7c%108)=CC=C4C(=O)N(C(CCCCCC)CCCCCC)C(=O)C(C=9)C4%11)C(=O)N(C(CCCCCC)CCCCCC)C6=O)cc32)C15,6549.03,-5.12,-3.6,1.52,CCCCC(CC)COC(=O)c1sc2c(-c3cc4c(-c5ccc(CC(CC)CCCC)s5)c5sc(C)cc5c(-c5ccc(CC(CC)CCCC)s5)c4s3)sc(C)c2c1F,124,72.9,1.7,377,48
1184,516,7.69,7.52,15.64,0.586,0.822,-5.83,-3.8,2.03,CCCCCCC(CCCCCC)N1C(=O)c2ccc3c4c5c6c(c7c8c9c%10c%11c%12c(cc%13c%14c(cc(c7c7cc(c2c3c67)C1=O)c9c%14%12)C(=O)N(C(CCCCCC)CCCCCC)C%13=O)CCC=%11C=C1C(=O)N(C(CCCCCC)CCCCCC)C(=O)C(C=8)C1%10)C=C1C(=O)N(C(CCCCCC)CCCCCC)C(=O)C(C=C4c2ccc3c(c2)C2(c4cc(C6=CC7C(=O)N(C(CCCCCC)CCCCCC)C(=O)C8=Cc9c%10c(c6c6ccc%11c%12c(cc(c%13c9c9c%14c%15c%16c%17c(cc%18c%19c(cc%13c%14c%19%17)C(=O)N(C(CCCCCC)CCCCCC)C%18=O)CCC=%16C=C%13C(=O)N(C(CCCCCC)CCCCCC)C(=O)C(C=9)C%13%15)c%10c6%12)C(=O)N(C(CCCCCC)CCCCCC)C%11=O)C87)ccc4-3)c3cc(C4=CC6C(=O)N(C(CCCCCC)CCCCCC)C(=O)C7=Cc8c9c(c4c4ccc%10c%11c(cc(c%12c8c8c%13c%14c%15c%16c(cc%17c%18c(cc%12c%13c%18%16)C(=O)N(C(CCCCCC)CCCCCC)C%17=O)CCC=%15C=C%12C(=O)N(C(CCCCCC)CCCCCC)C(=O)C(C=8)C%12%14)c9c4%11)C(=O)N(C(CCCCCC)CCCCCC)C%10=O)C76)ccc3-c3ccc(-c4cc6c7c(cc8c9c(c%10c%11c%12c%13c%14c(cc%15c%16c(cc9c%11c%16%14)C(=O)N(C(CCCCCC)CCCCCC)C%15=O)CCC%13=CC9C(=O)N(C(CCCCCC)CCCCCC)C(=O)C(=C%10)C%129)c9c%10c%11c(c4c7c%108)=CC=C4C(=O)N(C(CCCCCC)CCCCCC)C(=O)C(C=9)C4%11)C(=O)N(C(CCCCCC)CCCCCC)C6=O)cc32)C15,6549.03,-5.12,-3.6,1.52,CCCCC(CC)COC(=O)c1sc2c(-c3cc4c(-c5ccc(CC(CC)CCCC)s5)c5sc(C)cc5c(-c5ccc(CC(CC)CCCC)s5)c4s3)sc(C)c2c1F,124,72.9,1.7,377,48
1185,517,6.66,6.43,13.32,0.571,0.87,-5.65,-4.04,1.61,CCCCCCc1ccc(C2(c3ccc(CCCCCC)cc3)c3cc4c(cc3-c3sc5cc(/C=C6\C(=O)c7cc(F)c(F)cc7C6=C(C#N)C#N)sc5c32)C(c2ccc(CCCCCC)cc2)(c2ccc(CCCCCC)cc2)c2c-4sc3cc(/C=C4\C(=O)c5cc(F)c(F)cc5C4=C(C#N)C#N)sc23)cc1,1499.92,-5.43,-2.42,3.01,CCCCCCCCC(CCCCCC)Cc1cc(-c2ccc3c(c2)c(=O)n(CC(CCCCCC)CCCCCCCC)c2cc(-c4cc(CC(CCCCCC)CCCCCCCC)c(-c5cc(F)c(-c6sc(C)cc6F)s5)s4)ccc32)sc1C,141.7,65.6,2.16,561,263
1186,517,8.54,8.32,16.15,0.642,0.82,-5.65,-4.04,1.61,CCCCCCc1ccc(C2(c3ccc(CCCCCC)cc3)c3cc4c(cc3-c3sc5cc(/C=C6\C(=O)c7cc(F)c(F)cc7C6=C(C#N)C#N)sc5c32)C(c2ccc(CCCCCC)cc2)(c2ccc(CCCCCC)cc2)c2c-4sc3cc(/C=C4\C(=O)c5cc(F)c(F)cc5C4=C(C#N)C#N)sc23)cc1,1499.92,-5.43,-2.42,3.01,CCCCCCCCC(CCCCCC)Cc1cc(-c2ccc3c(c2)c(=O)n(CC(CCCCCC)CCCCCCCC)c2cc(-c4cc(CC(CCCCCC)CCCCCCCC)c(-c5cc(F)c(-c6sc(C)cc6F)s5)s4)ccc32)sc1C,141.7,65.6,2.16,561,263
1187,518,13.01,12.79,21.98,0.662,0.87,-5.49,-3.85,1.64,CCCCCCc1ccc(C2(c3ccc(CCCCCC)cc3)c3cc4c(cc3-c3sc(-c5sc(/C=C6\C(=O)c7cc(F)c(F)cc7C6=C(C#N)C#N)c(OC)c5OC)cc32)C(c2ccc(CCCCCC)cc2)(c2ccc(CCCCCC)cc2)c2cc(-c3sc(/C=C5\C(=O)c6cc(F)c(F)cc6C5=C(C#N)C#N)c(OC)c3OC)sc2-4)cc1,1672.1,-5.33,-3.53,1.8,CCCCC(CC)Cc1ccc(-c2c3cc(-c4ccc(-c5sc(-c6ccc(C)s6)c6c5C(=O)c5c(CC(CC)CCCC)sc(CC(CC)CCCC)c5C6=O)s4)sc3c(-c3ccc(CC(CC)CCCC)s3)c3cc(C)sc23)s1,117,58.5,2,492,153
1188,518,9.98,9.81,22.87,0.573,0.74,-5.39,-3.93,1.46,CCCCCCc1ccc(C2(c3ccc(CCCCCC)cc3)c3cc4c(cc3-c3sc(-c5sc(/C=C6\C(=O)c7cc(F)c(F)cc7C6=C(C#N)C#N)cc5OCC(CC)CCCC)cc32)C(c2ccc(CCCCCC)cc2)(c2ccc(CCCCCC)cc2)c2cc(-c3sc(/C=C5\C(=O)c6cc(F)c(F)cc6C5=C(C#N)C#N)cc3OCC(CC)CCCC)sc2-4)cc1,1808.42,-5.33,-3.53,1.8,CCCCC(CC)Cc1ccc(-c2c3cc(-c4ccc(-c5sc(-c6ccc(C)s6)c6c5C(=O)c5c(CC(CC)CCCC)sc(CC(CC)CCCC)c5C6=O)s4)sc3c(-c3ccc(CC(CC)CCCC)s3)c3cc(C)sc23)s1,117,58.5,2,202,153
1189,519,11.4,11.2,18.7,0.65,0.89,-5.62,-3.94,1.68,CCCCCCc1ccc(-c2c3sc4c(c3c(-c3ccc(CCCCCC)cc3)c3sc5c(c23)C(c2ccc(CCCCCC)cc2)(c2ccc(CCCCCC)cc2)c2cc(/C=C3\C(=O)c6cc(Cl)c(Cl)cc6C3=C(C#N)C#N)sc2-5)C(c2ccc(CCCCCC)cc2)(c2ccc(CCCCCC)cc2)c2cc(/C=C3\C(=O)c5cc(Cl)c(Cl)cc5C3=C(C#N)C#N)sc2-4)cc1,1886.24,-5.5,-3.68,1.82,CCCCC(CC)Cc1sc(-c2c3cc(-c4ccc(-c5sc(-c6ccc(C)s6)c6c5C(=O)c5c(CC(CC)CCCC)sc(CC(CC)CCCC)c5C6=O)s4)sc3c(-c3cc(F)c(CC(CC)CCCC)s3)c3cc(C)sc23)cc1F,38.6,19.3,2,472,107
1190,519,12.6,12.3,20.7,0.67,0.87,-5.58,-3.97,1.61,CCCCCCCCOc1c2sc3c(c2c(-c2ccc(CCCCCC)cc2)c2sc4c(c12)C(c1ccc(CCCCCC)cc1)(c1ccc(CCCCCC)cc1)c1cc(/C=C2\C(=O)c5cc(Cl)c(Cl)cc5C2=C(C#N)C#N)sc1-4)C(c1ccc(CCCCCC)cc1)(c1ccc(CCCCCC)cc1)c1cc(/C=C2\C(=O)c4cc(Cl)c(Cl)cc4C2=C(C#N)C#N)sc1-3,1854.2,-5.5,-3.68,1.82,CCCCC(CC)Cc1sc(-c2c3cc(-c4ccc(-c5sc(-c6ccc(C)s6)c6c5C(=O)c5c(CC(CC)CCCC)sc(CC(CC)CCCC)c5C6=O)s4)sc3c(-c3cc(F)c(CC(CC)CCCC)s3)c3cc(C)sc23)cc1F,38.6,19.3,2,288,107
1191,519,13.5,13.2,21.6,0.7,0.86,-5.57,-3.98,1.59,CCCCCCCCOc1c2sc3c(c2c(CCCCCCCC)c2sc4c(c12)C(c1ccc(CCCCCC)cc1)(c1ccc(CCCCCC)cc1)c1cc(/C=C2\C(=O)c5cc(Cl)c(Cl)cc5C2=C(C#N)C#N)sc1-4)C(c1ccc(CCCCCC)cc1)(c1ccc(CCCCCC)cc1)c1cc(/C=C2\C(=O)c4cc(Cl)c(Cl)cc4C2=C(C#N)C#N)sc1-3,1806.16,-5.5,-3.68,1.82,CCCCC(CC)Cc1sc(-c2c3cc(-c4ccc(-c5sc(-c6ccc(C)s6)c6c5C(=O)c5c(CC(CC)CCCC)sc(CC(CC)CCCC)c5C6=O)s4)sc3c(-c3cc(F)c(CC(CC)CCCC)s3)c3cc(C)sc23)cc1F,38.6,19.3,2,252,107
1192,520,1.46,1.46,4.4,0.409,0.81,-5.62,-3.65,1.97,CCCCC(CC)CN1C(=O)c2c(c(-c3ccc(-c4ccc5c6c(cccc46)C(=O)N(CC(CC)CCCC)C5=O)s3)c3nsnc3c2-c2ccc(-c3ccc4c5c(cccc35)C(=O)N(CC(CC)CCCC)C4=O)s2)C1=O,1096.43,-5,-3.1,1.9,CCCCCCc1cc(C)sc1C,21.1,11.6,1.82,609,163
1193,520,2.11,2.1,6.14,0.442,0.77,-5.62,-3.65,1.97,CCCCC(CC)CN1C(=O)c2c(c(-c3ccc(-c4ccc5c6c(cccc46)C(=O)N(CC(CC)CCCC)C5=O)s3)c3nsnc3c2-c2ccc(-c3ccc4c5c(cccc35)C(=O)N(CC(CC)CCCC)C4=O)s2)C1=O,1096.43,-5,-3.1,1.9,CCCCCCc1cc(C)sc1C,21.1,11.6,1.82,609,163
1194,521,0.22,0.16,0.92,0.3,0.78,-5.18,-3.95,1.23,CCOCCOCCOc1ccc(-c2nc3c(-c4cccs4)c4nsnc4c(-c4cccs4)c3nc2-c2ccc(OCCOCCOCC)cc2)cc1,768.96,-4.74,-2.98,1.76,CCOCCOCCOc1cc(-c2ccc(-c3cc(OCCOCCOCC)c(-c4ccc(C)s4)s3)s2)sc1C,50,25,2,10,93
1195,521,0.04,0.04,0.21,0.28,0.72,-4.91,-3.91,1,CCOCCOCCOc1ccc(-c2nc3c(-c4ccc(-c5cccs5)s4)c4nsnc4c(-c4ccc(-c5cccs5)s4)c3nc2-c2ccc(OCCOCCOCC)cc2)cc1,933.2,-4.74,-2.98,1.76,CCOCCOCCOc1cc(-c2ccc(-c3cc(OCCOCCOCC)c(-c4ccc(C)s4)s3)s2)sc1C,50,25,2,293,93
1196,521,0.11,0.1,0.65,0.26,0.66,-5.85,-3.89,1.96,CCOCCOCCOc1ccc(-c2nc3c(-c4ccnc(F)c4F)c4nsnc4c(-c4ccnc(F)c4F)c3nc2-c2ccc(OCCOCCOCC)cc2)cc1,830.86,-4.74,-2.98,1.76,CCOCCOCCOc1cc(-c2ccc(-c3cc(OCCOCCOCC)c(-c4ccc(C)s4)s3)s2)sc1C,50,25,2,111,93
1197,521,0.18,0.16,0.56,0.34,0.92,-5.68,-3.77,1.91,CCOCCOCCOc1ccc(-c2nc3c(-c4ccc5nsnc5c4)c4nsnc4c(-c4ccc5nsnc5c4)c3nc2-c2ccc(OCCOCCOCC)cc2)cc1,873.03,-4.74,-2.98,1.76,CCOCCOCCOc1cc(-c2ccc(-c3cc(OCCOCCOCC)c(-c4ccc(C)s4)s3)s2)sc1C,50,25,2,509,93
1198,522,9.79,9.79,14.9,0.703,0.934,-5.58,-3.98,1.6,CCCCCCc1ccc(C2(c3ccc(CCCCCC)cc3)c3cc4c(cc3-c3sc5cc(/C=C6\C(=O)c7ccc(C)cc7C6=C(C#N)C#N)sc5c32)C(c2ccc(CCCCCC)cc2)(c2ccc(CCCCCC)cc2)c2c-4sc3cc(/C=C4\C(=O)c5ccc(C)cc5C4=C(C#N)C#N)sc23)cc1,1456.01,-5.33,-3.53,1.8,CCCCC(CC)Cc1ccc(-c2c3cc(-c4ccc(-c5sc(-c6ccc(C)s6)c6c5C(=O)c5c(CC(CC)CCCC)sc(CC(CC)CCCC)c5C6=O)s4)sc3c(-c3ccc(CC(CC)CCCC)s3)c3cc(C)sc23)s1,43.5,29,1.5,473,153
1199,522,8.97,8.97,15.93,0.606,0.929,-5.58,-3.98,1.6,CCCCCCc1ccc(C2(c3ccc(CCCCCC)cc3)c3cc4c(cc3-c3sc5cc(/C=C6\C(=O)c7ccc(C)cc7C6=C(C#N)C#N)sc5c32)C(c2ccc(CCCCCC)cc2)(c2ccc(CCCCCC)cc2)c2c-4sc3cc(/C=C4\C(=O)c5ccc(C)cc5C4=C(C#N)C#N)sc23)cc1,1456.01,-5.33,-3.53,1.8,CCCCC(CC)Cc1ccc(-c2c3cc(-c4ccc(-c5sc(-c6ccc(C)s6)c6c5C(=O)c5c(CC(CC)CCCC)sc(CC(CC)CCCC)c5C6=O)s4)sc3c(-c3ccc(CC(CC)CCCC)s3)c3cc(C)sc23)s1,43.5,29,1.5,473,153
1200,523,9.74,9.62,14.25,0.664,1.03,-5.45,-3.9,1.55,CCCCCCCCC1(CCCCCCCC)c2cc3c(cc2-c2sc(-c4ccc(/C=C5\SC(=S)N(CC)C5=O)c5nsnc45)cc21)C(CCCCCCCC)(CCCCCCCC)c1cc(-c2ccc(/C=C4\SC(=S)N(CC)C4=O)c4nsnc24)sc1-3,1326.02,-5.24,-3.66,1.58,CCCCC(CC)COC(=O)c1sc2c(-c3cc4c(-c5ccc(CC(CC)CCCC)s5)c5sc(C)cc5c(-c5ccc(CC(CC)CCCC)s5)c4s3)sc(C)c2c1F,124,72.9,1.7,160,48
1201,523,6.99,6.72,10.8,0.648,1,-5.45,-3.9,1.55,CCCCCCCCC1(CCCCCCCC)c2cc3c(cc2-c2sc(-c4ccc(/C=C5\SC(=S)N(CC)C5=O)c5nsnc45)cc21)C(CCCCCCCC)(CCCCCCCC)c1cc(-c2ccc(/C=C4\SC(=S)N(CC)C4=O)c4nsnc24)sc1-3,1326.02,-5.28,-3.48,1.8,CCCCC(CC)Cc1ccc(-c2c3cc(-c4ccc(-c5sc(-c6ccc(C)s6)c6c5C(=O)c5c(CC(CC)CCCC)sc(CC(CC)CCCC)c5C6=O)s4)sc3c(-c3ccc(CC(CC)CCCC)s3)c3cc(C)sc23)s1,117,58.5,2,160,153
1202,524,10.9,10.9,16.96,0.64,0.925,-5.6,-4.03,1.57,CCCCCCc1ccc(C2(c3ccc(CCCCCC)cc3)c3cc4c(cc3-c3sc5cc(/C=C6\C(=O)c7ccccc7C6=C(C#N)C#N)sc5c32)C(c2ccc(CCCCCC)cc2)(c2ccc(CCCCCC)cc2)c2c-4sc3cc(/C=C4\C(=O)c5ccccc5C4=C(C#N)C#N)sc23)cc1,1427.96,-5.2,-3.23,1.97,CCCCCCCCC(CCCCCC)Cn1nc2c(-c3ccc(C)s3)c(F)c(F)c(-c3ccc(-c4cc5c(-c6ccc([Si](CCC)(CCC)CCC)s6)c6sc(C)cc6c(-c6ccc([Si](CCC)(CCC)CCC)s6)c5s4)s3)c2n1,47,23.5,2,21,213
1203,525,1.4,1.33,3.99,0.343,1.02,-5.74,-4.01,1.73,CCCCCCc1ccc(C2(c3ccc(CCCCCC)cc3)c3cc4c(cc3-c3sc5cc(/C=C6\C(=O)c7ccccc7C6=C(C#N)C#N)sc5c32)C(c2ccc(CCCCCC)cc2)(c2ccc(CCCCCC)cc2)c2c-4sc3cc(/C=C4\C(=O)c5ccccc5C4=C(C#N)C#N)sc23)cc1,1427.96,-5.37,-3.03,2.34,CCCCCCCCOc1cccc(-c2nc3c(-c4ccc(C)s4)cc(F)c4c3nc2-c2cccc(c2)OCCC(CC)(CCCCC)CCCCCc2cc(sc2CCCCCCCC)-c2c3cc(C)sc3c(-c3cc(CCCCCCCC)c(CCCCCCCC)s3)c3cc(sc23)-c2ccc-4s2)c1,863.6,136,6.35,21,201
1204,525,2.85,2.82,6.49,0.468,0.94,-5.74,-4.01,1.73,CCCCCCc1ccc(C2(c3ccc(CCCCCC)cc3)c3cc4c(cc3-c3sc5cc(/C=C6\C(=O)c7ccccc7C6=C(C#N)C#N)sc5c32)C(c2ccc(CCCCCC)cc2)(c2ccc(CCCCCC)cc2)c2c-4sc3cc(/C=C4\C(=O)c5ccccc5C4=C(C#N)C#N)sc23)cc1,1427.96,-5.37,-3.03,2.34,CCCCCCCCOc1cccc(-c2nc3c(-c4ccc(C)s4)cc(F)c4c3nc2-c2cccc(c2)OCCC(CC)(CCCCC)CCCCCc2cc(sc2CCCCCCCC)-c2c3cc(C)sc3c(-c3cc(CCCCCCCC)c(CCCCCCCC)s3)c3cc(sc23)-c2ccc-4s2)c1,863.6,136,6.35,21,201
1205,525,2.76,2.71,6.65,0.424,0.98,-5.66,-3.93,1.73,CCCCCCc1cc(C2(c3ccc(CCCCCC)s3)c3cc4c(cc3-c3sc5cc(/C=C6\C(=O)c7ccccc7C6=C(C#N)C#N)sc5c32)C(c2ccc(CCCCCC)s2)(c2ccc(CCCCCC)s2)c2c-4sc3cc(/C=C4\C(=O)c5ccccc5C4=C(C#N)C#N)sc23)cs1,1452.04,-5.37,-3.03,2.34,CCCCCCCCOc1cccc(-c2nc3c(-c4ccc(C)s4)cc(F)c4c3nc2-c2cccc(c2)OCCC(CC)(CCCCC)CCCCCc2cc(sc2CCCCCCCC)-c2c3cc(C)sc3c(-c3cc(CCCCCCCC)c(CCCCCCCC)s3)c3cc(sc23)-c2ccc-4s2)c1,863.6,136,6.35,305,201
1206,525,7.81,7.75,15.14,0.586,0.88,-5.66,-3.93,1.73,CCCCCCc1cc(C2(c3ccc(CCCCCC)s3)c3cc4c(cc3-c3sc5cc(/C=C6\C(=O)c7ccccc7C6=C(C#N)C#N)sc5c32)C(c2ccc(CCCCCC)s2)(c2ccc(CCCCCC)s2)c2c-4sc3cc(/C=C4\C(=O)c5ccccc5C4=C(C#N)C#N)sc23)cs1,1452.04,-5.37,-3.03,2.34,CCCCCCCCOc1cccc(-c2nc3c(-c4ccc(C)s4)cc(F)c4c3nc2-c2cccc(c2)OCCC(CC)(CCCCC)CCCCCc2cc(sc2CCCCCCCC)-c2c3cc(C)sc3c(-c3cc(CCCCCCCC)c(CCCCCCCC)s3)c3cc(sc23)-c2ccc-4s2)c1,863.6,136,6.35,305,201
1207,525,5.76,5.64,10.56,0.62,0.88,-5.48,-3.83,1.65,CCCCCCc1cc(C2(c3ccc(CCCCCC)s3)c3cc4c(cc3-c3sc5cc(/C=C6\C(=O)c7cc(F)ccc7C6=C(C#N)C#N)sc5c32)C(c2ccc(CCCCCC)s2)(c2ccc(CCCCCC)s2)c2c-4sc3cc(/C=C4\C(=O)c5ccc(F)cc5C4=C(C#N)C#N)sc23)cs1,1488.02,-5.37,-3.03,2.34,CCCCCCCCOc1cccc(-c2nc3c(-c4ccc(C)s4)cc(F)c4c3nc2-c2cccc(c2)OCCC(CC)(CCCCC)CCCCCc2cc(sc2CCCCCCCC)-c2c3cc(C)sc3c(-c3cc(CCCCCCCC)c(CCCCCCCC)s3)c3cc(sc23)-c2ccc-4s2)c1,863.6,136,6.35,405,201
1208,525,6.92,6.83,13.35,0.617,0.84,-5.48,-3.83,1.65,CCCCCCc1cc(C2(c3ccc(CCCCCC)s3)c3cc4c(cc3-c3sc5cc(/C=C6\C(=O)c7cc(F)ccc7C6=C(C#N)C#N)sc5c32)C(c2ccc(CCCCCC)s2)(c2ccc(CCCCCC)s2)c2c-4sc3cc(/C=C4\C(=O)c5ccc(F)cc5C4=C(C#N)C#N)sc23)cs1,1488.02,-5.37,-3.03,2.34,CCCCCCCCOc1cccc(-c2nc3c(-c4ccc(C)s4)cc(F)c4c3nc2-c2cccc(c2)OCCC(CC)(CCCCC)CCCCCc2cc(sc2CCCCCCCC)-c2c3cc(C)sc3c(-c3cc(CCCCCCCC)c(CCCCCCCC)s3)c3cc(sc23)-c2ccc-4s2)c1,863.6,136,6.35,405,201
1209,526,6.95,6.83,15.24,0.59,0.76,-5.89,-3.8,2.09,CCCCCCC(CCCCCC)N1C(=O)c2ccc3c4c5c6c(c7c8c9c%10c(c%11ccc%12c%13c(cc(c7c7cc(c2c3c67)C1=O)c9c%13%11)C(=O)N(C(CCCCCC)CCCCCC)C%12=O)=CC=C1C(=O)N(C(CCCCCC)CCCCCC)C(=O)C(C=8)C1%10)C=C1C(=O)N(C(CCCCCC)CCCCCC)C(=O)C(C=C4c2cc(-c3cc4c6c(cc7c8c(c9c%10c%11c(c3c6c%107)C=CC3C(=O)N(C(CCCCCC)CCCCCC)C(=O)C(=C9)C%113)c3c6c7c(c9ccc%10c%11c(cc8c6c%119)C(=O)N(C(CCCCCC)CCCCCC)C%10=O)=CC=C6C(=O)N(C(CCCCCC)CCCCCC)C(=O)C(C=3)C67)C(=O)N(C(CCCCCC)CCCCCC)C4=O)cc(-c3cc4c6c(cc7c8c(c9c%10c%11c(c%12ccc%13c%14c(cc8c%10c%12%14)C(=O)N(C(CCCCCC)CCCCCC)C%13=O)C=CC8C(=O)N(C(CCCCCC)CCCCCC)C(=O)C(=C9)C%118)c8c9c%10c(c3c6c97)=CC=C3C(=O)N(C(CCCCCC)CCCCCC)C(=O)C(C=8)C3%10)C(=O)N(C(CCCCCC)CCCCCC)C4=O)c2)C15,4674.47,-5.2,-3.6,1.6,CCCCC(CC)COC(=O)c1sc2c(-c3cc4c(-c5ccc(CC(CC)CCCC)s5)c5sc(C)cc5c(-c5ccc(CC(CC)CCCC)s5)c4s3)sc(C)c2c1F,124,72.9,1.7,41,48
1210,526,7.16,7.03,14.52,0.612,0.792,-5.51,-3.78,1.73,CCCCCCc1ccc(C2(c3ccc(CCCCCC)cc3)c3cc4c(cc3-c3sc5cc(/C=C6\C(=O)c7ccccc7C6=C(C#N)C#N)sc5c32)C(c2ccc(CCCCCC)cc2)(c2ccc(CCCCCC)cc2)c2c-4sc3cc(/C=C4\C(=O)c5ccccc5C4=C(C#N)C#N)sc23)cc1,1427.96,-5.2,-3.6,1.6,CCCCC(CC)COC(=O)c1sc2c(-c3cc4c(-c5ccc(CC(CC)CCCC)s5)c5sc(C)cc5c(-c5ccc(CC(CC)CCCC)s5)c4s3)sc(C)c2c1F,124,72.9,1.7,21,48
1211,527,11.37,11.17,19.76,0.626,0.92,-5.56,-3.76,1.8,CCCCCCCCCCCc1c(/C=C2\C(=O)c3cscc3C2=C(C#N)C#N)sc2c1sc1c3c4nsnc4c4c5sc6c(CCCCCCCCCCC)c(/C=C7\C(=O)c8cscc8C7=C(C#N)C#N)sc6c5n(CC(CC)CCCC)c4c3n(CC(CC)CCCC)c21,1392.02,-5.48,-3.76,1.72,CCCCCCCCc1sc(-c2c3cc(-c4ccc(-c5c(F)c(F)c(-c6ccc(C)s6)c6nn(CC(CCCCCCCC)CCCCCCCC)nc56)s4)sc3c(-c3cc(Cl)c(CCCCCCCC)s3)c3cc(C)sc23)cc1Cl,50,25,2,420,32
1212,527,13.46,13.26,21.21,0.716,0.89,-5.56,-3.76,1.8,CCCCCCCCCCCc1c(/C=C2\C(=O)c3cscc3C2=C(C#N)C#N)sc2c1sc1c3c4nsnc4c4c5sc6c(CCCCCCCCCCC)c(/C=C7\C(=O)c8cscc8C7=C(C#N)C#N)sc6c5n(CC(CC)CCCC)c4c3n(CC(CC)CCCC)c21,1392.02,-5.48,-3.76,1.72,CCCCCCCCc1sc(-c2c3cc(-c4ccc(-c5c(F)c(F)c(-c6ccc(C)s6)c6nn(CC(CCCCCCCC)CCCCCCCC)nc56)s4)sc3c(-c3cc(Cl)c(CCCCCCCC)s3)c3cc(C)sc23)cc1Cl,50,25,2,420,32
1213,528,2.73,2.62,7.44,0.371,0.95,-5.61,-4.02,1.59,CCCCCCc1ccc(C2(c3ccc(CCCCCC)cc3)c3cc4c(cc3-c3sc5cc(/C=C6\C(=O)c7ccccc7C6=C(C#N)C#N)sc5c32)C(c2ccc(CCCCCC)cc2)(c2ccc(CCCCCC)cc2)c2c-4sc3cc(/C=C4\C(=O)c5ccccc5C4=C(C#N)C#N)sc23)cc1,1427.96,-5.59,-3.74,1.85,CCCCCCCCCCC(CCCCCCCC)CN1C(=O)c2cc3c(cc2C2SC(C)=CC21)c(=O)n(CC(CCCCCCCC)CCCCCCCCCC)c1cc(-c2sc(-c4c(F)c(F)c(-c5cc(CCCCCC)c(C)s5)c5nsnc45)cc2CCCCCC)sc31,89,31.9,2.79,21,186
1214,528,6.03,5.82,14.8,0.416,0.98,-5.61,-4.02,1.59,CCCCCCc1ccc(C2(c3ccc(CCCCCC)cc3)c3cc4c(cc3-c3sc5cc(/C=C6\C(=O)c7ccccc7C6=C(C#N)C#N)sc5c32)C(c2ccc(CCCCCC)cc2)(c2ccc(CCCCCC)cc2)c2c-4sc3cc(/C=C4\C(=O)c5ccccc5C4=C(C#N)C#N)sc23)cc1,1427.96,-5.55,-3.85,1.7,CCCCCCCCCCC(CCCCCCCC)CN1C(=O)c2cc3c(cc2C2SC(C)=CC21)c(=O)n(CC(CCCCCCCC)CCCCCCCCCC)c1cc(-c2ccc(-c4sc(-c5ccc(C)s5)c5c4C(=O)c4c(CC(CC)CCCC)sc(CC(CC)CCCC)c4C5=O)s2)sc31,34.2,12.7,2.69,21,173
1215,529,6.87,6.65,11.18,0.625,0.93,-5.45,-3.73,1.72,CCCCCCc1ccc(C2(c3ccc(CCCCCC)cc3)c3cc(/C=C4\C(=O)c5ccccc5C4=C(C#N)C#N)sc3-c3ccc4c(sc5c6ccc7c(c6sc45)C(c4ccc(CCCCCC)cc4)(c4ccc(CCCCCC)cc4)c4cc(/C=C5\C(=O)c6ccccc6C5=C(C#N)C#N)sc4-7)c32)cc1,1478.02,-5.16,-2.79,2.37,CCCCCCCCC(CCCCCC)Cn1nc2c(-c3ccc(C)s3)c(F)c(F)c(-c3ccc(-c4cc5c(-c6ccc(CC(CC)CCCC)s6)c6sc(C)cc6c(-c6ccc(CC(CC)CCCC)s6)c5s4)s3)c2n1,170,53.1,3.2,130,131
1216,529,8.64,8.33,13.55,0.661,0.93,-5.45,-3.73,1.72,CCCCCCc1ccc(C2(c3ccc(CCCCCC)cc3)c3cc(/C=C4\C(=O)c5ccccc5C4=C(C#N)C#N)sc3-c3ccc4c(sc5c6ccc7c(c6sc45)C(c4ccc(CCCCCC)cc4)(c4ccc(CCCCCC)cc4)c4cc(/C=C5\C(=O)c6ccccc6C5=C(C#N)C#N)sc4-7)c32)cc1,1478.02,-5.16,-2.79,2.37,CCCCCCCCC(CCCCCC)Cn1nc2c(-c3ccc(C)s3)c(F)c(F)c(-c3ccc(-c4cc5c(-c6ccc(CC(CC)CCCC)s6)c6sc(C)cc6c(-c6ccc(CC(CC)CCCC)s6)c5s4)s3)c2n1,170,53.1,3.2,130,131
1217,530,3.92,3.8,10.76,0.4,0.9,-5.51,-3.71,1.8,CCCCCCc1ccc(C2(c3ccc(CCCCCC)cc3)c3cc4c(cc3-c3sc5cc(/C=C6\C(=O)c7ccccc7C6=C(C#N)C#N)sc5c32)C(c2ccc(CCCCCC)cc2)(c2ccc(CCCCCC)cc2)c2c-4sc3cc(/C=C4\C(=O)c5ccccc5C4=C(C#N)C#N)sc23)cc1,1427.96,-5.36,-3.06,2.3,CCCCCCCCN1C(=O)c2c(C)sc(-c3cc4c(OCC(CC)CCCC)c5sc(C)cc5c(OCC(CC)CCCC)c4s3)c2C1=O,34.5,13.7,2.52,21,162
1218,530,4.43,4.39,10.51,0.437,0.96,-5.51,-3.71,1.8,CCCCCCc1ccc(C2(c3ccc(CCCCCC)cc3)c3cc4c(cc3-c3sc5cc(/C=C6\C(=O)c7ccccc7C6=C(C#N)C#N)sc5c32)C(c2ccc(CCCCCC)cc2)(c2ccc(CCCCCC)cc2)c2c-4sc3cc(/C=C4\C(=O)c5ccccc5C4=C(C#N)C#N)sc23)cc1,1427.96,-5.36,-3.06,2.3,CCCCCCCCN1C(=O)c2c(C)sc(-c3cc4c(OCC(CC)CCCC)c5sc(C)cc5c(OCC(CC)CCCC)c4s3)c2C1=O,34.5,13.7,2.52,21,162
1219,530,4.97,4.88,12.1,0.429,0.94,-5.51,-3.71,1.8,CCCCCCc1ccc(C2(c3ccc(CCCCCC)cc3)c3cc4c(cc3-c3sc5cc(/C=C6\C(=O)c7ccccc7C6=C(C#N)C#N)sc5c32)C(c2ccc(CCCCCC)cc2)(c2ccc(CCCCCC)cc2)c2c-4sc3cc(/C=C4\C(=O)c5ccccc5C4=C(C#N)C#N)sc23)cc1,1427.96,-5.51,-3.09,2.42,CCCCCCCCCCCCc1ccc(-c2c3cc(-c4sc(C)c5c4C(=O)N(CCCCCCCC)C5=O)sc3c(-c3ccc(CCCCCCCCCCCC)s3)c3cc(C)sc23)s1,29.3,12.1,2.42,21,159
1220,530,6.17,5.98,12.98,0.48,0.96,-5.51,-3.71,1.8,CCCCCCc1ccc(C2(c3ccc(CCCCCC)cc3)c3cc4c(cc3-c3sc5cc(/C=C6\C(=O)c7ccccc7C6=C(C#N)C#N)sc5c32)C(c2ccc(CCCCCC)cc2)(c2ccc(CCCCCC)cc2)c2c-4sc3cc(/C=C4\C(=O)c5ccccc5C4=C(C#N)C#N)sc23)cc1,1427.96,-5.51,-3.09,2.42,CCCCCCCCCCCCc1ccc(-c2c3cc(-c4sc(C)c5c4C(=O)N(CCCCCCCC)C5=O)sc3c(-c3ccc(CCCCCCCCCCCC)s3)c3cc(C)sc23)s1,29.3,12.1,2.42,21,159
1221,530,4.36,4.3,10.04,0.481,0.88,-5.59,-3.91,1.68,CCCCCCC1(CCCCCC)c2cc3c(cc2-c2sc(/C=C4\C(=O)c5ccccc5C4=C(C#N)C#N)cc21)C(CCCCCC)(CCCCCC)c1cc(/C=C2\C(=O)c4ccccc4C2=C(C#N)C#N)sc1-3,1011.4,-5.36,-3.06,2.3,CCCCCCCCN1C(=O)c2c(C)sc(-c3cc4c(OCC(CC)CCCC)c5sc(C)cc5c(OCC(CC)CCCC)c4s3)c2C1=O,34.5,13.7,2.52,164,162
1222,530,7.15,7.11,14.47,0.552,0.89,-5.59,-3.91,1.68,CCCCCCC1(CCCCCC)c2cc3c(cc2-c2sc(/C=C4\C(=O)c5ccccc5C4=C(C#N)C#N)cc21)C(CCCCCC)(CCCCCC)c1cc(/C=C2\C(=O)c4ccccc4C2=C(C#N)C#N)sc1-3,1011.4,-5.51,-3.09,2.42,CCCCCCCCCCCCc1ccc(-c2c3cc(-c4sc(C)c5c4C(=O)N(CCCCCCCC)C5=O)sc3c(-c3ccc(CCCCCCCCCCCC)s3)c3cc(C)sc23)s1,29.3,12.1,2.42,164,159
1223,531,8.47,8.47,15.62,0.684,0.79,-5.69,-3.92,1.77,CCCCCCC1(CCCCCC)c2cc3c(cc2-c2sc(/C=C4\C(=O)c5ccccc5C4=C(C#N)C#N)cc21)C(CCCCCC)(CCCCCC)c1cc(/C=C2\C(=O)c4ccccc4C2=C(C#N)C#N)sc1-3,1011.4,-5.33,-2.92,2.41,CCCCC(CC)Cc1ccc(-c2c3cc(-c4ccc(-c5sc(-c6ccc(C)s6)c6c5C(=O)c5c(CC(CC)CCCC)sc(CC(CC)CCCC)c5C6=O)s4)sc3c(-c3ccc(CC(CC)CCCC)s3)c3cc(C)sc23)s1,117,58.5,2,164,153
1224,531,9.19,9.19,17.35,0.68,0.77,-5.69,-3.92,1.77,CCCCCCC1(CCCCCC)c2cc3c(cc2-c2sc(/C=C4\C(=O)c5ccccc5C4=C(C#N)C#N)cc21)C(CCCCCC)(CCCCCC)c1cc(/C=C2\C(=O)c4ccccc4C2=C(C#N)C#N)sc1-3,1011.4,-5.33,-2.92,2.41,CCCCC(CC)Cc1ccc(-c2c3cc(-c4ccc(-c5sc(-c6ccc(C)s6)c6c5C(=O)c5c(CC(CC)CCCC)sc(CC(CC)CCCC)c5C6=O)s4)sc3c(-c3ccc(CC(CC)CCCC)s3)c3cc(C)sc23)s1,117,58.5,2,164,153
1225,531,7.92,7.92,13.35,0.683,0.87,-5.71,-3.88,1.83,CCCCCCCCC1(CCCCCCCC)c2cc3cc4c(cc3cc2-c2sc(/C=C3\C(=O)c5ccccc5C3=C(C#N)C#N)cc21)C(CCCCCCCC)(CCCCCCCC)c1cc(/C=C2\C(=O)c3ccccc3C2=C(C#N)C#N)sc1-4,1173.68,-5.33,-2.92,2.41,CCCCC(CC)Cc1ccc(-c2c3cc(-c4ccc(-c5sc(-c6ccc(C)s6)c6c5C(=O)c5c(CC(CC)CCCC)sc(CC(CC)CCCC)c5C6=O)s4)sc3c(-c3ccc(CC(CC)CCCC)s3)c3cc(C)sc23)s1,117,58.5,2,501,153
1226,531,9.43,9.43,15.1,0.696,0.9,-5.71,-3.88,1.83,CCCCCCCCC1(CCCCCCCC)c2cc3cc4c(cc3cc2-c2sc(/C=C3\C(=O)c5ccccc5C3=C(C#N)C#N)cc21)C(CCCCCCCC)(CCCCCCCC)c1cc(/C=C2\C(=O)c3ccccc3C2=C(C#N)C#N)sc1-4,1173.68,-5.33,-2.92,2.41,CCCCC(CC)Cc1ccc(-c2c3cc(-c4ccc(-c5sc(-c6ccc(C)s6)c6c5C(=O)c5c(CC(CC)CCCC)sc(CC(CC)CCCC)c5C6=O)s4)sc3c(-c3ccc(CC(CC)CCCC)s3)c3cc(C)sc23)s1,117,58.5,2,501,153
1227,532,10.01,10,16.85,0.601,0.987,-5.69,-3.98,1.71,CCCCCCC1(CCCCCC)c2cc3c(cc2-c2sc(/C=C4\C(=O)c5ccccc5C4=C(C#N)C#N)cc21)C(CCCCCC)(CCCCCC)c1cc(/C=C2\C(=O)c4ccccc4C2=C(C#N)C#N)sc1-3,1011.4,-5.54,-2.98,2.56,CCCCCCCCC(CCCCCC)COc1cnc2c(C)c(F)c(F)c(-c3ccc(C)s3)c2n1,82.1,39.1,2.1,164,259
1228,532,11.86,11.64,17.42,0.702,0.952,-5.69,-3.98,1.71,CCCCCCC1(CCCCCC)c2cc3c(cc2-c2sc(/C=C4\C(=O)c5ccccc5C4=C(C#N)C#N)cc21)C(CCCCCC)(CCCCCC)c1cc(/C=C2\C(=O)c4ccccc4C2=C(C#N)C#N)sc1-3,1011.4,-5.54,-2.98,2.56,CCCCCCCCC(CCCCCC)COc1cnc2c(C)c(F)c(F)c(-c3ccc(C)s3)c2n1,82.1,39.1,2.1,164,259
1229,532,9.25,8.85,15.94,0.537,1.035,-5.51,-3.84,1.67,CCCCCCc1ccc(C2(c3ccc(CCCCCC)cc3)c3cc4c(cc3-c3sc5cc(/C=C6\C(=O)c7ccccc7C6=C(C#N)C#N)sc5c32)C(c2ccc(CCCCCC)cc2)(c2ccc(CCCCCC)cc2)c2c-4sc3cc(/C=C4\C(=O)c5ccccc5C4=C(C#N)C#N)sc23)cc1,1427.96,-5.54,-2.98,2.56,CCCCCCCCC(CCCCCC)COc1cnc2c(C)c(F)c(F)c(-c3ccc(C)s3)c2n1,82.1,39.1,2.1,21,259
1230,532,10.9,10.53,17.3,0.593,1.026,-5.51,-3.84,1.67,CCCCCCc1ccc(C2(c3ccc(CCCCCC)cc3)c3cc4c(cc3-c3sc5cc(/C=C6\C(=O)c7ccccc7C6=C(C#N)C#N)sc5c32)C(c2ccc(CCCCCC)cc2)(c2ccc(CCCCCC)cc2)c2c-4sc3cc(/C=C4\C(=O)c5ccccc5C4=C(C#N)C#N)sc23)cc1,1427.96,-5.54,-2.98,2.56,CCCCCCCCC(CCCCCC)COc1cnc2c(C)c(F)c(F)c(-c3ccc(C)s3)c2n1,82.1,39.1,2.1,21,259
1231,533,7.4,6.9,13.9,0.54,0.98,-5.91,-3.94,1.97,CCCCCCc1ccc(C2(c3ccc(CCCCCC)cc3)c3cc4c(cc3-c3sc(C=C5C(=O)c6cscc6C5=C(C#N)C#N)cc32)C(c2ccc(CCCCCC)cc2)(c2ccc(CCCCCC)cc2)c2cc(/C=C3\C(=O)c5cscc5C3=C(C#N)C#N)sc2-4)cc1,1327.84,-5.54,-2.98,2.56,CCCCCCCCC(CCCCCC)COc1cnc2c(C)c(F)c(F)c(-c3ccc(C)s3)c2n1,82.1,39.1,2.1,572,259
1232,533,12.2,11.9,17.5,0.746,0.93,-5.84,-3.98,1.86,CCCCCCC1(CCCCCC)c2cc3c(cc2-c2sc(/C=C4\C(=O)c5cscc5C4=C(C#N)C#N)cc21)C(CCCCCC)(CCCCCC)c1cc(/C=C2\C(=O)c4cscc4C2=C(C#N)C#N)sc1-3,1023.44,-5.54,-2.98,2.56,CCCCCCCCC(CCCCCC)COc1cnc2c(C)c(F)c(F)c(-c3ccc(C)s3)c2n1,82.1,39.1,2.1,266,259
1233,534,7.06,6.78,11.8,0.589,0.965,-5.53,-3.82,1.71,CCCCCCC(CCCC)CC1(CC(CCCC)CCCCCC)C2=C(c3cc4c5sc(/C=C6\C(=O)c7cc(F)c(F)cc7C6=C(C#N)C#N)cc5n(C)c4cc31)C(CC(CCCC)CCCCCC)(CC(CCCC)CCCCCC)c1cc3c(cc12)c1sc(/C=C2\C(=O)c4cc(F)c(F)cc4C2=C(C#N)C#N)cc1n3C,1576.2,-5.6,-3.52,2.08,CCCCCCCCC(CCCCCC)COc1cnc2c(C)c(F)c(F)c(-c3ccc(C)s3)c2n1,82.1,39.1,2.1,355,259
1234,534,10.69,10.53,16.97,0.647,0.958,-5.8,-3.87,1.93,CCCCCCC(CCCC)CC1(CC(CCCC)CCCCCC)C2=C(c3cc4c(cc31)sc1cc(/C=C3\C(=O)c5cc(F)c(F)cc5C3=C(C#N)C#N)sc14)C(CC(CCCC)CCCCCC)(CC(CCCC)CCCCCC)c1cc3sc4cc(/C=C5\C(=O)c6cc(F)c(F)cc6C5=C(C#N)C#N)sc4c3cc12,1582.23,-5.6,-3.52,2.08,CCCCCCCCC(CCCCCC)COc1cnc2c(C)c(F)c(F)c(-c3ccc(C)s3)c2n1,82.1,39.1,2.1,225,259
1235,535,12.4,12.4,20.2,0.63,0.97,-5.69,-3.98,1.71,CCCCCCC1(CCCCCC)c2cc3c(cc2-c2sc(/C=C4\C(=O)c5ccccc5C4=C(C#N)C#N)cc21)C(CCCCCC)(CCCCCC)c1cc(/C=C2\C(=O)c4ccccc4C2=C(C#N)C#N)sc1-3,1011.4,-5.54,-2.98,2.56,CCCCCCCCC(CCCCCC)COc1cnc2c(C)c(F)c(F)c(-c3ccc(C)s3)c2n1,82.1,39.1,2.1,164,259
1236,536,17.1,16.7,24.3,0.753,0.882,-5.58,-3.79,1.79,CCCCCCc1ccc(-c2c(/C=C3\C(=O)c4cc(F)c(F)cc4C3=C(C#N)C#N)sc3c2sc2c4c5nsnc5c5c6sc7c(-c8ccc(CCCCCC)cc8)c(/C=C8\C(=O)c9cc(F)c(F)cc9C8=C(C#N)C#N)sc7c6n(CC(CC)CCCC)c5c4n(CC(CC)CCCC)c32)cc1,1463.86,-5.53,-2.81,2.72,CCCCCCCCC(CCCCCC)COc1cnc2c(C)c(F)c(F)c(-c3ccc(C)s3)c2n1,82.1,39.1,2.1,309,259
1237,536,16.8,16.4,24.8,0.747,0.872,-5.6,-3.78,1.82,CCCCCCCCc1ccc(-c2c(/C=C3\C(=O)c4cc(F)c(F)cc4C3=C(C#N)C#N)sc3c2sc2c4c5nsnc5c5c6sc7c(-c8ccc(CCCCCCCC)s8)c(/C=C8\C(=O)c9cc(F)c(F)cc9C8=C(C#N)C#N)sc7c6n(CC(CC)CCCC)c5c4n(CC(CC)CCCC)c32)s1,1532.02,-5.53,-2.81,2.72,CCCCCCCCC(CCCCCC)COc1cnc2c(C)c(F)c(F)c(-c3ccc(C)s3)c2n1,82.1,39.1,2.1,137,259
1238,536,16.4,16,24.7,0.741,0.852,-5.64,-3.86,1.78,CCCCCCCCCCCc1c(/C=C2\C(=O)c3cc(F)c(F)cc3C2=C(C#N)C#N)sc2c1sc1c3c4nsnc4c4c5sc6c(CCCCCCCCCCC)c(/C=C7\C(=O)c8cc(F)c(F)cc8C7=C(C#N)C#N)sc6c5n(CC(CC)CCCC)c4c3n(CC(CC)CCCC)c21,1451.94,-5.53,-2.81,2.72,CCCCCCCCC(CCCCCC)COc1cnc2c(C)c(F)c(F)c(-c3ccc(C)s3)c2n1,82.1,39.1,2.1,242,259
1239,537,5.75,5.69,18.65,0.434,0.71,-5.66,-4.08,1.58,CCCCCCCCCCCc1c(/C=C2\C(=O)c3cc(F)c(F)cc3C2=C(C#N)C#N)sc2c1sc1c3c4nsnc4c4c5sc6c(CCCCCCCCCCC)c(/C=C7\C(=O)c8cc(F)c(F)cc8C7=C(C#N)C#N)sc6c5n(CC(CC)CCCC)c4c3n(CC(CC)CCCC)c21,1451.94,-5.38,-2.82,2.56,CCCCCCCCC(CCCCCC)COc1cnc2c(C)ccc(-c3ccc(C)s3)c2n1,45.1,19.6,2.3,242,202
1240,537,0.9,0.86,3.11,0.325,0.89,-5.66,-4.08,1.58,CCCCCCCCCCCc1c(/C=C2\C(=O)c3cc(F)c(F)cc3C2=C(C#N)C#N)sc2c1sc1c3c4nsnc4c4c5sc6c(CCCCCCCCCCC)c(/C=C7\C(=O)c8cc(F)c(F)cc8C7=C(C#N)C#N)sc6c5n(CC(CC)CCCC)c4c3n(CC(CC)CCCC)c21,1451.94,-5.68,-2.92,2.76,CCCCCCCCC(CCCCCC)COc1cnc2c(C)ccc(-c3sc(C)c(F)c3F)c2n1,33.3,20.8,1.6,242,227
1241,537,10.5,10.3,23.72,0.54,0.82,-5.66,-4.08,1.58,CCCCCCCCCCCc1c(/C=C2\C(=O)c3cc(F)c(F)cc3C2=C(C#N)C#N)sc2c1sc1c3c4nsnc4c4c5sc6c(CCCCCCCCCCC)c(/C=C7\C(=O)c8cc(F)c(F)cc8C7=C(C#N)C#N)sc6c5n(CC(CC)CCCC)c4c3n(CC(CC)CCCC)c21,1451.94,-5.41,-2.87,2.54,CCCCCCCCC(CCCCCC)COc1cnc2c(C)cc(F)c(-c3ccc(C)s3)c2n1,50.2,25.1,2,242,160
1242,537,16.21,15.97,24.81,0.751,0.87,-5.66,-4.08,1.58,CCCCCCCCCCCc1c(/C=C2\C(=O)c3cc(F)c(F)cc3C2=C(C#N)C#N)sc2c1sc1c3c4nsnc4c4c5sc6c(CCCCCCCCCCC)c(/C=C7\C(=O)c8cc(F)c(F)cc8C7=C(C#N)C#N)sc6c5n(CC(CC)CCCC)c4c3n(CC(CC)CCCC)c21,1451.94,-5.55,-2.9,2.65,CCCCCCCCC(CCCCCC)COc1cnc2c(C)c(F)c(F)c(-c3ccc(C)s3)c2n1,48.3,30.2,1.6,242,259
1243,538,16.1,15.9,25.4,0.71,0.87,-5.79,-4.1,1.69,CCCCCCCCCCCc1c(/C=C2\C(=O)c3cc(F)c(F)cc3C2=C(C#N)C#N)sc2c1sc1c3c4nsnc4c4c5sc6c(CCCCCCCCCCC)c(/C=C7\C(=O)c8cc(F)c(F)cc8C7=C(C#N)C#N)sc6c5n(CC(CCCC)CCCCCC)c4c3n(CC(CCCC)CCCCCC)c21,1564.15,-5.52,-3.46,2.06,CC(S1)=CC=C1C(S2)=C(C(C3=C(CC(CC)CCCC)SC(CC(CC)CCCC)=C3C4=O)=O)C4=C2C5=CC=C(C6=CC(B(C7=CC=CC=C7)N(CC(CCCCCC)CCCCCCCC)C8=C9C=C%10C(C(SC(C)=C%11)=C%11B(C%12=CC=CC=C%12)N%10CC(CCCCCC)CCCCCCCC)=C8)=C9S6)S5,112.1,59,1.9,79,114
1244,538,16,15.8,25.8,0.74,0.83,-5.79,-4.1,1.69,CCCCCCCCCCCc1c(/C=C2\C(=O)c3cc(F)c(F)cc3C2=C(C#N)C#N)sc2c1sc1c3c4nsnc4c4c5sc6c(CCCCCCCCCCC)c(/C=C7\C(=O)c8cc(F)c(F)cc8C7=C(C#N)C#N)sc6c5n(CC(CCCC)CCCCCC)c4c3n(CC(CCCC)CCCCCC)c21,1564.15,-5.5,-3.61,1.89,CCCCC(CC)Cc1sc(-c2c3cc(-c4ccc(-c5sc(-c6ccc(C)s6)c6c5C(=O)c5c(CC(CC)CCCC)sc(CC(CC)CCCC)c5C6=O)s4)sc3c(-c3cc(F)c(CC(CC)CCCC)s3)c3cc(C)sc23)cc1F,38.6,19.3,2,79,107
1245,539,11.9,11.7,19.8,0.682,0.867,-5.65,-4.1,1.55,CCCCCCCCCCCc1c(/C=C2\C(=O)c3cc(F)c(F)cc3C2=C(C#N)C#N)sc2c1sc1c3c4nsnc4c4c5sc6c(CCCCCCCCCCC)c(/C=C7\C(=O)c8cc(F)c(F)cc8C7=C(C#N)C#N)sc6c5n(CC(CC)CCCC)c4c3n(CC(CC)CCCC)c21,1451.94,-5.41,-3.57,1.84,CCCCCCCCCCC(CCCCCCCC)COC(=O)Nc1cc(C)sc1-c1nc2sc(-c3sc(-c4cc5c(-c6ccc(CC(CC)CCCC)s6)c6sc(C)cc6c(-c6ccc(CC(CC)CCCC)s6)c5s4)cc3NC(=O)OCC(CCCCCCCC)CCCCCCCCCC)nc2s1,293,146.1,2.01,242,29
1246,539,12.9,12.7,21.7,0.691,0.85,-5.65,-4.1,1.55,CCCCCCCCCCCc1c(/C=C2\C(=O)c3cc(F)c(F)cc3C2=C(C#N)C#N)sc2c1sc1c3c4nsnc4c4c5sc6c(CCCCCCCCCCC)c(/C=C7\C(=O)c8cc(F)c(F)cc8C7=C(C#N)C#N)sc6c5n(CC(CC)CCCC)c4c3n(CC(CC)CCCC)c21,1451.94,-5.41,-3.57,1.84,CCCCCCCCCCC(CCCCCCCC)COC(=O)Nc1cc(C)sc1-c1nc2sc(-c3sc(-c4cc5c(-c6ccc(CC(CC)CCCC)s6)c6sc(C)cc6c(-c6ccc(CC(CC)CCCC)s6)c5s4)cc3NC(=O)OCC(CCCCCCCC)CCCCCCCCCC)nc2s1,293,146.1,2.01,242,29
1247,539,12.6,12.3,21.6,0.676,0.843,-5.65,-4.1,1.55,CCCCCCCCCCCc1c(/C=C2\C(=O)c3cc(F)c(F)cc3C2=C(C#N)C#N)sc2c1sc1c3c4nsnc4c4c5sc6c(CCCCCCCCCCC)c(/C=C7\C(=O)c8cc(F)c(F)cc8C7=C(C#N)C#N)sc6c5n(CC(CC)CCCC)c4c3n(CC(CC)CCCC)c21,1451.94,-5.41,-3.57,1.84,CCCCCCCCCCC(CCCCCCCC)COC(=O)Nc1cc(C)sc1-c1nc2sc(-c3sc(-c4cc5c(-c6ccc(CC(CC)CCCC)s6)c6sc(C)cc6c(-c6ccc(CC(CC)CCCC)s6)c5s4)cc3NC(=O)OCC(CCCCCCCC)CCCCCCCCCC)nc2s1,293,146.1,2.01,242,29
1248,539,12,11.6,20.8,0.665,0.841,-5.65,-4.1,1.55,CCCCCCCCCCCc1c(/C=C2\C(=O)c3cc(F)c(F)cc3C2=C(C#N)C#N)sc2c1sc1c3c4nsnc4c4c5sc6c(CCCCCCCCCCC)c(/C=C7\C(=O)c8cc(F)c(F)cc8C7=C(C#N)C#N)sc6c5n(CC(CC)CCCC)c4c3n(CC(CC)CCCC)c21,1451.94,-5.41,-3.57,1.84,CCCCCCCCCCC(CCCCCCCC)COC(=O)Nc1cc(C)sc1-c1nc2sc(-c3sc(-c4cc5c(-c6ccc(CC(CC)CCCC)s6)c6sc(C)cc6c(-c6ccc(CC(CC)CCCC)s6)c5s4)cc3NC(=O)OCC(CCCCCCCC)CCCCCCCCCC)nc2s1,293,146.1,2.01,242,29
1249,540,9.92,9.63,16.17,0.605,0.984,-5.44,-3.72,1.72,CCCCCCc1ccc(C2(c3ccc(CCCCCC)cc3)c3cc(/C=C4\C(=O)c5ccccc5C4=C(C#N)C#N)sc3-c3sc4c(c32)c2ccc3nc(OCC(CCCC)CCCCCC)c5c6sc7c(c6c6ccc8nc(OCC(CCCC)CCCCCC)c4c4c8c6c5c3c24)C(c2ccc(CCCCCC)cc2)(c2ccc(CCCCCC)cc2)c2cc(/C=C3\C(=O)c4ccccc4C3=C(C#N)C#N)sc2-7)cc1,2020.82,-5.33,-2.92,2.41,CCCCC(CC)Cc1ccc(-c2c3cc(-c4ccc(-c5sc(-c6ccc(C)s6)c6c5C(=O)c5c(CC(CC)CCCC)sc(CC(CC)CCCC)c5C6=O)s4)sc3c(-c3ccc(CC(CC)CCCC)s3)c3cc(C)sc23)s1,117,58.5,2,542,153
1250,540,9.71,9.5,15.81,0.683,0.88,-5.48,-3.83,1.65,CCCCCCc1ccc(C2(c3ccc(CCCCCC)cc3)c3cc4c(cc3-c3sc5cc(/C=C6\C(=O)c7ccccc7C6=C(C#N)C#N)sc5c32)C(c2ccc(CCCCCC)cc2)(c2ccc(CCCCCC)cc2)c2c-4sc3cc(/C=C4\C(=O)c5ccccc5C4=C(C#N)C#N)sc23)cc1,1427.96,-5.33,-2.92,2.41,CCCCC(CC)Cc1ccc(-c2c3cc(-c4ccc(-c5sc(-c6ccc(C)s6)c6c5C(=O)c5c(CC(CC)CCCC)sc(CC(CC)CCCC)c5C6=O)s4)sc3c(-c3ccc(CC(CC)CCCC)s3)c3cc(C)sc23)s1,117,58.5,2,21,153
1251,541,16,15.6,22.5,0.743,0.92,-5.53,-3.76,1.77,CCCCCCc1ccccc1-c1c(/C=C2\C(=O)c3cc(F)c(F)cc3C2=C(C#N)C#N)sc2c1sc1c3c4nsnc4c4c5sc6c(-c7ccccc7CCCCCC)c(/C=C7\C(=O)c8cc(F)c(F)cc8C7=C(C#N)C#N)sc6c5n(CC(CC)CCCC)c4c3n(CC(CC)CCCC)c21,1463.86,-5.53,-2.81,2.72,CCCCCCCCC(CCCCCC)COc1cnc2c(C)c(F)c(F)c(-c3ccc(C)s3)c2n1,82.1,39.1,2.1,307,259
1252,541,17.7,17.3,24.8,0.774,0.878,-5.59,-3.86,1.73,CCCCCCc1cccc(-c2c(/C=C3\C(=O)c4cc(F)c(F)cc4C3=C(C#N)C#N)sc3c2sc2c4c5nsnc5c5c6sc7c(-c8cccc(CCCCCC)c8)c(/C=C8\C(=O)c9cc(F)c(F)cc9C8=C(C#N)C#N)sc7c6n(CC(CC)CCCC)c5c4n(CC(CC)CCCC)c32)c1,1463.86,-5.53,-2.81,2.72,CCCCCCCCC(CCCCCC)COc1cnc2c(C)c(F)c(F)c(-c3ccc(C)s3)c2n1,82.1,39.1,2.1,410,259
1253,541,17.1,16.7,24.3,0.753,0.882,-5.59,-3.85,1.74,CCCCCCc1ccc(-c2c(/C=C3\C(=O)c4cc(F)c(F)cc4C3=C(C#N)C#N)sc3c2sc2c4c5nsnc5c5c6sc7c(-c8ccc(CCCCCC)cc8)c(/C=C8\C(=O)c9cc(F)c(F)cc9C8=C(C#N)C#N)sc7c6n(CC(CC)CCCC)c5c4n(CC(CC)CCCC)c32)cc1,1463.86,-5.53,-2.81,2.72,CCCCCCCCC(CCCCCC)COc1cnc2c(C)c(F)c(F)c(-c3ccc(C)s3)c2n1,82.1,39.1,2.1,309,259
1254,542,11.32,10.89,18.35,0.658,0.938,-5.73,-3.92,1.81,CCCCCCc1ccc(C2(c3ccc(CCCCCC)cc3)c3cc4c(cc3-c3sc5c(CCCCCC)c(/C=C6\C(=O)c7ccccc7C6=C(C#N)C#N)sc5c32)C(c2ccc(CCCCCC)cc2)(c2ccc(CCCCCC)cc2)c2c-4sc3c(CCCCCC)c(/C=C4\C(=O)c5ccccc5C4=C(C#N)C#N)sc23)cc1,1596.28,-5.4,-3.24,2.16,CCCCCCCCC(CCCCCC)Cn1nc2c(-c3ccc(C)s3)c(F)c(F)c(-c3ccc(-c4cc5c(-c6ccc([Si](CCC)(CCC)CCC)s6)c6sc(C)cc6c(-c6ccc([Si](CCC)(CCC)CCC)s6)c5s4)s3)c2n1,47,23.5,2,433,213
1255,542,11.75,11.23,18.71,0.669,0.939,-5.69,-3.98,1.71,CCCCCCC1(CCCCCC)c2cc3c(cc2-c2sc(/C=C4\C(=O)c5ccccc5C4=C(C#N)C#N)cc21)C(CCCCCC)(CCCCCC)c1cc(/C=C2\C(=O)c4ccccc4C2=C(C#N)C#N)sc1-3,1011.4,-5.54,-2.98,2.56,CCCCCCCCC(CCCCCC)COc1cnc2c(C)c(F)c(F)c(-c3ccc(C)s3)c2n1,82.1,39.1,2.1,164,259
1256,542,10.57,10.37,18.37,0.634,0.908,-5.57,-3.92,1.65,CCCCCCc1ccc(C2(c3ccc(CCCCCC)cc3)c3cc4c(cc3-c3sc5cc(/C=C6\C(=O)c7c(csc7C)C6=C(C#N)C#N)sc5c32)C(c2ccc(CCCCCC)cc2)(c2ccc(CCCCCC)cc2)c2c-4sc3cc(/C=C4\C(=O)c5c(csc5C)C4=C(C#N)C#N)sc23)cc1,1468.05,-5.4,-3.24,2.16,CCCCCCCCC(CCCCCC)Cn1nc2c(-c3ccc(C)s3)c(F)c(F)c(-c3ccc(-c4cc5c(-c6ccc([Si](CCC)(CCC)CCC)s6)c6sc(C)cc6c(-c6ccc([Si](CCC)(CCC)CCC)s6)c5s4)s3)c2n1,47,23.5,2,344,213
1257,542,10.46,10.03,17.46,0.68,0.881,-5.62,-3.96,1.66,CCCCCCc1ccc(C2(c3ccc(CCCCCC)cc3)c3cc4c(cc3-c3sc5cc(/C=C6\C(=O)c7cscc7C6=C(C#N)C#N)sc5c32)C(c2ccc(CCCCCC)cc2)(c2ccc(CCCCCC)cc2)c2c-4sc3cc(/C=C4\C(=O)c5cscc5C4=C(C#N)C#N)sc23)cc1,1440,-5.4,-3.24,2.16,CCCCCCCCC(CCCCCC)Cn1nc2c(-c3ccc(C)s3)c(F)c(F)c(-c3ccc(-c4cc5c(-c6ccc([Si](CCC)(CCC)CCC)s6)c6sc(C)cc6c(-c6ccc([Si](CCC)(CCC)CCC)s6)c5s4)s3)c2n1,47,23.5,2,322,213
