Repository: aspuru-guzik-group/Beyond-Molecular-Structure-ML-for-OPV-Materials-Devices

File: ml_for_opvs/data/exploration/Saeki_2022_n1318/common_donors.csv (part 1 of 34)
SMILES,SMILES w/o R_group replacement,SMILES w/o R_group,Big_SMILES,SELFIES\,ID,Ref,PCE_max(%),PCE_ave(%),Jsc(mA/cm2),FF,Voc(V),'-HOMO_n(eV),'-LUMO_n(eV),Eg_n(eV),n(SMILES),M (g/mol),'-HOMO_p(eV),'-LUMO_p(eV),Eg_p(eV),p(SMILES),Mw (kg/mol),Mn(kg/mol),PDI\,DonorAcceptor
CCCCC(CC)Cc1sc(-c2c3cc(-c4ccc(-c5sc(-c6ccc(C)s6)c6c5C(=O)c5c(CC(CC)CCCC)sc(CC(CC)CCCC)c5C6=O)s4)sc3c(-c3cc(Cl)c(CC(CC)CCCC)s3)c3cc(C)sc23)cc1Cl,,,\{CCCCC(CC)Cc1sc(-c2c3cc(-c4ccc(-c5sc(-c6ccc([$])s6)c6c5C(=O)c5c(CC(CC)CCCC)sc(CC(CC)CCCC)c5C6=O)s4)sc3c(-c3cc(Cl)c(CC(CC)CCCC)s3)c3cc([$])sc23)cc1Cl\},[C][C][C][C][C][Branch1][Ring1][C][C][C][C][S][C][Branch2][=Branch2][O][C][=C][C][=C][Branch2][=Branch1][Branch2][C][=C][C][=C][Branch2][Branch1][=N][C][S][C][Branch1][O][C][=C][C][=C][Branch1][C][C][S][Ring1][=Branch1][=C][C][=Ring1][O][C][=Branch1][C][=O][C][=C][Branch1][O][C][C][Branch1][Ring1][C][C][C][C][C][C][S][C][Branch1][O][C][C][Branch1][Ring1][C][C][C][C][C][C][=C][Ring2][Ring1][Branch1][C][Ring2][Ring1][#Branch2][=O][S][Ring2][Ring2][=Branch2][S][C][Ring2][Ring2][=C][=C][Branch2][Ring1][#Branch1][C][=C][C][Branch1][C][Cl][=C][Branch1][O][C][C][Branch1][Ring1][C][C][C][C][C][C][S][Ring1][=C][C][C][=C][Branch1][C][C][S][C][Ring2][=Branch1][Ring2][=Ring1][=Branch1][=C][C][=Ring2][=Branch1][=Branch2][Cl]\,278,120,14.4,14.0,21.8,0.77,0.86,5.67,4.15,1.52,CCCCCCc1ccc(C2(c3ccc(CCCCCC)cc3)c3cc4c(cc3-c3sc5cc(/C=C6\C(=O)c7cc(F)c(F)cc7C6=C(C#N)C#N)sc5c32)C(c2ccc(CCCCCC)cc2)(c2ccc(CCCCCC)cc2)c2c-4sc3cc(/C=C4\C(=O)c5cc(F)c(F)cc5C4=C(C#N)C#N)sc23)cc1,1499.92,5.51,3.67,1.84,CCCCC(CC)Cc1sc(-c2c3cc(-c4ccc(-c5sc(-c6ccc(C)s6)c6c5C(=O)c5c(CC(CC)CCCC)sc(CC(CC)CCCC)c5C6=O)s4)sc3c(-c3cc(Cl)c(CC(CC)CCCC)s3)c3cc(C)sc23)cc1Cl,44.9,25.5,1.76 \,CCCCC(CC)Cc1sc(-c2c3cc(-c4ccc(-c5sc(-c6ccc(C)s6)c6c5C(=O)c5c(CC(CC)CCCC)sc(CC(CC)CCCC)c5C6=O)s4)sc3c(-c3cc(Cl)c(CC(CC)CCCC)s3)c3cc(C)sc23)cc1Cl.CCCCCCc1ccc(C2(c3ccc(CCCCCC)cc3)c3cc4c(cc3-c3sc5cc(/C=C6\C(=O)c7cc(F)c(F)cc7C6=C(C#N)C#N)sc5c32)C(c2ccc(CCCCCC)cc2)(c2ccc(CCCCCC)cc2)c2c-4sc3cc(/C=C4\C(=O)c5cc(F)c(F)cc5C4=C(C#N)C#N)sc23)cc1
CCCCC(CC)Cc1sc(-c2c3cc(-c4ccc(-c5sc(-c6ccc(C)s6)c6c5C(=O)c5c(CC(CC)CCCC)sc(CC(CC)CCCC)c5C6=O)s4)sc3c(-c3cc(Cl)c(CC(CC)CCCC)s3)c3cc(C)sc23)cc1Cl,,,\{CCCCC(CC)Cc1sc(-c2c3cc(-c4ccc(-c5sc(-c6ccc([$])s6)c6c5C(=O)c5c(CC(CC)CCCC)sc(CC(CC)CCCC)c5C6=O)s4)sc3c(-c3cc(Cl)c(CC(CC)CCCC)s3)c3cc([$])sc23)cc1Cl\},[C][C][C][C][C][Branch1][Ring1][C][C][C][C][S][C][Branch2][=Branch2][O][C][=C][C][=C][Branch2][=Branch1][Branch2][C][=C][C][=C][Branch2][Branch1][=N][C][S][C][Branch1][O][C][=C][C][=C][Branch1][C][C][S][Ring1][=Branch1][=C][C][=Ring1][O][C][=Branch1][C][=O][C][=C][Branch1][O][C][C][Branch1][Ring1][C][C][C][C][C][C][S][C][Branch1][O][C][C][Branch1][Ring1][C][C][C][C][C][C][=C][Ring2][Ring1][Branch1][C][Ring2][Ring1][#Branch2][=O][S][Ring2][Ring2][=Branch2][S][C][Ring2][Ring2][=C][=C][Branch2][Ring1][#Branch1][C][=C][C][Branch1][C][Cl][=C][Branch1][O][C][C][Branch1][Ring1][C][C][C][C][C][C][S][Ring1][=C][C][C][=C][Branch1][C][C][S][C][Ring2][=Branch1][Ring2][=Ring1][=Branch1][=C][C][=Ring2][=Branch1][=Branch2][Cl]\,723,326,13.72,13.36,20.27,0.739,0.915,5.58,4.01,1.57,CCCCCCc1ccc(C2(c3ccc(CCCCCC)cc3)c3cc4c(cc3-c3sc5cc(/C=C6\C(=O)c7c(csc7Cl)C6=C(C#N)C#N)sc5c32)C(c2ccc(CCCCCC)cc2)(c2ccc(CCCCCC)cc2)c2c-4sc3cc(/C=C4\C(=O)c5c(csc5Cl)C4=C(C#N)C#N)sc23)cc1,1508.88,5.51,3.57,1.94,CCCCC(CC)Cc1sc(-c2c3cc(-c4ccc(-c5sc(-c6ccc(C)s6)c6c5C(=O)c5c(CC(CC)CCCC)sc(CC(CC)CCCC)c5C6=O)s4)sc3c(-c3cc(Cl)c(CC(CC)CCCC)s3)c3cc(C)sc23)cc1Cl,44.9,25.5,1.76 \,CCCCC(CC)Cc1sc(-c2c3cc(-c4ccc(-c5sc(-c6ccc(C)s6)c6c5C(=O)c5c(CC(CC)CCCC)sc(CC(CC)CCCC)c5C6=O)s4)sc3c(-c3cc(Cl)c(CC(CC)CCCC)s3)c3cc(C)sc23)cc1Cl.CCCCCCc1ccc(C2(c3ccc(CCCCCC)cc3)c3cc4c(cc3-c3sc5cc(/C=C6\C(=O)c7c(csc7Cl)C6=C(C#N)C#N)sc5c32)C(c2ccc(CCCCCC)cc2)(c2ccc(CCCCCC)cc2)c2c-4sc3cc(/C=C4\C(=O)c5c(csc5Cl)C4=C(C#N)C#N)sc23)cc1
CCCCC(CC)Cc1sc(-c2c3cc(-c4ccc(-c5sc(-c6ccc(C)s6)c6c5C(=O)c5c(CC(CC)CCCC)sc(CC(CC)CCCC)c5C6=O)s4)sc3c(-c3cc(Cl)c(CC(CC)CCCC)s3)c3cc(C)sc23)cc1Cl,,,\{CCCCC(CC)Cc1sc(-c2c3cc(-c4ccc(-c5sc(-c6ccc([$])s6)c6c5C(=O)c5c(CC(CC)CCCC)sc(CC(CC)CCCC)c5C6=O)s4)sc3c(-c3cc(Cl)c(CC(CC)CCCC)s3)c3cc([$])sc23)cc1Cl\},[C][C][C][C][C][Branch1][Ring1][C][C][C][C][S][C][Branch2][=Branch2][O][C][=C][C][=C][Branch2][=Branch1][Branch2][C][=C][C][=C][Branch2][Branch1][=N][C][S][C][Branch1][O][C][=C][C][=C][Branch1][C][C][S][Ring1][=Branch1][=C][C][=Ring1][O][C][=Branch1][C][=O][C][=C][Branch1][O][C][C][Branch1][Ring1][C][C][C][C][C][C][S][C][Branch1][O][C][C][Branch1][Ring1][C][C][C][C][C][C][=C][Ring2][Ring1][Branch1][C][Ring2][Ring1][#Branch2][=O][S][Ring2][Ring2][=Branch2][S][C][Ring2][Ring2][=C][=C][Branch2][Ring1][#Branch1][C][=C][C][Branch1][C][Cl][=C][Branch1][O][C][C][Branch1][Ring1][C][C][C][C][C][C][S][Ring1][=C][C][C][=C][Branch1][C][C][S][C][Ring2][=Branch1][Ring2][=Ring1][=Branch1][=C][C][=Ring2][=Branch1][=Branch2][Cl]\,724,326,12.01,11.65,21.6,0.699,0.795,5.52,4.13,1.39,CCCCCCc1ccc(C2(c3ccc(CCCCCC)cc3)c3c(sc4cc(/C=C5\C(=O)c6cc(Cl)c(Cl)cc6C5=C(C#N)C#N)sc34)-c3sc4c5c(sc4c32)-c2sc3cc(/C=C4\C(=O)c6cc(Cl)c(Cl)cc6C4=C(C#N)C#N)sc3c2C5(c2ccc(CCCCCC)cc2)c2ccc(CCCCCC)cc2)cc1,1627.83,5.51,3.57,1.94,CCCCC(CC)Cc1sc(-c2c3cc(-c4ccc(-c5sc(-c6ccc(C)s6)c6c5C(=O)c5c(CC(CC)CCCC)sc(CC(CC)CCCC)c5C6=O)s4)sc3c(-c3cc(Cl)c(CC(CC)CCCC)s3)c3cc(C)sc23)cc1Cl,44.9,25.5,1.76 \,CCCCC(CC)Cc1sc(-c2c3cc(-c4ccc(-c5sc(-c6ccc(C)s6)c6c5C(=O)c5c(CC(CC)CCCC)sc(CC(CC)CCCC)c5C6=O)s4)sc3c(-c3cc(Cl)c(CC(CC)CCCC)s3)c3cc(C)sc23)cc1Cl.CCCCCCc1ccc(C2(c3ccc(CCCCCC)cc3)c3c(sc4cc(/C=C5\C(=O)c6cc(Cl)c(Cl)cc6C5=C(C#N)C#N)sc34)-c3sc4c5c(sc4c32)-c2sc3cc(/C=C4\C(=O)c6cc(Cl)c(Cl)cc6C4=C(C#N)C#N)sc3c2C5(c2ccc(CCCCCC)cc2)c2ccc(CCCCCC)cc2)cc1
CCCCC(CC)Cc1sc(-c2c3cc(-c4ccc(-c5sc(-c6ccc(C)s6)c6c5C(=O)c5c(CC(CC)CCCC)sc(CC(CC)CCCC)c5C6=O)s4)sc3c(-c3cc(Cl)c(CC(CC)CCCC)s3)c3cc(C)sc23)cc1Cl,,,\{CCCCC(CC)Cc1sc(-c2c3cc(-c4ccc(-c5sc(-c6ccc([$])s6)c6c5C(=O)c5c(CC(CC)CCCC)sc(CC(CC)CCCC)c5C6=O)s4)sc3c(-c3cc(Cl)c(CC(CC)CCCC)s3)c3cc([$])sc23)cc1Cl\},[C][C][C][C][C][Branch1][Ring1][C][C][C][C][S][C][Branch2][=Branch2][O][C][=C][C][=C][Branch2][=Branch1][Branch2][C][=C][C][=C][Branch2][Branch1][=N][C][S][C][Branch1][O][C][=C][C][=C][Branch1][C][C][S][Ring1][=Branch1][=C][C][=Ring1][O][C][=Branch1][C][=O][C][=C][Branch1][O][C][C][Branch1][Ring1][C][C][C][C][C][C][S][C][Branch1][O][C][C][Branch1][Ring1][C][C][C][C][C][C][=C][Ring2][Ring1][Branch1][C][Ring2][Ring1][#Branch2][=O][S][Ring2][Ring2][=Branch2][S][C][Ring2][Ring2][=C][=C][Branch2][Ring1][#Branch1][C][=C][C][Branch1][C][Cl][=C][Branch1][O][C][C][Branch1][Ring1][C][C][C][C][C][C][S][Ring1][=C][C][C][=C][Branch1][C][C][S][C][Ring2][=Branch1][Ring2][=Ring1][=Branch1][=C][C][=Ring2][=Branch1][=Branch2][Cl]\,765,347,11.91,11.51,17.85,0.688,0.97,5.58,3.82,1.76,CCCCCCc1ccc(C2(c3ccc(CCCCCC)cc3)c3cc(/C=C4\C(=O)c5cc(Cl)sc5C4=C(C#N)C#N)sc3-c3[se]c4cc5c6c([se]c5cc4c32)-c2sc(/C=C3\C(=O)c4cc(Cl)sc4C3=C(C#N)C#N)cc2C6(c2ccc(CCCCCC)cc2)c2ccc(CCCCCC)cc2)cc1,1602.68,5.52,3.57,1.95,CCCCC(CC)Cc1sc(-c2c3cc(-c4ccc(-c5sc(-c6ccc(C)s6)c6c5C(=O)c5c(CC(CC)CCCC)sc(CC(CC)CCCC)c5C6=O)s4)sc3c(-c3cc(Cl)c(CC(CC)CCCC)s3)c3cc(C)sc23)cc1Cl,44.9,25.5,1.76 \,CCCCC(CC)Cc1sc(-c2c3cc(-c4ccc(-c5sc(-c6ccc(C)s6)c6c5C(=O)c5c(CC(CC)CCCC)sc(CC(CC)CCCC)c5C6=O)s4)sc3c(-c3cc(Cl)c(CC(CC)CCCC)s3)c3cc(C)sc23)cc1Cl.CCCCCCc1ccc(C2(c3ccc(CCCCCC)cc3)c3cc(/C=C4\C(=O)c5cc(Cl)sc5C4=C(C#N)C#N)sc3-c3[se]c4cc5c6c([se]c5cc4c32)-c2sc(/C=C3\C(=O)c4cc(Cl)sc4C3=C(C#N)C#N)cc2C6(c2ccc(CCCCCC)cc2)c2ccc(CCCCCC)cc2)cc1
CCCCC(CC)Cc1sc(-c2c3cc(-c4ccc(-c5sc(-c6ccc(C)s6)c6c5C(=O)c5c(CC(CC)CCCC)sc(CC(CC)CCCC)c5C6=O)s4)sc3c(-c3cc(Cl)c(CC(CC)CCCC)s3)c3cc(C)sc23)cc1Cl,,,\{CCCCC(CC)Cc1sc(-c2c3cc(-c4ccc(-c5sc(-c6ccc([$])s6)c6c5C(=O)c5c(CC(CC)CCCC)sc(CC(CC)CCCC)c5C6=O)s4)sc3c(-c3cc(Cl)c(CC(CC)CCCC)s3)c3cc([$])sc23)cc1Cl\},[C][C][C][C][C][Branch1][Ring1][C][C][C][C][S][C][Branch2][=Branch2][O][C][=C][C][=C][Branch2][=Branch1][Branch2][C][=C][C][=C][Branch2][Branch1][=N][C][S][C][Branch1][O][C][=C][C][=C][Branch1][C][C][S][Ring1][=Branch1][=C][C][=Ring1][O][C][=Branch1][C][=O][C][=C][Branch1][O][C][C][Branch1][Ring1][C][C][C][C][C][C][S][C][Branch1][O][C][C][Branch1][Ring1][C][C][C][C][C][C][=C][Ring2][Ring1][Branch1][C][Ring2][Ring1][#Branch2][=O][S][Ring2][Ring2][=Branch2][S][C][Ring2][Ring2][=C][=C][Branch2][Ring1][#Branch1][C][=C][C][Branch1][C][Cl][=C][Branch1][O][C][C][Branch1][Ring1][C][C][C][C][C][C][S][Ring1][=C][C][C][=C][Branch1][C][C][S][C][Ring2][=Branch1][Ring2][=Ring1][=Branch1][=C][C][=Ring2][=Branch1][=Branch2][Cl]\,766,347,13.68,13.29,20.35,0.731,0.92,5.61,3.96,1.65,CCCCCCc1ccc(C2(c3ccc(CCCCCC)cc3)c3cc(/C=C4\C(=O)c5ccc(Cl)cc5C4=C(C#N)C#N)sc3-c3[se]c4cc5c6c([se]c5cc4c32)-c2sc(/C=C3\C(=O)c4ccc(Cl)cc4C3=C(C#N)C#N)cc2C6(c2ccc(CCCCCC)cc2)c2ccc(CCCCCC)cc2)cc1,1590.64,5.52,3.57,1.95,CCCCC(CC)Cc1sc(-c2c3cc(-c4ccc(-c5sc(-c6ccc(C)s6)c6c5C(=O)c5c(CC(CC)CCCC)sc(CC(CC)CCCC)c5C6=O)s4)sc3c(-c3cc(Cl)c(CC(CC)CCCC)s3)c3cc(C)sc23)cc1Cl,44.9,25.5,1.76 \,CCCCC(CC)Cc1sc(-c2c3cc(-c4ccc(-c5sc(-c6ccc(C)s6)c6c5C(=O)c5c(CC(CC)CCCC)sc(CC(CC)CCCC)c5C6=O)s4)sc3c(-c3cc(Cl)c(CC(CC)CCCC)s3)c3cc(C)sc23)cc1Cl.CCCCCCc1ccc(C2(c3ccc(CCCCCC)cc3)c3cc(/C=C4\C(=O)c5ccc(Cl)cc5C4=C(C#N)C#N)sc3-c3[se]c4cc5c6c([se]c5cc4c32)-c2sc(/C=C3\C(=O)c4ccc(Cl)cc4C3=C(C#N)C#N)cc2C6(c2ccc(CCCCCC)cc2)c2ccc(CCCCCC)cc2)cc1
CCCCC(CC)Cc1sc(-c2c3cc(-c4ccc(-c5sc(-c6ccc(C)s6)c6c5C(=O)c5c(CC(CC)CCCC)sc(CC(CC)CCCC)c5C6=O)s4)sc3c(-c3cc(Cl)c(CC(CC)CCCC)s3)c3cc(C)sc23)cc1Cl,,,\{CCCCC(CC)Cc1sc(-c2c3cc(-c4ccc(-c5sc(-c6ccc([$])s6)c6c5C(=O)c5c(CC(CC)CCCC)sc(CC(CC)CCCC)c5C6=O)s4)sc3c(-c3cc(Cl)c(CC(CC)CCCC)s3)c3cc([$])sc23)cc1Cl\},[C][C][C][C][C][Branch1][Ring1][C][C][C][C][S][C][Branch2][=Branch2][O][C][=C][C][=C][Branch2][=Branch1][Branch2][C][=C][C][=C][Branch2][Branch1][=N][C][S][C][Branch1][O][C][=C][C][=C][Branch1][C][C][S][Ring1][=Branch1][=C][C][=Ring1][O][C][=Branch1][C][=O][C][=C][Branch1][O][C][C][Branch1][Ring1][C][C][C][C][C][C][S][C][Branch1][O][C][C][Branch1][Ring1][C][C][C][C][C][C][=C][Ring2][Ring1][Branch1][C][Ring2][Ring1][#Branch2][=O][S][Ring2][Ring2][=Branch2][S][C][Ring2][Ring2][=C][=C][Branch2][Ring1][#Branch1][C][=C][C][Branch1][C][Cl][=C][Branch1][O][C][C][Branch1][Ring1][C][C][C][C][C][C][S][Ring1][=C][C][C][=C][Branch1][C][C][S][C][Ring2][=Branch1][Ring2][=Ring1][=Branch1][=C][C][=Ring2][=Branch1][=Branch2][Cl]\,926,423,6.63,6.46,9.89,0.59,1.14,6.07,3.69,2.38,CCCCCC(CCCCC)n1c(=O)c2ccc3c4ccc5c(=O)n(C(CCCCC)CCCCC)c(=O)c6cc7c8c(sc9c(-c%10cc(Cl)c(CC(CC)CCCC)s%10)c%10c(sc%11c%12cc%13c(=O)n(C(CCCCC)CCCCC)c(=O)c%14ccc%15c%16ccc%17c(=O)n(C(CCCCC)CCCCC)c(=O)c%18cc(c%11%10)c(c%16c%17%18)c%12c%15c%14%13)c(-c%10cc(Cl)c(CC(CC)CCC)s%10)c98)c8cc(c1=O)c2c3c8c7c4c56,2023.64,5.76,3.58,2.18,CCCCC(CC)Cc1sc(-c2c3cc(-c4ccc(-c5sc(-c6ccc(C)s6)c6c5C(=O)c5c(CC(CC)CCCC)sc(CC(CC)CCCC)c5C6=O)s4)sc3c(-c3cc(Cl)c(CC(CC)CCCC)s3)c3cc(C)sc23)cc1Cl,76.3,50.4,1.51 \,CCCCC(CC)Cc1sc(-c2c3cc(-c4ccc(-c5sc(-c6ccc(C)s6)c6c5C(=O)c5c(CC(CC)CCCC)sc(CC(CC)CCCC)c5C6=O)s4)sc3c(-c3cc(Cl)c(CC(CC)CCCC)s3)c3cc(C)sc23)cc1Cl.CCCCCC(CCCCC)n1c(=O)c2ccc3c4ccc5c(=O)n(C(CCCCC)CCCCC)c(=O)c6cc7c8c(sc9c(-c%10cc(Cl)c(CC(CC)CCCC)s%10)c%10c(sc%11c%12cc%13c(=O)n(C(CCCCC)CCCCC)c(=O)c%14ccc%15c%16ccc%17c(=O)n(C(CCCCC)CCCCC)c(=O)c%18cc(c%11%10)c(c%16c%17%18)c%12c%15c%14%13)c(-c%10cc(Cl)c(CC(CC)CCC)s%10)c98)c8cc(c1=O)c2c3c8c7c4c56
CCCCC(CC)Cc1sc(-c2c3cc(-c4ccc(-c5sc(-c6ccc(C)s6)c6c5C(=O)c5c(CC(CC)CCCC)sc(CC(CC)CCCC)c5C6=O)s4)sc3c(-c3cc(Cl)c(CC(CC)CCCC)s3)c3cc(C)sc23)cc1Cl,,,\{CCCCC(CC)Cc1sc(-c2c3cc(-c4ccc(-c5sc(-c6ccc([$])s6)c6c5C(=O)c5c(CC(CC)CCCC)sc(CC(CC)CCCC)c5C6=O)s4)sc3c(-c3cc(Cl)c(CC(CC)CCCC)s3)c3cc([$])sc23)cc1Cl\},[C][C][C][C][C][Branch1][Ring1][C][C][C][C][S][C][Branch2][=Branch2][O][C][=C][C][=C][Branch2][=Branch1][Branch2][C][=C][C][=C][Branch2][Branch1][=N][C][S][C][Branch1][O][C][=C][C][=C][Branch1][C][C][S][Ring1][=Branch1][=C][C][=Ring1][O][C][=Branch1][C][=O][C][=C][Branch1][O][C][C][Branch1][Ring1][C][C][C][C][C][C][S][C][Branch1][O][C][C][Branch1][Ring1][C][C][C][C][C][C][=C][Ring2][Ring1][Branch1][C][Ring2][Ring1][#Branch2][=O][S][Ring2][Ring2][=Branch2][S][C][Ring2][Ring2][=C][=C][Branch2][Ring1][#Branch1][C][=C][C][Branch1][C][Cl][=C][Branch1][O][C][C][Branch1][Ring1][C][C][C][C][C][C][S][Ring1][=C][C][C][=C][Branch1][C][C][S][C][Ring2][=Branch1][Ring2][=Ring1][=Branch1][=C][C][=Ring2][=Branch1][=Branch2][Cl]\,946,430,13.4,13.2,20.5,0.768,0.852,5.71,4.15,1.56,CCCCCCc1ccc(C2(c3ccc(CCCCCC)cc3)c3cc4c(cc3-c3sc5cc(/C=C6\C(=O)c7cc(F)c(F)cc7C6=C(C#N)C#N)sc5c32)C(c2ccc(CCCCCC)cc2)(c2ccc(CCCCCC)cc2)c2c-4sc3cc(/C=C4\C(=O)c5cc(F)c(F)cc5C4=C(C#N)C#N)sc23)cc1,1499.92,5.52,3.55,1.97,CCCCC(CC)Cc1sc(-c2c3cc(-c4ccc(-c5sc(-c6ccc(C)s6)c6c5C(=O)c5c(CC(CC)CCCC)sc(CC(CC)CCCC)c5C6=O)s4)sc3c(-c3cc(Cl)c(CC(CC)CCCC)s3)c3cc(C)sc23)cc1Cl,44.9,25.5,1.76 \,CCCCC(CC)Cc1sc(-c2c3cc(-c4ccc(-c5sc(-c6ccc(C)s6)c6c5C(=O)c5c(CC(CC)CCCC)sc(CC(CC)CCCC)c5C6=O)s4)sc3c(-c3cc(Cl)c(CC(CC)CCCC)s3)c3cc(C)sc23)cc1Cl.CCCCCCc1ccc(C2(c3ccc(CCCCCC)cc3)c3cc4c(cc3-c3sc5cc(/C=C6\C(=O)c7cc(F)c(F)cc7C6=C(C#N)C#N)sc5c32)C(c2ccc(CCCCCC)cc2)(c2ccc(CCCCCC)cc2)c2c-4sc3cc(/C=C4\C(=O)c5cc(F)c(F)cc5C4=C(C#N)C#N)sc23)cc1
CCCCC(CC)Cc1sc(-c2c3cc(-c4ccc(-c5sc(-c6ccc(C)s6)c6c5C(=O)c5c(CC(CC)CCCC)sc(CC(CC)CCCC)c5C6=O)s4)sc3c(-c3cc(Cl)c(CC(CC)CCCC)s3)c3cc(C)sc23)cc1Cl,,,\{CCCCC(CC)Cc1sc(-c2c3cc(-c4ccc(-c5sc(-c6ccc([$])s6)c6c5C(=O)c5c(CC(CC)CCCC)sc(CC(CC)CCCC)c5C6=O)s4)sc3c(-c3cc(Cl)c(CC(CC)CCCC)s3)c3cc([$])sc23)cc1Cl\},[C][C][C][C][C][Branch1][Ring1][C][C][C][C][S][C][Branch2][=Branch2][O][C][=C][C][=C][Branch2][=Branch1][Branch2][C][=C][C][=C][Branch2][Branch1][=N][C][S][C][Branch1][O][C][=C][C][=C][Branch1][C][C][S][Ring1][=Branch1][=C][C][=Ring1][O][C][=Branch1][C][=O][C][=C][Branch1][O][C][C][Branch1][Ring1][C][C][C][C][C][C][S][C][Branch1][O][C][C][Branch1][Ring1][C][C][C][C][C][C][=C][Ring2][Ring1][Branch1][C][Ring2][Ring1][#Branch2][=O][S][Ring2][Ring2][=Branch2][S][C][Ring2][Ring2][=C][=C][Branch2][Ring1][#Branch1][C][=C][C][Branch1][C][Cl][=C][Branch1][O][C][C][Branch1][Ring1][C][C][C][C][C][C][S][Ring1][=C][C][C][=C][Branch1][C][C][S][C][Ring2][=Branch1][Ring2][=Ring1][=Branch1][=C][C][=Ring2][=Branch1][=Branch2][Cl]\,948,430,15.4,15.1,24.2,0.728,0.875,5.62,4.11,1.51,CCCCCCCCCCCc1c(/C=C2\C(=O)c3cc(F)c(F)cc3C2=C(C#N)C#N)sc2c1sc1c3c4nsnc4c4c5sc6c(CCCCCCCCCCC)c(/C=C7\C(=O)c8cc(F)c(F)cc8C7=C(C#N)C#N)sc6c5n(CC(CC)CCCC)c4c3n(CC(CC)CCCC)c21,1451.94,5.52,3.55,1.97,CCCCC(CC)Cc1sc(-c2c3cc(-c4ccc(-c5sc(-c6ccc(C)s6)c6c5C(=O)c5c(CC(CC)CCCC)sc(CC(CC)CCCC)c5C6=O)s4)sc3c(-c3cc(Cl)c(CC(CC)CCCC)s3)c3cc(C)sc23)cc1Cl,44.9,25.5,1.76 \,CCCCC(CC)Cc1sc(-c2c3cc(-c4ccc(-c5sc(-c6ccc(C)s6)c6c5C(=O)c5c(CC(CC)CCCC)sc(CC(CC)CCCC)c5C6=O)s4)sc3c(-c3cc(Cl)c(CC(CC)CCCC)s3)c3cc(C)sc23)cc1Cl.CCCCCCCCCCCc1c(/C=C2\C(=O)c3cc(F)c(F)cc3C2=C(C#N)C#N)sc2c1sc1c3c4nsnc4c4c5sc6c(CCCCCCCCCCC)c(/C=C7\C(=O)c8cc(F)c(F)cc8C7=C(C#N)C#N)sc6c5n(CC(CC)CCCC)c4c3n(CC(CC)CCCC)c21
CCCCC(CC)Cc1sc(-c2c3cc(-c4ccc(-c5sc(-c6ccc(C)s6)c6c5C(=O)c5c(CC(CC)CCCC)sc(CC(CC)CCCC)c5C6=O)s4)sc3c(-c3cc(Cl)c(CC(CC)CCCC)s3)c3cc(C)sc23)cc1Cl,,,\{CCCCC(CC)Cc1sc(-c2c3cc(-c4ccc(-c5sc(-c6ccc([$])s6)c6c5C(=O)c5c(CC(CC)CCCC)sc(CC(CC)CCCC)c5C6=O)s4)sc3c(-c3cc(Cl)c(CC(CC)CCCC)s3)c3cc([$])sc23)cc1Cl\},[C][C][C][C][C][Branch1][Ring1][C][C][C][C][S][C][Branch2][=Branch2][O][C][=C][C][=C][Branch2][=Branch1][Branch2][C][=C][C][=C][Branch2][Branch1][=N][C][S][C][Branch1][O][C][=C][C][=C][Branch1][C][C][S][Ring1][=Branch1][=C][C][=Ring1][O][C][=Branch1][C][=O][C][=C][Branch1][O][C][C][Branch1][Ring1][C][C][C][C][C][C][S][C][Branch1][O][C][C][Branch1][Ring1][C][C][C][C][C][C][=C][Ring2][Ring1][Branch1][C][Ring2][Ring1][#Branch2][=O][S][Ring2][Ring2][=Branch2][S][C][Ring2][Ring2][=C][=C][Branch2][Ring1][#Branch1][C][=C][C][Branch1][C][Cl][=C][Branch1][O][C][C][Branch1][Ring1][C][C][C][C][C][C][S][Ring1][=C][C][C][=C][Branch1][C][C][S][C][Ring2][=Branch1][Ring2][=Ring1][=Branch1][=C][C][=Ring2][=Branch1][=Branch2][Cl]\,956,434,11.21,10.92,18.47,0.646,0.94,5.3,3.71,1.59,CCCCCCc1ccc(C2(c3ccc(CCCCCC)cc3)c3cc4c(cc3-c3sc5cc(/C=C6\C(=O)c7c(Cl)cccc7C6=C(C#N)C#N)sc5c32)C(c2ccc(CCCCCC)cc2)(c2ccc(CCCCCC)cc2)c2c-4sc3cc(/C=C4\C(=O)c5c(Cl)cccc5C4=C(C#N)C#N)sc23)cc1,1496.84,5.5,3.6,1.9,CCCCC(CC)Cc1sc(-c2c3cc(-c4ccc(-c5sc(-c6ccc(C)s6)c6c5C(=O)c5c(CC(CC)CCCC)sc(CC(CC)CCCC)c5C6=O)s4)sc3c(-c3cc(Cl)c(CC(CC)CCCC)s3)c3cc(C)sc23)cc1Cl,44.9,25.5,1.76 \,CCCCC(CC)Cc1sc(-c2c3cc(-c4ccc(-c5sc(-c6ccc(C)s6)c6c5C(=O)c5c(CC(CC)CCCC)sc(CC(CC)CCCC)c5C6=O)s4)sc3c(-c3cc(Cl)c(CC(CC)CCCC)s3)c3cc(C)sc23)cc1Cl.CCCCCCc1ccc(C2(c3ccc(CCCCCC)cc3)c3cc4c(cc3-c3sc5cc(/C=C6\C(=O)c7c(Cl)cccc7C6=C(C#N)C#N)sc5c32)C(c2ccc(CCCCCC)cc2)(c2ccc(CCCCCC)cc2)c2c-4sc3cc(/C=C4\C(=O)c5c(Cl)cccc5C4=C(C#N)C#N)sc23)cc1
CCCCC(CC)Cc1sc(-c2c3cc(-c4ccc(-c5sc(-c6ccc(C)s6)c6c5C(=O)c5c(CC(CC)CCCC)sc(CC(CC)CCCC)c5C6=O)s4)sc3c(-c3cc(Cl)c(CC(CC)CCCC)s3)c3cc(C)sc23)cc1Cl,,,\{CCCCC(CC)Cc1sc(-c2c3cc(-c4ccc(-c5sc(-c6ccc([$])s6)c6c5C(=O)c5c(CC(CC)CCCC)sc(CC(CC)CCCC)c5C6=O)s4)sc3c(-c3cc(Cl)c(CC(CC)CCCC)s3)c3cc([$])sc23)cc1Cl\},[C][C][C][C][C][Branch1][Ring1][C][C][C][C][S][C][Branch2][=Branch2][O][C][=C][C][=C][Branch2][=Branch1][Branch2][C][=C][C][=C][Branch2][Branch1][=N][C][S][C][Branch1][O][C][=C][C][=C][Branch1][C][C][S][Ring1][=Branch1][=C][C][=Ring1][O][C][=Branch1][C][=O][C][=C][Branch1][O][C][C][Branch1][Ring1][C][C][C][C][C][C][S][C][Branch1][O][C][C][Branch1][Ring1][C][C][C][C][C][C][=C][Ring2][Ring1][Branch1][C][Ring2][Ring1][#Branch2][=O][S][Ring2][Ring2][=Branch2][S][C][Ring2][Ring2][=C][=C][Branch2][Ring1][#Branch1][C][=C][C][Branch1][C][Cl][=C][Branch1][O][C][C][Branch1][Ring1][C][C][C][C][C][C][S][Ring1][=C][C][C][=C][Branch1][C][C][S][C][Ring2][=Branch1][Ring2][=Ring1][=Branch1][=C][C][=Ring2][=Branch1][=Branch2][Cl]\,957,434,12.23,11.98,18.91,0.735,0.88,5.29,3.77,1.52,CCCCCCc1ccc(C2(c3ccc(CCCCCC)cc3)c3cc4c(cc3-c3sc5cc(/C=C6\C(=O)c7ccccc7C6=C(C#N)C#N)sc5c32)C(c2ccc(CCCCCC)cc2)(c2ccc(CCCCCC)cc2)c2c-4sc3cc(/C=C4\C(=O)c5cc(Cl)c(Cl)cc5C4=C(C#N)C#N)sc23)cc1,1496.84,5.5,3.6,1.9,CCCCC(CC)Cc1sc(-c2c3cc(-c4ccc(-c5sc(-c6ccc(C)s6)c6c5C(=O)c5c(CC(CC)CCCC)sc(CC(CC)CCCC)c5C6=O)s4)sc3c(-c3cc(Cl)c(CC(CC)CCCC)s3)c3cc(C)sc23)cc1Cl,44.9,25.5,1.76 \,CCCCC(CC)Cc1sc(-c2c3cc(-c4ccc(-c5sc(-c6ccc(C)s6)c6c5C(=O)c5c(CC(CC)CCCC)sc(CC(CC)CCCC)c5C6=O)s4)sc3c(-c3cc(Cl)c(CC(CC)CCCC)s3)c3cc(C)sc23)cc1Cl.CCCCCCc1ccc(C2(c3ccc(CCCCCC)cc3)c3cc4c(cc3-c3sc5cc(/C=C6\C(=O)c7ccccc7C6=C(C#N)C#N)sc5c32)C(c2ccc(CCCCCC)cc2)(c2ccc(CCCCCC)cc2)c2c-4sc3cc(/C=C4\C(=O)c5cc(Cl)c(Cl)cc5C4=C(C#N)C#N)sc23)cc1
CCCCC(CC)Cc1sc(-c2c3cc(-c4ccc(-c5sc(-c6ccc(C)s6)c6c5C(=O)c5c(CC(CC)CCCC)sc(CC(CC)CCCC)c5C6=O)s4)sc3c(-c3cc(Cl)c(CC(CC)CCCC)s3)c3cc(C)sc23)cc1Cl,,,\{CCCCC(CC)Cc1sc(-c2c3cc(-c4ccc(-c5sc(-c6ccc([$])s6)c6c5C(=O)c5c(CC(CC)CCCC)sc(CC(CC)CCCC)c5C6=O)s4)sc3c(-c3cc(Cl)c(CC(CC)CCCC)s3)c3cc([$])sc23)cc1Cl\},[C][C][C][C][C][Branch1][Ring1][C][C][C][C][S][C][Branch2][=Branch2][O][C][=C][C][=C][Branch2][=Branch1][Branch2][C][=C][C][=C][Branch2][Branch1][=N][C][S][C][Branch1][O][C][=C][C][=C][Branch1][C][C][S][Ring1][=Branch1][=C][C][=Ring1][O][C][=Branch1][C][=O][C][=C][Branch1][O][C][C][Branch1][Ring1][C][C][C][C][C][C][S][C][Branch1][O][C][C][Branch1][Ring1][C][C][C][C][C][C][=C][Ring2][Ring1][Branch1][C][Ring2][Ring1][#Branch2][=O][S][Ring2][Ring2][=Branch2][S][C][Ring2][Ring2][=C][=C][Branch2][Ring1][#Branch1][C][=C][C][Branch1][C][Cl][=C][Branch1][O][C][C][Branch1][Ring1][C][C][C][C][C][C][S][Ring1][=C][C][C][=C][Branch1][C][C][S][C][Ring2][=Branch1][Ring2][=Ring1][=Branch1][=C][C][=Ring2][=Branch1][=Branch2][Cl]\,992,449,4.57,4.51,10.32,0.453,0.98,5.7,3.87,1.83,CCCCCCc1ccc(C2(c3ccc(CCCCCC)cc3)c3cc4c(cc3-c3sc(/C=C5\C(=O)c6ccccc6C5=C(C#N)C#N)cc32)C(c2ccc(CCCCCC)cc2)(c2ccc(CCCCCC)cc2)c2cc(/C=C3\C(=O)c5ccccc5C3=C(C#N)C#N)sc2-4)cc1,1315.79,5.51,3.57,1.94,CCCCC(CC)Cc1sc(-c2c3cc(-c4ccc(-c5sc(-c6ccc(C)s6)c6c5C(=O)c5c(CC(CC)CCCC)sc(CC(CC)CCCC)c5C6=O)s4)sc3c(-c3cc(Cl)c(CC(CC)CCCC)s3)c3cc(C)sc23)cc1Cl,99.1,42.7,2.32 \,CCCCC(CC)Cc1sc(-c2c3cc(-c4ccc(-c5sc(-c6ccc(C)s6)c6c5C(=O)c5c(CC(CC)CCCC)sc(CC(CC)CCCC)c5C6=O)s4)sc3c(-c3cc(Cl)c(CC(CC)CCCC)s3)c3cc(C)sc23)cc1Cl.CCCCCCc1ccc(C2(c3ccc(CCCCCC)cc3)c3cc4c(cc3-c3sc(/C=C5\C(=O)c6ccccc6C5=C(C#N)C#N)cc32)C(c2ccc(CCCCCC)cc2)(c2ccc(CCCCCC)cc2)c2cc(/C=C3\C(=O)c5ccccc5C3=C(C#N)C#N)sc2-4)cc1
CCCCC(CC)Cc1sc(-c2c3cc(-c4ccc(-c5sc(-c6ccc(C)s6)c6c5C(=O)c5c(CC(CC)CCCC)sc(CC(CC)CCCC)c5C6=O)s4)sc3c(-c3cc(Cl)c(CC(CC)CCCC)s3)c3cc(C)sc23)cc1Cl,,,\{CCCCC(CC)Cc1sc(-c2c3cc(-c4ccc(-c5sc(-c6ccc([$])s6)c6c5C(=O)c5c(CC(CC)CCCC)sc(CC(CC)CCCC)c5C6=O)s4)sc3c(-c3cc(Cl)c(CC(CC)CCCC)s3)c3cc([$])sc23)cc1Cl\},[C][C][C][C][C][Branch1][Ring1][C][C][C][C][S][C][Branch2][=Branch2][O][C][=C][C][=C][Branch2][=Branch1][Branch2][C][=C][C][=C][Branch2][Branch1][=N][C][S][C][Branch1][O][C][=C][C][=C][Branch1][C][C][S][Ring1][=Branch1][=C][C][=Ring1][O][C][=Branch1][C][=O][C][=C][Branch1][O][C][C][Branch1][Ring1][C][C][C][C][C][C][S][C][Branch1][O][C][C][Branch1][Ring1][C][C][C][C][C][C][=C][Ring2][Ring1][Branch1][C][Ring2][Ring1][#Branch2][=O][S][Ring2][Ring2][=Branch2][S][C][Ring2][Ring2][=C][=C][Branch2][Ring1][#Branch1][C][=C][C][Branch1][C][Cl][=C][Branch1][O][C][C][Branch1][Ring1][C][C][C][C][C][C][S][Ring1][=C][C][C][=C][Branch1][C][C][S][C][Ring2][=Branch1][Ring2][=Ring1][=Branch1][=C][C][=Ring2][=Branch1][=Branch2][Cl]\,993,449,7.1,7.01,13.0,0.619,0.88,5.73,3.93,1.8,CCCCCCc1ccc(C2(c3ccc(CCCCCC)cc3)c3cc4c(cc3-c3sc(/C=C5\C(=O)c6cc(F)c(F)cc6C5=C(C#N)C#N)cc32)C(c2ccc(CCCCCC)cc2)(c2ccc(CCCCCC)cc2)c2cc(/C=C3\C(=O)c5cc(F)c(F)cc5C3=C(C#N)C#N)sc2-4)cc1,1387.75,5.51,3.57,1.94,CCCCC(CC)Cc1sc(-c2c3cc(-c4ccc(-c5sc(-c6ccc(C)s6)c6c5C(=O)c5c(CC(CC)CCCC)sc(CC(CC)CCCC)c5C6=O)s4)sc3c(-c3cc(Cl)c(CC(CC)CCCC)s3)c3cc(C)sc23)cc1Cl,99.1,42.7,2.32 \,CCCCC(CC)Cc1sc(-c2c3cc(-c4ccc(-c5sc(-c6ccc(C)s6)c6c5C(=O)c5c(CC(CC)CCCC)sc(CC(CC)CCCC)c5C6=O)s4)sc3c(-c3cc(Cl)c(CC(CC)CCCC)s3)c3cc(C)sc23)cc1Cl.CCCCCCc1ccc(C2(c3ccc(CCCCCC)cc3)c3cc4c(cc3-c3sc(/C=C5\C(=O)c6cc(F)c(F)cc6C5=C(C#N)C#N)cc32)C(c2ccc(CCCCCC)cc2)(c2ccc(CCCCCC)cc2)c2cc(/C=C3\C(=O)c5cc(F)c(F)cc5C3=C(C#N)C#N)sc2-4)cc1
CCCCC(CC)Cc1sc(-c2c3cc(-c4ccc(-c5sc(-c6ccc(C)s6)c6c5C(=O)c5c(CC(CC)CCCC)sc(CC(CC)CCCC)c5C6=O)s4)sc3c(-c3cc(Cl)c(CC(CC)CCCC)s3)c3cc(C)sc23)cc1Cl,,,\{CCCCC(CC)Cc1sc(-c2c3cc(-c4ccc(-c5sc(-c6ccc([$])s6)c6c5C(=O)c5c(CC(CC)CCCC)sc(CC(CC)CCCC)c5C6=O)s4)sc3c(-c3cc(Cl)c(CC(CC)CCCC)s3)c3cc([$])sc23)cc1Cl\},[C][C][C][C][C][Branch1][Ring1][C][C][C][C][S][C][Branch2][=Branch2][O][C][=C][C][=C][Branch2][=Branch1][Branch2][C][=C][C][=C][Branch2][Branch1][=N][C][S][C][Branch1][O][C][=C][C][=C][Branch1][C][C][S][Ring1][=Branch1][=C][C][=Ring1][O][C][=Branch1][C][=O][C][=C][Branch1][O][C][C][Branch1][Ring1][C][C][C][C][C][C][S][C][Branch1][O][C][C][Branch1][Ring1][C][C][C][C][C][C][=C][Ring2][Ring1][Branch1][C][Ring2][Ring1][#Branch2][=O][S][Ring2][Ring2][=Branch2][S][C][Ring2][Ring2][=C][=C][Branch2][Ring1][#Branch1][C][=C][C][Branch1][C][Cl][=C][Branch1][O][C][C][Branch1][Ring1][C][C][C][C][C][C][S][Ring1][=C][C][C][=C][Branch1][C][C][S][C][Ring2][=Branch1][Ring2][=Ring1][=Branch1][=C][C][=Ring2][=Branch1][=Branch2][Cl]\,994,449,9.24,9.18,16.21,0.687,0.83,5.78,4.02,1.76,CCCCCCc1ccc(C2(c3ccc(CCCCCC)cc3)c3cc4c(cc3-c3sc(/C=C5\C(=O)c6cc(Cl)c(Cl)cc6C5=C(C#N)C#N)cc32)C(c2ccc(CCCCCC)cc2)(c2ccc(CCCCCC)cc2)c2cc(/C=C3\C(=O)c5cc(Cl)c(Cl)cc5C3=C(C#N)C#N)sc2-4)cc1,1453.0,5.51,3.57,1.94,CCCCC(CC)Cc1sc(-c2c3cc(-c4ccc(-c5sc(-c6ccc(C)s6)c6c5C(=O)c5c(CC(CC)CCCC)sc(CC(CC)CCCC)c5C6=O)s4)sc3c(-c3cc(Cl)c(CC(CC)CCCC)s3)c3cc(C)sc23)cc1Cl,99.1,42.7,2.32 \,CCCCC(CC)Cc1sc(-c2c3cc(-c4ccc(-c5sc(-c6ccc(C)s6)c6c5C(=O)c5c(CC(CC)CCCC)sc(CC(CC)CCCC)c5C6=O)s4)sc3c(-c3cc(Cl)c(CC(CC)CCCC)s3)c3cc(C)sc23)cc1Cl.CCCCCCc1ccc(C2(c3ccc(CCCCCC)cc3)c3cc4c(cc3-c3sc(/C=C5\C(=O)c6cc(Cl)c(Cl)cc6C5=C(C#N)C#N)cc32)C(c2ccc(CCCCCC)cc2)(c2ccc(CCCCCC)cc2)c2cc(/C=C3\C(=O)c5cc(Cl)c(Cl)cc5C3=C(C#N)C#N)sc2-4)cc1
CCCCC(CC)Cc1sc(-c2c3cc(-c4ccc(-c5sc(-c6ccc(C)s6)c6c5C(=O)c5c(CC(CC)CCCC)sc(CC(CC)CCCC)c5C6=O)s4)sc3c(-c3cc(Cl)c(CC(CC)CCCC)s3)c3cc(C)sc23)cc1Cl,,,\{CCCCC(CC)Cc1sc(-c2c3cc(-c4ccc(-c5sc(-c6ccc([$])s6)c6c5C(=O)c5c(CC(CC)CCCC)sc(CC(CC)CCCC)c5C6=O)s4)sc3c(-c3cc(Cl)c(CC(CC)CCCC)s3)c3cc([$])sc23)cc1Cl\},[C][C][C][C][C][Branch1][Ring1][C][C][C][C][S][C][Branch2][=Branch2][O][C][=C][C][=C][Branch2][=Branch1][Branch2][C][=C][C][=C][Branch2][Branch1][=N][C][S][C][Branch1][O][C][=C][C][=C][Branch1][C][C][S][Ring1][=Branch1][=C][C][=Ring1][O][C][=Branch1][C][=O][C][=C][Branch1][O][C][C][Branch1][Ring1][C][C][C][C][C][C][S][C][Branch1][O][C][C][Branch1][Ring1][C][C][C][C][C][C][=C][Ring2][Ring1][Branch1][C][Ring2][Ring1][#Branch2][=O][S][Ring2][Ring2][=Branch2][S][C][Ring2][Ring2][=C][=C][Branch2][Ring1][#Branch1][C][=C][C][Branch1][C][Cl][=C][Branch1][O][C][C][Branch1][Ring1][C][C][C][C][C][C][S][Ring1][=C][C][C][=C][Branch1][C][C][S][C][Ring2][=Branch1][Ring2][=Ring1][=Branch1][=C][C][=Ring2][=Branch1][=Branch2][Cl]\,1036,467,12.96,12.85,18.84,0.745,0.881,5.66,4.14,1.52,CCCCCCc1ccc(C2(c3ccc(CCCCCC)cc3)c3cc4c(cc3-c3sc5cc(/C=C6\C(=O)c7cc(F)c(F)cc7C6=C(C#N)C#N)sc5c32)C(c2ccc(CCCCCC)cc2)(c2ccc(CCCCCC)cc2)c2c-4sc3cc(/C=C4\C(=O)c5cc(F)c(F)cc5C4=C(C#N)C#N)sc23)cc1,1499.92,5.5,3.6,1.9,CCCCC(CC)Cc1sc(-c2c3cc(-c4ccc(-c5sc(-c6ccc(C)s6)c6c5C(=O)c5c(CC(CC)CCCC)sc(CC(CC)CCCC)c5C6=O)s4)sc3c(-c3cc(Cl)c(CC(CC)CCCC)s3)c3cc(C)sc23)cc1Cl,44.9,25.5,1.76 \,CCCCC(CC)Cc1sc(-c2c3cc(-c4ccc(-c5sc(-c6ccc(C)s6)c6c5C(=O)c5c(CC(CC)CCCC)sc(CC(CC)CCCC)c5C6=O)s4)sc3c(-c3cc(Cl)c(CC(CC)CCCC)s3)c3cc(C)sc23)cc1Cl.CCCCCCc1ccc(C2(c3ccc(CCCCCC)cc3)c3cc4c(cc3-c3sc5cc(/C=C6\C(=O)c7cc(F)c(F)cc7C6=C(C#N)C#N)sc5c32)C(c2ccc(CCCCCC)cc2)(c2ccc(CCCCCC)cc2)c2c-4sc3cc(/C=C4\C(=O)c5cc(F)c(F)cc5C4=C(C#N)C#N)sc23)cc1
CCCCC(CC)Cc1sc(-c2c3cc(-c4ccc(-c5sc(-c6ccc(C)s6)c6c5C(=O)c5c(CC(CC)CCCC)sc(CC(CC)CCCC)c5C6=O)s4)sc3c(-c3cc(Cl)c(CC(CC)CCCC)s3)c3cc(C)sc23)cc1Cl,,,\{CCCCC(CC)Cc1sc(-c2c3cc(-c4ccc(-c5sc(-c6ccc([$])s6)c6c5C(=O)c5c(CC(CC)CCCC)sc(CC(CC)CCCC)c5C6=O)s4)sc3c(-c3cc(Cl)c(CC(CC)CCCC)s3)c3cc([$])sc23)cc1Cl\},[C][C][C][C][C][Branch1][Ring1][C][C][C][C][S][C][Branch2][=Branch2][O][C][=C][C][=C][Branch2][=Branch1][Branch2][C][=C][C][=C][Branch2][Branch1][=N][C][S][C][Branch1][O][C][=C][C][=C][Branch1][C][C][S][Ring1][=Branch1][=C][C][=Ring1][O][C][=Branch1][C][=O][C][=C][Branch1][O][C][C][Branch1][Ring1][C][C][C][C][C][C][S][C][Branch1][O][C][C][Branch1][Ring1][C][C][C][C][C][C][=C][Ring2][Ring1][Branch1][C][Ring2][Ring1][#Branch2][=O][S][Ring2][Ring2][=Branch2][S][C][Ring2][Ring2][=C][=C][Branch2][Ring1][#Branch1][C][=C][C][Branch1][C][Cl][=C][Branch1][O][C][C][Branch1][Ring1][C][C][C][C][C][C][S][Ring1][=C][C][C][=C][Branch1][C][C][S][C][Ring2][=Branch1][Ring2][=Ring1][=Branch1][=C][C][=Ring2][=Branch1][=Branch2][Cl]\,1127,497,13.72,13.36,19.64,0.739,0.915,5.58,4.01,1.57,CCCCCCc1ccc(C2(c3ccc(CCCCCC)cc3)c3cc4c(cc3-c3sc5cc(/C=C6\C(=O)c7c(csc7Cl)C6=C(C#N)C#N)sc5c32)C(c2ccc(CCCCCC)cc2)(c2ccc(CCCCCC)cc2)c2c-4sc3cc(/C=C4\C(=O)c5c(csc5Cl)C4=C(C#N)C#N)sc23)cc1,1508.88,5.51,3.57,1.94,CCCCC(CC)Cc1sc(-c2c3cc(-c4ccc(-c5sc(-c6ccc(C)s6)c6c5C(=O)c5c(CC(CC)CCCC)sc(CC(CC)CCCC)c5C6=O)s4)sc3c(-c3cc(Cl)c(CC(CC)CCCC)s3)c3cc(C)sc23)cc1Cl,44.9,25.5,1.76 \,CCCCC(CC)Cc1sc(-c2c3cc(-c4ccc(-c5sc(-c6ccc(C)s6)c6c5C(=O)c5c(CC(CC)CCCC)sc(CC(CC)CCCC)c5C6=O)s4)sc3c(-c3cc(Cl)c(CC(CC)CCCC)s3)c3cc(C)sc23)cc1Cl.CCCCCCc1ccc(C2(c3ccc(CCCCCC)cc3)c3cc4c(cc3-c3sc5cc(/C=C6\C(=O)c7c(csc7Cl)C6=C(C#N)C#N)sc5c32)C(c2ccc(CCCCCC)cc2)(c2ccc(CCCCCC)cc2)c2c-4sc3cc(/C=C4\C(=O)c5c(csc5Cl)C4=C(C#N)C#N)sc23)cc1
CCCCC(CC)Cc1sc(-c2c3cc(-c4ccc(-c5sc(-c6ccc(C)s6)c6c5C(=O)c5c(CC(CC)CCCC)sc(CC(CC)CCCC)c5C6=O)s4)sc3c(-c3cc(Cl)c(CC(CC)CCCC)s3)c3cc(C)sc23)cc1Cl,,,\{CCCCC(CC)Cc1sc(-c2c3cc(-c4ccc(-c5sc(-c6ccc([$])s6)c6c5C(=O)c5c(CC(CC)CCCC)sc(CC(CC)CCCC)c5C6=O)s4)sc3c(-c3cc(Cl)c(CC(CC)CCCC)s3)c3cc([$])sc23)cc1Cl\},[C][C][C][C][C][Branch1][Ring1][C][C][C][C][S][C][Branch2][=Branch2][O][C][=C][C][=C][Branch2][=Branch1][Branch2][C][=C][C][=C][Branch2][Branch1][=N][C][S][C][Branch1][O][C][=C][C][=C][Branch1][C][C][S][Ring1][=Branch1][=C][C][=Ring1][O][C][=Branch1][C][=O][C][=C][Branch1][O][C][C][Branch1][Ring1][C][C][C][C][C][C][S][C][Branch1][O][C][C][Branch1][Ring1][C][C][C][C][C][C][=C][Ring2][Ring1][Branch1][C][Ring2][Ring1][#Branch2][=O][S][Ring2][Ring2][=Branch2][S][C][Ring2][Ring2][=C][=C][Branch2][Ring1][#Branch1][C][=C][C][Branch1][C][Cl][=C][Branch1][O][C][C][Branch1][Ring1][C][C][C][C][C][C][S][Ring1][=C][C][C][=C][Branch1][C][C][S][C][Ring2][=Branch1][Ring2][=Ring1][=Branch1][=C][C][=Ring2][=Branch1][=Branch2][Cl]\,1128,497,12.01,11.65,21.19,0.699,0.795,5.52,4.13,1.39,CCCCCCc1ccc(C2(c3ccc(CCCCCC)cc3)c3c(sc4cc(/C=C5\C(=O)c6cc(Cl)c(Cl)cc6C5=C(C#N)C#N)sc34)-c3sc4c5c(sc4c32)-c2sc3cc(/C=C4\C(=O)c6cc(Cl)c(Cl)cc6C4=C(C#N)C#N)sc3c2C5(c2ccc(CCCCCC)cc2)c2ccc(CCCCCC)cc2)cc1,1627.83,5.51,3.57,1.94,CCCCC(CC)Cc1sc(-c2c3cc(-c4ccc(-c5sc(-c6ccc(C)s6)c6c5C(=O)c5c(CC(CC)CCCC)sc(CC(CC)CCCC)c5C6=O)s4)sc3c(-c3cc(Cl)c(CC(CC)CCCC)s3)c3cc(C)sc23)cc1Cl,44.9,25.5,1.76 \,CCCCC(CC)Cc1sc(-c2c3cc(-c4ccc(-c5sc(-c6ccc(C)s6)c6c5C(=O)c5c(CC(CC)CCCC)sc(CC(CC)CCCC)c5C6=O)s4)sc3c(-c3cc(Cl)c(CC(CC)CCCC)s3)c3cc(C)sc23)cc1Cl.CCCCCCc1ccc(C2(c3ccc(CCCCCC)cc3)c3c(sc4cc(/C=C5\C(=O)c6cc(Cl)c(Cl)cc6C5=C(C#N)C#N)sc34)-c3sc4c5c(sc4c32)-c2sc3cc(/C=C4\C(=O)c6cc(Cl)c(Cl)cc6C4=C(C#N)C#N)sc3c2C5(c2ccc(CCCCCC)cc2)c2ccc(CCCCCC)cc2)cc1
CCCCC(CC)Cc1sc(-c2c3cc(-c4ccc(-c5sc(-c6ccc(C)s6)c6c5C(=O)c5c(CC(CC)CCCC)sc(CC(CC)CCCC)c5C6=O)s4)sc3c(-c3cc(Cl)c(CC(CC)CCCC)s3)c3cc(C)sc23)cc1Cl,,,\{CCCCC(CC)Cc1sc(-c2c3cc(-c4ccc(-c5sc(-c6ccc([$])s6)c6c5C(=O)c5c(CC(CC)CCCC)sc(CC(CC)CCCC)c5C6=O)s4)sc3c(-c3cc(Cl)c(CC(CC)CCCC)s3)c3cc([$])sc23)cc1Cl\},[C][C][C][C][C][Branch1][Ring1][C][C][C][C][S][C][Branch2][=Branch2][O][C][=C][C][=C][Branch2][=Branch1][Branch2][C][=C][C][=C][Branch2][Branch1][=N][C][S][C][Branch1][O][C][=C][C][=C][Branch1][C][C][S][Ring1][=Branch1][=C][C][=Ring1][O][C][=Branch1][C][=O][C][=C][Branch1][O][C][C][Branch1][Ring1][C][C][C][C][C][C][S][C][Branch1][O][C][C][Branch1][Ring1][C][C][C][C][C][C][=C][Ring2][Ring1][Branch1][C][Ring2][Ring1][#Branch2][=O][S][Ring2][Ring2][=Branch2][S][C][Ring2][Ring2][=C][=C][Branch2][Ring1][#Branch1][C][=C][C][Branch1][C][Cl][=C][Branch1][O][C][C][Branch1][Ring1][C][C][C][C][C][C][S][Ring1][=C][C][C][=C][Branch1][C][C][S][C][Ring2][=Branch1][Ring2][=Ring1][=Branch1][=C][C][=Ring2][=Branch1][=Branch2][Cl]\,1161,509,5.85,5.6,11.58,0.474,1.019,5.73,3.92,1.81,CCCCCCc1ccc(C2(c3ccc(CCCCCC)cc3)c3cc4c(cc3-c3sc5c(CCCCCC)c(/C=C6\C(=O)c7ccccc7C6=C(C#N)C#N)sc5c32)C(c2ccc(CCCCCC)cc2)(c2ccc(CCCCCC)cc2)c2c-4sc3c(CCCCCC)c(/C=C4\C(=O)c5ccccc5C4=C(C#N)C#N)sc23)cc1,1596.28,5.52,3.55,1.97,CCCCC(CC)Cc1sc(-c2c3cc(-c4ccc(-c5sc(-c6ccc(C)s6)c6c5C(=O)c5c(CC(CC)CCCC)sc(CC(CC)CCCC)c5C6=O)s4)sc3c(-c3cc(Cl)c(CC(CC)CCCC)s3)c3cc(C)sc23)cc1Cl,44.9,25.5,1.76 \,CCCCC(CC)Cc1sc(-c2c3cc(-c4ccc(-c5sc(-c6ccc(C)s6)c6c5C(=O)c5c(CC(CC)CCCC)sc(CC(CC)CCCC)c5C6=O)s4)sc3c(-c3cc(Cl)c(CC(CC)CCCC)s3)c3cc(C)sc23)cc1Cl.CCCCCCc1ccc(C2(c3ccc(CCCCCC)cc3)c3cc4c(cc3-c3sc5c(CCCCCC)c(/C=C6\C(=O)c7ccccc7C6=C(C#N)C#N)sc5c32)C(c2ccc(CCCCCC)cc2)(c2ccc(CCCCCC)cc2)c2c-4sc3c(CCCCCC)c(/C=C4\C(=O)c5ccccc5C4=C(C#N)C#N)sc23)cc1
CCCCC(CC)Cc1sc(-c2c3cc(-c4ccc(-c5sc(-c6ccc(C)s6)c6c5C(=O)c5c(CC(CC)CCCC)sc(CC(CC)CCCC)c5C6=O)s4)sc3c(-c3cc(Cl)c(CC(CC)CCCC)s3)c3cc(C)sc23)cc1Cl,,,\{CCCCC(CC)Cc1sc(-c2c3cc(-c4ccc(-c5sc(-c6ccc([$])s6)c6c5C(=O)c5c(CC(CC)CCCC)sc(CC(CC)CCCC)c5C6=O)s4)sc3c(-c3cc(Cl)c(CC(CC)CCCC)s3)c3cc([$])sc23)cc1Cl\},[C][C][C][C][C][Branch1][Ring1][C][C][C][C][S][C][Branch2][=Branch2][O][C][=C][C][=C][Branch2][=Branch1][Branch2][C][=C][C][=C][Branch2][Branch1][=N][C][S][C][Branch1][O][C][=C][C][=C][Branch1][C][C][S][Ring1][=Branch1][=C][C][=Ring1][O][C][=Branch1][C][=O][C][=C][Branch1][O][C][C][Branch1][Ring1][C][C][C][C][C][C][S][C][Branch1][O][C][C][Branch1][Ring1][C][C][C][C][C][C][=C][Ring2][Ring1][Branch1][C][Ring2][Ring1][#Branch2][=O][S][Ring2][Ring2][=Branch2][S][C][Ring2][Ring2][=C][=C][Branch2][Ring1][#Branch1][C][=C][C][Branch1][C][Cl][=C][Branch1][O][C][C][Branch1][Ring1][C][C][C][C][C][C][S][Ring1][=C][C][C][=C][Branch1][C][C][S][C][Ring2][=Branch1][Ring2][=Ring1][=Branch1][=C][C][=Ring2][=Branch1][=Branch2][Cl]\,1162,509,8.21,7.98,13.48,0.587,1.009,5.73,3.92,1.81,CCCCCCc1ccc(C2(c3ccc(CCCCCC)cc3)c3cc4c(cc3-c3sc5c(CCCCCC)c(/C=C6\C(=O)c7ccccc7C6=C(C#N)C#N)sc5c32)C(c2ccc(CCCCCC)cc2)(c2ccc(CCCCCC)cc2)c2c-4sc3c(CCCCCC)c(/C=C4\C(=O)c5ccccc5C4=C(C#N)C#N)sc23)cc1,1596.28,5.52,3.55,1.97,CCCCC(CC)Cc1sc(-c2c3cc(-c4ccc(-c5sc(-c6ccc(C)s6)c6c5C(=O)c5c(CC(CC)CCCC)sc(CC(CC)CCCC)c5C6=O)s4)sc3c(-c3cc(Cl)c(CC(CC)CCCC)s3)c3cc(C)sc23)cc1Cl,44.9,25.5,1.76 \,CCCCC(CC)Cc1sc(-c2c3cc(-c4ccc(-c5sc(-c6ccc(C)s6)c6c5C(=O)c5c(CC(CC)CCCC)sc(CC(CC)CCCC)c5C6=O)s4)sc3c(-c3cc(Cl)c(CC(CC)CCCC)s3)c3cc(C)sc23)cc1Cl.CCCCCCc1ccc(C2(c3ccc(CCCCCC)cc3)c3cc4c(cc3-c3sc5c(CCCCCC)c(/C=C6\C(=O)c7ccccc7C6=C(C#N)C#N)sc5c32)C(c2ccc(CCCCCC)cc2)(c2ccc(CCCCCC)cc2)c2c-4sc3c(CCCCCC)c(/C=C4\C(=O)c5ccccc5C4=C(C#N)C#N)sc23)cc1
CCCCC(CC)Cc1sc(-c2c3cc(-c4ccc(-c5sc(-c6ccc(C)s6)c6c5C(=O)c5c(CC(CC)CCCC)sc(CC(CC)CCCC)c5C6=O)s4)sc3c(-c3cc(Cl)c(CC(CC)CCCC)s3)c3cc(C)sc23)cc1Cl,,,\{CCCCC(CC)Cc1sc(-c2c3cc(-c4ccc(-c5sc(-c6ccc([$])s6)c6c5C(=O)c5c(CC(CC)CCCC)sc(CC(CC)CCCC)c5C6=O)s4)sc3c(-c3cc(Cl)c(CC(CC)CCCC)s3)c3cc([$])sc23)cc1Cl\},[C][C][C][C][C][Branch1][Ring1][C][C][C][C][S][C][Branch2][=Branch2][O][C][=C][C][=C][Branch2][=Branch1][Branch2][C][=C][C][=C][Branch2][Branch1][=N][C][S][C][Branch1][O][C][=C][C][=C][Branch1][C][C][S][Ring1][=Branch1][=C][C][=Ring1][O][C][=Branch1][C][=O][C][=C][Branch1][O][C][C][Branch1][Ring1][C][C][C][C][C][C][S][C][Branch1][O][C][C][Branch1][Ring1][C][C][C][C][C][C][=C][Ring2][Ring1][Branch1][C][Ring2][Ring1][#Branch2][=O][S][Ring2][Ring2][=Branch2][S][C][Ring2][Ring2][=C][=C][Branch2][Ring1][#Branch1][C][=C][C][Branch1][C][Cl][=C][Branch1][O][C][C][Branch1][Ring1][C][C][C][C][C][C][S][Ring1][=C][C][C][=C][Branch1][C][C][S][C][Ring2][=Branch1][Ring2][=Ring1][=Branch1][=C][C][=Ring2][=Branch1][=Branch2][Cl]\,1163,509,10.24,10.04,18.03,0.633,0.88,5.77,4.03,1.74,CCCCCCc1ccc(C2(c3ccc(CCCCCC)cc3)c3cc4c(cc3-c3sc5cc(/C=C6\C(=O)c7cc(F)c(F)cc7C6=C(C#N)C#N)sc5c32)C(c2ccc(CCCCCC)cc2)(c2ccc(CCCCCC)cc2)c2c-4sc3cc(/C=C4\C(=O)c5cc(F)c(F)cc5C4=C(C#N)C#N)sc23)cc1,1499.92,5.52,3.55,1.97,CCCCC(CC)Cc1sc(-c2c3cc(-c4ccc(-c5sc(-c6ccc(C)s6)c6c5C(=O)c5c(CC(CC)CCCC)sc(CC(CC)CCCC)c5C6=O)s4)sc3c(-c3cc(Cl)c(CC(CC)CCCC)s3)c3cc(C)sc23)cc1Cl,44.9,25.5,1.76 \,CCCCC(CC)Cc1sc(-c2c3cc(-c4ccc(-c5sc(-c6ccc(C)s6)c6c5C(=O)c5c(CC(CC)CCCC)sc(CC(CC)CCCC)c5C6=O)s4)sc3c(-c3cc(Cl)c(CC(CC)CCCC)s3)c3cc(C)sc23)cc1Cl.CCCCCCc1ccc(C2(c3ccc(CCCCCC)cc3)c3cc4c(cc3-c3sc5cc(/C=C6\C(=O)c7cc(F)c(F)cc7C6=C(C#N)C#N)sc5c32)C(c2ccc(CCCCCC)cc2)(c2ccc(CCCCCC)cc2)c2c-4sc3cc(/C=C4\C(=O)c5cc(F)c(F)cc5C4=C(C#N)C#N)sc23)cc1
CCCCC(CC)Cc1sc(-c2c3cc(-c4ccc(-c5sc(-c6ccc(C)s6)c6c5C(=O)c5c(CC(CC)CCCC)sc(CC(CC)CCCC)c5C6=O)s4)sc3c(-c3cc(Cl)c(CC(CC)CCCC)s3)c3cc(C)sc23)cc1Cl,,,\{CCCCC(CC)Cc1sc(-c2c3cc(-c4ccc(-c5sc(-c6ccc([$])s6)c6c5C(=O)c5c(CC(CC)CCCC)sc(CC(CC)CCCC)c5C6=O)s4)sc3c(-c3cc(Cl)c(CC(CC)CCCC)s3)c3cc([$])sc23)cc1Cl\},[C][C][C][C][C][Branch1][Ring1][C][C][C][C][S][C][Branch2][=Branch2][O][C][=C][C][=C][Branch2][=Branch1][Branch2][C][=C][C][=C][Branch2][Branch1][=N][C][S][C][Branch1][O][C][=C][C][=C][Branch1][C][C][S][Ring1][=Branch1][=C][C][=Ring1][O][C][=Branch1][C][=O][C][=C][Branch1][O][C][C][Branch1][Ring1][C][C][C][C][C][C][S][C][Branch1][O][C][C][Branch1][Ring1][C][C][C][C][C][C][=C][Ring2][Ring1][Branch1][C][Ring2][Ring1][#Branch2][=O][S][Ring2][Ring2][=Branch2][S][C][Ring2][Ring2][=C][=C][Branch2][Ring1][#Branch1][C][=C][C][Branch1][C][Cl][=C][Branch1][O][C][C][Branch1][Ring1][C][C][C][C][C][C][S][Ring1][=C][C][C][=C][Branch1][C][C][S][C][Ring2][=Branch1][Ring2][=Ring1][=Branch1][=C][C][=Ring2][=Branch1][=Branch2][Cl]\,1164,509,12.48,12.16,20.08,0.706,0.858,5.77,4.03,1.74,CCCCCCc1ccc(C2(c3ccc(CCCCCC)cc3)c3cc4c(cc3-c3sc5cc(/C=C6\C(=O)c7cc(F)c(F)cc7C6=C(C#N)C#N)sc5c32)C(c2ccc(CCCCCC)cc2)(c2ccc(CCCCCC)cc2)c2c-4sc3cc(/C=C4\C(=O)c5cc(F)c(F)cc5C4=C(C#N)C#N)sc23)cc1,1499.92,5.52,3.55,1.97,CCCCC(CC)Cc1sc(-c2c3cc(-c4ccc(-c5sc(-c6ccc(C)s6)c6c5C(=O)c5c(CC(CC)CCCC)sc(CC(CC)CCCC)c5C6=O)s4)sc3c(-c3cc(Cl)c(CC(CC)CCCC)s3)c3cc(C)sc23)cc1Cl,44.9,25.5,1.76 \,CCCCC(CC)Cc1sc(-c2c3cc(-c4ccc(-c5sc(-c6ccc(C)s6)c6c5C(=O)c5c(CC(CC)CCCC)sc(CC(CC)CCCC)c5C6=O)s4)sc3c(-c3cc(Cl)c(CC(CC)CCCC)s3)c3cc(C)sc23)cc1Cl.CCCCCCc1ccc(C2(c3ccc(CCCCCC)cc3)c3cc4c(cc3-c3sc5cc(/C=C6\C(=O)c7cc(F)c(F)cc7C6=C(C#N)C#N)sc5c32)C(c2ccc(CCCCCC)cc2)(c2ccc(CCCCCC)cc2)c2c-4sc3cc(/C=C4\C(=O)c5cc(F)c(F)cc5C4=C(C#N)C#N)sc23)cc1
CCCCC(CC)Cc1sc(-c2c3cc(-c4ccc(-c5sc(-c6ccc(C)s6)c6c5C(=O)c5c(CC(CC)CCCC)sc(CC(CC)CCCC)c5C6=O)s4)sc3c(-c3cc(Cl)c(CC(CC)CCCC)s3)c3cc(C)sc23)cc1Cl,,,\{CCCCC(CC)Cc1sc(-c2c3cc(-c4ccc(-c5sc(-c6ccc([$])s6)c6c5C(=O)c5c(CC(CC)CCCC)sc(CC(CC)CCCC)c5C6=O)s4)sc3c(-c3cc(Cl)c(CC(CC)CCCC)s3)c3cc([$])sc23)cc1Cl\},[C][C][C][C][C][Branch1][Ring1][C][C][C][C][S][C][Branch2][=Branch2][O][C][=C][C][=C][Branch2][=Branch1][Branch2][C][=C][C][=C][Branch2][Branch1][=N][C][S][C][Branch1][O][C][=C][C][=C][Branch1][C][C][S][Ring1][=Branch1][=C][C][=Ring1][O][C][=Branch1][C][=O][C][=C][Branch1][O][C][C][Branch1][Ring1][C][C][C][C][C][C][S][C][Branch1][O][C][C][Branch1][Ring1][C][C][C][C][C][C][=C][Ring2][Ring1][Branch1][C][Ring2][Ring1][#Branch2][=O][S][Ring2][Ring2][=Branch2][S][C][Ring2][Ring2][=C][=C][Branch2][Ring1][#Branch1][C][=C][C][Branch1][C][Cl][=C][Branch1][O][C][C][Branch1][Ring1][C][C][C][C][C][C][S][Ring1][=C][C][C][=C][Branch1][C][C][S][C][Ring2][=Branch1][Ring2][=Ring1][=Branch1][=C][C][=Ring2][=Branch1][=Branch2][Cl]\,1165,509,12.1,11.96,19.62,0.635,0.96,5.75,4.17,1.58,CCCCCCc1ccc(C2(c3ccc(CCCCCC)cc3)c3cc4c(cc3-c3sc5c(CCCCCC)c(/C=C6\C(=O)c7cc(F)c(F)cc7C6=C(C#N)C#N)sc5c32)C(c2ccc(CCCCCC)cc2)(c2ccc(CCCCCC)cc2)c2c-4sc3c(CCCCCC)c(/C=C4\C(=O)c5cc(F)c(F)cc5C4=C(C#N)C#N)sc23)cc1,1668.24,5.52,3.55,1.97,CCCCC(CC)Cc1sc(-c2c3cc(-c4ccc(-c5sc(-c6ccc(C)s6)c6c5C(=O)c5c(CC(CC)CCCC)sc(CC(CC)CCCC)c5C6=O)s4)sc3c(-c3cc(Cl)c(CC(CC)CCCC)s3)c3cc(C)sc23)cc1Cl,44.9,25.5,1.76 \,CCCCC(CC)Cc1sc(-c2c3cc(-c4ccc(-c5sc(-c6ccc(C)s6)c6c5C(=O)c5c(CC(CC)CCCC)sc(CC(CC)CCCC)c5C6=O)s4)sc3c(-c3cc(Cl)c(CC(CC)CCCC)s3)c3cc(C)sc23)cc1Cl.CCCCCCc1ccc(C2(c3ccc(CCCCCC)cc3)c3cc4c(cc3-c3sc5c(CCCCCC)c(/C=C6\C(=O)c7cc(F)c(F)cc7C6=C(C#N)C#N)sc5c32)C(c2ccc(CCCCCC)cc2)(c2ccc(CCCCCC)cc2)c2c-4sc3c(CCCCCC)c(/C=C4\C(=O)c5cc(F)c(F)cc5C4=C(C#N)C#N)sc23)cc1
CCCCC(CC)Cc1sc(-c2c3cc(-c4ccc(-c5sc(-c6ccc(C)s6)c6c5C(=O)c5c(CC(CC)CCCC)sc(CC(CC)CCCC)c5C6=O)s4)sc3c(-c3cc(Cl)c(CC(CC)CCCC)s3)c3cc(C)sc23)cc1Cl,,,\{CCCCC(CC)Cc1sc(-c2c3cc(-c4ccc(-c5sc(-c6ccc([$])s6)c6c5C(=O)c5c(CC(CC)CCCC)sc(CC(CC)CCCC)c5C6=O)s4)sc3c(-c3cc(Cl)c(CC(CC)CCCC)s3)c3cc([$])sc23)cc1Cl\},[C][C][C][C][C][Branch1][Ring1][C][C][C][C][S][C][Branch2][=Branch2][O][C][=C][C][=C][Branch2][=Branch1][Branch2][C][=C][C][=C][Branch2][Branch1][=N][C][S][C][Branch1][O][C][=C][C][=C][Branch1][C][C][S][Ring1][=Branch1][=C][C][=Ring1][O][C][=Branch1][C][=O][C][=C][Branch1][O][C][C][Branch1][Ring1][C][C][C][C][C][C][S][C][Branch1][O][C][C][Branch1][Ring1][C][C][C][C][C][C][=C][Ring2][Ring1][Branch1][C][Ring2][Ring1][#Branch2][=O][S][Ring2][Ring2][=Branch2][S][C][Ring2][Ring2][=C][=C][Branch2][Ring1][#Branch1][C][=C][C][Branch1][C][Cl][=C][Branch1][O][C][C][Branch1][Ring1][C][C][C][C][C][C][S][Ring1][=C][C][C][=C][Branch1][C][C][S][C][Ring2][=Branch1][Ring2][=Ring1][=Branch1][=C][C][=Ring2][=Branch1][=Branch2][Cl]\,1166,509,14.47,14.32,21.87,0.729,0.898,5.75,4.17,1.58,CCCCCCc1ccc(C2(c3ccc(CCCCCC)cc3)c3cc4c(cc3-c3sc5c(CCCCCC)c(/C=C6\C(=O)c7cc(F)c(F)cc7C6=C(C#N)C#N)sc5c32)C(c2ccc(CCCCCC)cc2)(c2ccc(CCCCCC)cc2)c2c-4sc3c(CCCCCC)c(/C=C4\C(=O)c5cc(F)c(F)cc5C4=C(C#N)C#N)sc23)cc1,1668.24,5.52,3.55,1.97,CCCCC(CC)Cc1sc(-c2c3cc(-c4ccc(-c5sc(-c6ccc(C)s6)c6c5C(=O)c5c(CC(CC)CCCC)sc(CC(CC)CCCC)c5C6=O)s4)sc3c(-c3cc(Cl)c(CC(CC)CCCC)s3)c3cc(C)sc23)cc1Cl,44.9,25.5,1.76 \,CCCCC(CC)Cc1sc(-c2c3cc(-c4ccc(-c5sc(-c6ccc(C)s6)c6c5C(=O)c5c(CC(CC)CCCC)sc(CC(CC)CCCC)c5C6=O)s4)sc3c(-c3cc(Cl)c(CC(CC)CCCC)s3)c3cc(C)sc23)cc1Cl.CCCCCCc1ccc(C2(c3ccc(CCCCCC)cc3)c3cc4c(cc3-c3sc5c(CCCCCC)c(/C=C6\C(=O)c7cc(F)c(F)cc7C6=C(C#N)C#N)sc5c32)C(c2ccc(CCCCCC)cc2)(c2ccc(CCCCCC)cc2)c2c-4sc3c(CCCCCC)c(/C=C4\C(=O)c5cc(F)c(F)cc5C4=C(C#N)C#N)sc23)cc1
