Repository: aspuru-guzik-group/Beyond-Molecular-Structure-ML-for-OPV-Materials-Devices

File: ml_for_opvs/data/exploration/compare_Min_Saeki2022/merged_da_pce.csv (part 1 of 3)
ref,ref number from paper,reference link,DOI,Donor Molecule,HOMO_D (eV),LUMO_D (eV),Acceptor Molecule,HOMO_A (eV),LUMO_A (eV),D:A ratio (m/m),solvent,total solids conc. (mg/mL),solvent additive,solvent additive conc. (% v/v),active layer thickness (nm),temperature of thermal annealing,hole contact layer,electron contact layer,hole mobility blend (cm^2 V^-1 s^-1),electron mobility blend (cm^2 V^-1 s^-1),effective mobility,Langevin prefactor,Voc vs ln(I) slope,Voc (V),Jsc (mA cm^-2),FF (%),PCE (%),D SMILES,A SMILES,DonorAcceptor,ID,Ref,PCE_max(%),PCE_ave(%),Jsc(mA/cm2),FF,Voc(V),'-HOMO_n(eV),'-LUMO_n(eV),Eg_n(eV),n(SMILES),M (g/mol),'-HOMO_p(eV),'-LUMO_p(eV),Eg_p(eV),p(SMILES),Mw (kg/mol),Mn(kg/mol),PDI\,_merge
23,13,link,10.1021/acenergylett.8b00627,J52,,,IEICO-4F,-5.1098,-3.3772,1:1.3,CB,24.0,_,0.0,85.0,130.0,MoOx,ZnO,0.000111,0.000135,,,,0.704,20.48,56.9,8.2,CCCCCCCCC(CCCCCC)Cn1nc2c(-c3ccc(C)s3)c(F)c(F)c(-c3ccc(-c4cc5c(-c6ccc(CC(CC)CCCC)s6)c6sc(C)cc6c(-c6ccc(CC(CC)CCCC)s6)c5s4)s3)c2n1,CCCCCCc1ccc(C2(c3ccc(CCCCCC)cc3)c3cc4c(cc3-c3sc(-c5sc(/C=C6\C(=O)c7cc(F)c(F)cc7C6=C(C#N)C#N)cc5OCC(CC)CCCC)cc32)C(c2ccc(CCCCCC)cc2)(c2ccc(CCCCCC)cc2)c2cc(-c3sc(/C=C5\C(=O)c6cc(F)c(F)cc6C5=C(C#N)C#N)cc3OCC(CC)CCCC)sc2-4)cc1,CCCCCCCCC(CCCCCC)Cn1nc2c(-c3ccc(C)s3)c(F)c(F)c(-c3ccc(-c4cc5c(-c6ccc(CC(CC)CCCC)s6)c6sc(C)cc6c(-c6ccc(CC(CC)CCCC)s6)c5s4)s3)c2n1.CCCCCCc1ccc(C2(c3ccc(CCCCCC)cc3)c3cc4c(cc3-c3sc(-c5sc(/C=C6\C(=O)c7cc(F)c(F)cc7C6=C(C#N)C#N)cc5OCC(CC)CCCC)cc32)C(c2ccc(CCCCCC)cc2)(c2ccc(CCCCCC)cc2)c2cc(-c3sc(/C=C5\C(=O)c6cc(F)c(F)cc6C5=C(C#N)C#N)cc3OCC(CC)CCCC)sc2-4)cc1,80,35,8.2,8.06,20.48,0.569,0.704,5.44,4.19,1.25,CCCCCCc1ccc(C2(c3ccc(CCCCCC)cc3)c3cc4c(cc3-c3sc(-c5sc(/C=C6\C(=O)c7cc(F)c(F)cc7C6=C(C#N)C#N)cc5OCC(CC)CCCC)cc32)C(c2ccc(CCCCCC)cc2)(c2ccc(CCCCCC)cc2)c2cc(-c3sc(/C=C5\C(=O)c6cc(F)c(F)cc6C5=C(C#N)C#N)cc3OCC(CC)CCCC)sc2-4)cc1,1808.42,5.4,3.32,2.08,CCCCCCCCC(CCCCCC)Cn1nc2c(-c3ccc(C)s3)c(F)c(F)c(-c3ccc(-c4cc5c(-c6ccc(CC(CC)CCCC)s6)c6sc(C)cc6c(-c6ccc(CC(CC)CCCC)s6)c5s4)s3)c2n1,170.0,53.1,3.20 \,both
25,14,link,10.1002/adma.201706124,J71,-5.4,-3.24,ITCPTC,-5.54,-3.45,1:1,CF,,_,0.0,110.0,150.0,PEDOT:PSS,PDINO,0.000713,0.000531,,,,0.896,17.52,74.1,11.63,CCCCCCCCC(CCCCCC)Cn1nc2c(-c3ccc(C)s3)c(F)c(F)c(-c3ccc(-c4cc5c(-c6ccc([Si](CCC)(CCC)CCC)s6)c6sc(C)cc6c(-c6ccc([Si](CCC)(CCC)CCC)s6)c5s4)s3)c2n1,CCCCCCc1ccc(C2(c3ccc(CCCCCC)cc3)c3cc4c(cc3-c3sc5cc(/C=C6\C(=O)c7cscc7C6=C(C#N)C#N)sc5c32)C(c2ccc(CCCCCC)cc2)(c2ccc(CCCCCC)cc2)c2c-4sc3cc(/C=C4\C(=O)c5cscc5C4=C(C#N)C#N)sc23)cc1,CCCCCCCCC(CCCCCC)Cn1nc2c(-c3ccc(C)s3)c(F)c(F)c(-c3ccc(-c4cc5c(-c6ccc([Si](CCC)(CCC)CCC)s6)c6sc(C)cc6c(-c6ccc([Si](CCC)(CCC)CCC)s6)c5s4)s3)c2n1.CCCCCCc1ccc(C2(c3ccc(CCCCCC)cc3)c3cc4c(cc3-c3sc5cc(/C=C6\C(=O)c7cscc7C6=C(C#N)C#N)sc5c32)C(c2ccc(CCCCCC)cc2)(c2ccc(CCCCCC)cc2)c2c-4sc3cc(/C=C4\C(=O)c5cscc5C4=C(C#N)C#N)sc23)cc1,258,112,11.63,11.23,17.52,0.741,0.896,5.62,3.96,1.66,CCCCCCc1ccc(C2(c3ccc(CCCCCC)cc3)c3cc4c(cc3-c3sc5cc(/C=C6\C(=O)c7cscc7C6=C(C#N)C#N)sc5c32)C(c2ccc(CCCCCC)cc2)(c2ccc(CCCCCC)cc2)c2c-4sc3cc(/C=C4\C(=O)c5cscc5C4=C(C#N)C#N)sc23)cc1,1440.0,5.4,3.24,2.16,CCCCCCCCC(CCCCCC)Cn1nc2c(-c3ccc(C)s3)c(F)c(F)c(-c3ccc(-c4cc5c(-c6ccc([Si](CCC)(CCC)CCC)s6)c6sc(C)cc6c(-c6ccc([Si](CCC)(CCC)CCC)s6)c5s4)s3)c2n1,47.0,23.5,2.00 \,both
67,14,link,10.1002/adma.201706124,J71,-5.4,-3.24,MeIC,-5.57,-3.92,1:1,CF,,_,0.0,110.0,150.0,PEDOT:PSS,PDINO,0.000838,0.000739,,,,0.918,18.41,74.2,12.54,CCCCCCCCC(CCCCCC)Cn1nc2c(-c3ccc(C)s3)c(F)c(F)c(-c3ccc(-c4cc5c(-c6ccc([Si](CCC)(CCC)CCC)s6)c6sc(C)cc6c(-c6ccc([Si](CCC)(CCC)CCC)s6)c5s4)s3)c2n1,CCCCCCc1ccc(C2(c3ccc(CCCCCC)cc3)c3cc4c(cc3-c3sc5cc(/C=C6\C(=O)c7c(csc7C)C6=C(C#N)C#N)sc5c32)C(c2ccc(CCCCCC)cc2)(c2ccc(CCCCCC)cc2)c2c-4sc3cc(/C=C4\C(=O)c5c(csc5C)C4=C(C#N)C#N)sc23)cc1,CCCCCCCCC(CCCCCC)Cn1nc2c(-c3ccc(C)s3)c(F)c(F)c(-c3ccc(-c4cc5c(-c6ccc([Si](CCC)(CCC)CCC)s6)c6sc(C)cc6c(-c6ccc([Si](CCC)(CCC)CCC)s6)c5s4)s3)c2n1.CCCCCCc1ccc(C2(c3ccc(CCCCCC)cc3)c3cc4c(cc3-c3sc5cc(/C=C6\C(=O)c7c(csc7C)C6=C(C#N)C#N)sc5c32)C(c2ccc(CCCCCC)cc2)(c2ccc(CCCCCC)cc2)c2c-4sc3cc(/C=C4\C(=O)c5c(csc5C)C4=C(C#N)C#N)sc23)cc1,259,112,12.54,12.13,18.41,0.742,0.918,5.57,3.92,1.65,CCCCCCc1ccc(C2(c3ccc(CCCCCC)cc3)c3cc4c(cc3-c3sc5cc(/C=C6\C(=O)c7c(csc7C)C6=C(C#N)C#N)sc5c32)C(c2ccc(CCCCCC)cc2)(c2ccc(CCCCCC)cc2)c2c-4sc3cc(/C=C4\C(=O)c5c(csc5C)C4=C(C#N)C#N)sc23)cc1,1468.05,5.4,3.24,2.16,CCCCCCCCC(CCCCCC)Cn1nc2c(-c3ccc(C)s3)c(F)c(F)c(-c3ccc(-c4cc5c(-c6ccc([Si](CCC)(CCC)CCC)s6)c6sc(C)cc6c(-c6ccc([Si](CCC)(CCC)CCC)s6)c5s4)s3)c2n1,47.0,23.5,2.00 \,both
26,15,link,10.1007/s11426-016-0173-y,J40,-5.4,-2.9,ITIC,,,1:1,CF,16.0,_,0.0,,120.0,PEDOT:PSS,PDINO,3.7e-05,0.000144,,,,0.89,12.18,60.13,6.48,CCCCCCCCCCC(CCCCCCCC)COc1c2cc(-c3ccc(-c4c(F)c(F)c(-c5ccc(C)s5)c5nn(CC(CC)CCCC)nc45)s3)sc2c(OCC(CCCCCCCC)CCCCCCCCCC)c2cc(C)sc12,CCCCCCc1ccc(C2(c3ccc(CCCCCC)cc3)c3cc4c(cc3-c3sc5cc(/C=C6\C(=O)c7ccccc7C6=C(C#N)C#N)sc5c32)C(c2ccc(CCCCCC)cc2)(c2ccc(CCCCCC)cc2)c2c-4sc3cc(/C=C4\C(=O)c5ccccc5C4=C(C#N)C#N)sc23)cc1,CCCCCCCCCCC(CCCCCCCC)COc1c2cc(-c3ccc(-c4c(F)c(F)c(-c5ccc(C)s5)c5nn(CC(CC)CCCC)nc45)s3)sc2c(OCC(CCCCCCCC)CCCCCCCCCC)c2cc(C)sc12.CCCCCCc1ccc(C2(c3ccc(CCCCCC)cc3)c3cc4c(cc3-c3sc5cc(/C=C6\C(=O)c7ccccc7C6=C(C#N)C#N)sc5c32)C(c2ccc(CCCCCC)cc2)(c2ccc(CCCCCC)cc2)c2c-4sc3cc(/C=C4\C(=O)c5ccccc5C4=C(C#N)C#N)sc23)cc1,543,245,6.48,6.13,12.18,0.601,0.89,5.48,3.88,1.6,CCCCCCc1ccc(C2(c3ccc(CCCCCC)cc3)c3cc4c(cc3-c3sc5cc(/C=C6\C(=O)c7ccccc7C6=C(C#N)C#N)sc5c32)C(c2ccc(CCCCCC)cc2)(c2ccc(CCCCCC)cc2)c2c-4sc3cc(/C=C4\C(=O)c5ccccc5C4=C(C#N)C#N)sc23)cc1,1427.96,5.4,2.9,2.5,CCCCCCCCCCC(CCCCCCCC)COc1c2cc(-c3ccc(-c4c(F)c(F)c(-c5ccc(C)s5)c5nn(CC(CC)CCCC)nc45)s3)sc2c(OCC(CCCCCCCC)CCCCCCCCCC)c2cc(C)sc12,153.1,58.9,2.60 \,both
29,17,link,10.1021/jacs.6b01744,J52,-5.21,-2.99,ITIC,-5.48,-3.83,1:1,CF,20.0,_,0.0,,100.0,PEDOT:PSS,PDINO,,,,,,0.73,13.11,57.8,5.51,CCCCCCCCC(CCCCCC)Cn1nc2c(-c3ccc(C)s3)c(F)c(F)c(-c3ccc(-c4cc5c(-c6ccc(CC(CC)CCCC)s6)c6sc(C)cc6c(-c6ccc(CC(CC)CCCC)s6)c5s4)s3)c2n1,CCCCCCc1ccc(C2(c3ccc(CCCCCC)cc3)c3cc4c(cc3-c3sc5cc(/C=C6\C(=O)c7ccccc7C6=C(C#N)C#N)sc5c32)C(c2ccc(CCCCCC)cc2)(c2ccc(CCCCCC)cc2)c2c-4sc3cc(/C=C4\C(=O)c5ccccc5C4=C(C#N)C#N)sc23)cc1,CCCCCCCCC(CCCCCC)Cn1nc2c(-c3ccc(C)s3)c(F)c(F)c(-c3ccc(-c4cc5c(-c6ccc(CC(CC)CCCC)s6)c6sc(C)cc6c(-c6ccc(CC(CC)CCCC)s6)c5s4)s3)c2n1.CCCCCCc1ccc(C2(c3ccc(CCCCCC)cc3)c3cc4c(cc3-c3sc5cc(/C=C6\C(=O)c7ccccc7C6=C(C#N)C#N)sc5c32)C(c2ccc(CCCCCC)cc2)(c2ccc(CCCCCC)cc2)c2c-4sc3cc(/C=C4\C(=O)c5ccccc5C4=C(C#N)C#N)sc23)cc1,365,165,5.51,5.26,13.11,0.578,0.73,5.64,3.92,1.72,CCCCCCc1ccc(C2(c3ccc(CCCCCC)cc3)c3cc4c(cc3-c3sc5cc(/C=C6\C(=O)c7ccccc7C6=C(C#N)C#N)sc5c32)C(c2ccc(CCCCCC)cc2)(c2ccc(CCCCCC)cc2)c2c-4sc3cc(/C=C4\C(=O)c5ccccc5C4=C(C#N)C#N)sc23)cc1,1427.96,5.21,2.99,2.22,CCCCCCCCC(CCCCCC)Cn1nc2c(-c3ccc(C)s3)c(F)c(F)c(-c3ccc(-c4cc5c(-c6ccc(CC(CC)CCCC)s6)c6sc(C)cc6c(-c6ccc(CC(CC)CCCC)s6)c5s4)s3)c2n1,107.0,57.5,1.86 \,both
30,17,link,10.1021/jacs.6b01744,J60,-5.32,-3.08,ITIC,-5.48,-3.83,1:1,CF,20.0,_,0.0,,100.0,PEDOT:PSS,PDINO,,,,,,0.91,16.33,60.38,8.97,CCCCCCCCC(CCCCCC)Cn1nc2c(-c3ccc(C)s3)c(F)c(F)c(-c3ccc(-c4cc5c(-c6ccc(SCC(CC)CCCC)s6)c6sc(C)cc6c(-c6ccc(SCC(CC)CCCC)s6)c5s4)s3)c2n1,CCCCCCc1ccc(C2(c3ccc(CCCCCC)cc3)c3cc4c(cc3-c3sc5cc(/C=C6\C(=O)c7ccccc7C6=C(C#N)C#N)sc5c32)C(c2ccc(CCCCCC)cc2)(c2ccc(CCCCCC)cc2)c2c-4sc3cc(/C=C4\C(=O)c5ccccc5C4=C(C#N)C#N)sc23)cc1,CCCCCCCCC(CCCCCC)Cn1nc2c(-c3ccc(C)s3)c(F)c(F)c(-c3ccc(-c4cc5c(-c6ccc(SCC(CC)CCCC)s6)c6sc(C)cc6c(-c6ccc(SCC(CC)CCCC)s6)c5s4)s3)c2n1.CCCCCCc1ccc(C2(c3ccc(CCCCCC)cc3)c3cc4c(cc3-c3sc5cc(/C=C6\C(=O)c7ccccc7C6=C(C#N)C#N)sc5c32)C(c2ccc(CCCCCC)cc2)(c2ccc(CCCCCC)cc2)c2c-4sc3cc(/C=C4\C(=O)c5ccccc5C4=C(C#N)C#N)sc23)cc1,366,165,8.97,8.67,16.33,0.604,0.91,5.64,3.92,1.72,CCCCCCc1ccc(C2(c3ccc(CCCCCC)cc3)c3cc4c(cc3-c3sc5cc(/C=C6\C(=O)c7ccccc7C6=C(C#N)C#N)sc5c32)C(c2ccc(CCCCCC)cc2)(c2ccc(CCCCCC)cc2)c2c-4sc3cc(/C=C4\C(=O)c5ccccc5C4=C(C#N)C#N)sc23)cc1,1427.96,5.32,3.08,2.24,CCCCCCCCC(CCCCCC)Cn1nc2c(-c3ccc(C)s3)c(F)c(F)c(-c3ccc(-c4cc5c(-c6ccc(SCC(CC)CCCC)s6)c6sc(C)cc6c(-c6ccc(SCC(CC)CCCC)s6)c5s4)s3)c2n1,53.1,23.9,2.22 \,both
76,21,link,10.1002/aenm.201700746,J81,-5.43,-2.98,m-ITIC,-5.52,-3.82,1:1,CF,18.0,_,0.0,,160.0,PEDOT:PSS,PDINO,0.000408,0.000467,,,,0.96,16.47,69.83,11.05,CCCCCCCCC(CCCCCC)Cn1nc2c(-c3ccc(C)s3)c(F)c(F)c(-c3ccc(-c4cc5c(-c6ccc([Si](CCC)(CCC)CCC)s6)c6oc(C)cc6c(-c6ccc([Si](CCC)(CCC)CCC)s6)c5o4)s3)c2n1,CCCCCCc1cccc(C2(c3cccc(CCCCCC)c3)c3cc4c(cc3-c3sc5cc(/C=C6\C(=O)c7ccccc7C6=C(C#N)C#N)sc5c32)C(c2cccc(CCCCCC)c2)(c2cccc(CCCCCC)c2)c2c-4sc3cc(/C=C4\C(=O)c5ccccc5C4=C(C#N)C#N)sc23)c1,CCCCCCCCC(CCCCCC)Cn1nc2c(-c3ccc(C)s3)c(F)c(F)c(-c3ccc(-c4cc5c(-c6ccc([Si](CCC)(CCC)CCC)s6)c6oc(C)cc6c(-c6ccc([Si](CCC)(CCC)CCC)s6)c5o4)s3)c2n1.CCCCCCc1cccc(C2(c3cccc(CCCCCC)c3)c3cc4c(cc3-c3sc5cc(/C=C6\C(=O)c7ccccc7C6=C(C#N)C#N)sc5c32)C(c2cccc(CCCCCC)c2)(c2cccc(CCCCCC)c2)c2c-4sc3cc(/C=C4\C(=O)c5ccccc5C4=C(C#N)C#N)sc23)c1,131,52,11.05,11.05,16.48,0.698,0.96,5.52,3.82,1.7,CCCCCCc1cccc(C2(c3cccc(CCCCCC)c3)c3cc4c(cc3-c3sc5cc(/C=C6\C(=O)c7ccccc7C6=C(C#N)C#N)sc5c32)C(c2cccc(CCCCCC)c2)(c2cccc(CCCCCC)c2)c2c-4sc3cc(/C=C4\C(=O)c5ccccc5C4=C(C#N)C#N)sc23)c1,1427.96,5.43,2.98,2.45,CCCCCCCCC(CCCCCC)Cn1nc2c(-c3ccc(C)s3)c(F)c(F)c(-c3ccc(-c4cc5c(-c6ccc([Si](CCC)(CCC)CCC)s6)c6oc(C)cc6c(-c6ccc([Si](CCC)(CCC)CCC)s6)c5o4)s3)c2n1,17.1,10.1,1.69 \,both
62,34,link,10.1002/adma.201700437,J52,-5.21,-2.99,IT-M,-5.56,-3.98,1:1,CB,12.0,DIO,0.5,100.0,150.0,PEDOT:PSS,PFN-Br,0.000193,0.00407,,,,0.843,17.1,65.1,9.4,CCCCCCCCC(CCCCCC)Cn1nc2c(-c3ccc(C)s3)c(F)c(F)c(-c3ccc(-c4cc5c(-c6ccc(CC(CC)CCCC)s6)c6sc(C)cc6c(-c6ccc(CC(CC)CCCC)s6)c5s4)s3)c2n1,CCCCCCc1ccc(C2(c3ccc(CCCCCC)cc3)c3cc4c(cc3-c3sc5cc(/C=C6\C(=O)c7ccc(C)cc7C6=C(C#N)C#N)sc5c32)C(c2ccc(CCCCCC)cc2)(c2ccc(CCCCCC)cc2)c2c-4sc3cc(/C=C4\C(=O)c5ccc(C)cc5C4=C(C#N)C#N)sc23)cc1,CCCCCCCCC(CCCCCC)Cn1nc2c(-c3ccc(C)s3)c(F)c(F)c(-c3ccc(-c4cc5c(-c6ccc(CC(CC)CCCC)s6)c6sc(C)cc6c(-c6ccc(CC(CC)CCCC)s6)c5s4)s3)c2n1.CCCCCCc1ccc(C2(c3ccc(CCCCCC)cc3)c3cc4c(cc3-c3sc5cc(/C=C6\C(=O)c7ccc(C)cc7C6=C(C#N)C#N)sc5c32)C(c2ccc(CCCCCC)cc2)(c2ccc(CCCCCC)cc2)c2c-4sc3cc(/C=C4\C(=O)c5ccc(C)cc5C4=C(C#N)C#N)sc23)cc1,232,99,9.4,9.1,17.1,0.651,0.843,5.56,3.98,1.58,CCCCCCc1ccc(C2(c3ccc(CCCCCC)cc3)c3cc4c(cc3-c3sc5cc(/C=C6\C(=O)c7ccc(C)cc7C6=C(C#N)C#N)sc5c32)C(c2ccc(CCCCCC)cc2)(c2ccc(CCCCCC)cc2)c2c-4sc3cc(/C=C4\C(=O)c5ccc(C)cc5C4=C(C#N)C#N)sc23)cc1,1456.01,5.21,2.99,2.22,CCCCCCCCC(CCCCCC)Cn1nc2c(-c3ccc(C)s3)c(F)c(F)c(-c3ccc(-c4cc5c(-c6ccc(CC(CC)CCCC)s6)c6sc(C)cc6c(-c6ccc(CC(CC)CCCC)s6)c5s4)s3)c2n1,170.0,53.1,3.20 \,both
91,44,link,10.1002/adma.201600281,PBDB-T,-5.33,-2.92,ITIC,-5.51,-3.78,1:1,CB,20.0,DIO,0.5,100.0,160.0,MoOx,ZnO,0.00021,0.000313,,,,0.899,16.81,74.2,11.21,CCCCC(CC)Cc1ccc(-c2c3cc(-c4ccc(-c5sc(-c6ccc(C)s6)c6c5C(=O)c5c(CC(CC)CCCC)sc(CC(CC)CCCC)c5C6=O)s4)sc3c(-c3ccc(CC(CC)CCCC)s3)c3cc(C)sc23)s1,CCCCCCc1ccc(C2(c3ccc(CCCCCC)cc3)c3cc4c(cc3-c3sc5cc(/C=C6\C(=O)c7ccccc7C6=C(C#N)C#N)sc5c32)C(c2ccc(CCCCCC)cc2)(c2ccc(CCCCCC)cc2)c2c-4sc3cc(/C=C4\C(=O)c5ccccc5C4=C(C#N)C#N)sc23)cc1,CCCCC(CC)Cc1ccc(-c2c3cc(-c4ccc(-c5sc(-c6ccc(C)s6)c6c5C(=O)c5c(CC(CC)CCCC)sc(CC(CC)CCCC)c5C6=O)s4)sc3c(-c3ccc(CC(CC)CCCC)s3)c3cc(C)sc23)s1.CCCCCCc1ccc(C2(c3ccc(CCCCCC)cc3)c3cc4c(cc3-c3sc5cc(/C=C6\C(=O)c7ccccc7C6=C(C#N)C#N)sc5c32)C(c2ccc(CCCCCC)cc2)(c2ccc(CCCCCC)cc2)c2c-4sc3cc(/C=C4\C(=O)c5ccccc5C4=C(C#N)C#N)sc23)cc1,214,89,11.21,10.68,16.81,0.742,0.899,5.51,3.78,1.73,CCCCCCc1ccc(C2(c3ccc(CCCCCC)cc3)c3cc4c(cc3-c3sc5cc(/C=C6\C(=O)c7ccccc7C6=C(C#N)C#N)sc5c32)C(c2ccc(CCCCCC)cc2)(c2ccc(CCCCCC)cc2)c2c-4sc3cc(/C=C4\C(=O)c5ccccc5C4=C(C#N)C#N)sc23)cc1,1427.96,5.33,3.53,1.8,CCCCC(CC)Cc1ccc(-c2c3cc(-c4ccc(-c5sc(-c6ccc(C)s6)c6c5C(=O)c5c(CC(CC)CCCC)sc(CC(CC)CCCC)c5C6=O)s4)sc3c(-c3ccc(CC(CC)CCCC)s3)c3cc(C)sc23)s1,117.0,58.5,2.00 \,both
499,251,link,,PBDB-T,-5.33,-2.92,ITIC,-5.51,-3.78,1:1,CB,20.0,DIO,0.5,100.0,160.0,MoOx,ZnO,0.000232,0.000293,,,,0.899,16.8,74.2,11.21,CCCCC(CC)Cc1ccc(-c2c3cc(-c4ccc(-c5sc(-c6ccc(C)s6)c6c5C(=O)c5c(CC(CC)CCCC)sc(CC(CC)CCCC)c5C6=O)s4)sc3c(-c3ccc(CC(CC)CCCC)s3)c3cc(C)sc23)s1,CCCCCCc1ccc(C2(c3ccc(CCCCCC)cc3)c3cc4c(cc3-c3sc5cc(/C=C6\C(=O)c7ccccc7C6=C(C#N)C#N)sc5c32)C(c2ccc(CCCCCC)cc2)(c2ccc(CCCCCC)cc2)c2c-4sc3cc(/C=C4\C(=O)c5ccccc5C4=C(C#N)C#N)sc23)cc1,CCCCC(CC)Cc1ccc(-c2c3cc(-c4ccc(-c5sc(-c6ccc(C)s6)c6c5C(=O)c5c(CC(CC)CCCC)sc(CC(CC)CCCC)c5C6=O)s4)sc3c(-c3ccc(CC(CC)CCCC)s3)c3cc(C)sc23)s1.CCCCCCc1ccc(C2(c3ccc(CCCCCC)cc3)c3cc4c(cc3-c3sc5cc(/C=C6\C(=O)c7ccccc7C6=C(C#N)C#N)sc5c32)C(c2ccc(CCCCCC)cc2)(c2ccc(CCCCCC)cc2)c2c-4sc3cc(/C=C4\C(=O)c5ccccc5C4=C(C#N)C#N)sc23)cc1,214,89,11.21,10.68,16.81,0.742,0.899,5.51,3.78,1.73,CCCCCCc1ccc(C2(c3ccc(CCCCCC)cc3)c3cc4c(cc3-c3sc5cc(/C=C6\C(=O)c7ccccc7C6=C(C#N)C#N)sc5c32)C(c2ccc(CCCCCC)cc2)(c2ccc(CCCCCC)cc2)c2c-4sc3cc(/C=C4\C(=O)c5ccccc5C4=C(C#N)C#N)sc23)cc1,1427.96,5.33,3.53,1.8,CCCCC(CC)Cc1ccc(-c2c3cc(-c4ccc(-c5sc(-c6ccc(C)s6)c6c5C(=O)c5c(CC(CC)CCCC)sc(CC(CC)CCCC)c5C6=O)s4)sc3c(-c3ccc(CC(CC)CCCC)s3)c3cc(C)sc23)s1,117.0,58.5,2.00 \,both
92,45,link,10.1021/jacs.7b02677,PBDB-T-SF,-5.4,-3.6,IT-4F,-5.66,-4.14,1:1,CB,25.0,DIO,0.5,100.0,25.0,MoOx,ZnO,0.000325,0.000432,,,,0.88,20.88,71.3,13.1,CCCCC(CC)Cc1sc(-c2c3cc(-c4ccc(-c5sc(-c6ccc(C)s6)c6c5C(=O)c5c(CC(CC)CCCC)sc(CC(CC)CCCC)c5C6=O)s4)sc3c(-c3cc(F)c(CC(CC)CCCC)s3)c3cc(C)sc23)cc1F,CCCCCCc1ccc(C2(c3ccc(CCCCCC)cc3)c3cc4c(cc3-c3sc5cc(/C=C6\C(=O)c7cc(F)c(F)cc7C6=C(C#N)C#N)sc5c32)C(c2ccc(CCCCCC)cc2)(c2ccc(CCCCCC)cc2)c2c-4sc3cc(/C=C4\C(=O)c5cc(F)c(F)cc5C4=C(C#N)C#N)sc23)cc1,CCCCC(CC)Cc1sc(-c2c3cc(-c4ccc(-c5sc(-c6ccc(C)s6)c6c5C(=O)c5c(CC(CC)CCCC)sc(CC(CC)CCCC)c5C6=O)s4)sc3c(-c3cc(F)c(CC(CC)CCCC)s3)c3cc(C)sc23)cc1F.CCCCCCc1ccc(C2(c3ccc(CCCCCC)cc3)c3cc4c(cc3-c3sc5cc(/C=C6\C(=O)c7cc(F)c(F)cc7C6=C(C#N)C#N)sc5c32)C(c2ccc(CCCCCC)cc2)(c2ccc(CCCCCC)cc2)c2c-4sc3cc(/C=C4\C(=O)c5cc(F)c(F)cc5C4=C(C#N)C#N)sc23)cc1,945,430,13.1,12.8,20.6,0.759,0.835,5.71,4.15,1.56,CCCCCCc1ccc(C2(c3ccc(CCCCCC)cc3)c3cc4c(cc3-c3sc5cc(/C=C6\C(=O)c7cc(F)c(F)cc7C6=C(C#N)C#N)sc5c32)C(c2ccc(CCCCCC)cc2)(c2ccc(CCCCCC)cc2)c2c-4sc3cc(/C=C4\C(=O)c5cc(F)c(F)cc5C4=C(C#N)C#N)sc23)cc1,1499.92,5.54,3.61,1.93,CCCCC(CC)Cc1sc(-c2c3cc(-c4ccc(-c5sc(-c6ccc(C)s6)c6c5C(=O)c5c(CC(CC)CCCC)sc(CC(CC)CCCC)c5C6=O)s4)sc3c(-c3cc(F)c(CC(CC)CCCC)s3)c3cc(C)sc23)cc1F,38.6,19.3,2.00 \,both
92,45,link,10.1021/jacs.7b02677,PBDB-T-SF,-5.4,-3.6,IT-4F,-5.66,-4.14,1:1,CB,25.0,DIO,0.5,100.0,25.0,MoOx,ZnO,0.000325,0.000432,,,,0.88,20.88,71.3,13.1,CCCCC(CC)Cc1sc(-c2c3cc(-c4ccc(-c5sc(-c6ccc(C)s6)c6c5C(=O)c5c(CC(CC)CCCC)sc(CC(CC)CCCC)c5C6=O)s4)sc3c(-c3cc(F)c(CC(CC)CCCC)s3)c3cc(C)sc23)cc1F,CCCCCCc1ccc(C2(c3ccc(CCCCCC)cc3)c3cc4c(cc3-c3sc5cc(/C=C6\C(=O)c7cc(F)c(F)cc7C6=C(C#N)C#N)sc5c32)C(c2ccc(CCCCCC)cc2)(c2ccc(CCCCCC)cc2)c2c-4sc3cc(/C=C4\C(=O)c5cc(F)c(F)cc5C4=C(C#N)C#N)sc23)cc1,CCCCC(CC)Cc1sc(-c2c3cc(-c4ccc(-c5sc(-c6ccc(C)s6)c6c5C(=O)c5c(CC(CC)CCCC)sc(CC(CC)CCCC)c5C6=O)s4)sc3c(-c3cc(F)c(CC(CC)CCCC)s3)c3cc(C)sc23)cc1F.CCCCCCc1ccc(C2(c3ccc(CCCCCC)cc3)c3cc4c(cc3-c3sc5cc(/C=C6\C(=O)c7cc(F)c(F)cc7C6=C(C#N)C#N)sc5c32)C(c2ccc(CCCCCC)cc2)(c2ccc(CCCCCC)cc2)c2c-4sc3cc(/C=C4\C(=O)c5cc(F)c(F)cc5C4=C(C#N)C#N)sc23)cc1,1116,494,13.1,12.8,20.6,0.749,0.835,5.71,4.15,1.56,CCCCCCc1ccc(C2(c3ccc(CCCCCC)cc3)c3cc4c(cc3-c3sc5cc(/C=C6\C(=O)c7cc(F)c(F)cc7C6=C(C#N)C#N)sc5c32)C(c2ccc(CCCCCC)cc2)(c2ccc(CCCCCC)cc2)c2c-4sc3cc(/C=C4\C(=O)c5cc(F)c(F)cc5C4=C(C#N)C#N)sc23)cc1,1499.92,5.54,3.65,1.89,CCCCC(CC)Cc1sc(-c2c3cc(-c4ccc(-c5sc(-c6ccc(C)s6)c6c5C(=O)c5c(CC(CC)CCCC)sc(CC(CC)CCCC)c5C6=O)s4)sc3c(-c3cc(F)c(CC(CC)CCCC)s3)c3cc(C)sc23)cc1F,38.6,19.3,2.00 \,both
99,48,link,10.1002/adma.201700254,PBDB-T,,,ITIC,-5.5,-3.9,1:1,CB,20.0,DIO,1.0,110.0,100.0,PEDOT:PSS,PFN-Br,,0.000128,,,,0.93,17.0,67.0,10.6,CCCCC(CC)Cc1ccc(-c2c3cc(-c4ccc(-c5sc(-c6ccc(C)s6)c6c5C(=O)c5c(CC(CC)CCCC)sc(CC(CC)CCCC)c5C6=O)s4)sc3c(-c3ccc(CC(CC)CCCC)s3)c3cc(C)sc23)s1,CCCCCCc1ccc(C2(c3ccc(CCCCCC)cc3)c3cc4c(cc3-c3sc5cc(/C=C6\C(=O)c7ccccc7C6=C(C#N)C#N)sc5c32)C(c2ccc(CCCCCC)cc2)(c2ccc(CCCCCC)cc2)c2c-4sc3cc(/C=C4\C(=O)c5ccccc5C4=C(C#N)C#N)sc23)cc1,CCCCC(CC)Cc1ccc(-c2c3cc(-c4ccc(-c5sc(-c6ccc(C)s6)c6c5C(=O)c5c(CC(CC)CCCC)sc(CC(CC)CCCC)c5C6=O)s4)sc3c(-c3ccc(CC(CC)CCCC)s3)c3cc(C)sc23)s1.CCCCCCc1ccc(C2(c3ccc(CCCCCC)cc3)c3cc4c(cc3-c3sc5cc(/C=C6\C(=O)c7ccccc7C6=C(C#N)C#N)sc5c32)C(c2ccc(CCCCCC)cc2)(c2ccc(CCCCCC)cc2)c2c-4sc3cc(/C=C4\C(=O)c5ccccc5C4=C(C#N)C#N)sc23)cc1,231,98,10.6,10.3,17.0,0.67,0.93,5.5,3.9,1.6,CCCCCCc1ccc(C2(c3ccc(CCCCCC)cc3)c3cc4c(cc3-c3sc5cc(/C=C6\C(=O)c7ccccc7C6=C(C#N)C#N)sc5c32)C(c2ccc(CCCCCC)cc2)(c2ccc(CCCCCC)cc2)c2c-4sc3cc(/C=C4\C(=O)c5ccccc5C4=C(C#N)C#N)sc23)cc1,1427.96,5.33,3.53,1.8,CCCCC(CC)Cc1ccc(-c2c3cc(-c4ccc(-c5sc(-c6ccc(C)s6)c6c5C(=O)c5c(CC(CC)CCCC)sc(CC(CC)CCCC)c5C6=O)s4)sc3c(-c3ccc(CC(CC)CCCC)s3)c3cc(C)sc23)s1,117.0,58.5,2.00 \,both
100,48,link,10.1002/adma.201700254,PBDB-T,,,ITCC,-5.47,-3.76,1:1,CB,20.0,DIO,1.0,110.0,100.0,PEDOT:PSS,PFN-Br,,0.000674,,,,1.01,15.9,71.0,11.4,CCCCC(CC)Cc1ccc(-c2c3cc(-c4ccc(-c5sc(-c6ccc(C)s6)c6c5C(=O)c5c(CC(CC)CCCC)sc(CC(CC)CCCC)c5C6=O)s4)sc3c(-c3ccc(CC(CC)CCCC)s3)c3cc(C)sc23)s1,CCCCCCc1ccc(C2(c3ccc(CCCCCC)cc3)c3cc4c(cc3-c3sc5cc(/C=C6\C(=O)c7sccc7C6=C(C#N)C#N)sc5c32)C(c2ccc(CCCCCC)cc2)(c2ccc(CCCCCC)cc2)c2c-4sc3cc(/C=C4\C(=O)c5sccc5C4=C(C#N)C#N)sc23)cc1,CCCCC(CC)Cc1ccc(-c2c3cc(-c4ccc(-c5sc(-c6ccc(C)s6)c6c5C(=O)c5c(CC(CC)CCCC)sc(CC(CC)CCCC)c5C6=O)s4)sc3c(-c3ccc(CC(CC)CCCC)s3)c3cc(C)sc23)s1.CCCCCCc1ccc(C2(c3ccc(CCCCCC)cc3)c3cc4c(cc3-c3sc5cc(/C=C6\C(=O)c7sccc7C6=C(C#N)C#N)sc5c32)C(c2ccc(CCCCCC)cc2)(c2ccc(CCCCCC)cc2)c2c-4sc3cc(/C=C4\C(=O)c5sccc5C4=C(C#N)C#N)sc23)cc1,230,98,11.4,11.0,15.9,0.71,1.01,5.47,3.76,1.71,CCCCCCc1ccc(C2(c3ccc(CCCCCC)cc3)c3cc4c(cc3-c3sc5cc(/C=C6\C(=O)c7sccc7C6=C(C#N)C#N)sc5c32)C(c2ccc(CCCCCC)cc2)(c2ccc(CCCCCC)cc2)c2c-4sc3cc(/C=C4\C(=O)c5sccc5C4=C(C#N)C#N)sc23)cc1,1440.0,5.33,3.53,1.8,CCCCC(CC)Cc1ccc(-c2c3cc(-c4ccc(-c5sc(-c6ccc(C)s6)c6c5C(=O)c5c(CC(CC)CCCC)sc(CC(CC)CCCC)c5C6=O)s4)sc3c(-c3ccc(CC(CC)CCCC)s3)c3cc(C)sc23)s1,117.0,58.5,2.00 \,both
111,56,link,10.1002/adma.201604964,PBDB-T,-5.33,-2.92,DICTF,-5.67,-3.79,1:1.2,CB,22.0,DIO,0.3,,25.0,PEDOT:PSS,PDIN,1.56e-05,1.49e-05,,,,0.93,10.3,59.0,5.93,CCCCC(CC)Cc1ccc(-c2c3cc(-c4ccc(-c5sc(-c6ccc(C)s6)c6c5C(=O)c5c(CC(CC)CCCC)sc(CC(CC)CCCC)c5C6=O)s4)sc3c(-c3ccc(CC(CC)CCCC)s3)c3cc(C)sc23)s1,CCCCCCCCC1(CCCCCCCC)c2cc(-c3ccc(/C=C4\C(=O)c5ccccc5C4=C(C#N)C#N)s3)ccc2-c2ccc(-c3ccc(/C=C4\C(=O)c5ccccc5C4=C(C#N)C#N)s3)cc21,CCCCC(CC)Cc1ccc(-c2c3cc(-c4ccc(-c5sc(-c6ccc(C)s6)c6c5C(=O)c5c(CC(CC)CCCC)sc(CC(CC)CCCC)c5C6=O)s4)sc3c(-c3ccc(CC(CC)CCCC)s3)c3cc(C)sc23)s1.CCCCCCCCC1(CCCCCCCC)c2cc(-c3ccc(/C=C4\C(=O)c5ccccc5C4=C(C#N)C#N)s3)ccc2-c2ccc(-c3ccc(/C=C4\C(=O)c5ccccc5C4=C(C#N)C#N)s3)cc21,224,95,5.93,5.65,10.3,0.59,0.93,5.67,3.79,1.88,CCCCCCCCC1(CCCCCCCC)c2cc(-c3ccc(/C=C4\C(=O)c5ccccc5C4=C(C#N)C#N)s3)ccc2-c2ccc(-c3ccc(/C=C4\C(=O)c5ccccc5C4=C(C#N)C#N)s3)cc21,963.27,5.33,3.53,1.8,CCCCC(CC)Cc1ccc(-c2c3cc(-c4ccc(-c5sc(-c6ccc(C)s6)c6c5C(=O)c5c(CC(CC)CCCC)sc(CC(CC)CCCC)c5C6=O)s4)sc3c(-c3ccc(CC(CC)CCCC)s3)c3cc(C)sc23)s1,117.0,58.5,2.00 \,both
112,56,link,10.1002/adma.201604964,PBDB-T,-5.33,-2.92,FDICTF,-5.43,-3.71,1:1.2,CB,22.0,DIO,0.3,,25.0,PEDOT:PSS,PDIN,3.37e-05,2.4e-05,,,,0.94,15.81,66.0,10.06,CCCCC(CC)Cc1ccc(-c2c3cc(-c4ccc(-c5sc(-c6ccc(C)s6)c6c5C(=O)c5c(CC(CC)CCCC)sc(CC(CC)CCCC)c5C6=O)s4)sc3c(-c3ccc(CC(CC)CCCC)s3)c3cc(C)sc23)s1,CCCCCCCCC1(CCCCCCCC)c2cc3c(cc2-c2cc4c(cc21)-c1sc(/C=C2\C(=O)c5ccccc5C2=C(C#N)C#N)cc1C4(CCCCCCCC)CCCCCCCC)C(CCCCCCCC)(CCCCCCCC)c1cc(/C=C2\C(=O)c4ccccc4C2=C(C#N)C#N)sc1-3,CCCCC(CC)Cc1ccc(-c2c3cc(-c4ccc(-c5sc(-c6ccc(C)s6)c6c5C(=O)c5c(CC(CC)CCCC)sc(CC(CC)CCCC)c5C6=O)s4)sc3c(-c3ccc(CC(CC)CCCC)s3)c3cc(C)sc23)s1.CCCCCCCCC1(CCCCCCCC)c2cc3c(cc2-c2cc4c(cc21)-c1sc(/C=C2\C(=O)c5ccccc5C2=C(C#N)C#N)cc1C4(CCCCCCCC)CCCCCCCC)C(CCCCCCCC)(CCCCCCCC)c1cc(/C=C2\C(=O)c4ccccc4C2=C(C#N)C#N)sc1-3,225,95,10.06,9.81,15.81,0.66,0.94,5.43,3.71,1.72,CCCCCCCCC1(CCCCCCCC)c2cc3c(cc2-c2cc4c(cc21)-c1sc(/C=C2\C(=O)c5ccccc5C2=C(C#N)C#N)cc1C4(CCCCCCCC)CCCCCCCC)C(CCCCCCCC)(CCCCCCCC)c1cc(/C=C2\C(=O)c4ccccc4C2=C(C#N)C#N)sc1-3,1436.16,5.33,3.53,1.8,CCCCC(CC)Cc1ccc(-c2c3cc(-c4ccc(-c5sc(-c6ccc(C)s6)c6c5C(=O)c5c(CC(CC)CCCC)sc(CC(CC)CCCC)c5C6=O)s4)sc3c(-c3ccc(CC(CC)CCCC)s3)c3cc(C)sc23)s1,117.0,58.5,2.00 \,both
112,56,link,10.1002/adma.201604964,PBDB-T,-5.33,-2.92,FDICTF,-5.43,-3.71,1:1.2,CB,22.0,DIO,0.3,,25.0,PEDOT:PSS,PDIN,3.37e-05,2.4e-05,,,,0.94,15.81,66.0,10.06,CCCCC(CC)Cc1ccc(-c2c3cc(-c4ccc(-c5sc(-c6ccc(C)s6)c6c5C(=O)c5c(CC(CC)CCCC)sc(CC(CC)CCCC)c5C6=O)s4)sc3c(-c3ccc(CC(CC)CCCC)s3)c3cc(C)sc23)s1,CCCCCCCCC1(CCCCCCCC)c2cc3c(cc2-c2cc4c(cc21)-c1sc(/C=C2\C(=O)c5ccccc5C2=C(C#N)C#N)cc1C4(CCCCCCCC)CCCCCCCC)C(CCCCCCCC)(CCCCCCCC)c1cc(/C=C2\C(=O)c4ccccc4C2=C(C#N)C#N)sc1-3,CCCCC(CC)Cc1ccc(-c2c3cc(-c4ccc(-c5sc(-c6ccc(C)s6)c6c5C(=O)c5c(CC(CC)CCCC)sc(CC(CC)CCCC)c5C6=O)s4)sc3c(-c3ccc(CC(CC)CCCC)s3)c3cc(C)sc23)s1.CCCCCCCCC1(CCCCCCCC)c2cc3c(cc2-c2cc4c(cc21)-c1sc(/C=C2\C(=O)c5ccccc5C2=C(C#N)C#N)cc1C4(CCCCCCCC)CCCCCCCC)C(CCCCCCCC)(CCCCCCCC)c1cc(/C=C2\C(=O)c4ccccc4C2=C(C#N)C#N)sc1-3,265,116,10.06,9.81,15.81,0.67,0.94,5.42,3.71,1.71,CCCCCCCCC1(CCCCCCCC)c2cc3c(cc2-c2cc4c(cc21)-c1sc(/C=C2\C(=O)c5ccccc5C2=C(C#N)C#N)cc1C4(CCCCCCCC)CCCCCCCC)C(CCCCCCCC)(CCCCCCCC)c1cc(/C=C2\C(=O)c4ccccc4C2=C(C#N)C#N)sc1-3,1436.16,5.33,3.53,1.8,CCCCC(CC)Cc1ccc(-c2c3cc(-c4ccc(-c5sc(-c6ccc(C)s6)c6c5C(=O)c5c(CC(CC)CCCC)sc(CC(CC)CCCC)c5C6=O)s4)sc3c(-c3ccc(CC(CC)CCCC)s3)c3cc(C)sc23)s1,117.0,58.5,2.00 \,both
132,63,link,,PBDB-T,-5.33,-2.92,NFBDT,-5.4,-3.83,1:0.8,CF,9.0,_,0.0,100.0,25.0,PEDOT:PSS,PDIN,0.000368,0.000138,,,,0.863,17.35,66.3,10.15,CCCCC(CC)Cc1ccc(-c2c3cc(-c4ccc(-c5sc(-c6ccc(C)s6)c6c5C(=O)c5c(CC(CC)CCCC)sc(CC(CC)CCCC)c5C6=O)s4)sc3c(-c3ccc(CC(CC)CCCC)s3)c3cc(C)sc23)s1,CCCCCCc1ccc(C2(c3ccc(CCCCCC)cc3)c3cc(/C=C4\C(=O)c5ccccc5C4=C(C#N)C#N)sc3-c3sc4cc5c6c(sc5cc4c32)-c2sc(/C=C3\C(=O)c4ccccc4C3=C(C#N)C#N)cc2C6(c2ccc(CCCCCC)cc2)c2ccc(CCCCCC)cc2)cc1,CCCCC(CC)Cc1ccc(-c2c3cc(-c4ccc(-c5sc(-c6ccc(C)s6)c6c5C(=O)c5c(CC(CC)CCCC)sc(CC(CC)CCCC)c5C6=O)s4)sc3c(-c3ccc(CC(CC)CCCC)s3)c3cc(C)sc23)s1.CCCCCCc1ccc(C2(c3ccc(CCCCCC)cc3)c3cc(/C=C4\C(=O)c5ccccc5C4=C(C#N)C#N)sc3-c3sc4cc5c6c(sc5cc4c32)-c2sc(/C=C3\C(=O)c4ccccc4C3=C(C#N)C#N)cc2C6(c2ccc(CCCCCC)cc2)c2ccc(CCCCCC)cc2)cc1,371,168,10.15,10.15,17.85,0.672,0.868,5.4,3.83,1.57,CCCCCCc1ccc(C2(c3ccc(CCCCCC)cc3)c3cc(/C=C4\C(=O)c5ccccc5C4=C(C#N)C#N)sc3-c3sc4cc5c6c(sc5cc4c32)-c2sc(/C=C3\C(=O)c4ccccc4C3=C(C#N)C#N)cc2C6(c2ccc(CCCCCC)cc2)c2ccc(CCCCCC)cc2)cc1,1427.96,5.33,2.92,2.41,CCCCC(CC)Cc1ccc(-c2c3cc(-c4ccc(-c5sc(-c6ccc(C)s6)c6c5C(=O)c5c(CC(CC)CCCC)sc(CC(CC)CCCC)c5C6=O)s4)sc3c(-c3ccc(CC(CC)CCCC)s3)c3cc(C)sc23)s1,117.0,58.5,2.00 \,both
272,64,link,10.1002/adma.201704904,PBDB-T,-5.33,-2.92,NFBDT,-5.4,-3.83,1:0.8,CF,9.0,_,0.0,100.0,25.0,PEDOT:PSS,PDINO,0.000368,0.000138,,,,0.868,17.85,67.2,10.42,CCCCC(CC)Cc1ccc(-c2c3cc(-c4ccc(-c5sc(-c6ccc(C)s6)c6c5C(=O)c5c(CC(CC)CCCC)sc(CC(CC)CCCC)c5C6=O)s4)sc3c(-c3ccc(CC(CC)CCCC)s3)c3cc(C)sc23)s1,CCCCCCc1ccc(C2(c3ccc(CCCCCC)cc3)c3cc(/C=C4\C(=O)c5ccccc5C4=C(C#N)C#N)sc3-c3sc4cc5c6c(sc5cc4c32)-c2sc(/C=C3\C(=O)c4ccccc4C3=C(C#N)C#N)cc2C6(c2ccc(CCCCCC)cc2)c2ccc(CCCCCC)cc2)cc1,CCCCC(CC)Cc1ccc(-c2c3cc(-c4ccc(-c5sc(-c6ccc(C)s6)c6c5C(=O)c5c(CC(CC)CCCC)sc(CC(CC)CCCC)c5C6=O)s4)sc3c(-c3ccc(CC(CC)CCCC)s3)c3cc(C)sc23)s1.CCCCCCc1ccc(C2(c3ccc(CCCCCC)cc3)c3cc(/C=C4\C(=O)c5ccccc5C4=C(C#N)C#N)sc3-c3sc4cc5c6c(sc5cc4c32)-c2sc(/C=C3\C(=O)c4ccccc4C3=C(C#N)C#N)cc2C6(c2ccc(CCCCCC)cc2)c2ccc(CCCCCC)cc2)cc1,250,109,10.42,10.15,17.85,0.672,0.868,5.4,3.83,1.57,CCCCCCc1ccc(C2(c3ccc(CCCCCC)cc3)c3cc(/C=C4\C(=O)c5ccccc5C4=C(C#N)C#N)sc3-c3sc4cc5c6c(sc5cc4c32)-c2sc(/C=C3\C(=O)c4ccccc4C3=C(C#N)C#N)cc2C6(c2ccc(CCCCCC)cc2)c2ccc(CCCCCC)cc2)cc1,1427.96,5.33,3.53,1.8,CCCCC(CC)Cc1ccc(-c2c3cc(-c4ccc(-c5sc(-c6ccc(C)s6)c6c5C(=O)c5c(CC(CC)CCCC)sc(CC(CC)CCCC)c5C6=O)s4)sc3c(-c3ccc(CC(CC)CCCC)s3)c3cc(C)sc23)s1,117.0,58.5,2.00 \,both
465,234,link,,PBDB-T,-5.33,-2.92,NFBDT,-5.4,-3.83,1:0.8,CF,9.0,_,0.0,100.0,25.0,PEDOT:PSS,PDIN,0.000368,0.000138,,,,0.872,17.85,67.2,10.42,CCCCC(CC)Cc1ccc(-c2c3cc(-c4ccc(-c5sc(-c6ccc(C)s6)c6c5C(=O)c5c(CC(CC)CCCC)sc(CC(CC)CCCC)c5C6=O)s4)sc3c(-c3ccc(CC(CC)CCCC)s3)c3cc(C)sc23)s1,CCCCCCc1ccc(C2(c3ccc(CCCCCC)cc3)c3cc(/C=C4\C(=O)c5ccccc5C4=C(C#N)C#N)sc3-c3sc4cc5c6c(sc5cc4c32)-c2sc(/C=C3\C(=O)c4ccccc4C3=C(C#N)C#N)cc2C6(c2ccc(CCCCCC)cc2)c2ccc(CCCCCC)cc2)cc1,CCCCC(CC)Cc1ccc(-c2c3cc(-c4ccc(-c5sc(-c6ccc(C)s6)c6c5C(=O)c5c(CC(CC)CCCC)sc(CC(CC)CCCC)c5C6=O)s4)sc3c(-c3ccc(CC(CC)CCCC)s3)c3cc(C)sc23)s1.CCCCCCc1ccc(C2(c3ccc(CCCCCC)cc3)c3cc(/C=C4\C(=O)c5ccccc5C4=C(C#N)C#N)sc3-c3sc4cc5c6c(sc5cc4c32)-c2sc(/C=C3\C(=O)c4ccccc4C3=C(C#N)C#N)cc2C6(c2ccc(CCCCCC)cc2)c2ccc(CCCCCC)cc2)cc1,250,109,10.42,10.15,17.85,0.672,0.868,5.4,3.83,1.57,CCCCCCc1ccc(C2(c3ccc(CCCCCC)cc3)c3cc(/C=C4\C(=O)c5ccccc5C4=C(C#N)C#N)sc3-c3sc4cc5c6c(sc5cc4c32)-c2sc(/C=C3\C(=O)c4ccccc4C3=C(C#N)C#N)cc2C6(c2ccc(CCCCCC)cc2)c2ccc(CCCCCC)cc2)cc1,1427.96,5.33,3.53,1.8,CCCCC(CC)Cc1ccc(-c2c3cc(-c4ccc(-c5sc(-c6ccc(C)s6)c6c5C(=O)c5c(CC(CC)CCCC)sc(CC(CC)CCCC)c5C6=O)s4)sc3c(-c3ccc(CC(CC)CCCC)s3)c3cc(C)sc23)s1,117.0,58.5,2.00 \,both
152,76,link,,PBDTTT-C-T,-5.2,-3.34,DC-IDT2T,-5.43,-3.85,1.2:1,o-DCB:CF (6.667:1),20.0,_,0.0,70.0,25.0,PEDOT:PSS,Ca,0.002,0.0015,,,,0.9,8.33,52.3,3.93,CCCCC(CC)CC(=O)c1cc2c(C)sc(-c3cc4c(-c5ccc(CC(CC)CCCC)s5)c5sc(C)cc5c(-c5ccc(CC(CC)CCCC)s5)c4s3)c2s1,CCCCCCc1ccc(C2(c3ccc(CCCCCC)cc3)c3cc4c(cc3-c3sc(-c5ccc(/C=C6\C(=O)c7ccccc7C6=C(C#N)C#N)s5)cc32)C(c2ccc(CCCCCC)cc2)(c2ccc(CCCCCC)cc2)c2cc(-c3ccc(/C=C5\C(=O)c6ccccc6C5=C(C#N)C#N)s3)sc2-4)cc1,CCCCC(CC)CC(=O)c1cc2c(C)sc(-c3cc4c(-c5ccc(CC(CC)CCCC)s5)c5sc(C)cc5c(-c5ccc(CC(CC)CCCC)s5)c4s3)c2s1.CCCCCCc1ccc(C2(c3ccc(CCCCCC)cc3)c3cc4c(cc3-c3sc(-c5ccc(/C=C6\C(=O)c7ccccc7C6=C(C#N)C#N)s5)cc32)C(c2ccc(CCCCCC)cc2)(c2ccc(CCCCCC)cc2)c2cc(-c3ccc(/C=C5\C(=O)c6ccccc6C5=C(C#N)C#N)s3)sc2-4)cc1,390,178,3.93,3.93,8.33,0.523,0.9,5.43,3.85,1.58,CCCCCCc1ccc(C2(c3ccc(CCCCCC)cc3)c3cc4c(cc3-c3sc(-c5ccc(/C=C6\C(=O)c7ccccc7C6=C(C#N)C#N)s5)cc32)C(c2ccc(CCCCCC)cc2)(c2ccc(CCCCCC)cc2)c2cc(-c3ccc(/C=C5\C(=O)c6ccccc6C5=C(C#N)C#N)s3)sc2-4)cc1,1480.03,5.11,3.25,1.86,CCCCC(CC)CC(=O)c1cc2c(C)sc(-c3cc4c(-c5ccc(CC(CC)CCCC)s5)c5sc(C)cc5c(-c5ccc(CC(CC)CCCC)s5)c4s3)c2s1,56.0,20.0,2.80 \,both
161,79,link,,PBDB-T,-5.23,-3.42,FTIC-C6C8,-5.64,-3.81,1:1,DCB,8.0,DIO,0.5,200.0,25.0,MoOx,PFN-Br,4.6e-05,3.81e-05,,,,0.92,18.55,64.72,11.12,CCCCC(CC)Cc1ccc(-c2c3cc(-c4ccc(-c5sc(-c6ccc(C)s6)c6c5C(=O)c5c(CC(CC)CCCC)sc(CC(CC)CCCC)c5C6=O)s4)sc3c(-c3ccc(CC(CC)CCCC)s3)c3cc(C)sc23)s1,CCCCCCCCC1(CCCCCCCC)c2cc3c(cc2-c2sc(/C=C4\C(=O)c5ccccc5C4=C(C#N)C#N)cc21)C(CCCCCC)(CCCCCC)c1cc2c(cc1-3)C(CCCCCCCC)(CCCCCCCC)c1cc(/C=C3\C(=O)c4ccccc4C3=C(C#N)C#N)sc1-2,CCCCC(CC)Cc1ccc(-c2c3cc(-c4ccc(-c5sc(-c6ccc(C)s6)c6c5C(=O)c5c(CC(CC)CCCC)sc(CC(CC)CCCC)c5C6=O)s4)sc3c(-c3ccc(CC(CC)CCCC)s3)c3cc(C)sc23)s1.CCCCCCCCC1(CCCCCCCC)c2cc3c(cc2-c2sc(/C=C4\C(=O)c5ccccc5C4=C(C#N)C#N)cc21)C(CCCCCC)(CCCCCC)c1cc2c(cc1-3)C(CCCCCCCC)(CCCCCCCC)c1cc(/C=C3\C(=O)c4ccccc4C3=C(C#N)C#N)sc1-2,406,185,11.12,11.04,18.55,0.647,0.93,5.64,4.02,1.62,CCCCCCCCC1(CCCCCCCC)c2cc3c(cc2-c2sc(/C=C4\C(=O)c5ccccc5C4=C(C#N)C#N)cc21)C(CCCCCC)(CCCCCC)c1cc2c(cc1-3)C(CCCCCCCC)(CCCCCCCC)c1cc(/C=C3\C(=O)c4ccccc4C3=C(C#N)C#N)sc1-2,1380.05,5.23,3.42,1.81,CCCCC(CC)Cc1ccc(-c2c3cc(-c4ccc(-c5sc(-c6ccc(C)s6)c6c5C(=O)c5c(CC(CC)CCCC)sc(CC(CC)CCCC)c5C6=O)s4)sc3c(-c3ccc(CC(CC)CCCC)s3)c3cc(C)sc23)s1,117.0,58.5,2.00 \,both
163,81,link,,PBDB-T,-5.23,-3.42,IXIC,-5.13,-3.78,1:1,CF,14.0,_,0.0,100.0,100.0,PEDOT:PSS,ZrAcAc,0.00084,0.00041,,,,0.82,20.9,65.4,11.3,CCCCC(CC)Cc1ccc(-c2c3cc(-c4ccc(-c5sc(-c6ccc(C)s6)c6c5C(=O)c5c(CC(CC)CCCC)sc(CC(CC)CCCC)c5C6=O)s4)sc3c(-c3ccc(CC(CC)CCCC)s3)c3cc(C)sc23)s1,CCCCCCc1ccc(C2(c3ccc(CCCCCC)cc3)c3c(sc4cc(/C=C5\C(=O)c6ccccc6C5=C(C#N)C#N)sc34)-c3sc4c5c(sc4c32)-c2sc3cc(/C=C4\C(=O)c6ccccc6C4=C(C#N)C#N)sc3c2C5(c2ccc(CCCCCC)cc2)c2ccc(CCCCCC)cc2)cc1,CCCCC(CC)Cc1ccc(-c2c3cc(-c4ccc(-c5sc(-c6ccc(C)s6)c6c5C(=O)c5c(CC(CC)CCCC)sc(CC(CC)CCCC)c5C6=O)s4)sc3c(-c3ccc(CC(CC)CCCC)s3)c3cc(C)sc23)s1.CCCCCCc1ccc(C2(c3ccc(CCCCCC)cc3)c3c(sc4cc(/C=C5\C(=O)c6ccccc6C5=C(C#N)C#N)sc34)-c3sc4c5c(sc4c32)-c2sc3cc(/C=C4\C(=O)c6ccccc6C4=C(C#N)C#N)sc3c2C5(c2ccc(CCCCCC)cc2)c2ccc(CCCCCC)cc2)cc1,156,63,11.3,11.3,20.9,0.654,0.82,5.13,3.78,1.35,CCCCCCc1ccc(C2(c3ccc(CCCCCC)cc3)c3c(sc4cc(/C=C5\C(=O)c6ccccc6C5=C(C#N)C#N)sc34)-c3sc4c5c(sc4c32)-c2sc3cc(/C=C4\C(=O)c6ccccc6C4=C(C#N)C#N)sc3c2C5(c2ccc(CCCCCC)cc2)c2ccc(CCCCCC)cc2)cc1,1490.06,5.26,3.63,1.63,CCCCC(CC)Cc1ccc(-c2c3cc(-c4ccc(-c5sc(-c6ccc(C)s6)c6c5C(=O)c5c(CC(CC)CCCC)sc(CC(CC)CCCC)c5C6=O)s4)sc3c(-c3ccc(CC(CC)CCCC)s3)c3cc(C)sc23)s1,117.0,58.5,2.00 \,both
164,81,link,,PBDB-T,-5.23,-3.42,IXIC-4Cl,-5.2,-3.95,1:1,CF,14.0,_,0.0,100.0,100.0,PEDOT:PSS,ZrAcAc,0.00089,0.00049,,,,0.69,22.9,71.2,11.2,CCCCC(CC)Cc1ccc(-c2c3cc(-c4ccc(-c5sc(-c6ccc(C)s6)c6c5C(=O)c5c(CC(CC)CCCC)sc(CC(CC)CCCC)c5C6=O)s4)sc3c(-c3ccc(CC(CC)CCCC)s3)c3cc(C)sc23)s1,CCCCCCc1ccc(C2(c3ccc(CCCCCC)cc3)c3c(sc4cc(/C=C5\C(=O)c6cc(Cl)c(Cl)cc6C5=C(C#N)C#N)sc34)-c3sc4c5c(sc4c32)-c2sc3cc(/C=C4\C(=O)c6cc(Cl)c(Cl)cc6C4=C(C#N)C#N)sc3c2C5(c2ccc(CCCCCC)cc2)c2ccc(CCCCCC)cc2)cc1,CCCCC(CC)Cc1ccc(-c2c3cc(-c4ccc(-c5sc(-c6ccc(C)s6)c6c5C(=O)c5c(CC(CC)CCCC)sc(CC(CC)CCCC)c5C6=O)s4)sc3c(-c3ccc(CC(CC)CCCC)s3)c3cc(C)sc23)s1.CCCCCCc1ccc(C2(c3ccc(CCCCCC)cc3)c3c(sc4cc(/C=C5\C(=O)c6cc(Cl)c(Cl)cc6C5=C(C#N)C#N)sc34)-c3sc4c5c(sc4c32)-c2sc3cc(/C=C4\C(=O)c6cc(Cl)c(Cl)cc6C4=C(C#N)C#N)sc3c2C5(c2ccc(CCCCCC)cc2)c2ccc(CCCCCC)cc2)cc1,158,63,11.2,11.2,22.9,0.712,0.69,5.2,3.95,1.25,CCCCCCc1ccc(C2(c3ccc(CCCCCC)cc3)c3c(sc4cc(/C=C5\C(=O)c6cc(Cl)c(Cl)cc6C5=C(C#N)C#N)sc34)-c3sc4c5c(sc4c32)-c2sc3cc(/C=C4\C(=O)c6cc(Cl)c(Cl)cc6C4=C(C#N)C#N)sc3c2C5(c2ccc(CCCCCC)cc2)c2ccc(CCCCCC)cc2)cc1,1627.83,5.26,3.63,1.63,CCCCC(CC)Cc1ccc(-c2c3cc(-c4ccc(-c5sc(-c6ccc(C)s6)c6c5C(=O)c5c(CC(CC)CCCC)sc(CC(CC)CCCC)c5C6=O)s4)sc3c(-c3ccc(CC(CC)CCCC)s3)c3cc(C)sc23)s1,117.0,58.5,2.00 \,both
167,83,link,,PBDB-T,-5.23,-3.42,ITIC,-5.68,-4.03,1:1,CB,,DIO,0.5,100.0,120.0,PEDOT:PSS,PFN-Br,0.00032,0.00031,,,,0.89,16.5,71.0,10.4,CCCCC(CC)Cc1ccc(-c2c3cc(-c4ccc(-c5sc(-c6ccc(C)s6)c6c5C(=O)c5c(CC(CC)CCCC)sc(CC(CC)CCCC)c5C6=O)s4)sc3c(-c3ccc(CC(CC)CCCC)s3)c3cc(C)sc23)s1,CCCCCCc1ccc(C2(c3ccc(CCCCCC)cc3)c3cc4c(cc3-c3sc5cc(/C=C6\C(=O)c7ccccc7C6=C(C#N)C#N)sc5c32)C(c2ccc(CCCCCC)cc2)(c2ccc(CCCCCC)cc2)c2c-4sc3cc(/C=C4\C(=O)c5ccccc5C4=C(C#N)C#N)sc23)cc1,CCCCC(CC)Cc1ccc(-c2c3cc(-c4ccc(-c5sc(-c6ccc(C)s6)c6c5C(=O)c5c(CC(CC)CCCC)sc(CC(CC)CCCC)c5C6=O)s4)sc3c(-c3ccc(CC(CC)CCCC)s3)c3cc(C)sc23)s1.CCCCCCc1ccc(C2(c3ccc(CCCCCC)cc3)c3cc4c(cc3-c3sc5cc(/C=C6\C(=O)c7ccccc7C6=C(C#N)C#N)sc5c32)C(c2ccc(CCCCCC)cc2)(c2ccc(CCCCCC)cc2)c2c-4sc3cc(/C=C4\C(=O)c5ccccc5C4=C(C#N)C#N)sc23)cc1,421,193,10.4,10.1,16.5,0.71,0.89,5.67,4.03,1.64,CCCCCCc1ccc(C2(c3ccc(CCCCCC)cc3)c3cc4c(cc3-c3sc5cc(/C=C6\C(=O)c7ccccc7C6=C(C#N)C#N)sc5c32)C(c2ccc(CCCCCC)cc2)(c2ccc(CCCCCC)cc2)c2c-4sc3cc(/C=C4\C(=O)c5ccccc5C4=C(C#N)C#N)sc23)cc1,1427.96,5.23,3.42,1.81,CCCCC(CC)Cc1ccc(-c2c3cc(-c4ccc(-c5sc(-c6ccc(C)s6)c6c5C(=O)c5c(CC(CC)CCCC)sc(CC(CC)CCCC)c5C6=O)s4)sc3c(-c3ccc(CC(CC)CCCC)s3)c3cc(C)sc23)s1,117.0,58.5,2.00 \,both
185,93,link,,PTB7-Th,-5.2,-3.59,IEIC,-5.42,-3.82,1:1.5,o-DCB,,_,0.0,,25.0,PEDOT:PSS,PDIN,0.00045,0.0001,,,,0.97,13.55,48.0,6.31,CCCCC(CC)COC(=O)c1sc2c(-c3cc4c(-c5ccc(CC(CC)CCCC)s5)c5sc(C)cc5c(-c5ccc(CC(CC)CCCC)s5)c4s3)sc(C)c2c1F,CCCCCCc1ccc(C2(c3ccc(CCCCCC)cc3)c3cc4c(cc3-c3sc(-c5sc(/C=C6\C(=O)c7ccccc7C6=C(C#N)C#N)cc5CC(CC)CCCC)cc32)C(c2ccc(CCCCCC)cc2)(c2ccc(CCCCCC)cc2)c2cc(-c3sc(/C=C5\C(=O)c6ccccc6C5=C(C#N)C#N)cc3CC(CC)CCCC)sc2-4)cc1,CCCCC(CC)COC(=O)c1sc2c(-c3cc4c(-c5ccc(CC(CC)CCCC)s5)c5sc(C)cc5c(-c5ccc(CC(CC)CCCC)s5)c4s3)sc(C)c2c1F.CCCCCCc1ccc(C2(c3ccc(CCCCCC)cc3)c3cc4c(cc3-c3sc(-c5sc(/C=C6\C(=O)c7ccccc7C6=C(C#N)C#N)cc5CC(CC)CCCC)cc32)C(c2ccc(CCCCCC)cc2)(c2ccc(CCCCCC)cc2)c2cc(-c3sc(/C=C5\C(=O)c6ccccc6C5=C(C#N)C#N)cc3CC(CC)CCCC)sc2-4)cc1,221,93,6.31,6.31,14.22,0.47,0.95,5.4,3.8,1.6,CCCCCCc1ccc(C2(c3ccc(CCCCCC)cc3)c3cc4c(cc3-c3sc(-c5sc(/C=C6\C(=O)c7ccccc7C6=C(C#N)C#N)cc5CC(CC)CCCC)cc32)C(c2ccc(CCCCCC)cc2)(c2ccc(CCCCCC)cc2)c2cc(-c3sc(/C=C5\C(=O)c6ccccc6C5=C(C#N)C#N)cc3CC(CC)CCCC)sc2-4)cc1,1704.46,5.2,3.6,1.6,CCCCC(CC)COC(=O)c1sc2c(-c3cc4c(-c5ccc(CC(CC)CCCC)s5)c5sc(C)cc5c(-c5ccc(CC(CC)CCCC)s5)c4s3)sc(C)c2c1F,124.0,72.9,1.70 \,both
185,93,link,,PTB7-Th,-5.2,-3.59,IEIC,-5.42,-3.82,1:1.5,o-DCB,,_,0.0,,25.0,PEDOT:PSS,PDIN,0.00045,0.0001,,,,0.97,13.55,48.0,6.31,CCCCC(CC)COC(=O)c1sc2c(-c3cc4c(-c5ccc(CC(CC)CCCC)s5)c5sc(C)cc5c(-c5ccc(CC(CC)CCCC)s5)c4s3)sc(C)c2c1F,CCCCCCc1ccc(C2(c3ccc(CCCCCC)cc3)c3cc4c(cc3-c3sc(-c5sc(/C=C6\C(=O)c7ccccc7C6=C(C#N)C#N)cc5CC(CC)CCCC)cc32)C(c2ccc(CCCCCC)cc2)(c2ccc(CCCCCC)cc2)c2cc(-c3sc(/C=C5\C(=O)c6ccccc6C5=C(C#N)C#N)cc3CC(CC)CCCC)sc2-4)cc1,CCCCC(CC)COC(=O)c1sc2c(-c3cc4c(-c5ccc(CC(CC)CCCC)s5)c5sc(C)cc5c(-c5ccc(CC(CC)CCCC)s5)c4s3)sc(C)c2c1F.CCCCCCc1ccc(C2(c3ccc(CCCCCC)cc3)c3cc4c(cc3-c3sc(-c5sc(/C=C6\C(=O)c7ccccc7C6=C(C#N)C#N)cc5CC(CC)CCCC)cc32)C(c2ccc(CCCCCC)cc2)(c2ccc(CCCCCC)cc2)c2cc(-c3sc(/C=C5\C(=O)c6ccccc6C5=C(C#N)C#N)cc3CC(CC)CCCC)sc2-4)cc1,347,154,6.31,6.08,13.55,0.48,0.97,5.45,3.88,1.57,CCCCCCc1ccc(C2(c3ccc(CCCCCC)cc3)c3cc4c(cc3-c3sc(-c5sc(/C=C6\C(=O)c7ccccc7C6=C(C#N)C#N)cc5CC(CC)CCCC)cc32)C(c2ccc(CCCCCC)cc2)(c2ccc(CCCCCC)cc2)c2cc(-c3sc(/C=C5\C(=O)c6ccccc6C5=C(C#N)C#N)cc3CC(CC)CCCC)sc2-4)cc1,1704.46,5.39,3.79,1.6,CCCCC(CC)COC(=O)c1sc2c(-c3cc4c(-c5ccc(CC(CC)CCCC)s5)c5sc(C)cc5c(-c5ccc(CC(CC)CCCC)s5)c4s3)sc(C)c2c1F,124.0,72.9,1.70 \,both
196,98,link,,PTB7-Th,,,IDT-2BM,-5.56,-3.65,1:1.5,CB,,DPE,2.0,,25.0,MoOx,ZnO,0.00287,6.83e-05,,,,0.826,9.29,52.0,3.97,CCCCC(CC)COC(=O)c1sc2c(-c3cc4c(-c5ccc(CC(CC)CCCC)s5)c5sc(C)cc5c(-c5ccc(CC(CC)CCCC)s5)c4s3)sc(C)c2c1F,CCCCCCc1ccc(C2(c3ccc(CCCCCC)cc3)c3cc4c(cc3-c3sc(-c5ccc(C=C(C#N)C#N)c6nsnc56)cc32)C(c2ccc(CCCCCC)cc2)(c2ccc(CCCCCC)cc2)c2cc(-c3ccc(C=C(C#N)C#N)c5nsnc35)sc2-4)cc1,CCCCC(CC)COC(=O)c1sc2c(-c3cc4c(-c5ccc(CC(CC)CCCC)s5)c5sc(C)cc5c(-c5ccc(CC(CC)CCCC)s5)c4s3)sc(C)c2c1F.CCCCCCc1ccc(C2(c3ccc(CCCCCC)cc3)c3cc4c(cc3-c3sc(-c5ccc(C=C(C#N)C#N)c6nsnc56)cc32)C(c2ccc(CCCCCC)cc2)(c2ccc(CCCCCC)cc2)c2cc(-c3ccc(C=C(C#N)C#N)c5nsnc35)sc2-4)cc1,447,205,3.97,3.76,9.29,0.52,0.826,5.4,3.77,1.63,CCCCCCc1ccc(C2(c3ccc(CCCCCC)cc3)c3cc4c(cc3-c3sc(-c5ccc(C=C(C#N)C#N)c6nsnc56)cc32)C(c2ccc(CCCCCC)cc2)(c2ccc(CCCCCC)cc2)c2cc(-c3ccc(C=C(C#N)C#N)c5nsnc35)sc2-4)cc1,1327.84,5.22,3.64,1.58,CCCCC(CC)COC(=O)c1sc2c(-c3cc4c(-c5ccc(CC(CC)CCCC)s5)c5sc(C)cc5c(-c5ccc(CC(CC)CCCC)s5)c4s3)sc(C)c2c1F,124.0,72.9,1.70 \,both
201,102,link,,PBDB-T,-5.33,-2.92,DTNIC6,-5.87,-3.92,1:1,CB,18.0,_,0.0,100.0,25.0,MoOx,TiO2:TOPD,1.3e-05,3.2e-06,,,,0.96,7.71,45.63,3.39,CCCCC(CC)Cc1ccc(-c2c3cc(-c4ccc(-c5sc(-c6ccc(C)s6)c6c5C(=O)c5c(CC(CC)CCCC)sc(CC(CC)CCCC)c5C6=O)s4)sc3c(-c3ccc(CC(CC)CCCC)s3)c3cc(C)sc23)s1,CCCCCCC1(CCCCCC)c2cc(/C=C3\C(=O)c4ccccc4C3=C(C#N)C#N)sc2-c2c1ccc1c3c(ccc21)C(CCCCCC)(CCCCCC)c1cc(/C=C2\C(=O)c4ccccc4C2=C(C#N)C#N)sc1-3,CCCCC(CC)Cc1ccc(-c2c3cc(-c4ccc(-c5sc(-c6ccc(C)s6)c6c5C(=O)c5c(CC(CC)CCCC)sc(CC(CC)CCCC)c5C6=O)s4)sc3c(-c3ccc(CC(CC)CCCC)s3)c3cc(C)sc23)s1.CCCCCCC1(CCCCCC)c2cc(/C=C3\C(=O)c4ccccc4C3=C(C#N)C#N)sc2-c2c1ccc1c3c(ccc21)C(CCCCCC)(CCCCCC)c1cc(/C=C2\C(=O)c4ccccc4C2=C(C#N)C#N)sc1-3,319,141,3.39,3.28,7.71,0.456,0.96,5.87,3.92,1.95,CCCCCCC1(CCCCCC)c2cc(/C=C3\C(=O)c4ccccc4C3=C(C#N)C#N)sc2-c2c1ccc1c3c(ccc21)C(CCCCCC)(CCCCCC)c1cc(/C=C2\C(=O)c4ccccc4C2=C(C#N)C#N)sc1-3,1061.46,5.33,2.92,2.41,CCCCC(CC)Cc1ccc(-c2c3cc(-c4ccc(-c5sc(-c6ccc(C)s6)c6c5C(=O)c5c(CC(CC)CCCC)sc(CC(CC)CCCC)c5C6=O)s4)sc3c(-c3ccc(CC(CC)CCCC)s3)c3cc(C)sc23)s1,117.0,58.5,2.00 \,both
202,102,link,,PBDB-T,-5.33,-2.92,DTNIC8,-5.91,-3.93,1:1,CB,18.0,_,0.0,100.0,25.0,MoOx,TiO2:TOPD,3.1e-05,2.8e-05,,,,0.96,12.92,72.84,9.03,CCCCC(CC)Cc1ccc(-c2c3cc(-c4ccc(-c5sc(-c6ccc(C)s6)c6c5C(=O)c5c(CC(CC)CCCC)sc(CC(CC)CCCC)c5C6=O)s4)sc3c(-c3ccc(CC(CC)CCCC)s3)c3cc(C)sc23)s1,CCCCC(CC)CC1(CC(CC)CCCC)c2cc(/C=C3\C(=O)c4ccccc4C3=C(C#N)C#N)sc2-c2c1ccc1c3c(ccc21)C(CC(CC)CCCC)(CC(CC)CCCC)c1cc(/C=C2\C(=O)c4ccccc4C2=C(C#N)C#N)sc1-3,CCCCC(CC)Cc1ccc(-c2c3cc(-c4ccc(-c5sc(-c6ccc(C)s6)c6c5C(=O)c5c(CC(CC)CCCC)sc(CC(CC)CCCC)c5C6=O)s4)sc3c(-c3ccc(CC(CC)CCCC)s3)c3cc(C)sc23)s1.CCCCC(CC)CC1(CC(CC)CCCC)c2cc(/C=C3\C(=O)c4ccccc4C3=C(C#N)C#N)sc2-c2c1ccc1c3c(ccc21)C(CC(CC)CCCC)(CC(CC)CCCC)c1cc(/C=C2\C(=O)c4ccccc4C2=C(C#N)C#N)sc1-3,320,141,9.03,8.89,12.92,0.728,0.96,5.91,3.93,1.98,CCCCC(CC)CC1(CC(CC)CCCC)c2cc(/C=C3\C(=O)c4ccccc4C3=C(C#N)C#N)sc2-c2c1ccc1c3c(ccc21)C(CC(CC)CCCC)(CC(CC)CCCC)c1cc(/C=C2\C(=O)c4ccccc4C2=C(C#N)C#N)sc1-3,1173.68,5.33,2.92,2.41,CCCCC(CC)Cc1ccc(-c2c3cc(-c4ccc(-c5sc(-c6ccc(C)s6)c6c5C(=O)c5c(CC(CC)CCCC)sc(CC(CC)CCCC)c5C6=O)s4)sc3c(-c3ccc(CC(CC)CCCC)s3)c3cc(C)sc23)s1,117.0,58.5,2.00 \,both
216,111,link,,PTB7-Th,,,6TIC,-5.21,-3.83,1:1.5,CB,25.0,DIO,0.25,100.0,150.0,MoOx,ZnO,,0.0007,,,,0.831,20.11,66.16,11.07,CCCCC(CC)COC(=O)c1sc2c(-c3cc4c(-c5ccc(CC(CC)CCCC)s5)c5sc(C)cc5c(-c5ccc(CC(CC)CCCC)s5)c4s3)sc(C)c2c1F,CCCCCCc1ccc(C2(c3ccc(CCCCCC)cc3)c3c(sc4cc(/C=C5\C(=O)c6ccccc6C5=C(C#N)C#N)sc34)-c3sc4c5c(sc4c32)-c2sc3cc(/C=C4\C(=O)c6ccccc6C4=C(C#N)C#N)sc3c2C5(c2ccc(CCCCCC)cc2)c2ccc(CCCCCC)cc2)cc1,CCCCC(CC)COC(=O)c1sc2c(-c3cc4c(-c5ccc(CC(CC)CCCC)s5)c5sc(C)cc5c(-c5ccc(CC(CC)CCCC)s5)c4s3)sc(C)c2c1F.CCCCCCc1ccc(C2(c3ccc(CCCCCC)cc3)c3c(sc4cc(/C=C5\C(=O)c6ccccc6C5=C(C#N)C#N)sc34)-c3sc4c5c(sc4c32)-c2sc3cc(/C=C4\C(=O)c6ccccc6C4=C(C#N)C#N)sc3c2C5(c2ccc(CCCCCC)cc2)c2ccc(CCCCCC)cc2)cc1,142,57,11.07,10.65,20.11,0.662,0.831,5.21,3.83,1.38,CCCCCCc1ccc(C2(c3ccc(CCCCCC)cc3)c3c(sc4cc(/C=C5\C(=O)c6ccccc6C5=C(C#N)C#N)sc34)-c3sc4c5c(sc4c32)-c2sc3cc(/C=C4\C(=O)c6ccccc6C4=C(C#N)C#N)sc3c2C5(c2ccc(CCCCCC)cc2)c2ccc(CCCCCC)cc2)cc1,1490.06,5.1,3.6,1.5,CCCCC(CC)COC(=O)c1sc2c(-c3cc4c(-c5ccc(CC(CC)CCCC)s5)c5sc(C)cc5c(-c5ccc(CC(CC)CCCC)s5)c4s3)sc(C)c2c1F,124.0,72.9,1.70 \,both
231,120,link,,PffBT2T-TT,-5.42,-3.52,O-IDTBR,-5.51,-3.55,1:1.5,"1,2,4-trimethylbenzene",17.5,_,0.0,,90.0,V2O5,ZnO,,,,,,1.08,14.32,67.0,10.4,CCCCCCCCCCCC(CCCCCCCCC)Cc1cc(-c2c(F)c(F)c(-c3cc(CC(CCCCCCCCC)CCCCCCCCCCC)c(-c4cc5sc(C)cc5s4)s3)c3nsnc23)sc1C,CCCCCCCCC1(CCCCCCCC)c2cc3c(cc2-c2sc(-c4ccc(/C=C5\SC(=S)N(CC)C5=O)c5nsnc45)cc21)C(CCCCCCCC)(CCCCCCCC)c1cc(-c2ccc(/C=C4\SC(=S)N(CC)C4=O)c4nsnc24)sc1-3,CCCCCCCCCCCC(CCCCCCCCC)Cc1cc(-c2c(F)c(F)c(-c3cc(CC(CCCCCCCCC)CCCCCCCCCCC)c(-c4cc5sc(C)cc5s4)s3)c3nsnc23)sc1C.CCCCCCCCC1(CCCCCCCC)c2cc3c(cc2-c2sc(-c4ccc(/C=C5\SC(=S)N(CC)C5=O)c5nsnc45)cc21)C(CCCCCCCC)(CCCCCCCC)c1cc(-c2ccc(/C=C4\SC(=S)N(CC)C4=O)c4nsnc24)sc1-3,687,306,10.4,10.1,14.73,0.64,1.08,5.51,3.55,1.96,CCCCCCCCC1(CCCCCCCC)c2cc3c(cc2-c2sc(-c4ccc(/C=C5\SC(=S)N(CC)C5=O)c5nsnc45)cc21)C(CCCCCCCC)(CCCCCCCC)c1cc(-c2ccc(/C=C4\SC(=S)N(CC)C4=O)c4nsnc24)sc1-3,1326.02,5.42,3.52,1.9,CCCCCCCCCCCC(CCCCCCCCC)Cc1cc(-c2c(F)c(F)c(-c3cc(CC(CCCCCCCCC)CCCCCCCCCCC)c(-c4cc5sc(C)cc5s4)s3)c3nsnc23)sc1C,125.0,55.5,2.25 \,both
238,126,link,,J71,-5.4,-3.24,ITIC,-5.51,-3.84,1:1,CF,12.0,_,0.0,100.0,150.0,PEDOT:PSS,PDINO,0.000208,9.6e-05,,,,0.94,17.32,69.77,11.41,CCCCCCCCC(CCCCCC)Cn1nc2c(-c3ccc(C)s3)c(F)c(F)c(-c3ccc(-c4cc5c(-c6ccc([Si](CCC)(CCC)CCC)s6)c6sc(C)cc6c(-c6ccc([Si](CCC)(CCC)CCC)s6)c5s4)s3)c2n1,CCCCCCc1ccc(C2(c3ccc(CCCCCC)cc3)c3cc4c(cc3-c3sc5cc(/C=C6\C(=O)c7ccccc7C6=C(C#N)C#N)sc5c32)C(c2ccc(CCCCCC)cc2)(c2ccc(CCCCCC)cc2)c2c-4sc3cc(/C=C4\C(=O)c5ccccc5C4=C(C#N)C#N)sc23)cc1,CCCCCCCCC(CCCCCC)Cn1nc2c(-c3ccc(C)s3)c(F)c(F)c(-c3ccc(-c4cc5c(-c6ccc([Si](CCC)(CCC)CCC)s6)c6sc(C)cc6c(-c6ccc([Si](CCC)(CCC)CCC)s6)c5s4)s3)c2n1.CCCCCCc1ccc(C2(c3ccc(CCCCCC)cc3)c3cc4c(cc3-c3sc5cc(/C=C6\C(=O)c7ccccc7C6=C(C#N)C#N)sc5c32)C(c2ccc(CCCCCC)cc2)(c2ccc(CCCCCC)cc2)c2c-4sc3cc(/C=C4\C(=O)c5ccccc5C4=C(C#N)C#N)sc23)cc1,516,232,11.41,11.2,17.32,0.698,0.94,5.51,3.84,1.67,CCCCCCc1ccc(C2(c3ccc(CCCCCC)cc3)c3cc4c(cc3-c3sc5cc(/C=C6\C(=O)c7ccccc7C6=C(C#N)C#N)sc5c32)C(c2ccc(CCCCCC)cc2)(c2ccc(CCCCCC)cc2)c2c-4sc3cc(/C=C4\C(=O)c5ccccc5C4=C(C#N)C#N)sc23)cc1,1427.96,5.4,3.24,2.16,CCCCCCCCC(CCCCCC)Cn1nc2c(-c3ccc(C)s3)c(F)c(F)c(-c3ccc(-c4cc5c(-c6ccc([Si](CCC)(CCC)CCC)s6)c6sc(C)cc6c(-c6ccc([Si](CCC)(CCC)CCC)s6)c5s4)s3)c2n1,47.0,23.5,2.00 \,both
