Repository: aspuru-guzik-group/Beyond-Molecular-Structure-ML-for-OPV-Materials-Devices

File: ml_for_opvs/data/exploration/compare_Min_Saeki2022/merged_da_pce.csv (part 2 of 3)
ref,ref number from paper,reference link,DOI,Donor Molecule,HOMO_D (eV),LUMO_D (eV),Acceptor Molecule,HOMO_A (eV),LUMO_A (eV),D:A ratio (m/m),solvent,total solids conc. (mg/mL),solvent additive,solvent additive conc. (% v/v),active layer thickness (nm),temperature of thermal annealing,hole contact layer,electron contact layer,hole mobility blend (cm^2 V^-1 s^-1),electron mobility blend (cm^2 V^-1 s^-1),effective mobility,Langevin prefactor,Voc vs ln(I) slope,Voc (V),Jsc (mA cm^-2),FF (%),PCE (%),D SMILES,A SMILES,DonorAcceptor,ID,Ref,PCE_max(%),PCE_ave(%),Jsc(mA/cm2),FF,Voc(V),'-HOMO_n(eV),'-LUMO_n(eV),Eg_n(eV),n(SMILES),M (g/mol),'-HOMO_p(eV),'-LUMO_p(eV),Eg_p(eV),p(SMILES),Mw (kg/mol),Mn(kg/mol),PDI\,_merge
247,131,link,,PBDB-T,-5.33,-3.53,IT-M,-5.58,-3.98,1:1,CB,20.0,DIO,1.0,100.0,160.0,MoOx,ZnO,0.000333,0.00011,,,,0.94,17.44,73.5,12.05,CCCCC(CC)Cc1ccc(-c2c3cc(-c4ccc(-c5sc(-c6ccc(C)s6)c6c5C(=O)c5c(CC(CC)CCCC)sc(CC(CC)CCCC)c5C6=O)s4)sc3c(-c3ccc(CC(CC)CCCC)s3)c3cc(C)sc23)s1,CCCCCCc1ccc(C2(c3ccc(CCCCCC)cc3)c3cc4c(cc3-c3sc5cc(/C=C6\C(=O)c7ccc(C)cc7C6=C(C#N)C#N)sc5c32)C(c2ccc(CCCCCC)cc2)(c2ccc(CCCCCC)cc2)c2c-4sc3cc(/C=C4\C(=O)c5ccc(C)cc5C4=C(C#N)C#N)sc23)cc1,CCCCC(CC)Cc1ccc(-c2c3cc(-c4ccc(-c5sc(-c6ccc(C)s6)c6c5C(=O)c5c(CC(CC)CCCC)sc(CC(CC)CCCC)c5C6=O)s4)sc3c(-c3ccc(CC(CC)CCCC)s3)c3cc(C)sc23)s1.CCCCCCc1ccc(C2(c3ccc(CCCCCC)cc3)c3cc4c(cc3-c3sc5cc(/C=C6\C(=O)c7ccc(C)cc7C6=C(C#N)C#N)sc5c32)C(c2ccc(CCCCCC)cc2)(c2ccc(CCCCCC)cc2)c2c-4sc3cc(/C=C4\C(=O)c5ccc(C)cc5C4=C(C#N)C#N)sc23)cc1,121,48,12.05,11.48,17.31,0.707,0.94,5.58,3.98,1.6,CCCCCCc1ccc(C2(c3ccc(CCCCCC)cc3)c3cc4c(cc3-c3sc5cc(/C=C6\C(=O)c7ccc(C)cc7C6=C(C#N)C#N)sc5c32)C(c2ccc(CCCCCC)cc2)(c2ccc(CCCCCC)cc2)c2c-4sc3cc(/C=C4\C(=O)c5ccc(C)cc5C4=C(C#N)C#N)sc23)cc1,1456.01,5.36,3.54,1.82,CCCCC(CC)Cc1ccc(-c2c3cc(-c4ccc(-c5sc(-c6ccc(C)s6)c6c5C(=O)c5c(CC(CC)CCCC)sc(CC(CC)CCCC)c5C6=O)s4)sc3c(-c3ccc(CC(CC)CCCC)s3)c3cc(C)sc23)s1,117.0,58.5,2.00 \,both
247,131,link,,PBDB-T,-5.33,-3.53,IT-M,-5.58,-3.98,1:1,CB,20.0,DIO,1.0,100.0,160.0,MoOx,ZnO,0.000333,0.00011,,,,0.94,17.44,73.5,12.05,CCCCC(CC)Cc1ccc(-c2c3cc(-c4ccc(-c5sc(-c6ccc(C)s6)c6c5C(=O)c5c(CC(CC)CCCC)sc(CC(CC)CCCC)c5C6=O)s4)sc3c(-c3ccc(CC(CC)CCCC)s3)c3cc(C)sc23)s1,CCCCCCc1ccc(C2(c3ccc(CCCCCC)cc3)c3cc4c(cc3-c3sc5cc(/C=C6\C(=O)c7ccc(C)cc7C6=C(C#N)C#N)sc5c32)C(c2ccc(CCCCCC)cc2)(c2ccc(CCCCCC)cc2)c2c-4sc3cc(/C=C4\C(=O)c5ccc(C)cc5C4=C(C#N)C#N)sc23)cc1,CCCCC(CC)Cc1ccc(-c2c3cc(-c4ccc(-c5sc(-c6ccc(C)s6)c6c5C(=O)c5c(CC(CC)CCCC)sc(CC(CC)CCCC)c5C6=O)s4)sc3c(-c3ccc(CC(CC)CCCC)s3)c3cc(C)sc23)s1.CCCCCCc1ccc(C2(c3ccc(CCCCCC)cc3)c3cc4c(cc3-c3sc5cc(/C=C6\C(=O)c7ccc(C)cc7C6=C(C#N)C#N)sc5c32)C(c2ccc(CCCCCC)cc2)(c2ccc(CCCCCC)cc2)c2c-4sc3cc(/C=C4\C(=O)c5ccc(C)cc5C4=C(C#N)C#N)sc23)cc1,217,91,12.05,11.48,17.44,0.735,0.94,5.58,3.98,1.6,CCCCCCc1ccc(C2(c3ccc(CCCCCC)cc3)c3cc4c(cc3-c3sc5cc(/C=C6\C(=O)c7ccc(C)cc7C6=C(C#N)C#N)sc5c32)C(c2ccc(CCCCCC)cc2)(c2ccc(CCCCCC)cc2)c2c-4sc3cc(/C=C4\C(=O)c5ccc(C)cc5C4=C(C#N)C#N)sc23)cc1,1456.01,5.33,3.53,1.8,CCCCC(CC)Cc1ccc(-c2c3cc(-c4ccc(-c5sc(-c6ccc(C)s6)c6c5C(=O)c5c(CC(CC)CCCC)sc(CC(CC)CCCC)c5C6=O)s4)sc3c(-c3ccc(CC(CC)CCCC)s3)c3cc(C)sc23)s1,117.0,58.5,2.00 \,both
248,131,link,,PBDB-T,-5.33,-3.53,IT-DM,-5.56,-3.93,1:1,CB,20.0,DIO,1.0,100.0,160.0,MoOx,ZnO,0.000229,4.7e-05,,,,0.97,16.48,70.6,11.29,CCCCC(CC)Cc1ccc(-c2c3cc(-c4ccc(-c5sc(-c6ccc(C)s6)c6c5C(=O)c5c(CC(CC)CCCC)sc(CC(CC)CCCC)c5C6=O)s4)sc3c(-c3ccc(CC(CC)CCCC)s3)c3cc(C)sc23)s1,CCCCCCc1ccc(C2(c3ccc(CCCCCC)cc3)c3cc4c(cc3-c3sc5cc(/C=C6\C(=O)c7cc(C)c(C)cc7C6=C(C#N)C#N)sc5c32)C(c2ccc(CCCCCC)cc2)(c2ccc(CCCCCC)cc2)c2c-4sc3cc(/C=C4\C(=O)c5cc(C)c(C)cc5C4=C(C#N)C#N)sc23)cc1,CCCCC(CC)Cc1ccc(-c2c3cc(-c4ccc(-c5sc(-c6ccc(C)s6)c6c5C(=O)c5c(CC(CC)CCCC)sc(CC(CC)CCCC)c5C6=O)s4)sc3c(-c3ccc(CC(CC)CCCC)s3)c3cc(C)sc23)s1.CCCCCCc1ccc(C2(c3ccc(CCCCCC)cc3)c3cc4c(cc3-c3sc5cc(/C=C6\C(=O)c7cc(C)c(C)cc7C6=C(C#N)C#N)sc5c32)C(c2ccc(CCCCCC)cc2)(c2ccc(CCCCCC)cc2)c2c-4sc3cc(/C=C4\C(=O)c5cc(C)c(C)cc5C4=C(C#N)C#N)sc23)cc1,218,91,11.29,10.79,16.48,0.706,0.97,5.56,3.93,1.63,CCCCCCc1ccc(C2(c3ccc(CCCCCC)cc3)c3cc4c(cc3-c3sc5cc(/C=C6\C(=O)c7cc(C)c(C)cc7C6=C(C#N)C#N)sc5c32)C(c2ccc(CCCCCC)cc2)(c2ccc(CCCCCC)cc2)c2c-4sc3cc(/C=C4\C(=O)c5cc(C)c(C)cc5C4=C(C#N)C#N)sc23)cc1,1484.06,5.33,3.53,1.8,CCCCC(CC)Cc1ccc(-c2c3cc(-c4ccc(-c5sc(-c6ccc(C)s6)c6c5C(=O)c5c(CC(CC)CCCC)sc(CC(CC)CCCC)c5C6=O)s4)sc3c(-c3ccc(CC(CC)CCCC)s3)c3cc(C)sc23)s1,117.0,58.5,2.00 \,both
259,135,link,,PB3T,-5.39,-3.37,IT-M,-5.58,-3.96,60:40,Anisole,8.0,_,0.0,100.0,25.0,PEDOT:PSS,PFN-Br,0.00011,6.5e-05,,,,1.0,18.9,63.0,11.9,CCCCCCCCSc1ccc(-c2c3cc(-c4cc(C(=O)OCC(CC)CCCC)c(-c5ccc(-c6sc(C)cc6C(=O)OCC(CC)CCCC)s5)s4)sc3c(-c3ccc(SCCCCCCCC)s3)c3cc(C)sc23)s1,CCCCCCc1ccc(C2(c3ccc(CCCCCC)cc3)c3cc4c(cc3-c3sc5cc(/C=C6\C(=O)c7ccc(C)cc7C6=C(C#N)C#N)sc5c32)C(c2ccc(CCCCCC)cc2)(c2ccc(CCCCCC)cc2)c2c-4sc3cc(/C=C4\C(=O)c5ccc(C)cc5C4=C(C#N)C#N)sc23)cc1,CCCCCCCCSc1ccc(-c2c3cc(-c4cc(C(=O)OCC(CC)CCCC)c(-c5ccc(-c6sc(C)cc6C(=O)OCC(CC)CCCC)s5)s4)sc3c(-c3ccc(SCCCCCCCC)s3)c3cc(C)sc23)s1.CCCCCCc1ccc(C2(c3ccc(CCCCCC)cc3)c3cc4c(cc3-c3sc5cc(/C=C6\C(=O)c7ccc(C)cc7C6=C(C#N)C#N)sc5c32)C(c2ccc(CCCCCC)cc2)(c2ccc(CCCCCC)cc2)c2c-4sc3cc(/C=C4\C(=O)c5ccc(C)cc5C4=C(C#N)C#N)sc23)cc1,349,156,11.9,11.4,18.9,0.63,1.0,5.58,3.96,1.62,CCCCCCc1ccc(C2(c3ccc(CCCCCC)cc3)c3cc4c(cc3-c3sc5cc(/C=C6\C(=O)c7ccc(C)cc7C6=C(C#N)C#N)sc5c32)C(c2ccc(CCCCCC)cc2)(c2ccc(CCCCCC)cc2)c2c-4sc3cc(/C=C4\C(=O)c5ccc(C)cc5C4=C(C#N)C#N)sc23)cc1,1456.01,5.39,3.37,2.02,CCCCCCCCSc1ccc(-c2c3cc(-c4cc(C(=O)OCC(CC)CCCC)c(-c5ccc(-c6sc(C)cc6C(=O)OCC(CC)CCCC)s5)s4)sc3c(-c3ccc(SCCCCCCCC)s3)c3cc(C)sc23)s1,107.5,35.7,3.01 \,both
262,138,link,,PBDB-T,-5.33,-3.53,ITIC,-5.61,-4.02,1:1,CB,,DIO,3.0,160.0,110.0,PEDOT:PSS,PFN-Br,,,,,,0.896,16.55,70.73,10.54,CCCCC(CC)Cc1ccc(-c2c3cc(-c4ccc(-c5sc(-c6ccc(C)s6)c6c5C(=O)c5c(CC(CC)CCCC)sc(CC(CC)CCCC)c5C6=O)s4)sc3c(-c3ccc(CC(CC)CCCC)s3)c3cc(C)sc23)s1,CCCCCCc1ccc(C2(c3ccc(CCCCCC)cc3)c3cc4c(cc3-c3sc5cc(/C=C6\C(=O)c7ccccc7C6=C(C#N)C#N)sc5c32)C(c2ccc(CCCCCC)cc2)(c2ccc(CCCCCC)cc2)c2c-4sc3cc(/C=C4\C(=O)c5ccccc5C4=C(C#N)C#N)sc23)cc1,CCCCC(CC)Cc1ccc(-c2c3cc(-c4ccc(-c5sc(-c6ccc(C)s6)c6c5C(=O)c5c(CC(CC)CCCC)sc(CC(CC)CCCC)c5C6=O)s4)sc3c(-c3ccc(CC(CC)CCCC)s3)c3cc(C)sc23)s1.CCCCCCc1ccc(C2(c3ccc(CCCCCC)cc3)c3cc4c(cc3-c3sc5cc(/C=C6\C(=O)c7ccccc7C6=C(C#N)C#N)sc5c32)C(c2ccc(CCCCCC)cc2)(c2ccc(CCCCCC)cc2)c2c-4sc3cc(/C=C4\C(=O)c5ccccc5C4=C(C#N)C#N)sc23)cc1,186,74,10.54,10.31,16.55,0.707,0.896,5.68,4.01,1.67,CCCCCCc1ccc(C2(c3ccc(CCCCCC)cc3)c3cc4c(cc3-c3sc5cc(/C=C6\C(=O)c7ccccc7C6=C(C#N)C#N)sc5c32)C(c2ccc(CCCCCC)cc2)(c2ccc(CCCCCC)cc2)c2c-4sc3cc(/C=C4\C(=O)c5ccccc5C4=C(C#N)C#N)sc23)cc1,1427.96,5.33,3.53,1.8,CCCCC(CC)Cc1ccc(-c2c3cc(-c4ccc(-c5sc(-c6ccc(C)s6)c6c5C(=O)c5c(CC(CC)CCCC)sc(CC(CC)CCCC)c5C6=O)s4)sc3c(-c3ccc(CC(CC)CCCC)s3)c3cc(C)sc23)s1,117.0,58.5,2.00 \,both
263,138,link,,PBDB-T,-5.33,-3.53,IT-M,-5.58,-3.98,1:1,CB,,DIO,3.0,160.0,110.0,PEDOT:PSS,PFN-Br,,,,,,0.95,16.37,74.06,11.52,CCCCC(CC)Cc1ccc(-c2c3cc(-c4ccc(-c5sc(-c6ccc(C)s6)c6c5C(=O)c5c(CC(CC)CCCC)sc(CC(CC)CCCC)c5C6=O)s4)sc3c(-c3ccc(CC(CC)CCCC)s3)c3cc(C)sc23)s1,CCCCCCc1ccc(C2(c3ccc(CCCCCC)cc3)c3cc4c(cc3-c3sc5cc(/C=C6\C(=O)c7ccc(C)cc7C6=C(C#N)C#N)sc5c32)C(c2ccc(CCCCCC)cc2)(c2ccc(CCCCCC)cc2)c2c-4sc3cc(/C=C4\C(=O)c5ccc(C)cc5C4=C(C#N)C#N)sc23)cc1,CCCCC(CC)Cc1ccc(-c2c3cc(-c4ccc(-c5sc(-c6ccc(C)s6)c6c5C(=O)c5c(CC(CC)CCCC)sc(CC(CC)CCCC)c5C6=O)s4)sc3c(-c3ccc(CC(CC)CCCC)s3)c3cc(C)sc23)s1.CCCCCCc1ccc(C2(c3ccc(CCCCCC)cc3)c3cc4c(cc3-c3sc5cc(/C=C6\C(=O)c7ccc(C)cc7C6=C(C#N)C#N)sc5c32)C(c2ccc(CCCCCC)cc2)(c2ccc(CCCCCC)cc2)c2c-4sc3cc(/C=C4\C(=O)c5ccc(C)cc5C4=C(C#N)C#N)sc23)cc1,187,74,11.52,11.31,16.37,0.741,0.95,5.58,3.98,1.6,CCCCCCc1ccc(C2(c3ccc(CCCCCC)cc3)c3cc4c(cc3-c3sc5cc(/C=C6\C(=O)c7ccc(C)cc7C6=C(C#N)C#N)sc5c32)C(c2ccc(CCCCCC)cc2)(c2ccc(CCCCCC)cc2)c2c-4sc3cc(/C=C4\C(=O)c5ccc(C)cc5C4=C(C#N)C#N)sc23)cc1,1456.01,5.33,3.53,1.8,CCCCC(CC)Cc1ccc(-c2c3cc(-c4ccc(-c5sc(-c6ccc(C)s6)c6c5C(=O)c5c(CC(CC)CCCC)sc(CC(CC)CCCC)c5C6=O)s4)sc3c(-c3ccc(CC(CC)CCCC)s3)c3cc(C)sc23)s1,117.0,58.5,2.00 \,both
292,152,link,,PM6,-5.56,-3.5,Y6,-5.65,-4.1,1:1.2,CF,16.0,CN,0.5,150.0,110.0,PEDOT:PSS,PDINO,0.0002,0.00059,,,,0.83,25.3,74.8,15.7,CCCCC(CC)Cc1sc(-c2c3cc(-c4ccc(-c5sc(-c6ccc(C)s6)c6c5C(=O)c5c(CC(CC)CCCC)sc(CC(CC)CCCC)c5C6=O)s4)sc3c(-c3cc(F)c(CC(CC)CCCC)s3)c3cc(C)sc23)cc1F,CCCCCCCCCCCc1c(/C=C2\C(=O)c3cc(F)c(F)cc3C2=C(C#N)C#N)sc2c1sc1c3c4nsnc4c4c5sc6c(CCCCCCCCCCC)c(/C=C7\C(=O)c8cc(F)c(F)cc8C7=C(C#N)C#N)sc6c5n(CC(CC)CCCC)c4c3n(CC(CC)CCCC)c21,CCCCC(CC)Cc1sc(-c2c3cc(-c4ccc(-c5sc(-c6ccc(C)s6)c6c5C(=O)c5c(CC(CC)CCCC)sc(CC(CC)CCCC)c5C6=O)s4)sc3c(-c3cc(F)c(CC(CC)CCCC)s3)c3cc(C)sc23)cc1F.CCCCCCCCCCCc1c(/C=C2\C(=O)c3cc(F)c(F)cc3C2=C(C#N)C#N)sc2c1sc1c3c4nsnc4c4c5sc6c(CCCCCCCCCCC)c(/C=C7\C(=O)c8cc(F)c(F)cc8C7=C(C#N)C#N)sc6c5n(CC(CC)CCCC)c4c3n(CC(CC)CCCC)c21,995,450,15.7,15.5,25.2,0.761,0.82,5.65,4.1,1.55,CCCCCCCCCCCc1c(/C=C2\C(=O)c3cc(F)c(F)cc3C2=C(C#N)C#N)sc2c1sc1c3c4nsnc4c4c5sc6c(CCCCCCCCCCC)c(/C=C7\C(=O)c8cc(F)c(F)cc8C7=C(C#N)C#N)sc6c5n(CC(CC)CCCC)c4c3n(CC(CC)CCCC)c21,1453.56,5.56,3.5,2.06,CCCCC(CC)Cc1sc(-c2c3cc(-c4ccc(-c5sc(-c6ccc(C)s6)c6c5C(=O)c5c(CC(CC)CCCC)sc(CC(CC)CCCC)c5C6=O)s4)sc3c(-c3cc(F)c(CC(CC)CCCC)s3)c3cc(C)sc23)cc1F,98.0,49.0,2.00 \,both
293,153,link,,PBDB-T,,,ITC6-IC,-5.73,-3.92,1:1,CB,12.5,_,0.0,110.0,125.0,MoOx,ZnO,0.000263,0.000193,,,,0.97,16.41,73.0,11.61,CCCCC(CC)Cc1ccc(-c2c3cc(-c4ccc(-c5sc(-c6ccc(C)s6)c6c5C(=O)c5c(CC(CC)CCCC)sc(CC(CC)CCCC)c5C6=O)s4)sc3c(-c3ccc(CC(CC)CCCC)s3)c3cc(C)sc23)s1,CCCCCCc1ccc(C2(c3ccc(CCCCCC)cc3)c3cc4c(cc3-c3sc5c(CCCCCC)c(/C=C6\C(=O)c7ccccc7C6=C(C#N)C#N)sc5c32)C(c2ccc(CCCCCC)cc2)(c2ccc(CCCCCC)cc2)c2c-4sc3c(CCCCCC)c(/C=C4\C(=O)c5ccccc5C4=C(C#N)C#N)sc23)cc1,CCCCC(CC)Cc1ccc(-c2c3cc(-c4ccc(-c5sc(-c6ccc(C)s6)c6c5C(=O)c5c(CC(CC)CCCC)sc(CC(CC)CCCC)c5C6=O)s4)sc3c(-c3ccc(CC(CC)CCCC)s3)c3cc(C)sc23)s1.CCCCCCc1ccc(C2(c3ccc(CCCCCC)cc3)c3cc4c(cc3-c3sc5c(CCCCCC)c(/C=C6\C(=O)c7ccccc7C6=C(C#N)C#N)sc5c32)C(c2ccc(CCCCCC)cc2)(c2ccc(CCCCCC)cc2)c2c-4sc3c(CCCCCC)c(/C=C4\C(=O)c5ccccc5C4=C(C#N)C#N)sc23)cc1,184,73,11.61,11.39,16.41,0.73,0.97,5.73,3.92,1.81,CCCCCCc1ccc(C2(c3ccc(CCCCCC)cc3)c3cc4c(cc3-c3sc5c(CCCCCC)c(/C=C6\C(=O)c7ccccc7C6=C(C#N)C#N)sc5c32)C(c2ccc(CCCCCC)cc2)(c2ccc(CCCCCC)cc2)c2c-4sc3c(CCCCCC)c(/C=C4\C(=O)c5ccccc5C4=C(C#N)C#N)sc23)cc1,1596.28,5.33,3.53,1.8,CCCCC(CC)Cc1ccc(-c2c3cc(-c4ccc(-c5sc(-c6ccc(C)s6)c6c5C(=O)c5c(CC(CC)CCCC)sc(CC(CC)CCCC)c5C6=O)s4)sc3c(-c3ccc(CC(CC)CCCC)s3)c3cc(C)sc23)s1,117.0,58.5,2.00 \,both
294,154,link,,J71,,,ITC6-IC,,,,CF,12.0,_,0.0,93.0,150.0,PEDOT:PSS,PDINO,0.0005,,,,,0.938,18.35,65.77,11.32,CCCCCCCCC(CCCCCC)Cn1nc2c(-c3ccc(C)s3)c(F)c(F)c(-c3ccc(-c4cc5c(-c6ccc([Si](CCC)(CCC)CCC)s6)c6sc(C)cc6c(-c6ccc([Si](CCC)(CCC)CCC)s6)c5s4)s3)c2n1,CCCCCCc1ccc(C2(c3ccc(CCCCCC)cc3)c3cc4c(cc3-c3sc5c(CCCCCC)c(/C=C6\C(=O)c7ccccc7C6=C(C#N)C#N)sc5c32)C(c2ccc(CCCCCC)cc2)(c2ccc(CCCCCC)cc2)c2c-4sc3c(CCCCCC)c(/C=C4\C(=O)c5ccccc5C4=C(C#N)C#N)sc23)cc1,CCCCCCCCC(CCCCCC)Cn1nc2c(-c3ccc(C)s3)c(F)c(F)c(-c3ccc(-c4cc5c(-c6ccc([Si](CCC)(CCC)CCC)s6)c6sc(C)cc6c(-c6ccc([Si](CCC)(CCC)CCC)s6)c5s4)s3)c2n1.CCCCCCc1ccc(C2(c3ccc(CCCCCC)cc3)c3cc4c(cc3-c3sc5c(CCCCCC)c(/C=C6\C(=O)c7ccccc7C6=C(C#N)C#N)sc5c32)C(c2ccc(CCCCCC)cc2)(c2ccc(CCCCCC)cc2)c2c-4sc3c(CCCCCC)c(/C=C4\C(=O)c5ccccc5C4=C(C#N)C#N)sc23)cc1,1254,542,11.32,10.89,18.35,0.658,0.938,5.73,3.92,1.81,CCCCCCc1ccc(C2(c3ccc(CCCCCC)cc3)c3cc4c(cc3-c3sc5c(CCCCCC)c(/C=C6\C(=O)c7ccccc7C6=C(C#N)C#N)sc5c32)C(c2ccc(CCCCCC)cc2)(c2ccc(CCCCCC)cc2)c2c-4sc3c(CCCCCC)c(/C=C4\C(=O)c5ccccc5C4=C(C#N)C#N)sc23)cc1,1596.28,5.4,3.24,2.16,CCCCCCCCC(CCCCCC)Cn1nc2c(-c3ccc(C)s3)c(F)c(F)c(-c3ccc(-c4cc5c(-c6ccc([Si](CCC)(CCC)CCC)s6)c6sc(C)cc6c(-c6ccc([Si](CCC)(CCC)CCC)s6)c5s4)s3)c2n1,47.0,23.5,2.00 \,both
560,154,link,,J71,,,ITCPTC,,,,CF,12.0,_,0.0,90.0,150.0,PEDOT:PSS,PDINO,0.000222,,,,,0.881,17.46,67.96,10.46,CCCCCCCCC(CCCCCC)Cn1nc2c(-c3ccc(C)s3)c(F)c(F)c(-c3ccc(-c4cc5c(-c6ccc([Si](CCC)(CCC)CCC)s6)c6sc(C)cc6c(-c6ccc([Si](CCC)(CCC)CCC)s6)c5s4)s3)c2n1,CCCCCCc1ccc(C2(c3ccc(CCCCCC)cc3)c3cc4c(cc3-c3sc5cc(/C=C6\C(=O)c7cscc7C6=C(C#N)C#N)sc5c32)C(c2ccc(CCCCCC)cc2)(c2ccc(CCCCCC)cc2)c2c-4sc3cc(/C=C4\C(=O)c5cscc5C4=C(C#N)C#N)sc23)cc1,CCCCCCCCC(CCCCCC)Cn1nc2c(-c3ccc(C)s3)c(F)c(F)c(-c3ccc(-c4cc5c(-c6ccc([Si](CCC)(CCC)CCC)s6)c6sc(C)cc6c(-c6ccc([Si](CCC)(CCC)CCC)s6)c5s4)s3)c2n1.CCCCCCc1ccc(C2(c3ccc(CCCCCC)cc3)c3cc4c(cc3-c3sc5cc(/C=C6\C(=O)c7cscc7C6=C(C#N)C#N)sc5c32)C(c2ccc(CCCCCC)cc2)(c2ccc(CCCCCC)cc2)c2c-4sc3cc(/C=C4\C(=O)c5cscc5C4=C(C#N)C#N)sc23)cc1,1257,542,10.46,10.03,17.46,0.68,0.881,5.62,3.96,1.66,CCCCCCc1ccc(C2(c3ccc(CCCCCC)cc3)c3cc4c(cc3-c3sc5cc(/C=C6\C(=O)c7cscc7C6=C(C#N)C#N)sc5c32)C(c2ccc(CCCCCC)cc2)(c2ccc(CCCCCC)cc2)c2c-4sc3cc(/C=C4\C(=O)c5cscc5C4=C(C#N)C#N)sc23)cc1,1440.0,5.4,3.24,2.16,CCCCCCCCC(CCCCCC)Cn1nc2c(-c3ccc(C)s3)c(F)c(F)c(-c3ccc(-c4cc5c(-c6ccc([Si](CCC)(CCC)CCC)s6)c6sc(C)cc6c(-c6ccc([Si](CCC)(CCC)CCC)s6)c5s4)s3)c2n1,47.0,23.5,2.00 \,both
561,154,link,,J71,,,ITIC,,,,CF,12.0,_,0.0,102.0,150.0,PEDOT:PSS,PDINO,0.000209,,,,,0.93,18.06,65.75,10.95,CCCCCCCCC(CCCCCC)Cn1nc2c(-c3ccc(C)s3)c(F)c(F)c(-c3ccc(-c4cc5c(-c6ccc([Si](CCC)(CCC)CCC)s6)c6sc(C)cc6c(-c6ccc([Si](CCC)(CCC)CCC)s6)c5s4)s3)c2n1,CCCCCCc1ccc(C2(c3ccc(CCCCCC)cc3)c3cc4c(cc3-c3sc5cc(/C=C6\C(=O)c7ccccc7C6=C(C#N)C#N)sc5c32)C(c2ccc(CCCCCC)cc2)(c2ccc(CCCCCC)cc2)c2c-4sc3cc(/C=C4\C(=O)c5ccccc5C4=C(C#N)C#N)sc23)cc1,CCCCCCCCC(CCCCCC)Cn1nc2c(-c3ccc(C)s3)c(F)c(F)c(-c3ccc(-c4cc5c(-c6ccc([Si](CCC)(CCC)CCC)s6)c6sc(C)cc6c(-c6ccc([Si](CCC)(CCC)CCC)s6)c5s4)s3)c2n1.CCCCCCc1ccc(C2(c3ccc(CCCCCC)cc3)c3cc4c(cc3-c3sc5cc(/C=C6\C(=O)c7ccccc7C6=C(C#N)C#N)sc5c32)C(c2ccc(CCCCCC)cc2)(c2ccc(CCCCCC)cc2)c2c-4sc3cc(/C=C4\C(=O)c5ccccc5C4=C(C#N)C#N)sc23)cc1,1258,542,10.95,10.55,18.06,0.658,0.93,5.51,3.84,1.67,CCCCCCc1ccc(C2(c3ccc(CCCCCC)cc3)c3cc4c(cc3-c3sc5cc(/C=C6\C(=O)c7ccccc7C6=C(C#N)C#N)sc5c32)C(c2ccc(CCCCCC)cc2)(c2ccc(CCCCCC)cc2)c2c-4sc3cc(/C=C4\C(=O)c5ccccc5C4=C(C#N)C#N)sc23)cc1,1427.96,5.4,3.24,2.16,CCCCCCCCC(CCCCCC)Cn1nc2c(-c3ccc(C)s3)c(F)c(F)c(-c3ccc(-c4cc5c(-c6ccc([Si](CCC)(CCC)CCC)s6)c6sc(C)cc6c(-c6ccc([Si](CCC)(CCC)CCC)s6)c5s4)s3)c2n1,47.0,23.5,2.00 \,both
299,157,link,,PBDB-T,-5.39,-3.5,Y1,-5.45,-3.95,1:1,CB,16.0,CN,0.8,100.0,25.0,MoOx,ZnO,0.00156,0.000304,,,,0.87,22.44,69.1,13.42,CCCCC(CC)Cc1ccc(-c2c3cc(-c4ccc(-c5sc(-c6ccc(C)s6)c6c5C(=O)c5c(CC(CC)CCCC)sc(CC(CC)CCCC)c5C6=O)s4)sc3c(-c3ccc(CC(CC)CCCC)s3)c3cc(C)sc23)s1,CCCCC(CC)Cn1nc2c(n1)c1c3sc4cc(/C=C5\C(=O)c6ccccc6C5=C(C#N)C#N)sc4c3n(CC(CC)CCCC)c1c1c2c2sc3cc(/C=C4\C(=O)c5ccccc5C4=C(C#N)C#N)sc3c2n1CC(CC)CCCC,CCCCC(CC)Cc1ccc(-c2c3cc(-c4ccc(-c5sc(-c6ccc(C)s6)c6c5C(=O)c5c(CC(CC)CCCC)sc(CC(CC)CCCC)c5C6=O)s4)sc3c(-c3ccc(CC(CC)CCCC)s3)c3cc(C)sc23)s1.CCCCC(CC)Cn1nc2c(n1)c1c3sc4cc(/C=C5\C(=O)c6ccccc6C5=C(C#N)C#N)sc4c3n(CC(CC)CCCC)c1c1c2c2sc3cc(/C=C4\C(=O)c5ccccc5C4=C(C#N)C#N)sc3c2n1CC(CC)CCCC,998,452,13.42,13.22,22.44,0.691,0.87,5.45,3.95,1.5,CCCCC(CC)Cn1nc2c(n1)c1c3sc4cc(/C=C5\C(=O)c6ccccc6C5=C(C#N)C#N)sc4c3n(CC(CC)CCCC)c1c1c2c2sc3cc(/C=C4\C(=O)c5ccccc5C4=C(C#N)C#N)sc3c2n1CC(CC)CCCC,1166.55,5.39,3.5,1.89,CCCCC(CC)Cc1ccc(-c2c3cc(-c4ccc(-c5sc(-c6ccc(C)s6)c6c5C(=O)c5c(CC(CC)CCCC)sc(CC(CC)CCCC)c5C6=O)s4)sc3c(-c3ccc(CC(CC)CCCC)s3)c3cc(C)sc23)s1,117.0,58.5,2.00 \,both
300,157,link,,PBDB-T,-5.39,-3.5,Y2,-5.43,-4.04,1:1,CB,16.0,CN,0.8,100.0,25.0,MoOx,ZnO,0.00259,0.000208,,,,0.82,23.56,69.4,13.4,CCCCC(CC)Cc1ccc(-c2c3cc(-c4ccc(-c5sc(-c6ccc(C)s6)c6c5C(=O)c5c(CC(CC)CCCC)sc(CC(CC)CCCC)c5C6=O)s4)sc3c(-c3ccc(CC(CC)CCCC)s3)c3cc(C)sc23)s1,CCCCC(CC)Cn1nc2c(n1)c1c3sc4cc(/C=C5\C(=O)c6cscc6C5=C(C#N)C#N)sc4c3n(CC(CC)CCCC)c1c1c2c2sc3cc(/C=C4\C(=O)c5cscc5C4=C(C#N)C#N)sc3c2n1CC(CC)CCCC,CCCCC(CC)Cc1ccc(-c2c3cc(-c4ccc(-c5sc(-c6ccc(C)s6)c6c5C(=O)c5c(CC(CC)CCCC)sc(CC(CC)CCCC)c5C6=O)s4)sc3c(-c3ccc(CC(CC)CCCC)s3)c3cc(C)sc23)s1.CCCCC(CC)Cn1nc2c(n1)c1c3sc4cc(/C=C5\C(=O)c6cscc6C5=C(C#N)C#N)sc4c3n(CC(CC)CCCC)c1c1c2c2sc3cc(/C=C4\C(=O)c5cscc5C4=C(C#N)C#N)sc3c2n1CC(CC)CCCC,999,452,13.4,13.25,23.56,0.694,0.82,5.43,4.04,1.39,CCCCC(CC)Cn1nc2c(n1)c1c3sc4cc(/C=C5\C(=O)c6cscc6C5=C(C#N)C#N)sc4c3n(CC(CC)CCCC)c1c1c2c2sc3cc(/C=C4\C(=O)c5cscc5C4=C(C#N)C#N)sc3c2n1CC(CC)CCCC,1178.6,5.39,3.5,1.89,CCCCC(CC)Cc1ccc(-c2c3cc(-c4ccc(-c5sc(-c6ccc(C)s6)c6c5C(=O)c5c(CC(CC)CCCC)sc(CC(CC)CCCC)c5C6=O)s4)sc3c(-c3ccc(CC(CC)CCCC)s3)c3cc(C)sc23)s1,117.0,58.5,2.00 \,both
319,167,link,,PT1,-5.46,-3.59,ITIC,-5.6,-4.05,1:1.5,CB,20.0,_,0.0,100.0,25.0,MoOx,ZnO,2.18e-06,3.48e-06,,,,0.95,5.77,39.0,2.13,CCCCCCCCc1sc(CCCCCCCC)c2c1C(=O)c1c(C)sc(-c3cc4c(-c5ccc(CC(CC)CCCC)s5)c5sc(C)cc5c(-c5ccc(CC(CC)CCCC)s5)c4s3)c1C2=O,CCCCCCc1ccc(C2(c3ccc(CCCCCC)cc3)c3cc4c(cc3-c3sc5cc(/C=C6\C(=O)c7ccccc7C6=C(C#N)C#N)sc5c32)C(c2ccc(CCCCCC)cc2)(c2ccc(CCCCCC)cc2)c2c-4sc3cc(/C=C4\C(=O)c5ccccc5C4=C(C#N)C#N)sc23)cc1,CCCCCCCCc1sc(CCCCCCCC)c2c1C(=O)c1c(C)sc(-c3cc4c(-c5ccc(CC(CC)CCCC)s5)c5sc(C)cc5c(-c5ccc(CC(CC)CCCC)s5)c4s3)c1C2=O.CCCCCCc1ccc(C2(c3ccc(CCCCCC)cc3)c3cc4c(cc3-c3sc5cc(/C=C6\C(=O)c7ccccc7C6=C(C#N)C#N)sc5c32)C(c2ccc(CCCCCC)cc2)(c2ccc(CCCCCC)cc2)c2c-4sc3cc(/C=C4\C(=O)c5ccccc5C4=C(C#N)C#N)sc23)cc1,601,267,2.13,2.13,5.78,0.39,0.95,5.6,4.05,1.55,CCCCCCc1ccc(C2(c3ccc(CCCCCC)cc3)c3cc4c(cc3-c3sc5cc(/C=C6\C(=O)c7ccccc7C6=C(C#N)C#N)sc5c32)C(c2ccc(CCCCCC)cc2)(c2ccc(CCCCCC)cc2)c2c-4sc3cc(/C=C4\C(=O)c5ccccc5C4=C(C#N)C#N)sc23)cc1,1427.96,5.46,3.57,1.89,CCCCCCCCc1sc(CCCCCCCC)c2c1C(=O)c1c(C)sc(-c3cc4c(-c5ccc(CC(CC)CCCC)s5)c5sc(C)cc5c(-c5ccc(CC(CC)CCCC)s5)c4s3)c1C2=O,32.5,16.2,2.01 \,both
354,183,link,,PTB7-Th,-5.22,-3.64,NFDTS,-5.36,-3.92,1:1.2,CF,20.0,_,0.0,100.0,25.0,PEDOT:PSS,PFN-Br,7.21e-05,3.94e-06,,,,0.67,18.77,48.9,6.15,CCCCC(CC)COC(=O)c1sc2c(-c3cc4c(-c5ccc(CC(CC)CCCC)s5)c5sc(C)cc5c(-c5ccc(CC(CC)CCCC)s5)c4s3)sc(C)c2c1F,CCCCCCCC[Si]1(CCCCCCCC)c2cc(/C=C3\C(=O)c4cc(F)c(F)cc4C3=C(C#N)C#N)sc2-c2sc3c4c(sc3c21)-c1sc(/C=C2\C(=O)c3cc(F)c(F)cc3C2=C(C#N)C#N)cc1[Si]4(CCCCCCCC)CCCCCCCC,CCCCC(CC)COC(=O)c1sc2c(-c3cc4c(-c5ccc(CC(CC)CCCC)s5)c5sc(C)cc5c(-c5ccc(CC(CC)CCCC)s5)c4s3)sc(C)c2c1F.CCCCCCCC[Si]1(CCCCCCCC)c2cc(/C=C3\C(=O)c4cc(F)c(F)cc4C3=C(C#N)C#N)sc2-c2sc3c4c(sc3c21)-c1sc(/C=C2\C(=O)c3cc(F)c(F)cc3C2=C(C#N)C#N)cc1[Si]4(CCCCCCCC)CCCCCCCC,428,197,6.15,5.72,18.77,0.489,0.665,5.36,3.92,1.44,CCCCCCCC[Si]1(CCCCCCCC)c2cc(/C=C3\C(=O)c4cc(F)c(F)cc4C3=C(C#N)C#N)sc2-c2sc3c4c(sc3c21)-c1sc(/C=C2\C(=O)c3cc(F)c(F)cc3C2=C(C#N)C#N)cc1[Si]4(CCCCCCCC)CCCCCCCC,1289.83,5.22,3.64,1.58,CCCCC(CC)COC(=O)c1sc2c(-c3cc4c(-c5ccc(CC(CC)CCCC)s5)c5sc(C)cc5c(-c5ccc(CC(CC)CCCC)s5)c4s3)sc(C)c2c1F,124.0,72.9,1.70 \,both
378,197,link,,PBDB-T,-5.18,-3.38,F-H,-5.42,-3.79,1:1.2,CB,22.0,_,0.0,150.0,25.0,PEDOT:PSS,PDINO,3.37e-05,2.4e-05,,,,0.94,15.02,67.0,9.59,CCCCC(CC)Cc1ccc(-c2c3cc(-c4ccc(-c5sc(-c6ccc(C)s6)c6c5C(=O)c5c(CC(CC)CCCC)sc(CC(CC)CCCC)c5C6=O)s4)sc3c(-c3ccc(CC(CC)CCCC)s3)c3cc(C)sc23)s1,CCCCCCCCC1(CCCCCCCC)c2cc3c(cc2-c2cc4c(cc21)-c1sc(/C=C2\C(=O)c5ccccc5C2=C(C#N)C#N)cc1C4(CCCCCCCC)CCCCCCCC)C(CCCCCCCC)(CCCCCCCC)c1cc(/C=C2\C(=O)c4ccccc4C2=C(C#N)C#N)sc1-3,CCCCC(CC)Cc1ccc(-c2c3cc(-c4ccc(-c5sc(-c6ccc(C)s6)c6c5C(=O)c5c(CC(CC)CCCC)sc(CC(CC)CCCC)c5C6=O)s4)sc3c(-c3ccc(CC(CC)CCCC)s3)c3cc(C)sc23)s1.CCCCCCCCC1(CCCCCCCC)c2cc3c(cc2-c2cc4c(cc21)-c1sc(/C=C2\C(=O)c5ccccc5C2=C(C#N)C#N)cc1C4(CCCCCCCC)CCCCCCCC)C(CCCCCCCC)(CCCCCCCC)c1cc(/C=C2\C(=O)c4ccccc4C2=C(C#N)C#N)sc1-3,143,58,9.59,9.38,15.02,0.67,0.94,5.42,3.79,1.63,CCCCCCCCC1(CCCCCCCC)c2cc3c(cc2-c2cc4c(cc21)-c1sc(/C=C2\C(=O)c5ccccc5C2=C(C#N)C#N)cc1C4(CCCCCCCC)CCCCCCCC)C(CCCCCCCC)(CCCCCCCC)c1cc(/C=C2\C(=O)c4ccccc4C2=C(C#N)C#N)sc1-3,1436.16,5.18,3.38,1.8,CCCCC(CC)Cc1ccc(-c2c3cc(-c4ccc(-c5sc(-c6ccc(C)s6)c6c5C(=O)c5c(CC(CC)CCCC)sc(CC(CC)CCCC)c5C6=O)s4)sc3c(-c3ccc(CC(CC)CCCC)s3)c3cc(C)sc23)s1,117.0,58.5,2.00 \,both
385,199,link,,PTB7-Th,-5.22,-3.64,ITIC,-5.48,-3.83,1:1.3,CF,25.0,DIO,0.1,100.0,25.0,PEDOT:PSS,PDIN,4.3e-05,0.00011,,,,0.81,14.21,59.0,6.8,CCCCC(CC)COC(=O)c1sc2c(-c3cc4c(-c5ccc(CC(CC)CCCC)s5)c5sc(C)cc5c(-c5ccc(CC(CC)CCCC)s5)c4s3)sc(C)c2c1F,CCCCCCc1ccc(C2(c3ccc(CCCCCC)cc3)c3cc4c(cc3-c3sc5cc(/C=C6\C(=O)c7ccccc7C6=C(C#N)C#N)sc5c32)C(c2ccc(CCCCCC)cc2)(c2ccc(CCCCCC)cc2)c2c-4sc3cc(/C=C4\C(=O)c5ccccc5C4=C(C#N)C#N)sc23)cc1,CCCCC(CC)COC(=O)c1sc2c(-c3cc4c(-c5ccc(CC(CC)CCCC)s5)c5sc(C)cc5c(-c5ccc(CC(CC)CCCC)s5)c4s3)sc(C)c2c1F.CCCCCCc1ccc(C2(c3ccc(CCCCCC)cc3)c3cc4c(cc3-c3sc5cc(/C=C6\C(=O)c7ccccc7C6=C(C#N)C#N)sc5c32)C(c2ccc(CCCCCC)cc2)(c2ccc(CCCCCC)cc2)c2c-4sc3cc(/C=C4\C(=O)c5ccccc5C4=C(C#N)C#N)sc23)cc1,204,83,6.8,6.58,14.21,0.591,0.81,5.48,3.83,1.65,CCCCCCc1ccc(C2(c3ccc(CCCCCC)cc3)c3cc4c(cc3-c3sc5cc(/C=C6\C(=O)c7ccccc7C6=C(C#N)C#N)sc5c32)C(c2ccc(CCCCCC)cc2)(c2ccc(CCCCCC)cc2)c2c-4sc3cc(/C=C4\C(=O)c5ccccc5C4=C(C#N)C#N)sc23)cc1,1427.96,5.2,3.59,1.61,CCCCC(CC)COC(=O)c1sc2c(-c3cc4c(-c5ccc(CC(CC)CCCC)s5)c5sc(C)cc5c(-c5ccc(CC(CC)CCCC)s5)c4s3)sc(C)c2c1F,124.0,72.9,1.70 \,both
389,200,link,,PTQ10,-5.54,-2.98,IDIC,-5.74,-3.9,1:1,CF,,_,0.0,130.0,140.0,PEDOT:PSS,PDINO,0.000504,0.000672,,,,0.969,17.81,73.6,12.7,CCCCCCCCC(CCCCCC)COc1cnc2c(C)c(F)c(F)c(-c3ccc(C)s3)c2n1,CCCCCCC1(CCCCCC)c2cc3c(cc2-c2sc(/C=C4\C(=O)c5ccccc5C4=C(C#N)C#N)cc21)C(CCCCCC)(CCCCCC)c1cc(/C=C2\C(=O)c4ccccc4C2=C(C#N)C#N)sc1-3,CCCCCCCCC(CCCCCC)COc1cnc2c(C)c(F)c(F)c(-c3ccc(C)s3)c2n1.CCCCCCC1(CCCCCC)c2cc3c(cc2-c2sc(/C=C4\C(=O)c5ccccc5C4=C(C#N)C#N)cc21)C(CCCCCC)(CCCCCC)c1cc(/C=C2\C(=O)c4ccccc4C2=C(C#N)C#N)sc1-3,1310,556,12.7,12.29,17.44,0.733,0.962,5.74,3.9,1.84,CCCCCCC1(CCCCCC)c2cc3c(cc2-c2sc(/C=C4\C(=O)c5ccccc5C4=C(C#N)C#N)cc21)C(CCCCCC)(CCCCCC)c1cc(/C=C2\C(=O)c4ccccc4C2=C(C#N)C#N)sc1-3,1011.4,5.54,2.98,2.56,CCCCCCCCC(CCCCCC)COc1cnc2c(C)c(F)c(F)c(-c3ccc(C)s3)c2n1,82.1,39.1,2.10 \,both
401,207,link,,PBDB-T2Cl,-5.51,-3.57,IDIC-4H,-5.7,-3.87,1:1,CB,10.0,DIO,0.3,,25.0,MoOx,ZnO,7.7e-05,3.8e-05,,,,0.98,10.32,45.3,4.57,CCCCC(CC)Cc1sc(-c2c3cc(-c4ccc(-c5sc(-c6ccc(C)s6)c6c5C(=O)c5c(CC(CC)CCCC)sc(CC(CC)CCCC)c5C6=O)s4)sc3c(-c3cc(Cl)c(CC(CC)CCCC)s3)c3cc(C)sc23)cc1Cl,CCCCCCc1ccc(C2(c3ccc(CCCCCC)cc3)c3cc4c(cc3-c3sc(/C=C5\C(=O)c6ccccc6C5=C(C#N)C#N)cc32)C(c2ccc(CCCCCC)cc2)(c2ccc(CCCCCC)cc2)c2cc(/C=C3\C(=O)c5ccccc5C3=C(C#N)C#N)sc2-4)cc1,CCCCC(CC)Cc1sc(-c2c3cc(-c4ccc(-c5sc(-c6ccc(C)s6)c6c5C(=O)c5c(CC(CC)CCCC)sc(CC(CC)CCCC)c5C6=O)s4)sc3c(-c3cc(Cl)c(CC(CC)CCCC)s3)c3cc(C)sc23)cc1Cl.CCCCCCc1ccc(C2(c3ccc(CCCCCC)cc3)c3cc4c(cc3-c3sc(/C=C5\C(=O)c6ccccc6C5=C(C#N)C#N)cc32)C(c2ccc(CCCCCC)cc2)(c2ccc(CCCCCC)cc2)c2cc(/C=C3\C(=O)c5ccccc5C3=C(C#N)C#N)sc2-4)cc1,992,449,4.57,4.51,10.32,0.453,0.98,5.7,3.87,1.83,CCCCCCc1ccc(C2(c3ccc(CCCCCC)cc3)c3cc4c(cc3-c3sc(/C=C5\C(=O)c6ccccc6C5=C(C#N)C#N)cc32)C(c2ccc(CCCCCC)cc2)(c2ccc(CCCCCC)cc2)c2cc(/C=C3\C(=O)c5ccccc5C3=C(C#N)C#N)sc2-4)cc1,1315.79,5.51,3.57,1.94,CCCCC(CC)Cc1sc(-c2c3cc(-c4ccc(-c5sc(-c6ccc(C)s6)c6c5C(=O)c5c(CC(CC)CCCC)sc(CC(CC)CCCC)c5C6=O)s4)sc3c(-c3cc(Cl)c(CC(CC)CCCC)s3)c3cc(C)sc23)cc1Cl,99.1,42.7,2.32 \,both
402,207,link,,PBDB-T2Cl,-5.51,-3.57,IDIC-4F,-5.73,-3.93,1:1,CB,10.0,DIO,0.3,,25.0,MoOx,ZnO,0.00011,6e-05,,,,0.88,13.0,61.91,7.1,CCCCC(CC)Cc1sc(-c2c3cc(-c4ccc(-c5sc(-c6ccc(C)s6)c6c5C(=O)c5c(CC(CC)CCCC)sc(CC(CC)CCCC)c5C6=O)s4)sc3c(-c3cc(Cl)c(CC(CC)CCCC)s3)c3cc(C)sc23)cc1Cl,CCCCCCc1ccc(C2(c3ccc(CCCCCC)cc3)c3cc4c(cc3-c3sc(/C=C5\C(=O)c6cc(F)c(F)cc6C5=C(C#N)C#N)cc32)C(c2ccc(CCCCCC)cc2)(c2ccc(CCCCCC)cc2)c2cc(/C=C3\C(=O)c5cc(F)c(F)cc5C3=C(C#N)C#N)sc2-4)cc1,CCCCC(CC)Cc1sc(-c2c3cc(-c4ccc(-c5sc(-c6ccc(C)s6)c6c5C(=O)c5c(CC(CC)CCCC)sc(CC(CC)CCCC)c5C6=O)s4)sc3c(-c3cc(Cl)c(CC(CC)CCCC)s3)c3cc(C)sc23)cc1Cl.CCCCCCc1ccc(C2(c3ccc(CCCCCC)cc3)c3cc4c(cc3-c3sc(/C=C5\C(=O)c6cc(F)c(F)cc6C5=C(C#N)C#N)cc32)C(c2ccc(CCCCCC)cc2)(c2ccc(CCCCCC)cc2)c2cc(/C=C3\C(=O)c5cc(F)c(F)cc5C3=C(C#N)C#N)sc2-4)cc1,993,449,7.1,7.01,13.0,0.619,0.88,5.73,3.93,1.8,CCCCCCc1ccc(C2(c3ccc(CCCCCC)cc3)c3cc4c(cc3-c3sc(/C=C5\C(=O)c6cc(F)c(F)cc6C5=C(C#N)C#N)cc32)C(c2ccc(CCCCCC)cc2)(c2ccc(CCCCCC)cc2)c2cc(/C=C3\C(=O)c5cc(F)c(F)cc5C3=C(C#N)C#N)sc2-4)cc1,1387.75,5.51,3.57,1.94,CCCCC(CC)Cc1sc(-c2c3cc(-c4ccc(-c5sc(-c6ccc(C)s6)c6c5C(=O)c5c(CC(CC)CCCC)sc(CC(CC)CCCC)c5C6=O)s4)sc3c(-c3cc(Cl)c(CC(CC)CCCC)s3)c3cc(C)sc23)cc1Cl,99.1,42.7,2.32 \,both
403,207,link,,PBDB-T2Cl,-5.51,-3.57,IDIC-4Cl,-5.78,-4.02,1:1,CB,10.0,DIO,0.3,,25.0,MoOx,ZnO,0.00039,0.00027,,,,0.83,16.21,68.69,9.24,CCCCC(CC)Cc1sc(-c2c3cc(-c4ccc(-c5sc(-c6ccc(C)s6)c6c5C(=O)c5c(CC(CC)CCCC)sc(CC(CC)CCCC)c5C6=O)s4)sc3c(-c3cc(Cl)c(CC(CC)CCCC)s3)c3cc(C)sc23)cc1Cl,CCCCCCc1ccc(C2(c3ccc(CCCCCC)cc3)c3cc4c(cc3-c3sc(/C=C5\C(=O)c6cc(Cl)c(Cl)cc6C5=C(C#N)C#N)cc32)C(c2ccc(CCCCCC)cc2)(c2ccc(CCCCCC)cc2)c2cc(/C=C3\C(=O)c5cc(Cl)c(Cl)cc5C3=C(C#N)C#N)sc2-4)cc1,CCCCC(CC)Cc1sc(-c2c3cc(-c4ccc(-c5sc(-c6ccc(C)s6)c6c5C(=O)c5c(CC(CC)CCCC)sc(CC(CC)CCCC)c5C6=O)s4)sc3c(-c3cc(Cl)c(CC(CC)CCCC)s3)c3cc(C)sc23)cc1Cl.CCCCCCc1ccc(C2(c3ccc(CCCCCC)cc3)c3cc4c(cc3-c3sc(/C=C5\C(=O)c6cc(Cl)c(Cl)cc6C5=C(C#N)C#N)cc32)C(c2ccc(CCCCCC)cc2)(c2ccc(CCCCCC)cc2)c2cc(/C=C3\C(=O)c5cc(Cl)c(Cl)cc5C3=C(C#N)C#N)sc2-4)cc1,994,449,9.24,9.18,16.21,0.687,0.83,5.78,4.02,1.76,CCCCCCc1ccc(C2(c3ccc(CCCCCC)cc3)c3cc4c(cc3-c3sc(/C=C5\C(=O)c6cc(Cl)c(Cl)cc6C5=C(C#N)C#N)cc32)C(c2ccc(CCCCCC)cc2)(c2ccc(CCCCCC)cc2)c2cc(/C=C3\C(=O)c5cc(Cl)c(Cl)cc5C3=C(C#N)C#N)sc2-4)cc1,1453.0,5.51,3.57,1.94,CCCCC(CC)Cc1sc(-c2c3cc(-c4ccc(-c5sc(-c6ccc(C)s6)c6c5C(=O)c5c(CC(CC)CCCC)sc(CC(CC)CCCC)c5C6=O)s4)sc3c(-c3cc(Cl)c(CC(CC)CCCC)s3)c3cc(C)sc23)cc1Cl,99.1,42.7,2.32 \,both
404,208,link,,PBDB-T,-5.3,-3.41,IT-M,-5.3,-3.35,1:1,CB,10.0,_,0.0,100.0,100.0,PEDOT:PSS,PFN-Br,0.000269,0.000379,,,,0.95,17.13,72.0,11.74,CCCCC(CC)Cc1ccc(-c2c3cc(-c4ccc(-c5sc(-c6ccc(C)s6)c6c5C(=O)c5c(CC(CC)CCCC)sc(CC(CC)CCCC)c5C6=O)s4)sc3c(-c3ccc(CC(CC)CCCC)s3)c3cc(C)sc23)s1,CCCCCCc1ccc(C2(c3ccc(CCCCCC)cc3)c3cc4c(cc3-c3sc5cc(/C=C6\C(=O)c7ccc(C)cc7C6=C(C#N)C#N)sc5c32)C(c2ccc(CCCCCC)cc2)(c2ccc(CCCCCC)cc2)c2c-4sc3cc(/C=C4\C(=O)c5ccc(C)cc5C4=C(C#N)C#N)sc23)cc1,CCCCC(CC)Cc1ccc(-c2c3cc(-c4ccc(-c5sc(-c6ccc(C)s6)c6c5C(=O)c5c(CC(CC)CCCC)sc(CC(CC)CCCC)c5C6=O)s4)sc3c(-c3ccc(CC(CC)CCCC)s3)c3cc(C)sc23)s1.CCCCCCc1ccc(C2(c3ccc(CCCCCC)cc3)c3cc4c(cc3-c3sc5cc(/C=C6\C(=O)c7ccc(C)cc7C6=C(C#N)C#N)sc5c32)C(c2ccc(CCCCCC)cc2)(c2ccc(CCCCCC)cc2)c2c-4sc3cc(/C=C4\C(=O)c5ccc(C)cc5C4=C(C#N)C#N)sc23)cc1,430,198,11.74,11.64,17.02,0.72,0.95,5.58,3.96,1.62,CCCCCCc1ccc(C2(c3ccc(CCCCCC)cc3)c3cc4c(cc3-c3sc5cc(/C=C6\C(=O)c7ccc(C)cc7C6=C(C#N)C#N)sc5c32)C(c2ccc(CCCCCC)cc2)(c2ccc(CCCCCC)cc2)c2c-4sc3cc(/C=C4\C(=O)c5ccc(C)cc5C4=C(C#N)C#N)sc23)cc1,1456.01,5.3,3.5,1.8,CCCCC(CC)Cc1ccc(-c2c3cc(-c4ccc(-c5sc(-c6ccc(C)s6)c6c5C(=O)c5c(CC(CC)CCCC)sc(CC(CC)CCCC)c5C6=O)s4)sc3c(-c3ccc(CC(CC)CCCC)s3)c3cc(C)sc23)s1,50.4,18.8,2.68 \,both
428,216,link,,PBDB-T,-5.33,-3.53,IDIC,-5.53,-3.91,1:1,CB,,_,0.0,,110.0,MoOx,PFN-Br,,,,,,0.81,16.69,65.36,8.83,CCCCC(CC)Cc1ccc(-c2c3cc(-c4ccc(-c5sc(-c6ccc(C)s6)c6c5C(=O)c5c(CC(CC)CCCC)sc(CC(CC)CCCC)c5C6=O)s4)sc3c(-c3ccc(CC(CC)CCCC)s3)c3cc(C)sc23)s1,CCCCCCC1(CCCCCC)c2cc3c(cc2-c2sc(/C=C4\C(=O)c5ccccc5C4=C(C#N)C#N)cc21)C(CCCCCC)(CCCCCC)c1cc(/C=C2\C(=O)c4ccccc4C2=C(C#N)C#N)sc1-3,CCCCC(CC)Cc1ccc(-c2c3cc(-c4ccc(-c5sc(-c6ccc(C)s6)c6c5C(=O)c5c(CC(CC)CCCC)sc(CC(CC)CCCC)c5C6=O)s4)sc3c(-c3ccc(CC(CC)CCCC)s3)c3cc(C)sc23)s1.CCCCCCC1(CCCCCC)c2cc3c(cc2-c2sc(/C=C4\C(=O)c5ccccc5C4=C(C#N)C#N)cc21)C(CCCCCC)(CCCCCC)c1cc(/C=C2\C(=O)c4ccccc4C2=C(C#N)C#N)sc1-3,340,150,8.83,8.78,16.69,0.654,0.81,5.53,3.91,1.62,CCCCCCC1(CCCCCC)c2cc3c(cc2-c2sc(/C=C4\C(=O)c5ccccc5C4=C(C#N)C#N)cc21)C(CCCCCC)(CCCCCC)c1cc(/C=C2\C(=O)c4ccccc4C2=C(C#N)C#N)sc1-3,1011.4,5.33,3.53,1.8,CCCCC(CC)Cc1ccc(-c2c3cc(-c4ccc(-c5sc(-c6ccc(C)s6)c6c5C(=O)c5c(CC(CC)CCCC)sc(CC(CC)CCCC)c5C6=O)s4)sc3c(-c3ccc(CC(CC)CCCC)s3)c3cc(C)sc23)s1,117.0,58.5,2.00 \,both
433,219,link,,J52,-5.39,-5.22,ITIC,-5.54,-4.0,1:1.5,CF,18.0,_,0.0,,25.0,PEDOT:PSS,PDINO,6.6e-05,,,,,0.803,10.87,43.2,3.78,CCCCCCCCC(CCCCCC)Cn1nc2c(-c3ccc(C)s3)c(F)c(F)c(-c3ccc(-c4cc5c(-c6ccc(CC(CC)CCCC)s6)c6sc(C)cc6c(-c6ccc(CC(CC)CCCC)s6)c5s4)s3)c2n1,CCCCCCc1ccc(C2(c3ccc(CCCCCC)cc3)c3cc4c(cc3-c3sc5cc(/C=C6\C(=O)c7ccccc7C6=C(C#N)C#N)sc5c32)C(c2ccc(CCCCCC)cc2)(c2ccc(CCCCCC)cc2)c2c-4sc3cc(/C=C4\C(=O)c5ccccc5C4=C(C#N)C#N)sc23)cc1,CCCCCCCCC(CCCCCC)Cn1nc2c(-c3ccc(C)s3)c(F)c(F)c(-c3ccc(-c4cc5c(-c6ccc(CC(CC)CCCC)s6)c6sc(C)cc6c(-c6ccc(CC(CC)CCCC)s6)c5s4)s3)c2n1.CCCCCCc1ccc(C2(c3ccc(CCCCCC)cc3)c3cc4c(cc3-c3sc5cc(/C=C6\C(=O)c7ccccc7C6=C(C#N)C#N)sc5c32)C(c2ccc(CCCCCC)cc2)(c2ccc(CCCCCC)cc2)c2c-4sc3cc(/C=C4\C(=O)c5ccccc5C4=C(C#N)C#N)sc23)cc1,789,360,3.78,3.01,10.87,0.432,0.803,5.48,3.83,1.65,CCCCCCc1ccc(C2(c3ccc(CCCCCC)cc3)c3cc4c(cc3-c3sc5cc(/C=C6\C(=O)c7ccccc7C6=C(C#N)C#N)sc5c32)C(c2ccc(CCCCCC)cc2)(c2ccc(CCCCCC)cc2)c2c-4sc3cc(/C=C4\C(=O)c5ccccc5C4=C(C#N)C#N)sc23)cc1,1427.96,5.39,3.46,1.93,CCCCCCCCC(CCCCCC)Cn1nc2c(-c3ccc(C)s3)c(F)c(F)c(-c3ccc(-c4cc5c(-c6ccc(CC(CC)CCCC)s6)c6sc(C)cc6c(-c6ccc(CC(CC)CCCC)s6)c5s4)s3)c2n1,26.7,18.8,1.42 \,both
434,219,link,,J52-Cl,-5.53,-5.38,ITIC,-5.54,-4.0,1:1.5,CF,18.0,_,0.0,,25.0,PEDOT:PSS,PDINO,0.00095,,,,,0.956,17.17,70.2,11.53,CCCCCCCCC(CCCCCC)Cn1nc2c(-c3ccc(C)s3)c(F)c(F)c(-c3ccc(-c4cc5c(-c6cc(Cl)c(CC(CC)CCCC)s6)c6sc(C)cc6c(-c6cc(Cl)c(CC(CC)CCCC)s6)c5s4)s3)c2n1,CCCCCCc1ccc(C2(c3ccc(CCCCCC)cc3)c3cc4c(cc3-c3sc5cc(/C=C6\C(=O)c7ccccc7C6=C(C#N)C#N)sc5c32)C(c2ccc(CCCCCC)cc2)(c2ccc(CCCCCC)cc2)c2c-4sc3cc(/C=C4\C(=O)c5ccccc5C4=C(C#N)C#N)sc23)cc1,CCCCCCCCC(CCCCCC)Cn1nc2c(-c3ccc(C)s3)c(F)c(F)c(-c3ccc(-c4cc5c(-c6cc(Cl)c(CC(CC)CCCC)s6)c6sc(C)cc6c(-c6cc(Cl)c(CC(CC)CCCC)s6)c5s4)s3)c2n1.CCCCCCc1ccc(C2(c3ccc(CCCCCC)cc3)c3cc4c(cc3-c3sc5cc(/C=C6\C(=O)c7ccccc7C6=C(C#N)C#N)sc5c32)C(c2ccc(CCCCCC)cc2)(c2ccc(CCCCCC)cc2)c2c-4sc3cc(/C=C4\C(=O)c5ccccc5C4=C(C#N)C#N)sc23)cc1,790,360,11.53,10.9,17.17,0.702,0.956,5.48,3.83,1.65,CCCCCCc1ccc(C2(c3ccc(CCCCCC)cc3)c3cc4c(cc3-c3sc5cc(/C=C6\C(=O)c7ccccc7C6=C(C#N)C#N)sc5c32)C(c2ccc(CCCCCC)cc2)(c2ccc(CCCCCC)cc2)c2c-4sc3cc(/C=C4\C(=O)c5ccccc5C4=C(C#N)C#N)sc23)cc1,1427.96,5.53,3.59,1.94,CCCCCCCCC(CCCCCC)Cn1nc2c(-c3ccc(C)s3)c(F)c(F)c(-c3ccc(-c4cc5c(-c6cc(Cl)c(CC(CC)CCCC)s6)c6sc(C)cc6c(-c6cc(Cl)c(CC(CC)CCCC)s6)c5s4)s3)c2n1,61.7,25.8,2.39 \,both
435,220,link,,PBDB-T,,,IDTT2F,-5.57,-4.03,1:1,DCB,8.0,_,0.0,100.0,25.0,MoOx,ZnO,1.03e-05,3.1e-06,,,,0.81,18.51,59.0,8.85,CCCCC(CC)Cc1ccc(-c2c3cc(-c4ccc(-c5sc(-c6ccc(C)s6)c6c5C(=O)c5c(CC(CC)CCCC)sc(CC(CC)CCCC)c5C6=O)s4)sc3c(-c3ccc(CC(CC)CCCC)s3)c3cc(C)sc23)s1,CCCCCCc1ccc(C2(c3ccc(CCCCCC)cc3)c3cc4c(cc3-c3sc(-c5ccc(/C=C6\C(=O)c7cc(F)c(F)cc7C6=C(C#N)C#N)s5)cc32)C(c2ccc(CCCCCC)cc2)(c2ccc(CCCCCC)cc2)c2cc(-c3ccc(/C=C5\C(=O)c6cc(F)c(F)cc6C5=C(C#N)C#N)s3)sc2-4)cc1,CCCCC(CC)Cc1ccc(-c2c3cc(-c4ccc(-c5sc(-c6ccc(C)s6)c6c5C(=O)c5c(CC(CC)CCCC)sc(CC(CC)CCCC)c5C6=O)s4)sc3c(-c3ccc(CC(CC)CCCC)s3)c3cc(C)sc23)s1.CCCCCCc1ccc(C2(c3ccc(CCCCCC)cc3)c3cc4c(cc3-c3sc(-c5ccc(/C=C6\C(=O)c7cc(F)c(F)cc7C6=C(C#N)C#N)s5)cc32)C(c2ccc(CCCCCC)cc2)(c2ccc(CCCCCC)cc2)c2cc(-c3ccc(/C=C5\C(=O)c6cc(F)c(F)cc6C5=C(C#N)C#N)s3)sc2-4)cc1,87,38,8.85,8.75,18.51,0.59,0.81,5.57,4.03,1.54,CCCCCCc1ccc(C2(c3ccc(CCCCCC)cc3)c3cc4c(cc3-c3sc(-c5ccc(/C=C6\C(=O)c7cc(F)c(F)cc7C6=C(C#N)C#N)s5)cc32)C(c2ccc(CCCCCC)cc2)(c2ccc(CCCCCC)cc2)c2cc(-c3ccc(/C=C5\C(=O)c6cc(F)c(F)cc6C5=C(C#N)C#N)s3)sc2-4)cc1,1551.99,5.36,3.54,1.82,CCCCC(CC)Cc1ccc(-c2c3cc(-c4ccc(-c5sc(-c6ccc(C)s6)c6c5C(=O)c5c(CC(CC)CCCC)sc(CC(CC)CCCC)c5C6=O)s4)sc3c(-c3ccc(CC(CC)CCCC)s3)c3cc(C)sc23)s1,117.0,58.5,2.00 \,both
436,220,link,,PBDB-T,,,IDTOT2F,-5.54,-3.94,1:1,DCB,8.0,_,0.0,97.0,25.0,MoOx,ZnO,4.8e-05,4e-05,,,,0.85,20.87,72.0,12.79,CCCCC(CC)Cc1ccc(-c2c3cc(-c4ccc(-c5sc(-c6ccc(C)s6)c6c5C(=O)c5c(CC(CC)CCCC)sc(CC(CC)CCCC)c5C6=O)s4)sc3c(-c3ccc(CC(CC)CCCC)s3)c3cc(C)sc23)s1,CCCCCCOc1c(-c2ccc(/C=C3\C(=O)c4cc(F)c(F)cc4C3=C(C#N)C#N)s2)sc2c1C(c1ccc(CCCCCC)cc1)(c1ccc(CCCCCC)cc1)c1cc3c(cc1-2)C(c1ccc(CCCCCC)cc1)(c1ccc(CCCCCC)cc1)c1c-3sc(-c2ccc(/C=C3\C(=O)c4cc(F)c(F)cc4C3=C(C#N)C#N)s2)c1OCCCCCC,CCCCC(CC)Cc1ccc(-c2c3cc(-c4ccc(-c5sc(-c6ccc(C)s6)c6c5C(=O)c5c(CC(CC)CCCC)sc(CC(CC)CCCC)c5C6=O)s4)sc3c(-c3ccc(CC(CC)CCCC)s3)c3cc(C)sc23)s1.CCCCCCOc1c(-c2ccc(/C=C3\C(=O)c4cc(F)c(F)cc4C3=C(C#N)C#N)s2)sc2c1C(c1ccc(CCCCCC)cc1)(c1ccc(CCCCCC)cc1)c1cc3c(cc1-2)C(c1ccc(CCCCCC)cc1)(c1ccc(CCCCCC)cc1)c1c-3sc(-c2ccc(/C=C3\C(=O)c4cc(F)c(F)cc4C3=C(C#N)C#N)s2)c1OCCCCCC,88,38,12.79,12.57,20.87,0.72,0.85,5.54,3.94,1.6,CCCCCCOc1c(-c2ccc(/C=C3\C(=O)c4cc(F)c(F)cc4C3=C(C#N)C#N)s2)sc2c1C(c1ccc(CCCCCC)cc1)(c1ccc(CCCCCC)cc1)c1cc3c(cc1-2)C(c1ccc(CCCCCC)cc1)(c1ccc(CCCCCC)cc1)c1c-3sc(-c2ccc(/C=C3\C(=O)c4cc(F)c(F)cc4C3=C(C#N)C#N)s2)c1OCCCCCC,1752.32,5.36,3.54,1.82,CCCCC(CC)Cc1ccc(-c2c3cc(-c4ccc(-c5sc(-c6ccc(C)s6)c6c5C(=O)c5c(CC(CC)CCCC)sc(CC(CC)CCCC)c5C6=O)s4)sc3c(-c3ccc(CC(CC)CCCC)s3)c3cc(C)sc23)s1,117.0,58.5,2.00 \,both
456,229,link,,PBDB-T,-5.33,-3.53,DF-PCIC,-5.49,-3.77,1:1.4,,20.0,CN,0.5,100.0,130.0,MoO3,ZnO + PFN,0.000128,2.6e-05,,,,0.91,15.66,72.0,10.14,CCCCC(CC)Cc1ccc(-c2c3cc(-c4ccc(-c5sc(-c6ccc(C)s6)c6c5C(=O)c5c(CC(CC)CCCC)sc(CC(CC)CCCC)c5C6=O)s4)sc3c(-c3ccc(CC(CC)CCCC)s3)c3cc(C)sc23)s1,CCCCC(CC)CC1(CC(CC)CCCC)c2cc(/C=C3\C(=O)c4ccccc4C3=C(C#N)C#N)sc2-c2sc(-c3cc(F)c(-c4cc5c(s4)-c4sc(/C=C6\C(=O)c7ccccc7C6=C(C#N)C#N)cc4C5(CC(CC)CCCC)CC(CC)CCCC)cc3F)cc21,CCCCC(CC)Cc1ccc(-c2c3cc(-c4ccc(-c5sc(-c6ccc(C)s6)c6c5C(=O)c5c(CC(CC)CCCC)sc(CC(CC)CCCC)c5C6=O)s4)sc3c(-c3ccc(CC(CC)CCCC)s3)c3cc(C)sc23)s1.CCCCC(CC)CC1(CC(CC)CCCC)c2cc(/C=C3\C(=O)c4ccccc4C3=C(C#N)C#N)sc2-c2sc(-c3cc(F)c(-c4cc5c(s4)-c4sc(/C=C6\C(=O)c7ccccc7C6=C(C#N)C#N)cc4C5(CC(CC)CCCC)CC(CC)CCCC)cc3F)cc21,253,110,10.14,10.12,15.66,0.72,0.91,5.49,3.77,1.72,CCCCC(CC)CC1(CC(CC)CCCC)c2cc(/C=C3\C(=O)c4ccccc4C3=C(C#N)C#N)sc2-c2sc(-c3cc(F)c(-c4cc5c(s4)-c4sc(/C=C6\C(=O)c7ccccc7C6=C(C#N)C#N)cc4C5(CC(CC)CCCC)CC(CC)CCCC)cc3F)cc21,1323.84,5.33,3.53,1.8,CCCCC(CC)Cc1ccc(-c2c3cc(-c4ccc(-c5sc(-c6ccc(C)s6)c6c5C(=O)c5c(CC(CC)CCCC)sc(CC(CC)CCCC)c5C6=O)s4)sc3c(-c3ccc(CC(CC)CCCC)s3)c3cc(C)sc23)s1,117.0,58.5,2.00 \,both
460,232,link,,PBDB-T,-5.2,-3.0,ITIC-Cl4,-5.5,-3.9,1:1,o-DCB,15.0,CN,0.5,,25.0,MoOx,ZnO,,,,,,0.74,21.5,60.0,9.6,CCCCC(CC)Cc1ccc(-c2c3cc(-c4ccc(-c5sc(-c6ccc(C)s6)c6c5C(=O)c5c(CC(CC)CCCC)sc(CC(CC)CCCC)c5C6=O)s4)sc3c(-c3ccc(CC(CC)CCCC)s3)c3cc(C)sc23)s1,CCCCCCc1ccc(C2(c3ccc(CCCCCC)cc3)c3cc4c(cc3-c3sc5cc(/C=C6\C(=O)c7cc(Cl)c(Cl)cc7C6=C(C#N)C#N)sc5c32)C(c2ccc(CCCCCC)cc2)(c2ccc(CCCCCC)cc2)c2c-4sc3cc(/C=C4\C(=O)c5cc(Cl)c(Cl)cc5C4=C(C#N)C#N)sc23)cc1,CCCCC(CC)Cc1ccc(-c2c3cc(-c4ccc(-c5sc(-c6ccc(C)s6)c6c5C(=O)c5c(CC(CC)CCCC)sc(CC(CC)CCCC)c5C6=O)s4)sc3c(-c3ccc(CC(CC)CCCC)s3)c3cc(C)sc23)s1.CCCCCCc1ccc(C2(c3ccc(CCCCCC)cc3)c3cc4c(cc3-c3sc5cc(/C=C6\C(=O)c7cc(Cl)c(Cl)cc7C6=C(C#N)C#N)sc5c32)C(c2ccc(CCCCCC)cc2)(c2ccc(CCCCCC)cc2)c2c-4sc3cc(/C=C4\C(=O)c5cc(Cl)c(Cl)cc5C4=C(C#N)C#N)sc23)cc1,767,348,9.6,9.1,21.5,0.57,0.74,5.5,3.9,1.6,CCCCCCc1ccc(C2(c3ccc(CCCCCC)cc3)c3cc4c(cc3-c3sc5cc(/C=C6\C(=O)c7cc(Cl)c(Cl)cc7C6=C(C#N)C#N)sc5c32)C(c2ccc(CCCCCC)cc2)(c2ccc(CCCCCC)cc2)c2c-4sc3cc(/C=C4\C(=O)c5cc(Cl)c(Cl)cc5C4=C(C#N)C#N)sc23)cc1,1565.72,5.2,3.0,2.2,CCCCC(CC)Cc1ccc(-c2c3cc(-c4ccc(-c5sc(-c6ccc(C)s6)c6c5C(=O)c5c(CC(CC)CCCC)sc(CC(CC)CCCC)c5C6=O)s4)sc3c(-c3ccc(CC(CC)CCCC)s3)c3cc(C)sc23)s1,117.0,58.5,2.00 \,both
469,237,link,,PTB7-Th,-5.02,-3.44,ITIC,-5.47,-3.76,1:2,CB,25.0,_,0.0,,25.0,MoOx,ZnO,0.0207,0.000243,,,,0.825,14.4,66.0,7.8,CCCCC(CC)COC(=O)c1sc2c(-c3cc4c(-c5ccc(CC(CC)CCCC)s5)c5sc(C)cc5c(-c5ccc(CC(CC)CCCC)s5)c4s3)sc(C)c2c1F,CCCCCCc1ccc(C2(c3ccc(CCCCCC)cc3)c3cc4c(cc3-c3sc5cc(/C=C6\C(=O)c7ccccc7C6=C(C#N)C#N)sc5c32)C(c2ccc(CCCCCC)cc2)(c2ccc(CCCCCC)cc2)c2c-4sc3cc(/C=C4\C(=O)c5ccccc5C4=C(C#N)C#N)sc23)cc1,CCCCC(CC)COC(=O)c1sc2c(-c3cc4c(-c5ccc(CC(CC)CCCC)s5)c5sc(C)cc5c(-c5ccc(CC(CC)CCCC)s5)c4s3)sc(C)c2c1F.CCCCCCc1ccc(C2(c3ccc(CCCCCC)cc3)c3cc4c(cc3-c3sc5cc(/C=C6\C(=O)c7ccccc7C6=C(C#N)C#N)sc5c32)C(c2ccc(CCCCCC)cc2)(c2ccc(CCCCCC)cc2)c2c-4sc3cc(/C=C4\C(=O)c5ccccc5C4=C(C#N)C#N)sc23)cc1,78,34,7.8,7.8,14.4,0.66,0.825,5.47,3.76,1.71,CCCCCCc1ccc(C2(c3ccc(CCCCCC)cc3)c3cc4c(cc3-c3sc5cc(/C=C6\C(=O)c7ccccc7C6=C(C#N)C#N)sc5c32)C(c2ccc(CCCCCC)cc2)(c2ccc(CCCCCC)cc2)c2c-4sc3cc(/C=C4\C(=O)c5ccccc5C4=C(C#N)C#N)sc23)cc1,1427.96,5.02,3.44,1.58,CCCCC(CC)COC(=O)c1sc2c(-c3cc4c(-c5ccc(CC(CC)CCCC)s5)c5sc(C)cc5c(-c5ccc(CC(CC)CCCC)s5)c4s3)sc(C)c2c1F,124.0,72.9,1.70 \,both
470,237,link,,PTB7-Th,-5.02,-3.44,IDTT-T,-5.51,-3.51,1:2,CB,25.0,_,0.0,57.0,25.0,MoOx,ZnO,0.00519,0.00398,,,,1.015,15.7,57.0,9.1,CCCCC(CC)COC(=O)c1sc2c(-c3cc4c(-c5ccc(CC(CC)CCCC)s5)c5sc(C)cc5c(-c5ccc(CC(CC)CCCC)s5)c4s3)sc(C)c2c1F,CCCCCCc1ccc(C2(c3ccc(CCCCCC)cc3)c3cc4c(cc3-c3sc5cc(C=C6C(=O)N(CC)C(=S)N(CC)C6=O)sc5c32)C(c2ccc(CCCCCC)cc2)(c2ccc(CCCCCC)cc2)c2c-4sc3cc(C=C4C(=O)N(CC)C(=S)N(CC)C4=O)sc23)cc1,CCCCC(CC)COC(=O)c1sc2c(-c3cc4c(-c5ccc(CC(CC)CCCC)s5)c5sc(C)cc5c(-c5ccc(CC(CC)CCCC)s5)c4s3)sc(C)c2c1F.CCCCCCc1ccc(C2(c3ccc(CCCCCC)cc3)c3cc4c(cc3-c3sc5cc(C=C6C(=O)N(CC)C(=S)N(CC)C6=O)sc5c32)C(c2ccc(CCCCCC)cc2)(c2ccc(CCCCCC)cc2)c2c-4sc3cc(C=C4C(=O)N(CC)C(=S)N(CC)C4=O)sc23)cc1,79,34,9.1,9.1,15.7,0.57,1.015,5.51,3.51,2.0,CCCCCCc1ccc(C2(c3ccc(CCCCCC)cc3)c3cc4c(cc3-c3sc5cc(C=C6C(=O)N(CC)C(=S)N(CC)C6=O)sc5c32)C(c2ccc(CCCCCC)cc2)(c2ccc(CCCCCC)cc2)c2c-4sc3cc(C=C4C(=O)N(CC)C(=S)N(CC)C4=O)sc23)cc1,1440.08,5.02,3.44,1.58,CCCCC(CC)COC(=O)c1sc2c(-c3cc4c(-c5ccc(CC(CC)CCCC)s5)c5sc(C)cc5c(-c5ccc(CC(CC)CCCC)s5)c4s3)sc(C)c2c1F,124.0,72.9,1.70 \,both
476,241,link,,PBDB-T,-5.33,-2.92,BTTFIC,-5.56,-3.95,1.5:1,o-DCB,15.0,_,0.0,106.0,130.0,MoOx,ZnO,0.000116,0.000122,,,,0.935,17.74,54.3,9.0,CCCCC(CC)Cc1ccc(-c2c3cc(-c4ccc(-c5sc(-c6ccc(C)s6)c6c5C(=O)c5c(CC(CC)CCCC)sc(CC(CC)CCCC)c5C6=O)s4)sc3c(-c3ccc(CC(CC)CCCC)s3)c3cc(C)sc23)s1,CCCCCCCCC1(CCCCCCCC)c2cc3c(cc2-c2cc4c(cc21)-c1sc2cc(/C=C5\C(=O)c6ccccc6C5=C(C#N)C#N)sc2c1C4(CCCCCCCC)CCCCCCCC)C(CCCCCCCC)(CCCCCCCC)c1c-3sc2cc(/C=C3\C(=O)c4ccccc4C3=C(C#N)C#N)sc12,CCCCC(CC)Cc1ccc(-c2c3cc(-c4ccc(-c5sc(-c6ccc(C)s6)c6c5C(=O)c5c(CC(CC)CCCC)sc(CC(CC)CCCC)c5C6=O)s4)sc3c(-c3ccc(CC(CC)CCCC)s3)c3cc(C)sc23)s1.CCCCCCCCC1(CCCCCCCC)c2cc3c(cc2-c2cc4c(cc21)-c1sc2cc(/C=C5\C(=O)c6ccccc6C5=C(C#N)C#N)sc2c1C4(CCCCCCCC)CCCCCCCC)C(CCCCCCCC)(CCCCCCCC)c1c-3sc2cc(/C=C3\C(=O)c4ccccc4C3=C(C#N)C#N)sc12,703,316,9.0,8.78,17.52,0.539,0.93,5.56,3.95,1.61,CCCCCCCCC1(CCCCCCCC)c2cc3c(cc2-c2cc4c(cc21)-c1sc2cc(/C=C5\C(=O)c6ccccc6C5=C(C#N)C#N)sc2c1C4(CCCCCCCC)CCCCCCCC)C(CCCCCCCC)(CCCCCCCC)c1c-3sc2cc(/C=C3\C(=O)c4ccccc4C3=C(C#N)C#N)sc12,1548.32,5.33,2.92,2.41,CCCCC(CC)Cc1ccc(-c2c3cc(-c4ccc(-c5sc(-c6ccc(C)s6)c6c5C(=O)c5c(CC(CC)CCCC)sc(CC(CC)CCCC)c5C6=O)s4)sc3c(-c3ccc(CC(CC)CCCC)s3)c3cc(C)sc23)s1,117.0,58.5,2.00 \,both
477,241,link,,PTB7-Th,-5.2,-3.56,BTTFIC,-5.56,-3.95,1:2,o-DCB,30.0,_,0.0,101.0,130.0,MoOx,ZnO,6.7e-05,0.000101,,,,0.871,17.67,55.0,8.47,CCCCC(CC)COC(=O)c1sc2c(-c3cc4c(-c5ccc(CC(CC)CCCC)s5)c5sc(C)cc5c(-c5ccc(CC(CC)CCCC)s5)c4s3)sc(C)c2c1F,CCCCCCCCC1(CCCCCCCC)c2cc3c(cc2-c2cc4c(cc21)-c1sc2cc(/C=C5\C(=O)c6ccccc6C5=C(C#N)C#N)sc2c1C4(CCCCCCCC)CCCCCCCC)C(CCCCCCCC)(CCCCCCCC)c1c-3sc2cc(/C=C3\C(=O)c4ccccc4C3=C(C#N)C#N)sc12,CCCCC(CC)COC(=O)c1sc2c(-c3cc4c(-c5ccc(CC(CC)CCCC)s5)c5sc(C)cc5c(-c5ccc(CC(CC)CCCC)s5)c4s3)sc(C)c2c1F.CCCCCCCCC1(CCCCCCCC)c2cc3c(cc2-c2cc4c(cc21)-c1sc2cc(/C=C5\C(=O)c6ccccc6C5=C(C#N)C#N)sc2c1C4(CCCCCCCC)CCCCCCCC)C(CCCCCCCC)(CCCCCCCC)c1c-3sc2cc(/C=C3\C(=O)c4ccccc4C3=C(C#N)C#N)sc12,704,316,8.47,8.18,17.22,0.54,0.869,5.56,3.95,1.61,CCCCCCCCC1(CCCCCCCC)c2cc3c(cc2-c2cc4c(cc21)-c1sc2cc(/C=C5\C(=O)c6ccccc6C5=C(C#N)C#N)sc2c1C4(CCCCCCCC)CCCCCCCC)C(CCCCCCCC)(CCCCCCCC)c1c-3sc2cc(/C=C3\C(=O)c4ccccc4C3=C(C#N)C#N)sc12,1548.32,5.2,3.56,1.64,CCCCC(CC)COC(=O)c1sc2c(-c3cc4c(-c5ccc(CC(CC)CCCC)s5)c5sc(C)cc5c(-c5ccc(CC(CC)CCCC)s5)c4s3)sc(C)c2c1F,124.0,72.9,1.70 \,both
483,245,link,,PBDTTz-SBP,-5.46,-3.5,ITIC,-5.6,-3.93,1:1,CB,,_,0.0,125.0,25.0,PEDOT:PSS,PFN-Br,0.000142,3.9e-05,,,,0.914,18.52,71.43,12.09,CCCCCCCCC(CCCCCC)CSc1ccc(-c2ccc(-c3c4cc(-c5ccc(-c6c(F)c(F)c(-c7ccc(C)s7)c7nn(CC(CCCCCC)CCCCCCCC)nc67)s5)sc4c(-c4ccc(-c5ccc(SCC(CCCCCC)CCCCCCCC)cc5)cc4)c4cc(C)sc34)cc2)cc1,CCCCCCc1ccc(C2(c3ccc(CCCCCC)cc3)c3cc4c(cc3-c3sc5cc(/C=C6\C(=O)c7ccccc7C6=C(C#N)C#N)sc5c32)C(c2ccc(CCCCCC)cc2)(c2ccc(CCCCCC)cc2)c2c-4sc3cc(/C=C4\C(=O)c5ccccc5C4=C(C#N)C#N)sc23)cc1,CCCCCCCCC(CCCCCC)CSc1ccc(-c2ccc(-c3c4cc(-c5ccc(-c6c(F)c(F)c(-c7ccc(C)s7)c7nn(CC(CCCCCC)CCCCCCCC)nc67)s5)sc4c(-c4ccc(-c5ccc(SCC(CCCCCC)CCCCCCCC)cc5)cc4)c4cc(C)sc34)cc2)cc1.CCCCCCc1ccc(C2(c3ccc(CCCCCC)cc3)c3cc4c(cc3-c3sc5cc(/C=C6\C(=O)c7ccccc7C6=C(C#N)C#N)sc5c32)C(c2ccc(CCCCCC)cc2)(c2ccc(CCCCCC)cc2)c2c-4sc3cc(/C=C4\C(=O)c5ccccc5C4=C(C#N)C#N)sc23)cc1,593,264,12.09,11.89,18.52,0.714,0.914,5.6,3.93,1.67,CCCCCCc1ccc(C2(c3ccc(CCCCCC)cc3)c3cc4c(cc3-c3sc5cc(/C=C6\C(=O)c7ccccc7C6=C(C#N)C#N)sc5c32)C(c2ccc(CCCCCC)cc2)(c2ccc(CCCCCC)cc2)c2c-4sc3cc(/C=C4\C(=O)c5ccccc5C4=C(C#N)C#N)sc23)cc1,1427.96,5.46,3.5,1.96,CCCCCCCCC(CCCCCC)CSc1ccc(-c2ccc(-c3c4cc(-c5ccc(-c6c(F)c(F)c(-c7ccc(C)s7)c7nn(CC(CCCCCC)CCCCCCCC)nc67)s5)sc4c(-c4ccc(-c5ccc(SCC(CCCCCC)CCCCCCCC)cc5)cc4)c4cc(C)sc34)cc2)cc1,48.3,21.0,2.30 \,both
