Repository: aspuru-guzik-group/Beyond-Molecular-Structure-ML-for-OPV-Materials-Devices

File: ml_for_opvs/data/exploration/compare_Min_Saeki2022/merged_da_pce.csv (part 3 of 3)
ref,ref number from paper,reference link,DOI,Donor Molecule,HOMO_D (eV),LUMO_D (eV),Acceptor Molecule,HOMO_A (eV),LUMO_A (eV),D:A ratio (m/m),solvent,total solids conc. (mg/mL),solvent additive,solvent additive conc. (% v/v),active layer thickness (nm),temperature of thermal annealing,hole contact layer,electron contact layer,hole mobility blend (cm^2 V^-1 s^-1),electron mobility blend (cm^2 V^-1 s^-1),effective mobility,Langevin prefactor,Voc vs ln(I) slope,Voc (V),Jsc (mA cm^-2),FF (%),PCE (%),D SMILES,A SMILES,DonorAcceptor,ID,Ref,PCE_max(%),PCE_ave(%),Jsc(mA/cm2),FF,Voc(V),'-HOMO_n(eV),'-LUMO_n(eV),Eg_n(eV),n(SMILES),M (g/mol),'-HOMO_p(eV),'-LUMO_p(eV),Eg_p(eV),p(SMILES),Mw (kg/mol),Mn(kg/mol),PDI\,_merge
487,246,link,,PJ2,-5.14,-3.33,m-ITIC,-5.54,-3.95,1:1.5,CF,,DIO,0.5,112.6,130.0,PEDOT:PSS,PDINO,,,,,,0.988,16.8,62.3,10.34,CCCCC(CC)Cc1sc(CC(CC)CCCC)c2c1C(=O)c1c(-c3ccc(C)s3)sc(-c3ccc(-c4cc5c(-c6ccc([Si](CCC)(CCC)CCC)s6)c6sc(C)cc6c(-c6ccc([Si](CCC)(CCC)CCC)s6)c5s4)s3)c1C2=O,CCCCCCc1cccc(C2(c3cccc(CCCCCC)c3)c3cc4c(cc3-c3sc5cc(/C=C6\C(=O)c7ccccc7C6=C(C#N)C#N)sc5c32)C(c2cccc(CCCCCC)c2)(c2cccc(CCCCCC)c2)c2c-4sc3cc(/C=C4\C(=O)c5ccccc5C4=C(C#N)C#N)sc23)c1,CCCCC(CC)Cc1sc(CC(CC)CCCC)c2c1C(=O)c1c(-c3ccc(C)s3)sc(-c3ccc(-c4cc5c(-c6ccc([Si](CCC)(CCC)CCC)s6)c6sc(C)cc6c(-c6ccc([Si](CCC)(CCC)CCC)s6)c5s4)s3)c1C2=O.CCCCCCc1cccc(C2(c3cccc(CCCCCC)c3)c3cc4c(cc3-c3sc5cc(/C=C6\C(=O)c7ccccc7C6=C(C#N)C#N)sc5c32)C(c2cccc(CCCCCC)c2)(c2cccc(CCCCCC)c2)c2c-4sc3cc(/C=C4\C(=O)c5ccccc5C4=C(C#N)C#N)sc23)c1,561,253,10.34,10.19,16.8,0.623,0.988,5.54,3.95,1.59,CCCCCCc1cccc(C2(c3cccc(CCCCCC)c3)c3cc4c(cc3-c3sc5cc(/C=C6\C(=O)c7ccccc7C6=C(C#N)C#N)sc5c32)C(c2cccc(CCCCCC)c2)(c2cccc(CCCCCC)c2)c2c-4sc3cc(/C=C4\C(=O)c5ccccc5C4=C(C#N)C#N)sc23)c1,1427.96,5.14,3.33,1.81,CCCCC(CC)Cc1sc(CC(CC)CCCC)c2c1C(=O)c1c(-c3ccc(C)s3)sc(-c3ccc(-c4cc5c(-c6ccc([Si](CCC)(CCC)CCC)s6)c6sc(C)cc6c(-c6ccc([Si](CCC)(CCC)CCC)s6)c5s4)s3)c1C2=O,115.3,80.1,1.44 \,both
488,246,link,,PJ2,-5.14,-3.33,IDIC,-5.67,-4.1,1:1.5,CF,,DIO,0.5,110.3,130.0,PEDOT:PSS,PDINO,,,,,,0.939,17.0,75.3,12.01,CCCCC(CC)Cc1sc(CC(CC)CCCC)c2c1C(=O)c1c(-c3ccc(C)s3)sc(-c3ccc(-c4cc5c(-c6ccc([Si](CCC)(CCC)CCC)s6)c6sc(C)cc6c(-c6ccc([Si](CCC)(CCC)CCC)s6)c5s4)s3)c1C2=O,CCCCCCC1(CCCCCC)c2cc3c(cc2-c2sc(/C=C4\C(=O)c5ccccc5C4=C(C#N)C#N)cc21)C(CCCCCC)(CCCCCC)c1cc(/C=C2\C(=O)c4ccccc4C2=C(C#N)C#N)sc1-3,CCCCC(CC)Cc1sc(CC(CC)CCCC)c2c1C(=O)c1c(-c3ccc(C)s3)sc(-c3ccc(-c4cc5c(-c6ccc([Si](CCC)(CCC)CCC)s6)c6sc(C)cc6c(-c6ccc([Si](CCC)(CCC)CCC)s6)c5s4)s3)c1C2=O.CCCCCCC1(CCCCCC)c2cc3c(cc2-c2sc(/C=C4\C(=O)c5ccccc5C4=C(C#N)C#N)cc21)C(CCCCCC)(CCCCCC)c1cc(/C=C2\C(=O)c4ccccc4C2=C(C#N)C#N)sc1-3,562,253,12.01,11.83,17.0,0.753,0.939,5.67,4.1,1.57,CCCCCCC1(CCCCCC)c2cc3c(cc2-c2sc(/C=C4\C(=O)c5ccccc5C4=C(C#N)C#N)cc21)C(CCCCCC)(CCCCCC)c1cc(/C=C2\C(=O)c4ccccc4C2=C(C#N)C#N)sc1-3,1011.4,5.14,3.33,1.81,CCCCC(CC)Cc1sc(CC(CC)CCCC)c2c1C(=O)c1c(-c3ccc(C)s3)sc(-c3ccc(-c4cc5c(-c6ccc([Si](CCC)(CCC)CCC)s6)c6sc(C)cc6c(-c6ccc([Si](CCC)(CCC)CCC)s6)c5s4)s3)c1C2=O,115.3,80.1,1.44 \,both
489,246,link,,PJ3,-5.01,-3.26,m-ITIC,-5.54,-3.95,1:1.5,CF,,DIO,0.5,117.8,130.0,PEDOT:PSS,PDINO,,,,,,0.96,12.7,63.5,7.76,CCCCCCCCCCC(CCCCCCCC)Cc1cc(-c2c(F)c(F)c(-c3cc(CC(CCCCCCCC)CCCCCCCCCC)c(-c4cc5c(-c6ccc([Si](CCC)(CCC)CCC)s6)c6sc(C)cc6c(-c6ccc([Si](CCC)(CCC)CCC)s6)c5s4)s3)c3nsnc23)sc1C,CCCCCCc1cccc(C2(c3cccc(CCCCCC)c3)c3cc4c(cc3-c3sc5cc(/C=C6\C(=O)c7ccccc7C6=C(C#N)C#N)sc5c32)C(c2cccc(CCCCCC)c2)(c2cccc(CCCCCC)c2)c2c-4sc3cc(/C=C4\C(=O)c5ccccc5C4=C(C#N)C#N)sc23)c1,CCCCCCCCCCC(CCCCCCCC)Cc1cc(-c2c(F)c(F)c(-c3cc(CC(CCCCCCCC)CCCCCCCCCC)c(-c4cc5c(-c6ccc([Si](CCC)(CCC)CCC)s6)c6sc(C)cc6c(-c6ccc([Si](CCC)(CCC)CCC)s6)c5s4)s3)c3nsnc23)sc1C.CCCCCCc1cccc(C2(c3cccc(CCCCCC)c3)c3cc4c(cc3-c3sc5cc(/C=C6\C(=O)c7ccccc7C6=C(C#N)C#N)sc5c32)C(c2cccc(CCCCCC)c2)(c2cccc(CCCCCC)c2)c2c-4sc3cc(/C=C4\C(=O)c5ccccc5C4=C(C#N)C#N)sc23)c1,564,253,7.76,7.45,12.7,0.635,0.96,5.54,3.95,1.59,CCCCCCc1cccc(C2(c3cccc(CCCCCC)c3)c3cc4c(cc3-c3sc5cc(/C=C6\C(=O)c7ccccc7C6=C(C#N)C#N)sc5c32)C(c2cccc(CCCCCC)c2)(c2cccc(CCCCCC)c2)c2c-4sc3cc(/C=C4\C(=O)c5ccccc5C4=C(C#N)C#N)sc23)c1,1427.96,5.01,3.26,1.75,CCCCCCCCCCC(CCCCCCCC)Cc1cc(-c2c(F)c(F)c(-c3cc(CC(CCCCCCCC)CCCCCCCCCC)c(-c4cc5c(-c6ccc([Si](CCC)(CCC)CCC)s6)c6sc(C)cc6c(-c6ccc([Si](CCC)(CCC)CCC)s6)c5s4)s3)c3nsnc23)sc1C,123.6,79.2,1.56 \,both
490,246,link,,PJ3,-5.01,-3.26,IDIC,-5.67,-4.1,1:1.5,CF,,DIO,0.5,114.5,130.0,PEDOT:PSS,PDINO,,,,,,0.908,12.8,69.8,8.11,CCCCCCCCCCC(CCCCCCCC)Cc1cc(-c2c(F)c(F)c(-c3cc(CC(CCCCCCCC)CCCCCCCCCC)c(-c4cc5c(-c6ccc([Si](CCC)(CCC)CCC)s6)c6sc(C)cc6c(-c6ccc([Si](CCC)(CCC)CCC)s6)c5s4)s3)c3nsnc23)sc1C,CCCCCCC1(CCCCCC)c2cc3c(cc2-c2sc(/C=C4\C(=O)c5ccccc5C4=C(C#N)C#N)cc21)C(CCCCCC)(CCCCCC)c1cc(/C=C2\C(=O)c4ccccc4C2=C(C#N)C#N)sc1-3,CCCCCCCCCCC(CCCCCCCC)Cc1cc(-c2c(F)c(F)c(-c3cc(CC(CCCCCCCC)CCCCCCCCCC)c(-c4cc5c(-c6ccc([Si](CCC)(CCC)CCC)s6)c6sc(C)cc6c(-c6ccc([Si](CCC)(CCC)CCC)s6)c5s4)s3)c3nsnc23)sc1C.CCCCCCC1(CCCCCC)c2cc3c(cc2-c2sc(/C=C4\C(=O)c5ccccc5C4=C(C#N)C#N)cc21)C(CCCCCC)(CCCCCC)c1cc(/C=C2\C(=O)c4ccccc4C2=C(C#N)C#N)sc1-3,565,253,8.11,7.93,12.8,0.698,0.908,5.67,4.1,1.57,CCCCCCC1(CCCCCC)c2cc3c(cc2-c2sc(/C=C4\C(=O)c5ccccc5C4=C(C#N)C#N)cc21)C(CCCCCC)(CCCCCC)c1cc(/C=C2\C(=O)c4ccccc4C2=C(C#N)C#N)sc1-3,1011.4,5.01,3.26,1.75,CCCCCCCCCCC(CCCCCCCC)Cc1cc(-c2c(F)c(F)c(-c3cc(CC(CCCCCCCC)CCCCCCCCCC)c(-c4cc5c(-c6ccc([Si](CCC)(CCC)CCC)s6)c6sc(C)cc6c(-c6ccc([Si](CCC)(CCC)CCC)s6)c5s4)s3)c3nsnc23)sc1C,123.6,79.2,1.56 \,both
493,247,link,,PTB7-Th,-5.38,-3.7,ITIC,-5.48,-3.83,1:1,CB,8.0,DIO,0.25,90.0,25.0,MoOx,ZnO,,,,,,0.82,14.76,57.09,6.91,CCCCC(CC)COC(=O)c1sc2c(-c3cc4c(-c5ccc(CC(CC)CCCC)s5)c5sc(C)cc5c(-c5ccc(CC(CC)CCCC)s5)c4s3)sc(C)c2c1F,CCCCCCc1ccc(C2(c3ccc(CCCCCC)cc3)c3cc4c(cc3-c3sc5cc(/C=C6\C(=O)c7ccccc7C6=C(C#N)C#N)sc5c32)C(c2ccc(CCCCCC)cc2)(c2ccc(CCCCCC)cc2)c2c-4sc3cc(/C=C4\C(=O)c5ccccc5C4=C(C#N)C#N)sc23)cc1,CCCCC(CC)COC(=O)c1sc2c(-c3cc4c(-c5ccc(CC(CC)CCCC)s5)c5sc(C)cc5c(-c5ccc(CC(CC)CCCC)s5)c4s3)sc(C)c2c1F.CCCCCCc1ccc(C2(c3ccc(CCCCCC)cc3)c3cc4c(cc3-c3sc5cc(/C=C6\C(=O)c7ccccc7C6=C(C#N)C#N)sc5c32)C(c2ccc(CCCCCC)cc2)(c2ccc(CCCCCC)cc2)c2c-4sc3cc(/C=C4\C(=O)c5ccccc5C4=C(C#N)C#N)sc23)cc1,6,4,6.91,6.8,14.76,0.571,0.82,5.48,3.83,1.65,CCCCCCc1ccc(C2(c3ccc(CCCCCC)cc3)c3cc4c(cc3-c3sc5cc(/C=C6\C(=O)c7ccccc7C6=C(C#N)C#N)sc5c32)C(c2ccc(CCCCCC)cc2)(c2ccc(CCCCCC)cc2)c2c-4sc3cc(/C=C4\C(=O)c5ccccc5C4=C(C#N)C#N)sc23)cc1,1427.96,5.22,3.64,1.58,CCCCC(CC)COC(=O)c1sc2c(-c3cc4c(-c5ccc(CC(CC)CCCC)s5)c5sc(C)cc5c(-c5ccc(CC(CC)CCCC)s5)c4s3)sc(C)c2c1F,124.0,72.9,1.70 \,both
493,247,link,,PTB7-Th,-5.38,-3.7,ITIC,-5.48,-3.83,1:1,CB,8.0,DIO,0.25,90.0,25.0,MoOx,ZnO,,,,,,0.82,14.76,57.09,6.91,CCCCC(CC)COC(=O)c1sc2c(-c3cc4c(-c5ccc(CC(CC)CCCC)s5)c5sc(C)cc5c(-c5ccc(CC(CC)CCCC)s5)c4s3)sc(C)c2c1F,CCCCCCc1ccc(C2(c3ccc(CCCCCC)cc3)c3cc4c(cc3-c3sc5cc(/C=C6\C(=O)c7ccccc7C6=C(C#N)C#N)sc5c32)C(c2ccc(CCCCCC)cc2)(c2ccc(CCCCCC)cc2)c2c-4sc3cc(/C=C4\C(=O)c5ccccc5C4=C(C#N)C#N)sc23)cc1,CCCCC(CC)COC(=O)c1sc2c(-c3cc4c(-c5ccc(CC(CC)CCCC)s5)c5sc(C)cc5c(-c5ccc(CC(CC)CCCC)s5)c4s3)sc(C)c2c1F.CCCCCCc1ccc(C2(c3ccc(CCCCCC)cc3)c3cc4c(cc3-c3sc5cc(/C=C6\C(=O)c7ccccc7C6=C(C#N)C#N)sc5c32)C(c2ccc(CCCCCC)cc2)(c2ccc(CCCCCC)cc2)c2c-4sc3cc(/C=C4\C(=O)c5ccccc5C4=C(C#N)C#N)sc23)cc1,425,195,6.91,6.8,14.76,0.571,0.82,5.48,3.83,1.65,CCCCCCc1ccc(C2(c3ccc(CCCCCC)cc3)c3cc4c(cc3-c3sc5cc(/C=C6\C(=O)c7ccccc7C6=C(C#N)C#N)sc5c32)C(c2ccc(CCCCCC)cc2)(c2ccc(CCCCCC)cc2)c2c-4sc3cc(/C=C4\C(=O)c5ccccc5C4=C(C#N)C#N)sc23)cc1,1427.96,5.38,3.7,1.68,CCCCC(CC)COC(=O)c1sc2c(-c3cc4c(-c5ccc(CC(CC)CCCC)s5)c5sc(C)cc5c(-c5ccc(CC(CC)CCCC)s5)c4s3)sc(C)c2c1F,124.0,72.9,1.70 \,both
494,248,link,,PBClT,-5.47,-3.61,ITIC,-5.48,-3.83,1:1,CB,8.0,_,0.0,100.0,25.0,MoOx,ZnO,7.41e-05,,,,,1.01,13.95,60.05,8.46,CCCCC(CC)COC(=O)c1sc2c(-c3cc4c(-c5cc(Cl)c(CC(CC)CCCC)s5)c5sc(C)cc5c(-c5cc(Cl)c(CC(CC)CCCC)s5)c4s3)sc(C)c2c1F,CCCCCCc1ccc(C2(c3ccc(CCCCCC)cc3)c3cc4c(cc3-c3sc5cc(/C=C6\C(=O)c7ccccc7C6=C(C#N)C#N)sc5c32)C(c2ccc(CCCCCC)cc2)(c2ccc(CCCCCC)cc2)c2c-4sc3cc(/C=C4\C(=O)c5ccccc5C4=C(C#N)C#N)sc23)cc1,CCCCC(CC)COC(=O)c1sc2c(-c3cc4c(-c5cc(Cl)c(CC(CC)CCCC)s5)c5sc(C)cc5c(-c5cc(Cl)c(CC(CC)CCCC)s5)c4s3)sc(C)c2c1F.CCCCCCc1ccc(C2(c3ccc(CCCCCC)cc3)c3cc4c(cc3-c3sc5cc(/C=C6\C(=O)c7ccccc7C6=C(C#N)C#N)sc5c32)C(c2ccc(CCCCCC)cc2)(c2ccc(CCCCCC)cc2)c2c-4sc3cc(/C=C4\C(=O)c5ccccc5C4=C(C#N)C#N)sc23)cc1,5,4,8.46,8.33,13.95,0.601,1.01,5.48,3.83,1.65,CCCCCCc1ccc(C2(c3ccc(CCCCCC)cc3)c3cc4c(cc3-c3sc5cc(/C=C6\C(=O)c7ccccc7C6=C(C#N)C#N)sc5c32)C(c2ccc(CCCCCC)cc2)(c2ccc(CCCCCC)cc2)c2c-4sc3cc(/C=C4\C(=O)c5ccccc5C4=C(C#N)C#N)sc23)cc1,1427.96,5.47,3.61,1.86,CCCCC(CC)COC(=O)c1sc2c(-c3cc4c(-c5cc(Cl)c(CC(CC)CCCC)s5)c5sc(C)cc5c(-c5cc(Cl)c(CC(CC)CCCC)s5)c4s3)sc(C)c2c1F,87.5,44.0,1.99 \,both
495,249,link,,PBDB-T,-5.36,-3.54,BDCPDT-IC,-5.41,-3.87,1:1,CB,12.0,DIO,1.0,,25.0,MoOx,ZnO,,,,,,0.86,16.56,65.52,9.33,CCCCC(CC)Cc1ccc(-c2c3cc(-c4ccc(-c5sc(-c6ccc(C)s6)c6c5C(=O)c5c(CC(CC)CCCC)sc(CC(CC)CCCC)c5C6=O)s4)sc3c(-c3ccc(CC(CC)CCCC)s3)c3cc(C)sc23)s1,CCCCCCc1ccc(C2(c3ccc(CCCCCC)cc3)c3cc(/C=C4\C(=O)c5ccccc5C4=C(C#N)C#N)sc3-c3sc4cc5c6c(sc5cc4c32)-c2sc(/C=C3\C(=O)c4ccccc4C3=C(C#N)C#N)cc2C6(c2ccc(CCCCCC)cc2)c2ccc(CCCCCC)cc2)cc1,CCCCC(CC)Cc1ccc(-c2c3cc(-c4ccc(-c5sc(-c6ccc(C)s6)c6c5C(=O)c5c(CC(CC)CCCC)sc(CC(CC)CCCC)c5C6=O)s4)sc3c(-c3ccc(CC(CC)CCCC)s3)c3cc(C)sc23)s1.CCCCCCc1ccc(C2(c3ccc(CCCCCC)cc3)c3cc(/C=C4\C(=O)c5ccccc5C4=C(C#N)C#N)sc3-c3sc4cc5c6c(sc5cc4c32)-c2sc(/C=C3\C(=O)c4ccccc4C3=C(C#N)C#N)cc2C6(c2ccc(CCCCCC)cc2)c2ccc(CCCCCC)cc2)cc1,884,405,9.33,9.14,16.56,0.655,0.86,5.41,3.87,1.54,CCCCCCc1ccc(C2(c3ccc(CCCCCC)cc3)c3cc(/C=C4\C(=O)c5ccccc5C4=C(C#N)C#N)sc3-c3sc4cc5c6c(sc5cc4c32)-c2sc(/C=C3\C(=O)c4ccccc4C3=C(C#N)C#N)cc2C6(c2ccc(CCCCCC)cc2)c2ccc(CCCCCC)cc2)cc1,1427.96,5.36,3.54,1.82,CCCCC(CC)Cc1ccc(-c2c3cc(-c4ccc(-c5sc(-c6ccc(C)s6)c6c5C(=O)c5c(CC(CC)CCCC)sc(CC(CC)CCCC)c5C6=O)s4)sc3c(-c3ccc(CC(CC)CCCC)s3)c3cc(C)sc23)s1,117.0,58.5,2.00 \,both
495,249,link,,PBDB-T,-5.36,-3.54,BDCPDT-IC,-5.41,-3.87,1:1,CB,12.0,DIO,1.0,,25.0,MoOx,ZnO,,,,,,0.86,16.56,65.52,9.33,CCCCC(CC)Cc1ccc(-c2c3cc(-c4ccc(-c5sc(-c6ccc(C)s6)c6c5C(=O)c5c(CC(CC)CCCC)sc(CC(CC)CCCC)c5C6=O)s4)sc3c(-c3ccc(CC(CC)CCCC)s3)c3cc(C)sc23)s1,CCCCCCc1ccc(C2(c3ccc(CCCCCC)cc3)c3cc(/C=C4\C(=O)c5ccccc5C4=C(C#N)C#N)sc3-c3sc4cc5c6c(sc5cc4c32)-c2sc(/C=C3\C(=O)c4ccccc4C3=C(C#N)C#N)cc2C6(c2ccc(CCCCCC)cc2)c2ccc(CCCCCC)cc2)cc1,CCCCC(CC)Cc1ccc(-c2c3cc(-c4ccc(-c5sc(-c6ccc(C)s6)c6c5C(=O)c5c(CC(CC)CCCC)sc(CC(CC)CCCC)c5C6=O)s4)sc3c(-c3ccc(CC(CC)CCCC)s3)c3cc(C)sc23)s1.CCCCCCc1ccc(C2(c3ccc(CCCCCC)cc3)c3cc(/C=C4\C(=O)c5ccccc5C4=C(C#N)C#N)sc3-c3sc4cc5c6c(sc5cc4c32)-c2sc(/C=C3\C(=O)c4ccccc4C3=C(C#N)C#N)cc2C6(c2ccc(CCCCCC)cc2)c2ccc(CCCCCC)cc2)cc1,1022,462,9.33,9.14,15.83,0.638,0.85,5.41,3.87,1.54,CCCCCCc1ccc(C2(c3ccc(CCCCCC)cc3)c3cc(/C=C4\C(=O)c5ccccc5C4=C(C#N)C#N)sc3-c3sc4cc5c6c(sc5cc4c32)-c2sc(/C=C3\C(=O)c4ccccc4C3=C(C#N)C#N)cc2C6(c2ccc(CCCCCC)cc2)c2ccc(CCCCCC)cc2)cc1,1427.96,5.36,3.54,1.82,CCCCC(CC)Cc1ccc(-c2c3cc(-c4ccc(-c5sc(-c6ccc(C)s6)c6c5C(=O)c5c(CC(CC)CCCC)sc(CC(CC)CCCC)c5C6=O)s4)sc3c(-c3ccc(CC(CC)CCCC)s3)c3cc(C)sc23)s1,117.0,58.5,2.00 \,both
496,249,link,,PBDB-T,-5.36,-3.54,BDCPDT-FIC,-5.52,-4.0,1:1,CB,12.0,_,0.0,,25.0,MoOx,ZnO,,,,,,0.7,19.12,60.67,8.12,CCCCC(CC)Cc1ccc(-c2c3cc(-c4ccc(-c5sc(-c6ccc(C)s6)c6c5C(=O)c5c(CC(CC)CCCC)sc(CC(CC)CCCC)c5C6=O)s4)sc3c(-c3ccc(CC(CC)CCCC)s3)c3cc(C)sc23)s1,CCCCCCc1ccc(C2(c3ccc(CCCCCC)cc3)c3cc(/C=C4\C(=O)c5cc(F)c(F)cc5C4=C(C#N)C#N)sc3-c3sc4cc5c6c(sc5cc4c32)-c2sc(/C=C3\C(=O)c4cc(F)c(F)cc4C3=C(C#N)C#N)cc2C6(c2ccc(CCCCCC)cc2)c2ccc(CCCCCC)cc2)cc1,CCCCC(CC)Cc1ccc(-c2c3cc(-c4ccc(-c5sc(-c6ccc(C)s6)c6c5C(=O)c5c(CC(CC)CCCC)sc(CC(CC)CCCC)c5C6=O)s4)sc3c(-c3ccc(CC(CC)CCCC)s3)c3cc(C)sc23)s1.CCCCCCc1ccc(C2(c3ccc(CCCCCC)cc3)c3cc(/C=C4\C(=O)c5cc(F)c(F)cc5C4=C(C#N)C#N)sc3-c3sc4cc5c6c(sc5cc4c32)-c2sc(/C=C3\C(=O)c4cc(F)c(F)cc4C3=C(C#N)C#N)cc2C6(c2ccc(CCCCCC)cc2)c2ccc(CCCCCC)cc2)cc1,84,36,8.12,8.12,19.12,0.607,0.7,5.52,4.0,1.52,CCCCCCc1ccc(C2(c3ccc(CCCCCC)cc3)c3cc(/C=C4\C(=O)c5cc(F)c(F)cc5C4=C(C#N)C#N)sc3-c3sc4cc5c6c(sc5cc4c32)-c2sc(/C=C3\C(=O)c4cc(F)c(F)cc4C3=C(C#N)C#N)cc2C6(c2ccc(CCCCCC)cc2)c2ccc(CCCCCC)cc2)cc1,1499.92,5.36,3.54,1.82,CCCCC(CC)Cc1ccc(-c2c3cc(-c4ccc(-c5sc(-c6ccc(C)s6)c6c5C(=O)c5c(CC(CC)CCCC)sc(CC(CC)CCCC)c5C6=O)s4)sc3c(-c3ccc(CC(CC)CCCC)s3)c3cc(C)sc23)s1,117.0,58.5,2.00 \,both
542,270,link,,PBDTTT-C-T,-5.11,-3.25,IDT-2BM,-5.6,-4.8,1.5:1,o-DCB,30.0,CN,6.0,,25.0,PEDOT:PSS,Ca,0.00025,1e-05,,,,0.766,10.1,55.1,4.26,CCCCC(CC)CC(=O)c1cc2c(C)sc(-c3cc4c(-c5ccc(CC(CC)CCCC)s5)c5sc(C)cc5c(-c5ccc(CC(CC)CCCC)s5)c4s3)c2s1,CCCCCCc1ccc(C2(c3ccc(CCCCCC)cc3)c3cc4c(cc3-c3sc(-c5ccc(C=C(C#N)C#N)c6nsnc56)cc32)C(c2ccc(CCCCCC)cc2)(c2ccc(CCCCCC)cc2)c2cc(-c3ccc(C=C(C#N)C#N)c5nsnc35)sc2-4)cc1,CCCCC(CC)CC(=O)c1cc2c(C)sc(-c3cc4c(-c5ccc(CC(CC)CCCC)s5)c5sc(C)cc5c(-c5ccc(CC(CC)CCCC)s5)c4s3)c2s1.CCCCCCc1ccc(C2(c3ccc(CCCCCC)cc3)c3cc4c(cc3-c3sc(-c5ccc(C=C(C#N)C#N)c6nsnc56)cc32)C(c2ccc(CCCCCC)cc2)(c2ccc(CCCCCC)cc2)c2cc(-c3ccc(C=C(C#N)C#N)c5nsnc35)sc2-4)cc1,394,180,4.26,4.19,10.1,0.551,0.766,5.6,3.8,1.8,CCCCCCc1ccc(C2(c3ccc(CCCCCC)cc3)c3cc4c(cc3-c3sc(-c5ccc(C=C(C#N)C#N)c6nsnc56)cc32)C(c2ccc(CCCCCC)cc2)(c2ccc(CCCCCC)cc2)c2cc(-c3ccc(C=C(C#N)C#N)c5nsnc35)sc2-4)cc1,1327.84,5.11,3.25,1.86,CCCCC(CC)CC(=O)c1cc2c(C)sc(-c3cc4c(-c5ccc(CC(CC)CCCC)s5)c5sc(C)cc5c(-c5ccc(CC(CC)CCCC)s5)c4s3)c2s1,56.0,20.0,2.80 \,both
543,270,link,,PBDTTT-C-T,-5.11,-3.25,IDTT-2BM,-5.5,-3.8,1.5:1,o-DCB,30.0,DIO,3.0,,25.0,PEDOT:PSS,Ca,0.00041,1.3e-05,,,,0.851,9.87,57.2,4.81,CCCCC(CC)CC(=O)c1cc2c(C)sc(-c3cc4c(-c5ccc(CC(CC)CCCC)s5)c5sc(C)cc5c(-c5ccc(CC(CC)CCCC)s5)c4s3)c2s1,CCCCCCc1ccc(C2(c3ccc(CCCCCC)cc3)c3cc4c(cc3-c3sc5cc(-c6ccc(C=C(C#N)C#N)c7nsnc67)sc5c32)C(c2ccc(CCCCCC)cc2)(c2ccc(CCCCCC)cc2)c2c-4sc3cc(-c4ccc(C=C(C#N)C#N)c5nsnc45)sc23)cc1,CCCCC(CC)CC(=O)c1cc2c(C)sc(-c3cc4c(-c5ccc(CC(CC)CCCC)s5)c5sc(C)cc5c(-c5ccc(CC(CC)CCCC)s5)c4s3)c2s1.CCCCCCc1ccc(C2(c3ccc(CCCCCC)cc3)c3cc4c(cc3-c3sc5cc(-c6ccc(C=C(C#N)C#N)c7nsnc67)sc5c32)C(c2ccc(CCCCCC)cc2)(c2ccc(CCCCCC)cc2)c2c-4sc3cc(-c4ccc(C=C(C#N)C#N)c5nsnc45)sc23)cc1,395,180,4.81,4.7,9.87,0.572,0.851,5.5,3.8,1.7,CCCCCCc1ccc(C2(c3ccc(CCCCCC)cc3)c3cc4c(cc3-c3sc5cc(-c6ccc(C=C(C#N)C#N)c7nsnc67)sc5c32)C(c2ccc(CCCCCC)cc2)(c2ccc(CCCCCC)cc2)c2c-4sc3cc(-c4ccc(C=C(C#N)C#N)c5nsnc45)sc23)cc1,1440.01,5.11,3.25,1.86,CCCCC(CC)CC(=O)c1cc2c(C)sc(-c3cc4c(-c5ccc(CC(CC)CCCC)s5)c5sc(C)cc5c(-c5ccc(CC(CC)CCCC)s5)c4s3)c2s1,56.0,20.0,2.80 \,both
