Repository: aspuru-guzik-group/Beyond-Molecular-Structure-ML-for-OPV-Materials-Devices

File: ml_for_opvs/data/input_representation/OPV_Min/BRICS/processed_brics_frag_device/KFold/input_train_3.csv (part 1 of 5)
Donor,Acceptor,HOMO_D_eV,LUMO_D_eV,Eg_D_eV,Ehl_D_eV,HOMO_A_eV,LUMO_A_eV,Ehl_A_eV,Eg_A_eV,D_A_ratio_m_m,solvent,solvent_BPt,solvent_density,solvent_dD,solvent_RI,solvent_MW,solvent_dP,solvent_dH,solvent_log_kow,solvent_MPt,solvent_dHDon,solvent_dHAcc,solvent_trouton,solvent_dipole,solvent_RER,solvent_ParachorGA,solvent_RD,solvent_DCp,solvent_log_n,solvent_SurfTen,total_solids_conc_mg_mL,solvent_additive,solvent_additive_BPt,solvent_additive_density,solvent_additive_dD,solvent_additive_RI,solvent_additive_MW,solvent_additive_dP,solvent_additive_dH,solvent_additive_log_kow,solvent_additive_MPt,solvent_additive_dHDon,solvent_additive_dHAcc,solvent_additive_trouton,solvent_additive_dipole,solvent_additive_RER,solvent_additive_ParachorGA,solvent_additive_RD,solvent_additive_DCp,solvent_additive_log_n,solvent_additive_SurfTen,active_layer_thickness_nm,annealing_temperature,hole_contact_layer,electron_contact_layer,PCE_percent,calc_PCE_percent,Voc_V,Jsc_mA_cm_pow_neg2,FF_percent,Donor_BRICS,Acceptor_BRICS,DA_pair_BRICS,DA_tokenized_BRICS
PBDT-TT,ITIC,-5.23,-3.34,1.88,-1.8900000000000008,-5.576829268292683,-3.917399999999999,-1.6594292682926843,1.5857894736842106,1:1.5,o-DCB,180.0,1.306,19.2,1.549,147.0,6.3,3.3,3.43,-17.0,1.9,1.6,-40.15,2.53,-90.0,0.258,290.6,36.22,180.5,126.5,25.0,_,0.0,0.0,0.0,0.0,0.0,0.0,0.0,0.0,0.0,0.0,0.0,0.0,0.0,0.0,0.0,0.0,0.0,0.0,0.0,100.0,25.0,PEDOT:PSS,C60-bissalt,8.72,8.71923,0.849,15.8,65.0,"['[3*]O[3*]', '[4*]CC(CC)CCCC', '[1*]C([6*])=O', '[8*]CC(CC)CCCC', '[14*]c1ccc(C)s1', '[14*]c1ccc([14*])s1', '[14*]c1sc2c([16*])c([14*])sc2c1[16*]', '[14*]c1cc2c([16*])c3sc(C)cc3c([16*])c2s1']","['[7*]C(C#N)C#N', '[7*]C1C(=O)c2ccccc2C1[7*]', '[7*]C[8*]', '[14*]c1cc2sc3c(c2s1)C(c1ccc([Mo])cc1)(c1ccc([Mo])cc1)c1cc2c(cc1-3)C(c1ccc([Mo])cc1)(c1ccc([Mo])cc1)c1c-2sc2cc([14*])sc12']","['[3*]O[3*]', '[4*]CC(CC)CCCC', '[1*]C([6*])=O', '[8*]CC(CC)CCCC', '[14*]c1ccc(C)s1', '[14*]c1ccc([14*])s1', '[14*]c1sc2c([16*])c([14*])sc2c1[16*]', '[14*]c1cc2c([16*])c3sc(C)cc3c([16*])c2s1', '.', '[7*]C(C#N)C#N', '[7*]C1C(=O)c2ccccc2C1[7*]', '[7*]C[8*]', '[14*]c1cc2sc3c(c2s1)C(c1ccc([Mo])cc1)(c1ccc([Mo])cc1)c1cc2c(cc1-3)C(c1ccc([Mo])cc1)(c1ccc([Mo])cc1)c1c-2sc2cc([14*])sc12']","[0, 0, 0, 2, 3, 4, 5, 6, 7, 8, 9, 1, 10, 11, 12, 14]"
PBDT-TT,IT-M,-5.23,-3.34,1.88,-1.8900000000000008,-5.513571428571429,-3.808,-1.705571428571429,1.604285714285714,1:1.5,o-DCB,180.0,1.306,19.2,1.549,147.0,6.3,3.3,3.43,-17.0,1.9,1.6,-40.15,2.53,-90.0,0.258,290.6,36.22,180.5,126.5,25.0,_,0.0,0.0,0.0,0.0,0.0,0.0,0.0,0.0,0.0,0.0,0.0,0.0,0.0,0.0,0.0,0.0,0.0,0.0,0.0,100.0,25.0,PEDOT:PSS,C60-bissalt,9.99,9.99372,0.904,16.5,67.0,"['[3*]O[3*]', '[4*]CC(CC)CCCC', '[1*]C([6*])=O', '[8*]CC(CC)CCCC', '[14*]c1ccc(C)s1', '[14*]c1ccc([14*])s1', '[14*]c1sc2c([16*])c([14*])sc2c1[16*]', '[14*]c1cc2c([16*])c3sc(C)cc3c([16*])c2s1']","['[7*]C(C#N)C#N', '[7*]C1C(=O)c2ccc(C)cc2C1[7*]', '[7*]C[8*]', '[14*]c1cc2sc3c(c2s1)C(c1ccc([Mo])cc1)(c1ccc([Mo])cc1)c1cc2c(cc1-3)C(c1ccc([Mo])cc1)(c1ccc([Mo])cc1)c1c-2sc2cc([14*])sc12']","['[3*]O[3*]', '[4*]CC(CC)CCCC', '[1*]C([6*])=O', '[8*]CC(CC)CCCC', '[14*]c1ccc(C)s1', '[14*]c1ccc([14*])s1', '[14*]c1sc2c([16*])c([14*])sc2c1[16*]', '[14*]c1cc2c([16*])c3sc(C)cc3c([16*])c2s1', '.', '[7*]C(C#N)C#N', '[7*]C1C(=O)c2ccc(C)cc2C1[7*]', '[7*]C[8*]', '[14*]c1cc2sc3c(c2s1)C(c1ccc([Mo])cc1)(c1ccc([Mo])cc1)c1cc2c(cc1-3)C(c1ccc([Mo])cc1)(c1ccc([Mo])cc1)c1c-2sc2cc([14*])sc12']","[0, 0, 0, 2, 3, 4, 5, 6, 7, 8, 9, 1, 10, 15, 12, 14]"
J52,BTA13,-5.218181818181818,-3.066666666666667,1.95,-2.151515151515151,-5.34,-3.62,-1.7199999999999998,1.72,1:1,CF,61.0,1.483,17.8,1.443,119.38,3.1,5.7,1.97,-64.0,5.4,3.3,-32.09,1.02,-87.8,0.22,179.5,21.01,122.5,112.2,12.0,CN,259.0,1.194,20.5,1.633,162.62,4.9,2.5,4.0,-4.0,0.6,3.3,-47.72,1.55,-91.2,0.705,346.5,48.94,230.8,143.6,105.0,170.0,PEDOT:PSS,Ca,7.82,7.822311,1.05,12.7,58.66,"['[14*]c1ccc(C)s1', '[14*]c1ccc([Cr])s1', '[14*]c1ccc([14*])s1', '[16*]c1c(F)c(F)c([16*])c2nn([Sc])nc12', '[14*]c1cc2c([16*])c3sc(C)cc3c([16*])c2s1']","['[8*]CC', '[9*]n1c(=C(C#N)C#N)s/c(=C/c2ccc([16*])c3nn([Ti])nc23)c1=O', '[14*]c1cc2sc3c(c2s1)C(c1ccc([Mo])cc1)(c1ccc([Mo])cc1)c1cc2c(cc1-3)C(c1ccc([Mo])cc1)(c1ccc([Mo])cc1)c1c-2sc2cc([14*])sc12']","['[14*]c1ccc(C)s1', '[14*]c1ccc([Cr])s1', '[14*]c1ccc([14*])s1', '[16*]c1c(F)c(F)c([16*])c2nn([Sc])nc12', '[14*]c1cc2c([16*])c3sc(C)cc3c([16*])c2s1', '.', '[8*]CC', '[9*]n1c(=C(C#N)C#N)s/c(=C/c2ccc([16*])c3nn([Ti])nc23)c1=O', '[14*]c1cc2sc3c(c2s1)C(c1ccc([Mo])cc1)(c1ccc([Mo])cc1)c1cc2c(cc1-3)C(c1ccc([Mo])cc1)(c1ccc([Mo])cc1)c1c-2sc2cc([14*])sc12']","[0, 0, 0, 0, 0, 0, 0, 6, 19, 7, 17, 9, 1, 20, 21, 14]"
J52-F,BTA13,-5.29,-3.38,1.92,-1.91,-5.34,-3.62,-1.7199999999999998,1.72,1:1,CF,61.0,1.483,17.8,1.443,119.38,3.1,5.7,1.97,-64.0,5.4,3.3,-32.09,1.02,-87.8,0.22,179.5,21.01,122.5,112.2,12.0,CN,259.0,1.194,20.5,1.633,162.62,4.9,2.5,4.0,-4.0,0.6,3.3,-47.72,1.55,-91.2,0.705,346.5,48.94,230.8,143.6,108.0,150.0,PEDOT:PSS,Ca,8.36,8.3600286,1.18,11.55,61.34,"['[14*]c1ccc(C)s1', '[14*]c1cc(F)c([Cr])s1', '[14*]c1ccc([14*])s1', '[16*]c1c(F)c(F)c([16*])c2nn([Sc])nc12', '[14*]c1cc2c([16*])c3sc(C)cc3c([16*])c2s1']","['[8*]CC', '[9*]n1c(=C(C#N)C#N)s/c(=C/c2ccc([16*])c3nn([Ti])nc23)c1=O', '[14*]c1cc2sc3c(c2s1)C(c1ccc([Mo])cc1)(c1ccc([Mo])cc1)c1cc2c(cc1-3)C(c1ccc([Mo])cc1)(c1ccc([Mo])cc1)c1c-2sc2cc([14*])sc12']","['[14*]c1ccc(C)s1', '[14*]c1cc(F)c([Cr])s1', '[14*]c1ccc([14*])s1', '[16*]c1c(F)c(F)c([16*])c2nn([Sc])nc12', '[14*]c1cc2c([16*])c3sc(C)cc3c([16*])c2s1', '.', '[8*]CC', '[9*]n1c(=C(C#N)C#N)s/c(=C/c2ccc([16*])c3nn([Ti])nc23)c1=O', '[14*]c1cc2sc3c(c2s1)C(c1ccc([Mo])cc1)(c1ccc([Mo])cc1)c1cc2c(cc1-3)C(c1ccc([Mo])cc1)(c1ccc([Mo])cc1)c1c-2sc2cc([14*])sc12']","[0, 0, 0, 0, 0, 0, 0, 6, 22, 7, 17, 9, 1, 20, 21, 14]"
J61,BT-IC,-5.303333333333334,-3.151666666666667,1.8914285714285712,-2.151666666666667,-5.3775,-3.8575,-1.5200000000000005,1.43,1:1,CF,61.0,1.483,17.8,1.443,119.38,3.1,5.7,1.97,-64.0,5.4,3.3,-32.09,1.02,-87.8,0.22,179.5,21.01,122.5,112.2,16.0,_,0.0,0.0,0.0,0.0,0.0,0.0,0.0,0.0,0.0,0.0,0.0,0.0,0.0,0.0,0.0,0.0,0.0,0.0,0.0,130.0,120.0,PEDOT:PSS,PDINO,9.56,9.5446395,0.87,16.35,67.1,"['[11*]S[Mn]', '[14*]c1ccc([14*])s1', '[14*]c1ccc(C)s1', '[16*]c1c(F)c(F)c([16*])c2nn([Sc])nc12', '[14*]c1cc2c([16*])c3sc(C)cc3c([16*])c2s1']","['[3*]O[Cr]', '[7*]C(C#N)C#N', '[7*]C1C(=O)c2ccccc2C1[7*]', '[7*]C[8*]', '[14*]c1cc2c(s1)-c1sc3c([16*])c4c5c(sc4c([16*])c3c1C2(c1ccc([Mo])cc1)c1ccc([Mo])cc1)-c1sc([14*])cc1C5(c1ccc([Mo])cc1)c1ccc([Mo])cc1']","['[11*]S[Mn]', '[14*]c1ccc([14*])s1', '[14*]c1ccc(C)s1', '[16*]c1c(F)c(F)c([16*])c2nn([Sc])nc12', '[14*]c1cc2c([16*])c3sc(C)cc3c([16*])c2s1', '.', '[3*]O[Cr]', '[7*]C(C#N)C#N', '[7*]C1C(=O)c2ccccc2C1[7*]', '[7*]C[8*]', '[14*]c1cc2c(s1)-c1sc3c([16*])c4c5c(sc4c([16*])c3c1C2(c1ccc([Mo])cc1)c1ccc([Mo])cc1)-c1sc([14*])cc1C5(c1ccc([Mo])cc1)c1ccc([Mo])cc1']","[0, 0, 0, 0, 0, 25, 7, 6, 17, 9, 1, 26, 10, 11, 12, 27]"
J71,BT-IC,-5.353333333333333,-3.4318181818181825,1.8642857142857143,-1.92151515151515,-5.3775,-3.8575,-1.5200000000000005,1.43,1:1.5,CF,61.0,1.483,17.8,1.443,119.38,3.1,5.7,1.97,-64.0,5.4,3.3,-32.09,1.02,-87.8,0.22,179.5,21.01,122.5,112.2,16.0,_,0.0,0.0,0.0,0.0,0.0,0.0,0.0,0.0,0.0,0.0,0.0,0.0,0.0,0.0,0.0,0.0,0.0,0.0,0.0,130.0,120.0,PEDOT:PSS,PDINO,10.46,10.495575,0.9,17.75,65.7,"['[14*]c1ccc(C)s1', '[14*]c1ccc([V])s1', '[14*]c1ccc([14*])s1', '[16*]c1c(F)c(F)c([16*])c2nn([Sc])nc12', '[14*]c1cc2c([16*])c3sc(C)cc3c([16*])c2s1']","['[3*]O[Cr]', '[7*]C(C#N)C#N', '[7*]C1C(=O)c2ccccc2C1[7*]', '[7*]C[8*]', '[14*]c1cc2c(s1)-c1sc3c([16*])c4c5c(sc4c([16*])c3c1C2(c1ccc([Mo])cc1)c1ccc([Mo])cc1)-c1sc([14*])cc1C5(c1ccc([Mo])cc1)c1ccc([Mo])cc1']","['[14*]c1ccc(C)s1', '[14*]c1ccc([V])s1', '[14*]c1ccc([14*])s1', '[16*]c1c(F)c(F)c([16*])c2nn([Sc])nc12', '[14*]c1cc2c([16*])c3sc(C)cc3c([16*])c2s1', '.', '[3*]O[Cr]', '[7*]C(C#N)C#N', '[7*]C1C(=O)c2ccccc2C1[7*]', '[7*]C[8*]', '[14*]c1cc2c(s1)-c1sc3c([16*])c4c5c(sc4c([16*])c3c1C2(c1ccc([Mo])cc1)c1ccc([Mo])cc1)-c1sc([14*])cc1C5(c1ccc([Mo])cc1)c1ccc([Mo])cc1']","[0, 0, 0, 0, 0, 6, 16, 7, 17, 9, 1, 26, 10, 11, 12, 27]"
J51,IDIC,-5.24,-3.056666666666666,1.91,-2.183333333333334,-5.705,-3.996875,-1.708125,1.6358333333333337,1:1,CF,61.0,1.483,17.8,1.443,119.38,3.1,5.7,1.97,-64.0,5.4,3.3,-32.09,1.02,-87.8,0.22,179.5,21.01,122.5,112.2,12.0,_,0.0,0.0,0.0,0.0,0.0,0.0,0.0,0.0,0.0,0.0,0.0,0.0,0.0,0.0,0.0,0.0,0.0,0.0,0.0,100.0,25.0,MoOx,ZnO,6.94,6.4304064,0.796,12.24,66.0,"['[14*]c1ccc(C)s1', '[14*]c1ccc([Sc])s1', '[14*]c1ccc([14*])s1', '[16*]c1c(F)c(F)c([16*])c2nn([Ti])nc12', '[14*]c1cc2c([16*])c3sc(C)cc3c([16*])c2s1']","['[7*]C(C#N)C#N', '[7*]C1C(=O)c2ccccc2C1[7*]', '[7*]C[8*]', '[14*]c1cc2c(s1)-c1cc3c(cc1C2([Mo])[Mo])-c1sc([14*])cc1C3([Mo])[Mo]']","['[14*]c1ccc(C)s1', '[14*]c1ccc([Sc])s1', '[14*]c1ccc([14*])s1', '[16*]c1c(F)c(F)c([16*])c2nn([Ti])nc12', '[14*]c1cc2c([16*])c3sc(C)cc3c([16*])c2s1', '.', '[7*]C(C#N)C#N', '[7*]C1C(=O)c2ccccc2C1[7*]', '[7*]C[8*]', '[14*]c1cc2c(s1)-c1cc3c(cc1C2([Mo])[Mo])-c1sc([14*])cc1C3([Mo])[Mo]']","[0, 0, 0, 0, 0, 0, 6, 28, 7, 29, 9, 1, 10, 11, 12, 30]"
PDCBT,IDIC,-5.313333333333333,-3.1,1.7,-2.2133333333333325,-5.705,-3.996875,-1.708125,1.6358333333333337,1:1,CF,61.0,1.483,17.8,1.443,119.38,3.1,5.7,1.97,-64.0,5.4,3.3,-32.09,1.02,-87.8,0.22,179.5,21.01,122.5,112.2,12.0,_,0.0,0.0,0.0,0.0,0.0,0.0,0.0,0.0,0.0,0.0,0.0,0.0,0.0,0.0,0.0,0.0,0.0,0.0,0.0,100.0,25.0,MoOx,ZnO,6.28,5.90126394,0.814,11.31,64.1,"['[3*]O[Co]', '[1*]C([6*])=O', '[14*]c1ccc(C)s1', '[14*]c1cc([16*])c([14*])s1']","['[7*]C(C#N)C#N', '[7*]C1C(=O)c2ccccc2C1[7*]', '[7*]C[8*]', '[14*]c1cc2c(s1)-c1cc3c(cc1C2([Mo])[Mo])-c1sc([14*])cc1C3([Mo])[Mo]']","['[3*]O[Co]', '[1*]C([6*])=O', '[14*]c1ccc(C)s1', '[14*]c1cc([16*])c([14*])s1', '.', '[7*]C(C#N)C#N', '[7*]C1C(=O)c2ccccc2C1[7*]', '[7*]C[8*]', '[14*]c1cc2c(s1)-c1cc3c(cc1C2([Mo])[Mo])-c1sc([14*])cc1C3([Mo])[Mo]']","[0, 0, 0, 0, 0, 0, 0, 34, 4, 6, 35, 1, 10, 11, 12, 30]"
PTB7-Th,IDIC,-5.2179166666666665,-3.545135135135136,1.5883333333333332,-1.6727815315315304,-5.705,-3.996875,-1.708125,1.6358333333333337,1:1,CF,61.0,1.483,17.8,1.443,119.38,3.1,5.7,1.97,-64.0,5.4,3.3,-32.09,1.02,-87.8,0.22,179.5,21.01,122.5,112.2,12.0,_,0.0,0.0,0.0,0.0,0.0,0.0,0.0,0.0,0.0,0.0,0.0,0.0,0.0,0.0,0.0,0.0,0.0,0.0,0.0,100.0,25.0,MoOx,ZnO,5.24,4.9286094,0.806,10.9,56.1,"['[3*]O[Cr]', '[1*]C([6*])=O', '[14*]c1sc2c([14*])sc(C)c2c1F', '[14*]c1ccc([Cr])s1', '[14*]c1cc2c([16*])c3sc(C)cc3c([16*])c2s1']","['[7*]C(C#N)C#N', '[7*]C1C(=O)c2ccccc2C1[7*]', '[7*]C[8*]', '[14*]c1cc2c(s1)-c1cc3c(cc1C2([Mo])[Mo])-c1sc([14*])cc1C3([Mo])[Mo]']","['[3*]O[Cr]', '[1*]C([6*])=O', '[14*]c1sc2c([14*])sc(C)c2c1F', '[14*]c1ccc([Cr])s1', '[14*]c1cc2c([16*])c3sc(C)cc3c([16*])c2s1', '.', '[7*]C(C#N)C#N', '[7*]C1C(=O)c2ccccc2C1[7*]', '[7*]C[8*]', '[14*]c1cc2c(s1)-c1cc3c(cc1C2([Mo])[Mo])-c1sc([14*])cc1C3([Mo])[Mo]']","[0, 0, 0, 0, 0, 0, 26, 4, 36, 19, 9, 1, 10, 11, 12, 30]"
J71,IDTT-BH,-5.353333333333333,-3.4318181818181825,1.8642857142857143,-1.92151515151515,-5.24,-3.86,-1.3800000000000003,1.54,1:1.4,CF,61.0,1.483,17.8,1.443,119.38,3.1,5.7,1.97,-64.0,5.4,3.3,-32.09,1.02,-87.8,0.22,179.5,21.01,122.5,112.2,12.0,_,0.0,0.0,0.0,0.0,0.0,0.0,0.0,0.0,0.0,0.0,0.0,0.0,0.0,0.0,0.0,0.0,0.0,0.0,0.0,100.0,25.0,PEDOT:PSS,PDINO,11.05,11.051163,0.9,17.77,69.1,"['[14*]c1ccc(C)s1', '[14*]c1ccc([V])s1', '[14*]c1ccc([14*])s1', '[16*]c1c(F)c(F)c([16*])c2nn([Sc])nc12', '[14*]c1cc2c([16*])c3sc(C)cc3c([16*])c2s1']","['[7*]C(C#N)C#N', '[7*]C1C(=O)c2cc3ccccc3cc2C1[7*]', '[7*]C[8*]', '[14*]c1cc2sc3c(c2s1)C(c1ccc([Co])cc1)(c1ccc([Co])cc1)c1cc2c(cc1-3)C(c1ccc([Co])cc1)(c1ccc([Co])cc1)c1c-2sc2cc([14*])sc12']","['[14*]c1ccc(C)s1', '[14*]c1ccc([V])s1', '[14*]c1ccc([14*])s1', '[16*]c1c(F)c(F)c([16*])c2nn([Sc])nc12', '[14*]c1cc2c([16*])c3sc(C)cc3c([16*])c2s1', '.', '[7*]C(C#N)C#N', '[7*]C1C(=O)c2cc3ccccc3cc2C1[7*]', '[7*]C[8*]', '[14*]c1cc2sc3c(c2s1)C(c1ccc([Co])cc1)(c1ccc([Co])cc1)c1cc2c(cc1-3)C(c1ccc([Co])cc1)(c1ccc([Co])cc1)c1c-2sc2cc([14*])sc12']","[0, 0, 0, 0, 0, 0, 6, 16, 7, 17, 9, 1, 10, 42, 12, 43]"
PBDB-T,IDTT-BH,-5.297777777777778,-3.4170000000000003,1.7681818181818183,-1.8807777777777777,-5.24,-3.86,-1.3800000000000003,1.54,1:0.8,CF,61.0,1.483,17.8,1.443,119.38,3.1,5.7,1.97,-64.0,5.4,3.3,-32.09,1.02,-87.8,0.22,179.5,21.01,122.5,112.2,9.0,_,0.0,0.0,0.0,0.0,0.0,0.0,0.0,0.0,0.0,0.0,0.0,0.0,0.0,0.0,0.0,0.0,0.0,0.0,0.0,90.0,100.0,PEDOT:PSS,PDINO,9.92,9.917052,0.85,16.86,69.2,"['[14*]c1ccc(C)s1', '[14*]c1ccc([Cr])s1', '[14*]c1sc([14*])c2c1C(=O)c1c([Cr])sc([Cr])c1C2=O', '[14*]c1ccc([14*])s1', '[14*]c1cc2c([16*])c3sc(C)cc3c([16*])c2s1']","['[7*]C(C#N)C#N', '[7*]C1C(=O)c2cc3ccccc3cc2C1[7*]', '[7*]C[8*]', '[14*]c1cc2sc3c(c2s1)C(c1ccc([Co])cc1)(c1ccc([Co])cc1)c1cc2c(cc1-3)C(c1ccc([Co])cc1)(c1ccc([Co])cc1)c1c-2sc2cc([14*])sc12']","['[14*]c1ccc(C)s1', '[14*]c1ccc([Cr])s1', '[14*]c1sc([14*])c2c1C(=O)c1c([Cr])sc([Cr])c1C2=O', '[14*]c1ccc([14*])s1', '[14*]c1cc2c([16*])c3sc(C)cc3c([16*])c2s1', '.', '[7*]C(C#N)C#N', '[7*]C1C(=O)c2cc3ccccc3cc2C1[7*]', '[7*]C[8*]', '[14*]c1cc2sc3c(c2s1)C(c1ccc([Co])cc1)(c1ccc([Co])cc1)c1cc2c(cc1-3)C(c1ccc([Co])cc1)(c1ccc([Co])cc1)c1c-2sc2cc([14*])sc12']","[0, 0, 0, 0, 0, 0, 6, 19, 32, 7, 9, 1, 10, 42, 12, 43]"
PDCBT,IDTT-BH,-5.313333333333333,-3.1,1.7,-2.2133333333333325,-5.24,-3.86,-1.3800000000000003,1.54,1:1.2,CF,61.0,1.483,17.8,1.443,119.38,3.1,5.7,1.97,-64.0,5.4,3.3,-32.09,1.02,-87.8,0.22,179.5,21.01,122.5,112.2,11.0,_,0.0,0.0,0.0,0.0,0.0,0.0,0.0,0.0,0.0,0.0,0.0,0.0,0.0,0.0,0.0,0.0,0.0,0.0,0.0,120.0,120.0,PEDOT:PSS,PDINO,10.35,10.353112,0.88,17.15,68.6,"['[3*]O[Co]', '[1*]C([6*])=O', '[14*]c1ccc(C)s1', '[14*]c1cc([16*])c([14*])s1']","['[7*]C(C#N)C#N', '[7*]C1C(=O)c2cc3ccccc3cc2C1[7*]', '[7*]C[8*]', '[14*]c1cc2sc3c(c2s1)C(c1ccc([Co])cc1)(c1ccc([Co])cc1)c1cc2c(cc1-3)C(c1ccc([Co])cc1)(c1ccc([Co])cc1)c1c-2sc2cc([14*])sc12']","['[3*]O[Co]', '[1*]C([6*])=O', '[14*]c1ccc(C)s1', '[14*]c1cc([16*])c([14*])s1', '.', '[7*]C(C#N)C#N', '[7*]C1C(=O)c2cc3ccccc3cc2C1[7*]', '[7*]C[8*]', '[14*]c1cc2sc3c(c2s1)C(c1ccc([Co])cc1)(c1ccc([Co])cc1)c1cc2c(cc1-3)C(c1ccc([Co])cc1)(c1ccc([Co])cc1)c1c-2sc2cc([14*])sc12']","[0, 0, 0, 0, 0, 0, 0, 34, 4, 6, 35, 1, 10, 42, 12, 43]"
J71,IDTT-OBH,-5.353333333333333,-3.4318181818181825,1.8642857142857143,-1.92151515151515,-5.41,-3.86,-1.5500000000000005,1.57,1:1,CF,61.0,1.483,17.8,1.443,119.38,3.1,5.7,1.97,-64.0,5.4,3.3,-32.09,1.02,-87.8,0.22,179.5,21.01,122.5,112.2,10.0,_,0.0,0.0,0.0,0.0,0.0,0.0,0.0,0.0,0.0,0.0,0.0,0.0,0.0,0.0,0.0,0.0,0.0,0.0,0.0,100.0,25.0,PEDOT:PSS,PDINO,8.02,8.2777,0.92,14.75,61.0,"['[14*]c1ccc(C)s1', '[14*]c1ccc([V])s1', '[14*]c1ccc([14*])s1', '[16*]c1c(F)c(F)c([16*])c2nn([Sc])nc12', '[14*]c1cc2c([16*])c3sc(C)cc3c([16*])c2s1']","['[3*]O[Co]', '[7*]C(C#N)C#N', '[7*]C1C(=O)c2cc3ccccc3cc2C1[7*]', '[7*]C[8*]', '[14*]c1cc2sc3c(c2s1)C(c1ccc([16*])cc1)(c1ccc([16*])cc1)c1cc2c(cc1-3)C(c1ccc([16*])cc1)(c1ccc([16*])cc1)c1c-2sc2cc([14*])sc12']","['[14*]c1ccc(C)s1', '[14*]c1ccc([V])s1', '[14*]c1ccc([14*])s1', '[16*]c1c(F)c(F)c([16*])c2nn([Sc])nc12', '[14*]c1cc2c([16*])c3sc(C)cc3c([16*])c2s1', '.', '[3*]O[Co]', '[7*]C(C#N)C#N', '[7*]C1C(=O)c2cc3ccccc3cc2C1[7*]', '[7*]C[8*]', '[14*]c1cc2sc3c(c2s1)C(c1ccc([16*])cc1)(c1ccc([16*])cc1)c1cc2c(cc1-3)C(c1ccc([16*])cc1)(c1ccc([16*])cc1)c1c-2sc2cc([14*])sc12']","[0, 0, 0, 0, 0, 6, 16, 7, 17, 9, 1, 34, 10, 42, 12, 44]"
PBDB-T,IDTT-OBH,-5.297777777777778,-3.4170000000000003,1.7681818181818183,-1.8807777777777777,-5.41,-3.86,-1.5500000000000005,1.57,1:0.8,CF,61.0,1.483,17.8,1.443,119.38,3.1,5.7,1.97,-64.0,5.4,3.3,-32.09,1.02,-87.8,0.22,179.5,21.01,122.5,112.2,9.0,_,0.0,0.0,0.0,0.0,0.0,0.0,0.0,0.0,0.0,0.0,0.0,0.0,0.0,0.0,0.0,0.0,0.0,0.0,0.0,90.0,110.0,PEDOT:PSS,PDINO,10.93,10.936944,0.87,17.46,72.0,"['[14*]c1ccc(C)s1', '[14*]c1ccc([Cr])s1', '[14*]c1sc([14*])c2c1C(=O)c1c([Cr])sc([Cr])c1C2=O', '[14*]c1ccc([14*])s1', '[14*]c1cc2c([16*])c3sc(C)cc3c([16*])c2s1']","['[3*]O[Co]', '[7*]C(C#N)C#N', '[7*]C1C(=O)c2cc3ccccc3cc2C1[7*]', '[7*]C[8*]', '[14*]c1cc2sc3c(c2s1)C(c1ccc([16*])cc1)(c1ccc([16*])cc1)c1cc2c(cc1-3)C(c1ccc([16*])cc1)(c1ccc([16*])cc1)c1c-2sc2cc([14*])sc12']","['[14*]c1ccc(C)s1', '[14*]c1ccc([Cr])s1', '[14*]c1sc([14*])c2c1C(=O)c1c([Cr])sc([Cr])c1C2=O', '[14*]c1ccc([14*])s1', '[14*]c1cc2c([16*])c3sc(C)cc3c([16*])c2s1', '.', '[3*]O[Co]', '[7*]C(C#N)C#N', '[7*]C1C(=O)c2cc3ccccc3cc2C1[7*]', '[7*]C[8*]', '[14*]c1cc2sc3c(c2s1)C(c1ccc([16*])cc1)(c1ccc([16*])cc1)c1cc2c(cc1-3)C(c1ccc([16*])cc1)(c1ccc([16*])cc1)c1c-2sc2cc([14*])sc12']","[0, 0, 0, 0, 0, 6, 19, 32, 7, 9, 1, 34, 10, 42, 12, 44]"
PDCBT,IDTT-OBH,-5.313333333333333,-3.1,1.7,-2.2133333333333325,-5.41,-3.86,-1.5500000000000005,1.57,1:1.2,CF,61.0,1.483,17.8,1.443,119.38,3.1,5.7,1.97,-64.0,5.4,3.3,-32.09,1.02,-87.8,0.22,179.5,21.01,122.5,112.2,11.0,_,0.0,0.0,0.0,0.0,0.0,0.0,0.0,0.0,0.0,0.0,0.0,0.0,0.0,0.0,0.0,0.0,0.0,0.0,0.0,100.0,120.0,PEDOT:PSS,PDINO,8.24,8.2378296,0.91,13.97,64.8,"['[3*]O[Co]', '[1*]C([6*])=O', '[14*]c1ccc(C)s1', '[14*]c1cc([16*])c([14*])s1']","['[3*]O[Co]', '[7*]C(C#N)C#N', '[7*]C1C(=O)c2cc3ccccc3cc2C1[7*]', '[7*]C[8*]', '[14*]c1cc2sc3c(c2s1)C(c1ccc([16*])cc1)(c1ccc([16*])cc1)c1cc2c(cc1-3)C(c1ccc([16*])cc1)(c1ccc([16*])cc1)c1c-2sc2cc([14*])sc12']","['[3*]O[Co]', '[1*]C([6*])=O', '[14*]c1ccc(C)s1', '[14*]c1cc([16*])c([14*])s1', '.', '[3*]O[Co]', '[7*]C(C#N)C#N', '[7*]C1C(=O)c2cc3ccccc3cc2C1[7*]', '[7*]C[8*]', '[14*]c1cc2sc3c(c2s1)C(c1ccc([16*])cc1)(c1ccc([16*])cc1)c1cc2c(cc1-3)C(c1ccc([16*])cc1)(c1ccc([16*])cc1)c1c-2sc2cc([14*])sc12']","[0, 0, 0, 0, 0, 0, 34, 4, 6, 35, 1, 34, 10, 42, 12, 44]"
J52,i-IEICO-4F,-5.218181818181818,-3.066666666666667,1.95,-2.151515151515151,-5.0183,-3.3307,-1.6875999999999998,1.56,1:1,CB,132.0,1.106,19.0,1.525,112.56,4.3,2.0,2.84,-45.0,1.3,2.5,-35.72,1.72,-86.8,0.218,248.5,31.13,158.9,133.1,24.0,_,0.0,0.0,0.0,0.0,0.0,0.0,0.0,0.0,0.0,0.0,0.0,0.0,0.0,0.0,0.0,0.0,0.0,0.0,0.0,85.0,130.0,MoOx,ZnO,13.18,13.17812706,0.849,22.86,67.9,"['[14*]c1ccc(C)s1', '[14*]c1ccc([Cr])s1', '[14*]c1ccc([14*])s1', '[16*]c1c(F)c(F)c([16*])c2nn([Sc])nc12', '[14*]c1cc2c([16*])c3sc(C)cc3c([16*])c2s1']","['[3*]O[Cr]', '[7*]C(C#N)C#N', '[7*]C1C(=O)c2cc(F)c(F)cc2C1[7*]', '[7*]C[8*]', '[14*]c1scc([16*])c1[16*]', '[14*]c1cc2c(s1)-c1cc3c(cc1C2(c1ccc([Mo])cc1)c1ccc([Mo])cc1)-c1sc([14*])cc1C3(c1ccc([Mo])cc1)c1ccc([Mo])cc1']","['[14*]c1ccc(C)s1', '[14*]c1ccc([Cr])s1', '[14*]c1ccc([14*])s1', '[16*]c1c(F)c(F)c([16*])c2nn([Sc])nc12', '[14*]c1cc2c([16*])c3sc(C)cc3c([16*])c2s1', '.', '[3*]O[Cr]', '[7*]C(C#N)C#N', '[7*]C1C(=O)c2cc(F)c(F)cc2C1[7*]', '[7*]C[8*]', '[14*]c1scc([16*])c1[16*]', '[14*]c1cc2c(s1)-c1cc3c(cc1C2(c1ccc([Mo])cc1)c1ccc([Mo])cc1)-c1sc([14*])cc1C3(c1ccc([Mo])cc1)c1ccc([Mo])cc1']","[0, 0, 0, 0, 6, 19, 7, 17, 9, 1, 26, 10, 46, 12, 47, 40]"
J61,ITIC,-5.303333333333334,-3.151666666666667,1.8914285714285712,-2.151666666666667,-5.576829268292683,-3.917399999999999,-1.6594292682926843,1.5857894736842106,1:1,CF,61.0,1.483,17.8,1.443,119.38,3.1,5.7,1.97,-64.0,5.4,3.3,-32.09,1.02,-87.8,0.22,179.5,21.01,122.5,112.2,20.0,_,0.0,0.0,0.0,0.0,0.0,0.0,0.0,0.0,0.0,0.0,0.0,0.0,0.0,0.0,0.0,0.0,0.0,0.0,0.0,120.0,130.0,PEDOT:PSS,PDINO,10.57,10.56816059,0.898,17.97,65.49,"['[11*]S[Mn]', '[14*]c1ccc([14*])s1', '[14*]c1ccc(C)s1', '[16*]c1c(F)c(F)c([16*])c2nn([Sc])nc12', '[14*]c1cc2c([16*])c3sc(C)cc3c([16*])c2s1']","['[7*]C(C#N)C#N', '[7*]C1C(=O)c2ccccc2C1[7*]', '[7*]C[8*]', '[14*]c1cc2sc3c(c2s1)C(c1ccc([Mo])cc1)(c1ccc([Mo])cc1)c1cc2c(cc1-3)C(c1ccc([Mo])cc1)(c1ccc([Mo])cc1)c1c-2sc2cc([14*])sc12']","['[11*]S[Mn]', '[14*]c1ccc([14*])s1', '[14*]c1ccc(C)s1', '[16*]c1c(F)c(F)c([16*])c2nn([Sc])nc12', '[14*]c1cc2c([16*])c3sc(C)cc3c([16*])c2s1', '.', '[7*]C(C#N)C#N', '[7*]C1C(=O)c2ccccc2C1[7*]', '[7*]C[8*]', '[14*]c1cc2sc3c(c2s1)C(c1ccc([Mo])cc1)(c1ccc([Mo])cc1)c1cc2c(cc1-3)C(c1ccc([Mo])cc1)(c1ccc([Mo])cc1)c1c-2sc2cc([14*])sc12']","[0, 0, 0, 0, 0, 0, 25, 7, 6, 17, 9, 1, 10, 11, 12, 14]"
J61,m-ITIC,-5.303333333333334,-3.151666666666667,1.8914285714285712,-2.151666666666667,-5.527142857142858,-3.8541666666666674,-1.6729761904761902,1.5783333333333334,1:1,CF,61.0,1.483,17.8,1.443,119.38,3.1,5.7,1.97,-64.0,5.4,3.3,-32.09,1.02,-87.8,0.22,179.5,21.01,122.5,112.2,20.0,_,0.0,0.0,0.0,0.0,0.0,0.0,0.0,0.0,0.0,0.0,0.0,0.0,0.0,0.0,0.0,0.0,0.0,0.0,0.0,120.0,130.0,PEDOT:PSS,PDINO,11.77,11.78094696,0.912,18.31,70.55,"['[11*]S[Mn]', '[14*]c1ccc([14*])s1', '[14*]c1ccc(C)s1', '[16*]c1c(F)c(F)c([16*])c2nn([Sc])nc12', '[14*]c1cc2c([16*])c3sc(C)cc3c([16*])c2s1']","['[7*]C(C#N)C#N', '[7*]C1C(=O)c2ccccc2C1[7*]', '[7*]C[8*]', '[14*]c1cc2sc3c(c2s1)C(c1cccc([Mo])c1)(c1cccc([Mo])c1)c1cc2c(cc1-3)C(c1cccc([Mo])c1)(c1cccc([Mo])c1)c1c-2sc2cc([14*])sc12']","['[11*]S[Mn]', '[14*]c1ccc([14*])s1', '[14*]c1ccc(C)s1', '[16*]c1c(F)c(F)c([16*])c2nn([Sc])nc12', '[14*]c1cc2c([16*])c3sc(C)cc3c([16*])c2s1', '.', '[7*]C(C#N)C#N', '[7*]C1C(=O)c2ccccc2C1[7*]', '[7*]C[8*]', '[14*]c1cc2sc3c(c2s1)C(c1cccc([Mo])c1)(c1cccc([Mo])c1)c1cc2c(cc1-3)C(c1cccc([Mo])c1)(c1cccc([Mo])c1)c1c-2sc2cc([14*])sc12']","[0, 0, 0, 0, 0, 0, 25, 7, 6, 17, 9, 1, 10, 11, 12, 53]"
J62,ITIC,-5.31,-3.08,1.92,-2.2299999999999995,-5.576829268292683,-3.917399999999999,-1.6594292682926843,1.5857894736842106,1.5:1,CF,61.0,1.483,17.8,1.443,119.38,3.1,5.7,1.97,-64.0,5.4,3.3,-32.09,1.02,-87.8,0.22,179.5,21.01,122.5,112.2,18.0,_,0.0,0.0,0.0,0.0,0.0,0.0,0.0,0.0,0.0,0.0,0.0,0.0,0.0,0.0,0.0,0.0,0.0,0.0,0.0,263.0,25.0,PEDOT:PSS,PDINO,9.09,9.087398528,0.904,16.12,62.36,"['[11*]S[Ti]', '[14*]c1ccc([14*])s1', '[14*]c1ccc(C)s1', '[16*]c1c(F)c(F)c([16*])c2nn([Sc])nc12', '[14*]c1cc2c([16*])c3sc(C)cc3c([16*])c2s1']","['[7*]C(C#N)C#N', '[7*]C1C(=O)c2ccccc2C1[7*]', '[7*]C[8*]', '[14*]c1cc2sc3c(c2s1)C(c1ccc([Mo])cc1)(c1ccc([Mo])cc1)c1cc2c(cc1-3)C(c1ccc([Mo])cc1)(c1ccc([Mo])cc1)c1c-2sc2cc([14*])sc12']","['[11*]S[Ti]', '[14*]c1ccc([14*])s1', '[14*]c1ccc(C)s1', '[16*]c1c(F)c(F)c([16*])c2nn([Sc])nc12', '[14*]c1cc2c([16*])c3sc(C)cc3c([16*])c2s1', '.', '[7*]C(C#N)C#N', '[7*]C1C(=O)c2ccccc2C1[7*]', '[7*]C[8*]', '[14*]c1cc2sc3c(c2s1)C(c1ccc([Mo])cc1)(c1ccc([Mo])cc1)c1cc2c(cc1-3)C(c1ccc([Mo])cc1)(c1ccc([Mo])cc1)c1c-2sc2cc([14*])sc12']","[0, 0, 0, 0, 0, 0, 56, 7, 6, 17, 9, 1, 10, 11, 12, 14]"
J63,ITIC,-5.28,-3.04,1.92,-2.24,-5.576829268292683,-3.917399999999999,-1.6594292682926843,1.5857894736842106,1.5:1,CF,61.0,1.483,17.8,1.443,119.38,3.1,5.7,1.97,-64.0,5.4,3.3,-32.09,1.02,-87.8,0.22,179.5,21.01,122.5,112.2,18.0,_,0.0,0.0,0.0,0.0,0.0,0.0,0.0,0.0,0.0,0.0,0.0,0.0,0.0,0.0,0.0,0.0,0.0,0.0,0.0,166.5,25.0,PEDOT:PSS,PDINO,7.38,7.363722744,0.882,15.72,53.11,"['[11*]S[Zr]', '[14*]c1ccc([14*])s1', '[14*]c1ccc(C)s1', '[16*]c1c(F)c(F)c([16*])c2nn([Sc])nc12', '[14*]c1cc2c([16*])c3sc(C)cc3c([16*])c2s1']","['[7*]C(C#N)C#N', '[7*]C1C(=O)c2ccccc2C1[7*]', '[7*]C[8*]', '[14*]c1cc2sc3c(c2s1)C(c1ccc([Mo])cc1)(c1ccc([Mo])cc1)c1cc2c(cc1-3)C(c1ccc([Mo])cc1)(c1ccc([Mo])cc1)c1c-2sc2cc([14*])sc12']","['[11*]S[Zr]', '[14*]c1ccc([14*])s1', '[14*]c1ccc(C)s1', '[16*]c1c(F)c(F)c([16*])c2nn([Sc])nc12', '[14*]c1cc2c([16*])c3sc(C)cc3c([16*])c2s1', '.', '[7*]C(C#N)C#N', '[7*]C1C(=O)c2ccccc2C1[7*]', '[7*]C[8*]', '[14*]c1cc2sc3c(c2s1)C(c1ccc([Mo])cc1)(c1ccc([Mo])cc1)c1cc2c(cc1-3)C(c1ccc([Mo])cc1)(c1ccc([Mo])cc1)c1c-2sc2cc([14*])sc12']","[0, 0, 0, 0, 0, 0, 57, 7, 6, 17, 9, 1, 10, 11, 12, 14]"
J64,ITIC,-5.33,-3.09,1.92,-2.24,-5.576829268292683,-3.917399999999999,-1.6594292682926843,1.5857894736842106,1.5:1,CF,61.0,1.483,17.8,1.443,119.38,3.1,5.7,1.97,-64.0,5.4,3.3,-32.09,1.02,-87.8,0.22,179.5,21.01,122.5,112.2,18.0,_,0.0,0.0,0.0,0.0,0.0,0.0,0.0,0.0,0.0,0.0,0.0,0.0,0.0,0.0,0.0,0.0,0.0,0.0,0.0,321.0,25.0,PEDOT:PSS,PDINO,7.51,7.506893632,0.908,15.22,54.32,"['[11*]S[Nb]', '[14*]c1ccc([14*])s1', '[14*]c1ccc(C)s1', '[16*]c1c(F)c(F)c([16*])c2nn([Sc])nc12', '[14*]c1cc2c([16*])c3sc(C)cc3c([16*])c2s1']","['[7*]C(C#N)C#N', '[7*]C1C(=O)c2ccccc2C1[7*]', '[7*]C[8*]', '[14*]c1cc2sc3c(c2s1)C(c1ccc([Mo])cc1)(c1ccc([Mo])cc1)c1cc2c(cc1-3)C(c1ccc([Mo])cc1)(c1ccc([Mo])cc1)c1c-2sc2cc([14*])sc12']","['[11*]S[Nb]', '[14*]c1ccc([14*])s1', '[14*]c1ccc(C)s1', '[16*]c1c(F)c(F)c([16*])c2nn([Sc])nc12', '[14*]c1cc2c([16*])c3sc(C)cc3c([16*])c2s1', '.', '[7*]C(C#N)C#N', '[7*]C1C(=O)c2ccccc2C1[7*]', '[7*]C[8*]', '[14*]c1cc2sc3c(c2s1)C(c1ccc([Mo])cc1)(c1ccc([Mo])cc1)c1cc2c(cc1-3)C(c1ccc([Mo])cc1)(c1ccc([Mo])cc1)c1c-2sc2cc([14*])sc12']","[0, 0, 0, 0, 0, 0, 58, 7, 6, 17, 9, 1, 10, 11, 12, 14]"
PBDT(T)[2F]T,ITIC,-5.22,-3.22,2.0,-2.0,-5.576829268292683,-3.917399999999999,-1.6594292682926843,1.5857894736842106,1:1,CB,132.0,1.106,19.0,1.525,112.56,4.3,2.0,2.84,-45.0,1.3,2.5,-35.72,1.72,-86.8,0.218,248.5,31.13,158.9,133.1,10.0,_,0.0,0.0,0.0,0.0,0.0,0.0,0.0,0.0,0.0,0.0,0.0,0.0,0.0,0.0,0.0,0.0,0.0,0.0,0.0,65.0,160.0,MoOx,ZnO,9.8,9.84932,0.94,16.9,62.0,"['[14*]c1sc(C)c(F)c1F', '[14*]c1ccc([Cr])s1', '[14*]c1cc2c([16*])c3sc(C)cc3c([16*])c2s1']","['[7*]C(C#N)C#N', '[7*]C1C(=O)c2ccccc2C1[7*]', '[7*]C[8*]', '[14*]c1cc2sc3c(c2s1)C(c1ccc([Mo])cc1)(c1ccc([Mo])cc1)c1cc2c(cc1-3)C(c1ccc([Mo])cc1)(c1ccc([Mo])cc1)c1c-2sc2cc([14*])sc12']","['[14*]c1sc(C)c(F)c1F', '[14*]c1ccc([Cr])s1', '[14*]c1cc2c([16*])c3sc(C)cc3c([16*])c2s1', '.', '[7*]C(C#N)C#N', '[7*]C1C(=O)c2ccccc2C1[7*]', '[7*]C[8*]', '[14*]c1cc2sc3c(c2s1)C(c1ccc([Mo])cc1)(c1ccc([Mo])cc1)c1cc2c(cc1-3)C(c1ccc([Mo])cc1)(c1ccc([Mo])cc1)c1c-2sc2cc([14*])sc12']","[0, 0, 0, 0, 0, 0, 0, 0, 60, 19, 9, 1, 10, 11, 12, 14]"
PBDT[2F]T,ITIC,-5.29,-3.19,2.1,-2.1,-5.576829268292683,-3.917399999999999,-1.6594292682926843,1.5857894736842106,1.5:1,CB,132.0,1.106,19.0,1.525,112.56,4.3,2.0,2.84,-45.0,1.3,2.5,-35.72,1.72,-86.8,0.218,248.5,31.13,158.9,133.1,10.0,_,0.0,0.0,0.0,0.0,0.0,0.0,0.0,0.0,0.0,0.0,0.0,0.0,0.0,0.0,0.0,0.0,0.0,0.0,0.0,70.0,25.0,MoOx,ZnO,5.8,5.77912,0.94,11.6,53.0,"['[3*]O[Cr]', '[14*]c1sc(C)c(F)c1F', '[14*]c1cc2c([16*])c3sc(C)cc3c([16*])c2s1']","['[7*]C(C#N)C#N', '[7*]C1C(=O)c2ccccc2C1[7*]', '[7*]C[8*]', '[14*]c1cc2sc3c(c2s1)C(c1ccc([Mo])cc1)(c1ccc([Mo])cc1)c1cc2c(cc1-3)C(c1ccc([Mo])cc1)(c1ccc([Mo])cc1)c1c-2sc2cc([14*])sc12']","['[3*]O[Cr]', '[14*]c1sc(C)c(F)c1F', '[14*]c1cc2c([16*])c3sc(C)cc3c([16*])c2s1', '.', '[7*]C(C#N)C#N', '[7*]C1C(=O)c2ccccc2C1[7*]', '[7*]C[8*]', '[14*]c1cc2sc3c(c2s1)C(c1ccc([Mo])cc1)(c1ccc([Mo])cc1)c1cc2c(cc1-3)C(c1ccc([Mo])cc1)(c1ccc([Mo])cc1)c1c-2sc2cc([14*])sc12']","[0, 0, 0, 0, 0, 0, 0, 0, 26, 60, 9, 1, 10, 11, 12, 14]"
PBDT[2H]T,ITIC,-5.03,-2.93,2.1,-2.1,-5.576829268292683,-3.917399999999999,-1.6594292682926843,1.5857894736842106,1:1,CB,132.0,1.106,19.0,1.525,112.56,4.3,2.0,2.84,-45.0,1.3,2.5,-35.72,1.72,-86.8,0.218,248.5,31.13,158.9,133.1,10.0,_,0.0,0.0,0.0,0.0,0.0,0.0,0.0,0.0,0.0,0.0,0.0,0.0,0.0,0.0,0.0,0.0,0.0,0.0,0.0,80.0,160.0,MoOx,ZnO,2.5,2.46164,0.79,7.6,41.0,"['[3*]O[Cr]', '[14*]c1ccc(C)s1', '[14*]c1cc2c([16*])c3sc(C)cc3c([16*])c2s1']","['[7*]C(C#N)C#N', '[7*]C1C(=O)c2ccccc2C1[7*]', '[7*]C[8*]', '[14*]c1cc2sc3c(c2s1)C(c1ccc([Mo])cc1)(c1ccc([Mo])cc1)c1cc2c(cc1-3)C(c1ccc([Mo])cc1)(c1ccc([Mo])cc1)c1c-2sc2cc([14*])sc12']","['[3*]O[Cr]', '[14*]c1ccc(C)s1', '[14*]c1cc2c([16*])c3sc(C)cc3c([16*])c2s1', '.', '[7*]C(C#N)C#N', '[7*]C1C(=O)c2ccccc2C1[7*]', '[7*]C[8*]', '[14*]c1cc2sc3c(c2s1)C(c1ccc([Mo])cc1)(c1ccc([Mo])cc1)c1cc2c(cc1-3)C(c1ccc([Mo])cc1)(c1ccc([Mo])cc1)c1c-2sc2cc([14*])sc12']","[0, 0, 0, 0, 0, 0, 0, 0, 26, 6, 9, 1, 10, 11, 12, 14]"
PBDT-2TC,ITIC,-5.43,-3.57,1.96,-1.86,-5.576829268292683,-3.917399999999999,-1.6594292682926843,1.5857894736842106,1:1,CB,132.0,1.106,19.0,1.525,112.56,4.3,2.0,2.84,-45.0,1.3,2.5,-35.72,1.72,-86.8,0.218,248.5,31.13,158.9,133.1,16.0,_,0.0,0.0,0.0,0.0,0.0,0.0,0.0,0.0,0.0,0.0,0.0,0.0,0.0,0.0,0.0,0.0,0.0,0.0,0.0,110.0,120.0,PEDOT:PSS,C60-bissalt,9.35,9.348453,0.93,15.3,65.7,"['[3*]O[Co]', '[1*]C([6*])=O', '[14*]c1ccc(C)s1', '[14*]c1ccc([Cr])s1', '[14*]c1cc([16*])c([14*])s1', '[14*]c1cc2c([16*])c3sc(C)cc3c([16*])c2s1']","['[7*]C(C#N)C#N', '[7*]C1C(=O)c2ccccc2C1[7*]', '[7*]C[8*]', '[14*]c1cc2sc3c(c2s1)C(c1ccc([Mo])cc1)(c1ccc([Mo])cc1)c1cc2c(cc1-3)C(c1ccc([Mo])cc1)(c1ccc([Mo])cc1)c1c-2sc2cc([14*])sc12']","['[3*]O[Co]', '[1*]C([6*])=O', '[14*]c1ccc(C)s1', '[14*]c1ccc([Cr])s1', '[14*]c1cc([16*])c([14*])s1', '[14*]c1cc2c([16*])c3sc(C)cc3c([16*])c2s1', '.', '[7*]C(C#N)C#N', '[7*]C1C(=O)c2ccccc2C1[7*]', '[7*]C[8*]', '[14*]c1cc2sc3c(c2s1)C(c1ccc([Mo])cc1)(c1ccc([Mo])cc1)c1cc2c(cc1-3)C(c1ccc([Mo])cc1)(c1ccc([Mo])cc1)c1c-2sc2cc([14*])sc12']","[0, 0, 0, 0, 0, 34, 4, 6, 19, 35, 9, 1, 10, 11, 12, 14]"
PBDT-S-2TC,ITIC,-5.47,-3.58,1.94,-1.89,-5.576829268292683,-3.917399999999999,-1.6594292682926843,1.5857894736842106,1:1,CB,132.0,1.106,19.0,1.525,112.56,4.3,2.0,2.84,-45.0,1.3,2.5,-35.72,1.72,-86.8,0.218,248.5,31.13,158.9,133.1,16.0,_,0.0,0.0,0.0,0.0,0.0,0.0,0.0,0.0,0.0,0.0,0.0,0.0,0.0,0.0,0.0,0.0,0.0,0.0,0.0,110.0,120.0,PEDOT:PSS,C60-bissalt,10.12,10.123392,0.96,16.4,64.3,"['[3*]O[Co]', '[1*]C([6*])=O', '[11*]S[Cr]', '[14*]c1ccc(C)s1', '[14*]c1ccc([14*])s1', '[14*]c1cc([16*])c([14*])s1', '[14*]c1cc2c([16*])c3sc(C)cc3c([16*])c2s1']","['[7*]C(C#N)C#N', '[7*]C1C(=O)c2ccccc2C1[7*]', '[7*]C[8*]', '[14*]c1cc2sc3c(c2s1)C(c1ccc([Mo])cc1)(c1ccc([Mo])cc1)c1cc2c(cc1-3)C(c1ccc([Mo])cc1)(c1ccc([Mo])cc1)c1c-2sc2cc([14*])sc12']","['[3*]O[Co]', '[1*]C([6*])=O', '[11*]S[Cr]', '[14*]c1ccc(C)s1', '[14*]c1ccc([14*])s1', '[14*]c1cc([16*])c([14*])s1', '[14*]c1cc2c([16*])c3sc(C)cc3c([16*])c2s1', '.', '[7*]C(C#N)C#N', '[7*]C1C(=O)c2ccccc2C1[7*]', '[7*]C[8*]', '[14*]c1cc2sc3c(c2s1)C(c1ccc([Mo])cc1)(c1ccc([Mo])cc1)c1cc2c(cc1-3)C(c1ccc([Mo])cc1)(c1ccc([Mo])cc1)c1c-2sc2cc([14*])sc12']","[0, 0, 0, 0, 34, 4, 23, 6, 7, 35, 9, 1, 10, 11, 12, 14]"
PBDTS-TDZ,ITIC,-5.39,-2.8,2.09,-2.59,-5.576829268292683,-3.917399999999999,-1.6594292682926843,1.5857894736842106,1:1,o-xylene,144.0,0.88,17.8,1.503,106.17,1.0,3.1,3.12,-25.0,0.3,2.7,-36.61,0.64,-88.1,0.344,287.9,35.92,195.7,140.4,20.0,_,0.0,0.0,0.0,0.0,0.0,0.0,0.0,0.0,0.0,0.0,0.0,0.0,0.0,0.0,0.0,0.0,0.0,0.0,0.0,100.0,25.0,MoOx,ZnO,12.8,12.790932,1.1,17.78,65.4,"['[11*]S[Co]', '[14*]c1cc([Ti])c(C)s1', '[14*]c1ccc([14*])s1', '[14*]c1cc([Ti])c([14*])s1', '[14*]c1nnc([14*])s1', '[14*]c1cc2c([16*])c3sc(C)cc3c([16*])c2s1']","['[7*]C(C#N)C#N', '[7*]C1C(=O)c2ccccc2C1[7*]', '[7*]C[8*]', '[14*]c1cc2sc3c(c2s1)C(c1ccc([Mo])cc1)(c1ccc([Mo])cc1)c1cc2c(cc1-3)C(c1ccc([Mo])cc1)(c1ccc([Mo])cc1)c1c-2sc2cc([14*])sc12']","['[11*]S[Co]', '[14*]c1cc([Ti])c(C)s1', '[14*]c1ccc([14*])s1', '[14*]c1cc([Ti])c([14*])s1', '[14*]c1nnc([14*])s1', '[14*]c1cc2c([16*])c3sc(C)cc3c([16*])c2s1', '.', '[7*]C(C#N)C#N', '[7*]C1C(=O)c2ccccc2C1[7*]', '[7*]C[8*]', '[14*]c1cc2sc3c(c2s1)C(c1ccc([Mo])cc1)(c1ccc([Mo])cc1)c1cc2c(cc1-3)C(c1ccc([Mo])cc1)(c1ccc([Mo])cc1)c1c-2sc2cc([14*])sc12']","[0, 0, 0, 0, 0, 70, 65, 7, 66, 72, 9, 1, 10, 11, 12, 14]"
PBDT-TDZ,ITIC,-5.35,-2.78,2.07,-2.57,-5.576829268292683,-3.917399999999999,-1.6594292682926843,1.5857894736842106,1:1,o-xylene,144.0,0.88,17.8,1.503,106.17,1.0,3.1,3.12,-25.0,0.3,2.7,-36.61,0.64,-88.1,0.344,287.9,35.92,195.7,140.4,20.0,_,0.0,0.0,0.0,0.0,0.0,0.0,0.0,0.0,0.0,0.0,0.0,0.0,0.0,0.0,0.0,0.0,0.0,0.0,0.0,100.0,25.0,MoOx,ZnO,9.43,9.4285842,1.02,15.91,58.1,"['[14*]c1cc([Ti])c(C)s1', '[14*]c1ccc([Co])s1', '[14*]c1cc([Ti])c([14*])s1', '[14*]c1nnc([14*])s1', '[14*]c1cc2c([16*])c3sc(C)cc3c([16*])c2s1']","['[7*]C(C#N)C#N', '[7*]C1C(=O)c2ccccc2C1[7*]', '[7*]C[8*]', '[14*]c1cc2sc3c(c2s1)C(c1ccc([Mo])cc1)(c1ccc([Mo])cc1)c1cc2c(cc1-3)C(c1ccc([Mo])cc1)(c1ccc([Mo])cc1)c1c-2sc2cc([14*])sc12']","['[14*]c1cc([Ti])c(C)s1', '[14*]c1ccc([Co])s1', '[14*]c1cc([Ti])c([14*])s1', '[14*]c1nnc([14*])s1', '[14*]c1cc2c([16*])c3sc(C)cc3c([16*])c2s1', '.', '[7*]C(C#N)C#N', '[7*]C1C(=O)c2ccccc2C1[7*]', '[7*]C[8*]', '[14*]c1cc2sc3c(c2s1)C(c1ccc([Mo])cc1)(c1ccc([Mo])cc1)c1cc2c(cc1-3)C(c1ccc([Mo])cc1)(c1ccc([Mo])cc1)c1c-2sc2cc([14*])sc12']","[0, 0, 0, 0, 0, 0, 65, 64, 66, 72, 9, 1, 10, 11, 12, 14]"
J71,ITIC1,-5.353333333333333,-3.4318181818181825,1.8642857142857143,-1.92151515151515,-5.48,-3.85,-1.6300000000000003,1.55,1:1,CF,61.0,1.483,17.8,1.443,119.38,3.1,5.7,1.97,-64.0,5.4,3.3,-32.09,1.02,-87.8,0.22,179.5,21.01,122.5,112.2,14.0,_,0.0,0.0,0.0,0.0,0.0,0.0,0.0,0.0,0.0,0.0,0.0,0.0,0.0,0.0,0.0,0.0,0.0,0.0,0.0,100.0,100.0,PEDOT:PSS,ZrAcAc,8.47,8.4118176,0.92,14.94,61.2,"['[14*]c1ccc(C)s1', '[14*]c1ccc([V])s1', '[14*]c1ccc([14*])s1', '[16*]c1c(F)c(F)c([16*])c2nn([Sc])nc12', '[14*]c1cc2c([16*])c3sc(C)cc3c([16*])c2s1']","['[7*]C(C#N)C#N', '[7*]C1C(=O)c2ccccc2C1[7*]', '[7*]C[8*]', '[14*]c1cc2c(s1)-c1sc3cc4c5c(sc4cc3c1C2(c1ccc([Mo])cc1)c1ccc([Mo])cc1)-c1sc([14*])cc1C5(c1ccc([Mo])cc1)c1ccc([Mo])cc1']","['[14*]c1ccc(C)s1', '[14*]c1ccc([V])s1', '[14*]c1ccc([14*])s1', '[16*]c1c(F)c(F)c([16*])c2nn([Sc])nc12', '[14*]c1cc2c([16*])c3sc(C)cc3c([16*])c2s1', '.', '[7*]C(C#N)C#N', '[7*]C1C(=O)c2ccccc2C1[7*]', '[7*]C[8*]', '[14*]c1cc2c(s1)-c1sc3cc4c5c(sc4cc3c1C2(c1ccc([Mo])cc1)c1ccc([Mo])cc1)-c1sc([14*])cc1C5(c1ccc([Mo])cc1)c1ccc([Mo])cc1']","[0, 0, 0, 0, 0, 0, 6, 16, 7, 17, 9, 1, 10, 11, 12, 75]"
PBDT-ODZ,ITIC-Th,-5.68,-2.89,2.12,-2.79,-5.675000000000001,-3.90625,-1.7687500000000007,1.6000000000000003,1:1,CB,132.0,1.106,19.0,1.525,112.56,4.3,2.0,2.84,-45.0,1.3,2.5,-35.72,1.72,-86.8,0.218,248.5,31.13,158.9,133.1,20.0,_,0.0,0.0,0.0,0.0,0.0,0.0,0.0,0.0,0.0,0.0,0.0,0.0,0.0,0.0,0.0,0.0,0.0,0.0,0.0,100.0,25.0,CuSCN,PFN-Br,10.12,10.1240064,1.08,15.52,60.4,"['[14*]c1cc([Ti])c(C)s1', '[14*]c1ccc([Sc])s1', '[14*]c1cc([Ti])c([14*])s1', '[14*]c1nnc([14*])o1', '[14*]c1cc2c([16*])c3sc(C)cc3c([16*])c2s1']","['[7*]C(C#N)C#N', '[7*]C1C(=O)c2ccccc2C1[7*]', '[7*]C[8*]', '[14*]c1cc2sc3c(c2s1)C(c1ccc([Mo])s1)(c1ccc([Mo])s1)c1cc2c(cc1-3)C(c1ccc([Mo])s1)(c1ccc([Mo])s1)c1c-2sc2cc([14*])sc12']","['[14*]c1cc([Ti])c(C)s1', '[14*]c1ccc([Sc])s1', '[14*]c1cc([Ti])c([14*])s1', '[14*]c1nnc([14*])o1', '[14*]c1cc2c([16*])c3sc(C)cc3c([16*])c2s1', '.', '[7*]C(C#N)C#N', '[7*]C1C(=O)c2ccccc2C1[7*]', '[7*]C[8*]', '[14*]c1cc2sc3c(c2s1)C(c1ccc([Mo])s1)(c1ccc([Mo])s1)c1cc2c(cc1-3)C(c1ccc([Mo])s1)(c1ccc([Mo])s1)c1c-2sc2cc([14*])sc12']","[0, 0, 0, 0, 0, 0, 65, 28, 66, 76, 9, 1, 10, 11, 12, 77]"
J71,MeIC2,-5.353333333333333,-3.4318181818181825,1.8642857142857143,-1.92151515151515,-5.56,-3.97,-1.5899999999999994,1.51,1:1,CF,61.0,1.483,17.8,1.443,119.38,3.1,5.7,1.97,-64.0,5.4,3.3,-32.09,1.02,-87.8,0.22,179.5,21.01,122.5,112.2,18.0,_,0.0,0.0,0.0,0.0,0.0,0.0,0.0,0.0,0.0,0.0,0.0,0.0,0.0,0.0,0.0,0.0,0.0,0.0,0.0,100.0,150.0,PEDOT:PSS,PDIN,10.2,10.379811,0.885,16.9,69.4,"['[14*]c1ccc(C)s1', '[14*]c1ccc([V])s1', '[14*]c1ccc([14*])s1', '[16*]c1c(F)c(F)c([16*])c2nn([Sc])nc12', '[14*]c1cc2c([16*])c3sc(C)cc3c([16*])c2s1']","['[7*]C(C#N)C#N', '[7*]C1C(=O)c2c(csc2C)C1[7*]', '[7*]C[8*]', '[14*]c1cc2c(s1)-c1sc3cc4c5c(sc4cc3c1C2(c1ccc([Mo])cc1)c1ccc([Mo])cc1)-c1sc([14*])cc1C5(c1ccc([Mo])cc1)c1ccc([Mo])cc1']","['[14*]c1ccc(C)s1', '[14*]c1ccc([V])s1', '[14*]c1ccc([14*])s1', '[16*]c1c(F)c(F)c([16*])c2nn([Sc])nc12', '[14*]c1cc2c([16*])c3sc(C)cc3c([16*])c2s1', '.', '[7*]C(C#N)C#N', '[7*]C1C(=O)c2c(csc2C)C1[7*]', '[7*]C[8*]', '[14*]c1cc2c(s1)-c1sc3cc4c5c(sc4cc3c1C2(c1ccc([Mo])cc1)c1ccc([Mo])cc1)-c1sc([14*])cc1C5(c1ccc([Mo])cc1)c1ccc([Mo])cc1']","[0, 0, 0, 0, 0, 0, 6, 16, 7, 17, 9, 1, 10, 49, 12, 75]"
J91,m-ITIC,-5.5,-3.02,2.0,-2.48,-5.527142857142858,-3.8541666666666674,-1.6729761904761902,1.5783333333333334,1:1.5,CF,61.0,1.483,17.8,1.443,119.38,3.1,5.7,1.97,-64.0,5.4,3.3,-32.09,1.02,-87.8,0.22,179.5,21.01,122.5,112.2,12.0,_,0.0,0.0,0.0,0.0,0.0,0.0,0.0,0.0,0.0,0.0,0.0,0.0,0.0,0.0,0.0,0.0,0.0,0.0,0.0,100.0,150.0,PEDOT:PSS,PDINO,11.63,11.62779221,0.984,18.03,65.54,"['[14*]c1ccc(C)s1', '[14*]c1sc([Cr])c(F)c1F', '[14*]c1ccc([14*])s1', '[16*]c1c(F)c(F)c([16*])c2nn([Sc])nc12', '[14*]c1cc2c([16*])c3sc(C)cc3c([16*])c2s1']","['[7*]C(C#N)C#N', '[7*]C1C(=O)c2ccccc2C1[7*]', '[7*]C[8*]', '[14*]c1cc2sc3c(c2s1)C(c1cccc([Mo])c1)(c1cccc([Mo])c1)c1cc2c(cc1-3)C(c1cccc([Mo])c1)(c1cccc([Mo])c1)c1c-2sc2cc([14*])sc12']","['[14*]c1ccc(C)s1', '[14*]c1sc([Cr])c(F)c1F', '[14*]c1ccc([14*])s1', '[16*]c1c(F)c(F)c([16*])c2nn([Sc])nc12', '[14*]c1cc2c([16*])c3sc(C)cc3c([16*])c2s1', '.', '[7*]C(C#N)C#N', '[7*]C1C(=O)c2ccccc2C1[7*]', '[7*]C[8*]', '[14*]c1cc2sc3c(c2s1)C(c1cccc([Mo])c1)(c1cccc([Mo])c1)c1cc2c(cc1-3)C(c1cccc([Mo])c1)(c1cccc([Mo])c1)c1c-2sc2cc([14*])sc12']","[0, 0, 0, 0, 0, 0, 6, 86, 7, 17, 9, 1, 10, 11, 12, 53]"
J52,m-ITIC,-5.218181818181818,-3.066666666666667,1.95,-2.151515151515151,-5.527142857142858,-3.8541666666666674,-1.6729761904761902,1.5783333333333334,1:1.5,CF,61.0,1.483,17.8,1.443,119.38,3.1,5.7,1.97,-64.0,5.4,3.3,-32.09,1.02,-87.8,0.22,179.5,21.01,122.5,112.2,12.0,_,0.0,0.0,0.0,0.0,0.0,0.0,0.0,0.0,0.0,0.0,0.0,0.0,0.0,0.0,0.0,0.0,0.0,0.0,0.0,100.0,150.0,PEDOT:PSS,PDINO,5.98,5.982101268,0.701,17.16,49.73,"['[14*]c1ccc(C)s1', '[14*]c1ccc([Cr])s1', '[14*]c1ccc([14*])s1', '[16*]c1c(F)c(F)c([16*])c2nn([Sc])nc12', '[14*]c1cc2c([16*])c3sc(C)cc3c([16*])c2s1']","['[7*]C(C#N)C#N', '[7*]C1C(=O)c2ccccc2C1[7*]', '[7*]C[8*]', '[14*]c1cc2sc3c(c2s1)C(c1cccc([Mo])c1)(c1cccc([Mo])c1)c1cc2c(cc1-3)C(c1cccc([Mo])c1)(c1cccc([Mo])c1)c1c-2sc2cc([14*])sc12']","['[14*]c1ccc(C)s1', '[14*]c1ccc([Cr])s1', '[14*]c1ccc([14*])s1', '[16*]c1c(F)c(F)c([16*])c2nn([Sc])nc12', '[14*]c1cc2c([16*])c3sc(C)cc3c([16*])c2s1', '.', '[7*]C(C#N)C#N', '[7*]C1C(=O)c2ccccc2C1[7*]', '[7*]C[8*]', '[14*]c1cc2sc3c(c2s1)C(c1cccc([Mo])c1)(c1cccc([Mo])c1)c1cc2c(cc1-3)C(c1cccc([Mo])c1)(c1cccc([Mo])c1)c1c-2sc2cc([14*])sc12']","[0, 0, 0, 0, 0, 0, 6, 19, 7, 17, 9, 1, 10, 11, 12, 53]"
J61,TP21,-5.303333333333334,-3.151666666666667,1.8914285714285712,-2.151666666666667,-5.46,-3.61,-1.85,1.65,1:1,CB,132.0,1.106,19.0,1.525,112.56,4.3,2.0,2.84,-45.0,1.3,2.5,-35.72,1.72,-86.8,0.218,248.5,31.13,158.9,133.1,20.0,_,0.0,0.0,0.0,0.0,0.0,0.0,0.0,0.0,0.0,0.0,0.0,0.0,0.0,0.0,0.0,0.0,0.0,0.0,0.0,100.0,140.0,PEDOT:PSS,Ca,5.81,5.84766,1.05,10.92,51.0,"['[11*]S[Mn]', '[14*]c1ccc([14*])s1', '[14*]c1ccc(C)s1', '[16*]c1c(F)c(F)c([16*])c2nn([Sc])nc12', '[14*]c1cc2c([16*])c3sc(C)cc3c([16*])c2s1']","['[8*]CC', '[7*]C1SC(=S)N([10*])C1=O', '[7*]C[8*]', '[16*]c1ccccc1', '[16*]c1ccc2c(c1)C([Ti])([Ti])c1cc([16*])ccc1-2', '[14*]c1nc2c([14*])sc([14*])c2nc1[14*]']","['[11*]S[Mn]', '[14*]c1ccc([14*])s1', '[14*]c1ccc(C)s1', '[16*]c1c(F)c(F)c([16*])c2nn([Sc])nc12', '[14*]c1cc2c([16*])c3sc(C)cc3c([16*])c2s1', '.', '[8*]CC', '[7*]C1SC(=S)N([10*])C1=O', '[7*]C[8*]', '[16*]c1ccccc1', '[16*]c1ccc2c(c1)C([Ti])([Ti])c1cc([16*])ccc1-2', '[14*]c1nc2c([14*])sc([14*])c2nc1[14*]']","[0, 0, 0, 0, 25, 7, 6, 17, 9, 1, 20, 87, 12, 88, 89, 90]"
FTAZ,IHIC2,-5.43,-3.3200000000000003,2.0,-2.1099999999999994,-5.69,-3.86,-1.8300000000000003,1.66,1:1.5,CF,61.0,1.483,17.8,1.443,119.38,3.1,5.7,1.97,-64.0,5.4,3.3,-32.09,1.02,-87.8,0.22,179.5,21.01,122.5,112.2,13.5,_,0.0,0.0,0.0,0.0,0.0,0.0,0.0,0.0,0.0,0.0,0.0,0.0,0.0,0.0,0.0,0.0,0.0,0.0,0.0,100.0,25.0,MoOx,ZnO,7.45,7.44651,0.775,15.7,61.2,"['[14*]c1cc2c([Co])c3sc(C)cc3c([Co])c2s1', '[14*]c1ccc(C)s1', '[14*]c1ccc([14*])s1', '[16*]c1c(F)c(F)c([16*])c2nn([Co])nc12']","['[7*]C(C#N)C#N', '[7*]C1C(=O)c2cc(F)c(F)cc2C1[7*]', '[7*]C[8*]', '[8*]CCCCCC', '[14*]c1cc2c(s1)-c1c(ccc3c4c(ccc13)C(c1ccc([16*])cc1)(c1ccc([16*])cc1)c1cc([14*])sc1-4)C2(c1ccc([16*])cc1)c1ccc([16*])cc1']","['[14*]c1cc2c([Co])c3sc(C)cc3c([Co])c2s1', '[14*]c1ccc(C)s1', '[14*]c1ccc([14*])s1', '[16*]c1c(F)c(F)c([16*])c2nn([Co])nc12', '.', '[7*]C(C#N)C#N', '[7*]C1C(=O)c2cc(F)c(F)cc2C1[7*]', '[7*]C[8*]', '[8*]CCCCCC', '[14*]c1cc2c(s1)-c1c(ccc3c4c(ccc13)C(c1ccc([16*])cc1)(c1ccc([16*])cc1)c1cc([14*])sc1-4)C2(c1ccc([16*])cc1)c1ccc([16*])cc1']","[0, 0, 0, 0, 0, 0, 78, 6, 7, 74, 1, 10, 46, 12, 91, 92]"
