Repository: aspuru-guzik-group/Beyond-Molecular-Structure-ML-for-OPV-Materials-Devices

File: ml_for_opvs/data/input_representation/OPV_Min/BRICS/processed_brics_frag_device/KFold/input_train_4.csv (part 1 of 7)
Donor,Acceptor,HOMO_D_eV,LUMO_D_eV,Eg_D_eV,Ehl_D_eV,HOMO_A_eV,LUMO_A_eV,Ehl_A_eV,Eg_A_eV,D_A_ratio_m_m,solvent,total_solids_conc_mg_mL,solvent_additive,active_layer_thickness_nm,annealing_temperature,hole_contact_layer,electron_contact_layer,PCE_percent,calc_PCE_percent,Voc_V,Jsc_mA_cm_pow_neg2,FF_percent,Donor_BRICS,Acceptor_BRICS,DA_pair_BRICS,DA_tokenized_BRICS
PBDT-TT,6TIC,-5.23,-3.34,1.88,-1.8900000000000008,-5.263333333333333,-3.85,-1.4133333333333329,1.3666666666666665,1:1.5,DCB,25.0,_,100.0,25.0,PEDOT:PSS,C60-bissalt,9.46,9.460612,0.812,19.1,61.0,"['[3*]O[3*]', '[4*]CC(CC)CCCC', '[1*]C([6*])=O', '[8*]CC(CC)CCCC', '[14*]c1ccc(C)s1', '[14*]c1ccc([14*])s1', '[14*]c1sc2c([16*])c([14*])sc2c1[16*]', '[14*]c1cc2c([16*])c3sc(C)cc3c([16*])c2s1']","['[7*]C(C#N)C#N', '[7*]C1C(=O)c2ccccc2C1[7*]', '[7*]C[8*]', '[14*]c1cc2sc3c(c2s1)C(c1ccc([Mo])cc1)(c1ccc([Mo])cc1)c1c-3sc2c3c(sc12)-c1sc2cc([14*])sc2c1C3(c1ccc([Mo])cc1)c1ccc([Mo])cc1']","['[3*]O[3*]', '[4*]CC(CC)CCCC', '[1*]C([6*])=O', '[8*]CC(CC)CCCC', '[14*]c1ccc(C)s1', '[14*]c1ccc([14*])s1', '[14*]c1sc2c([16*])c([14*])sc2c1[16*]', '[14*]c1cc2c([16*])c3sc(C)cc3c([16*])c2s1', '.', '[7*]C(C#N)C#N', '[7*]C1C(=O)c2ccccc2C1[7*]', '[7*]C[8*]', '[14*]c1cc2sc3c(c2s1)C(c1ccc([Mo])cc1)(c1ccc([Mo])cc1)c1c-3sc2c3c(sc12)-c1sc2cc([14*])sc2c1C3(c1ccc([Mo])cc1)c1ccc([Mo])cc1']","[0, 0, 0, 2, 3, 4, 5, 6, 7, 8, 9, 1, 10, 11, 12, 13]"
PBDT-TT,ITIC,-5.23,-3.34,1.88,-1.8900000000000008,-5.574285714285715,-3.9143137254901954,-1.659971988795519,1.5857894736842106,1:1.5,DCB,25.0,_,100.0,25.0,PEDOT:PSS,C60-bissalt,8.72,8.71923,0.849,15.8,65.0,"['[3*]O[3*]', '[4*]CC(CC)CCCC', '[1*]C([6*])=O', '[8*]CC(CC)CCCC', '[14*]c1ccc(C)s1', '[14*]c1ccc([14*])s1', '[14*]c1sc2c([16*])c([14*])sc2c1[16*]', '[14*]c1cc2c([16*])c3sc(C)cc3c([16*])c2s1']","['[7*]C(C#N)C#N', '[7*]C1C(=O)c2ccccc2C1[7*]', '[7*]C[8*]', '[14*]c1cc2sc3c(c2s1)C(c1ccc([Mo])cc1)(c1ccc([Mo])cc1)c1cc2c(cc1-3)C(c1ccc([Mo])cc1)(c1ccc([Mo])cc1)c1c-2sc2cc([14*])sc12']","['[3*]O[3*]', '[4*]CC(CC)CCCC', '[1*]C([6*])=O', '[8*]CC(CC)CCCC', '[14*]c1ccc(C)s1', '[14*]c1ccc([14*])s1', '[14*]c1sc2c([16*])c([14*])sc2c1[16*]', '[14*]c1cc2c([16*])c3sc(C)cc3c([16*])c2s1', '.', '[7*]C(C#N)C#N', '[7*]C1C(=O)c2ccccc2C1[7*]', '[7*]C[8*]', '[14*]c1cc2sc3c(c2s1)C(c1ccc([Mo])cc1)(c1ccc([Mo])cc1)c1cc2c(cc1-3)C(c1ccc([Mo])cc1)(c1ccc([Mo])cc1)c1c-2sc2cc([14*])sc12']","[0, 0, 0, 2, 3, 4, 5, 6, 7, 8, 9, 1, 10, 11, 12, 14]"
PBDT-TT,IT-M,-5.23,-3.34,1.88,-1.8900000000000008,-5.513571428571429,-3.808,-1.705571428571429,1.604285714285714,1:1.5,DCB,25.0,_,100.0,25.0,PEDOT:PSS,C60-bissalt,9.99,9.99372,0.904,16.5,67.0,"['[3*]O[3*]', '[4*]CC(CC)CCCC', '[1*]C([6*])=O', '[8*]CC(CC)CCCC', '[14*]c1ccc(C)s1', '[14*]c1ccc([14*])s1', '[14*]c1sc2c([16*])c([14*])sc2c1[16*]', '[14*]c1cc2c([16*])c3sc(C)cc3c([16*])c2s1']","['[7*]C(C#N)C#N', '[7*]C1C(=O)c2ccc(C)cc2C1[7*]', '[7*]C[8*]', '[14*]c1cc2sc3c(c2s1)C(c1ccc([Mo])cc1)(c1ccc([Mo])cc1)c1cc2c(cc1-3)C(c1ccc([Mo])cc1)(c1ccc([Mo])cc1)c1c-2sc2cc([14*])sc12']","['[3*]O[3*]', '[4*]CC(CC)CCCC', '[1*]C([6*])=O', '[8*]CC(CC)CCCC', '[14*]c1ccc(C)s1', '[14*]c1ccc([14*])s1', '[14*]c1sc2c([16*])c([14*])sc2c1[16*]', '[14*]c1cc2c([16*])c3sc(C)cc3c([16*])c2s1', '.', '[7*]C(C#N)C#N', '[7*]C1C(=O)c2ccc(C)cc2C1[7*]', '[7*]C[8*]', '[14*]c1cc2sc3c(c2s1)C(c1ccc([Mo])cc1)(c1ccc([Mo])cc1)c1cc2c(cc1-3)C(c1ccc([Mo])cc1)(c1ccc([Mo])cc1)c1c-2sc2cc([14*])sc12']","[0, 0, 0, 2, 3, 4, 5, 6, 7, 8, 9, 1, 10, 15, 12, 14]"
J52,BTA13,-5.218181818181818,-3.282,1.95,-1.9361818181818176,-5.34,-3.62,-1.7199999999999998,1.72,1:1,CF,12.0,CN,105.0,170.0,PEDOT:PSS,Ca,7.82,7.822311,1.05,12.7,58.66,"['[14*]c1ccc(C)s1', '[14*]c1ccc([Cr])s1', '[14*]c1ccc([14*])s1', '[16*]c1c(F)c(F)c([16*])c2nn([Sc])nc12', '[14*]c1cc2c([16*])c3sc(C)cc3c([16*])c2s1']","['[8*]CC', '[9*]n1c(=C(C#N)C#N)s/c(=C/c2ccc([16*])c3nn([Ti])nc23)c1=O', '[14*]c1cc2sc3c(c2s1)C(c1ccc([Mo])cc1)(c1ccc([Mo])cc1)c1cc2c(cc1-3)C(c1ccc([Mo])cc1)(c1ccc([Mo])cc1)c1c-2sc2cc([14*])sc12']","['[14*]c1ccc(C)s1', '[14*]c1ccc([Cr])s1', '[14*]c1ccc([14*])s1', '[16*]c1c(F)c(F)c([16*])c2nn([Sc])nc12', '[14*]c1cc2c([16*])c3sc(C)cc3c([16*])c2s1', '.', '[8*]CC', '[9*]n1c(=C(C#N)C#N)s/c(=C/c2ccc([16*])c3nn([Ti])nc23)c1=O', '[14*]c1cc2sc3c(c2s1)C(c1ccc([Mo])cc1)(c1ccc([Mo])cc1)c1cc2c(cc1-3)C(c1ccc([Mo])cc1)(c1ccc([Mo])cc1)c1c-2sc2cc([14*])sc12']","[0, 0, 0, 0, 0, 0, 0, 6, 19, 7, 17, 9, 1, 20, 21, 14]"
J52-F,BTA13,-5.29,-3.38,1.92,-1.91,-5.34,-3.62,-1.7199999999999998,1.72,1:1,CF,12.0,CN,108.0,150.0,PEDOT:PSS,Ca,8.36,8.3600286,1.18,11.55,61.34,"['[14*]c1ccc(C)s1', '[14*]c1cc(F)c([Cr])s1', '[14*]c1ccc([14*])s1', '[16*]c1c(F)c(F)c([16*])c2nn([Sc])nc12', '[14*]c1cc2c([16*])c3sc(C)cc3c([16*])c2s1']","['[8*]CC', '[9*]n1c(=C(C#N)C#N)s/c(=C/c2ccc([16*])c3nn([Ti])nc23)c1=O', '[14*]c1cc2sc3c(c2s1)C(c1ccc([Mo])cc1)(c1ccc([Mo])cc1)c1cc2c(cc1-3)C(c1ccc([Mo])cc1)(c1ccc([Mo])cc1)c1c-2sc2cc([14*])sc12']","['[14*]c1ccc(C)s1', '[14*]c1cc(F)c([Cr])s1', '[14*]c1ccc([14*])s1', '[16*]c1c(F)c(F)c([16*])c2nn([Sc])nc12', '[14*]c1cc2c([16*])c3sc(C)cc3c([16*])c2s1', '.', '[8*]CC', '[9*]n1c(=C(C#N)C#N)s/c(=C/c2ccc([16*])c3nn([Ti])nc23)c1=O', '[14*]c1cc2sc3c(c2s1)C(c1ccc([Mo])cc1)(c1ccc([Mo])cc1)c1cc2c(cc1-3)C(c1ccc([Mo])cc1)(c1ccc([Mo])cc1)c1c-2sc2cc([14*])sc12']","[0, 0, 0, 0, 0, 0, 0, 6, 22, 7, 17, 9, 1, 20, 21, 14]"
J61,BT-IC,-5.303333333333334,-3.151666666666667,1.8914285714285712,-2.151666666666667,-5.3775,-3.8575,-1.5200000000000005,1.43,1:1,CF,16.0,_,130.0,120.0,PEDOT:PSS,PDINO,9.56,9.5446395,0.87,16.35,67.1,"['[11*]S[Mn]', '[14*]c1ccc([14*])s1', '[14*]c1ccc(C)s1', '[16*]c1c(F)c(F)c([16*])c2nn([Sc])nc12', '[14*]c1cc2c([16*])c3sc(C)cc3c([16*])c2s1']","['[3*]O[Cr]', '[7*]C(C#N)C#N', '[7*]C1C(=O)c2ccccc2C1[7*]', '[7*]C[8*]', '[14*]c1cc2c(s1)-c1sc3c([16*])c4c5c(sc4c([16*])c3c1C2(c1ccc([Mo])cc1)c1ccc([Mo])cc1)-c1sc([14*])cc1C5(c1ccc([Mo])cc1)c1ccc([Mo])cc1']","['[11*]S[Mn]', '[14*]c1ccc([14*])s1', '[14*]c1ccc(C)s1', '[16*]c1c(F)c(F)c([16*])c2nn([Sc])nc12', '[14*]c1cc2c([16*])c3sc(C)cc3c([16*])c2s1', '.', '[3*]O[Cr]', '[7*]C(C#N)C#N', '[7*]C1C(=O)c2ccccc2C1[7*]', '[7*]C[8*]', '[14*]c1cc2c(s1)-c1sc3c([16*])c4c5c(sc4c([16*])c3c1C2(c1ccc([Mo])cc1)c1ccc([Mo])cc1)-c1sc([14*])cc1C5(c1ccc([Mo])cc1)c1ccc([Mo])cc1']","[0, 0, 0, 0, 0, 25, 7, 6, 17, 9, 1, 26, 10, 11, 12, 27]"
PDBT-T1,IDIC,-5.36,-3.43,1.85,-1.93,-5.705,-3.996875,-1.708125,1.6358333333333337,1:1,CF,12.0,DIO,100.0,25.0,MoOx,ZnO,10.37,10.36608624,0.834,16.98,73.2,"['[14*]c1ccc(C)s1', '[14*]c1ccc([Ti])s1', '[14*]c1sc([14*])c2c1C(=O)c1c([Cr])sc([Cr])c1C2=O', '[14*]c1ccc([14*])s1', '[14*]c1cc2sc3c([16*])c4c(sc5cc(C)sc54)c([16*])c3c2s1']","['[7*]C(C#N)C#N', '[7*]C1C(=O)c2ccccc2C1[7*]', '[7*]C[8*]', '[14*]c1cc2c(s1)-c1cc3c(cc1C2([Mo])[Mo])-c1sc([14*])cc1C3([Mo])[Mo]']","['[14*]c1ccc(C)s1', '[14*]c1ccc([Ti])s1', '[14*]c1sc([14*])c2c1C(=O)c1c([Cr])sc([Cr])c1C2=O', '[14*]c1ccc([14*])s1', '[14*]c1cc2sc3c([16*])c4c(sc5cc(C)sc54)c([16*])c3c2s1', '.', '[7*]C(C#N)C#N', '[7*]C1C(=O)c2ccccc2C1[7*]', '[7*]C[8*]', '[14*]c1cc2c(s1)-c1cc3c(cc1C2([Mo])[Mo])-c1sc([14*])cc1C3([Mo])[Mo]']","[0, 0, 0, 0, 0, 0, 6, 31, 32, 7, 33, 1, 10, 11, 12, 30]"
PDCBT,IDIC,-5.313333333333333,-3.1,1.7,-2.2133333333333325,-5.705,-3.996875,-1.708125,1.6358333333333337,1:1,CF,12.0,_,100.0,25.0,MoOx,ZnO,6.28,5.90126394,0.814,11.31,64.1,"['[3*]O[Co]', '[1*]C([6*])=O', '[14*]c1ccc(C)s1', '[14*]c1cc([16*])c([14*])s1']","['[7*]C(C#N)C#N', '[7*]C1C(=O)c2ccccc2C1[7*]', '[7*]C[8*]', '[14*]c1cc2c(s1)-c1cc3c(cc1C2([Mo])[Mo])-c1sc([14*])cc1C3([Mo])[Mo]']","['[3*]O[Co]', '[1*]C([6*])=O', '[14*]c1ccc(C)s1', '[14*]c1cc([16*])c([14*])s1', '.', '[7*]C(C#N)C#N', '[7*]C1C(=O)c2ccccc2C1[7*]', '[7*]C[8*]', '[14*]c1cc2c(s1)-c1cc3c(cc1C2([Mo])[Mo])-c1sc([14*])cc1C3([Mo])[Mo]']","[0, 0, 0, 0, 0, 0, 0, 34, 4, 6, 35, 1, 10, 11, 12, 30]"
PTB7-Th,IDIC,-5.21,-3.542368421052632,1.5883333333333332,-1.667631578947368,-5.705,-3.996875,-1.708125,1.6358333333333337,1:1,CF,12.0,_,100.0,25.0,MoOx,ZnO,5.24,4.9286094,0.806,10.9,56.1,"['[3*]O[Cr]', '[1*]C([6*])=O', '[14*]c1sc2c([14*])sc(C)c2c1F', '[14*]c1ccc([Cr])s1', '[14*]c1cc2c([16*])c3sc(C)cc3c([16*])c2s1']","['[7*]C(C#N)C#N', '[7*]C1C(=O)c2ccccc2C1[7*]', '[7*]C[8*]', '[14*]c1cc2c(s1)-c1cc3c(cc1C2([Mo])[Mo])-c1sc([14*])cc1C3([Mo])[Mo]']","['[3*]O[Cr]', '[1*]C([6*])=O', '[14*]c1sc2c([14*])sc(C)c2c1F', '[14*]c1ccc([Cr])s1', '[14*]c1cc2c([16*])c3sc(C)cc3c([16*])c2s1', '.', '[7*]C(C#N)C#N', '[7*]C1C(=O)c2ccccc2C1[7*]', '[7*]C[8*]', '[14*]c1cc2c(s1)-c1cc3c(cc1C2([Mo])[Mo])-c1sc([14*])cc1C3([Mo])[Mo]']","[0, 0, 0, 0, 0, 0, 26, 4, 36, 19, 9, 1, 10, 11, 12, 30]"
PTFBDT-BZS,IDIC,-5.43,-3.58,1.81,-1.85,-5.705,-3.996875,-1.708125,1.6358333333333337,1:1,CF,12.0,DIO,100.0,25.0,MoOx,ZnO,11.03,11.084802,0.905,17.3,70.8,"['[4*]CCCCCCCCCCCC', '[3*]O[3*]', '[8*]CC(CC)CCCC', '[14*]c1ccc(C)s1', '[14*]c1ccc([14*])s1', '[16*]c1c([16*])c([16*])c2nsnc2c1[16*]', '[16*]c1cc(F)c([16*])c(F)c1', '[14*]c1cc2c([16*])c3sc(C)cc3c([16*])c2s1']","['[7*]C(C#N)C#N', '[7*]C1C(=O)c2ccccc2C1[7*]', '[7*]C[8*]', '[14*]c1cc2c(s1)-c1cc3c(cc1C2([Mo])[Mo])-c1sc([14*])cc1C3([Mo])[Mo]']","['[4*]CCCCCCCCCCCC', '[3*]O[3*]', '[8*]CC(CC)CCCC', '[14*]c1ccc(C)s1', '[14*]c1ccc([14*])s1', '[16*]c1c([16*])c([16*])c2nsnc2c1[16*]', '[16*]c1cc(F)c([16*])c(F)c1', '[14*]c1cc2c([16*])c3sc(C)cc3c([16*])c2s1', '.', '[7*]C(C#N)C#N', '[7*]C1C(=O)c2ccccc2C1[7*]', '[7*]C[8*]', '[14*]c1cc2c(s1)-c1cc3c(cc1C2([Mo])[Mo])-c1sc([14*])cc1C3([Mo])[Mo]']","[0, 0, 0, 37, 2, 5, 6, 7, 38, 39, 9, 1, 10, 11, 12, 30]"
J71,IDTT-BH,-5.353333333333333,-3.4318181818181825,1.8642857142857143,-1.92151515151515,-5.24,-3.86,-1.3800000000000003,1.54,1:1.4,CF,12.0,_,100.0,25.0,PEDOT:PSS,PDINO,11.05,11.051163,0.9,17.77,69.1,"['[14*]c1ccc(C)s1', '[14*]c1ccc([V])s1', '[14*]c1ccc([14*])s1', '[16*]c1c(F)c(F)c([16*])c2nn([Sc])nc12', '[14*]c1cc2c([16*])c3sc(C)cc3c([16*])c2s1']","['[7*]C(C#N)C#N', '[7*]C1C(=O)c2cc3ccccc3cc2C1[7*]', '[7*]C[8*]', '[14*]c1cc2sc3c(c2s1)C(c1ccc([Co])cc1)(c1ccc([Co])cc1)c1cc2c(cc1-3)C(c1ccc([Co])cc1)(c1ccc([Co])cc1)c1c-2sc2cc([14*])sc12']","['[14*]c1ccc(C)s1', '[14*]c1ccc([V])s1', '[14*]c1ccc([14*])s1', '[16*]c1c(F)c(F)c([16*])c2nn([Sc])nc12', '[14*]c1cc2c([16*])c3sc(C)cc3c([16*])c2s1', '.', '[7*]C(C#N)C#N', '[7*]C1C(=O)c2cc3ccccc3cc2C1[7*]', '[7*]C[8*]', '[14*]c1cc2sc3c(c2s1)C(c1ccc([Co])cc1)(c1ccc([Co])cc1)c1cc2c(cc1-3)C(c1ccc([Co])cc1)(c1ccc([Co])cc1)c1c-2sc2cc([14*])sc12']","[0, 0, 0, 0, 0, 0, 6, 16, 7, 17, 9, 1, 10, 42, 12, 43]"
PDCBT,IDTT-BH,-5.313333333333333,-3.1,1.7,-2.2133333333333325,-5.24,-3.86,-1.3800000000000003,1.54,1:1.2,CF,11.0,_,120.0,120.0,PEDOT:PSS,PDINO,10.35,10.353112,0.88,17.15,68.6,"['[3*]O[Co]', '[1*]C([6*])=O', '[14*]c1ccc(C)s1', '[14*]c1cc([16*])c([14*])s1']","['[7*]C(C#N)C#N', '[7*]C1C(=O)c2cc3ccccc3cc2C1[7*]', '[7*]C[8*]', '[14*]c1cc2sc3c(c2s1)C(c1ccc([Co])cc1)(c1ccc([Co])cc1)c1cc2c(cc1-3)C(c1ccc([Co])cc1)(c1ccc([Co])cc1)c1c-2sc2cc([14*])sc12']","['[3*]O[Co]', '[1*]C([6*])=O', '[14*]c1ccc(C)s1', '[14*]c1cc([16*])c([14*])s1', '.', '[7*]C(C#N)C#N', '[7*]C1C(=O)c2cc3ccccc3cc2C1[7*]', '[7*]C[8*]', '[14*]c1cc2sc3c(c2s1)C(c1ccc([Co])cc1)(c1ccc([Co])cc1)c1cc2c(cc1-3)C(c1ccc([Co])cc1)(c1ccc([Co])cc1)c1c-2sc2cc([14*])sc12']","[0, 0, 0, 0, 0, 0, 0, 34, 4, 6, 35, 1, 10, 42, 12, 43]"
J71,IDTT-OBH,-5.353333333333333,-3.4318181818181825,1.8642857142857143,-1.92151515151515,-5.41,-3.86,-1.5500000000000005,1.57,1:1,CF,10.0,_,100.0,25.0,PEDOT:PSS,PDINO,8.02,8.2777,0.92,14.75,61.0,"['[14*]c1ccc(C)s1', '[14*]c1ccc([V])s1', '[14*]c1ccc([14*])s1', '[16*]c1c(F)c(F)c([16*])c2nn([Sc])nc12', '[14*]c1cc2c([16*])c3sc(C)cc3c([16*])c2s1']","['[3*]O[Co]', '[7*]C(C#N)C#N', '[7*]C1C(=O)c2cc3ccccc3cc2C1[7*]', '[7*]C[8*]', '[14*]c1cc2sc3c(c2s1)C(c1ccc([16*])cc1)(c1ccc([16*])cc1)c1cc2c(cc1-3)C(c1ccc([16*])cc1)(c1ccc([16*])cc1)c1c-2sc2cc([14*])sc12']","['[14*]c1ccc(C)s1', '[14*]c1ccc([V])s1', '[14*]c1ccc([14*])s1', '[16*]c1c(F)c(F)c([16*])c2nn([Sc])nc12', '[14*]c1cc2c([16*])c3sc(C)cc3c([16*])c2s1', '.', '[3*]O[Co]', '[7*]C(C#N)C#N', '[7*]C1C(=O)c2cc3ccccc3cc2C1[7*]', '[7*]C[8*]', '[14*]c1cc2sc3c(c2s1)C(c1ccc([16*])cc1)(c1ccc([16*])cc1)c1cc2c(cc1-3)C(c1ccc([16*])cc1)(c1ccc([16*])cc1)c1c-2sc2cc([14*])sc12']","[0, 0, 0, 0, 0, 6, 16, 7, 17, 9, 1, 34, 10, 42, 12, 44]"
PDCBT,IDTT-OBH,-5.313333333333333,-3.1,1.7,-2.2133333333333325,-5.41,-3.86,-1.5500000000000005,1.57,1:1.2,CF,11.0,_,100.0,120.0,PEDOT:PSS,PDINO,8.24,8.2378296,0.91,13.97,64.8,"['[3*]O[Co]', '[1*]C([6*])=O', '[14*]c1ccc(C)s1', '[14*]c1cc([16*])c([14*])s1']","['[3*]O[Co]', '[7*]C(C#N)C#N', '[7*]C1C(=O)c2cc3ccccc3cc2C1[7*]', '[7*]C[8*]', '[14*]c1cc2sc3c(c2s1)C(c1ccc([16*])cc1)(c1ccc([16*])cc1)c1cc2c(cc1-3)C(c1ccc([16*])cc1)(c1ccc([16*])cc1)c1c-2sc2cc([14*])sc12']","['[3*]O[Co]', '[1*]C([6*])=O', '[14*]c1ccc(C)s1', '[14*]c1cc([16*])c([14*])s1', '.', '[3*]O[Co]', '[7*]C(C#N)C#N', '[7*]C1C(=O)c2cc3ccccc3cc2C1[7*]', '[7*]C[8*]', '[14*]c1cc2sc3c(c2s1)C(c1ccc([16*])cc1)(c1ccc([16*])cc1)c1cc2c(cc1-3)C(c1ccc([16*])cc1)(c1ccc([16*])cc1)c1c-2sc2cc([14*])sc12']","[0, 0, 0, 0, 0, 0, 34, 4, 6, 35, 1, 34, 10, 42, 12, 44]"
J52,IEICO-4Cl,-5.218181818181818,-3.282,1.95,-1.9361818181818176,-5.56,-4.23,-1.3299999999999992,1.23,1:1.5,CB,10.0,DIO,110.0,100.0,PEDOT:PSS,PFN-Br,10.1,10.11262,0.7,23.8,60.7,"['[14*]c1ccc(C)s1', '[14*]c1ccc([Cr])s1', '[14*]c1ccc([14*])s1', '[16*]c1c(F)c(F)c([16*])c2nn([Sc])nc12', '[14*]c1cc2c([16*])c3sc(C)cc3c([16*])c2s1']","['[3*]O[Cr]', '[7*]C(C#N)C#N', '[7*]C1C(=O)c2cc(Cl)c(Cl)cc2C1[7*]', '[7*]C[8*]', '[14*]c1cc([16*])c([14*])s1', '[14*]c1cc2c(s1)-c1cc3c(cc1C2(c1ccc([Mo])cc1)c1ccc([Mo])cc1)-c1sc([14*])cc1C3(c1ccc([Mo])cc1)c1ccc([Mo])cc1']","['[14*]c1ccc(C)s1', '[14*]c1ccc([Cr])s1', '[14*]c1ccc([14*])s1', '[16*]c1c(F)c(F)c([16*])c2nn([Sc])nc12', '[14*]c1cc2c([16*])c3sc(C)cc3c([16*])c2s1', '.', '[3*]O[Cr]', '[7*]C(C#N)C#N', '[7*]C1C(=O)c2cc(Cl)c(Cl)cc2C1[7*]', '[7*]C[8*]', '[14*]c1cc([16*])c([14*])s1', '[14*]c1cc2c(s1)-c1cc3c(cc1C2(c1ccc([Mo])cc1)c1ccc([Mo])cc1)-c1sc([14*])cc1C3(c1ccc([Mo])cc1)c1ccc([Mo])cc1']","[0, 0, 0, 0, 6, 19, 7, 17, 9, 1, 26, 10, 45, 12, 35, 40]"
PBDB-T,IEICO-4Cl,-5.297777777777778,-3.4170000000000003,1.7681818181818183,-1.8807777777777777,-5.56,-4.23,-1.3299999999999992,1.23,1:1,CB,10.0,DIO,100.0,100.0,PEDOT:PSS,PFN-Br,9.67,9.672,0.744,20.8,62.5,"['[14*]c1ccc(C)s1', '[14*]c1ccc([Cr])s1', '[14*]c1sc([14*])c2c1C(=O)c1c([Cr])sc([Cr])c1C2=O', '[14*]c1ccc([14*])s1', '[14*]c1cc2c([16*])c3sc(C)cc3c([16*])c2s1']","['[3*]O[Cr]', '[7*]C(C#N)C#N', '[7*]C1C(=O)c2cc(Cl)c(Cl)cc2C1[7*]', '[7*]C[8*]', '[14*]c1cc([16*])c([14*])s1', '[14*]c1cc2c(s1)-c1cc3c(cc1C2(c1ccc([Mo])cc1)c1ccc([Mo])cc1)-c1sc([14*])cc1C3(c1ccc([Mo])cc1)c1ccc([Mo])cc1']","['[14*]c1ccc(C)s1', '[14*]c1ccc([Cr])s1', '[14*]c1sc([14*])c2c1C(=O)c1c([Cr])sc([Cr])c1C2=O', '[14*]c1ccc([14*])s1', '[14*]c1cc2c([16*])c3sc(C)cc3c([16*])c2s1', '.', '[3*]O[Cr]', '[7*]C(C#N)C#N', '[7*]C1C(=O)c2cc(Cl)c(Cl)cc2C1[7*]', '[7*]C[8*]', '[14*]c1cc([16*])c([14*])s1', '[14*]c1cc2c(s1)-c1cc3c(cc1C2(c1ccc([Mo])cc1)c1ccc([Mo])cc1)-c1sc([14*])cc1C3(c1ccc([Mo])cc1)c1ccc([Mo])cc1']","[0, 0, 0, 0, 6, 19, 32, 7, 9, 1, 26, 10, 45, 12, 35, 40]"
PTB7-Th,IEICO-4Cl,-5.21,-3.542368421052632,1.5883333333333332,-1.667631578947368,-5.56,-4.23,-1.3299999999999992,1.23,1:1.5,CB,10.0,DIO,110.0,100.0,PEDOT:PSS,PFN-Br,10.3,10.276872,0.727,22.8,62.0,"['[3*]O[Cr]', '[1*]C([6*])=O', '[14*]c1sc2c([14*])sc(C)c2c1F', '[14*]c1ccc([Cr])s1', '[14*]c1cc2c([16*])c3sc(C)cc3c([16*])c2s1']","['[3*]O[Cr]', '[7*]C(C#N)C#N', '[7*]C1C(=O)c2cc(Cl)c(Cl)cc2C1[7*]', '[7*]C[8*]', '[14*]c1cc([16*])c([14*])s1', '[14*]c1cc2c(s1)-c1cc3c(cc1C2(c1ccc([Mo])cc1)c1ccc([Mo])cc1)-c1sc([14*])cc1C3(c1ccc([Mo])cc1)c1ccc([Mo])cc1']","['[3*]O[Cr]', '[1*]C([6*])=O', '[14*]c1sc2c([14*])sc(C)c2c1F', '[14*]c1ccc([Cr])s1', '[14*]c1cc2c([16*])c3sc(C)cc3c([16*])c2s1', '.', '[3*]O[Cr]', '[7*]C(C#N)C#N', '[7*]C1C(=O)c2cc(Cl)c(Cl)cc2C1[7*]', '[7*]C[8*]', '[14*]c1cc([16*])c([14*])s1', '[14*]c1cc2c(s1)-c1cc3c(cc1C2(c1ccc([Mo])cc1)c1ccc([Mo])cc1)-c1sc([14*])cc1C3(c1ccc([Mo])cc1)c1ccc([Mo])cc1']","[0, 0, 0, 0, 26, 4, 36, 19, 9, 1, 26, 10, 45, 12, 35, 40]"
J52,IEICO-4F,-5.218181818181818,-3.282,1.95,-1.9361818181818176,-5.309971428571429,-3.851028571428572,-1.458942857142857,1.2525000000000002,1:1.3,CB,24.0,_,85.0,130.0,MoOx,ZnO,8.2,8.20379648,0.704,20.48,56.9,"['[14*]c1ccc(C)s1', '[14*]c1ccc([Cr])s1', '[14*]c1ccc([14*])s1', '[16*]c1c(F)c(F)c([16*])c2nn([Sc])nc12', '[14*]c1cc2c([16*])c3sc(C)cc3c([16*])c2s1']","['[3*]O[Cr]', '[7*]C(C#N)C#N', '[7*]C1C(=O)c2cc(F)c(F)cc2C1[7*]', '[7*]C[8*]', '[14*]c1cc([16*])c([14*])s1', '[14*]c1cc2c(s1)-c1cc3c(cc1C2(c1ccc([Mo])cc1)c1ccc([Mo])cc1)-c1sc([14*])cc1C3(c1ccc([Mo])cc1)c1ccc([Mo])cc1']","['[14*]c1ccc(C)s1', '[14*]c1ccc([Cr])s1', '[14*]c1ccc([14*])s1', '[16*]c1c(F)c(F)c([16*])c2nn([Sc])nc12', '[14*]c1cc2c([16*])c3sc(C)cc3c([16*])c2s1', '.', '[3*]O[Cr]', '[7*]C(C#N)C#N', '[7*]C1C(=O)c2cc(F)c(F)cc2C1[7*]', '[7*]C[8*]', '[14*]c1cc([16*])c([14*])s1', '[14*]c1cc2c(s1)-c1cc3c(cc1C2(c1ccc([Mo])cc1)c1ccc([Mo])cc1)-c1sc([14*])cc1C3(c1ccc([Mo])cc1)c1ccc([Mo])cc1']","[0, 0, 0, 0, 6, 19, 7, 17, 9, 1, 26, 10, 46, 12, 35, 40]"
J61,ITIC,-5.303333333333334,-3.151666666666667,1.8914285714285712,-2.151666666666667,-5.574285714285715,-3.9143137254901954,-1.659971988795519,1.5857894736842106,1:1,CF,20.0,_,120.0,130.0,PEDOT:PSS,PDINO,10.57,10.56816059,0.898,17.97,65.49,"['[11*]S[Mn]', '[14*]c1ccc([14*])s1', '[14*]c1ccc(C)s1', '[16*]c1c(F)c(F)c([16*])c2nn([Sc])nc12', '[14*]c1cc2c([16*])c3sc(C)cc3c([16*])c2s1']","['[7*]C(C#N)C#N', '[7*]C1C(=O)c2ccccc2C1[7*]', '[7*]C[8*]', '[14*]c1cc2sc3c(c2s1)C(c1ccc([Mo])cc1)(c1ccc([Mo])cc1)c1cc2c(cc1-3)C(c1ccc([Mo])cc1)(c1ccc([Mo])cc1)c1c-2sc2cc([14*])sc12']","['[11*]S[Mn]', '[14*]c1ccc([14*])s1', '[14*]c1ccc(C)s1', '[16*]c1c(F)c(F)c([16*])c2nn([Sc])nc12', '[14*]c1cc2c([16*])c3sc(C)cc3c([16*])c2s1', '.', '[7*]C(C#N)C#N', '[7*]C1C(=O)c2ccccc2C1[7*]', '[7*]C[8*]', '[14*]c1cc2sc3c(c2s1)C(c1ccc([Mo])cc1)(c1ccc([Mo])cc1)c1cc2c(cc1-3)C(c1ccc([Mo])cc1)(c1ccc([Mo])cc1)c1c-2sc2cc([14*])sc12']","[0, 0, 0, 0, 0, 0, 25, 7, 6, 17, 9, 1, 10, 11, 12, 14]"
J61,m-ITIC,-5.303333333333334,-3.151666666666667,1.8914285714285712,-2.151666666666667,-5.527142857142858,-3.8541666666666674,-1.6729761904761902,1.5783333333333334,1:1,CF,20.0,_,120.0,130.0,PEDOT:PSS,PDINO,11.77,11.78094696,0.912,18.31,70.55,"['[11*]S[Mn]', '[14*]c1ccc([14*])s1', '[14*]c1ccc(C)s1', '[16*]c1c(F)c(F)c([16*])c2nn([Sc])nc12', '[14*]c1cc2c([16*])c3sc(C)cc3c([16*])c2s1']","['[7*]C(C#N)C#N', '[7*]C1C(=O)c2ccccc2C1[7*]', '[7*]C[8*]', '[14*]c1cc2sc3c(c2s1)C(c1cccc([Mo])c1)(c1cccc([Mo])c1)c1cc2c(cc1-3)C(c1cccc([Mo])c1)(c1cccc([Mo])c1)c1c-2sc2cc([14*])sc12']","['[11*]S[Mn]', '[14*]c1ccc([14*])s1', '[14*]c1ccc(C)s1', '[16*]c1c(F)c(F)c([16*])c2nn([Sc])nc12', '[14*]c1cc2c([16*])c3sc(C)cc3c([16*])c2s1', '.', '[7*]C(C#N)C#N', '[7*]C1C(=O)c2ccccc2C1[7*]', '[7*]C[8*]', '[14*]c1cc2sc3c(c2s1)C(c1cccc([Mo])c1)(c1cccc([Mo])c1)c1cc2c(cc1-3)C(c1cccc([Mo])c1)(c1cccc([Mo])c1)c1c-2sc2cc([14*])sc12']","[0, 0, 0, 0, 0, 0, 25, 7, 6, 17, 9, 1, 10, 11, 12, 53]"
J61-F,ITIC,-5.45,-2.91,2.03,-2.54,-5.574285714285715,-3.9143137254901954,-1.659971988795519,1.5857894736842106,1:1.5,CF,18.0,_,100.0,170.0,PEDOT:PSS,PDINO,8.24,8.238704,0.95,13.12,66.1,"['[11*]S[Mn]', '[14*]c1ccc([14*])s1', '[14*]c1ccc(C)o1', '[14*]c1ccc([14*])o1', '[16*]c1c(F)c(F)c([16*])c2nn([Sc])nc12', '[14*]c1cc2c([16*])c3sc(C)cc3c([16*])c2s1']","['[7*]C(C#N)C#N', '[7*]C1C(=O)c2ccccc2C1[7*]', '[7*]C[8*]', '[14*]c1cc2sc3c(c2s1)C(c1ccc([Mo])cc1)(c1ccc([Mo])cc1)c1cc2c(cc1-3)C(c1ccc([Mo])cc1)(c1ccc([Mo])cc1)c1c-2sc2cc([14*])sc12']","['[11*]S[Mn]', '[14*]c1ccc([14*])s1', '[14*]c1ccc(C)o1', '[14*]c1ccc([14*])o1', '[16*]c1c(F)c(F)c([16*])c2nn([Sc])nc12', '[14*]c1cc2c([16*])c3sc(C)cc3c([16*])c2s1', '.', '[7*]C(C#N)C#N', '[7*]C1C(=O)c2ccccc2C1[7*]', '[7*]C[8*]', '[14*]c1cc2sc3c(c2s1)C(c1ccc([Mo])cc1)(c1ccc([Mo])cc1)c1cc2c(cc1-3)C(c1ccc([Mo])cc1)(c1ccc([Mo])cc1)c1c-2sc2cc([14*])sc12']","[0, 0, 0, 0, 0, 25, 7, 54, 55, 17, 9, 1, 10, 11, 12, 14]"
J63,ITIC,-5.28,-3.04,1.92,-2.24,-5.574285714285715,-3.9143137254901954,-1.659971988795519,1.5857894736842106,1.5:1,CF,18.0,_,166.5,25.0,PEDOT:PSS,PDINO,7.38,7.363722744,0.882,15.72,53.11,"['[11*]S[Zr]', '[14*]c1ccc([14*])s1', '[14*]c1ccc(C)s1', '[16*]c1c(F)c(F)c([16*])c2nn([Sc])nc12', '[14*]c1cc2c([16*])c3sc(C)cc3c([16*])c2s1']","['[7*]C(C#N)C#N', '[7*]C1C(=O)c2ccccc2C1[7*]', '[7*]C[8*]', '[14*]c1cc2sc3c(c2s1)C(c1ccc([Mo])cc1)(c1ccc([Mo])cc1)c1cc2c(cc1-3)C(c1ccc([Mo])cc1)(c1ccc([Mo])cc1)c1c-2sc2cc([14*])sc12']","['[11*]S[Zr]', '[14*]c1ccc([14*])s1', '[14*]c1ccc(C)s1', '[16*]c1c(F)c(F)c([16*])c2nn([Sc])nc12', '[14*]c1cc2c([16*])c3sc(C)cc3c([16*])c2s1', '.', '[7*]C(C#N)C#N', '[7*]C1C(=O)c2ccccc2C1[7*]', '[7*]C[8*]', '[14*]c1cc2sc3c(c2s1)C(c1ccc([Mo])cc1)(c1ccc([Mo])cc1)c1cc2c(cc1-3)C(c1ccc([Mo])cc1)(c1ccc([Mo])cc1)c1c-2sc2cc([14*])sc12']","[0, 0, 0, 0, 0, 0, 57, 7, 6, 17, 9, 1, 10, 11, 12, 14]"
PBDT(T)[2F]T,ITIC,-5.22,-3.22,2.0,-2.0,-5.574285714285715,-3.9143137254901954,-1.659971988795519,1.5857894736842106,1:1,CB,10.0,_,65.0,160.0,MoOx,ZnO,9.8,9.84932,0.94,16.9,62.0,"['[14*]c1sc(C)c(F)c1F', '[14*]c1ccc([Cr])s1', '[14*]c1cc2c([16*])c3sc(C)cc3c([16*])c2s1']","['[7*]C(C#N)C#N', '[7*]C1C(=O)c2ccccc2C1[7*]', '[7*]C[8*]', '[14*]c1cc2sc3c(c2s1)C(c1ccc([Mo])cc1)(c1ccc([Mo])cc1)c1cc2c(cc1-3)C(c1ccc([Mo])cc1)(c1ccc([Mo])cc1)c1c-2sc2cc([14*])sc12']","['[14*]c1sc(C)c(F)c1F', '[14*]c1ccc([Cr])s1', '[14*]c1cc2c([16*])c3sc(C)cc3c([16*])c2s1', '.', '[7*]C(C#N)C#N', '[7*]C1C(=O)c2ccccc2C1[7*]', '[7*]C[8*]', '[14*]c1cc2sc3c(c2s1)C(c1ccc([Mo])cc1)(c1ccc([Mo])cc1)c1cc2c(cc1-3)C(c1ccc([Mo])cc1)(c1ccc([Mo])cc1)c1c-2sc2cc([14*])sc12']","[0, 0, 0, 0, 0, 0, 0, 0, 60, 19, 9, 1, 10, 11, 12, 14]"
PBDT[2F]T,ITIC,-5.29,-3.19,2.1,-2.1,-5.574285714285715,-3.9143137254901954,-1.659971988795519,1.5857894736842106,1.5:1,CB,10.0,_,70.0,25.0,MoOx,ZnO,5.8,5.77912,0.94,11.6,53.0,"['[3*]O[Cr]', '[14*]c1sc(C)c(F)c1F', '[14*]c1cc2c([16*])c3sc(C)cc3c([16*])c2s1']","['[7*]C(C#N)C#N', '[7*]C1C(=O)c2ccccc2C1[7*]', '[7*]C[8*]', '[14*]c1cc2sc3c(c2s1)C(c1ccc([Mo])cc1)(c1ccc([Mo])cc1)c1cc2c(cc1-3)C(c1ccc([Mo])cc1)(c1ccc([Mo])cc1)c1c-2sc2cc([14*])sc12']","['[3*]O[Cr]', '[14*]c1sc(C)c(F)c1F', '[14*]c1cc2c([16*])c3sc(C)cc3c([16*])c2s1', '.', '[7*]C(C#N)C#N', '[7*]C1C(=O)c2ccccc2C1[7*]', '[7*]C[8*]', '[14*]c1cc2sc3c(c2s1)C(c1ccc([Mo])cc1)(c1ccc([Mo])cc1)c1cc2c(cc1-3)C(c1ccc([Mo])cc1)(c1ccc([Mo])cc1)c1c-2sc2cc([14*])sc12']","[0, 0, 0, 0, 0, 0, 0, 0, 26, 60, 9, 1, 10, 11, 12, 14]"
PBDT[2H]T,ITIC,-5.03,-2.93,2.1,-2.1,-5.574285714285715,-3.9143137254901954,-1.659971988795519,1.5857894736842106,1:1,CB,10.0,_,80.0,160.0,MoOx,ZnO,2.5,2.46164,0.79,7.6,41.0,"['[3*]O[Cr]', '[14*]c1ccc(C)s1', '[14*]c1cc2c([16*])c3sc(C)cc3c([16*])c2s1']","['[7*]C(C#N)C#N', '[7*]C1C(=O)c2ccccc2C1[7*]', '[7*]C[8*]', '[14*]c1cc2sc3c(c2s1)C(c1ccc([Mo])cc1)(c1ccc([Mo])cc1)c1cc2c(cc1-3)C(c1ccc([Mo])cc1)(c1ccc([Mo])cc1)c1c-2sc2cc([14*])sc12']","['[3*]O[Cr]', '[14*]c1ccc(C)s1', '[14*]c1cc2c([16*])c3sc(C)cc3c([16*])c2s1', '.', '[7*]C(C#N)C#N', '[7*]C1C(=O)c2ccccc2C1[7*]', '[7*]C[8*]', '[14*]c1cc2sc3c(c2s1)C(c1ccc([Mo])cc1)(c1ccc([Mo])cc1)c1cc2c(cc1-3)C(c1ccc([Mo])cc1)(c1ccc([Mo])cc1)c1c-2sc2cc([14*])sc12']","[0, 0, 0, 0, 0, 0, 0, 0, 26, 6, 9, 1, 10, 11, 12, 14]"
PBDT-2TC,ITIC,-5.43,-3.57,1.96,-1.86,-5.574285714285715,-3.9143137254901954,-1.659971988795519,1.5857894736842106,1:1,CB,16.0,_,110.0,120.0,PEDOT:PSS,C60-bissalt,9.35,9.348453,0.93,15.3,65.7,"['[3*]O[Co]', '[1*]C([6*])=O', '[14*]c1ccc(C)s1', '[14*]c1ccc([Cr])s1', '[14*]c1cc([16*])c([14*])s1', '[14*]c1cc2c([16*])c3sc(C)cc3c([16*])c2s1']","['[7*]C(C#N)C#N', '[7*]C1C(=O)c2ccccc2C1[7*]', '[7*]C[8*]', '[14*]c1cc2sc3c(c2s1)C(c1ccc([Mo])cc1)(c1ccc([Mo])cc1)c1cc2c(cc1-3)C(c1ccc([Mo])cc1)(c1ccc([Mo])cc1)c1c-2sc2cc([14*])sc12']","['[3*]O[Co]', '[1*]C([6*])=O', '[14*]c1ccc(C)s1', '[14*]c1ccc([Cr])s1', '[14*]c1cc([16*])c([14*])s1', '[14*]c1cc2c([16*])c3sc(C)cc3c([16*])c2s1', '.', '[7*]C(C#N)C#N', '[7*]C1C(=O)c2ccccc2C1[7*]', '[7*]C[8*]', '[14*]c1cc2sc3c(c2s1)C(c1ccc([Mo])cc1)(c1ccc([Mo])cc1)c1cc2c(cc1-3)C(c1ccc([Mo])cc1)(c1ccc([Mo])cc1)c1c-2sc2cc([14*])sc12']","[0, 0, 0, 0, 0, 34, 4, 6, 19, 35, 9, 1, 10, 11, 12, 14]"
PBDT-S-2TC,ITIC,-5.47,-3.58,1.94,-1.89,-5.574285714285715,-3.9143137254901954,-1.659971988795519,1.5857894736842106,1:1,CB,16.0,_,110.0,120.0,PEDOT:PSS,C60-bissalt,10.12,10.123392,0.96,16.4,64.3,"['[3*]O[Co]', '[1*]C([6*])=O', '[11*]S[Cr]', '[14*]c1ccc(C)s1', '[14*]c1ccc([14*])s1', '[14*]c1cc([16*])c([14*])s1', '[14*]c1cc2c([16*])c3sc(C)cc3c([16*])c2s1']","['[7*]C(C#N)C#N', '[7*]C1C(=O)c2ccccc2C1[7*]', '[7*]C[8*]', '[14*]c1cc2sc3c(c2s1)C(c1ccc([Mo])cc1)(c1ccc([Mo])cc1)c1cc2c(cc1-3)C(c1ccc([Mo])cc1)(c1ccc([Mo])cc1)c1c-2sc2cc([14*])sc12']","['[3*]O[Co]', '[1*]C([6*])=O', '[11*]S[Cr]', '[14*]c1ccc(C)s1', '[14*]c1ccc([14*])s1', '[14*]c1cc([16*])c([14*])s1', '[14*]c1cc2c([16*])c3sc(C)cc3c([16*])c2s1', '.', '[7*]C(C#N)C#N', '[7*]C1C(=O)c2ccccc2C1[7*]', '[7*]C[8*]', '[14*]c1cc2sc3c(c2s1)C(c1ccc([Mo])cc1)(c1ccc([Mo])cc1)c1cc2c(cc1-3)C(c1ccc([Mo])cc1)(c1ccc([Mo])cc1)c1c-2sc2cc([14*])sc12']","[0, 0, 0, 0, 34, 4, 23, 6, 7, 35, 9, 1, 10, 11, 12, 14]"
PBDT-FBT,ITIC,-5.14,-3.35,1.69,-1.7899999999999996,-5.574285714285715,-3.9143137254901954,-1.659971988795519,1.5857894736842106,1:1,CB,20.0,DIO,99.0,25.0,MoOx,ZnO,7.15,7.1829868,0.82,13.73,63.8,"['[14*]c1ccc([Co])s1', '[14*]c1cc([Ti])c(C)s1', '[14*]c1cc([Ti])c([14*])s1', '[16*]c1c(F)c(F)c([16*])c2nsnc12', '[14*]c1cc2c([16*])c3sc(C)cc3c([16*])c2s1']","['[7*]C(C#N)C#N', '[7*]C1C(=O)c2ccccc2C1[7*]', '[7*]C[8*]', '[14*]c1cc2sc3c(c2s1)C(c1ccc([Mo])cc1)(c1ccc([Mo])cc1)c1cc2c(cc1-3)C(c1ccc([Mo])cc1)(c1ccc([Mo])cc1)c1c-2sc2cc([14*])sc12']","['[14*]c1ccc([Co])s1', '[14*]c1cc([Ti])c(C)s1', '[14*]c1cc([Ti])c([14*])s1', '[16*]c1c(F)c(F)c([16*])c2nsnc12', '[14*]c1cc2c([16*])c3sc(C)cc3c([16*])c2s1', '.', '[7*]C(C#N)C#N', '[7*]C1C(=O)c2ccccc2C1[7*]', '[7*]C[8*]', '[14*]c1cc2sc3c(c2s1)C(c1ccc([Mo])cc1)(c1ccc([Mo])cc1)c1cc2c(cc1-3)C(c1ccc([Mo])cc1)(c1ccc([Mo])cc1)c1c-2sc2cc([14*])sc12']","[0, 0, 0, 0, 0, 0, 64, 65, 66, 67, 9, 1, 10, 11, 12, 14]"
PBDTF-FBT,ITIC,-5.34,-3.53,1.71,-1.81,-5.574285714285715,-3.9143137254901954,-1.659971988795519,1.5857894736842106,1:1,CB,20.0,DIO,107.0,25.0,MoOx,ZnO,9.17,9.177246,0.9,15.38,66.3,"['[14*]c1cc(F)c([Co])s1', '[14*]c1cc([Ti])c(C)s1', '[14*]c1cc(F)c(S)s1', '[14*]c1cc([Ti])c([14*])s1', '[16*]c1c(F)c(F)c([16*])c2nsnc12', '[14*]c1cc2c([16*])c3sc(C)cc3c([16*])c2s1']","['[7*]C(C#N)C#N', '[7*]C1C(=O)c2ccccc2C1[7*]', '[7*]C[8*]', '[14*]c1cc2sc3c(c2s1)C(c1ccc([Mo])cc1)(c1ccc([Mo])cc1)c1cc2c(cc1-3)C(c1ccc([Mo])cc1)(c1ccc([Mo])cc1)c1c-2sc2cc([14*])sc12']","['[14*]c1cc(F)c([Co])s1', '[14*]c1cc([Ti])c(C)s1', '[14*]c1cc(F)c(S)s1', '[14*]c1cc([Ti])c([14*])s1', '[16*]c1c(F)c(F)c([16*])c2nsnc12', '[14*]c1cc2c([16*])c3sc(C)cc3c([16*])c2s1', '.', '[7*]C(C#N)C#N', '[7*]C1C(=O)c2ccccc2C1[7*]', '[7*]C[8*]', '[14*]c1cc2sc3c(c2s1)C(c1ccc([Mo])cc1)(c1ccc([Mo])cc1)c1cc2c(cc1-3)C(c1ccc([Mo])cc1)(c1ccc([Mo])cc1)c1c-2sc2cc([14*])sc12']","[0, 0, 0, 0, 0, 68, 65, 69, 66, 67, 9, 1, 10, 11, 12, 14]"
PBDTS-FBT,ITIC,-5.2,-3.4,1.7,-1.8000000000000005,-5.574285714285715,-3.9143137254901954,-1.659971988795519,1.5857894736842106,1:1,CB,20.0,DIO,104.0,25.0,MoOx,ZnO,8.58,8.5806413,0.89,14.63,65.9,"['[11*]S[Co]', '[14*]c1ccc([14*])s1', '[14*]c1cc([Ti])c(C)s1', '[14*]c1cc([Ti])c([14*])s1', '[16*]c1c(F)c(F)c([16*])c2nsnc12', '[14*]c1cc2c([16*])c3sc(C)cc3c([16*])c2s1']","['[7*]C(C#N)C#N', '[7*]C1C(=O)c2ccccc2C1[7*]', '[7*]C[8*]', '[14*]c1cc2sc3c(c2s1)C(c1ccc([Mo])cc1)(c1ccc([Mo])cc1)c1cc2c(cc1-3)C(c1ccc([Mo])cc1)(c1ccc([Mo])cc1)c1c-2sc2cc([14*])sc12']","['[11*]S[Co]', '[14*]c1ccc([14*])s1', '[14*]c1cc([Ti])c(C)s1', '[14*]c1cc([Ti])c([14*])s1', '[16*]c1c(F)c(F)c([16*])c2nsnc12', '[14*]c1cc2c([16*])c3sc(C)cc3c([16*])c2s1', '.', '[7*]C(C#N)C#N', '[7*]C1C(=O)c2ccccc2C1[7*]', '[7*]C[8*]', '[14*]c1cc2sc3c(c2s1)C(c1ccc([Mo])cc1)(c1ccc([Mo])cc1)c1cc2c(cc1-3)C(c1ccc([Mo])cc1)(c1ccc([Mo])cc1)c1c-2sc2cc([14*])sc12']","[0, 0, 0, 0, 0, 70, 7, 65, 66, 67, 9, 1, 10, 11, 12, 14]"
PBDTSF-FBT,ITIC,-5.41,-3.6,1.71,-1.81,-5.574285714285715,-3.9143137254901954,-1.659971988795519,1.5857894736842106,1:1,CB,20.0,DIO,109.0,25.0,MoOx,ZnO,11.66,11.6705901,1.03,17.09,66.3,"['[11*]S[Co]', '[14*]c1cc(F)c([14*])s1', '[14*]c1cc([Ti])c(C)s1', '[14*]c1cc([Ti])c([14*])s1', '[16*]c1c(F)c(F)c([16*])c2nsnc12', '[14*]c1cc2c([16*])c3sc(C)cc3c([16*])c2s1']","['[7*]C(C#N)C#N', '[7*]C1C(=O)c2ccccc2C1[7*]', '[7*]C[8*]', '[14*]c1cc2sc3c(c2s1)C(c1ccc([Mo])cc1)(c1ccc([Mo])cc1)c1cc2c(cc1-3)C(c1ccc([Mo])cc1)(c1ccc([Mo])cc1)c1c-2sc2cc([14*])sc12']","['[11*]S[Co]', '[14*]c1cc(F)c([14*])s1', '[14*]c1cc([Ti])c(C)s1', '[14*]c1cc([Ti])c([14*])s1', '[16*]c1c(F)c(F)c([16*])c2nsnc12', '[14*]c1cc2c([16*])c3sc(C)cc3c([16*])c2s1', '.', '[7*]C(C#N)C#N', '[7*]C1C(=O)c2ccccc2C1[7*]', '[7*]C[8*]', '[14*]c1cc2sc3c(c2s1)C(c1ccc([Mo])cc1)(c1ccc([Mo])cc1)c1cc2c(cc1-3)C(c1ccc([Mo])cc1)(c1ccc([Mo])cc1)c1c-2sc2cc([14*])sc12']","[0, 0, 0, 0, 0, 70, 24, 65, 66, 67, 9, 1, 10, 11, 12, 14]"
PBDT-NQx,ITIC,-5.24,-3.42,1.8,-1.8200000000000005,-5.574285714285715,-3.9143137254901954,-1.659971988795519,1.5857894736842106,1:0.8,CB,20.0,DIO,110.0,25.0,MoOx,ZnO,9.11,9.1103442,0.87,16.21,64.6,"['[14*]c1ccc([Ti])s1', '[14*]c1ccc(C)s1', '[14*]c1ccc([Co])s1', '[14*]c1ccc([14*])s1', '[14*]c1cc2c([16*])c3sc(C)cc3c([16*])c2s1', '[14*]c1nc2c([16*])cc3c(cc([16*])c4nc([14*])c([14*])nc43)c2nc1[14*]']","['[7*]C(C#N)C#N', '[7*]C1C(=O)c2ccccc2C1[7*]', '[7*]C[8*]', '[14*]c1cc2sc3c(c2s1)C(c1ccc([Mo])cc1)(c1ccc([Mo])cc1)c1cc2c(cc1-3)C(c1ccc([Mo])cc1)(c1ccc([Mo])cc1)c1c-2sc2cc([14*])sc12']","['[14*]c1ccc([Ti])s1', '[14*]c1ccc(C)s1', '[14*]c1ccc([Co])s1', '[14*]c1ccc([14*])s1', '[14*]c1cc2c([16*])c3sc(C)cc3c([16*])c2s1', '[14*]c1nc2c([16*])cc3c(cc([16*])c4nc([14*])c([14*])nc43)c2nc1[14*]', '.', '[7*]C(C#N)C#N', '[7*]C1C(=O)c2ccccc2C1[7*]', '[7*]C[8*]', '[14*]c1cc2sc3c(c2s1)C(c1ccc([Mo])cc1)(c1ccc([Mo])cc1)c1cc2c(cc1-3)C(c1ccc([Mo])cc1)(c1ccc([Mo])cc1)c1c-2sc2cc([14*])sc12']","[0, 0, 0, 0, 0, 31, 6, 64, 7, 9, 71, 1, 10, 11, 12, 14]"
PBDTS-NQx,ITIC,-5.31,-3.46,1.81,-1.85,-5.574285714285715,-3.9143137254901954,-1.659971988795519,1.5857894736842106,1:0.8,CB,20.0,DIO,109.0,25.0,MoOx,ZnO,11.47,11.4689776,0.92,17.86,69.8,"['[11*]S[Co]', '[14*]c1ccc([Ti])s1', '[14*]c1ccc([14*])s1', '[14*]c1ccc(C)s1', '[14*]c1cc2c([16*])c3sc(C)cc3c([16*])c2s1', '[14*]c1nc2c([16*])cc3c(cc([16*])c4nc([14*])c([14*])nc43)c2nc1[14*]']","['[7*]C(C#N)C#N', '[7*]C1C(=O)c2ccccc2C1[7*]', '[7*]C[8*]', '[14*]c1cc2sc3c(c2s1)C(c1ccc([Mo])cc1)(c1ccc([Mo])cc1)c1cc2c(cc1-3)C(c1ccc([Mo])cc1)(c1ccc([Mo])cc1)c1c-2sc2cc([14*])sc12']","['[11*]S[Co]', '[14*]c1ccc([Ti])s1', '[14*]c1ccc([14*])s1', '[14*]c1ccc(C)s1', '[14*]c1cc2c([16*])c3sc(C)cc3c([16*])c2s1', '[14*]c1nc2c([16*])cc3c(cc([16*])c4nc([14*])c([14*])nc43)c2nc1[14*]', '.', '[7*]C(C#N)C#N', '[7*]C1C(=O)c2ccccc2C1[7*]', '[7*]C[8*]', '[14*]c1cc2sc3c(c2s1)C(c1ccc([Mo])cc1)(c1ccc([Mo])cc1)c1cc2c(cc1-3)C(c1ccc([Mo])cc1)(c1ccc([Mo])cc1)c1c-2sc2cc([14*])sc12']","[0, 0, 0, 0, 0, 70, 31, 7, 6, 9, 71, 1, 10, 11, 12, 14]"
PBDTS-TDZ,ITIC,-5.39,-2.8,2.6,-2.59,-5.574285714285715,-3.9143137254901954,-1.659971988795519,1.5857894736842106,1:1,o-xylene,20.0,_,100.0,25.0,PEDOT:PSS,MoOx,12.8,12.790932,1.1,17.78,65.4,"['[11*]S[Co]', '[14*]c1cc([Ti])c(C)s1', '[14*]c1ccc([14*])s1', '[14*]c1cc([Ti])c([14*])s1', '[14*]c1nnc([14*])s1', '[14*]c1cc2c([16*])c3sc(C)cc3c([16*])c2s1']","['[7*]C(C#N)C#N', '[7*]C1C(=O)c2ccccc2C1[7*]', '[7*]C[8*]', '[14*]c1cc2sc3c(c2s1)C(c1ccc([Mo])cc1)(c1ccc([Mo])cc1)c1cc2c(cc1-3)C(c1ccc([Mo])cc1)(c1ccc([Mo])cc1)c1c-2sc2cc([14*])sc12']","['[11*]S[Co]', '[14*]c1cc([Ti])c(C)s1', '[14*]c1ccc([14*])s1', '[14*]c1cc([Ti])c([14*])s1', '[14*]c1nnc([14*])s1', '[14*]c1cc2c([16*])c3sc(C)cc3c([16*])c2s1', '.', '[7*]C(C#N)C#N', '[7*]C1C(=O)c2ccccc2C1[7*]', '[7*]C[8*]', '[14*]c1cc2sc3c(c2s1)C(c1ccc([Mo])cc1)(c1ccc([Mo])cc1)c1cc2c(cc1-3)C(c1ccc([Mo])cc1)(c1ccc([Mo])cc1)c1c-2sc2cc([14*])sc12']","[0, 0, 0, 0, 0, 70, 65, 7, 66, 72, 9, 1, 10, 11, 12, 14]"
PBDT-TDZ,ITIC,-5.35,-2.78,2.57,-2.57,-5.574285714285715,-3.9143137254901954,-1.659971988795519,1.5857894736842106,1:1,o-xylene,20.0,_,100.0,25.0,PEDOT:PSS,MoOx,9.43,9.4285842,1.02,15.91,58.1,"['[14*]c1cc([Ti])c(C)s1', '[14*]c1ccc([Co])s1', '[14*]c1cc([Ti])c([14*])s1', '[14*]c1nnc([14*])s1', '[14*]c1cc2c([16*])c3sc(C)cc3c([16*])c2s1']","['[7*]C(C#N)C#N', '[7*]C1C(=O)c2ccccc2C1[7*]', '[7*]C[8*]', '[14*]c1cc2sc3c(c2s1)C(c1ccc([Mo])cc1)(c1ccc([Mo])cc1)c1cc2c(cc1-3)C(c1ccc([Mo])cc1)(c1ccc([Mo])cc1)c1c-2sc2cc([14*])sc12']","['[14*]c1cc([Ti])c(C)s1', '[14*]c1ccc([Co])s1', '[14*]c1cc([Ti])c([14*])s1', '[14*]c1nnc([14*])s1', '[14*]c1cc2c([16*])c3sc(C)cc3c([16*])c2s1', '.', '[7*]C(C#N)C#N', '[7*]C1C(=O)c2ccccc2C1[7*]', '[7*]C[8*]', '[14*]c1cc2sc3c(c2s1)C(c1ccc([Mo])cc1)(c1ccc([Mo])cc1)c1cc2c(cc1-3)C(c1ccc([Mo])cc1)(c1ccc([Mo])cc1)c1c-2sc2cc([14*])sc12']","[0, 0, 0, 0, 0, 0, 65, 64, 66, 72, 9, 1, 10, 11, 12, 14]"
J71,ITIC1,-5.353333333333333,-3.4318181818181825,1.8642857142857143,-1.92151515151515,-5.48,-3.85,-1.6300000000000003,1.55,1:1,CF,14.0,_,100.0,100.0,PEDOT:PSS,ZrAcAc,8.47,8.4118176,0.92,14.94,61.2,"['[14*]c1ccc(C)s1', '[14*]c1ccc([V])s1', '[14*]c1ccc([14*])s1', '[16*]c1c(F)c(F)c([16*])c2nn([Sc])nc12', '[14*]c1cc2c([16*])c3sc(C)cc3c([16*])c2s1']","['[7*]C(C#N)C#N', '[7*]C1C(=O)c2ccccc2C1[7*]', '[7*]C[8*]', '[14*]c1cc2c(s1)-c1sc3cc4c5c(sc4cc3c1C2(c1ccc([Mo])cc1)c1ccc([Mo])cc1)-c1sc([14*])cc1C5(c1ccc([Mo])cc1)c1ccc([Mo])cc1']","['[14*]c1ccc(C)s1', '[14*]c1ccc([V])s1', '[14*]c1ccc([14*])s1', '[16*]c1c(F)c(F)c([16*])c2nn([Sc])nc12', '[14*]c1cc2c([16*])c3sc(C)cc3c([16*])c2s1', '.', '[7*]C(C#N)C#N', '[7*]C1C(=O)c2ccccc2C1[7*]', '[7*]C[8*]', '[14*]c1cc2c(s1)-c1sc3cc4c5c(sc4cc3c1C2(c1ccc([Mo])cc1)c1ccc([Mo])cc1)-c1sc([14*])cc1C5(c1ccc([Mo])cc1)c1ccc([Mo])cc1']","[0, 0, 0, 0, 0, 0, 6, 16, 7, 17, 9, 1, 10, 11, 12, 75]"
J71,ITIC5,-5.353333333333333,-3.4318181818181825,1.8642857142857143,-1.92151515151515,-5.48,-3.95,-1.5300000000000002,1.53,1:1,CF,14.0,_,100.0,100.0,PEDOT:PSS,ZrAcAc,12.2,12.2270454,0.892,18.35,74.7,"['[14*]c1ccc(C)s1', '[14*]c1ccc([V])s1', '[14*]c1ccc([14*])s1', '[16*]c1c(F)c(F)c([16*])c2nn([Sc])nc12', '[14*]c1cc2c([16*])c3sc(C)cc3c([16*])c2s1']","['[7*]C(C#N)C#N', '[7*]C1C(=O)c2cscc2C1[7*]', '[7*]C[8*]', '[14*]c1cc2c(s1)-c1sc3cc4c5c(sc4cc3c1C2(c1ccc([Mo])cc1)c1ccc([Mo])cc1)-c1sc([14*])cc1C5(c1ccc([Mo])cc1)c1ccc([Mo])cc1']","['[14*]c1ccc(C)s1', '[14*]c1ccc([V])s1', '[14*]c1ccc([14*])s1', '[16*]c1c(F)c(F)c([16*])c2nn([Sc])nc12', '[14*]c1cc2c([16*])c3sc(C)cc3c([16*])c2s1', '.', '[7*]C(C#N)C#N', '[7*]C1C(=O)c2cscc2C1[7*]', '[7*]C[8*]', '[14*]c1cc2c(s1)-c1sc3cc4c5c(sc4cc3c1C2(c1ccc([Mo])cc1)c1ccc([Mo])cc1)-c1sc([14*])cc1C5(c1ccc([Mo])cc1)c1ccc([Mo])cc1']","[0, 0, 0, 0, 0, 0, 6, 16, 7, 17, 9, 1, 10, 48, 12, 75]"
FTAZ,ITIC-Th,-5.43,-3.3200000000000003,2.0,-2.1099999999999994,-5.673333333333334,-3.908888888888889,-1.764444444444445,1.6,1:1.5,CF,12.0,DIO,120.0,25.0,MoOx,ZnO,8.88,8.87877936,0.915,15.84,61.26,"['[14*]c1cc2c([Co])c3sc(C)cc3c([Co])c2s1', '[14*]c1ccc(C)s1', '[14*]c1ccc([14*])s1', '[16*]c1c(F)c(F)c([16*])c2nn([Co])nc12']","['[7*]C(C#N)C#N', '[7*]C1C(=O)c2ccccc2C1[7*]', '[7*]C[8*]', '[14*]c1cc2sc3c(c2s1)C(c1ccc([Mo])s1)(c1ccc([Mo])s1)c1cc2c(cc1-3)C(c1ccc([Mo])s1)(c1ccc([Mo])s1)c1c-2sc2cc([14*])sc12']","['[14*]c1cc2c([Co])c3sc(C)cc3c([Co])c2s1', '[14*]c1ccc(C)s1', '[14*]c1ccc([14*])s1', '[16*]c1c(F)c(F)c([16*])c2nn([Co])nc12', '.', '[7*]C(C#N)C#N', '[7*]C1C(=O)c2ccccc2C1[7*]', '[7*]C[8*]', '[14*]c1cc2sc3c(c2s1)C(c1ccc([Mo])s1)(c1ccc([Mo])s1)c1cc2c(cc1-3)C(c1ccc([Mo])s1)(c1ccc([Mo])s1)c1c-2sc2cc([14*])sc12']","[0, 0, 0, 0, 0, 0, 0, 78, 6, 7, 74, 1, 10, 11, 12, 77]"
FTAZ,ITIC-Th3,-5.43,-3.3200000000000003,2.0,-2.1099999999999994,-5.67,-3.73,-1.94,1.63,1:1.5,CF,12.5,DIO,100.0,25.0,MoOx,ZnO,10.7,10.74084736,0.962,16.34,68.33,"['[14*]c1cc2c([Co])c3sc(C)cc3c([Co])c2s1', '[14*]c1ccc(C)s1', '[14*]c1ccc([14*])s1', '[16*]c1c(F)c(F)c([16*])c2nn([Co])nc12']","['[3*]OC', '[7*]C(C#N)C#N', '[7*]C1C(=O)c2ccc([16*])cc2C1[7*]', '[7*]C[8*]', '[14*]c1cc2sc3c(c2s1)C(c1ccc([Mo])s1)(c1ccc([Mo])s1)c1cc2c(cc1-3)C(c1ccc([Mo])s1)(c1ccc([Mo])s1)c1c-2sc2cc([14*])sc12']","['[14*]c1cc2c([Co])c3sc(C)cc3c([Co])c2s1', '[14*]c1ccc(C)s1', '[14*]c1ccc([14*])s1', '[16*]c1c(F)c(F)c([16*])c2nn([Co])nc12', '.', '[3*]OC', '[7*]C(C#N)C#N', '[7*]C1C(=O)c2ccc([16*])cc2C1[7*]', '[7*]C[8*]', '[14*]c1cc2sc3c(c2s1)C(c1ccc([Mo])s1)(c1ccc([Mo])s1)c1cc2c(cc1-3)C(c1ccc([Mo])s1)(c1ccc([Mo])s1)c1c-2sc2cc([14*])sc12']","[0, 0, 0, 0, 0, 0, 78, 6, 7, 74, 1, 80, 10, 81, 12, 77]"
J52,IT-M,-5.218181818181818,-3.282,1.95,-1.9361818181818176,-5.513571428571429,-3.808,-1.705571428571429,1.604285714285714,1:1,CB,12.0,DIO,100.0,150.0,PEDOT:PSS,PFN-Br,9.4,9.3843603,0.843,17.1,65.1,"['[14*]c1ccc(C)s1', '[14*]c1ccc([Cr])s1', '[14*]c1ccc([14*])s1', '[16*]c1c(F)c(F)c([16*])c2nn([Sc])nc12', '[14*]c1cc2c([16*])c3sc(C)cc3c([16*])c2s1']","['[7*]C(C#N)C#N', '[7*]C1C(=O)c2ccc(C)cc2C1[7*]', '[7*]C[8*]', '[14*]c1cc2sc3c(c2s1)C(c1ccc([Mo])cc1)(c1ccc([Mo])cc1)c1cc2c(cc1-3)C(c1ccc([Mo])cc1)(c1ccc([Mo])cc1)c1c-2sc2cc([14*])sc12']","['[14*]c1ccc(C)s1', '[14*]c1ccc([Cr])s1', '[14*]c1ccc([14*])s1', '[16*]c1c(F)c(F)c([16*])c2nn([Sc])nc12', '[14*]c1cc2c([16*])c3sc(C)cc3c([16*])c2s1', '.', '[7*]C(C#N)C#N', '[7*]C1C(=O)c2ccc(C)cc2C1[7*]', '[7*]C[8*]', '[14*]c1cc2sc3c(c2s1)C(c1ccc([Mo])cc1)(c1ccc([Mo])cc1)c1cc2c(cc1-3)C(c1ccc([Mo])cc1)(c1ccc([Mo])cc1)c1c-2sc2cc([14*])sc12']","[0, 0, 0, 0, 0, 0, 6, 19, 7, 17, 9, 1, 10, 15, 12, 14]"
J52,IEICO,-5.218181818181818,-3.282,1.95,-1.9361818181818176,-5.32,-3.95,-1.37,1.34,1:1,CB,12.0,DIO,100.0,150.0,PEDOT:PSS,PFN-Br,6.5,6.530448,0.848,15.1,51.0,"['[14*]c1ccc(C)s1', '[14*]c1ccc([Cr])s1', '[14*]c1ccc([14*])s1', '[16*]c1c(F)c(F)c([16*])c2nn([Sc])nc12', '[14*]c1cc2c([16*])c3sc(C)cc3c([16*])c2s1']","['[3*]O[Cr]', '[7*]C(C#N)C#N', '[7*]C1C(=O)c2ccccc2C1[7*]', '[7*]C[8*]', '[14*]c1cc([16*])c([14*])s1', '[14*]c1cc2c(s1)-c1cc3c(cc1C2(c1ccc([Mo])cc1)c1ccc([Mo])cc1)-c1sc([14*])cc1C3(c1ccc([Mo])cc1)c1ccc([Mo])cc1']","['[14*]c1ccc(C)s1', '[14*]c1ccc([Cr])s1', '[14*]c1ccc([14*])s1', '[16*]c1c(F)c(F)c([16*])c2nn([Sc])nc12', '[14*]c1cc2c([16*])c3sc(C)cc3c([16*])c2s1', '.', '[3*]O[Cr]', '[7*]C(C#N)C#N', '[7*]C1C(=O)c2ccccc2C1[7*]', '[7*]C[8*]', '[14*]c1cc([16*])c([14*])s1', '[14*]c1cc2c(s1)-c1cc3c(cc1C2(c1ccc([Mo])cc1)c1ccc([Mo])cc1)-c1sc([14*])cc1C3(c1ccc([Mo])cc1)c1ccc([Mo])cc1']","[0, 0, 0, 0, 6, 19, 7, 17, 9, 1, 26, 10, 11, 12, 35, 40]"
J52,m-ITIC,-5.218181818181818,-3.282,1.95,-1.9361818181818176,-5.527142857142858,-3.8541666666666674,-1.6729761904761902,1.5783333333333334,1:1.5,CF,12.0,_,100.0,150.0,PEDOT:PSS,PDINO,5.98,5.982101268,0.701,17.16,49.73,"['[14*]c1ccc(C)s1', '[14*]c1ccc([Cr])s1', '[14*]c1ccc([14*])s1', '[16*]c1c(F)c(F)c([16*])c2nn([Sc])nc12', '[14*]c1cc2c([16*])c3sc(C)cc3c([16*])c2s1']","['[7*]C(C#N)C#N', '[7*]C1C(=O)c2ccccc2C1[7*]', '[7*]C[8*]', '[14*]c1cc2sc3c(c2s1)C(c1cccc([Mo])c1)(c1cccc([Mo])c1)c1cc2c(cc1-3)C(c1cccc([Mo])c1)(c1cccc([Mo])c1)c1c-2sc2cc([14*])sc12']","['[14*]c1ccc(C)s1', '[14*]c1ccc([Cr])s1', '[14*]c1ccc([14*])s1', '[16*]c1c(F)c(F)c([16*])c2nn([Sc])nc12', '[14*]c1cc2c([16*])c3sc(C)cc3c([16*])c2s1', '.', '[7*]C(C#N)C#N', '[7*]C1C(=O)c2ccccc2C1[7*]', '[7*]C[8*]', '[14*]c1cc2sc3c(c2s1)C(c1cccc([Mo])c1)(c1cccc([Mo])c1)c1cc2c(cc1-3)C(c1cccc([Mo])c1)(c1cccc([Mo])c1)c1c-2sc2cc([14*])sc12']","[0, 0, 0, 0, 0, 0, 6, 19, 7, 17, 9, 1, 10, 11, 12, 53]"
J61,TP21,-5.303333333333334,-3.151666666666667,1.8914285714285712,-2.151666666666667,-5.46,-3.61,-1.85,1.65,1:1,CB,20.0,_,100.0,140.0,PEDOT:PSS,Ca,5.81,5.84766,1.05,10.92,51.0,"['[11*]S[Mn]', '[14*]c1ccc([14*])s1', '[14*]c1ccc(C)s1', '[16*]c1c(F)c(F)c([16*])c2nn([Sc])nc12', '[14*]c1cc2c([16*])c3sc(C)cc3c([16*])c2s1']","['[8*]CC', '[7*]C1SC(=S)N([10*])C1=O', '[7*]C[8*]', '[16*]c1ccccc1', '[16*]c1ccc2c(c1)C([Ti])([Ti])c1cc([16*])ccc1-2', '[14*]c1nc2c([14*])sc([14*])c2nc1[14*]']","['[11*]S[Mn]', '[14*]c1ccc([14*])s1', '[14*]c1ccc(C)s1', '[16*]c1c(F)c(F)c([16*])c2nn([Sc])nc12', '[14*]c1cc2c([16*])c3sc(C)cc3c([16*])c2s1', '.', '[8*]CC', '[7*]C1SC(=S)N([10*])C1=O', '[7*]C[8*]', '[16*]c1ccccc1', '[16*]c1ccc2c(c1)C([Ti])([Ti])c1cc([16*])ccc1-2', '[14*]c1nc2c([14*])sc([14*])c2nc1[14*]']","[0, 0, 0, 0, 25, 7, 6, 17, 9, 1, 20, 87, 12, 88, 89, 90]"
