Repository: aspuru-guzik-group/Beyond-Molecular-Structure-ML-for-OPV-Materials-Devices

File: ml_for_opvs/data/input_representation/OPV_Min/BRICS/processed_brics_frag_device/KFold/input_train_3.csv (part 2 of 5)
Donor,Acceptor,HOMO_D_eV,LUMO_D_eV,Eg_D_eV,Ehl_D_eV,HOMO_A_eV,LUMO_A_eV,Ehl_A_eV,Eg_A_eV,D_A_ratio_m_m,solvent,solvent_BPt,solvent_density,solvent_dD,solvent_RI,solvent_MW,solvent_dP,solvent_dH,solvent_log_kow,solvent_MPt,solvent_dHDon,solvent_dHAcc,solvent_trouton,solvent_dipole,solvent_RER,solvent_ParachorGA,solvent_RD,solvent_DCp,solvent_log_n,solvent_SurfTen,total_solids_conc_mg_mL,solvent_additive,solvent_additive_BPt,solvent_additive_density,solvent_additive_dD,solvent_additive_RI,solvent_additive_MW,solvent_additive_dP,solvent_additive_dH,solvent_additive_log_kow,solvent_additive_MPt,solvent_additive_dHDon,solvent_additive_dHAcc,solvent_additive_trouton,solvent_additive_dipole,solvent_additive_RER,solvent_additive_ParachorGA,solvent_additive_RD,solvent_additive_DCp,solvent_additive_log_n,solvent_additive_SurfTen,active_layer_thickness_nm,annealing_temperature,hole_contact_layer,electron_contact_layer,PCE_percent,calc_PCE_percent,Voc_V,Jsc_mA_cm_pow_neg2,FF_percent,Donor_BRICS,Acceptor_BRICS,DA_pair_BRICS,DA_tokenized_BRICS
PBQ-0F,ITIC,-5.18,-3.48,1.7,-1.6999999999999995,-5.576829268292683,-3.917399999999999,-1.6594292682926843,1.5857894736842106,1:1,THF,66.0,0.886,16.8,1.405,72.11,5.7,8.0,0.46,-109.0,0.5,5.7,-29.07,1.69,-88.6,0.244,184.3,19.22,130.5,143.2,12.0,isopropanol,82.0,0.785,15.8,1.375,60.1,6.1,16.4,0.05,-88.0,10.0,10.0,-36.09,1.65,-104.5,0.614,165.2,17.04,153.5,169.3,100.0,160.0,MoOx,ZnO,6.68,6.68020464,0.69,16.16,59.91,"['[3*]O[Ti]', '[16*]c1cccc([16*])c1', '[14*]c1ccc(C)s1', '[14*]c1ccc([Cr])s1', '[14*]c1ccc([14*])s1', '[14*]c1cc2c([16*])c3sc(C)cc3c([16*])c2s1', '[14*]c1nc2c([16*])ccc([16*])c2nc1[14*]']","['[7*]C(C#N)C#N', '[7*]C1C(=O)c2ccccc2C1[7*]', '[7*]C[8*]', '[14*]c1cc2sc3c(c2s1)C(c1ccc([Mo])cc1)(c1ccc([Mo])cc1)c1cc2c(cc1-3)C(c1ccc([Mo])cc1)(c1ccc([Mo])cc1)c1c-2sc2cc([14*])sc12']","['[3*]O[Ti]', '[16*]c1cccc([16*])c1', '[14*]c1ccc(C)s1', '[14*]c1ccc([Cr])s1', '[14*]c1ccc([14*])s1', '[14*]c1cc2c([16*])c3sc(C)cc3c([16*])c2s1', '[14*]c1nc2c([16*])ccc([16*])c2nc1[14*]', '.', '[7*]C(C#N)C#N', '[7*]C1C(=O)c2ccccc2C1[7*]', '[7*]C[8*]', '[14*]c1cc2sc3c(c2s1)C(c1ccc([Mo])cc1)(c1ccc([Mo])cc1)c1cc2c(cc1-3)C(c1ccc([Mo])cc1)(c1ccc([Mo])cc1)c1c-2sc2cc([14*])sc12']","[0, 0, 0, 0, 94, 73, 6, 19, 7, 9, 95, 1, 10, 11, 12, 14]"
PBQ-QF,ITIC,-5.34,-3.62,1.72,-1.7199999999999998,-5.576829268292683,-3.917399999999999,-1.6594292682926843,1.5857894736842106,1:1,THF,66.0,0.886,16.8,1.405,72.11,5.7,8.0,0.46,-109.0,0.5,5.7,-29.07,1.69,-88.6,0.244,184.3,19.22,130.5,143.2,12.0,isopropanol,82.0,0.785,15.8,1.375,60.1,6.1,16.4,0.05,-88.0,10.0,10.0,-36.09,1.65,-104.5,0.614,165.2,17.04,153.5,169.3,100.0,160.0,MoOx,ZnO,8.9,8.90032572,0.83,17.16,62.49,"['[3*]O[Ti]', '[16*]c1cccc([16*])c1', '[14*]c1ccc(C)s1', '[14*]c1ccc([Cr])s1', '[14*]c1ccc([14*])s1', '[14*]c1cc2c([16*])c3sc(C)cc3c([16*])c2s1', '[14*]c1nc2c([16*])c(F)c(F)c([16*])c2nc1[14*]']","['[7*]C(C#N)C#N', '[7*]C1C(=O)c2ccccc2C1[7*]', '[7*]C[8*]', '[14*]c1cc2sc3c(c2s1)C(c1ccc([Mo])cc1)(c1ccc([Mo])cc1)c1cc2c(cc1-3)C(c1ccc([Mo])cc1)(c1ccc([Mo])cc1)c1c-2sc2cc([14*])sc12']","['[3*]O[Ti]', '[16*]c1cccc([16*])c1', '[14*]c1ccc(C)s1', '[14*]c1ccc([Cr])s1', '[14*]c1ccc([14*])s1', '[14*]c1cc2c([16*])c3sc(C)cc3c([16*])c2s1', '[14*]c1nc2c([16*])c(F)c(F)c([16*])c2nc1[14*]', '.', '[7*]C(C#N)C#N', '[7*]C1C(=O)c2ccccc2C1[7*]', '[7*]C[8*]', '[14*]c1cc2sc3c(c2s1)C(c1ccc([Mo])cc1)(c1ccc([Mo])cc1)c1cc2c(cc1-3)C(c1ccc([Mo])cc1)(c1ccc([Mo])cc1)c1c-2sc2cc([14*])sc12']","[0, 0, 0, 0, 94, 73, 6, 19, 7, 9, 96, 1, 10, 11, 12, 14]"
PBQ-4F,ITIC,-5.49,-3.7,1.79,-1.79,-5.576829268292683,-3.917399999999999,-1.6594292682926843,1.5857894736842106,1:1,THF,66.0,0.886,16.8,1.405,72.11,5.7,8.0,0.46,-109.0,0.5,5.7,-29.07,1.69,-88.6,0.244,184.3,19.22,130.5,143.2,12.0,isopropanol,82.0,0.785,15.8,1.375,60.1,6.1,16.4,0.05,-88.0,10.0,10.0,-36.09,1.65,-104.5,0.614,165.2,17.04,153.5,169.3,100.0,160.0,MoOx,ZnO,11.34,11.340302,0.95,17.87,66.8,"['[3*]O[Ti]', '[16*]c1cccc([16*])c1', '[14*]c1ccc(C)s1', '[14*]c1cc(F)c([Cr])s1', '[14*]c1ccc([14*])s1', '[14*]c1cc2c([16*])c3sc(C)cc3c([16*])c2s1', '[14*]c1nc2c([16*])c(F)c(F)c([16*])c2nc1[14*]']","['[7*]C(C#N)C#N', '[7*]C1C(=O)c2ccccc2C1[7*]', '[7*]C[8*]', '[14*]c1cc2sc3c(c2s1)C(c1ccc([Mo])cc1)(c1ccc([Mo])cc1)c1cc2c(cc1-3)C(c1ccc([Mo])cc1)(c1ccc([Mo])cc1)c1c-2sc2cc([14*])sc12']","['[3*]O[Ti]', '[16*]c1cccc([16*])c1', '[14*]c1ccc(C)s1', '[14*]c1cc(F)c([Cr])s1', '[14*]c1ccc([14*])s1', '[14*]c1cc2c([16*])c3sc(C)cc3c([16*])c2s1', '[14*]c1nc2c([16*])c(F)c(F)c([16*])c2nc1[14*]', '.', '[7*]C(C#N)C#N', '[7*]C1C(=O)c2ccccc2C1[7*]', '[7*]C[8*]', '[14*]c1cc2sc3c(c2s1)C(c1ccc([Mo])cc1)(c1ccc([Mo])cc1)c1cc2c(cc1-3)C(c1ccc([Mo])cc1)(c1ccc([Mo])cc1)c1c-2sc2cc([14*])sc12']","[0, 0, 0, 0, 94, 73, 6, 22, 7, 9, 96, 1, 10, 11, 12, 14]"
PBTA-TF,IT-M,-5.36,-3.4200000000000004,1.9,-1.94,-5.513571428571429,-3.808,-1.705571428571429,1.604285714285714,1:1,THF,66.0,0.886,16.8,1.405,72.11,5.7,8.0,0.46,-109.0,0.5,5.7,-29.07,1.69,-88.6,0.244,184.3,19.22,130.5,143.2,16.0,isopropanol,82.0,0.785,15.8,1.375,60.1,6.1,16.4,0.05,-88.0,10.0,10.0,-36.09,1.65,-104.5,0.614,165.2,17.04,153.5,169.3,108.0,100.0,PEDOT:PSS,PFN-Br,12.0,11.815584,0.96,18.37,67.0,"['[8*]C(CCCCCC)CCCCCCCCC', '[8*]C(CC)CCCCCC', '[14*]c1cc(F)c([14*])s1', '[14*]c1ccc(C)s1', '[14*]c1ccc([14*])s1', '[9*]n1nc2c([16*])c(F)c(F)c([16*])c2n1', '[14*]c1cc2c([16*])c3sc(C)cc3c([16*])c2s1']","['[7*]C(C#N)C#N', '[7*]C1C(=O)c2ccc(C)cc2C1[7*]', '[7*]C[8*]', '[14*]c1cc2sc3c(c2s1)C(c1ccc([Mo])cc1)(c1ccc([Mo])cc1)c1cc2c(cc1-3)C(c1ccc([Mo])cc1)(c1ccc([Mo])cc1)c1c-2sc2cc([14*])sc12']","['[8*]C(CCCCCC)CCCCCCCCC', '[8*]C(CC)CCCCCC', '[14*]c1cc(F)c([14*])s1', '[14*]c1ccc(C)s1', '[14*]c1ccc([14*])s1', '[9*]n1nc2c([16*])c(F)c(F)c([16*])c2n1', '[14*]c1cc2c([16*])c3sc(C)cc3c([16*])c2s1', '.', '[7*]C(C#N)C#N', '[7*]C1C(=O)c2ccc(C)cc2C1[7*]', '[7*]C[8*]', '[14*]c1cc2sc3c(c2s1)C(c1ccc([Mo])cc1)(c1ccc([Mo])cc1)c1cc2c(cc1-3)C(c1ccc([Mo])cc1)(c1ccc([Mo])cc1)c1c-2sc2cc([14*])sc12']","[0, 0, 0, 0, 97, 98, 24, 6, 7, 99, 9, 1, 10, 15, 12, 14]"
PBTA-TF,IT-M,-5.36,-3.4200000000000004,1.9,-1.94,-5.513571428571429,-3.808,-1.705571428571429,1.604285714285714,1:1,o-xylene,144.0,0.88,17.8,1.503,106.17,1.0,3.1,3.12,-25.0,0.3,2.7,-36.61,0.64,-88.1,0.344,287.9,35.92,195.7,140.4,24.0,PN,357.2,1.094,19.9,1.657,204.3,2.7,3.8,5.09,44.4,0.1,3.6,58.93,0.0,94.1,0.442,479.0,68.61,319.9,153.0,112.0,100.0,PEDOT:PSS,PFN-Br,13.1,13.088016,0.97,18.74,72.0,"['[8*]C(CCCCCC)CCCCCCCCC', '[8*]C(CC)CCCCCC', '[14*]c1cc(F)c([14*])s1', '[14*]c1ccc(C)s1', '[14*]c1ccc([14*])s1', '[9*]n1nc2c([16*])c(F)c(F)c([16*])c2n1', '[14*]c1cc2c([16*])c3sc(C)cc3c([16*])c2s1']","['[7*]C(C#N)C#N', '[7*]C1C(=O)c2ccc(C)cc2C1[7*]', '[7*]C[8*]', '[14*]c1cc2sc3c(c2s1)C(c1ccc([Mo])cc1)(c1ccc([Mo])cc1)c1cc2c(cc1-3)C(c1ccc([Mo])cc1)(c1ccc([Mo])cc1)c1c-2sc2cc([14*])sc12']","['[8*]C(CCCCCC)CCCCCCCCC', '[8*]C(CC)CCCCCC', '[14*]c1cc(F)c([14*])s1', '[14*]c1ccc(C)s1', '[14*]c1ccc([14*])s1', '[9*]n1nc2c([16*])c(F)c(F)c([16*])c2n1', '[14*]c1cc2c([16*])c3sc(C)cc3c([16*])c2s1', '.', '[7*]C(C#N)C#N', '[7*]C1C(=O)c2ccc(C)cc2C1[7*]', '[7*]C[8*]', '[14*]c1cc2sc3c(c2s1)C(c1ccc([Mo])cc1)(c1ccc([Mo])cc1)c1cc2c(cc1-3)C(c1ccc([Mo])cc1)(c1ccc([Mo])cc1)c1c-2sc2cc([14*])sc12']","[0, 0, 0, 0, 97, 98, 24, 6, 7, 99, 9, 1, 10, 15, 12, 14]"
PBDB-T,NITI,-5.297777777777778,-3.4170000000000003,1.7681818181818183,-1.8807777777777777,-5.68,-3.84,-1.84,1.49,1:1,CB,132.0,1.106,19.0,1.525,112.56,4.3,2.0,2.84,-45.0,1.3,2.5,-35.72,1.72,-86.8,0.218,248.5,31.13,158.9,133.1,10.0,_,0.0,0.0,0.0,0.0,0.0,0.0,0.0,0.0,0.0,0.0,0.0,0.0,0.0,0.0,0.0,0.0,0.0,0.0,0.0,100.0,25.0,PEDOT:PSS,PNDIT-F3N,9.49,12.85872,0.86,17.8,84.0,"['[14*]c1ccc(C)s1', '[14*]c1ccc([Cr])s1', '[14*]c1sc([14*])c2c1C(=O)c1c([Cr])sc([Cr])c1C2=O', '[14*]c1ccc([14*])s1', '[14*]c1cc2c([16*])c3sc(C)cc3c([16*])c2s1']","['[7*]C(C#N)C#N', '[7*]C1C(=O)c2cc(F)c(F)cc2C1[7*]', '[7*]C[8*]', '[14*]c1sc([14*])c2sc([Ti])cc12', '[16*]c1ccc2c(c1)C([Cr])([Cr])C1=C2C([Cr])([Cr])c2cc([16*])ccc21']","['[14*]c1ccc(C)s1', '[14*]c1ccc([Cr])s1', '[14*]c1sc([14*])c2c1C(=O)c1c([Cr])sc([Cr])c1C2=O', '[14*]c1ccc([14*])s1', '[14*]c1cc2c([16*])c3sc(C)cc3c([16*])c2s1', '.', '[7*]C(C#N)C#N', '[7*]C1C(=O)c2cc(F)c(F)cc2C1[7*]', '[7*]C[8*]', '[14*]c1sc([14*])c2sc([Ti])cc12', '[16*]c1ccc2c(c1)C([Cr])([Cr])C1=C2C([Cr])([Cr])c2cc([16*])ccc21']","[0, 0, 0, 0, 0, 6, 19, 32, 7, 9, 1, 10, 46, 12, 116, 117]"
PTB7-Th,IHIC,-5.2179166666666665,-3.545135135135136,1.5883333333333332,-1.6727815315315304,-5.452,-3.99,-1.4619999999999995,1.39,1:1.5,o-DCB,180.0,1.306,19.2,1.549,147.0,6.3,3.3,3.43,-17.0,1.9,1.6,-40.15,2.53,-90.0,0.258,290.6,36.22,180.5,126.5,20.0,CN,259.0,1.194,20.5,1.633,162.62,4.9,2.5,4.0,-4.0,0.6,3.3,-47.72,1.55,-91.2,0.705,346.5,48.94,230.8,143.6,100.0,25.0,MoOx,ZnO,9.41,7.7479416,0.744,17.1,60.9,"['[3*]O[Cr]', '[1*]C([6*])=O', '[14*]c1sc2c([14*])sc(C)c2c1F', '[14*]c1ccc([Cr])s1', '[14*]c1cc2c([16*])c3sc(C)cc3c([16*])c2s1']","['[7*]C(C#N)C#N', '[7*]C1C(=O)c2ccccc2C1[7*]', '[7*]C[8*]', '[8*]CCCCCC', '[14*]c1cc2c(s1)-c1sc3c4c(sc3c1C2(c1ccc([16*])cc1)c1ccc([16*])cc1)-c1sc([14*])cc1C4(c1ccc([16*])cc1)c1ccc([16*])cc1']","['[3*]O[Cr]', '[1*]C([6*])=O', '[14*]c1sc2c([14*])sc(C)c2c1F', '[14*]c1ccc([Cr])s1', '[14*]c1cc2c([16*])c3sc(C)cc3c([16*])c2s1', '.', '[7*]C(C#N)C#N', '[7*]C1C(=O)c2ccccc2C1[7*]', '[7*]C[8*]', '[8*]CCCCCC', '[14*]c1cc2c(s1)-c1sc3c4c(sc3c1C2(c1ccc([16*])cc1)c1ccc([16*])cc1)-c1sc([14*])cc1C4(c1ccc([16*])cc1)c1ccc([16*])cc1']","[0, 0, 0, 0, 0, 26, 4, 36, 19, 9, 1, 10, 11, 12, 91, 118]"
PTB7-Th,DTPC-IC,-5.2179166666666665,-3.545135135135136,1.5883333333333332,-1.6727815315315304,-5.21,-3.97,-1.2399999999999998,1.24,1:1.5,o-DCB,180.0,1.306,19.2,1.549,147.0,6.3,3.3,3.43,-17.0,1.9,1.6,-40.15,2.53,-90.0,0.258,290.6,36.22,180.5,126.5,25.0,_,0.0,0.0,0.0,0.0,0.0,0.0,0.0,0.0,0.0,0.0,0.0,0.0,0.0,0.0,0.0,0.0,0.0,0.0,0.0,100.0,25.0,PEDOT:PSS,C60-bissalt,3.12,3.12122936,0.863,8.53,42.4,"['[3*]O[Cr]', '[1*]C([6*])=O', '[14*]c1sc2c([14*])sc(C)c2c1F', '[14*]c1ccc([Cr])s1', '[14*]c1cc2c([16*])c3sc(C)cc3c([16*])c2s1']","['[7*]C(C#N)C#N', '[7*]C1C(=O)c2ccccc2C1[7*]', '[7*]C[8*]', '[14*]c1cc2c(s1)-c1cc3c4c5c1c(ccc5c1ccc5c6c(cc(c4c61)n3[Sc])-c1sc([14*])cc1C5(c1ccc([Mo])cc1)c1ccc([Mo])cc1)C2(c1ccc([Mo])cc1)c1ccc([Mo])cc1']","['[3*]O[Cr]', '[1*]C([6*])=O', '[14*]c1sc2c([14*])sc(C)c2c1F', '[14*]c1ccc([Cr])s1', '[14*]c1cc2c([16*])c3sc(C)cc3c([16*])c2s1', '.', '[7*]C(C#N)C#N', '[7*]C1C(=O)c2ccccc2C1[7*]', '[7*]C[8*]', '[14*]c1cc2c(s1)-c1cc3c4c5c1c(ccc5c1ccc5c6c(cc(c4c61)n3[Sc])-c1sc([14*])cc1C5(c1ccc([Mo])cc1)c1ccc([Mo])cc1)C2(c1ccc([Mo])cc1)c1ccc([Mo])cc1']","[0, 0, 0, 0, 0, 0, 26, 4, 36, 19, 9, 1, 10, 11, 12, 127]"
PTB7-Th,FOIC,-5.2179166666666665,-3.545135135135136,1.5883333333333332,-1.6727815315315304,-5.36,-3.92,-1.4400000000000004,1.32,1:1.5,CF,61.0,1.483,17.8,1.443,119.38,3.1,5.7,1.97,-64.0,5.4,3.3,-32.09,1.02,-87.8,0.22,179.5,21.01,122.5,112.2,10.0,_,0.0,0.0,0.0,0.0,0.0,0.0,0.0,0.0,0.0,0.0,0.0,0.0,0.0,0.0,0.0,0.0,0.0,0.0,0.0,80.0,25.0,MoOx,ZnO,12.0,11.965272,0.743,24.0,67.1,"['[3*]O[Cr]', '[1*]C([6*])=O', '[14*]c1sc2c([14*])sc(C)c2c1F', '[14*]c1ccc([Cr])s1', '[14*]c1cc2c([16*])c3sc(C)cc3c([16*])c2s1']","['[7*]C(C#N)C#N', '[7*]C1C(=O)c2cc(F)ccc2C1[7*]', '[7*]C[8*]', '[14*]c1cc2sc3c(c2s1)C(c1ccc([Mo])cc1)(c1ccc([Mo])cc1)c1c-3sc2c3c(sc12)-c1sc2cc([14*])sc2c1C3(c1ccc([Mo])cc1)c1ccc([Mo])cc1']","['[3*]O[Cr]', '[1*]C([6*])=O', '[14*]c1sc2c([14*])sc(C)c2c1F', '[14*]c1ccc([Cr])s1', '[14*]c1cc2c([16*])c3sc(C)cc3c([16*])c2s1', '.', '[7*]C(C#N)C#N', '[7*]C1C(=O)c2cc(F)ccc2C1[7*]', '[7*]C[8*]', '[14*]c1cc2sc3c(c2s1)C(c1ccc([Mo])cc1)(c1ccc([Mo])cc1)c1c-3sc2c3c(sc12)-c1sc2cc([14*])sc2c1C3(c1ccc([Mo])cc1)c1ccc([Mo])cc1']","[0, 0, 0, 0, 0, 0, 26, 4, 36, 19, 9, 1, 10, 81, 12, 13]"
P3HT,ATT-3,-5.057777777777777,-2.989444444444445,1.9,-2.068333333333332,-5.32,-3.4,-1.9200000000000004,1.61,1:0.8,CF,61.0,1.483,17.8,1.443,119.38,3.1,5.7,1.97,-64.0,5.4,3.3,-32.09,1.02,-87.8,0.22,179.5,21.01,122.5,112.2,16.2,_,0.0,0.0,0.0,0.0,0.0,0.0,0.0,0.0,0.0,0.0,0.0,0.0,0.0,0.0,0.0,0.0,0.0,0.0,0.0,70.0,130.0,PEDOT:PSS,Ca,6.26,6.2819082,0.927,10.93,62.0,"['[8*]CCCCCC', '[14*]c1sc(C)cc1[16*]', '[14*]c1cc([16*])c(C)s1', '[14*]c1cc([16*])c([14*])s1']","['[3*]O[3*]', '[4*]CCCCCCCC', '[1*]C([6*])=O', '[8*]CC', '[7*]C1SC(=S)N([10*])C1=O', '[7*]C[8*]', '[8*]CCCCCC', '[14*]c1cc2c([14*])sc([14*])c2s1', '[14*]c1cc2c(s1)-c1cc3c(cc1C2(c1ccc([16*])cc1)c1ccc([16*])cc1)-c1sc([14*])cc1C3(c1ccc([16*])cc1)c1ccc([16*])cc1']","['[8*]CCCCCC', '[14*]c1sc(C)cc1[16*]', '[14*]c1cc([16*])c(C)s1', '[14*]c1cc([16*])c([14*])s1', '.', '[3*]O[3*]', '[4*]CCCCCCCC', '[1*]C([6*])=O', '[8*]CC', '[7*]C1SC(=S)N([10*])C1=O', '[7*]C[8*]', '[8*]CCCCCC', '[14*]c1cc2c([14*])sc([14*])c2s1', '[14*]c1cc2c(s1)-c1cc3c(cc1C2(c1ccc([16*])cc1)c1ccc([16*])cc1)-c1sc([14*])cc1C3(c1ccc([16*])cc1)c1ccc([16*])cc1']","[0, 0, 91, 119, 120, 35, 1, 2, 136, 4, 20, 87, 12, 91, 137, 134]"
PBDB-T,IT-O1,-5.297777777777778,-3.4170000000000003,1.7681818181818183,-1.8807777777777777,-5.4350000000000005,-3.595,-1.8400000000000003,1.59,1:1,CB,132.0,1.106,19.0,1.525,112.56,4.3,2.0,2.84,-45.0,1.3,2.5,-35.72,1.72,-86.8,0.218,248.5,31.13,158.9,133.1,10.0,_,0.0,0.0,0.0,0.0,0.0,0.0,0.0,0.0,0.0,0.0,0.0,0.0,0.0,0.0,0.0,0.0,0.0,0.0,0.0,101.0,130.0,PEDOT:PSS,PFN-Br,11.6,11.61756,0.93,17.35,72.0,"['[14*]c1ccc(C)s1', '[14*]c1ccc([Cr])s1', '[14*]c1sc([14*])c2c1C(=O)c1c([Cr])sc([Cr])c1C2=O', '[14*]c1ccc([14*])s1', '[14*]c1cc2c([16*])c3sc(C)cc3c([16*])c2s1']","['[3*]OC', '[7*]C(C#N)C#N', '[7*]C1C(=O)c2ccc([16*])cc2C1[7*]', '[7*]C[8*]', '[14*]c1cc2sc3c(c2s1)C(c1ccc([Mo])cc1)(c1ccc([Mo])cc1)c1cc2c(cc1-3)C(c1ccc([Mo])cc1)(c1ccc([Mo])cc1)c1c-2sc2cc([14*])sc12']","['[14*]c1ccc(C)s1', '[14*]c1ccc([Cr])s1', '[14*]c1sc([14*])c2c1C(=O)c1c([Cr])sc([Cr])c1C2=O', '[14*]c1ccc([14*])s1', '[14*]c1cc2c([16*])c3sc(C)cc3c([16*])c2s1', '.', '[3*]OC', '[7*]C(C#N)C#N', '[7*]C1C(=O)c2ccc([16*])cc2C1[7*]', '[7*]C[8*]', '[14*]c1cc2sc3c(c2s1)C(c1ccc([Mo])cc1)(c1ccc([Mo])cc1)c1cc2c(cc1-3)C(c1ccc([Mo])cc1)(c1ccc([Mo])cc1)c1c-2sc2cc([14*])sc12']","[0, 0, 0, 0, 0, 6, 19, 32, 7, 9, 1, 79, 10, 80, 12, 14]"
PBDB-T,IT-O2,-5.297777777777778,-3.4170000000000003,1.7681818181818183,-1.8807777777777777,-5.37,-3.31,-2.06,1.59,1:1,CB,132.0,1.106,19.0,1.525,112.56,4.3,2.0,2.84,-45.0,1.3,2.5,-35.72,1.72,-86.8,0.218,248.5,31.13,158.9,133.1,10.0,_,0.0,0.0,0.0,0.0,0.0,0.0,0.0,0.0,0.0,0.0,0.0,0.0,0.0,0.0,0.0,0.0,0.0,0.0,0.0,94.0,130.0,PEDOT:PSS,PFN-Br,9.3,9.3147548,0.97,15.34,62.6,"['[14*]c1ccc(C)s1', '[14*]c1ccc([Cr])s1', '[14*]c1sc([14*])c2c1C(=O)c1c([Cr])sc([Cr])c1C2=O', '[14*]c1ccc([14*])s1', '[14*]c1cc2c([16*])c3sc(C)cc3c([16*])c2s1']","['[4*]CC', '[3*]O[3*]', '[7*]C(C#N)C#N', '[7*]C1C(=O)c2ccc([16*])cc2C1[7*]', '[7*]C[8*]', '[14*]c1cc2sc3c(c2s1)C(c1ccc([Mo])cc1)(c1ccc([Mo])cc1)c1cc2c(cc1-3)C(c1ccc([Mo])cc1)(c1ccc([Mo])cc1)c1c-2sc2cc([14*])sc12']","['[14*]c1ccc(C)s1', '[14*]c1ccc([Cr])s1', '[14*]c1sc([14*])c2c1C(=O)c1c([Cr])sc([Cr])c1C2=O', '[14*]c1ccc([14*])s1', '[14*]c1cc2c([16*])c3sc(C)cc3c([16*])c2s1', '.', '[4*]CC', '[3*]O[3*]', '[7*]C(C#N)C#N', '[7*]C1C(=O)c2ccc([16*])cc2C1[7*]', '[7*]C[8*]', '[14*]c1cc2sc3c(c2s1)C(c1ccc([Mo])cc1)(c1ccc([Mo])cc1)c1cc2c(cc1-3)C(c1ccc([Mo])cc1)(c1ccc([Mo])cc1)c1c-2sc2cc([14*])sc12']","[0, 0, 0, 0, 6, 19, 32, 7, 9, 1, 138, 2, 10, 80, 12, 14]"
PBDB-T,IT-O4,-5.297777777777778,-3.4170000000000003,1.7681818181818183,-1.8807777777777777,-5.35,-3.3,-2.05,1.59,1:1,CB,132.0,1.106,19.0,1.525,112.56,4.3,2.0,2.84,-45.0,1.3,2.5,-35.72,1.72,-86.8,0.218,248.5,31.13,158.9,133.1,10.0,_,0.0,0.0,0.0,0.0,0.0,0.0,0.0,0.0,0.0,0.0,0.0,0.0,0.0,0.0,0.0,0.0,0.0,0.0,0.0,89.0,130.0,PEDOT:PSS,PFN-Br,4.2,4.168258,0.95,9.16,47.9,"['[14*]c1ccc(C)s1', '[14*]c1ccc([Cr])s1', '[14*]c1sc([14*])c2c1C(=O)c1c([Cr])sc([Cr])c1C2=O', '[14*]c1ccc([14*])s1', '[14*]c1cc2c([16*])c3sc(C)cc3c([16*])c2s1']","['[4*]CCCC', '[3*]O[3*]', '[7*]C(C#N)C#N', '[7*]C1C(=O)c2ccc([16*])cc2C1[7*]', '[7*]C[8*]', '[14*]c1cc2sc3c(c2s1)C(c1ccc([Mo])cc1)(c1ccc([Mo])cc1)c1cc2c(cc1-3)C(c1ccc([Mo])cc1)(c1ccc([Mo])cc1)c1c-2sc2cc([14*])sc12']","['[14*]c1ccc(C)s1', '[14*]c1ccc([Cr])s1', '[14*]c1sc([14*])c2c1C(=O)c1c([Cr])sc([Cr])c1C2=O', '[14*]c1ccc([14*])s1', '[14*]c1cc2c([16*])c3sc(C)cc3c([16*])c2s1', '.', '[4*]CCCC', '[3*]O[3*]', '[7*]C(C#N)C#N', '[7*]C1C(=O)c2ccc([16*])cc2C1[7*]', '[7*]C[8*]', '[14*]c1cc2sc3c(c2s1)C(c1ccc([Mo])cc1)(c1ccc([Mo])cc1)c1cc2c(cc1-3)C(c1ccc([Mo])cc1)(c1ccc([Mo])cc1)c1c-2sc2cc([14*])sc12']","[0, 0, 0, 0, 6, 19, 32, 7, 9, 1, 140, 2, 10, 80, 12, 14]"
PBDB-T,NFBDT,-5.297777777777778,-3.4170000000000003,1.7681818181818183,-1.8807777777777777,-5.400000000000001,-3.83,-1.5700000000000012,1.5599999999999998,1:0.8,CF,61.0,1.483,17.8,1.443,119.38,3.1,5.7,1.97,-64.0,5.4,3.3,-32.09,1.02,-87.8,0.22,179.5,21.01,122.5,112.2,9.0,_,0.0,0.0,0.0,0.0,0.0,0.0,0.0,0.0,0.0,0.0,0.0,0.0,0.0,0.0,0.0,0.0,0.0,0.0,0.0,100.0,25.0,PEDOT:PSS,PDIN,10.15,9.92713215,0.863,17.35,66.3,"['[14*]c1ccc(C)s1', '[14*]c1ccc([Cr])s1', '[14*]c1sc([14*])c2c1C(=O)c1c([Cr])sc([Cr])c1C2=O', '[14*]c1ccc([14*])s1', '[14*]c1cc2c([16*])c3sc(C)cc3c([16*])c2s1']","['[7*]C(C#N)C#N', '[7*]C1C(=O)c2ccccc2C1[7*]', '[7*]C[8*]', '[14*]c1cc2c(s1)-c1sc3cc4c5c(sc4cc3c1C2(c1ccc([Mo])cc1)c1ccc([Mo])cc1)-c1sc([14*])cc1C5(c1ccc([Mo])cc1)c1ccc([Mo])cc1']","['[14*]c1ccc(C)s1', '[14*]c1ccc([Cr])s1', '[14*]c1sc([14*])c2c1C(=O)c1c([Cr])sc([Cr])c1C2=O', '[14*]c1ccc([14*])s1', '[14*]c1cc2c([16*])c3sc(C)cc3c([16*])c2s1', '.', '[7*]C(C#N)C#N', '[7*]C1C(=O)c2ccccc2C1[7*]', '[7*]C[8*]', '[14*]c1cc2c(s1)-c1sc3cc4c5c(sc4cc3c1C2(c1ccc([Mo])cc1)c1ccc([Mo])cc1)-c1sc([14*])cc1C5(c1ccc([Mo])cc1)c1ccc([Mo])cc1']","[0, 0, 0, 0, 0, 0, 6, 19, 32, 7, 9, 1, 10, 11, 12, 75]"
PBDB-T,NCBDT,-5.297777777777778,-3.4170000000000003,1.7681818181818183,-1.8807777777777777,-5.36,-3.89,-1.4700000000000002,1.45,1:0.8,CF,61.0,1.483,17.8,1.443,119.38,3.1,5.7,1.97,-64.0,5.4,3.3,-32.09,1.02,-87.8,0.22,179.5,21.01,122.5,112.2,9.0,_,0.0,0.0,0.0,0.0,0.0,0.0,0.0,0.0,0.0,0.0,0.0,0.0,0.0,0.0,0.0,0.0,0.0,0.0,0.0,100.0,25.0,PEDOT:PSS,PDINO,11.62,11.5651341,0.835,19.73,70.2,"['[14*]c1ccc(C)s1', '[14*]c1ccc([Cr])s1', '[14*]c1sc([14*])c2c1C(=O)c1c([Cr])sc([Cr])c1C2=O', '[14*]c1ccc([14*])s1', '[14*]c1cc2c([16*])c3sc(C)cc3c([16*])c2s1']","['[7*]C(C#N)C#N', '[7*]C1C(=O)c2cc(F)ccc2C1[7*]', '[7*]C[8*]', '[14*]c1cc2c(s1)-c1sc3c([Ti])c4c5c(sc4c([Ti])c3c1C2(c1ccc([Mo])cc1)c1ccc([Mo])cc1)-c1sc([14*])cc1C5(c1ccc([Mo])cc1)c1ccc([Mo])cc1']","['[14*]c1ccc(C)s1', '[14*]c1ccc([Cr])s1', '[14*]c1sc([14*])c2c1C(=O)c1c([Cr])sc([Cr])c1C2=O', '[14*]c1ccc([14*])s1', '[14*]c1cc2c([16*])c3sc(C)cc3c([16*])c2s1', '.', '[7*]C(C#N)C#N', '[7*]C1C(=O)c2cc(F)ccc2C1[7*]', '[7*]C[8*]', '[14*]c1cc2c(s1)-c1sc3c([Ti])c4c5c(sc4c([Ti])c3c1C2(c1ccc([Mo])cc1)c1ccc([Mo])cc1)-c1sc([14*])cc1C5(c1ccc([Mo])cc1)c1ccc([Mo])cc1']","[0, 0, 0, 0, 0, 0, 6, 19, 32, 7, 9, 1, 10, 81, 12, 145]"
P3HT,O-IDTBR,-5.057777777777777,-2.989444444444445,1.9,-2.068333333333332,-5.523333333333333,-3.793333333333333,-1.7300000000000004,1.62,1:1,CB,132.0,1.106,19.0,1.525,112.56,4.3,2.0,2.84,-45.0,1.3,2.5,-35.72,1.72,-86.8,0.218,248.5,31.13,158.9,133.1,24.0,_,0.0,0.0,0.0,0.0,0.0,0.0,0.0,0.0,0.0,0.0,0.0,0.0,0.0,0.0,0.0,0.0,0.0,0.0,0.0,75.0,130.0,MoOx,ZnO,6.3,6.0048,0.72,13.9,60.0,"['[8*]CCCCCC', '[14*]c1sc(C)cc1[16*]', '[14*]c1cc([16*])c(C)s1', '[14*]c1cc([16*])c([14*])s1']","['[8*]CC', '[7*]C1SC(=S)N([10*])C1=O', '[7*]C[8*]', '[16*]c1ccc([16*])c2nsnc12', '[14*]c1cc2c(s1)-c1cc3c(cc1C2([Ti])[Ti])-c1sc([14*])cc1C3([Ti])[Ti]']","['[8*]CCCCCC', '[14*]c1sc(C)cc1[16*]', '[14*]c1cc([16*])c(C)s1', '[14*]c1cc([16*])c([14*])s1', '.', '[8*]CC', '[7*]C1SC(=S)N([10*])C1=O', '[7*]C[8*]', '[16*]c1ccc([16*])c2nsnc12', '[14*]c1cc2c(s1)-c1cc3c(cc1C2([Ti])[Ti])-c1sc([14*])cc1C3([Ti])[Ti]']","[0, 0, 0, 0, 0, 0, 91, 119, 120, 35, 1, 20, 87, 12, 149, 150]"
P3HT,FBR,-5.057777777777777,-2.989444444444445,1.9,-2.068333333333332,-5.786666666666666,-3.673333333333333,-2.1133333333333333,2.1166666666666667,1:1,o-DCB:CF (4:1),0.0,0.0,0.0,0.0,0.0,0.0,0.0,0.0,0.0,0.0,0.0,0.0,0.0,0.0,0.0,0.0,0.0,0.0,0.0,16.0,_,0.0,0.0,0.0,0.0,0.0,0.0,0.0,0.0,0.0,0.0,0.0,0.0,0.0,0.0,0.0,0.0,0.0,0.0,0.0,80.0,110.0,MoOx,ZnO,4.11,4.10697,0.82,7.95,63.0,"['[8*]CCCCCC', '[14*]c1sc(C)cc1[16*]', '[14*]c1cc([16*])c(C)s1', '[14*]c1cc([16*])c([14*])s1']","['[8*]CC', '[7*]C1SC(=S)N([10*])C1=O', '[7*]C[8*]', '[16*]c1ccc([16*])c2nsnc12', '[16*]c1ccc2c(c1)C([Ti])([Ti])c1cc([16*])ccc1-2']","['[8*]CCCCCC', '[14*]c1sc(C)cc1[16*]', '[14*]c1cc([16*])c(C)s1', '[14*]c1cc([16*])c([14*])s1', '.', '[8*]CC', '[7*]C1SC(=S)N([10*])C1=O', '[7*]C[8*]', '[16*]c1ccc([16*])c2nsnc12', '[16*]c1ccc2c(c1)C([Ti])([Ti])c1cc([16*])ccc1-2']","[0, 0, 0, 0, 0, 0, 91, 119, 120, 35, 1, 20, 87, 12, 149, 89]"
P3HT,PI-FN-PI(DT),-5.057777777777777,-2.989444444444445,1.9,-2.068333333333332,-6.02,-3.92,-2.1,2.07,1:1,CB,132.0,1.106,19.0,1.525,112.56,4.3,2.0,2.84,-45.0,1.3,2.5,-35.72,1.72,-86.8,0.218,248.5,31.13,158.9,133.1,20.0,_,0.0,0.0,0.0,0.0,0.0,0.0,0.0,0.0,0.0,0.0,0.0,0.0,0.0,0.0,0.0,0.0,0.0,0.0,0.0,95.0,25.0,PEDOT:PSS,LiF,2.2,2.16216,0.91,4.95,48.0,"['[8*]CCCCCC', '[14*]c1sc(C)cc1[16*]', '[14*]c1cc([16*])c(C)s1', '[14*]c1cc([16*])c([14*])s1']","['[8*]CC(CCCCCCCCCC)CCCCCCCCCCCC', '[10*]N1C(=O)c2ccc([16*])cc2C1=O', '[14*]c1ccc([14*])s1', '[16*]c1ccc2c(c1)C(=O)c1cc([16*])ccc1-2']","['[8*]CCCCCC', '[14*]c1sc(C)cc1[16*]', '[14*]c1cc([16*])c(C)s1', '[14*]c1cc([16*])c([14*])s1', '.', '[8*]CC(CCCCCCCCCC)CCCCCCCCCCCC', '[10*]N1C(=O)c2ccc([16*])cc2C1=O', '[14*]c1ccc([14*])s1', '[16*]c1ccc2c(c1)C(=O)c1cc([16*])ccc1-2']","[0, 0, 0, 0, 0, 0, 0, 91, 119, 120, 35, 1, 154, 155, 7, 153]"
P3HT,NAI-FN-NAI(HD),-5.057777777777777,-2.989444444444445,1.9,-2.068333333333332,-6.06,-3.98,-2.08,2.12,1:1,CB,132.0,1.106,19.0,1.525,112.56,4.3,2.0,2.84,-45.0,1.3,2.5,-35.72,1.72,-86.8,0.218,248.5,31.13,158.9,133.1,20.0,_,0.0,0.0,0.0,0.0,0.0,0.0,0.0,0.0,0.0,0.0,0.0,0.0,0.0,0.0,0.0,0.0,0.0,0.0,0.0,95.0,25.0,PEDOT:PSS,LiF,2.8,2.85692,0.88,7.55,43.0,"['[8*]CCCCCC', '[14*]c1sc(C)cc1[16*]', '[14*]c1cc([16*])c(C)s1', '[14*]c1cc([16*])c([14*])s1']","['[16*]c1ccc2c3c(cccc13)C(=O)N([Sc])C2=O', '[14*]c1ccc([14*])s1', '[16*]c1ccc2c(c1)C(=O)c1cc([16*])ccc1-2']","['[8*]CCCCCC', '[14*]c1sc(C)cc1[16*]', '[14*]c1cc([16*])c(C)s1', '[14*]c1cc([16*])c([14*])s1', '.', '[16*]c1ccc2c3c(cccc13)C(=O)N([Sc])C2=O', '[14*]c1ccc([14*])s1', '[16*]c1ccc2c(c1)C(=O)c1cc([16*])ccc1-2']","[0, 0, 0, 0, 0, 0, 0, 0, 91, 119, 120, 35, 1, 157, 7, 153]"
P3HT,NAI-FCN-NAI(BO),-5.057777777777777,-2.989444444444445,1.9,-2.068333333333332,-6.14,-4.21,-1.93,1.61,1:1,CB,132.0,1.106,19.0,1.525,112.56,4.3,2.0,2.84,-45.0,1.3,2.5,-35.72,1.72,-86.8,0.218,248.5,31.13,158.9,133.1,20.0,_,0.0,0.0,0.0,0.0,0.0,0.0,0.0,0.0,0.0,0.0,0.0,0.0,0.0,0.0,0.0,0.0,0.0,0.0,0.0,95.0,25.0,PEDOT:PSS,LiF,0.8,0.73515,0.58,3.25,39.0,"['[8*]CCCCCC', '[14*]c1sc(C)cc1[16*]', '[14*]c1cc([16*])c(C)s1', '[14*]c1cc([16*])c([14*])s1']","['[7*]C(C#N)C#N', '[16*]c1ccc2c3c(cccc13)C(=O)N([Co])C2=O', '[14*]c1ccc([14*])s1', '[7*]C1c2cc([16*])ccc2-c2ccc([16*])cc21']","['[8*]CCCCCC', '[14*]c1sc(C)cc1[16*]', '[14*]c1cc([16*])c(C)s1', '[14*]c1cc([16*])c([14*])s1', '.', '[7*]C(C#N)C#N', '[16*]c1ccc2c3c(cccc13)C(=O)N([Co])C2=O', '[14*]c1ccc([14*])s1', '[7*]C1c2cc([16*])ccc2-c2ccc([16*])cc21']","[0, 0, 0, 0, 0, 0, 0, 91, 119, 120, 35, 1, 10, 152, 7, 158]"
PBDTTT-C-T,DC-IDT2T,-5.125,-3.265,1.58,-1.86,-5.4625,-3.9225,-1.5400000000000005,1.545,1.2:1,o-DCB:CF (6.667:1),0.0,0.0,0.0,0.0,0.0,0.0,0.0,0.0,0.0,0.0,0.0,0.0,0.0,0.0,0.0,0.0,0.0,0.0,0.0,20.0,_,0.0,0.0,0.0,0.0,0.0,0.0,0.0,0.0,0.0,0.0,0.0,0.0,0.0,0.0,0.0,0.0,0.0,0.0,0.0,70.0,25.0,PEDOT:PSS,Ca,3.93,3.920931,0.9,8.33,52.3,"['[6*]C(=O)[Cr]', '[14*]c1cc2c(C)sc([14*])c2s1', '[14*]c1ccc([Cr])s1', '[14*]c1cc2c([16*])c3sc(C)cc3c([16*])c2s1']","['[7*]C(C#N)C#N', '[7*]C1C(=O)c2ccccc2C1[7*]', '[7*]C[8*]', '[14*]c1ccc([14*])s1', '[14*]c1cc2c(s1)-c1cc3c(cc1C2(c1ccc([Mo])cc1)c1ccc([Mo])cc1)-c1sc([14*])cc1C3(c1ccc([Mo])cc1)c1ccc([Mo])cc1']","['[6*]C(=O)[Cr]', '[14*]c1cc2c(C)sc([14*])c2s1', '[14*]c1ccc([Cr])s1', '[14*]c1cc2c([16*])c3sc(C)cc3c([16*])c2s1', '.', '[7*]C(C#N)C#N', '[7*]C1C(=O)c2ccccc2C1[7*]', '[7*]C[8*]', '[14*]c1ccc([14*])s1', '[14*]c1cc2c(s1)-c1cc3c(cc1C2(c1ccc([Mo])cc1)c1ccc([Mo])cc1)-c1sc([14*])cc1C3(c1ccc([Mo])cc1)c1ccc([Mo])cc1']","[0, 0, 0, 0, 0, 0, 115, 113, 19, 9, 1, 10, 11, 12, 7, 40]"
Pff4TBT-2DT,IDFBR,-5.34,-3.7,1.61,-1.6399999999999997,-5.75,-3.7,-2.05,2.15,1:1,CB,132.0,1.106,19.0,1.525,112.56,4.3,2.0,2.84,-45.0,1.3,2.5,-35.72,1.72,-86.8,0.218,248.5,31.13,158.9,133.1,20.0,_,0.0,0.0,0.0,0.0,0.0,0.0,0.0,0.0,0.0,0.0,0.0,0.0,0.0,0.0,0.0,0.0,0.0,0.0,0.0,120.0,25.0,MoOx,ZnO,1.75,1.80576,1.08,4.4,38.0,"['[14*]c1ccc(C)s1', '[14*]c1cc([Cd])c(C)s1', '[14*]c1ccc([14*])s1', '[14*]c1cc([Cd])c([14*])s1', '[16*]c1c(F)c(F)c([16*])c2nsnc12']","['[8*]CC', '[7*]C1SC(=S)N([10*])C1=O', '[7*]C[8*]', '[16*]c1ccc([16*])c2nsnc12', '[16*]c1ccc2c(c1)C([Cr])([Cr])c1cc3c(cc1-2)C([Cr])([Cr])c1cc([16*])ccc1-3']","['[14*]c1ccc(C)s1', '[14*]c1cc([Cd])c(C)s1', '[14*]c1ccc([14*])s1', '[14*]c1cc([Cd])c([14*])s1', '[16*]c1c(F)c(F)c([16*])c2nsnc12', '.', '[8*]CC', '[7*]C1SC(=S)N([10*])C1=O', '[7*]C[8*]', '[16*]c1ccc([16*])c2nsnc12', '[16*]c1ccc2c(c1)C([Cr])([Cr])c1cc3c(cc1-2)C([Cr])([Cr])c1cc([16*])ccc1-3']","[0, 0, 0, 0, 0, 6, 164, 7, 165, 67, 1, 20, 87, 12, 149, 167]"
Pff4TBT-2DT,O-IDTBR,-5.34,-3.7,1.61,-1.6399999999999997,-5.523333333333333,-3.793333333333333,-1.7300000000000004,1.62,1:1,CB,132.0,1.106,19.0,1.525,112.56,4.3,2.0,2.84,-45.0,1.3,2.5,-35.72,1.72,-86.8,0.218,248.5,31.13,158.9,133.1,20.0,_,0.0,0.0,0.0,0.0,0.0,0.0,0.0,0.0,0.0,0.0,0.0,0.0,0.0,0.0,0.0,0.0,0.0,0.0,0.0,120.0,25.0,MoOx,ZnO,9.95,9.951,1.07,15.0,62.0,"['[14*]c1ccc(C)s1', '[14*]c1cc([Cd])c(C)s1', '[14*]c1ccc([14*])s1', '[14*]c1cc([Cd])c([14*])s1', '[16*]c1c(F)c(F)c([16*])c2nsnc12']","['[8*]CC', '[7*]C1SC(=S)N([10*])C1=O', '[7*]C[8*]', '[16*]c1ccc([16*])c2nsnc12', '[14*]c1cc2c(s1)-c1cc3c(cc1C2([Ti])[Ti])-c1sc([14*])cc1C3([Ti])[Ti]']","['[14*]c1ccc(C)s1', '[14*]c1cc([Cd])c(C)s1', '[14*]c1ccc([14*])s1', '[14*]c1cc([Cd])c([14*])s1', '[16*]c1c(F)c(F)c([16*])c2nsnc12', '.', '[8*]CC', '[7*]C1SC(=S)N([10*])C1=O', '[7*]C[8*]', '[16*]c1ccc([16*])c2nsnc12', '[14*]c1cc2c(s1)-c1cc3c(cc1C2([Ti])[Ti])-c1sc([14*])cc1C3([Ti])[Ti]']","[0, 0, 0, 0, 0, 6, 164, 7, 165, 67, 1, 20, 87, 12, 149, 150]"
PBDB-T,IXIC,-5.297777777777778,-3.4170000000000003,1.7681818181818183,-1.8807777777777777,-5.263333333333333,-3.85,-1.4133333333333329,1.3666666666666665,1:1,CF,61.0,1.483,17.8,1.443,119.38,3.1,5.7,1.97,-64.0,5.4,3.3,-32.09,1.02,-87.8,0.22,179.5,21.01,122.5,112.2,14.0,_,0.0,0.0,0.0,0.0,0.0,0.0,0.0,0.0,0.0,0.0,0.0,0.0,0.0,0.0,0.0,0.0,0.0,0.0,0.0,100.0,100.0,PEDOT:PSS,ZrAcAc,11.3,11.208252,0.82,20.9,65.4,"['[14*]c1ccc(C)s1', '[14*]c1ccc([Cr])s1', '[14*]c1sc([14*])c2c1C(=O)c1c([Cr])sc([Cr])c1C2=O', '[14*]c1ccc([14*])s1', '[14*]c1cc2c([16*])c3sc(C)cc3c([16*])c2s1']","['[7*]C(C#N)C#N', '[7*]C1C(=O)c2ccccc2C1[7*]', '[7*]C[8*]', '[14*]c1cc2sc3c(c2s1)C(c1ccc([Mo])cc1)(c1ccc([Mo])cc1)c1c-3sc2c3c(sc12)-c1sc2cc([14*])sc2c1C3(c1ccc([Mo])cc1)c1ccc([Mo])cc1']","['[14*]c1ccc(C)s1', '[14*]c1ccc([Cr])s1', '[14*]c1sc([14*])c2c1C(=O)c1c([Cr])sc([Cr])c1C2=O', '[14*]c1ccc([14*])s1', '[14*]c1cc2c([16*])c3sc(C)cc3c([16*])c2s1', '.', '[7*]C(C#N)C#N', '[7*]C1C(=O)c2ccccc2C1[7*]', '[7*]C[8*]', '[14*]c1cc2sc3c(c2s1)C(c1ccc([Mo])cc1)(c1ccc([Mo])cc1)c1c-3sc2c3c(sc12)-c1sc2cc([14*])sc2c1C3(c1ccc([Mo])cc1)c1ccc([Mo])cc1']","[0, 0, 0, 0, 0, 0, 6, 19, 32, 7, 9, 1, 10, 11, 12, 13]"
PBDB-T,IXIC-4Cl,-5.297777777777778,-3.4170000000000003,1.7681818181818183,-1.8807777777777777,-5.2,-3.95,-1.25,1.25,1:1,CF,61.0,1.483,17.8,1.443,119.38,3.1,5.7,1.97,-64.0,5.4,3.3,-32.09,1.02,-87.8,0.22,179.5,21.01,122.5,112.2,14.0,_,0.0,0.0,0.0,0.0,0.0,0.0,0.0,0.0,0.0,0.0,0.0,0.0,0.0,0.0,0.0,0.0,0.0,0.0,0.0,100.0,100.0,PEDOT:PSS,ZrAcAc,11.2,11.250312,0.69,22.9,71.2,"['[14*]c1ccc(C)s1', '[14*]c1ccc([Cr])s1', '[14*]c1sc([14*])c2c1C(=O)c1c([Cr])sc([Cr])c1C2=O', '[14*]c1ccc([14*])s1', '[14*]c1cc2c([16*])c3sc(C)cc3c([16*])c2s1']","['[7*]C(C#N)C#N', '[7*]C1C(=O)c2cc(Cl)c(Cl)cc2C1[7*]', '[7*]C[8*]', '[14*]c1cc2sc3c(c2s1)C(c1ccc([Mo])cc1)(c1ccc([Mo])cc1)c1c-3sc2c3c(sc12)-c1sc2cc([14*])sc2c1C3(c1ccc([Mo])cc1)c1ccc([Mo])cc1']","['[14*]c1ccc(C)s1', '[14*]c1ccc([Cr])s1', '[14*]c1sc([14*])c2c1C(=O)c1c([Cr])sc([Cr])c1C2=O', '[14*]c1ccc([14*])s1', '[14*]c1cc2c([16*])c3sc(C)cc3c([16*])c2s1', '.', '[7*]C(C#N)C#N', '[7*]C1C(=O)c2cc(Cl)c(Cl)cc2C1[7*]', '[7*]C[8*]', '[14*]c1cc2sc3c(c2s1)C(c1ccc([Mo])cc1)(c1ccc([Mo])cc1)c1c-3sc2c3c(sc12)-c1sc2cc([14*])sc2c1C3(c1ccc([Mo])cc1)c1ccc([Mo])cc1']","[0, 0, 0, 0, 0, 0, 6, 19, 32, 7, 9, 1, 10, 45, 12, 13]"
HFQx-T,ITTC,-5.45,-3.5,1.76,-1.95,-5.5888888888888895,-3.836666666666667,-1.7522222222222226,1.58,1:1,CF,61.0,1.483,17.8,1.443,119.38,3.1,5.7,1.97,-64.0,5.4,3.3,-32.09,1.02,-87.8,0.22,179.5,21.01,122.5,112.2,18.0,_,0.0,0.0,0.0,0.0,0.0,0.0,0.0,0.0,0.0,0.0,0.0,0.0,0.0,0.0,0.0,0.0,0.0,0.0,0.0,100.0,130.0,PEDOT:PSS,PDINO,10.4,10.302952,0.88,16.49,71.0,"['[3*]O[Cr]', '[16*]c1cc(F)c([16*])c(F)c1', '[14*]c1ccc(C)s1', '[14*]c1ccc([Cr])s1', '[14*]c1ccc([14*])s1', '[14*]c1cc2c([16*])c3sc(C)cc3c([16*])c2s1', '[14*]c1nc2c([16*])c(F)c(F)c([16*])c2nc1[14*]']","['[7*]C(C#N)C#N', '[7*]C1C(=O)c2cscc2C1[7*]', '[7*]C[8*]', '[14*]c1cc2sc3c(c2s1)C(c1ccc([Mo])cc1)(c1ccc([Mo])cc1)c1cc2c(cc1-3)C(c1ccc([Mo])cc1)(c1ccc([Mo])cc1)c1c-2sc2cc([14*])sc12']","['[3*]O[Cr]', '[16*]c1cc(F)c([16*])c(F)c1', '[14*]c1ccc(C)s1', '[14*]c1ccc([Cr])s1', '[14*]c1ccc([14*])s1', '[14*]c1cc2c([16*])c3sc(C)cc3c([16*])c2s1', '[14*]c1nc2c([16*])c(F)c(F)c([16*])c2nc1[14*]', '.', '[7*]C(C#N)C#N', '[7*]C1C(=O)c2cscc2C1[7*]', '[7*]C[8*]', '[14*]c1cc2sc3c(c2s1)C(c1ccc([Mo])cc1)(c1ccc([Mo])cc1)c1cc2c(cc1-3)C(c1ccc([Mo])cc1)(c1ccc([Mo])cc1)c1c-2sc2cc([14*])sc12']","[0, 0, 0, 0, 26, 39, 6, 19, 7, 9, 96, 1, 10, 48, 12, 14]"
PBDB-T,IT-OM-1,-5.297777777777778,-3.4170000000000003,1.7681818181818183,-1.8807777777777777,-5.5,-3.76,-1.7400000000000002,1.67,1:1,CB,132.0,1.106,19.0,1.525,112.56,4.3,2.0,2.84,-45.0,1.3,2.5,-35.72,1.72,-86.8,0.218,248.5,31.13,158.9,133.1,20.0,_,0.0,0.0,0.0,0.0,0.0,0.0,0.0,0.0,0.0,0.0,0.0,0.0,0.0,0.0,0.0,0.0,0.0,0.0,0.0,95.0,150.0,MoOx,ZnO,6.3,6.340881,1.01,12.31,51.0,"['[14*]c1ccc(C)s1', '[14*]c1ccc([Cr])s1', '[14*]c1sc([14*])c2c1C(=O)c1c([Cr])sc([Cr])c1C2=O', '[14*]c1ccc([14*])s1', '[14*]c1cc2c([16*])c3sc(C)cc3c([16*])c2s1']","['[3*]OC', '[7*]C(C#N)C#N', '[7*]C1C(=O)c2cccc([16*])c2C1[7*]', '[7*]C[8*]', '[8*]CCCCCC', '[14*]c1cc2sc3c(c2s1)C(c1ccc([16*])cc1)(c1ccc([16*])cc1)c1cc2c(cc1-3)C(c1ccc([16*])cc1)(c1ccc([16*])cc1)c1c-2sc2cc([14*])sc12']","['[14*]c1ccc(C)s1', '[14*]c1ccc([Cr])s1', '[14*]c1sc([14*])c2c1C(=O)c1c([Cr])sc([Cr])c1C2=O', '[14*]c1ccc([14*])s1', '[14*]c1cc2c([16*])c3sc(C)cc3c([16*])c2s1', '.', '[3*]OC', '[7*]C(C#N)C#N', '[7*]C1C(=O)c2cccc([16*])c2C1[7*]', '[7*]C[8*]', '[8*]CCCCCC', '[14*]c1cc2sc3c(c2s1)C(c1ccc([16*])cc1)(c1ccc([16*])cc1)c1cc2c(cc1-3)C(c1ccc([16*])cc1)(c1ccc([16*])cc1)c1c-2sc2cc([14*])sc12']","[0, 0, 0, 0, 6, 19, 32, 7, 9, 1, 79, 10, 176, 12, 91, 44]"
PBDB-T,IT-OM-2,-5.297777777777778,-3.4170000000000003,1.7681818181818183,-1.8807777777777777,-5.4350000000000005,-3.595,-1.8400000000000003,1.59,1:1,CB,132.0,1.106,19.0,1.525,112.56,4.3,2.0,2.84,-45.0,1.3,2.5,-35.72,1.72,-86.8,0.218,248.5,31.13,158.9,133.1,20.0,_,0.0,0.0,0.0,0.0,0.0,0.0,0.0,0.0,0.0,0.0,0.0,0.0,0.0,0.0,0.0,0.0,0.0,0.0,0.0,105.0,150.0,MoOx,ZnO,11.8,11.901117,0.93,17.53,73.0,"['[14*]c1ccc(C)s1', '[14*]c1ccc([Cr])s1', '[14*]c1sc([14*])c2c1C(=O)c1c([Cr])sc([Cr])c1C2=O', '[14*]c1ccc([14*])s1', '[14*]c1cc2c([16*])c3sc(C)cc3c([16*])c2s1']","['[3*]OC', '[7*]C(C#N)C#N', '[7*]C1C(=O)c2ccc([16*])cc2C1[7*]', '[7*]C[8*]', '[8*]CCCCCC', '[14*]c1cc2sc3c(c2s1)C(c1ccc([16*])cc1)(c1ccc([16*])cc1)c1cc2c(cc1-3)C(c1ccc([16*])cc1)(c1ccc([16*])cc1)c1c-2sc2cc([14*])sc12']","['[14*]c1ccc(C)s1', '[14*]c1ccc([Cr])s1', '[14*]c1sc([14*])c2c1C(=O)c1c([Cr])sc([Cr])c1C2=O', '[14*]c1ccc([14*])s1', '[14*]c1cc2c([16*])c3sc(C)cc3c([16*])c2s1', '.', '[3*]OC', '[7*]C(C#N)C#N', '[7*]C1C(=O)c2ccc([16*])cc2C1[7*]', '[7*]C[8*]', '[8*]CCCCCC', '[14*]c1cc2sc3c(c2s1)C(c1ccc([16*])cc1)(c1ccc([16*])cc1)c1cc2c(cc1-3)C(c1ccc([16*])cc1)(c1ccc([16*])cc1)c1c-2sc2cc([14*])sc12']","[0, 0, 0, 0, 6, 19, 32, 7, 9, 1, 79, 10, 80, 12, 91, 44]"
PBDB-T,IT-OM-3,-5.297777777777778,-3.4170000000000003,1.7681818181818183,-1.8807777777777777,-5.52,-3.8,-1.7199999999999998,1.64,1:1,CB,132.0,1.106,19.0,1.525,112.56,4.3,2.0,2.84,-45.0,1.3,2.5,-35.72,1.72,-86.8,0.218,248.5,31.13,158.9,133.1,20.0,_,0.0,0.0,0.0,0.0,0.0,0.0,0.0,0.0,0.0,0.0,0.0,0.0,0.0,0.0,0.0,0.0,0.0,0.0,0.0,105.0,150.0,MoOx,ZnO,10.8,10.804248,0.97,16.38,68.0,"['[14*]c1ccc(C)s1', '[14*]c1ccc([Cr])s1', '[14*]c1sc([14*])c2c1C(=O)c1c([Cr])sc([Cr])c1C2=O', '[14*]c1ccc([14*])s1', '[14*]c1cc2c([16*])c3sc(C)cc3c([16*])c2s1']","['[3*]OC', '[7*]C(C#N)C#N', '[7*]C1C(=O)c2cc([16*])ccc2C1[7*]', '[7*]C[8*]', '[8*]CCCCCC', '[14*]c1cc2sc3c(c2s1)C(c1ccc([16*])cc1)(c1ccc([16*])cc1)c1cc2c(cc1-3)C(c1ccc([16*])cc1)(c1ccc([16*])cc1)c1c-2sc2cc([14*])sc12']","['[14*]c1ccc(C)s1', '[14*]c1ccc([Cr])s1', '[14*]c1sc([14*])c2c1C(=O)c1c([Cr])sc([Cr])c1C2=O', '[14*]c1ccc([14*])s1', '[14*]c1cc2c([16*])c3sc(C)cc3c([16*])c2s1', '.', '[3*]OC', '[7*]C(C#N)C#N', '[7*]C1C(=O)c2cc([16*])ccc2C1[7*]', '[7*]C[8*]', '[8*]CCCCCC', '[14*]c1cc2sc3c(c2s1)C(c1ccc([16*])cc1)(c1ccc([16*])cc1)c1cc2c(cc1-3)C(c1ccc([16*])cc1)(c1ccc([16*])cc1)c1c-2sc2cc([14*])sc12']","[0, 0, 0, 0, 6, 19, 32, 7, 9, 1, 79, 10, 177, 12, 91, 44]"
PTB7-Th,IFTIC,-5.2179166666666665,-3.545135135135136,1.5883333333333332,-1.6727815315315304,-5.529999999999999,-3.825,-1.7049999999999992,1.81,1:2,o-DCB,180.0,1.306,19.2,1.549,147.0,6.3,3.3,3.43,-17.0,1.9,1.6,-40.15,2.53,-90.0,0.258,290.6,36.22,180.5,126.5,25.0,_,0.0,0.0,0.0,0.0,0.0,0.0,0.0,0.0,0.0,0.0,0.0,0.0,0.0,0.0,0.0,0.0,0.0,0.0,0.0,85.0,25.0,MoOx,ZnO,5.77,5.705775,0.9,11.85,53.5,"['[3*]O[Cr]', '[1*]C([6*])=O', '[14*]c1sc2c([14*])sc(C)c2c1F', '[14*]c1ccc([Cr])s1', '[14*]c1cc2c([16*])c3sc(C)cc3c([16*])c2s1']","['[7*]C(C#N)C#N', '[7*]C1C(=O)c2ccccc2C1[7*]', '[7*]C[8*]', '[14*]c1ccc([14*])s1', '[16*]c1ccc2c(c1)C([Ti])([Ti])c1cc3c(cc1-2)C([Ti])([Ti])c1cc([16*])ccc1-3']","['[3*]O[Cr]', '[1*]C([6*])=O', '[14*]c1sc2c([14*])sc(C)c2c1F', '[14*]c1ccc([Cr])s1', '[14*]c1cc2c([16*])c3sc(C)cc3c([16*])c2s1', '.', '[7*]C(C#N)C#N', '[7*]C1C(=O)c2ccccc2C1[7*]', '[7*]C[8*]', '[14*]c1ccc([14*])s1', '[16*]c1ccc2c(c1)C([Ti])([Ti])c1cc3c(cc1-2)C([Ti])([Ti])c1cc([16*])ccc1-3']","[0, 0, 0, 0, 0, 26, 4, 36, 19, 9, 1, 10, 11, 12, 7, 181]"
PTB7-Th,IEIC,-5.2179166666666665,-3.545135135135136,1.5883333333333332,-1.6727815315315304,-5.455,-3.8625,-1.5925000000000002,1.5625000000000002,1:1.5,o-DCB,180.0,1.306,19.2,1.549,147.0,6.3,3.3,3.43,-17.0,1.9,1.6,-40.15,2.53,-90.0,0.258,290.6,36.22,180.5,126.5,25.0,_,0.0,0.0,0.0,0.0,0.0,0.0,0.0,0.0,0.0,0.0,0.0,0.0,0.0,0.0,0.0,0.0,0.0,0.0,0.0,110.0,25.0,PEDOT:PSS,PDIN,6.31,6.30888,0.97,13.55,48.0,"['[3*]O[Cr]', '[1*]C([6*])=O', '[14*]c1sc2c([14*])sc(C)c2c1F', '[14*]c1ccc([Cr])s1', '[14*]c1cc2c([16*])c3sc(C)cc3c([16*])c2s1']","['[7*]C(C#N)C#N', '[7*]C1C(=O)c2ccccc2C1[7*]', '[7*]C[8*]', '[14*]c1cc([Cr])c([14*])s1', '[14*]c1cc2c(s1)-c1cc3c(cc1C2(c1ccc([Mo])cc1)c1ccc([Mo])cc1)-c1sc([14*])cc1C3(c1ccc([Mo])cc1)c1ccc([Mo])cc1']","['[3*]O[Cr]', '[1*]C([6*])=O', '[14*]c1sc2c([14*])sc(C)c2c1F', '[14*]c1ccc([Cr])s1', '[14*]c1cc2c([16*])c3sc(C)cc3c([16*])c2s1', '.', '[7*]C(C#N)C#N', '[7*]C1C(=O)c2ccccc2C1[7*]', '[7*]C[8*]', '[14*]c1cc([Cr])c([14*])s1', '[14*]c1cc2c(s1)-c1cc3c(cc1C2(c1ccc([Mo])cc1)c1ccc([Mo])cc1)-c1sc([14*])cc1C3(c1ccc([Mo])cc1)c1ccc([Mo])cc1']","[0, 0, 0, 0, 0, 26, 4, 36, 19, 9, 1, 10, 11, 12, 62, 40]"
PTB7-Th,IDT-T-N,-5.2179166666666665,-3.545135135135136,1.5883333333333332,-1.6727815315315304,-5.58,-4.06,-1.5200000000000005,1.52,1:1,CF,61.0,1.483,17.8,1.443,119.38,3.1,5.7,1.97,-64.0,5.4,3.3,-32.09,1.02,-87.8,0.22,179.5,21.01,122.5,112.2,10.0,CN,259.0,1.194,20.5,1.633,162.62,4.9,2.5,4.0,-4.0,0.6,3.3,-47.72,1.55,-91.2,0.705,346.5,48.94,230.8,143.6,100.0,100.0,PEDOT:PSS,PNDIT-F3N-Br,6.6,6.55757802,0.87,14.67,51.38,"['[3*]O[Cr]', '[1*]C([6*])=O', '[14*]c1sc2c([14*])sc(C)c2c1F', '[14*]c1ccc([Cr])s1', '[14*]c1cc2c([16*])c3sc(C)cc3c([16*])c2s1']","['[7*]C(C#N)C#N', '[7*]C1C(=O)c2cc3ccccc3cc2C1[7*]', '[7*]C[8*]', '[14*]c1cc([Cr])c([14*])s1', '[14*]c1cc2c(s1)-c1cc3c(cc1C2(c1ccc([Mo])cc1)c1ccc([Mo])cc1)-c1sc([14*])cc1C3(c1ccc([Mo])cc1)c1ccc([Mo])cc1']","['[3*]O[Cr]', '[1*]C([6*])=O', '[14*]c1sc2c([14*])sc(C)c2c1F', '[14*]c1ccc([Cr])s1', '[14*]c1cc2c([16*])c3sc(C)cc3c([16*])c2s1', '.', '[7*]C(C#N)C#N', '[7*]C1C(=O)c2cc3ccccc3cc2C1[7*]', '[7*]C[8*]', '[14*]c1cc([Cr])c([14*])s1', '[14*]c1cc2c(s1)-c1cc3c(cc1C2(c1ccc([Mo])cc1)c1ccc([Mo])cc1)-c1sc([14*])cc1C3(c1ccc([Mo])cc1)c1ccc([Mo])cc1']","[0, 0, 0, 0, 0, 26, 4, 36, 19, 9, 1, 10, 42, 12, 62, 40]"
PBDB-T,IDT-N,-5.297777777777778,-3.4170000000000003,1.7681818181818183,-1.8807777777777777,-5.73,-4.08,-1.6500000000000004,1.66,1:1,CF,61.0,1.483,17.8,1.443,119.38,3.1,5.7,1.97,-64.0,5.4,3.3,-32.09,1.02,-87.8,0.22,179.5,21.01,122.5,112.2,10.0,CN,259.0,1.194,20.5,1.633,162.62,4.9,2.5,4.0,-4.0,0.6,3.3,-47.72,1.55,-91.2,0.705,346.5,48.94,230.8,143.6,100.0,100.0,PEDOT:PSS,PNDIT-F3N-Br,8.99,9.02125332,0.79,15.88,71.91,"['[14*]c1ccc(C)s1', '[14*]c1ccc([Cr])s1', '[14*]c1sc([14*])c2c1C(=O)c1c([Cr])sc([Cr])c1C2=O', '[14*]c1ccc([14*])s1', '[14*]c1cc2c([16*])c3sc(C)cc3c([16*])c2s1']","['[7*]C(C#N)C#N', '[7*]C1C(=O)c2cc3ccccc3cc2C1[7*]', '[7*]C[8*]', '[14*]c1cc2c(s1)-c1cc3c(cc1C2(c1ccc([Mo])cc1)c1ccc([Mo])cc1)-c1sc([14*])cc1C3(c1ccc([Mo])cc1)c1ccc([Mo])cc1']","['[14*]c1ccc(C)s1', '[14*]c1ccc([Cr])s1', '[14*]c1sc([14*])c2c1C(=O)c1c([Cr])sc([Cr])c1C2=O', '[14*]c1ccc([14*])s1', '[14*]c1cc2c([16*])c3sc(C)cc3c([16*])c2s1', '.', '[7*]C(C#N)C#N', '[7*]C1C(=O)c2cc3ccccc3cc2C1[7*]', '[7*]C[8*]', '[14*]c1cc2c(s1)-c1cc3c(cc1C2(c1ccc([Mo])cc1)c1ccc([Mo])cc1)-c1sc([14*])cc1C3(c1ccc([Mo])cc1)c1ccc([Mo])cc1']","[0, 0, 0, 0, 0, 0, 6, 19, 32, 7, 9, 1, 10, 42, 12, 40]"
PBDB-T,IDT-T-N,-5.297777777777778,-3.4170000000000003,1.7681818181818183,-1.8807777777777777,-5.58,-4.06,-1.5200000000000005,1.52,1:1,CF,61.0,1.483,17.8,1.443,119.38,3.1,5.7,1.97,-64.0,5.4,3.3,-32.09,1.02,-87.8,0.22,179.5,21.01,122.5,112.2,10.0,CN,259.0,1.194,20.5,1.633,162.62,4.9,2.5,4.0,-4.0,0.6,3.3,-47.72,1.55,-91.2,0.705,346.5,48.94,230.8,143.6,100.0,100.0,PEDOT:PSS,PNDIT-F3N-Br,7.4,7.39989902,0.94,14.03,56.11,"['[14*]c1ccc(C)s1', '[14*]c1ccc([Cr])s1', '[14*]c1sc([14*])c2c1C(=O)c1c([Cr])sc([Cr])c1C2=O', '[14*]c1ccc([14*])s1', '[14*]c1cc2c([16*])c3sc(C)cc3c([16*])c2s1']","['[7*]C(C#N)C#N', '[7*]C1C(=O)c2cc3ccccc3cc2C1[7*]', '[7*]C[8*]', '[14*]c1cc([Cr])c([14*])s1', '[14*]c1cc2c(s1)-c1cc3c(cc1C2(c1ccc([Mo])cc1)c1ccc([Mo])cc1)-c1sc([14*])cc1C3(c1ccc([Mo])cc1)c1ccc([Mo])cc1']","['[14*]c1ccc(C)s1', '[14*]c1ccc([Cr])s1', '[14*]c1sc([14*])c2c1C(=O)c1c([Cr])sc([Cr])c1C2=O', '[14*]c1ccc([14*])s1', '[14*]c1cc2c([16*])c3sc(C)cc3c([16*])c2s1', '.', '[7*]C(C#N)C#N', '[7*]C1C(=O)c2cc3ccccc3cc2C1[7*]', '[7*]C[8*]', '[14*]c1cc([Cr])c([14*])s1', '[14*]c1cc2c(s1)-c1cc3c(cc1C2(c1ccc([Mo])cc1)c1ccc([Mo])cc1)-c1sc([14*])cc1C3(c1ccc([Mo])cc1)c1ccc([Mo])cc1']","[0, 0, 0, 0, 0, 6, 19, 32, 7, 9, 1, 10, 42, 12, 62, 40]"
PTB7-Th,p-IDTIDT-IC,-5.2179166666666665,-3.545135135135136,1.5883333333333332,-1.6727815315315304,-5.42,-3.82,-1.6,1.53,1:1.5,o-DCB,180.0,1.306,19.2,1.549,147.0,6.3,3.3,3.43,-17.0,1.9,1.6,-40.15,2.53,-90.0,0.258,290.6,36.22,180.5,126.5,25.0,_,0.0,0.0,0.0,0.0,0.0,0.0,0.0,0.0,0.0,0.0,0.0,0.0,0.0,0.0,0.0,0.0,0.0,0.0,0.0,150.0,150.0,PEDOT:PSS,PDINO,6.48,6.469785,0.94,14.49,47.5,"['[3*]O[Cr]', '[1*]C([6*])=O', '[14*]c1sc2c([14*])sc(C)c2c1F', '[14*]c1ccc([Cr])s1', '[14*]c1cc2c([16*])c3sc(C)cc3c([16*])c2s1']","['[7*]C(C#N)C#N', '[7*]C1C(=O)c2ccccc2C1[7*]', '[7*]C[8*]', '[8*]CCCCCC', '[14*]c1cc2c(s1)-c1cc3c(cc1C2(c1ccc([16*])cc1)c1ccc([16*])cc1)-c1sc2c4c(sc2c1C3(c1ccc([16*])cc1)c1ccc([16*])cc1)-c1cc2c(cc1C4(c1ccc([16*])cc1)c1ccc([16*])cc1)-c1sc([14*])cc1C2(c1ccc([16*])cc1)c1ccc([16*])cc1']","['[3*]O[Cr]', '[1*]C([6*])=O', '[14*]c1sc2c([14*])sc(C)c2c1F', '[14*]c1ccc([Cr])s1', '[14*]c1cc2c([16*])c3sc(C)cc3c([16*])c2s1', '.', '[7*]C(C#N)C#N', '[7*]C1C(=O)c2ccccc2C1[7*]', '[7*]C[8*]', '[8*]CCCCCC', '[14*]c1cc2c(s1)-c1cc3c(cc1C2(c1ccc([16*])cc1)c1ccc([16*])cc1)-c1sc2c4c(sc2c1C3(c1ccc([16*])cc1)c1ccc([16*])cc1)-c1cc2c(cc1C4(c1ccc([16*])cc1)c1ccc([16*])cc1)-c1sc([14*])cc1C2(c1ccc([16*])cc1)c1ccc([16*])cc1']","[0, 0, 0, 0, 0, 26, 4, 36, 19, 9, 1, 10, 11, 12, 91, 186]"
