Repository: aspuru-guzik-group/Beyond-Molecular-Structure-ML-for-OPV-Materials-Devices

File: ml_for_opvs/data/input_representation/OPV_Min/BRICS/processed_brics_frag_device/KFold/input_train_4.csv (part 2 of 7)
Donor,Acceptor,HOMO_D_eV,LUMO_D_eV,Eg_D_eV,Ehl_D_eV,HOMO_A_eV,LUMO_A_eV,Ehl_A_eV,Eg_A_eV,D_A_ratio_m_m,solvent,total_solids_conc_mg_mL,solvent_additive,active_layer_thickness_nm,annealing_temperature,hole_contact_layer,electron_contact_layer,PCE_percent,calc_PCE_percent,Voc_V,Jsc_mA_cm_pow_neg2,FF_percent,Donor_BRICS,Acceptor_BRICS,DA_pair_BRICS,DA_tokenized_BRICS
FTAZ,IHIC2,-5.43,-3.3200000000000003,2.0,-2.1099999999999994,-5.69,-3.86,-1.8300000000000003,1.66,1:1.5,CF,13.5,_,100.0,25.0,MoOx,ZnO,7.45,7.44651,0.775,15.7,61.2,"['[14*]c1cc2c([Co])c3sc(C)cc3c([Co])c2s1', '[14*]c1ccc(C)s1', '[14*]c1ccc([14*])s1', '[16*]c1c(F)c(F)c([16*])c2nn([Co])nc12']","['[7*]C(C#N)C#N', '[7*]C1C(=O)c2cc(F)c(F)cc2C1[7*]', '[7*]C[8*]', '[8*]CCCCCC', '[14*]c1cc2c(s1)-c1c(ccc3c4c(ccc13)C(c1ccc([16*])cc1)(c1ccc([16*])cc1)c1cc([14*])sc1-4)C2(c1ccc([16*])cc1)c1ccc([16*])cc1']","['[14*]c1cc2c([Co])c3sc(C)cc3c([Co])c2s1', '[14*]c1ccc(C)s1', '[14*]c1ccc([14*])s1', '[16*]c1c(F)c(F)c([16*])c2nn([Co])nc12', '.', '[7*]C(C#N)C#N', '[7*]C1C(=O)c2cc(F)c(F)cc2C1[7*]', '[7*]C[8*]', '[8*]CCCCCC', '[14*]c1cc2c(s1)-c1c(ccc3c4c(ccc13)C(c1ccc([16*])cc1)(c1ccc([16*])cc1)c1cc([14*])sc1-4)C2(c1ccc([16*])cc1)c1ccc([16*])cc1']","[0, 0, 0, 0, 0, 0, 78, 6, 7, 74, 1, 10, 46, 12, 91, 92]"
FTAZ,IOIC2,-5.43,-3.3200000000000003,2.0,-2.1099999999999994,-5.41,-3.78,-1.6300000000000003,1.55,1:1.5,CF,13.5,DIO,100.0,25.0,MoOx,ZnO,12.3,12.28689,0.9,19.7,69.3,"['[14*]c1cc2c([Co])c3sc(C)cc3c([Co])c2s1', '[14*]c1ccc(C)s1', '[14*]c1ccc([14*])s1', '[16*]c1c(F)c(F)c([16*])c2nn([Co])nc12']","['[7*]C(C#N)C#N', '[7*]C1C(=O)c2cc(F)c(F)cc2C1[7*]', '[7*]C[8*]', '[14*]c1cc2c(s1)-c1sc3c(c([Mo])cc4c3cc([Mo])c3c5c(sc34)-c3sc([14*])cc3C5(c3ccc([Mo])cc3)c3ccc([Mo])cc3)c1C2(c1ccc([Mo])cc1)c1ccc([Mo])cc1']","['[14*]c1cc2c([Co])c3sc(C)cc3c([Co])c2s1', '[14*]c1ccc(C)s1', '[14*]c1ccc([14*])s1', '[16*]c1c(F)c(F)c([16*])c2nn([Co])nc12', '.', '[7*]C(C#N)C#N', '[7*]C1C(=O)c2cc(F)c(F)cc2C1[7*]', '[7*]C[8*]', '[14*]c1cc2c(s1)-c1sc3c(c([Mo])cc4c3cc([Mo])c3c5c(sc34)-c3sc([14*])cc3C5(c3ccc([Mo])cc3)c3ccc([Mo])cc3)c1C2(c1ccc([Mo])cc1)c1ccc([Mo])cc1']","[0, 0, 0, 0, 0, 0, 0, 78, 6, 7, 74, 1, 10, 46, 12, 93]"
PBQ-0F,ITIC,-5.18,-3.48,1.7,-1.6999999999999995,-5.574285714285715,-3.9143137254901954,-1.659971988795519,1.5857894736842106,1:1,THF,12.0,isopropanol,100.0,160.0,MoOx,ZnO,6.68,6.68020464,0.69,16.16,59.91,"['[3*]O[Ti]', '[16*]c1cccc([16*])c1', '[14*]c1ccc(C)s1', '[14*]c1ccc([Cr])s1', '[14*]c1ccc([14*])s1', '[14*]c1cc2c([16*])c3sc(C)cc3c([16*])c2s1', '[14*]c1nc2c([16*])ccc([16*])c2nc1[14*]']","['[7*]C(C#N)C#N', '[7*]C1C(=O)c2ccccc2C1[7*]', '[7*]C[8*]', '[14*]c1cc2sc3c(c2s1)C(c1ccc([Mo])cc1)(c1ccc([Mo])cc1)c1cc2c(cc1-3)C(c1ccc([Mo])cc1)(c1ccc([Mo])cc1)c1c-2sc2cc([14*])sc12']","['[3*]O[Ti]', '[16*]c1cccc([16*])c1', '[14*]c1ccc(C)s1', '[14*]c1ccc([Cr])s1', '[14*]c1ccc([14*])s1', '[14*]c1cc2c([16*])c3sc(C)cc3c([16*])c2s1', '[14*]c1nc2c([16*])ccc([16*])c2nc1[14*]', '.', '[7*]C(C#N)C#N', '[7*]C1C(=O)c2ccccc2C1[7*]', '[7*]C[8*]', '[14*]c1cc2sc3c(c2s1)C(c1ccc([Mo])cc1)(c1ccc([Mo])cc1)c1cc2c(cc1-3)C(c1ccc([Mo])cc1)(c1ccc([Mo])cc1)c1c-2sc2cc([14*])sc12']","[0, 0, 0, 0, 94, 73, 6, 19, 7, 9, 95, 1, 10, 11, 12, 14]"
PBQ-QF,ITIC,-5.34,-3.62,1.72,-1.7199999999999998,-5.574285714285715,-3.9143137254901954,-1.659971988795519,1.5857894736842106,1:1,THF,12.0,isopropanol,100.0,160.0,MoOx,ZnO,8.9,8.90032572,0.83,17.16,62.49,"['[3*]O[Ti]', '[16*]c1cccc([16*])c1', '[14*]c1ccc(C)s1', '[14*]c1ccc([Cr])s1', '[14*]c1ccc([14*])s1', '[14*]c1cc2c([16*])c3sc(C)cc3c([16*])c2s1', '[14*]c1nc2c([16*])c(F)c(F)c([16*])c2nc1[14*]']","['[7*]C(C#N)C#N', '[7*]C1C(=O)c2ccccc2C1[7*]', '[7*]C[8*]', '[14*]c1cc2sc3c(c2s1)C(c1ccc([Mo])cc1)(c1ccc([Mo])cc1)c1cc2c(cc1-3)C(c1ccc([Mo])cc1)(c1ccc([Mo])cc1)c1c-2sc2cc([14*])sc12']","['[3*]O[Ti]', '[16*]c1cccc([16*])c1', '[14*]c1ccc(C)s1', '[14*]c1ccc([Cr])s1', '[14*]c1ccc([14*])s1', '[14*]c1cc2c([16*])c3sc(C)cc3c([16*])c2s1', '[14*]c1nc2c([16*])c(F)c(F)c([16*])c2nc1[14*]', '.', '[7*]C(C#N)C#N', '[7*]C1C(=O)c2ccccc2C1[7*]', '[7*]C[8*]', '[14*]c1cc2sc3c(c2s1)C(c1ccc([Mo])cc1)(c1ccc([Mo])cc1)c1cc2c(cc1-3)C(c1ccc([Mo])cc1)(c1ccc([Mo])cc1)c1c-2sc2cc([14*])sc12']","[0, 0, 0, 0, 94, 73, 6, 19, 7, 9, 96, 1, 10, 11, 12, 14]"
PBTA-TF,ITCC,-5.36,-3.4200000000000004,1.9,-1.94,-5.47,-3.76,-1.71,1.67,1:1,CF,16.0,DIO,105.0,100.0,PEDOT:PSS,PFN-Br,10.4,10.4118,1.0,15.54,67.0,"['[8*]C(CCCCCC)CCCCCCCCC', '[8*]C(CC)CCCCCC', '[14*]c1cc(F)c([14*])s1', '[14*]c1ccc(C)s1', '[14*]c1ccc([14*])s1', '[9*]n1nc2c([16*])c(F)c(F)c([16*])c2n1', '[14*]c1cc2c([16*])c3sc(C)cc3c([16*])c2s1']","['[7*]C(C#N)C#N', '[7*]C1C(=O)c2sccc2C1[7*]', '[7*]C[8*]', '[14*]c1cc2sc3c(c2s1)C(c1ccc([Mo])cc1)(c1ccc([Mo])cc1)c1cc2c(cc1-3)C(c1ccc([Mo])cc1)(c1ccc([Mo])cc1)c1c-2sc2cc([14*])sc12']","['[8*]C(CCCCCC)CCCCCCCCC', '[8*]C(CC)CCCCCC', '[14*]c1cc(F)c([14*])s1', '[14*]c1ccc(C)s1', '[14*]c1ccc([14*])s1', '[9*]n1nc2c([16*])c(F)c(F)c([16*])c2n1', '[14*]c1cc2c([16*])c3sc(C)cc3c([16*])c2s1', '.', '[7*]C(C#N)C#N', '[7*]C1C(=O)c2sccc2C1[7*]', '[7*]C[8*]', '[14*]c1cc2sc3c(c2s1)C(c1ccc([Mo])cc1)(c1ccc([Mo])cc1)c1cc2c(cc1-3)C(c1ccc([Mo])cc1)(c1ccc([Mo])cc1)c1c-2sc2cc([14*])sc12']","[0, 0, 0, 0, 97, 98, 24, 6, 7, 99, 9, 1, 10, 100, 12, 14]"
PBTA-TF,IT-4F,-5.36,-3.4200000000000004,1.9,-1.94,-5.670384615384615,-4.058076923076923,-1.6123076923076916,0.7441176470588237,1:1,CF,16.0,DIO,96.0,100.0,PEDOT:PSS,PFN-Br,10.6,10.638144,0.73,20.24,72.0,"['[8*]C(CCCCCC)CCCCCCCCC', '[8*]C(CC)CCCCCC', '[14*]c1cc(F)c([14*])s1', '[14*]c1ccc(C)s1', '[14*]c1ccc([14*])s1', '[9*]n1nc2c([16*])c(F)c(F)c([16*])c2n1', '[14*]c1cc2c([16*])c3sc(C)cc3c([16*])c2s1']","['[7*]C(C#N)C#N', '[7*]C1C(=O)c2cc(F)c(F)cc2C1[7*]', '[7*]C[8*]', '[14*]c1cc2sc3c(c2s1)C(c1ccc([Mo])cc1)(c1ccc([Mo])cc1)c1cc2c(cc1-3)C(c1ccc([Mo])cc1)(c1ccc([Mo])cc1)c1c-2sc2cc([14*])sc12']","['[8*]C(CCCCCC)CCCCCCCCC', '[8*]C(CC)CCCCCC', '[14*]c1cc(F)c([14*])s1', '[14*]c1ccc(C)s1', '[14*]c1ccc([14*])s1', '[9*]n1nc2c([16*])c(F)c(F)c([16*])c2n1', '[14*]c1cc2c([16*])c3sc(C)cc3c([16*])c2s1', '.', '[7*]C(C#N)C#N', '[7*]C1C(=O)c2cc(F)c(F)cc2C1[7*]', '[7*]C[8*]', '[14*]c1cc2sc3c(c2s1)C(c1ccc([Mo])cc1)(c1ccc([Mo])cc1)c1cc2c(cc1-3)C(c1ccc([Mo])cc1)(c1ccc([Mo])cc1)c1c-2sc2cc([14*])sc12']","[0, 0, 0, 0, 97, 98, 24, 6, 7, 99, 9, 1, 10, 46, 12, 14]"
PBTA-TF,IT-M,-5.36,-3.4200000000000004,1.9,-1.94,-5.513571428571429,-3.808,-1.705571428571429,1.604285714285714,1:1,THF,16.0,isopropanol,108.0,100.0,PEDOT:PSS,PFN-Br,12.0,11.815584,0.96,18.37,67.0,"['[8*]C(CCCCCC)CCCCCCCCC', '[8*]C(CC)CCCCCC', '[14*]c1cc(F)c([14*])s1', '[14*]c1ccc(C)s1', '[14*]c1ccc([14*])s1', '[9*]n1nc2c([16*])c(F)c(F)c([16*])c2n1', '[14*]c1cc2c([16*])c3sc(C)cc3c([16*])c2s1']","['[7*]C(C#N)C#N', '[7*]C1C(=O)c2ccc(C)cc2C1[7*]', '[7*]C[8*]', '[14*]c1cc2sc3c(c2s1)C(c1ccc([Mo])cc1)(c1ccc([Mo])cc1)c1cc2c(cc1-3)C(c1ccc([Mo])cc1)(c1ccc([Mo])cc1)c1c-2sc2cc([14*])sc12']","['[8*]C(CCCCCC)CCCCCCCCC', '[8*]C(CC)CCCCCC', '[14*]c1cc(F)c([14*])s1', '[14*]c1ccc(C)s1', '[14*]c1ccc([14*])s1', '[9*]n1nc2c([16*])c(F)c(F)c([16*])c2n1', '[14*]c1cc2c([16*])c3sc(C)cc3c([16*])c2s1', '.', '[7*]C(C#N)C#N', '[7*]C1C(=O)c2ccc(C)cc2C1[7*]', '[7*]C[8*]', '[14*]c1cc2sc3c(c2s1)C(c1ccc([Mo])cc1)(c1ccc([Mo])cc1)c1cc2c(cc1-3)C(c1ccc([Mo])cc1)(c1ccc([Mo])cc1)c1c-2sc2cc([14*])sc12']","[0, 0, 0, 0, 97, 98, 24, 6, 7, 99, 9, 1, 10, 15, 12, 14]"
PBTA-TF,IT-M,-5.36,-3.4200000000000004,1.9,-1.94,-5.513571428571429,-3.808,-1.705571428571429,1.604285714285714,1:1,o-xylene,24.0,PN,112.0,100.0,PEDOT:PSS,PFN-Br,13.1,13.088016,0.97,18.74,72.0,"['[8*]C(CCCCCC)CCCCCCCCC', '[8*]C(CC)CCCCCC', '[14*]c1cc(F)c([14*])s1', '[14*]c1ccc(C)s1', '[14*]c1ccc([14*])s1', '[9*]n1nc2c([16*])c(F)c(F)c([16*])c2n1', '[14*]c1cc2c([16*])c3sc(C)cc3c([16*])c2s1']","['[7*]C(C#N)C#N', '[7*]C1C(=O)c2ccc(C)cc2C1[7*]', '[7*]C[8*]', '[14*]c1cc2sc3c(c2s1)C(c1ccc([Mo])cc1)(c1ccc([Mo])cc1)c1cc2c(cc1-3)C(c1ccc([Mo])cc1)(c1ccc([Mo])cc1)c1c-2sc2cc([14*])sc12']","['[8*]C(CCCCCC)CCCCCCCCC', '[8*]C(CC)CCCCCC', '[14*]c1cc(F)c([14*])s1', '[14*]c1ccc(C)s1', '[14*]c1ccc([14*])s1', '[9*]n1nc2c([16*])c(F)c(F)c([16*])c2n1', '[14*]c1cc2c([16*])c3sc(C)cc3c([16*])c2s1', '.', '[7*]C(C#N)C#N', '[7*]C1C(=O)c2ccc(C)cc2C1[7*]', '[7*]C[8*]', '[14*]c1cc2sc3c(c2s1)C(c1ccc([Mo])cc1)(c1ccc([Mo])cc1)c1cc2c(cc1-3)C(c1ccc([Mo])cc1)(c1ccc([Mo])cc1)c1c-2sc2cc([14*])sc12']","[0, 0, 0, 0, 97, 98, 24, 6, 7, 99, 9, 1, 10, 15, 12, 14]"
PBDB-T,ITIC,-5.297777777777778,-3.4170000000000003,1.7681818181818183,-1.8807777777777777,-5.574285714285715,-3.9143137254901954,-1.659971988795519,1.5857894736842106,1:1,CB,20.0,DIO,100.0,160.0,MoOx,ZnO,11.21,11.21324498,0.899,16.81,74.2,"['[14*]c1ccc(C)s1', '[14*]c1ccc([Cr])s1', '[14*]c1sc([14*])c2c1C(=O)c1c([Cr])sc([Cr])c1C2=O', '[14*]c1ccc([14*])s1', '[14*]c1cc2c([16*])c3sc(C)cc3c([16*])c2s1']","['[7*]C(C#N)C#N', '[7*]C1C(=O)c2ccccc2C1[7*]', '[7*]C[8*]', '[14*]c1cc2sc3c(c2s1)C(c1ccc([Mo])cc1)(c1ccc([Mo])cc1)c1cc2c(cc1-3)C(c1ccc([Mo])cc1)(c1ccc([Mo])cc1)c1c-2sc2cc([14*])sc12']","['[14*]c1ccc(C)s1', '[14*]c1ccc([Cr])s1', '[14*]c1sc([14*])c2c1C(=O)c1c([Cr])sc([Cr])c1C2=O', '[14*]c1ccc([14*])s1', '[14*]c1cc2c([16*])c3sc(C)cc3c([16*])c2s1', '.', '[7*]C(C#N)C#N', '[7*]C1C(=O)c2ccccc2C1[7*]', '[7*]C[8*]', '[14*]c1cc2sc3c(c2s1)C(c1ccc([Mo])cc1)(c1ccc([Mo])cc1)c1cc2c(cc1-3)C(c1ccc([Mo])cc1)(c1ccc([Mo])cc1)c1c-2sc2cc([14*])sc12']","[0, 0, 0, 0, 0, 0, 6, 19, 32, 7, 9, 1, 10, 11, 12, 14]"
PBDB-T-SF,IT-4F,-5.41,-3.62,1.8,-1.79,-5.670384615384615,-4.058076923076923,-1.6123076923076916,0.7441176470588237,1:1,CB,25.0,DIO,100.0,25.0,MoOx,ZnO,13.1,13.1009472,0.88,20.88,71.3,"['[14*]c1cccs1', '[14*]c1cc(F)c([Cr])s1', '[14*]c1ccc([14*])s1', '[14*]c1sc([14*])c2c1C(=O)c1c([Cr])sc([Cr])c1C2=O', '[14*]c1cc2c([16*])c3sc(C)cc3c([16*])c2s1']","['[7*]C(C#N)C#N', '[7*]C1C(=O)c2cc(F)c(F)cc2C1[7*]', '[7*]C[8*]', '[14*]c1cc2sc3c(c2s1)C(c1ccc([Mo])cc1)(c1ccc([Mo])cc1)c1cc2c(cc1-3)C(c1ccc([Mo])cc1)(c1ccc([Mo])cc1)c1c-2sc2cc([14*])sc12']","['[14*]c1cccs1', '[14*]c1cc(F)c([Cr])s1', '[14*]c1ccc([14*])s1', '[14*]c1sc([14*])c2c1C(=O)c1c([Cr])sc([Cr])c1C2=O', '[14*]c1cc2c([16*])c3sc(C)cc3c([16*])c2s1', '.', '[7*]C(C#N)C#N', '[7*]C1C(=O)c2cc(F)c(F)cc2C1[7*]', '[7*]C[8*]', '[14*]c1cc2sc3c(c2s1)C(c1ccc([Mo])cc1)(c1ccc([Mo])cc1)c1cc2c(cc1-3)C(c1ccc([Mo])cc1)(c1ccc([Mo])cc1)c1c-2sc2cc([14*])sc12']","[0, 0, 0, 0, 0, 0, 101, 22, 7, 32, 9, 1, 10, 46, 12, 14]"
PBDB-T,ITIC,-5.297777777777778,-3.4170000000000003,1.7681818181818183,-1.8807777777777777,-5.574285714285715,-3.9143137254901954,-1.659971988795519,1.5857894736842106,1:1,CB,20.0,DIO,100.0,25.0,MoOx,ZnO,11.05,11.050767,0.9,17.03,72.1,"['[14*]c1ccc(C)s1', '[14*]c1ccc([Cr])s1', '[14*]c1sc([14*])c2c1C(=O)c1c([Cr])sc([Cr])c1C2=O', '[14*]c1ccc([14*])s1', '[14*]c1cc2c([16*])c3sc(C)cc3c([16*])c2s1']","['[7*]C(C#N)C#N', '[7*]C1C(=O)c2ccccc2C1[7*]', '[7*]C[8*]', '[14*]c1cc2sc3c(c2s1)C(c1ccc([Mo])cc1)(c1ccc([Mo])cc1)c1cc2c(cc1-3)C(c1ccc([Mo])cc1)(c1ccc([Mo])cc1)c1c-2sc2cc([14*])sc12']","['[14*]c1ccc(C)s1', '[14*]c1ccc([Cr])s1', '[14*]c1sc([14*])c2c1C(=O)c1c([Cr])sc([Cr])c1C2=O', '[14*]c1ccc([14*])s1', '[14*]c1cc2c([16*])c3sc(C)cc3c([16*])c2s1', '.', '[7*]C(C#N)C#N', '[7*]C1C(=O)c2ccccc2C1[7*]', '[7*]C[8*]', '[14*]c1cc2sc3c(c2s1)C(c1ccc([Mo])cc1)(c1ccc([Mo])cc1)c1cc2c(cc1-3)C(c1ccc([Mo])cc1)(c1ccc([Mo])cc1)c1c-2sc2cc([14*])sc12']","[0, 0, 0, 0, 0, 0, 6, 19, 32, 7, 9, 1, 10, 11, 12, 14]"
PTB7-Th,SFBRCN,-5.21,-3.542368421052632,1.5883333333333332,-1.667631578947368,-5.93,-3.86,-2.07,2.05,1:1.2,CB,22.0,DIO,100.0,25.0,MoOx,ZnO,9.9,9.93024,0.9,17.24,64.0,"['[3*]O[Cr]', '[1*]C([6*])=O', '[14*]c1sc2c([14*])sc(C)c2c1F', '[14*]c1ccc([Cr])s1', '[14*]c1cc2c([16*])c3sc(C)cc3c([16*])c2s1']","['[3*]O[Ti]', '[8*]CC', '[9*]n1c(=C(C#N)C#N)s/c(=C\\c2ccc([16*])c3nsnc23)c1=O', '[16*]c1ccc2c(c1)-c1cc([16*])ccc1C21c2cc([16*])ccc2-c2ccc([16*])cc21']","['[3*]O[Cr]', '[1*]C([6*])=O', '[14*]c1sc2c([14*])sc(C)c2c1F', '[14*]c1ccc([Cr])s1', '[14*]c1cc2c([16*])c3sc(C)cc3c([16*])c2s1', '.', '[3*]O[Ti]', '[8*]CC', '[9*]n1c(=C(C#N)C#N)s/c(=C\\c2ccc([16*])c3nsnc23)c1=O', '[16*]c1ccc2c(c1)-c1cc([16*])ccc1C21c2cc([16*])ccc2-c2ccc([16*])cc21']","[0, 0, 0, 0, 0, 0, 26, 4, 36, 19, 9, 1, 94, 20, 111, 112]"
PBDB-T,ITIC,-5.297777777777778,-3.4170000000000003,1.7681818181818183,-1.8807777777777777,-5.574285714285715,-3.9143137254901954,-1.659971988795519,1.5857894736842106,1:1,CB,20.0,DIO,110.0,100.0,PEDOT:PSS,PFN-Br,10.6,10.5927,0.93,17.0,67.0,"['[14*]c1ccc(C)s1', '[14*]c1ccc([Cr])s1', '[14*]c1sc([14*])c2c1C(=O)c1c([Cr])sc([Cr])c1C2=O', '[14*]c1ccc([14*])s1', '[14*]c1cc2c([16*])c3sc(C)cc3c([16*])c2s1']","['[7*]C(C#N)C#N', '[7*]C1C(=O)c2ccccc2C1[7*]', '[7*]C[8*]', '[14*]c1cc2sc3c(c2s1)C(c1ccc([Mo])cc1)(c1ccc([Mo])cc1)c1cc2c(cc1-3)C(c1ccc([Mo])cc1)(c1ccc([Mo])cc1)c1c-2sc2cc([14*])sc12']","['[14*]c1ccc(C)s1', '[14*]c1ccc([Cr])s1', '[14*]c1sc([14*])c2c1C(=O)c1c([Cr])sc([Cr])c1C2=O', '[14*]c1ccc([14*])s1', '[14*]c1cc2c([16*])c3sc(C)cc3c([16*])c2s1', '.', '[7*]C(C#N)C#N', '[7*]C1C(=O)c2ccccc2C1[7*]', '[7*]C[8*]', '[14*]c1cc2sc3c(c2s1)C(c1ccc([Mo])cc1)(c1ccc([Mo])cc1)c1cc2c(cc1-3)C(c1ccc([Mo])cc1)(c1ccc([Mo])cc1)c1c-2sc2cc([14*])sc12']","[0, 0, 0, 0, 0, 0, 6, 19, 32, 7, 9, 1, 10, 11, 12, 14]"
PBDB-T,ITCC,-5.297777777777778,-3.4170000000000003,1.7681818181818183,-1.8807777777777777,-5.47,-3.76,-1.71,1.67,1:1,CB,20.0,DIO,110.0,100.0,PEDOT:PSS,PFN-Br,11.4,11.40189,1.01,15.9,71.0,"['[14*]c1ccc(C)s1', '[14*]c1ccc([Cr])s1', '[14*]c1sc([14*])c2c1C(=O)c1c([Cr])sc([Cr])c1C2=O', '[14*]c1ccc([14*])s1', '[14*]c1cc2c([16*])c3sc(C)cc3c([16*])c2s1']","['[7*]C(C#N)C#N', '[7*]C1C(=O)c2sccc2C1[7*]', '[7*]C[8*]', '[14*]c1cc2sc3c(c2s1)C(c1ccc([Mo])cc1)(c1ccc([Mo])cc1)c1cc2c(cc1-3)C(c1ccc([Mo])cc1)(c1ccc([Mo])cc1)c1c-2sc2cc([14*])sc12']","['[14*]c1ccc(C)s1', '[14*]c1ccc([Cr])s1', '[14*]c1sc([14*])c2c1C(=O)c1c([Cr])sc([Cr])c1C2=O', '[14*]c1ccc([14*])s1', '[14*]c1cc2c([16*])c3sc(C)cc3c([16*])c2s1', '.', '[7*]C(C#N)C#N', '[7*]C1C(=O)c2sccc2C1[7*]', '[7*]C[8*]', '[14*]c1cc2sc3c(c2s1)C(c1ccc([Mo])cc1)(c1ccc([Mo])cc1)c1cc2c(cc1-3)C(c1ccc([Mo])cc1)(c1ccc([Mo])cc1)c1c-2sc2cc([14*])sc12']","[0, 0, 0, 0, 0, 0, 6, 19, 32, 7, 9, 1, 10, 100, 12, 14]"
PBDTTT-E-T,IEIC,-5.09,-3.48,1.55,-1.61,-5.455,-3.8625,-1.5925000000000002,1.5625000000000002,1:1.5,CB,25.0,DIO,105.0,100.0,PEDOT:PSS,PFN-Br,4.9,4.9491,0.9,11.7,47.0,"['[3*]O[Cr]', '[1*]C([6*])=O', '[14*]c1cc2c(C)sc([14*])c2s1', '[14*]c1ccc([Cr])s1', '[14*]c1cc2c([16*])c3sc(C)cc3c([16*])c2s1']","['[7*]C(C#N)C#N', '[7*]C1C(=O)c2ccccc2C1[7*]', '[7*]C[8*]', '[14*]c1cc([Cr])c([14*])s1', '[14*]c1cc2c(s1)-c1cc3c(cc1C2(c1ccc([Mo])cc1)c1ccc([Mo])cc1)-c1sc([14*])cc1C3(c1ccc([Mo])cc1)c1ccc([Mo])cc1']","['[3*]O[Cr]', '[1*]C([6*])=O', '[14*]c1cc2c(C)sc([14*])c2s1', '[14*]c1ccc([Cr])s1', '[14*]c1cc2c([16*])c3sc(C)cc3c([16*])c2s1', '.', '[7*]C(C#N)C#N', '[7*]C1C(=O)c2ccccc2C1[7*]', '[7*]C[8*]', '[14*]c1cc([Cr])c([14*])s1', '[14*]c1cc2c(s1)-c1cc3c(cc1C2(c1ccc([Mo])cc1)c1ccc([Mo])cc1)-c1sc([14*])cc1C3(c1ccc([Mo])cc1)c1ccc([Mo])cc1']","[0, 0, 0, 0, 0, 26, 4, 113, 19, 9, 1, 10, 11, 12, 62, 40]"
PBDTTT-E-T,IEICO,-5.09,-3.48,1.55,-1.61,-5.32,-3.95,-1.37,1.34,1:1,CB,20.0,DIO,95.0,100.0,PEDOT:PSS,PFN-Br,8.4,8.41812,0.82,17.7,58.0,"['[3*]O[Cr]', '[1*]C([6*])=O', '[14*]c1cc2c(C)sc([14*])c2s1', '[14*]c1ccc([Cr])s1', '[14*]c1cc2c([16*])c3sc(C)cc3c([16*])c2s1']","['[3*]O[Cr]', '[7*]C(C#N)C#N', '[7*]C1C(=O)c2ccccc2C1[7*]', '[7*]C[8*]', '[14*]c1cc([16*])c([14*])s1', '[14*]c1cc2c(s1)-c1cc3c(cc1C2(c1ccc([Mo])cc1)c1ccc([Mo])cc1)-c1sc([14*])cc1C3(c1ccc([Mo])cc1)c1ccc([Mo])cc1']","['[3*]O[Cr]', '[1*]C([6*])=O', '[14*]c1cc2c(C)sc([14*])c2s1', '[14*]c1ccc([Cr])s1', '[14*]c1cc2c([16*])c3sc(C)cc3c([16*])c2s1', '.', '[3*]O[Cr]', '[7*]C(C#N)C#N', '[7*]C1C(=O)c2ccccc2C1[7*]', '[7*]C[8*]', '[14*]c1cc([16*])c([14*])s1', '[14*]c1cc2c(s1)-c1cc3c(cc1C2(c1ccc([Mo])cc1)c1ccc([Mo])cc1)-c1sc([14*])cc1C3(c1ccc([Mo])cc1)c1ccc([Mo])cc1']","[0, 0, 0, 0, 26, 4, 113, 19, 9, 1, 26, 10, 11, 12, 35, 40]"
PBDB-T,NITI,-5.297777777777778,-3.4170000000000003,1.7681818181818183,-1.8807777777777777,-5.68,-3.84,-1.84,1.49,1:1,CB,10.0,_,100.0,25.0,PEDOT:PSS,PNDIT-F3N,9.49,12.85872,0.86,17.8,84.0,"['[14*]c1ccc(C)s1', '[14*]c1ccc([Cr])s1', '[14*]c1sc([14*])c2c1C(=O)c1c([Cr])sc([Cr])c1C2=O', '[14*]c1ccc([14*])s1', '[14*]c1cc2c([16*])c3sc(C)cc3c([16*])c2s1']","['[7*]C(C#N)C#N', '[7*]C1C(=O)c2cc(F)c(F)cc2C1[7*]', '[7*]C[8*]', '[14*]c1sc([14*])c2sc([Ti])cc12', '[16*]c1ccc2c(c1)C([Cr])([Cr])C1=C2C([Cr])([Cr])c2cc([16*])ccc21']","['[14*]c1ccc(C)s1', '[14*]c1ccc([Cr])s1', '[14*]c1sc([14*])c2c1C(=O)c1c([Cr])sc([Cr])c1C2=O', '[14*]c1ccc([14*])s1', '[14*]c1cc2c([16*])c3sc(C)cc3c([16*])c2s1', '.', '[7*]C(C#N)C#N', '[7*]C1C(=O)c2cc(F)c(F)cc2C1[7*]', '[7*]C[8*]', '[14*]c1sc([14*])c2sc([Ti])cc12', '[16*]c1ccc2c(c1)C([Cr])([Cr])C1=C2C([Cr])([Cr])c2cc([16*])ccc21']","[0, 0, 0, 0, 0, 6, 19, 32, 7, 9, 1, 10, 46, 12, 116, 117]"
PTB7-Th,IHIC,-5.21,-3.542368421052632,1.5883333333333332,-1.667631578947368,-5.452,-3.99,-1.4619999999999995,1.39,1:1.5,DCB,20.0,CN,100.0,25.0,MoOx,ZnO,9.41,7.7479416,0.744,17.1,60.9,"['[3*]O[Cr]', '[1*]C([6*])=O', '[14*]c1sc2c([14*])sc(C)c2c1F', '[14*]c1ccc([Cr])s1', '[14*]c1cc2c([16*])c3sc(C)cc3c([16*])c2s1']","['[7*]C(C#N)C#N', '[7*]C1C(=O)c2ccccc2C1[7*]', '[7*]C[8*]', '[8*]CCCCCC', '[14*]c1cc2c(s1)-c1sc3c4c(sc3c1C2(c1ccc([16*])cc1)c1ccc([16*])cc1)-c1sc([14*])cc1C4(c1ccc([16*])cc1)c1ccc([16*])cc1']","['[3*]O[Cr]', '[1*]C([6*])=O', '[14*]c1sc2c([14*])sc(C)c2c1F', '[14*]c1ccc([Cr])s1', '[14*]c1cc2c([16*])c3sc(C)cc3c([16*])c2s1', '.', '[7*]C(C#N)C#N', '[7*]C1C(=O)c2ccccc2C1[7*]', '[7*]C[8*]', '[8*]CCCCCC', '[14*]c1cc2c(s1)-c1sc3c4c(sc3c1C2(c1ccc([16*])cc1)c1ccc([16*])cc1)-c1sc([14*])cc1C4(c1ccc([16*])cc1)c1ccc([16*])cc1']","[0, 0, 0, 0, 0, 26, 4, 36, 19, 9, 1, 10, 11, 12, 91, 118]"
PTB7-Th,DTPC-IC,-5.21,-3.542368421052632,1.5883333333333332,-1.667631578947368,-5.21,-3.97,-1.2399999999999998,1.24,1:1.5,DCB,25.0,_,100.0,25.0,PEDOT:PSS,C60-bissalt,3.12,3.12122936,0.863,8.53,42.4,"['[3*]O[Cr]', '[1*]C([6*])=O', '[14*]c1sc2c([14*])sc(C)c2c1F', '[14*]c1ccc([Cr])s1', '[14*]c1cc2c([16*])c3sc(C)cc3c([16*])c2s1']","['[7*]C(C#N)C#N', '[7*]C1C(=O)c2ccccc2C1[7*]', '[7*]C[8*]', '[14*]c1cc2c(s1)-c1cc3c4c5c1c(ccc5c1ccc5c6c(cc(c4c61)n3[Sc])-c1sc([14*])cc1C5(c1ccc([Mo])cc1)c1ccc([Mo])cc1)C2(c1ccc([Mo])cc1)c1ccc([Mo])cc1']","['[3*]O[Cr]', '[1*]C([6*])=O', '[14*]c1sc2c([14*])sc(C)c2c1F', '[14*]c1ccc([Cr])s1', '[14*]c1cc2c([16*])c3sc(C)cc3c([16*])c2s1', '.', '[7*]C(C#N)C#N', '[7*]C1C(=O)c2ccccc2C1[7*]', '[7*]C[8*]', '[14*]c1cc2c(s1)-c1cc3c4c5c1c(ccc5c1ccc5c6c(cc(c4c61)n3[Sc])-c1sc([14*])cc1C5(c1ccc([Mo])cc1)c1ccc([Mo])cc1)C2(c1ccc([Mo])cc1)c1ccc([Mo])cc1']","[0, 0, 0, 0, 0, 0, 26, 4, 36, 19, 9, 1, 10, 11, 12, 127]"
PTB7-Th,DTPC-DFIC,-5.21,-3.542368421052632,1.5883333333333332,-1.667631578947368,-5.31,-4.1,-1.21,1.21,1:1.5,DCB,25.0,DIO,100.0,25.0,PEDOT:PSS,C60-bissalt,10.21,10.2120896,0.76,21.92,61.3,"['[3*]O[Cr]', '[1*]C([6*])=O', '[14*]c1sc2c([14*])sc(C)c2c1F', '[14*]c1ccc([Cr])s1', '[14*]c1cc2c([16*])c3sc(C)cc3c([16*])c2s1']","['[7*]C(C#N)C#N', '[7*]C1C(=O)c2cc(F)c(F)cc2C1[7*]', '[7*]C[8*]', '[14*]c1cc2c(s1)-c1cc3c4c5c1c(ccc5c1ccc5c6c(cc(c4c61)n3[Sc])-c1sc([14*])cc1C5(c1ccc([Mo])cc1)c1ccc([Mo])cc1)C2(c1ccc([Mo])cc1)c1ccc([Mo])cc1']","['[3*]O[Cr]', '[1*]C([6*])=O', '[14*]c1sc2c([14*])sc(C)c2c1F', '[14*]c1ccc([Cr])s1', '[14*]c1cc2c([16*])c3sc(C)cc3c([16*])c2s1', '.', '[7*]C(C#N)C#N', '[7*]C1C(=O)c2cc(F)c(F)cc2C1[7*]', '[7*]C[8*]', '[14*]c1cc2c(s1)-c1cc3c4c5c1c(ccc5c1ccc5c6c(cc(c4c61)n3[Sc])-c1sc([14*])cc1C5(c1ccc([Mo])cc1)c1ccc([Mo])cc1)C2(c1ccc([Mo])cc1)c1ccc([Mo])cc1']","[0, 0, 0, 0, 0, 0, 26, 4, 36, 19, 9, 1, 10, 46, 12, 127]"
P3HT,MPU1,-5.057777777777777,-2.989444444444445,1.9,-2.068333333333332,-5.81,-3.99,-1.82,1.48,1:1,CF,16.0,DIO,90.0,40.0,PEDOT:PSS,PFN,1.14,1.134336,0.64,4.22,42.0,"['[8*]CCCCCC', '[14*]c1sc(C)cc1[16*]', '[14*]c1cc([16*])c(C)s1', '[14*]c1cc([16*])c([14*])s1']","['[8*]CC', '[7*]C1SC(=S)N([10*])C1=O', '[7*]C[8*]', '[14*]c1ccc([14*])s1', '[13*]C1C2C(=O)N([Cr])C([13*])C2C(=O)N1[Cr]']","['[8*]CCCCCC', '[14*]c1sc(C)cc1[16*]', '[14*]c1cc([16*])c(C)s1', '[14*]c1cc([16*])c([14*])s1', '.', '[8*]CC', '[7*]C1SC(=S)N([10*])C1=O', '[7*]C[8*]', '[14*]c1ccc([14*])s1', '[13*]C1C2C(=O)N([Cr])C([13*])C2C(=O)N1[Cr]']","[0, 0, 0, 0, 0, 0, 91, 119, 120, 35, 1, 20, 87, 12, 7, 129]"
PBDB-T,IDT-BOC6,-5.297777777777778,-3.4170000000000003,1.7681818181818183,-1.8807777777777777,-5.51,-3.78,-1.73,1.63,1:1,o-DCB,8.0,DIO,100.0,25.0,MoOx,ZnO,9.6,9.555408,1.01,17.52,54.0,"['[14*]c1ccc(C)s1', '[14*]c1ccc([Cr])s1', '[14*]c1sc([14*])c2c1C(=O)c1c([Cr])sc([Cr])c1C2=O', '[14*]c1ccc([14*])s1', '[14*]c1cc2c([16*])c3sc(C)cc3c([16*])c2s1']","['[4*]CCCCCC', '[3*]O[3*]', '[7*]C(C#N)C#N', '[7*]C1C(=O)c2ccccc2C1[7*]', '[7*]C[8*]', '[8*]CCCCCC', '[16*]c1cc([16*])c([16*])cc1[16*]', '[14*]c1cc2c(s1)-c1cc3c(cc1C2(c1ccc([16*])cc1)c1ccc([16*])cc1)-c1sc([14*])cc1C3(c1ccc([16*])cc1)c1ccc([16*])cc1']","['[14*]c1ccc(C)s1', '[14*]c1ccc([Cr])s1', '[14*]c1sc([14*])c2c1C(=O)c1c([Cr])sc([Cr])c1C2=O', '[14*]c1ccc([14*])s1', '[14*]c1cc2c([16*])c3sc(C)cc3c([16*])c2s1', '.', '[4*]CCCCCC', '[3*]O[3*]', '[7*]C(C#N)C#N', '[7*]C1C(=O)c2ccccc2C1[7*]', '[7*]C[8*]', '[8*]CCCCCC', '[16*]c1cc([16*])c([16*])cc1[16*]', '[14*]c1cc2c(s1)-c1cc3c(cc1C2(c1ccc([16*])cc1)c1ccc([16*])cc1)-c1sc([14*])cc1C3(c1ccc([16*])cc1)c1ccc([16*])cc1']","[0, 0, 6, 19, 32, 7, 9, 1, 135, 2, 10, 11, 12, 91, 110, 134]"
PBDB-T,IT-O1,-5.297777777777778,-3.4170000000000003,1.7681818181818183,-1.8807777777777777,-5.4350000000000005,-3.595,-1.8400000000000003,1.59,1:1,CB,10.0,_,101.0,130.0,PEDOT:PSS,PFN-Br,11.6,11.61756,0.93,17.35,72.0,"['[14*]c1ccc(C)s1', '[14*]c1ccc([Cr])s1', '[14*]c1sc([14*])c2c1C(=O)c1c([Cr])sc([Cr])c1C2=O', '[14*]c1ccc([14*])s1', '[14*]c1cc2c([16*])c3sc(C)cc3c([16*])c2s1']","['[3*]OC', '[7*]C(C#N)C#N', '[7*]C1C(=O)c2ccc([16*])cc2C1[7*]', '[7*]C[8*]', '[14*]c1cc2sc3c(c2s1)C(c1ccc([Mo])cc1)(c1ccc([Mo])cc1)c1cc2c(cc1-3)C(c1ccc([Mo])cc1)(c1ccc([Mo])cc1)c1c-2sc2cc([14*])sc12']","['[14*]c1ccc(C)s1', '[14*]c1ccc([Cr])s1', '[14*]c1sc([14*])c2c1C(=O)c1c([Cr])sc([Cr])c1C2=O', '[14*]c1ccc([14*])s1', '[14*]c1cc2c([16*])c3sc(C)cc3c([16*])c2s1', '.', '[3*]OC', '[7*]C(C#N)C#N', '[7*]C1C(=O)c2ccc([16*])cc2C1[7*]', '[7*]C[8*]', '[14*]c1cc2sc3c(c2s1)C(c1ccc([Mo])cc1)(c1ccc([Mo])cc1)c1cc2c(cc1-3)C(c1ccc([Mo])cc1)(c1ccc([Mo])cc1)c1c-2sc2cc([14*])sc12']","[0, 0, 0, 0, 0, 6, 19, 32, 7, 9, 1, 80, 10, 81, 12, 14]"
PBDB-T,IT-O2,-5.297777777777778,-3.4170000000000003,1.7681818181818183,-1.8807777777777777,-5.37,-3.31,-2.06,1.59,1:1,CB,10.0,_,94.0,130.0,PEDOT:PSS,PFN-Br,9.3,9.3147548,0.97,15.34,62.6,"['[14*]c1ccc(C)s1', '[14*]c1ccc([Cr])s1', '[14*]c1sc([14*])c2c1C(=O)c1c([Cr])sc([Cr])c1C2=O', '[14*]c1ccc([14*])s1', '[14*]c1cc2c([16*])c3sc(C)cc3c([16*])c2s1']","['[4*]CC', '[3*]O[3*]', '[7*]C(C#N)C#N', '[7*]C1C(=O)c2ccc([16*])cc2C1[7*]', '[7*]C[8*]', '[14*]c1cc2sc3c(c2s1)C(c1ccc([Mo])cc1)(c1ccc([Mo])cc1)c1cc2c(cc1-3)C(c1ccc([Mo])cc1)(c1ccc([Mo])cc1)c1c-2sc2cc([14*])sc12']","['[14*]c1ccc(C)s1', '[14*]c1ccc([Cr])s1', '[14*]c1sc([14*])c2c1C(=O)c1c([Cr])sc([Cr])c1C2=O', '[14*]c1ccc([14*])s1', '[14*]c1cc2c([16*])c3sc(C)cc3c([16*])c2s1', '.', '[4*]CC', '[3*]O[3*]', '[7*]C(C#N)C#N', '[7*]C1C(=O)c2ccc([16*])cc2C1[7*]', '[7*]C[8*]', '[14*]c1cc2sc3c(c2s1)C(c1ccc([Mo])cc1)(c1ccc([Mo])cc1)c1cc2c(cc1-3)C(c1ccc([Mo])cc1)(c1ccc([Mo])cc1)c1c-2sc2cc([14*])sc12']","[0, 0, 0, 0, 6, 19, 32, 7, 9, 1, 138, 2, 10, 81, 12, 14]"
PBDB-T,IT-O3,-5.297777777777778,-3.4170000000000003,1.7681818181818183,-1.8807777777777777,-5.36,-3.31,-2.0500000000000003,1.59,1:1,CB,10.0,_,90.0,130.0,PEDOT:PSS,PFN-Br,4.9,4.936456,0.98,9.8,51.4,"['[14*]c1ccc(C)s1', '[14*]c1ccc([Cr])s1', '[14*]c1sc([14*])c2c1C(=O)c1c([Cr])sc([Cr])c1C2=O', '[14*]c1ccc([14*])s1', '[14*]c1cc2c([16*])c3sc(C)cc3c([16*])c2s1']","['[4*]CCC', '[3*]O[3*]', '[7*]C(C#N)C#N', '[7*]C1C(=O)c2ccc([16*])cc2C1[7*]', '[7*]C[8*]', '[14*]c1cc2sc3c(c2s1)C(c1ccc([Mo])cc1)(c1ccc([Mo])cc1)c1cc2c(cc1-3)C(c1ccc([Mo])cc1)(c1ccc([Mo])cc1)c1c-2sc2cc([14*])sc12']","['[14*]c1ccc(C)s1', '[14*]c1ccc([Cr])s1', '[14*]c1sc([14*])c2c1C(=O)c1c([Cr])sc([Cr])c1C2=O', '[14*]c1ccc([14*])s1', '[14*]c1cc2c([16*])c3sc(C)cc3c([16*])c2s1', '.', '[4*]CCC', '[3*]O[3*]', '[7*]C(C#N)C#N', '[7*]C1C(=O)c2ccc([16*])cc2C1[7*]', '[7*]C[8*]', '[14*]c1cc2sc3c(c2s1)C(c1ccc([Mo])cc1)(c1ccc([Mo])cc1)c1cc2c(cc1-3)C(c1ccc([Mo])cc1)(c1ccc([Mo])cc1)c1c-2sc2cc([14*])sc12']","[0, 0, 0, 0, 6, 19, 32, 7, 9, 1, 139, 2, 10, 81, 12, 14]"
PBDB-T,NFBDT,-5.297777777777778,-3.4170000000000003,1.7681818181818183,-1.8807777777777777,-5.400000000000001,-3.83,-1.5700000000000012,1.5599999999999998,1:0.8,CF,9.0,_,100.0,25.0,PEDOT:PSS,PDIN,10.15,9.92713215,0.863,17.35,66.3,"['[14*]c1ccc(C)s1', '[14*]c1ccc([Cr])s1', '[14*]c1sc([14*])c2c1C(=O)c1c([Cr])sc([Cr])c1C2=O', '[14*]c1ccc([14*])s1', '[14*]c1cc2c([16*])c3sc(C)cc3c([16*])c2s1']","['[7*]C(C#N)C#N', '[7*]C1C(=O)c2ccccc2C1[7*]', '[7*]C[8*]', '[14*]c1cc2c(s1)-c1sc3cc4c5c(sc4cc3c1C2(c1ccc([Mo])cc1)c1ccc([Mo])cc1)-c1sc([14*])cc1C5(c1ccc([Mo])cc1)c1ccc([Mo])cc1']","['[14*]c1ccc(C)s1', '[14*]c1ccc([Cr])s1', '[14*]c1sc([14*])c2c1C(=O)c1c([Cr])sc([Cr])c1C2=O', '[14*]c1ccc([14*])s1', '[14*]c1cc2c([16*])c3sc(C)cc3c([16*])c2s1', '.', '[7*]C(C#N)C#N', '[7*]C1C(=O)c2ccccc2C1[7*]', '[7*]C[8*]', '[14*]c1cc2c(s1)-c1sc3cc4c5c(sc4cc3c1C2(c1ccc([Mo])cc1)c1ccc([Mo])cc1)-c1sc([14*])cc1C5(c1ccc([Mo])cc1)c1ccc([Mo])cc1']","[0, 0, 0, 0, 0, 0, 6, 19, 32, 7, 9, 1, 10, 11, 12, 75]"
PBDB-T,NCBDT,-5.297777777777778,-3.4170000000000003,1.7681818181818183,-1.8807777777777777,-5.36,-3.89,-1.4700000000000002,1.45,1:0.8,CF,9.0,_,100.0,25.0,PEDOT:PSS,PDINO,11.62,11.5651341,0.835,19.73,70.2,"['[14*]c1ccc(C)s1', '[14*]c1ccc([Cr])s1', '[14*]c1sc([14*])c2c1C(=O)c1c([Cr])sc([Cr])c1C2=O', '[14*]c1ccc([14*])s1', '[14*]c1cc2c([16*])c3sc(C)cc3c([16*])c2s1']","['[7*]C(C#N)C#N', '[7*]C1C(=O)c2cc(F)ccc2C1[7*]', '[7*]C[8*]', '[14*]c1cc2c(s1)-c1sc3c([Ti])c4c5c(sc4c([Ti])c3c1C2(c1ccc([Mo])cc1)c1ccc([Mo])cc1)-c1sc([14*])cc1C5(c1ccc([Mo])cc1)c1ccc([Mo])cc1']","['[14*]c1ccc(C)s1', '[14*]c1ccc([Cr])s1', '[14*]c1sc([14*])c2c1C(=O)c1c([Cr])sc([Cr])c1C2=O', '[14*]c1ccc([14*])s1', '[14*]c1cc2c([16*])c3sc(C)cc3c([16*])c2s1', '.', '[7*]C(C#N)C#N', '[7*]C1C(=O)c2cc(F)ccc2C1[7*]', '[7*]C[8*]', '[14*]c1cc2c(s1)-c1sc3c([Ti])c4c5c(sc4c([Ti])c3c1C2(c1ccc([Mo])cc1)c1ccc([Mo])cc1)-c1sc([14*])cc1C5(c1ccc([Mo])cc1)c1ccc([Mo])cc1']","[0, 0, 0, 0, 0, 0, 6, 19, 32, 7, 9, 1, 10, 79, 12, 145]"
PBDB-T,NFBDT,-5.297777777777778,-3.4170000000000003,1.7681818181818183,-1.8807777777777777,-5.400000000000001,-3.83,-1.5700000000000012,1.5599999999999998,1:0.8,CF,9.0,_,100.0,25.0,PEDOT:PSS,PDINO,10.42,10.4118336,0.868,17.85,67.2,"['[14*]c1ccc(C)s1', '[14*]c1ccc([Cr])s1', '[14*]c1sc([14*])c2c1C(=O)c1c([Cr])sc([Cr])c1C2=O', '[14*]c1ccc([14*])s1', '[14*]c1cc2c([16*])c3sc(C)cc3c([16*])c2s1']","['[7*]C(C#N)C#N', '[7*]C1C(=O)c2ccccc2C1[7*]', '[7*]C[8*]', '[14*]c1cc2c(s1)-c1sc3cc4c5c(sc4cc3c1C2(c1ccc([Mo])cc1)c1ccc([Mo])cc1)-c1sc([14*])cc1C5(c1ccc([Mo])cc1)c1ccc([Mo])cc1']","['[14*]c1ccc(C)s1', '[14*]c1ccc([Cr])s1', '[14*]c1sc([14*])c2c1C(=O)c1c([Cr])sc([Cr])c1C2=O', '[14*]c1ccc([14*])s1', '[14*]c1cc2c([16*])c3sc(C)cc3c([16*])c2s1', '.', '[7*]C(C#N)C#N', '[7*]C1C(=O)c2ccccc2C1[7*]', '[7*]C[8*]', '[14*]c1cc2c(s1)-c1sc3cc4c5c(sc4cc3c1C2(c1ccc([Mo])cc1)c1ccc([Mo])cc1)-c1sc([14*])cc1C5(c1ccc([Mo])cc1)c1ccc([Mo])cc1']","[0, 0, 0, 0, 0, 0, 6, 19, 32, 7, 9, 1, 10, 11, 12, 75]"
J71,ZITI-4F,-5.353333333333333,-3.4318181818181825,1.8642857142857143,-1.92151515151515,-5.66,-3.81,-1.85,1.47,1:1,CF,18.0,_,110.0,120.0,PEDOT:PSS,PNDIT-F3N,13.18,13.173198,0.85,21.3,72.76,"['[14*]c1ccc(C)s1', '[14*]c1ccc([V])s1', '[14*]c1ccc([14*])s1', '[16*]c1c(F)c(F)c([16*])c2nn([Sc])nc12', '[14*]c1cc2c([16*])c3sc(C)cc3c([16*])c2s1']","['[7*]C(C#N)C#N', '[7*]C1C(=O)c2cc(F)c(F)cc2C1[7*]', '[7*]C[8*]', '[14*]c1cc2c(s1)-c1cc3c(cc1C2)C1=C(c2cc4c(cc2C1([Co])[Co])-c1sc([14*])cc1C4)C3([Co])[Co]']","['[14*]c1ccc(C)s1', '[14*]c1ccc([V])s1', '[14*]c1ccc([14*])s1', '[16*]c1c(F)c(F)c([16*])c2nn([Sc])nc12', '[14*]c1cc2c([16*])c3sc(C)cc3c([16*])c2s1', '.', '[7*]C(C#N)C#N', '[7*]C1C(=O)c2cc(F)c(F)cc2C1[7*]', '[7*]C[8*]', '[14*]c1cc2c(s1)-c1cc3c(cc1C2)C1=C(c2cc4c(cc2C1([Co])[Co])-c1sc([14*])cc1C4)C3([Co])[Co]']","[0, 0, 0, 0, 0, 0, 6, 16, 7, 17, 9, 1, 10, 46, 12, 146]"
P3HT,EH-IDTBR,-5.057777777777777,-2.989444444444445,1.9,-2.068333333333332,-5.58,-3.9,-1.6800000000000002,1.68,1:1,CB,24.0,_,75.0,130.0,MoOx,ZnO,6.0,5.70152,0.76,12.1,62.0,"['[8*]CCCCCC', '[14*]c1sc(C)cc1[16*]', '[14*]c1cc([16*])c(C)s1', '[14*]c1cc([16*])c([14*])s1']","['[8*]CC', '[7*]C1SC(=S)N([10*])C1=O', '[7*]C[8*]', '[16*]c1ccc([16*])c2nsnc12', '[14*]c1cc2c(s1)-c1cc3c(cc1C2([Cr])[Cr])-c1sc([14*])cc1C3([Cr])[Cr]']","['[8*]CCCCCC', '[14*]c1sc(C)cc1[16*]', '[14*]c1cc([16*])c(C)s1', '[14*]c1cc([16*])c([14*])s1', '.', '[8*]CC', '[7*]C1SC(=S)N([10*])C1=O', '[7*]C[8*]', '[16*]c1ccc([16*])c2nsnc12', '[14*]c1cc2c(s1)-c1cc3c(cc1C2([Cr])[Cr])-c1sc([14*])cc1C3([Cr])[Cr]']","[0, 0, 0, 0, 0, 0, 91, 119, 120, 35, 1, 20, 87, 12, 149, 151]"
P3HT,FBR,-5.057777777777777,-2.989444444444445,1.9,-2.068333333333332,-5.786666666666666,-3.673333333333333,-2.1133333333333333,2.1166666666666667,1:1,CF:DCB (80:20),16.0,_,80.0,110.0,MoOx,ZnO,4.11,4.10697,0.82,7.95,63.0,"['[8*]CCCCCC', '[14*]c1sc(C)cc1[16*]', '[14*]c1cc([16*])c(C)s1', '[14*]c1cc([16*])c([14*])s1']","['[8*]CC', '[7*]C1SC(=S)N([10*])C1=O', '[7*]C[8*]', '[16*]c1ccc([16*])c2nsnc12', '[16*]c1ccc2c(c1)C([Ti])([Ti])c1cc([16*])ccc1-2']","['[8*]CCCCCC', '[14*]c1sc(C)cc1[16*]', '[14*]c1cc([16*])c(C)s1', '[14*]c1cc([16*])c([14*])s1', '.', '[8*]CC', '[7*]C1SC(=S)N([10*])C1=O', '[7*]C[8*]', '[16*]c1ccc([16*])c2nsnc12', '[16*]c1ccc2c(c1)C([Ti])([Ti])c1cc([16*])ccc1-2']","[0, 0, 0, 0, 0, 0, 91, 119, 120, 35, 1, 20, 87, 12, 149, 89]"
P3HT,NAI-FN-NAI(BO),-5.057777777777777,-2.989444444444445,1.9,-2.068333333333332,-6.07,-3.96,-2.1100000000000003,2.13,1:1,CB,20.0,_,95.0,25.0,PEDOT:PSS,LiF,3.8,3.9339,0.9,9.3,47.0,"['[8*]CCCCCC', '[14*]c1sc(C)cc1[16*]', '[14*]c1cc([16*])c(C)s1', '[14*]c1cc([16*])c([14*])s1']","['[16*]c1ccc2c3c(cccc13)C(=O)N([Co])C2=O', '[14*]c1ccc([14*])s1', '[16*]c1ccc2c(c1)C(=O)c1cc([16*])ccc1-2']","['[8*]CCCCCC', '[14*]c1sc(C)cc1[16*]', '[14*]c1cc([16*])c(C)s1', '[14*]c1cc([16*])c([14*])s1', '.', '[16*]c1ccc2c3c(cccc13)C(=O)N([Co])C2=O', '[14*]c1ccc([14*])s1', '[16*]c1ccc2c(c1)C(=O)c1cc([16*])ccc1-2']","[0, 0, 0, 0, 0, 0, 0, 0, 91, 119, 120, 35, 1, 152, 7, 153]"
P3HT,NAI-FN-NAI(DT),-5.057777777777777,-2.989444444444445,1.9,-2.068333333333332,-6.09,-3.97,-2.12,2.13,1:1,CB,20.0,_,95.0,25.0,PEDOT:PSS,LiF,0.75,0.794325,0.89,2.55,35.0,"['[8*]CCCCCC', '[14*]c1sc(C)cc1[16*]', '[14*]c1cc([16*])c(C)s1', '[14*]c1cc([16*])c([14*])s1']","['[8*]CC(CCCCCCCCCC)CCCCCCCCCCCC', '[10*]N1C(=O)c2cccc3c([16*])ccc(c23)C1=O', '[14*]c1ccc([14*])s1', '[16*]c1ccc2c(c1)C(=O)c1cc([16*])ccc1-2']","['[8*]CCCCCC', '[14*]c1sc(C)cc1[16*]', '[14*]c1cc([16*])c(C)s1', '[14*]c1cc([16*])c([14*])s1', '.', '[8*]CC(CCCCCCCCCC)CCCCCCCCCCCC', '[10*]N1C(=O)c2cccc3c([16*])ccc(c23)C1=O', '[14*]c1ccc([14*])s1', '[16*]c1ccc2c(c1)C(=O)c1cc([16*])ccc1-2']","[0, 0, 0, 0, 0, 0, 0, 91, 119, 120, 35, 1, 154, 105, 7, 153]"
P3HT,PI-FN-PI(DT),-5.057777777777777,-2.989444444444445,1.9,-2.068333333333332,-6.02,-3.92,-2.1,2.07,1:1,CB,20.0,_,95.0,25.0,PEDOT:PSS,LiF,2.2,2.16216,0.91,4.95,48.0,"['[8*]CCCCCC', '[14*]c1sc(C)cc1[16*]', '[14*]c1cc([16*])c(C)s1', '[14*]c1cc([16*])c([14*])s1']","['[8*]CC(CCCCCCCCCC)CCCCCCCCCCCC', '[10*]N1C(=O)c2ccc([16*])cc2C1=O', '[14*]c1ccc([14*])s1', '[16*]c1ccc2c(c1)C(=O)c1cc([16*])ccc1-2']","['[8*]CCCCCC', '[14*]c1sc(C)cc1[16*]', '[14*]c1cc([16*])c(C)s1', '[14*]c1cc([16*])c([14*])s1', '.', '[8*]CC(CCCCCCCCCC)CCCCCCCCCCCC', '[10*]N1C(=O)c2ccc([16*])cc2C1=O', '[14*]c1ccc([14*])s1', '[16*]c1ccc2c(c1)C(=O)c1cc([16*])ccc1-2']","[0, 0, 0, 0, 0, 0, 0, 91, 119, 120, 35, 1, 154, 155, 7, 153]"
P3HT,NAI-FN-NAI(HD),-5.057777777777777,-2.989444444444445,1.9,-2.068333333333332,-6.06,-3.98,-2.08,2.12,1:1,CB,20.0,_,95.0,25.0,PEDOT:PSS,LiF,2.8,2.85692,0.88,7.55,43.0,"['[8*]CCCCCC', '[14*]c1sc(C)cc1[16*]', '[14*]c1cc([16*])c(C)s1', '[14*]c1cc([16*])c([14*])s1']","['[16*]c1ccc2c3c(cccc13)C(=O)N([Sc])C2=O', '[14*]c1ccc([14*])s1', '[16*]c1ccc2c(c1)C(=O)c1cc([16*])ccc1-2']","['[8*]CCCCCC', '[14*]c1sc(C)cc1[16*]', '[14*]c1cc([16*])c(C)s1', '[14*]c1cc([16*])c([14*])s1', '.', '[16*]c1ccc2c3c(cccc13)C(=O)N([Sc])C2=O', '[14*]c1ccc([14*])s1', '[16*]c1ccc2c(c1)C(=O)c1cc([16*])ccc1-2']","[0, 0, 0, 0, 0, 0, 0, 0, 91, 119, 120, 35, 1, 157, 7, 153]"
P3HT,NAI-FCN-NAI(BO),-5.057777777777777,-2.989444444444445,1.9,-2.068333333333332,-6.14,-4.21,-1.93,1.61,1:1,CB,20.0,_,95.0,25.0,PEDOT:PSS,LiF,0.8,0.73515,0.58,3.25,39.0,"['[8*]CCCCCC', '[14*]c1sc(C)cc1[16*]', '[14*]c1cc([16*])c(C)s1', '[14*]c1cc([16*])c([14*])s1']","['[7*]C(C#N)C#N', '[16*]c1ccc2c3c(cccc13)C(=O)N([Co])C2=O', '[14*]c1ccc([14*])s1', '[7*]C1c2cc([16*])ccc2-c2ccc([16*])cc21']","['[8*]CCCCCC', '[14*]c1sc(C)cc1[16*]', '[14*]c1cc([16*])c(C)s1', '[14*]c1cc([16*])c([14*])s1', '.', '[7*]C(C#N)C#N', '[16*]c1ccc2c3c(cccc13)C(=O)N([Co])C2=O', '[14*]c1ccc([14*])s1', '[7*]C1c2cc([16*])ccc2-c2ccc([16*])cc21']","[0, 0, 0, 0, 0, 0, 0, 91, 119, 120, 35, 1, 10, 152, 7, 158]"
FTAZ,INIC,-5.43,-3.3200000000000003,2.0,-2.1099999999999994,-5.45,-3.88,-1.5700000000000005,1.57,1:1.5,CF,12.5,DIO,100.0,25.0,MoOx,ZnO,7.7,7.48593153,0.957,13.51,57.9,"['[14*]c1cc2c([Co])c3sc(C)cc3c([Co])c2s1', '[14*]c1ccc(C)s1', '[14*]c1ccc([14*])s1', '[16*]c1c(F)c(F)c([16*])c2nn([Co])nc12']","['[7*]C(C#N)C#N', '[7*]C1C(=O)c2ccccc2C1[7*]', '[7*]C[8*]', '[14*]c1cc2sc3c4c(sc3c2s1)-c1cc2c(cc1C4(c1ccc([Mo])cc1)c1ccc([Mo])cc1)-c1sc3c(sc4cc([14*])sc43)c1C2(c1ccc([Mo])cc1)c1ccc([Mo])cc1']","['[14*]c1cc2c([Co])c3sc(C)cc3c([Co])c2s1', '[14*]c1ccc(C)s1', '[14*]c1ccc([14*])s1', '[16*]c1c(F)c(F)c([16*])c2nn([Co])nc12', '.', '[7*]C(C#N)C#N', '[7*]C1C(=O)c2ccccc2C1[7*]', '[7*]C[8*]', '[14*]c1cc2sc3c4c(sc3c2s1)-c1cc2c(cc1C4(c1ccc([Mo])cc1)c1ccc([Mo])cc1)-c1sc3c(sc4cc([14*])sc43)c1C2(c1ccc([Mo])cc1)c1ccc([Mo])cc1']","[0, 0, 0, 0, 0, 0, 0, 78, 6, 7, 74, 1, 10, 11, 12, 159]"
FTAZ,INIC1,-5.43,-3.3200000000000003,2.0,-2.1099999999999994,-5.54,-3.97,-1.5699999999999998,1.56,1:1.5,CF,12.5,DIO,100.0,25.0,MoOx,ZnO,10.1,9.93388061,0.929,16.63,64.3,"['[14*]c1cc2c([Co])c3sc(C)cc3c([Co])c2s1', '[14*]c1ccc(C)s1', '[14*]c1ccc([14*])s1', '[16*]c1c(F)c(F)c([16*])c2nn([Co])nc12']","['[7*]C(C#N)C#N', '[7*]C1C(=O)c2c(F)cccc2C1[7*]', '[7*]C[8*]', '[14*]c1cc2sc3c4c(sc3c2s1)-c1cc2c(cc1C4(c1ccc([Mo])cc1)c1ccc([Mo])cc1)-c1sc3c(sc4cc([14*])sc43)c1C2(c1ccc([Mo])cc1)c1ccc([Mo])cc1']","['[14*]c1cc2c([Co])c3sc(C)cc3c([Co])c2s1', '[14*]c1ccc(C)s1', '[14*]c1ccc([14*])s1', '[16*]c1c(F)c(F)c([16*])c2nn([Co])nc12', '.', '[7*]C(C#N)C#N', '[7*]C1C(=O)c2c(F)cccc2C1[7*]', '[7*]C[8*]', '[14*]c1cc2sc3c4c(sc3c2s1)-c1cc2c(cc1C4(c1ccc([Mo])cc1)c1ccc([Mo])cc1)-c1sc3c(sc4cc([14*])sc43)c1C2(c1ccc([Mo])cc1)c1ccc([Mo])cc1']","[0, 0, 0, 0, 0, 0, 0, 78, 6, 7, 74, 1, 10, 160, 12, 159]"
FTAZ,INIC2,-5.43,-3.3200000000000003,2.0,-2.1099999999999994,-5.52,-3.98,-1.5399999999999996,1.52,1:1.5,CF,12.5,DIO,100.0,25.0,MoOx,ZnO,10.8,10.59226224,0.903,17.56,66.8,"['[14*]c1cc2c([Co])c3sc(C)cc3c([Co])c2s1', '[14*]c1ccc(C)s1', '[14*]c1ccc([14*])s1', '[16*]c1c(F)c(F)c([16*])c2nn([Co])nc12']","['[7*]C(C#N)C#N', '[7*]C1C(=O)c2ccc(F)cc2C1[7*]', '[7*]C[8*]', '[14*]c1cc2sc3c4c(sc3c2s1)-c1cc2c(cc1C4(c1ccc([Mo])cc1)c1ccc([Mo])cc1)-c1sc3c(sc4cc([14*])sc43)c1C2(c1ccc([Mo])cc1)c1ccc([Mo])cc1']","['[14*]c1cc2c([Co])c3sc(C)cc3c([Co])c2s1', '[14*]c1ccc(C)s1', '[14*]c1ccc([14*])s1', '[16*]c1c(F)c(F)c([16*])c2nn([Co])nc12', '.', '[7*]C(C#N)C#N', '[7*]C1C(=O)c2ccc(F)cc2C1[7*]', '[7*]C[8*]', '[14*]c1cc2sc3c4c(sc3c2s1)-c1cc2c(cc1C4(c1ccc([Mo])cc1)c1ccc([Mo])cc1)-c1sc3c(sc4cc([14*])sc43)c1C2(c1ccc([Mo])cc1)c1ccc([Mo])cc1']","[0, 0, 0, 0, 0, 0, 0, 78, 6, 7, 74, 1, 10, 161, 12, 159]"
PBDTTT-C-T,DC-IDT2T,-5.125,-3.265,1.58,-1.86,-5.4625,-3.9225,-1.5400000000000005,1.545,1.2:1,o-DCB:CF (6.667:1),20.0,_,70.0,25.0,PEDOT:PSS,Ca,3.93,3.920931,0.9,8.33,52.3,"['[6*]C(=O)[Cr]', '[14*]c1cc2c(C)sc([14*])c2s1', '[14*]c1ccc([Cr])s1', '[14*]c1cc2c([16*])c3sc(C)cc3c([16*])c2s1']","['[7*]C(C#N)C#N', '[7*]C1C(=O)c2ccccc2C1[7*]', '[7*]C[8*]', '[14*]c1ccc([14*])s1', '[14*]c1cc2c(s1)-c1cc3c(cc1C2(c1ccc([Mo])cc1)c1ccc([Mo])cc1)-c1sc([14*])cc1C3(c1ccc([Mo])cc1)c1ccc([Mo])cc1']","['[6*]C(=O)[Cr]', '[14*]c1cc2c(C)sc([14*])c2s1', '[14*]c1ccc([Cr])s1', '[14*]c1cc2c([16*])c3sc(C)cc3c([16*])c2s1', '.', '[7*]C(C#N)C#N', '[7*]C1C(=O)c2ccccc2C1[7*]', '[7*]C[8*]', '[14*]c1ccc([14*])s1', '[14*]c1cc2c(s1)-c1cc3c(cc1C2(c1ccc([Mo])cc1)c1ccc([Mo])cc1)-c1sc([14*])cc1C3(c1ccc([Mo])cc1)c1ccc([Mo])cc1']","[0, 0, 0, 0, 0, 0, 115, 113, 19, 9, 1, 10, 11, 12, 7, 40]"
Pff4TBT-2DT,FTTB,-5.34,-3.7,1.61,-1.6399999999999997,-5.65,-3.62,-2.03,2.04,1:1,CB,20.0,_,120.0,25.0,MoOx,ZnO,5.0,4.86675,1.05,10.3,45.0,"['[14*]c1ccc(C)s1', '[14*]c1cc([Cd])c(C)s1', '[14*]c1ccc([14*])s1', '[14*]c1cc([Cd])c([14*])s1', '[16*]c1c(F)c(F)c([16*])c2nsnc12']","['[8*]CC', '[7*]C[8*]', '[7*]C1C(=O)N([10*])C(=S)N([10*])C1=O', '[14*]c1ccc([14*])s1', '[16*]c1ccc2c(c1)C([Ti])([Ti])c1cc([16*])ccc1-2']","['[14*]c1ccc(C)s1', '[14*]c1cc([Cd])c(C)s1', '[14*]c1ccc([14*])s1', '[14*]c1cc([Cd])c([14*])s1', '[16*]c1c(F)c(F)c([16*])c2nsnc12', '.', '[8*]CC', '[7*]C[8*]', '[7*]C1C(=O)N([10*])C(=S)N([10*])C1=O', '[14*]c1ccc([14*])s1', '[16*]c1ccc2c(c1)C([Ti])([Ti])c1cc([16*])ccc1-2']","[0, 0, 0, 0, 0, 6, 164, 7, 165, 67, 1, 20, 12, 166, 7, 89]"
Pff4TBT-2DT,IDFBR,-5.34,-3.7,1.61,-1.6399999999999997,-5.75,-3.7,-2.05,2.15,1:1,CB,20.0,_,120.0,25.0,MoOx,ZnO,1.75,1.80576,1.08,4.4,38.0,"['[14*]c1ccc(C)s1', '[14*]c1cc([Cd])c(C)s1', '[14*]c1ccc([14*])s1', '[14*]c1cc([Cd])c([14*])s1', '[16*]c1c(F)c(F)c([16*])c2nsnc12']","['[8*]CC', '[7*]C1SC(=S)N([10*])C1=O', '[7*]C[8*]', '[16*]c1ccc([16*])c2nsnc12', '[16*]c1ccc2c(c1)C([Cr])([Cr])c1cc3c(cc1-2)C([Cr])([Cr])c1cc([16*])ccc1-3']","['[14*]c1ccc(C)s1', '[14*]c1cc([Cd])c(C)s1', '[14*]c1ccc([14*])s1', '[14*]c1cc([Cd])c([14*])s1', '[16*]c1c(F)c(F)c([16*])c2nsnc12', '.', '[8*]CC', '[7*]C1SC(=S)N([10*])C1=O', '[7*]C[8*]', '[16*]c1ccc([16*])c2nsnc12', '[16*]c1ccc2c(c1)C([Cr])([Cr])c1cc3c(cc1-2)C([Cr])([Cr])c1cc([16*])ccc1-3']","[0, 0, 0, 0, 0, 6, 164, 7, 165, 67, 1, 20, 87, 12, 149, 167]"
Pff4TBT-2DT,O-IDTBR,-5.34,-3.7,1.61,-1.6399999999999997,-5.523333333333333,-3.793333333333333,-1.7300000000000004,1.62,1:1,CB,20.0,_,120.0,25.0,MoOx,ZnO,9.95,9.951,1.07,15.0,62.0,"['[14*]c1ccc(C)s1', '[14*]c1cc([Cd])c(C)s1', '[14*]c1ccc([14*])s1', '[14*]c1cc([Cd])c([14*])s1', '[16*]c1c(F)c(F)c([16*])c2nsnc12']","['[8*]CC', '[7*]C1SC(=S)N([10*])C1=O', '[7*]C[8*]', '[16*]c1ccc([16*])c2nsnc12', '[14*]c1cc2c(s1)-c1cc3c(cc1C2([Ti])[Ti])-c1sc([14*])cc1C3([Ti])[Ti]']","['[14*]c1ccc(C)s1', '[14*]c1cc([Cd])c(C)s1', '[14*]c1ccc([14*])s1', '[14*]c1cc([Cd])c([14*])s1', '[16*]c1c(F)c(F)c([16*])c2nsnc12', '.', '[8*]CC', '[7*]C1SC(=S)N([10*])C1=O', '[7*]C[8*]', '[16*]c1ccc([16*])c2nsnc12', '[14*]c1cc2c(s1)-c1cc3c(cc1C2([Ti])[Ti])-c1sc([14*])cc1C3([Ti])[Ti]']","[0, 0, 0, 0, 0, 6, 164, 7, 165, 67, 1, 20, 87, 12, 149, 150]"
J71,TTz1,-5.353333333333333,-3.4318181818181825,1.8642857142857143,-1.92151515151515,-5.59,-3.66,-1.93,1.65,1:2,CF,15.0,DIO,100.0,25.0,MoOx,ZnO,8.77,8.7738066,0.9,15.43,63.18,"['[14*]c1ccc(C)s1', '[14*]c1ccc([V])s1', '[14*]c1ccc([14*])s1', '[16*]c1c(F)c(F)c([16*])c2nn([Sc])nc12', '[14*]c1cc2c([16*])c3sc(C)cc3c([16*])c2s1']","['[7*]C(C#N)C#N', '[7*]C[8*]', '[16*]c1ccc([16*])c2nsnc12', '[14*]c1cc([Co])c([14*])s1', '[14*]c1nc2sc([14*])nc2s1']","['[14*]c1ccc(C)s1', '[14*]c1ccc([V])s1', '[14*]c1ccc([14*])s1', '[16*]c1c(F)c(F)c([16*])c2nn([Sc])nc12', '[14*]c1cc2c([16*])c3sc(C)cc3c([16*])c2s1', '.', '[7*]C(C#N)C#N', '[7*]C[8*]', '[16*]c1ccc([16*])c2nsnc12', '[14*]c1cc([Co])c([14*])s1', '[14*]c1nc2sc([14*])nc2s1']","[0, 0, 0, 0, 0, 6, 16, 7, 17, 9, 1, 10, 12, 149, 168, 169]"
