Repository: aspuru-guzik-group/Beyond-Molecular-Structure-ML-for-OPV-Materials-Devices

File: ml_for_opvs/data/input_representation/OPV_Min/BRICS/processed_brics_frag_device/KFold/input_train_3.csv (part 3 of 5)
Donor,Acceptor,HOMO_D_eV,LUMO_D_eV,Eg_D_eV,Ehl_D_eV,HOMO_A_eV,LUMO_A_eV,Ehl_A_eV,Eg_A_eV,D_A_ratio_m_m,solvent,solvent_BPt,solvent_density,solvent_dD,solvent_RI,solvent_MW,solvent_dP,solvent_dH,solvent_log_kow,solvent_MPt,solvent_dHDon,solvent_dHAcc,solvent_trouton,solvent_dipole,solvent_RER,solvent_ParachorGA,solvent_RD,solvent_DCp,solvent_log_n,solvent_SurfTen,total_solids_conc_mg_mL,solvent_additive,solvent_additive_BPt,solvent_additive_density,solvent_additive_dD,solvent_additive_RI,solvent_additive_MW,solvent_additive_dP,solvent_additive_dH,solvent_additive_log_kow,solvent_additive_MPt,solvent_additive_dHDon,solvent_additive_dHAcc,solvent_additive_trouton,solvent_additive_dipole,solvent_additive_RER,solvent_additive_ParachorGA,solvent_additive_RD,solvent_additive_DCp,solvent_additive_log_n,solvent_additive_SurfTen,active_layer_thickness_nm,annealing_temperature,hole_contact_layer,electron_contact_layer,PCE_percent,calc_PCE_percent,Voc_V,Jsc_mA_cm_pow_neg2,FF_percent,Donor_BRICS,Acceptor_BRICS,DA_pair_BRICS,DA_tokenized_BRICS
PTB7-Th,DTNR,-5.2179166666666665,-3.545135135135136,1.5883333333333332,-1.6727815315315304,-5.22,-3.5,-1.7199999999999998,1.72,1:1.5,CB,132.0,1.106,19.0,1.525,112.56,4.3,2.0,2.84,-45.0,1.3,2.5,-35.72,1.72,-86.8,0.218,248.5,31.13,158.9,133.1,20.0,CN,259.0,1.194,20.5,1.633,162.62,4.9,2.5,4.0,-4.0,0.6,3.3,-47.72,1.55,-91.2,0.705,346.5,48.94,230.8,143.6,90.0,25.0,MoOx,ZnO,9.51,9.507456,1.08,15.72,56.0,"['[3*]O[Cr]', '[1*]C([6*])=O', '[14*]c1sc2c([14*])sc(C)c2c1F', '[14*]c1ccc([Cr])s1', '[14*]c1cc2c([16*])c3sc(C)cc3c([16*])c2s1']","['[8*]CC', '[7*]C1SC(=S)N([10*])C1=O', '[7*]C[8*]', '[16*]c1ccc([16*])c2nsnc12', '[14*]c1cc2c(s1)-c1c(ccc3c4c(ccc13)C([Cr])([Cr])c1cc([14*])sc1-4)C2([Cr])[Cr]']","['[3*]O[Cr]', '[1*]C([6*])=O', '[14*]c1sc2c([14*])sc(C)c2c1F', '[14*]c1ccc([Cr])s1', '[14*]c1cc2c([16*])c3sc(C)cc3c([16*])c2s1', '.', '[8*]CC', '[7*]C1SC(=S)N([10*])C1=O', '[7*]C[8*]', '[16*]c1ccc([16*])c2nsnc12', '[14*]c1cc2c(s1)-c1c(ccc3c4c(ccc13)C([Cr])([Cr])c1cc([14*])sc1-4)C2([Cr])[Cr]']","[0, 0, 0, 0, 0, 26, 4, 36, 19, 9, 1, 20, 87, 12, 149, 188]"
PTB7-Th,COTIC-4F,-5.2179166666666665,-3.545135135135136,1.5883333333333332,-1.6727815315315304,-5.26,-4.16,-1.0999999999999996,1.1,1:1.5,CB,132.0,1.106,19.0,1.525,112.56,4.3,2.0,2.84,-45.0,1.3,2.5,-35.72,1.72,-86.8,0.218,248.5,31.13,158.9,133.1,20.0,CN,259.0,1.194,20.5,1.633,162.62,4.9,2.5,4.0,-4.0,0.6,3.3,-47.72,1.55,-91.2,0.705,346.5,48.94,230.8,143.6,73.0,25.0,MoOx,ZnO,6.4,6.400184,0.56,20.3,56.3,"['[3*]O[Cr]', '[1*]C([6*])=O', '[14*]c1sc2c([14*])sc(C)c2c1F', '[14*]c1ccc([Cr])s1', '[14*]c1cc2c([16*])c3sc(C)cc3c([16*])c2s1']","['[3*]O[Cr]', '[7*]C(C#N)C#N', '[7*]C1C(=O)c2ccccc2C1[7*]', '[7*]C[8*]', '[14*]c1cc([16*])c([14*])s1', '[14*]c1cc2c(s1)-c1sc([14*])cc1C2([Cr])[Cr]']","['[3*]O[Cr]', '[1*]C([6*])=O', '[14*]c1sc2c([14*])sc(C)c2c1F', '[14*]c1ccc([Cr])s1', '[14*]c1cc2c([16*])c3sc(C)cc3c([16*])c2s1', '.', '[3*]O[Cr]', '[7*]C(C#N)C#N', '[7*]C1C(=O)c2ccccc2C1[7*]', '[7*]C[8*]', '[14*]c1cc([16*])c([14*])s1', '[14*]c1cc2c(s1)-c1sc([14*])cc1C2([Cr])[Cr]']","[0, 0, 0, 0, 26, 4, 36, 19, 9, 1, 26, 10, 11, 12, 35, 201]"
PTB7-Th,SiOTIC-4F,-5.2179166666666665,-3.545135135135136,1.5883333333333332,-1.6727815315315304,-5.28,-4.11,-1.17,1.17,1:1.5,CF,61.0,1.483,17.8,1.443,119.38,3.1,5.7,1.97,-64.0,5.4,3.3,-32.09,1.02,-87.8,0.22,179.5,21.01,122.5,112.2,20.0,CN,259.0,1.194,20.5,1.633,162.62,4.9,2.5,4.0,-4.0,0.6,3.3,-47.72,1.55,-91.2,0.705,346.5,48.94,230.8,143.6,75.0,25.0,MoOx,ZnO,8.6,8.62056,0.65,21.6,61.4,"['[3*]O[Cr]', '[1*]C([6*])=O', '[14*]c1sc2c([14*])sc(C)c2c1F', '[14*]c1ccc([Cr])s1', '[14*]c1cc2c([16*])c3sc(C)cc3c([16*])c2s1']","['[3*]O[Cr]', '[7*]C(C#N)C#N', '[7*]C1C(=O)c2cc(F)c(F)cc2C1[7*]', '[7*]C[8*]', '[14*]c1cc([16*])c([14*])s1', '[14*]c1cc2c(s1)-c1sc([14*])cc1[Si]2([Cr])[Cr]']","['[3*]O[Cr]', '[1*]C([6*])=O', '[14*]c1sc2c([14*])sc(C)c2c1F', '[14*]c1ccc([Cr])s1', '[14*]c1cc2c([16*])c3sc(C)cc3c([16*])c2s1', '.', '[3*]O[Cr]', '[7*]C(C#N)C#N', '[7*]C1C(=O)c2cc(F)c(F)cc2C1[7*]', '[7*]C[8*]', '[14*]c1cc([16*])c([14*])s1', '[14*]c1cc2c(s1)-c1sc([14*])cc1[Si]2([Cr])[Cr]']","[0, 0, 0, 0, 26, 4, 36, 19, 9, 1, 26, 10, 46, 12, 35, 202]"
P3HT,BTA100,-5.057777777777777,-2.989444444444445,1.9,-2.068333333333332,-5.32,-3.23,-2.0900000000000003,2.05,1:1,CF,61.0,1.483,17.8,1.443,119.38,3.1,5.7,1.97,-64.0,5.4,3.3,-32.09,1.02,-87.8,0.22,179.5,21.01,122.5,112.2,15.0,_,0.0,0.0,0.0,0.0,0.0,0.0,0.0,0.0,0.0,0.0,0.0,0.0,0.0,0.0,0.0,0.0,0.0,0.0,0.0,82.0,100.0,PEDOT:PSS,Ca,1.04,1.03917,1.34,1.65,47.0,"['[8*]CCCCCC', '[14*]c1sc(C)cc1[16*]', '[14*]c1cc([16*])c(C)s1', '[14*]c1cc([16*])c([14*])s1']","['[3*]OC', '[8*]CC', '[7*]C1SC(=O)N([10*])C1=O', '[7*]C[8*]', '[16*]c1c([16*])c([16*])c2nn([Ti])nc2c1[16*]', '[14*]c1cc2c(s1)-c1cc3c(cc1C2(c1ccc([Mo])cc1)c1ccc([Mo])cc1)-c1sc([14*])cc1C3(c1ccc([Mo])cc1)c1ccc([Mo])cc1']","['[8*]CCCCCC', '[14*]c1sc(C)cc1[16*]', '[14*]c1cc([16*])c(C)s1', '[14*]c1cc([16*])c([14*])s1', '.', '[3*]OC', '[8*]CC', '[7*]C1SC(=O)N([10*])C1=O', '[7*]C[8*]', '[16*]c1c([16*])c([16*])c2nn([Ti])nc2c1[16*]', '[14*]c1cc2c(s1)-c1cc3c(cc1C2(c1ccc([Mo])cc1)c1ccc([Mo])cc1)-c1sc([14*])cc1C3(c1ccc([Mo])cc1)c1ccc([Mo])cc1']","[0, 0, 0, 0, 0, 91, 119, 120, 35, 1, 79, 20, 203, 12, 204, 40]"
P3HT,BTA101,-5.057777777777777,-2.989444444444445,1.9,-2.068333333333332,-5.41,-3.55,-1.8600000000000003,1.88,1:1,CF,61.0,1.483,17.8,1.443,119.38,3.1,5.7,1.97,-64.0,5.4,3.3,-32.09,1.02,-87.8,0.22,179.5,21.01,122.5,112.2,15.0,_,0.0,0.0,0.0,0.0,0.0,0.0,0.0,0.0,0.0,0.0,0.0,0.0,0.0,0.0,0.0,0.0,0.0,0.0,0.0,82.0,120.0,PEDOT:PSS,Ca,3.55,3.551912,1.19,5.33,56.0,"['[8*]CCCCCC', '[14*]c1sc(C)cc1[16*]', '[14*]c1cc([16*])c(C)s1', '[14*]c1cc([16*])c([14*])s1']","['[3*]OC', '[8*]CC', '[7*]C1SC(=S)N([10*])C1=O', '[7*]C[8*]', '[16*]c1c([16*])c([16*])c2nn([Ti])nc2c1[16*]', '[14*]c1cc2c(s1)-c1cc3c(cc1C2(c1ccc([Mo])cc1)c1ccc([Mo])cc1)-c1sc([14*])cc1C3(c1ccc([Mo])cc1)c1ccc([Mo])cc1']","['[8*]CCCCCC', '[14*]c1sc(C)cc1[16*]', '[14*]c1cc([16*])c(C)s1', '[14*]c1cc([16*])c([14*])s1', '.', '[3*]OC', '[8*]CC', '[7*]C1SC(=S)N([10*])C1=O', '[7*]C[8*]', '[16*]c1c([16*])c([16*])c2nn([Ti])nc2c1[16*]', '[14*]c1cc2c(s1)-c1cc3c(cc1C2(c1ccc([Mo])cc1)c1ccc([Mo])cc1)-c1sc([14*])cc1C3(c1ccc([Mo])cc1)c1ccc([Mo])cc1']","[0, 0, 0, 0, 0, 91, 119, 120, 35, 1, 79, 20, 87, 12, 204, 40]"
P3HT,BTA103,-5.057777777777777,-2.989444444444445,1.9,-2.068333333333332,-5.37,-3.61,-1.7600000000000002,1.76,1:2,CF,61.0,1.483,17.8,1.443,119.38,3.1,5.7,1.97,-64.0,5.4,3.3,-32.09,1.02,-87.8,0.22,179.5,21.01,122.5,112.2,15.0,_,0.0,0.0,0.0,0.0,0.0,0.0,0.0,0.0,0.0,0.0,0.0,0.0,0.0,0.0,0.0,0.0,0.0,0.0,0.0,82.0,120.0,PEDOT:PSS,Ca,5.31,5.310624,0.94,8.56,66.0,"['[8*]CCCCCC', '[14*]c1sc(C)cc1[16*]', '[14*]c1cc([16*])c(C)s1', '[14*]c1cc([16*])c([14*])s1']","['[3*]OC', '[8*]CC', '[9*]n1c(=C(C#N)C#N)s/c(=C/c2c([16*])c([16*])c([16*])c3nn([Ti])nc23)c1=O', '[14*]c1cc2c(s1)-c1cc3c(cc1C2(c1ccc([Mo])cc1)c1ccc([Mo])cc1)-c1sc([14*])cc1C3(c1ccc([Mo])cc1)c1ccc([Mo])cc1']","['[8*]CCCCCC', '[14*]c1sc(C)cc1[16*]', '[14*]c1cc([16*])c(C)s1', '[14*]c1cc([16*])c([14*])s1', '.', '[3*]OC', '[8*]CC', '[9*]n1c(=C(C#N)C#N)s/c(=C/c2c([16*])c([16*])c([16*])c3nn([Ti])nc23)c1=O', '[14*]c1cc2c(s1)-c1cc3c(cc1C2(c1ccc([Mo])cc1)c1ccc([Mo])cc1)-c1sc([14*])cc1C3(c1ccc([Mo])cc1)c1ccc([Mo])cc1']","[0, 0, 0, 0, 0, 0, 0, 91, 119, 120, 35, 1, 79, 20, 205, 40]"
PTB7-Th,IDT-2BR1,-5.2179166666666665,-3.545135135135136,1.5883333333333332,-1.6727815315315304,-5.37,-3.67,-1.7000000000000002,1.61,1:1,o-DCB:CF (4:1),156.2,1.3414,18.92,1.5278,141.476,5.66,3.78,3.138,-26.4,2.6,1.94,-38.538,2.228,-89.56,0.2504,268.38,33.178,168.9,123.64,15.0,CN,259.0,1.194,20.5,1.633,162.62,4.9,2.5,4.0,-4.0,0.6,3.3,-47.72,1.55,-91.2,0.705,346.5,48.94,230.8,143.6,80.0,25.0,PEDOT:PSS,Ca,8.7,8.664,0.95,15.2,60.0,"['[3*]O[Cr]', '[1*]C([6*])=O', '[14*]c1sc2c([14*])sc(C)c2c1F', '[14*]c1ccc([Cr])s1', '[14*]c1cc2c([16*])c3sc(C)cc3c([16*])c2s1']","['[8*]CC', '[7*]C1SC(=S)N([10*])C1=O', '[7*]C[8*]', '[16*]c1ccc([16*])c2nsnc12', '[14*]c1cc2c(s1)-c1cc3c(cc1C2([Mo])[Mo])-c1sc([14*])cc1C3([Mo])[Mo]']","['[3*]O[Cr]', '[1*]C([6*])=O', '[14*]c1sc2c([14*])sc(C)c2c1F', '[14*]c1ccc([Cr])s1', '[14*]c1cc2c([16*])c3sc(C)cc3c([16*])c2s1', '.', '[8*]CC', '[7*]C1SC(=S)N([10*])C1=O', '[7*]C[8*]', '[16*]c1ccc([16*])c2nsnc12', '[14*]c1cc2c(s1)-c1cc3c(cc1C2([Mo])[Mo])-c1sc([14*])cc1C3([Mo])[Mo]']","[0, 0, 0, 0, 0, 26, 4, 36, 19, 9, 1, 20, 87, 12, 149, 30]"
PTB7-Th,T1,-5.2179166666666665,-3.545135135135136,1.5883333333333332,-1.6727815315315304,-5.42,-3.91,-1.5099999999999998,1.34,1:1.8,CB,132.0,1.106,19.0,1.525,112.56,4.3,2.0,2.84,-45.0,1.3,2.5,-35.72,1.72,-86.8,0.218,248.5,31.13,158.9,133.1,20.0,_,0.0,0.0,0.0,0.0,0.0,0.0,0.0,0.0,0.0,0.0,0.0,0.0,0.0,0.0,0.0,0.0,0.0,0.0,0.0,120.0,25.0,MoOx,ZnO,9.82,9.8046,0.72,20.95,65.0,"['[3*]O[Cr]', '[1*]C([6*])=O', '[14*]c1sc2c([14*])sc(C)c2c1F', '[14*]c1ccc([Cr])s1', '[14*]c1cc2c([16*])c3sc(C)cc3c([16*])c2s1']","['[3*]O[Cr]', '[1*]C([6*])=O', '[7*]C(C#N)C#N', '[7*]C1C(=O)c2ccccc2C1[7*]', '[7*]C[8*]', '[14*]c1sc2c([14*])sc([14*])c2c1F', '[14*]c1cc2c(s1)-c1cc3c(cc1C2(c1ccc([Mo])cc1)c1ccc([Mo])cc1)-c1sc([14*])cc1C3(c1ccc([Mo])cc1)c1ccc([Mo])cc1']","['[3*]O[Cr]', '[1*]C([6*])=O', '[14*]c1sc2c([14*])sc(C)c2c1F', '[14*]c1ccc([Cr])s1', '[14*]c1cc2c([16*])c3sc(C)cc3c([16*])c2s1', '.', '[3*]O[Cr]', '[1*]C([6*])=O', '[7*]C(C#N)C#N', '[7*]C1C(=O)c2ccccc2C1[7*]', '[7*]C[8*]', '[14*]c1sc2c([14*])sc([14*])c2c1F', '[14*]c1cc2c(s1)-c1cc3c(cc1C2(c1ccc([Mo])cc1)c1ccc([Mo])cc1)-c1sc([14*])cc1C3(c1ccc([Mo])cc1)c1ccc([Mo])cc1']","[0, 0, 0, 26, 4, 36, 19, 9, 1, 26, 4, 10, 11, 12, 207, 40]"
PTB7-Th,T2,-5.2179166666666665,-3.545135135135136,1.5883333333333332,-1.6727815315315304,-5.34,-3.96,-1.38,1.3,1:1.8,CB,132.0,1.106,19.0,1.525,112.56,4.3,2.0,2.84,-45.0,1.3,2.5,-35.72,1.72,-86.8,0.218,248.5,31.13,158.9,133.1,20.0,_,0.0,0.0,0.0,0.0,0.0,0.0,0.0,0.0,0.0,0.0,0.0,0.0,0.0,0.0,0.0,0.0,0.0,0.0,0.0,120.0,25.0,MoOx,ZnO,10.1,10.01583,0.67,22.65,66.0,"['[3*]O[Cr]', '[1*]C([6*])=O', '[14*]c1sc2c([14*])sc(C)c2c1F', '[14*]c1ccc([Cr])s1', '[14*]c1cc2c([16*])c3sc(C)cc3c([16*])c2s1']","['[3*]O[Cr]', '[1*]C([6*])=O', '[7*]C(C#N)C#N', '[7*]C1C(=O)c2cc(F)ccc2C1[7*]', '[7*]C[8*]', '[14*]c1sc2c([14*])sc([14*])c2c1F', '[14*]c1cc2c(s1)-c1cc3c(cc1C2(c1ccc([Mo])cc1)c1ccc([Mo])cc1)-c1sc([14*])cc1C3(c1ccc([Mo])cc1)c1ccc([Mo])cc1']","['[3*]O[Cr]', '[1*]C([6*])=O', '[14*]c1sc2c([14*])sc(C)c2c1F', '[14*]c1ccc([Cr])s1', '[14*]c1cc2c([16*])c3sc(C)cc3c([16*])c2s1', '.', '[3*]O[Cr]', '[1*]C([6*])=O', '[7*]C(C#N)C#N', '[7*]C1C(=O)c2cc(F)ccc2C1[7*]', '[7*]C[8*]', '[14*]c1sc2c([14*])sc([14*])c2c1F', '[14*]c1cc2c(s1)-c1cc3c(cc1C2(c1ccc([Mo])cc1)c1ccc([Mo])cc1)-c1sc([14*])cc1C3(c1ccc([Mo])cc1)c1ccc([Mo])cc1']","[0, 0, 0, 26, 4, 36, 19, 9, 1, 26, 4, 10, 81, 12, 207, 40]"
PTB7-Th,T3,-5.2179166666666665,-3.545135135135136,1.5883333333333332,-1.6727815315315304,-5.31,-4.0,-1.3099999999999996,1.27,1:1.8,CB,132.0,1.106,19.0,1.525,112.56,4.3,2.0,2.84,-45.0,1.3,2.5,-35.72,1.72,-86.8,0.218,248.5,31.13,158.9,133.1,20.0,_,0.0,0.0,0.0,0.0,0.0,0.0,0.0,0.0,0.0,0.0,0.0,0.0,0.0,0.0,0.0,0.0,0.0,0.0,0.0,120.0,25.0,MoOx,ZnO,9.43,9.394,0.61,22.0,70.0,"['[3*]O[Cr]', '[1*]C([6*])=O', '[14*]c1sc2c([14*])sc(C)c2c1F', '[14*]c1ccc([Cr])s1', '[14*]c1cc2c([16*])c3sc(C)cc3c([16*])c2s1']","['[3*]O[Cr]', '[1*]C([6*])=O', '[7*]C(C#N)C#N', '[7*]C1C(=O)c2cc(F)c(F)cc2C1[7*]', '[7*]C[8*]', '[14*]c1sc2c([14*])sc([14*])c2c1F', '[14*]c1cc2c(s1)-c1cc3c(cc1C2(c1ccc([Mo])cc1)c1ccc([Mo])cc1)-c1sc([14*])cc1C3(c1ccc([Mo])cc1)c1ccc([Mo])cc1']","['[3*]O[Cr]', '[1*]C([6*])=O', '[14*]c1sc2c([14*])sc(C)c2c1F', '[14*]c1ccc([Cr])s1', '[14*]c1cc2c([16*])c3sc(C)cc3c([16*])c2s1', '.', '[3*]O[Cr]', '[1*]C([6*])=O', '[7*]C(C#N)C#N', '[7*]C1C(=O)c2cc(F)c(F)cc2C1[7*]', '[7*]C[8*]', '[14*]c1sc2c([14*])sc([14*])c2c1F', '[14*]c1cc2c(s1)-c1cc3c(cc1C2(c1ccc([Mo])cc1)c1ccc([Mo])cc1)-c1sc([14*])cc1C3(c1ccc([Mo])cc1)c1ccc([Mo])cc1']","[0, 0, 0, 26, 4, 36, 19, 9, 1, 26, 4, 10, 46, 12, 207, 40]"
PDBT-T1,IC-C6IDT-IC,-5.36,-3.43,1.85,-1.93,-5.705,-3.996875,-1.708125,1.6358333333333337,1:1,CF,61.0,1.483,17.8,1.443,119.38,3.1,5.7,1.97,-64.0,5.4,3.3,-32.09,1.02,-87.8,0.22,179.5,21.01,122.5,112.2,12.0,_,0.0,0.0,0.0,0.0,0.0,0.0,0.0,0.0,0.0,0.0,0.0,0.0,0.0,0.0,0.0,0.0,0.0,0.0,0.0,90.0,25.0,MoOx,ZnO,8.71,8.706425,0.89,15.05,65.0,"['[14*]c1ccc(C)s1', '[14*]c1ccc([Ti])s1', '[14*]c1sc([14*])c2c1C(=O)c1c([Cr])sc([Cr])c1C2=O', '[14*]c1ccc([14*])s1', '[14*]c1cc2sc3c([16*])c4c(sc5cc(C)sc54)c([16*])c3c2s1']","['[7*]C(C#N)C#N', '[7*]C1C(=O)c2ccccc2C1[7*]', '[7*]C[8*]', '[14*]c1cc2c(s1)-c1cc3c(cc1C2([Mo])[Mo])-c1sc([14*])cc1C3([Mo])[Mo]']","['[14*]c1ccc(C)s1', '[14*]c1ccc([Ti])s1', '[14*]c1sc([14*])c2c1C(=O)c1c([Cr])sc([Cr])c1C2=O', '[14*]c1ccc([14*])s1', '[14*]c1cc2sc3c([16*])c4c(sc5cc(C)sc54)c([16*])c3c2s1', '.', '[7*]C(C#N)C#N', '[7*]C1C(=O)c2ccccc2C1[7*]', '[7*]C[8*]', '[14*]c1cc2c(s1)-c1cc3c(cc1C2([Mo])[Mo])-c1sc([14*])cc1C3([Mo])[Mo]']","[0, 0, 0, 0, 0, 0, 6, 31, 32, 7, 33, 1, 10, 11, 12, 30]"
PTB7-Th,IDT-BT-R,-5.2179166666666665,-3.545135135135136,1.5883333333333332,-1.6727815315315304,-5.4125,-3.66,-1.7524999999999995,1.6849999999999998,1:1.5,o-DCB,180.0,1.306,19.2,1.549,147.0,6.3,3.3,3.43,-17.0,1.9,1.6,-40.15,2.53,-90.0,0.258,290.6,36.22,180.5,126.5,25.0,_,0.0,0.0,0.0,0.0,0.0,0.0,0.0,0.0,0.0,0.0,0.0,0.0,0.0,0.0,0.0,0.0,0.0,0.0,0.0,100.0,150.0,PEDOT:PSS,Ca,8.2,8.198352,1.02,13.6,59.1,"['[3*]O[Cr]', '[1*]C([6*])=O', '[14*]c1sc2c([14*])sc(C)c2c1F', '[14*]c1ccc([Cr])s1', '[14*]c1cc2c([16*])c3sc(C)cc3c([16*])c2s1']","['[8*]CC', '[7*]C1SC(=S)N([10*])C1=O', '[7*]C[8*]', '[16*]c1ccc([16*])c2nsnc12', '[14*]c1cc2c(s1)-c1cc3c(cc1C2(c1ccc([Mo])cc1)c1ccc([Mo])cc1)-c1sc([14*])cc1C3(c1ccc([Mo])cc1)c1ccc([Mo])cc1']","['[3*]O[Cr]', '[1*]C([6*])=O', '[14*]c1sc2c([14*])sc(C)c2c1F', '[14*]c1ccc([Cr])s1', '[14*]c1cc2c([16*])c3sc(C)cc3c([16*])c2s1', '.', '[8*]CC', '[7*]C1SC(=S)N([10*])C1=O', '[7*]C[8*]', '[16*]c1ccc([16*])c2nsnc12', '[14*]c1cc2c(s1)-c1cc3c(cc1C2(c1ccc([Mo])cc1)c1ccc([Mo])cc1)-c1sc([14*])cc1C3(c1ccc([Mo])cc1)c1ccc([Mo])cc1']","[0, 0, 0, 0, 0, 26, 4, 36, 19, 9, 1, 20, 87, 12, 149, 40]"
PTB7-Th,IDT-BT-R-CN,-5.2179166666666665,-3.545135135135136,1.5883333333333332,-1.6727815315315304,-5.38,-3.67,-1.71,1.63,1:2,o-DCB,180.0,1.306,19.2,1.549,147.0,6.3,3.3,3.43,-17.0,1.9,1.6,-40.15,2.53,-90.0,0.258,290.6,36.22,180.5,126.5,25.0,_,0.0,0.0,0.0,0.0,0.0,0.0,0.0,0.0,0.0,0.0,0.0,0.0,0.0,0.0,0.0,0.0,0.0,0.0,0.0,100.0,150.0,PEDOT:PSS,Ca,5.5,5.466912,0.88,12.4,50.1,"['[3*]O[Cr]', '[1*]C([6*])=O', '[14*]c1sc2c([14*])sc(C)c2c1F', '[14*]c1ccc([Cr])s1', '[14*]c1cc2c([16*])c3sc(C)cc3c([16*])c2s1']","['[8*]CCCCCC', '[9*]n1c(=C(C#N)C#N)s/c(=C/c2ccc([16*])c3nsnc23)c1=O', '[14*]c1cc2c(s1)-c1cc3c(cc1C2(c1ccc([Mo])cc1)c1ccc([Mo])cc1)-c1sc([14*])cc1C3(c1ccc([Mo])cc1)c1ccc([Mo])cc1']","['[3*]O[Cr]', '[1*]C([6*])=O', '[14*]c1sc2c([14*])sc(C)c2c1F', '[14*]c1ccc([Cr])s1', '[14*]c1cc2c([16*])c3sc(C)cc3c([16*])c2s1', '.', '[8*]CCCCCC', '[9*]n1c(=C(C#N)C#N)s/c(=C/c2ccc([16*])c3nsnc23)c1=O', '[14*]c1cc2c(s1)-c1cc3c(cc1C2(c1ccc([Mo])cc1)c1ccc([Mo])cc1)-c1sc([14*])cc1C3(c1ccc([Mo])cc1)c1ccc([Mo])cc1']","[0, 0, 0, 0, 0, 0, 0, 26, 4, 36, 19, 9, 1, 91, 170, 40]"
J71,ITIC,-5.353333333333333,-3.4318181818181825,1.8642857142857143,-1.92151515151515,-5.576829268292683,-3.917399999999999,-1.6594292682926843,1.5857894736842106,1:1,CF,61.0,1.483,17.8,1.443,119.38,3.1,5.7,1.97,-64.0,5.4,3.3,-32.09,1.02,-87.8,0.22,179.5,21.01,122.5,112.2,12.0,_,0.0,0.0,0.0,0.0,0.0,0.0,0.0,0.0,0.0,0.0,0.0,0.0,0.0,0.0,0.0,0.0,0.0,0.0,0.0,100.0,150.0,PEDOT:PSS,PDINO,11.41,11.35911416,0.94,17.32,69.77,"['[14*]c1ccc(C)s1', '[14*]c1ccc([V])s1', '[14*]c1ccc([14*])s1', '[16*]c1c(F)c(F)c([16*])c2nn([Sc])nc12', '[14*]c1cc2c([16*])c3sc(C)cc3c([16*])c2s1']","['[7*]C(C#N)C#N', '[7*]C1C(=O)c2ccccc2C1[7*]', '[7*]C[8*]', '[14*]c1cc2sc3c(c2s1)C(c1ccc([Mo])cc1)(c1ccc([Mo])cc1)c1cc2c(cc1-3)C(c1ccc([Mo])cc1)(c1ccc([Mo])cc1)c1c-2sc2cc([14*])sc12']","['[14*]c1ccc(C)s1', '[14*]c1ccc([V])s1', '[14*]c1ccc([14*])s1', '[16*]c1c(F)c(F)c([16*])c2nn([Sc])nc12', '[14*]c1cc2c([16*])c3sc(C)cc3c([16*])c2s1', '.', '[7*]C(C#N)C#N', '[7*]C1C(=O)c2ccccc2C1[7*]', '[7*]C[8*]', '[14*]c1cc2sc3c(c2s1)C(c1ccc([Mo])cc1)(c1ccc([Mo])cc1)c1cc2c(cc1-3)C(c1ccc([Mo])cc1)(c1ccc([Mo])cc1)c1c-2sc2cc([14*])sc12']","[0, 0, 0, 0, 0, 0, 6, 16, 7, 17, 9, 1, 10, 11, 12, 14]"
P3HT,IDT-2BR,-5.057777777777777,-2.989444444444445,1.9,-2.068333333333332,-5.4125,-3.66,-1.7524999999999995,1.6849999999999998,1:0.6,o-DCB,180.0,1.306,19.2,1.549,147.0,6.3,3.3,3.43,-17.0,1.9,1.6,-40.15,2.53,-90.0,0.258,290.6,36.22,180.5,126.5,25.0,CN,259.0,1.194,20.5,1.633,162.62,4.9,2.5,4.0,-4.0,0.6,3.3,-47.72,1.55,-91.2,0.705,346.5,48.94,230.8,143.6,80.0,25.0,PEDOT:PSS,Ca,5.12,5.0968764,0.84,8.91,68.1,"['[8*]CCCCCC', '[14*]c1sc(C)cc1[16*]', '[14*]c1cc([16*])c(C)s1', '[14*]c1cc([16*])c([14*])s1']","['[8*]CC', '[7*]C1SC(=S)N([10*])C1=O', '[7*]C[8*]', '[16*]c1ccc([16*])c2nsnc12', '[14*]c1cc2c(s1)-c1cc3c(cc1C2(c1ccc([Mo])cc1)c1ccc([Mo])cc1)-c1sc([14*])cc1C3(c1ccc([Mo])cc1)c1ccc([Mo])cc1']","['[8*]CCCCCC', '[14*]c1sc(C)cc1[16*]', '[14*]c1cc([16*])c(C)s1', '[14*]c1cc([16*])c([14*])s1', '.', '[8*]CC', '[7*]C1SC(=S)N([10*])C1=O', '[7*]C[8*]', '[16*]c1ccc([16*])c2nsnc12', '[14*]c1cc2c(s1)-c1cc3c(cc1C2(c1ccc([Mo])cc1)c1ccc([Mo])cc1)-c1sc([14*])cc1C3(c1ccc([Mo])cc1)c1ccc([Mo])cc1']","[0, 0, 0, 0, 0, 0, 91, 119, 120, 35, 1, 20, 87, 12, 149, 40]"
PBDB-ST,ITIC-SC6,-5.37,-3.59,1.81,-1.7800000000000002,-5.68,-3.91,-1.7699999999999996,1.6,1:1,o-DCB,180.0,1.306,19.2,1.549,147.0,6.3,3.3,3.43,-17.0,1.9,1.6,-40.15,2.53,-90.0,0.258,290.6,36.22,180.5,126.5,8.0,CBA,213.4,1.239,19.5,1.573,140.6,8.9,5.5,2.36,11.0,1.5,3.9,46.39,2.8,96.9,0.254,301.5,37.37,193.7,140.4,80.0,25.0,MoOx,ZnO,7.27,7.24014,0.9,13.87,58.0,"['[4*]CC(CC)CCCC', '[8*]CC(CC)CCCC', '[11*]S[11*]', '[14*]c1ccc(C)s1', '[14*]c1ccc([14*])s1', '[14*]c1sc([14*])c2c1C(=O)c1c([14*])sc([14*])c1C2=O', '[14*]c1cc2c([16*])c3sc(C)cc3c([16*])c2s1']","['[7*]C(C#N)C#N', '[7*]C1C(=O)c2ccccc2C1[7*]', '[7*]C[8*]', '[11*]S[Mo]', '[14*]c1cc2sc3c(c2s1)C(c1ccc([16*])cc1)(c1ccc([16*])cc1)c1cc2c(cc1-3)C(c1ccc([16*])cc1)(c1ccc([16*])cc1)c1c-2sc2cc([14*])sc12']","['[4*]CC(CC)CCCC', '[8*]CC(CC)CCCC', '[11*]S[11*]', '[14*]c1ccc(C)s1', '[14*]c1ccc([14*])s1', '[14*]c1sc([14*])c2c1C(=O)c1c([14*])sc([14*])c1C2=O', '[14*]c1cc2c([16*])c3sc(C)cc3c([16*])c2s1', '.', '[7*]C(C#N)C#N', '[7*]C1C(=O)c2ccccc2C1[7*]', '[7*]C[8*]', '[11*]S[Mo]', '[14*]c1cc2sc3c(c2s1)C(c1ccc([16*])cc1)(c1ccc([16*])cc1)c1cc2c(cc1-3)C(c1ccc([16*])cc1)(c1ccc([16*])cc1)c1c-2sc2cc([14*])sc12']","[0, 0, 0, 3, 5, 227, 6, 7, 228, 9, 1, 10, 11, 12, 229, 44]"
PTB7-Th,ITIC-Th,-5.2179166666666665,-3.545135135135136,1.5883333333333332,-1.6727815315315304,-5.675000000000001,-3.90625,-1.7687500000000007,1.6000000000000003,1:1.3,o-DCB,180.0,1.306,19.2,1.549,147.0,6.3,3.3,3.43,-17.0,1.9,1.6,-40.15,2.53,-90.0,0.258,290.6,36.22,180.5,126.5,20.0,CN,259.0,1.194,20.5,1.633,162.62,4.9,2.5,4.0,-4.0,0.6,3.3,-47.72,1.55,-91.2,0.705,346.5,48.94,230.8,143.6,120.0,25.0,MoOx,ZnO,8.7,8.66592,0.8,15.93,68.0,"['[3*]O[Cr]', '[1*]C([6*])=O', '[14*]c1sc2c([14*])sc(C)c2c1F', '[14*]c1ccc([Cr])s1', '[14*]c1cc2c([16*])c3sc(C)cc3c([16*])c2s1']","['[7*]C(C#N)C#N', '[7*]C1C(=O)c2ccccc2C1[7*]', '[7*]C[8*]', '[14*]c1cc2sc3c(c2s1)C(c1ccc([Mo])s1)(c1ccc([Mo])s1)c1cc2c(cc1-3)C(c1ccc([Mo])s1)(c1ccc([Mo])s1)c1c-2sc2cc([14*])sc12']","['[3*]O[Cr]', '[1*]C([6*])=O', '[14*]c1sc2c([14*])sc(C)c2c1F', '[14*]c1ccc([Cr])s1', '[14*]c1cc2c([16*])c3sc(C)cc3c([16*])c2s1', '.', '[7*]C(C#N)C#N', '[7*]C1C(=O)c2ccccc2C1[7*]', '[7*]C[8*]', '[14*]c1cc2sc3c(c2s1)C(c1ccc([Mo])s1)(c1ccc([Mo])s1)c1cc2c(cc1-3)C(c1ccc([Mo])s1)(c1ccc([Mo])s1)c1c-2sc2cc([14*])sc12']","[0, 0, 0, 0, 0, 0, 26, 4, 36, 19, 9, 1, 10, 11, 12, 77]"
PDBT-T1,ITIC-Th,-5.36,-3.43,1.85,-1.93,-5.675000000000001,-3.90625,-1.7687500000000007,1.6000000000000003,1:1,CF,61.0,1.483,17.8,1.443,119.38,3.1,5.7,1.97,-64.0,5.4,3.3,-32.09,1.02,-87.8,0.22,179.5,21.01,122.5,112.2,12.0,CN,259.0,1.194,20.5,1.633,162.62,4.9,2.5,4.0,-4.0,0.6,3.3,-47.72,1.55,-91.2,0.705,346.5,48.94,230.8,143.6,100.0,25.0,MoOx,ZnO,9.6,9.5893952,0.88,16.24,67.1,"['[14*]c1ccc(C)s1', '[14*]c1ccc([Ti])s1', '[14*]c1sc([14*])c2c1C(=O)c1c([Cr])sc([Cr])c1C2=O', '[14*]c1ccc([14*])s1', '[14*]c1cc2sc3c([16*])c4c(sc5cc(C)sc54)c([16*])c3c2s1']","['[7*]C(C#N)C#N', '[7*]C1C(=O)c2ccccc2C1[7*]', '[7*]C[8*]', '[14*]c1cc2sc3c(c2s1)C(c1ccc([Mo])s1)(c1ccc([Mo])s1)c1cc2c(cc1-3)C(c1ccc([Mo])s1)(c1ccc([Mo])s1)c1c-2sc2cc([14*])sc12']","['[14*]c1ccc(C)s1', '[14*]c1ccc([Ti])s1', '[14*]c1sc([14*])c2c1C(=O)c1c([Cr])sc([Cr])c1C2=O', '[14*]c1ccc([14*])s1', '[14*]c1cc2sc3c([16*])c4c(sc5cc(C)sc54)c([16*])c3c2s1', '.', '[7*]C(C#N)C#N', '[7*]C1C(=O)c2ccccc2C1[7*]', '[7*]C[8*]', '[14*]c1cc2sc3c(c2s1)C(c1ccc([Mo])s1)(c1ccc([Mo])s1)c1cc2c(cc1-3)C(c1ccc([Mo])s1)(c1ccc([Mo])s1)c1c-2sc2cc([14*])sc12']","[0, 0, 0, 0, 0, 0, 6, 31, 32, 7, 33, 1, 10, 11, 12, 77]"
P2F-EH,ITIC,-5.36,-3.04,1.85,-2.3200000000000003,-5.576829268292683,-3.917399999999999,-1.6594292682926843,1.5857894736842106,1:1,CF,61.0,1.483,17.8,1.443,119.38,3.1,5.7,1.97,-64.0,5.4,3.3,-32.09,1.02,-87.8,0.22,179.5,21.01,122.5,112.2,11.0,_,0.0,0.0,0.0,0.0,0.0,0.0,0.0,0.0,0.0,0.0,0.0,0.0,0.0,0.0,0.0,0.0,0.0,0.0,0.0,100.0,100.0,PEDOT:PSS,PFNDI-Br,6.13,6.15310816,0.983,12.4,50.48,"['[8*]CCCCCCCC', '[14*]c1ccc(C)s1', '[14*]c1ccc([14*])s1', '[10*]N1C(=O)c2c(c([16*])c3nn([Cr])nc3c2[16*])C1=O', '[16*]c1cc(F)c([Cr])c(F)c1', '[14*]c1cc2c([16*])c3sc(C)cc3c([16*])c2s1']","['[7*]C(C#N)C#N', '[7*]C1C(=O)c2ccccc2C1[7*]', '[7*]C[8*]', '[14*]c1cc2sc3c(c2s1)C(c1ccc([Mo])cc1)(c1ccc([Mo])cc1)c1cc2c(cc1-3)C(c1ccc([Mo])cc1)(c1ccc([Mo])cc1)c1c-2sc2cc([14*])sc12']","['[8*]CCCCCCCC', '[14*]c1ccc(C)s1', '[14*]c1ccc([14*])s1', '[10*]N1C(=O)c2c(c([16*])c3nn([Cr])nc3c2[16*])C1=O', '[16*]c1cc(F)c([Cr])c(F)c1', '[14*]c1cc2c([16*])c3sc(C)cc3c([16*])c2s1', '.', '[7*]C(C#N)C#N', '[7*]C1C(=O)c2ccccc2C1[7*]', '[7*]C[8*]', '[14*]c1cc2sc3c(c2s1)C(c1ccc([Mo])cc1)(c1ccc([Mo])cc1)c1cc2c(cc1-3)C(c1ccc([Mo])cc1)(c1ccc([Mo])cc1)c1c-2sc2cc([14*])sc12']","[0, 0, 0, 0, 0, 104, 6, 7, 230, 231, 9, 1, 10, 11, 12, 14]"
P2F-Ehp,ITIC,-5.38,-3.06,1.8500000000000003,-2.32,-5.576829268292683,-3.917399999999999,-1.6594292682926843,1.5857894736842106,1:1,CF,61.0,1.483,17.8,1.443,119.38,3.1,5.7,1.97,-64.0,5.4,3.3,-32.09,1.02,-87.8,0.22,179.5,21.01,122.5,112.2,11.0,_,0.0,0.0,0.0,0.0,0.0,0.0,0.0,0.0,0.0,0.0,0.0,0.0,0.0,0.0,0.0,0.0,0.0,0.0,0.0,100.0,100.0,PEDOT:PSS,PFNDI-Br,7.28,7.254930186,1.017,13.02,54.79,"['[8*]CCC(CC)CCCC', '[8*]CCCCCCCC', '[8*]CC(CC)CCCC', '[14*]c1ccc(C)s1', '[14*]c1ccc([14*])s1', '[9*]n1nc2c([16*])c3c(c([16*])c2n1)C(=O)N([10*])C3=O', '[16*]c1cc(F)c([16*])c(F)c1', '[14*]c1cc2c([16*])c3sc(C)cc3c([16*])c2s1']","['[7*]C(C#N)C#N', '[7*]C1C(=O)c2ccccc2C1[7*]', '[7*]C[8*]', '[14*]c1cc2sc3c(c2s1)C(c1ccc([Mo])cc1)(c1ccc([Mo])cc1)c1cc2c(cc1-3)C(c1ccc([Mo])cc1)(c1ccc([Mo])cc1)c1c-2sc2cc([14*])sc12']","['[8*]CCC(CC)CCCC', '[8*]CCCCCCCC', '[8*]CC(CC)CCCC', '[14*]c1ccc(C)s1', '[14*]c1ccc([14*])s1', '[9*]n1nc2c([16*])c3c(c([16*])c2n1)C(=O)N([10*])C3=O', '[16*]c1cc(F)c([16*])c(F)c1', '[14*]c1cc2c([16*])c3sc(C)cc3c([16*])c2s1', '.', '[7*]C(C#N)C#N', '[7*]C1C(=O)c2ccccc2C1[7*]', '[7*]C[8*]', '[14*]c1cc2sc3c(c2s1)C(c1ccc([Mo])cc1)(c1ccc([Mo])cc1)c1cc2c(cc1-3)C(c1ccc([Mo])cc1)(c1ccc([Mo])cc1)c1c-2sc2cc([14*])sc12']","[0, 0, 0, 232, 104, 5, 6, 7, 233, 39, 9, 1, 10, 11, 12, 14]"
P2F-EO,ITIC,-5.41,-3.08,1.85,-2.33,-5.576829268292683,-3.917399999999999,-1.6594292682926843,1.5857894736842106,1:1,CF,61.0,1.483,17.8,1.443,119.38,3.1,5.7,1.97,-64.0,5.4,3.3,-32.09,1.02,-87.8,0.22,179.5,21.01,122.5,112.2,11.0,_,0.0,0.0,0.0,0.0,0.0,0.0,0.0,0.0,0.0,0.0,0.0,0.0,0.0,0.0,0.0,0.0,0.0,0.0,0.0,100.0,100.0,PEDOT:PSS,PFNDI-Br,6.73,6.731430585,1.013,12.65,52.53,"['[8*]CCCCCCCC', '[14*]c1ccc(C)s1', '[14*]c1ccc([14*])s1', '[10*]N1C(=O)c2c(c([16*])c3nn([Sm])nc3c2[16*])C1=O', '[16*]c1cc(F)c([Cr])c(F)c1', '[14*]c1cc2c([16*])c3sc(C)cc3c([16*])c2s1']","['[7*]C(C#N)C#N', '[7*]C1C(=O)c2ccccc2C1[7*]', '[7*]C[8*]', '[14*]c1cc2sc3c(c2s1)C(c1ccc([Mo])cc1)(c1ccc([Mo])cc1)c1cc2c(cc1-3)C(c1ccc([Mo])cc1)(c1ccc([Mo])cc1)c1c-2sc2cc([14*])sc12']","['[8*]CCCCCCCC', '[14*]c1ccc(C)s1', '[14*]c1ccc([14*])s1', '[10*]N1C(=O)c2c(c([16*])c3nn([Sm])nc3c2[16*])C1=O', '[16*]c1cc(F)c([Cr])c(F)c1', '[14*]c1cc2c([16*])c3sc(C)cc3c([16*])c2s1', '.', '[7*]C(C#N)C#N', '[7*]C1C(=O)c2ccccc2C1[7*]', '[7*]C[8*]', '[14*]c1cc2sc3c(c2s1)C(c1ccc([Mo])cc1)(c1ccc([Mo])cc1)c1cc2c(cc1-3)C(c1ccc([Mo])cc1)(c1ccc([Mo])cc1)c1c-2sc2cc([14*])sc12']","[0, 0, 0, 0, 0, 104, 6, 7, 234, 231, 9, 1, 10, 11, 12, 14]"
P2F-Ehp,IT-2F,-5.38,-3.06,1.8500000000000003,-2.32,-5.677083333333333,-4.104583333333333,-1.5724999999999998,1.5219999999999996,1:1,CF,61.0,1.483,17.8,1.443,119.38,3.1,5.7,1.97,-64.0,5.4,3.3,-32.09,1.02,-87.8,0.22,179.5,21.01,122.5,112.2,11.0,_,0.0,0.0,0.0,0.0,0.0,0.0,0.0,0.0,0.0,0.0,0.0,0.0,0.0,0.0,0.0,0.0,0.0,0.0,0.0,100.0,100.0,PEDOT:PSS,PFNDI-Br,12.96,12.97178834,0.891,19.65,74.09,"['[8*]CCC(CC)CCCC', '[8*]CCCCCCCC', '[8*]CC(CC)CCCC', '[14*]c1ccc(C)s1', '[14*]c1ccc([14*])s1', '[9*]n1nc2c([16*])c3c(c([16*])c2n1)C(=O)N([10*])C3=O', '[16*]c1cc(F)c([16*])c(F)c1', '[14*]c1cc2c([16*])c3sc(C)cc3c([16*])c2s1']","['[7*]C(C#N)C#N', '[7*]C1C(=O)c2cc(F)c(F)cc2C1[7*]', '[7*]C[8*]', '[14*]c1cc2sc3c(c2s1)C(c1ccc([Mo])cc1)(c1ccc([Mo])cc1)c1cc2c(cc1-3)C(c1ccc([Mo])cc1)(c1ccc([Mo])cc1)c1c-2sc2cc([14*])sc12']","['[8*]CCC(CC)CCCC', '[8*]CCCCCCCC', '[8*]CC(CC)CCCC', '[14*]c1ccc(C)s1', '[14*]c1ccc([14*])s1', '[9*]n1nc2c([16*])c3c(c([16*])c2n1)C(=O)N([10*])C3=O', '[16*]c1cc(F)c([16*])c(F)c1', '[14*]c1cc2c([16*])c3sc(C)cc3c([16*])c2s1', '.', '[7*]C(C#N)C#N', '[7*]C1C(=O)c2cc(F)c(F)cc2C1[7*]', '[7*]C[8*]', '[14*]c1cc2sc3c(c2s1)C(c1ccc([Mo])cc1)(c1ccc([Mo])cc1)c1cc2c(cc1-3)C(c1ccc([Mo])cc1)(c1ccc([Mo])cc1)c1c-2sc2cc([14*])sc12']","[0, 0, 0, 232, 104, 5, 6, 7, 233, 39, 9, 1, 10, 46, 12, 14]"
PB3T,IT-M,-5.39,-3.37,1.96,-2.02,-5.513571428571429,-3.808,-1.705571428571429,1.604285714285714,60:40,Anisole,154.0,0.995,17.8,1.514,108.14,4.4,6.9,2.11,-38.0,0.4,5.5,-91.5,1.36,17.063,269.5,33.2,184.1,0.037,33.7,8.0,_,0.0,0.0,0.0,0.0,0.0,0.0,0.0,0.0,0.0,0.0,0.0,0.0,0.0,0.0,0.0,0.0,0.0,0.0,0.0,100.0,25.0,PEDOT:PSS,PFN-Br,11.9,11.907,1.0,18.9,63.0,"['[3*]O[Cr]', '[1*]C([6*])=O', '[11*]S[Ti]', '[14*]c1sc(C)cc1[16*]', '[14*]c1ccc([14*])s1', '[14*]c1cc([16*])c([14*])s1', '[14*]c1cc2c([16*])c3sc(C)cc3c([16*])c2s1']","['[7*]C(C#N)C#N', '[7*]C1C(=O)c2ccc(C)cc2C1[7*]', '[7*]C[8*]', '[14*]c1cc2sc3c(c2s1)C(c1ccc([Mo])cc1)(c1ccc([Mo])cc1)c1cc2c(cc1-3)C(c1ccc([Mo])cc1)(c1ccc([Mo])cc1)c1c-2sc2cc([14*])sc12']","['[3*]O[Cr]', '[1*]C([6*])=O', '[11*]S[Ti]', '[14*]c1sc(C)cc1[16*]', '[14*]c1ccc([14*])s1', '[14*]c1cc([16*])c([14*])s1', '[14*]c1cc2c([16*])c3sc(C)cc3c([16*])c2s1', '.', '[7*]C(C#N)C#N', '[7*]C1C(=O)c2ccc(C)cc2C1[7*]', '[7*]C[8*]', '[14*]c1cc2sc3c(c2s1)C(c1ccc([Mo])cc1)(c1ccc([Mo])cc1)c1cc2c(cc1-3)C(c1ccc([Mo])cc1)(c1ccc([Mo])cc1)c1c-2sc2cc([14*])sc12']","[0, 0, 0, 0, 26, 4, 56, 119, 7, 35, 9, 1, 10, 15, 12, 14]"
FTAZ,ITIC1,-5.43,-3.3200000000000003,2.0,-2.1099999999999994,-5.48,-3.85,-1.6300000000000003,1.55,1:1.3,CF,61.0,1.483,17.8,1.443,119.38,3.1,5.7,1.97,-64.0,5.4,3.3,-32.09,1.02,-87.8,0.22,179.5,21.01,122.5,112.2,11.5,_,0.0,0.0,0.0,0.0,0.0,0.0,0.0,0.0,0.0,0.0,0.0,0.0,0.0,0.0,0.0,0.0,0.0,0.0,0.0,90.0,25.0,MoOx,ZnO,8.54,8.5448538,0.921,16.45,56.4,"['[14*]c1cc2c([Co])c3sc(C)cc3c([Co])c2s1', '[14*]c1ccc(C)s1', '[14*]c1ccc([14*])s1', '[16*]c1c(F)c(F)c([16*])c2nn([Co])nc12']","['[7*]C(C#N)C#N', '[7*]C1C(=O)c2ccccc2C1[7*]', '[7*]C[8*]', '[14*]c1cc2c(s1)-c1sc3cc4c5c(sc4cc3c1C2(c1ccc([Mo])cc1)c1ccc([Mo])cc1)-c1sc([14*])cc1C5(c1ccc([Mo])cc1)c1ccc([Mo])cc1']","['[14*]c1cc2c([Co])c3sc(C)cc3c([Co])c2s1', '[14*]c1ccc(C)s1', '[14*]c1ccc([14*])s1', '[16*]c1c(F)c(F)c([16*])c2nn([Co])nc12', '.', '[7*]C(C#N)C#N', '[7*]C1C(=O)c2ccccc2C1[7*]', '[7*]C[8*]', '[14*]c1cc2c(s1)-c1sc3cc4c5c(sc4cc3c1C2(c1ccc([Mo])cc1)c1ccc([Mo])cc1)-c1sc([14*])cc1C5(c1ccc([Mo])cc1)c1ccc([Mo])cc1']","[0, 0, 0, 0, 0, 0, 0, 78, 6, 7, 74, 1, 10, 11, 12, 75]"
FTAZ,ITIC2,-5.43,-3.3200000000000003,2.0,-2.1099999999999994,-5.43,-3.8,-1.63,1.53,1:1.3,CF,61.0,1.483,17.8,1.443,119.38,3.1,5.7,1.97,-64.0,5.4,3.3,-32.09,1.02,-87.8,0.22,179.5,21.01,122.5,112.2,11.5,_,0.0,0.0,0.0,0.0,0.0,0.0,0.0,0.0,0.0,0.0,0.0,0.0,0.0,0.0,0.0,0.0,0.0,0.0,0.0,90.0,110.0,MoOx,ZnO,11.0,11.00232,0.925,18.88,63.0,"['[14*]c1cc2c([Co])c3sc(C)cc3c([Co])c2s1', '[14*]c1ccc(C)s1', '[14*]c1ccc([14*])s1', '[16*]c1c(F)c(F)c([16*])c2nn([Co])nc12']","['[7*]C(C#N)C#N', '[7*]C1C(=O)c2ccccc2C1[7*]', '[7*]C[8*]', '[14*]c1ccc([Cr])s1', '[14*]c1cc2c(s1)-c1sc3c([16*])c4c5c(sc4c([16*])c3c1C2(c1ccc([Mo])cc1)c1ccc([Mo])cc1)-c1sc([14*])cc1C5(c1ccc([Mo])cc1)c1ccc([Mo])cc1']","['[14*]c1cc2c([Co])c3sc(C)cc3c([Co])c2s1', '[14*]c1ccc(C)s1', '[14*]c1ccc([14*])s1', '[16*]c1c(F)c(F)c([16*])c2nn([Co])nc12', '.', '[7*]C(C#N)C#N', '[7*]C1C(=O)c2ccccc2C1[7*]', '[7*]C[8*]', '[14*]c1ccc([Cr])s1', '[14*]c1cc2c(s1)-c1sc3c([16*])c4c5c(sc4c([16*])c3c1C2(c1ccc([Mo])cc1)c1ccc([Mo])cc1)-c1sc([14*])cc1C5(c1ccc([Mo])cc1)c1ccc([Mo])cc1']","[0, 0, 0, 0, 0, 0, 78, 6, 7, 74, 1, 10, 11, 12, 19, 27]"
PTB7-Th,BT-IC,-5.2179166666666665,-3.545135135135136,1.5883333333333332,-1.6727815315315304,-5.3775,-3.8575,-1.5200000000000005,1.43,1:1.5,CB:CF (9:1),124.9,1.1437,18.88,1.5168,113.242,4.18,2.37,2.753,-46.9,1.71,2.58,-35.357,1.65,-86.9,0.2182,241.6,30.118,155.26,131.01,25.0,_,0.0,0.0,0.0,0.0,0.0,0.0,0.0,0.0,0.0,0.0,0.0,0.0,0.0,0.0,0.0,0.0,0.0,0.0,0.0,130.0,150.0,MoOx,ZnO,8.3,8.4483,0.81,17.5,59.6,"['[3*]O[Cr]', '[1*]C([6*])=O', '[14*]c1sc2c([14*])sc(C)c2c1F', '[14*]c1ccc([Cr])s1', '[14*]c1cc2c([16*])c3sc(C)cc3c([16*])c2s1']","['[3*]O[Cr]', '[7*]C(C#N)C#N', '[7*]C1C(=O)c2ccccc2C1[7*]', '[7*]C[8*]', '[14*]c1cc2c(s1)-c1sc3c([16*])c4c5c(sc4c([16*])c3c1C2(c1ccc([Mo])cc1)c1ccc([Mo])cc1)-c1sc([14*])cc1C5(c1ccc([Mo])cc1)c1ccc([Mo])cc1']","['[3*]O[Cr]', '[1*]C([6*])=O', '[14*]c1sc2c([14*])sc(C)c2c1F', '[14*]c1ccc([Cr])s1', '[14*]c1cc2c([16*])c3sc(C)cc3c([16*])c2s1', '.', '[3*]O[Cr]', '[7*]C(C#N)C#N', '[7*]C1C(=O)c2ccccc2C1[7*]', '[7*]C[8*]', '[14*]c1cc2c(s1)-c1sc3c([16*])c4c5c(sc4c([16*])c3c1C2(c1ccc([Mo])cc1)c1ccc([Mo])cc1)-c1sc([14*])cc1C5(c1ccc([Mo])cc1)c1ccc([Mo])cc1']","[0, 0, 0, 0, 0, 26, 4, 36, 19, 9, 1, 26, 10, 11, 12, 27]"
PTB7-Th,BT-CIC,-5.2179166666666665,-3.545135135135136,1.5883333333333332,-1.6727815315315304,-5.32,-3.85,-1.4700000000000002,1.33,1:1.5,CB:CF (9:1),124.9,1.1437,18.88,1.5168,113.242,4.18,2.37,2.753,-46.9,1.71,2.58,-35.357,1.65,-86.9,0.2182,241.6,30.118,155.26,131.01,25.0,_,0.0,0.0,0.0,0.0,0.0,0.0,0.0,0.0,0.0,0.0,0.0,0.0,0.0,0.0,0.0,0.0,0.0,0.0,0.0,130.0,150.0,MoOx,ZnO,11.2,11.1825,0.7,22.5,71.0,"['[3*]O[Cr]', '[1*]C([6*])=O', '[14*]c1sc2c([14*])sc(C)c2c1F', '[14*]c1ccc([Cr])s1', '[14*]c1cc2c([16*])c3sc(C)cc3c([16*])c2s1']","['[3*]O[Cr]', '[7*]C(C#N)C#N', '[7*]C1C(=O)c2cc(Cl)c(O)cc2C1[7*]', '[7*]C1C(=O)c2cc(Cl)c(Cl)cc2C1[7*]', '[7*]C[8*]', '[14*]c1cc2c(s1)-c1sc3c([16*])c4c5c(sc4c([16*])c3c1C2(c1ccc([Mo])cc1)c1ccc([Mo])cc1)-c1sc([14*])cc1C5(c1ccc([Mo])cc1)c1ccc([Mo])cc1']","['[3*]O[Cr]', '[1*]C([6*])=O', '[14*]c1sc2c([14*])sc(C)c2c1F', '[14*]c1ccc([Cr])s1', '[14*]c1cc2c([16*])c3sc(C)cc3c([16*])c2s1', '.', '[3*]O[Cr]', '[7*]C(C#N)C#N', '[7*]C1C(=O)c2cc(Cl)c(O)cc2C1[7*]', '[7*]C1C(=O)c2cc(Cl)c(Cl)cc2C1[7*]', '[7*]C[8*]', '[14*]c1cc2c(s1)-c1sc3c([16*])c4c5c(sc4c([16*])c3c1C2(c1ccc([Mo])cc1)c1ccc([Mo])cc1)-c1sc([14*])cc1C5(c1ccc([Mo])cc1)c1ccc([Mo])cc1']","[0, 0, 0, 0, 26, 4, 36, 19, 9, 1, 26, 10, 237, 45, 12, 27]"
FTAZ,IDIC1,-5.43,-3.3200000000000003,2.0,-2.1099999999999994,-5.658,-3.856,-1.8020000000000005,1.704,1:1.5,CF,61.0,1.483,17.8,1.443,119.38,3.1,5.7,1.97,-64.0,5.4,3.3,-32.09,1.02,-87.8,0.22,179.5,21.01,122.5,112.2,12.5,_,0.0,0.0,0.0,0.0,0.0,0.0,0.0,0.0,0.0,0.0,0.0,0.0,0.0,0.0,0.0,0.0,0.0,0.0,0.0,100.0,25.0,MoOx,ZnO,7.13,7.128576,0.896,13.6,58.5,"['[14*]c1cc2c([Co])c3sc(C)cc3c([Co])c2s1', '[14*]c1ccc(C)s1', '[14*]c1ccc([14*])s1', '[16*]c1c(F)c(F)c([16*])c2nn([Co])nc12']","['[7*]C(C#N)C#N', '[7*]C1C(=O)c2ccccc2C1[7*]', '[7*]C[8*]', '[14*]c1cc2c(s1)-c1cc3c(cc1C2(c1ccc([Mo])cc1)c1ccc([Mo])cc1)-c1sc([14*])cc1C3(c1ccc([Mo])cc1)c1ccc([Mo])cc1']","['[14*]c1cc2c([Co])c3sc(C)cc3c([Co])c2s1', '[14*]c1ccc(C)s1', '[14*]c1ccc([14*])s1', '[16*]c1c(F)c(F)c([16*])c2nn([Co])nc12', '.', '[7*]C(C#N)C#N', '[7*]C1C(=O)c2ccccc2C1[7*]', '[7*]C[8*]', '[14*]c1cc2c(s1)-c1cc3c(cc1C2(c1ccc([Mo])cc1)c1ccc([Mo])cc1)-c1sc([14*])cc1C3(c1ccc([Mo])cc1)c1ccc([Mo])cc1']","[0, 0, 0, 0, 0, 0, 0, 78, 6, 7, 74, 1, 10, 11, 12, 40]"
FTAZ,IHIC1,-5.43,-3.3200000000000003,2.0,-2.1099999999999994,-5.525,-3.755,-1.7700000000000005,1.68,1:1.5,CF,61.0,1.483,17.8,1.443,119.38,3.1,5.7,1.97,-64.0,5.4,3.3,-32.09,1.02,-87.8,0.22,179.5,21.01,122.5,112.2,12.5,_,0.0,0.0,0.0,0.0,0.0,0.0,0.0,0.0,0.0,0.0,0.0,0.0,0.0,0.0,0.0,0.0,0.0,0.0,0.0,100.0,25.0,MoOx,ZnO,9.21,9.224215,0.95,14.3,67.9,"['[14*]c1cc2c([Co])c3sc(C)cc3c([Co])c2s1', '[14*]c1ccc(C)s1', '[14*]c1ccc([14*])s1', '[16*]c1c(F)c(F)c([16*])c2nn([Co])nc12']","['[7*]C(C#N)C#N', '[7*]C1C(=O)c2ccccc2C1[7*]', '[7*]C[8*]', '[14*]c1cc2c(s1)-c1c(ccc3c4c(ccc13)C(c1ccc([Mo])cc1)(c1ccc([Mo])cc1)c1cc([14*])sc1-4)C2(c1ccc([Mo])cc1)c1ccc([Mo])cc1']","['[14*]c1cc2c([Co])c3sc(C)cc3c([Co])c2s1', '[14*]c1ccc(C)s1', '[14*]c1ccc([14*])s1', '[16*]c1c(F)c(F)c([16*])c2nn([Co])nc12', '.', '[7*]C(C#N)C#N', '[7*]C1C(=O)c2ccccc2C1[7*]', '[7*]C[8*]', '[14*]c1cc2c(s1)-c1c(ccc3c4c(ccc13)C(c1ccc([Mo])cc1)(c1ccc([Mo])cc1)c1cc([14*])sc1-4)C2(c1ccc([Mo])cc1)c1ccc([Mo])cc1']","[0, 0, 0, 0, 0, 0, 0, 78, 6, 7, 74, 1, 10, 11, 12, 238]"
PBDB-T,NTIC,-5.297777777777778,-3.4170000000000003,1.7681818181818183,-1.8807777777777777,-5.525,-3.755,-1.7700000000000005,1.68,1:0.8,CF,61.0,1.483,17.8,1.443,119.38,3.1,5.7,1.97,-64.0,5.4,3.3,-32.09,1.02,-87.8,0.22,179.5,21.01,122.5,112.2,9.0,_,0.0,0.0,0.0,0.0,0.0,0.0,0.0,0.0,0.0,0.0,0.0,0.0,0.0,0.0,0.0,0.0,0.0,0.0,0.0,100.0,25.0,PEDOT:PSS,PDINO,8.63,8.62775925,0.935,13.55,68.1,"['[14*]c1ccc(C)s1', '[14*]c1ccc([Cr])s1', '[14*]c1sc([14*])c2c1C(=O)c1c([Cr])sc([Cr])c1C2=O', '[14*]c1ccc([14*])s1', '[14*]c1cc2c([16*])c3sc(C)cc3c([16*])c2s1']","['[7*]C(C#N)C#N', '[7*]C1C(=O)c2ccccc2C1[7*]', '[7*]C[8*]', '[8*]CCCCCC', '[14*]c1cc2c(s1)-c1c(ccc3c4c(ccc13)C(c1ccc([16*])cc1)(c1ccc([16*])cc1)c1cc([14*])sc1-4)C2(c1ccc([16*])cc1)c1ccc([16*])cc1']","['[14*]c1ccc(C)s1', '[14*]c1ccc([Cr])s1', '[14*]c1sc([14*])c2c1C(=O)c1c([Cr])sc([Cr])c1C2=O', '[14*]c1ccc([14*])s1', '[14*]c1cc2c([16*])c3sc(C)cc3c([16*])c2s1', '.', '[7*]C(C#N)C#N', '[7*]C1C(=O)c2ccccc2C1[7*]', '[7*]C[8*]', '[8*]CCCCCC', '[14*]c1cc2c(s1)-c1c(ccc3c4c(ccc13)C(c1ccc([16*])cc1)(c1ccc([16*])cc1)c1cc([14*])sc1-4)C2(c1ccc([16*])cc1)c1ccc([16*])cc1']","[0, 0, 0, 0, 0, 6, 19, 32, 7, 9, 1, 10, 11, 12, 91, 92]"
PBDB-T,NTIC-Me,-5.297777777777778,-3.4170000000000003,1.7681818181818183,-1.8807777777777777,-5.53,-3.73,-1.8000000000000005,1.74,1:0.8,CF,61.0,1.483,17.8,1.443,119.38,3.1,5.7,1.97,-64.0,5.4,3.3,-32.09,1.02,-87.8,0.22,179.5,21.01,122.5,112.2,9.0,_,0.0,0.0,0.0,0.0,0.0,0.0,0.0,0.0,0.0,0.0,0.0,0.0,0.0,0.0,0.0,0.0,0.0,0.0,0.0,100.0,25.0,PEDOT:PSS,PDINO,8.3,8.88045858,0.963,13.93,66.2,"['[14*]c1ccc(C)s1', '[14*]c1ccc([Cr])s1', '[14*]c1sc([14*])c2c1C(=O)c1c([Cr])sc([Cr])c1C2=O', '[14*]c1ccc([14*])s1', '[14*]c1cc2c([16*])c3sc(C)cc3c([16*])c2s1']","['[7*]C(C#N)C#N', '[7*]C1C(=O)c2ccc(C)cc2C1[7*]', '[7*]C[8*]', '[14*]c1cc2c(s1)-c1c(ccc3c4c(ccc13)C(c1ccc([Mo])cc1)(c1ccc([Mo])cc1)c1cc([14*])sc1-4)C2(c1ccc([Mo])cc1)c1ccc([Mo])cc1']","['[14*]c1ccc(C)s1', '[14*]c1ccc([Cr])s1', '[14*]c1sc([14*])c2c1C(=O)c1c([Cr])sc([Cr])c1C2=O', '[14*]c1ccc([14*])s1', '[14*]c1cc2c([16*])c3sc(C)cc3c([16*])c2s1', '.', '[7*]C(C#N)C#N', '[7*]C1C(=O)c2ccc(C)cc2C1[7*]', '[7*]C[8*]', '[14*]c1cc2c(s1)-c1c(ccc3c4c(ccc13)C(c1ccc([Mo])cc1)(c1ccc([Mo])cc1)c1cc([14*])sc1-4)C2(c1ccc([Mo])cc1)c1ccc([Mo])cc1']","[0, 0, 0, 0, 0, 0, 6, 19, 32, 7, 9, 1, 10, 15, 12, 238]"
PBDB-T,NTIC-OMe,-5.297777777777778,-3.4170000000000003,1.7681818181818183,-1.8807777777777777,-5.53,-3.7,-1.83,1.71,1:0.8,CF,61.0,1.483,17.8,1.443,119.38,3.1,5.7,1.97,-64.0,5.4,3.3,-32.09,1.02,-87.8,0.22,179.5,21.01,122.5,112.2,9.0,_,0.0,0.0,0.0,0.0,0.0,0.0,0.0,0.0,0.0,0.0,0.0,0.0,0.0,0.0,0.0,0.0,0.0,0.0,0.0,100.0,25.0,PEDOT:PSS,PDINO,8.61,8.610888,0.965,13.52,66.0,"['[14*]c1ccc(C)s1', '[14*]c1ccc([Cr])s1', '[14*]c1sc([14*])c2c1C(=O)c1c([Cr])sc([Cr])c1C2=O', '[14*]c1ccc([14*])s1', '[14*]c1cc2c([16*])c3sc(C)cc3c([16*])c2s1']","['[3*]OC', '[7*]C(C#N)C#N', '[7*]C1C(=O)c2ccc([16*])cc2C1[7*]', '[7*]C[8*]', '[14*]c1cc2c(s1)-c1c(ccc3c4c(ccc13)C(c1ccc([Mo])cc1)(c1ccc([Mo])cc1)c1cc([14*])sc1-4)C2(c1ccc([Mo])cc1)c1ccc([Mo])cc1']","['[14*]c1ccc(C)s1', '[14*]c1ccc([Cr])s1', '[14*]c1sc([14*])c2c1C(=O)c1c([Cr])sc([Cr])c1C2=O', '[14*]c1ccc([14*])s1', '[14*]c1cc2c([16*])c3sc(C)cc3c([16*])c2s1', '.', '[3*]OC', '[7*]C(C#N)C#N', '[7*]C1C(=O)c2ccc([16*])cc2C1[7*]', '[7*]C[8*]', '[14*]c1cc2c(s1)-c1c(ccc3c4c(ccc13)C(c1ccc([Mo])cc1)(c1ccc([Mo])cc1)c1cc([14*])sc1-4)C2(c1ccc([Mo])cc1)c1ccc([Mo])cc1']","[0, 0, 0, 0, 0, 6, 19, 32, 7, 9, 1, 79, 10, 80, 12, 238]"
PBDB-T,NTIC-F,-5.297777777777778,-3.4170000000000003,1.7681818181818183,-1.8807777777777777,-5.52,-3.77,-1.7499999999999996,1.66,1:0.8,CF,61.0,1.483,17.8,1.443,119.38,3.1,5.7,1.97,-64.0,5.4,3.3,-32.09,1.02,-87.8,0.22,179.5,21.01,122.5,112.2,9.0,_,0.0,0.0,0.0,0.0,0.0,0.0,0.0,0.0,0.0,0.0,0.0,0.0,0.0,0.0,0.0,0.0,0.0,0.0,0.0,100.0,25.0,PEDOT:PSS,PDINO,8.1,8.09687424,0.812,15.04,66.3,"['[14*]c1ccc(C)s1', '[14*]c1ccc([Cr])s1', '[14*]c1sc([14*])c2c1C(=O)c1c([Cr])sc([Cr])c1C2=O', '[14*]c1ccc([14*])s1', '[14*]c1cc2c([16*])c3sc(C)cc3c([16*])c2s1']","['[7*]C(C#N)C#N', '[7*]C1C(=O)c2cc(F)ccc2C1[7*]', '[7*]C[8*]', '[14*]c1cc2c(s1)-c1c(ccc3c4c(ccc13)C(c1ccc([Mo])cc1)(c1ccc([Mo])cc1)c1cc([14*])sc1-4)C2(c1ccc([Mo])cc1)c1ccc([Mo])cc1']","['[14*]c1ccc(C)s1', '[14*]c1ccc([Cr])s1', '[14*]c1sc([14*])c2c1C(=O)c1c([Cr])sc([Cr])c1C2=O', '[14*]c1ccc([14*])s1', '[14*]c1cc2c([16*])c3sc(C)cc3c([16*])c2s1', '.', '[7*]C(C#N)C#N', '[7*]C1C(=O)c2cc(F)ccc2C1[7*]', '[7*]C[8*]', '[14*]c1cc2c(s1)-c1c(ccc3c4c(ccc13)C(c1ccc([Mo])cc1)(c1ccc([Mo])cc1)c1cc([14*])sc1-4)C2(c1ccc([Mo])cc1)c1ccc([Mo])cc1']","[0, 0, 0, 0, 0, 0, 6, 19, 32, 7, 9, 1, 10, 81, 12, 238]"
PffBT4T-2OD,FBR,-5.32,-3.695,1.64,-1.6250000000000004,-5.786666666666666,-3.673333333333333,-2.1133333333333333,2.1166666666666667,1:1.4,o-DCB:CB (1:1),156.0,1.206,19.1,1.537,129.78,5.3,2.65,3.135,-31.0,1.6,2.05,-37.935,2.125,-88.4,0.238,269.55,33.675,169.7,129.8,14.0,_,0.0,0.0,0.0,0.0,0.0,0.0,0.0,0.0,0.0,0.0,0.0,0.0,0.0,0.0,0.0,0.0,0.0,0.0,0.0,100.0,25.0,MoOx,ZnO,7.04,7.0041,1.11,12.62,50.0,"['[14*]c1ccc(C)s1', '[14*]c1cc([Fe])c(C)s1', '[14*]c1ccc([14*])s1', '[14*]c1cc([Fe])c([14*])s1', '[16*]c1c(F)c(F)c([16*])c2nsnc12']","['[8*]CC', '[7*]C1SC(=S)N([10*])C1=O', '[7*]C[8*]', '[16*]c1ccc([16*])c2nsnc12', '[16*]c1ccc2c(c1)C([Ti])([Ti])c1cc([16*])ccc1-2']","['[14*]c1ccc(C)s1', '[14*]c1cc([Fe])c(C)s1', '[14*]c1ccc([14*])s1', '[14*]c1cc([Fe])c([14*])s1', '[16*]c1c(F)c(F)c([16*])c2nsnc12', '.', '[8*]CC', '[7*]C1SC(=S)N([10*])C1=O', '[7*]C[8*]', '[16*]c1ccc([16*])c2nsnc12', '[16*]c1ccc2c(c1)C([Ti])([Ti])c1cc([16*])ccc1-2']","[0, 0, 0, 0, 0, 6, 220, 7, 221, 67, 1, 20, 87, 12, 149, 89]"
J71,IT-IC,-5.353333333333333,-3.4318181818181825,1.8642857142857143,-1.92151515151515,-5.576829268292683,-3.917399999999999,-1.6594292682926843,1.5857894736842106,1:1.2,CF,61.0,1.483,17.8,1.443,119.38,3.1,5.7,1.97,-64.0,5.4,3.3,-32.09,1.02,-87.8,0.22,179.5,21.01,122.5,112.2,16.0,_,0.0,0.0,0.0,0.0,0.0,0.0,0.0,0.0,0.0,0.0,0.0,0.0,0.0,0.0,0.0,0.0,0.0,0.0,0.0,130.0,25.0,PEDOT:PSS,PDINO,9.3,9.036288,0.96,14.8,63.6,"['[14*]c1ccc(C)s1', '[14*]c1ccc([V])s1', '[14*]c1ccc([14*])s1', '[16*]c1c(F)c(F)c([16*])c2nn([Sc])nc12', '[14*]c1cc2c([16*])c3sc(C)cc3c([16*])c2s1']","['[7*]C(C#N)C#N', '[7*]C1C(=O)c2ccccc2C1[7*]', '[7*]C[8*]', '[8*]CCCCCC', '[14*]c1cc2sc3c(c2s1)C(c1ccc([16*])cc1)(c1ccc([16*])cc1)c1cc2c(cc1-3)C(c1ccc([16*])cc1)(c1ccc([16*])cc1)c1c-2sc2cc([14*])sc12']","['[14*]c1ccc(C)s1', '[14*]c1ccc([V])s1', '[14*]c1ccc([14*])s1', '[16*]c1c(F)c(F)c([16*])c2nn([Sc])nc12', '[14*]c1cc2c([16*])c3sc(C)cc3c([16*])c2s1', '.', '[7*]C(C#N)C#N', '[7*]C1C(=O)c2ccccc2C1[7*]', '[7*]C[8*]', '[8*]CCCCCC', '[14*]c1cc2sc3c(c2s1)C(c1ccc([16*])cc1)(c1ccc([16*])cc1)c1cc2c(cc1-3)C(c1ccc([16*])cc1)(c1ccc([16*])cc1)c1c-2sc2cc([14*])sc12']","[0, 0, 0, 0, 0, 6, 16, 7, 17, 9, 1, 10, 11, 12, 91, 44]"
