Repository: aspuru-guzik-group/Beyond-Molecular-Structure-ML-for-OPV-Materials-Devices

File: ml_for_opvs/data/input_representation/OPV_Min/BRICS/processed_brics_frag_device/KFold/input_train_4.csv (part 3 of 7)
Donor,Acceptor,HOMO_D_eV,LUMO_D_eV,Eg_D_eV,Ehl_D_eV,HOMO_A_eV,LUMO_A_eV,Ehl_A_eV,Eg_A_eV,D_A_ratio_m_m,solvent,total_solids_conc_mg_mL,solvent_additive,active_layer_thickness_nm,annealing_temperature,hole_contact_layer,electron_contact_layer,PCE_percent,calc_PCE_percent,Voc_V,Jsc_mA_cm_pow_neg2,FF_percent,Donor_BRICS,Acceptor_BRICS,DA_pair_BRICS,DA_tokenized_BRICS
PBDB-T,FTIC-C8C6,-5.297777777777778,-3.4170000000000003,1.7681818181818183,-1.8807777777777777,-5.62,-3.83,-1.79,1.63,1:1,DCB,8.0,DIO,200.0,25.0,MoOx,PFN-Br,9.91,9.9921752,0.92,16.1,67.46,"['[14*]c1ccc(C)s1', '[14*]c1ccc([Cr])s1', '[14*]c1sc([14*])c2c1C(=O)c1c([Cr])sc([Cr])c1C2=O', '[14*]c1ccc([14*])s1', '[14*]c1cc2c([16*])c3sc(C)cc3c([16*])c2s1']","['[7*]C(C#N)C#N', '[7*]C1C(=O)c2ccccc2C1[7*]', '[7*]C[8*]', '[14*]c1cc2c(s1)-c1cc3c(cc1C2([Mo])[Mo])-c1cc2c(cc1C3([Ti])[Ti])-c1sc([14*])cc1C2([Mo])[Mo]']","['[14*]c1ccc(C)s1', '[14*]c1ccc([Cr])s1', '[14*]c1sc([14*])c2c1C(=O)c1c([Cr])sc([Cr])c1C2=O', '[14*]c1ccc([14*])s1', '[14*]c1cc2c([16*])c3sc(C)cc3c([16*])c2s1', '.', '[7*]C(C#N)C#N', '[7*]C1C(=O)c2ccccc2C1[7*]', '[7*]C[8*]', '[14*]c1cc2c(s1)-c1cc3c(cc1C2([Mo])[Mo])-c1cc2c(cc1C3([Ti])[Ti])-c1sc([14*])cc1C2([Mo])[Mo]']","[0, 0, 0, 0, 0, 0, 6, 19, 32, 7, 9, 1, 10, 11, 12, 171]"
PBDB-T,IXIC,-5.297777777777778,-3.4170000000000003,1.7681818181818183,-1.8807777777777777,-5.263333333333333,-3.85,-1.4133333333333329,1.3666666666666665,1:1,CF,14.0,_,100.0,100.0,PEDOT:PSS,ZrAcAc,11.3,11.208252,0.82,20.9,65.4,"['[14*]c1ccc(C)s1', '[14*]c1ccc([Cr])s1', '[14*]c1sc([14*])c2c1C(=O)c1c([Cr])sc([Cr])c1C2=O', '[14*]c1ccc([14*])s1', '[14*]c1cc2c([16*])c3sc(C)cc3c([16*])c2s1']","['[7*]C(C#N)C#N', '[7*]C1C(=O)c2ccccc2C1[7*]', '[7*]C[8*]', '[14*]c1cc2sc3c(c2s1)C(c1ccc([Mo])cc1)(c1ccc([Mo])cc1)c1c-3sc2c3c(sc12)-c1sc2cc([14*])sc2c1C3(c1ccc([Mo])cc1)c1ccc([Mo])cc1']","['[14*]c1ccc(C)s1', '[14*]c1ccc([Cr])s1', '[14*]c1sc([14*])c2c1C(=O)c1c([Cr])sc([Cr])c1C2=O', '[14*]c1ccc([14*])s1', '[14*]c1cc2c([16*])c3sc(C)cc3c([16*])c2s1', '.', '[7*]C(C#N)C#N', '[7*]C1C(=O)c2ccccc2C1[7*]', '[7*]C[8*]', '[14*]c1cc2sc3c(c2s1)C(c1ccc([Mo])cc1)(c1ccc([Mo])cc1)c1c-3sc2c3c(sc12)-c1sc2cc([14*])sc2c1C3(c1ccc([Mo])cc1)c1ccc([Mo])cc1']","[0, 0, 0, 0, 0, 0, 6, 19, 32, 7, 9, 1, 10, 11, 12, 13]"
PBDB-T,IXIC-4Cl,-5.297777777777778,-3.4170000000000003,1.7681818181818183,-1.8807777777777777,-5.2,-3.95,-1.25,1.25,1:1,CF,14.0,_,100.0,100.0,PEDOT:PSS,ZrAcAc,11.2,11.250312,0.69,22.9,71.2,"['[14*]c1ccc(C)s1', '[14*]c1ccc([Cr])s1', '[14*]c1sc([14*])c2c1C(=O)c1c([Cr])sc([Cr])c1C2=O', '[14*]c1ccc([14*])s1', '[14*]c1cc2c([16*])c3sc(C)cc3c([16*])c2s1']","['[7*]C(C#N)C#N', '[7*]C1C(=O)c2cc(Cl)c(Cl)cc2C1[7*]', '[7*]C[8*]', '[14*]c1cc2sc3c(c2s1)C(c1ccc([Mo])cc1)(c1ccc([Mo])cc1)c1c-3sc2c3c(sc12)-c1sc2cc([14*])sc2c1C3(c1ccc([Mo])cc1)c1ccc([Mo])cc1']","['[14*]c1ccc(C)s1', '[14*]c1ccc([Cr])s1', '[14*]c1sc([14*])c2c1C(=O)c1c([Cr])sc([Cr])c1C2=O', '[14*]c1ccc([14*])s1', '[14*]c1cc2c([16*])c3sc(C)cc3c([16*])c2s1', '.', '[7*]C(C#N)C#N', '[7*]C1C(=O)c2cc(Cl)c(Cl)cc2C1[7*]', '[7*]C[8*]', '[14*]c1cc2sc3c(c2s1)C(c1ccc([Mo])cc1)(c1ccc([Mo])cc1)c1c-3sc2c3c(sc12)-c1sc2cc([14*])sc2c1C3(c1ccc([Mo])cc1)c1ccc([Mo])cc1']","[0, 0, 0, 0, 0, 0, 6, 19, 32, 7, 9, 1, 10, 45, 12, 13]"
HFQx-T,ITTC,-5.45,-3.5,1.76,-1.95,-5.5888888888888895,-3.836666666666667,-1.7522222222222226,1.58,1:1,CF,18.0,_,100.0,130.0,PEDOT:PSS,PDINO,10.4,10.302952,0.88,16.49,71.0,"['[3*]O[Cr]', '[16*]c1cc(F)c([16*])c(F)c1', '[14*]c1ccc(C)s1', '[14*]c1ccc([Cr])s1', '[14*]c1ccc([14*])s1', '[14*]c1cc2c([16*])c3sc(C)cc3c([16*])c2s1', '[14*]c1nc2c([16*])c(F)c(F)c([16*])c2nc1[14*]']","['[7*]C(C#N)C#N', '[7*]C1C(=O)c2cscc2C1[7*]', '[7*]C[8*]', '[14*]c1cc2sc3c(c2s1)C(c1ccc([Mo])cc1)(c1ccc([Mo])cc1)c1cc2c(cc1-3)C(c1ccc([Mo])cc1)(c1ccc([Mo])cc1)c1c-2sc2cc([14*])sc12']","['[3*]O[Cr]', '[16*]c1cc(F)c([16*])c(F)c1', '[14*]c1ccc(C)s1', '[14*]c1ccc([Cr])s1', '[14*]c1ccc([14*])s1', '[14*]c1cc2c([16*])c3sc(C)cc3c([16*])c2s1', '[14*]c1nc2c([16*])c(F)c(F)c([16*])c2nc1[14*]', '.', '[7*]C(C#N)C#N', '[7*]C1C(=O)c2cscc2C1[7*]', '[7*]C[8*]', '[14*]c1cc2sc3c(c2s1)C(c1ccc([Mo])cc1)(c1ccc([Mo])cc1)c1cc2c(cc1-3)C(c1ccc([Mo])cc1)(c1ccc([Mo])cc1)c1c-2sc2cc([14*])sc12']","[0, 0, 0, 0, 26, 39, 6, 19, 7, 9, 96, 1, 10, 48, 12, 14]"
PBDB-T,IT-OM-1,-5.297777777777778,-3.4170000000000003,1.7681818181818183,-1.8807777777777777,-5.5,-3.76,-1.7400000000000002,1.67,1:1,CB,20.0,_,95.0,150.0,MoOx,ZnO,6.3,6.340881,1.01,12.31,51.0,"['[14*]c1ccc(C)s1', '[14*]c1ccc([Cr])s1', '[14*]c1sc([14*])c2c1C(=O)c1c([Cr])sc([Cr])c1C2=O', '[14*]c1ccc([14*])s1', '[14*]c1cc2c([16*])c3sc(C)cc3c([16*])c2s1']","['[3*]OC', '[7*]C(C#N)C#N', '[7*]C1C(=O)c2cccc([16*])c2C1[7*]', '[7*]C[8*]', '[8*]CCCCCC', '[14*]c1cc2sc3c(c2s1)C(c1ccc([16*])cc1)(c1ccc([16*])cc1)c1cc2c(cc1-3)C(c1ccc([16*])cc1)(c1ccc([16*])cc1)c1c-2sc2cc([14*])sc12']","['[14*]c1ccc(C)s1', '[14*]c1ccc([Cr])s1', '[14*]c1sc([14*])c2c1C(=O)c1c([Cr])sc([Cr])c1C2=O', '[14*]c1ccc([14*])s1', '[14*]c1cc2c([16*])c3sc(C)cc3c([16*])c2s1', '.', '[3*]OC', '[7*]C(C#N)C#N', '[7*]C1C(=O)c2cccc([16*])c2C1[7*]', '[7*]C[8*]', '[8*]CCCCCC', '[14*]c1cc2sc3c(c2s1)C(c1ccc([16*])cc1)(c1ccc([16*])cc1)c1cc2c(cc1-3)C(c1ccc([16*])cc1)(c1ccc([16*])cc1)c1c-2sc2cc([14*])sc12']","[0, 0, 0, 0, 6, 19, 32, 7, 9, 1, 80, 10, 176, 12, 91, 44]"
PBDB-T,IT-OM-3,-5.297777777777778,-3.4170000000000003,1.7681818181818183,-1.8807777777777777,-5.52,-3.8,-1.7199999999999998,1.64,1:1,CB,20.0,_,105.0,150.0,MoOx,ZnO,10.8,10.804248,0.97,16.38,68.0,"['[14*]c1ccc(C)s1', '[14*]c1ccc([Cr])s1', '[14*]c1sc([14*])c2c1C(=O)c1c([Cr])sc([Cr])c1C2=O', '[14*]c1ccc([14*])s1', '[14*]c1cc2c([16*])c3sc(C)cc3c([16*])c2s1']","['[3*]OC', '[7*]C(C#N)C#N', '[7*]C1C(=O)c2cc([16*])ccc2C1[7*]', '[7*]C[8*]', '[8*]CCCCCC', '[14*]c1cc2sc3c(c2s1)C(c1ccc([16*])cc1)(c1ccc([16*])cc1)c1cc2c(cc1-3)C(c1ccc([16*])cc1)(c1ccc([16*])cc1)c1c-2sc2cc([14*])sc12']","['[14*]c1ccc(C)s1', '[14*]c1ccc([Cr])s1', '[14*]c1sc([14*])c2c1C(=O)c1c([Cr])sc([Cr])c1C2=O', '[14*]c1ccc([14*])s1', '[14*]c1cc2c([16*])c3sc(C)cc3c([16*])c2s1', '.', '[3*]OC', '[7*]C(C#N)C#N', '[7*]C1C(=O)c2cc([16*])ccc2C1[7*]', '[7*]C[8*]', '[8*]CCCCCC', '[14*]c1cc2sc3c(c2s1)C(c1ccc([16*])cc1)(c1ccc([16*])cc1)c1cc2c(cc1-3)C(c1ccc([16*])cc1)(c1ccc([16*])cc1)c1c-2sc2cc([14*])sc12']","[0, 0, 0, 0, 6, 19, 32, 7, 9, 1, 80, 10, 177, 12, 91, 44]"
PBDB-T,IT-OM-4,-5.297777777777778,-3.4170000000000003,1.7681818181818183,-1.8807777777777777,-5.49,-3.81,-1.6800000000000002,1.63,1:1,CB,20.0,_,105.0,150.0,MoOx,ZnO,7.9,7.897344,0.96,14.69,56.0,"['[14*]c1ccc(C)s1', '[14*]c1ccc([Cr])s1', '[14*]c1sc([14*])c2c1C(=O)c1c([Cr])sc([Cr])c1C2=O', '[14*]c1ccc([14*])s1', '[14*]c1cc2c([16*])c3sc(C)cc3c([16*])c2s1']","['[3*]OC', '[7*]C(C#N)C#N', '[7*]C1C(=O)c2c([16*])cccc2C1[7*]', '[7*]C[8*]', '[8*]CCCCCC', '[14*]c1cc2sc3c(c2s1)C(c1ccc([16*])cc1)(c1ccc([16*])cc1)c1cc2c(cc1-3)C(c1ccc([16*])cc1)(c1ccc([16*])cc1)c1c-2sc2cc([14*])sc12']","['[14*]c1ccc(C)s1', '[14*]c1ccc([Cr])s1', '[14*]c1sc([14*])c2c1C(=O)c1c([Cr])sc([Cr])c1C2=O', '[14*]c1ccc([14*])s1', '[14*]c1cc2c([16*])c3sc(C)cc3c([16*])c2s1', '.', '[3*]OC', '[7*]C(C#N)C#N', '[7*]C1C(=O)c2c([16*])cccc2C1[7*]', '[7*]C[8*]', '[8*]CCCCCC', '[14*]c1cc2sc3c(c2s1)C(c1ccc([16*])cc1)(c1ccc([16*])cc1)c1cc2c(cc1-3)C(c1ccc([16*])cc1)(c1ccc([16*])cc1)c1c-2sc2cc([14*])sc12']","[0, 0, 0, 0, 6, 19, 32, 7, 9, 1, 80, 10, 178, 12, 91, 44]"
PBDB-T,ITCT-DM,-5.297777777777778,-3.4170000000000003,1.7681818181818183,-1.8807777777777777,-5.48,-3.9,-1.5800000000000003,1.58,1:1,CB,20.0,DIO,100.0,120.0,PEDOT:PSS,N719:PrC60MAI,10.56,9.589632,0.904,16.32,65.0,"['[14*]c1ccc(C)s1', '[14*]c1ccc([Cr])s1', '[14*]c1sc([14*])c2c1C(=O)c1c([Cr])sc([Cr])c1C2=O', '[14*]c1ccc([14*])s1', '[14*]c1cc2c([16*])c3sc(C)cc3c([16*])c2s1']","['[7*]C(C#N)C#N', '[7*]C1C(=O)c2c(C)sc(C)c2C1[7*]', '[7*]C[8*]', '[14*]c1cc2sc3c(c2s1)C(c1ccc([Mo])cc1)(c1ccc([Mo])cc1)c1cc2c(cc1-3)C(c1ccc([Mo])cc1)(c1ccc([Mo])cc1)c1c-2sc2cc([14*])sc12']","['[14*]c1ccc(C)s1', '[14*]c1ccc([Cr])s1', '[14*]c1sc([14*])c2c1C(=O)c1c([Cr])sc([Cr])c1C2=O', '[14*]c1ccc([14*])s1', '[14*]c1cc2c([16*])c3sc(C)cc3c([16*])c2s1', '.', '[7*]C(C#N)C#N', '[7*]C1C(=O)c2c(C)sc(C)c2C1[7*]', '[7*]C[8*]', '[14*]c1cc2sc3c(c2s1)C(c1ccc([Mo])cc1)(c1ccc([Mo])cc1)c1cc2c(cc1-3)C(c1ccc([Mo])cc1)(c1ccc([Mo])cc1)c1c-2sc2cc([14*])sc12']","[0, 0, 0, 0, 0, 0, 6, 19, 32, 7, 9, 1, 10, 179, 12, 14]"
PBDB-T,ITCT,-5.297777777777778,-3.4170000000000003,1.7681818181818183,-1.8807777777777777,-5.5888888888888895,-3.836666666666667,-1.7522222222222226,1.58,1:1,CB,20.0,_,100.0,120.0,PEDOT:PSS,N719:PrC60MAI,11.27,10.94256,0.85,17.88,72.0,"['[14*]c1ccc(C)s1', '[14*]c1ccc([Cr])s1', '[14*]c1sc([14*])c2c1C(=O)c1c([Cr])sc([Cr])c1C2=O', '[14*]c1ccc([14*])s1', '[14*]c1cc2c([16*])c3sc(C)cc3c([16*])c2s1']","['[7*]C(C#N)C#N', '[7*]C1C(=O)c2cscc2C1[7*]', '[7*]C[8*]', '[14*]c1cc2sc3c(c2s1)C(c1ccc([Mo])cc1)(c1ccc([Mo])cc1)c1cc2c(cc1-3)C(c1ccc([Mo])cc1)(c1ccc([Mo])cc1)c1c-2sc2cc([14*])sc12']","['[14*]c1ccc(C)s1', '[14*]c1ccc([Cr])s1', '[14*]c1sc([14*])c2c1C(=O)c1c([Cr])sc([Cr])c1C2=O', '[14*]c1ccc([14*])s1', '[14*]c1cc2c([16*])c3sc(C)cc3c([16*])c2s1', '.', '[7*]C(C#N)C#N', '[7*]C1C(=O)c2cscc2C1[7*]', '[7*]C[8*]', '[14*]c1cc2sc3c(c2s1)C(c1ccc([Mo])cc1)(c1ccc([Mo])cc1)c1cc2c(cc1-3)C(c1ccc([Mo])cc1)(c1ccc([Mo])cc1)c1c-2sc2cc([14*])sc12']","[0, 0, 0, 0, 0, 0, 6, 19, 32, 7, 9, 1, 10, 48, 12, 14]"
PBDB-T,ITCPTC-Th,-5.297777777777778,-3.4170000000000003,1.7681818181818183,-1.8807777777777777,-5.68,-4.03,-1.6499999999999997,1.6,1:1,CB,20.0,DIO,100.0,25.0,MoOx,ZnO,10.61,10.6104196,0.856,17.05,72.7,"['[14*]c1ccc(C)s1', '[14*]c1ccc([Cr])s1', '[14*]c1sc([14*])c2c1C(=O)c1c([Cr])sc([Cr])c1C2=O', '[14*]c1ccc([14*])s1', '[14*]c1cc2c([16*])c3sc(C)cc3c([16*])c2s1']","['[7*]C(C#N)C#N', '[7*]C1C(=O)c2cscc2C1[7*]', '[7*]C[8*]', '[14*]c1cc2sc3c(c2s1)C(c1ccc([Mo])s1)(c1ccc([Mo])s1)c1cc2c(cc1-3)C(c1ccc([Mo])s1)(c1ccc([Mo])s1)c1c-2sc2cc([14*])sc12']","['[14*]c1ccc(C)s1', '[14*]c1ccc([Cr])s1', '[14*]c1sc([14*])c2c1C(=O)c1c([Cr])sc([Cr])c1C2=O', '[14*]c1ccc([14*])s1', '[14*]c1cc2c([16*])c3sc(C)cc3c([16*])c2s1', '.', '[7*]C(C#N)C#N', '[7*]C1C(=O)c2cscc2C1[7*]', '[7*]C[8*]', '[14*]c1cc2sc3c(c2s1)C(c1ccc([Mo])s1)(c1ccc([Mo])s1)c1cc2c(cc1-3)C(c1ccc([Mo])s1)(c1ccc([Mo])s1)c1c-2sc2cc([14*])sc12']","[0, 0, 0, 0, 0, 0, 6, 19, 32, 7, 9, 1, 10, 48, 12, 77]"
PBDB-T,ITCPTC-Se,-5.297777777777778,-3.4170000000000003,1.7681818181818183,-1.8807777777777777,-5.65,-4.0,-1.6500000000000004,1.59,1:1,CB,20.0,DIO,100.0,25.0,MoOx,ZnO,9.02,9.0216104,0.869,15.2,68.3,"['[14*]c1ccc(C)s1', '[14*]c1ccc([Cr])s1', '[14*]c1sc([14*])c2c1C(=O)c1c([Cr])sc([Cr])c1C2=O', '[14*]c1ccc([14*])s1', '[14*]c1cc2c([16*])c3sc(C)cc3c([16*])c2s1']","['[7*]C(C#N)C#N', '[7*]C1C(=O)c2cscc2C1[7*]', '[7*]C[8*]', '[14*]c1cc2sc3c(c2s1)C(c1ccc([Mo])[se]1)(c1ccc([Mo])[se]1)c1cc2c(cc1-3)C(c1ccc([Mo])[se]1)(c1ccc([Mo])[se]1)c1c-2sc2cc([14*])sc12']","['[14*]c1ccc(C)s1', '[14*]c1ccc([Cr])s1', '[14*]c1sc([14*])c2c1C(=O)c1c([Cr])sc([Cr])c1C2=O', '[14*]c1ccc([14*])s1', '[14*]c1cc2c([16*])c3sc(C)cc3c([16*])c2s1', '.', '[7*]C(C#N)C#N', '[7*]C1C(=O)c2cscc2C1[7*]', '[7*]C[8*]', '[14*]c1cc2sc3c(c2s1)C(c1ccc([Mo])[se]1)(c1ccc([Mo])[se]1)c1cc2c(cc1-3)C(c1ccc([Mo])[se]1)(c1ccc([Mo])[se]1)c1c-2sc2cc([14*])sc12']","[0, 0, 0, 0, 0, 0, 6, 19, 32, 7, 9, 1, 10, 48, 12, 180]"
PTB7-Th,IEICO-4F,-5.21,-3.542368421052632,1.5883333333333332,-1.667631578947368,-5.309971428571429,-3.851028571428572,-1.458942857142857,1.2525000000000002,1:1.5,CB,37.5,DIO,100.0,100.0,PEDOT:PSS,PFN-Br,11.13,11.1317904,0.72,25.16,61.45,"['[3*]O[Cr]', '[1*]C([6*])=O', '[14*]c1sc2c([14*])sc(C)c2c1F', '[14*]c1ccc([Cr])s1', '[14*]c1cc2c([16*])c3sc(C)cc3c([16*])c2s1']","['[3*]O[Cr]', '[7*]C(C#N)C#N', '[7*]C1C(=O)c2cc(F)c(F)cc2C1[7*]', '[7*]C[8*]', '[14*]c1cc([16*])c([14*])s1', '[14*]c1cc2c(s1)-c1cc3c(cc1C2(c1ccc([Mo])cc1)c1ccc([Mo])cc1)-c1sc([14*])cc1C3(c1ccc([Mo])cc1)c1ccc([Mo])cc1']","['[3*]O[Cr]', '[1*]C([6*])=O', '[14*]c1sc2c([14*])sc(C)c2c1F', '[14*]c1ccc([Cr])s1', '[14*]c1cc2c([16*])c3sc(C)cc3c([16*])c2s1', '.', '[3*]O[Cr]', '[7*]C(C#N)C#N', '[7*]C1C(=O)c2cc(F)c(F)cc2C1[7*]', '[7*]C[8*]', '[14*]c1cc([16*])c([14*])s1', '[14*]c1cc2c(s1)-c1cc3c(cc1C2(c1ccc([Mo])cc1)c1ccc([Mo])cc1)-c1sc([14*])cc1C3(c1ccc([Mo])cc1)c1ccc([Mo])cc1']","[0, 0, 0, 0, 26, 4, 36, 19, 9, 1, 26, 10, 46, 12, 35, 40]"
PBDB-T,MeIC,-5.297777777777778,-3.4170000000000003,1.7681818181818183,-1.8807777777777777,-5.57,-3.93,-1.64,1.5550000000000002,1:1,CB,20.0,DIO,100.0,120.0,PEDOT:PSS,PDIN,12.03,12.02970496,0.896,18.07,74.3,"['[14*]c1ccc(C)s1', '[14*]c1ccc([Cr])s1', '[14*]c1sc([14*])c2c1C(=O)c1c([Cr])sc([Cr])c1C2=O', '[14*]c1ccc([14*])s1', '[14*]c1cc2c([16*])c3sc(C)cc3c([16*])c2s1']","['[7*]C(C#N)C#N', '[7*]C1C(=O)c2c(csc2C)C1[7*]', '[7*]C[8*]', '[14*]c1cc2sc3c(c2s1)C(c1ccc([Mo])cc1)(c1ccc([Mo])cc1)c1cc2c(cc1-3)C(c1ccc([Mo])cc1)(c1ccc([Mo])cc1)c1c-2sc2cc([14*])sc12']","['[14*]c1ccc(C)s1', '[14*]c1ccc([Cr])s1', '[14*]c1sc([14*])c2c1C(=O)c1c([Cr])sc([Cr])c1C2=O', '[14*]c1ccc([14*])s1', '[14*]c1cc2c([16*])c3sc(C)cc3c([16*])c2s1', '.', '[7*]C(C#N)C#N', '[7*]C1C(=O)c2c(csc2C)C1[7*]', '[7*]C[8*]', '[14*]c1cc2sc3c(c2s1)C(c1ccc([Mo])cc1)(c1ccc([Mo])cc1)c1cc2c(cc1-3)C(c1ccc([Mo])cc1)(c1ccc([Mo])cc1)c1c-2sc2cc([14*])sc12']","[0, 0, 0, 0, 0, 0, 6, 19, 32, 7, 9, 1, 10, 49, 12, 14]"
PTB7-Th,IFTIC,-5.21,-3.542368421052632,1.5883333333333332,-1.667631578947368,-5.529999999999999,-3.825,-1.7049999999999992,1.81,1:2,o-DCB,25.0,_,85.0,25.0,MoOx,ZnO,5.77,5.705775,0.9,11.85,53.5,"['[3*]O[Cr]', '[1*]C([6*])=O', '[14*]c1sc2c([14*])sc(C)c2c1F', '[14*]c1ccc([Cr])s1', '[14*]c1cc2c([16*])c3sc(C)cc3c([16*])c2s1']","['[7*]C(C#N)C#N', '[7*]C1C(=O)c2ccccc2C1[7*]', '[7*]C[8*]', '[14*]c1ccc([14*])s1', '[16*]c1ccc2c(c1)C([Ti])([Ti])c1cc3c(cc1-2)C([Ti])([Ti])c1cc([16*])ccc1-3']","['[3*]O[Cr]', '[1*]C([6*])=O', '[14*]c1sc2c([14*])sc(C)c2c1F', '[14*]c1ccc([Cr])s1', '[14*]c1cc2c([16*])c3sc(C)cc3c([16*])c2s1', '.', '[7*]C(C#N)C#N', '[7*]C1C(=O)c2ccccc2C1[7*]', '[7*]C[8*]', '[14*]c1ccc([14*])s1', '[16*]c1ccc2c(c1)C([Ti])([Ti])c1cc3c(cc1-2)C([Ti])([Ti])c1cc([16*])ccc1-3']","[0, 0, 0, 0, 0, 26, 4, 36, 19, 9, 1, 10, 11, 12, 7, 181]"
PTB7-Th,IDT-T-N,-5.21,-3.542368421052632,1.5883333333333332,-1.667631578947368,-5.58,-4.06,-1.5200000000000005,1.52,1:1,CF,10.0,CN,100.0,100.0,PEDOT:PSS,PNDIT-F3N-Br,6.6,6.55757802,0.87,14.67,51.38,"['[3*]O[Cr]', '[1*]C([6*])=O', '[14*]c1sc2c([14*])sc(C)c2c1F', '[14*]c1ccc([Cr])s1', '[14*]c1cc2c([16*])c3sc(C)cc3c([16*])c2s1']","['[7*]C(C#N)C#N', '[7*]C1C(=O)c2cc3ccccc3cc2C1[7*]', '[7*]C[8*]', '[14*]c1cc([Cr])c([14*])s1', '[14*]c1cc2c(s1)-c1cc3c(cc1C2(c1ccc([Mo])cc1)c1ccc([Mo])cc1)-c1sc([14*])cc1C3(c1ccc([Mo])cc1)c1ccc([Mo])cc1']","['[3*]O[Cr]', '[1*]C([6*])=O', '[14*]c1sc2c([14*])sc(C)c2c1F', '[14*]c1ccc([Cr])s1', '[14*]c1cc2c([16*])c3sc(C)cc3c([16*])c2s1', '.', '[7*]C(C#N)C#N', '[7*]C1C(=O)c2cc3ccccc3cc2C1[7*]', '[7*]C[8*]', '[14*]c1cc([Cr])c([14*])s1', '[14*]c1cc2c(s1)-c1cc3c(cc1C2(c1ccc([Mo])cc1)c1ccc([Mo])cc1)-c1sc([14*])cc1C3(c1ccc([Mo])cc1)c1ccc([Mo])cc1']","[0, 0, 0, 0, 0, 26, 4, 36, 19, 9, 1, 10, 42, 12, 62, 40]"
PBDB-T,IDT-N,-5.297777777777778,-3.4170000000000003,1.7681818181818183,-1.8807777777777777,-5.73,-4.08,-1.6500000000000004,1.66,1:1,CF,10.0,CN,100.0,100.0,PEDOT:PSS,PNDIT-F3N-Br,8.99,9.02125332,0.79,15.88,71.91,"['[14*]c1ccc(C)s1', '[14*]c1ccc([Cr])s1', '[14*]c1sc([14*])c2c1C(=O)c1c([Cr])sc([Cr])c1C2=O', '[14*]c1ccc([14*])s1', '[14*]c1cc2c([16*])c3sc(C)cc3c([16*])c2s1']","['[7*]C(C#N)C#N', '[7*]C1C(=O)c2cc3ccccc3cc2C1[7*]', '[7*]C[8*]', '[14*]c1cc2c(s1)-c1cc3c(cc1C2(c1ccc([Mo])cc1)c1ccc([Mo])cc1)-c1sc([14*])cc1C3(c1ccc([Mo])cc1)c1ccc([Mo])cc1']","['[14*]c1ccc(C)s1', '[14*]c1ccc([Cr])s1', '[14*]c1sc([14*])c2c1C(=O)c1c([Cr])sc([Cr])c1C2=O', '[14*]c1ccc([14*])s1', '[14*]c1cc2c([16*])c3sc(C)cc3c([16*])c2s1', '.', '[7*]C(C#N)C#N', '[7*]C1C(=O)c2cc3ccccc3cc2C1[7*]', '[7*]C[8*]', '[14*]c1cc2c(s1)-c1cc3c(cc1C2(c1ccc([Mo])cc1)c1ccc([Mo])cc1)-c1sc([14*])cc1C3(c1ccc([Mo])cc1)c1ccc([Mo])cc1']","[0, 0, 0, 0, 0, 0, 6, 19, 32, 7, 9, 1, 10, 42, 12, 40]"
PBDB-T,IDT-T-N,-5.297777777777778,-3.4170000000000003,1.7681818181818183,-1.8807777777777777,-5.58,-4.06,-1.5200000000000005,1.52,1:1,CF,10.0,CN,100.0,100.0,PEDOT:PSS,PNDIT-F3N-Br,7.4,7.39989902,0.94,14.03,56.11,"['[14*]c1ccc(C)s1', '[14*]c1ccc([Cr])s1', '[14*]c1sc([14*])c2c1C(=O)c1c([Cr])sc([Cr])c1C2=O', '[14*]c1ccc([14*])s1', '[14*]c1cc2c([16*])c3sc(C)cc3c([16*])c2s1']","['[7*]C(C#N)C#N', '[7*]C1C(=O)c2cc3ccccc3cc2C1[7*]', '[7*]C[8*]', '[14*]c1cc([Cr])c([14*])s1', '[14*]c1cc2c(s1)-c1cc3c(cc1C2(c1ccc([Mo])cc1)c1ccc([Mo])cc1)-c1sc([14*])cc1C3(c1ccc([Mo])cc1)c1ccc([Mo])cc1']","['[14*]c1ccc(C)s1', '[14*]c1ccc([Cr])s1', '[14*]c1sc([14*])c2c1C(=O)c1c([Cr])sc([Cr])c1C2=O', '[14*]c1ccc([14*])s1', '[14*]c1cc2c([16*])c3sc(C)cc3c([16*])c2s1', '.', '[7*]C(C#N)C#N', '[7*]C1C(=O)c2cc3ccccc3cc2C1[7*]', '[7*]C[8*]', '[14*]c1cc([Cr])c([14*])s1', '[14*]c1cc2c(s1)-c1cc3c(cc1C2(c1ccc([Mo])cc1)c1ccc([Mo])cc1)-c1sc([14*])cc1C3(c1ccc([Mo])cc1)c1ccc([Mo])cc1']","[0, 0, 0, 0, 0, 6, 19, 32, 7, 9, 1, 10, 42, 12, 62, 40]"
PTB7-Th,p-IDTIDT-IC,-5.21,-3.542368421052632,1.5883333333333332,-1.667631578947368,-5.42,-3.82,-1.6,1.53,1:1.5,o-DCB,25.0,_,150.0,150.0,PEDOT:PSS,PDINO,6.48,6.469785,0.94,14.49,47.5,"['[3*]O[Cr]', '[1*]C([6*])=O', '[14*]c1sc2c([14*])sc(C)c2c1F', '[14*]c1ccc([Cr])s1', '[14*]c1cc2c([16*])c3sc(C)cc3c([16*])c2s1']","['[7*]C(C#N)C#N', '[7*]C1C(=O)c2ccccc2C1[7*]', '[7*]C[8*]', '[8*]CCCCCC', '[14*]c1cc2c(s1)-c1cc3c(cc1C2(c1ccc([16*])cc1)c1ccc([16*])cc1)-c1sc2c4c(sc2c1C3(c1ccc([16*])cc1)c1ccc([16*])cc1)-c1cc2c(cc1C4(c1ccc([16*])cc1)c1ccc([16*])cc1)-c1sc([14*])cc1C2(c1ccc([16*])cc1)c1ccc([16*])cc1']","['[3*]O[Cr]', '[1*]C([6*])=O', '[14*]c1sc2c([14*])sc(C)c2c1F', '[14*]c1ccc([Cr])s1', '[14*]c1cc2c([16*])c3sc(C)cc3c([16*])c2s1', '.', '[7*]C(C#N)C#N', '[7*]C1C(=O)c2ccccc2C1[7*]', '[7*]C[8*]', '[8*]CCCCCC', '[14*]c1cc2c(s1)-c1cc3c(cc1C2(c1ccc([16*])cc1)c1ccc([16*])cc1)-c1sc2c4c(sc2c1C3(c1ccc([16*])cc1)c1ccc([16*])cc1)-c1cc2c(cc1C4(c1ccc([16*])cc1)c1ccc([16*])cc1)-c1sc([14*])cc1C2(c1ccc([16*])cc1)c1ccc([16*])cc1']","[0, 0, 0, 0, 0, 26, 4, 36, 19, 9, 1, 10, 11, 12, 91, 186]"
PBDB-TF,IDT-C6,-5.498461538461539,-3.65,1.8075,-1.84846153846154,-5.59,-3.35,-2.24,1.65,1:1,CF,16.0,DIO,110.0,100.0,PEDOT:PSS,PFN-Br,12.5,12.432,0.96,17.5,74.0,"['[14*]c1ccc(C)s1', '[14*]c1cc(F)c([Cr])s1', '[14*]c1sc([14*])c2c1C(=O)c1c([Cr])sc([Cr])c1C2=O', '[14*]c1ccc([14*])s1', '[14*]c1cc2c([16*])c3sc(C)cc3c([16*])c2s1']","['[7*]C(C#N)C#N', '[7*]C1C(=O)c2ccc(C)cc2C1[7*]', '[7*]C[8*]', '[14*]c1cc2c(s1)-c1cc3c(cc1C2([Mo])[Mo])-c1sc([14*])cc1C3([Mo])[Mo]']","['[14*]c1ccc(C)s1', '[14*]c1cc(F)c([Cr])s1', '[14*]c1sc([14*])c2c1C(=O)c1c([Cr])sc([Cr])c1C2=O', '[14*]c1ccc([14*])s1', '[14*]c1cc2c([16*])c3sc(C)cc3c([16*])c2s1', '.', '[7*]C(C#N)C#N', '[7*]C1C(=O)c2ccc(C)cc2C1[7*]', '[7*]C[8*]', '[14*]c1cc2c(s1)-c1cc3c(cc1C2([Mo])[Mo])-c1sc([14*])cc1C3([Mo])[Mo]']","[0, 0, 0, 0, 0, 0, 6, 22, 32, 7, 9, 1, 10, 15, 12, 30]"
PBDB-T,FDNCTF,-5.297777777777778,-3.4170000000000003,1.7681818181818183,-1.8807777777777777,-5.42,-3.73,-1.69,1.6,1:0.8,CB,19.8,_,120.0,25.0,PEDOT:PSS,PDINO,10.0,9.80232,0.94,15.8,66.0,"['[14*]c1ccc(C)s1', '[14*]c1ccc([Cr])s1', '[14*]c1sc([14*])c2c1C(=O)c1c([Cr])sc([Cr])c1C2=O', '[14*]c1ccc([14*])s1', '[14*]c1cc2c([16*])c3sc(C)cc3c([16*])c2s1']","['[7*]C(C#N)C#N', '[7*]C1C(=O)c2cc3ccccc3cc2C1[7*]', '[7*]C[8*]', '[14*]c1cc2c(s1)-c1cc3c(cc1C2([Ti])[Ti])-c1cc2c(cc1C3([Ti])[Ti])-c1sc([14*])cc1C2([Ti])[Ti]']","['[14*]c1ccc(C)s1', '[14*]c1ccc([Cr])s1', '[14*]c1sc([14*])c2c1C(=O)c1c([Cr])sc([Cr])c1C2=O', '[14*]c1ccc([14*])s1', '[14*]c1cc2c([16*])c3sc(C)cc3c([16*])c2s1', '.', '[7*]C(C#N)C#N', '[7*]C1C(=O)c2cc3ccccc3cc2C1[7*]', '[7*]C[8*]', '[14*]c1cc2c(s1)-c1cc3c(cc1C2([Ti])[Ti])-c1cc2c(cc1C3([Ti])[Ti])-c1sc([14*])cc1C2([Ti])[Ti]']","[0, 0, 0, 0, 0, 0, 6, 19, 32, 7, 9, 1, 10, 42, 12, 128]"
PBDB-T,FDICTF,-5.297777777777778,-3.4170000000000003,1.7681818181818183,-1.8807777777777777,-5.43,-3.71,-1.7199999999999998,1.63,1:0.8,CB,19.8,_,120.0,25.0,PEDOT:PSS,PDINO,11.2,10.990275,0.93,16.3,72.5,"['[14*]c1ccc(C)s1', '[14*]c1ccc([Cr])s1', '[14*]c1sc([14*])c2c1C(=O)c1c([Cr])sc([Cr])c1C2=O', '[14*]c1ccc([14*])s1', '[14*]c1cc2c([16*])c3sc(C)cc3c([16*])c2s1']","['[7*]C(C#N)C#N', '[7*]C1C(=O)c2ccccc2C1[7*]', '[7*]C[8*]', '[14*]c1cc2c(s1)-c1cc3c(cc1C2([Ti])[Ti])-c1cc2c(cc1C3([Ti])[Ti])-c1sc([14*])cc1C2([Ti])[Ti]']","['[14*]c1ccc(C)s1', '[14*]c1ccc([Cr])s1', '[14*]c1sc([14*])c2c1C(=O)c1c([Cr])sc([Cr])c1C2=O', '[14*]c1ccc([14*])s1', '[14*]c1cc2c([16*])c3sc(C)cc3c([16*])c2s1', '.', '[7*]C(C#N)C#N', '[7*]C1C(=O)c2ccccc2C1[7*]', '[7*]C[8*]', '[14*]c1cc2c(s1)-c1cc3c(cc1C2([Ti])[Ti])-c1cc2c(cc1C3([Ti])[Ti])-c1sc([14*])cc1C2([Ti])[Ti]']","[0, 0, 0, 0, 0, 0, 6, 19, 32, 7, 9, 1, 10, 11, 12, 128]"
PTB7-Th,DTNR,-5.21,-3.542368421052632,1.5883333333333332,-1.667631578947368,-5.22,-3.5,-1.7199999999999998,1.72,1:1.5,CB,20.0,CN,90.0,25.0,MoOx,ZnO,9.51,9.507456,1.08,15.72,56.0,"['[3*]O[Cr]', '[1*]C([6*])=O', '[14*]c1sc2c([14*])sc(C)c2c1F', '[14*]c1ccc([Cr])s1', '[14*]c1cc2c([16*])c3sc(C)cc3c([16*])c2s1']","['[8*]CC', '[7*]C1SC(=S)N([10*])C1=O', '[7*]C[8*]', '[16*]c1ccc([16*])c2nsnc12', '[14*]c1cc2c(s1)-c1c(ccc3c4c(ccc13)C([Cr])([Cr])c1cc([14*])sc1-4)C2([Cr])[Cr]']","['[3*]O[Cr]', '[1*]C([6*])=O', '[14*]c1sc2c([14*])sc(C)c2c1F', '[14*]c1ccc([Cr])s1', '[14*]c1cc2c([16*])c3sc(C)cc3c([16*])c2s1', '.', '[8*]CC', '[7*]C1SC(=S)N([10*])C1=O', '[7*]C[8*]', '[16*]c1ccc([16*])c2nsnc12', '[14*]c1cc2c(s1)-c1c(ccc3c4c(ccc13)C([Cr])([Cr])c1cc([14*])sc1-4)C2([Cr])[Cr]']","[0, 0, 0, 0, 0, 26, 4, 36, 19, 9, 1, 20, 87, 12, 149, 188]"
PBDB-T,DTNIC6,-5.297777777777778,-3.4170000000000003,1.7681818181818183,-1.8807777777777777,-5.87,-3.92,-1.95,1.7,1:1,CB,18.0,_,100.0,25.0,MoOx,TiO2:TOPD,3.39,3.37735008,0.96,7.71,45.63,"['[14*]c1ccc(C)s1', '[14*]c1ccc([Cr])s1', '[14*]c1sc([14*])c2c1C(=O)c1c([Cr])sc([Cr])c1C2=O', '[14*]c1ccc([14*])s1', '[14*]c1cc2c([16*])c3sc(C)cc3c([16*])c2s1']","['[7*]C(C#N)C#N', '[7*]C1C(=O)c2ccccc2C1[7*]', '[7*]C[8*]', '[14*]c1cc2c(s1)-c1c(ccc3c4c(ccc13)C([Mo])([Mo])c1cc([14*])sc1-4)C2([Mo])[Mo]']","['[14*]c1ccc(C)s1', '[14*]c1ccc([Cr])s1', '[14*]c1sc([14*])c2c1C(=O)c1c([Cr])sc([Cr])c1C2=O', '[14*]c1ccc([14*])s1', '[14*]c1cc2c([16*])c3sc(C)cc3c([16*])c2s1', '.', '[7*]C(C#N)C#N', '[7*]C1C(=O)c2ccccc2C1[7*]', '[7*]C[8*]', '[14*]c1cc2c(s1)-c1c(ccc3c4c(ccc13)C([Mo])([Mo])c1cc([14*])sc1-4)C2([Mo])[Mo]']","[0, 0, 0, 0, 0, 0, 6, 19, 32, 7, 9, 1, 10, 11, 12, 189]"
PBDB-T,DTNIC8,-5.297777777777778,-3.4170000000000003,1.7681818181818183,-1.8807777777777777,-5.91,-3.93,-1.98,1.73,1:1,CB,18.0,_,100.0,25.0,MoOx,TiO2:TOPD,9.03,9.03449088,0.96,12.92,72.84,"['[14*]c1ccc(C)s1', '[14*]c1ccc([Cr])s1', '[14*]c1sc([14*])c2c1C(=O)c1c([Cr])sc([Cr])c1C2=O', '[14*]c1ccc([14*])s1', '[14*]c1cc2c([16*])c3sc(C)cc3c([16*])c2s1']","['[7*]C(C#N)C#N', '[7*]C1C(=O)c2ccccc2C1[7*]', '[7*]C[8*]', '[14*]c1cc2c(s1)-c1c(ccc3c4c(ccc13)C([Cr])([Cr])c1cc([14*])sc1-4)C2([Cr])[Cr]']","['[14*]c1ccc(C)s1', '[14*]c1ccc([Cr])s1', '[14*]c1sc([14*])c2c1C(=O)c1c([Cr])sc([Cr])c1C2=O', '[14*]c1ccc([14*])s1', '[14*]c1cc2c([16*])c3sc(C)cc3c([16*])c2s1', '.', '[7*]C(C#N)C#N', '[7*]C1C(=O)c2ccccc2C1[7*]', '[7*]C[8*]', '[14*]c1cc2c(s1)-c1c(ccc3c4c(ccc13)C([Cr])([Cr])c1cc([14*])sc1-4)C2([Cr])[Cr]']","[0, 0, 0, 0, 0, 0, 6, 19, 32, 7, 9, 1, 10, 11, 12, 188]"
P3HT,BTA100,-5.057777777777777,-2.989444444444445,1.9,-2.068333333333332,-4.98,-2.81,-2.1700000000000004,2.05,1:1,CF,15.0,_,82.0,100.0,PEDOT:PSS,Ca,1.04,1.03917,1.34,1.65,47.0,"['[8*]CCCCCC', '[14*]c1sc(C)cc1[16*]', '[14*]c1cc([16*])c(C)s1', '[14*]c1cc([16*])c([14*])s1']","['[3*]OC', '[8*]CC', '[7*]C1SC(=O)N([10*])C1=O', '[7*]C[8*]', '[16*]c1c([16*])c([16*])c2nn([Ti])nc2c1[16*]', '[14*]c1cc2c(s1)-c1cc3c(cc1C2(c1ccc([Mo])cc1)c1ccc([Mo])cc1)-c1sc([14*])cc1C3(c1ccc([Mo])cc1)c1ccc([Mo])cc1']","['[8*]CCCCCC', '[14*]c1sc(C)cc1[16*]', '[14*]c1cc([16*])c(C)s1', '[14*]c1cc([16*])c([14*])s1', '.', '[3*]OC', '[8*]CC', '[7*]C1SC(=O)N([10*])C1=O', '[7*]C[8*]', '[16*]c1c([16*])c([16*])c2nn([Ti])nc2c1[16*]', '[14*]c1cc2c(s1)-c1cc3c(cc1C2(c1ccc([Mo])cc1)c1ccc([Mo])cc1)-c1sc([14*])cc1C3(c1ccc([Mo])cc1)c1ccc([Mo])cc1']","[0, 0, 0, 0, 0, 91, 119, 120, 35, 1, 80, 20, 204, 12, 205, 40]"
P3HT,BTA101,-5.057777777777777,-2.989444444444445,1.9,-2.068333333333332,-5.05,-2.99,-2.06,1.88,1:1,CF,15.0,_,82.0,120.0,PEDOT:PSS,Ca,3.55,3.551912,1.19,5.33,56.0,"['[8*]CCCCCC', '[14*]c1sc(C)cc1[16*]', '[14*]c1cc([16*])c(C)s1', '[14*]c1cc([16*])c([14*])s1']","['[3*]OC', '[8*]CC', '[7*]C1SC(=S)N([10*])C1=O', '[7*]C[8*]', '[16*]c1c([16*])c([16*])c2nn([Ti])nc2c1[16*]', '[14*]c1cc2c(s1)-c1cc3c(cc1C2(c1ccc([Mo])cc1)c1ccc([Mo])cc1)-c1sc([14*])cc1C3(c1ccc([Mo])cc1)c1ccc([Mo])cc1']","['[8*]CCCCCC', '[14*]c1sc(C)cc1[16*]', '[14*]c1cc([16*])c(C)s1', '[14*]c1cc([16*])c([14*])s1', '.', '[3*]OC', '[8*]CC', '[7*]C1SC(=S)N([10*])C1=O', '[7*]C[8*]', '[16*]c1c([16*])c([16*])c2nn([Ti])nc2c1[16*]', '[14*]c1cc2c(s1)-c1cc3c(cc1C2(c1ccc([Mo])cc1)c1ccc([Mo])cc1)-c1sc([14*])cc1C3(c1ccc([Mo])cc1)c1ccc([Mo])cc1']","[0, 0, 0, 0, 0, 91, 119, 120, 35, 1, 80, 20, 87, 12, 205, 40]"
PTB7-Th,6TIC,-5.21,-3.542368421052632,1.5883333333333332,-1.667631578947368,-5.263333333333333,-3.85,-1.4133333333333329,1.3666666666666665,1:1.5,CB,25.0,DIO,100.0,150.0,MoOx,ZnO,11.07,11.05626886,0.831,20.11,66.16,"['[3*]O[Cr]', '[1*]C([6*])=O', '[14*]c1sc2c([14*])sc(C)c2c1F', '[14*]c1ccc([Cr])s1', '[14*]c1cc2c([16*])c3sc(C)cc3c([16*])c2s1']","['[7*]C(C#N)C#N', '[7*]C1C(=O)c2ccccc2C1[7*]', '[7*]C[8*]', '[14*]c1cc2sc3c(c2s1)C(c1ccc([Mo])cc1)(c1ccc([Mo])cc1)c1c-3sc2c3c(sc12)-c1sc2cc([14*])sc2c1C3(c1ccc([Mo])cc1)c1ccc([Mo])cc1']","['[3*]O[Cr]', '[1*]C([6*])=O', '[14*]c1sc2c([14*])sc(C)c2c1F', '[14*]c1ccc([Cr])s1', '[14*]c1cc2c([16*])c3sc(C)cc3c([16*])c2s1', '.', '[7*]C(C#N)C#N', '[7*]C1C(=O)c2ccccc2C1[7*]', '[7*]C[8*]', '[14*]c1cc2sc3c(c2s1)C(c1ccc([Mo])cc1)(c1ccc([Mo])cc1)c1c-3sc2c3c(sc12)-c1sc2cc([14*])sc2c1C3(c1ccc([Mo])cc1)c1ccc([Mo])cc1']","[0, 0, 0, 0, 0, 0, 26, 4, 36, 19, 9, 1, 10, 11, 12, 13]"
PTB7-Th,COi8DFIC,-5.21,-3.542368421052632,1.5883333333333332,-1.667631578947368,-5.5,-3.88,-1.62,1.26,1:1,CB,18.0,DIO,124.0,25.0,MoOx,ZnO,12.16,12.1134112,0.68,26.12,68.2,"['[3*]O[Cr]', '[1*]C([6*])=O', '[14*]c1sc2c([14*])sc(C)c2c1F', '[14*]c1ccc([Cr])s1', '[14*]c1cc2c([16*])c3sc(C)cc3c([16*])c2s1']","['[7*]C(C#N)C#N', '[7*]C1C(=O)c2cc(F)c(F)cc2C1[7*]', '[7*]C[8*]', '[14*]c1cc2sc3c(c2s1)C(c1ccc([Mo])cc1)(c1ccc([Mo])cc1)Oc1c-3sc2c3c(sc12)-c1sc2cc([14*])sc2c1C(c1ccc([Mo])cc1)(c1ccc([Mo])cc1)O3']","['[3*]O[Cr]', '[1*]C([6*])=O', '[14*]c1sc2c([14*])sc(C)c2c1F', '[14*]c1ccc([Cr])s1', '[14*]c1cc2c([16*])c3sc(C)cc3c([16*])c2s1', '.', '[7*]C(C#N)C#N', '[7*]C1C(=O)c2cc(F)c(F)cc2C1[7*]', '[7*]C[8*]', '[14*]c1cc2sc3c(c2s1)C(c1ccc([Mo])cc1)(c1ccc([Mo])cc1)Oc1c-3sc2c3c(sc12)-c1sc2cc([14*])sc2c1C(c1ccc([Mo])cc1)(c1ccc([Mo])cc1)O3']","[0, 0, 0, 0, 0, 0, 26, 4, 36, 19, 9, 1, 10, 46, 12, 207]"
PTB7-Th,IDT-2BR,-5.21,-3.542368421052632,1.5883333333333332,-1.667631578947368,-5.4125,-3.66,-1.7524999999999995,1.6849999999999998,1:1,o-DCB:CF (4:1),15.0,CN,80.0,25.0,PEDOT:PSS,Ca,7.7,8.316,0.99,14.0,60.0,"['[3*]O[Cr]', '[1*]C([6*])=O', '[14*]c1sc2c([14*])sc(C)c2c1F', '[14*]c1ccc([Cr])s1', '[14*]c1cc2c([16*])c3sc(C)cc3c([16*])c2s1']","['[8*]CC', '[7*]C1SC(=S)N([10*])C1=O', '[7*]C[8*]', '[16*]c1ccc([16*])c2nsnc12', '[14*]c1cc2c(s1)-c1cc3c(cc1C2(c1ccc([Mo])cc1)c1ccc([Mo])cc1)-c1sc([14*])cc1C3(c1ccc([Mo])cc1)c1ccc([Mo])cc1']","['[3*]O[Cr]', '[1*]C([6*])=O', '[14*]c1sc2c([14*])sc(C)c2c1F', '[14*]c1ccc([Cr])s1', '[14*]c1cc2c([16*])c3sc(C)cc3c([16*])c2s1', '.', '[8*]CC', '[7*]C1SC(=S)N([10*])C1=O', '[7*]C[8*]', '[16*]c1ccc([16*])c2nsnc12', '[14*]c1cc2c(s1)-c1cc3c(cc1C2(c1ccc([Mo])cc1)c1ccc([Mo])cc1)-c1sc([14*])cc1C3(c1ccc([Mo])cc1)c1ccc([Mo])cc1']","[0, 0, 0, 0, 0, 26, 4, 36, 19, 9, 1, 20, 87, 12, 149, 40]"
PTB7-Th,IDT-2BR1,-5.21,-3.542368421052632,1.5883333333333332,-1.667631578947368,-5.37,-3.67,-1.7000000000000002,1.61,1:1,o-DCB:CF (4:1),15.0,CN,80.0,25.0,PEDOT:PSS,Ca,8.7,8.664,0.95,15.2,60.0,"['[3*]O[Cr]', '[1*]C([6*])=O', '[14*]c1sc2c([14*])sc(C)c2c1F', '[14*]c1ccc([Cr])s1', '[14*]c1cc2c([16*])c3sc(C)cc3c([16*])c2s1']","['[8*]CC', '[7*]C1SC(=S)N([10*])C1=O', '[7*]C[8*]', '[16*]c1ccc([16*])c2nsnc12', '[14*]c1cc2c(s1)-c1cc3c(cc1C2([Mo])[Mo])-c1sc([14*])cc1C3([Mo])[Mo]']","['[3*]O[Cr]', '[1*]C([6*])=O', '[14*]c1sc2c([14*])sc(C)c2c1F', '[14*]c1ccc([Cr])s1', '[14*]c1cc2c([16*])c3sc(C)cc3c([16*])c2s1', '.', '[8*]CC', '[7*]C1SC(=S)N([10*])C1=O', '[7*]C[8*]', '[16*]c1ccc([16*])c2nsnc12', '[14*]c1cc2c(s1)-c1cc3c(cc1C2([Mo])[Mo])-c1sc([14*])cc1C3([Mo])[Mo]']","[0, 0, 0, 0, 0, 26, 4, 36, 19, 9, 1, 20, 87, 12, 149, 30]"
PTB7-Th,T1,-5.21,-3.542368421052632,1.5883333333333332,-1.667631578947368,-5.42,-3.91,-1.5099999999999998,1.34,1:1.8,CB,20.0,_,120.0,25.0,MoOx,ZnO,9.82,9.8046,0.72,20.95,65.0,"['[3*]O[Cr]', '[1*]C([6*])=O', '[14*]c1sc2c([14*])sc(C)c2c1F', '[14*]c1ccc([Cr])s1', '[14*]c1cc2c([16*])c3sc(C)cc3c([16*])c2s1']","['[3*]O[Cr]', '[1*]C([6*])=O', '[7*]C(C#N)C#N', '[7*]C1C(=O)c2ccccc2C1[7*]', '[7*]C[8*]', '[14*]c1sc2c([14*])sc([14*])c2c1F', '[14*]c1cc2c(s1)-c1cc3c(cc1C2(c1ccc([Mo])cc1)c1ccc([Mo])cc1)-c1sc([14*])cc1C3(c1ccc([Mo])cc1)c1ccc([Mo])cc1']","['[3*]O[Cr]', '[1*]C([6*])=O', '[14*]c1sc2c([14*])sc(C)c2c1F', '[14*]c1ccc([Cr])s1', '[14*]c1cc2c([16*])c3sc(C)cc3c([16*])c2s1', '.', '[3*]O[Cr]', '[1*]C([6*])=O', '[7*]C(C#N)C#N', '[7*]C1C(=O)c2ccccc2C1[7*]', '[7*]C[8*]', '[14*]c1sc2c([14*])sc([14*])c2c1F', '[14*]c1cc2c(s1)-c1cc3c(cc1C2(c1ccc([Mo])cc1)c1ccc([Mo])cc1)-c1sc([14*])cc1C3(c1ccc([Mo])cc1)c1ccc([Mo])cc1']","[0, 0, 0, 26, 4, 36, 19, 9, 1, 26, 4, 10, 11, 12, 208, 40]"
PTB7-Th,ATT-1,-5.21,-3.542368421052632,1.5883333333333332,-1.667631578947368,-5.5,-3.63,-1.87,1.54,1:1.5,o-DCB,25.0,DIO,130.0,25.0,PEDOT:PSS,PFN-Br,10.07,10.03632,0.87,16.48,70.0,"['[3*]O[Cr]', '[1*]C([6*])=O', '[14*]c1sc2c([14*])sc(C)c2c1F', '[14*]c1ccc([Cr])s1', '[14*]c1cc2c([16*])c3sc(C)cc3c([16*])c2s1']","['[3*]O[Ti]', '[1*]C([6*])=O', '[8*]CC', '[9*]n1c(=C(C#N)C#N)s/c(=C/c2sc([14*])c3sc([14*])cc23)c1=O', '[14*]c1cc2c(s1)-c1cc3c(cc1C2(c1ccc([Mo])cc1)c1ccc([Mo])cc1)-c1sc([14*])cc1C3(c1ccc([Mo])cc1)c1ccc([Mo])cc1']","['[3*]O[Cr]', '[1*]C([6*])=O', '[14*]c1sc2c([14*])sc(C)c2c1F', '[14*]c1ccc([Cr])s1', '[14*]c1cc2c([16*])c3sc(C)cc3c([16*])c2s1', '.', '[3*]O[Ti]', '[1*]C([6*])=O', '[8*]CC', '[9*]n1c(=C(C#N)C#N)s/c(=C/c2sc([14*])c3sc([14*])cc23)c1=O', '[14*]c1cc2c(s1)-c1cc3c(cc1C2(c1ccc([Mo])cc1)c1ccc([Mo])cc1)-c1sc([14*])cc1C3(c1ccc([Mo])cc1)c1ccc([Mo])cc1']","[0, 0, 0, 0, 0, 26, 4, 36, 19, 9, 1, 94, 4, 20, 209, 40]"
PDBT-T1,IC-C6IDT-IC,-5.36,-3.43,1.85,-1.93,-5.705,-3.996875,-1.708125,1.6358333333333337,1:1,CF,12.0,_,90.0,25.0,MoOx,ZnO,8.71,8.706425,0.89,15.05,65.0,"['[14*]c1ccc(C)s1', '[14*]c1ccc([Ti])s1', '[14*]c1sc([14*])c2c1C(=O)c1c([Cr])sc([Cr])c1C2=O', '[14*]c1ccc([14*])s1', '[14*]c1cc2sc3c([16*])c4c(sc5cc(C)sc54)c([16*])c3c2s1']","['[7*]C(C#N)C#N', '[7*]C1C(=O)c2ccccc2C1[7*]', '[7*]C[8*]', '[14*]c1cc2c(s1)-c1cc3c(cc1C2([Mo])[Mo])-c1sc([14*])cc1C3([Mo])[Mo]']","['[14*]c1ccc(C)s1', '[14*]c1ccc([Ti])s1', '[14*]c1sc([14*])c2c1C(=O)c1c([Cr])sc([Cr])c1C2=O', '[14*]c1ccc([14*])s1', '[14*]c1cc2sc3c([16*])c4c(sc5cc(C)sc54)c([16*])c3c2s1', '.', '[7*]C(C#N)C#N', '[7*]C1C(=O)c2ccccc2C1[7*]', '[7*]C[8*]', '[14*]c1cc2c(s1)-c1cc3c(cc1C2([Mo])[Mo])-c1sc([14*])cc1C3([Mo])[Mo]']","[0, 0, 0, 0, 0, 0, 6, 31, 32, 7, 33, 1, 10, 11, 12, 30]"
PBDTT-6ttTPD,ITIC,-5.36,-3.51,1.85,-1.8500000000000003,-5.574285714285715,-3.9143137254901954,-1.659971988795519,1.5857894736842106,1:1,CF,12.0,DIO,100.0,25.0,MoOx,ZnO,9.98,9.98250588,0.942,15.63,67.8,"['[8*]C(CCCCCC)CCCCCCCCCC', '[8*]C(CC)CCCCCC', '[8*]CCCCCC', '[14*]c1cc2sc(C)c([16*])c2s1', '[14*]c1ccc([14*])s1', '[10*]N1C(=O)c2c([14*])sc([14*])c2C1=O', '[14*]c1cc2sc([14*])c([16*])c2s1', '[14*]c1cc2c([16*])c3sc(C)cc3c([16*])c2s1']","['[7*]C(C#N)C#N', '[7*]C1C(=O)c2ccccc2C1[7*]', '[7*]C[8*]', '[14*]c1cc2sc3c(c2s1)C(c1ccc([Mo])cc1)(c1ccc([Mo])cc1)c1cc2c(cc1-3)C(c1ccc([Mo])cc1)(c1ccc([Mo])cc1)c1c-2sc2cc([14*])sc12']","['[8*]C(CCCCCC)CCCCCCCCCC', '[8*]C(CC)CCCCCC', '[8*]CCCCCC', '[14*]c1cc2sc(C)c([16*])c2s1', '[14*]c1ccc([14*])s1', '[10*]N1C(=O)c2c([14*])sc([14*])c2C1=O', '[14*]c1cc2sc([14*])c([16*])c2s1', '[14*]c1cc2c([16*])c3sc(C)cc3c([16*])c2s1', '.', '[7*]C(C#N)C#N', '[7*]C1C(=O)c2ccccc2C1[7*]', '[7*]C[8*]', '[14*]c1cc2sc3c(c2s1)C(c1ccc([Mo])cc1)(c1ccc([Mo])cc1)c1cc2c(cc1-3)C(c1ccc([Mo])cc1)(c1ccc([Mo])cc1)c1c-2sc2cc([14*])sc12']","[0, 0, 0, 210, 98, 91, 211, 7, 212, 213, 9, 1, 10, 11, 12, 14]"
PMOT16,ITIC,-5.52,-3.66,1.86,-1.86,-5.574285714285715,-3.9143137254901954,-1.659971988795519,1.5857894736842106,1:1,CF,12.0,DIO,100.0,25.0,MoOx,ZnO,7.63,7.638631,1.001,13.0,58.7,"['[3*]OC', '[14*]c1cc2sc(C)c([Mo])c2s1', '[14*]c1cc([16*])c([Cr])s1', '[14*]c1cc2sc([14*])c([Mo])c2s1', '[14*]c1sc([14*])c2c1C(=O)N([Sc])C2=O', '[14*]c1cc2c([16*])c3sc(C)cc3c([16*])c2s1']","['[7*]C(C#N)C#N', '[7*]C1C(=O)c2ccccc2C1[7*]', '[7*]C[8*]', '[14*]c1cc2sc3c(c2s1)C(c1ccc([Mo])cc1)(c1ccc([Mo])cc1)c1cc2c(cc1-3)C(c1ccc([Mo])cc1)(c1ccc([Mo])cc1)c1c-2sc2cc([14*])sc12']","['[3*]OC', '[14*]c1cc2sc(C)c([Mo])c2s1', '[14*]c1cc([16*])c([Cr])s1', '[14*]c1cc2sc([14*])c([Mo])c2s1', '[14*]c1sc([14*])c2c1C(=O)N([Sc])C2=O', '[14*]c1cc2c([16*])c3sc(C)cc3c([16*])c2s1', '.', '[7*]C(C#N)C#N', '[7*]C1C(=O)c2ccccc2C1[7*]', '[7*]C[8*]', '[14*]c1cc2sc3c(c2s1)C(c1ccc([Mo])cc1)(c1ccc([Mo])cc1)c1cc2c(cc1-3)C(c1ccc([Mo])cc1)(c1ccc([Mo])cc1)c1c-2sc2cc([14*])sc12']","[0, 0, 0, 0, 0, 80, 214, 215, 216, 217, 9, 1, 10, 11, 12, 14]"
PBDTT-6ttTPD,IDIC,-5.36,-3.51,1.85,-1.8500000000000003,-5.705,-3.996875,-1.708125,1.6358333333333337,1:1,CF,12.0,DIO,100.0,25.0,MoOx,ZnO,8.58,8.5768713,0.822,15.93,65.5,"['[8*]C(CCCCCC)CCCCCCCCCC', '[8*]C(CC)CCCCCC', '[8*]CCCCCC', '[14*]c1cc2sc(C)c([16*])c2s1', '[14*]c1ccc([14*])s1', '[10*]N1C(=O)c2c([14*])sc([14*])c2C1=O', '[14*]c1cc2sc([14*])c([16*])c2s1', '[14*]c1cc2c([16*])c3sc(C)cc3c([16*])c2s1']","['[7*]C(C#N)C#N', '[7*]C1C(=O)c2ccccc2C1[7*]', '[7*]C[8*]', '[14*]c1cc2c(s1)-c1cc3c(cc1C2([Mo])[Mo])-c1sc([14*])cc1C3([Mo])[Mo]']","['[8*]C(CCCCCC)CCCCCCCCCC', '[8*]C(CC)CCCCCC', '[8*]CCCCCC', '[14*]c1cc2sc(C)c([16*])c2s1', '[14*]c1ccc([14*])s1', '[10*]N1C(=O)c2c([14*])sc([14*])c2C1=O', '[14*]c1cc2sc([14*])c([16*])c2s1', '[14*]c1cc2c([16*])c3sc(C)cc3c([16*])c2s1', '.', '[7*]C(C#N)C#N', '[7*]C1C(=O)c2ccccc2C1[7*]', '[7*]C[8*]', '[14*]c1cc2c(s1)-c1cc3c(cc1C2([Mo])[Mo])-c1sc([14*])cc1C3([Mo])[Mo]']","[0, 0, 0, 210, 98, 91, 211, 7, 212, 213, 9, 1, 10, 11, 12, 30]"
PTZP,IDIC,-5.41,-3.4,2.01,-2.01,-5.705,-3.996875,-1.708125,1.6358333333333337,1:1.5,CB,18.0,DIO,100.0,25.0,PEDOT:PSS,PFN-Br,11.8,11.80863,0.9,17.9,73.3,"['[14*]c1cc([Cr])c(C)s1', '[14*]c1ccc([Co])s1', '[14*]c1cc([Cr])c([14*])s1', '[14*]c1nc2sc([14*])nc2s1', '[14*]c1cc2c([16*])c3sc(C)cc3c([16*])c2s1']","['[7*]C(C#N)C#N', '[7*]C1C(=O)c2ccccc2C1[7*]', '[7*]C[8*]', '[14*]c1cc2c(s1)-c1cc3c(cc1C2([Mo])[Mo])-c1sc([14*])cc1C3([Mo])[Mo]']","['[14*]c1cc([Cr])c(C)s1', '[14*]c1ccc([Co])s1', '[14*]c1cc([Cr])c([14*])s1', '[14*]c1nc2sc([14*])nc2s1', '[14*]c1cc2c([16*])c3sc(C)cc3c([16*])c2s1', '.', '[7*]C(C#N)C#N', '[7*]C1C(=O)c2ccccc2C1[7*]', '[7*]C[8*]', '[14*]c1cc2c(s1)-c1cc3c(cc1C2([Mo])[Mo])-c1sc([14*])cc1C3([Mo])[Mo]']","[0, 0, 0, 0, 0, 0, 61, 64, 62, 169, 9, 1, 10, 11, 12, 30]"
PTB7-Th,IDT-BT-R,-5.21,-3.542368421052632,1.5883333333333332,-1.667631578947368,-5.4125,-3.66,-1.7524999999999995,1.6849999999999998,1:1.5,DCB,25.0,_,100.0,150.0,PEDOT:PSS,Ca,8.2,8.198352,1.02,13.6,59.1,"['[3*]O[Cr]', '[1*]C([6*])=O', '[14*]c1sc2c([14*])sc(C)c2c1F', '[14*]c1ccc([Cr])s1', '[14*]c1cc2c([16*])c3sc(C)cc3c([16*])c2s1']","['[8*]CC', '[7*]C1SC(=S)N([10*])C1=O', '[7*]C[8*]', '[16*]c1ccc([16*])c2nsnc12', '[14*]c1cc2c(s1)-c1cc3c(cc1C2(c1ccc([Mo])cc1)c1ccc([Mo])cc1)-c1sc([14*])cc1C3(c1ccc([Mo])cc1)c1ccc([Mo])cc1']","['[3*]O[Cr]', '[1*]C([6*])=O', '[14*]c1sc2c([14*])sc(C)c2c1F', '[14*]c1ccc([Cr])s1', '[14*]c1cc2c([16*])c3sc(C)cc3c([16*])c2s1', '.', '[8*]CC', '[7*]C1SC(=S)N([10*])C1=O', '[7*]C[8*]', '[16*]c1ccc([16*])c2nsnc12', '[14*]c1cc2c(s1)-c1cc3c(cc1C2(c1ccc([Mo])cc1)c1ccc([Mo])cc1)-c1sc([14*])cc1C3(c1ccc([Mo])cc1)c1ccc([Mo])cc1']","[0, 0, 0, 0, 0, 26, 4, 36, 19, 9, 1, 20, 87, 12, 149, 40]"
PTB7-Th,IDT-BT-R-CN,-5.21,-3.542368421052632,1.5883333333333332,-1.667631578947368,-5.38,-3.67,-1.71,1.63,1:2,DCB,25.0,_,100.0,150.0,PEDOT:PSS,Ca,5.5,5.466912,0.88,12.4,50.1,"['[3*]O[Cr]', '[1*]C([6*])=O', '[14*]c1sc2c([14*])sc(C)c2c1F', '[14*]c1ccc([Cr])s1', '[14*]c1cc2c([16*])c3sc(C)cc3c([16*])c2s1']","['[8*]CCCCCC', '[9*]n1c(=C(C#N)C#N)s/c(=C/c2ccc([16*])c3nsnc23)c1=O', '[14*]c1cc2c(s1)-c1cc3c(cc1C2(c1ccc([Mo])cc1)c1ccc([Mo])cc1)-c1sc([14*])cc1C3(c1ccc([Mo])cc1)c1ccc([Mo])cc1']","['[3*]O[Cr]', '[1*]C([6*])=O', '[14*]c1sc2c([14*])sc(C)c2c1F', '[14*]c1ccc([Cr])s1', '[14*]c1cc2c([16*])c3sc(C)cc3c([16*])c2s1', '.', '[8*]CCCCCC', '[9*]n1c(=C(C#N)C#N)s/c(=C/c2ccc([16*])c3nsnc23)c1=O', '[14*]c1cc2c(s1)-c1cc3c(cc1C2(c1ccc([Mo])cc1)c1ccc([Mo])cc1)-c1sc([14*])cc1C3(c1ccc([Mo])cc1)c1ccc([Mo])cc1']","[0, 0, 0, 0, 0, 0, 0, 26, 4, 36, 19, 9, 1, 91, 170, 40]"
J71,ITIC,-5.353333333333333,-3.4318181818181825,1.8642857142857143,-1.92151515151515,-5.574285714285715,-3.9143137254901954,-1.659971988795519,1.5857894736842106,1:1,CF,12.0,_,100.0,150.0,PEDOT:PSS,PDINO,11.41,11.35911416,0.94,17.32,69.77,"['[14*]c1ccc(C)s1', '[14*]c1ccc([V])s1', '[14*]c1ccc([14*])s1', '[16*]c1c(F)c(F)c([16*])c2nn([Sc])nc12', '[14*]c1cc2c([16*])c3sc(C)cc3c([16*])c2s1']","['[7*]C(C#N)C#N', '[7*]C1C(=O)c2ccccc2C1[7*]', '[7*]C[8*]', '[14*]c1cc2sc3c(c2s1)C(c1ccc([Mo])cc1)(c1ccc([Mo])cc1)c1cc2c(cc1-3)C(c1ccc([Mo])cc1)(c1ccc([Mo])cc1)c1c-2sc2cc([14*])sc12']","['[14*]c1ccc(C)s1', '[14*]c1ccc([V])s1', '[14*]c1ccc([14*])s1', '[16*]c1c(F)c(F)c([16*])c2nn([Sc])nc12', '[14*]c1cc2c([16*])c3sc(C)cc3c([16*])c2s1', '.', '[7*]C(C#N)C#N', '[7*]C1C(=O)c2ccccc2C1[7*]', '[7*]C[8*]', '[14*]c1cc2sc3c(c2s1)C(c1ccc([Mo])cc1)(c1ccc([Mo])cc1)c1cc2c(cc1-3)C(c1ccc([Mo])cc1)(c1ccc([Mo])cc1)c1c-2sc2cc([14*])sc12']","[0, 0, 0, 0, 0, 0, 6, 16, 7, 17, 9, 1, 10, 11, 12, 14]"
P3HT,IDT-2BR,-5.057777777777777,-2.989444444444445,1.9,-2.068333333333332,-5.4125,-3.66,-1.7524999999999995,1.6849999999999998,1:0.6,o-DCB,25.0,CN,80.0,25.0,PEDOT:PSS,Ca,5.12,5.0968764,0.84,8.91,68.1,"['[8*]CCCCCC', '[14*]c1sc(C)cc1[16*]', '[14*]c1cc([16*])c(C)s1', '[14*]c1cc([16*])c([14*])s1']","['[8*]CC', '[7*]C1SC(=S)N([10*])C1=O', '[7*]C[8*]', '[16*]c1ccc([16*])c2nsnc12', '[14*]c1cc2c(s1)-c1cc3c(cc1C2(c1ccc([Mo])cc1)c1ccc([Mo])cc1)-c1sc([14*])cc1C3(c1ccc([Mo])cc1)c1ccc([Mo])cc1']","['[8*]CCCCCC', '[14*]c1sc(C)cc1[16*]', '[14*]c1cc([16*])c(C)s1', '[14*]c1cc([16*])c([14*])s1', '.', '[8*]CC', '[7*]C1SC(=S)N([10*])C1=O', '[7*]C[8*]', '[16*]c1ccc([16*])c2nsnc12', '[14*]c1cc2c(s1)-c1cc3c(cc1C2(c1ccc([Mo])cc1)c1ccc([Mo])cc1)-c1sc([14*])cc1C3(c1ccc([Mo])cc1)c1ccc([Mo])cc1']","[0, 0, 0, 0, 0, 0, 91, 119, 120, 35, 1, 20, 87, 12, 149, 40]"
J52,IEICO-4F,-5.218181818181818,-3.282,1.95,-1.9361818181818176,-5.309971428571429,-3.851028571428572,-1.458942857142857,1.2525000000000002,1:1.5,CB,25.0,DIO,100.0,100.0,PEDOT:PSS,PFN-Br,9.4,9.403641,0.734,21.9,58.5,"['[14*]c1ccc(C)s1', '[14*]c1ccc([Cr])s1', '[14*]c1ccc([14*])s1', '[16*]c1c(F)c(F)c([16*])c2nn([Sc])nc12', '[14*]c1cc2c([16*])c3sc(C)cc3c([16*])c2s1']","['[3*]O[Cr]', '[7*]C(C#N)C#N', '[7*]C1C(=O)c2cc(F)c(F)cc2C1[7*]', '[7*]C[8*]', '[14*]c1cc([16*])c([14*])s1', '[14*]c1cc2c(s1)-c1cc3c(cc1C2(c1ccc([Mo])cc1)c1ccc([Mo])cc1)-c1sc([14*])cc1C3(c1ccc([Mo])cc1)c1ccc([Mo])cc1']","['[14*]c1ccc(C)s1', '[14*]c1ccc([Cr])s1', '[14*]c1ccc([14*])s1', '[16*]c1c(F)c(F)c([16*])c2nn([Sc])nc12', '[14*]c1cc2c([16*])c3sc(C)cc3c([16*])c2s1', '.', '[3*]O[Cr]', '[7*]C(C#N)C#N', '[7*]C1C(=O)c2cc(F)c(F)cc2C1[7*]', '[7*]C[8*]', '[14*]c1cc([16*])c([14*])s1', '[14*]c1cc2c(s1)-c1cc3c(cc1C2(c1ccc([Mo])cc1)c1ccc([Mo])cc1)-c1sc([14*])cc1C3(c1ccc([Mo])cc1)c1ccc([Mo])cc1']","[0, 0, 0, 0, 6, 19, 7, 17, 9, 1, 26, 10, 46, 12, 35, 40]"
