Repository: aspuru-guzik-group/Beyond-Molecular-Structure-ML-for-OPV-Materials-Devices

File: ml_for_opvs/data/input_representation/OPV_Min/BRICS/processed_brics_frag_device/KFold/input_train_3.csv (part 4 of 5)
Donor,Acceptor,HOMO_D_eV,LUMO_D_eV,Eg_D_eV,Ehl_D_eV,HOMO_A_eV,LUMO_A_eV,Ehl_A_eV,Eg_A_eV,D_A_ratio_m_m,solvent,solvent_BPt,solvent_density,solvent_dD,solvent_RI,solvent_MW,solvent_dP,solvent_dH,solvent_log_kow,solvent_MPt,solvent_dHDon,solvent_dHAcc,solvent_trouton,solvent_dipole,solvent_RER,solvent_ParachorGA,solvent_RD,solvent_DCp,solvent_log_n,solvent_SurfTen,total_solids_conc_mg_mL,solvent_additive,solvent_additive_BPt,solvent_additive_density,solvent_additive_dD,solvent_additive_RI,solvent_additive_MW,solvent_additive_dP,solvent_additive_dH,solvent_additive_log_kow,solvent_additive_MPt,solvent_additive_dHDon,solvent_additive_dHAcc,solvent_additive_trouton,solvent_additive_dipole,solvent_additive_RER,solvent_additive_ParachorGA,solvent_additive_RD,solvent_additive_DCp,solvent_additive_log_n,solvent_additive_SurfTen,active_layer_thickness_nm,annealing_temperature,hole_contact_layer,electron_contact_layer,PCE_percent,calc_PCE_percent,Voc_V,Jsc_mA_cm_pow_neg2,FF_percent,Donor_BRICS,Acceptor_BRICS,DA_pair_BRICS,DA_tokenized_BRICS
J71,BDT-IC,-5.353333333333333,-3.4318181818181825,1.8642857142857143,-1.92151515151515,-5.51,-3.9,-1.61,1.53,1:1.2,CF,61.0,1.483,17.8,1.443,119.38,3.1,5.7,1.97,-64.0,5.4,3.3,-32.09,1.02,-87.8,0.22,179.5,21.01,122.5,112.2,16.0,_,0.0,0.0,0.0,0.0,0.0,0.0,0.0,0.0,0.0,0.0,0.0,0.0,0.0,0.0,0.0,0.0,0.0,0.0,0.0,130.0,25.0,PEDOT:PSS,PDINO,10.9,10.42498,0.92,17.3,65.5,"['[14*]c1ccc(C)s1', '[14*]c1ccc([V])s1', '[14*]c1ccc([14*])s1', '[16*]c1c(F)c(F)c([16*])c2nn([Sc])nc12', '[14*]c1cc2c([16*])c3sc(C)cc3c([16*])c2s1']","['[7*]C(C#N)C#N', '[7*]C1C(=O)c2ccccc2C1[7*]', '[7*]C[8*]', '[14*]c1cc2c(s1)-c1sc3cc4c5c(sc4cc3c1C2(c1ccc([Mo])cc1)c1ccc([Mo])cc1)-c1sc([14*])cc1C5(c1ccc([Mo])cc1)c1ccc([Mo])cc1']","['[14*]c1ccc(C)s1', '[14*]c1ccc([V])s1', '[14*]c1ccc([14*])s1', '[16*]c1c(F)c(F)c([16*])c2nn([Sc])nc12', '[14*]c1cc2c([16*])c3sc(C)cc3c([16*])c2s1', '.', '[7*]C(C#N)C#N', '[7*]C1C(=O)c2ccccc2C1[7*]', '[7*]C[8*]', '[14*]c1cc2c(s1)-c1sc3cc4c5c(sc4cc3c1C2(c1ccc([Mo])cc1)c1ccc([Mo])cc1)-c1sc([14*])cc1C5(c1ccc([Mo])cc1)c1ccc([Mo])cc1']","[0, 0, 0, 0, 0, 0, 6, 16, 7, 17, 9, 1, 10, 11, 12, 75]"
PBDB-TF,IT-4Cl,-5.498461538461539,-3.65,1.8075,-1.84846153846154,-5.666666666666667,-4.026666666666666,-1.6400000000000006,1.6,1:1,CF,61.0,1.483,17.8,1.443,119.38,3.1,5.7,1.97,-64.0,5.4,3.3,-32.09,1.02,-87.8,0.22,179.5,21.01,122.5,112.2,14.0,_,0.0,0.0,0.0,0.0,0.0,0.0,0.0,0.0,0.0,0.0,0.0,0.0,0.0,0.0,0.0,0.0,0.0,0.0,0.0,100.0,100.0,PEDOT:PSS,PFN-Br,12.67,12.66915,0.78,22.25,73.0,"['[14*]c1ccc(C)s1', '[14*]c1cc(F)c([Cr])s1', '[14*]c1sc([14*])c2c1C(=O)c1c([Cr])sc([Cr])c1C2=O', '[14*]c1ccc([14*])s1', '[14*]c1cc2c([16*])c3sc(C)cc3c([16*])c2s1']","['[7*]C(C#N)C#N', '[7*]C1C(=O)c2cc(Cl)c(Cl)cc2C1[7*]', '[7*]C[8*]', '[8*]CCCCCC', '[14*]c1cc2sc3c(c2s1)C(c1ccc([16*])cc1)(c1ccc([16*])cc1)c1cc2c(cc1-3)C(c1ccc([16*])cc1)(c1ccc([16*])cc1)c1c-2sc2cc([14*])sc12']","['[14*]c1ccc(C)s1', '[14*]c1cc(F)c([Cr])s1', '[14*]c1sc([14*])c2c1C(=O)c1c([Cr])sc([Cr])c1C2=O', '[14*]c1ccc([14*])s1', '[14*]c1cc2c([16*])c3sc(C)cc3c([16*])c2s1', '.', '[7*]C(C#N)C#N', '[7*]C1C(=O)c2cc(Cl)c(Cl)cc2C1[7*]', '[7*]C[8*]', '[8*]CCCCCC', '[14*]c1cc2sc3c(c2s1)C(c1ccc([16*])cc1)(c1ccc([16*])cc1)c1cc2c(cc1-3)C(c1ccc([16*])cc1)(c1ccc([16*])cc1)c1c-2sc2cc([14*])sc12']","[0, 0, 0, 0, 0, 6, 22, 32, 7, 9, 1, 10, 45, 12, 91, 44]"
PBDB-T-2Cl,IT-4F,-5.51,-3.626,1.734,-1.884,-5.677083333333333,-4.104583333333333,-1.5724999999999998,1.5219999999999996,1:1,CB,132.0,1.106,19.0,1.525,112.56,4.3,2.0,2.84,-45.0,1.3,2.5,-35.72,1.72,-86.8,0.218,248.5,31.13,158.9,133.1,20.0,_,0.0,0.0,0.0,0.0,0.0,0.0,0.0,0.0,0.0,0.0,0.0,0.0,0.0,0.0,0.0,0.0,0.0,0.0,0.0,100.0,100.0,PEDOT:PSS,PFN-Br,14.29,14.286636,0.89,20.58,78.0,"['[8*]CC(CC)CCCC', '[14*]c1ccc(C)s1', '[14*]c1cc(Cl)c([14*])s1', '[14*]c1sc([14*])c2c1C(=O)c1c([14*])sc([14*])c1C2=O', '[14*]c1ccc([14*])s1', '[14*]c1cc2c([16*])c3sc(C)cc3c([16*])c2s1']","['[7*]C(C#N)C#N', '[7*]C1C(=O)c2cc(F)c(F)cc2C1[7*]', '[7*]C[8*]', '[14*]c1cc2sc3c(c2s1)C(c1ccc([Mo])cc1)(c1ccc([Mo])cc1)c1cc2c(cc1-3)C(c1ccc([Mo])cc1)(c1ccc([Mo])cc1)c1c-2sc2cc([14*])sc12']","['[8*]CC(CC)CCCC', '[14*]c1ccc(C)s1', '[14*]c1cc(Cl)c([14*])s1', '[14*]c1sc([14*])c2c1C(=O)c1c([14*])sc([14*])c1C2=O', '[14*]c1ccc([14*])s1', '[14*]c1cc2c([16*])c3sc(C)cc3c([16*])c2s1', '.', '[7*]C(C#N)C#N', '[7*]C1C(=O)c2cc(F)c(F)cc2C1[7*]', '[7*]C[8*]', '[14*]c1cc2sc3c(c2s1)C(c1ccc([Mo])cc1)(c1ccc([Mo])cc1)c1cc2c(cc1-3)C(c1ccc([Mo])cc1)(c1ccc([Mo])cc1)c1c-2sc2cc([14*])sc12']","[0, 0, 0, 0, 0, 5, 6, 243, 228, 7, 9, 1, 10, 46, 12, 14]"
PBDB-TF,Y6,-5.498461538461539,-3.65,1.8075,-1.84846153846154,-5.65,-4.1,-1.5500000000000007,1.81,1:1.2,CF,61.0,1.483,17.8,1.443,119.38,3.1,5.7,1.97,-64.0,5.4,3.3,-32.09,1.02,-87.8,0.22,179.5,21.01,122.5,112.2,16.0,CN,259.0,1.194,20.5,1.633,162.62,4.9,2.5,4.0,-4.0,0.6,3.3,-47.72,1.55,-91.2,0.705,346.5,48.94,230.8,143.6,150.0,110.0,PEDOT:PSS,PDINO,15.7,15.707252,0.83,25.3,74.8,"['[14*]c1ccc(C)s1', '[14*]c1cc(F)c([Cr])s1', '[14*]c1sc([14*])c2c1C(=O)c1c([Cr])sc([Cr])c1C2=O', '[14*]c1ccc([14*])s1', '[14*]c1cc2c([16*])c3sc(C)cc3c([16*])c2s1']","['[7*]C(C#N)C#N', '[7*]C1C(=O)c2cc(F)c(F)cc2C1[7*]', '[7*]C[8*]', '[14*]c1sc2c(sc3c4c5nsnc5c5c6sc7c([Pd])c([14*])sc7c6n([Cr])c5c4n([Cr])c23)c1[Pd]']","['[14*]c1ccc(C)s1', '[14*]c1cc(F)c([Cr])s1', '[14*]c1sc([14*])c2c1C(=O)c1c([Cr])sc([Cr])c1C2=O', '[14*]c1ccc([14*])s1', '[14*]c1cc2c([16*])c3sc(C)cc3c([16*])c2s1', '.', '[7*]C(C#N)C#N', '[7*]C1C(=O)c2cc(F)c(F)cc2C1[7*]', '[7*]C[8*]', '[14*]c1sc2c(sc3c4c5nsnc5c5c6sc7c([Pd])c([14*])sc7c6n([Cr])c5c4n([Cr])c23)c1[Pd]']","[0, 0, 0, 0, 0, 0, 6, 22, 32, 7, 9, 1, 10, 46, 12, 249]"
PBDB-T,ITC6-IC,-5.297777777777778,-3.4170000000000003,1.7681818181818183,-1.8807777777777777,-5.73,-3.92,-1.8100000000000005,1.6,1:1,CB,132.0,1.106,19.0,1.525,112.56,4.3,2.0,2.84,-45.0,1.3,2.5,-35.72,1.72,-86.8,0.218,248.5,31.13,158.9,133.1,12.5,_,0.0,0.0,0.0,0.0,0.0,0.0,0.0,0.0,0.0,0.0,0.0,0.0,0.0,0.0,0.0,0.0,0.0,0.0,0.0,110.0,125.0,MoOx,ZnO,11.61,11.619921,0.97,16.41,73.0,"['[14*]c1ccc(C)s1', '[14*]c1ccc([Cr])s1', '[14*]c1sc([14*])c2c1C(=O)c1c([Cr])sc([Cr])c1C2=O', '[14*]c1ccc([14*])s1', '[14*]c1cc2c([16*])c3sc(C)cc3c([16*])c2s1']","['[7*]C(C#N)C#N', '[7*]C1C(=O)c2ccccc2C1[7*]', '[7*]C[8*]', '[14*]c1sc2c3c(sc2c1[Mo])-c1cc2c(cc1C3(c1ccc([Mo])cc1)c1ccc([Mo])cc1)-c1sc3c([Mo])c([14*])sc3c1C2(c1ccc([Mo])cc1)c1ccc([Mo])cc1']","['[14*]c1ccc(C)s1', '[14*]c1ccc([Cr])s1', '[14*]c1sc([14*])c2c1C(=O)c1c([Cr])sc([Cr])c1C2=O', '[14*]c1ccc([14*])s1', '[14*]c1cc2c([16*])c3sc(C)cc3c([16*])c2s1', '.', '[7*]C(C#N)C#N', '[7*]C1C(=O)c2ccccc2C1[7*]', '[7*]C[8*]', '[14*]c1sc2c3c(sc2c1[Mo])-c1cc2c(cc1C3(c1ccc([Mo])cc1)c1ccc([Mo])cc1)-c1sc3c([Mo])c([14*])sc3c1C2(c1ccc([Mo])cc1)c1ccc([Mo])cc1']","[0, 0, 0, 0, 0, 0, 6, 19, 32, 7, 9, 1, 10, 11, 12, 250]"
PBDB-T,Y2,-5.297777777777778,-3.4170000000000003,1.7681818181818183,-1.8807777777777777,-5.43,-4.04,-1.3899999999999997,1.4,1:1,CB,132.0,1.106,19.0,1.525,112.56,4.3,2.0,2.84,-45.0,1.3,2.5,-35.72,1.72,-86.8,0.218,248.5,31.13,158.9,133.1,16.0,CN,259.0,1.194,20.5,1.633,162.62,4.9,2.5,4.0,-4.0,0.6,3.3,-47.72,1.55,-91.2,0.705,346.5,48.94,230.8,143.6,100.0,25.0,MoOx,ZnO,13.4,13.4075248,0.82,23.56,69.4,"['[14*]c1ccc(C)s1', '[14*]c1ccc([Cr])s1', '[14*]c1sc([14*])c2c1C(=O)c1c([Cr])sc([Cr])c1C2=O', '[14*]c1ccc([14*])s1', '[14*]c1cc2c([16*])c3sc(C)cc3c([16*])c2s1']","['[7*]C(C#N)C#N', '[7*]C1C(=O)c2cscc2C1[7*]', '[7*]C[8*]', '[14*]c1cc2sc3c4c5nn([Cr])nc5c5c6sc7cc([14*])sc7c6n([Cr])c5c4n([Cr])c3c2s1']","['[14*]c1ccc(C)s1', '[14*]c1ccc([Cr])s1', '[14*]c1sc([14*])c2c1C(=O)c1c([Cr])sc([Cr])c1C2=O', '[14*]c1ccc([14*])s1', '[14*]c1cc2c([16*])c3sc(C)cc3c([16*])c2s1', '.', '[7*]C(C#N)C#N', '[7*]C1C(=O)c2cscc2C1[7*]', '[7*]C[8*]', '[14*]c1cc2sc3c4c5nn([Cr])nc5c5c6sc7cc([14*])sc7c6n([Cr])c5c4n([Cr])c3c2s1']","[0, 0, 0, 0, 0, 0, 6, 19, 32, 7, 9, 1, 10, 48, 12, 255]"
PTBB-o,ITCPTC,-5.52,-3.37,1.89,-2.1499999999999995,-5.5888888888888895,-3.836666666666667,-1.7522222222222226,1.58,1:1,CF,61.0,1.483,17.8,1.443,119.38,3.1,5.7,1.97,-64.0,5.4,3.3,-32.09,1.02,-87.8,0.22,179.5,21.01,122.5,112.2,16.0,_,0.0,0.0,0.0,0.0,0.0,0.0,0.0,0.0,0.0,0.0,0.0,0.0,0.0,0.0,0.0,0.0,0.0,0.0,0.0,110.0,100.0,MoOx,ZnO,2.14,2.2193325,0.99,7.35,30.5,"['[11*]S[Cr]', '[14*]c1ccc(C)s1', '[14*]c1ccc([14*])s1', '[14*]c1sc([14*])c2c1C(=O)c1c([Cr])sc([Cr])c1C2=O', '[16*]c1ccccc1[16*]', '[14*]c1cc2c([16*])c3sc(C)cc3c([16*])c2s1']","['[7*]C(C#N)C#N', '[7*]C1C(=O)c2cscc2C1[7*]', '[7*]C[8*]', '[14*]c1cc2sc3c(c2s1)C(c1ccc([Mo])cc1)(c1ccc([Mo])cc1)c1cc2c(cc1-3)C(c1ccc([Mo])cc1)(c1ccc([Mo])cc1)c1c-2sc2cc([14*])sc12']","['[11*]S[Cr]', '[14*]c1ccc(C)s1', '[14*]c1ccc([14*])s1', '[14*]c1sc([14*])c2c1C(=O)c1c([Cr])sc([Cr])c1C2=O', '[16*]c1ccccc1[16*]', '[14*]c1cc2c([16*])c3sc(C)cc3c([16*])c2s1', '.', '[7*]C(C#N)C#N', '[7*]C1C(=O)c2cscc2C1[7*]', '[7*]C[8*]', '[14*]c1cc2sc3c(c2s1)C(c1ccc([Mo])cc1)(c1ccc([Mo])cc1)c1cc2c(cc1-3)C(c1ccc([Mo])cc1)(c1ccc([Mo])cc1)c1c-2sc2cc([14*])sc12']","[0, 0, 0, 0, 0, 23, 6, 7, 32, 259, 9, 1, 10, 48, 12, 14]"
PTBB-m,ITCPTC,-5.48,-3.42,1.88,-2.0600000000000005,-5.5888888888888895,-3.836666666666667,-1.7522222222222226,1.58,1:1,CF,61.0,1.483,17.8,1.443,119.38,3.1,5.7,1.97,-64.0,5.4,3.3,-32.09,1.02,-87.8,0.22,179.5,21.01,122.5,112.2,16.0,_,0.0,0.0,0.0,0.0,0.0,0.0,0.0,0.0,0.0,0.0,0.0,0.0,0.0,0.0,0.0,0.0,0.0,0.0,0.0,110.0,100.0,MoOx,ZnO,7.07,7.0609792,0.97,15.04,48.4,"['[11*]S[Cr]', '[14*]c1ccc(C)s1', '[14*]c1ccc([14*])s1', '[14*]c1sc([14*])c2c1C(=O)c1c([Cr])sc([Cr])c1C2=O', '[16*]c1cccc([16*])c1', '[14*]c1cc2c([16*])c3sc(C)cc3c([16*])c2s1']","['[7*]C(C#N)C#N', '[7*]C1C(=O)c2cscc2C1[7*]', '[7*]C[8*]', '[14*]c1cc2sc3c(c2s1)C(c1ccc([Mo])cc1)(c1ccc([Mo])cc1)c1cc2c(cc1-3)C(c1ccc([Mo])cc1)(c1ccc([Mo])cc1)c1c-2sc2cc([14*])sc12']","['[11*]S[Cr]', '[14*]c1ccc(C)s1', '[14*]c1ccc([14*])s1', '[14*]c1sc([14*])c2c1C(=O)c1c([Cr])sc([Cr])c1C2=O', '[16*]c1cccc([16*])c1', '[14*]c1cc2c([16*])c3sc(C)cc3c([16*])c2s1', '.', '[7*]C(C#N)C#N', '[7*]C1C(=O)c2cscc2C1[7*]', '[7*]C[8*]', '[14*]c1cc2sc3c(c2s1)C(c1ccc([Mo])cc1)(c1ccc([Mo])cc1)c1cc2c(cc1-3)C(c1ccc([Mo])cc1)(c1ccc([Mo])cc1)c1c-2sc2cc([14*])sc12']","[0, 0, 0, 0, 0, 23, 6, 7, 32, 73, 9, 1, 10, 48, 12, 14]"
PTBB-p,ITCPTC,-5.41,-3.49,1.84,-1.92,-5.5888888888888895,-3.836666666666667,-1.7522222222222226,1.58,1:1,CF,61.0,1.483,17.8,1.443,119.38,3.1,5.7,1.97,-64.0,5.4,3.3,-32.09,1.02,-87.8,0.22,179.5,21.01,122.5,112.2,16.0,_,0.0,0.0,0.0,0.0,0.0,0.0,0.0,0.0,0.0,0.0,0.0,0.0,0.0,0.0,0.0,0.0,0.0,0.0,0.0,110.0,100.0,MoOx,ZnO,7.26,7.272083,0.91,15.7,50.9,"['[11*]S[Cr]', '[14*]c1ccc(C)s1', '[14*]c1ccc([14*])s1', '[14*]c1sc([14*])c2c1C(=O)c1c([Cr])sc([Cr])c1C2=O', '[16*]c1ccc([16*])cc1', '[14*]c1cc2c([16*])c3sc(C)cc3c([16*])c2s1']","['[7*]C(C#N)C#N', '[7*]C1C(=O)c2cscc2C1[7*]', '[7*]C[8*]', '[14*]c1cc2sc3c(c2s1)C(c1ccc([Mo])cc1)(c1ccc([Mo])cc1)c1cc2c(cc1-3)C(c1ccc([Mo])cc1)(c1ccc([Mo])cc1)c1c-2sc2cc([14*])sc12']","['[11*]S[Cr]', '[14*]c1ccc(C)s1', '[14*]c1ccc([14*])s1', '[14*]c1sc([14*])c2c1C(=O)c1c([Cr])sc([Cr])c1C2=O', '[16*]c1ccc([16*])cc1', '[14*]c1cc2c([16*])c3sc(C)cc3c([16*])c2s1', '.', '[7*]C(C#N)C#N', '[7*]C1C(=O)c2cscc2C1[7*]', '[7*]C[8*]', '[14*]c1cc2sc3c(c2s1)C(c1ccc([Mo])cc1)(c1ccc([Mo])cc1)c1cc2c(cc1-3)C(c1ccc([Mo])cc1)(c1ccc([Mo])cc1)c1c-2sc2cc([14*])sc12']","[0, 0, 0, 0, 0, 23, 6, 7, 32, 106, 9, 1, 10, 48, 12, 14]"
PTB7-Th,Py-1,-5.2179166666666665,-3.545135135135136,1.5883333333333332,-1.6727815315315304,-5.79,-3.76,-2.03,1.95,1:1.5,CF,61.0,1.483,17.8,1.443,119.38,3.1,5.7,1.97,-64.0,5.4,3.3,-32.09,1.02,-87.8,0.22,179.5,21.01,122.5,112.2,10.0,_,0.0,0.0,0.0,0.0,0.0,0.0,0.0,0.0,0.0,0.0,0.0,0.0,0.0,0.0,0.0,0.0,0.0,0.0,0.0,100.0,25.0,MoOx,ZnO,5.88,5.81529,0.74,12.09,65.0,"['[3*]O[Cr]', '[1*]C([6*])=O', '[14*]c1sc2c([14*])sc(C)c2c1F', '[14*]c1ccc([Cr])s1', '[14*]c1cc2c([16*])c3sc(C)cc3c([16*])c2s1']","['[7*]C(C#N)C#N', '[7*]C1C(=O)c2cc(F)c(F)cc2C1[7*]', '[7*]C[8*]', '[14*]c1cc2c(s1)-c1cc3ccc4c5c(cc6ccc(c1C2(c1ccc([Mo])cc1)c1ccc([Mo])cc1)c3c64)-c1sc([14*])cc1C5(c1ccc([Mo])cc1)c1ccc([Mo])cc1']","['[3*]O[Cr]', '[1*]C([6*])=O', '[14*]c1sc2c([14*])sc(C)c2c1F', '[14*]c1ccc([Cr])s1', '[14*]c1cc2c([16*])c3sc(C)cc3c([16*])c2s1', '.', '[7*]C(C#N)C#N', '[7*]C1C(=O)c2cc(F)c(F)cc2C1[7*]', '[7*]C[8*]', '[14*]c1cc2c(s1)-c1cc3ccc4c5c(cc6ccc(c1C2(c1ccc([Mo])cc1)c1ccc([Mo])cc1)c3c64)-c1sc([14*])cc1C5(c1ccc([Mo])cc1)c1ccc([Mo])cc1']","[0, 0, 0, 0, 0, 0, 26, 4, 36, 19, 9, 1, 10, 46, 12, 263]"
PTB7-Th,Py-2,-5.2179166666666665,-3.545135135135136,1.5883333333333332,-1.6727815315315304,-5.83,-3.78,-2.0500000000000003,1.97,1:1,CF,61.0,1.483,17.8,1.443,119.38,3.1,5.7,1.97,-64.0,5.4,3.3,-32.09,1.02,-87.8,0.22,179.5,21.01,122.5,112.2,10.0,_,0.0,0.0,0.0,0.0,0.0,0.0,0.0,0.0,0.0,0.0,0.0,0.0,0.0,0.0,0.0,0.0,0.0,0.0,0.0,100.0,25.0,MoOx,ZnO,3.47,3.408675,0.75,9.67,47.0,"['[3*]O[Cr]', '[1*]C([6*])=O', '[14*]c1sc2c([14*])sc(C)c2c1F', '[14*]c1ccc([Cr])s1', '[14*]c1cc2c([16*])c3sc(C)cc3c([16*])c2s1']","['[7*]C(C#N)C#N', '[7*]C1C(=O)c2cc(F)c(F)cc2C1[7*]', '[7*]C[8*]', '[14*]c1cc2c(s1)-c1cc3ccc4cc5c(c6ccc(c1C2(c1ccc([Mo])cc1)c1ccc([Mo])cc1)c3c46)C(c1ccc([Mo])cc1)(c1ccc([Mo])cc1)c1cc([14*])sc1-5']","['[3*]O[Cr]', '[1*]C([6*])=O', '[14*]c1sc2c([14*])sc(C)c2c1F', '[14*]c1ccc([Cr])s1', '[14*]c1cc2c([16*])c3sc(C)cc3c([16*])c2s1', '.', '[7*]C(C#N)C#N', '[7*]C1C(=O)c2cc(F)c(F)cc2C1[7*]', '[7*]C[8*]', '[14*]c1cc2c(s1)-c1cc3ccc4cc5c(c6ccc(c1C2(c1ccc([Mo])cc1)c1ccc([Mo])cc1)c3c46)C(c1ccc([Mo])cc1)(c1ccc([Mo])cc1)c1cc([14*])sc1-5']","[0, 0, 0, 0, 0, 0, 26, 4, 36, 19, 9, 1, 10, 46, 12, 264]"
PBB-T,ITIC-F,-5.4,-3.3,2.1,-2.1000000000000005,-5.62,-4.018571428571429,-1.6014285714285714,1.532857142857143,1:1.2,CB,132.0,1.106,19.0,1.525,112.56,4.3,2.0,2.84,-45.0,1.3,2.5,-35.72,1.72,-86.8,0.218,248.5,31.13,158.9,133.1,15.4,_,0.0,0.0,0.0,0.0,0.0,0.0,0.0,0.0,0.0,0.0,0.0,0.0,0.0,0.0,0.0,0.0,0.0,0.0,0.0,100.0,150.0,PEDOT:PSS,PDINO,13.3,13.3133,0.91,20.9,70.0,"['[14*]c1cc([Co])c(C)s1', '[14*]c1ccc([Cr])s1', '[14*]c1cc([Co])c([14*])s1', '[14*]c1nc2cc3sc([14*])nc3cc2s1', '[14*]c1cc2c([16*])c3sc(C)cc3c([16*])c2s1']","['[7*]C(C#N)C#N', '[7*]C1C(=O)c2cc(F)c(F)cc2C1[7*]', '[7*]C[8*]', '[8*]CCCCCC', '[14*]c1cc2sc3c(c2s1)C(c1ccc([16*])cc1)(c1ccc([16*])cc1)c1cc2c(cc1-3)C(c1ccc([16*])cc1)(c1ccc([16*])cc1)c1c-2sc2cc([14*])sc12']","['[14*]c1cc([Co])c(C)s1', '[14*]c1ccc([Cr])s1', '[14*]c1cc([Co])c([14*])s1', '[14*]c1nc2cc3sc([14*])nc3cc2s1', '[14*]c1cc2c([16*])c3sc(C)cc3c([16*])c2s1', '.', '[7*]C(C#N)C#N', '[7*]C1C(=O)c2cc(F)c(F)cc2C1[7*]', '[7*]C[8*]', '[8*]CCCCCC', '[14*]c1cc2sc3c(c2s1)C(c1ccc([16*])cc1)(c1ccc([16*])cc1)c1cc2c(cc1-3)C(c1ccc([16*])cc1)(c1ccc([16*])cc1)c1c-2sc2cc([14*])sc12']","[0, 0, 0, 0, 0, 265, 19, 168, 266, 9, 1, 10, 46, 12, 91, 44]"
P_TBTT-BTT,ICz-RdCN2,-5.15,-3.58,1.57,-1.5700000000000005,-5.58,-3.98,-1.6,1.61,1:1,CF,61.0,1.483,17.8,1.443,119.38,3.1,5.7,1.97,-64.0,5.4,3.3,-32.09,1.02,-87.8,0.22,179.5,21.01,122.5,112.2,15.0,_,0.0,0.0,0.0,0.0,0.0,0.0,0.0,0.0,0.0,0.0,0.0,0.0,0.0,0.0,0.0,0.0,0.0,0.0,0.0,90.0,40.0,PEDOT:PSS,PFN,9.76,9.756196,1.01,15.58,62.0,"['[8*]CCCCCCCC', '[14*]c1ccc([14*])s1', '[14*]c1ccc(C)s1', '[16*]c1ccc([16*])c2nsnc12', '[14*]c1cc2c(s1)c1sc(C)cc1c1c([14*])sc([14*])c21']","['[8*]CC', '[9*]n1c(=C(C#N)C#N)s/c(=C\\c2ccc([16*])c3nsnc23)c1=O', '[16*]c1ccc2c3cc4c(cc3n([Cr])c2c1)c1ccc([16*])cc1n4[Cr]']","['[8*]CCCCCCCC', '[14*]c1ccc([14*])s1', '[14*]c1ccc(C)s1', '[16*]c1ccc([16*])c2nsnc12', '[14*]c1cc2c(s1)c1sc(C)cc1c1c([14*])sc([14*])c21', '.', '[8*]CC', '[9*]n1c(=C(C#N)C#N)s/c(=C\\c2ccc([16*])c3nsnc23)c1=O', '[16*]c1ccc2c3cc4c(cc3n([Cr])c2c1)c1ccc([16*])cc1n4[Cr]']","[0, 0, 0, 0, 0, 0, 0, 104, 7, 6, 149, 268, 1, 20, 111, 269]"
PBZ-ClSi,IT-4F,-5.56,-3.5,1.94,-2.06,-5.677083333333333,-4.104583333333333,-1.5724999999999998,1.5219999999999996,1:1,Toluene,111.0,0.867,18.0,1.494,92.14,1.4,2.0,2.73,-95.0,0.4,3.1,-34.03,0.38,-85.8,0.3,247.1,31.01,167.7,140.9,20.0,PN,357.2,1.094,19.9,1.657,204.3,2.7,3.8,5.09,44.4,0.1,3.6,58.93,0.0,94.1,0.442,479.0,68.61,319.9,153.0,100.0,25.0,MoOx,ZnO,12.8,12.76704,0.93,19.2,71.5,"['[14*]c1ccc(C)s1', '[14*]c1cc(Cl)c([V])s1', '[14*]c1ccc([14*])s1', '[16*]c1c(F)c(F)c([16*])c2nn([Sc])nc12', '[14*]c1cc2c([16*])c3sc(C)cc3c([16*])c2s1']","['[7*]C(C#N)C#N', '[7*]C1C(=O)c2cc(F)c(F)cc2C1[7*]', '[7*]C[8*]', '[14*]c1cc2sc3c(c2s1)C(c1ccc([Mo])cc1)(c1ccc([Mo])cc1)c1cc2c(cc1-3)C(c1ccc([Mo])cc1)(c1ccc([Mo])cc1)c1c-2sc2cc([14*])sc12']","['[14*]c1ccc(C)s1', '[14*]c1cc(Cl)c([V])s1', '[14*]c1ccc([14*])s1', '[16*]c1c(F)c(F)c([16*])c2nn([Sc])nc12', '[14*]c1cc2c([16*])c3sc(C)cc3c([16*])c2s1', '.', '[7*]C(C#N)C#N', '[7*]C1C(=O)c2cc(F)c(F)cc2C1[7*]', '[7*]C[8*]', '[14*]c1cc2sc3c(c2s1)C(c1ccc([Mo])cc1)(c1ccc([Mo])cc1)c1cc2c(cc1-3)C(c1ccc([Mo])cc1)(c1ccc([Mo])cc1)c1c-2sc2cc([14*])sc12']","[0, 0, 0, 0, 0, 0, 6, 271, 7, 17, 9, 1, 10, 46, 12, 14]"
PT1,ITIC,-5.46,-3.59,1.87,-1.87,-5.576829268292683,-3.917399999999999,-1.6594292682926843,1.5857894736842106,1:1.5,CB,132.0,1.106,19.0,1.525,112.56,4.3,2.0,2.84,-45.0,1.3,2.5,-35.72,1.72,-86.8,0.218,248.5,31.13,158.9,133.1,20.0,_,0.0,0.0,0.0,0.0,0.0,0.0,0.0,0.0,0.0,0.0,0.0,0.0,0.0,0.0,0.0,0.0,0.0,0.0,0.0,100.0,25.0,MoOx,ZnO,2.13,2.137785,0.95,5.77,39.0,"['[14*]c1sc(C)c2c1C(=O)c1c([Ti])sc([Ti])c1C2=O', '[14*]c1ccc([Cr])s1', '[14*]c1cc2c([16*])c3sc(C)cc3c([16*])c2s1']","['[7*]C(C#N)C#N', '[7*]C1C(=O)c2ccccc2C1[7*]', '[7*]C[8*]', '[14*]c1cc2sc3c(c2s1)C(c1ccc([Mo])cc1)(c1ccc([Mo])cc1)c1cc2c(cc1-3)C(c1ccc([Mo])cc1)(c1ccc([Mo])cc1)c1c-2sc2cc([14*])sc12']","['[14*]c1sc(C)c2c1C(=O)c1c([Ti])sc([Ti])c1C2=O', '[14*]c1ccc([Cr])s1', '[14*]c1cc2c([16*])c3sc(C)cc3c([16*])c2s1', '.', '[7*]C(C#N)C#N', '[7*]C1C(=O)c2ccccc2C1[7*]', '[7*]C[8*]', '[14*]c1cc2sc3c(c2s1)C(c1ccc([Mo])cc1)(c1ccc([Mo])cc1)c1cc2c(cc1-3)C(c1ccc([Mo])cc1)(c1ccc([Mo])cc1)c1c-2sc2cc([14*])sc12']","[0, 0, 0, 0, 0, 0, 0, 0, 272, 19, 9, 1, 10, 11, 12, 14]"
PBDB-T,DF-TCIC,-5.297777777777778,-3.4170000000000003,1.7681818181818183,-1.8807777777777777,-5.37,-3.76,-1.6100000000000003,1.66,1:1.2,CF,61.0,1.483,17.8,1.443,119.38,3.1,5.7,1.97,-64.0,5.4,3.3,-32.09,1.02,-87.8,0.22,179.5,21.01,122.5,112.2,15.0,CN,259.0,1.194,20.5,1.633,162.62,4.9,2.5,4.0,-4.0,0.6,3.3,-47.72,1.55,-91.2,0.705,346.5,48.94,230.8,143.6,100.0,140.0,MoOx,PFN,8.23,8.175332,0.86,16.39,58.0,"['[14*]c1ccc(C)s1', '[14*]c1ccc([Cr])s1', '[14*]c1sc([14*])c2c1C(=O)c1c([Cr])sc([Cr])c1C2=O', '[14*]c1ccc([14*])s1', '[14*]c1cc2c([16*])c3sc(C)cc3c([16*])c2s1']","['[7*]C(C#N)C#N', '[7*]C1C(=O)c2ccccc2C1[7*]', '[7*]C[8*]', '[14*]c1cc2c(s1)-c1sc([14*])cc1C2([Cr])[Cr]', '[14*]c1sc([14*])c(F)c1F']","['[14*]c1ccc(C)s1', '[14*]c1ccc([Cr])s1', '[14*]c1sc([14*])c2c1C(=O)c1c([Cr])sc([Cr])c1C2=O', '[14*]c1ccc([14*])s1', '[14*]c1cc2c([16*])c3sc(C)cc3c([16*])c2s1', '.', '[7*]C(C#N)C#N', '[7*]C1C(=O)c2ccccc2C1[7*]', '[7*]C[8*]', '[14*]c1cc2c(s1)-c1sc([14*])cc1C2([Cr])[Cr]', '[14*]c1sc([14*])c(F)c1F']","[0, 0, 0, 0, 0, 6, 19, 32, 7, 9, 1, 10, 11, 12, 201, 274]"
BO2FC8,m-ITIC-OR-4Cl,-5.5,-3.6,1.77,-1.9,-5.78,-4.05,-1.7300000000000004,1.52,1:1.5,CB,132.0,1.106,19.0,1.525,112.56,4.3,2.0,2.84,-45.0,1.3,2.5,-35.72,1.72,-86.8,0.218,248.5,31.13,158.9,133.1,15.0,_,0.0,0.0,0.0,0.0,0.0,0.0,0.0,0.0,0.0,0.0,0.0,0.0,0.0,0.0,0.0,0.0,0.0,0.0,0.0,100.0,150.0,MoOx,ZnO,11.0,10.612878,0.83,20.2,63.3,"['[3*]O[Ti]', '[14*]c1ccc(C)s1', '[14*]c1cc(F)c([Cr])s1', '[14*]c1ccc([14*])s1', '[16*]c1c([16*])c([16*])c2nonc2c1[16*]', '[14*]c1cc2c([16*])c3sc(C)cc3c([16*])c2s1']","['[3*]O[Mo]', '[7*]C(C#N)C#N', '[7*]C1C(=O)c2cc(Cl)c(Cl)cc2C1[7*]', '[7*]C[8*]', '[14*]c1cc2sc3c(c2s1)C(c1cccc([16*])c1)(c1cccc([16*])c1)c1cc2c(cc1-3)C(c1cccc([16*])c1)(c1cccc([16*])c1)c1c-2sc2cc([14*])sc12']","['[3*]O[Ti]', '[14*]c1ccc(C)s1', '[14*]c1cc(F)c([Cr])s1', '[14*]c1ccc([14*])s1', '[16*]c1c([16*])c([16*])c2nonc2c1[16*]', '[14*]c1cc2c([16*])c3sc(C)cc3c([16*])c2s1', '.', '[3*]O[Mo]', '[7*]C(C#N)C#N', '[7*]C1C(=O)c2cc(Cl)c(Cl)cc2C1[7*]', '[7*]C[8*]', '[14*]c1cc2sc3c(c2s1)C(c1cccc([16*])c1)(c1cccc([16*])c1)c1cc2c(cc1-3)C(c1cccc([16*])c1)(c1cccc([16*])c1)c1c-2sc2cc([14*])sc12']","[0, 0, 0, 0, 94, 6, 22, 7, 275, 9, 1, 114, 10, 45, 12, 276]"
PTB-EDOT,ITIC-Th,-5.33,-3.63,1.57,-1.7000000000000002,-5.675000000000001,-3.90625,-1.7687500000000007,1.6000000000000003,1:1.5,MeTHF,79.0,0.855,16.9,1.406,86.13,5.0,4.3,0.82,-137.0,0.4,4.5,-32.02,1.06,-89.0,0.3,221.0,23.91,162.1,140.0,16.0,_,0.0,0.0,0.0,0.0,0.0,0.0,0.0,0.0,0.0,0.0,0.0,0.0,0.0,0.0,0.0,0.0,0.0,0.0,0.0,100.0,100.0,MoOx,ZnO,8.59,8.585682,0.84,15.37,66.5,"['[3*]O[Cr]', '[1*]C([6*])=O', '[14*]c1sc2c([14*])sc(C)c2c1F', '[14*]c1sc([Cr])c2c1OCCO2', '[14*]c1cc2c([16*])c3sc(C)cc3c([16*])c2s1']","['[7*]C(C#N)C#N', '[7*]C1C(=O)c2ccccc2C1[7*]', '[7*]C[8*]', '[14*]c1cc2sc3c(c2s1)C(c1ccc([Mo])s1)(c1ccc([Mo])s1)c1cc2c(cc1-3)C(c1ccc([Mo])s1)(c1ccc([Mo])s1)c1c-2sc2cc([14*])sc12']","['[3*]O[Cr]', '[1*]C([6*])=O', '[14*]c1sc2c([14*])sc(C)c2c1F', '[14*]c1sc([Cr])c2c1OCCO2', '[14*]c1cc2c([16*])c3sc(C)cc3c([16*])c2s1', '.', '[7*]C(C#N)C#N', '[7*]C1C(=O)c2ccccc2C1[7*]', '[7*]C[8*]', '[14*]c1cc2sc3c(c2s1)C(c1ccc([Mo])s1)(c1ccc([Mo])s1)c1cc2c(cc1-3)C(c1ccc([Mo])s1)(c1ccc([Mo])s1)c1c-2sc2cc([14*])sc12']","[0, 0, 0, 0, 0, 0, 26, 4, 36, 277, 9, 1, 10, 11, 12, 77]"
2TC-TT-BDTFT,m-ITIC,-5.45,-3.5,1.95,-1.95,-5.527142857142858,-3.8541666666666674,-1.6729761904761902,1.5783333333333334,1:1,o-DCB,180.0,1.306,19.2,1.549,147.0,6.3,3.3,3.43,-17.0,1.9,1.6,-40.15,2.53,-90.0,0.258,290.6,36.22,180.5,126.5,16.0,_,0.0,0.0,0.0,0.0,0.0,0.0,0.0,0.0,0.0,0.0,0.0,0.0,0.0,0.0,0.0,0.0,0.0,0.0,0.0,100.0,120.0,PEDOT:PSS,PDINO,9.65,9.5874615,1.06,15.25,59.31,"['[3*]O[3*]', '[4*]CC(CCCC)CCCCCC', '[1*]C([6*])=O', '[8*]CC(CC)CCCC', '[14*]c1sc(C)cc1[16*]', '[14*]c1cc(F)c([14*])s1', '[14*]c1cc([16*])c([14*])s1', '[14*]c1cc2sc([14*])cc2s1', '[14*]c1cc2c([16*])c3sc(C)cc3c([16*])c2s1']","['[7*]C(C#N)C#N', '[7*]C1C(=O)c2ccccc2C1[7*]', '[7*]C[8*]', '[14*]c1cc2sc3c(c2s1)C(c1cccc([Mo])c1)(c1cccc([Mo])c1)c1cc2c(cc1-3)C(c1cccc([Mo])c1)(c1cccc([Mo])c1)c1c-2sc2cc([14*])sc12']","['[3*]O[3*]', '[4*]CC(CCCC)CCCCCC', '[1*]C([6*])=O', '[8*]CC(CC)CCCC', '[14*]c1sc(C)cc1[16*]', '[14*]c1cc(F)c([14*])s1', '[14*]c1cc([16*])c([14*])s1', '[14*]c1cc2sc([14*])cc2s1', '[14*]c1cc2c([16*])c3sc(C)cc3c([16*])c2s1', '.', '[7*]C(C#N)C#N', '[7*]C1C(=O)c2ccccc2C1[7*]', '[7*]C[8*]', '[14*]c1cc2sc3c(c2s1)C(c1cccc([Mo])c1)(c1cccc([Mo])c1)c1cc2c(cc1-3)C(c1cccc([Mo])c1)(c1cccc([Mo])c1)c1c-2sc2cc([14*])sc12']","[0, 0, 2, 285, 4, 5, 119, 24, 35, 286, 9, 1, 10, 11, 12, 53]"
2T-TTC-BDTFT,m-ITIC,-5.41,-3.53,1.88,-1.8800000000000003,-5.527142857142858,-3.8541666666666674,-1.6729761904761902,1.5783333333333334,1:1,o-DCB,180.0,1.306,19.2,1.549,147.0,6.3,3.3,3.43,-17.0,1.9,1.6,-40.15,2.53,-90.0,0.258,290.6,36.22,180.5,126.5,16.0,_,0.0,0.0,0.0,0.0,0.0,0.0,0.0,0.0,0.0,0.0,0.0,0.0,0.0,0.0,0.0,0.0,0.0,0.0,0.0,125.0,120.0,PEDOT:PSS,PDINO,11.15,11.14977073,0.97,16.57,69.37,"['[3*]O[Co]', '[1*]C([6*])=O', '[14*]c1ccc(C)s1', '[14*]c1cc(F)c([Cr])s1', '[14*]c1sc2c([16*])c([14*])sc2c1[16*]', '[14*]c1ccc([14*])s1', '[14*]c1cc2c([16*])c3sc(C)cc3c([16*])c2s1']","['[7*]C(C#N)C#N', '[7*]C1C(=O)c2ccccc2C1[7*]', '[7*]C[8*]', '[14*]c1cc2sc3c(c2s1)C(c1cccc([Mo])c1)(c1cccc([Mo])c1)c1cc2c(cc1-3)C(c1cccc([Mo])c1)(c1cccc([Mo])c1)c1c-2sc2cc([14*])sc12']","['[3*]O[Co]', '[1*]C([6*])=O', '[14*]c1ccc(C)s1', '[14*]c1cc(F)c([Cr])s1', '[14*]c1sc2c([16*])c([14*])sc2c1[16*]', '[14*]c1ccc([14*])s1', '[14*]c1cc2c([16*])c3sc(C)cc3c([16*])c2s1', '.', '[7*]C(C#N)C#N', '[7*]C1C(=O)c2ccccc2C1[7*]', '[7*]C[8*]', '[14*]c1cc2sc3c(c2s1)C(c1cccc([Mo])c1)(c1cccc([Mo])c1)c1cc2c(cc1-3)C(c1cccc([Mo])c1)(c1cccc([Mo])c1)c1c-2sc2cc([14*])sc12']","[0, 0, 0, 0, 34, 4, 6, 22, 8, 7, 9, 1, 10, 11, 12, 53]"
PTB7-Th,ACS8,-5.2179166666666665,-3.545135135135136,1.5883333333333332,-1.6727815315315304,-5.54,-4.05,-1.4900000000000002,1.3,1:2,Toluene,111.0,0.867,18.0,1.494,92.14,1.4,2.0,2.73,-95.0,0.4,3.1,-34.03,0.38,-85.8,0.3,247.1,31.01,167.7,140.9,20.0,_,0.0,0.0,0.0,0.0,0.0,0.0,0.0,0.0,0.0,0.0,0.0,0.0,0.0,0.0,0.0,0.0,0.0,0.0,0.0,115.0,25.0,MoOx,PFN,9.9,9.9225,0.75,22.5,58.8,"['[3*]O[Cr]', '[1*]C([6*])=O', '[14*]c1sc2c([14*])sc(C)c2c1F', '[14*]c1ccc([Cr])s1', '[14*]c1cc2c([16*])c3sc(C)cc3c([16*])c2s1']","['[7*]C(C#N)C#N', '[7*]C1C(=O)c2cc(F)c(F)cc2C1[7*]', '[7*]C[8*]', '[11*]S[Cr]', '[14*]c1cc([16*])c([14*])s1', '[14*]c1cc2c(s1)-c1cc3c(cc1C2(c1ccc([Mo])cc1)c1ccc([Mo])cc1)-c1sc([14*])cc1C3(c1ccc([Mo])cc1)c1ccc([Mo])cc1']","['[3*]O[Cr]', '[1*]C([6*])=O', '[14*]c1sc2c([14*])sc(C)c2c1F', '[14*]c1ccc([Cr])s1', '[14*]c1cc2c([16*])c3sc(C)cc3c([16*])c2s1', '.', '[7*]C(C#N)C#N', '[7*]C1C(=O)c2cc(F)c(F)cc2C1[7*]', '[7*]C[8*]', '[11*]S[Cr]', '[14*]c1cc([16*])c([14*])s1', '[14*]c1cc2c(s1)-c1cc3c(cc1C2(c1ccc([Mo])cc1)c1ccc([Mo])cc1)-c1sc([14*])cc1C3(c1ccc([Mo])cc1)c1ccc([Mo])cc1']","[0, 0, 0, 0, 26, 4, 36, 19, 9, 1, 10, 46, 12, 23, 35, 40]"
PTB7-Th,NFDTS,-5.2179166666666665,-3.545135135135136,1.5883333333333332,-1.6727815315315304,-5.36,-3.92,-1.4400000000000004,1.41,1:1.2,CF,61.0,1.483,17.8,1.443,119.38,3.1,5.7,1.97,-64.0,5.4,3.3,-32.09,1.02,-87.8,0.22,179.5,21.01,122.5,112.2,20.0,_,0.0,0.0,0.0,0.0,0.0,0.0,0.0,0.0,0.0,0.0,0.0,0.0,0.0,0.0,0.0,0.0,0.0,0.0,0.0,100.0,25.0,PEDOT:PSS,PFN-Br,6.15,6.1496151,0.67,18.77,48.9,"['[3*]O[Cr]', '[1*]C([6*])=O', '[14*]c1sc2c([14*])sc(C)c2c1F', '[14*]c1ccc([Cr])s1', '[14*]c1cc2c([16*])c3sc(C)cc3c([16*])c2s1']","['[7*]C(C#N)C#N', '[7*]C1C(=O)c2cc(F)c(F)cc2C1[7*]', '[7*]C[8*]', '[14*]c1cc2c(s1)-c1sc3c4c(sc3c1[Si]2([Ti])[Ti])-c1sc([14*])cc1[Si]4([Ti])[Ti]']","['[3*]O[Cr]', '[1*]C([6*])=O', '[14*]c1sc2c([14*])sc(C)c2c1F', '[14*]c1ccc([Cr])s1', '[14*]c1cc2c([16*])c3sc(C)cc3c([16*])c2s1', '.', '[7*]C(C#N)C#N', '[7*]C1C(=O)c2cc(F)c(F)cc2C1[7*]', '[7*]C[8*]', '[14*]c1cc2c(s1)-c1sc3c4c(sc3c1[Si]2([Ti])[Ti])-c1sc([14*])cc1[Si]4([Ti])[Ti]']","[0, 0, 0, 0, 0, 0, 26, 4, 36, 19, 9, 1, 10, 46, 12, 291]"
PTB7-Th,NFDTSB,-5.2179166666666665,-3.545135135135136,1.5883333333333332,-1.6727815315315304,-5.56,-3.85,-1.7099999999999995,1.4,1:1,CF,61.0,1.483,17.8,1.443,119.38,3.1,5.7,1.97,-64.0,5.4,3.3,-32.09,1.02,-87.8,0.22,179.5,21.01,122.5,112.2,20.0,_,0.0,0.0,0.0,0.0,0.0,0.0,0.0,0.0,0.0,0.0,0.0,0.0,0.0,0.0,0.0,0.0,0.0,0.0,0.0,100.0,25.0,PEDOT:PSS,PFN-Br,9.6,9.60678,0.75,20.14,63.6,"['[3*]O[Cr]', '[1*]C([6*])=O', '[14*]c1sc2c([14*])sc(C)c2c1F', '[14*]c1ccc([Cr])s1', '[14*]c1cc2c([16*])c3sc(C)cc3c([16*])c2s1']","['[3*]O[Co]', '[7*]C(C#N)C#N', '[7*]C1C(=O)c2cc(F)c(F)cc2C1[7*]', '[7*]C[8*]', '[14*]c1cc2c(s1)-c1sc3c([16*])c4c5c(sc4c([16*])c3c1[Si]2([Ti])[Ti])-c1sc([14*])cc1[Si]5([Ti])[Ti]']","['[3*]O[Cr]', '[1*]C([6*])=O', '[14*]c1sc2c([14*])sc(C)c2c1F', '[14*]c1ccc([Cr])s1', '[14*]c1cc2c([16*])c3sc(C)cc3c([16*])c2s1', '.', '[3*]O[Co]', '[7*]C(C#N)C#N', '[7*]C1C(=O)c2cc(F)c(F)cc2C1[7*]', '[7*]C[8*]', '[14*]c1cc2c(s1)-c1sc3c([16*])c4c5c(sc4c([16*])c3c1[Si]2([Ti])[Ti])-c1sc([14*])cc1[Si]5([Ti])[Ti]']","[0, 0, 0, 0, 0, 26, 4, 36, 19, 9, 1, 34, 10, 46, 12, 292]"
PBTIBDTT,Si4TIC-F,-5.47,-3.6,1.87,-1.87,-5.58,-4.21,-1.37,1.37,1:1.5,CB,132.0,1.106,19.0,1.525,112.56,4.3,2.0,2.84,-45.0,1.3,2.5,-35.72,1.72,-86.8,0.218,248.5,31.13,158.9,133.1,12.5,CN,259.0,1.194,20.5,1.633,162.62,4.9,2.5,4.0,-4.0,0.6,3.3,-47.72,1.55,-91.2,0.705,346.5,48.94,230.8,143.6,130.0,25.0,PEDOT:PSS,PDIN,10.2,10.1984688,0.78,18.84,69.4,"['[14*]c1sc(C)cc1[Tc]', '[14*]c1ccc([Cr])s1', '[14*]c1cc2c(=O)n([Sc])c(=O)c3cc([14*])sc3c2s1', '[14*]c1cc([Tc])c([14*])s1', '[14*]c1cc2c([16*])c3sc(C)cc3c([16*])c2s1']","['[7*]C(C#N)C#N', '[7*]C1C(=O)c2cc(F)ccc2C1[7*]', '[7*]C[8*]', '[14*]c1cc2c(s1)-c1sc3c4c(sc3c1[Si]2([Mo])[Mo])-c1sc([14*])cc1[Si]4([Mo])[Mo]']","['[14*]c1sc(C)cc1[Tc]', '[14*]c1ccc([Cr])s1', '[14*]c1cc2c(=O)n([Sc])c(=O)c3cc([14*])sc3c2s1', '[14*]c1cc([Tc])c([14*])s1', '[14*]c1cc2c([16*])c3sc(C)cc3c([16*])c2s1', '.', '[7*]C(C#N)C#N', '[7*]C1C(=O)c2cc(F)ccc2C1[7*]', '[7*]C[8*]', '[14*]c1cc2c(s1)-c1sc3c4c(sc3c1[Si]2([Mo])[Mo])-c1sc([14*])cc1[Si]4([Mo])[Mo]']","[0, 0, 0, 0, 0, 0, 293, 19, 294, 295, 9, 1, 10, 81, 12, 296]"
PBT1-C-MW,ITCPTC,-5.46,-3.4,1.83,-2.06,-5.5888888888888895,-3.836666666666667,-1.7522222222222226,1.58,1:1,CF,61.0,1.483,17.8,1.443,119.38,3.1,5.7,1.97,-64.0,5.4,3.3,-32.09,1.02,-87.8,0.22,179.5,21.01,122.5,112.2,16.0,_,0.0,0.0,0.0,0.0,0.0,0.0,0.0,0.0,0.0,0.0,0.0,0.0,0.0,0.0,0.0,0.0,0.0,0.0,0.0,110.0,100.0,PEDOT:PSS,ZrAcAc,12.8,12.77272,0.94,17.2,79.0,"['[8*]CC(CC)CCCC', '[8*]CC(CCCC)CCCCCC', '[16*]c1ccc([16*])cc1', '[8*]C[8*]', '[14*]c1cc2c([16*])c3sc(C)cc3c([16*])c2s1', '[14*]c1ccc(C)s1', '[14*]c1ccc([14*])s1', '[14*]c1sc([14*])c2c1C(=O)c1c([14*])sc([14*])c1C2=O']","['[7*]C(C#N)C#N', '[7*]C1C(=O)c2cscc2C1[7*]', '[7*]C[8*]', '[14*]c1cc2sc3c(c2s1)C(c1ccc([Mo])cc1)(c1ccc([Mo])cc1)c1cc2c(cc1-3)C(c1ccc([Mo])cc1)(c1ccc([Mo])cc1)c1c-2sc2cc([14*])sc12']","['[8*]CC(CC)CCCC', '[8*]CC(CCCC)CCCCCC', '[16*]c1ccc([16*])cc1', '[8*]C[8*]', '[14*]c1cc2c([16*])c3sc(C)cc3c([16*])c2s1', '[14*]c1ccc(C)s1', '[14*]c1ccc([14*])s1', '[14*]c1sc([14*])c2c1C(=O)c1c([14*])sc([14*])c1C2=O', '.', '[7*]C(C#N)C#N', '[7*]C1C(=O)c2cscc2C1[7*]', '[7*]C[8*]', '[14*]c1cc2sc3c(c2s1)C(c1ccc([Mo])cc1)(c1ccc([Mo])cc1)c1cc2c(cc1-3)C(c1ccc([Mo])cc1)(c1ccc([Mo])cc1)c1c-2sc2cc([14*])sc12']","[0, 0, 0, 5, 241, 106, 299, 9, 6, 7, 228, 1, 10, 48, 12, 14]"
PBDTTz-BP,ITIC,-5.025,-2.97,1.945,-2.055,-5.576829268292683,-3.917399999999999,-1.6594292682926843,1.5857894736842106,1:1,CB,132.0,1.106,19.0,1.525,112.56,4.3,2.0,2.84,-45.0,1.3,2.5,-35.72,1.72,-86.8,0.218,248.5,31.13,158.9,133.1,19.5,_,0.0,0.0,0.0,0.0,0.0,0.0,0.0,0.0,0.0,0.0,0.0,0.0,0.0,0.0,0.0,0.0,0.0,0.0,0.0,100.0,25.0,PEDOT:PSS,Ca,8.03,8.02872,0.81,17.7,56.0,"['[3*]O[Sc]', '[14*]c1ccc(C)s1', '[14*]c1ccc([14*])s1', '[16*]c1c(F)c(F)c([16*])c2nn([Co])nc12', '[16*]c1ccc([16*])cc1', '[14*]c1cc2c([16*])c3sc(C)cc3c([16*])c2s1']","['[7*]C(C#N)C#N', '[7*]C1C(=O)c2ccccc2C1[7*]', '[7*]C[8*]', '[14*]c1cc2sc3c(c2s1)C(c1ccc([Mo])cc1)(c1ccc([Mo])cc1)c1cc2c(cc1-3)C(c1ccc([Mo])cc1)(c1ccc([Mo])cc1)c1c-2sc2cc([14*])sc12']","['[3*]O[Sc]', '[14*]c1ccc(C)s1', '[14*]c1ccc([14*])s1', '[16*]c1c(F)c(F)c([16*])c2nn([Co])nc12', '[16*]c1ccc([16*])cc1', '[14*]c1cc2c([16*])c3sc(C)cc3c([16*])c2s1', '.', '[7*]C(C#N)C#N', '[7*]C1C(=O)c2ccccc2C1[7*]', '[7*]C[8*]', '[14*]c1cc2sc3c(c2s1)C(c1ccc([Mo])cc1)(c1ccc([Mo])cc1)c1cc2c(cc1-3)C(c1ccc([Mo])cc1)(c1ccc([Mo])cc1)c1c-2sc2cc([14*])sc12']","[0, 0, 0, 0, 0, 251, 6, 7, 74, 106, 9, 1, 10, 11, 12, 14]"
PBDTTz-N,ITIC,-5.23,-3.52,1.95,-1.7100000000000004,-5.576829268292683,-3.917399999999999,-1.6594292682926843,1.5857894736842106,1:1,CB,132.0,1.106,19.0,1.525,112.56,4.3,2.0,2.84,-45.0,1.3,2.5,-35.72,1.72,-86.8,0.218,248.5,31.13,158.9,133.1,19.5,_,0.0,0.0,0.0,0.0,0.0,0.0,0.0,0.0,0.0,0.0,0.0,0.0,0.0,0.0,0.0,0.0,0.0,0.0,0.0,100.0,25.0,PEDOT:PSS,Ca,6.61,6.615,0.75,18.0,49.0,"['[3*]O[Sc]', '[14*]c1ccc(C)s1', '[14*]c1ccc([14*])s1', '[16*]c1c(F)c(F)c([16*])c2nn([Co])nc12', '[16*]c1ccc2cc([16*])ccc2c1', '[14*]c1cc2c([16*])c3sc(C)cc3c([16*])c2s1']","['[7*]C(C#N)C#N', '[7*]C1C(=O)c2ccccc2C1[7*]', '[7*]C[8*]', '[14*]c1cc2sc3c(c2s1)C(c1ccc([Mo])cc1)(c1ccc([Mo])cc1)c1cc2c(cc1-3)C(c1ccc([Mo])cc1)(c1ccc([Mo])cc1)c1c-2sc2cc([14*])sc12']","['[3*]O[Sc]', '[14*]c1ccc(C)s1', '[14*]c1ccc([14*])s1', '[16*]c1c(F)c(F)c([16*])c2nn([Co])nc12', '[16*]c1ccc2cc([16*])ccc2c1', '[14*]c1cc2c([16*])c3sc(C)cc3c([16*])c2s1', '.', '[7*]C(C#N)C#N', '[7*]C1C(=O)c2ccccc2C1[7*]', '[7*]C[8*]', '[14*]c1cc2sc3c(c2s1)C(c1ccc([Mo])cc1)(c1ccc([Mo])cc1)c1cc2c(cc1-3)C(c1ccc([Mo])cc1)(c1ccc([Mo])cc1)c1c-2sc2cc([14*])sc12']","[0, 0, 0, 0, 0, 251, 6, 7, 74, 305, 9, 1, 10, 11, 12, 14]"
PBDB-T,DF-PCNC,-5.297777777777778,-3.4170000000000003,1.7681818181818183,-1.8807777777777777,-5.42,-3.81,-1.61,1.54,1:1.2,CF,61.0,1.483,17.8,1.443,119.38,3.1,5.7,1.97,-64.0,5.4,3.3,-32.09,1.02,-87.8,0.22,179.5,21.01,122.5,112.2,20.0,CN,259.0,1.194,20.5,1.633,162.62,4.9,2.5,4.0,-4.0,0.6,3.3,-47.72,1.55,-91.2,0.705,346.5,48.94,230.8,143.6,100.0,100.0,MoOx,ZnO,11.63,11.34150112,0.86,18.16,72.62,"['[14*]c1ccc(C)s1', '[14*]c1ccc([Cr])s1', '[14*]c1sc([14*])c2c1C(=O)c1c([Cr])sc([Cr])c1C2=O', '[14*]c1ccc([14*])s1', '[14*]c1cc2c([16*])c3sc(C)cc3c([16*])c2s1']","['[7*]C(C#N)C#N', '[7*]C1C(=O)c2cc3ccccc3cc2C1[7*]', '[7*]C[8*]', '[14*]c1cc2c(s1)-c1sc([14*])cc1C2([Cr])[Cr]', '[16*]c1cc(F)c([16*])cc1F']","['[14*]c1ccc(C)s1', '[14*]c1ccc([Cr])s1', '[14*]c1sc([14*])c2c1C(=O)c1c([Cr])sc([Cr])c1C2=O', '[14*]c1ccc([14*])s1', '[14*]c1cc2c([16*])c3sc(C)cc3c([16*])c2s1', '.', '[7*]C(C#N)C#N', '[7*]C1C(=O)c2cc3ccccc3cc2C1[7*]', '[7*]C[8*]', '[14*]c1cc2c(s1)-c1sc([14*])cc1C2([Cr])[Cr]', '[16*]c1cc(F)c([16*])cc1F']","[0, 0, 0, 0, 0, 6, 19, 32, 7, 9, 1, 10, 42, 12, 201, 306]"
PBDB-T,DF-PCIC,-5.297777777777778,-3.4170000000000003,1.7681818181818183,-1.8807777777777777,-5.49,-3.77,-1.7200000000000002,1.59,1:1.2,CF,61.0,1.483,17.8,1.443,119.38,3.1,5.7,1.97,-64.0,5.4,3.3,-32.09,1.02,-87.8,0.22,179.5,21.01,122.5,112.2,20.0,CN,259.0,1.194,20.5,1.633,162.62,4.9,2.5,4.0,-4.0,0.6,3.3,-47.72,1.55,-91.2,0.705,346.5,48.94,230.8,143.6,100.0,130.0,MoOx,ZnO,10.14,10.27040742,0.91,15.66,72.07,"['[14*]c1ccc(C)s1', '[14*]c1ccc([Cr])s1', '[14*]c1sc([14*])c2c1C(=O)c1c([Cr])sc([Cr])c1C2=O', '[14*]c1ccc([14*])s1', '[14*]c1cc2c([16*])c3sc(C)cc3c([16*])c2s1']","['[7*]C(C#N)C#N', '[7*]C1C(=O)c2ccccc2C1[7*]', '[7*]C[8*]', '[14*]c1cc2c(s1)-c1sc([14*])cc1C2([Cr])[Cr]', '[16*]c1cc(F)c([16*])cc1F']","['[14*]c1ccc(C)s1', '[14*]c1ccc([Cr])s1', '[14*]c1sc([14*])c2c1C(=O)c1c([Cr])sc([Cr])c1C2=O', '[14*]c1ccc([14*])s1', '[14*]c1cc2c([16*])c3sc(C)cc3c([16*])c2s1', '.', '[7*]C(C#N)C#N', '[7*]C1C(=O)c2ccccc2C1[7*]', '[7*]C[8*]', '[14*]c1cc2c(s1)-c1sc([14*])cc1C2([Cr])[Cr]', '[16*]c1cc(F)c([16*])cc1F']","[0, 0, 0, 0, 0, 6, 19, 32, 7, 9, 1, 10, 11, 12, 201, 306]"
PTB7-Th,ITIC,-5.2179166666666665,-3.545135135135136,1.5883333333333332,-1.6727815315315304,-5.576829268292683,-3.917399999999999,-1.6594292682926843,1.5857894736842106,1:1.3,CF,61.0,1.483,17.8,1.443,119.38,3.1,5.7,1.97,-64.0,5.4,3.3,-32.09,1.02,-87.8,0.22,179.5,21.01,122.5,112.2,25.0,_,0.0,0.0,0.0,0.0,0.0,0.0,0.0,0.0,0.0,0.0,0.0,0.0,0.0,0.0,0.0,0.0,0.0,0.0,0.0,100.0,25.0,PEDOT:PSS,PDIN,6.8,6.790959,0.81,14.21,59.0,"['[3*]O[Cr]', '[1*]C([6*])=O', '[14*]c1sc2c([14*])sc(C)c2c1F', '[14*]c1ccc([Cr])s1', '[14*]c1cc2c([16*])c3sc(C)cc3c([16*])c2s1']","['[7*]C(C#N)C#N', '[7*]C1C(=O)c2ccccc2C1[7*]', '[7*]C[8*]', '[14*]c1cc2sc3c(c2s1)C(c1ccc([Mo])cc1)(c1ccc([Mo])cc1)c1cc2c(cc1-3)C(c1ccc([Mo])cc1)(c1ccc([Mo])cc1)c1c-2sc2cc([14*])sc12']","['[3*]O[Cr]', '[1*]C([6*])=O', '[14*]c1sc2c([14*])sc(C)c2c1F', '[14*]c1ccc([Cr])s1', '[14*]c1cc2c([16*])c3sc(C)cc3c([16*])c2s1', '.', '[7*]C(C#N)C#N', '[7*]C1C(=O)c2ccccc2C1[7*]', '[7*]C[8*]', '[14*]c1cc2sc3c(c2s1)C(c1ccc([Mo])cc1)(c1ccc([Mo])cc1)c1cc2c(cc1-3)C(c1ccc([Mo])cc1)(c1ccc([Mo])cc1)c1c-2sc2cc([14*])sc12']","[0, 0, 0, 0, 0, 0, 26, 4, 36, 19, 9, 1, 10, 11, 12, 14]"
PTB7-Th,IDIC,-5.2179166666666665,-3.545135135135136,1.5883333333333332,-1.6727815315315304,-5.705,-3.996875,-1.708125,1.6358333333333337,1:1,CF,61.0,1.483,17.8,1.443,119.38,3.1,5.7,1.97,-64.0,5.4,3.3,-32.09,1.02,-87.8,0.22,179.5,21.01,122.5,112.2,12.0,_,0.0,0.0,0.0,0.0,0.0,0.0,0.0,0.0,0.0,0.0,0.0,0.0,0.0,0.0,0.0,0.0,0.0,0.0,0.0,100.0,25.0,MoOx,ZnO,5.24,4.94424,0.81,10.9,56.0,"['[3*]O[Cr]', '[1*]C([6*])=O', '[14*]c1sc2c([14*])sc(C)c2c1F', '[14*]c1ccc([Cr])s1', '[14*]c1cc2c([16*])c3sc(C)cc3c([16*])c2s1']","['[7*]C(C#N)C#N', '[7*]C1C(=O)c2ccccc2C1[7*]', '[7*]C[8*]', '[14*]c1cc2c(s1)-c1cc3c(cc1C2([Mo])[Mo])-c1sc([14*])cc1C3([Mo])[Mo]']","['[3*]O[Cr]', '[1*]C([6*])=O', '[14*]c1sc2c([14*])sc(C)c2c1F', '[14*]c1ccc([Cr])s1', '[14*]c1cc2c([16*])c3sc(C)cc3c([16*])c2s1', '.', '[7*]C(C#N)C#N', '[7*]C1C(=O)c2ccccc2C1[7*]', '[7*]C[8*]', '[14*]c1cc2c(s1)-c1cc3c(cc1C2([Mo])[Mo])-c1sc([14*])cc1C3([Mo])[Mo]']","[0, 0, 0, 0, 0, 0, 26, 4, 36, 19, 9, 1, 10, 11, 12, 30]"
PTB7-Th,IEICO-4F,-5.2179166666666665,-3.545135135135136,1.5883333333333332,-1.6727815315315304,-5.309971428571429,-3.851028571428572,-1.458942857142857,1.2525000000000002,1:1.5,CB,132.0,1.106,19.0,1.525,112.56,4.3,2.0,2.84,-45.0,1.3,2.5,-35.72,1.72,-86.8,0.218,248.5,31.13,158.9,133.1,25.0,_,0.0,0.0,0.0,0.0,0.0,0.0,0.0,0.0,0.0,0.0,0.0,0.0,0.0,0.0,0.0,0.0,0.0,0.0,0.0,100.0,100.0,PEDOT:PSS,PFN-Br,10.0,9.95448,0.74,22.8,59.0,"['[3*]O[Cr]', '[1*]C([6*])=O', '[14*]c1sc2c([14*])sc(C)c2c1F', '[14*]c1ccc([Cr])s1', '[14*]c1cc2c([16*])c3sc(C)cc3c([16*])c2s1']","['[3*]O[Cr]', '[7*]C(C#N)C#N', '[7*]C1C(=O)c2cc(F)c(F)cc2C1[7*]', '[7*]C[8*]', '[14*]c1cc([16*])c([14*])s1', '[14*]c1cc2c(s1)-c1cc3c(cc1C2(c1ccc([Mo])cc1)c1ccc([Mo])cc1)-c1sc([14*])cc1C3(c1ccc([Mo])cc1)c1ccc([Mo])cc1']","['[3*]O[Cr]', '[1*]C([6*])=O', '[14*]c1sc2c([14*])sc(C)c2c1F', '[14*]c1ccc([Cr])s1', '[14*]c1cc2c([16*])c3sc(C)cc3c([16*])c2s1', '.', '[3*]O[Cr]', '[7*]C(C#N)C#N', '[7*]C1C(=O)c2cc(F)c(F)cc2C1[7*]', '[7*]C[8*]', '[14*]c1cc([16*])c([14*])s1', '[14*]c1cc2c(s1)-c1cc3c(cc1C2(c1ccc([Mo])cc1)c1ccc([Mo])cc1)-c1sc([14*])cc1C3(c1ccc([Mo])cc1)c1ccc([Mo])cc1']","[0, 0, 0, 0, 26, 4, 36, 19, 9, 1, 26, 10, 46, 12, 35, 40]"
PBDB-T,IDTIC,-5.297777777777778,-3.4170000000000003,1.7681818181818183,-1.8807777777777777,-5.885,-3.91,-1.975,1.69,1:1,CB,132.0,1.106,19.0,1.525,112.56,4.3,2.0,2.84,-45.0,1.3,2.5,-35.72,1.72,-86.8,0.218,248.5,31.13,158.9,133.1,20.0,_,0.0,0.0,0.0,0.0,0.0,0.0,0.0,0.0,0.0,0.0,0.0,0.0,0.0,0.0,0.0,0.0,0.0,0.0,0.0,150.0,25.0,MoOx,ZnO/PFN-Br,5.67,6.006084,0.84,12.7,56.3,"['[14*]c1ccc(C)s1', '[14*]c1ccc([Cr])s1', '[14*]c1sc([14*])c2c1C(=O)c1c([Cr])sc([Cr])c1C2=O', '[14*]c1ccc([14*])s1', '[14*]c1cc2c([16*])c3sc(C)cc3c([16*])c2s1']","['[7*]C(C#N)C#N', '[7*]C1C(=O)c2ccccc2C1[7*]', '[7*]C[8*]', '[14*]c1cc2c(s1)-c1cc3c(cc1C2([Sc])[Sc])-c1sc([14*])cc1C3([Sc])[Sc]']","['[14*]c1ccc(C)s1', '[14*]c1ccc([Cr])s1', '[14*]c1sc([14*])c2c1C(=O)c1c([Cr])sc([Cr])c1C2=O', '[14*]c1ccc([14*])s1', '[14*]c1cc2c([16*])c3sc(C)cc3c([16*])c2s1', '.', '[7*]C(C#N)C#N', '[7*]C1C(=O)c2ccccc2C1[7*]', '[7*]C[8*]', '[14*]c1cc2c(s1)-c1cc3c(cc1C2([Sc])[Sc])-c1sc([14*])cc1C3([Sc])[Sc]']","[0, 0, 0, 0, 0, 0, 6, 19, 32, 7, 9, 1, 10, 11, 12, 307]"
PBDB-T,IDTTIC,-5.297777777777778,-3.4170000000000003,1.7681818181818183,-1.8807777777777777,-5.68,-3.84,-1.84,1.51,1:1,CB,132.0,1.106,19.0,1.525,112.56,4.3,2.0,2.84,-45.0,1.3,2.5,-35.72,1.72,-86.8,0.218,248.5,31.13,158.9,133.1,20.0,_,0.0,0.0,0.0,0.0,0.0,0.0,0.0,0.0,0.0,0.0,0.0,0.0,0.0,0.0,0.0,0.0,0.0,0.0,0.0,146.0,25.0,MoOx,ZnO/PFN-Br,11.2,11.1926848,0.919,17.3,70.4,"['[14*]c1ccc(C)s1', '[14*]c1ccc([Cr])s1', '[14*]c1sc([14*])c2c1C(=O)c1c([Cr])sc([Cr])c1C2=O', '[14*]c1ccc([14*])s1', '[14*]c1cc2c([16*])c3sc(C)cc3c([16*])c2s1']","['[7*]C(C#N)C#N', '[7*]C1C(=O)c2ccccc2C1[7*]', '[7*]C[8*]', '[14*]c1cc2sc3c(c2s1)C([Sc])([Sc])c1cc2c(cc1-3)C([Sc])([Sc])c1c-2sc2cc([14*])sc12']","['[14*]c1ccc(C)s1', '[14*]c1ccc([Cr])s1', '[14*]c1sc([14*])c2c1C(=O)c1c([Cr])sc([Cr])c1C2=O', '[14*]c1ccc([14*])s1', '[14*]c1cc2c([16*])c3sc(C)cc3c([16*])c2s1', '.', '[7*]C(C#N)C#N', '[7*]C1C(=O)c2ccccc2C1[7*]', '[7*]C[8*]', '[14*]c1cc2sc3c(c2s1)C([Sc])([Sc])c1cc2c(cc1-3)C([Sc])([Sc])c1c-2sc2cc([14*])sc12']","[0, 0, 0, 0, 0, 0, 6, 19, 32, 7, 9, 1, 10, 11, 12, 308]"
P3HT,DTFBR,-5.057777777777777,-2.989444444444445,1.9,-2.068333333333332,-5.54,-3.68,-1.86,1.74,1:1,o-DCB,180.0,1.306,19.2,1.549,147.0,6.3,3.3,3.43,-17.0,1.9,1.6,-40.15,2.53,-90.0,0.258,290.6,36.22,180.5,126.5,15.0,_,0.0,0.0,0.0,0.0,0.0,0.0,0.0,0.0,0.0,0.0,0.0,0.0,0.0,0.0,0.0,0.0,0.0,0.0,0.0,110.0,100.0,PEDOT:PSS,ZrAcAc,3.68,3.58763,0.71,8.15,62.0,"['[8*]CCCCCC', '[14*]c1sc(C)cc1[16*]', '[14*]c1cc([16*])c(C)s1', '[14*]c1cc([16*])c([14*])s1']","['[8*]CC', '[7*]C1SC(=S)N([10*])C1=O', '[7*]C[8*]', '[16*]c1ccc([16*])c2nn([Mo])nc12', '[14*]c1cc2c(s1)-c1cc3c(cc1C2(c1ccc([Mo])cc1)c1ccc([Mo])cc1)-c1cc2c(cc1C3([Mo])[Mo])-c1sc([14*])cc1C2(c1ccc([Mo])cc1)c1ccc([Mo])cc1']","['[8*]CCCCCC', '[14*]c1sc(C)cc1[16*]', '[14*]c1cc([16*])c(C)s1', '[14*]c1cc([16*])c([14*])s1', '.', '[8*]CC', '[7*]C1SC(=S)N([10*])C1=O', '[7*]C[8*]', '[16*]c1ccc([16*])c2nn([Mo])nc12', '[14*]c1cc2c(s1)-c1cc3c(cc1C2(c1ccc([Mo])cc1)c1ccc([Mo])cc1)-c1cc2c(cc1C3([Mo])[Mo])-c1sc([14*])cc1C2(c1ccc([Mo])cc1)c1ccc([Mo])cc1']","[0, 0, 0, 0, 0, 0, 91, 119, 120, 35, 1, 20, 87, 12, 302, 309]"
PBDB-T,4TIC-4F,-5.297777777777778,-3.4170000000000003,1.7681818181818183,-1.8807777777777777,-5.63,-4.115,-1.5149999999999997,1.34,1:1,CB,132.0,1.106,19.0,1.525,112.56,4.3,2.0,2.84,-45.0,1.3,2.5,-35.72,1.72,-86.8,0.218,248.5,31.13,158.9,133.1,20.0,_,0.0,0.0,0.0,0.0,0.0,0.0,0.0,0.0,0.0,0.0,0.0,0.0,0.0,0.0,0.0,0.0,0.0,0.0,0.0,100.0,130.0,PEDOT:PSS,C60-bissalt,7.99,7.99026,0.652,21.5,57.0,"['[14*]c1ccc(C)s1', '[14*]c1ccc([Cr])s1', '[14*]c1sc([14*])c2c1C(=O)c1c([Cr])sc([Cr])c1C2=O', '[14*]c1ccc([14*])s1', '[14*]c1cc2c([16*])c3sc(C)cc3c([16*])c2s1']","['[7*]C(C#N)C#N', '[7*]C1C(=O)c2cc(F)c(F)cc2C1[7*]', '[7*]C[8*]', '[8*]CCCCCC', '[14*]c1cc2c(s1)-c1sc3c4c(sc3c1C2(c1ccc([16*])cc1)c1ccc([16*])cc1)-c1sc([14*])cc1C4(c1ccc([16*])cc1)c1ccc([16*])cc1']","['[14*]c1ccc(C)s1', '[14*]c1ccc([Cr])s1', '[14*]c1sc([14*])c2c1C(=O)c1c([Cr])sc([Cr])c1C2=O', '[14*]c1ccc([14*])s1', '[14*]c1cc2c([16*])c3sc(C)cc3c([16*])c2s1', '.', '[7*]C(C#N)C#N', '[7*]C1C(=O)c2cc(F)c(F)cc2C1[7*]', '[7*]C[8*]', '[8*]CCCCCC', '[14*]c1cc2c(s1)-c1sc3c4c(sc3c1C2(c1ccc([16*])cc1)c1ccc([16*])cc1)-c1sc([14*])cc1C4(c1ccc([16*])cc1)c1ccc([16*])cc1']","[0, 0, 0, 0, 0, 6, 19, 32, 7, 9, 1, 10, 46, 12, 91, 118]"
