Repository: aspuru-guzik-group/Beyond-Molecular-Structure-ML-for-OPV-Materials-Devices

File: ml_for_opvs/data/input_representation/OPV_Min/BRICS/processed_brics_frag_device/KFold/input_train_4.csv (part 4 of 7)
Donor,Acceptor,HOMO_D_eV,LUMO_D_eV,Eg_D_eV,Ehl_D_eV,HOMO_A_eV,LUMO_A_eV,Ehl_A_eV,Eg_A_eV,D_A_ratio_m_m,solvent,total_solids_conc_mg_mL,solvent_additive,active_layer_thickness_nm,annealing_temperature,hole_contact_layer,electron_contact_layer,PCE_percent,calc_PCE_percent,Voc_V,Jsc_mA_cm_pow_neg2,FF_percent,Donor_BRICS,Acceptor_BRICS,DA_pair_BRICS,DA_tokenized_BRICS
PffT2-FTAZ-2DT,IEIC,-5.28,-3.37,1.91,-1.91,-5.455,-3.8625,-1.5925000000000002,1.5625000000000002,1:1,CB,6.0,_,80.0,90.0,V2O5,ZnO,7.2,7.183604,0.998,12.2,59.0,"['[14*]c1sc(C)cc1F', '[14*]c1cc([Cd])c(C)s1', '[14*]c1cc(F)c([14*])s1', '[14*]c1cc([Cd])c([14*])s1', '[16*]c1c(F)c(F)c([16*])c2nn([Pr])nc12']","['[7*]C(C#N)C#N', '[7*]C1C(=O)c2ccccc2C1[7*]', '[7*]C[8*]', '[14*]c1cc([Cr])c([14*])s1', '[14*]c1cc2c(s1)-c1cc3c(cc1C2(c1ccc([Mo])cc1)c1ccc([Mo])cc1)-c1sc([14*])cc1C3(c1ccc([Mo])cc1)c1ccc([Mo])cc1']","['[14*]c1sc(C)cc1F', '[14*]c1cc([Cd])c(C)s1', '[14*]c1cc(F)c([14*])s1', '[14*]c1cc([Cd])c([14*])s1', '[16*]c1c(F)c(F)c([16*])c2nn([Pr])nc12', '.', '[7*]C(C#N)C#N', '[7*]C1C(=O)c2ccccc2C1[7*]', '[7*]C[8*]', '[14*]c1cc([Cr])c([14*])s1', '[14*]c1cc2c(s1)-c1cc3c(cc1C2(c1ccc([Mo])cc1)c1ccc([Mo])cc1)-c1sc([14*])cc1C3(c1ccc([Mo])cc1)c1ccc([Mo])cc1']","[0, 0, 0, 0, 0, 224, 164, 24, 165, 225, 1, 10, 11, 12, 62, 40]"
PBDB-T,IT-M,-5.297777777777778,-3.4170000000000003,1.7681818181818183,-1.8807777777777777,-5.513571428571429,-3.808,-1.705571428571429,1.604285714285714,1:1,CB,20.0,DIO,100.0,160.0,MoOx,ZnO,12.05,12.049296,0.94,17.44,73.5,"['[14*]c1ccc(C)s1', '[14*]c1ccc([Cr])s1', '[14*]c1sc([14*])c2c1C(=O)c1c([Cr])sc([Cr])c1C2=O', '[14*]c1ccc([14*])s1', '[14*]c1cc2c([16*])c3sc(C)cc3c([16*])c2s1']","['[7*]C(C#N)C#N', '[7*]C1C(=O)c2ccc(C)cc2C1[7*]', '[7*]C[8*]', '[14*]c1cc2sc3c(c2s1)C(c1ccc([Mo])cc1)(c1ccc([Mo])cc1)c1cc2c(cc1-3)C(c1ccc([Mo])cc1)(c1ccc([Mo])cc1)c1c-2sc2cc([14*])sc12']","['[14*]c1ccc(C)s1', '[14*]c1ccc([Cr])s1', '[14*]c1sc([14*])c2c1C(=O)c1c([Cr])sc([Cr])c1C2=O', '[14*]c1ccc([14*])s1', '[14*]c1cc2c([16*])c3sc(C)cc3c([16*])c2s1', '.', '[7*]C(C#N)C#N', '[7*]C1C(=O)c2ccc(C)cc2C1[7*]', '[7*]C[8*]', '[14*]c1cc2sc3c(c2s1)C(c1ccc([Mo])cc1)(c1ccc([Mo])cc1)c1cc2c(cc1-3)C(c1ccc([Mo])cc1)(c1ccc([Mo])cc1)c1c-2sc2cc([14*])sc12']","[0, 0, 0, 0, 0, 0, 6, 19, 32, 7, 9, 1, 10, 15, 12, 14]"
PBDB-T,IT-DM,-5.297777777777778,-3.4170000000000003,1.7681818181818183,-1.8807777777777777,-5.515,-3.855,-1.6599999999999997,1.62,1:1,CB,20.0,DIO,100.0,160.0,MoOx,ZnO,11.29,11.2858336,0.97,16.48,70.6,"['[14*]c1ccc(C)s1', '[14*]c1ccc([Cr])s1', '[14*]c1sc([14*])c2c1C(=O)c1c([Cr])sc([Cr])c1C2=O', '[14*]c1ccc([14*])s1', '[14*]c1cc2c([16*])c3sc(C)cc3c([16*])c2s1']","['[7*]C(C#N)C#N', '[7*]C1C(=O)c2cc(C)c(C)cc2C1[7*]', '[7*]C[8*]', '[14*]c1cc2sc3c(c2s1)C(c1ccc([Mo])cc1)(c1ccc([Mo])cc1)c1cc2c(cc1-3)C(c1ccc([Mo])cc1)(c1ccc([Mo])cc1)c1c-2sc2cc([14*])sc12']","['[14*]c1ccc(C)s1', '[14*]c1ccc([Cr])s1', '[14*]c1sc([14*])c2c1C(=O)c1c([Cr])sc([Cr])c1C2=O', '[14*]c1ccc([14*])s1', '[14*]c1cc2c([16*])c3sc(C)cc3c([16*])c2s1', '.', '[7*]C(C#N)C#N', '[7*]C1C(=O)c2cc(C)c(C)cc2C1[7*]', '[7*]C[8*]', '[14*]c1cc2sc3c(c2s1)C(c1ccc([Mo])cc1)(c1ccc([Mo])cc1)c1cc2c(cc1-3)C(c1ccc([Mo])cc1)(c1ccc([Mo])cc1)c1c-2sc2cc([14*])sc12']","[0, 0, 0, 0, 0, 0, 6, 19, 32, 7, 9, 1, 10, 227, 12, 14]"
PBDB-ST,ITIC-SC6,-5.37,-3.59,1.81,-1.7800000000000002,-5.68,-3.91,-1.7699999999999996,1.6,1:1,DCB,8.0,CBA,80.0,110.0,MoOx,ZnO,7.27,7.24014,0.9,13.87,58.0,"['[4*]CC(CC)CCCC', '[8*]CC(CC)CCCC', '[11*]S[11*]', '[14*]c1ccc(C)s1', '[14*]c1ccc([14*])s1', '[14*]c1sc([14*])c2c1C(=O)c1c([14*])sc([14*])c1C2=O', '[14*]c1cc2c([16*])c3sc(C)cc3c([16*])c2s1']","['[7*]C(C#N)C#N', '[7*]C1C(=O)c2ccccc2C1[7*]', '[7*]C[8*]', '[11*]S[Mo]', '[14*]c1cc2sc3c(c2s1)C(c1ccc([16*])cc1)(c1ccc([16*])cc1)c1cc2c(cc1-3)C(c1ccc([16*])cc1)(c1ccc([16*])cc1)c1c-2sc2cc([14*])sc12']","['[4*]CC(CC)CCCC', '[8*]CC(CC)CCCC', '[11*]S[11*]', '[14*]c1ccc(C)s1', '[14*]c1ccc([14*])s1', '[14*]c1sc([14*])c2c1C(=O)c1c([14*])sc([14*])c1C2=O', '[14*]c1cc2c([16*])c3sc(C)cc3c([16*])c2s1', '.', '[7*]C(C#N)C#N', '[7*]C1C(=O)c2ccccc2C1[7*]', '[7*]C[8*]', '[11*]S[Mo]', '[14*]c1cc2sc3c(c2s1)C(c1ccc([16*])cc1)(c1ccc([16*])cc1)c1cc2c(cc1-3)C(c1ccc([16*])cc1)(c1ccc([16*])cc1)c1c-2sc2cc([14*])sc12']","[0, 0, 0, 3, 5, 228, 6, 7, 229, 9, 1, 10, 11, 12, 230, 44]"
PBDB-ST,ITIC-SC8,-5.37,-3.59,1.81,-1.7800000000000002,-5.7,-3.9,-1.8000000000000005,1.6,1:1,DCB,8.0,CBA,80.0,110.0,MoOx,ZnO,7.79,7.7922,0.9,14.43,60.0,"['[4*]CC(CC)CCCC', '[8*]CC(CC)CCCC', '[11*]S[11*]', '[14*]c1ccc(C)s1', '[14*]c1ccc([14*])s1', '[14*]c1sc([14*])c2c1C(=O)c1c([14*])sc([14*])c1C2=O', '[14*]c1cc2c([16*])c3sc(C)cc3c([16*])c2s1']","['[7*]C(C#N)C#N', '[7*]C1C(=O)c2ccccc2C1[7*]', '[7*]C[8*]', '[11*]S[Ti]', '[14*]c1cc2sc3c(c2s1)C(c1ccc([16*])cc1)(c1ccc([16*])cc1)c1cc2c(cc1-3)C(c1ccc([16*])cc1)(c1ccc([16*])cc1)c1c-2sc2cc([14*])sc12']","['[4*]CC(CC)CCCC', '[8*]CC(CC)CCCC', '[11*]S[11*]', '[14*]c1ccc(C)s1', '[14*]c1ccc([14*])s1', '[14*]c1sc([14*])c2c1C(=O)c1c([14*])sc([14*])c1C2=O', '[14*]c1cc2c([16*])c3sc(C)cc3c([16*])c2s1', '.', '[7*]C(C#N)C#N', '[7*]C1C(=O)c2ccccc2C1[7*]', '[7*]C[8*]', '[11*]S[Ti]', '[14*]c1cc2sc3c(c2s1)C(c1ccc([16*])cc1)(c1ccc([16*])cc1)c1cc2c(cc1-3)C(c1ccc([16*])cc1)(c1ccc([16*])cc1)c1c-2sc2cc([14*])sc12']","[0, 0, 0, 3, 5, 228, 6, 7, 229, 9, 1, 10, 11, 12, 56, 44]"
PBDB-ST,ITIC-SC2C6,-5.37,-3.59,1.81,-1.7800000000000002,-5.74,-3.86,-1.8800000000000003,1.6,1:1,DCB,8.0,CBA,80.0,110.0,MoOx,ZnO,9.16,9.020416,0.92,15.32,64.0,"['[4*]CC(CC)CCCC', '[8*]CC(CC)CCCC', '[11*]S[11*]', '[14*]c1ccc(C)s1', '[14*]c1ccc([14*])s1', '[14*]c1sc([14*])c2c1C(=O)c1c([14*])sc([14*])c1C2=O', '[14*]c1cc2c([16*])c3sc(C)cc3c([16*])c2s1']","['[7*]C(C#N)C#N', '[7*]C1C(=O)c2ccccc2C1[7*]', '[7*]C[8*]', '[11*]S[Cr]', '[14*]c1cc2sc3c(c2s1)C(c1ccc([16*])cc1)(c1ccc([16*])cc1)c1cc2c(cc1-3)C(c1ccc([16*])cc1)(c1ccc([16*])cc1)c1c-2sc2cc([14*])sc12']","['[4*]CC(CC)CCCC', '[8*]CC(CC)CCCC', '[11*]S[11*]', '[14*]c1ccc(C)s1', '[14*]c1ccc([14*])s1', '[14*]c1sc([14*])c2c1C(=O)c1c([14*])sc([14*])c1C2=O', '[14*]c1cc2c([16*])c3sc(C)cc3c([16*])c2s1', '.', '[7*]C(C#N)C#N', '[7*]C1C(=O)c2ccccc2C1[7*]', '[7*]C[8*]', '[11*]S[Cr]', '[14*]c1cc2sc3c(c2s1)C(c1ccc([16*])cc1)(c1ccc([16*])cc1)c1cc2c(cc1-3)C(c1ccc([16*])cc1)(c1ccc([16*])cc1)c1c-2sc2cc([14*])sc12']","[0, 0, 0, 3, 5, 228, 6, 7, 229, 9, 1, 10, 11, 12, 23, 44]"
PTB7-Th,ITIC-Th,-5.21,-3.542368421052632,1.5883333333333332,-1.667631578947368,-5.673333333333334,-3.908888888888889,-1.764444444444445,1.6,1:1.3,o-DCB,20.0,CN,120.0,25.0,MoOx,ZnO,8.7,8.66592,0.8,15.93,68.0,"['[3*]O[Cr]', '[1*]C([6*])=O', '[14*]c1sc2c([14*])sc(C)c2c1F', '[14*]c1ccc([Cr])s1', '[14*]c1cc2c([16*])c3sc(C)cc3c([16*])c2s1']","['[7*]C(C#N)C#N', '[7*]C1C(=O)c2ccccc2C1[7*]', '[7*]C[8*]', '[14*]c1cc2sc3c(c2s1)C(c1ccc([Mo])s1)(c1ccc([Mo])s1)c1cc2c(cc1-3)C(c1ccc([Mo])s1)(c1ccc([Mo])s1)c1c-2sc2cc([14*])sc12']","['[3*]O[Cr]', '[1*]C([6*])=O', '[14*]c1sc2c([14*])sc(C)c2c1F', '[14*]c1ccc([Cr])s1', '[14*]c1cc2c([16*])c3sc(C)cc3c([16*])c2s1', '.', '[7*]C(C#N)C#N', '[7*]C1C(=O)c2ccccc2C1[7*]', '[7*]C[8*]', '[14*]c1cc2sc3c(c2s1)C(c1ccc([Mo])s1)(c1ccc([Mo])s1)c1cc2c(cc1-3)C(c1ccc([Mo])s1)(c1ccc([Mo])s1)c1c-2sc2cc([14*])sc12']","[0, 0, 0, 0, 0, 0, 26, 4, 36, 19, 9, 1, 10, 11, 12, 77]"
PDBT-T1,ITIC-Th,-5.36,-3.43,1.85,-1.93,-5.673333333333334,-3.908888888888889,-1.764444444444445,1.6,1:1,CF,12.0,CN,100.0,25.0,MoOx,ZnO,9.6,9.5893952,0.88,16.24,67.1,"['[14*]c1ccc(C)s1', '[14*]c1ccc([Ti])s1', '[14*]c1sc([14*])c2c1C(=O)c1c([Cr])sc([Cr])c1C2=O', '[14*]c1ccc([14*])s1', '[14*]c1cc2sc3c([16*])c4c(sc5cc(C)sc54)c([16*])c3c2s1']","['[7*]C(C#N)C#N', '[7*]C1C(=O)c2ccccc2C1[7*]', '[7*]C[8*]', '[14*]c1cc2sc3c(c2s1)C(c1ccc([Mo])s1)(c1ccc([Mo])s1)c1cc2c(cc1-3)C(c1ccc([Mo])s1)(c1ccc([Mo])s1)c1c-2sc2cc([14*])sc12']","['[14*]c1ccc(C)s1', '[14*]c1ccc([Ti])s1', '[14*]c1sc([14*])c2c1C(=O)c1c([Cr])sc([Cr])c1C2=O', '[14*]c1ccc([14*])s1', '[14*]c1cc2sc3c([16*])c4c(sc5cc(C)sc54)c([16*])c3c2s1', '.', '[7*]C(C#N)C#N', '[7*]C1C(=O)c2ccccc2C1[7*]', '[7*]C[8*]', '[14*]c1cc2sc3c(c2s1)C(c1ccc([Mo])s1)(c1ccc([Mo])s1)c1cc2c(cc1-3)C(c1ccc([Mo])s1)(c1ccc([Mo])s1)c1c-2sc2cc([14*])sc12']","[0, 0, 0, 0, 0, 0, 6, 31, 32, 7, 33, 1, 10, 11, 12, 77]"
P2F-EH,ITIC,-5.36,-3.04,1.85,-2.3200000000000003,-5.574285714285715,-3.9143137254901954,-1.659971988795519,1.5857894736842106,1:1,CF,11.0,_,100.0,100.0,PEDOT:PSS,PFNDI-Br,6.13,6.15310816,0.983,12.4,50.48,"['[8*]CCCCCCCC', '[14*]c1ccc(C)s1', '[14*]c1ccc([14*])s1', '[10*]N1C(=O)c2c(c([16*])c3nn([Cr])nc3c2[16*])C1=O', '[16*]c1cc(F)c([Cr])c(F)c1', '[14*]c1cc2c([16*])c3sc(C)cc3c([16*])c2s1']","['[7*]C(C#N)C#N', '[7*]C1C(=O)c2ccccc2C1[7*]', '[7*]C[8*]', '[14*]c1cc2sc3c(c2s1)C(c1ccc([Mo])cc1)(c1ccc([Mo])cc1)c1cc2c(cc1-3)C(c1ccc([Mo])cc1)(c1ccc([Mo])cc1)c1c-2sc2cc([14*])sc12']","['[8*]CCCCCCCC', '[14*]c1ccc(C)s1', '[14*]c1ccc([14*])s1', '[10*]N1C(=O)c2c(c([16*])c3nn([Cr])nc3c2[16*])C1=O', '[16*]c1cc(F)c([Cr])c(F)c1', '[14*]c1cc2c([16*])c3sc(C)cc3c([16*])c2s1', '.', '[7*]C(C#N)C#N', '[7*]C1C(=O)c2ccccc2C1[7*]', '[7*]C[8*]', '[14*]c1cc2sc3c(c2s1)C(c1ccc([Mo])cc1)(c1ccc([Mo])cc1)c1cc2c(cc1-3)C(c1ccc([Mo])cc1)(c1ccc([Mo])cc1)c1c-2sc2cc([14*])sc12']","[0, 0, 0, 0, 0, 104, 6, 7, 231, 232, 9, 1, 10, 11, 12, 14]"
P2F-Ehp,ITIC,-5.38,-3.06,1.8500000000000003,-2.32,-5.574285714285715,-3.9143137254901954,-1.659971988795519,1.5857894736842106,1:1,CF,11.0,_,100.0,100.0,PEDOT:PSS,PFNDI-Br,7.28,7.254930186,1.017,13.02,54.79,"['[8*]CCC(CC)CCCC', '[8*]CCCCCCCC', '[8*]CC(CC)CCCC', '[14*]c1ccc(C)s1', '[14*]c1ccc([14*])s1', '[9*]n1nc2c([16*])c3c(c([16*])c2n1)C(=O)N([10*])C3=O', '[16*]c1cc(F)c([16*])c(F)c1', '[14*]c1cc2c([16*])c3sc(C)cc3c([16*])c2s1']","['[7*]C(C#N)C#N', '[7*]C1C(=O)c2ccccc2C1[7*]', '[7*]C[8*]', '[14*]c1cc2sc3c(c2s1)C(c1ccc([Mo])cc1)(c1ccc([Mo])cc1)c1cc2c(cc1-3)C(c1ccc([Mo])cc1)(c1ccc([Mo])cc1)c1c-2sc2cc([14*])sc12']","['[8*]CCC(CC)CCCC', '[8*]CCCCCCCC', '[8*]CC(CC)CCCC', '[14*]c1ccc(C)s1', '[14*]c1ccc([14*])s1', '[9*]n1nc2c([16*])c3c(c([16*])c2n1)C(=O)N([10*])C3=O', '[16*]c1cc(F)c([16*])c(F)c1', '[14*]c1cc2c([16*])c3sc(C)cc3c([16*])c2s1', '.', '[7*]C(C#N)C#N', '[7*]C1C(=O)c2ccccc2C1[7*]', '[7*]C[8*]', '[14*]c1cc2sc3c(c2s1)C(c1ccc([Mo])cc1)(c1ccc([Mo])cc1)c1cc2c(cc1-3)C(c1ccc([Mo])cc1)(c1ccc([Mo])cc1)c1c-2sc2cc([14*])sc12']","[0, 0, 0, 233, 104, 5, 6, 7, 234, 39, 9, 1, 10, 11, 12, 14]"
P2F-EO,ITIC,-5.41,-3.08,1.85,-2.33,-5.574285714285715,-3.9143137254901954,-1.659971988795519,1.5857894736842106,1:1,CF,11.0,_,100.0,100.0,PEDOT:PSS,PFNDI-Br,6.73,6.731430585,1.013,12.65,52.53,"['[8*]CCCCCCCC', '[14*]c1ccc(C)s1', '[14*]c1ccc([14*])s1', '[10*]N1C(=O)c2c(c([16*])c3nn([Sm])nc3c2[16*])C1=O', '[16*]c1cc(F)c([Cr])c(F)c1', '[14*]c1cc2c([16*])c3sc(C)cc3c([16*])c2s1']","['[7*]C(C#N)C#N', '[7*]C1C(=O)c2ccccc2C1[7*]', '[7*]C[8*]', '[14*]c1cc2sc3c(c2s1)C(c1ccc([Mo])cc1)(c1ccc([Mo])cc1)c1cc2c(cc1-3)C(c1ccc([Mo])cc1)(c1ccc([Mo])cc1)c1c-2sc2cc([14*])sc12']","['[8*]CCCCCCCC', '[14*]c1ccc(C)s1', '[14*]c1ccc([14*])s1', '[10*]N1C(=O)c2c(c([16*])c3nn([Sm])nc3c2[16*])C1=O', '[16*]c1cc(F)c([Cr])c(F)c1', '[14*]c1cc2c([16*])c3sc(C)cc3c([16*])c2s1', '.', '[7*]C(C#N)C#N', '[7*]C1C(=O)c2ccccc2C1[7*]', '[7*]C[8*]', '[14*]c1cc2sc3c(c2s1)C(c1ccc([Mo])cc1)(c1ccc([Mo])cc1)c1cc2c(cc1-3)C(c1ccc([Mo])cc1)(c1ccc([Mo])cc1)c1c-2sc2cc([14*])sc12']","[0, 0, 0, 0, 0, 104, 6, 7, 235, 232, 9, 1, 10, 11, 12, 14]"
P2F-Ehp,IT-2F,-5.38,-3.06,1.8500000000000003,-2.32,-5.670384615384615,-4.058076923076923,-1.6123076923076916,0.7441176470588237,1:1,CF,11.0,_,100.0,100.0,PEDOT:PSS,PFNDI-Br,12.96,12.97178834,0.891,19.65,74.09,"['[8*]CCC(CC)CCCC', '[8*]CCCCCCCC', '[8*]CC(CC)CCCC', '[14*]c1ccc(C)s1', '[14*]c1ccc([14*])s1', '[9*]n1nc2c([16*])c3c(c([16*])c2n1)C(=O)N([10*])C3=O', '[16*]c1cc(F)c([16*])c(F)c1', '[14*]c1cc2c([16*])c3sc(C)cc3c([16*])c2s1']","['[7*]C(C#N)C#N', '[7*]C1C(=O)c2cc(F)c(F)cc2C1[7*]', '[7*]C[8*]', '[14*]c1cc2sc3c(c2s1)C(c1ccc([Mo])cc1)(c1ccc([Mo])cc1)c1cc2c(cc1-3)C(c1ccc([Mo])cc1)(c1ccc([Mo])cc1)c1c-2sc2cc([14*])sc12']","['[8*]CCC(CC)CCCC', '[8*]CCCCCCCC', '[8*]CC(CC)CCCC', '[14*]c1ccc(C)s1', '[14*]c1ccc([14*])s1', '[9*]n1nc2c([16*])c3c(c([16*])c2n1)C(=O)N([10*])C3=O', '[16*]c1cc(F)c([16*])c(F)c1', '[14*]c1cc2c([16*])c3sc(C)cc3c([16*])c2s1', '.', '[7*]C(C#N)C#N', '[7*]C1C(=O)c2cc(F)c(F)cc2C1[7*]', '[7*]C[8*]', '[14*]c1cc2sc3c(c2s1)C(c1ccc([Mo])cc1)(c1ccc([Mo])cc1)c1cc2c(cc1-3)C(c1ccc([Mo])cc1)(c1ccc([Mo])cc1)c1c-2sc2cc([14*])sc12']","[0, 0, 0, 233, 104, 5, 6, 7, 234, 39, 9, 1, 10, 46, 12, 14]"
PB3T,IT-M,-5.39,-3.37,1.96,-2.02,-5.513571428571429,-3.808,-1.705571428571429,1.604285714285714,60:40,Anisole,8.0,_,100.0,25.0,PEDOT:PSS,PFN-Br,11.9,11.907,1.0,18.9,63.0,"['[3*]O[Cr]', '[1*]C([6*])=O', '[11*]S[Ti]', '[14*]c1sc(C)cc1[16*]', '[14*]c1ccc([14*])s1', '[14*]c1cc([16*])c([14*])s1', '[14*]c1cc2c([16*])c3sc(C)cc3c([16*])c2s1']","['[7*]C(C#N)C#N', '[7*]C1C(=O)c2ccc(C)cc2C1[7*]', '[7*]C[8*]', '[14*]c1cc2sc3c(c2s1)C(c1ccc([Mo])cc1)(c1ccc([Mo])cc1)c1cc2c(cc1-3)C(c1ccc([Mo])cc1)(c1ccc([Mo])cc1)c1c-2sc2cc([14*])sc12']","['[3*]O[Cr]', '[1*]C([6*])=O', '[11*]S[Ti]', '[14*]c1sc(C)cc1[16*]', '[14*]c1ccc([14*])s1', '[14*]c1cc([16*])c([14*])s1', '[14*]c1cc2c([16*])c3sc(C)cc3c([16*])c2s1', '.', '[7*]C(C#N)C#N', '[7*]C1C(=O)c2ccc(C)cc2C1[7*]', '[7*]C[8*]', '[14*]c1cc2sc3c(c2s1)C(c1ccc([Mo])cc1)(c1ccc([Mo])cc1)c1cc2c(cc1-3)C(c1ccc([Mo])cc1)(c1ccc([Mo])cc1)c1c-2sc2cc([14*])sc12']","[0, 0, 0, 0, 26, 4, 56, 119, 7, 35, 9, 1, 10, 15, 12, 14]"
PBDB-T,IT-M,-5.297777777777778,-3.4170000000000003,1.7681818181818183,-1.8807777777777777,-5.513571428571429,-3.808,-1.705571428571429,1.604285714285714,1:1,CB,20.0,DIO,115.0,100.0,MoOx,EDTA-ZnO,12.1,12.09631464,0.953,17.34,73.2,"['[14*]c1ccc(C)s1', '[14*]c1ccc([Cr])s1', '[14*]c1sc([14*])c2c1C(=O)c1c([Cr])sc([Cr])c1C2=O', '[14*]c1ccc([14*])s1', '[14*]c1cc2c([16*])c3sc(C)cc3c([16*])c2s1']","['[7*]C(C#N)C#N', '[7*]C1C(=O)c2ccc(C)cc2C1[7*]', '[7*]C[8*]', '[14*]c1cc2sc3c(c2s1)C(c1ccc([Mo])cc1)(c1ccc([Mo])cc1)c1cc2c(cc1-3)C(c1ccc([Mo])cc1)(c1ccc([Mo])cc1)c1c-2sc2cc([14*])sc12']","['[14*]c1ccc(C)s1', '[14*]c1ccc([Cr])s1', '[14*]c1sc([14*])c2c1C(=O)c1c([Cr])sc([Cr])c1C2=O', '[14*]c1ccc([14*])s1', '[14*]c1cc2c([16*])c3sc(C)cc3c([16*])c2s1', '.', '[7*]C(C#N)C#N', '[7*]C1C(=O)c2ccc(C)cc2C1[7*]', '[7*]C[8*]', '[14*]c1cc2sc3c(c2s1)C(c1ccc([Mo])cc1)(c1ccc([Mo])cc1)c1cc2c(cc1-3)C(c1ccc([Mo])cc1)(c1ccc([Mo])cc1)c1c-2sc2cc([14*])sc12']","[0, 0, 0, 0, 0, 0, 6, 19, 32, 7, 9, 1, 10, 15, 12, 14]"
FTAZ,ITIC1,-5.43,-3.3200000000000003,2.0,-2.1099999999999994,-5.48,-3.85,-1.6300000000000003,1.55,1:1.3,CF,11.5,_,90.0,25.0,MoOx,ZnO,8.54,8.5448538,0.921,16.45,56.4,"['[14*]c1cc2c([Co])c3sc(C)cc3c([Co])c2s1', '[14*]c1ccc(C)s1', '[14*]c1ccc([14*])s1', '[16*]c1c(F)c(F)c([16*])c2nn([Co])nc12']","['[7*]C(C#N)C#N', '[7*]C1C(=O)c2ccccc2C1[7*]', '[7*]C[8*]', '[14*]c1cc2c(s1)-c1sc3cc4c5c(sc4cc3c1C2(c1ccc([Mo])cc1)c1ccc([Mo])cc1)-c1sc([14*])cc1C5(c1ccc([Mo])cc1)c1ccc([Mo])cc1']","['[14*]c1cc2c([Co])c3sc(C)cc3c([Co])c2s1', '[14*]c1ccc(C)s1', '[14*]c1ccc([14*])s1', '[16*]c1c(F)c(F)c([16*])c2nn([Co])nc12', '.', '[7*]C(C#N)C#N', '[7*]C1C(=O)c2ccccc2C1[7*]', '[7*]C[8*]', '[14*]c1cc2c(s1)-c1sc3cc4c5c(sc4cc3c1C2(c1ccc([Mo])cc1)c1ccc([Mo])cc1)-c1sc([14*])cc1C5(c1ccc([Mo])cc1)c1ccc([Mo])cc1']","[0, 0, 0, 0, 0, 0, 0, 78, 6, 7, 74, 1, 10, 11, 12, 75]"
FTAZ,ITIC2,-5.43,-3.3200000000000003,2.0,-2.1099999999999994,-5.43,-3.8,-1.63,1.53,1:1.3,CF,11.5,_,90.0,110.0,MoOx,ZnO,11.0,11.00232,0.925,18.88,63.0,"['[14*]c1cc2c([Co])c3sc(C)cc3c([Co])c2s1', '[14*]c1ccc(C)s1', '[14*]c1ccc([14*])s1', '[16*]c1c(F)c(F)c([16*])c2nn([Co])nc12']","['[7*]C(C#N)C#N', '[7*]C1C(=O)c2ccccc2C1[7*]', '[7*]C[8*]', '[14*]c1ccc([Cr])s1', '[14*]c1cc2c(s1)-c1sc3c([16*])c4c5c(sc4c([16*])c3c1C2(c1ccc([Mo])cc1)c1ccc([Mo])cc1)-c1sc([14*])cc1C5(c1ccc([Mo])cc1)c1ccc([Mo])cc1']","['[14*]c1cc2c([Co])c3sc(C)cc3c([Co])c2s1', '[14*]c1ccc(C)s1', '[14*]c1ccc([14*])s1', '[16*]c1c(F)c(F)c([16*])c2nn([Co])nc12', '.', '[7*]C(C#N)C#N', '[7*]C1C(=O)c2ccccc2C1[7*]', '[7*]C[8*]', '[14*]c1ccc([Cr])s1', '[14*]c1cc2c(s1)-c1sc3c([16*])c4c5c(sc4c([16*])c3c1C2(c1ccc([Mo])cc1)c1ccc([Mo])cc1)-c1sc([14*])cc1C5(c1ccc([Mo])cc1)c1ccc([Mo])cc1']","[0, 0, 0, 0, 0, 0, 78, 6, 7, 74, 1, 10, 11, 12, 19, 27]"
PTB7-Th,BT-IC,-5.21,-3.542368421052632,1.5883333333333332,-1.667631578947368,-5.3775,-3.8575,-1.5200000000000005,1.43,1:1.5,CB:CF (9:1),25.0,_,130.0,150.0,MoOx,ZnO,8.3,8.4483,0.81,17.5,59.6,"['[3*]O[Cr]', '[1*]C([6*])=O', '[14*]c1sc2c([14*])sc(C)c2c1F', '[14*]c1ccc([Cr])s1', '[14*]c1cc2c([16*])c3sc(C)cc3c([16*])c2s1']","['[3*]O[Cr]', '[7*]C(C#N)C#N', '[7*]C1C(=O)c2ccccc2C1[7*]', '[7*]C[8*]', '[14*]c1cc2c(s1)-c1sc3c([16*])c4c5c(sc4c([16*])c3c1C2(c1ccc([Mo])cc1)c1ccc([Mo])cc1)-c1sc([14*])cc1C5(c1ccc([Mo])cc1)c1ccc([Mo])cc1']","['[3*]O[Cr]', '[1*]C([6*])=O', '[14*]c1sc2c([14*])sc(C)c2c1F', '[14*]c1ccc([Cr])s1', '[14*]c1cc2c([16*])c3sc(C)cc3c([16*])c2s1', '.', '[3*]O[Cr]', '[7*]C(C#N)C#N', '[7*]C1C(=O)c2ccccc2C1[7*]', '[7*]C[8*]', '[14*]c1cc2c(s1)-c1sc3c([16*])c4c5c(sc4c([16*])c3c1C2(c1ccc([Mo])cc1)c1ccc([Mo])cc1)-c1sc([14*])cc1C5(c1ccc([Mo])cc1)c1ccc([Mo])cc1']","[0, 0, 0, 0, 0, 26, 4, 36, 19, 9, 1, 26, 10, 11, 12, 27]"
PTB7-Th,BT-CIC,-5.21,-3.542368421052632,1.5883333333333332,-1.667631578947368,-5.32,-3.85,-1.4700000000000002,1.33,1:1.5,CB:CF (9:1),25.0,_,130.0,150.0,MoOx,ZnO,11.2,11.1825,0.7,22.5,71.0,"['[3*]O[Cr]', '[1*]C([6*])=O', '[14*]c1sc2c([14*])sc(C)c2c1F', '[14*]c1ccc([Cr])s1', '[14*]c1cc2c([16*])c3sc(C)cc3c([16*])c2s1']","['[3*]O[Cr]', '[7*]C(C#N)C#N', '[7*]C1C(=O)c2cc(Cl)c(O)cc2C1[7*]', '[7*]C1C(=O)c2cc(Cl)c(Cl)cc2C1[7*]', '[7*]C[8*]', '[14*]c1cc2c(s1)-c1sc3c([16*])c4c5c(sc4c([16*])c3c1C2(c1ccc([Mo])cc1)c1ccc([Mo])cc1)-c1sc([14*])cc1C5(c1ccc([Mo])cc1)c1ccc([Mo])cc1']","['[3*]O[Cr]', '[1*]C([6*])=O', '[14*]c1sc2c([14*])sc(C)c2c1F', '[14*]c1ccc([Cr])s1', '[14*]c1cc2c([16*])c3sc(C)cc3c([16*])c2s1', '.', '[3*]O[Cr]', '[7*]C(C#N)C#N', '[7*]C1C(=O)c2cc(Cl)c(O)cc2C1[7*]', '[7*]C1C(=O)c2cc(Cl)c(Cl)cc2C1[7*]', '[7*]C[8*]', '[14*]c1cc2c(s1)-c1sc3c([16*])c4c5c(sc4c([16*])c3c1C2(c1ccc([Mo])cc1)c1ccc([Mo])cc1)-c1sc([14*])cc1C5(c1ccc([Mo])cc1)c1ccc([Mo])cc1']","[0, 0, 0, 0, 26, 4, 36, 19, 9, 1, 26, 10, 238, 45, 12, 27]"
FTAZ,IDIC1,-5.43,-3.3200000000000003,2.0,-2.1099999999999994,-5.658,-3.856,-1.8020000000000005,1.704,1:1.5,CF,12.5,_,100.0,25.0,MoOx,ZnO,7.13,7.128576,0.896,13.6,58.5,"['[14*]c1cc2c([Co])c3sc(C)cc3c([Co])c2s1', '[14*]c1ccc(C)s1', '[14*]c1ccc([14*])s1', '[16*]c1c(F)c(F)c([16*])c2nn([Co])nc12']","['[7*]C(C#N)C#N', '[7*]C1C(=O)c2ccccc2C1[7*]', '[7*]C[8*]', '[14*]c1cc2c(s1)-c1cc3c(cc1C2(c1ccc([Mo])cc1)c1ccc([Mo])cc1)-c1sc([14*])cc1C3(c1ccc([Mo])cc1)c1ccc([Mo])cc1']","['[14*]c1cc2c([Co])c3sc(C)cc3c([Co])c2s1', '[14*]c1ccc(C)s1', '[14*]c1ccc([14*])s1', '[16*]c1c(F)c(F)c([16*])c2nn([Co])nc12', '.', '[7*]C(C#N)C#N', '[7*]C1C(=O)c2ccccc2C1[7*]', '[7*]C[8*]', '[14*]c1cc2c(s1)-c1cc3c(cc1C2(c1ccc([Mo])cc1)c1ccc([Mo])cc1)-c1sc([14*])cc1C3(c1ccc([Mo])cc1)c1ccc([Mo])cc1']","[0, 0, 0, 0, 0, 0, 0, 78, 6, 7, 74, 1, 10, 11, 12, 40]"
PBDB-T,NTIC,-5.297777777777778,-3.4170000000000003,1.7681818181818183,-1.8807777777777777,-5.525,-3.755,-1.7700000000000005,1.68,1:0.8,CF,9.0,_,100.0,25.0,PEDOT:PSS,PDINO,8.63,8.62775925,0.935,13.55,68.1,"['[14*]c1ccc(C)s1', '[14*]c1ccc([Cr])s1', '[14*]c1sc([14*])c2c1C(=O)c1c([Cr])sc([Cr])c1C2=O', '[14*]c1ccc([14*])s1', '[14*]c1cc2c([16*])c3sc(C)cc3c([16*])c2s1']","['[7*]C(C#N)C#N', '[7*]C1C(=O)c2ccccc2C1[7*]', '[7*]C[8*]', '[8*]CCCCCC', '[14*]c1cc2c(s1)-c1c(ccc3c4c(ccc13)C(c1ccc([16*])cc1)(c1ccc([16*])cc1)c1cc([14*])sc1-4)C2(c1ccc([16*])cc1)c1ccc([16*])cc1']","['[14*]c1ccc(C)s1', '[14*]c1ccc([Cr])s1', '[14*]c1sc([14*])c2c1C(=O)c1c([Cr])sc([Cr])c1C2=O', '[14*]c1ccc([14*])s1', '[14*]c1cc2c([16*])c3sc(C)cc3c([16*])c2s1', '.', '[7*]C(C#N)C#N', '[7*]C1C(=O)c2ccccc2C1[7*]', '[7*]C[8*]', '[8*]CCCCCC', '[14*]c1cc2c(s1)-c1c(ccc3c4c(ccc13)C(c1ccc([16*])cc1)(c1ccc([16*])cc1)c1cc([14*])sc1-4)C2(c1ccc([16*])cc1)c1ccc([16*])cc1']","[0, 0, 0, 0, 0, 6, 19, 32, 7, 9, 1, 10, 11, 12, 91, 92]"
PBDB-T,NTIC-Me,-5.297777777777778,-3.4170000000000003,1.7681818181818183,-1.8807777777777777,-5.53,-3.73,-1.8000000000000005,1.74,1:0.8,CF,9.0,_,100.0,25.0,PEDOT:PSS,PDINO,8.3,8.88045858,0.963,13.93,66.2,"['[14*]c1ccc(C)s1', '[14*]c1ccc([Cr])s1', '[14*]c1sc([14*])c2c1C(=O)c1c([Cr])sc([Cr])c1C2=O', '[14*]c1ccc([14*])s1', '[14*]c1cc2c([16*])c3sc(C)cc3c([16*])c2s1']","['[7*]C(C#N)C#N', '[7*]C1C(=O)c2ccc(C)cc2C1[7*]', '[7*]C[8*]', '[14*]c1cc2c(s1)-c1c(ccc3c4c(ccc13)C(c1ccc([Mo])cc1)(c1ccc([Mo])cc1)c1cc([14*])sc1-4)C2(c1ccc([Mo])cc1)c1ccc([Mo])cc1']","['[14*]c1ccc(C)s1', '[14*]c1ccc([Cr])s1', '[14*]c1sc([14*])c2c1C(=O)c1c([Cr])sc([Cr])c1C2=O', '[14*]c1ccc([14*])s1', '[14*]c1cc2c([16*])c3sc(C)cc3c([16*])c2s1', '.', '[7*]C(C#N)C#N', '[7*]C1C(=O)c2ccc(C)cc2C1[7*]', '[7*]C[8*]', '[14*]c1cc2c(s1)-c1c(ccc3c4c(ccc13)C(c1ccc([Mo])cc1)(c1ccc([Mo])cc1)c1cc([14*])sc1-4)C2(c1ccc([Mo])cc1)c1ccc([Mo])cc1']","[0, 0, 0, 0, 0, 0, 6, 19, 32, 7, 9, 1, 10, 15, 12, 239]"
PBDB-T,NTIC-OMe,-5.297777777777778,-3.4170000000000003,1.7681818181818183,-1.8807777777777777,-5.53,-3.7,-1.83,1.71,1:0.8,CF,9.0,_,100.0,25.0,PEDOT:PSS,PDINO,8.61,8.610888,0.965,13.52,66.0,"['[14*]c1ccc(C)s1', '[14*]c1ccc([Cr])s1', '[14*]c1sc([14*])c2c1C(=O)c1c([Cr])sc([Cr])c1C2=O', '[14*]c1ccc([14*])s1', '[14*]c1cc2c([16*])c3sc(C)cc3c([16*])c2s1']","['[3*]OC', '[7*]C(C#N)C#N', '[7*]C1C(=O)c2ccc([16*])cc2C1[7*]', '[7*]C[8*]', '[14*]c1cc2c(s1)-c1c(ccc3c4c(ccc13)C(c1ccc([Mo])cc1)(c1ccc([Mo])cc1)c1cc([14*])sc1-4)C2(c1ccc([Mo])cc1)c1ccc([Mo])cc1']","['[14*]c1ccc(C)s1', '[14*]c1ccc([Cr])s1', '[14*]c1sc([14*])c2c1C(=O)c1c([Cr])sc([Cr])c1C2=O', '[14*]c1ccc([14*])s1', '[14*]c1cc2c([16*])c3sc(C)cc3c([16*])c2s1', '.', '[3*]OC', '[7*]C(C#N)C#N', '[7*]C1C(=O)c2ccc([16*])cc2C1[7*]', '[7*]C[8*]', '[14*]c1cc2c(s1)-c1c(ccc3c4c(ccc13)C(c1ccc([Mo])cc1)(c1ccc([Mo])cc1)c1cc([14*])sc1-4)C2(c1ccc([Mo])cc1)c1ccc([Mo])cc1']","[0, 0, 0, 0, 0, 6, 19, 32, 7, 9, 1, 80, 10, 81, 12, 239]"
PffBT4T-2OD,FBR,-5.32,-3.695,1.64,-1.6250000000000004,-5.786666666666666,-3.673333333333333,-2.1133333333333333,2.1166666666666667,1:1.4,o-DCB:CB (1:1),14.0,_,100.0,25.0,MoOx,ZnO,7.04,7.0041,1.11,12.62,50.0,"['[14*]c1ccc(C)s1', '[14*]c1cc([Fe])c(C)s1', '[14*]c1ccc([14*])s1', '[14*]c1cc([Fe])c([14*])s1', '[16*]c1c(F)c(F)c([16*])c2nsnc12']","['[8*]CC', '[7*]C1SC(=S)N([10*])C1=O', '[7*]C[8*]', '[16*]c1ccc([16*])c2nsnc12', '[16*]c1ccc2c(c1)C([Ti])([Ti])c1cc([16*])ccc1-2']","['[14*]c1ccc(C)s1', '[14*]c1cc([Fe])c(C)s1', '[14*]c1ccc([14*])s1', '[14*]c1cc([Fe])c([14*])s1', '[16*]c1c(F)c(F)c([16*])c2nsnc12', '.', '[8*]CC', '[7*]C1SC(=S)N([10*])C1=O', '[7*]C[8*]', '[16*]c1ccc([16*])c2nsnc12', '[16*]c1ccc2c(c1)C([Ti])([Ti])c1cc([16*])ccc1-2']","[0, 0, 0, 0, 0, 6, 221, 7, 222, 67, 1, 20, 87, 12, 149, 89]"
J71,IT-IC,-5.353333333333333,-3.4318181818181825,1.8642857142857143,-1.92151515151515,-5.574285714285715,-3.9143137254901954,-1.659971988795519,1.5857894736842106,1:1.2,CF,16.0,_,130.0,25.0,PEDOT:PSS,PDINO,9.3,9.036288,0.96,14.8,63.6,"['[14*]c1ccc(C)s1', '[14*]c1ccc([V])s1', '[14*]c1ccc([14*])s1', '[16*]c1c(F)c(F)c([16*])c2nn([Sc])nc12', '[14*]c1cc2c([16*])c3sc(C)cc3c([16*])c2s1']","['[7*]C(C#N)C#N', '[7*]C1C(=O)c2ccccc2C1[7*]', '[7*]C[8*]', '[8*]CCCCCC', '[14*]c1cc2sc3c(c2s1)C(c1ccc([16*])cc1)(c1ccc([16*])cc1)c1cc2c(cc1-3)C(c1ccc([16*])cc1)(c1ccc([16*])cc1)c1c-2sc2cc([14*])sc12']","['[14*]c1ccc(C)s1', '[14*]c1ccc([V])s1', '[14*]c1ccc([14*])s1', '[16*]c1c(F)c(F)c([16*])c2nn([Sc])nc12', '[14*]c1cc2c([16*])c3sc(C)cc3c([16*])c2s1', '.', '[7*]C(C#N)C#N', '[7*]C1C(=O)c2ccccc2C1[7*]', '[7*]C[8*]', '[8*]CCCCCC', '[14*]c1cc2sc3c(c2s1)C(c1ccc([16*])cc1)(c1ccc([16*])cc1)c1cc2c(cc1-3)C(c1ccc([16*])cc1)(c1ccc([16*])cc1)c1c-2sc2cc([14*])sc12']","[0, 0, 0, 0, 0, 6, 16, 7, 17, 9, 1, 10, 11, 12, 91, 44]"
J71,BDT-IC,-5.353333333333333,-3.4318181818181825,1.8642857142857143,-1.92151515151515,-5.51,-3.9,-1.61,1.53,1:1.2,CF,16.0,_,130.0,25.0,PEDOT:PSS,PDINO,10.9,10.42498,0.92,17.3,65.5,"['[14*]c1ccc(C)s1', '[14*]c1ccc([V])s1', '[14*]c1ccc([14*])s1', '[16*]c1c(F)c(F)c([16*])c2nn([Sc])nc12', '[14*]c1cc2c([16*])c3sc(C)cc3c([16*])c2s1']","['[7*]C(C#N)C#N', '[7*]C1C(=O)c2ccccc2C1[7*]', '[7*]C[8*]', '[14*]c1cc2c(s1)-c1sc3cc4c5c(sc4cc3c1C2(c1ccc([Mo])cc1)c1ccc([Mo])cc1)-c1sc([14*])cc1C5(c1ccc([Mo])cc1)c1ccc([Mo])cc1']","['[14*]c1ccc(C)s1', '[14*]c1ccc([V])s1', '[14*]c1ccc([14*])s1', '[16*]c1c(F)c(F)c([16*])c2nn([Sc])nc12', '[14*]c1cc2c([16*])c3sc(C)cc3c([16*])c2s1', '.', '[7*]C(C#N)C#N', '[7*]C1C(=O)c2ccccc2C1[7*]', '[7*]C[8*]', '[14*]c1cc2c(s1)-c1sc3cc4c5c(sc4cc3c1C2(c1ccc([Mo])cc1)c1ccc([Mo])cc1)-c1sc([14*])cc1C5(c1ccc([Mo])cc1)c1ccc([Mo])cc1']","[0, 0, 0, 0, 0, 0, 6, 16, 7, 17, 9, 1, 10, 11, 12, 75]"
PBDB-TF,IT-4F,-5.498461538461539,-3.65,1.8075,-1.84846153846154,-5.670384615384615,-4.058076923076923,-1.6123076923076916,0.7441176470588237,1:1,CB,20.0,_,100.0,100.0,PEDOT:PSS,PFN-Br,13.59,13.59488,0.86,20.8,76.0,"['[14*]c1ccc(C)s1', '[14*]c1cc(F)c([Cr])s1', '[14*]c1sc([14*])c2c1C(=O)c1c([Cr])sc([Cr])c1C2=O', '[14*]c1ccc([14*])s1', '[14*]c1cc2c([16*])c3sc(C)cc3c([16*])c2s1']","['[7*]C(C#N)C#N', '[7*]C1C(=O)c2cc(F)c(F)cc2C1[7*]', '[7*]C[8*]', '[14*]c1cc2sc3c(c2s1)C(c1ccc([Mo])cc1)(c1ccc([Mo])cc1)c1cc2c(cc1-3)C(c1ccc([Mo])cc1)(c1ccc([Mo])cc1)c1c-2sc2cc([14*])sc12']","['[14*]c1ccc(C)s1', '[14*]c1cc(F)c([Cr])s1', '[14*]c1sc([14*])c2c1C(=O)c1c([Cr])sc([Cr])c1C2=O', '[14*]c1ccc([14*])s1', '[14*]c1cc2c([16*])c3sc(C)cc3c([16*])c2s1', '.', '[7*]C(C#N)C#N', '[7*]C1C(=O)c2cc(F)c(F)cc2C1[7*]', '[7*]C[8*]', '[14*]c1cc2sc3c(c2s1)C(c1ccc([Mo])cc1)(c1ccc([Mo])cc1)c1cc2c(cc1-3)C(c1ccc([Mo])cc1)(c1ccc([Mo])cc1)c1c-2sc2cc([14*])sc12']","[0, 0, 0, 0, 0, 0, 6, 22, 32, 7, 9, 1, 10, 46, 12, 14]"
PBDB-TF,IT-4Cl,-5.498461538461539,-3.65,1.8075,-1.84846153846154,-5.666666666666667,-4.026666666666666,-1.6400000000000006,-2.833333333333333,1:1,CF,14.0,_,100.0,100.0,PEDOT:PSS,PFN-Br,12.67,12.66915,0.78,22.25,73.0,"['[14*]c1ccc(C)s1', '[14*]c1cc(F)c([Cr])s1', '[14*]c1sc([14*])c2c1C(=O)c1c([Cr])sc([Cr])c1C2=O', '[14*]c1ccc([14*])s1', '[14*]c1cc2c([16*])c3sc(C)cc3c([16*])c2s1']","['[7*]C(C#N)C#N', '[7*]C1C(=O)c2cc(Cl)c(Cl)cc2C1[7*]', '[7*]C[8*]', '[8*]CCCCCC', '[14*]c1cc2sc3c(c2s1)C(c1ccc([16*])cc1)(c1ccc([16*])cc1)c1cc2c(cc1-3)C(c1ccc([16*])cc1)(c1ccc([16*])cc1)c1c-2sc2cc([14*])sc12']","['[14*]c1ccc(C)s1', '[14*]c1cc(F)c([Cr])s1', '[14*]c1sc([14*])c2c1C(=O)c1c([Cr])sc([Cr])c1C2=O', '[14*]c1ccc([14*])s1', '[14*]c1cc2c([16*])c3sc(C)cc3c([16*])c2s1', '.', '[7*]C(C#N)C#N', '[7*]C1C(=O)c2cc(Cl)c(Cl)cc2C1[7*]', '[7*]C[8*]', '[8*]CCCCCC', '[14*]c1cc2sc3c(c2s1)C(c1ccc([16*])cc1)(c1ccc([16*])cc1)c1cc2c(cc1-3)C(c1ccc([16*])cc1)(c1ccc([16*])cc1)c1c-2sc2cc([14*])sc12']","[0, 0, 0, 0, 0, 6, 22, 32, 7, 9, 1, 10, 45, 12, 91, 44]"
PBDB-T-2Cl,IT-4F,-5.51,-3.626,1.734,-1.884,-5.670384615384615,-4.058076923076923,-1.6123076923076916,0.7441176470588237,1:1,CB,20.0,_,100.0,100.0,PEDOT:PSS,PFN-Br,14.29,14.286636,0.89,20.58,78.0,"['[8*]CC(CC)CCCC', '[14*]c1ccc(C)s1', '[14*]c1cc(Cl)c([14*])s1', '[14*]c1sc([14*])c2c1C(=O)c1c([14*])sc([14*])c1C2=O', '[14*]c1ccc([14*])s1', '[14*]c1cc2c([16*])c3sc(C)cc3c([16*])c2s1']","['[7*]C(C#N)C#N', '[7*]C1C(=O)c2cc(F)c(F)cc2C1[7*]', '[7*]C[8*]', '[14*]c1cc2sc3c(c2s1)C(c1ccc([Mo])cc1)(c1ccc([Mo])cc1)c1cc2c(cc1-3)C(c1ccc([Mo])cc1)(c1ccc([Mo])cc1)c1c-2sc2cc([14*])sc12']","['[8*]CC(CC)CCCC', '[14*]c1ccc(C)s1', '[14*]c1cc(Cl)c([14*])s1', '[14*]c1sc([14*])c2c1C(=O)c1c([14*])sc([14*])c1C2=O', '[14*]c1ccc([14*])s1', '[14*]c1cc2c([16*])c3sc(C)cc3c([16*])c2s1', '.', '[7*]C(C#N)C#N', '[7*]C1C(=O)c2cc(F)c(F)cc2C1[7*]', '[7*]C[8*]', '[14*]c1cc2sc3c(c2s1)C(c1ccc([Mo])cc1)(c1ccc([Mo])cc1)c1cc2c(cc1-3)C(c1ccc([Mo])cc1)(c1ccc([Mo])cc1)c1c-2sc2cc([14*])sc12']","[0, 0, 0, 0, 0, 5, 6, 244, 229, 7, 9, 1, 10, 46, 12, 14]"
PBDB-T-2Cl,IT-4Cl,-5.51,-3.626,1.734,-1.884,-5.666666666666667,-4.026666666666666,-1.6400000000000006,-2.833333333333333,1:1,CF,14.0,_,100.0,100.0,PEDOT:PSS,PFN-Br,13.37,13.192794,0.81,22.01,74.0,"['[8*]CC(CC)CCCC', '[14*]c1ccc(C)s1', '[14*]c1cc(Cl)c([14*])s1', '[14*]c1sc([14*])c2c1C(=O)c1c([14*])sc([14*])c1C2=O', '[14*]c1ccc([14*])s1', '[14*]c1cc2c([16*])c3sc(C)cc3c([16*])c2s1']","['[7*]C(C#N)C#N', '[7*]C1C(=O)c2cc(Cl)c(Cl)cc2C1[7*]', '[7*]C[8*]', '[8*]CCCCCC', '[14*]c1cc2sc3c(c2s1)C(c1ccc([16*])cc1)(c1ccc([16*])cc1)c1cc2c(cc1-3)C(c1ccc([16*])cc1)(c1ccc([16*])cc1)c1c-2sc2cc([14*])sc12']","['[8*]CC(CC)CCCC', '[14*]c1ccc(C)s1', '[14*]c1cc(Cl)c([14*])s1', '[14*]c1sc([14*])c2c1C(=O)c1c([14*])sc([14*])c1C2=O', '[14*]c1ccc([14*])s1', '[14*]c1cc2c([16*])c3sc(C)cc3c([16*])c2s1', '.', '[7*]C(C#N)C#N', '[7*]C1C(=O)c2cc(Cl)c(Cl)cc2C1[7*]', '[7*]C[8*]', '[8*]CCCCCC', '[14*]c1cc2sc3c(c2s1)C(c1ccc([16*])cc1)(c1ccc([16*])cc1)c1cc2c(cc1-3)C(c1ccc([16*])cc1)(c1ccc([16*])cc1)c1c-2sc2cc([14*])sc12']","[0, 0, 0, 0, 5, 6, 244, 229, 7, 9, 1, 10, 45, 12, 91, 44]"
P2_PDTB-EF-T,IT-4F,-5.5,-3.59,1.93,-1.91,-5.670384615384615,-4.058076923076923,-1.6123076923076916,0.7441176470588237,1:1,CB,18.0,DIO,100.0,150.0,MoOx,ZnO,14.2,14.18616,0.9,20.74,76.0,"['[3*]O[3*]', '[4*]CCCCCCCCCC', '[4*]CC(CC)CCCC', '[1*]C([6*])=O', '[8*]CCCC(CC)CCCC', '[11*]S[11*]', '[14*]c1sc(C)cc1[16*]', '[14*]c1cc(F)c([14*])s1', '[14*]c1cc([16*])c([14*])s1', '[14*]c1ccc([14*])s1', '[14*]c1cc2c([16*])c3sc(C)cc3c([16*])c2s1']","['[7*]C(C#N)C#N', '[7*]C1C(=O)c2cc(F)c(F)cc2C1[7*]', '[7*]C[8*]', '[14*]c1cc2sc3c(c2s1)C(c1ccc([Mo])cc1)(c1ccc([Mo])cc1)c1cc2c(cc1-3)C(c1ccc([Mo])cc1)(c1ccc([Mo])cc1)c1c-2sc2cc([14*])sc12']","['[3*]O[3*]', '[4*]CCCCCCCCCC', '[4*]CC(CC)CCCC', '[1*]C([6*])=O', '[8*]CCCC(CC)CCCC', '[11*]S[11*]', '[14*]c1sc(C)cc1[16*]', '[14*]c1cc(F)c([14*])s1', '[14*]c1cc([16*])c([14*])s1', '[14*]c1ccc([14*])s1', '[14*]c1cc2c([16*])c3sc(C)cc3c([16*])c2s1', '.', '[7*]C(C#N)C#N', '[7*]C1C(=O)c2cc(F)c(F)cc2C1[7*]', '[7*]C[8*]', '[14*]c1cc2sc3c(c2s1)C(c1ccc([Mo])cc1)(c1ccc([Mo])cc1)c1cc2c(cc1-3)C(c1ccc([Mo])cc1)(c1ccc([Mo])cc1)c1c-2sc2cc([14*])sc12']","[2, 246, 3, 4, 247, 228, 119, 24, 35, 7, 9, 1, 10, 46, 12, 14]"
PBDB-TF,Y6,-5.498461538461539,-3.65,1.8075,-1.84846153846154,-5.65,-4.1,-1.5500000000000007,1.81,1:1.2,CF,16.0,CN,150.0,110.0,PEDOT:PSS,PDINO,15.7,15.707252,0.83,25.3,74.8,"['[14*]c1ccc(C)s1', '[14*]c1cc(F)c([Cr])s1', '[14*]c1sc([14*])c2c1C(=O)c1c([Cr])sc([Cr])c1C2=O', '[14*]c1ccc([14*])s1', '[14*]c1cc2c([16*])c3sc(C)cc3c([16*])c2s1']","['[7*]C(C#N)C#N', '[7*]C1C(=O)c2cc(F)c(F)cc2C1[7*]', '[7*]C[8*]', '[14*]c1sc2c(sc3c4c5nsnc5c5c6sc7c([Pd])c([14*])sc7c6n([Cr])c5c4n([Cr])c23)c1[Pd]']","['[14*]c1ccc(C)s1', '[14*]c1cc(F)c([Cr])s1', '[14*]c1sc([14*])c2c1C(=O)c1c([Cr])sc([Cr])c1C2=O', '[14*]c1ccc([14*])s1', '[14*]c1cc2c([16*])c3sc(C)cc3c([16*])c2s1', '.', '[7*]C(C#N)C#N', '[7*]C1C(=O)c2cc(F)c(F)cc2C1[7*]', '[7*]C[8*]', '[14*]c1sc2c(sc3c4c5nsnc5c5c6sc7c([Pd])c([14*])sc7c6n([Cr])c5c4n([Cr])c23)c1[Pd]']","[0, 0, 0, 0, 0, 0, 6, 22, 32, 7, 9, 1, 10, 46, 12, 250]"
PBDB-T,ITC6-IC,-5.297777777777778,-3.4170000000000003,1.7681818181818183,-1.8807777777777777,-5.73,-3.92,-1.8100000000000005,1.6,1:1,CB,12.5,_,110.0,125.0,MoOx,ZnO,11.61,11.619921,0.97,16.41,73.0,"['[14*]c1ccc(C)s1', '[14*]c1ccc([Cr])s1', '[14*]c1sc([14*])c2c1C(=O)c1c([Cr])sc([Cr])c1C2=O', '[14*]c1ccc([14*])s1', '[14*]c1cc2c([16*])c3sc(C)cc3c([16*])c2s1']","['[7*]C(C#N)C#N', '[7*]C1C(=O)c2ccccc2C1[7*]', '[7*]C[8*]', '[14*]c1sc2c3c(sc2c1[Mo])-c1cc2c(cc1C3(c1ccc([Mo])cc1)c1ccc([Mo])cc1)-c1sc3c([Mo])c([14*])sc3c1C2(c1ccc([Mo])cc1)c1ccc([Mo])cc1']","['[14*]c1ccc(C)s1', '[14*]c1ccc([Cr])s1', '[14*]c1sc([14*])c2c1C(=O)c1c([Cr])sc([Cr])c1C2=O', '[14*]c1ccc([14*])s1', '[14*]c1cc2c([16*])c3sc(C)cc3c([16*])c2s1', '.', '[7*]C(C#N)C#N', '[7*]C1C(=O)c2ccccc2C1[7*]', '[7*]C[8*]', '[14*]c1sc2c3c(sc2c1[Mo])-c1cc2c(cc1C3(c1ccc([Mo])cc1)c1ccc([Mo])cc1)-c1sc3c([Mo])c([14*])sc3c1C2(c1ccc([Mo])cc1)c1ccc([Mo])cc1']","[0, 0, 0, 0, 0, 0, 6, 19, 32, 7, 9, 1, 10, 11, 12, 251]"
PBDB-TF,IT-4F,-5.498461538461539,-3.65,1.8075,-1.84846153846154,-5.670384615384615,-4.058076923076923,-1.6123076923076916,0.7441176470588237,1:1,CB,20.0,DIO,100.0,25.0,PEDOT:PSS,PFN-Br,13.37,13.32656,0.86,20.8,74.5,"['[14*]c1ccc(C)s1', '[14*]c1cc(F)c([Cr])s1', '[14*]c1sc([14*])c2c1C(=O)c1c([Cr])sc([Cr])c1C2=O', '[14*]c1ccc([14*])s1', '[14*]c1cc2c([16*])c3sc(C)cc3c([16*])c2s1']","['[7*]C(C#N)C#N', '[7*]C1C(=O)c2cc(F)c(F)cc2C1[7*]', '[7*]C[8*]', '[14*]c1cc2sc3c(c2s1)C(c1ccc([Mo])cc1)(c1ccc([Mo])cc1)c1cc2c(cc1-3)C(c1ccc([Mo])cc1)(c1ccc([Mo])cc1)c1c-2sc2cc([14*])sc12']","['[14*]c1ccc(C)s1', '[14*]c1cc(F)c([Cr])s1', '[14*]c1sc([14*])c2c1C(=O)c1c([Cr])sc([Cr])c1C2=O', '[14*]c1ccc([14*])s1', '[14*]c1cc2c([16*])c3sc(C)cc3c([16*])c2s1', '.', '[7*]C(C#N)C#N', '[7*]C1C(=O)c2cc(F)c(F)cc2C1[7*]', '[7*]C[8*]', '[14*]c1cc2sc3c(c2s1)C(c1ccc([Mo])cc1)(c1ccc([Mo])cc1)c1cc2c(cc1-3)C(c1ccc([Mo])cc1)(c1ccc([Mo])cc1)c1c-2sc2cc([14*])sc12']","[0, 0, 0, 0, 0, 0, 6, 22, 32, 7, 9, 1, 10, 46, 12, 14]"
PBDB-TF,ITIC,-5.498461538461539,-3.65,1.8075,-1.84846153846154,-5.574285714285715,-3.9143137254901954,-1.659971988795519,1.5857894736842106,1:1,CB,20.0,DIO,100.0,25.0,PEDOT:PSS,PFN-Br,10.64,10.63727,1.0,16.1,66.07,"['[14*]c1ccc(C)s1', '[14*]c1cc(F)c([Cr])s1', '[14*]c1sc([14*])c2c1C(=O)c1c([Cr])sc([Cr])c1C2=O', '[14*]c1ccc([14*])s1', '[14*]c1cc2c([16*])c3sc(C)cc3c([16*])c2s1']","['[7*]C(C#N)C#N', '[7*]C1C(=O)c2ccccc2C1[7*]', '[7*]C[8*]', '[14*]c1cc2sc3c(c2s1)C(c1ccc([Mo])cc1)(c1ccc([Mo])cc1)c1cc2c(cc1-3)C(c1ccc([Mo])cc1)(c1ccc([Mo])cc1)c1c-2sc2cc([14*])sc12']","['[14*]c1ccc(C)s1', '[14*]c1cc(F)c([Cr])s1', '[14*]c1sc([14*])c2c1C(=O)c1c([Cr])sc([Cr])c1C2=O', '[14*]c1ccc([14*])s1', '[14*]c1cc2c([16*])c3sc(C)cc3c([16*])c2s1', '.', '[7*]C(C#N)C#N', '[7*]C1C(=O)c2ccccc2C1[7*]', '[7*]C[8*]', '[14*]c1cc2sc3c(c2s1)C(c1ccc([Mo])cc1)(c1ccc([Mo])cc1)c1cc2c(cc1-3)C(c1ccc([Mo])cc1)(c1ccc([Mo])cc1)c1c-2sc2cc([14*])sc12']","[0, 0, 0, 0, 0, 0, 6, 22, 32, 7, 9, 1, 10, 11, 12, 14]"
PBDB-T,Y1,-5.297777777777778,-3.4170000000000003,1.7681818181818183,-1.8807777777777777,-5.45,-3.95,-1.5,1.44,1:1,CB,16.0,CN,100.0,25.0,MoOx,ZnO,13.42,13.4902548,0.87,22.44,69.1,"['[14*]c1ccc(C)s1', '[14*]c1ccc([Cr])s1', '[14*]c1sc([14*])c2c1C(=O)c1c([Cr])sc([Cr])c1C2=O', '[14*]c1ccc([14*])s1', '[14*]c1cc2c([16*])c3sc(C)cc3c([16*])c2s1']","['[7*]C(C#N)C#N', '[7*]C1C(=O)c2ccccc2C1[7*]', '[7*]C[8*]', '[14*]c1cc2sc3c4c5nn([Cr])nc5c5c6sc7cc([14*])sc7c6n([Cr])c5c4n([Cr])c3c2s1']","['[14*]c1ccc(C)s1', '[14*]c1ccc([Cr])s1', '[14*]c1sc([14*])c2c1C(=O)c1c([Cr])sc([Cr])c1C2=O', '[14*]c1ccc([14*])s1', '[14*]c1cc2c([16*])c3sc(C)cc3c([16*])c2s1', '.', '[7*]C(C#N)C#N', '[7*]C1C(=O)c2ccccc2C1[7*]', '[7*]C[8*]', '[14*]c1cc2sc3c4c5nn([Cr])nc5c5c6sc7cc([14*])sc7c6n([Cr])c5c4n([Cr])c3c2s1']","[0, 0, 0, 0, 0, 0, 6, 19, 32, 7, 9, 1, 10, 11, 12, 256]"
PBDB-T,Y2,-5.297777777777778,-3.4170000000000003,1.7681818181818183,-1.8807777777777777,-5.43,-4.04,-1.3899999999999997,1.4,1:1,CB,16.0,CN,100.0,25.0,MoOx,ZnO,13.4,13.4075248,0.82,23.56,69.4,"['[14*]c1ccc(C)s1', '[14*]c1ccc([Cr])s1', '[14*]c1sc([14*])c2c1C(=O)c1c([Cr])sc([Cr])c1C2=O', '[14*]c1ccc([14*])s1', '[14*]c1cc2c([16*])c3sc(C)cc3c([16*])c2s1']","['[7*]C(C#N)C#N', '[7*]C1C(=O)c2cscc2C1[7*]', '[7*]C[8*]', '[14*]c1cc2sc3c4c5nn([Cr])nc5c5c6sc7cc([14*])sc7c6n([Cr])c5c4n([Cr])c3c2s1']","['[14*]c1ccc(C)s1', '[14*]c1ccc([Cr])s1', '[14*]c1sc([14*])c2c1C(=O)c1c([Cr])sc([Cr])c1C2=O', '[14*]c1ccc([14*])s1', '[14*]c1cc2c([16*])c3sc(C)cc3c([16*])c2s1', '.', '[7*]C(C#N)C#N', '[7*]C1C(=O)c2cscc2C1[7*]', '[7*]C[8*]', '[14*]c1cc2sc3c4c5nn([Cr])nc5c5c6sc7cc([14*])sc7c6n([Cr])c5c4n([Cr])c3c2s1']","[0, 0, 0, 0, 0, 0, 6, 19, 32, 7, 9, 1, 10, 48, 12, 256]"
PTBB-o,ITCPTC,-5.52,-3.37,1.89,-2.1499999999999995,-5.5888888888888895,-3.836666666666667,-1.7522222222222226,1.58,1:1,CF,16.0,_,110.0,100.0,MoOx,ZnO,2.14,2.2193325,0.99,7.35,30.5,"['[11*]S[Cr]', '[14*]c1ccc(C)s1', '[14*]c1ccc([14*])s1', '[14*]c1sc([14*])c2c1C(=O)c1c([Cr])sc([Cr])c1C2=O', '[16*]c1ccccc1[16*]', '[14*]c1cc2c([16*])c3sc(C)cc3c([16*])c2s1']","['[7*]C(C#N)C#N', '[7*]C1C(=O)c2cscc2C1[7*]', '[7*]C[8*]', '[14*]c1cc2sc3c(c2s1)C(c1ccc([Mo])cc1)(c1ccc([Mo])cc1)c1cc2c(cc1-3)C(c1ccc([Mo])cc1)(c1ccc([Mo])cc1)c1c-2sc2cc([14*])sc12']","['[11*]S[Cr]', '[14*]c1ccc(C)s1', '[14*]c1ccc([14*])s1', '[14*]c1sc([14*])c2c1C(=O)c1c([Cr])sc([Cr])c1C2=O', '[16*]c1ccccc1[16*]', '[14*]c1cc2c([16*])c3sc(C)cc3c([16*])c2s1', '.', '[7*]C(C#N)C#N', '[7*]C1C(=O)c2cscc2C1[7*]', '[7*]C[8*]', '[14*]c1cc2sc3c(c2s1)C(c1ccc([Mo])cc1)(c1ccc([Mo])cc1)c1cc2c(cc1-3)C(c1ccc([Mo])cc1)(c1ccc([Mo])cc1)c1c-2sc2cc([14*])sc12']","[0, 0, 0, 0, 0, 23, 6, 7, 32, 260, 9, 1, 10, 48, 12, 14]"
PTBB-p,ITCPTC,-5.41,-3.49,1.84,-1.92,-5.5888888888888895,-3.836666666666667,-1.7522222222222226,1.58,1:1,CF,16.0,_,110.0,100.0,MoOx,ZnO,7.26,7.272083,0.91,15.7,50.9,"['[11*]S[Cr]', '[14*]c1ccc(C)s1', '[14*]c1ccc([14*])s1', '[14*]c1sc([14*])c2c1C(=O)c1c([Cr])sc([Cr])c1C2=O', '[16*]c1ccc([16*])cc1', '[14*]c1cc2c([16*])c3sc(C)cc3c([16*])c2s1']","['[7*]C(C#N)C#N', '[7*]C1C(=O)c2cscc2C1[7*]', '[7*]C[8*]', '[14*]c1cc2sc3c(c2s1)C(c1ccc([Mo])cc1)(c1ccc([Mo])cc1)c1cc2c(cc1-3)C(c1ccc([Mo])cc1)(c1ccc([Mo])cc1)c1c-2sc2cc([14*])sc12']","['[11*]S[Cr]', '[14*]c1ccc(C)s1', '[14*]c1ccc([14*])s1', '[14*]c1sc([14*])c2c1C(=O)c1c([Cr])sc([Cr])c1C2=O', '[16*]c1ccc([16*])cc1', '[14*]c1cc2c([16*])c3sc(C)cc3c([16*])c2s1', '.', '[7*]C(C#N)C#N', '[7*]C1C(=O)c2cscc2C1[7*]', '[7*]C[8*]', '[14*]c1cc2sc3c(c2s1)C(c1ccc([Mo])cc1)(c1ccc([Mo])cc1)c1cc2c(cc1-3)C(c1ccc([Mo])cc1)(c1ccc([Mo])cc1)c1c-2sc2cc([14*])sc12']","[0, 0, 0, 0, 0, 23, 6, 7, 32, 106, 9, 1, 10, 48, 12, 14]"
PTB7-Th,Py-1,-5.21,-3.542368421052632,1.5883333333333332,-1.667631578947368,-5.79,-3.76,-2.03,1.95,1:1.5,CF,10.0,_,100.0,25.0,MoOx,ZnO,5.88,5.81529,0.74,12.09,65.0,"['[3*]O[Cr]', '[1*]C([6*])=O', '[14*]c1sc2c([14*])sc(C)c2c1F', '[14*]c1ccc([Cr])s1', '[14*]c1cc2c([16*])c3sc(C)cc3c([16*])c2s1']","['[7*]C(C#N)C#N', '[7*]C1C(=O)c2cc(F)c(F)cc2C1[7*]', '[7*]C[8*]', '[14*]c1cc2c(s1)-c1cc3ccc4c5c(cc6ccc(c1C2(c1ccc([Mo])cc1)c1ccc([Mo])cc1)c3c64)-c1sc([14*])cc1C5(c1ccc([Mo])cc1)c1ccc([Mo])cc1']","['[3*]O[Cr]', '[1*]C([6*])=O', '[14*]c1sc2c([14*])sc(C)c2c1F', '[14*]c1ccc([Cr])s1', '[14*]c1cc2c([16*])c3sc(C)cc3c([16*])c2s1', '.', '[7*]C(C#N)C#N', '[7*]C1C(=O)c2cc(F)c(F)cc2C1[7*]', '[7*]C[8*]', '[14*]c1cc2c(s1)-c1cc3ccc4c5c(cc6ccc(c1C2(c1ccc([Mo])cc1)c1ccc([Mo])cc1)c3c64)-c1sc([14*])cc1C5(c1ccc([Mo])cc1)c1ccc([Mo])cc1']","[0, 0, 0, 0, 0, 0, 26, 4, 36, 19, 9, 1, 10, 46, 12, 264]"
PTB7-Th,Py-2,-5.21,-3.542368421052632,1.5883333333333332,-1.667631578947368,-5.83,-3.78,-2.0500000000000003,1.97,1:1,CF,10.0,_,100.0,25.0,MoOx,ZnO,3.47,3.408675,0.75,9.67,47.0,"['[3*]O[Cr]', '[1*]C([6*])=O', '[14*]c1sc2c([14*])sc(C)c2c1F', '[14*]c1ccc([Cr])s1', '[14*]c1cc2c([16*])c3sc(C)cc3c([16*])c2s1']","['[7*]C(C#N)C#N', '[7*]C1C(=O)c2cc(F)c(F)cc2C1[7*]', '[7*]C[8*]', '[14*]c1cc2c(s1)-c1cc3ccc4cc5c(c6ccc(c1C2(c1ccc([Mo])cc1)c1ccc([Mo])cc1)c3c46)C(c1ccc([Mo])cc1)(c1ccc([Mo])cc1)c1cc([14*])sc1-5']","['[3*]O[Cr]', '[1*]C([6*])=O', '[14*]c1sc2c([14*])sc(C)c2c1F', '[14*]c1ccc([Cr])s1', '[14*]c1cc2c([16*])c3sc(C)cc3c([16*])c2s1', '.', '[7*]C(C#N)C#N', '[7*]C1C(=O)c2cc(F)c(F)cc2C1[7*]', '[7*]C[8*]', '[14*]c1cc2c(s1)-c1cc3ccc4cc5c(c6ccc(c1C2(c1ccc([Mo])cc1)c1ccc([Mo])cc1)c3c46)C(c1ccc([Mo])cc1)(c1ccc([Mo])cc1)c1cc([14*])sc1-5']","[0, 0, 0, 0, 0, 0, 26, 4, 36, 19, 9, 1, 10, 46, 12, 265]"
P_TBTT-BTT,ICz-RdCN2,-5.15,-3.58,1.57,-1.5700000000000005,-5.58,-3.98,-1.6,1.61,1:1,CF,15.0,_,90.0,40.0,PEDOT:PSS,PFN,9.76,9.756196,1.01,15.58,62.0,"['[8*]CCCCCCCC', '[14*]c1ccc([14*])s1', '[14*]c1ccc(C)s1', '[16*]c1ccc([16*])c2nsnc12', '[14*]c1cc2c(s1)c1sc(C)cc1c1c([14*])sc([14*])c21']","['[8*]CC', '[9*]n1c(=C(C#N)C#N)s/c(=C\\c2ccc([16*])c3nsnc23)c1=O', '[16*]c1ccc2c3cc4c(cc3n([Cr])c2c1)c1ccc([16*])cc1n4[Cr]']","['[8*]CCCCCCCC', '[14*]c1ccc([14*])s1', '[14*]c1ccc(C)s1', '[16*]c1ccc([16*])c2nsnc12', '[14*]c1cc2c(s1)c1sc(C)cc1c1c([14*])sc([14*])c21', '.', '[8*]CC', '[9*]n1c(=C(C#N)C#N)s/c(=C\\c2ccc([16*])c3nsnc23)c1=O', '[16*]c1ccc2c3cc4c(cc3n([Cr])c2c1)c1ccc([16*])cc1n4[Cr]']","[0, 0, 0, 0, 0, 0, 0, 104, 7, 6, 149, 269, 1, 20, 111, 270]"
