Repository: aspuru-guzik-group/Beyond-Molecular-Structure-ML-for-OPV-Materials-Devices

File: ml_for_opvs/data/input_representation/OPV_Min/BRICS/processed_brics_frag_device/KFold/input_train_3.csv (part 5 of 5)
Donor,Acceptor,HOMO_D_eV,LUMO_D_eV,Eg_D_eV,Ehl_D_eV,HOMO_A_eV,LUMO_A_eV,Ehl_A_eV,Eg_A_eV,D_A_ratio_m_m,solvent,solvent_BPt,solvent_density,solvent_dD,solvent_RI,solvent_MW,solvent_dP,solvent_dH,solvent_log_kow,solvent_MPt,solvent_dHDon,solvent_dHAcc,solvent_trouton,solvent_dipole,solvent_RER,solvent_ParachorGA,solvent_RD,solvent_DCp,solvent_log_n,solvent_SurfTen,total_solids_conc_mg_mL,solvent_additive,solvent_additive_BPt,solvent_additive_density,solvent_additive_dD,solvent_additive_RI,solvent_additive_MW,solvent_additive_dP,solvent_additive_dH,solvent_additive_log_kow,solvent_additive_MPt,solvent_additive_dHDon,solvent_additive_dHAcc,solvent_additive_trouton,solvent_additive_dipole,solvent_additive_RER,solvent_additive_ParachorGA,solvent_additive_RD,solvent_additive_DCp,solvent_additive_log_n,solvent_additive_SurfTen,active_layer_thickness_nm,annealing_temperature,hole_contact_layer,electron_contact_layer,PCE_percent,calc_PCE_percent,Voc_V,Jsc_mA_cm_pow_neg2,FF_percent,Donor_BRICS,Acceptor_BRICS,DA_pair_BRICS,DA_tokenized_BRICS
PBDB-T,IT-M,-5.297777777777778,-3.4170000000000003,1.7681818181818183,-1.8807777777777777,-5.513571428571429,-3.808,-1.705571428571429,1.604285714285714,1:1,CB,132.0,1.106,19.0,1.525,112.56,4.3,2.0,2.84,-45.0,1.3,2.5,-35.72,1.72,-86.8,0.218,248.5,31.13,158.9,133.1,10.0,_,0.0,0.0,0.0,0.0,0.0,0.0,0.0,0.0,0.0,0.0,0.0,0.0,0.0,0.0,0.0,0.0,0.0,0.0,0.0,100.0,100.0,PEDOT:PSS,PFN-Br,11.74,11.71692,0.95,17.13,72.0,"['[14*]c1ccc(C)s1', '[14*]c1ccc([Cr])s1', '[14*]c1sc([14*])c2c1C(=O)c1c([Cr])sc([Cr])c1C2=O', '[14*]c1ccc([14*])s1', '[14*]c1cc2c([16*])c3sc(C)cc3c([16*])c2s1']","['[7*]C(C#N)C#N', '[7*]C1C(=O)c2ccc(C)cc2C1[7*]', '[7*]C[8*]', '[14*]c1cc2sc3c(c2s1)C(c1ccc([Mo])cc1)(c1ccc([Mo])cc1)c1cc2c(cc1-3)C(c1ccc([Mo])cc1)(c1ccc([Mo])cc1)c1c-2sc2cc([14*])sc12']","['[14*]c1ccc(C)s1', '[14*]c1ccc([Cr])s1', '[14*]c1sc([14*])c2c1C(=O)c1c([Cr])sc([Cr])c1C2=O', '[14*]c1ccc([14*])s1', '[14*]c1cc2c([16*])c3sc(C)cc3c([16*])c2s1', '.', '[7*]C(C#N)C#N', '[7*]C1C(=O)c2ccc(C)cc2C1[7*]', '[7*]C[8*]', '[14*]c1cc2sc3c(c2s1)C(c1ccc([Mo])cc1)(c1ccc([Mo])cc1)c1cc2c(cc1-3)C(c1ccc([Mo])cc1)(c1ccc([Mo])cc1)c1c-2sc2cc([14*])sc12']","[0, 0, 0, 0, 0, 0, 6, 19, 32, 7, 9, 1, 10, 15, 12, 14]"
PBDB-T-BO,IT-M,-5.38,-3.63,1.75,-1.75,-5.513571428571429,-3.808,-1.705571428571429,1.604285714285714,1:1,THF,66.0,0.886,16.8,1.405,72.11,5.7,8.0,0.46,-109.0,0.5,5.7,-29.07,1.69,-88.6,0.244,184.3,19.22,130.5,143.2,8.0,_,0.0,0.0,0.0,0.0,0.0,0.0,0.0,0.0,0.0,0.0,0.0,0.0,0.0,0.0,0.0,0.0,0.0,0.0,0.0,100.0,100.0,PEDOT:PSS,PFN-Br,10.78,10.860799,0.97,15.77,71.0,"['[14*]c1ccc(C)s1', '[14*]c1ccc([Sc])s1', '[14*]c1sc([14*])c2c1C(=O)c1c([Cr])sc([Cr])c1C2=O', '[14*]c1ccc([14*])s1', '[14*]c1cc2c([16*])c3sc(C)cc3c([16*])c2s1']","['[7*]C(C#N)C#N', '[7*]C1C(=O)c2ccc(C)cc2C1[7*]', '[7*]C[8*]', '[14*]c1cc2sc3c(c2s1)C(c1ccc([Mo])cc1)(c1ccc([Mo])cc1)c1cc2c(cc1-3)C(c1ccc([Mo])cc1)(c1ccc([Mo])cc1)c1c-2sc2cc([14*])sc12']","['[14*]c1ccc(C)s1', '[14*]c1ccc([Sc])s1', '[14*]c1sc([14*])c2c1C(=O)c1c([Cr])sc([Cr])c1C2=O', '[14*]c1ccc([14*])s1', '[14*]c1cc2c([16*])c3sc(C)cc3c([16*])c2s1', '.', '[7*]C(C#N)C#N', '[7*]C1C(=O)c2ccc(C)cc2C1[7*]', '[7*]C[8*]', '[14*]c1cc2sc3c(c2s1)C(c1ccc([Mo])cc1)(c1ccc([Mo])cc1)c1cc2c(cc1-3)C(c1ccc([Mo])cc1)(c1ccc([Mo])cc1)c1c-2sc2cc([14*])sc12']","[0, 0, 0, 0, 0, 0, 6, 28, 32, 7, 9, 1, 10, 15, 12, 14]"
PBDB-BzT,IT-M,-5.36,-3.61,1.75,-1.7500000000000004,-5.513571428571429,-3.808,-1.705571428571429,1.604285714285714,1:1,THF,66.0,0.886,16.8,1.405,72.11,5.7,8.0,0.46,-109.0,0.5,5.7,-29.07,1.69,-88.6,0.244,184.3,19.22,130.5,143.2,8.0,_,0.0,0.0,0.0,0.0,0.0,0.0,0.0,0.0,0.0,0.0,0.0,0.0,0.0,0.0,0.0,0.0,0.0,0.0,0.0,100.0,100.0,PEDOT:PSS,PFN-Br,12.1,12.07584,0.96,17.97,70.0,"['[14*]c1ccc(C)s1', '[14*]c1cc2cc(B=O)ccc2s1', '[14*]c1sc([14*])c2c1C(=O)c1c([Cr])sc([Cr])c1C2=O', '[14*]c1ccc([14*])s1', '[14*]c1cc2c([16*])c3sc(C)cc3c([16*])c2s1']","['[7*]C(C#N)C#N', '[7*]C1C(=O)c2ccc(C)cc2C1[7*]', '[7*]C[8*]', '[14*]c1cc2sc3c(c2s1)C(c1ccc([Mo])cc1)(c1ccc([Mo])cc1)c1cc2c(cc1-3)C(c1ccc([Mo])cc1)(c1ccc([Mo])cc1)c1c-2sc2cc([14*])sc12']","['[14*]c1ccc(C)s1', '[14*]c1cc2cc(B=O)ccc2s1', '[14*]c1sc([14*])c2c1C(=O)c1c([Cr])sc([Cr])c1C2=O', '[14*]c1ccc([14*])s1', '[14*]c1cc2c([16*])c3sc(C)cc3c([16*])c2s1', '.', '[7*]C(C#N)C#N', '[7*]C1C(=O)c2ccc(C)cc2C1[7*]', '[7*]C[8*]', '[14*]c1cc2sc3c(c2s1)C(c1ccc([Mo])cc1)(c1ccc([Mo])cc1)c1cc2c(cc1-3)C(c1ccc([Mo])cc1)(c1ccc([Mo])cc1)c1c-2sc2cc([14*])sc12']","[0, 0, 0, 0, 0, 0, 6, 310, 32, 7, 9, 1, 10, 15, 12, 14]"
PBDB-T,IDT-O-IC,-5.297777777777778,-3.4170000000000003,1.7681818181818183,-1.8807777777777777,-5.7,-3.79,-1.91,1.69,1:1.2,o-DCB,180.0,1.306,19.2,1.549,147.0,6.3,3.3,3.43,-17.0,1.9,1.6,-40.15,2.53,-90.0,0.258,290.6,36.22,180.5,126.5,8.8,_,0.0,0.0,0.0,0.0,0.0,0.0,0.0,0.0,0.0,0.0,0.0,0.0,0.0,0.0,0.0,0.0,0.0,0.0,0.0,100.0,25.0,MoOx,ZnO,4.74,4.71108,0.83,10.32,55.0,"['[14*]c1ccc(C)s1', '[14*]c1ccc([Cr])s1', '[14*]c1sc([14*])c2c1C(=O)c1c([Cr])sc([Cr])c1C2=O', '[14*]c1ccc([14*])s1', '[14*]c1cc2c([16*])c3sc(C)cc3c([16*])c2s1']","['[3*]O[Mo]', '[7*]C(C#N)C#N', '[7*]C1C(=O)c2ccccc2C1[7*]', '[7*]C[8*]', '[14*]c1cc2c(s1)-c1cc3c(cc1C2(c1ccc([16*])cc1)c1ccc([16*])cc1)-c1sc([14*])cc1C3(c1ccc([16*])cc1)c1ccc([16*])cc1']","['[14*]c1ccc(C)s1', '[14*]c1ccc([Cr])s1', '[14*]c1sc([14*])c2c1C(=O)c1c([Cr])sc([Cr])c1C2=O', '[14*]c1ccc([14*])s1', '[14*]c1cc2c([16*])c3sc(C)cc3c([16*])c2s1', '.', '[3*]O[Mo]', '[7*]C(C#N)C#N', '[7*]C1C(=O)c2ccccc2C1[7*]', '[7*]C[8*]', '[14*]c1cc2c(s1)-c1cc3c(cc1C2(c1ccc([16*])cc1)c1ccc([16*])cc1)-c1sc([14*])cc1C3(c1ccc([16*])cc1)c1ccc([16*])cc1']","[0, 0, 0, 0, 0, 6, 19, 32, 7, 9, 1, 114, 10, 11, 12, 134]"
PBDB-T,spiro-IDT-O-IC,-5.297777777777778,-3.4170000000000003,1.7681818181818183,-1.8807777777777777,-5.68,-3.79,-1.89,1.66,1:1.8,o-DCB,180.0,1.306,19.2,1.549,147.0,6.3,3.3,3.43,-17.0,1.9,1.6,-40.15,2.53,-90.0,0.258,290.6,36.22,180.5,126.5,11.2,_,0.0,0.0,0.0,0.0,0.0,0.0,0.0,0.0,0.0,0.0,0.0,0.0,0.0,0.0,0.0,0.0,0.0,0.0,0.0,100.0,25.0,MoOx,ZnO,6.23,6.223392,0.84,11.76,63.0,"['[14*]c1ccc(C)s1', '[14*]c1ccc([Cr])s1', '[14*]c1sc([14*])c2c1C(=O)c1c([Cr])sc([Cr])c1C2=O', '[14*]c1ccc([14*])s1', '[14*]c1cc2c([16*])c3sc(C)cc3c([16*])c2s1']","['[3*]O[Mo]', '[7*]C(C#N)C#N', '[7*]C1C(=O)c2ccccc2C1[7*]', '[7*]C[8*]', '[14*]c1cc2c(s1)-c1cc3c(cc1C21c2ccc([16*])cc2-c2cc([16*])ccc21)-c1sc([14*])cc1C31c2ccc([16*])cc2-c2cc([16*])ccc21']","['[14*]c1ccc(C)s1', '[14*]c1ccc([Cr])s1', '[14*]c1sc([14*])c2c1C(=O)c1c([Cr])sc([Cr])c1C2=O', '[14*]c1ccc([14*])s1', '[14*]c1cc2c([16*])c3sc(C)cc3c([16*])c2s1', '.', '[3*]O[Mo]', '[7*]C(C#N)C#N', '[7*]C1C(=O)c2ccccc2C1[7*]', '[7*]C[8*]', '[14*]c1cc2c(s1)-c1cc3c(cc1C21c2ccc([16*])cc2-c2cc([16*])ccc21)-c1sc([14*])cc1C31c2ccc([16*])cc2-c2cc([16*])ccc21']","[0, 0, 0, 0, 0, 6, 19, 32, 7, 9, 1, 114, 10, 11, 12, 314]"
PBDB-T,ICBF-O,-5.297777777777778,-3.4170000000000003,1.7681818181818183,-1.8807777777777777,-5.7,-3.75,-1.95,1.9,1:1,CB,132.0,1.106,19.0,1.525,112.56,4.3,2.0,2.84,-45.0,1.3,2.5,-35.72,1.72,-86.8,0.218,248.5,31.13,158.9,133.1,20.0,_,0.0,0.0,0.0,0.0,0.0,0.0,0.0,0.0,0.0,0.0,0.0,0.0,0.0,0.0,0.0,0.0,0.0,0.0,0.0,100.0,25.0,PEDOT:PSS,PDINO,3.11,3.0796392,1.06,6.82,42.6,"['[14*]c1ccc(C)s1', '[14*]c1ccc([Cr])s1', '[14*]c1sc([14*])c2c1C(=O)c1c([Cr])sc([Cr])c1C2=O', '[14*]c1ccc([14*])s1', '[14*]c1cc2c([16*])c3sc(C)cc3c([16*])c2s1']","['[7*]C(C#N)C#N', '[7*]C1C(=O)c2ccccc2C1[7*]', '[7*]C[8*]', '[14*]c1cc([Ti])c([14*])s1', '[16*]c1ccc2c(c1)C([Ti])([Ti])c1cc3c(cc1-2)C([Ti])([Ti])c1cc([16*])ccc1-3']","['[14*]c1ccc(C)s1', '[14*]c1ccc([Cr])s1', '[14*]c1sc([14*])c2c1C(=O)c1c([Cr])sc([Cr])c1C2=O', '[14*]c1ccc([14*])s1', '[14*]c1cc2c([16*])c3sc(C)cc3c([16*])c2s1', '.', '[7*]C(C#N)C#N', '[7*]C1C(=O)c2ccccc2C1[7*]', '[7*]C[8*]', '[14*]c1cc([Ti])c([14*])s1', '[16*]c1ccc2c(c1)C([Ti])([Ti])c1cc3c(cc1-2)C([Ti])([Ti])c1cc([16*])ccc1-3']","[0, 0, 0, 0, 0, 6, 19, 32, 7, 9, 1, 10, 11, 12, 66, 181]"
PBDB-T,ICBF,-5.297777777777778,-3.4170000000000003,1.7681818181818183,-1.8807777777777777,-5.529999999999999,-3.825,-1.7049999999999992,1.81,1:1,CB,132.0,1.106,19.0,1.525,112.56,4.3,2.0,2.84,-45.0,1.3,2.5,-35.72,1.72,-86.8,0.218,248.5,31.13,158.9,133.1,20.0,_,0.0,0.0,0.0,0.0,0.0,0.0,0.0,0.0,0.0,0.0,0.0,0.0,0.0,0.0,0.0,0.0,0.0,0.0,0.0,100.0,25.0,PEDOT:PSS,PDINO,6.07,6.128397,0.99,10.3,60.1,"['[14*]c1ccc(C)s1', '[14*]c1ccc([Cr])s1', '[14*]c1sc([14*])c2c1C(=O)c1c([Cr])sc([Cr])c1C2=O', '[14*]c1ccc([14*])s1', '[14*]c1cc2c([16*])c3sc(C)cc3c([16*])c2s1']","['[7*]C(C#N)C#N', '[7*]C1C(=O)c2ccccc2C1[7*]', '[7*]C[8*]', '[14*]c1ccc([14*])s1', '[16*]c1ccc2c(c1)C([Ti])([Ti])c1cc3c(cc1-2)C([Ti])([Ti])c1cc([16*])ccc1-3']","['[14*]c1ccc(C)s1', '[14*]c1ccc([Cr])s1', '[14*]c1sc([14*])c2c1C(=O)c1c([Cr])sc([Cr])c1C2=O', '[14*]c1ccc([14*])s1', '[14*]c1cc2c([16*])c3sc(C)cc3c([16*])c2s1', '.', '[7*]C(C#N)C#N', '[7*]C1C(=O)c2ccccc2C1[7*]', '[7*]C[8*]', '[14*]c1ccc([14*])s1', '[16*]c1ccc2c(c1)C([Ti])([Ti])c1cc3c(cc1-2)C([Ti])([Ti])c1cc([16*])ccc1-3']","[0, 0, 0, 0, 0, 6, 19, 32, 7, 9, 1, 10, 11, 12, 7, 181]"
PBDB-T,FICBF-O,-5.297777777777778,-3.4170000000000003,1.7681818181818183,-1.8807777777777777,-5.72,-3.85,-1.87,1.81,1:1,CB,132.0,1.106,19.0,1.525,112.56,4.3,2.0,2.84,-45.0,1.3,2.5,-35.72,1.72,-86.8,0.218,248.5,31.13,158.9,133.1,20.0,_,0.0,0.0,0.0,0.0,0.0,0.0,0.0,0.0,0.0,0.0,0.0,0.0,0.0,0.0,0.0,0.0,0.0,0.0,0.0,100.0,25.0,PEDOT:PSS,PDINO,5.54,5.540688,0.96,10.59,54.5,"['[14*]c1ccc(C)s1', '[14*]c1ccc([Cr])s1', '[14*]c1sc([14*])c2c1C(=O)c1c([Cr])sc([Cr])c1C2=O', '[14*]c1ccc([14*])s1', '[14*]c1cc2c([16*])c3sc(C)cc3c([16*])c2s1']","['[7*]C(C#N)C#N', '[7*]C1C(=O)c2cc(F)c(F)cc2C1[7*]', '[7*]C[8*]', '[14*]c1cc([Ti])c([14*])s1', '[16*]c1ccc2c(c1)C([Ti])([Ti])c1cc3c(cc1-2)C([Ti])([Ti])c1cc([16*])ccc1-3']","['[14*]c1ccc(C)s1', '[14*]c1ccc([Cr])s1', '[14*]c1sc([14*])c2c1C(=O)c1c([Cr])sc([Cr])c1C2=O', '[14*]c1ccc([14*])s1', '[14*]c1cc2c([16*])c3sc(C)cc3c([16*])c2s1', '.', '[7*]C(C#N)C#N', '[7*]C1C(=O)c2cc(F)c(F)cc2C1[7*]', '[7*]C[8*]', '[14*]c1cc([Ti])c([14*])s1', '[16*]c1ccc2c(c1)C([Ti])([Ti])c1cc3c(cc1-2)C([Ti])([Ti])c1cc([16*])ccc1-3']","[0, 0, 0, 0, 0, 6, 19, 32, 7, 9, 1, 10, 46, 12, 66, 181]"
PBDB-T,FICBF,-5.297777777777778,-3.4170000000000003,1.7681818181818183,-1.8807777777777777,-5.66,-3.88,-1.7800000000000002,1.72,1:1,CB,132.0,1.106,19.0,1.525,112.56,4.3,2.0,2.84,-45.0,1.3,2.5,-35.72,1.72,-86.8,0.218,248.5,31.13,158.9,133.1,20.0,_,0.0,0.0,0.0,0.0,0.0,0.0,0.0,0.0,0.0,0.0,0.0,0.0,0.0,0.0,0.0,0.0,0.0,0.0,0.0,100.0,80.0,PEDOT:PSS,PDINO,7.41,7.408659,0.87,12.71,67.0,"['[14*]c1ccc(C)s1', '[14*]c1ccc([Cr])s1', '[14*]c1sc([14*])c2c1C(=O)c1c([Cr])sc([Cr])c1C2=O', '[14*]c1ccc([14*])s1', '[14*]c1cc2c([16*])c3sc(C)cc3c([16*])c2s1']","['[7*]C(C#N)C#N', '[7*]C1C(=O)c2cc(F)c(F)cc2C1[7*]', '[7*]C[8*]', '[14*]c1ccc([14*])s1', '[16*]c1ccc2c(c1)C([Ti])([Ti])c1cc3c(cc1-2)C([Ti])([Ti])c1cc([16*])ccc1-3']","['[14*]c1ccc(C)s1', '[14*]c1ccc([Cr])s1', '[14*]c1sc([14*])c2c1C(=O)c1c([Cr])sc([Cr])c1C2=O', '[14*]c1ccc([14*])s1', '[14*]c1cc2c([16*])c3sc(C)cc3c([16*])c2s1', '.', '[7*]C(C#N)C#N', '[7*]C1C(=O)c2cc(F)c(F)cc2C1[7*]', '[7*]C[8*]', '[14*]c1ccc([14*])s1', '[16*]c1ccc2c(c1)C([Ti])([Ti])c1cc3c(cc1-2)C([Ti])([Ti])c1cc([16*])ccc1-3']","[0, 0, 0, 0, 0, 6, 19, 32, 7, 9, 1, 10, 46, 12, 7, 181]"
PBT1-EH,IDTCN,-5.43,-3.43,1.84,-2.0,-5.890000000000001,-3.93,-1.9600000000000004,1.66,1:1,CF,61.0,1.483,17.8,1.443,119.38,3.1,5.7,1.97,-64.0,5.4,3.3,-32.09,1.02,-87.8,0.22,179.5,21.01,122.5,112.2,7.0,_,0.0,0.0,0.0,0.0,0.0,0.0,0.0,0.0,0.0,0.0,0.0,0.0,0.0,0.0,0.0,0.0,0.0,0.0,0.0,110.0,100.0,PEDOT:PSS,ZrAcAc,8.69,8.5394088,0.93,13.08,70.2,"['[11*]S[Cr]', '[14*]c1ccc(C)s1', '[14*]c1ccc([14*])s1', '[14*]c1sc([14*])c2c1C(=O)c1c([Co])sc([Co])c1C2=O', '[14*]c1cc2c([16*])c3sc(C)cc3c([16*])c2s1']","['[7*]C(C#N)C#N', '[7*]C1C(=O)c2cscc2C1[7*]', '[7*]C[8*]', '[14*]c1cc2c(s1)-c1cc3c(cc1C2(c1ccc([Mo])cc1)c1ccc([Mo])cc1)-c1sc([14*])cc1C3(c1ccc([Mo])cc1)c1ccc([Mo])cc1']","['[11*]S[Cr]', '[14*]c1ccc(C)s1', '[14*]c1ccc([14*])s1', '[14*]c1sc([14*])c2c1C(=O)c1c([Co])sc([Co])c1C2=O', '[14*]c1cc2c([16*])c3sc(C)cc3c([16*])c2s1', '.', '[7*]C(C#N)C#N', '[7*]C1C(=O)c2cscc2C1[7*]', '[7*]C[8*]', '[14*]c1cc2c(s1)-c1cc3c(cc1C2(c1ccc([Mo])cc1)c1ccc([Mo])cc1)-c1sc([14*])cc1C3(c1ccc([Mo])cc1)c1ccc([Mo])cc1']","[0, 0, 0, 0, 0, 0, 23, 6, 7, 315, 9, 1, 10, 48, 12, 40]"
PBDB-T,IDT-3MT,-5.297777777777778,-3.4170000000000003,1.7681818181818183,-1.8807777777777777,-5.68,-4.16,-1.5199999999999996,1.52,1:1,CB,132.0,1.106,19.0,1.525,112.56,4.3,2.0,2.84,-45.0,1.3,2.5,-35.72,1.72,-86.8,0.218,248.5,31.13,158.9,133.1,15.0,_,0.0,0.0,0.0,0.0,0.0,0.0,0.0,0.0,0.0,0.0,0.0,0.0,0.0,0.0,0.0,0.0,0.0,0.0,0.0,90.0,25.0,MoOx,ZnO,8.4,8.4060522,0.95,14.43,61.32,"['[14*]c1ccc(C)s1', '[14*]c1ccc([Cr])s1', '[14*]c1sc([14*])c2c1C(=O)c1c([Cr])sc([Cr])c1C2=O', '[14*]c1ccc([14*])s1', '[14*]c1cc2c([16*])c3sc(C)cc3c([16*])c2s1']","['[3*]OC', '[1*]C([6*])=O', '[7*]C(C#N)C#N', '[7*]C1C(=O)c2ccccc2C1[7*]', '[7*]C[8*]', '[14*]c1cc([16*])c([14*])s1', '[14*]c1cc2c(s1)-c1cc3c(cc1C2(c1ccc([Mo])cc1)c1ccc([Mo])cc1)-c1sc([14*])cc1C3(c1ccc([Mo])cc1)c1ccc([Mo])cc1']","['[14*]c1ccc(C)s1', '[14*]c1ccc([Cr])s1', '[14*]c1sc([14*])c2c1C(=O)c1c([Cr])sc([Cr])c1C2=O', '[14*]c1ccc([14*])s1', '[14*]c1cc2c([16*])c3sc(C)cc3c([16*])c2s1', '.', '[3*]OC', '[1*]C([6*])=O', '[7*]C(C#N)C#N', '[7*]C1C(=O)c2ccccc2C1[7*]', '[7*]C[8*]', '[14*]c1cc([16*])c([14*])s1', '[14*]c1cc2c(s1)-c1cc3c(cc1C2(c1ccc([Mo])cc1)c1ccc([Mo])cc1)-c1sc([14*])cc1C3(c1ccc([Mo])cc1)c1ccc([Mo])cc1']","[0, 0, 0, 6, 19, 32, 7, 9, 1, 79, 4, 10, 11, 12, 35, 40]"
PBDB-T,IDTOT2F,-5.297777777777778,-3.4170000000000003,1.7681818181818183,-1.8807777777777777,-5.54,-3.94,-1.6,1.44,1:1,o-DCB,180.0,1.306,19.2,1.549,147.0,6.3,3.3,3.43,-17.0,1.9,1.6,-40.15,2.53,-90.0,0.258,290.6,36.22,180.5,126.5,8.0,_,0.0,0.0,0.0,0.0,0.0,0.0,0.0,0.0,0.0,0.0,0.0,0.0,0.0,0.0,0.0,0.0,0.0,0.0,0.0,97.0,25.0,MoOx,ZnO,12.79,12.77244,0.85,20.87,72.0,"['[14*]c1ccc(C)s1', '[14*]c1ccc([Cr])s1', '[14*]c1sc([14*])c2c1C(=O)c1c([Cr])sc([Cr])c1C2=O', '[14*]c1ccc([14*])s1', '[14*]c1cc2c([16*])c3sc(C)cc3c([16*])c2s1']","['[3*]O[Mo]', '[7*]C(C#N)C#N', '[7*]C1C(=O)c2cc(F)c(F)cc2C1[7*]', '[7*]C[8*]', '[14*]c1ccc([14*])s1', '[14*]c1sc2c(c1[16*])C(c1ccc([Mo])cc1)(c1ccc([Mo])cc1)c1cc3c(cc1-2)C(c1ccc([Mo])cc1)(c1ccc([Mo])cc1)c1c-3sc([14*])c1[16*]']","['[14*]c1ccc(C)s1', '[14*]c1ccc([Cr])s1', '[14*]c1sc([14*])c2c1C(=O)c1c([Cr])sc([Cr])c1C2=O', '[14*]c1ccc([14*])s1', '[14*]c1cc2c([16*])c3sc(C)cc3c([16*])c2s1', '.', '[3*]O[Mo]', '[7*]C(C#N)C#N', '[7*]C1C(=O)c2cc(F)c(F)cc2C1[7*]', '[7*]C[8*]', '[14*]c1ccc([14*])s1', '[14*]c1sc2c(c1[16*])C(c1ccc([Mo])cc1)(c1ccc([Mo])cc1)c1cc3c(cc1-2)C(c1ccc([Mo])cc1)(c1ccc([Mo])cc1)c1c-3sc([14*])c1[16*]']","[0, 0, 0, 0, 6, 19, 32, 7, 9, 1, 114, 10, 46, 12, 7, 319]"
PBDB-T,ITIC,-5.297777777777778,-3.4170000000000003,1.7681818181818183,-1.8807777777777777,-5.576829268292683,-3.917399999999999,-1.6594292682926843,1.5857894736842106,1:1,CB,132.0,1.106,19.0,1.525,112.56,4.3,2.0,2.84,-45.0,1.3,2.5,-35.72,1.72,-86.8,0.218,248.5,31.13,158.9,133.1,20.0,_,0.0,0.0,0.0,0.0,0.0,0.0,0.0,0.0,0.0,0.0,0.0,0.0,0.0,0.0,0.0,0.0,0.0,0.0,0.0,98.0,25.0,PEDOT:PSS,N719:PrC60MAI,9.94,9.9410922,0.897,16.92,65.5,"['[14*]c1ccc(C)s1', '[14*]c1ccc([Cr])s1', '[14*]c1sc([14*])c2c1C(=O)c1c([Cr])sc([Cr])c1C2=O', '[14*]c1ccc([14*])s1', '[14*]c1cc2c([16*])c3sc(C)cc3c([16*])c2s1']","['[7*]C(C#N)C#N', '[7*]C1C(=O)c2ccccc2C1[7*]', '[7*]C[8*]', '[14*]c1cc2sc3c(c2s1)C(c1ccc([Mo])cc1)(c1ccc([Mo])cc1)c1cc2c(cc1-3)C(c1ccc([Mo])cc1)(c1ccc([Mo])cc1)c1c-2sc2cc([14*])sc12']","['[14*]c1ccc(C)s1', '[14*]c1ccc([Cr])s1', '[14*]c1sc([14*])c2c1C(=O)c1c([Cr])sc([Cr])c1C2=O', '[14*]c1ccc([14*])s1', '[14*]c1cc2c([16*])c3sc(C)cc3c([16*])c2s1', '.', '[7*]C(C#N)C#N', '[7*]C1C(=O)c2ccccc2C1[7*]', '[7*]C[8*]', '[14*]c1cc2sc3c(c2s1)C(c1ccc([Mo])cc1)(c1ccc([Mo])cc1)c1cc2c(cc1-3)C(c1ccc([Mo])cc1)(c1ccc([Mo])cc1)c1c-2sc2cc([14*])sc12']","[0, 0, 0, 0, 0, 0, 6, 19, 32, 7, 9, 1, 10, 11, 12, 14]"
PBDB-T,ITCT,-5.297777777777778,-3.4170000000000003,1.7681818181818183,-1.8807777777777777,-5.5888888888888895,-3.836666666666667,-1.7522222222222226,1.58,1:1,CB,132.0,1.106,19.0,1.525,112.56,4.3,2.0,2.84,-45.0,1.3,2.5,-35.72,1.72,-86.8,0.218,248.5,31.13,158.9,133.1,20.0,_,0.0,0.0,0.0,0.0,0.0,0.0,0.0,0.0,0.0,0.0,0.0,0.0,0.0,0.0,0.0,0.0,0.0,0.0,0.0,98.0,25.0,PEDOT:PSS,N719:PrC60MAI,10.99,10.988154,0.85,17.88,72.3,"['[14*]c1ccc(C)s1', '[14*]c1ccc([Cr])s1', '[14*]c1sc([14*])c2c1C(=O)c1c([Cr])sc([Cr])c1C2=O', '[14*]c1ccc([14*])s1', '[14*]c1cc2c([16*])c3sc(C)cc3c([16*])c2s1']","['[7*]C(C#N)C#N', '[7*]C1C(=O)c2cscc2C1[7*]', '[7*]C[8*]', '[14*]c1cc2sc3c(c2s1)C(c1ccc([Mo])cc1)(c1ccc([Mo])cc1)c1cc2c(cc1-3)C(c1ccc([Mo])cc1)(c1ccc([Mo])cc1)c1c-2sc2cc([14*])sc12']","['[14*]c1ccc(C)s1', '[14*]c1ccc([Cr])s1', '[14*]c1sc([14*])c2c1C(=O)c1c([Cr])sc([Cr])c1C2=O', '[14*]c1ccc([14*])s1', '[14*]c1cc2c([16*])c3sc(C)cc3c([16*])c2s1', '.', '[7*]C(C#N)C#N', '[7*]C1C(=O)c2cscc2C1[7*]', '[7*]C[8*]', '[14*]c1cc2sc3c(c2s1)C(c1ccc([Mo])cc1)(c1ccc([Mo])cc1)c1cc2c(cc1-3)C(c1ccc([Mo])cc1)(c1ccc([Mo])cc1)c1c-2sc2cc([14*])sc12']","[0, 0, 0, 0, 0, 0, 6, 19, 32, 7, 9, 1, 10, 48, 12, 14]"
P3HT,IDT-RCN,-5.057777777777777,-2.989444444444445,1.9,-2.068333333333332,-5.575,-3.77,-1.805,1.565,1:0.8,CB,132.0,1.106,19.0,1.525,112.56,4.3,2.0,2.84,-45.0,1.3,2.5,-35.72,1.72,-86.8,0.218,248.5,31.13,158.9,133.1,14.4,CN,259.0,1.194,20.5,1.633,162.62,4.9,2.5,4.0,-4.0,0.6,3.3,-47.72,1.55,-91.2,0.705,346.5,48.94,230.8,143.6,100.0,25.0,PEDOT:PSS,Ca,3.42,3.442824,0.69,7.92,63.0,"['[8*]CCCCCC', '[14*]c1sc(C)cc1[16*]', '[14*]c1cc([16*])c(C)s1', '[14*]c1cc([16*])c([14*])s1']","['[8*]CC', '[9*]n1c(=C(C#N)C#N)s/c(=C\\c2ccc([16*])c3nsnc23)c1=O', '[14*]c1cc2c(s1)-c1cc3c(cc1C2(c1ccc([Mo])cc1)c1ccc([Mo])cc1)-c1sc([14*])cc1C3(c1ccc([Mo])cc1)c1ccc([Mo])cc1']","['[8*]CCCCCC', '[14*]c1sc(C)cc1[16*]', '[14*]c1cc([16*])c(C)s1', '[14*]c1cc([16*])c([14*])s1', '.', '[8*]CC', '[9*]n1c(=C(C#N)C#N)s/c(=C\\c2ccc([16*])c3nsnc23)c1=O', '[14*]c1cc2c(s1)-c1cc3c(cc1C2(c1ccc([Mo])cc1)c1ccc([Mo])cc1)-c1sc([14*])cc1C3(c1ccc([Mo])cc1)c1ccc([Mo])cc1']","[0, 0, 0, 0, 0, 0, 0, 0, 91, 119, 120, 35, 1, 20, 111, 40]"
P3HT,IDT-CA,-5.057777777777777,-2.989444444444445,1.9,-2.068333333333332,-5.59,-3.64,-1.95,1.66,1:0.8,CB,132.0,1.106,19.0,1.525,112.56,4.3,2.0,2.84,-45.0,1.3,2.5,-35.72,1.72,-86.8,0.218,248.5,31.13,158.9,133.1,14.4,CN,259.0,1.194,20.5,1.633,162.62,4.9,2.5,4.0,-4.0,0.6,3.3,-47.72,1.55,-91.2,0.705,346.5,48.94,230.8,143.6,100.0,25.0,PEDOT:PSS,Ca,4.19,4.177152,0.84,7.77,64.0,"['[8*]CCCCCC', '[14*]c1sc(C)cc1[16*]', '[14*]c1cc([16*])c(C)s1', '[14*]c1cc([16*])c([14*])s1']","['[3*]O[3*]', '[4*]CC', '[1*]C(=O)C([7*])C#N', '[7*]C[8*]', '[16*]c1ccc([16*])c2nsnc12', '[14*]c1cc2c(s1)-c1cc3c(cc1C2(c1ccc([Mo])cc1)c1ccc([Mo])cc1)-c1sc([14*])cc1C3(c1ccc([Mo])cc1)c1ccc([Mo])cc1']","['[8*]CCCCCC', '[14*]c1sc(C)cc1[16*]', '[14*]c1cc([16*])c(C)s1', '[14*]c1cc([16*])c([14*])s1', '.', '[3*]O[3*]', '[4*]CC', '[1*]C(=O)C([7*])C#N', '[7*]C[8*]', '[16*]c1ccc([16*])c2nsnc12', '[14*]c1cc2c(s1)-c1cc3c(cc1C2(c1ccc([Mo])cc1)c1ccc([Mo])cc1)-c1sc([14*])cc1C3(c1ccc([Mo])cc1)c1ccc([Mo])cc1']","[0, 0, 0, 0, 0, 91, 119, 120, 35, 1, 2, 138, 124, 12, 149, 40]"
PBDB-T,IDT2Se,-5.297777777777778,-3.4170000000000003,1.7681818181818183,-1.8807777777777777,-5.41,-3.87,-1.54,1.45,1:1,CB,132.0,1.106,19.0,1.525,112.56,4.3,2.0,2.84,-45.0,1.3,2.5,-35.72,1.72,-86.8,0.218,248.5,31.13,158.9,133.1,20.0,_,0.0,0.0,0.0,0.0,0.0,0.0,0.0,0.0,0.0,0.0,0.0,0.0,0.0,0.0,0.0,0.0,0.0,0.0,0.0,110.0,80.0,PEDOT:PSS,PDINO,9.11,9.1092144,0.88,17.31,59.8,"['[14*]c1ccc(C)s1', '[14*]c1ccc([Cr])s1', '[14*]c1sc([14*])c2c1C(=O)c1c([Cr])sc([Cr])c1C2=O', '[14*]c1ccc([14*])s1', '[14*]c1cc2c([16*])c3sc(C)cc3c([16*])c2s1']","['[7*]C(C#N)C#N', '[7*]C1C(=O)c2ccccc2C1[7*]', '[7*]Cc1ccc(-c2cc3c(s2)-c2cc4c(cc2C3(c2ccc([Mo])cc2)c2ccc([Mo])cc2)-c2sc(-c3ccc(C[7*])[se]3)cc2C4(c2ccc([Mo])cc2)c2ccc([Mo])cc2)[se]1']","['[14*]c1ccc(C)s1', '[14*]c1ccc([Cr])s1', '[14*]c1sc([14*])c2c1C(=O)c1c([Cr])sc([Cr])c1C2=O', '[14*]c1ccc([14*])s1', '[14*]c1cc2c([16*])c3sc(C)cc3c([16*])c2s1', '.', '[7*]C(C#N)C#N', '[7*]C1C(=O)c2ccccc2C1[7*]', '[7*]Cc1ccc(-c2cc3c(s2)-c2cc4c(cc2C3(c2ccc([Mo])cc2)c2ccc([Mo])cc2)-c2sc(-c3ccc(C[7*])[se]3)cc2C4(c2ccc([Mo])cc2)c2ccc([Mo])cc2)[se]1']","[0, 0, 0, 0, 0, 0, 0, 6, 19, 32, 7, 9, 1, 10, 11, 322]"
PBDB-T,IDT2Se-4F,-5.297777777777778,-3.4170000000000003,1.7681818181818183,-1.8807777777777777,-5.51,-4.0,-1.5099999999999998,1.39,1:1,CB,132.0,1.106,19.0,1.525,112.56,4.3,2.0,2.84,-45.0,1.3,2.5,-35.72,1.72,-86.8,0.218,248.5,31.13,158.9,133.1,20.0,_,0.0,0.0,0.0,0.0,0.0,0.0,0.0,0.0,0.0,0.0,0.0,0.0,0.0,0.0,0.0,0.0,0.0,0.0,0.0,110.0,80.0,PEDOT:PSS,PDINO,11.03,11.030691,0.79,21.35,65.4,"['[14*]c1ccc(C)s1', '[14*]c1ccc([Cr])s1', '[14*]c1sc([14*])c2c1C(=O)c1c([Cr])sc([Cr])c1C2=O', '[14*]c1ccc([14*])s1', '[14*]c1cc2c([16*])c3sc(C)cc3c([16*])c2s1']","['[7*]C(C#N)C#N', '[7*]C1C(=O)c2cc(F)c(F)cc2C1[7*]', '[7*]Cc1ccc(-c2cc3c(s2)-c2cc4c(cc2C3(c2ccc([Mo])cc2)c2ccc([Mo])cc2)-c2sc(-c3ccc(C[7*])[se]3)cc2C4(c2ccc([Mo])cc2)c2ccc([Mo])cc2)[se]1']","['[14*]c1ccc(C)s1', '[14*]c1ccc([Cr])s1', '[14*]c1sc([14*])c2c1C(=O)c1c([Cr])sc([Cr])c1C2=O', '[14*]c1ccc([14*])s1', '[14*]c1cc2c([16*])c3sc(C)cc3c([16*])c2s1', '.', '[7*]C(C#N)C#N', '[7*]C1C(=O)c2cc(F)c(F)cc2C1[7*]', '[7*]Cc1ccc(-c2cc3c(s2)-c2cc4c(cc2C3(c2ccc([Mo])cc2)c2ccc([Mo])cc2)-c2sc(-c3ccc(C[7*])[se]3)cc2C4(c2ccc([Mo])cc2)c2ccc([Mo])cc2)[se]1']","[0, 0, 0, 0, 0, 0, 0, 6, 19, 32, 7, 9, 1, 10, 46, 322]"
PBDB-TF,HF-PCIC,-5.498461538461539,-3.65,1.8075,-1.84846153846154,-5.53,-3.83,-1.7000000000000002,1.5,1:1.2,CB,132.0,1.106,19.0,1.525,112.56,4.3,2.0,2.84,-45.0,1.3,2.5,-35.72,1.72,-86.8,0.218,248.5,31.13,158.9,133.1,20.0,CN,259.0,1.194,20.5,1.633,162.62,4.9,2.5,4.0,-4.0,0.6,3.3,-47.72,1.55,-91.2,0.705,346.5,48.94,230.8,143.6,100.0,110.0,MoOx,ZnO,10.97,10.66688664,0.92,16.01,72.42,"['[14*]c1ccc(C)s1', '[14*]c1cc(F)c([Cr])s1', '[14*]c1sc([14*])c2c1C(=O)c1c([Cr])sc([Cr])c1C2=O', '[14*]c1ccc([14*])s1', '[14*]c1cc2c([16*])c3sc(C)cc3c([16*])c2s1']","['[7*]C(C#N)C#N', '[7*]C1C(=O)c2cc(F)c(F)cc2C1[7*]', '[7*]C[8*]', '[14*]c1cc2c(s1)-c1sc([14*])cc1C2([Cr])[Cr]', '[16*]c1cc(F)c([16*])cc1F']","['[14*]c1ccc(C)s1', '[14*]c1cc(F)c([Cr])s1', '[14*]c1sc([14*])c2c1C(=O)c1c([Cr])sc([Cr])c1C2=O', '[14*]c1ccc([14*])s1', '[14*]c1cc2c([16*])c3sc(C)cc3c([16*])c2s1', '.', '[7*]C(C#N)C#N', '[7*]C1C(=O)c2cc(F)c(F)cc2C1[7*]', '[7*]C[8*]', '[14*]c1cc2c(s1)-c1sc([14*])cc1C2([Cr])[Cr]', '[16*]c1cc(F)c([16*])cc1F']","[0, 0, 0, 0, 0, 6, 22, 32, 7, 9, 1, 10, 46, 12, 201, 306]"
PBDB-TF,OF-PCIC,-5.498461538461539,-3.65,1.8075,-1.84846153846154,-5.66,-3.86,-1.8000000000000005,1.59,1:1.2,CB,132.0,1.106,19.0,1.525,112.56,4.3,2.0,2.84,-45.0,1.3,2.5,-35.72,1.72,-86.8,0.218,248.5,31.13,158.9,133.1,20.0,CN,259.0,1.194,20.5,1.633,162.62,4.9,2.5,4.0,-4.0,0.6,3.3,-47.72,1.55,-91.2,0.705,346.5,48.94,230.8,143.6,100.0,110.0,MoOx,ZnO,9.09,9.18709792,0.91,13.76,73.37,"['[14*]c1ccc(C)s1', '[14*]c1cc(F)c([Cr])s1', '[14*]c1sc([14*])c2c1C(=O)c1c([Cr])sc([Cr])c1C2=O', '[14*]c1ccc([14*])s1', '[14*]c1cc2c([16*])c3sc(C)cc3c([16*])c2s1']","['[7*]C(C#N)C#N', '[7*]C1C(=O)c2cc(F)c(F)cc2C1[7*]', '[7*]C[8*]', '[14*]c1cc2c(s1)-c1sc([14*])cc1C2([Cr])[Cr]', '[16*]c1c(F)c(F)c([16*])c(F)c1F']","['[14*]c1ccc(C)s1', '[14*]c1cc(F)c([Cr])s1', '[14*]c1sc([14*])c2c1C(=O)c1c([Cr])sc([Cr])c1C2=O', '[14*]c1ccc([14*])s1', '[14*]c1cc2c([16*])c3sc(C)cc3c([16*])c2s1', '.', '[7*]C(C#N)C#N', '[7*]C1C(=O)c2cc(F)c(F)cc2C1[7*]', '[7*]C[8*]', '[14*]c1cc2c(s1)-c1sc([14*])cc1C2([Cr])[Cr]', '[16*]c1c(F)c(F)c([16*])c(F)c1F']","[0, 0, 0, 0, 0, 6, 22, 32, 7, 9, 1, 10, 46, 12, 201, 330]"
PBDB-T,IF-TN,-5.297777777777778,-3.4170000000000003,1.7681818181818183,-1.8807777777777777,-5.8,-3.93,-1.87,1.81,1:1,CB,132.0,1.106,19.0,1.525,112.56,4.3,2.0,2.84,-45.0,1.3,2.5,-35.72,1.72,-86.8,0.218,248.5,31.13,158.9,133.1,10.0,CN,259.0,1.194,20.5,1.633,162.62,4.9,2.5,4.0,-4.0,0.6,3.3,-47.72,1.55,-91.2,0.705,346.5,48.94,230.8,143.6,100.0,80.0,PEDOT:PSS,PNDIT-F3N-Br,2.89,2.89193814,1.006,7.02,40.95,"['[14*]c1ccc(C)s1', '[14*]c1ccc([Cr])s1', '[14*]c1sc([14*])c2c1C(=O)c1c([Cr])sc([Cr])c1C2=O', '[14*]c1ccc([14*])s1', '[14*]c1cc2c([16*])c3sc(C)cc3c([16*])c2s1']","['[7*]C(C#N)C#N', '[7*]C1C(=O)c2cc3ccccc3cc2C1[7*]', '[7*]C[8*]', '[14*]c1cc([Cr])c([14*])s1', '[16*]c1ccc2c(c1)C([Mo])([Mo])c1cc3c(cc1-2)C([Mo])([Mo])c1cc([16*])ccc1-3']","['[14*]c1ccc(C)s1', '[14*]c1ccc([Cr])s1', '[14*]c1sc([14*])c2c1C(=O)c1c([Cr])sc([Cr])c1C2=O', '[14*]c1ccc([14*])s1', '[14*]c1cc2c([16*])c3sc(C)cc3c([16*])c2s1', '.', '[7*]C(C#N)C#N', '[7*]C1C(=O)c2cc3ccccc3cc2C1[7*]', '[7*]C[8*]', '[14*]c1cc([Cr])c([14*])s1', '[16*]c1ccc2c(c1)C([Mo])([Mo])c1cc3c(cc1-2)C([Mo])([Mo])c1cc([16*])ccc1-3']","[0, 0, 0, 0, 0, 6, 19, 32, 7, 9, 1, 10, 42, 12, 62, 331]"
PBDB-T,IDT-TN,-5.297777777777778,-3.4170000000000003,1.7681818181818183,-1.8807777777777777,-5.42,-4.03,-1.3899999999999997,1.43,1:1,CB,132.0,1.106,19.0,1.525,112.56,4.3,2.0,2.84,-45.0,1.3,2.5,-35.72,1.72,-86.8,0.218,248.5,31.13,158.9,133.1,10.0,CN,259.0,1.194,20.5,1.633,162.62,4.9,2.5,4.0,-4.0,0.6,3.3,-47.72,1.55,-91.2,0.705,346.5,48.94,230.8,143.6,100.0,80.0,PEDOT:PSS,PNDIT-F3N-Br,5.77,5.774415358,0.967,13.22,45.17,"['[14*]c1ccc(C)s1', '[14*]c1ccc([Cr])s1', '[14*]c1sc([14*])c2c1C(=O)c1c([Cr])sc([Cr])c1C2=O', '[14*]c1ccc([14*])s1', '[14*]c1cc2c([16*])c3sc(C)cc3c([16*])c2s1']","['[7*]C(C#N)C#N', '[7*]C1C(=O)c2cc3ccccc3cc2C1[7*]', '[7*]C[8*]', '[14*]c1cc([Cr])c([14*])s1', '[14*]c1cc2c(s1)-c1cc3c(cc1C2([Mo])[Mo])-c1sc([14*])cc1C3([Mo])[Mo]']","['[14*]c1ccc(C)s1', '[14*]c1ccc([Cr])s1', '[14*]c1sc([14*])c2c1C(=O)c1c([Cr])sc([Cr])c1C2=O', '[14*]c1ccc([14*])s1', '[14*]c1cc2c([16*])c3sc(C)cc3c([16*])c2s1', '.', '[7*]C(C#N)C#N', '[7*]C1C(=O)c2cc3ccccc3cc2C1[7*]', '[7*]C[8*]', '[14*]c1cc([Cr])c([14*])s1', '[14*]c1cc2c(s1)-c1cc3c(cc1C2([Mo])[Mo])-c1sc([14*])cc1C3([Mo])[Mo]']","[0, 0, 0, 0, 0, 6, 19, 32, 7, 9, 1, 10, 42, 12, 62, 30]"
PBDTS-TzBI,ITIC,-5.39,-3.52,1.57,-1.87,-5.576829268292683,-3.917399999999999,-1.6594292682926843,1.5857894736842106,1:1,CB,132.0,1.106,19.0,1.525,112.56,4.3,2.0,2.84,-45.0,1.3,2.5,-35.72,1.72,-86.8,0.218,248.5,31.13,158.9,133.1,20.0,_,0.0,0.0,0.0,0.0,0.0,0.0,0.0,0.0,0.0,0.0,0.0,0.0,0.0,0.0,0.0,0.0,0.0,0.0,0.0,100.0,130.0,PEDOT:PSS,PFN-Br,9.04,8.875104,0.94,16.8,56.2,"['[4*]CC(CC)CCCC', '[8*]CCCCCCCC', '[8*]CCCCCCCCC', '[11*]S[11*]', '[14*]c1ccc([14*])s1', '[14*]c1ccc(C)s1', '[9*]n1nc2c([16*])c3c(c([16*])c2n1)C(=O)N([10*])C3=O', '[14*]c1cc2c([16*])c3sc(C)cc3c([16*])c2s1']","['[7*]C(C#N)C#N', '[7*]C1C(=O)c2ccccc2C1[7*]', '[7*]C[8*]', '[14*]c1cc2sc3c(c2s1)C(c1ccc([Mo])cc1)(c1ccc([Mo])cc1)c1cc2c(cc1-3)C(c1ccc([Mo])cc1)(c1ccc([Mo])cc1)c1c-2sc2cc([14*])sc12']","['[4*]CC(CC)CCCC', '[8*]CCCCCCCC', '[8*]CCCCCCCCC', '[11*]S[11*]', '[14*]c1ccc([14*])s1', '[14*]c1ccc(C)s1', '[9*]n1nc2c([16*])c3c(c([16*])c2n1)C(=O)N([10*])C3=O', '[14*]c1cc2c([16*])c3sc(C)cc3c([16*])c2s1', '.', '[7*]C(C#N)C#N', '[7*]C1C(=O)c2ccccc2C1[7*]', '[7*]C[8*]', '[14*]c1cc2sc3c(c2s1)C(c1ccc([Mo])cc1)(c1ccc([Mo])cc1)c1cc2c(cc1-3)C(c1ccc([Mo])cc1)(c1ccc([Mo])cc1)c1c-2sc2cc([14*])sc12']","[0, 0, 0, 3, 104, 332, 227, 7, 6, 233, 9, 1, 10, 11, 12, 14]"
PBDTS-TzBI,ITIC-Th,-5.39,-3.52,1.57,-1.87,-5.675000000000001,-3.90625,-1.7687500000000007,1.6000000000000003,1:1,CB,132.0,1.106,19.0,1.525,112.56,4.3,2.0,2.84,-45.0,1.3,2.5,-35.72,1.72,-86.8,0.218,248.5,31.13,158.9,133.1,20.0,_,0.0,0.0,0.0,0.0,0.0,0.0,0.0,0.0,0.0,0.0,0.0,0.0,0.0,0.0,0.0,0.0,0.0,0.0,0.0,100.0,130.0,PEDOT:PSS,PFN-Br,9.67,9.53706936,0.91,17.34,60.44,"['[4*]CC(CC)CCCC', '[8*]CCCCCCCC', '[8*]CCCCCCCCC', '[11*]S[11*]', '[14*]c1ccc([14*])s1', '[14*]c1ccc(C)s1', '[9*]n1nc2c([16*])c3c(c([16*])c2n1)C(=O)N([10*])C3=O', '[14*]c1cc2c([16*])c3sc(C)cc3c([16*])c2s1']","['[7*]C(C#N)C#N', '[7*]C1C(=O)c2ccccc2C1[7*]', '[7*]C[8*]', '[14*]c1cc2sc3c(c2s1)C(c1ccc([Mo])s1)(c1ccc([Mo])s1)c1cc2c(cc1-3)C(c1ccc([Mo])s1)(c1ccc([Mo])s1)c1c-2sc2cc([14*])sc12']","['[4*]CC(CC)CCCC', '[8*]CCCCCCCC', '[8*]CCCCCCCCC', '[11*]S[11*]', '[14*]c1ccc([14*])s1', '[14*]c1ccc(C)s1', '[9*]n1nc2c([16*])c3c(c([16*])c2n1)C(=O)N([10*])C3=O', '[14*]c1cc2c([16*])c3sc(C)cc3c([16*])c2s1', '.', '[7*]C(C#N)C#N', '[7*]C1C(=O)c2ccccc2C1[7*]', '[7*]C[8*]', '[14*]c1cc2sc3c(c2s1)C(c1ccc([Mo])s1)(c1ccc([Mo])s1)c1cc2c(cc1-3)C(c1ccc([Mo])s1)(c1ccc([Mo])s1)c1c-2sc2cc([14*])sc12']","[0, 0, 0, 3, 104, 332, 227, 7, 6, 233, 9, 1, 10, 11, 12, 77]"
PBDB-T,IT-DM,-5.297777777777778,-3.4170000000000003,1.7681818181818183,-1.8807777777777777,-5.515,-3.855,-1.6599999999999997,1.62,1.5:2,CB,132.0,1.106,19.0,1.525,112.56,4.3,2.0,2.84,-45.0,1.3,2.5,-35.72,1.72,-86.8,0.218,248.5,31.13,158.9,133.1,20.0,_,0.0,0.0,0.0,0.0,0.0,0.0,0.0,0.0,0.0,0.0,0.0,0.0,0.0,0.0,0.0,0.0,0.0,0.0,0.0,100.0,160.0,PEDOT:PSS,PFN-Br,10.41,10.4097675,0.95,15.95,68.7,"['[14*]c1ccc(C)s1', '[14*]c1ccc([Cr])s1', '[14*]c1sc([14*])c2c1C(=O)c1c([Cr])sc([Cr])c1C2=O', '[14*]c1ccc([14*])s1', '[14*]c1cc2c([16*])c3sc(C)cc3c([16*])c2s1']","['[7*]C(C#N)C#N', '[7*]C1C(=O)c2cc(C)c(C)cc2C1[7*]', '[7*]C[8*]', '[14*]c1cc2sc3c(c2s1)C(c1ccc([Mo])cc1)(c1ccc([Mo])cc1)c1cc2c(cc1-3)C(c1ccc([Mo])cc1)(c1ccc([Mo])cc1)c1c-2sc2cc([14*])sc12']","['[14*]c1ccc(C)s1', '[14*]c1ccc([Cr])s1', '[14*]c1sc([14*])c2c1C(=O)c1c([Cr])sc([Cr])c1C2=O', '[14*]c1ccc([14*])s1', '[14*]c1cc2c([16*])c3sc(C)cc3c([16*])c2s1', '.', '[7*]C(C#N)C#N', '[7*]C1C(=O)c2cc(C)c(C)cc2C1[7*]', '[7*]C[8*]', '[14*]c1cc2sc3c(c2s1)C(c1ccc([Mo])cc1)(c1ccc([Mo])cc1)c1cc2c(cc1-3)C(c1ccc([Mo])cc1)(c1ccc([Mo])cc1)c1c-2sc2cc([14*])sc12']","[0, 0, 0, 0, 0, 0, 6, 19, 32, 7, 9, 1, 10, 226, 12, 14]"
PTB7-Th,IDTT-T,-5.2179166666666665,-3.545135135135136,1.5883333333333332,-1.6727815315315304,-5.71,-3.755,-1.955,1.89,1:2,CB,132.0,1.106,19.0,1.525,112.56,4.3,2.0,2.84,-45.0,1.3,2.5,-35.72,1.72,-86.8,0.218,248.5,31.13,158.9,133.1,25.0,_,0.0,0.0,0.0,0.0,0.0,0.0,0.0,0.0,0.0,0.0,0.0,0.0,0.0,0.0,0.0,0.0,0.0,0.0,0.0,57.0,25.0,MoOx,ZnO,9.1,9.083235,1.015,15.7,57.0,"['[3*]O[Cr]', '[1*]C([6*])=O', '[14*]c1sc2c([14*])sc(C)c2c1F', '[14*]c1ccc([Cr])s1', '[14*]c1cc2c([16*])c3sc(C)cc3c([16*])c2s1']","['[8*]CC', '[7*]C[8*]', '[8*]CCCCCC', '[7*]C1C(=O)N([10*])C(=S)N([10*])C1=O', '[14*]c1cc2sc3c(c2s1)C(c1ccc([16*])cc1)(c1ccc([16*])cc1)c1cc2c(cc1-3)C(c1ccc([16*])cc1)(c1ccc([16*])cc1)c1c-2sc2cc([14*])sc12']","['[3*]O[Cr]', '[1*]C([6*])=O', '[14*]c1sc2c([14*])sc(C)c2c1F', '[14*]c1ccc([Cr])s1', '[14*]c1cc2c([16*])c3sc(C)cc3c([16*])c2s1', '.', '[8*]CC', '[7*]C[8*]', '[8*]CCCCCC', '[7*]C1C(=O)N([10*])C(=S)N([10*])C1=O', '[14*]c1cc2sc3c(c2s1)C(c1ccc([16*])cc1)(c1ccc([16*])cc1)c1cc2c(cc1-3)C(c1ccc([16*])cc1)(c1ccc([16*])cc1)c1c-2sc2cc([14*])sc12']","[0, 0, 0, 0, 0, 26, 4, 36, 19, 9, 1, 20, 12, 91, 166, 44]"
PBDB-T,IDT-IC,-5.297777777777778,-3.4170000000000003,1.7681818181818183,-1.8807777777777777,-5.658,-3.856,-1.8020000000000005,1.704,1:1,o-DCB,180.0,1.306,19.2,1.549,147.0,6.3,3.3,3.43,-17.0,1.9,1.6,-40.15,2.53,-90.0,0.258,290.6,36.22,180.5,126.5,8.0,_,0.0,0.0,0.0,0.0,0.0,0.0,0.0,0.0,0.0,0.0,0.0,0.0,0.0,0.0,0.0,0.0,0.0,0.0,0.0,80.0,25.0,MoOx,ZnO,4.69,4.286618,0.83,10.54,49.0,"['[14*]c1ccc(C)s1', '[14*]c1ccc([Cr])s1', '[14*]c1sc([14*])c2c1C(=O)c1c([Cr])sc([Cr])c1C2=O', '[14*]c1ccc([14*])s1', '[14*]c1cc2c([16*])c3sc(C)cc3c([16*])c2s1']","['[7*]C(C#N)C#N', '[7*]C1C(=O)c2ccccc2C1[7*]', '[7*]C[8*]', '[14*]c1cc2c(s1)-c1cc3c(cc1C2(c1ccc([Mo])cc1)c1ccc([Mo])cc1)-c1sc([14*])cc1C3(c1ccc([Mo])cc1)c1ccc([Mo])cc1']","['[14*]c1ccc(C)s1', '[14*]c1ccc([Cr])s1', '[14*]c1sc([14*])c2c1C(=O)c1c([Cr])sc([Cr])c1C2=O', '[14*]c1ccc([14*])s1', '[14*]c1cc2c([16*])c3sc(C)cc3c([16*])c2s1', '.', '[7*]C(C#N)C#N', '[7*]C1C(=O)c2ccccc2C1[7*]', '[7*]C[8*]', '[14*]c1cc2c(s1)-c1cc3c(cc1C2(c1ccc([Mo])cc1)c1ccc([Mo])cc1)-c1sc([14*])cc1C3(c1ccc([Mo])cc1)c1ccc([Mo])cc1']","[0, 0, 0, 0, 0, 0, 6, 19, 32, 7, 9, 1, 10, 11, 12, 40]"
PBDB-T,BTTFIC,-5.297777777777778,-3.4170000000000003,1.7681818181818183,-1.8807777777777777,-5.56,-3.95,-1.6099999999999994,1.58,1.5:1,o-DCB,180.0,1.306,19.2,1.549,147.0,6.3,3.3,3.43,-17.0,1.9,1.6,-40.15,2.53,-90.0,0.258,290.6,36.22,180.5,126.5,15.0,_,0.0,0.0,0.0,0.0,0.0,0.0,0.0,0.0,0.0,0.0,0.0,0.0,0.0,0.0,0.0,0.0,0.0,0.0,0.0,106.0,130.0,MoOx,ZnO,9.0,9.0066867,0.935,17.74,54.3,"['[14*]c1ccc(C)s1', '[14*]c1ccc([Cr])s1', '[14*]c1sc([14*])c2c1C(=O)c1c([Cr])sc([Cr])c1C2=O', '[14*]c1ccc([14*])s1', '[14*]c1cc2c([16*])c3sc(C)cc3c([16*])c2s1']","['[7*]C(C#N)C#N', '[7*]C1C(=O)c2ccccc2C1[7*]', '[7*]C[8*]', '[14*]c1cc2sc3c(c2s1)C([Ti])([Ti])c1cc2c(cc1-3)C([Ti])([Ti])c1cc3c(cc1-2)C([Ti])([Ti])c1c-3sc2cc([14*])sc12']","['[14*]c1ccc(C)s1', '[14*]c1ccc([Cr])s1', '[14*]c1sc([14*])c2c1C(=O)c1c([Cr])sc([Cr])c1C2=O', '[14*]c1ccc([14*])s1', '[14*]c1cc2c([16*])c3sc(C)cc3c([16*])c2s1', '.', '[7*]C(C#N)C#N', '[7*]C1C(=O)c2ccccc2C1[7*]', '[7*]C[8*]', '[14*]c1cc2sc3c(c2s1)C([Ti])([Ti])c1cc2c(cc1-3)C([Ti])([Ti])c1cc3c(cc1-2)C([Ti])([Ti])c1c-3sc2cc([14*])sc12']","[0, 0, 0, 0, 0, 0, 6, 19, 32, 7, 9, 1, 10, 11, 12, 337]"
PTB7-Th,BTTFIC,-5.2179166666666665,-3.545135135135136,1.5883333333333332,-1.6727815315315304,-5.56,-3.95,-1.6099999999999994,1.58,1:2,o-DCB,180.0,1.306,19.2,1.549,147.0,6.3,3.3,3.43,-17.0,1.9,1.6,-40.15,2.53,-90.0,0.258,290.6,36.22,180.5,126.5,30.0,_,0.0,0.0,0.0,0.0,0.0,0.0,0.0,0.0,0.0,0.0,0.0,0.0,0.0,0.0,0.0,0.0,0.0,0.0,0.0,101.0,130.0,MoOx,ZnO,8.47,8.4648135,0.871,17.67,55.0,"['[3*]O[Cr]', '[1*]C([6*])=O', '[14*]c1sc2c([14*])sc(C)c2c1F', '[14*]c1ccc([Cr])s1', '[14*]c1cc2c([16*])c3sc(C)cc3c([16*])c2s1']","['[7*]C(C#N)C#N', '[7*]C1C(=O)c2ccccc2C1[7*]', '[7*]C[8*]', '[14*]c1cc2sc3c(c2s1)C([Ti])([Ti])c1cc2c(cc1-3)C([Ti])([Ti])c1cc3c(cc1-2)C([Ti])([Ti])c1c-3sc2cc([14*])sc12']","['[3*]O[Cr]', '[1*]C([6*])=O', '[14*]c1sc2c([14*])sc(C)c2c1F', '[14*]c1ccc([Cr])s1', '[14*]c1cc2c([16*])c3sc(C)cc3c([16*])c2s1', '.', '[7*]C(C#N)C#N', '[7*]C1C(=O)c2ccccc2C1[7*]', '[7*]C[8*]', '[14*]c1cc2sc3c(c2s1)C([Ti])([Ti])c1cc2c(cc1-3)C([Ti])([Ti])c1cc3c(cc1-2)C([Ti])([Ti])c1c-3sc2cc([14*])sc12']","[0, 0, 0, 0, 0, 0, 26, 4, 36, 19, 9, 1, 10, 11, 12, 337]"
PBClT,ITIC,-5.47,-3.61,1.64,-1.86,-5.576829268292683,-3.917399999999999,-1.6594292682926843,1.5857894736842106,1:1,CB,132.0,1.106,19.0,1.525,112.56,4.3,2.0,2.84,-45.0,1.3,2.5,-35.72,1.72,-86.8,0.218,248.5,31.13,158.9,133.1,8.0,_,0.0,0.0,0.0,0.0,0.0,0.0,0.0,0.0,0.0,0.0,0.0,0.0,0.0,0.0,0.0,0.0,0.0,0.0,0.0,100.0,25.0,MoOx,ZnO,8.46,8.46074475,1.01,13.95,60.05,"['[3*]O[Cr]', '[1*]C([6*])=O', '[14*]c1sc2c([14*])sc(C)c2c1F', '[14*]c1cc(Cl)c([Cr])s1', '[14*]c1cc2c([16*])c3sc(C)cc3c([16*])c2s1']","['[7*]C(C#N)C#N', '[7*]C1C(=O)c2ccccc2C1[7*]', '[7*]C[8*]', '[14*]c1cc2sc3c(c2s1)C(c1ccc([Mo])cc1)(c1ccc([Mo])cc1)c1cc2c(cc1-3)C(c1ccc([Mo])cc1)(c1ccc([Mo])cc1)c1c-2sc2cc([14*])sc12']","['[3*]O[Cr]', '[1*]C([6*])=O', '[14*]c1sc2c([14*])sc(C)c2c1F', '[14*]c1cc(Cl)c([Cr])s1', '[14*]c1cc2c([16*])c3sc(C)cc3c([16*])c2s1', '.', '[7*]C(C#N)C#N', '[7*]C1C(=O)c2ccccc2C1[7*]', '[7*]C[8*]', '[14*]c1cc2sc3c(c2s1)C(c1ccc([Mo])cc1)(c1ccc([Mo])cc1)c1cc2c(cc1-3)C(c1ccc([Mo])cc1)(c1ccc([Mo])cc1)c1c-2sc2cc([14*])sc12']","[0, 0, 0, 0, 0, 0, 26, 4, 36, 270, 9, 1, 10, 11, 12, 14]"
PBZ,ITIC,-5.218181818181818,-3.066666666666667,1.95,-2.151515151515151,-5.576829268292683,-3.917399999999999,-1.6594292682926843,1.5857894736842106,1:1.25,CB,132.0,1.106,19.0,1.525,112.56,4.3,2.0,2.84,-45.0,1.3,2.5,-35.72,1.72,-86.8,0.218,248.5,31.13,158.9,133.1,9.0,_,0.0,0.0,0.0,0.0,0.0,0.0,0.0,0.0,0.0,0.0,0.0,0.0,0.0,0.0,0.0,0.0,0.0,0.0,0.0,100.0,25.0,MoOx,ZnO,8.0,8.01692,0.79,17.2,59.0,"['[14*]c1ccc(C)s1', '[14*]c1ccc([Cr])s1', '[14*]c1ccc([14*])s1', '[16*]c1c(F)c(F)c([16*])c2nn([Sc])nc12', '[14*]c1cc2c([16*])c3sc(C)cc3c([16*])c2s1']","['[7*]C(C#N)C#N', '[7*]C1C(=O)c2ccccc2C1[7*]', '[7*]C[8*]', '[14*]c1cc2sc3c(c2s1)C(c1ccc([Mo])cc1)(c1ccc([Mo])cc1)c1cc2c(cc1-3)C(c1ccc([Mo])cc1)(c1ccc([Mo])cc1)c1c-2sc2cc([14*])sc12']","['[14*]c1ccc(C)s1', '[14*]c1ccc([Cr])s1', '[14*]c1ccc([14*])s1', '[16*]c1c(F)c(F)c([16*])c2nn([Sc])nc12', '[14*]c1cc2c([16*])c3sc(C)cc3c([16*])c2s1', '.', '[7*]C(C#N)C#N', '[7*]C1C(=O)c2ccccc2C1[7*]', '[7*]C[8*]', '[14*]c1cc2sc3c(c2s1)C(c1ccc([Mo])cc1)(c1ccc([Mo])cc1)c1cc2c(cc1-3)C(c1ccc([Mo])cc1)(c1ccc([Mo])cc1)c1c-2sc2cc([14*])sc12']","[0, 0, 0, 0, 0, 0, 6, 19, 7, 17, 9, 1, 10, 11, 12, 14]"
PFBZ,ITIC,-5.36,-3.42,1.94,-1.9400000000000004,-5.576829268292683,-3.917399999999999,-1.6594292682926843,1.5857894736842106,1:1.25,CB,132.0,1.106,19.0,1.525,112.56,4.3,2.0,2.84,-45.0,1.3,2.5,-35.72,1.72,-86.8,0.218,248.5,31.13,158.9,133.1,9.0,_,0.0,0.0,0.0,0.0,0.0,0.0,0.0,0.0,0.0,0.0,0.0,0.0,0.0,0.0,0.0,0.0,0.0,0.0,0.0,125.0,25.0,MoOx,ZnO,10.4,10.37384,0.89,18.8,62.0,"['[14*]c1ccc(C)s1', '[14*]c1cc(F)c([Cr])s1', '[14*]c1ccc([14*])s1', '[16*]c1c(F)c(F)c([16*])c2nn([Sc])nc12', '[14*]c1cc2c([16*])c3sc(C)cc3c([16*])c2s1']","['[7*]C(C#N)C#N', '[7*]C1C(=O)c2ccccc2C1[7*]', '[7*]C[8*]', '[14*]c1cc2sc3c(c2s1)C(c1ccc([Mo])cc1)(c1ccc([Mo])cc1)c1cc2c(cc1-3)C(c1ccc([Mo])cc1)(c1ccc([Mo])cc1)c1c-2sc2cc([14*])sc12']","['[14*]c1ccc(C)s1', '[14*]c1cc(F)c([Cr])s1', '[14*]c1ccc([14*])s1', '[16*]c1c(F)c(F)c([16*])c2nn([Sc])nc12', '[14*]c1cc2c([16*])c3sc(C)cc3c([16*])c2s1', '.', '[7*]C(C#N)C#N', '[7*]C1C(=O)c2ccccc2C1[7*]', '[7*]C[8*]', '[14*]c1cc2sc3c(c2s1)C(c1ccc([Mo])cc1)(c1ccc([Mo])cc1)c1cc2c(cc1-3)C(c1ccc([Mo])cc1)(c1ccc([Mo])cc1)c1c-2sc2cc([14*])sc12']","[0, 0, 0, 0, 0, 0, 6, 22, 7, 17, 9, 1, 10, 11, 12, 14]"
J71,ITIC,-5.353333333333333,-3.4318181818181825,1.8642857142857143,-1.92151515151515,-5.576829268292683,-3.917399999999999,-1.6594292682926843,1.5857894736842106,1:1.25,CB,132.0,1.106,19.0,1.525,112.56,4.3,2.0,2.84,-45.0,1.3,2.5,-35.72,1.72,-86.8,0.218,248.5,31.13,158.9,133.1,22.5,_,0.0,0.0,0.0,0.0,0.0,0.0,0.0,0.0,0.0,0.0,0.0,0.0,0.0,0.0,0.0,0.0,0.0,0.0,0.0,175.0,25.0,MoOx,ZnO,9.03,9.04665888,0.96,14.81,63.63,"['[14*]c1ccc(C)s1', '[14*]c1ccc([V])s1', '[14*]c1ccc([14*])s1', '[16*]c1c(F)c(F)c([16*])c2nn([Sc])nc12', '[14*]c1cc2c([16*])c3sc(C)cc3c([16*])c2s1']","['[7*]C(C#N)C#N', '[7*]C1C(=O)c2ccccc2C1[7*]', '[7*]C[8*]', '[14*]c1cc2sc3c(c2s1)C(c1ccc([Mo])cc1)(c1ccc([Mo])cc1)c1cc2c(cc1-3)C(c1ccc([Mo])cc1)(c1ccc([Mo])cc1)c1c-2sc2cc([14*])sc12']","['[14*]c1ccc(C)s1', '[14*]c1ccc([V])s1', '[14*]c1ccc([14*])s1', '[16*]c1c(F)c(F)c([16*])c2nn([Sc])nc12', '[14*]c1cc2c([16*])c3sc(C)cc3c([16*])c2s1', '.', '[7*]C(C#N)C#N', '[7*]C1C(=O)c2ccccc2C1[7*]', '[7*]C[8*]', '[14*]c1cc2sc3c(c2s1)C(c1ccc([Mo])cc1)(c1ccc([Mo])cc1)c1cc2c(cc1-3)C(c1ccc([Mo])cc1)(c1ccc([Mo])cc1)c1c-2sc2cc([14*])sc12']","[0, 0, 0, 0, 0, 0, 6, 16, 7, 17, 9, 1, 10, 11, 12, 14]"
FTAZ,ITIC,-5.43,-3.3200000000000003,2.0,-2.1099999999999994,-5.576829268292683,-3.917399999999999,-1.6594292682926843,1.5857894736842106,1:1.5,CF,61.0,1.483,17.8,1.443,119.38,3.1,5.7,1.97,-64.0,5.4,3.3,-32.09,1.02,-87.8,0.22,179.5,21.01,122.5,112.2,15.0,_,0.0,0.0,0.0,0.0,0.0,0.0,0.0,0.0,0.0,0.0,0.0,0.0,0.0,0.0,0.0,0.0,0.0,0.0,0.0,90.0,25.0,MoOx,ZnO,8.77,8.8292298,0.911,16.71,58.0,"['[14*]c1cc2c([Co])c3sc(C)cc3c([Co])c2s1', '[14*]c1ccc(C)s1', '[14*]c1ccc([14*])s1', '[16*]c1c(F)c(F)c([16*])c2nn([Co])nc12']","['[7*]C(C#N)C#N', '[7*]C1C(=O)c2ccccc2C1[7*]', '[7*]C[8*]', '[14*]c1cc2sc3c(c2s1)C(c1ccc([Mo])cc1)(c1ccc([Mo])cc1)c1cc2c(cc1-3)C(c1ccc([Mo])cc1)(c1ccc([Mo])cc1)c1c-2sc2cc([14*])sc12']","['[14*]c1cc2c([Co])c3sc(C)cc3c([Co])c2s1', '[14*]c1ccc(C)s1', '[14*]c1ccc([14*])s1', '[16*]c1c(F)c(F)c([16*])c2nn([Co])nc12', '.', '[7*]C(C#N)C#N', '[7*]C1C(=O)c2ccccc2C1[7*]', '[7*]C[8*]', '[14*]c1cc2sc3c(c2s1)C(c1ccc([Mo])cc1)(c1ccc([Mo])cc1)c1cc2c(cc1-3)C(c1ccc([Mo])cc1)(c1ccc([Mo])cc1)c1c-2sc2cc([14*])sc12']","[0, 0, 0, 0, 0, 0, 0, 78, 6, 7, 74, 1, 10, 11, 12, 14]"
PBT,CzC6C8,-5.43,-3.65,1.78,-1.7799999999999998,-5.79,-3.79,-2.0,2.0,1:3,CB,132.0,1.106,19.0,1.525,112.56,4.3,2.0,2.84,-45.0,1.3,2.5,-35.72,1.72,-86.8,0.218,248.5,31.13,158.9,133.1,25.0,_,0.0,0.0,0.0,0.0,0.0,0.0,0.0,0.0,0.0,0.0,0.0,0.0,0.0,0.0,0.0,0.0,0.0,0.0,0.0,97.0,130.0,MoOx,ZnO,3.3,3.344616,0.99,8.24,41.0,"['[3*]O[Mn]', '[11*]S[Cr]', '[14*]c1ccc(C)s1', '[14*]c1ccc([14*])s1', '[16*]c1c([16*])c([16*])c2nsnc2c1[16*]', '[16*]c1ccc([16*])cc1', '[14*]c1cc2c([16*])c3sc(C)cc3c([16*])c2s1']","['[8*]CC', '[7*]C1SC(=S)N([10*])C1=O', '[7*]C[8*]', '[16*]c1ccc([16*])c2nsnc12', '[16*]c1ccc2c3ccc([16*])cc3n([Sc])c2c1']","['[3*]O[Mn]', '[11*]S[Cr]', '[14*]c1ccc(C)s1', '[14*]c1ccc([14*])s1', '[16*]c1c([16*])c([16*])c2nsnc2c1[16*]', '[16*]c1ccc([16*])cc1', '[14*]c1cc2c([16*])c3sc(C)cc3c([16*])c2s1', '.', '[8*]CC', '[7*]C1SC(=S)N([10*])C1=O', '[7*]C[8*]', '[16*]c1ccc([16*])c2nsnc12', '[16*]c1ccc2c3ccc([16*])cc3n([Sc])c2c1']","[0, 0, 0, 102, 23, 6, 7, 38, 106, 9, 1, 20, 87, 12, 149, 344]"
PBT,CZC8,-5.43,-3.65,1.78,-1.7799999999999998,-5.72,-3.74,-1.9799999999999995,1.98,1:3,CB,132.0,1.106,19.0,1.525,112.56,4.3,2.0,2.84,-45.0,1.3,2.5,-35.72,1.72,-86.8,0.218,248.5,31.13,158.9,133.1,25.0,_,0.0,0.0,0.0,0.0,0.0,0.0,0.0,0.0,0.0,0.0,0.0,0.0,0.0,0.0,0.0,0.0,0.0,0.0,0.0,103.0,130.0,MoOx,ZnO,4.64,4.635,1.03,9.0,50.0,"['[3*]O[Mn]', '[11*]S[Cr]', '[14*]c1ccc(C)s1', '[14*]c1ccc([14*])s1', '[16*]c1c([16*])c([16*])c2nsnc2c1[16*]', '[16*]c1ccc([16*])cc1', '[14*]c1cc2c([16*])c3sc(C)cc3c([16*])c2s1']","['[8*]CC', '[7*]C1SC(=S)N([10*])C1=O', '[8*]CCCCCC', '[7*]C[8*]', '[16*]c1ccc([16*])c2nsnc12', '[9*]n1c2cc([16*])ccc2c2ccc([16*])cc21']","['[3*]O[Mn]', '[11*]S[Cr]', '[14*]c1ccc(C)s1', '[14*]c1ccc([14*])s1', '[16*]c1c([16*])c([16*])c2nsnc2c1[16*]', '[16*]c1ccc([16*])cc1', '[14*]c1cc2c([16*])c3sc(C)cc3c([16*])c2s1', '.', '[8*]CC', '[7*]C1SC(=S)N([10*])C1=O', '[8*]CCCCCC', '[7*]C[8*]', '[16*]c1ccc([16*])c2nsnc12', '[9*]n1c2cc([16*])ccc2c2ccc([16*])cc21']","[0, 0, 102, 23, 6, 7, 38, 106, 9, 1, 20, 87, 91, 12, 149, 345]"
PTB7-Th,CZC8,-5.2179166666666665,-3.545135135135136,1.5883333333333332,-1.6727815315315304,-5.72,-3.74,-1.9799999999999995,1.98,1:3,CB,132.0,1.106,19.0,1.525,112.56,4.3,2.0,2.84,-45.0,1.3,2.5,-35.72,1.72,-86.8,0.218,248.5,31.13,158.9,133.1,25.0,_,0.0,0.0,0.0,0.0,0.0,0.0,0.0,0.0,0.0,0.0,0.0,0.0,0.0,0.0,0.0,0.0,0.0,0.0,0.0,102.0,100.0,MoOx,ZnO,4.91,4.95684,0.98,11.24,45.0,"['[3*]O[Cr]', '[1*]C([6*])=O', '[14*]c1sc2c([14*])sc(C)c2c1F', '[14*]c1ccc([Cr])s1', '[14*]c1cc2c([16*])c3sc(C)cc3c([16*])c2s1']","['[8*]CC', '[7*]C1SC(=S)N([10*])C1=O', '[8*]CCCCCC', '[7*]C[8*]', '[16*]c1ccc([16*])c2nsnc12', '[9*]n1c2cc([16*])ccc2c2ccc([16*])cc21']","['[3*]O[Cr]', '[1*]C([6*])=O', '[14*]c1sc2c([14*])sc(C)c2c1F', '[14*]c1ccc([Cr])s1', '[14*]c1cc2c([16*])c3sc(C)cc3c([16*])c2s1', '.', '[8*]CC', '[7*]C1SC(=S)N([10*])C1=O', '[8*]CCCCCC', '[7*]C[8*]', '[16*]c1ccc([16*])c2nsnc12', '[9*]n1c2cc([16*])ccc2c2ccc([16*])cc21']","[0, 0, 0, 0, 26, 4, 36, 19, 9, 1, 20, 87, 91, 12, 149, 345]"
PTB7-Th,IHIC,-5.2179166666666665,-3.545135135135136,1.5883333333333332,-1.6727815315315304,-5.452,-3.99,-1.4619999999999995,1.39,1:1.5,o-DCB,180.0,1.306,19.2,1.549,147.0,6.3,3.3,3.43,-17.0,1.9,1.6,-40.15,2.53,-90.0,0.258,290.6,36.22,180.5,126.5,20.0,CN,259.0,1.194,20.5,1.633,162.62,4.9,2.5,4.0,-4.0,0.6,3.3,-47.72,1.55,-91.2,0.705,346.5,48.94,230.8,143.6,100.0,25.0,MoOx,ZnO,9.77,9.76114074,0.754,19.01,68.1,"['[3*]O[Cr]', '[1*]C([6*])=O', '[14*]c1sc2c([14*])sc(C)c2c1F', '[14*]c1ccc([Cr])s1', '[14*]c1cc2c([16*])c3sc(C)cc3c([16*])c2s1']","['[7*]C(C#N)C#N', '[7*]C1C(=O)c2ccccc2C1[7*]', '[7*]C[8*]', '[8*]CCCCCC', '[14*]c1cc2c(s1)-c1sc3c4c(sc3c1C2(c1ccc([16*])cc1)c1ccc([16*])cc1)-c1sc([14*])cc1C4(c1ccc([16*])cc1)c1ccc([16*])cc1']","['[3*]O[Cr]', '[1*]C([6*])=O', '[14*]c1sc2c([14*])sc(C)c2c1F', '[14*]c1ccc([Cr])s1', '[14*]c1cc2c([16*])c3sc(C)cc3c([16*])c2s1', '.', '[7*]C(C#N)C#N', '[7*]C1C(=O)c2ccccc2C1[7*]', '[7*]C[8*]', '[8*]CCCCCC', '[14*]c1cc2c(s1)-c1sc3c4c(sc3c1C2(c1ccc([16*])cc1)c1ccc([16*])cc1)-c1sc([14*])cc1C4(c1ccc([16*])cc1)c1ccc([16*])cc1']","[0, 0, 0, 0, 0, 26, 4, 36, 19, 9, 1, 10, 11, 12, 91, 118]"
PffQx-T,ITIC,-5.36,-3.56,1.73,-1.8000000000000005,-5.576829268292683,-3.917399999999999,-1.6594292682926843,1.5857894736842106,1:1.5,CF,61.0,1.483,17.8,1.443,119.38,3.1,5.7,1.97,-64.0,5.4,3.3,-32.09,1.02,-87.8,0.22,179.5,21.01,122.5,112.2,20.0,_,0.0,0.0,0.0,0.0,0.0,0.0,0.0,0.0,0.0,0.0,0.0,0.0,0.0,0.0,0.0,0.0,0.0,0.0,0.0,100.0,170.0,PEDOT:PSS,PDINO,8.47,8.4674316,0.87,16.33,59.6,"['[3*]O[Cr]', '[16*]c1ccc([16*])c(F)c1', '[14*]c1ccc(C)s1', '[14*]c1ccc([Cr])s1', '[14*]c1ccc([14*])s1', '[14*]c1cc2c([16*])c3sc(C)cc3c([16*])c2s1', '[14*]c1nc2c([16*])c(F)c(F)c([16*])c2nc1[14*]']","['[7*]C(C#N)C#N', '[7*]C1C(=O)c2ccccc2C1[7*]', '[7*]C[8*]', '[14*]c1cc2sc3c(c2s1)C(c1ccc([Mo])cc1)(c1ccc([Mo])cc1)c1cc2c(cc1-3)C(c1ccc([Mo])cc1)(c1ccc([Mo])cc1)c1c-2sc2cc([14*])sc12']","['[3*]O[Cr]', '[16*]c1ccc([16*])c(F)c1', '[14*]c1ccc(C)s1', '[14*]c1ccc([Cr])s1', '[14*]c1ccc([14*])s1', '[14*]c1cc2c([16*])c3sc(C)cc3c([16*])c2s1', '[14*]c1nc2c([16*])c(F)c(F)c([16*])c2nc1[14*]', '.', '[7*]C(C#N)C#N', '[7*]C1C(=O)c2ccccc2C1[7*]', '[7*]C[8*]', '[14*]c1cc2sc3c(c2s1)C(c1ccc([Mo])cc1)(c1ccc([Mo])cc1)c1cc2c(cc1-3)C(c1ccc([Mo])cc1)(c1ccc([Mo])cc1)c1c-2sc2cc([14*])sc12']","[0, 0, 0, 0, 26, 108, 6, 19, 7, 9, 96, 1, 10, 11, 12, 14]"
J101,ZITI,-5.3,-3.5,1.53,-1.7999999999999998,-5.550000000000001,-3.78,-1.770000000000001,1.53,1:1,CF,61.0,1.483,17.8,1.443,119.38,3.1,5.7,1.97,-64.0,5.4,3.3,-32.09,1.02,-87.8,0.22,179.5,21.01,122.5,112.2,16.0,_,0.0,0.0,0.0,0.0,0.0,0.0,0.0,0.0,0.0,0.0,0.0,0.0,0.0,0.0,0.0,0.0,0.0,0.0,0.0,105.0,120.0,PEDOT:PSS,PDINO,14.43,14.431674,0.937,21.25,72.48,"['[8*]CC(CCCCCC)CCCCCCCC', '[14*]c1ccc(C)s1', '[14*]c1ccc([Si](CCC)(CCC)CCC)s1', '[14*]c1ccc([14*])s1', '[14*]c1cc2c([16*])c3sc(C)cc3c(C3=CCC([Si](CCC)(CCC)CCC)S3)c2s1', '[9*]n1nc2c([16*])c(Cl)c(Cl)c([16*])c2n1']","['[7*]C(C#N)C#N', '[7*]C1C(=O)c2cc(F)ccc2C1[7*]', '[7*]C[8*]', '[14*]c1cc2c(s1)-c1cc3c(cc1C2)C1C(c2cc4c(cc2C1([Sc])[Sc])-c1sc([14*])cc1C4)C3([Sc])[Sc]']","['[8*]CC(CCCCCC)CCCCCCCC', '[14*]c1ccc(C)s1', '[14*]c1ccc([Si](CCC)(CCC)CCC)s1', '[14*]c1ccc([14*])s1', '[14*]c1cc2c([16*])c3sc(C)cc3c(C3=CCC([Si](CCC)(CCC)CCC)S3)c2s1', '[9*]n1nc2c([16*])c(Cl)c(Cl)c([16*])c2n1', '.', '[7*]C(C#N)C#N', '[7*]C1C(=O)c2cc(F)ccc2C1[7*]', '[7*]C[8*]', '[14*]c1cc2c(s1)-c1cc3c(cc1C2)C1C(c2cc4c(cc2C1([Sc])[Sc])-c1sc([14*])cc1C4)C3([Sc])[Sc]']","[0, 0, 0, 0, 0, 348, 6, 281, 7, 349, 350, 1, 10, 81, 12, 147]"
J71,ZITI,-5.353333333333333,-3.4318181818181825,1.8642857142857143,-1.92151515151515,-5.550000000000001,-3.78,-1.770000000000001,1.53,1:1,CF,61.0,1.483,17.8,1.443,119.38,3.1,5.7,1.97,-64.0,5.4,3.3,-32.09,1.02,-87.8,0.22,179.5,21.01,122.5,112.2,16.0,_,0.0,0.0,0.0,0.0,0.0,0.0,0.0,0.0,0.0,0.0,0.0,0.0,0.0,0.0,0.0,0.0,0.0,0.0,0.0,98.0,25.0,PEDOT:PSS,PDINO,12.82,12.82073822,0.912,20.23,69.49,"['[14*]c1ccc(C)s1', '[14*]c1ccc([V])s1', '[14*]c1ccc([14*])s1', '[16*]c1c(F)c(F)c([16*])c2nn([Sc])nc12', '[14*]c1cc2c([16*])c3sc(C)cc3c([16*])c2s1']","['[7*]C(C#N)C#N', '[7*]C1C(=O)c2cc(F)ccc2C1[7*]', '[7*]C[8*]', '[14*]c1cc2c(s1)-c1cc3c(cc1C2)C1C(c2cc4c(cc2C1([Sc])[Sc])-c1sc([14*])cc1C4)C3([Sc])[Sc]']","['[14*]c1ccc(C)s1', '[14*]c1ccc([V])s1', '[14*]c1ccc([14*])s1', '[16*]c1c(F)c(F)c([16*])c2nn([Sc])nc12', '[14*]c1cc2c([16*])c3sc(C)cc3c([16*])c2s1', '.', '[7*]C(C#N)C#N', '[7*]C1C(=O)c2cc(F)ccc2C1[7*]', '[7*]C[8*]', '[14*]c1cc2c(s1)-c1cc3c(cc1C2)C1C(c2cc4c(cc2C1([Sc])[Sc])-c1sc([14*])cc1C4)C3([Sc])[Sc]']","[0, 0, 0, 0, 0, 0, 6, 16, 7, 17, 9, 1, 10, 81, 12, 147]"
PTB7-Th,DICTF-C10,-5.2179166666666665,-3.545135135135136,1.5883333333333332,-1.6727815315315304,-5.67,-3.89,-1.7799999999999998,1.76,2:3,o-DCB,180.0,1.306,19.2,1.549,147.0,6.3,3.3,3.43,-17.0,1.9,1.6,-40.15,2.53,-90.0,0.258,290.6,36.22,180.5,126.5,25.0,_,0.0,0.0,0.0,0.0,0.0,0.0,0.0,0.0,0.0,0.0,0.0,0.0,0.0,0.0,0.0,0.0,0.0,0.0,0.0,68.0,25.0,MoOx,ZnO,6.93,8.3277875,0.865,19.255,50.0,"['[3*]O[Cr]', '[1*]C([6*])=O', '[14*]c1sc2c([14*])sc(C)c2c1F', '[14*]c1ccc([Cr])s1', '[14*]c1cc2c([16*])c3sc(C)cc3c([16*])c2s1']","['[7*]C(C#N)C#N', '[7*]C1C(=O)c2ccccc2C1[7*]', '[7*]C[8*]', '[14*]c1ccc([14*])s1', '[16*]c1ccc2c(c1)C(CCCCCCCCCC)(CCCCCCCCCC)c1cc([16*])ccc1-2']","['[3*]O[Cr]', '[1*]C([6*])=O', '[14*]c1sc2c([14*])sc(C)c2c1F', '[14*]c1ccc([Cr])s1', '[14*]c1cc2c([16*])c3sc(C)cc3c([16*])c2s1', '.', '[7*]C(C#N)C#N', '[7*]C1C(=O)c2ccccc2C1[7*]', '[7*]C[8*]', '[14*]c1ccc([14*])s1', '[16*]c1ccc2c(c1)C(CCCCCCCCCC)(CCCCCCCCCC)c1cc([16*])ccc1-2']","[0, 0, 0, 0, 0, 26, 4, 36, 19, 9, 1, 10, 11, 12, 7, 351]"
