Repository: aspuru-guzik-group/Beyond-Molecular-Structure-ML-for-OPV-Materials-Devices

File: ml_for_opvs/data/input_representation/OPV_Min/BRICS/processed_brics_frag_device/KFold/input_train_4.csv (part 5 of 7)
Donor,Acceptor,HOMO_D_eV,LUMO_D_eV,Eg_D_eV,Ehl_D_eV,HOMO_A_eV,LUMO_A_eV,Ehl_A_eV,Eg_A_eV,D_A_ratio_m_m,solvent,total_solids_conc_mg_mL,solvent_additive,active_layer_thickness_nm,annealing_temperature,hole_contact_layer,electron_contact_layer,PCE_percent,calc_PCE_percent,Voc_V,Jsc_mA_cm_pow_neg2,FF_percent,Donor_BRICS,Acceptor_BRICS,DA_pair_BRICS,DA_tokenized_BRICS
PT1,ITIC,-5.46,-3.59,1.87,-1.87,-5.574285714285715,-3.9143137254901954,-1.659971988795519,1.5857894736842106,1:1.5,CB,20.0,_,100.0,25.0,MoOx,ZnO,2.13,2.137785,0.95,5.77,39.0,"['[14*]c1sc(C)c2c1C(=O)c1c([Ti])sc([Ti])c1C2=O', '[14*]c1ccc([Cr])s1', '[14*]c1cc2c([16*])c3sc(C)cc3c([16*])c2s1']","['[7*]C(C#N)C#N', '[7*]C1C(=O)c2ccccc2C1[7*]', '[7*]C[8*]', '[14*]c1cc2sc3c(c2s1)C(c1ccc([Mo])cc1)(c1ccc([Mo])cc1)c1cc2c(cc1-3)C(c1ccc([Mo])cc1)(c1ccc([Mo])cc1)c1c-2sc2cc([14*])sc12']","['[14*]c1sc(C)c2c1C(=O)c1c([Ti])sc([Ti])c1C2=O', '[14*]c1ccc([Cr])s1', '[14*]c1cc2c([16*])c3sc(C)cc3c([16*])c2s1', '.', '[7*]C(C#N)C#N', '[7*]C1C(=O)c2ccccc2C1[7*]', '[7*]C[8*]', '[14*]c1cc2sc3c(c2s1)C(c1ccc([Mo])cc1)(c1ccc([Mo])cc1)c1cc2c(cc1-3)C(c1ccc([Mo])cc1)(c1ccc([Mo])cc1)c1c-2sc2cc([14*])sc12']","[0, 0, 0, 0, 0, 0, 0, 0, 273, 19, 9, 1, 10, 11, 12, 14]"
PT2,ITIC,-5.35,-3.58,1.77,-1.7699999999999996,-5.574285714285715,-3.9143137254901954,-1.659971988795519,1.5857894736842106,1:1.5,CB,20.0,_,100.0,25.0,MoOx,ZnO,9.0,8.779008,0.84,16.33,64.0,"['[14*]c1ccc(C)s1', '[14*]c1ccc([Cr])s1', '[14*]c1sc([14*])c2c1C(=O)c1c([Ti])sc([Ti])c1C2=O', '[14*]c1ccc([14*])s1', '[14*]c1cc2c([16*])c3sc(C)cc3c([16*])c2s1']","['[7*]C(C#N)C#N', '[7*]C1C(=O)c2ccccc2C1[7*]', '[7*]C[8*]', '[14*]c1cc2sc3c(c2s1)C(c1ccc([Mo])cc1)(c1ccc([Mo])cc1)c1cc2c(cc1-3)C(c1ccc([Mo])cc1)(c1ccc([Mo])cc1)c1c-2sc2cc([14*])sc12']","['[14*]c1ccc(C)s1', '[14*]c1ccc([Cr])s1', '[14*]c1sc([14*])c2c1C(=O)c1c([Ti])sc([Ti])c1C2=O', '[14*]c1ccc([14*])s1', '[14*]c1cc2c([16*])c3sc(C)cc3c([16*])c2s1', '.', '[7*]C(C#N)C#N', '[7*]C1C(=O)c2ccccc2C1[7*]', '[7*]C[8*]', '[14*]c1cc2sc3c(c2s1)C(c1ccc([Mo])cc1)(c1ccc([Mo])cc1)c1cc2c(cc1-3)C(c1ccc([Mo])cc1)(c1ccc([Mo])cc1)c1c-2sc2cc([14*])sc12']","[0, 0, 0, 0, 0, 0, 6, 19, 274, 7, 9, 1, 10, 11, 12, 14]"
PT3,ITIC,-5.37,-3.54,1.83,-1.83,-5.574285714285715,-3.9143137254901954,-1.659971988795519,1.5857894736842106,1:1.5,CB,20.0,_,100.0,25.0,MoOx,ZnO,9.21,9.287168,0.88,15.52,68.0,"['[14*]c1cc2sc(C)c([Mo])c2s1', '[14*]c1ccc([Cr])s1', '[14*]c1cc2sc([14*])c([Mo])c2s1', '[14*]c1sc([14*])c2c1C(=O)c1c([Ti])sc([Ti])c1C2=O', '[14*]c1cc2c([16*])c3sc(C)cc3c([16*])c2s1']","['[7*]C(C#N)C#N', '[7*]C1C(=O)c2ccccc2C1[7*]', '[7*]C[8*]', '[14*]c1cc2sc3c(c2s1)C(c1ccc([Mo])cc1)(c1ccc([Mo])cc1)c1cc2c(cc1-3)C(c1ccc([Mo])cc1)(c1ccc([Mo])cc1)c1c-2sc2cc([14*])sc12']","['[14*]c1cc2sc(C)c([Mo])c2s1', '[14*]c1ccc([Cr])s1', '[14*]c1cc2sc([14*])c([Mo])c2s1', '[14*]c1sc([14*])c2c1C(=O)c1c([Ti])sc([Ti])c1C2=O', '[14*]c1cc2c([16*])c3sc(C)cc3c([16*])c2s1', '.', '[7*]C(C#N)C#N', '[7*]C1C(=O)c2ccccc2C1[7*]', '[7*]C[8*]', '[14*]c1cc2sc3c(c2s1)C(c1ccc([Mo])cc1)(c1ccc([Mo])cc1)c1cc2c(cc1-3)C(c1ccc([Mo])cc1)(c1ccc([Mo])cc1)c1c-2sc2cc([14*])sc12']","[0, 0, 0, 0, 0, 0, 214, 19, 216, 274, 9, 1, 10, 11, 12, 14]"
PBDB-T,DF-TCIC,-5.297777777777778,-3.4170000000000003,1.7681818181818183,-1.8807777777777777,-5.37,-3.76,-1.6100000000000003,1.66,1:1.2,CF,15.0,CN,100.0,140.0,MoOx,PFN,8.23,8.175332,0.86,16.39,58.0,"['[14*]c1ccc(C)s1', '[14*]c1ccc([Cr])s1', '[14*]c1sc([14*])c2c1C(=O)c1c([Cr])sc([Cr])c1C2=O', '[14*]c1ccc([14*])s1', '[14*]c1cc2c([16*])c3sc(C)cc3c([16*])c2s1']","['[7*]C(C#N)C#N', '[7*]C1C(=O)c2ccccc2C1[7*]', '[7*]C[8*]', '[14*]c1cc2c(s1)-c1sc([14*])cc1C2([Cr])[Cr]', '[14*]c1sc([14*])c(F)c1F']","['[14*]c1ccc(C)s1', '[14*]c1ccc([Cr])s1', '[14*]c1sc([14*])c2c1C(=O)c1c([Cr])sc([Cr])c1C2=O', '[14*]c1ccc([14*])s1', '[14*]c1cc2c([16*])c3sc(C)cc3c([16*])c2s1', '.', '[7*]C(C#N)C#N', '[7*]C1C(=O)c2ccccc2C1[7*]', '[7*]C[8*]', '[14*]c1cc2c(s1)-c1sc([14*])cc1C2([Cr])[Cr]', '[14*]c1sc([14*])c(F)c1F']","[0, 0, 0, 0, 0, 6, 19, 32, 7, 9, 1, 10, 11, 12, 202, 275]"
PBDB-T,HF-TCIC,-5.297777777777778,-3.4170000000000003,1.7681818181818183,-1.8807777777777777,-5.43,-3.83,-1.5999999999999996,1.44,1:1.2,CF,15.0,CN,100.0,120.0,MoOx,PFN,9.86,9.89976,0.76,20.04,65.0,"['[14*]c1ccc(C)s1', '[14*]c1ccc([Cr])s1', '[14*]c1sc([14*])c2c1C(=O)c1c([Cr])sc([Cr])c1C2=O', '[14*]c1ccc([14*])s1', '[14*]c1cc2c([16*])c3sc(C)cc3c([16*])c2s1']","['[7*]C(C#N)C#N', '[7*]C1C(=O)c2cc(F)c(F)cc2C1[7*]', '[7*]C[8*]', '[14*]c1cc2c(s1)-c1sc([14*])cc1C2([Cr])[Cr]', '[14*]c1sc([14*])c(F)c1F']","['[14*]c1ccc(C)s1', '[14*]c1ccc([Cr])s1', '[14*]c1sc([14*])c2c1C(=O)c1c([Cr])sc([Cr])c1C2=O', '[14*]c1ccc([14*])s1', '[14*]c1cc2c([16*])c3sc(C)cc3c([16*])c2s1', '.', '[7*]C(C#N)C#N', '[7*]C1C(=O)c2cc(F)c(F)cc2C1[7*]', '[7*]C[8*]', '[14*]c1cc2c(s1)-c1sc([14*])cc1C2([Cr])[Cr]', '[14*]c1sc([14*])c(F)c1F']","[0, 0, 0, 0, 0, 6, 19, 32, 7, 9, 1, 10, 46, 12, 202, 275]"
BO2FC8,m-ITIC-OR-4Cl,-5.5,-3.6,1.77,-1.9,-5.78,-4.05,-1.7300000000000004,1.52,1:1.5,CB,15.0,_,100.0,150.0,MoOx,ZnO,11.0,10.612878,0.83,20.2,63.3,"['[3*]O[Ti]', '[14*]c1ccc(C)s1', '[14*]c1cc(F)c([Cr])s1', '[14*]c1ccc([14*])s1', '[16*]c1c([16*])c([16*])c2nonc2c1[16*]', '[14*]c1cc2c([16*])c3sc(C)cc3c([16*])c2s1']","['[3*]O[Mo]', '[7*]C(C#N)C#N', '[7*]C1C(=O)c2cc(Cl)c(Cl)cc2C1[7*]', '[7*]C[8*]', '[14*]c1cc2sc3c(c2s1)C(c1cccc([16*])c1)(c1cccc([16*])c1)c1cc2c(cc1-3)C(c1cccc([16*])c1)(c1cccc([16*])c1)c1c-2sc2cc([14*])sc12']","['[3*]O[Ti]', '[14*]c1ccc(C)s1', '[14*]c1cc(F)c([Cr])s1', '[14*]c1ccc([14*])s1', '[16*]c1c([16*])c([16*])c2nonc2c1[16*]', '[14*]c1cc2c([16*])c3sc(C)cc3c([16*])c2s1', '.', '[3*]O[Mo]', '[7*]C(C#N)C#N', '[7*]C1C(=O)c2cc(Cl)c(Cl)cc2C1[7*]', '[7*]C[8*]', '[14*]c1cc2sc3c(c2s1)C(c1cccc([16*])c1)(c1cccc([16*])c1)c1cc2c(cc1-3)C(c1cccc([16*])c1)(c1cccc([16*])c1)c1c-2sc2cc([14*])sc12']","[0, 0, 0, 0, 94, 6, 22, 7, 276, 9, 1, 114, 10, 45, 12, 277]"
BO2FEH,m-ITIC-OR-4Cl,-5.59,-3.59,1.8,-2.0,-5.78,-4.05,-1.7300000000000004,1.52,1:1.5,CB,15.0,_,100.0,150.0,MoOx,ZnO,6.4,6.14592,0.88,14.4,48.5,"['[3*]O[Cr]', '[14*]c1ccc(C)s1', '[14*]c1cc(F)c([Cr])s1', '[14*]c1ccc([14*])s1', '[16*]c1c([16*])c([16*])c2nonc2c1[16*]', '[14*]c1cc2c([16*])c3sc(C)cc3c([16*])c2s1']","['[3*]O[Mo]', '[7*]C(C#N)C#N', '[7*]C1C(=O)c2cc(Cl)c(Cl)cc2C1[7*]', '[7*]C[8*]', '[14*]c1cc2sc3c(c2s1)C(c1cccc([16*])c1)(c1cccc([16*])c1)c1cc2c(cc1-3)C(c1cccc([16*])c1)(c1cccc([16*])c1)c1c-2sc2cc([14*])sc12']","['[3*]O[Cr]', '[14*]c1ccc(C)s1', '[14*]c1cc(F)c([Cr])s1', '[14*]c1ccc([14*])s1', '[16*]c1c([16*])c([16*])c2nonc2c1[16*]', '[14*]c1cc2c([16*])c3sc(C)cc3c([16*])c2s1', '.', '[3*]O[Mo]', '[7*]C(C#N)C#N', '[7*]C1C(=O)c2cc(Cl)c(Cl)cc2C1[7*]', '[7*]C[8*]', '[14*]c1cc2sc3c(c2s1)C(c1cccc([16*])c1)(c1cccc([16*])c1)c1cc2c(cc1-3)C(c1cccc([16*])c1)(c1cccc([16*])c1)c1c-2sc2cc([14*])sc12']","[0, 0, 0, 0, 26, 6, 22, 7, 276, 9, 1, 114, 10, 45, 12, 277]"
PTB-EDOTS,ITIC-Th,-5.38,-3.69,1.55,-1.69,-5.673333333333334,-3.908888888888889,-1.764444444444445,1.6,1:1.5,MeTHF,16.0,_,100.0,100.0,MoOx,ZnO,10.18,10.1816,0.88,16.25,71.2,"['[3*]O[Cr]', '[1*]C([6*])=O', '[11*]S[Cr]', '[14*]c1sc2c([14*])sc(C)c2c1F', '[14*]c1sc([14*])c2c1OCCO2', '[14*]c1cc2c([16*])c3sc(C)cc3c([16*])c2s1']","['[7*]C(C#N)C#N', '[7*]C1C(=O)c2ccccc2C1[7*]', '[7*]C[8*]', '[14*]c1cc2sc3c(c2s1)C(c1ccc([Mo])s1)(c1ccc([Mo])s1)c1cc2c(cc1-3)C(c1ccc([Mo])s1)(c1ccc([Mo])s1)c1c-2sc2cc([14*])sc12']","['[3*]O[Cr]', '[1*]C([6*])=O', '[11*]S[Cr]', '[14*]c1sc2c([14*])sc(C)c2c1F', '[14*]c1sc([14*])c2c1OCCO2', '[14*]c1cc2c([16*])c3sc(C)cc3c([16*])c2s1', '.', '[7*]C(C#N)C#N', '[7*]C1C(=O)c2ccccc2C1[7*]', '[7*]C[8*]', '[14*]c1cc2sc3c(c2s1)C(c1ccc([Mo])s1)(c1ccc([Mo])s1)c1cc2c(cc1-3)C(c1ccc([Mo])s1)(c1ccc([Mo])s1)c1c-2sc2cc([14*])sc12']","[0, 0, 0, 0, 0, 26, 4, 23, 36, 184, 9, 1, 10, 11, 12, 77]"
P3HT,BIBT-NI,-5.057777777777777,-2.989444444444445,1.9,-2.068333333333332,-5.62,-3.65,-1.97,2.04,1:1.2,o-DCB,28.0,_,90.0,110.0,MoOx,ZnO,2.1,2.0896876,0.77,6.14,44.2,"['[8*]CCCCCC', '[14*]c1sc(C)cc1[16*]', '[14*]c1cc([16*])c(C)s1', '[14*]c1cc([16*])c([14*])s1']","['[16*]c1ccc2c3c(cccc13)C(=O)N([Cr])C2=O', '[14*]c1ccc([14*])s1', '[16*]c1c2c(c([16*])c3nsnc13)C(=O)N([Cr])C2=O']","['[8*]CCCCCC', '[14*]c1sc(C)cc1[16*]', '[14*]c1cc([16*])c(C)s1', '[14*]c1cc([16*])c([14*])s1', '.', '[16*]c1ccc2c3c(cccc13)C(=O)N([Cr])C2=O', '[14*]c1ccc([14*])s1', '[16*]c1c2c(c([16*])c3nsnc13)C(=O)N([Cr])C2=O']","[0, 0, 0, 0, 0, 0, 0, 0, 91, 119, 120, 35, 1, 191, 7, 279]"
PBDS-T,ITIC,-5.349999999999999,-3.67,1.82,-1.6799999999999988,-5.574285714285715,-3.9143137254901954,-1.659971988795519,1.5857894736842106,1.2:1,CB,20.0,DIO,100.0,25.0,MoOx,ZnO,10.72,10.71924,0.98,18.23,60.0,"['[8*]CC(CC)CCCC', '[13*]C1CCC([13*])S1', '[14*]c1ccc(C)s1', '[13*]C1SC([13*])C2C(=O)c3c([14*])sc([14*])c3C(=O)C12', '[14*]c1ccc([Si](CCC)(CCC)CCC)s1', '[14*]c1cc2c([16*])c3sc(C)cc3c([16*])c2s1']","['[7*]C(C#N)C#N', '[7*]C1C(=O)c2ccccc2C1[7*]', '[7*]C[8*]', '[14*]c1cc2sc3c(c2s1)C(c1ccc([Mo])cc1)(c1ccc([Mo])cc1)c1cc2c(cc1-3)C(c1ccc([Mo])cc1)(c1ccc([Mo])cc1)c1c-2sc2cc([14*])sc12']","['[8*]CC(CC)CCCC', '[13*]C1CCC([13*])S1', '[14*]c1ccc(C)s1', '[13*]C1SC([13*])C2C(=O)c3c([14*])sc([14*])c3C(=O)C12', '[14*]c1ccc([Si](CCC)(CCC)CCC)s1', '[14*]c1cc2c([16*])c3sc(C)cc3c([16*])c2s1', '.', '[7*]C(C#N)C#N', '[7*]C1C(=O)c2ccccc2C1[7*]', '[7*]C[8*]', '[14*]c1cc2sc3c(c2s1)C(c1ccc([Mo])cc1)(c1ccc([Mo])cc1)c1cc2c(cc1-3)C(c1ccc([Mo])cc1)(c1ccc([Mo])cc1)c1c-2sc2cc([14*])sc12']","[0, 0, 0, 0, 0, 5, 280, 6, 281, 282, 9, 1, 10, 11, 12, 14]"
PBDS-T,ITIC-F,-5.349999999999999,-3.67,1.82,-1.6799999999999988,-5.62,-4.018571428571429,-1.6014285714285714,1.532857142857143,1:1,CB,20.0,DIO,150.0,25.0,MoOx,ZnO,11.19,11.189592,0.9,18.64,66.7,"['[8*]CC(CC)CCCC', '[13*]C1CCC([13*])S1', '[14*]c1ccc(C)s1', '[13*]C1SC([13*])C2C(=O)c3c([14*])sc([14*])c3C(=O)C12', '[14*]c1ccc([Si](CCC)(CCC)CCC)s1', '[14*]c1cc2c([16*])c3sc(C)cc3c([16*])c2s1']","['[7*]C(C#N)C#N', '[7*]C1C(=O)c2cc(F)c(F)cc2C1[7*]', '[7*]C[8*]', '[8*]CCCCCC', '[14*]c1cc2sc3c(c2s1)C(c1ccc([16*])cc1)(c1ccc([16*])cc1)c1cc2c(cc1-3)C(c1ccc([16*])cc1)(c1ccc([16*])cc1)c1c-2sc2cc([14*])sc12']","['[8*]CC(CC)CCCC', '[13*]C1CCC([13*])S1', '[14*]c1ccc(C)s1', '[13*]C1SC([13*])C2C(=O)c3c([14*])sc([14*])c3C(=O)C12', '[14*]c1ccc([Si](CCC)(CCC)CCC)s1', '[14*]c1cc2c([16*])c3sc(C)cc3c([16*])c2s1', '.', '[7*]C(C#N)C#N', '[7*]C1C(=O)c2cc(F)c(F)cc2C1[7*]', '[7*]C[8*]', '[8*]CCCCCC', '[14*]c1cc2sc3c(c2s1)C(c1ccc([16*])cc1)(c1ccc([16*])cc1)c1cc2c(cc1-3)C(c1ccc([16*])cc1)(c1ccc([16*])cc1)c1c-2sc2cc([14*])sc12']","[0, 0, 0, 0, 5, 280, 6, 281, 282, 9, 1, 10, 46, 12, 91, 44]"
PBDS-T,ITIC-Th1,-5.349999999999999,-3.67,1.82,-1.6799999999999988,-5.720000000000001,-4.065,-1.6550000000000002,1.54,1:1,CB,20.0,DIO,150.0,25.0,MoOx,ZnO,12.04,12.0428,0.88,19.55,70.0,"['[8*]CC(CC)CCCC', '[13*]C1CCC([13*])S1', '[14*]c1ccc(C)s1', '[13*]C1SC([13*])C2C(=O)c3c([14*])sc([14*])c3C(=O)C12', '[14*]c1ccc([Si](CCC)(CCC)CCC)s1', '[14*]c1cc2c([16*])c3sc(C)cc3c([16*])c2s1']","['[7*]C(C#N)C#N', '[7*]C1C(=O)c2cc(F)ccc2C1[7*]', '[7*]C[8*]', '[14*]c1cc2sc3c(c2s1)C(c1ccc([Mo])s1)(c1ccc([Mo])s1)c1cc2c(cc1-3)C(c1ccc([Mo])s1)(c1ccc([Mo])s1)c1c-2sc2cc([14*])sc12']","['[8*]CC(CC)CCCC', '[13*]C1CCC([13*])S1', '[14*]c1ccc(C)s1', '[13*]C1SC([13*])C2C(=O)c3c([14*])sc([14*])c3C(=O)C12', '[14*]c1ccc([Si](CCC)(CCC)CCC)s1', '[14*]c1cc2c([16*])c3sc(C)cc3c([16*])c2s1', '.', '[7*]C(C#N)C#N', '[7*]C1C(=O)c2cc(F)ccc2C1[7*]', '[7*]C[8*]', '[14*]c1cc2sc3c(c2s1)C(c1ccc([Mo])s1)(c1ccc([Mo])s1)c1cc2c(cc1-3)C(c1ccc([Mo])s1)(c1ccc([Mo])s1)c1c-2sc2cc([14*])sc12']","[0, 0, 0, 0, 0, 5, 280, 6, 281, 282, 9, 1, 10, 79, 12, 77]"
2TC-TT-BDTFT,m-ITIC,-5.45,-3.5,2.73,-1.95,-5.527142857142858,-3.8541666666666674,-1.6729761904761902,1.5783333333333334,1:1,o-DCB,16.0,_,100.0,120.0,PEDOT:PSS,PDINO,9.65,9.5874615,1.06,15.25,59.31,"['[3*]O[3*]', '[4*]CC(CCCC)CCCCCC', '[1*]C([6*])=O', '[8*]CC(CC)CCCC', '[14*]c1sc(C)cc1[16*]', '[14*]c1cc(F)c([14*])s1', '[14*]c1cc([16*])c([14*])s1', '[14*]c1cc2sc([14*])cc2s1', '[14*]c1cc2c([16*])c3sc(C)cc3c([16*])c2s1']","['[7*]C(C#N)C#N', '[7*]C1C(=O)c2ccccc2C1[7*]', '[7*]C[8*]', '[14*]c1cc2sc3c(c2s1)C(c1cccc([Mo])c1)(c1cccc([Mo])c1)c1cc2c(cc1-3)C(c1cccc([Mo])c1)(c1cccc([Mo])c1)c1c-2sc2cc([14*])sc12']","['[3*]O[3*]', '[4*]CC(CCCC)CCCCCC', '[1*]C([6*])=O', '[8*]CC(CC)CCCC', '[14*]c1sc(C)cc1[16*]', '[14*]c1cc(F)c([14*])s1', '[14*]c1cc([16*])c([14*])s1', '[14*]c1cc2sc([14*])cc2s1', '[14*]c1cc2c([16*])c3sc(C)cc3c([16*])c2s1', '.', '[7*]C(C#N)C#N', '[7*]C1C(=O)c2ccccc2C1[7*]', '[7*]C[8*]', '[14*]c1cc2sc3c(c2s1)C(c1cccc([Mo])c1)(c1cccc([Mo])c1)c1cc2c(cc1-3)C(c1cccc([Mo])c1)(c1cccc([Mo])c1)c1c-2sc2cc([14*])sc12']","[0, 0, 2, 286, 4, 5, 119, 24, 35, 287, 9, 1, 10, 11, 12, 53]"
2T-TTC-BDTFT,m-ITIC,-5.41,-3.53,2.58,-1.8800000000000003,-5.527142857142858,-3.8541666666666674,-1.6729761904761902,1.5783333333333334,1:1,o-DCB,16.0,_,125.0,120.0,PEDOT:PSS,PDINO,11.15,11.14977073,0.97,16.57,69.37,"['[3*]O[Co]', '[1*]C([6*])=O', '[14*]c1ccc(C)s1', '[14*]c1cc(F)c([Cr])s1', '[14*]c1sc2c([16*])c([14*])sc2c1[16*]', '[14*]c1ccc([14*])s1', '[14*]c1cc2c([16*])c3sc(C)cc3c([16*])c2s1']","['[7*]C(C#N)C#N', '[7*]C1C(=O)c2ccccc2C1[7*]', '[7*]C[8*]', '[14*]c1cc2sc3c(c2s1)C(c1cccc([Mo])c1)(c1cccc([Mo])c1)c1cc2c(cc1-3)C(c1cccc([Mo])c1)(c1cccc([Mo])c1)c1c-2sc2cc([14*])sc12']","['[3*]O[Co]', '[1*]C([6*])=O', '[14*]c1ccc(C)s1', '[14*]c1cc(F)c([Cr])s1', '[14*]c1sc2c([16*])c([14*])sc2c1[16*]', '[14*]c1ccc([14*])s1', '[14*]c1cc2c([16*])c3sc(C)cc3c([16*])c2s1', '.', '[7*]C(C#N)C#N', '[7*]C1C(=O)c2ccccc2C1[7*]', '[7*]C[8*]', '[14*]c1cc2sc3c(c2s1)C(c1cccc([Mo])c1)(c1cccc([Mo])c1)c1cc2c(cc1-3)C(c1cccc([Mo])c1)(c1cccc([Mo])c1)c1c-2sc2cc([14*])sc12']","[0, 0, 0, 0, 34, 4, 6, 22, 8, 7, 9, 1, 10, 11, 12, 53]"
PTB7-Th,ACS8,-5.21,-3.542368421052632,1.5883333333333332,-1.667631578947368,-5.54,-4.05,-1.4900000000000002,1.3,1:2,Toluene,20.0,_,115.0,25.0,MoOx,PFN,9.9,9.9225,0.75,22.5,58.8,"['[3*]O[Cr]', '[1*]C([6*])=O', '[14*]c1sc2c([14*])sc(C)c2c1F', '[14*]c1ccc([Cr])s1', '[14*]c1cc2c([16*])c3sc(C)cc3c([16*])c2s1']","['[7*]C(C#N)C#N', '[7*]C1C(=O)c2cc(F)c(F)cc2C1[7*]', '[7*]C[8*]', '[11*]S[Cr]', '[14*]c1cc([16*])c([14*])s1', '[14*]c1cc2c(s1)-c1cc3c(cc1C2(c1ccc([Mo])cc1)c1ccc([Mo])cc1)-c1sc([14*])cc1C3(c1ccc([Mo])cc1)c1ccc([Mo])cc1']","['[3*]O[Cr]', '[1*]C([6*])=O', '[14*]c1sc2c([14*])sc(C)c2c1F', '[14*]c1ccc([Cr])s1', '[14*]c1cc2c([16*])c3sc(C)cc3c([16*])c2s1', '.', '[7*]C(C#N)C#N', '[7*]C1C(=O)c2cc(F)c(F)cc2C1[7*]', '[7*]C[8*]', '[11*]S[Cr]', '[14*]c1cc([16*])c([14*])s1', '[14*]c1cc2c(s1)-c1cc3c(cc1C2(c1ccc([Mo])cc1)c1ccc([Mo])cc1)-c1sc([14*])cc1C3(c1ccc([Mo])cc1)c1ccc([Mo])cc1']","[0, 0, 0, 0, 26, 4, 36, 19, 9, 1, 10, 46, 12, 23, 35, 40]"
PBDT-3T,IT-4F,-5.48,-3.21,1.99,-2.2700000000000005,-5.670384615384615,-4.058076923076923,-1.6123076923076916,0.7441176470588237,1:1.5,CB,10.0,DIO,95.0,25.0,PEDOT:PSS,PFN-Br,1.0,1.00616795,0.85,3.89,30.43,"['[14*]c1sc(C)cc1[Cr]', '[14*]c1cc(F)c([Cr])s1', '[14*]c1ccc([14*])s1', '[14*]c1cc([Cr])c([14*])s1', '[14*]c1cc2c([16*])c3sc(C)cc3c([16*])c2s1']","['[7*]C(C#N)C#N', '[7*]C1C(=O)c2cc(F)c(F)cc2C1[7*]', '[7*]C[8*]', '[14*]c1cc2sc3c(c2s1)C(c1ccc([Mo])cc1)(c1ccc([Mo])cc1)c1cc2c(cc1-3)C(c1ccc([Mo])cc1)(c1ccc([Mo])cc1)c1c-2sc2cc([14*])sc12']","['[14*]c1sc(C)cc1[Cr]', '[14*]c1cc(F)c([Cr])s1', '[14*]c1ccc([14*])s1', '[14*]c1cc([Cr])c([14*])s1', '[14*]c1cc2c([16*])c3sc(C)cc3c([16*])c2s1', '.', '[7*]C(C#N)C#N', '[7*]C1C(=O)c2cc(F)c(F)cc2C1[7*]', '[7*]C[8*]', '[14*]c1cc2sc3c(c2s1)C(c1ccc([Mo])cc1)(c1ccc([Mo])cc1)c1cc2c(cc1-3)C(c1ccc([Mo])cc1)(c1ccc([Mo])cc1)c1c-2sc2cc([14*])sc12']","[0, 0, 0, 0, 0, 0, 291, 22, 7, 62, 9, 1, 10, 46, 12, 14]"
PTB7-Th,NFDTS,-5.21,-3.542368421052632,1.5883333333333332,-1.667631578947368,-5.36,-3.92,-1.4400000000000004,1.41,1:1.2,CF,20.0,_,100.0,25.0,PEDOT:PSS,PFN-Br,6.15,6.1496151,0.67,18.77,48.9,"['[3*]O[Cr]', '[1*]C([6*])=O', '[14*]c1sc2c([14*])sc(C)c2c1F', '[14*]c1ccc([Cr])s1', '[14*]c1cc2c([16*])c3sc(C)cc3c([16*])c2s1']","['[7*]C(C#N)C#N', '[7*]C1C(=O)c2cc(F)c(F)cc2C1[7*]', '[7*]C[8*]', '[14*]c1cc2c(s1)-c1sc3c4c(sc3c1[Si]2([Ti])[Ti])-c1sc([14*])cc1[Si]4([Ti])[Ti]']","['[3*]O[Cr]', '[1*]C([6*])=O', '[14*]c1sc2c([14*])sc(C)c2c1F', '[14*]c1ccc([Cr])s1', '[14*]c1cc2c([16*])c3sc(C)cc3c([16*])c2s1', '.', '[7*]C(C#N)C#N', '[7*]C1C(=O)c2cc(F)c(F)cc2C1[7*]', '[7*]C[8*]', '[14*]c1cc2c(s1)-c1sc3c4c(sc3c1[Si]2([Ti])[Ti])-c1sc([14*])cc1[Si]4([Ti])[Ti]']","[0, 0, 0, 0, 0, 0, 26, 4, 36, 19, 9, 1, 10, 46, 12, 292]"
PTB7-Th,NFDTSB,-5.21,-3.542368421052632,1.5883333333333332,-1.667631578947368,-5.56,-3.85,-1.7099999999999995,1.4,1:1,CF,20.0,_,100.0,25.0,PEDOT:PSS,PFN-Br,9.6,9.60678,0.75,20.14,63.6,"['[3*]O[Cr]', '[1*]C([6*])=O', '[14*]c1sc2c([14*])sc(C)c2c1F', '[14*]c1ccc([Cr])s1', '[14*]c1cc2c([16*])c3sc(C)cc3c([16*])c2s1']","['[3*]O[Co]', '[7*]C(C#N)C#N', '[7*]C1C(=O)c2cc(F)c(F)cc2C1[7*]', '[7*]C[8*]', '[14*]c1cc2c(s1)-c1sc3c([16*])c4c5c(sc4c([16*])c3c1[Si]2([Ti])[Ti])-c1sc([14*])cc1[Si]5([Ti])[Ti]']","['[3*]O[Cr]', '[1*]C([6*])=O', '[14*]c1sc2c([14*])sc(C)c2c1F', '[14*]c1ccc([Cr])s1', '[14*]c1cc2c([16*])c3sc(C)cc3c([16*])c2s1', '.', '[3*]O[Co]', '[7*]C(C#N)C#N', '[7*]C1C(=O)c2cc(F)c(F)cc2C1[7*]', '[7*]C[8*]', '[14*]c1cc2c(s1)-c1sc3c([16*])c4c5c(sc4c([16*])c3c1[Si]2([Ti])[Ti])-c1sc([14*])cc1[Si]5([Ti])[Ti]']","[0, 0, 0, 0, 0, 26, 4, 36, 19, 9, 1, 34, 10, 46, 12, 293]"
PBTIBDTT,Si4TIC-F,-5.47,-3.6,1.87,-1.87,-5.58,-4.21,-1.37,1.37,1:1.5,CB,12.5,CN,130.0,25.0,PEDOT:PSS,PDIN,10.2,10.1984688,0.78,18.84,69.4,"['[14*]c1sc(C)cc1[Tc]', '[14*]c1ccc([Cr])s1', '[14*]c1cc2c(=O)n([Sc])c(=O)c3cc([14*])sc3c2s1', '[14*]c1cc([Tc])c([14*])s1', '[14*]c1cc2c([16*])c3sc(C)cc3c([16*])c2s1']","['[7*]C(C#N)C#N', '[7*]C1C(=O)c2cc(F)ccc2C1[7*]', '[7*]C[8*]', '[14*]c1cc2c(s1)-c1sc3c4c(sc3c1[Si]2([Mo])[Mo])-c1sc([14*])cc1[Si]4([Mo])[Mo]']","['[14*]c1sc(C)cc1[Tc]', '[14*]c1ccc([Cr])s1', '[14*]c1cc2c(=O)n([Sc])c(=O)c3cc([14*])sc3c2s1', '[14*]c1cc([Tc])c([14*])s1', '[14*]c1cc2c([16*])c3sc(C)cc3c([16*])c2s1', '.', '[7*]C(C#N)C#N', '[7*]C1C(=O)c2cc(F)ccc2C1[7*]', '[7*]C[8*]', '[14*]c1cc2c(s1)-c1sc3c4c(sc3c1[Si]2([Mo])[Mo])-c1sc([14*])cc1[Si]4([Mo])[Mo]']","[0, 0, 0, 0, 0, 0, 294, 19, 295, 296, 9, 1, 10, 79, 12, 297]"
PDCBT-2F,IT-4F,-5.6,-3.67,1.93,-1.93,-5.670384615384615,-4.058076923076923,-1.6123076923076916,0.7441176470588237,1:1,CF,16.0,DIO,95.0,25.0,MoOx,ZnO,11.6,11.29944,0.92,17.8,69.0,"['[3*]O[Fe]', '[1*]C([6*])=O', '[14*]c1sc(C)cc1[16*]', '[14*]c1cc(F)c([14*])s1']","['[7*]C(C#N)C#N', '[7*]C1C(=O)c2cc(F)c(F)cc2C1[7*]', '[7*]C[8*]', '[14*]c1cc2sc3c(c2s1)C(c1ccc([Mo])cc1)(c1ccc([Mo])cc1)c1cc2c(cc1-3)C(c1ccc([Mo])cc1)(c1ccc([Mo])cc1)c1c-2sc2cc([14*])sc12']","['[3*]O[Fe]', '[1*]C([6*])=O', '[14*]c1sc(C)cc1[16*]', '[14*]c1cc(F)c([14*])s1', '.', '[7*]C(C#N)C#N', '[7*]C1C(=O)c2cc(F)c(F)cc2C1[7*]', '[7*]C[8*]', '[14*]c1cc2sc3c(c2s1)C(c1ccc([Mo])cc1)(c1ccc([Mo])cc1)c1cc2c(cc1-3)C(c1ccc([Mo])cc1)(c1ccc([Mo])cc1)c1c-2sc2cc([14*])sc12']","[0, 0, 0, 0, 0, 0, 0, 50, 4, 119, 24, 1, 10, 46, 12, 14]"
PBT1-C-MW,ITCPTC,-5.46,-3.4,1.83,-2.06,-5.5888888888888895,-3.836666666666667,-1.7522222222222226,1.58,1:1,CF,16.0,_,110.0,100.0,PEDOT:PSS,ZrAcAc,12.8,12.77272,0.94,17.2,79.0,"['[8*]CC(CC)CCCC', '[8*]CC(CCCC)CCCCCC', '[16*]c1ccc([16*])cc1', '[8*]C[8*]', '[14*]c1cc2c([16*])c3sc(C)cc3c([16*])c2s1', '[14*]c1ccc(C)s1', '[14*]c1ccc([14*])s1', '[14*]c1sc([14*])c2c1C(=O)c1c([14*])sc([14*])c1C2=O']","['[7*]C(C#N)C#N', '[7*]C1C(=O)c2cscc2C1[7*]', '[7*]C[8*]', '[14*]c1cc2sc3c(c2s1)C(c1ccc([Mo])cc1)(c1ccc([Mo])cc1)c1cc2c(cc1-3)C(c1ccc([Mo])cc1)(c1ccc([Mo])cc1)c1c-2sc2cc([14*])sc12']","['[8*]CC(CC)CCCC', '[8*]CC(CCCC)CCCCCC', '[16*]c1ccc([16*])cc1', '[8*]C[8*]', '[14*]c1cc2c([16*])c3sc(C)cc3c([16*])c2s1', '[14*]c1ccc(C)s1', '[14*]c1ccc([14*])s1', '[14*]c1sc([14*])c2c1C(=O)c1c([14*])sc([14*])c1C2=O', '.', '[7*]C(C#N)C#N', '[7*]C1C(=O)c2cscc2C1[7*]', '[7*]C[8*]', '[14*]c1cc2sc3c(c2s1)C(c1ccc([Mo])cc1)(c1ccc([Mo])cc1)c1cc2c(cc1-3)C(c1ccc([Mo])cc1)(c1ccc([Mo])cc1)c1c-2sc2cc([14*])sc12']","[0, 0, 0, 5, 242, 106, 300, 9, 6, 7, 229, 1, 10, 48, 12, 14]"
PBDTTz-BP,ITIC,-5.025,-2.97,1.945,-2.055,-5.574285714285715,-3.9143137254901954,-1.659971988795519,1.5857894736842106,1:1,CB,19.5,_,100.0,25.0,PEDOT:PSS,Ca,8.03,8.02872,0.81,17.7,56.0,"['[3*]O[Sc]', '[14*]c1ccc(C)s1', '[14*]c1ccc([14*])s1', '[16*]c1c(F)c(F)c([16*])c2nn([Co])nc12', '[16*]c1ccc([16*])cc1', '[14*]c1cc2c([16*])c3sc(C)cc3c([16*])c2s1']","['[7*]C(C#N)C#N', '[7*]C1C(=O)c2ccccc2C1[7*]', '[7*]C[8*]', '[14*]c1cc2sc3c(c2s1)C(c1ccc([Mo])cc1)(c1ccc([Mo])cc1)c1cc2c(cc1-3)C(c1ccc([Mo])cc1)(c1ccc([Mo])cc1)c1c-2sc2cc([14*])sc12']","['[3*]O[Sc]', '[14*]c1ccc(C)s1', '[14*]c1ccc([14*])s1', '[16*]c1c(F)c(F)c([16*])c2nn([Co])nc12', '[16*]c1ccc([16*])cc1', '[14*]c1cc2c([16*])c3sc(C)cc3c([16*])c2s1', '.', '[7*]C(C#N)C#N', '[7*]C1C(=O)c2ccccc2C1[7*]', '[7*]C[8*]', '[14*]c1cc2sc3c(c2s1)C(c1ccc([Mo])cc1)(c1ccc([Mo])cc1)c1cc2c(cc1-3)C(c1ccc([Mo])cc1)(c1ccc([Mo])cc1)c1c-2sc2cc([14*])sc12']","[0, 0, 0, 0, 0, 252, 6, 7, 74, 106, 9, 1, 10, 11, 12, 14]"
PBDTTz-N,ITIC,-5.23,-3.52,1.95,-1.7100000000000004,-5.574285714285715,-3.9143137254901954,-1.659971988795519,1.5857894736842106,1:1,CB,19.5,_,100.0,25.0,PEDOT:PSS,Ca,6.61,6.615,0.75,18.0,49.0,"['[3*]O[Sc]', '[14*]c1ccc(C)s1', '[14*]c1ccc([14*])s1', '[16*]c1c(F)c(F)c([16*])c2nn([Co])nc12', '[16*]c1ccc2cc([16*])ccc2c1', '[14*]c1cc2c([16*])c3sc(C)cc3c([16*])c2s1']","['[7*]C(C#N)C#N', '[7*]C1C(=O)c2ccccc2C1[7*]', '[7*]C[8*]', '[14*]c1cc2sc3c(c2s1)C(c1ccc([Mo])cc1)(c1ccc([Mo])cc1)c1cc2c(cc1-3)C(c1ccc([Mo])cc1)(c1ccc([Mo])cc1)c1c-2sc2cc([14*])sc12']","['[3*]O[Sc]', '[14*]c1ccc(C)s1', '[14*]c1ccc([14*])s1', '[16*]c1c(F)c(F)c([16*])c2nn([Co])nc12', '[16*]c1ccc2cc([16*])ccc2c1', '[14*]c1cc2c([16*])c3sc(C)cc3c([16*])c2s1', '.', '[7*]C(C#N)C#N', '[7*]C1C(=O)c2ccccc2C1[7*]', '[7*]C[8*]', '[14*]c1cc2sc3c(c2s1)C(c1ccc([Mo])cc1)(c1ccc([Mo])cc1)c1cc2c(cc1-3)C(c1ccc([Mo])cc1)(c1ccc([Mo])cc1)c1c-2sc2cc([14*])sc12']","[0, 0, 0, 0, 0, 252, 6, 7, 74, 306, 9, 1, 10, 11, 12, 14]"
PBDB-T,DF-PCNC,-5.297777777777778,-3.4170000000000003,1.7681818181818183,-1.8807777777777777,-5.42,-3.81,-1.61,1.54,1:1.2,CF,20.0,CN,100.0,100.0,MoOx,ZnO,11.63,11.34150112,0.86,18.16,72.62,"['[14*]c1ccc(C)s1', '[14*]c1ccc([Cr])s1', '[14*]c1sc([14*])c2c1C(=O)c1c([Cr])sc([Cr])c1C2=O', '[14*]c1ccc([14*])s1', '[14*]c1cc2c([16*])c3sc(C)cc3c([16*])c2s1']","['[7*]C(C#N)C#N', '[7*]C1C(=O)c2cc3ccccc3cc2C1[7*]', '[7*]C[8*]', '[14*]c1cc2c(s1)-c1sc([14*])cc1C2([Cr])[Cr]', '[16*]c1cc(F)c([16*])cc1F']","['[14*]c1ccc(C)s1', '[14*]c1ccc([Cr])s1', '[14*]c1sc([14*])c2c1C(=O)c1c([Cr])sc([Cr])c1C2=O', '[14*]c1ccc([14*])s1', '[14*]c1cc2c([16*])c3sc(C)cc3c([16*])c2s1', '.', '[7*]C(C#N)C#N', '[7*]C1C(=O)c2cc3ccccc3cc2C1[7*]', '[7*]C[8*]', '[14*]c1cc2c(s1)-c1sc([14*])cc1C2([Cr])[Cr]', '[16*]c1cc(F)c([16*])cc1F']","[0, 0, 0, 0, 0, 6, 19, 32, 7, 9, 1, 10, 42, 12, 202, 307]"
PBDB-T,DF-PCIC,-5.297777777777778,-3.4170000000000003,1.7681818181818183,-1.8807777777777777,-5.49,-3.77,-1.7200000000000002,1.59,1:1.2,CF,20.0,CN,100.0,130.0,MoOx,ZnO,10.14,10.27040742,0.91,15.66,72.07,"['[14*]c1ccc(C)s1', '[14*]c1ccc([Cr])s1', '[14*]c1sc([14*])c2c1C(=O)c1c([Cr])sc([Cr])c1C2=O', '[14*]c1ccc([14*])s1', '[14*]c1cc2c([16*])c3sc(C)cc3c([16*])c2s1']","['[7*]C(C#N)C#N', '[7*]C1C(=O)c2ccccc2C1[7*]', '[7*]C[8*]', '[14*]c1cc2c(s1)-c1sc([14*])cc1C2([Cr])[Cr]', '[16*]c1cc(F)c([16*])cc1F']","['[14*]c1ccc(C)s1', '[14*]c1ccc([Cr])s1', '[14*]c1sc([14*])c2c1C(=O)c1c([Cr])sc([Cr])c1C2=O', '[14*]c1ccc([14*])s1', '[14*]c1cc2c([16*])c3sc(C)cc3c([16*])c2s1', '.', '[7*]C(C#N)C#N', '[7*]C1C(=O)c2ccccc2C1[7*]', '[7*]C[8*]', '[14*]c1cc2c(s1)-c1sc([14*])cc1C2([Cr])[Cr]', '[16*]c1cc(F)c([16*])cc1F']","[0, 0, 0, 0, 0, 6, 19, 32, 7, 9, 1, 10, 11, 12, 202, 307]"
PTB7-Th,ITCT,-5.21,-3.542368421052632,1.5883333333333332,-1.667631578947368,-5.5888888888888895,-3.836666666666667,-1.7522222222222226,1.58,1:1.2,CF,15.0,DIO,110.0,80.0,MoOx,ZnO/PFN,10.42,10.34892,0.95,15.13,72.0,"['[3*]O[Cr]', '[1*]C([6*])=O', '[14*]c1sc2c([14*])sc(C)c2c1F', '[14*]c1ccc([Cr])s1', '[14*]c1cc2c([16*])c3sc(C)cc3c([16*])c2s1']","['[7*]C(C#N)C#N', '[7*]C1C(=O)c2cscc2C1[7*]', '[7*]C[8*]', '[14*]c1cc2sc3c(c2s1)C(c1ccc([Mo])cc1)(c1ccc([Mo])cc1)c1cc2c(cc1-3)C(c1ccc([Mo])cc1)(c1ccc([Mo])cc1)c1c-2sc2cc([14*])sc12']","['[3*]O[Cr]', '[1*]C([6*])=O', '[14*]c1sc2c([14*])sc(C)c2c1F', '[14*]c1ccc([Cr])s1', '[14*]c1cc2c([16*])c3sc(C)cc3c([16*])c2s1', '.', '[7*]C(C#N)C#N', '[7*]C1C(=O)c2cscc2C1[7*]', '[7*]C[8*]', '[14*]c1cc2sc3c(c2s1)C(c1ccc([Mo])cc1)(c1ccc([Mo])cc1)c1cc2c(cc1-3)C(c1ccc([Mo])cc1)(c1ccc([Mo])cc1)c1c-2sc2cc([14*])sc12']","[0, 0, 0, 0, 0, 0, 26, 4, 36, 19, 9, 1, 10, 48, 12, 14]"
PTB7-Th,ITIC,-5.21,-3.542368421052632,1.5883333333333332,-1.667631578947368,-5.574285714285715,-3.9143137254901954,-1.659971988795519,1.5857894736842106,1:1.3,CF,25.0,_,100.0,25.0,PEDOT:PSS,PDIN,6.8,6.790959,0.81,14.21,59.0,"['[3*]O[Cr]', '[1*]C([6*])=O', '[14*]c1sc2c([14*])sc(C)c2c1F', '[14*]c1ccc([Cr])s1', '[14*]c1cc2c([16*])c3sc(C)cc3c([16*])c2s1']","['[7*]C(C#N)C#N', '[7*]C1C(=O)c2ccccc2C1[7*]', '[7*]C[8*]', '[14*]c1cc2sc3c(c2s1)C(c1ccc([Mo])cc1)(c1ccc([Mo])cc1)c1cc2c(cc1-3)C(c1ccc([Mo])cc1)(c1ccc([Mo])cc1)c1c-2sc2cc([14*])sc12']","['[3*]O[Cr]', '[1*]C([6*])=O', '[14*]c1sc2c([14*])sc(C)c2c1F', '[14*]c1ccc([Cr])s1', '[14*]c1cc2c([16*])c3sc(C)cc3c([16*])c2s1', '.', '[7*]C(C#N)C#N', '[7*]C1C(=O)c2ccccc2C1[7*]', '[7*]C[8*]', '[14*]c1cc2sc3c(c2s1)C(c1ccc([Mo])cc1)(c1ccc([Mo])cc1)c1cc2c(cc1-3)C(c1ccc([Mo])cc1)(c1ccc([Mo])cc1)c1c-2sc2cc([14*])sc12']","[0, 0, 0, 0, 0, 0, 26, 4, 36, 19, 9, 1, 10, 11, 12, 14]"
PTB7-Th,IDIC,-5.21,-3.542368421052632,1.5883333333333332,-1.667631578947368,-5.705,-3.996875,-1.708125,1.6358333333333337,1:1,CF,12.0,_,100.0,25.0,MoOx,ZnO,5.24,4.94424,0.81,10.9,56.0,"['[3*]O[Cr]', '[1*]C([6*])=O', '[14*]c1sc2c([14*])sc(C)c2c1F', '[14*]c1ccc([Cr])s1', '[14*]c1cc2c([16*])c3sc(C)cc3c([16*])c2s1']","['[7*]C(C#N)C#N', '[7*]C1C(=O)c2ccccc2C1[7*]', '[7*]C[8*]', '[14*]c1cc2c(s1)-c1cc3c(cc1C2([Mo])[Mo])-c1sc([14*])cc1C3([Mo])[Mo]']","['[3*]O[Cr]', '[1*]C([6*])=O', '[14*]c1sc2c([14*])sc(C)c2c1F', '[14*]c1ccc([Cr])s1', '[14*]c1cc2c([16*])c3sc(C)cc3c([16*])c2s1', '.', '[7*]C(C#N)C#N', '[7*]C1C(=O)c2ccccc2C1[7*]', '[7*]C[8*]', '[14*]c1cc2c(s1)-c1cc3c(cc1C2([Mo])[Mo])-c1sc([14*])cc1C3([Mo])[Mo]']","[0, 0, 0, 0, 0, 0, 26, 4, 36, 19, 9, 1, 10, 11, 12, 30]"
PTB7-Th,SFBRCN,-5.21,-3.542368421052632,1.5883333333333332,-1.667631578947368,-5.93,-3.86,-2.07,2.05,1:1.2,CB,22.0,DIO,100.0,25.0,MoOx,ZnO,10.12,10.09125,0.9,17.25,65.0,"['[3*]O[Cr]', '[1*]C([6*])=O', '[14*]c1sc2c([14*])sc(C)c2c1F', '[14*]c1ccc([Cr])s1', '[14*]c1cc2c([16*])c3sc(C)cc3c([16*])c2s1']","['[3*]O[Ti]', '[8*]CC', '[9*]n1c(=C(C#N)C#N)s/c(=C\\c2ccc([16*])c3nsnc23)c1=O', '[16*]c1ccc2c(c1)-c1cc([16*])ccc1C21c2cc([16*])ccc2-c2ccc([16*])cc21']","['[3*]O[Cr]', '[1*]C([6*])=O', '[14*]c1sc2c([14*])sc(C)c2c1F', '[14*]c1ccc([Cr])s1', '[14*]c1cc2c([16*])c3sc(C)cc3c([16*])c2s1', '.', '[3*]O[Ti]', '[8*]CC', '[9*]n1c(=C(C#N)C#N)s/c(=C\\c2ccc([16*])c3nsnc23)c1=O', '[16*]c1ccc2c(c1)-c1cc([16*])ccc1C21c2cc([16*])ccc2-c2ccc([16*])cc21']","[0, 0, 0, 0, 0, 0, 26, 4, 36, 19, 9, 1, 94, 20, 111, 112]"
PBDB-T,IDTIC,-5.297777777777778,-3.4170000000000003,1.7681818181818183,-1.8807777777777777,-5.885,-3.91,-1.975,1.69,1:1,CB,20.0,_,150.0,25.0,MoOx,ZnO/PFN-Br,5.67,6.006084,0.84,12.7,56.3,"['[14*]c1ccc(C)s1', '[14*]c1ccc([Cr])s1', '[14*]c1sc([14*])c2c1C(=O)c1c([Cr])sc([Cr])c1C2=O', '[14*]c1ccc([14*])s1', '[14*]c1cc2c([16*])c3sc(C)cc3c([16*])c2s1']","['[7*]C(C#N)C#N', '[7*]C1C(=O)c2ccccc2C1[7*]', '[7*]C[8*]', '[14*]c1cc2c(s1)-c1cc3c(cc1C2([Sc])[Sc])-c1sc([14*])cc1C3([Sc])[Sc]']","['[14*]c1ccc(C)s1', '[14*]c1ccc([Cr])s1', '[14*]c1sc([14*])c2c1C(=O)c1c([Cr])sc([Cr])c1C2=O', '[14*]c1ccc([14*])s1', '[14*]c1cc2c([16*])c3sc(C)cc3c([16*])c2s1', '.', '[7*]C(C#N)C#N', '[7*]C1C(=O)c2ccccc2C1[7*]', '[7*]C[8*]', '[14*]c1cc2c(s1)-c1cc3c(cc1C2([Sc])[Sc])-c1sc([14*])cc1C3([Sc])[Sc]']","[0, 0, 0, 0, 0, 0, 6, 19, 32, 7, 9, 1, 10, 11, 12, 308]"
P3HT,DTFBR,-5.057777777777777,-2.989444444444445,1.9,-2.068333333333332,-5.54,-3.68,-1.86,1.74,1:1,o-DCB,15.0,_,110.0,100.0,PEDOT:PSS,ZrAcAc,3.68,3.58763,0.71,8.15,62.0,"['[8*]CCCCCC', '[14*]c1sc(C)cc1[16*]', '[14*]c1cc([16*])c(C)s1', '[14*]c1cc([16*])c([14*])s1']","['[8*]CC', '[7*]C1SC(=S)N([10*])C1=O', '[7*]C[8*]', '[16*]c1ccc([16*])c2nn([Mo])nc12', '[14*]c1cc2c(s1)-c1cc3c(cc1C2(c1ccc([Mo])cc1)c1ccc([Mo])cc1)-c1cc2c(cc1C3([Mo])[Mo])-c1sc([14*])cc1C2(c1ccc([Mo])cc1)c1ccc([Mo])cc1']","['[8*]CCCCCC', '[14*]c1sc(C)cc1[16*]', '[14*]c1cc([16*])c(C)s1', '[14*]c1cc([16*])c([14*])s1', '.', '[8*]CC', '[7*]C1SC(=S)N([10*])C1=O', '[7*]C[8*]', '[16*]c1ccc([16*])c2nn([Mo])nc12', '[14*]c1cc2c(s1)-c1cc3c(cc1C2(c1ccc([Mo])cc1)c1ccc([Mo])cc1)-c1cc2c(cc1C3([Mo])[Mo])-c1sc([14*])cc1C2(c1ccc([Mo])cc1)c1ccc([Mo])cc1']","[0, 0, 0, 0, 0, 0, 91, 119, 120, 35, 1, 20, 87, 12, 303, 310]"
PBDB-T,4TIC-4F,-5.297777777777778,-3.4170000000000003,1.7681818181818183,-1.8807777777777777,-5.63,-4.115,-1.5149999999999997,1.34,1:1,CB,20.0,_,100.0,130.0,PEDOT:PSS,C60-bissalt,7.99,7.99026,0.652,21.5,57.0,"['[14*]c1ccc(C)s1', '[14*]c1ccc([Cr])s1', '[14*]c1sc([14*])c2c1C(=O)c1c([Cr])sc([Cr])c1C2=O', '[14*]c1ccc([14*])s1', '[14*]c1cc2c([16*])c3sc(C)cc3c([16*])c2s1']","['[7*]C(C#N)C#N', '[7*]C1C(=O)c2cc(F)c(F)cc2C1[7*]', '[7*]C[8*]', '[8*]CCCCCC', '[14*]c1cc2c(s1)-c1sc3c4c(sc3c1C2(c1ccc([16*])cc1)c1ccc([16*])cc1)-c1sc([14*])cc1C4(c1ccc([16*])cc1)c1ccc([16*])cc1']","['[14*]c1ccc(C)s1', '[14*]c1ccc([Cr])s1', '[14*]c1sc([14*])c2c1C(=O)c1c([Cr])sc([Cr])c1C2=O', '[14*]c1ccc([14*])s1', '[14*]c1cc2c([16*])c3sc(C)cc3c([16*])c2s1', '.', '[7*]C(C#N)C#N', '[7*]C1C(=O)c2cc(F)c(F)cc2C1[7*]', '[7*]C[8*]', '[8*]CCCCCC', '[14*]c1cc2c(s1)-c1sc3c4c(sc3c1C2(c1ccc([16*])cc1)c1ccc([16*])cc1)-c1sc([14*])cc1C4(c1ccc([16*])cc1)c1ccc([16*])cc1']","[0, 0, 0, 0, 0, 6, 19, 32, 7, 9, 1, 10, 46, 12, 91, 118]"
PBDB-T,IT-M,-5.297777777777778,-3.4170000000000003,1.7681818181818183,-1.8807777777777777,-5.513571428571429,-3.808,-1.705571428571429,1.604285714285714,1:1,CB,10.0,_,100.0,100.0,PEDOT:PSS,PFN-Br,11.74,11.71692,0.95,17.13,72.0,"['[14*]c1ccc(C)s1', '[14*]c1ccc([Cr])s1', '[14*]c1sc([14*])c2c1C(=O)c1c([Cr])sc([Cr])c1C2=O', '[14*]c1ccc([14*])s1', '[14*]c1cc2c([16*])c3sc(C)cc3c([16*])c2s1']","['[7*]C(C#N)C#N', '[7*]C1C(=O)c2ccc(C)cc2C1[7*]', '[7*]C[8*]', '[14*]c1cc2sc3c(c2s1)C(c1ccc([Mo])cc1)(c1ccc([Mo])cc1)c1cc2c(cc1-3)C(c1ccc([Mo])cc1)(c1ccc([Mo])cc1)c1c-2sc2cc([14*])sc12']","['[14*]c1ccc(C)s1', '[14*]c1ccc([Cr])s1', '[14*]c1sc([14*])c2c1C(=O)c1c([Cr])sc([Cr])c1C2=O', '[14*]c1ccc([14*])s1', '[14*]c1cc2c([16*])c3sc(C)cc3c([16*])c2s1', '.', '[7*]C(C#N)C#N', '[7*]C1C(=O)c2ccc(C)cc2C1[7*]', '[7*]C[8*]', '[14*]c1cc2sc3c(c2s1)C(c1ccc([Mo])cc1)(c1ccc([Mo])cc1)c1cc2c(cc1-3)C(c1ccc([Mo])cc1)(c1ccc([Mo])cc1)c1c-2sc2cc([14*])sc12']","[0, 0, 0, 0, 0, 0, 6, 19, 32, 7, 9, 1, 10, 15, 12, 14]"
PBDB-T-BO,IT-M,-5.38,-3.63,1.75,-1.75,-5.513571428571429,-3.808,-1.705571428571429,1.604285714285714,1:1,THF,8.0,_,100.0,100.0,PEDOT:PSS,PFN-Br,10.78,10.860799,0.97,15.77,71.0,"['[14*]c1ccc(C)s1', '[14*]c1ccc([Sc])s1', '[14*]c1sc([14*])c2c1C(=O)c1c([Cr])sc([Cr])c1C2=O', '[14*]c1ccc([14*])s1', '[14*]c1cc2c([16*])c3sc(C)cc3c([16*])c2s1']","['[7*]C(C#N)C#N', '[7*]C1C(=O)c2ccc(C)cc2C1[7*]', '[7*]C[8*]', '[14*]c1cc2sc3c(c2s1)C(c1ccc([Mo])cc1)(c1ccc([Mo])cc1)c1cc2c(cc1-3)C(c1ccc([Mo])cc1)(c1ccc([Mo])cc1)c1c-2sc2cc([14*])sc12']","['[14*]c1ccc(C)s1', '[14*]c1ccc([Sc])s1', '[14*]c1sc([14*])c2c1C(=O)c1c([Cr])sc([Cr])c1C2=O', '[14*]c1ccc([14*])s1', '[14*]c1cc2c([16*])c3sc(C)cc3c([16*])c2s1', '.', '[7*]C(C#N)C#N', '[7*]C1C(=O)c2ccc(C)cc2C1[7*]', '[7*]C[8*]', '[14*]c1cc2sc3c(c2s1)C(c1ccc([Mo])cc1)(c1ccc([Mo])cc1)c1cc2c(cc1-3)C(c1ccc([Mo])cc1)(c1ccc([Mo])cc1)c1c-2sc2cc([14*])sc12']","[0, 0, 0, 0, 0, 0, 6, 28, 32, 7, 9, 1, 10, 15, 12, 14]"
PBDB-BzT,IT-M,-5.36,-3.61,1.75,-1.7500000000000004,-5.513571428571429,-3.808,-1.705571428571429,1.604285714285714,1:1,THF,8.0,_,100.0,100.0,PEDOT:PSS,PFN-Br,12.1,12.07584,0.96,17.97,70.0,"['[14*]c1ccc(C)s1', '[14*]c1cc2cc(B=O)ccc2s1', '[14*]c1sc([14*])c2c1C(=O)c1c([Cr])sc([Cr])c1C2=O', '[14*]c1ccc([14*])s1', '[14*]c1cc2c([16*])c3sc(C)cc3c([16*])c2s1']","['[7*]C(C#N)C#N', '[7*]C1C(=O)c2ccc(C)cc2C1[7*]', '[7*]C[8*]', '[14*]c1cc2sc3c(c2s1)C(c1ccc([Mo])cc1)(c1ccc([Mo])cc1)c1cc2c(cc1-3)C(c1ccc([Mo])cc1)(c1ccc([Mo])cc1)c1c-2sc2cc([14*])sc12']","['[14*]c1ccc(C)s1', '[14*]c1cc2cc(B=O)ccc2s1', '[14*]c1sc([14*])c2c1C(=O)c1c([Cr])sc([Cr])c1C2=O', '[14*]c1ccc([14*])s1', '[14*]c1cc2c([16*])c3sc(C)cc3c([16*])c2s1', '.', '[7*]C(C#N)C#N', '[7*]C1C(=O)c2ccc(C)cc2C1[7*]', '[7*]C[8*]', '[14*]c1cc2sc3c(c2s1)C(c1ccc([Mo])cc1)(c1ccc([Mo])cc1)c1cc2c(cc1-3)C(c1ccc([Mo])cc1)(c1ccc([Mo])cc1)c1c-2sc2cc([14*])sc12']","[0, 0, 0, 0, 0, 0, 6, 311, 32, 7, 9, 1, 10, 15, 12, 14]"
PBDB-T,IDT-O-IC,-5.297777777777778,-3.4170000000000003,1.7681818181818183,-1.8807777777777777,-5.7,-3.79,-1.91,1.69,1:1.2,o-DCB,8.8,_,100.0,25.0,MoOx,ZnO,4.74,4.71108,0.83,10.32,55.0,"['[14*]c1ccc(C)s1', '[14*]c1ccc([Cr])s1', '[14*]c1sc([14*])c2c1C(=O)c1c([Cr])sc([Cr])c1C2=O', '[14*]c1ccc([14*])s1', '[14*]c1cc2c([16*])c3sc(C)cc3c([16*])c2s1']","['[3*]O[Mo]', '[7*]C(C#N)C#N', '[7*]C1C(=O)c2ccccc2C1[7*]', '[7*]C[8*]', '[14*]c1cc2c(s1)-c1cc3c(cc1C2(c1ccc([16*])cc1)c1ccc([16*])cc1)-c1sc([14*])cc1C3(c1ccc([16*])cc1)c1ccc([16*])cc1']","['[14*]c1ccc(C)s1', '[14*]c1ccc([Cr])s1', '[14*]c1sc([14*])c2c1C(=O)c1c([Cr])sc([Cr])c1C2=O', '[14*]c1ccc([14*])s1', '[14*]c1cc2c([16*])c3sc(C)cc3c([16*])c2s1', '.', '[3*]O[Mo]', '[7*]C(C#N)C#N', '[7*]C1C(=O)c2ccccc2C1[7*]', '[7*]C[8*]', '[14*]c1cc2c(s1)-c1cc3c(cc1C2(c1ccc([16*])cc1)c1ccc([16*])cc1)-c1sc([14*])cc1C3(c1ccc([16*])cc1)c1ccc([16*])cc1']","[0, 0, 0, 0, 0, 6, 19, 32, 7, 9, 1, 114, 10, 11, 12, 134]"
PBDB-T,spiro-IDT-O-IC,-5.297777777777778,-3.4170000000000003,1.7681818181818183,-1.8807777777777777,-5.68,-3.79,-1.89,1.66,1:1.8,o-DCB,11.2,_,100.0,25.0,MoOx,ZnO,6.23,6.223392,0.84,11.76,63.0,"['[14*]c1ccc(C)s1', '[14*]c1ccc([Cr])s1', '[14*]c1sc([14*])c2c1C(=O)c1c([Cr])sc([Cr])c1C2=O', '[14*]c1ccc([14*])s1', '[14*]c1cc2c([16*])c3sc(C)cc3c([16*])c2s1']","['[3*]O[Mo]', '[7*]C(C#N)C#N', '[7*]C1C(=O)c2ccccc2C1[7*]', '[7*]C[8*]', '[14*]c1cc2c(s1)-c1cc3c(cc1C21c2ccc([16*])cc2-c2cc([16*])ccc21)-c1sc([14*])cc1C31c2ccc([16*])cc2-c2cc([16*])ccc21']","['[14*]c1ccc(C)s1', '[14*]c1ccc([Cr])s1', '[14*]c1sc([14*])c2c1C(=O)c1c([Cr])sc([Cr])c1C2=O', '[14*]c1ccc([14*])s1', '[14*]c1cc2c([16*])c3sc(C)cc3c([16*])c2s1', '.', '[3*]O[Mo]', '[7*]C(C#N)C#N', '[7*]C1C(=O)c2ccccc2C1[7*]', '[7*]C[8*]', '[14*]c1cc2c(s1)-c1cc3c(cc1C21c2ccc([16*])cc2-c2cc([16*])ccc21)-c1sc([14*])cc1C31c2ccc([16*])cc2-c2cc([16*])ccc21']","[0, 0, 0, 0, 0, 6, 19, 32, 7, 9, 1, 114, 10, 11, 12, 315]"
PBDB-T,ICBF-O,-5.297777777777778,-3.4170000000000003,1.7681818181818183,-1.8807777777777777,-5.7,-3.75,-1.95,1.9,1:1,CB,20.0,_,100.0,25.0,PEDOT:PSS,PDINO,3.11,3.0796392,1.06,6.82,42.6,"['[14*]c1ccc(C)s1', '[14*]c1ccc([Cr])s1', '[14*]c1sc([14*])c2c1C(=O)c1c([Cr])sc([Cr])c1C2=O', '[14*]c1ccc([14*])s1', '[14*]c1cc2c([16*])c3sc(C)cc3c([16*])c2s1']","['[7*]C(C#N)C#N', '[7*]C1C(=O)c2ccccc2C1[7*]', '[7*]C[8*]', '[14*]c1cc([Ti])c([14*])s1', '[16*]c1ccc2c(c1)C([Ti])([Ti])c1cc3c(cc1-2)C([Ti])([Ti])c1cc([16*])ccc1-3']","['[14*]c1ccc(C)s1', '[14*]c1ccc([Cr])s1', '[14*]c1sc([14*])c2c1C(=O)c1c([Cr])sc([Cr])c1C2=O', '[14*]c1ccc([14*])s1', '[14*]c1cc2c([16*])c3sc(C)cc3c([16*])c2s1', '.', '[7*]C(C#N)C#N', '[7*]C1C(=O)c2ccccc2C1[7*]', '[7*]C[8*]', '[14*]c1cc([Ti])c([14*])s1', '[16*]c1ccc2c(c1)C([Ti])([Ti])c1cc3c(cc1-2)C([Ti])([Ti])c1cc([16*])ccc1-3']","[0, 0, 0, 0, 0, 6, 19, 32, 7, 9, 1, 10, 11, 12, 66, 181]"
PBDB-T,ICBF,-5.297777777777778,-3.4170000000000003,1.7681818181818183,-1.8807777777777777,-5.529999999999999,-3.825,-1.7049999999999992,1.81,1:1,CB,20.0,_,100.0,25.0,PEDOT:PSS,PDINO,6.07,6.128397,0.99,10.3,60.1,"['[14*]c1ccc(C)s1', '[14*]c1ccc([Cr])s1', '[14*]c1sc([14*])c2c1C(=O)c1c([Cr])sc([Cr])c1C2=O', '[14*]c1ccc([14*])s1', '[14*]c1cc2c([16*])c3sc(C)cc3c([16*])c2s1']","['[7*]C(C#N)C#N', '[7*]C1C(=O)c2ccccc2C1[7*]', '[7*]C[8*]', '[14*]c1ccc([14*])s1', '[16*]c1ccc2c(c1)C([Ti])([Ti])c1cc3c(cc1-2)C([Ti])([Ti])c1cc([16*])ccc1-3']","['[14*]c1ccc(C)s1', '[14*]c1ccc([Cr])s1', '[14*]c1sc([14*])c2c1C(=O)c1c([Cr])sc([Cr])c1C2=O', '[14*]c1ccc([14*])s1', '[14*]c1cc2c([16*])c3sc(C)cc3c([16*])c2s1', '.', '[7*]C(C#N)C#N', '[7*]C1C(=O)c2ccccc2C1[7*]', '[7*]C[8*]', '[14*]c1ccc([14*])s1', '[16*]c1ccc2c(c1)C([Ti])([Ti])c1cc3c(cc1-2)C([Ti])([Ti])c1cc([16*])ccc1-3']","[0, 0, 0, 0, 0, 6, 19, 32, 7, 9, 1, 10, 11, 12, 7, 181]"
PBDB-T,FICBF-O,-5.297777777777778,-3.4170000000000003,1.7681818181818183,-1.8807777777777777,-5.72,-3.85,-1.87,1.81,1:1,CB,20.0,_,100.0,25.0,PEDOT:PSS,PDINO,5.54,5.540688,0.96,10.59,54.5,"['[14*]c1ccc(C)s1', '[14*]c1ccc([Cr])s1', '[14*]c1sc([14*])c2c1C(=O)c1c([Cr])sc([Cr])c1C2=O', '[14*]c1ccc([14*])s1', '[14*]c1cc2c([16*])c3sc(C)cc3c([16*])c2s1']","['[7*]C(C#N)C#N', '[7*]C1C(=O)c2cc(F)c(F)cc2C1[7*]', '[7*]C[8*]', '[14*]c1cc([Ti])c([14*])s1', '[16*]c1ccc2c(c1)C([Ti])([Ti])c1cc3c(cc1-2)C([Ti])([Ti])c1cc([16*])ccc1-3']","['[14*]c1ccc(C)s1', '[14*]c1ccc([Cr])s1', '[14*]c1sc([14*])c2c1C(=O)c1c([Cr])sc([Cr])c1C2=O', '[14*]c1ccc([14*])s1', '[14*]c1cc2c([16*])c3sc(C)cc3c([16*])c2s1', '.', '[7*]C(C#N)C#N', '[7*]C1C(=O)c2cc(F)c(F)cc2C1[7*]', '[7*]C[8*]', '[14*]c1cc([Ti])c([14*])s1', '[16*]c1ccc2c(c1)C([Ti])([Ti])c1cc3c(cc1-2)C([Ti])([Ti])c1cc([16*])ccc1-3']","[0, 0, 0, 0, 0, 6, 19, 32, 7, 9, 1, 10, 46, 12, 66, 181]"
PBDB-T,FICBF,-5.297777777777778,-3.4170000000000003,1.7681818181818183,-1.8807777777777777,-5.66,-3.88,-1.7800000000000002,1.72,1:1,CB,20.0,_,100.0,80.0,PEDOT:PSS,PDINO,7.41,7.408659,0.87,12.71,67.0,"['[14*]c1ccc(C)s1', '[14*]c1ccc([Cr])s1', '[14*]c1sc([14*])c2c1C(=O)c1c([Cr])sc([Cr])c1C2=O', '[14*]c1ccc([14*])s1', '[14*]c1cc2c([16*])c3sc(C)cc3c([16*])c2s1']","['[7*]C(C#N)C#N', '[7*]C1C(=O)c2cc(F)c(F)cc2C1[7*]', '[7*]C[8*]', '[14*]c1ccc([14*])s1', '[16*]c1ccc2c(c1)C([Ti])([Ti])c1cc3c(cc1-2)C([Ti])([Ti])c1cc([16*])ccc1-3']","['[14*]c1ccc(C)s1', '[14*]c1ccc([Cr])s1', '[14*]c1sc([14*])c2c1C(=O)c1c([Cr])sc([Cr])c1C2=O', '[14*]c1ccc([14*])s1', '[14*]c1cc2c([16*])c3sc(C)cc3c([16*])c2s1', '.', '[7*]C(C#N)C#N', '[7*]C1C(=O)c2cc(F)c(F)cc2C1[7*]', '[7*]C[8*]', '[14*]c1ccc([14*])s1', '[16*]c1ccc2c(c1)C([Ti])([Ti])c1cc3c(cc1-2)C([Ti])([Ti])c1cc([16*])ccc1-3']","[0, 0, 0, 0, 0, 6, 19, 32, 7, 9, 1, 10, 46, 12, 7, 181]"
PBT1-EH,IDTCN,-5.43,-3.43,1.84,-2.0,-5.890000000000001,-3.93,-1.9600000000000004,1.66,1:1,CF,7.0,_,110.0,100.0,PEDOT:PSS,ZrAcAc,8.69,8.5394088,0.93,13.08,70.2,"['[11*]S[Cr]', '[14*]c1ccc(C)s1', '[14*]c1ccc([14*])s1', '[14*]c1sc([14*])c2c1C(=O)c1c([Co])sc([Co])c1C2=O', '[14*]c1cc2c([16*])c3sc(C)cc3c([16*])c2s1']","['[7*]C(C#N)C#N', '[7*]C1C(=O)c2cscc2C1[7*]', '[7*]C[8*]', '[14*]c1cc2c(s1)-c1cc3c(cc1C2(c1ccc([Mo])cc1)c1ccc([Mo])cc1)-c1sc([14*])cc1C3(c1ccc([Mo])cc1)c1ccc([Mo])cc1']","['[11*]S[Cr]', '[14*]c1ccc(C)s1', '[14*]c1ccc([14*])s1', '[14*]c1sc([14*])c2c1C(=O)c1c([Co])sc([Co])c1C2=O', '[14*]c1cc2c([16*])c3sc(C)cc3c([16*])c2s1', '.', '[7*]C(C#N)C#N', '[7*]C1C(=O)c2cscc2C1[7*]', '[7*]C[8*]', '[14*]c1cc2c(s1)-c1cc3c(cc1C2(c1ccc([Mo])cc1)c1ccc([Mo])cc1)-c1sc([14*])cc1C3(c1ccc([Mo])cc1)c1ccc([Mo])cc1']","[0, 0, 0, 0, 0, 0, 23, 6, 7, 316, 9, 1, 10, 48, 12, 40]"
PBDB-T,IDT-T,-5.297777777777778,-3.4170000000000003,1.7681818181818183,-1.8807777777777777,-5.4625,-3.9225,-1.5400000000000005,1.545,1:1,CB,15.0,_,90.0,25.0,MoOx,ZnO,6.36,6.362598704,0.952,11.21,59.62,"['[14*]c1ccc(C)s1', '[14*]c1ccc([Cr])s1', '[14*]c1sc([14*])c2c1C(=O)c1c([Cr])sc([Cr])c1C2=O', '[14*]c1ccc([14*])s1', '[14*]c1cc2c([16*])c3sc(C)cc3c([16*])c2s1']","['[7*]C(C#N)C#N', '[7*]C1C(=O)c2ccccc2C1[7*]', '[7*]C[8*]', '[14*]c1ccc([14*])s1', '[14*]c1cc2c(s1)-c1cc3c(cc1C2(c1ccc([Mo])cc1)c1ccc([Mo])cc1)-c1sc([14*])cc1C3(c1ccc([Mo])cc1)c1ccc([Mo])cc1']","['[14*]c1ccc(C)s1', '[14*]c1ccc([Cr])s1', '[14*]c1sc([14*])c2c1C(=O)c1c([Cr])sc([Cr])c1C2=O', '[14*]c1ccc([14*])s1', '[14*]c1cc2c([16*])c3sc(C)cc3c([16*])c2s1', '.', '[7*]C(C#N)C#N', '[7*]C1C(=O)c2ccccc2C1[7*]', '[7*]C[8*]', '[14*]c1ccc([14*])s1', '[14*]c1cc2c(s1)-c1cc3c(cc1C2(c1ccc([Mo])cc1)c1ccc([Mo])cc1)-c1sc([14*])cc1C3(c1ccc([Mo])cc1)c1ccc([Mo])cc1']","[0, 0, 0, 0, 0, 6, 19, 32, 7, 9, 1, 10, 11, 12, 7, 40]"
