Repository: aspuru-guzik-group/Beyond-Molecular-Structure-ML-for-OPV-Materials-Devices

File: ml_for_opvs/data/input_representation/OPV_Min/BRICS/processed_brics_frag_device/KFold/input_train_4.csv (part 6 of 7)
Donor,Acceptor,HOMO_D_eV,LUMO_D_eV,Eg_D_eV,Ehl_D_eV,HOMO_A_eV,LUMO_A_eV,Ehl_A_eV,Eg_A_eV,D_A_ratio_m_m,solvent,total_solids_conc_mg_mL,solvent_additive,active_layer_thickness_nm,annealing_temperature,hole_contact_layer,electron_contact_layer,PCE_percent,calc_PCE_percent,Voc_V,Jsc_mA_cm_pow_neg2,FF_percent,Donor_BRICS,Acceptor_BRICS,DA_pair_BRICS,DA_tokenized_BRICS
PBDB-T,IDT-3MT,-5.297777777777778,-3.4170000000000003,1.7681818181818183,-1.8807777777777777,-5.68,-4.16,-1.5199999999999996,1.52,1:1,CB,15.0,_,90.0,25.0,MoOx,ZnO,8.4,8.4060522,0.95,14.43,61.32,"['[14*]c1ccc(C)s1', '[14*]c1ccc([Cr])s1', '[14*]c1sc([14*])c2c1C(=O)c1c([Cr])sc([Cr])c1C2=O', '[14*]c1ccc([14*])s1', '[14*]c1cc2c([16*])c3sc(C)cc3c([16*])c2s1']","['[3*]OC', '[1*]C([6*])=O', '[7*]C(C#N)C#N', '[7*]C1C(=O)c2ccccc2C1[7*]', '[7*]C[8*]', '[14*]c1cc([16*])c([14*])s1', '[14*]c1cc2c(s1)-c1cc3c(cc1C2(c1ccc([Mo])cc1)c1ccc([Mo])cc1)-c1sc([14*])cc1C3(c1ccc([Mo])cc1)c1ccc([Mo])cc1']","['[14*]c1ccc(C)s1', '[14*]c1ccc([Cr])s1', '[14*]c1sc([14*])c2c1C(=O)c1c([Cr])sc([Cr])c1C2=O', '[14*]c1ccc([14*])s1', '[14*]c1cc2c([16*])c3sc(C)cc3c([16*])c2s1', '.', '[3*]OC', '[1*]C([6*])=O', '[7*]C(C#N)C#N', '[7*]C1C(=O)c2ccccc2C1[7*]', '[7*]C[8*]', '[14*]c1cc([16*])c([14*])s1', '[14*]c1cc2c(s1)-c1cc3c(cc1C2(c1ccc([Mo])cc1)c1ccc([Mo])cc1)-c1sc([14*])cc1C3(c1ccc([Mo])cc1)c1ccc([Mo])cc1']","[0, 0, 0, 6, 19, 32, 7, 9, 1, 80, 4, 10, 11, 12, 35, 40]"
PBDB-T,TTIC,-5.297777777777778,-3.4170000000000003,1.7681818181818183,-1.8807777777777777,-5.452,-3.99,-1.4619999999999995,1.39,1:1.5,DCB,10.0,DIO,85.0,125.0,MoOx,ZnO,10.61,10.626924,0.77,22.26,62.0,"['[14*]c1ccc(C)s1', '[14*]c1ccc([Cr])s1', '[14*]c1sc([14*])c2c1C(=O)c1c([Cr])sc([Cr])c1C2=O', '[14*]c1ccc([14*])s1', '[14*]c1cc2c([16*])c3sc(C)cc3c([16*])c2s1']","['[7*]C(C#N)C#N', '[7*]C1C(=O)c2ccccc2C1[7*]', '[7*]C[8*]', '[14*]c1cc2c(s1)-c1sc3c4c(sc3c1C2(c1ccc([Mo])cc1)c1ccc([Mo])cc1)-c1sc([14*])cc1C4(c1ccc([Mo])cc1)c1ccc([Mo])cc1']","['[14*]c1ccc(C)s1', '[14*]c1ccc([Cr])s1', '[14*]c1sc([14*])c2c1C(=O)c1c([Cr])sc([Cr])c1C2=O', '[14*]c1ccc([14*])s1', '[14*]c1cc2c([16*])c3sc(C)cc3c([16*])c2s1', '.', '[7*]C(C#N)C#N', '[7*]C1C(=O)c2ccccc2C1[7*]', '[7*]C[8*]', '[14*]c1cc2c(s1)-c1sc3c4c(sc3c1C2(c1ccc([Mo])cc1)c1ccc([Mo])cc1)-c1sc([14*])cc1C4(c1ccc([Mo])cc1)c1ccc([Mo])cc1']","[0, 0, 0, 0, 0, 0, 6, 19, 32, 7, 9, 1, 10, 11, 12, 162]"
PBDB-T,TTIC-M,-5.297777777777778,-3.4170000000000003,1.7681818181818183,-1.8807777777777777,-5.49,-4.03,-1.46,1.44,1:1.5,DCB,10.0,DIO,86.0,175.0,MoOx,ZnO,11.48,11.4856,0.8,20.51,70.0,"['[14*]c1ccc(C)s1', '[14*]c1ccc([Cr])s1', '[14*]c1sc([14*])c2c1C(=O)c1c([Cr])sc([Cr])c1C2=O', '[14*]c1ccc([14*])s1', '[14*]c1cc2c([16*])c3sc(C)cc3c([16*])c2s1']","['[7*]C(C#N)C#N', '[7*]C1C(=O)c2ccc(C)cc2C1[7*]', '[7*]C[8*]', '[14*]c1cc2c(s1)-c1sc3c4c(sc3c1C2(c1ccc([Mo])cc1)c1ccc([Mo])cc1)-c1sc([14*])cc1C4(c1ccc([Mo])cc1)c1ccc([Mo])cc1']","['[14*]c1ccc(C)s1', '[14*]c1ccc([Cr])s1', '[14*]c1sc([14*])c2c1C(=O)c1c([Cr])sc([Cr])c1C2=O', '[14*]c1ccc([14*])s1', '[14*]c1cc2c([16*])c3sc(C)cc3c([16*])c2s1', '.', '[7*]C(C#N)C#N', '[7*]C1C(=O)c2ccc(C)cc2C1[7*]', '[7*]C[8*]', '[14*]c1cc2c(s1)-c1sc3c4c(sc3c1C2(c1ccc([Mo])cc1)c1ccc([Mo])cc1)-c1sc([14*])cc1C4(c1ccc([Mo])cc1)c1ccc([Mo])cc1']","[0, 0, 0, 0, 0, 0, 6, 19, 32, 7, 9, 1, 10, 15, 12, 162]"
PBDB-T,IDTT2F,-5.297777777777778,-3.4170000000000003,1.7681818181818183,-1.8807777777777777,-5.57,-4.03,-1.54,1.46,1:1,DCB,8.0,_,100.0,25.0,MoOx,ZnO,8.85,8.845929,0.81,18.51,59.0,"['[14*]c1ccc(C)s1', '[14*]c1ccc([Cr])s1', '[14*]c1sc([14*])c2c1C(=O)c1c([Cr])sc([Cr])c1C2=O', '[14*]c1ccc([14*])s1', '[14*]c1cc2c([16*])c3sc(C)cc3c([16*])c2s1']","['[7*]C(C#N)C#N', '[7*]C1C(=O)c2cc(F)c(F)cc2C1[7*]', '[7*]C[8*]', '[14*]c1ccc([14*])s1', '[14*]c1cc2c(s1)-c1cc3c(cc1C2(c1ccc([Mo])cc1)c1ccc([Mo])cc1)-c1sc([14*])cc1C3(c1ccc([Mo])cc1)c1ccc([Mo])cc1']","['[14*]c1ccc(C)s1', '[14*]c1ccc([Cr])s1', '[14*]c1sc([14*])c2c1C(=O)c1c([Cr])sc([Cr])c1C2=O', '[14*]c1ccc([14*])s1', '[14*]c1cc2c([16*])c3sc(C)cc3c([16*])c2s1', '.', '[7*]C(C#N)C#N', '[7*]C1C(=O)c2cc(F)c(F)cc2C1[7*]', '[7*]C[8*]', '[14*]c1ccc([14*])s1', '[14*]c1cc2c(s1)-c1cc3c(cc1C2(c1ccc([Mo])cc1)c1ccc([Mo])cc1)-c1sc([14*])cc1C3(c1ccc([Mo])cc1)c1ccc([Mo])cc1']","[0, 0, 0, 0, 0, 6, 19, 32, 7, 9, 1, 10, 46, 12, 7, 40]"
PBDB-T,IDTOT2F,-5.297777777777778,-3.4170000000000003,1.7681818181818183,-1.8807777777777777,-5.54,-3.94,-1.6,1.44,1:1,DCB,8.0,_,97.0,25.0,MoOx,ZnO,12.79,12.77244,0.85,20.87,72.0,"['[14*]c1ccc(C)s1', '[14*]c1ccc([Cr])s1', '[14*]c1sc([14*])c2c1C(=O)c1c([Cr])sc([Cr])c1C2=O', '[14*]c1ccc([14*])s1', '[14*]c1cc2c([16*])c3sc(C)cc3c([16*])c2s1']","['[3*]O[Mo]', '[7*]C(C#N)C#N', '[7*]C1C(=O)c2cc(F)c(F)cc2C1[7*]', '[7*]C[8*]', '[14*]c1ccc([14*])s1', '[14*]c1sc2c(c1[16*])C(c1ccc([Mo])cc1)(c1ccc([Mo])cc1)c1cc3c(cc1-2)C(c1ccc([Mo])cc1)(c1ccc([Mo])cc1)c1c-3sc([14*])c1[16*]']","['[14*]c1ccc(C)s1', '[14*]c1ccc([Cr])s1', '[14*]c1sc([14*])c2c1C(=O)c1c([Cr])sc([Cr])c1C2=O', '[14*]c1ccc([14*])s1', '[14*]c1cc2c([16*])c3sc(C)cc3c([16*])c2s1', '.', '[3*]O[Mo]', '[7*]C(C#N)C#N', '[7*]C1C(=O)c2cc(F)c(F)cc2C1[7*]', '[7*]C[8*]', '[14*]c1ccc([14*])s1', '[14*]c1sc2c(c1[16*])C(c1ccc([Mo])cc1)(c1ccc([Mo])cc1)c1cc3c(cc1-2)C(c1ccc([Mo])cc1)(c1ccc([Mo])cc1)c1c-3sc([14*])c1[16*]']","[0, 0, 0, 0, 6, 19, 32, 7, 9, 1, 114, 10, 46, 12, 7, 320]"
PBDB-T,IDTIC,-5.297777777777778,-3.4170000000000003,1.7681818181818183,-1.8807777777777777,-5.885,-3.91,-1.975,1.69,1:1,CB,10.0,DIO,117.0,25.0,MoOx,ZnO,6.05,6.0269554,0.89,10.94,61.9,"['[14*]c1ccc(C)s1', '[14*]c1ccc([Cr])s1', '[14*]c1sc([14*])c2c1C(=O)c1c([Cr])sc([Cr])c1C2=O', '[14*]c1ccc([14*])s1', '[14*]c1cc2c([16*])c3sc(C)cc3c([16*])c2s1']","['[7*]C(C#N)C#N', '[7*]C1C(=O)c2ccccc2C1[7*]', '[7*]C[8*]', '[14*]c1cc2c(s1)-c1cc3c(cc1C2([Sc])[Sc])-c1sc([14*])cc1C3([Sc])[Sc]']","['[14*]c1ccc(C)s1', '[14*]c1ccc([Cr])s1', '[14*]c1sc([14*])c2c1C(=O)c1c([Cr])sc([Cr])c1C2=O', '[14*]c1ccc([14*])s1', '[14*]c1cc2c([16*])c3sc(C)cc3c([16*])c2s1', '.', '[7*]C(C#N)C#N', '[7*]C1C(=O)c2ccccc2C1[7*]', '[7*]C[8*]', '[14*]c1cc2c(s1)-c1cc3c(cc1C2([Sc])[Sc])-c1sc([14*])cc1C3([Sc])[Sc]']","[0, 0, 0, 0, 0, 0, 6, 19, 32, 7, 9, 1, 10, 11, 12, 308]"
P3HT,IDT-RCN,-5.057777777777777,-2.989444444444445,1.9,-2.068333333333332,-5.575,-3.77,-1.805,1.565,1:0.8,CB,14.4,CN,100.0,25.0,PEDOT:PSS,Ca,3.42,3.442824,0.69,7.92,63.0,"['[8*]CCCCCC', '[14*]c1sc(C)cc1[16*]', '[14*]c1cc([16*])c(C)s1', '[14*]c1cc([16*])c([14*])s1']","['[8*]CC', '[9*]n1c(=C(C#N)C#N)s/c(=C\\c2ccc([16*])c3nsnc23)c1=O', '[14*]c1cc2c(s1)-c1cc3c(cc1C2(c1ccc([Mo])cc1)c1ccc([Mo])cc1)-c1sc([14*])cc1C3(c1ccc([Mo])cc1)c1ccc([Mo])cc1']","['[8*]CCCCCC', '[14*]c1sc(C)cc1[16*]', '[14*]c1cc([16*])c(C)s1', '[14*]c1cc([16*])c([14*])s1', '.', '[8*]CC', '[9*]n1c(=C(C#N)C#N)s/c(=C\\c2ccc([16*])c3nsnc23)c1=O', '[14*]c1cc2c(s1)-c1cc3c(cc1C2(c1ccc([Mo])cc1)c1ccc([Mo])cc1)-c1sc([14*])cc1C3(c1ccc([Mo])cc1)c1ccc([Mo])cc1']","[0, 0, 0, 0, 0, 0, 0, 0, 91, 119, 120, 35, 1, 20, 111, 40]"
P3HT,IDT-CA,-5.057777777777777,-2.989444444444445,1.9,-2.068333333333332,-5.59,-3.64,-1.95,1.66,1:0.8,CB,14.4,CN,100.0,25.0,PEDOT:PSS,Ca,4.19,4.177152,0.84,7.77,64.0,"['[8*]CCCCCC', '[14*]c1sc(C)cc1[16*]', '[14*]c1cc([16*])c(C)s1', '[14*]c1cc([16*])c([14*])s1']","['[3*]O[3*]', '[4*]CC', '[1*]C(=O)C([7*])C#N', '[7*]C[8*]', '[16*]c1ccc([16*])c2nsnc12', '[14*]c1cc2c(s1)-c1cc3c(cc1C2(c1ccc([Mo])cc1)c1ccc([Mo])cc1)-c1sc([14*])cc1C3(c1ccc([Mo])cc1)c1ccc([Mo])cc1']","['[8*]CCCCCC', '[14*]c1sc(C)cc1[16*]', '[14*]c1cc([16*])c(C)s1', '[14*]c1cc([16*])c([14*])s1', '.', '[3*]O[3*]', '[4*]CC', '[1*]C(=O)C([7*])C#N', '[7*]C[8*]', '[16*]c1ccc([16*])c2nsnc12', '[14*]c1cc2c(s1)-c1cc3c(cc1C2(c1ccc([Mo])cc1)c1ccc([Mo])cc1)-c1sc([14*])cc1C3(c1ccc([Mo])cc1)c1ccc([Mo])cc1']","[0, 0, 0, 0, 0, 91, 119, 120, 35, 1, 2, 138, 124, 12, 149, 40]"
PBDB-T,IDTO-T-4F,-5.297777777777778,-3.4170000000000003,1.7681818181818183,-1.8807777777777777,-5.49,-3.88,-1.6100000000000003,1.45,1:1.2,CB,22.0,DIO,110.0,25.0,PEDOT:PSS,PDINO,12.62,12.63793536,0.864,20.12,72.7,"['[14*]c1ccc(C)s1', '[14*]c1ccc([Cr])s1', '[14*]c1sc([14*])c2c1C(=O)c1c([Cr])sc([Cr])c1C2=O', '[14*]c1ccc([14*])s1', '[14*]c1cc2c([16*])c3sc(C)cc3c([16*])c2s1']","['[4*]CCCCCCCC', '[3*]O[3*]', '[7*]C(C#N)C#N', '[7*]C1C(=O)c2cc(F)c(F)cc2C1[7*]', '[7*]C[8*]', '[8*]CCCCCC', '[14*]c1ccc([14*])s1', '[14*]c1sc2c(c1[16*])C(c1ccc([16*])cc1)(c1ccc([16*])cc1)c1cc3c(cc1-2)C(c1ccc([16*])cc1)(c1ccc([16*])cc1)c1c-3sc([14*])c1[16*]']","['[14*]c1ccc(C)s1', '[14*]c1ccc([Cr])s1', '[14*]c1sc([14*])c2c1C(=O)c1c([Cr])sc([Cr])c1C2=O', '[14*]c1ccc([14*])s1', '[14*]c1cc2c([16*])c3sc(C)cc3c([16*])c2s1', '.', '[4*]CCCCCCCC', '[3*]O[3*]', '[7*]C(C#N)C#N', '[7*]C1C(=O)c2cc(F)c(F)cc2C1[7*]', '[7*]C[8*]', '[8*]CCCCCC', '[14*]c1ccc([14*])s1', '[14*]c1sc2c(c1[16*])C(c1ccc([16*])cc1)(c1ccc([16*])cc1)c1cc3c(cc1-2)C(c1ccc([16*])cc1)(c1ccc([16*])cc1)c1c-3sc([14*])c1[16*]']","[0, 0, 6, 19, 32, 7, 9, 1, 136, 2, 10, 46, 12, 91, 7, 321]"
PBDB-T,IDTO-TT-4F,-5.297777777777778,-3.4170000000000003,1.7681818181818183,-1.8807777777777777,-5.39,-3.89,-1.4999999999999996,1.38,1:1.1,CF,12.0,DIO,110.0,25.0,PEDOT:PSS,PDINO,10.21,10.22384144,0.856,17.21,69.4,"['[14*]c1ccc(C)s1', '[14*]c1ccc([Cr])s1', '[14*]c1sc([14*])c2c1C(=O)c1c([Cr])sc([Cr])c1C2=O', '[14*]c1ccc([14*])s1', '[14*]c1cc2c([16*])c3sc(C)cc3c([16*])c2s1']","['[4*]CCCCCCCC', '[3*]O[3*]', '[7*]C(C#N)C#N', '[7*]C1C(=O)c2cc(F)c(F)cc2C1[7*]', '[7*]C[8*]', '[8*]CCCCCC', '[14*]c1cc2sc([14*])cc2s1', '[14*]c1sc2c(c1[16*])C(c1ccc([16*])cc1)(c1ccc([16*])cc1)c1cc3c(cc1-2)C(c1ccc([16*])cc1)(c1ccc([16*])cc1)c1c-3sc([14*])c1[16*]']","['[14*]c1ccc(C)s1', '[14*]c1ccc([Cr])s1', '[14*]c1sc([14*])c2c1C(=O)c1c([Cr])sc([Cr])c1C2=O', '[14*]c1ccc([14*])s1', '[14*]c1cc2c([16*])c3sc(C)cc3c([16*])c2s1', '.', '[4*]CCCCCCCC', '[3*]O[3*]', '[7*]C(C#N)C#N', '[7*]C1C(=O)c2cc(F)c(F)cc2C1[7*]', '[7*]C[8*]', '[8*]CCCCCC', '[14*]c1cc2sc([14*])cc2s1', '[14*]c1sc2c(c1[16*])C(c1ccc([16*])cc1)(c1ccc([16*])cc1)c1cc3c(cc1-2)C(c1ccc([16*])cc1)(c1ccc([16*])cc1)c1c-3sc([14*])c1[16*]']","[0, 0, 6, 19, 32, 7, 9, 1, 136, 2, 10, 46, 12, 91, 287, 321]"
PBDB-T,IDT2Se,-5.297777777777778,-3.4170000000000003,1.7681818181818183,-1.8807777777777777,-5.41,-3.87,-1.54,1.45,1:1,CB,20.0,_,110.0,80.0,PEDOT:PSS,PDINO,9.11,9.1092144,0.88,17.31,59.8,"['[14*]c1ccc(C)s1', '[14*]c1ccc([Cr])s1', '[14*]c1sc([14*])c2c1C(=O)c1c([Cr])sc([Cr])c1C2=O', '[14*]c1ccc([14*])s1', '[14*]c1cc2c([16*])c3sc(C)cc3c([16*])c2s1']","['[7*]C(C#N)C#N', '[7*]C1C(=O)c2ccccc2C1[7*]', '[7*]Cc1ccc(-c2cc3c(s2)-c2cc4c(cc2C3(c2ccc([Mo])cc2)c2ccc([Mo])cc2)-c2sc(-c3ccc(C[7*])[se]3)cc2C4(c2ccc([Mo])cc2)c2ccc([Mo])cc2)[se]1']","['[14*]c1ccc(C)s1', '[14*]c1ccc([Cr])s1', '[14*]c1sc([14*])c2c1C(=O)c1c([Cr])sc([Cr])c1C2=O', '[14*]c1ccc([14*])s1', '[14*]c1cc2c([16*])c3sc(C)cc3c([16*])c2s1', '.', '[7*]C(C#N)C#N', '[7*]C1C(=O)c2ccccc2C1[7*]', '[7*]Cc1ccc(-c2cc3c(s2)-c2cc4c(cc2C3(c2ccc([Mo])cc2)c2ccc([Mo])cc2)-c2sc(-c3ccc(C[7*])[se]3)cc2C4(c2ccc([Mo])cc2)c2ccc([Mo])cc2)[se]1']","[0, 0, 0, 0, 0, 0, 0, 6, 19, 32, 7, 9, 1, 10, 11, 323]"
PBDB-T,IDT2Se-4F,-5.297777777777778,-3.4170000000000003,1.7681818181818183,-1.8807777777777777,-5.51,-4.0,-1.5099999999999998,1.39,1:1,CB,20.0,_,110.0,80.0,PEDOT:PSS,PDINO,11.03,11.030691,0.79,21.35,65.4,"['[14*]c1ccc(C)s1', '[14*]c1ccc([Cr])s1', '[14*]c1sc([14*])c2c1C(=O)c1c([Cr])sc([Cr])c1C2=O', '[14*]c1ccc([14*])s1', '[14*]c1cc2c([16*])c3sc(C)cc3c([16*])c2s1']","['[7*]C(C#N)C#N', '[7*]C1C(=O)c2cc(F)c(F)cc2C1[7*]', '[7*]Cc1ccc(-c2cc3c(s2)-c2cc4c(cc2C3(c2ccc([Mo])cc2)c2ccc([Mo])cc2)-c2sc(-c3ccc(C[7*])[se]3)cc2C4(c2ccc([Mo])cc2)c2ccc([Mo])cc2)[se]1']","['[14*]c1ccc(C)s1', '[14*]c1ccc([Cr])s1', '[14*]c1sc([14*])c2c1C(=O)c1c([Cr])sc([Cr])c1C2=O', '[14*]c1ccc([14*])s1', '[14*]c1cc2c([16*])c3sc(C)cc3c([16*])c2s1', '.', '[7*]C(C#N)C#N', '[7*]C1C(=O)c2cc(F)c(F)cc2C1[7*]', '[7*]Cc1ccc(-c2cc3c(s2)-c2cc4c(cc2C3(c2ccc([Mo])cc2)c2ccc([Mo])cc2)-c2sc(-c3ccc(C[7*])[se]3)cc2C4(c2ccc([Mo])cc2)c2ccc([Mo])cc2)[se]1']","[0, 0, 0, 0, 0, 0, 0, 6, 19, 32, 7, 9, 1, 10, 46, 323]"
PBDT-Se-TAZ,ITIC,-5.23,-3.45,1.92,-1.7800000000000002,-5.574285714285715,-3.9143137254901954,-1.659971988795519,1.5857894736842106,1:1,CF,16.0,DIO,100.0,25.0,MoOx,ZnO,10.07,10.0652301,0.81,18.63,66.7,"['[14*]c1cc2c(-c3ccc([Sc])[se]3)c3sc(C)cc3c(-c3ccc([Sc])[se]3)c2s1', '[14*]c1ccc(C)s1', '[14*]c1ccc([14*])s1', '[16*]c1c(F)c(F)c([16*])c2nn([Mo])nc12']","['[7*]C(C#N)C#N', '[7*]C1C(=O)c2ccccc2C1[7*]', '[7*]C[8*]', '[14*]c1cc2sc3c(c2s1)C(c1ccc([Mo])cc1)(c1ccc([Mo])cc1)c1cc2c(cc1-3)C(c1ccc([Mo])cc1)(c1ccc([Mo])cc1)c1c-2sc2cc([14*])sc12']","['[14*]c1cc2c(-c3ccc([Sc])[se]3)c3sc(C)cc3c(-c3ccc([Sc])[se]3)c2s1', '[14*]c1ccc(C)s1', '[14*]c1ccc([14*])s1', '[16*]c1c(F)c(F)c([16*])c2nn([Mo])nc12', '.', '[7*]C(C#N)C#N', '[7*]C1C(=O)c2ccccc2C1[7*]', '[7*]C[8*]', '[14*]c1cc2sc3c(c2s1)C(c1ccc([Mo])cc1)(c1ccc([Mo])cc1)c1cc2c(cc1-3)C(c1ccc([Mo])cc1)(c1ccc([Mo])cc1)c1c-2sc2cc([14*])sc12']","[0, 0, 0, 0, 0, 0, 0, 324, 6, 7, 325, 1, 10, 11, 12, 14]"
PBDTS-Se-TAZ,ITIC,-5.29,-3.49,1.9,-1.7999999999999998,-5.574285714285715,-3.9143137254901954,-1.659971988795519,1.5857894736842106,1:1,CF,16.0,DIO,100.0,25.0,MoOx,ZnO,12.31,12.3076884,0.84,19.51,75.1,"['[4*]CC(CCCCCC)CCCCCCCC', '[8*]CCCCCCCC', '[11*]Sc1ccc(-c2c3cc(C)sc3c(-c3ccc(S[11*])[se]3)c3cc([14*])sc23)[se]1', '[14*]c1ccc(C)s1', '[14*]c1ccc([14*])s1', '[9*]n1nc2c([16*])c(F)c(F)c([16*])c2n1']","['[7*]C(C#N)C#N', '[7*]C1C(=O)c2ccccc2C1[7*]', '[7*]C[8*]', '[14*]c1cc2sc3c(c2s1)C(c1ccc([Mo])cc1)(c1ccc([Mo])cc1)c1cc2c(cc1-3)C(c1ccc([Mo])cc1)(c1ccc([Mo])cc1)c1c-2sc2cc([14*])sc12']","['[4*]CC(CCCCCC)CCCCCCCC', '[8*]CCCCCCCC', '[11*]Sc1ccc(-c2c3cc(C)sc3c(-c3ccc(S[11*])[se]3)c3cc([14*])sc23)[se]1', '[14*]c1ccc(C)s1', '[14*]c1ccc([14*])s1', '[9*]n1nc2c([16*])c(F)c(F)c([16*])c2n1', '.', '[7*]C(C#N)C#N', '[7*]C1C(=O)c2ccccc2C1[7*]', '[7*]C[8*]', '[14*]c1cc2sc3c(c2s1)C(c1ccc([Mo])cc1)(c1ccc([Mo])cc1)c1cc2c(cc1-3)C(c1ccc([Mo])cc1)(c1ccc([Mo])cc1)c1c-2sc2cc([14*])sc12']","[0, 0, 0, 0, 0, 326, 104, 327, 6, 7, 99, 1, 10, 11, 12, 14]"
PBDB-TF,IT-M,-5.498461538461539,-3.65,1.8075,-1.84846153846154,-5.513571428571429,-3.808,-1.705571428571429,1.604285714285714,1:1,CB,22.0,DIO,90.0,100.0,PEDOT:PSS,PFN-Br,10.5,10.46877,1.02,15.79,65.0,"['[14*]c1ccc(C)s1', '[14*]c1cc(F)c([Cr])s1', '[14*]c1sc([14*])c2c1C(=O)c1c([Cr])sc([Cr])c1C2=O', '[14*]c1ccc([14*])s1', '[14*]c1cc2c([16*])c3sc(C)cc3c([16*])c2s1']","['[7*]C(C#N)C#N', '[7*]C1C(=O)c2ccc(C)cc2C1[7*]', '[7*]C[8*]', '[14*]c1cc2sc3c(c2s1)C(c1ccc([Mo])cc1)(c1ccc([Mo])cc1)c1cc2c(cc1-3)C(c1ccc([Mo])cc1)(c1ccc([Mo])cc1)c1c-2sc2cc([14*])sc12']","['[14*]c1ccc(C)s1', '[14*]c1cc(F)c([Cr])s1', '[14*]c1sc([14*])c2c1C(=O)c1c([Cr])sc([Cr])c1C2=O', '[14*]c1ccc([14*])s1', '[14*]c1cc2c([16*])c3sc(C)cc3c([16*])c2s1', '.', '[7*]C(C#N)C#N', '[7*]C1C(=O)c2ccc(C)cc2C1[7*]', '[7*]C[8*]', '[14*]c1cc2sc3c(c2s1)C(c1ccc([Mo])cc1)(c1ccc([Mo])cc1)c1cc2c(cc1-3)C(c1ccc([Mo])cc1)(c1ccc([Mo])cc1)c1c-2sc2cc([14*])sc12']","[0, 0, 0, 0, 0, 0, 6, 22, 32, 7, 9, 1, 10, 15, 12, 14]"
PBDB-TF,IT-4F,-5.498461538461539,-3.65,1.8075,-1.84846153846154,-5.670384615384615,-4.058076923076923,-1.6123076923076916,0.7441176470588237,1:1,CB,20.0,DIO,90.0,100.0,PEDOT:PSS,PFN-Br,13.7,13.652562,0.87,20.38,77.0,"['[14*]c1ccc(C)s1', '[14*]c1cc(F)c([Cr])s1', '[14*]c1sc([14*])c2c1C(=O)c1c([Cr])sc([Cr])c1C2=O', '[14*]c1ccc([14*])s1', '[14*]c1cc2c([16*])c3sc(C)cc3c([16*])c2s1']","['[7*]C(C#N)C#N', '[7*]C1C(=O)c2cc(F)c(F)cc2C1[7*]', '[7*]C[8*]', '[14*]c1cc2sc3c(c2s1)C(c1ccc([Mo])cc1)(c1ccc([Mo])cc1)c1cc2c(cc1-3)C(c1ccc([Mo])cc1)(c1ccc([Mo])cc1)c1c-2sc2cc([14*])sc12']","['[14*]c1ccc(C)s1', '[14*]c1cc(F)c([Cr])s1', '[14*]c1sc([14*])c2c1C(=O)c1c([Cr])sc([Cr])c1C2=O', '[14*]c1ccc([14*])s1', '[14*]c1cc2c([16*])c3sc(C)cc3c([16*])c2s1', '.', '[7*]C(C#N)C#N', '[7*]C1C(=O)c2cc(F)c(F)cc2C1[7*]', '[7*]C[8*]', '[14*]c1cc2sc3c(c2s1)C(c1ccc([Mo])cc1)(c1ccc([Mo])cc1)c1cc2c(cc1-3)C(c1ccc([Mo])cc1)(c1ccc([Mo])cc1)c1c-2sc2cc([14*])sc12']","[0, 0, 0, 0, 0, 0, 6, 22, 32, 7, 9, 1, 10, 46, 12, 14]"
PBDB-TF,HF-PCIC,-5.498461538461539,-3.65,1.8075,-1.84846153846154,-5.53,-3.83,-1.7000000000000002,1.5,1:1.2,CB,20.0,CN,100.0,110.0,MoOx,ZnO,10.97,10.66688664,0.92,16.01,72.42,"['[14*]c1ccc(C)s1', '[14*]c1cc(F)c([Cr])s1', '[14*]c1sc([14*])c2c1C(=O)c1c([Cr])sc([Cr])c1C2=O', '[14*]c1ccc([14*])s1', '[14*]c1cc2c([16*])c3sc(C)cc3c([16*])c2s1']","['[7*]C(C#N)C#N', '[7*]C1C(=O)c2cc(F)c(F)cc2C1[7*]', '[7*]C[8*]', '[14*]c1cc2c(s1)-c1sc([14*])cc1C2([Cr])[Cr]', '[16*]c1cc(F)c([16*])cc1F']","['[14*]c1ccc(C)s1', '[14*]c1cc(F)c([Cr])s1', '[14*]c1sc([14*])c2c1C(=O)c1c([Cr])sc([Cr])c1C2=O', '[14*]c1ccc([14*])s1', '[14*]c1cc2c([16*])c3sc(C)cc3c([16*])c2s1', '.', '[7*]C(C#N)C#N', '[7*]C1C(=O)c2cc(F)c(F)cc2C1[7*]', '[7*]C[8*]', '[14*]c1cc2c(s1)-c1sc([14*])cc1C2([Cr])[Cr]', '[16*]c1cc(F)c([16*])cc1F']","[0, 0, 0, 0, 0, 6, 22, 32, 7, 9, 1, 10, 46, 12, 202, 307]"
PBDB-TF,HFO-PCIC,-5.498461538461539,-3.65,1.8075,-1.84846153846154,-5.5,-3.81,-1.69,1.48,1:1.2,CB,20.0,CN,100.0,110.0,MoOx,ZnO,8.36,8.33181234,0.93,12.62,70.99,"['[14*]c1ccc(C)s1', '[14*]c1cc(F)c([Cr])s1', '[14*]c1sc([14*])c2c1C(=O)c1c([Cr])sc([Cr])c1C2=O', '[14*]c1ccc([14*])s1', '[14*]c1cc2c([16*])c3sc(C)cc3c([16*])c2s1']","['[3*]OC', '[7*]C(C#N)C#N', '[7*]C1C(=O)c2cc(F)c(F)cc2C1[7*]', '[7*]C[8*]', '[14*]c1cc2c(s1)-c1sc([14*])cc1C2([Cr])[Cr]', '[16*]c1c([16*])c(F)c([16*])c([16*])c1F']","['[14*]c1ccc(C)s1', '[14*]c1cc(F)c([Cr])s1', '[14*]c1sc([14*])c2c1C(=O)c1c([Cr])sc([Cr])c1C2=O', '[14*]c1ccc([14*])s1', '[14*]c1cc2c([16*])c3sc(C)cc3c([16*])c2s1', '.', '[3*]OC', '[7*]C(C#N)C#N', '[7*]C1C(=O)c2cc(F)c(F)cc2C1[7*]', '[7*]C[8*]', '[14*]c1cc2c(s1)-c1sc([14*])cc1C2([Cr])[Cr]', '[16*]c1c([16*])c(F)c([16*])c([16*])c1F']","[0, 0, 0, 0, 6, 22, 32, 7, 9, 1, 80, 10, 46, 12, 202, 330]"
PBDB-TF,OF-PCIC,-5.498461538461539,-3.65,1.8075,-1.84846153846154,-5.66,-3.86,-1.8000000000000005,1.59,1:1.2,CB,20.0,CN,100.0,110.0,MoOx,ZnO,9.09,9.18709792,0.91,13.76,73.37,"['[14*]c1ccc(C)s1', '[14*]c1cc(F)c([Cr])s1', '[14*]c1sc([14*])c2c1C(=O)c1c([Cr])sc([Cr])c1C2=O', '[14*]c1ccc([14*])s1', '[14*]c1cc2c([16*])c3sc(C)cc3c([16*])c2s1']","['[7*]C(C#N)C#N', '[7*]C1C(=O)c2cc(F)c(F)cc2C1[7*]', '[7*]C[8*]', '[14*]c1cc2c(s1)-c1sc([14*])cc1C2([Cr])[Cr]', '[16*]c1c(F)c(F)c([16*])c(F)c1F']","['[14*]c1ccc(C)s1', '[14*]c1cc(F)c([Cr])s1', '[14*]c1sc([14*])c2c1C(=O)c1c([Cr])sc([Cr])c1C2=O', '[14*]c1ccc([14*])s1', '[14*]c1cc2c([16*])c3sc(C)cc3c([16*])c2s1', '.', '[7*]C(C#N)C#N', '[7*]C1C(=O)c2cc(F)c(F)cc2C1[7*]', '[7*]C[8*]', '[14*]c1cc2c(s1)-c1sc([14*])cc1C2([Cr])[Cr]', '[16*]c1c(F)c(F)c([16*])c(F)c1F']","[0, 0, 0, 0, 0, 6, 22, 32, 7, 9, 1, 10, 46, 12, 202, 331]"
PBDB-T,IDT-TN,-5.297777777777778,-3.4170000000000003,1.7681818181818183,-1.8807777777777777,-5.42,-4.03,-1.3899999999999997,1.43,1:1,CB,10.0,CN,100.0,80.0,PEDOT:PSS,PNDIT-F3N-Br,5.77,5.774415358,0.967,13.22,45.17,"['[14*]c1ccc(C)s1', '[14*]c1ccc([Cr])s1', '[14*]c1sc([14*])c2c1C(=O)c1c([Cr])sc([Cr])c1C2=O', '[14*]c1ccc([14*])s1', '[14*]c1cc2c([16*])c3sc(C)cc3c([16*])c2s1']","['[7*]C(C#N)C#N', '[7*]C1C(=O)c2cc3ccccc3cc2C1[7*]', '[7*]C[8*]', '[14*]c1cc([Cr])c([14*])s1', '[14*]c1cc2c(s1)-c1cc3c(cc1C2([Mo])[Mo])-c1sc([14*])cc1C3([Mo])[Mo]']","['[14*]c1ccc(C)s1', '[14*]c1ccc([Cr])s1', '[14*]c1sc([14*])c2c1C(=O)c1c([Cr])sc([Cr])c1C2=O', '[14*]c1ccc([14*])s1', '[14*]c1cc2c([16*])c3sc(C)cc3c([16*])c2s1', '.', '[7*]C(C#N)C#N', '[7*]C1C(=O)c2cc3ccccc3cc2C1[7*]', '[7*]C[8*]', '[14*]c1cc([Cr])c([14*])s1', '[14*]c1cc2c(s1)-c1cc3c(cc1C2([Mo])[Mo])-c1sc([14*])cc1C3([Mo])[Mo]']","[0, 0, 0, 0, 0, 6, 19, 32, 7, 9, 1, 10, 42, 12, 62, 30]"
PBDTS-TzBI,ITIC,-5.39,-3.52,1.57,-1.87,-5.574285714285715,-3.9143137254901954,-1.659971988795519,1.5857894736842106,1:1,CB,20.0,_,100.0,130.0,PEDOT:PSS,PFN-Br,9.04,8.875104,0.94,16.8,56.2,"['[4*]CC(CC)CCCC', '[8*]CCCCCCCC', '[8*]CCCCCCCCC', '[11*]S[11*]', '[14*]c1ccc([14*])s1', '[14*]c1ccc(C)s1', '[9*]n1nc2c([16*])c3c(c([16*])c2n1)C(=O)N([10*])C3=O', '[14*]c1cc2c([16*])c3sc(C)cc3c([16*])c2s1']","['[7*]C(C#N)C#N', '[7*]C1C(=O)c2ccccc2C1[7*]', '[7*]C[8*]', '[14*]c1cc2sc3c(c2s1)C(c1ccc([Mo])cc1)(c1ccc([Mo])cc1)c1cc2c(cc1-3)C(c1ccc([Mo])cc1)(c1ccc([Mo])cc1)c1c-2sc2cc([14*])sc12']","['[4*]CC(CC)CCCC', '[8*]CCCCCCCC', '[8*]CCCCCCCCC', '[11*]S[11*]', '[14*]c1ccc([14*])s1', '[14*]c1ccc(C)s1', '[9*]n1nc2c([16*])c3c(c([16*])c2n1)C(=O)N([10*])C3=O', '[14*]c1cc2c([16*])c3sc(C)cc3c([16*])c2s1', '.', '[7*]C(C#N)C#N', '[7*]C1C(=O)c2ccccc2C1[7*]', '[7*]C[8*]', '[14*]c1cc2sc3c(c2s1)C(c1ccc([Mo])cc1)(c1ccc([Mo])cc1)c1cc2c(cc1-3)C(c1ccc([Mo])cc1)(c1ccc([Mo])cc1)c1c-2sc2cc([14*])sc12']","[0, 0, 0, 3, 104, 333, 228, 7, 6, 234, 9, 1, 10, 11, 12, 14]"
PBDB-T,IT-DM,-5.297777777777778,-3.4170000000000003,1.7681818181818183,-1.8807777777777777,-5.515,-3.855,-1.6599999999999997,1.62,1.5:2,CB,20.0,_,100.0,160.0,PEDOT:PSS,PFN-Br,10.41,10.4097675,0.95,15.95,68.7,"['[14*]c1ccc(C)s1', '[14*]c1ccc([Cr])s1', '[14*]c1sc([14*])c2c1C(=O)c1c([Cr])sc([Cr])c1C2=O', '[14*]c1ccc([14*])s1', '[14*]c1cc2c([16*])c3sc(C)cc3c([16*])c2s1']","['[7*]C(C#N)C#N', '[7*]C1C(=O)c2cc(C)c(C)cc2C1[7*]', '[7*]C[8*]', '[14*]c1cc2sc3c(c2s1)C(c1ccc([Mo])cc1)(c1ccc([Mo])cc1)c1cc2c(cc1-3)C(c1ccc([Mo])cc1)(c1ccc([Mo])cc1)c1c-2sc2cc([14*])sc12']","['[14*]c1ccc(C)s1', '[14*]c1ccc([Cr])s1', '[14*]c1sc([14*])c2c1C(=O)c1c([Cr])sc([Cr])c1C2=O', '[14*]c1ccc([14*])s1', '[14*]c1cc2c([16*])c3sc(C)cc3c([16*])c2s1', '.', '[7*]C(C#N)C#N', '[7*]C1C(=O)c2cc(C)c(C)cc2C1[7*]', '[7*]C[8*]', '[14*]c1cc2sc3c(c2s1)C(c1ccc([Mo])cc1)(c1ccc([Mo])cc1)c1cc2c(cc1-3)C(c1ccc([Mo])cc1)(c1ccc([Mo])cc1)c1c-2sc2cc([14*])sc12']","[0, 0, 0, 0, 0, 0, 6, 19, 32, 7, 9, 1, 10, 227, 12, 14]"
PBDB-T,SN6IC,-5.297777777777778,-3.4170000000000003,1.7681818181818183,-1.8807777777777777,-5.38,-3.93,-1.4499999999999995,1.39,1:1,CB,20.0,DIO,100.0,25.0,PEDOT:PSS,C60-bissalt,9.6,9.5832,0.88,16.5,66.0,"['[14*]c1ccc(C)s1', '[14*]c1ccc([Cr])s1', '[14*]c1sc([14*])c2c1C(=O)c1c([Cr])sc([Cr])c1C2=O', '[14*]c1ccc([14*])s1', '[14*]c1cc2c([16*])c3sc(C)cc3c([16*])c2s1']","['[7*]C(C#N)C#N', '[7*]C1C(=O)c2ccccc2C1[7*]', '[8*]C([Mo])[Mo]', '[7*]C[8*]', '[9*]n1c2cc([14*])sc2c2sc3c(sc4c5sc([14*])cc5n([9*])c43)c21']","['[14*]c1ccc(C)s1', '[14*]c1ccc([Cr])s1', '[14*]c1sc([14*])c2c1C(=O)c1c([Cr])sc([Cr])c1C2=O', '[14*]c1ccc([14*])s1', '[14*]c1cc2c([16*])c3sc(C)cc3c([16*])c2s1', '.', '[7*]C(C#N)C#N', '[7*]C1C(=O)c2ccccc2C1[7*]', '[8*]C([Mo])[Mo]', '[7*]C[8*]', '[9*]n1c2cc([14*])sc2c2sc3c(sc4c5sc([14*])cc5n([9*])c43)c21']","[0, 0, 0, 0, 0, 6, 19, 32, 7, 9, 1, 10, 11, 336, 12, 337]"
PBDB-T,SN6IC-4F,-5.297777777777778,-3.4170000000000003,1.7681818181818183,-1.8807777777777777,-5.52,-4.11,-1.4099999999999993,1.32,1:1,CB,20.0,DIO,100.0,25.0,PEDOT:PSS,C60-bissalt,13.2,13.21008,0.78,23.2,73.0,"['[14*]c1ccc(C)s1', '[14*]c1ccc([Cr])s1', '[14*]c1sc([14*])c2c1C(=O)c1c([Cr])sc([Cr])c1C2=O', '[14*]c1ccc([14*])s1', '[14*]c1cc2c([16*])c3sc(C)cc3c([16*])c2s1']","['[7*]C(C#N)C#N', '[7*]C1C(=O)c2cc(F)c(F)cc2C1[7*]', '[8*]C([Mo])[Mo]', '[7*]C[8*]', '[9*]n1c2cc([14*])sc2c2sc3c(sc4c5sc([14*])cc5n([9*])c43)c21']","['[14*]c1ccc(C)s1', '[14*]c1ccc([Cr])s1', '[14*]c1sc([14*])c2c1C(=O)c1c([Cr])sc([Cr])c1C2=O', '[14*]c1ccc([14*])s1', '[14*]c1cc2c([16*])c3sc(C)cc3c([16*])c2s1', '.', '[7*]C(C#N)C#N', '[7*]C1C(=O)c2cc(F)c(F)cc2C1[7*]', '[8*]C([Mo])[Mo]', '[7*]C[8*]', '[9*]n1c2cc([14*])sc2c2sc3c(sc4c5sc([14*])cc5n([9*])c43)c21']","[0, 0, 0, 0, 0, 6, 19, 32, 7, 9, 1, 10, 46, 336, 12, 337]"
PTB7-Th,IDTT-T,-5.21,-3.542368421052632,1.5883333333333332,-1.667631578947368,-5.71,-3.755,-1.955,1.89,1:2,CB,25.0,_,57.0,25.0,MoOx,ZnO,9.1,9.083235,1.015,15.7,57.0,"['[3*]O[Cr]', '[1*]C([6*])=O', '[14*]c1sc2c([14*])sc(C)c2c1F', '[14*]c1ccc([Cr])s1', '[14*]c1cc2c([16*])c3sc(C)cc3c([16*])c2s1']","['[8*]CC', '[7*]C[8*]', '[8*]CCCCCC', '[7*]C1C(=O)N([10*])C(=S)N([10*])C1=O', '[14*]c1cc2sc3c(c2s1)C(c1ccc([16*])cc1)(c1ccc([16*])cc1)c1cc2c(cc1-3)C(c1ccc([16*])cc1)(c1ccc([16*])cc1)c1c-2sc2cc([14*])sc12']","['[3*]O[Cr]', '[1*]C([6*])=O', '[14*]c1sc2c([14*])sc(C)c2c1F', '[14*]c1ccc([Cr])s1', '[14*]c1cc2c([16*])c3sc(C)cc3c([16*])c2s1', '.', '[8*]CC', '[7*]C[8*]', '[8*]CCCCCC', '[7*]C1C(=O)N([10*])C(=S)N([10*])C1=O', '[14*]c1cc2sc3c(c2s1)C(c1ccc([16*])cc1)(c1ccc([16*])cc1)c1cc2c(cc1-3)C(c1ccc([16*])cc1)(c1ccc([16*])cc1)c1c-2sc2cc([14*])sc12']","[0, 0, 0, 0, 0, 26, 4, 36, 19, 9, 1, 20, 12, 91, 166, 44]"
PBDB-T,IDT-IC,-5.297777777777778,-3.4170000000000003,1.7681818181818183,-1.8807777777777777,-5.658,-3.856,-1.8020000000000005,1.704,1:1,DCB,8.0,_,80.0,25.0,MoOx,ZnO,4.69,4.286618,0.83,10.54,49.0,"['[14*]c1ccc(C)s1', '[14*]c1ccc([Cr])s1', '[14*]c1sc([14*])c2c1C(=O)c1c([Cr])sc([Cr])c1C2=O', '[14*]c1ccc([14*])s1', '[14*]c1cc2c([16*])c3sc(C)cc3c([16*])c2s1']","['[7*]C(C#N)C#N', '[7*]C1C(=O)c2ccccc2C1[7*]', '[7*]C[8*]', '[14*]c1cc2c(s1)-c1cc3c(cc1C2(c1ccc([Mo])cc1)c1ccc([Mo])cc1)-c1sc([14*])cc1C3(c1ccc([Mo])cc1)c1ccc([Mo])cc1']","['[14*]c1ccc(C)s1', '[14*]c1ccc([Cr])s1', '[14*]c1sc([14*])c2c1C(=O)c1c([Cr])sc([Cr])c1C2=O', '[14*]c1ccc([14*])s1', '[14*]c1cc2c([16*])c3sc(C)cc3c([16*])c2s1', '.', '[7*]C(C#N)C#N', '[7*]C1C(=O)c2ccccc2C1[7*]', '[7*]C[8*]', '[14*]c1cc2c(s1)-c1cc3c(cc1C2(c1ccc([Mo])cc1)c1ccc([Mo])cc1)-c1sc([14*])cc1C3(c1ccc([Mo])cc1)c1ccc([Mo])cc1']","[0, 0, 0, 0, 0, 0, 6, 19, 32, 7, 9, 1, 10, 11, 12, 40]"
PTB7-Th,BTTFIC,-5.21,-3.542368421052632,1.5883333333333332,-1.667631578947368,-5.56,-3.95,-1.6099999999999994,1.58,1:2,o-DCB,30.0,_,101.0,130.0,MoOx,ZnO,8.47,8.4648135,0.871,17.67,55.0,"['[3*]O[Cr]', '[1*]C([6*])=O', '[14*]c1sc2c([14*])sc(C)c2c1F', '[14*]c1ccc([Cr])s1', '[14*]c1cc2c([16*])c3sc(C)cc3c([16*])c2s1']","['[7*]C(C#N)C#N', '[7*]C1C(=O)c2ccccc2C1[7*]', '[7*]C[8*]', '[14*]c1cc2sc3c(c2s1)C([Ti])([Ti])c1cc2c(cc1-3)C([Ti])([Ti])c1cc3c(cc1-2)C([Ti])([Ti])c1c-3sc2cc([14*])sc12']","['[3*]O[Cr]', '[1*]C([6*])=O', '[14*]c1sc2c([14*])sc(C)c2c1F', '[14*]c1ccc([Cr])s1', '[14*]c1cc2c([16*])c3sc(C)cc3c([16*])c2s1', '.', '[7*]C(C#N)C#N', '[7*]C1C(=O)c2ccccc2C1[7*]', '[7*]C[8*]', '[14*]c1cc2sc3c(c2s1)C([Ti])([Ti])c1cc2c(cc1-3)C([Ti])([Ti])c1cc3c(cc1-2)C([Ti])([Ti])c1c-3sc2cc([14*])sc12']","[0, 0, 0, 0, 0, 0, 26, 4, 36, 19, 9, 1, 10, 11, 12, 338]"
PBDB-TF,IT-4F,-5.498461538461539,-3.65,1.8075,-1.84846153846154,-5.670384615384615,-4.058076923076923,-1.6123076923076916,0.7441176470588237,1:1,CB,10.0,DIO,100.0,100.0,MoOx,ZnO,13.5,13.5198,0.84,22.2,72.5,"['[14*]c1ccc(C)s1', '[14*]c1cc(F)c([Cr])s1', '[14*]c1sc([14*])c2c1C(=O)c1c([Cr])sc([Cr])c1C2=O', '[14*]c1ccc([14*])s1', '[14*]c1cc2c([16*])c3sc(C)cc3c([16*])c2s1']","['[7*]C(C#N)C#N', '[7*]C1C(=O)c2cc(F)c(F)cc2C1[7*]', '[7*]C[8*]', '[14*]c1cc2sc3c(c2s1)C(c1ccc([Mo])cc1)(c1ccc([Mo])cc1)c1cc2c(cc1-3)C(c1ccc([Mo])cc1)(c1ccc([Mo])cc1)c1c-2sc2cc([14*])sc12']","['[14*]c1ccc(C)s1', '[14*]c1cc(F)c([Cr])s1', '[14*]c1sc([14*])c2c1C(=O)c1c([Cr])sc([Cr])c1C2=O', '[14*]c1ccc([14*])s1', '[14*]c1cc2c([16*])c3sc(C)cc3c([16*])c2s1', '.', '[7*]C(C#N)C#N', '[7*]C1C(=O)c2cc(F)c(F)cc2C1[7*]', '[7*]C[8*]', '[14*]c1cc2sc3c(c2s1)C(c1ccc([Mo])cc1)(c1ccc([Mo])cc1)c1cc2c(cc1-3)C(c1ccc([Mo])cc1)(c1ccc([Mo])cc1)c1c-2sc2cc([14*])sc12']","[0, 0, 0, 0, 0, 0, 6, 22, 32, 7, 9, 1, 10, 46, 12, 14]"
2D-PBTCl,ITIC,-5.45,-3.6,1.58,-1.85,-5.574285714285715,-3.9143137254901954,-1.659971988795519,1.5857894736842106,1:1,CB,8.0,DIO,100.0,25.0,MoOx,ZnO,8.81,8.81100948,0.91,15.79,61.32,"['[3*]O[Cr]', '[1*]C([6*])=O', '[14*]c1ccc([14*])s1', '[14*]c1ccc([Cr])s1', '[14*]c1sc2c([14*])sc(C)c2c1Cl', '[14*]c1cc2c([16*])c3sc(C)cc3c([16*])c2s1']","['[7*]C(C#N)C#N', '[7*]C1C(=O)c2ccccc2C1[7*]', '[7*]C[8*]', '[14*]c1cc2sc3c(c2s1)C(c1ccc([Mo])cc1)(c1ccc([Mo])cc1)c1cc2c(cc1-3)C(c1ccc([Mo])cc1)(c1ccc([Mo])cc1)c1c-2sc2cc([14*])sc12']","['[3*]O[Cr]', '[1*]C([6*])=O', '[14*]c1ccc([14*])s1', '[14*]c1ccc([Cr])s1', '[14*]c1sc2c([14*])sc(C)c2c1Cl', '[14*]c1cc2c([16*])c3sc(C)cc3c([16*])c2s1', '.', '[7*]C(C#N)C#N', '[7*]C1C(=O)c2ccccc2C1[7*]', '[7*]C[8*]', '[14*]c1cc2sc3c(c2s1)C(c1ccc([Mo])cc1)(c1ccc([Mo])cc1)c1cc2c(cc1-3)C(c1ccc([Mo])cc1)(c1ccc([Mo])cc1)c1c-2sc2cc([14*])sc12']","[0, 0, 0, 0, 0, 26, 4, 7, 19, 343, 9, 1, 10, 11, 12, 14]"
2D-PBTCl2,ITIC,-5.43,-3.63,1.48,-1.7999999999999998,-5.574285714285715,-3.9143137254901954,-1.659971988795519,1.5857894736842106,1:1,CB,8.0,DIO,90.0,25.0,MoOx,ZnO,7.38,7.38111132,0.87,14.52,58.43,"['[3*]O[Cr]', '[1*]C([6*])=O', '[14*]c1cc(Cl)c([14*])s1', '[14*]c1ccc([Cr])s1', '[14*]c1sc2c([14*])sc(C)c2c1Cl', '[14*]c1cc2c([16*])c3sc(C)cc3c([16*])c2s1']","['[7*]C(C#N)C#N', '[7*]C1C(=O)c2ccccc2C1[7*]', '[7*]C[8*]', '[14*]c1cc2sc3c(c2s1)C(c1ccc([Mo])cc1)(c1ccc([Mo])cc1)c1cc2c(cc1-3)C(c1ccc([Mo])cc1)(c1ccc([Mo])cc1)c1c-2sc2cc([14*])sc12']","['[3*]O[Cr]', '[1*]C([6*])=O', '[14*]c1cc(Cl)c([14*])s1', '[14*]c1ccc([Cr])s1', '[14*]c1sc2c([14*])sc(C)c2c1Cl', '[14*]c1cc2c([16*])c3sc(C)cc3c([16*])c2s1', '.', '[7*]C(C#N)C#N', '[7*]C1C(=O)c2ccccc2C1[7*]', '[7*]C[8*]', '[14*]c1cc2sc3c(c2s1)C(c1ccc([Mo])cc1)(c1ccc([Mo])cc1)c1cc2c(cc1-3)C(c1ccc([Mo])cc1)(c1ccc([Mo])cc1)c1c-2sc2cc([14*])sc12']","[0, 0, 0, 0, 0, 26, 4, 244, 19, 343, 9, 1, 10, 11, 12, 14]"
PTB7-Th,ITIC,-5.21,-3.542368421052632,1.5883333333333332,-1.667631578947368,-5.574285714285715,-3.9143137254901954,-1.659971988795519,1.5857894736842106,1:1,CB,8.0,DIO,90.0,25.0,MoOx,ZnO,6.91,6.90971688,0.82,14.76,57.09,"['[3*]O[Cr]', '[1*]C([6*])=O', '[14*]c1sc2c([14*])sc(C)c2c1F', '[14*]c1ccc([Cr])s1', '[14*]c1cc2c([16*])c3sc(C)cc3c([16*])c2s1']","['[7*]C(C#N)C#N', '[7*]C1C(=O)c2ccccc2C1[7*]', '[7*]C[8*]', '[14*]c1cc2sc3c(c2s1)C(c1ccc([Mo])cc1)(c1ccc([Mo])cc1)c1cc2c(cc1-3)C(c1ccc([Mo])cc1)(c1ccc([Mo])cc1)c1c-2sc2cc([14*])sc12']","['[3*]O[Cr]', '[1*]C([6*])=O', '[14*]c1sc2c([14*])sc(C)c2c1F', '[14*]c1ccc([Cr])s1', '[14*]c1cc2c([16*])c3sc(C)cc3c([16*])c2s1', '.', '[7*]C(C#N)C#N', '[7*]C1C(=O)c2ccccc2C1[7*]', '[7*]C[8*]', '[14*]c1cc2sc3c(c2s1)C(c1ccc([Mo])cc1)(c1ccc([Mo])cc1)c1cc2c(cc1-3)C(c1ccc([Mo])cc1)(c1ccc([Mo])cc1)c1c-2sc2cc([14*])sc12']","[0, 0, 0, 0, 0, 0, 26, 4, 36, 19, 9, 1, 10, 11, 12, 14]"
PBClT,ITIC,-5.47,-3.61,1.64,-1.86,-5.574285714285715,-3.9143137254901954,-1.659971988795519,1.5857894736842106,1:1,CB,8.0,_,100.0,25.0,MoOx,ZnO,8.46,8.46074475,1.01,13.95,60.05,"['[3*]O[Cr]', '[1*]C([6*])=O', '[14*]c1sc2c([14*])sc(C)c2c1F', '[14*]c1cc(Cl)c([Cr])s1', '[14*]c1cc2c([16*])c3sc(C)cc3c([16*])c2s1']","['[7*]C(C#N)C#N', '[7*]C1C(=O)c2ccccc2C1[7*]', '[7*]C[8*]', '[14*]c1cc2sc3c(c2s1)C(c1ccc([Mo])cc1)(c1ccc([Mo])cc1)c1cc2c(cc1-3)C(c1ccc([Mo])cc1)(c1ccc([Mo])cc1)c1c-2sc2cc([14*])sc12']","['[3*]O[Cr]', '[1*]C([6*])=O', '[14*]c1sc2c([14*])sc(C)c2c1F', '[14*]c1cc(Cl)c([Cr])s1', '[14*]c1cc2c([16*])c3sc(C)cc3c([16*])c2s1', '.', '[7*]C(C#N)C#N', '[7*]C1C(=O)c2ccccc2C1[7*]', '[7*]C[8*]', '[14*]c1cc2sc3c(c2s1)C(c1ccc([Mo])cc1)(c1ccc([Mo])cc1)c1cc2c(cc1-3)C(c1ccc([Mo])cc1)(c1ccc([Mo])cc1)c1c-2sc2cc([14*])sc12']","[0, 0, 0, 0, 0, 0, 26, 4, 36, 271, 9, 1, 10, 11, 12, 14]"
PBDB-O,ITIC,-5.3,-2.82,1.55,-2.48,-5.574285714285715,-3.9143137254901954,-1.659971988795519,1.5857894736842106,1:1,CB,20.0,DIO,100.0,160.0,MoOx,ZnO,4.35,4.3225524,0.846,11.8,43.3,"['[3*]O[Cr]', '[14*]c1cc2c([16*])c3sc(C)cc3c([16*])c2s1', '[14*]c1ccc(C)s1', '[14*]c1ccc([14*])s1', '[14*]c1sc([14*])c2c1C(=O)c1c([Cr])sc([Cr])c1C2=O']","['[7*]C(C#N)C#N', '[7*]C1C(=O)c2ccccc2C1[7*]', '[7*]C[8*]', '[14*]c1cc2sc3c(c2s1)C(c1ccc([Mo])cc1)(c1ccc([Mo])cc1)c1cc2c(cc1-3)C(c1ccc([Mo])cc1)(c1ccc([Mo])cc1)c1c-2sc2cc([14*])sc12']","['[3*]O[Cr]', '[14*]c1cc2c([16*])c3sc(C)cc3c([16*])c2s1', '[14*]c1ccc(C)s1', '[14*]c1ccc([14*])s1', '[14*]c1sc([14*])c2c1C(=O)c1c([Cr])sc([Cr])c1C2=O', '.', '[7*]C(C#N)C#N', '[7*]C1C(=O)c2ccccc2C1[7*]', '[7*]C[8*]', '[14*]c1cc2sc3c(c2s1)C(c1ccc([Mo])cc1)(c1ccc([Mo])cc1)c1cc2c(cc1-3)C(c1ccc([Mo])cc1)(c1ccc([Mo])cc1)c1c-2sc2cc([14*])sc12']","[0, 0, 0, 0, 0, 0, 26, 9, 6, 7, 32, 1, 10, 11, 12, 14]"
PBDB-T,ITIC,-5.297777777777778,-3.4170000000000003,1.7681818181818183,-1.8807777777777777,-5.574285714285715,-3.9143137254901954,-1.659971988795519,1.5857894736842106,1:1,CB,20.0,DIO,100.0,160.0,MoOx,ZnO,11.21,11.2065744,0.899,16.8,74.2,"['[14*]c1ccc(C)s1', '[14*]c1ccc([Cr])s1', '[14*]c1sc([14*])c2c1C(=O)c1c([Cr])sc([Cr])c1C2=O', '[14*]c1ccc([14*])s1', '[14*]c1cc2c([16*])c3sc(C)cc3c([16*])c2s1']","['[7*]C(C#N)C#N', '[7*]C1C(=O)c2ccccc2C1[7*]', '[7*]C[8*]', '[14*]c1cc2sc3c(c2s1)C(c1ccc([Mo])cc1)(c1ccc([Mo])cc1)c1cc2c(cc1-3)C(c1ccc([Mo])cc1)(c1ccc([Mo])cc1)c1c-2sc2cc([14*])sc12']","['[14*]c1ccc(C)s1', '[14*]c1ccc([Cr])s1', '[14*]c1sc([14*])c2c1C(=O)c1c([Cr])sc([Cr])c1C2=O', '[14*]c1ccc([14*])s1', '[14*]c1cc2c([16*])c3sc(C)cc3c([16*])c2s1', '.', '[7*]C(C#N)C#N', '[7*]C1C(=O)c2ccccc2C1[7*]', '[7*]C[8*]', '[14*]c1cc2sc3c(c2s1)C(c1ccc([Mo])cc1)(c1ccc([Mo])cc1)c1cc2c(cc1-3)C(c1ccc([Mo])cc1)(c1ccc([Mo])cc1)c1c-2sc2cc([14*])sc12']","[0, 0, 0, 0, 0, 0, 6, 19, 32, 7, 9, 1, 10, 11, 12, 14]"
PBDB-T,BDTIT-M,-5.297777777777778,-3.4170000000000003,1.7681818181818183,-1.8807777777777777,-5.4,-3.85,-1.5500000000000005,1.55,1:1,CB,20.0,DIO,100.0,100.0,PEDOT:PSS,PDIN,11.31,11.30581284,0.903,17.56,71.3,"['[14*]c1ccc(C)s1', '[14*]c1ccc([Cr])s1', '[14*]c1sc([14*])c2c1C(=O)c1c([Cr])sc([Cr])c1C2=O', '[14*]c1ccc([14*])s1', '[14*]c1cc2c([16*])c3sc(C)cc3c([16*])c2s1']","['[7*]C(C#N)C#N', '[7*]C1C(=O)c2ccc(C)cc2C1[7*]', '[7*]C[8*]', '[14*]c1ccc([Cr])s1', '[14*]c1cc2c(s1)-c1sc3c([16*])c4c5c(sc4c([16*])c3c1C2(c1ccc([Mo])cc1)c1ccc([Mo])cc1)-c1sc([14*])cc1C5(c1ccc([Mo])cc1)c1ccc([Mo])cc1']","['[14*]c1ccc(C)s1', '[14*]c1ccc([Cr])s1', '[14*]c1sc([14*])c2c1C(=O)c1c([Cr])sc([Cr])c1C2=O', '[14*]c1ccc([14*])s1', '[14*]c1cc2c([16*])c3sc(C)cc3c([16*])c2s1', '.', '[7*]C(C#N)C#N', '[7*]C1C(=O)c2ccc(C)cc2C1[7*]', '[7*]C[8*]', '[14*]c1ccc([Cr])s1', '[14*]c1cc2c(s1)-c1sc3c([16*])c4c5c(sc4c([16*])c3c1C2(c1ccc([Mo])cc1)c1ccc([Mo])cc1)-c1sc([14*])cc1C5(c1ccc([Mo])cc1)c1ccc([Mo])cc1']","[0, 0, 0, 0, 0, 6, 19, 32, 7, 9, 1, 10, 15, 12, 19, 27]"
PBDB-T,BDTThIT-M,-5.297777777777778,-3.4170000000000003,1.7681818181818183,-1.8807777777777777,-5.35,-3.82,-1.5299999999999998,1.53,1:1,CB,20.0,DIO,100.0,100.0,PEDOT:PSS,PDIN,12.12,12.12676164,0.942,18.03,71.4,"['[14*]c1ccc(C)s1', '[14*]c1ccc([Cr])s1', '[14*]c1sc([14*])c2c1C(=O)c1c([Cr])sc([Cr])c1C2=O', '[14*]c1ccc([14*])s1', '[14*]c1cc2c([16*])c3sc(C)cc3c([16*])c2s1']","['[7*]C(C#N)C#N', '[7*]C1C(=O)c2ccc(C)cc2C1[7*]', '[7*]C[8*]', '[14*]c1cc2c(s1)-c1sc3cc4c5c(sc4cc3c1C2(c1ccc([Mo])cc1)c1ccc([Mo])cc1)-c1sc([14*])cc1C5(c1ccc([Mo])cc1)c1ccc([Mo])cc1']","['[14*]c1ccc(C)s1', '[14*]c1ccc([Cr])s1', '[14*]c1sc([14*])c2c1C(=O)c1c([Cr])sc([Cr])c1C2=O', '[14*]c1ccc([14*])s1', '[14*]c1cc2c([16*])c3sc(C)cc3c([16*])c2s1', '.', '[7*]C(C#N)C#N', '[7*]C1C(=O)c2ccc(C)cc2C1[7*]', '[7*]C[8*]', '[14*]c1cc2c(s1)-c1sc3cc4c5c(sc4cc3c1C2(c1ccc([Mo])cc1)c1ccc([Mo])cc1)-c1sc([14*])cc1C5(c1ccc([Mo])cc1)c1ccc([Mo])cc1']","[0, 0, 0, 0, 0, 0, 6, 19, 32, 7, 9, 1, 10, 15, 12, 75]"
PBZ,ITIC,-5.218181818181818,-3.282,1.95,-1.9361818181818176,-5.574285714285715,-3.9143137254901954,-1.659971988795519,1.5857894736842106,1:1.25,CB,9.0,_,100.0,25.0,MoOx,ZnO,8.0,8.01692,0.79,17.2,59.0,"['[14*]c1ccc(C)s1', '[14*]c1ccc([Cr])s1', '[14*]c1ccc([14*])s1', '[16*]c1c(F)c(F)c([16*])c2nn([Sc])nc12', '[14*]c1cc2c([16*])c3sc(C)cc3c([16*])c2s1']","['[7*]C(C#N)C#N', '[7*]C1C(=O)c2ccccc2C1[7*]', '[7*]C[8*]', '[14*]c1cc2sc3c(c2s1)C(c1ccc([Mo])cc1)(c1ccc([Mo])cc1)c1cc2c(cc1-3)C(c1ccc([Mo])cc1)(c1ccc([Mo])cc1)c1c-2sc2cc([14*])sc12']","['[14*]c1ccc(C)s1', '[14*]c1ccc([Cr])s1', '[14*]c1ccc([14*])s1', '[16*]c1c(F)c(F)c([16*])c2nn([Sc])nc12', '[14*]c1cc2c([16*])c3sc(C)cc3c([16*])c2s1', '.', '[7*]C(C#N)C#N', '[7*]C1C(=O)c2ccccc2C1[7*]', '[7*]C[8*]', '[14*]c1cc2sc3c(c2s1)C(c1ccc([Mo])cc1)(c1ccc([Mo])cc1)c1cc2c(cc1-3)C(c1ccc([Mo])cc1)(c1ccc([Mo])cc1)c1c-2sc2cc([14*])sc12']","[0, 0, 0, 0, 0, 0, 6, 19, 7, 17, 9, 1, 10, 11, 12, 14]"
PFBZ,ITIC,-5.36,-3.42,1.94,-1.9400000000000004,-5.574285714285715,-3.9143137254901954,-1.659971988795519,1.5857894736842106,1:1.25,CB,9.0,_,125.0,25.0,MoOx,ZnO,10.4,10.37384,0.89,18.8,62.0,"['[14*]c1ccc(C)s1', '[14*]c1cc(F)c([Cr])s1', '[14*]c1ccc([14*])s1', '[16*]c1c(F)c(F)c([16*])c2nn([Sc])nc12', '[14*]c1cc2c([16*])c3sc(C)cc3c([16*])c2s1']","['[7*]C(C#N)C#N', '[7*]C1C(=O)c2ccccc2C1[7*]', '[7*]C[8*]', '[14*]c1cc2sc3c(c2s1)C(c1ccc([Mo])cc1)(c1ccc([Mo])cc1)c1cc2c(cc1-3)C(c1ccc([Mo])cc1)(c1ccc([Mo])cc1)c1c-2sc2cc([14*])sc12']","['[14*]c1ccc(C)s1', '[14*]c1cc(F)c([Cr])s1', '[14*]c1ccc([14*])s1', '[16*]c1c(F)c(F)c([16*])c2nn([Sc])nc12', '[14*]c1cc2c([16*])c3sc(C)cc3c([16*])c2s1', '.', '[7*]C(C#N)C#N', '[7*]C1C(=O)c2ccccc2C1[7*]', '[7*]C[8*]', '[14*]c1cc2sc3c(c2s1)C(c1ccc([Mo])cc1)(c1ccc([Mo])cc1)c1cc2c(cc1-3)C(c1ccc([Mo])cc1)(c1ccc([Mo])cc1)c1c-2sc2cc([14*])sc12']","[0, 0, 0, 0, 0, 0, 6, 22, 7, 17, 9, 1, 10, 11, 12, 14]"
PBO,ITIC,-5.47,-3.67,1.8,-1.7999999999999998,-5.574285714285715,-3.9143137254901954,-1.659971988795519,1.5857894736842106,1:2,DCB,20.0,DIO,85.0,25.0,PEDOT:PSS,LiF,7.1,7.10424,0.92,14.3,54.0,"['[3*]O[Mn]', '[11*]S[Cr]', '[14*]c1ccc(C)s1', '[14*]c1ccc([14*])s1', '[16*]c1c([16*])c([16*])c2nonc2c1[16*]', '[16*]c1ccc([16*])cc1', '[14*]c1cc2c([16*])c3sc(C)cc3c([16*])c2s1']","['[7*]C(C#N)C#N', '[7*]C1C(=O)c2ccccc2C1[7*]', '[7*]C[8*]', '[14*]c1cc2sc3c(c2s1)C(c1ccc([Mo])cc1)(c1ccc([Mo])cc1)c1cc2c(cc1-3)C(c1ccc([Mo])cc1)(c1ccc([Mo])cc1)c1c-2sc2cc([14*])sc12']","['[3*]O[Mn]', '[11*]S[Cr]', '[14*]c1ccc(C)s1', '[14*]c1ccc([14*])s1', '[16*]c1c([16*])c([16*])c2nonc2c1[16*]', '[16*]c1ccc([16*])cc1', '[14*]c1cc2c([16*])c3sc(C)cc3c([16*])c2s1', '.', '[7*]C(C#N)C#N', '[7*]C1C(=O)c2ccccc2C1[7*]', '[7*]C[8*]', '[14*]c1cc2sc3c(c2s1)C(c1ccc([Mo])cc1)(c1ccc([Mo])cc1)c1cc2c(cc1-3)C(c1ccc([Mo])cc1)(c1ccc([Mo])cc1)c1c-2sc2cc([14*])sc12']","[0, 0, 0, 0, 102, 23, 6, 7, 276, 106, 9, 1, 10, 11, 12, 14]"
J71,ITIC,-5.353333333333333,-3.4318181818181825,1.8642857142857143,-1.92151515151515,-5.574285714285715,-3.9143137254901954,-1.659971988795519,1.5857894736842106,1:1.25,CB,22.5,_,175.0,25.0,MoOx,ZnO,9.03,9.04665888,0.96,14.81,63.63,"['[14*]c1ccc(C)s1', '[14*]c1ccc([V])s1', '[14*]c1ccc([14*])s1', '[16*]c1c(F)c(F)c([16*])c2nn([Sc])nc12', '[14*]c1cc2c([16*])c3sc(C)cc3c([16*])c2s1']","['[7*]C(C#N)C#N', '[7*]C1C(=O)c2ccccc2C1[7*]', '[7*]C[8*]', '[14*]c1cc2sc3c(c2s1)C(c1ccc([Mo])cc1)(c1ccc([Mo])cc1)c1cc2c(cc1-3)C(c1ccc([Mo])cc1)(c1ccc([Mo])cc1)c1c-2sc2cc([14*])sc12']","['[14*]c1ccc(C)s1', '[14*]c1ccc([V])s1', '[14*]c1ccc([14*])s1', '[16*]c1c(F)c(F)c([16*])c2nn([Sc])nc12', '[14*]c1cc2c([16*])c3sc(C)cc3c([16*])c2s1', '.', '[7*]C(C#N)C#N', '[7*]C1C(=O)c2ccccc2C1[7*]', '[7*]C[8*]', '[14*]c1cc2sc3c(c2s1)C(c1ccc([Mo])cc1)(c1ccc([Mo])cc1)c1cc2c(cc1-3)C(c1ccc([Mo])cc1)(c1ccc([Mo])cc1)c1c-2sc2cc([14*])sc12']","[0, 0, 0, 0, 0, 0, 6, 16, 7, 17, 9, 1, 10, 11, 12, 14]"
FTAZ,ITIC,-5.43,-3.3200000000000003,2.0,-2.1099999999999994,-5.574285714285715,-3.9143137254901954,-1.659971988795519,1.5857894736842106,1:1.5,CF,15.0,_,90.0,25.0,MoOx,ZnO,8.77,8.8292298,0.911,16.71,58.0,"['[14*]c1cc2c([Co])c3sc(C)cc3c([Co])c2s1', '[14*]c1ccc(C)s1', '[14*]c1ccc([14*])s1', '[16*]c1c(F)c(F)c([16*])c2nn([Co])nc12']","['[7*]C(C#N)C#N', '[7*]C1C(=O)c2ccccc2C1[7*]', '[7*]C[8*]', '[14*]c1cc2sc3c(c2s1)C(c1ccc([Mo])cc1)(c1ccc([Mo])cc1)c1cc2c(cc1-3)C(c1ccc([Mo])cc1)(c1ccc([Mo])cc1)c1c-2sc2cc([14*])sc12']","['[14*]c1cc2c([Co])c3sc(C)cc3c([Co])c2s1', '[14*]c1ccc(C)s1', '[14*]c1ccc([14*])s1', '[16*]c1c(F)c(F)c([16*])c2nn([Co])nc12', '.', '[7*]C(C#N)C#N', '[7*]C1C(=O)c2ccccc2C1[7*]', '[7*]C[8*]', '[14*]c1cc2sc3c(c2s1)C(c1ccc([Mo])cc1)(c1ccc([Mo])cc1)c1cc2c(cc1-3)C(c1ccc([Mo])cc1)(c1ccc([Mo])cc1)c1c-2sc2cc([14*])sc12']","[0, 0, 0, 0, 0, 0, 0, 78, 6, 7, 74, 1, 10, 11, 12, 14]"
PBDB-T,IT-M,-5.297777777777778,-3.4170000000000003,1.7681818181818183,-1.8807777777777777,-5.513571428571429,-3.808,-1.705571428571429,1.604285714285714,1:1,CB,20.0,DIO,100.0,25.0,PEDOT:PSS,PFN-Br,11.5,11.227363,0.961,16.69,70.0,"['[14*]c1ccc(C)s1', '[14*]c1ccc([Cr])s1', '[14*]c1sc([14*])c2c1C(=O)c1c([Cr])sc([Cr])c1C2=O', '[14*]c1ccc([14*])s1', '[14*]c1cc2c([16*])c3sc(C)cc3c([16*])c2s1']","['[7*]C(C#N)C#N', '[7*]C1C(=O)c2ccc(C)cc2C1[7*]', '[7*]C[8*]', '[14*]c1cc2sc3c(c2s1)C(c1ccc([Mo])cc1)(c1ccc([Mo])cc1)c1cc2c(cc1-3)C(c1ccc([Mo])cc1)(c1ccc([Mo])cc1)c1c-2sc2cc([14*])sc12']","['[14*]c1ccc(C)s1', '[14*]c1ccc([Cr])s1', '[14*]c1sc([14*])c2c1C(=O)c1c([Cr])sc([Cr])c1C2=O', '[14*]c1ccc([14*])s1', '[14*]c1cc2c([16*])c3sc(C)cc3c([16*])c2s1', '.', '[7*]C(C#N)C#N', '[7*]C1C(=O)c2ccc(C)cc2C1[7*]', '[7*]C[8*]', '[14*]c1cc2sc3c(c2s1)C(c1ccc([Mo])cc1)(c1ccc([Mo])cc1)c1cc2c(cc1-3)C(c1ccc([Mo])cc1)(c1ccc([Mo])cc1)c1c-2sc2cc([14*])sc12']","[0, 0, 0, 0, 0, 0, 6, 19, 32, 7, 9, 1, 10, 15, 12, 14]"
