Repository: aspuru-guzik-group/Beyond-Molecular-Structure-ML-for-OPV-Materials-Devices

File: ml_for_opvs/data/input_representation/OPV_Min/BRICS/processed_brics_frag_device/KFold/input_train_4.csv (part 7 of 7)
Donor,Acceptor,HOMO_D_eV,LUMO_D_eV,Eg_D_eV,Ehl_D_eV,HOMO_A_eV,LUMO_A_eV,Ehl_A_eV,Eg_A_eV,D_A_ratio_m_m,solvent,total_solids_conc_mg_mL,solvent_additive,active_layer_thickness_nm,annealing_temperature,hole_contact_layer,electron_contact_layer,PCE_percent,calc_PCE_percent,Voc_V,Jsc_mA_cm_pow_neg2,FF_percent,Donor_BRICS,Acceptor_BRICS,DA_pair_BRICS,DA_tokenized_BRICS
PBT,CzC6C8,-5.43,-3.65,1.78,-1.7799999999999998,-5.79,-3.79,-2.0,2.0,1:3,CB,25.0,_,97.0,130.0,MoOx,ZnO,3.3,3.344616,0.99,8.24,41.0,"['[3*]O[Mn]', '[11*]S[Cr]', '[14*]c1ccc(C)s1', '[14*]c1ccc([14*])s1', '[16*]c1c([16*])c([16*])c2nsnc2c1[16*]', '[16*]c1ccc([16*])cc1', '[14*]c1cc2c([16*])c3sc(C)cc3c([16*])c2s1']","['[8*]CC', '[7*]C1SC(=S)N([10*])C1=O', '[7*]C[8*]', '[16*]c1ccc([16*])c2nsnc12', '[16*]c1ccc2c3ccc([16*])cc3n([Sc])c2c1']","['[3*]O[Mn]', '[11*]S[Cr]', '[14*]c1ccc(C)s1', '[14*]c1ccc([14*])s1', '[16*]c1c([16*])c([16*])c2nsnc2c1[16*]', '[16*]c1ccc([16*])cc1', '[14*]c1cc2c([16*])c3sc(C)cc3c([16*])c2s1', '.', '[8*]CC', '[7*]C1SC(=S)N([10*])C1=O', '[7*]C[8*]', '[16*]c1ccc([16*])c2nsnc12', '[16*]c1ccc2c3ccc([16*])cc3n([Sc])c2c1']","[0, 0, 0, 102, 23, 6, 7, 38, 106, 9, 1, 20, 87, 12, 149, 345]"
PBT,CZC8,-5.43,-3.65,1.78,-1.7799999999999998,-5.72,-3.74,-1.9799999999999995,1.98,1:3,CB,25.0,_,103.0,130.0,MoOx,ZnO,4.64,4.635,1.03,9.0,50.0,"['[3*]O[Mn]', '[11*]S[Cr]', '[14*]c1ccc(C)s1', '[14*]c1ccc([14*])s1', '[16*]c1c([16*])c([16*])c2nsnc2c1[16*]', '[16*]c1ccc([16*])cc1', '[14*]c1cc2c([16*])c3sc(C)cc3c([16*])c2s1']","['[8*]CC', '[7*]C1SC(=S)N([10*])C1=O', '[8*]CCCCCC', '[7*]C[8*]', '[16*]c1ccc([16*])c2nsnc12', '[9*]n1c2cc([16*])ccc2c2ccc([16*])cc21']","['[3*]O[Mn]', '[11*]S[Cr]', '[14*]c1ccc(C)s1', '[14*]c1ccc([14*])s1', '[16*]c1c([16*])c([16*])c2nsnc2c1[16*]', '[16*]c1ccc([16*])cc1', '[14*]c1cc2c([16*])c3sc(C)cc3c([16*])c2s1', '.', '[8*]CC', '[7*]C1SC(=S)N([10*])C1=O', '[8*]CCCCCC', '[7*]C[8*]', '[16*]c1ccc([16*])c2nsnc12', '[9*]n1c2cc([16*])ccc2c2ccc([16*])cc21']","[0, 0, 102, 23, 6, 7, 38, 106, 9, 1, 20, 87, 91, 12, 149, 346]"
PTB7-Th,CZC8,-5.21,-3.542368421052632,1.5883333333333332,-1.667631578947368,-5.72,-3.74,-1.9799999999999995,1.98,1:3,CB,25.0,_,102.0,100.0,MoOx,ZnO,4.91,4.95684,0.98,11.24,45.0,"['[3*]O[Cr]', '[1*]C([6*])=O', '[14*]c1sc2c([14*])sc(C)c2c1F', '[14*]c1ccc([Cr])s1', '[14*]c1cc2c([16*])c3sc(C)cc3c([16*])c2s1']","['[8*]CC', '[7*]C1SC(=S)N([10*])C1=O', '[8*]CCCCCC', '[7*]C[8*]', '[16*]c1ccc([16*])c2nsnc12', '[9*]n1c2cc([16*])ccc2c2ccc([16*])cc21']","['[3*]O[Cr]', '[1*]C([6*])=O', '[14*]c1sc2c([14*])sc(C)c2c1F', '[14*]c1ccc([Cr])s1', '[14*]c1cc2c([16*])c3sc(C)cc3c([16*])c2s1', '.', '[8*]CC', '[7*]C1SC(=S)N([10*])C1=O', '[8*]CCCCCC', '[7*]C[8*]', '[16*]c1ccc([16*])c2nsnc12', '[9*]n1c2cc([16*])ccc2c2ccc([16*])cc21']","[0, 0, 0, 0, 26, 4, 36, 19, 9, 1, 20, 87, 91, 12, 149, 346]"
PTFBDT,CZC8,-5.5,-3.69,1.81,-1.81,-5.72,-3.74,-1.9799999999999995,1.98,1:3,CB,25.0,_,94.0,150.0,MoOx,ZnO,4.67,4.726884,1.16,7.99,51.0,"['[3*]O[Mn]', '[8*]C[Cr]', '[14*]c1ccc(C)s1', '[14*]c1ccc([14*])s1', '[16*]c1c([16*])c([16*])c2nsnc2c1[16*]', '[16*]c1cc(F)c([16*])c(F)c1', '[14*]c1cc2c([16*])c3sc(C)cc3c([16*])c2s1']","['[8*]CC', '[7*]C1SC(=S)N([10*])C1=O', '[8*]CCCCCC', '[7*]C[8*]', '[16*]c1ccc([16*])c2nsnc12', '[9*]n1c2cc([16*])ccc2c2ccc([16*])cc21']","['[3*]O[Mn]', '[8*]C[Cr]', '[14*]c1ccc(C)s1', '[14*]c1ccc([14*])s1', '[16*]c1c([16*])c([16*])c2nsnc2c1[16*]', '[16*]c1cc(F)c([16*])c(F)c1', '[14*]c1cc2c([16*])c3sc(C)cc3c([16*])c2s1', '.', '[8*]CC', '[7*]C1SC(=S)N([10*])C1=O', '[8*]CCCCCC', '[7*]C[8*]', '[16*]c1ccc([16*])c2nsnc12', '[9*]n1c2cc([16*])ccc2c2ccc([16*])cc21']","[0, 0, 102, 347, 6, 7, 38, 39, 9, 1, 20, 87, 91, 12, 149, 346]"
PBDB-T,CDTCN,-5.297777777777778,-3.4170000000000003,1.7681818181818183,-1.8807777777777777,-5.39,-3.8,-1.59,1.48,1:1,CB,20.0,DIO,107.0,80.0,MoOx,ZnO,6.23,6.22416768,0.96,11.26,57.58,"['[14*]c1ccc(C)s1', '[14*]c1ccc([Cr])s1', '[14*]c1sc([14*])c2c1C(=O)c1c([Cr])sc([Cr])c1C2=O', '[14*]c1ccc([14*])s1', '[14*]c1cc2c([16*])c3sc(C)cc3c([16*])c2s1']","['[7*]C(C#N)C#N', '[7*]C1C(=O)c2ccccc2C1[7*]', '[7*]C[8*]', '[14*]c1ccc([14*])s1', '[14*]c1cc2c(s1)-c1cc3c(cc1C2(c1ccc([Mo])cc1)c1ccc([Mo])cc1)c1cc2c(cc1n3[Ti])-c1sc([14*])cc1C2(c1ccc([Mo])cc1)c1ccc([Mo])cc1']","['[14*]c1ccc(C)s1', '[14*]c1ccc([Cr])s1', '[14*]c1sc([14*])c2c1C(=O)c1c([Cr])sc([Cr])c1C2=O', '[14*]c1ccc([14*])s1', '[14*]c1cc2c([16*])c3sc(C)cc3c([16*])c2s1', '.', '[7*]C(C#N)C#N', '[7*]C1C(=O)c2ccccc2C1[7*]', '[7*]C[8*]', '[14*]c1ccc([14*])s1', '[14*]c1cc2c(s1)-c1cc3c(cc1C2(c1ccc([Mo])cc1)c1ccc([Mo])cc1)c1cc2c(cc1n3[Ti])-c1sc([14*])cc1C2(c1ccc([Mo])cc1)c1ccc([Mo])cc1']","[0, 0, 0, 0, 0, 6, 19, 32, 7, 9, 1, 10, 11, 12, 7, 348]"
PTB7-Th,IHIC,-5.21,-3.542368421052632,1.5883333333333332,-1.667631578947368,-5.452,-3.99,-1.4619999999999995,1.39,1:1.5,DCB,20.0,CN,100.0,25.0,MoOx,ZnO,9.77,9.76114074,0.754,19.01,68.1,"['[3*]O[Cr]', '[1*]C([6*])=O', '[14*]c1sc2c([14*])sc(C)c2c1F', '[14*]c1ccc([Cr])s1', '[14*]c1cc2c([16*])c3sc(C)cc3c([16*])c2s1']","['[7*]C(C#N)C#N', '[7*]C1C(=O)c2ccccc2C1[7*]', '[7*]C[8*]', '[8*]CCCCCC', '[14*]c1cc2c(s1)-c1sc3c4c(sc3c1C2(c1ccc([16*])cc1)c1ccc([16*])cc1)-c1sc([14*])cc1C4(c1ccc([16*])cc1)c1ccc([16*])cc1']","['[3*]O[Cr]', '[1*]C([6*])=O', '[14*]c1sc2c([14*])sc(C)c2c1F', '[14*]c1ccc([Cr])s1', '[14*]c1cc2c([16*])c3sc(C)cc3c([16*])c2s1', '.', '[7*]C(C#N)C#N', '[7*]C1C(=O)c2ccccc2C1[7*]', '[7*]C[8*]', '[8*]CCCCCC', '[14*]c1cc2c(s1)-c1sc3c4c(sc3c1C2(c1ccc([16*])cc1)c1ccc([16*])cc1)-c1sc([14*])cc1C4(c1ccc([16*])cc1)c1ccc([16*])cc1']","[0, 0, 0, 0, 0, 26, 4, 36, 19, 9, 1, 10, 11, 12, 91, 118]"
PBDB-T,ITIC,-5.297777777777778,-3.4170000000000003,1.7681818181818183,-1.8807777777777777,-5.574285714285715,-3.9143137254901954,-1.659971988795519,1.5857894736842106,1:1,CB,20.0,DIO,100.0,25.0,MoOx,ZnO,7.4,7.262112,0.88,13.8,59.8,"['[14*]c1ccc(C)s1', '[14*]c1ccc([Cr])s1', '[14*]c1sc([14*])c2c1C(=O)c1c([Cr])sc([Cr])c1C2=O', '[14*]c1ccc([14*])s1', '[14*]c1cc2c([16*])c3sc(C)cc3c([16*])c2s1']","['[7*]C(C#N)C#N', '[7*]C1C(=O)c2ccccc2C1[7*]', '[7*]C[8*]', '[14*]c1cc2sc3c(c2s1)C(c1ccc([Mo])cc1)(c1ccc([Mo])cc1)c1cc2c(cc1-3)C(c1ccc([Mo])cc1)(c1ccc([Mo])cc1)c1c-2sc2cc([14*])sc12']","['[14*]c1ccc(C)s1', '[14*]c1ccc([Cr])s1', '[14*]c1sc([14*])c2c1C(=O)c1c([Cr])sc([Cr])c1C2=O', '[14*]c1ccc([14*])s1', '[14*]c1cc2c([16*])c3sc(C)cc3c([16*])c2s1', '.', '[7*]C(C#N)C#N', '[7*]C1C(=O)c2ccccc2C1[7*]', '[7*]C[8*]', '[14*]c1cc2sc3c(c2s1)C(c1ccc([Mo])cc1)(c1ccc([Mo])cc1)c1cc2c(cc1-3)C(c1ccc([Mo])cc1)(c1ccc([Mo])cc1)c1c-2sc2cc([14*])sc12']","[0, 0, 0, 0, 0, 0, 6, 19, 32, 7, 9, 1, 10, 11, 12, 14]"
PffQx-PS,ITIC,-5.4,-3.55,1.81,-1.8500000000000003,-5.574285714285715,-3.9143137254901954,-1.659971988795519,1.5857894736842106,1:1,CF,20.0,DIO,100.0,90.0,PEDOT:PSS,PDINO,9.12,9.1275448,0.97,14.96,62.9,"['[3*]O[Cr]', '[11*]S[Cr]', '[16*]c1ccc([16*])c(F)c1', '[14*]c1ccc(C)s1', '[14*]c1ccc([14*])s1', '[14*]c1nc2c([16*])c(F)c(F)c([16*])c2nc1[14*]', '[16*]c1ccc([16*])cc1', '[14*]c1cc2c([16*])c3sc(C)cc3c([16*])c2s1']","['[7*]C(C#N)C#N', '[7*]C1C(=O)c2ccccc2C1[7*]', '[7*]C[8*]', '[14*]c1cc2sc3c(c2s1)C(c1ccc([Mo])cc1)(c1ccc([Mo])cc1)c1cc2c(cc1-3)C(c1ccc([Mo])cc1)(c1ccc([Mo])cc1)c1c-2sc2cc([14*])sc12']","['[3*]O[Cr]', '[11*]S[Cr]', '[16*]c1ccc([16*])c(F)c1', '[14*]c1ccc(C)s1', '[14*]c1ccc([14*])s1', '[14*]c1nc2c([16*])c(F)c(F)c([16*])c2nc1[14*]', '[16*]c1ccc([16*])cc1', '[14*]c1cc2c([16*])c3sc(C)cc3c([16*])c2s1', '.', '[7*]C(C#N)C#N', '[7*]C1C(=O)c2ccccc2C1[7*]', '[7*]C[8*]', '[14*]c1cc2sc3c(c2s1)C(c1ccc([Mo])cc1)(c1ccc([Mo])cc1)c1cc2c(cc1-3)C(c1ccc([Mo])cc1)(c1ccc([Mo])cc1)c1c-2sc2cc([14*])sc12']","[0, 0, 0, 26, 23, 108, 6, 7, 96, 106, 9, 1, 10, 11, 12, 14]"
PBDB-T,ITIC,-5.297777777777778,-3.4170000000000003,1.7681818181818183,-1.8807777777777777,-5.574285714285715,-3.9143137254901954,-1.659971988795519,1.5857894736842106,1:1,CB,20.0,DIO,100.0,25.0,MoOx,ZnO,10.53,10.66538655,0.87,19.11,64.15,"['[14*]c1ccc(C)s1', '[14*]c1ccc([Cr])s1', '[14*]c1sc([14*])c2c1C(=O)c1c([Cr])sc([Cr])c1C2=O', '[14*]c1ccc([14*])s1', '[14*]c1cc2c([16*])c3sc(C)cc3c([16*])c2s1']","['[7*]C(C#N)C#N', '[7*]C1C(=O)c2ccccc2C1[7*]', '[7*]C[8*]', '[14*]c1cc2sc3c(c2s1)C(c1ccc([Mo])cc1)(c1ccc([Mo])cc1)c1cc2c(cc1-3)C(c1ccc([Mo])cc1)(c1ccc([Mo])cc1)c1c-2sc2cc([14*])sc12']","['[14*]c1ccc(C)s1', '[14*]c1ccc([Cr])s1', '[14*]c1sc([14*])c2c1C(=O)c1c([Cr])sc([Cr])c1C2=O', '[14*]c1ccc([14*])s1', '[14*]c1cc2c([16*])c3sc(C)cc3c([16*])c2s1', '.', '[7*]C(C#N)C#N', '[7*]C1C(=O)c2ccccc2C1[7*]', '[7*]C[8*]', '[14*]c1cc2sc3c(c2s1)C(c1ccc([Mo])cc1)(c1ccc([Mo])cc1)c1cc2c(cc1-3)C(c1ccc([Mo])cc1)(c1ccc([Mo])cc1)c1c-2sc2cc([14*])sc12']","[0, 0, 0, 0, 0, 0, 6, 19, 32, 7, 9, 1, 10, 11, 12, 14]"
J101,ITIC,-5.3,-3.5,1.53,-1.7999999999999998,-5.574285714285715,-3.9143137254901954,-1.659971988795519,1.5857894736842106,1:1,CF,16.0,_,98.0,150.0,PEDOT:PSS,PDINO,12.47,12.39728355,0.951,17.7,73.65,"['[8*]CC(CCCCCC)CCCCCCCC', '[14*]c1ccc(C)s1', '[14*]c1ccc([Si](CCC)(CCC)CCC)s1', '[14*]c1ccc([14*])s1', '[14*]c1cc2c([16*])c3sc(C)cc3c(C3=CCC([Si](CCC)(CCC)CCC)S3)c2s1', '[9*]n1nc2c([16*])c(Cl)c(Cl)c([16*])c2n1']","['[7*]C(C#N)C#N', '[7*]C1C(=O)c2ccccc2C1[7*]', '[7*]C[8*]', '[14*]c1cc2sc3c(c2s1)C(c1ccc([Mo])cc1)(c1ccc([Mo])cc1)c1cc2c(cc1-3)C(c1ccc([Mo])cc1)(c1ccc([Mo])cc1)c1c-2sc2cc([14*])sc12']","['[8*]CC(CCCCCC)CCCCCCCC', '[14*]c1ccc(C)s1', '[14*]c1ccc([Si](CCC)(CCC)CCC)s1', '[14*]c1ccc([14*])s1', '[14*]c1cc2c([16*])c3sc(C)cc3c(C3=CCC([Si](CCC)(CCC)CCC)S3)c2s1', '[9*]n1nc2c([16*])c(Cl)c(Cl)c([16*])c2n1', '.', '[7*]C(C#N)C#N', '[7*]C1C(=O)c2ccccc2C1[7*]', '[7*]C[8*]', '[14*]c1cc2sc3c(c2s1)C(c1ccc([Mo])cc1)(c1ccc([Mo])cc1)c1cc2c(cc1-3)C(c1ccc([Mo])cc1)(c1ccc([Mo])cc1)c1c-2sc2cc([14*])sc12']","[0, 0, 0, 0, 0, 349, 6, 282, 7, 350, 351, 1, 10, 11, 12, 14]"
J71,ZITI,-5.353333333333333,-3.4318181818181825,1.8642857142857143,-1.92151515151515,-5.550000000000001,-3.78,-1.770000000000001,1.53,1:1,CF,16.0,_,98.0,25.0,PEDOT:PSS,PDINO,12.82,12.82073822,0.912,20.23,69.49,"['[14*]c1ccc(C)s1', '[14*]c1ccc([V])s1', '[14*]c1ccc([14*])s1', '[16*]c1c(F)c(F)c([16*])c2nn([Sc])nc12', '[14*]c1cc2c([16*])c3sc(C)cc3c([16*])c2s1']","['[7*]C(C#N)C#N', '[7*]C1C(=O)c2cc(F)ccc2C1[7*]', '[7*]C[8*]', '[14*]c1cc2c(s1)-c1cc3c(cc1C2)C1C(c2cc4c(cc2C1([Sc])[Sc])-c1sc([14*])cc1C4)C3([Sc])[Sc]']","['[14*]c1ccc(C)s1', '[14*]c1ccc([V])s1', '[14*]c1ccc([14*])s1', '[16*]c1c(F)c(F)c([16*])c2nn([Sc])nc12', '[14*]c1cc2c([16*])c3sc(C)cc3c([16*])c2s1', '.', '[7*]C(C#N)C#N', '[7*]C1C(=O)c2cc(F)ccc2C1[7*]', '[7*]C[8*]', '[14*]c1cc2c(s1)-c1cc3c(cc1C2)C1C(c2cc4c(cc2C1([Sc])[Sc])-c1sc([14*])cc1C4)C3([Sc])[Sc]']","[0, 0, 0, 0, 0, 0, 6, 16, 7, 17, 9, 1, 10, 79, 12, 147]"
PTB7-Th,DICTF-C10,-5.21,-3.542368421052632,1.5883333333333332,-1.667631578947368,-5.67,-3.89,-1.7799999999999998,1.76,2:3,o-DCB,25.0,_,68.0,25.0,MoOx,ZnO,6.93,8.3277875,0.865,19.255,50.0,"['[3*]O[Cr]', '[1*]C([6*])=O', '[14*]c1sc2c([14*])sc(C)c2c1F', '[14*]c1ccc([Cr])s1', '[14*]c1cc2c([16*])c3sc(C)cc3c([16*])c2s1']","['[7*]C(C#N)C#N', '[7*]C1C(=O)c2ccccc2C1[7*]', '[7*]C[8*]', '[14*]c1ccc([14*])s1', '[16*]c1ccc2c(c1)C(CCCCCCCCCC)(CCCCCCCCCC)c1cc([16*])ccc1-2']","['[3*]O[Cr]', '[1*]C([6*])=O', '[14*]c1sc2c([14*])sc(C)c2c1F', '[14*]c1ccc([Cr])s1', '[14*]c1cc2c([16*])c3sc(C)cc3c([16*])c2s1', '.', '[7*]C(C#N)C#N', '[7*]C1C(=O)c2ccccc2C1[7*]', '[7*]C[8*]', '[14*]c1ccc([14*])s1', '[16*]c1ccc2c(c1)C(CCCCCCCCCC)(CCCCCCCCCC)c1cc([16*])ccc1-2']","[0, 0, 0, 0, 0, 26, 4, 36, 19, 9, 1, 10, 11, 12, 7, 352]"
