Repository: aspuru-guzik-group/Beyond-Molecular-Structure-ML-for-OPV-Materials-Devices

File: ml_for_opvs/data/input_representation/OPV_Min/BRICS/processed_brics_frag_device_wo_thickness/KFold/input_train_1.csv (part 3 of 6)
Donor,Acceptor,HOMO_D_eV,LUMO_D_eV,HOMO_A_eV,LUMO_A_eV,D_A_ratio_m_m,solvent,total_solids_conc_mg_mL,solvent_additive,annealing_temperature,hole_contact_layer,electron_contact_layer,PCE_percent,calc_PCE_percent,Voc_V,FF_percent,Donor_BRICS,Acceptor_BRICS,DA_pair_BRICS,DA_tokenized_BRICS
PBDB-T,ITCT-DM,-5.297714285714285,-3.4170000000000003,-5.48,-3.9,1.0,CB,20.0,DIO,120,PEDOT:PSS,N719:PrC60MAI,10.56,9.59,0.904,65.0,"['CCCCC(C)CC', 'Cc1cccs1', 'c1ccsc1', 'O=C1c2cscc2C(=O)c2cscc21', 'Cc1cc2cc3sccc3cc2s1']","['N#CCC#N', 'Cc1sc(C)c2c1CCC2=O', 'C', 'CCCCCC', 'c1ccc(C2(c3ccccc3)c3cc4c(cc3-c3sc5ccsc5c32)C(c2ccccc2)(c2ccccc2)c2c-4sc3ccsc23)cc1']","['CCCCC(C)CC', 'Cc1cccs1', 'c1ccsc1', 'O=C1c2cscc2C(=O)c2cscc21', 'Cc1cc2cc3sccc3cc2s1', '.', 'N#CCC#N', 'Cc1sc(C)c2c1CCC2=O', 'C', 'CCCCCC', 'c1ccc(C2(c3ccccc3)c3cc4c(cc3-c3sc5ccsc5c32)C(c2ccccc2)(c2ccccc2)c2c-4sc3ccsc23)cc1']","[0, 0, 0, 0, 0, 0, 3, 5, 6, 29, 8, 1, 9, 129, 11, 12, 14]"
PBDB-T,ITCPTC-Th,-5.297714285714285,-3.4170000000000003,-5.68,-4.03,1.0,CB,20.0,DIO,25,MoOx,ZnO,10.61,10.61,0.856,72.7,"['CCCCC(C)CC', 'Cc1cccs1', 'c1ccsc1', 'O=C1c2cscc2C(=O)c2cscc21', 'Cc1cc2cc3sccc3cc2s1']","['N#CCC#N', 'O=C1CCc2cscc21', 'C', 'CCCCCC', 'c1csc(C2(c3cccs3)c3cc4c(cc3-c3sc5ccsc5c32)C(c2cccs2)(c2cccs2)c2c-4sc3ccsc23)c1']","['CCCCC(C)CC', 'Cc1cccs1', 'c1ccsc1', 'O=C1c2cscc2C(=O)c2cscc21', 'Cc1cc2cc3sccc3cc2s1', '.', 'N#CCC#N', 'O=C1CCc2cscc21', 'C', 'CCCCCC', 'c1csc(C2(c3cccs3)c3cc4c(cc3-c3sc5ccsc5c32)C(c2cccs2)(c2cccs2)c2c-4sc3ccsc23)c1']","[0, 0, 0, 0, 0, 0, 3, 5, 6, 29, 8, 1, 9, 40, 11, 12, 59]"
PBDB-T,ITCPTC-Se,-5.297714285714285,-3.4170000000000003,-5.65,-4.0,1.0,CB,20.0,DIO,25,MoOx,ZnO,9.02,9.02,0.869,68.3,"['CCCCC(C)CC', 'Cc1cccs1', 'c1ccsc1', 'O=C1c2cscc2C(=O)c2cscc21', 'Cc1cc2cc3sccc3cc2s1']","['N#CCC#N', 'O=C1CCc2cscc21', 'C', 'CCCCCCc1ccc(C2(c3ccc(CCCCCC)[se]3)c3cc4c(cc3-c3sc5ccsc5c32)C(c2ccc(CCCCCC)[se]2)(c2ccc(CCCCCC)[se]2)c2c-4sc3ccsc23)[se]1']","['CCCCC(C)CC', 'Cc1cccs1', 'c1ccsc1', 'O=C1c2cscc2C(=O)c2cscc21', 'Cc1cc2cc3sccc3cc2s1', '.', 'N#CCC#N', 'O=C1CCc2cscc21', 'C', 'CCCCCCc1ccc(C2(c3ccc(CCCCCC)[se]3)c3cc4c(cc3-c3sc5ccsc5c32)C(c2ccc(CCCCCC)[se]2)(c2ccc(CCCCCC)[se]2)c2c-4sc3ccsc23)[se]1']","[0, 0, 0, 0, 0, 0, 0, 3, 5, 6, 29, 8, 1, 9, 40, 11, 130]"
PTB7-Th,IEICO-4F,-5.213181818181817,-3.541944444444445,-5.309971428571429,-3.851028571428572,0.667,CB,37.5,DIO,100,PEDOT:PSS,PFN-Br,11.13,11.13,0.72,61.45,"['O', 'CCCCC(C)CC', 'C=O', 'CCCCC(C)CC', 'Cc1scc2scc(F)c12', 'c1ccsc1', 'Cc1cc2cc3sccc3cc2s1']","['CCCCC(C)CC', 'O', 'N#CCC#N', 'O=C1CCc2cc(F)c(F)cc21', 'C', 'CCCCCC', 'c1ccsc1', 'c1ccc(C2(c3ccccc3)c3cc4c(cc3-c3sccc32)C(c2ccccc2)(c2ccccc2)c2ccsc2-4)cc1']","['O', 'CCCCC(C)CC', 'C=O', 'CCCCC(C)CC', 'Cc1scc2scc(F)c12', 'c1ccsc1', 'Cc1cc2cc3sccc3cc2s1', '.', 'CCCCC(C)CC', 'O', 'N#CCC#N', 'O=C1CCc2cc(F)c(F)cc21', 'C', 'CCCCCC', 'c1ccsc1', 'c1ccc(C2(c3ccccc3)c3cc4c(cc3-c3sccc32)C(c2ccccc2)(c2ccccc2)c2ccsc2-4)cc1']","[0, 2, 3, 4, 3, 33, 6, 8, 1, 3, 2, 9, 39, 11, 12, 6, 36]"
PBDB-T,ITCC,-5.297714285714285,-3.4170000000000003,-5.47,-3.76,1.0,CB,20.0,DIO,100,PEDOT:PSS,PFN-Br,11.28,11.28,0.98,71.32,"['CCCCC(C)CC', 'Cc1cccs1', 'c1ccsc1', 'O=C1c2cscc2C(=O)c2cscc21', 'Cc1cc2cc3sccc3cc2s1']","['N#CCC#N', 'O=C1CCc2ccsc21', 'C', 'CCCCCC', 'c1ccc(C2(c3ccccc3)c3cc4c(cc3-c3sc5ccsc5c32)C(c2ccccc2)(c2ccccc2)c2c-4sc3ccsc23)cc1']","['CCCCC(C)CC', 'Cc1cccs1', 'c1ccsc1', 'O=C1c2cscc2C(=O)c2cscc21', 'Cc1cc2cc3sccc3cc2s1', '.', 'N#CCC#N', 'O=C1CCc2ccsc21', 'C', 'CCCCCC', 'c1ccc(C2(c3ccccc3)c3cc4c(cc3-c3sc5ccsc5c32)C(c2ccccc2)(c2ccccc2)c2c-4sc3ccsc23)cc1']","[0, 0, 0, 0, 0, 0, 3, 5, 6, 29, 8, 1, 9, 78, 11, 12, 14]"
PTB7-Th,IFTIC,-5.213181818181817,-3.541944444444445,-5.42,-3.85,0.5,o-DCB,25.0,_,25,MoOx,ZnO,5.77,5.71,0.9,53.5,"['O', 'CCCCC(C)CC', 'C=O', 'CCCCC(C)CC', 'Cc1scc2scc(F)c12', 'c1ccsc1', 'Cc1cc2cc3sccc3cc2s1']","['N#CCC#N', 'O=C1CCc2ccccc21', 'C', 'c1ccsc1', 'CCCCCCCCC1(CCCCCCCC)c2ccccc2-c2cc3c(cc21)-c1ccccc1C3(CCCCCCCC)CCCCCCCC']","['O', 'CCCCC(C)CC', 'C=O', 'CCCCC(C)CC', 'Cc1scc2scc(F)c12', 'c1ccsc1', 'Cc1cc2cc3sccc3cc2s1', '.', 'N#CCC#N', 'O=C1CCc2ccccc21', 'C', 'c1ccsc1', 'CCCCCCCCC1(CCCCCCCC)c2ccccc2-c2cc3c(cc21)-c1ccccc1C3(CCCCCCCC)CCCCCCCC']","[0, 0, 0, 0, 2, 3, 4, 3, 33, 6, 8, 1, 9, 10, 11, 6, 131]"
PBDTTT-C-T,IDT-2BM,-5.128,-3.268,-5.586666666666666,-4.083333333333333,1.5,o-DCB,30.0,CN,25,PEDOT:PSS,Ca,4.19,4.06,0.76,54.4,"['CCCCC(CC)CC=O', 'CCCCC(C)CC', 'Cc1scc2sccc12', 'c1ccsc1', 'Cc1cc2cc3sccc3cc2s1']","['N#CCC#N', 'C', 'CCCCCC', 'c1ccc2nsnc2c1', 'c1ccc(C2(c3ccccc3)c3cc4c(cc3-c3sccc32)C(c2ccccc2)(c2ccccc2)c2ccsc2-4)cc1']","['CCCCC(CC)CC=O', 'CCCCC(C)CC', 'Cc1scc2sccc12', 'c1ccsc1', 'Cc1cc2cc3sccc3cc2s1', '.', 'N#CCC#N', 'C', 'CCCCCC', 'c1ccc2nsnc2c1', 'c1ccc(C2(c3ccccc3)c3cc4c(cc3-c3sccc32)C(c2ccccc2)(c2ccccc2)c2ccsc2-4)cc1']","[0, 0, 0, 0, 0, 0, 85, 3, 84, 6, 8, 1, 9, 11, 12, 34, 36]"
PBDTTT-C-T,IDTT-2BM,-5.128,-3.268,-5.5,-3.8,1.5,o-DCB,30.0,DIO,25,PEDOT:PSS,Ca,4.7,4.64,0.845,56.8,"['CCCCC(CC)CC=O', 'CCCCC(C)CC', 'Cc1scc2sccc12', 'c1ccsc1', 'Cc1cc2cc3sccc3cc2s1']","['N#CCC#N', 'C', 'CCCCCC', 'c1ccc2nsnc2c1', 'c1ccc(C2(c3ccccc3)c3cc4c(cc3-c3sc5ccsc5c32)C(c2ccccc2)(c2ccccc2)c2c-4sc3ccsc23)cc1']","['CCCCC(CC)CC=O', 'CCCCC(C)CC', 'Cc1scc2sccc12', 'c1ccsc1', 'Cc1cc2cc3sccc3cc2s1', '.', 'N#CCC#N', 'C', 'CCCCCC', 'c1ccc2nsnc2c1', 'c1ccc(C2(c3ccccc3)c3cc4c(cc3-c3sc5ccsc5c32)C(c2ccccc2)(c2ccccc2)c2c-4sc3ccsc23)cc1']","[0, 0, 0, 0, 0, 0, 85, 3, 84, 6, 8, 1, 9, 11, 12, 34, 14]"
PTB7-Th,IDT-T,-5.213181818181817,-3.541944444444445,-5.49,-3.985,0.769,CB,10.0,CN,25,MoOx,ZnO,4.08,4.08,0.84,50.9,"['O', 'CCCCC(C)CC', 'C=O', 'CCCCC(C)CC', 'Cc1scc2scc(F)c12', 'c1ccsc1', 'Cc1cc2cc3sccc3cc2s1']","['N#CCC#N', 'O=C1CCc2ccccc21', 'C', 'CCCCCC', 'c1ccsc1', 'c1ccc(C2(c3ccccc3)c3cc4c(cc3-c3sccc32)C(c2ccccc2)(c2ccccc2)c2ccsc2-4)cc1']","['O', 'CCCCC(C)CC', 'C=O', 'CCCCC(C)CC', 'Cc1scc2scc(F)c12', 'c1ccsc1', 'Cc1cc2cc3sccc3cc2s1', '.', 'N#CCC#N', 'O=C1CCc2ccccc21', 'C', 'CCCCCC', 'c1ccsc1', 'c1ccc(C2(c3ccccc3)c3cc4c(cc3-c3sccc32)C(c2ccccc2)(c2ccccc2)c2ccsc2-4)cc1']","[0, 0, 0, 2, 3, 4, 3, 33, 6, 8, 1, 9, 10, 11, 12, 6, 36]"
PBDB-T,IDT-Tz,-5.297714285714285,-3.4170000000000003,-5.62,-4.09,1.0,CB,10.0,CN,25,MoOx,ZnO,8.52,8.52,0.88,70.8,"['CCCCC(C)CC', 'Cc1cccs1', 'c1ccsc1', 'O=C1c2cscc2C(=O)c2cscc21', 'Cc1cc2cc3sccc3cc2s1']","['N#CCC#N', 'O=C1CCc2ccccc21', 'C', 'CCCCCC', 'c1cscn1', 'c1ccc(C2(c3ccccc3)c3ccccc3-c3cc4c(cc32)-c2ccccc2C4(c2ccccc2)c2ccccc2)cc1']","['CCCCC(C)CC', 'Cc1cccs1', 'c1ccsc1', 'O=C1c2cscc2C(=O)c2cscc21', 'Cc1cc2cc3sccc3cc2s1', '.', 'N#CCC#N', 'O=C1CCc2ccccc21', 'C', 'CCCCCC', 'c1cscn1', 'c1ccc(C2(c3ccccc3)c3ccccc3-c3cc4c(cc32)-c2ccccc2C4(c2ccccc2)c2ccccc2)cc1']","[0, 0, 0, 0, 0, 3, 5, 6, 29, 8, 1, 9, 10, 11, 12, 132, 133]"
PTB7-Th,IDT-T-N,-5.213181818181817,-3.541944444444445,-5.58,-4.06,1.0,CF,10.0,CN,100,PEDOT:PSS,PNDIT-F3N-Br,6.6,6.56,0.87,51.38,"['O', 'CCCCC(C)CC', 'C=O', 'CCCCC(C)CC', 'Cc1scc2scc(F)c12', 'c1ccsc1', 'Cc1cc2cc3sccc3cc2s1']","['N#CCC#N', 'O=C1CCc2cc3ccccc3cc21', 'C', 'CCCCC(C)CC', 'CCCCCC', 'c1ccsc1', 'c1ccc(C2(c3ccccc3)c3cc4c(cc3-c3sccc32)C(c2ccccc2)(c2ccccc2)c2ccsc2-4)cc1']","['O', 'CCCCC(C)CC', 'C=O', 'CCCCC(C)CC', 'Cc1scc2scc(F)c12', 'c1ccsc1', 'Cc1cc2cc3sccc3cc2s1', '.', 'N#CCC#N', 'O=C1CCc2cc3ccccc3cc21', 'C', 'CCCCC(C)CC', 'CCCCCC', 'c1ccsc1', 'c1ccc(C2(c3ccccc3)c3cc4c(cc3-c3sccc32)C(c2ccccc2)(c2ccccc2)c2ccsc2-4)cc1']","[0, 0, 2, 3, 4, 3, 33, 6, 8, 1, 9, 37, 11, 3, 12, 6, 36]"
PTB7-Th,p-IDTIDT-IC,-5.213181818181817,-3.541944444444445,-5.42,-3.82,0.667,o-DCB,25.0,_,150,PEDOT:PSS,PDINO,6.48,6.47,0.94,47.5,"['O', 'CCCCC(C)CC', 'C=O', 'CCCCC(C)CC', 'Cc1scc2scc(F)c12', 'c1ccsc1', 'Cc1cc2cc3sccc3cc2s1']","['N#CCC#N', 'O=C1CCc2ccccc21', 'C', 'CCCCCC', 'c1ccc(C2(c3ccccc3)c3cc4c(cc3-c3sccc32)C(c2ccccc2)(c2ccccc2)c2c-4sc3c4c(sc23)-c2cc3c(cc2C4(c2ccccc2)c2ccccc2)-c2sccc2C3(c2ccccc2)c2ccccc2)cc1']","['O', 'CCCCC(C)CC', 'C=O', 'CCCCC(C)CC', 'Cc1scc2scc(F)c12', 'c1ccsc1', 'Cc1cc2cc3sccc3cc2s1', '.', 'N#CCC#N', 'O=C1CCc2ccccc21', 'C', 'CCCCCC', 'c1ccc(C2(c3ccccc3)c3cc4c(cc3-c3sccc32)C(c2ccccc2)(c2ccccc2)c2c-4sc3c4c(sc23)-c2cc3c(cc2C4(c2ccccc2)c2ccccc2)-c2sccc2C3(c2ccccc2)c2ccccc2)cc1']","[0, 0, 0, 0, 2, 3, 4, 3, 33, 6, 8, 1, 9, 10, 11, 12, 136]"
PBDB-TF,IDT-C6,-5.497142857142857,-3.6428571428571423,-5.59,-3.35,1.0,CF,16.0,DIO,100,PEDOT:PSS,PFN-Br,12.5,12.43,0.96,74.0,"['CCCCC(C)CC', 'Cc1cccs1', 'Fc1ccsc1', 'O=C1c2cscc2C(=O)c2cscc21', 'c1ccsc1', 'Cc1cc2cc3sccc3cc2s1']","['N#CCC#N', 'Cc1ccc2c(c1)CCC2=O', 'C', 'CCCCCCC1(CCCCCC)c2cc3c(cc2-c2sccc21)C(CCCCCC)(CCCCCC)c1ccsc1-3']","['CCCCC(C)CC', 'Cc1cccs1', 'Fc1ccsc1', 'O=C1c2cscc2C(=O)c2cscc21', 'c1ccsc1', 'Cc1cc2cc3sccc3cc2s1', '.', 'N#CCC#N', 'Cc1ccc2c(c1)CCC2=O', 'C', 'CCCCCCC1(CCCCCC)c2cc3c(cc2-c2sccc21)C(CCCCCC)(CCCCCC)c1ccsc1-3']","[0, 0, 0, 0, 0, 0, 3, 5, 23, 29, 6, 8, 1, 9, 15, 11, 28]"
PBDB-TF,IDT-PhC6,-5.497142857142857,-3.6428571428571423,-5.56,-3.32,1.0,CF,16.0,DIO,100,PEDOT:PSS,PFN-Br,5.6,5.59,1.0,43.0,"['CCCCC(C)CC', 'Cc1cccs1', 'Fc1ccsc1', 'O=C1c2cscc2C(=O)c2cscc21', 'c1ccsc1', 'Cc1cc2cc3sccc3cc2s1']","['N#CCC#N', 'Cc1ccc2c(c1)CCC2=O', 'C', 'CCCCCC', 'c1ccc(C2(c3ccccc3)c3cc4c(cc3-c3sccc32)C(c2ccccc2)(c2ccccc2)c2ccsc2-4)cc1']","['CCCCC(C)CC', 'Cc1cccs1', 'Fc1ccsc1', 'O=C1c2cscc2C(=O)c2cscc21', 'c1ccsc1', 'Cc1cc2cc3sccc3cc2s1', '.', 'N#CCC#N', 'Cc1ccc2c(c1)CCC2=O', 'C', 'CCCCCC', 'c1ccc(C2(c3ccccc3)c3cc4c(cc3-c3sccc32)C(c2ccccc2)(c2ccccc2)c2ccsc2-4)cc1']","[0, 0, 0, 0, 0, 3, 5, 23, 29, 6, 8, 1, 9, 15, 11, 12, 36]"
PBDB-T,FDNCTF,-5.297714285714285,-3.4170000000000003,-5.42,-3.73,1.25,CB,19.8,_,25,PEDOT:PSS,PDINO,10.0,9.8,0.94,66.0,"['CCCCC(C)CC', 'Cc1cccs1', 'c1ccsc1', 'O=C1c2cscc2C(=O)c2cscc21', 'Cc1cc2cc3sccc3cc2s1']","['N#CCC#N', 'O=C1CCc2cc3ccccc3cc21', 'C', 'CCCCCCCCC1(CCCCCCCC)c2cc3c(cc2-c2cc4c(cc21)-c1sccc1C4(CCCCCCCC)CCCCCCCC)C(CCCCCCCC)(CCCCCCCC)c1ccsc1-3']","['CCCCC(C)CC', 'Cc1cccs1', 'c1ccsc1', 'O=C1c2cscc2C(=O)c2cscc21', 'Cc1cc2cc3sccc3cc2s1', '.', 'N#CCC#N', 'O=C1CCc2cc3ccccc3cc21', 'C', 'CCCCCCCCC1(CCCCCCCC)c2cc3c(cc2-c2cc4c(cc21)-c1sccc1C4(CCCCCCCC)CCCCCCCC)C(CCCCCCCC)(CCCCCCCC)c1ccsc1-3']","[0, 0, 0, 0, 0, 0, 0, 3, 5, 6, 29, 8, 1, 9, 37, 11, 94]"
PBDB-T,FDICTF,-5.297714285714285,-3.4170000000000003,-5.43,-3.71,1.25,CB,19.8,_,25,PEDOT:PSS,PDINO,11.2,10.99,0.93,72.5,"['CCCCC(C)CC', 'Cc1cccs1', 'c1ccsc1', 'O=C1c2cscc2C(=O)c2cscc21', 'Cc1cc2cc3sccc3cc2s1']","['N#CCC#N', 'O=C1CCc2ccccc21', 'C', 'CCCCCCCCC1(CCCCCCCC)c2cc3c(cc2-c2cc4c(cc21)-c1sccc1C4(CCCCCCCC)CCCCCCCC)C(CCCCCCCC)(CCCCCCCC)c1ccsc1-3']","['CCCCC(C)CC', 'Cc1cccs1', 'c1ccsc1', 'O=C1c2cscc2C(=O)c2cscc21', 'Cc1cc2cc3sccc3cc2s1', '.', 'N#CCC#N', 'O=C1CCc2ccccc21', 'C', 'CCCCCCCCC1(CCCCCCCC)c2cc3c(cc2-c2cc4c(cc21)-c1sccc1C4(CCCCCCCC)CCCCCCCC)C(CCCCCCCC)(CCCCCCCC)c1ccsc1-3']","[0, 0, 0, 0, 0, 0, 0, 3, 5, 6, 29, 8, 1, 9, 10, 11, 94]"
PTB7-Th,DTCC-IC,-5.213181818181817,-3.541944444444445,-5.5,-3.87,1.0,CF,13.0,CN,100,PEDOT:PSS,Ca,6.0,6.0,0.95,56.2,"['O', 'CCCCC(C)CC', 'C=O', 'CCCCC(C)CC', 'Cc1scc2scc(F)c12', 'c1ccsc1', 'Cc1cc2cc3sccc3cc2s1']","['CCCCCCCC', 'O', 'N#CCC#N', 'O=C1CCc2cc(F)c(F)cc21', 'CCCCCCCC', 'C', 'c1ccc(C2(c3ccccc3)c3cc4c(cc3-c3sccc32)nc2cc3c(cc24)C(c2ccccc2)(c2ccccc2)c2ccsc2-3)cc1']","['O', 'CCCCC(C)CC', 'C=O', 'CCCCC(C)CC', 'Cc1scc2scc(F)c12', 'c1ccsc1', 'Cc1cc2cc3sccc3cc2s1', '.', 'CCCCCCCC', 'O', 'N#CCC#N', 'O=C1CCc2cc(F)c(F)cc21', 'CCCCCCCC', 'C', 'c1ccc(C2(c3ccccc3)c3cc4c(cc3-c3sccc32)nc2cc3c(cc24)C(c2ccccc2)(c2ccccc2)c2ccsc2-3)cc1']","[0, 0, 2, 3, 4, 3, 33, 6, 8, 1, 20, 2, 9, 39, 20, 11, 109]"
P1_BDT-TBT,DCI-2,-5.1,-3.48,-5.24,-4.05,0.5,CF,18.0,DIO,25,PEDOT:PSS,PFN-Br,6.94,6.94,0.8,63.0,"['OS', 'CCCCCCCCCCCC', 'Cc1cc2cc3sccc3cc2s1', 'Cc1cccs1', 'c1ccsc1', 'c1ccc2nsnc2c1']","['N#CCC#N', 'O=C1CCc2ccccc21', 'CCCCCCCCCCCCCCCCC', 'C', 'CCCCCC', 'c1ccsc1', 'c1cc2nc3ccsc3c2s1']","['OS', 'CCCCCCCCCCCC', 'Cc1cc2cc3sccc3cc2s1', 'Cc1cccs1', 'c1ccsc1', 'c1ccc2nsnc2c1', '.', 'N#CCC#N', 'O=C1CCc2ccccc21', 'CCCCCCCCCCCCCCCCC', 'C', 'CCCCCC', 'c1ccsc1', 'c1cc2nc3ccsc3c2s1']","[0, 0, 0, 31, 25, 8, 5, 6, 34, 1, 9, 10, 108, 11, 12, 6, 140]"
PTB7-Th,IM-IDT,-5.213181818181817,-3.541944444444445,-5.44,-4.0,1.0,o-DCB,10.0,DPE,100,PEDOT:PSS,Ca,1.6,1.41,0.58,49.16,"['O', 'CCCCC(C)CC', 'C=O', 'CCCCC(C)CC', 'Cc1scc2scc(F)c12', 'c1ccsc1', 'Cc1cc2cc3sccc3cc2s1']","['N#CCC#N', 'CCCCCC', 'CCCCC(CC)CN1C(=O)Cc2ccccc21', 'c1ccc(C2(c3ccccc3)c3cc4c(cc3-c3sccc32)C(c2ccccc2)(c2ccccc2)c2ccsc2-4)cc1']","['O', 'CCCCC(C)CC', 'C=O', 'CCCCC(C)CC', 'Cc1scc2scc(F)c12', 'c1ccsc1', 'Cc1cc2cc3sccc3cc2s1', '.', 'N#CCC#N', 'CCCCCC', 'CCCCC(CC)CN1C(=O)Cc2ccccc21', 'c1ccc(C2(c3ccccc3)c3cc4c(cc3-c3sccc32)C(c2ccccc2)(c2ccccc2)c2ccsc2-4)cc1']","[0, 0, 0, 0, 0, 2, 3, 4, 3, 33, 6, 8, 1, 9, 12, 141, 36]"
PTB7-Th,SiOTIC-4F,-5.213181818181817,-3.541944444444445,-5.28,-4.11,0.667,CF,20.0,CN,25,MoOx,ZnO,8.6,8.62,0.65,61.4,"['O', 'CCCCC(C)CC', 'C=O', 'CCCCC(C)CC', 'Cc1scc2scc(F)c12', 'c1ccsc1', 'Cc1cc2cc3sccc3cc2s1']","['CCCCC(C)CC', 'O', 'N#CCC#N', 'O=C1CCc2cc(F)c(F)cc21', 'C', 'c1ccsc1', 'CCCCC(CC)C[Si]1(CC(CC)CCCC)c2ccsc2-c2sccc21']","['O', 'CCCCC(C)CC', 'C=O', 'CCCCC(C)CC', 'Cc1scc2scc(F)c12', 'c1ccsc1', 'Cc1cc2cc3sccc3cc2s1', '.', 'CCCCC(C)CC', 'O', 'N#CCC#N', 'O=C1CCc2cc(F)c(F)cc21', 'C', 'c1ccsc1', 'CCCCC(CC)C[Si]1(CC(CC)CCCC)c2ccsc2-c2sccc21']","[0, 0, 2, 3, 4, 3, 33, 6, 8, 1, 3, 2, 9, 39, 11, 6, 144]"
P3HT,BTA100,-5.057777777777777,-2.989444444444445,-4.98,-2.81,1.0,CF,15.0,_,100,PEDOT:PSS,Ca,1.04,1.04,1.34,47.0,"['CCCCCC', 'Cc1cccs1', 'Cc1cccs1', 'c1ccsc1']","['CO', 'CC', 'O=C1CSC(=O)N1', 'CCCCCCCC', 'C', 'CCCCCC', 'c1ccc2nnnc2c1', 'c1ccc(C2(c3ccccc3)c3cc4c(cc3-c3sccc32)C(c2ccccc2)(c2ccccc2)c2ccsc2-4)cc1']","['CCCCCC', 'Cc1cccs1', 'Cc1cccs1', 'c1ccsc1', '.', 'CO', 'CC', 'O=C1CSC(=O)N1', 'CCCCCCCC', 'C', 'CCCCCC', 'c1ccc2nnnc2c1', 'c1ccc(C2(c3ccccc3)c3cc4c(cc3-c3sccc32)C(c2ccccc2)(c2ccccc2)c2ccsc2-4)cc1']","[0, 0, 0, 0, 12, 5, 5, 6, 1, 60, 21, 145, 20, 11, 12, 43, 36]"
P3HT,BTA103,-5.057777777777777,-2.989444444444445,-5.21,-3.18,0.5,CF,15.0,_,120,PEDOT:PSS,Ca,5.31,5.31,0.94,66.0,"['CCCCCC', 'Cc1cccs1', 'Cc1cccs1', 'c1ccsc1']","['CO', 'CCCCCCCC', 'CC', 'CCCCCC', 'N#CC(C#N)=c1nc(=O)/c(=C\\c2cccc3nnnc23)s1', 'c1ccc(C2(c3ccccc3)c3cc4c(cc3-c3sccc32)C(c2ccccc2)(c2ccccc2)c2ccsc2-4)cc1']","['CCCCCC', 'Cc1cccs1', 'Cc1cccs1', 'c1ccsc1', '.', 'CO', 'CCCCCCCC', 'CC', 'CCCCCC', 'N#CC(C#N)=c1nc(=O)/c(=C\\c2cccc3nnnc23)s1', 'c1ccc(C2(c3ccccc3)c3cc4c(cc3-c3sccc32)C(c2ccccc2)(c2ccccc2)c2ccsc2-4)cc1']","[0, 0, 0, 0, 0, 0, 12, 5, 5, 6, 1, 60, 20, 21, 12, 22, 36]"
PTB7-Th,6TIC,-5.213181818181817,-3.541944444444445,-5.33,-3.885,0.667,CB,25.0,DIO,150,MoOx,ZnO,11.07,11.06,0.831,66.16,"['O', 'CCCCC(C)CC', 'C=O', 'CCCCC(C)CC', 'Cc1scc2scc(F)c12', 'c1ccsc1', 'Cc1cc2cc3sccc3cc2s1']","['N#CCC#N', 'O=C1CCc2ccccc21', 'C', 'CCCCCC', 'c1ccc(C2(c3ccccc3)c3c(sc4ccsc34)-c3sc4c5c(sc4c32)-c2sc3ccsc3c2C5(c2ccccc2)c2ccccc2)cc1']","['O', 'CCCCC(C)CC', 'C=O', 'CCCCC(C)CC', 'Cc1scc2scc(F)c12', 'c1ccsc1', 'Cc1cc2cc3sccc3cc2s1', '.', 'N#CCC#N', 'O=C1CCc2ccccc21', 'C', 'CCCCCC', 'c1ccc(C2(c3ccccc3)c3c(sc4ccsc34)-c3sc4c5c(sc4c32)-c2sc3ccsc3c2C5(c2ccccc2)c2ccccc2)cc1']","[0, 0, 0, 0, 2, 3, 4, 3, 33, 6, 8, 1, 9, 10, 11, 12, 13]"
PTB7-Th,COi8DFIC,-5.213181818181817,-3.541944444444445,-5.5,-3.88,1.0,CB,18.0,DIO,25,MoOx,ZnO,12.16,12.11,0.68,68.2,"['O', 'CCCCC(C)CC', 'C=O', 'CCCCC(C)CC', 'Cc1scc2scc(F)c12', 'c1ccsc1', 'Cc1cc2cc3sccc3cc2s1']","['N#CCC#N', 'O=C1CCc2cc(F)c(F)cc21', 'C', 'CCCCCC', 'c1ccc(C2(c3ccccc3)Oc3c(sc4c5c(sc34)-c3sc4ccsc4c3C(c3ccccc3)(c3ccccc3)O5)-c3sc4ccsc4c32)cc1']","['O', 'CCCCC(C)CC', 'C=O', 'CCCCC(C)CC', 'Cc1scc2scc(F)c12', 'c1ccsc1', 'Cc1cc2cc3sccc3cc2s1', '.', 'N#CCC#N', 'O=C1CCc2cc(F)c(F)cc21', 'C', 'CCCCCC', 'c1ccc(C2(c3ccccc3)Oc3c(sc4c5c(sc34)-c3sc4ccsc4c3C(c3ccccc3)(c3ccccc3)O5)-c3sc4ccsc4c32)cc1']","[0, 0, 0, 0, 2, 3, 4, 3, 33, 6, 8, 1, 9, 39, 11, 12, 146]"
PTB7-Th,IDT-2BR,-5.213181818181817,-3.541944444444445,-5.52,-3.69,1.0,o-DCB:CF (4:1),15.0,CN,25,PEDOT:PSS,Ca,7.7,8.32,0.99,60.0,"['O', 'CCCCC(C)CC', 'C=O', 'CCCCC(C)CC', 'Cc1scc2scc(F)c12', 'c1ccsc1', 'Cc1cc2cc3sccc3cc2s1']","['CC', 'O=C1CSC(=S)N1', 'C', 'CCCCCC', 'c1ccc2nsnc2c1', 'c1ccc(C2(c3ccccc3)c3cc4c(cc3-c3sccc32)C(c2ccccc2)(c2ccccc2)c2ccsc2-4)cc1']","['O', 'CCCCC(C)CC', 'C=O', 'CCCCC(C)CC', 'Cc1scc2scc(F)c12', 'c1ccsc1', 'Cc1cc2cc3sccc3cc2s1', '.', 'CC', 'O=C1CSC(=S)N1', 'C', 'CCCCCC', 'c1ccc2nsnc2c1', 'c1ccc(C2(c3ccccc3)c3cc4c(cc3-c3sccc32)C(c2ccccc2)(c2ccccc2)c2ccsc2-4)cc1']","[0, 0, 0, 2, 3, 4, 3, 33, 6, 8, 1, 21, 69, 11, 12, 34, 36]"
PTB7-Th,IDT-2BR1,-5.213181818181817,-3.541944444444445,-5.37,-3.67,1.0,o-DCB:CF (4:1),15.0,CN,25,PEDOT:PSS,Ca,8.7,8.66,0.95,60.0,"['O', 'CCCCC(C)CC', 'C=O', 'CCCCC(C)CC', 'Cc1scc2scc(F)c12', 'c1ccsc1', 'Cc1cc2cc3sccc3cc2s1']","['CC', 'O=C1CSC(=S)N1', 'C', 'c1ccc2nsnc2c1', 'CCCCCCC1(CCCCCC)c2cc3c(cc2-c2sccc21)C(CCCCCC)(CCCCCC)c1ccsc1-3']","['O', 'CCCCC(C)CC', 'C=O', 'CCCCC(C)CC', 'Cc1scc2scc(F)c12', 'c1ccsc1', 'Cc1cc2cc3sccc3cc2s1', '.', 'CC', 'O=C1CSC(=S)N1', 'C', 'c1ccc2nsnc2c1', 'CCCCCCC1(CCCCCC)c2cc3c(cc2-c2sccc21)C(CCCCCC)(CCCCCC)c1ccsc1-3']","[0, 0, 0, 0, 2, 3, 4, 3, 33, 6, 8, 1, 21, 69, 11, 34, 28]"
PTB7-Th,ATT-2,-5.213181818181817,-3.541944444444445,-5.5,-3.9,0.556,CB,22.4,CN,25,MoOx,ZnO,9.58,9.54,0.73,63.0,"['O', 'CCCCC(C)CC', 'C=O', 'CCCCC(C)CC', 'Cc1scc2scc(F)c12', 'c1ccsc1', 'Cc1cc2cc3sccc3cc2s1']","['O', 'CCCCCCCC', 'C=O', 'N#CCC#N', 'O=C1CCc2ccccc21', 'C', 'CCCCCC', 'c1cc2cscc2s1', 'c1ccc(C2(c3ccccc3)c3cc4c(cc3-c3sccc32)C(c2ccccc2)(c2ccccc2)c2ccsc2-4)cc1']","['O', 'CCCCC(C)CC', 'C=O', 'CCCCC(C)CC', 'Cc1scc2scc(F)c12', 'c1ccsc1', 'Cc1cc2cc3sccc3cc2s1', '.', 'O', 'CCCCCCCC', 'C=O', 'N#CCC#N', 'O=C1CCc2ccccc21', 'C', 'CCCCCC', 'c1cc2cscc2s1', 'c1ccc(C2(c3ccccc3)c3cc4c(cc3-c3sccc32)C(c2ccccc2)(c2ccccc2)c2ccsc2-4)cc1']","[2, 3, 4, 3, 33, 6, 8, 1, 2, 20, 4, 9, 10, 11, 12, 86, 36]"
PTB7-Th,T1,-5.213181818181817,-3.541944444444445,-5.42,-3.91,0.556,CB,20.0,_,25,MoOx,ZnO,9.82,9.8,0.72,65.0,"['O', 'CCCCC(C)CC', 'C=O', 'CCCCC(C)CC', 'Cc1scc2scc(F)c12', 'c1ccsc1', 'Cc1cc2cc3sccc3cc2s1']","['O', 'CCCCC(C)CC', 'C=O', 'N#CCC#N', 'O=C1CCc2ccccc21', 'C', 'CCCCCC', 'Fc1csc2cscc12', 'c1ccc(C2(c3ccccc3)c3cc4c(cc3-c3sccc32)C(c2ccccc2)(c2ccccc2)c2ccsc2-4)cc1']","['O', 'CCCCC(C)CC', 'C=O', 'CCCCC(C)CC', 'Cc1scc2scc(F)c12', 'c1ccsc1', 'Cc1cc2cc3sccc3cc2s1', '.', 'O', 'CCCCC(C)CC', 'C=O', 'N#CCC#N', 'O=C1CCc2ccccc21', 'C', 'CCCCCC', 'Fc1csc2cscc12', 'c1ccc(C2(c3ccccc3)c3cc4c(cc3-c3sccc32)C(c2ccccc2)(c2ccccc2)c2ccsc2-4)cc1']","[2, 3, 4, 3, 33, 6, 8, 1, 2, 3, 4, 9, 10, 11, 12, 147, 36]"
PTB7-Th,T2,-5.213181818181817,-3.541944444444445,-5.34,-3.96,0.556,CB,20.0,_,25,MoOx,ZnO,10.1,10.02,0.67,66.0,"['O', 'CCCCC(C)CC', 'C=O', 'CCCCC(C)CC', 'Cc1scc2scc(F)c12', 'c1ccsc1', 'Cc1cc2cc3sccc3cc2s1']","['O', 'CCCCC(C)CC', 'C=O', 'N#CCC#N', 'O=C1CCc2ccc(F)cc21', 'C', 'CCCCCC', 'Fc1csc2cscc12', 'c1ccc(C2(c3ccccc3)c3cc4c(cc3-c3sccc32)C(c2ccccc2)(c2ccccc2)c2ccsc2-4)cc1']","['O', 'CCCCC(C)CC', 'C=O', 'CCCCC(C)CC', 'Cc1scc2scc(F)c12', 'c1ccsc1', 'Cc1cc2cc3sccc3cc2s1', '.', 'O', 'CCCCC(C)CC', 'C=O', 'N#CCC#N', 'O=C1CCc2ccc(F)cc21', 'C', 'CCCCCC', 'Fc1csc2cscc12', 'c1ccc(C2(c3ccccc3)c3cc4c(cc3-c3sccc32)C(c2ccccc2)(c2ccccc2)c2ccsc2-4)cc1']","[2, 3, 4, 3, 33, 6, 8, 1, 2, 3, 4, 9, 61, 11, 12, 147, 36]"
PTB7-Th,T3,-5.213181818181817,-3.541944444444445,-5.31,-4.0,0.556,CB,20.0,_,25,MoOx,ZnO,9.43,9.39,0.61,70.0,"['O', 'CCCCC(C)CC', 'C=O', 'CCCCC(C)CC', 'Cc1scc2scc(F)c12', 'c1ccsc1', 'Cc1cc2cc3sccc3cc2s1']","['O', 'CCCCC(C)CC', 'C=O', 'N#CCC#N', 'O=C1CCc2cc(F)c(F)cc21', 'C', 'CCCCCC', 'Fc1csc2cscc12', 'c1ccc(C2(c3ccccc3)c3cc4c(cc3-c3sccc32)C(c2ccccc2)(c2ccccc2)c2ccsc2-4)cc1']","['O', 'CCCCC(C)CC', 'C=O', 'CCCCC(C)CC', 'Cc1scc2scc(F)c12', 'c1ccsc1', 'Cc1cc2cc3sccc3cc2s1', '.', 'O', 'CCCCC(C)CC', 'C=O', 'N#CCC#N', 'O=C1CCc2cc(F)c(F)cc21', 'C', 'CCCCCC', 'Fc1csc2cscc12', 'c1ccc(C2(c3ccccc3)c3cc4c(cc3-c3sccc32)C(c2ccccc2)(c2ccccc2)c2ccsc2-4)cc1']","[2, 3, 4, 3, 33, 6, 8, 1, 2, 3, 4, 9, 39, 11, 12, 147, 36]"
PTB7-Th,ATT-1,-5.213181818181817,-3.541944444444445,-5.5,-3.63,0.667,o-DCB,25.0,DIO,25,PEDOT:PSS,PFN-Br,10.07,10.04,0.87,70.0,"['O', 'CCCCC(C)CC', 'C=O', 'CCCCC(C)CC', 'Cc1scc2scc(F)c12', 'c1ccsc1', 'Cc1cc2cc3sccc3cc2s1']","['O', 'CCCCCCCC', 'C=O', 'CC', 'CCCCCC', 'N#CC(C#N)=c1nc(=O)/c(=C\\c2scc3sccc23)s1', 'c1ccc(C2(c3ccccc3)c3cc4c(cc3-c3sccc32)C(c2ccccc2)(c2ccccc2)c2ccsc2-4)cc1']","['O', 'CCCCC(C)CC', 'C=O', 'CCCCC(C)CC', 'Cc1scc2scc(F)c12', 'c1ccsc1', 'Cc1cc2cc3sccc3cc2s1', '.', 'O', 'CCCCCCCC', 'C=O', 'CC', 'CCCCCC', 'N#CC(C#N)=c1nc(=O)/c(=C\\c2scc3sccc23)s1', 'c1ccc(C2(c3ccccc3)c3cc4c(cc3-c3sccc32)C(c2ccccc2)(c2ccccc2)c2ccsc2-4)cc1']","[0, 0, 2, 3, 4, 3, 33, 6, 8, 1, 2, 20, 4, 21, 12, 148, 36]"
PBDTT-6ttTPD,ITIC,-5.36,-3.51,-5.57675,-3.918163265306122,1.0,CF,12.0,DIO,25,MoOx,ZnO,9.98,9.98,0.942,67.8,"['CCCCCCCCCCCCCCCCC', 'CCCCCCCCC', 'CCCCCC', 'Cc1cc2sccc2s1', 'c1ccsc1', 'O=C1NC(=O)c2cscc21', 'c1cc2sccc2s1', 'Cc1cc2cc3sccc3cc2s1']","['N#CCC#N', 'O=C1CCc2ccccc21', 'C', 'CCCCCC', 'c1ccc(C2(c3ccccc3)c3cc4c(cc3-c3sc5ccsc5c32)C(c2ccccc2)(c2ccccc2)c2c-4sc3ccsc23)cc1']","['CCCCCCCCCCCCCCCCC', 'CCCCCCCCC', 'CCCCCC', 'Cc1cc2sccc2s1', 'c1ccsc1', 'O=C1NC(=O)c2cscc21', 'c1cc2sccc2s1', 'Cc1cc2cc3sccc3cc2s1', '.', 'N#CCC#N', 'O=C1CCc2ccccc21', 'C', 'CCCCCC', 'c1ccc(C2(c3ccccc3)c3cc4c(cc3-c3sc5ccsc5c32)C(c2ccccc2)(c2ccccc2)c2c-4sc3ccsc23)cc1']","[0, 0, 0, 108, 77, 12, 149, 6, 150, 7, 8, 1, 9, 10, 11, 12, 14]"
PMOT16,ITIC,-5.52,-3.66,-5.57675,-3.918163265306122,1.0,CF,12.0,DIO,25,MoOx,ZnO,7.63,7.64,1.001,58.7,"['CO', 'CCCCCCCCC(C)CCCCCC', 'CCCCC(C)CC', 'CCCCCC', 'Cc1cc2sccc2s1', 'c1ccsc1', 'O=C1NC(=O)c2cscc21', 'c1cc2sccc2s1', 'Cc1cc2cc3sccc3cc2s1']","['N#CCC#N', 'O=C1CCc2ccccc21', 'C', 'CCCCCC', 'c1ccc(C2(c3ccccc3)c3cc4c(cc3-c3sc5ccsc5c32)C(c2ccccc2)(c2ccccc2)c2c-4sc3ccsc23)cc1']","['CO', 'CCCCCCCCC(C)CCCCCC', 'CCCCC(C)CC', 'CCCCCC', 'Cc1cc2sccc2s1', 'c1ccsc1', 'O=C1NC(=O)c2cscc21', 'c1cc2sccc2s1', 'Cc1cc2cc3sccc3cc2s1', '.', 'N#CCC#N', 'O=C1CCc2ccccc21', 'C', 'CCCCCC', 'c1ccc(C2(c3ccccc3)c3cc4c(cc3-c3sc5ccsc5c32)C(c2ccccc2)(c2ccccc2)c2c-4sc3ccsc23)cc1']","[0, 0, 60, 16, 3, 12, 149, 6, 150, 7, 8, 1, 9, 10, 11, 12, 14]"
PBDTT-6ttTPD,IDIC,-5.36,-3.51,-5.706,-4.002666666666667,1.0,CF,12.0,DIO,25,MoOx,ZnO,8.58,8.58,0.822,65.5,"['CCCCCCCCCCCCCCCCC', 'CCCCCCCCC', 'CCCCCC', 'Cc1cc2sccc2s1', 'c1ccsc1', 'O=C1NC(=O)c2cscc21', 'c1cc2sccc2s1', 'Cc1cc2cc3sccc3cc2s1']","['N#CCC#N', 'O=C1CCc2ccccc21', 'C', 'CCCCCCC1(CCCCCC)c2cc3c(cc2-c2sccc21)C(CCCCCC)(CCCCCC)c1ccsc1-3']","['CCCCCCCCCCCCCCCCC', 'CCCCCCCCC', 'CCCCCC', 'Cc1cc2sccc2s1', 'c1ccsc1', 'O=C1NC(=O)c2cscc21', 'c1cc2sccc2s1', 'Cc1cc2cc3sccc3cc2s1', '.', 'N#CCC#N', 'O=C1CCc2ccccc21', 'C', 'CCCCCCC1(CCCCCC)c2cc3c(cc2-c2sccc21)C(CCCCCC)(CCCCCC)c1ccsc1-3']","[0, 0, 0, 0, 108, 77, 12, 149, 6, 150, 7, 8, 1, 9, 10, 11, 28]"
PMOT16,IDIC,-5.52,-3.66,-5.706,-4.002666666666667,1.0,CF,12.0,DIO,25,MoOx,ZnO,10.04,10.04,0.925,67.3,"['CO', 'CCCCCCCCC(C)CCCCCC', 'CCCCC(C)CC', 'CCCCCC', 'Cc1cc2sccc2s1', 'c1ccsc1', 'O=C1NC(=O)c2cscc21', 'c1cc2sccc2s1', 'Cc1cc2cc3sccc3cc2s1']","['N#CCC#N', 'O=C1CCc2ccccc21', 'C', 'CCCCCCC1(CCCCCC)c2cc3c(cc2-c2sccc21)C(CCCCCC)(CCCCCC)c1ccsc1-3']","['CO', 'CCCCCCCCC(C)CCCCCC', 'CCCCC(C)CC', 'CCCCCC', 'Cc1cc2sccc2s1', 'c1ccsc1', 'O=C1NC(=O)c2cscc21', 'c1cc2sccc2s1', 'Cc1cc2cc3sccc3cc2s1', '.', 'N#CCC#N', 'O=C1CCc2ccccc21', 'C', 'CCCCCCC1(CCCCCC)c2cc3c(cc2-c2sccc21)C(CCCCCC)(CCCCCC)c1ccsc1-3']","[0, 0, 0, 60, 16, 3, 12, 149, 6, 150, 7, 8, 1, 9, 10, 11, 28]"
PffBT2T-TT,O-IDTBR,-5.42,-3.52,-5.535,-3.74,0.667,"1,2,4-trimethylbenzene",17.5,_,90,V2O5,ZnO,10.4,10.36,1.08,67.0,"['CCCCCCCCCCCC(C)CCCCCCCCC', 'Cc1cc2sccc2s1', 'Cc1cccs1', 'c1ccsc1', 'Fc1cc2nsnc2cc1F']","['CC', 'O=C1CSC(=S)N1', 'C', 'c1ccc2nsnc2c1', 'CCCCCCCCC1(CCCCCCCC)c2cc3c(cc2-c2sccc21)C(CCCCCCCC)(CCCCCCCC)c1ccsc1-3']","['CCCCCCCCCCCC(C)CCCCCCCCC', 'Cc1cc2sccc2s1', 'Cc1cccs1', 'c1ccsc1', 'Fc1cc2nsnc2cc1F', '.', 'CC', 'O=C1CSC(=S)N1', 'C', 'c1ccc2nsnc2c1', 'CCCCCCCCC1(CCCCCCCC)c2cc3c(cc2-c2sccc21)C(CCCCCCCC)(CCCCCCCC)c1ccsc1-3']","[0, 0, 0, 0, 0, 0, 151, 149, 5, 6, 52, 1, 21, 69, 11, 34, 110]"
PTB7-Th,IDT-BT-R,-5.213181818181817,-3.541944444444445,-5.3,-3.56,0.667,o-DCB,25.0,_,150,PEDOT:PSS,Ca,8.2,8.2,1.02,59.1,"['O', 'CCCCC(C)CC', 'C=O', 'CCCCC(C)CC', 'Cc1scc2scc(F)c12', 'c1ccsc1', 'Cc1cc2cc3sccc3cc2s1']","['CC', 'O=C1CSC(=S)N1', 'C', 'CCCCCC', 'c1ccc2nsnc2c1', 'c1ccc(C2(c3ccccc3)c3cc4c(cc3-c3sccc32)C(c2ccccc2)(c2ccccc2)c2ccsc2-4)cc1']","['O', 'CCCCC(C)CC', 'C=O', 'CCCCC(C)CC', 'Cc1scc2scc(F)c12', 'c1ccsc1', 'Cc1cc2cc3sccc3cc2s1', '.', 'CC', 'O=C1CSC(=S)N1', 'C', 'CCCCCC', 'c1ccc2nsnc2c1', 'c1ccc(C2(c3ccccc3)c3cc4c(cc3-c3sccc32)C(c2ccccc2)(c2ccccc2)c2ccsc2-4)cc1']","[0, 0, 0, 2, 3, 4, 3, 33, 6, 8, 1, 21, 69, 11, 12, 34, 36]"
P3HT,BTA1,-5.057777777777777,-2.989444444444445,-5.510000000000001,-3.5499999999999994,1.667,CF,15.0,CN,100,PEDOT:PSS,Ca,5.24,5.24,1.02,70.0,"['CCCCCC', 'Cc1cccs1', 'Cc1cccs1', 'c1ccsc1']","['CC', 'O=C1CSC(=S)N1', 'CCCCCCCC', 'C', 'CCCCCC', 'c1ccc2nnnc2c1', 'c1ccc(C2(c3ccccc3)c3cc4c(cc3-c3sccc32)C(c2ccccc2)(c2ccccc2)c2ccsc2-4)cc1']","['CCCCCC', 'Cc1cccs1', 'Cc1cccs1', 'c1ccsc1', '.', 'CC', 'O=C1CSC(=S)N1', 'CCCCCCCC', 'C', 'CCCCCC', 'c1ccc2nnnc2c1', 'c1ccc(C2(c3ccccc3)c3cc4c(cc3-c3sccc32)C(c2ccccc2)(c2ccccc2)c2ccsc2-4)cc1']","[0, 0, 0, 0, 0, 12, 5, 5, 6, 1, 21, 69, 20, 11, 12, 43, 36]"
P3HT,BTA2,-5.057777777777777,-2.989444444444445,-5.43,-3.3800000000000003,0.6,CF,15.0,DIO,100,PEDOT:PSS,Ca,4.5,4.5,1.22,60.0,"['CCCCCC', 'Cc1cccs1', 'Cc1cccs1', 'c1ccsc1']","['CC', 'O=C1CSC(=O)N1', 'CCCCCCCC', 'C', 'CCCCCC', 'c1ccc2nnnc2c1', 'c1ccc(C2(c3ccccc3)c3cc4c(cc3-c3sccc32)C(c2ccccc2)(c2ccccc2)c2ccsc2-4)cc1']","['CCCCCC', 'Cc1cccs1', 'Cc1cccs1', 'c1ccsc1', '.', 'CC', 'O=C1CSC(=O)N1', 'CCCCCCCC', 'C', 'CCCCCC', 'c1ccc2nnnc2c1', 'c1ccc(C2(c3ccccc3)c3cc4c(cc3-c3sccc32)C(c2ccccc2)(c2ccccc2)c2ccsc2-4)cc1']","[0, 0, 0, 0, 0, 12, 5, 5, 6, 1, 21, 145, 20, 11, 12, 43, 36]"
J71,ITIC,-5.353333333333333,-3.4318181818181825,-5.57675,-3.918163265306122,1.0,CF,12.0,_,150,PEDOT:PSS,PDINO,11.41,11.36,0.94,69.77,"['CCCCCCCCC(C)CCCCCC', 'Cc1cccs1', 'CCC[Si](CCC)(CCC)c1cccs1', 'c1ccsc1', 'Fc1cc2nnnc2cc1F', 'Cc1cc2cc3sccc3cc2s1']","['N#CCC#N', 'O=C1CCc2ccccc21', 'C', 'CCCCCC', 'c1ccc(C2(c3ccccc3)c3cc4c(cc3-c3sc5ccsc5c32)C(c2ccccc2)(c2ccccc2)c2c-4sc3ccsc23)cc1']","['CCCCCCCCC(C)CCCCCC', 'Cc1cccs1', 'CCC[Si](CCC)(CCC)c1cccs1', 'c1ccsc1', 'Fc1cc2nnnc2cc1F', 'Cc1cc2cc3sccc3cc2s1', '.', 'N#CCC#N', 'O=C1CCc2ccccc21', 'C', 'CCCCCC', 'c1ccc(C2(c3ccccc3)c3cc4c(cc3-c3sc5ccsc5c32)C(c2ccccc2)(c2ccccc2)c2c-4sc3ccsc23)cc1']","[0, 0, 0, 0, 0, 16, 5, 17, 6, 18, 8, 1, 9, 10, 11, 12, 14]"
P3HT,IDT-2BR,-5.057777777777777,-2.989444444444445,-5.52,-3.69,1.667,o-DCB,25.0,CN,25,PEDOT:PSS,Ca,5.12,5.1,0.84,68.1,"['CCCCCC', 'Cc1cccs1', 'Cc1cccs1', 'c1ccsc1']","['CC', 'O=C1CSC(=S)N1', 'C', 'CCCCCC', 'c1ccc2nsnc2c1', 'c1ccc(C2(c3ccccc3)c3cc4c(cc3-c3sccc32)C(c2ccccc2)(c2ccccc2)c2ccsc2-4)cc1']","['CCCCCC', 'Cc1cccs1', 'Cc1cccs1', 'c1ccsc1', '.', 'CC', 'O=C1CSC(=S)N1', 'C', 'CCCCCC', 'c1ccc2nsnc2c1', 'c1ccc(C2(c3ccccc3)c3cc4c(cc3-c3sccc32)C(c2ccccc2)(c2ccccc2)c2ccsc2-4)cc1']","[0, 0, 0, 0, 0, 0, 12, 5, 5, 6, 1, 21, 69, 11, 12, 34, 36]"
PBDTTT-EFT,IEICO-4F,-5.24,-3.66,-5.309971428571429,-3.851028571428572,0.667,CB,25.0,DIO,100,PEDOT:PSS,PFN-Br,10.0,10.01,0.739,59.4,"['O', 'CCCCC(C)CC', 'C=O', 'CCCCC(C)CC', 'Cc1scc2scc(F)c12', 'c1ccsc1', 'Cc1cc2cc3sccc3cc2s1']","['CCCCC(C)CC', 'O', 'N#CCC#N', 'O=C1CCc2cc(F)c(F)cc21', 'C', 'CCCCCC', 'c1ccsc1', 'c1ccc(C2(c3ccccc3)c3cc4c(cc3-c3sccc32)C(c2ccccc2)(c2ccccc2)c2ccsc2-4)cc1']","['O', 'CCCCC(C)CC', 'C=O', 'CCCCC(C)CC', 'Cc1scc2scc(F)c12', 'c1ccsc1', 'Cc1cc2cc3sccc3cc2s1', '.', 'CCCCC(C)CC', 'O', 'N#CCC#N', 'O=C1CCc2cc(F)c(F)cc21', 'C', 'CCCCCC', 'c1ccsc1', 'c1ccc(C2(c3ccccc3)c3cc4c(cc3-c3sccc32)C(c2ccccc2)(c2ccccc2)c2ccsc2-4)cc1']","[0, 2, 3, 4, 3, 33, 6, 8, 1, 3, 2, 9, 39, 11, 12, 6, 36]"
J52,IEICO-4F,-5.218571428571429,-3.341428571428572,-5.309971428571429,-3.851028571428572,0.667,CB,25.0,DIO,100,PEDOT:PSS,PFN-Br,9.4,9.4,0.734,58.5,"['CCCCCCCCC(C)CCCCCC', 'CCCCC(C)CC', 'CCCCC(C)CC', 'c1ccsc1', 'Cc1cccs1', 'Fc1cc2nnnc2cc1F', 'Cc1cc2cc3sccc3cc2s1']","['CCCCC(C)CC', 'O', 'N#CCC#N', 'O=C1CCc2cc(F)c(F)cc21', 'C', 'CCCCCC', 'c1ccsc1', 'c1ccc(C2(c3ccccc3)c3cc4c(cc3-c3sccc32)C(c2ccccc2)(c2ccccc2)c2ccsc2-4)cc1']","['CCCCCCCCC(C)CCCCCC', 'CCCCC(C)CC', 'CCCCC(C)CC', 'c1ccsc1', 'Cc1cccs1', 'Fc1cc2nnnc2cc1F', 'Cc1cc2cc3sccc3cc2s1', '.', 'CCCCC(C)CC', 'O', 'N#CCC#N', 'O=C1CCc2cc(F)c(F)cc21', 'C', 'CCCCCC', 'c1ccsc1', 'c1ccc(C2(c3ccccc3)c3cc4c(cc3-c3sccc32)C(c2ccccc2)(c2ccccc2)c2ccsc2-4)cc1']","[0, 16, 3, 3, 6, 5, 18, 8, 1, 3, 2, 9, 39, 11, 12, 6, 36]"
PBDB-T,IT-M,-5.297714285714285,-3.4170000000000003,-5.513571428571429,-3.808,1.0,CB,20.0,DIO,160,MoOx,ZnO,12.05,12.05,0.94,73.5,"['CCCCC(C)CC', 'Cc1cccs1', 'c1ccsc1', 'O=C1c2cscc2C(=O)c2cscc21', 'Cc1cc2cc3sccc3cc2s1']","['N#CCC#N', 'Cc1ccc2c(c1)CCC2=O', 'C', 'CCCCCC', 'c1ccc(C2(c3ccccc3)c3cc4c(cc3-c3sc5ccsc5c32)C(c2ccccc2)(c2ccccc2)c2c-4sc3ccsc23)cc1']","['CCCCC(C)CC', 'Cc1cccs1', 'c1ccsc1', 'O=C1c2cscc2C(=O)c2cscc21', 'Cc1cc2cc3sccc3cc2s1', '.', 'N#CCC#N', 'Cc1ccc2c(c1)CCC2=O', 'C', 'CCCCCC', 'c1ccc(C2(c3ccccc3)c3cc4c(cc3-c3sc5ccsc5c32)C(c2ccccc2)(c2ccccc2)c2c-4sc3ccsc23)cc1']","[0, 0, 0, 0, 0, 0, 3, 5, 6, 29, 8, 1, 9, 15, 11, 12, 14]"
PBDB-T,IT-DM,-5.297714285714285,-3.4170000000000003,-5.515,-3.855,1.0,CB,20.0,DIO,160,MoOx,ZnO,11.29,11.29,0.97,70.6,"['CCCCC(C)CC', 'Cc1cccs1', 'c1ccsc1', 'O=C1c2cscc2C(=O)c2cscc21', 'Cc1cc2cc3sccc3cc2s1']","['N#CCC#N', 'Cc1cc2c(cc1C)C(=O)CC2', 'C', 'CCCCCC', 'c1ccc(C2(c3ccccc3)c3cc4c(cc3-c3sc5ccsc5c32)C(c2ccccc2)(c2ccccc2)c2c-4sc3ccsc23)cc1']","['CCCCC(C)CC', 'Cc1cccs1', 'c1ccsc1', 'O=C1c2cscc2C(=O)c2cscc21', 'Cc1cc2cc3sccc3cc2s1', '.', 'N#CCC#N', 'Cc1cc2c(cc1C)C(=O)CC2', 'C', 'CCCCCC', 'c1ccc(C2(c3ccccc3)c3cc4c(cc3-c3sc5ccsc5c32)C(c2ccccc2)(c2ccccc2)c2c-4sc3ccsc23)cc1']","[0, 0, 0, 0, 0, 0, 3, 5, 6, 29, 8, 1, 9, 153, 11, 12, 14]"
PBDB-ST,ITIC-SC6,-5.37,-3.59,-5.68,-3.91,1.0,o-DCB,8.0,CBA,110,MoOx,ZnO,7.27,7.24,0.9,58.0,"['CCCCC(C)CC', 'CCCCC(C)CC', 'S', 'Cc1cccs1', 'c1ccsc1', 'O=C1c2cscc2C(=O)c2cscc21', 'Cc1cc2cc3sccc3cc2s1']","['CCCCCC', 'N#CCC#N', 'O=C1CCc2ccccc21', 'C', 'S', 'c1ccc(C2(c3ccccc3)c3cc4c(cc3-c3sc5ccsc5c32)C(c2ccccc2)(c2ccccc2)c2c-4sc3ccsc23)cc1']","['CCCCC(C)CC', 'CCCCC(C)CC', 'S', 'Cc1cccs1', 'c1ccsc1', 'O=C1c2cscc2C(=O)c2cscc21', 'Cc1cc2cc3sccc3cc2s1', '.', 'CCCCCC', 'N#CCC#N', 'O=C1CCc2ccccc21', 'C', 'S', 'c1ccc(C2(c3ccccc3)c3cc4c(cc3-c3sc5ccsc5c32)C(c2ccccc2)(c2ccccc2)c2c-4sc3ccsc23)cc1']","[0, 0, 0, 3, 3, 24, 5, 6, 29, 8, 1, 12, 9, 10, 11, 24, 14]"
PBDB-ST,ITIC-SC8,-5.37,-3.59,-5.7,-3.9,1.0,o-DCB,8.0,CBA,110,MoOx,ZnO,7.79,7.79,0.9,60.0,"['CCCCC(C)CC', 'CCCCC(C)CC', 'S', 'Cc1cccs1', 'c1ccsc1', 'O=C1c2cscc2C(=O)c2cscc21', 'Cc1cc2cc3sccc3cc2s1']","['CCCCCCCC', 'N#CCC#N', 'O=C1CCc2ccccc21', 'C', 'S', 'c1ccc(C2(c3ccccc3)c3cc4c(cc3-c3sc5ccsc5c32)C(c2ccccc2)(c2ccccc2)c2c-4sc3ccsc23)cc1']","['CCCCC(C)CC', 'CCCCC(C)CC', 'S', 'Cc1cccs1', 'c1ccsc1', 'O=C1c2cscc2C(=O)c2cscc21', 'Cc1cc2cc3sccc3cc2s1', '.', 'CCCCCCCC', 'N#CCC#N', 'O=C1CCc2ccccc21', 'C', 'S', 'c1ccc(C2(c3ccccc3)c3cc4c(cc3-c3sc5ccsc5c32)C(c2ccccc2)(c2ccccc2)c2c-4sc3ccsc23)cc1']","[0, 0, 0, 3, 3, 24, 5, 6, 29, 8, 1, 20, 9, 10, 11, 24, 14]"
PBDB-ST,ITIC-SC2C6,-5.37,-3.59,-5.74,-3.86,1.0,o-DCB,8.0,CBA,110,MoOx,ZnO,9.16,9.02,0.92,64.0,"['CCCCC(C)CC', 'CCCCC(C)CC', 'S', 'Cc1cccs1', 'c1ccsc1', 'O=C1c2cscc2C(=O)c2cscc21', 'Cc1cc2cc3sccc3cc2s1']","['CCCCC(C)CC', 'N#CCC#N', 'O=C1CCc2ccccc21', 'C', 'S', 'c1ccc(C2(c3ccccc3)c3cc4c(cc3-c3sc5ccsc5c32)C(c2ccccc2)(c2ccccc2)c2c-4sc3ccsc23)cc1']","['CCCCC(C)CC', 'CCCCC(C)CC', 'S', 'Cc1cccs1', 'c1ccsc1', 'O=C1c2cscc2C(=O)c2cscc21', 'Cc1cc2cc3sccc3cc2s1', '.', 'CCCCC(C)CC', 'N#CCC#N', 'O=C1CCc2ccccc21', 'C', 'S', 'c1ccc(C2(c3ccccc3)c3cc4c(cc3-c3sc5ccsc5c32)C(c2ccccc2)(c2ccccc2)c2c-4sc3ccsc23)cc1']","[0, 0, 0, 3, 3, 24, 5, 6, 29, 8, 1, 3, 9, 10, 11, 24, 14]"
PDBT-T1,ITIC-Th,-5.36,-3.43,-5.675000000000001,-3.90625,1.0,CF,12.0,CN,25,MoOx,ZnO,9.6,9.59,0.88,67.1,"['CCCCCCCC', 'CCCCC(C)CC', 'Cc1cccs1', 'c1ccsc1', 'O=C1c2cscc2C(=O)c2cscc21', 'Cc1cc2sc3cc4c(cc3c2s1)sc1ccsc14']","['N#CCC#N', 'O=C1CCc2ccccc21', 'C', 'CCCCCC', 'c1csc(C2(c3cccs3)c3cc4c(cc3-c3sc5ccsc5c32)C(c2cccs2)(c2cccs2)c2c-4sc3ccsc23)c1']","['CCCCCCCC', 'CCCCC(C)CC', 'Cc1cccs1', 'c1ccsc1', 'O=C1c2cscc2C(=O)c2cscc21', 'Cc1cc2sc3cc4c(cc3c2s1)sc1ccsc14', '.', 'N#CCC#N', 'O=C1CCc2ccccc21', 'C', 'CCCCCC', 'c1csc(C2(c3cccs3)c3cc4c(cc3-c3sc5ccsc5c32)C(c2cccs2)(c2cccs2)c2c-4sc3ccsc23)c1']","[0, 0, 0, 0, 0, 20, 3, 5, 6, 29, 30, 1, 9, 10, 11, 12, 59]"
P2F-EH,ITIC,-5.36,-3.04,-5.57675,-3.918163265306122,1.0,CF,11.0,_,100,PEDOT:PSS,PFNDI-Br,6.13,6.15,0.983,50.48,"['CCCCC(C)CC', 'CCCCCCCC', 'Cc1cccs1', 'c1ccsc1', 'O=C1NC(=O)c2cc3nnnc3cc21', 'Fc1cccc(F)c1', 'Cc1cc2cc3sccc3cc2s1']","['N#CCC#N', 'O=C1CCc2ccccc21', 'C', 'CCCCCC', 'c1ccc(C2(c3ccccc3)c3cc4c(cc3-c3sc5ccsc5c32)C(c2ccccc2)(c2ccccc2)c2c-4sc3ccsc23)cc1']","['CCCCC(C)CC', 'CCCCCCCC', 'Cc1cccs1', 'c1ccsc1', 'O=C1NC(=O)c2cc3nnnc3cc21', 'Fc1cccc(F)c1', 'Cc1cc2cc3sccc3cc2s1', '.', 'N#CCC#N', 'O=C1CCc2ccccc21', 'C', 'CCCCCC', 'c1ccc(C2(c3ccccc3)c3cc4c(cc3-c3sc5ccsc5c32)C(c2ccccc2)(c2ccccc2)c2c-4sc3ccsc23)cc1']","[0, 0, 0, 0, 3, 20, 5, 6, 116, 35, 8, 1, 9, 10, 11, 12, 14]"
P2F-Ehp,ITIC,-5.38,-3.06,-5.57675,-3.918163265306122,1.0,CF,11.0,_,100,PEDOT:PSS,PFNDI-Br,7.28,7.25,1.017,54.79,"['CCCCC(CC)CC', 'CCCCCCCC', 'CCCCC(C)CC', 'Cc1cccs1', 'c1ccsc1', 'O=C1NC(=O)c2cc3nnnc3cc21', 'Fc1cccc(F)c1', 'Cc1cc2cc3sccc3cc2s1']","['N#CCC#N', 'O=C1CCc2ccccc21', 'C', 'CCCCCC', 'c1ccc(C2(c3ccccc3)c3cc4c(cc3-c3sc5ccsc5c32)C(c2ccccc2)(c2ccccc2)c2c-4sc3ccsc23)cc1']","['CCCCC(CC)CC', 'CCCCCCCC', 'CCCCC(C)CC', 'Cc1cccs1', 'c1ccsc1', 'O=C1NC(=O)c2cc3nnnc3cc21', 'Fc1cccc(F)c1', 'Cc1cc2cc3sccc3cc2s1', '.', 'N#CCC#N', 'O=C1CCc2ccccc21', 'C', 'CCCCCC', 'c1ccc(C2(c3ccccc3)c3cc4c(cc3-c3sc5ccsc5c32)C(c2ccccc2)(c2ccccc2)c2c-4sc3ccsc23)cc1']","[0, 0, 0, 154, 20, 3, 5, 6, 116, 35, 8, 1, 9, 10, 11, 12, 14]"
P2F-Ehp,IT-F,-5.38,-3.06,-5.66,-3.95,1.0,CF,11.0,_,100,PEDOT:PSS,PFNDI-Br,10.06,10.04,0.959,61.94,"['CCCCC(CC)CC', 'CCCCCCCC', 'CCCCC(C)CC', 'Cc1cccs1', 'c1ccsc1', 'O=C1NC(=O)c2cc3nnnc3cc21', 'Fc1cccc(F)c1', 'Cc1cc2cc3sccc3cc2s1']","['N#CCC#N', 'O=C1CCc2ccc(F)cc21', 'C', 'CCCCCC', 'c1ccc(C2(c3ccccc3)c3cc4c(cc3-c3sc5ccsc5c32)C(c2ccccc2)(c2ccccc2)c2c-4sc3ccsc23)cc1']","['CCCCC(CC)CC', 'CCCCCCCC', 'CCCCC(C)CC', 'Cc1cccs1', 'c1ccsc1', 'O=C1NC(=O)c2cc3nnnc3cc21', 'Fc1cccc(F)c1', 'Cc1cc2cc3sccc3cc2s1', '.', 'N#CCC#N', 'O=C1CCc2ccc(F)cc21', 'C', 'CCCCCC', 'c1ccc(C2(c3ccccc3)c3cc4c(cc3-c3sc5ccsc5c32)C(c2ccccc2)(c2ccccc2)c2c-4sc3ccsc23)cc1']","[0, 0, 0, 154, 20, 3, 5, 6, 116, 35, 8, 1, 9, 61, 11, 12, 14]"
P2F-Ehp,IT-2F,-5.38,-3.06,-5.665,-4.095,1.0,CF,11.0,_,100,PEDOT:PSS,PFNDI-Br,12.96,12.97,0.891,74.09,"['CCCCC(CC)CC', 'CCCCCCCC', 'CCCCC(C)CC', 'Cc1cccs1', 'c1ccsc1', 'O=C1NC(=O)c2cc3nnnc3cc21', 'Fc1cccc(F)c1', 'Cc1cc2cc3sccc3cc2s1']","['N#CCC#N', 'O=C1CCc2cc(F)c(F)cc21', 'C', 'CCCCCC', 'c1ccc(C2(c3ccccc3)c3cc4c(cc3-c3sc5ccsc5c32)C(c2ccccc2)(c2ccccc2)c2c-4sc3ccsc23)cc1']","['CCCCC(CC)CC', 'CCCCCCCC', 'CCCCC(C)CC', 'Cc1cccs1', 'c1ccsc1', 'O=C1NC(=O)c2cc3nnnc3cc21', 'Fc1cccc(F)c1', 'Cc1cc2cc3sccc3cc2s1', '.', 'N#CCC#N', 'O=C1CCc2cc(F)c(F)cc21', 'C', 'CCCCCC', 'c1ccc(C2(c3ccccc3)c3cc4c(cc3-c3sc5ccsc5c32)C(c2ccccc2)(c2ccccc2)c2c-4sc3ccsc23)cc1']","[0, 0, 0, 154, 20, 3, 5, 6, 116, 35, 8, 1, 9, 39, 11, 12, 14]"
PBDB-T,IT-M,-5.297714285714285,-3.4170000000000003,-5.513571428571429,-3.808,1.0,CB,20.0,DIO,100,MoOx,EDTA-ZnO,12.1,12.1,0.953,73.2,"['CCCCC(C)CC', 'Cc1cccs1', 'c1ccsc1', 'O=C1c2cscc2C(=O)c2cscc21', 'Cc1cc2cc3sccc3cc2s1']","['N#CCC#N', 'Cc1ccc2c(c1)CCC2=O', 'C', 'CCCCCC', 'c1ccc(C2(c3ccccc3)c3cc4c(cc3-c3sc5ccsc5c32)C(c2ccccc2)(c2ccccc2)c2c-4sc3ccsc23)cc1']","['CCCCC(C)CC', 'Cc1cccs1', 'c1ccsc1', 'O=C1c2cscc2C(=O)c2cscc21', 'Cc1cc2cc3sccc3cc2s1', '.', 'N#CCC#N', 'Cc1ccc2c(c1)CCC2=O', 'C', 'CCCCCC', 'c1ccc(C2(c3ccccc3)c3cc4c(cc3-c3sc5ccsc5c32)C(c2ccccc2)(c2ccccc2)c2c-4sc3ccsc23)cc1']","[0, 0, 0, 0, 0, 0, 3, 5, 6, 29, 8, 1, 9, 15, 11, 12, 14]"
FTAZ,ITIC1,-5.43,-3.3200000000000003,-5.48,-3.85,0.769,CF,11.5,_,25,MoOx,ZnO,8.54,8.54,0.921,56.4,"['CCCCCCC(C)CCCC', 'S', 'Cc1cc2cc3sccc3cc2s1', 'Cc1cccs1', 'c1ccsc1', 'Fc1cc2nn(S)nc2cc1F']","['N#CCC#N', 'O=C1CCc2ccccc21', 'C', 'CCCCCC', 'c1ccc(C2(c3ccccc3)c3ccsc3-c3sc4cc5c6c(sc5cc4c32)-c2sccc2C6(c2ccccc2)c2ccccc2)cc1']","['CCCCCCC(C)CCCC', 'S', 'Cc1cc2cc3sccc3cc2s1', 'Cc1cccs1', 'c1ccsc1', 'Fc1cc2nn(S)nc2cc1F', '.', 'N#CCC#N', 'O=C1CCc2ccccc21', 'C', 'CCCCCC', 'c1ccc(C2(c3ccccc3)c3ccsc3-c3sc4cc5c6c(sc5cc4c32)-c2sccc2C6(c2ccccc2)c2ccccc2)cc1']","[0, 0, 0, 0, 0, 32, 24, 8, 5, 6, 57, 1, 9, 10, 11, 12, 27]"
PTB7-Th,BT-IC,-5.213181818181817,-3.541944444444445,-5.3775,-3.8575,0.667,CB:CF (9:1),25.0,_,150,MoOx,ZnO,8.3,8.45,0.81,59.6,"['O', 'CCCCC(C)CC', 'C=O', 'CCCCC(C)CC', 'Cc1scc2scc(F)c12', 'c1ccsc1', 'Cc1cc2cc3sccc3cc2s1']","['CCCCC(C)CC', 'O', 'N#CCC#N', 'O=C1CCc2ccccc21', 'C', 'CCCCCC', 'c1ccc(C2(c3ccccc3)c3ccsc3-c3sc4cc5c6c(sc5cc4c32)-c2sccc2C6(c2ccccc2)c2ccccc2)cc1']","['O', 'CCCCC(C)CC', 'C=O', 'CCCCC(C)CC', 'Cc1scc2scc(F)c12', 'c1ccsc1', 'Cc1cc2cc3sccc3cc2s1', '.', 'CCCCC(C)CC', 'O', 'N#CCC#N', 'O=C1CCc2ccccc21', 'C', 'CCCCCC', 'c1ccc(C2(c3ccccc3)c3ccsc3-c3sc4cc5c6c(sc5cc4c32)-c2sccc2C6(c2ccccc2)c2ccccc2)cc1']","[0, 0, 2, 3, 4, 3, 33, 6, 8, 1, 3, 2, 9, 10, 11, 12, 27]"
PTB7-Th,BT-CIC,-5.213181818181817,-3.541944444444445,-5.32,-3.85,0.667,CB:CF (9:1),25.0,_,150,MoOx,ZnO,11.2,11.18,0.7,71.0,"['O', 'CCCCC(C)CC', 'C=O', 'CCCCC(C)CC', 'Cc1scc2scc(F)c12', 'c1ccsc1', 'Cc1cc2cc3sccc3cc2s1']","['CCCCC(C)CC', 'O', 'N#CCC#N', 'O=C1CCc2cc(O)c(Cl)cc21', 'O=C1CCc2cc(Cl)c(Cl)cc21', 'C', 'CCCCCC', 'c1ccc(C2(c3ccccc3)c3ccsc3-c3sc4cc5c6c(sc5cc4c32)-c2sccc2C6(c2ccccc2)c2ccccc2)cc1']","['O', 'CCCCC(C)CC', 'C=O', 'CCCCC(C)CC', 'Cc1scc2scc(F)c12', 'c1ccsc1', 'Cc1cc2cc3sccc3cc2s1', '.', 'CCCCC(C)CC', 'O', 'N#CCC#N', 'O=C1CCc2cc(O)c(Cl)cc21', 'O=C1CCc2cc(Cl)c(Cl)cc21', 'C', 'CCCCCC', 'c1ccc(C2(c3ccccc3)c3ccsc3-c3sc4cc5c6c(sc5cc4c32)-c2sccc2C6(c2ccccc2)c2ccccc2)cc1']","[0, 2, 3, 4, 3, 33, 6, 8, 1, 3, 2, 9, 158, 38, 11, 12, 27]"
FTAZ,IDIC1,-5.43,-3.3200000000000003,-5.51,-3.81,0.667,CF,12.5,_,25,MoOx,ZnO,7.13,7.13,0.896,58.5,"['CCCCCCC(C)CCCC', 'S', 'Cc1cc2cc3sccc3cc2s1', 'Cc1cccs1', 'c1ccsc1', 'Fc1cc2nn(S)nc2cc1F']","['N#CCC#N', 'O=C1CCc2ccccc21', 'C', 'CCCCCC', 'c1ccc(C2(c3ccccc3)c3cc4c(cc3-c3sccc32)C(c2ccccc2)(c2ccccc2)c2ccsc2-4)cc1']","['CCCCCCC(C)CCCC', 'S', 'Cc1cc2cc3sccc3cc2s1', 'Cc1cccs1', 'c1ccsc1', 'Fc1cc2nn(S)nc2cc1F', '.', 'N#CCC#N', 'O=C1CCc2ccccc21', 'C', 'CCCCCC', 'c1ccc(C2(c3ccccc3)c3cc4c(cc3-c3sccc32)C(c2ccccc2)(c2ccccc2)c2ccsc2-4)cc1']","[0, 0, 0, 0, 0, 32, 24, 8, 5, 6, 57, 1, 9, 10, 11, 12, 36]"
FTAZ,IHIC1,-5.43,-3.3200000000000003,-5.47,-3.75,0.667,CF,12.5,_,25,MoOx,ZnO,9.21,9.22,0.95,67.9,"['CCCCCCC(C)CCCC', 'S', 'Cc1cc2cc3sccc3cc2s1', 'Cc1cccs1', 'c1ccsc1', 'Fc1cc2nn(S)nc2cc1F']","['N#CCC#N', 'O=C1CCc2ccccc21', 'C', 'CCCCCC', 'c1ccc(C2(c3ccccc3)c3ccsc3-c3c2ccc2c4c(ccc32)C(c2ccccc2)(c2ccccc2)c2ccsc2-4)cc1']","['CCCCCCC(C)CCCC', 'S', 'Cc1cc2cc3sccc3cc2s1', 'Cc1cccs1', 'c1ccsc1', 'Fc1cc2nn(S)nc2cc1F', '.', 'N#CCC#N', 'O=C1CCc2ccccc21', 'C', 'CCCCCC', 'c1ccc(C2(c3ccccc3)c3ccsc3-c3c2ccc2c4c(ccc32)C(c2ccccc2)(c2ccccc2)c2ccsc2-4)cc1']","[0, 0, 0, 0, 0, 32, 24, 8, 5, 6, 57, 1, 9, 10, 11, 12, 72]"
PBDB-T,NTIC,-5.297714285714285,-3.4170000000000003,-5.58,-3.76,1.25,CF,9.0,_,25,PEDOT:PSS,PDINO,8.63,8.63,0.935,68.1,"['CCCCC(C)CC', 'Cc1cccs1', 'c1ccsc1', 'O=C1c2cscc2C(=O)c2cscc21', 'Cc1cc2cc3sccc3cc2s1']","['N#CCC#N', 'O=C1CCc2ccccc21', 'C', 'CCCCCC', 'c1ccc(C2(c3ccccc3)c3ccsc3-c3c2ccc2c4c(ccc32)C(c2ccccc2)(c2ccccc2)c2ccsc2-4)cc1']","['CCCCC(C)CC', 'Cc1cccs1', 'c1ccsc1', 'O=C1c2cscc2C(=O)c2cscc21', 'Cc1cc2cc3sccc3cc2s1', '.', 'N#CCC#N', 'O=C1CCc2ccccc21', 'C', 'CCCCCC', 'c1ccc(C2(c3ccccc3)c3ccsc3-c3c2ccc2c4c(ccc32)C(c2ccccc2)(c2ccccc2)c2ccsc2-4)cc1']","[0, 0, 0, 0, 0, 0, 3, 5, 6, 29, 8, 1, 9, 10, 11, 12, 72]"
PBDB-T,NTIC-Me,-5.297714285714285,-3.4170000000000003,-5.53,-3.73,1.25,CF,9.0,_,25,PEDOT:PSS,PDINO,8.3,8.88,0.963,66.2,"['CCCCC(C)CC', 'Cc1cccs1', 'c1ccsc1', 'O=C1c2cscc2C(=O)c2cscc21', 'Cc1cc2cc3sccc3cc2s1']","['N#CCC#N', 'Cc1ccc2c(c1)CCC2=O', 'C', 'CCCCCC', 'c1ccc(C2(c3ccccc3)c3ccsc3-c3c2ccc2c4c(ccc32)C(c2ccccc2)(c2ccccc2)c2ccsc2-4)cc1']","['CCCCC(C)CC', 'Cc1cccs1', 'c1ccsc1', 'O=C1c2cscc2C(=O)c2cscc21', 'Cc1cc2cc3sccc3cc2s1', '.', 'N#CCC#N', 'Cc1ccc2c(c1)CCC2=O', 'C', 'CCCCCC', 'c1ccc(C2(c3ccccc3)c3ccsc3-c3c2ccc2c4c(ccc32)C(c2ccccc2)(c2ccccc2)c2ccsc2-4)cc1']","[0, 0, 0, 0, 0, 0, 3, 5, 6, 29, 8, 1, 9, 15, 11, 12, 72]"
