Repository: aspuru-guzik-group/Beyond-Molecular-Structure-ML-for-OPV-Materials-Devices

File: ml_for_opvs/data/input_representation/OPV_Min/BRICS/processed_brics_frag_device_wo_thickness/KFold/input_train_1.csv (part 5 of 6)
Donor,Acceptor,HOMO_D_eV,LUMO_D_eV,HOMO_A_eV,LUMO_A_eV,D_A_ratio_m_m,solvent,total_solids_conc_mg_mL,solvent_additive,annealing_temperature,hole_contact_layer,electron_contact_layer,PCE_percent,calc_PCE_percent,Voc_V,FF_percent,Donor_BRICS,Acceptor_BRICS,DA_pair_BRICS,DA_tokenized_BRICS
PTB7-Th,IDIC,-5.213181818181817,-3.541944444444445,-5.706,-4.002666666666667,1.0,CF,12.0,_,25,MoOx,ZnO,5.24,4.94,0.81,56.0,"['O', 'CCCCC(C)CC', 'C=O', 'CCCCC(C)CC', 'Cc1scc2scc(F)c12', 'c1ccsc1', 'Cc1cc2cc3sccc3cc2s1']","['N#CCC#N', 'O=C1CCc2ccccc21', 'C', 'CCCCCCC1(CCCCCC)c2cc3c(cc2-c2sccc21)C(CCCCCC)(CCCCCC)c1ccsc1-3']","['O', 'CCCCC(C)CC', 'C=O', 'CCCCC(C)CC', 'Cc1scc2scc(F)c12', 'c1ccsc1', 'Cc1cc2cc3sccc3cc2s1', '.', 'N#CCC#N', 'O=C1CCc2ccccc21', 'C', 'CCCCCCC1(CCCCCC)c2cc3c(cc2-c2sccc21)C(CCCCCC)(CCCCCC)c1ccsc1-3']","[0, 0, 0, 0, 0, 2, 3, 4, 3, 33, 6, 8, 1, 9, 10, 11, 28]"
PTB7-Th,IEICO-4F,-5.213181818181817,-3.541944444444445,-5.309971428571429,-3.851028571428572,0.667,CB,25.0,_,100,PEDOT:PSS,PFN-Br,10.0,9.95,0.74,59.0,"['O', 'CCCCC(C)CC', 'C=O', 'CCCCC(C)CC', 'Cc1scc2scc(F)c12', 'c1ccsc1', 'Cc1cc2cc3sccc3cc2s1']","['CCCCC(C)CC', 'O', 'N#CCC#N', 'O=C1CCc2cc(F)c(F)cc21', 'C', 'CCCCCC', 'c1ccsc1', 'c1ccc(C2(c3ccccc3)c3cc4c(cc3-c3sccc32)C(c2ccccc2)(c2ccccc2)c2ccsc2-4)cc1']","['O', 'CCCCC(C)CC', 'C=O', 'CCCCC(C)CC', 'Cc1scc2scc(F)c12', 'c1ccsc1', 'Cc1cc2cc3sccc3cc2s1', '.', 'CCCCC(C)CC', 'O', 'N#CCC#N', 'O=C1CCc2cc(F)c(F)cc21', 'C', 'CCCCCC', 'c1ccsc1', 'c1ccc(C2(c3ccccc3)c3cc4c(cc3-c3sccc32)C(c2ccccc2)(c2ccccc2)c2ccsc2-4)cc1']","[0, 2, 3, 4, 3, 33, 6, 8, 1, 3, 2, 9, 39, 11, 12, 6, 36]"
PBDB-T,IDTTIC,-5.297714285714285,-3.4170000000000003,-5.68,-3.84,1.0,CB,20.0,_,25,MoOx,ZnO/PFN-Br,11.2,11.19,0.919,70.4,"['CCCCC(C)CC', 'Cc1cccs1', 'c1ccsc1', 'O=C1c2cscc2C(=O)c2cscc21', 'Cc1cc2cc3sccc3cc2s1']","['N#CCC#N', 'O=C1CCc2ccccc21', 'C', 'CCCCCCCCC(CCCCCC)CC1(CCCCCCCCC(C)CCCCCC)c2cc3c(cc2-c2sc4ccsc4c21)C(CC(CCCCCC)CCCCCCCC)(CC(CCCCCC)CCCCCCCC)c1c-3sc2ccsc12']","['CCCCC(C)CC', 'Cc1cccs1', 'c1ccsc1', 'O=C1c2cscc2C(=O)c2cscc21', 'Cc1cc2cc3sccc3cc2s1', '.', 'N#CCC#N', 'O=C1CCc2ccccc21', 'C', 'CCCCCCCCC(CCCCCC)CC1(CCCCCCCCC(C)CCCCCC)c2cc3c(cc2-c2sc4ccsc4c21)C(CC(CCCCCC)CCCCCCCC)(CC(CCCCCC)CCCCCCCC)c1c-3sc2ccsc12']","[0, 0, 0, 0, 0, 0, 0, 3, 5, 6, 29, 8, 1, 9, 10, 11, 203]"
PTB7-Th,ITIC,-5.213181818181817,-3.541944444444445,-5.57675,-3.918163265306122,0.667,CB,25.0,_,25,MoOx,ZnO,7.62,7.62,0.822,66.2,"['O', 'CCCCC(C)CC', 'C=O', 'CCCCC(C)CC', 'Cc1scc2scc(F)c12', 'c1ccsc1', 'Cc1cc2cc3sccc3cc2s1']","['N#CCC#N', 'O=C1CCc2ccccc21', 'C', 'CCCCCC', 'c1ccc(C2(c3ccccc3)c3cc4c(cc3-c3sc5ccsc5c32)C(c2ccccc2)(c2ccccc2)c2c-4sc3ccsc23)cc1']","['O', 'CCCCC(C)CC', 'C=O', 'CCCCC(C)CC', 'Cc1scc2scc(F)c12', 'c1ccsc1', 'Cc1cc2cc3sccc3cc2s1', '.', 'N#CCC#N', 'O=C1CCc2ccccc21', 'C', 'CCCCCC', 'c1ccc(C2(c3ccccc3)c3cc4c(cc3-c3sc5ccsc5c32)C(c2ccccc2)(c2ccccc2)c2c-4sc3ccsc23)cc1']","[0, 0, 0, 0, 2, 3, 4, 3, 33, 6, 8, 1, 9, 10, 11, 12, 14]"
P3HT,DTFBR,-5.057777777777777,-2.989444444444445,-5.54,-3.68,1.0,o-DCB,15.0,_,100,PEDOT:PSS,ZrAcAc,3.68,3.59,0.71,62.0,"['CCCCCC', 'Cc1cccs1', 'Cc1cccs1', 'c1ccsc1']","['CC', 'O=C1CSC(=S)N1', 'CCCCCC', 'C', 'c1ccc2nnnc2c1', 'CCCCCCC1(CCCCCC)c2cc3c(cc2-c2cc4c(cc21)-c1sccc1C4(c1ccccc1)c1ccccc1)C(c1ccccc1)(c1ccccc1)c1ccsc1-3']","['CCCCCC', 'Cc1cccs1', 'Cc1cccs1', 'c1ccsc1', '.', 'CC', 'O=C1CSC(=S)N1', 'CCCCCC', 'C', 'c1ccc2nnnc2c1', 'CCCCCCC1(CCCCCC)c2cc3c(cc2-c2cc4c(cc21)-c1sccc1C4(c1ccccc1)c1ccccc1)C(c1ccccc1)(c1ccccc1)c1ccsc1-3']","[0, 0, 0, 0, 0, 0, 12, 5, 5, 6, 1, 21, 69, 12, 11, 43, 204]"
PBDB-T,4TIC-4F,-5.297714285714285,-3.4170000000000003,-5.6,-4.21,1.0,CB,20.0,_,130,PEDOT:PSS,C60-bissalt,7.99,7.99,0.652,57.0,"['CCCCC(C)CC', 'Cc1cccs1', 'c1ccsc1', 'O=C1c2cscc2C(=O)c2cscc21', 'Cc1cc2cc3sccc3cc2s1']","['N#CCC#N', 'O=C1CCc2cc(F)c(F)cc21', 'C', 'CCCCCC', 'c1ccc(C2(c3ccccc3)c3ccsc3-c3sc4c5c(sc4c32)-c2sccc2C5(c2ccccc2)c2ccccc2)cc1']","['CCCCC(C)CC', 'Cc1cccs1', 'c1ccsc1', 'O=C1c2cscc2C(=O)c2cscc21', 'Cc1cc2cc3sccc3cc2s1', '.', 'N#CCC#N', 'O=C1CCc2cc(F)c(F)cc21', 'C', 'CCCCCC', 'c1ccc(C2(c3ccccc3)c3ccsc3-c3sc4c5c(sc4c32)-c2sccc2C5(c2ccccc2)c2ccccc2)cc1']","[0, 0, 0, 0, 0, 0, 3, 5, 6, 29, 8, 1, 9, 39, 11, 12, 88]"
PBDB-T,6TIC-4F,-5.297714285714285,-3.4170000000000003,-5.45,-4.14,1.0,CB,20.0,_,25,PEDOT:PSS,C60-bissalt,11.14,11.14,0.723,67.0,"['CCCCC(C)CC', 'Cc1cccs1', 'c1ccsc1', 'O=C1c2cscc2C(=O)c2cscc21', 'Cc1cc2cc3sccc3cc2s1']","['N#CCC#N', 'O=C1CCc2cc(F)c(F)cc21', 'C', 'CCCCCC', 'c1ccc(C2(c3ccccc3)c3c(sc4ccsc34)-c3sc4c5c(sc4c32)-c2sc3ccsc3c2C5(c2ccccc2)c2ccccc2)cc1']","['CCCCC(C)CC', 'Cc1cccs1', 'c1ccsc1', 'O=C1c2cscc2C(=O)c2cscc21', 'Cc1cc2cc3sccc3cc2s1', '.', 'N#CCC#N', 'O=C1CCc2cc(F)c(F)cc21', 'C', 'CCCCCC', 'c1ccc(C2(c3ccccc3)c3c(sc4ccsc34)-c3sc4c5c(sc4c32)-c2sc3ccsc3c2C5(c2ccccc2)c2ccccc2)cc1']","[0, 0, 0, 0, 0, 0, 3, 5, 6, 29, 8, 1, 9, 39, 11, 12, 13]"
PBDB-T,ITBTR-C4,-5.297714285714285,-3.4170000000000003,-5.3,-3.71,1.0,CB,20.0,DIO,25,MoOx,ZnO,7.33,7.19,0.9,54.15,"['CCCCC(C)CC', 'Cc1cccs1', 'c1ccsc1', 'O=C1c2cscc2C(=O)c2cscc21', 'Cc1cc2cc3sccc3cc2s1']","['CCCC', 'CCCCCC', 'N#CC(C#N)=c1nc(=O)/c(=C/c2cccc3nsnc23)s1', 'c1ccc(C2(c3ccccc3)c3cc4c(cc3-c3sc5ccsc5c32)C(c2ccccc2)(c2ccccc2)c2c-4sc3ccsc23)cc1']","['CCCCC(C)CC', 'Cc1cccs1', 'c1ccsc1', 'O=C1c2cscc2C(=O)c2cscc21', 'Cc1cc2cc3sccc3cc2s1', '.', 'CCCC', 'CCCCCC', 'N#CC(C#N)=c1nc(=O)/c(=C/c2cccc3nsnc23)s1', 'c1ccc(C2(c3ccccc3)c3cc4c(cc3-c3sc5ccsc5c32)C(c2ccccc2)(c2ccccc2)c2c-4sc3ccsc23)cc1']","[0, 0, 0, 0, 0, 0, 0, 3, 5, 6, 29, 8, 1, 101, 12, 82, 14]"
PBDB-T,ITBTR-C6,-5.297714285714285,-3.4170000000000003,-5.3,-3.71,1.0,CB,20.0,DIO,25,MoOx,ZnO,8.18,8.09,0.89,57.83,"['CCCCC(C)CC', 'Cc1cccs1', 'c1ccsc1', 'O=C1c2cscc2C(=O)c2cscc21', 'Cc1cc2cc3sccc3cc2s1']","['CCCCCC', 'N#CC(C#N)=c1nc(=O)/c(=C/c2cccc3nsnc23)s1', 'c1ccc(C2(c3ccccc3)c3cc4c(cc3-c3sc5ccsc5c32)C(c2ccccc2)(c2ccccc2)c2c-4sc3ccsc23)cc1']","['CCCCC(C)CC', 'Cc1cccs1', 'c1ccsc1', 'O=C1c2cscc2C(=O)c2cscc21', 'Cc1cc2cc3sccc3cc2s1', '.', 'CCCCCC', 'N#CC(C#N)=c1nc(=O)/c(=C/c2cccc3nsnc23)s1', 'c1ccc(C2(c3ccccc3)c3cc4c(cc3-c3sc5ccsc5c32)C(c2ccccc2)(c2ccccc2)c2c-4sc3ccsc23)cc1']","[0, 0, 0, 0, 0, 0, 0, 0, 3, 5, 6, 29, 8, 1, 12, 82, 14]"
PBDB-T,ITBTR-C8,-5.297714285714285,-3.4170000000000003,-5.28,-3.7,1.0,CB,20.0,DIO,25,MoOx,ZnO,7.85,7.76,0.9,58.47,"['CCCCC(C)CC', 'Cc1cccs1', 'c1ccsc1', 'O=C1c2cscc2C(=O)c2cscc21', 'Cc1cc2cc3sccc3cc2s1']","['CCCCCCCC', 'CCCCCC', 'N#CC(C#N)=c1nc(=O)/c(=C/c2cccc3nsnc23)s1', 'c1ccc(C2(c3ccccc3)c3cc4c(cc3-c3sc5ccsc5c32)C(c2ccccc2)(c2ccccc2)c2c-4sc3ccsc23)cc1']","['CCCCC(C)CC', 'Cc1cccs1', 'c1ccsc1', 'O=C1c2cscc2C(=O)c2cscc21', 'Cc1cc2cc3sccc3cc2s1', '.', 'CCCCCCCC', 'CCCCCC', 'N#CC(C#N)=c1nc(=O)/c(=C/c2cccc3nsnc23)s1', 'c1ccc(C2(c3ccccc3)c3cc4c(cc3-c3sc5ccsc5c32)C(c2ccccc2)(c2ccccc2)c2c-4sc3ccsc23)cc1']","[0, 0, 0, 0, 0, 0, 0, 3, 5, 6, 29, 8, 1, 20, 12, 82, 14]"
PBDB-T2Cl,IDIC-4H,-5.510000000000001,-3.57,-5.7,-3.87,1.0,CB,10.0,DIO,25,MoOx,ZnO,4.57,4.58,0.98,45.3,"['CCCCC(C)CC', 'Cc1cccs1', 'Clc1ccsc1', 'O=C1c2cscc2C(=O)c2cscc21', 'c1ccsc1', 'Cc1cc2cc3sccc3cc2s1']","['N#CCC#N', 'O=C1CCc2ccccc21', 'C', 'CCCCCC', 'c1ccc(C2(c3ccccc3)c3cc4c(cc3-c3sccc32)C(c2ccccc2)(c2ccccc2)c2ccsc2-4)cc1']","['CCCCC(C)CC', 'Cc1cccs1', 'Clc1ccsc1', 'O=C1c2cscc2C(=O)c2cscc21', 'c1ccsc1', 'Cc1cc2cc3sccc3cc2s1', '.', 'N#CCC#N', 'O=C1CCc2ccccc21', 'C', 'CCCCCC', 'c1ccc(C2(c3ccccc3)c3cc4c(cc3-c3sccc32)C(c2ccccc2)(c2ccccc2)c2ccsc2-4)cc1']","[0, 0, 0, 0, 0, 3, 5, 160, 29, 6, 8, 1, 9, 10, 11, 12, 36]"
PBDB-T2Cl,IDIC-4F,-5.510000000000001,-3.57,-5.73,-3.93,1.0,CB,10.0,DIO,25,MoOx,ZnO,7.1,7.08,0.88,61.91,"['CCCCC(C)CC', 'Cc1cccs1', 'Clc1ccsc1', 'O=C1c2cscc2C(=O)c2cscc21', 'c1ccsc1', 'Cc1cc2cc3sccc3cc2s1']","['N#CCC#N', 'O=C1CCc2cc(F)c(F)cc21', 'C', 'CCCCCC', 'c1ccc(C2(c3ccccc3)c3cc4c(cc3-c3sccc32)C(c2ccccc2)(c2ccccc2)c2ccsc2-4)cc1']","['CCCCC(C)CC', 'Cc1cccs1', 'Clc1ccsc1', 'O=C1c2cscc2C(=O)c2cscc21', 'c1ccsc1', 'Cc1cc2cc3sccc3cc2s1', '.', 'N#CCC#N', 'O=C1CCc2cc(F)c(F)cc21', 'C', 'CCCCCC', 'c1ccc(C2(c3ccccc3)c3cc4c(cc3-c3sccc32)C(c2ccccc2)(c2ccccc2)c2ccsc2-4)cc1']","[0, 0, 0, 0, 0, 3, 5, 160, 29, 6, 8, 1, 9, 39, 11, 12, 36]"
PBDB-T2Cl,IDIC-4Cl,-5.510000000000001,-3.57,-5.78,-4.02,1.0,CB,10.0,DIO,25,MoOx,ZnO,9.24,9.24,0.83,68.69,"['CCCCC(C)CC', 'Cc1cccs1', 'Clc1ccsc1', 'O=C1c2cscc2C(=O)c2cscc21', 'c1ccsc1', 'Cc1cc2cc3sccc3cc2s1']","['N#CCC#N', 'O=C1CCc2cc(Cl)c(Cl)cc21', 'C', 'CCCCCC', 'c1ccc(C2(c3ccccc3)c3cc4c(cc3-c3sccc32)C(c2ccccc2)(c2ccccc2)c2ccsc2-4)cc1']","['CCCCC(C)CC', 'Cc1cccs1', 'Clc1ccsc1', 'O=C1c2cscc2C(=O)c2cscc21', 'c1ccsc1', 'Cc1cc2cc3sccc3cc2s1', '.', 'N#CCC#N', 'O=C1CCc2cc(Cl)c(Cl)cc21', 'C', 'CCCCCC', 'c1ccc(C2(c3ccccc3)c3cc4c(cc3-c3sccc32)C(c2ccccc2)(c2ccccc2)c2ccsc2-4)cc1']","[0, 0, 0, 0, 0, 3, 5, 160, 29, 6, 8, 1, 9, 38, 11, 12, 36]"
PBDB-T,IT-M,-5.297714285714285,-3.4170000000000003,-5.513571428571429,-3.808,1.0,CB,10.0,_,100,PEDOT:PSS,PFN-Br,11.74,11.72,0.95,72.0,"['CCCCC(C)CC', 'Cc1cccs1', 'c1ccsc1', 'O=C1c2cscc2C(=O)c2cscc21', 'Cc1cc2cc3sccc3cc2s1']","['N#CCC#N', 'Cc1ccc2c(c1)CCC2=O', 'C', 'CCCCCC', 'c1ccc(C2(c3ccccc3)c3cc4c(cc3-c3sc5ccsc5c32)C(c2ccccc2)(c2ccccc2)c2c-4sc3ccsc23)cc1']","['CCCCC(C)CC', 'Cc1cccs1', 'c1ccsc1', 'O=C1c2cscc2C(=O)c2cscc21', 'Cc1cc2cc3sccc3cc2s1', '.', 'N#CCC#N', 'Cc1ccc2c(c1)CCC2=O', 'C', 'CCCCCC', 'c1ccc(C2(c3ccccc3)c3cc4c(cc3-c3sc5ccsc5c32)C(c2ccccc2)(c2ccccc2)c2c-4sc3ccsc23)cc1']","[0, 0, 0, 0, 0, 0, 3, 5, 6, 29, 8, 1, 9, 15, 11, 12, 14]"
PBDB-T,spiro-IDT-O-IC,-5.297714285714285,-3.4170000000000003,-5.68,-3.79,0.556,o-DCB,11.2,_,25,MoOx,ZnO,4.74,4.71,0.83,55.0,"['CCCCC(C)CC', 'Cc1cccs1', 'c1ccsc1', 'O=C1c2cscc2C(=O)c2cscc21', 'Cc1cc2cc3sccc3cc2s1']","['CCCCCC', 'O', 'N#CCC#N', 'O=C1CCc2ccccc21', 'C', 'c1ccc2c(c1)-c1ccccc1C21c2cc3c(cc2-c2sccc21)C1(c2ccccc2-c2ccccc21)c1ccsc1-3']","['CCCCC(C)CC', 'Cc1cccs1', 'c1ccsc1', 'O=C1c2cscc2C(=O)c2cscc21', 'Cc1cc2cc3sccc3cc2s1', '.', 'CCCCCC', 'O', 'N#CCC#N', 'O=C1CCc2ccccc21', 'C', 'c1ccc2c(c1)-c1ccccc1C21c2cc3c(cc2-c2sccc21)C1(c2ccccc2-c2ccccc21)c1ccsc1-3']","[0, 0, 0, 0, 0, 3, 5, 6, 29, 8, 1, 12, 2, 9, 10, 11, 209]"
PBDB-T,ICBF-O,-5.297714285714285,-3.4170000000000003,-5.7,-3.75,1.0,CB,20.0,_,25,PEDOT:PSS,PDINO,3.11,3.08,1.06,42.6,"['CCCCC(C)CC', 'Cc1cccs1', 'c1ccsc1', 'O=C1c2cscc2C(=O)c2cscc21', 'Cc1cc2cc3sccc3cc2s1']","['N#CCC#N', 'O=C1CCc2ccccc21', 'C', 'CCCCCCCC', 'c1ccsc1', 'CCCCCCCCC1(CCCCCCCC)c2ccccc2-c2cc3c(cc21)-c1ccccc1C3(CCCCCCCC)CCCCCCCC']","['CCCCC(C)CC', 'Cc1cccs1', 'c1ccsc1', 'O=C1c2cscc2C(=O)c2cscc21', 'Cc1cc2cc3sccc3cc2s1', '.', 'N#CCC#N', 'O=C1CCc2ccccc21', 'C', 'CCCCCCCC', 'c1ccsc1', 'CCCCCCCCC1(CCCCCCCC)c2ccccc2-c2cc3c(cc21)-c1ccccc1C3(CCCCCCCC)CCCCCCCC']","[0, 0, 0, 0, 0, 3, 5, 6, 29, 8, 1, 9, 10, 11, 20, 6, 131]"
PBDB-T,ICBF,-5.297714285714285,-3.4170000000000003,-5.64,-3.8,1.0,CB,20.0,_,25,PEDOT:PSS,PDINO,6.07,6.13,0.99,60.1,"['CCCCC(C)CC', 'Cc1cccs1', 'c1ccsc1', 'O=C1c2cscc2C(=O)c2cscc21', 'Cc1cc2cc3sccc3cc2s1']","['N#CCC#N', 'O=C1CCc2ccccc21', 'C', 'c1ccsc1', 'CCCCCCCCC1(CCCCCCCC)c2ccccc2-c2cc3c(cc21)-c1ccccc1C3(CCCCCCCC)CCCCCCCC']","['CCCCC(C)CC', 'Cc1cccs1', 'c1ccsc1', 'O=C1c2cscc2C(=O)c2cscc21', 'Cc1cc2cc3sccc3cc2s1', '.', 'N#CCC#N', 'O=C1CCc2ccccc21', 'C', 'c1ccsc1', 'CCCCCCCCC1(CCCCCCCC)c2ccccc2-c2cc3c(cc21)-c1ccccc1C3(CCCCCCCC)CCCCCCCC']","[0, 0, 0, 0, 0, 0, 3, 5, 6, 29, 8, 1, 9, 10, 11, 6, 131]"
PBDB-T,FICBF-O,-5.297714285714285,-3.4170000000000003,-5.72,-3.85,1.0,CB,20.0,_,25,PEDOT:PSS,PDINO,5.54,5.54,0.96,54.5,"['CCCCC(C)CC', 'Cc1cccs1', 'c1ccsc1', 'O=C1c2cscc2C(=O)c2cscc21', 'Cc1cc2cc3sccc3cc2s1']","['N#CCC#N', 'O=C1CCc2cc(F)c(F)cc21', 'C', 'CCCCCCCC', 'c1ccsc1', 'CCCCCCCCC1(CCCCCCCC)c2ccccc2-c2cc3c(cc21)-c1ccccc1C3(CCCCCCCC)CCCCCCCC']","['CCCCC(C)CC', 'Cc1cccs1', 'c1ccsc1', 'O=C1c2cscc2C(=O)c2cscc21', 'Cc1cc2cc3sccc3cc2s1', '.', 'N#CCC#N', 'O=C1CCc2cc(F)c(F)cc21', 'C', 'CCCCCCCC', 'c1ccsc1', 'CCCCCCCCC1(CCCCCCCC)c2ccccc2-c2cc3c(cc21)-c1ccccc1C3(CCCCCCCC)CCCCCCCC']","[0, 0, 0, 0, 0, 3, 5, 6, 29, 8, 1, 9, 39, 11, 20, 6, 131]"
PBDB-T,FICBF,-5.297714285714285,-3.4170000000000003,-5.66,-3.88,1.0,CB,20.0,_,80,PEDOT:PSS,PDINO,7.41,7.41,0.87,67.0,"['CCCCC(C)CC', 'Cc1cccs1', 'c1ccsc1', 'O=C1c2cscc2C(=O)c2cscc21', 'Cc1cc2cc3sccc3cc2s1']","['N#CCC#N', 'O=C1CCc2cc(F)c(F)cc21', 'C', 'c1ccsc1', 'CCCCCCCCC1(CCCCCCCC)c2ccccc2-c2cc3c(cc21)-c1ccccc1C3(CCCCCCCC)CCCCCCCC']","['CCCCC(C)CC', 'Cc1cccs1', 'c1ccsc1', 'O=C1c2cscc2C(=O)c2cscc21', 'Cc1cc2cc3sccc3cc2s1', '.', 'N#CCC#N', 'O=C1CCc2cc(F)c(F)cc21', 'C', 'c1ccsc1', 'CCCCCCCCC1(CCCCCCCC)c2ccccc2-c2cc3c(cc21)-c1ccccc1C3(CCCCCCCC)CCCCCCCC']","[0, 0, 0, 0, 0, 0, 3, 5, 6, 29, 8, 1, 9, 39, 11, 6, 131]"
PBT1-EH,IDTCN,-5.43,-3.43,-5.890000000000001,-3.93,1.0,CF,7.0,_,100,PEDOT:PSS,ZrAcAc,8.69,8.54,0.93,70.2,"['CCCCCCC(C)CCCC', 'CCCCC(C)CC', 'S', 'Cc1cccs1', 'c1ccsc1', 'O=C1c2cscc2C(=O)c2cscc21', 'Cc1cc2cc3sccc3cc2s1']","['N#CCC#N', 'O=C1CCc2cscc21', 'C', 'CCCCCC', 'c1ccc(C2(c3ccccc3)c3cc4c(cc3-c3sccc32)C(c2ccccc2)(c2ccccc2)c2ccsc2-4)cc1']","['CCCCCCC(C)CCCC', 'CCCCC(C)CC', 'S', 'Cc1cccs1', 'c1ccsc1', 'O=C1c2cscc2C(=O)c2cscc21', 'Cc1cc2cc3sccc3cc2s1', '.', 'N#CCC#N', 'O=C1CCc2cscc21', 'C', 'CCCCCC', 'c1ccc(C2(c3ccccc3)c3cc4c(cc3-c3sccc32)C(c2ccccc2)(c2ccccc2)c2ccsc2-4)cc1']","[0, 0, 0, 0, 32, 3, 24, 5, 6, 29, 8, 1, 9, 40, 11, 12, 36]"
PBDB-T,IDT-T,-5.297714285714285,-3.4170000000000003,-5.49,-3.985,1.0,CB,15.0,_,25,MoOx,ZnO,6.36,6.36,0.952,59.62,"['CCCCC(C)CC', 'Cc1cccs1', 'c1ccsc1', 'O=C1c2cscc2C(=O)c2cscc21', 'Cc1cc2cc3sccc3cc2s1']","['N#CCC#N', 'O=C1CCc2ccccc21', 'C', 'CCCCCC', 'c1ccsc1', 'c1ccc(C2(c3ccccc3)c3cc4c(cc3-c3sccc32)C(c2ccccc2)(c2ccccc2)c2ccsc2-4)cc1']","['CCCCC(C)CC', 'Cc1cccs1', 'c1ccsc1', 'O=C1c2cscc2C(=O)c2cscc21', 'Cc1cc2cc3sccc3cc2s1', '.', 'N#CCC#N', 'O=C1CCc2ccccc21', 'C', 'CCCCCC', 'c1ccsc1', 'c1ccc(C2(c3ccccc3)c3cc4c(cc3-c3sccc32)C(c2ccccc2)(c2ccccc2)c2ccsc2-4)cc1']","[0, 0, 0, 0, 0, 3, 5, 6, 29, 8, 1, 9, 10, 11, 12, 6, 36]"
PBDB-T,TTIC,-5.297714285714285,-3.4170000000000003,-5.54,-4.109999999999999,0.667,o-DCB,10.0,DIO,125,MoOx,ZnO,10.61,10.63,0.77,62.0,"['CCCCC(C)CC', 'Cc1cccs1', 'c1ccsc1', 'O=C1c2cscc2C(=O)c2cscc21', 'Cc1cc2cc3sccc3cc2s1']","['N#CCC#N', 'O=C1CCc2ccccc21', 'C', 'CCCCCC', 'c1ccc(C2(c3ccccc3)c3ccsc3-c3sc4c5c(sc4c32)-c2sccc2C5(c2ccccc2)c2ccccc2)cc1']","['CCCCC(C)CC', 'Cc1cccs1', 'c1ccsc1', 'O=C1c2cscc2C(=O)c2cscc21', 'Cc1cc2cc3sccc3cc2s1', '.', 'N#CCC#N', 'O=C1CCc2ccccc21', 'C', 'CCCCCC', 'c1ccc(C2(c3ccccc3)c3ccsc3-c3sc4c5c(sc4c32)-c2sccc2C5(c2ccccc2)c2ccccc2)cc1']","[0, 0, 0, 0, 0, 0, 3, 5, 6, 29, 8, 1, 9, 10, 11, 12, 88]"
PBDB-T,TTIC-M,-5.297714285714285,-3.4170000000000003,-5.49,-4.03,0.667,o-DCB,10.0,DIO,175,MoOx,ZnO,11.48,11.49,0.8,70.0,"['CCCCC(C)CC', 'Cc1cccs1', 'c1ccsc1', 'O=C1c2cscc2C(=O)c2cscc21', 'Cc1cc2cc3sccc3cc2s1']","['N#CCC#N', 'Cc1ccc2c(c1)CCC2=O', 'C', 'CCCCCC', 'c1ccc(C2(c3ccccc3)c3ccsc3-c3sc4c5c(sc4c32)-c2sccc2C5(c2ccccc2)c2ccccc2)cc1']","['CCCCC(C)CC', 'Cc1cccs1', 'c1ccsc1', 'O=C1c2cscc2C(=O)c2cscc21', 'Cc1cc2cc3sccc3cc2s1', '.', 'N#CCC#N', 'Cc1ccc2c(c1)CCC2=O', 'C', 'CCCCCC', 'c1ccc(C2(c3ccccc3)c3ccsc3-c3sc4c5c(sc4c32)-c2sccc2C5(c2ccccc2)c2ccccc2)cc1']","[0, 0, 0, 0, 0, 0, 3, 5, 6, 29, 8, 1, 9, 15, 11, 12, 88]"
J52,ITIC,-5.218571428571429,-3.341428571428572,-5.57675,-3.918163265306122,0.667,CF,18.0,_,25,PEDOT:PSS,PDINO,3.78,3.77,0.803,43.2,"['CCCCCCCCC(C)CCCCCC', 'CCCCC(C)CC', 'CCCCC(C)CC', 'c1ccsc1', 'Cc1cccs1', 'Fc1cc2nnnc2cc1F', 'Cc1cc2cc3sccc3cc2s1']","['N#CCC#N', 'O=C1CCc2ccccc21', 'C', 'CCCCCC', 'c1ccc(C2(c3ccccc3)c3cc4c(cc3-c3sc5ccsc5c32)C(c2ccccc2)(c2ccccc2)c2c-4sc3ccsc23)cc1']","['CCCCCCCCC(C)CCCCCC', 'CCCCC(C)CC', 'CCCCC(C)CC', 'c1ccsc1', 'Cc1cccs1', 'Fc1cc2nnnc2cc1F', 'Cc1cc2cc3sccc3cc2s1', '.', 'N#CCC#N', 'O=C1CCc2ccccc21', 'C', 'CCCCCC', 'c1ccc(C2(c3ccccc3)c3cc4c(cc3-c3sc5ccsc5c32)C(c2ccccc2)(c2ccccc2)c2c-4sc3ccsc23)cc1']","[0, 0, 0, 0, 16, 3, 3, 6, 5, 18, 8, 1, 9, 10, 11, 12, 14]"
J52-Cl,ITIC,-5.53,-5.38,-5.57675,-3.918163265306122,0.667,CF,18.0,_,25,PEDOT:PSS,PDINO,11.53,11.52,0.956,70.2,"['CCCCCCCCC(C)CCCCCC', 'CCCCC(C)CC', 'CCCCC(C)CC', 'Clc1ccsc1', 'Cc1cccs1', 'c1ccsc1', 'Fc1cc2nnnc2cc1F', 'Cc1cc2cc3sccc3cc2s1']","['N#CCC#N', 'O=C1CCc2ccccc21', 'C', 'CCCCCC', 'c1ccc(C2(c3ccccc3)c3cc4c(cc3-c3sc5ccsc5c32)C(c2ccccc2)(c2ccccc2)c2c-4sc3ccsc23)cc1']","['CCCCCCCCC(C)CCCCCC', 'CCCCC(C)CC', 'CCCCC(C)CC', 'Clc1ccsc1', 'Cc1cccs1', 'c1ccsc1', 'Fc1cc2nnnc2cc1F', 'Cc1cc2cc3sccc3cc2s1', '.', 'N#CCC#N', 'O=C1CCc2ccccc21', 'C', 'CCCCCC', 'c1ccc(C2(c3ccccc3)c3cc4c(cc3-c3sc5ccsc5c32)C(c2ccccc2)(c2ccccc2)c2c-4sc3ccsc23)cc1']","[0, 0, 0, 16, 3, 3, 160, 5, 6, 18, 8, 1, 9, 10, 11, 12, 14]"
PBDB-T,IDTT2F,-5.297714285714285,-3.4170000000000003,-5.57,-4.03,1.0,o-DCB,8.0,_,25,MoOx,ZnO,8.85,8.85,0.81,59.0,"['CCCCC(C)CC', 'Cc1cccs1', 'c1ccsc1', 'O=C1c2cscc2C(=O)c2cscc21', 'Cc1cc2cc3sccc3cc2s1']","['N#CCC#N', 'O=C1CCc2cc(F)c(F)cc21', 'C', 'CCCCCC', 'c1ccsc1', 'c1ccc(C2(c3ccccc3)c3cc4c(cc3-c3sccc32)C(c2ccccc2)(c2ccccc2)c2ccsc2-4)cc1']","['CCCCC(C)CC', 'Cc1cccs1', 'c1ccsc1', 'O=C1c2cscc2C(=O)c2cscc21', 'Cc1cc2cc3sccc3cc2s1', '.', 'N#CCC#N', 'O=C1CCc2cc(F)c(F)cc21', 'C', 'CCCCCC', 'c1ccsc1', 'c1ccc(C2(c3ccccc3)c3cc4c(cc3-c3sccc32)C(c2ccccc2)(c2ccccc2)c2ccsc2-4)cc1']","[0, 0, 0, 0, 0, 3, 5, 6, 29, 8, 1, 9, 39, 11, 12, 6, 36]"
PBDB-T,IDTOT2F,-5.297714285714285,-3.4170000000000003,-5.54,-3.94,1.0,o-DCB,8.0,_,25,MoOx,ZnO,12.79,12.77,0.85,72.0,"['CCCCC(C)CC', 'Cc1cccs1', 'c1ccsc1', 'O=C1c2cscc2C(=O)c2cscc21', 'Cc1cc2cc3sccc3cc2s1']","['CCCCCC', 'O', 'N#CCC#N', 'O=C1CCc2cc(F)c(F)cc21', 'C', 'CCCCCC', 'c1ccsc1', 'c1ccc(C2(c3ccccc3)c3cc4c(cc3-c3sccc32)C(c2ccccc2)(c2ccccc2)c2ccsc2-4)cc1']","['CCCCC(C)CC', 'Cc1cccs1', 'c1ccsc1', 'O=C1c2cscc2C(=O)c2cscc21', 'Cc1cc2cc3sccc3cc2s1', '.', 'CCCCCC', 'O', 'N#CCC#N', 'O=C1CCc2cc(F)c(F)cc21', 'C', 'CCCCCC', 'c1ccsc1', 'c1ccc(C2(c3ccccc3)c3cc4c(cc3-c3sccc32)C(c2ccccc2)(c2ccccc2)c2ccsc2-4)cc1']","[0, 0, 0, 3, 5, 6, 29, 8, 1, 12, 2, 9, 39, 11, 12, 6, 36]"
PBDB-T,IDTIC,-5.297714285714285,-3.4170000000000003,-5.885,-3.91,1.0,CB,10.0,DIO,25,MoOx,ZnO,6.05,6.03,0.89,61.9,"['CCCCC(C)CC', 'Cc1cccs1', 'c1ccsc1', 'O=C1c2cscc2C(=O)c2cscc21', 'Cc1cc2cc3sccc3cc2s1']","['N#CCC#N', 'O=C1CCc2ccccc21', 'C', 'CCCCCCCCC(CCCCCC)CC1(CCCCCCCCC(C)CCCCCC)c2cc3c(cc2-c2sccc21)C(CC(CCCCCC)CCCCCCCC)(CC(CCCCCC)CCCCCCCC)c1ccsc1-3']","['CCCCC(C)CC', 'Cc1cccs1', 'c1ccsc1', 'O=C1c2cscc2C(=O)c2cscc21', 'Cc1cc2cc3sccc3cc2s1', '.', 'N#CCC#N', 'O=C1CCc2ccccc21', 'C', 'CCCCCCCCC(CCCCCC)CC1(CCCCCCCCC(C)CCCCCC)c2cc3c(cc2-c2sccc21)C(CC(CCCCCC)CCCCCCCC)(CC(CCCCCC)CCCCCCCC)c1ccsc1-3']","[0, 0, 0, 0, 0, 0, 0, 3, 5, 6, 29, 8, 1, 9, 10, 11, 202]"
PBDB-T,ITIC,-5.297714285714285,-3.4170000000000003,-5.57675,-3.918163265306122,1.0,CB,20.0,_,25,PEDOT:PSS,N719:PrC60MAI,9.94,9.94,0.897,65.5,"['CCCCC(C)CC', 'Cc1cccs1', 'c1ccsc1', 'O=C1c2cscc2C(=O)c2cscc21', 'Cc1cc2cc3sccc3cc2s1']","['N#CCC#N', 'O=C1CCc2ccccc21', 'C', 'CCCCCC', 'c1ccc(C2(c3ccccc3)c3cc4c(cc3-c3sc5ccsc5c32)C(c2ccccc2)(c2ccccc2)c2c-4sc3ccsc23)cc1']","['CCCCC(C)CC', 'Cc1cccs1', 'c1ccsc1', 'O=C1c2cscc2C(=O)c2cscc21', 'Cc1cc2cc3sccc3cc2s1', '.', 'N#CCC#N', 'O=C1CCc2ccccc21', 'C', 'CCCCCC', 'c1ccc(C2(c3ccccc3)c3cc4c(cc3-c3sc5ccsc5c32)C(c2ccccc2)(c2ccccc2)c2c-4sc3ccsc23)cc1']","[0, 0, 0, 0, 0, 0, 3, 5, 6, 29, 8, 1, 9, 10, 11, 12, 14]"
PBDB-T,ITCT,-5.297714285714285,-3.4170000000000003,-5.596666666666667,-3.796666666666667,1.0,CB,20.0,_,25,PEDOT:PSS,N719:PrC60MAI,10.99,10.99,0.85,72.3,"['CCCCC(C)CC', 'Cc1cccs1', 'c1ccsc1', 'O=C1c2cscc2C(=O)c2cscc21', 'Cc1cc2cc3sccc3cc2s1']","['N#CCC#N', 'O=C1CCc2cscc21', 'C', 'CCCCCC', 'c1ccc(C2(c3ccccc3)c3cc4c(cc3-c3sc5ccsc5c32)C(c2ccccc2)(c2ccccc2)c2c-4sc3ccsc23)cc1']","['CCCCC(C)CC', 'Cc1cccs1', 'c1ccsc1', 'O=C1c2cscc2C(=O)c2cscc21', 'Cc1cc2cc3sccc3cc2s1', '.', 'N#CCC#N', 'O=C1CCc2cscc21', 'C', 'CCCCCC', 'c1ccc(C2(c3ccccc3)c3cc4c(cc3-c3sc5ccsc5c32)C(c2ccccc2)(c2ccccc2)c2c-4sc3ccsc23)cc1']","[0, 0, 0, 0, 0, 0, 3, 5, 6, 29, 8, 1, 9, 40, 11, 12, 14]"
P3HT,IDT-RCN,-5.057777777777777,-2.989444444444445,-5.62,-3.75,1.25,CB,14.4,CN,25,PEDOT:PSS,Ca,3.42,3.44,0.69,63.0,"['CCCCCC', 'Cc1cccs1', 'Cc1cccs1', 'c1ccsc1']","['CC', 'CCCCCC', 'N#CC(C#N)=c1nc(=O)/c(=C/c2cccc3nsnc23)s1', 'c1ccc(C2(c3ccccc3)c3cc4c(cc3-c3sccc32)C(c2ccccc2)(c2ccccc2)c2ccsc2-4)cc1']","['CCCCCC', 'Cc1cccs1', 'Cc1cccs1', 'c1ccsc1', '.', 'CC', 'CCCCCC', 'N#CC(C#N)=c1nc(=O)/c(=C/c2cccc3nsnc23)s1', 'c1ccc(C2(c3ccccc3)c3cc4c(cc3-c3sccc32)C(c2ccccc2)(c2ccccc2)c2ccsc2-4)cc1']","[0, 0, 0, 0, 0, 0, 0, 0, 12, 5, 5, 6, 1, 21, 12, 82, 36]"
P3HT,IDT-CA,-5.057777777777777,-2.989444444444445,-5.59,-3.64,1.25,CB,14.4,CN,25,PEDOT:PSS,Ca,4.19,4.18,0.84,64.0,"['CCCCCC', 'Cc1cccs1', 'Cc1cccs1', 'c1ccsc1']","['O', 'CC', 'N#CCC=O', 'C', 'CCCCCC', 'c1ccc2nsnc2c1', 'c1ccc(C2(c3ccccc3)c3cc4c(cc3-c3sccc32)C(c2ccccc2)(c2ccccc2)c2ccsc2-4)cc1']","['CCCCCC', 'Cc1cccs1', 'Cc1cccs1', 'c1ccsc1', '.', 'O', 'CC', 'N#CCC=O', 'C', 'CCCCCC', 'c1ccc2nsnc2c1', 'c1ccc(C2(c3ccccc3)c3cc4c(cc3-c3sccc32)C(c2ccccc2)(c2ccccc2)c2ccsc2-4)cc1']","[0, 0, 0, 0, 0, 12, 5, 5, 6, 1, 2, 21, 91, 11, 12, 34, 36]"
PBDB-T,IDTO-T-4F,-5.297714285714285,-3.4170000000000003,-5.49,-3.88,0.833,CF,13.2,DIO,25,PEDOT:PSS,PDINO,12.62,12.64,0.864,72.7,"['CCCCC(C)CC', 'Cc1cccs1', 'c1ccsc1', 'O=C1c2cscc2C(=O)c2cscc21', 'Cc1cc2cc3sccc3cc2s1']","['CCCCCCCC', 'O', 'N#CCC#N', 'O=C1CCc2cc(F)c(F)cc21', 'C', 'CCCCCC', 'c1ccsc1', 'c1ccc(C2(c3ccccc3)c3cc4c(cc3-c3sccc32)C(c2ccccc2)(c2ccccc2)c2ccsc2-4)cc1']","['CCCCC(C)CC', 'Cc1cccs1', 'c1ccsc1', 'O=C1c2cscc2C(=O)c2cscc21', 'Cc1cc2cc3sccc3cc2s1', '.', 'CCCCCCCC', 'O', 'N#CCC#N', 'O=C1CCc2cc(F)c(F)cc21', 'C', 'CCCCCC', 'c1ccsc1', 'c1ccc(C2(c3ccccc3)c3cc4c(cc3-c3sccc32)C(c2ccccc2)(c2ccccc2)c2ccsc2-4)cc1']","[0, 0, 0, 3, 5, 6, 29, 8, 1, 20, 2, 9, 39, 11, 12, 6, 36]"
PBDB-T,IDTO-Se-4F,-5.297714285714285,-3.4170000000000003,-5.48,-3.9,0.909,CB,20.0,DIO,25,PEDOT:PSS,PDINO,10.67,10.67,0.831,69.2,"['CCCCC(C)CC', 'Cc1cccs1', 'c1ccsc1', 'O=C1c2cscc2C(=O)c2cscc21', 'Cc1cc2cc3sccc3cc2s1']","['CCCCCCCC', 'O', 'N#CCC#N', 'O=C1CCc2cc(F)c(F)cc21', 'CCCCCC', 'Cc1ccc(-c2cc3c(s2)-c2cc4c(cc2C3(c2ccccc2)c2ccccc2)-c2sc(-c3ccc(C)[se]3)cc2C4(c2ccccc2)c2ccccc2)[se]1']","['CCCCC(C)CC', 'Cc1cccs1', 'c1ccsc1', 'O=C1c2cscc2C(=O)c2cscc21', 'Cc1cc2cc3sccc3cc2s1', '.', 'CCCCCCCC', 'O', 'N#CCC#N', 'O=C1CCc2cc(F)c(F)cc21', 'CCCCCC', 'Cc1ccc(-c2cc3c(s2)-c2cc4c(cc2C3(c2ccccc2)c2ccccc2)-c2sc(-c3ccc(C)[se]3)cc2C4(c2ccccc2)c2ccccc2)[se]1']","[0, 0, 0, 0, 0, 3, 5, 6, 29, 8, 1, 20, 2, 9, 39, 12, 212]"
PBDB-T,IDTO-TT-4F,-5.297714285714285,-3.4170000000000003,-5.39,-3.89,0.909,CF,12.0,DIO,25,PEDOT:PSS,PDINO,10.21,10.22,0.856,69.4,"['CCCCC(C)CC', 'Cc1cccs1', 'c1ccsc1', 'O=C1c2cscc2C(=O)c2cscc21', 'Cc1cc2cc3sccc3cc2s1']","['CCCCCCCC', 'O', 'N#CCC#N', 'O=C1CCc2cc(F)c(F)cc21', 'C', 'CCCCCC', 'c1cc2sccc2s1', 'c1ccc(C2(c3ccccc3)c3cc4c(cc3-c3sccc32)C(c2ccccc2)(c2ccccc2)c2ccsc2-4)cc1']","['CCCCC(C)CC', 'Cc1cccs1', 'c1ccsc1', 'O=C1c2cscc2C(=O)c2cscc21', 'Cc1cc2cc3sccc3cc2s1', '.', 'CCCCCCCC', 'O', 'N#CCC#N', 'O=C1CCc2cc(F)c(F)cc21', 'C', 'CCCCCC', 'c1cc2sccc2s1', 'c1ccc(C2(c3ccccc3)c3cc4c(cc3-c3sccc32)C(c2ccccc2)(c2ccccc2)c2ccsc2-4)cc1']","[0, 0, 0, 3, 5, 6, 29, 8, 1, 20, 2, 9, 39, 11, 12, 7, 36]"
PBDB-T,IDT2Se-4F,-5.297714285714285,-3.4170000000000003,-5.51,-4.0,1.0,CB,20.0,_,80,PEDOT:PSS,PDINO,11.03,11.03,0.79,65.4,"['CCCCC(C)CC', 'Cc1cccs1', 'c1ccsc1', 'O=C1c2cscc2C(=O)c2cscc21', 'Cc1cc2cc3sccc3cc2s1']","['N#CCC#N', 'O=C1CCc2cc(F)c(F)cc21', 'CCCCCC', 'Cc1ccc(-c2cc3c(s2)-c2cc4c(cc2C3(c2ccccc2)c2ccccc2)-c2sc(-c3ccc(C)[se]3)cc2C4(c2ccccc2)c2ccccc2)[se]1']","['CCCCC(C)CC', 'Cc1cccs1', 'c1ccsc1', 'O=C1c2cscc2C(=O)c2cscc21', 'Cc1cc2cc3sccc3cc2s1', '.', 'N#CCC#N', 'O=C1CCc2cc(F)c(F)cc21', 'CCCCCC', 'Cc1ccc(-c2cc3c(s2)-c2cc4c(cc2C3(c2ccccc2)c2ccccc2)-c2sc(-c3ccc(C)[se]3)cc2C4(c2ccccc2)c2ccccc2)[se]1']","[0, 0, 0, 0, 0, 0, 0, 3, 5, 6, 29, 8, 1, 9, 39, 12, 212]"
PBDTS-Se-TAZ,ITIC,-5.29,-3.49,-5.57675,-3.918163265306122,1.0,CF,16.0,DIO,25,MoOx,ZnO,12.31,12.31,0.84,75.1,"['CCCCCCCCC(C)CCCCCC', 'CCCCCCCC', 'Cc1cc2c(-c3ccc(S)[se]3)c3sccc3c(-c3ccc(S)[se]3)c2s1', 'Cc1cccs1', 'c1ccsc1', 'Fc1cc2nnnc2cc1F']","['N#CCC#N', 'O=C1CCc2ccccc21', 'C', 'CCCCCC', 'c1ccc(C2(c3ccccc3)c3cc4c(cc3-c3sc5ccsc5c32)C(c2ccccc2)(c2ccccc2)c2c-4sc3ccsc23)cc1']","['CCCCCCCCC(C)CCCCCC', 'CCCCCCCC', 'Cc1cc2c(-c3ccc(S)[se]3)c3sccc3c(-c3ccc(S)[se]3)c2s1', 'Cc1cccs1', 'c1ccsc1', 'Fc1cc2nnnc2cc1F', '.', 'N#CCC#N', 'O=C1CCc2ccccc21', 'C', 'CCCCCC', 'c1ccc(C2(c3ccccc3)c3cc4c(cc3-c3sc5ccsc5c32)C(c2ccccc2)(c2ccccc2)c2c-4sc3ccsc23)cc1']","[0, 0, 0, 0, 0, 16, 20, 214, 5, 6, 18, 1, 9, 10, 11, 12, 14]"
PBDB-TF,IT-4F,-5.497142857142857,-3.6428571428571423,-5.66875,-4.060416666666667,1.0,CB,20.0,DIO,100,PEDOT:PSS,PFN-Br,13.7,13.65,0.87,77.0,"['CCCCC(C)CC', 'Cc1cccs1', 'Fc1ccsc1', 'O=C1c2cscc2C(=O)c2cscc21', 'c1ccsc1', 'Cc1cc2cc3sccc3cc2s1']","['N#CCC#N', 'O=C1CCc2cc(F)c(F)cc21', 'C', 'CCCCCC', 'c1ccc(C2(c3ccccc3)c3cc4c(cc3-c3sc5ccsc5c32)C(c2ccccc2)(c2ccccc2)c2c-4sc3ccsc23)cc1']","['CCCCC(C)CC', 'Cc1cccs1', 'Fc1ccsc1', 'O=C1c2cscc2C(=O)c2cscc21', 'c1ccsc1', 'Cc1cc2cc3sccc3cc2s1', '.', 'N#CCC#N', 'O=C1CCc2cc(F)c(F)cc21', 'C', 'CCCCCC', 'c1ccc(C2(c3ccccc3)c3cc4c(cc3-c3sc5ccsc5c32)C(c2ccccc2)(c2ccccc2)c2c-4sc3ccsc23)cc1']","[0, 0, 0, 0, 0, 3, 5, 23, 29, 6, 8, 1, 9, 39, 11, 12, 14]"
PBDB-TF,HF-PCIC,-5.497142857142857,-3.6428571428571423,-5.53,-3.83,0.833,CB,20.0,CN,110,MoOx,ZnO,10.97,10.67,0.92,72.42,"['CCCCC(C)CC', 'Cc1cccs1', 'Fc1ccsc1', 'O=C1c2cscc2C(=O)c2cscc21', 'c1ccsc1', 'Cc1cc2cc3sccc3cc2s1']","['N#CCC#N', 'O=C1CCc2cc(F)c(F)cc21', 'C', 'CCCCC(CC)CC1(CCCCC(C)CC)c2ccsc2-c2sccc21', 'CCCCC(CC)CC1(CC(CC)CCCC)c2ccsc2-c2sccc21', 'Fc1ccc(F)cc1']","['CCCCC(C)CC', 'Cc1cccs1', 'Fc1ccsc1', 'O=C1c2cscc2C(=O)c2cscc21', 'c1ccsc1', 'Cc1cc2cc3sccc3cc2s1', '.', 'N#CCC#N', 'O=C1CCc2cc(F)c(F)cc21', 'C', 'CCCCC(CC)CC1(CCCCC(C)CC)c2ccsc2-c2sccc21', 'CCCCC(CC)CC1(CC(CC)CCCC)c2ccsc2-c2sccc21', 'Fc1ccc(F)cc1']","[0, 0, 0, 0, 3, 5, 23, 29, 6, 8, 1, 9, 39, 11, 200, 143, 201]"
PBDB-TF,HFO-PCIC,-5.497142857142857,-3.6428571428571423,-5.5,-3.81,0.833,CB,20.0,CN,110,MoOx,ZnO,8.36,8.33,0.93,70.99,"['CCCCC(C)CC', 'Cc1cccs1', 'Fc1ccsc1', 'O=C1c2cscc2C(=O)c2cscc21', 'c1ccsc1', 'Cc1cc2cc3sccc3cc2s1']","['CO', 'N#CCC#N', 'O=C1CCc2cc(F)c(F)cc21', 'C', 'CCCCC(CC)CC1(CCCCC(C)CC)c2ccsc2-c2sccc21', 'CCCCC(CC)CC1(CC(CC)CCCC)c2ccsc2-c2sccc21', 'Fc1ccc(F)cc1']","['CCCCC(C)CC', 'Cc1cccs1', 'Fc1ccsc1', 'O=C1c2cscc2C(=O)c2cscc21', 'c1ccsc1', 'Cc1cc2cc3sccc3cc2s1', '.', 'CO', 'N#CCC#N', 'O=C1CCc2cc(F)c(F)cc21', 'C', 'CCCCC(CC)CC1(CCCCC(C)CC)c2ccsc2-c2sccc21', 'CCCCC(CC)CC1(CC(CC)CCCC)c2ccsc2-c2sccc21', 'Fc1ccc(F)cc1']","[0, 0, 0, 3, 5, 23, 29, 6, 8, 1, 60, 9, 39, 11, 200, 143, 201]"
PBDB-TF,OF-PCIC,-5.497142857142857,-3.6428571428571423,-5.66,-3.86,0.833,CB,20.0,CN,110,MoOx,ZnO,9.09,9.19,0.91,73.37,"['CCCCC(C)CC', 'Cc1cccs1', 'Fc1ccsc1', 'O=C1c2cscc2C(=O)c2cscc21', 'c1ccsc1', 'Cc1cc2cc3sccc3cc2s1']","['N#CCC#N', 'O=C1CCc2cc(F)c(F)cc21', 'C', 'CCCCC(CC)CC1(CCCCC(C)CC)c2ccsc2-c2sccc21', 'CCCCC(CC)CC1(CC(CC)CCCC)c2ccsc2-c2sccc21', 'Fc1cc(F)c(F)cc1F']","['CCCCC(C)CC', 'Cc1cccs1', 'Fc1ccsc1', 'O=C1c2cscc2C(=O)c2cscc21', 'c1ccsc1', 'Cc1cc2cc3sccc3cc2s1', '.', 'N#CCC#N', 'O=C1CCc2cc(F)c(F)cc21', 'C', 'CCCCC(CC)CC1(CCCCC(C)CC)c2ccsc2-c2sccc21', 'CCCCC(CC)CC1(CC(CC)CCCC)c2ccsc2-c2sccc21', 'Fc1cc(F)c(F)cc1F']","[0, 0, 0, 0, 3, 5, 23, 29, 6, 8, 1, 9, 39, 11, 200, 143, 216]"
PBDB-T,IF-TN,-5.297714285714285,-3.4170000000000003,-5.8,-3.93,1.0,CB,10.0,CN,80,PEDOT:PSS,PNDIT-F3N-Br,2.89,2.89,1.006,40.95,"['CCCCC(C)CC', 'Cc1cccs1', 'c1ccsc1', 'O=C1c2cscc2C(=O)c2cscc21', 'Cc1cc2cc3sccc3cc2s1']","['N#CCC#N', 'O=C1CCc2cc3ccccc3cc21', 'C', 'CCCCC(C)CC', 'c1ccsc1', 'CCCCCCC1(CCCCCC)c2ccccc2-c2cc3c(cc21)-c1ccccc1C3(CCCCCC)CCCCCC']","['CCCCC(C)CC', 'Cc1cccs1', 'c1ccsc1', 'O=C1c2cscc2C(=O)c2cscc21', 'Cc1cc2cc3sccc3cc2s1', '.', 'N#CCC#N', 'O=C1CCc2cc3ccccc3cc21', 'C', 'CCCCC(C)CC', 'c1ccsc1', 'CCCCCCC1(CCCCCC)c2ccccc2-c2cc3c(cc21)-c1ccccc1C3(CCCCCC)CCCCCC']","[0, 0, 0, 0, 0, 3, 5, 6, 29, 8, 1, 9, 37, 11, 3, 6, 217]"
PBDB-T,IDT-TN,-5.297714285714285,-3.4170000000000003,-5.42,-4.03,1.0,CB,10.0,CN,80,PEDOT:PSS,PNDIT-F3N-Br,5.77,5.77,0.967,45.17,"['CCCCC(C)CC', 'Cc1cccs1', 'c1ccsc1', 'O=C1c2cscc2C(=O)c2cscc21', 'Cc1cc2cc3sccc3cc2s1']","['N#CCC#N', 'O=C1CCc2cc3ccccc3cc21', 'C', 'CCCCC(C)CC', 'c1ccsc1', 'CCCCCCC1(CCCCCC)c2cc3c(cc2-c2sccc21)C(CCCCCC)(CCCCCC)c1ccsc1-3']","['CCCCC(C)CC', 'Cc1cccs1', 'c1ccsc1', 'O=C1c2cscc2C(=O)c2cscc21', 'Cc1cc2cc3sccc3cc2s1', '.', 'N#CCC#N', 'O=C1CCc2cc3ccccc3cc21', 'C', 'CCCCC(C)CC', 'c1ccsc1', 'CCCCCCC1(CCCCCC)c2cc3c(cc2-c2sccc21)C(CCCCCC)(CCCCCC)c1ccsc1-3']","[0, 0, 0, 0, 0, 3, 5, 6, 29, 8, 1, 9, 37, 11, 3, 6, 28]"
PBDB-T,ITIC-Cl4,-5.297714285714285,-3.4170000000000003,-5.5,-3.9,1.0,o-DCB,15.0,CN,25,MoOx,ZnO,9.6,9.55,0.74,60.0,"['CCCCC(C)CC', 'Cc1cccs1', 'c1ccsc1', 'O=C1c2cscc2C(=O)c2cscc21', 'Cc1cc2cc3sccc3cc2s1']","['N#CCC#N', 'O=C1CCc2cc(Cl)c(Cl)cc21', 'C', 'CCCCCC', 'c1ccc(C2(c3ccccc3)c3cc4c(cc3-c3sc5ccsc5c32)C(c2ccccc2)(c2ccccc2)c2c-4sc3ccsc23)cc1']","['CCCCC(C)CC', 'Cc1cccs1', 'c1ccsc1', 'O=C1c2cscc2C(=O)c2cscc21', 'Cc1cc2cc3sccc3cc2s1', '.', 'N#CCC#N', 'O=C1CCc2cc(Cl)c(Cl)cc21', 'C', 'CCCCCC', 'c1ccc(C2(c3ccccc3)c3cc4c(cc3-c3sc5ccsc5c32)C(c2ccccc2)(c2ccccc2)c2c-4sc3ccsc23)cc1']","[0, 0, 0, 0, 0, 0, 3, 5, 6, 29, 8, 1, 9, 38, 11, 12, 14]"
PBDTS-TzBI,ITIC,-5.39,-3.52,-5.57675,-3.918163265306122,1.0,CB,20.0,_,130,PEDOT:PSS,PFN-Br,9.04,8.88,0.94,56.2,"['CCCCC(C)CC', 'CCCCCCCC', 'CCCCCCCCC', 'S', 'c1ccsc1', 'Cc1cccs1', 'O=C1NC(=O)c2cc3nnnc3cc21', 'Cc1cc2cc3sccc3cc2s1']","['N#CCC#N', 'O=C1CCc2ccccc21', 'C', 'CCCCCC', 'c1ccc(C2(c3ccccc3)c3cc4c(cc3-c3sc5ccsc5c32)C(c2ccccc2)(c2ccccc2)c2c-4sc3ccsc23)cc1']","['CCCCC(C)CC', 'CCCCCCCC', 'CCCCCCCCC', 'S', 'c1ccsc1', 'Cc1cccs1', 'O=C1NC(=O)c2cc3nnnc3cc21', 'Cc1cc2cc3sccc3cc2s1', '.', 'N#CCC#N', 'O=C1CCc2ccccc21', 'C', 'CCCCCC', 'c1ccc(C2(c3ccccc3)c3cc4c(cc3-c3sc5ccsc5c32)C(c2ccccc2)(c2ccccc2)c2c-4sc3ccsc23)cc1']","[0, 0, 0, 3, 20, 77, 24, 6, 5, 116, 8, 1, 9, 10, 11, 12, 14]"
PBDTS-TzBI,ITIC-Th,-5.39,-3.52,-5.675000000000001,-3.90625,1.0,CB,20.0,_,130,PEDOT:PSS,PFN-Br,9.67,9.54,0.91,60.44,"['CCCCC(C)CC', 'CCCCCCCC', 'CCCCCCCCC', 'S', 'c1ccsc1', 'Cc1cccs1', 'O=C1NC(=O)c2cc3nnnc3cc21', 'Cc1cc2cc3sccc3cc2s1']","['N#CCC#N', 'O=C1CCc2ccccc21', 'C', 'CCCCCC', 'c1csc(C2(c3cccs3)c3cc4c(cc3-c3sc5ccsc5c32)C(c2cccs2)(c2cccs2)c2c-4sc3ccsc23)c1']","['CCCCC(C)CC', 'CCCCCCCC', 'CCCCCCCCC', 'S', 'c1ccsc1', 'Cc1cccs1', 'O=C1NC(=O)c2cc3nnnc3cc21', 'Cc1cc2cc3sccc3cc2s1', '.', 'N#CCC#N', 'O=C1CCc2ccccc21', 'C', 'CCCCCC', 'c1csc(C2(c3cccs3)c3cc4c(cc3-c3sc5ccsc5c32)C(c2cccs2)(c2cccs2)c2c-4sc3ccsc23)c1']","[0, 0, 0, 3, 20, 77, 24, 6, 5, 116, 8, 1, 9, 10, 11, 12, 59]"
PBDB-T,NFBDT-Me,-5.297714285714285,-3.4170000000000003,-5.4,-3.78,1.667,CF,9.6,_,25,PEDOT:PSS,PDIN,11.0,11.01,0.909,70.0,"['CCCCC(C)CC', 'Cc1cccs1', 'c1ccsc1', 'O=C1c2cscc2C(=O)c2cscc21', 'Cc1cc2cc3sccc3cc2s1']","['N#CCC#N', 'Cc1ccc2c(c1)C(=O)CC2', 'C', 'CCCCCC', 'c1ccc(C2(c3ccccc3)c3ccsc3-c3sc4cc5c6c(sc5cc4c32)-c2sccc2C6(c2ccccc2)c2ccccc2)cc1']","['CCCCC(C)CC', 'Cc1cccs1', 'c1ccsc1', 'O=C1c2cscc2C(=O)c2cscc21', 'Cc1cc2cc3sccc3cc2s1', '.', 'N#CCC#N', 'Cc1ccc2c(c1)C(=O)CC2', 'C', 'CCCCCC', 'c1ccc(C2(c3ccccc3)c3ccsc3-c3sc4cc5c6c(sc5cc4c32)-c2sccc2C6(c2ccccc2)c2ccccc2)cc1']","[0, 0, 0, 0, 0, 0, 3, 5, 6, 29, 8, 1, 9, 199, 11, 12, 27]"
PBDB-T,NFBDT,-5.297714285714285,-3.4170000000000003,-5.400000000000001,-3.83,1.25,CF,9.0,_,25,PEDOT:PSS,PDIN,10.42,10.46,0.872,67.2,"['CCCCC(C)CC', 'Cc1cccs1', 'c1ccsc1', 'O=C1c2cscc2C(=O)c2cscc21', 'Cc1cc2cc3sccc3cc2s1']","['N#CCC#N', 'O=C1CCc2ccccc21', 'C', 'CCCCCC', 'c1ccc(C2(c3ccccc3)c3ccsc3-c3sc4cc5c6c(sc5cc4c32)-c2sccc2C6(c2ccccc2)c2ccccc2)cc1']","['CCCCC(C)CC', 'Cc1cccs1', 'c1ccsc1', 'O=C1c2cscc2C(=O)c2cscc21', 'Cc1cc2cc3sccc3cc2s1', '.', 'N#CCC#N', 'O=C1CCc2ccccc21', 'C', 'CCCCCC', 'c1ccc(C2(c3ccccc3)c3ccsc3-c3sc4cc5c6c(sc5cc4c32)-c2sccc2C6(c2ccccc2)c2ccccc2)cc1']","[0, 0, 0, 0, 0, 0, 3, 5, 6, 29, 8, 1, 9, 10, 11, 12, 27]"
PBDB-T,IT-DM,-5.297714285714285,-3.4170000000000003,-5.515,-3.855,0.75,CB,20.0,_,160,PEDOT:PSS,PFN-Br,10.41,10.41,0.95,68.7,"['CCCCC(C)CC', 'Cc1cccs1', 'c1ccsc1', 'O=C1c2cscc2C(=O)c2cscc21', 'Cc1cc2cc3sccc3cc2s1']","['N#CCC#N', 'Cc1cc2c(cc1C)C(=O)CC2', 'C', 'CCCCCC', 'c1ccc(C2(c3ccccc3)c3cc4c(cc3-c3sc5ccsc5c32)C(c2ccccc2)(c2ccccc2)c2c-4sc3ccsc23)cc1']","['CCCCC(C)CC', 'Cc1cccs1', 'c1ccsc1', 'O=C1c2cscc2C(=O)c2cscc21', 'Cc1cc2cc3sccc3cc2s1', '.', 'N#CCC#N', 'Cc1cc2c(cc1C)C(=O)CC2', 'C', 'CCCCCC', 'c1ccc(C2(c3ccccc3)c3cc4c(cc3-c3sc5ccsc5c32)C(c2ccccc2)(c2ccccc2)c2c-4sc3ccsc23)cc1']","[0, 0, 0, 0, 0, 0, 3, 5, 6, 29, 8, 1, 9, 153, 11, 12, 14]"
PBDB-T,SN6IC,-5.297714285714285,-3.4170000000000003,-5.38,-3.93,1.0,CB,20.0,DIO,25,PEDOT:PSS,C60-bissalt,9.6,9.58,0.88,66.0,"['CCCCC(C)CC', 'Cc1cccs1', 'c1ccsc1', 'O=C1c2cscc2C(=O)c2cscc21', 'Cc1cc2cc3sccc3cc2s1']","['N#CCC#N', 'O=C1CCc2ccccc21', 'CCCCCCCCCCCCC', 'C', 'c1cc2nc3c(sc4c5nc6ccsc6c5sc34)c2s1']","['CCCCC(C)CC', 'Cc1cccs1', 'c1ccsc1', 'O=C1c2cscc2C(=O)c2cscc21', 'Cc1cc2cc3sccc3cc2s1', '.', 'N#CCC#N', 'O=C1CCc2ccccc21', 'CCCCCCCCCCCCC', 'C', 'c1cc2nc3c(sc4c5nc6ccsc6c5sc34)c2s1']","[0, 0, 0, 0, 0, 0, 3, 5, 6, 29, 8, 1, 9, 10, 218, 11, 219]"
PBDB-T,SN6IC-4F,-5.297714285714285,-3.4170000000000003,-5.52,-4.11,1.0,CB,20.0,DIO,25,PEDOT:PSS,C60-bissalt,13.2,13.21,0.78,73.0,"['CCCCC(C)CC', 'Cc1cccs1', 'c1ccsc1', 'O=C1c2cscc2C(=O)c2cscc21', 'Cc1cc2cc3sccc3cc2s1']","['N#CCC#N', 'O=C1CCc2cc(F)c(F)cc21', 'CCCCCCCCCCCCC', 'C', 'c1cc2nc3c(sc4c5nc6ccsc6c5sc34)c2s1']","['CCCCC(C)CC', 'Cc1cccs1', 'c1ccsc1', 'O=C1c2cscc2C(=O)c2cscc21', 'Cc1cc2cc3sccc3cc2s1', '.', 'N#CCC#N', 'O=C1CCc2cc(F)c(F)cc21', 'CCCCCCCCCCCCC', 'C', 'c1cc2nc3c(sc4c5nc6ccsc6c5sc34)c2s1']","[0, 0, 0, 0, 0, 0, 3, 5, 6, 29, 8, 1, 9, 39, 218, 11, 219]"
PTB7-Th,IDTT-T,-5.213181818181817,-3.541944444444445,-5.51,-3.51,0.5,CB,25.0,_,25,MoOx,ZnO,9.1,9.08,1.015,57.0,"['O', 'CCCCC(C)CC', 'C=O', 'CCCCC(C)CC', 'Cc1scc2scc(F)c12', 'c1ccsc1', 'Cc1cc2cc3sccc3cc2s1']","['CC', 'C', 'CCCCCC', 'O=C1CC(=O)NC(=S)N1', 'c1ccc(C2(c3ccccc3)c3cc4c(cc3-c3sc5ccsc5c32)C(c2ccccc2)(c2ccccc2)c2c-4sc3ccsc23)cc1']","['O', 'CCCCC(C)CC', 'C=O', 'CCCCC(C)CC', 'Cc1scc2scc(F)c12', 'c1ccsc1', 'Cc1cc2cc3sccc3cc2s1', '.', 'CC', 'C', 'CCCCCC', 'O=C1CC(=O)NC(=S)N1', 'c1ccc(C2(c3ccccc3)c3cc4c(cc3-c3sc5ccsc5c32)C(c2ccccc2)(c2ccccc2)c2c-4sc3ccsc23)cc1']","[0, 0, 0, 0, 2, 3, 4, 3, 33, 6, 8, 1, 21, 11, 12, 122, 14]"
PBDB-T,IDT-IC,-5.297714285714285,-3.4170000000000003,-5.693333333333334,-3.866666666666666,1.0,o-DCB,8.0,_,25,MoOx,ZnO,4.69,4.29,0.83,49.0,"['CCCCC(C)CC', 'Cc1cccs1', 'c1ccsc1', 'O=C1c2cscc2C(=O)c2cscc21', 'Cc1cc2cc3sccc3cc2s1']","['N#CCC#N', 'O=C1CCc2ccccc21', 'C', 'CCCCCC', 'c1ccc(C2(c3ccccc3)c3cc4c(cc3-c3sccc32)C(c2ccccc2)(c2ccccc2)c2ccsc2-4)cc1']","['CCCCC(C)CC', 'Cc1cccs1', 'c1ccsc1', 'O=C1c2cscc2C(=O)c2cscc21', 'Cc1cc2cc3sccc3cc2s1', '.', 'N#CCC#N', 'O=C1CCc2ccccc21', 'C', 'CCCCCC', 'c1ccc(C2(c3ccccc3)c3cc4c(cc3-c3sccc32)C(c2ccccc2)(c2ccccc2)c2ccsc2-4)cc1']","[0, 0, 0, 0, 0, 0, 3, 5, 6, 29, 8, 1, 9, 10, 11, 12, 36]"
PBDB-T,O-NTIC,-5.297714285714285,-3.4170000000000003,-5.51,-3.67,1.25,CB,19.9,DIO,25,PEDOT:PSS,PDINO,9.1,9.1,0.978,69.9,"['CCCCC(C)CC', 'Cc1cccs1', 'c1ccsc1', 'O=C1c2cscc2C(=O)c2cscc21', 'Cc1cc2cc3sccc3cc2s1']","['OS', 'CCCCCCC(C)CCCC', 'N#CCC#N', 'O=C1CCc2ccccc21', 'C', 'c1ccc(C2(c3ccccc3)c3ccsc3-c3c2ccc2c4c(ccc32)C(c2ccccc2)(c2ccccc2)c2ccsc2-4)cc1']","['CCCCC(C)CC', 'Cc1cccs1', 'c1ccsc1', 'O=C1c2cscc2C(=O)c2cscc21', 'Cc1cc2cc3sccc3cc2s1', '.', 'OS', 'CCCCCCC(C)CCCC', 'N#CCC#N', 'O=C1CCc2ccccc21', 'C', 'c1ccc(C2(c3ccccc3)c3ccsc3-c3c2ccc2c4c(ccc32)C(c2ccccc2)(c2ccccc2)c2ccsc2-4)cc1']","[0, 0, 0, 0, 0, 3, 5, 6, 29, 8, 1, 31, 32, 9, 10, 11, 72]"
PBDB-T,O-NTNC,-5.297714285714285,-3.4170000000000003,-5.54,-3.78,1.25,CB,19.9,DIO,25,PEDOT:PSS,PDINO,11.04,11.05,0.942,73.4,"['CCCCC(C)CC', 'Cc1cccs1', 'c1ccsc1', 'O=C1c2cscc2C(=O)c2cscc21', 'Cc1cc2cc3sccc3cc2s1']","['OS', 'CCCCCCC(C)CCCC', 'N#CCC#N', 'O=C1CCc2cc3ccccc3cc21', 'C', 'c1ccc(C2(c3ccccc3)c3ccsc3-c3c2ccc2c4c(ccc32)C(c2ccccc2)(c2ccccc2)c2ccsc2-4)cc1']","['CCCCC(C)CC', 'Cc1cccs1', 'c1ccsc1', 'O=C1c2cscc2C(=O)c2cscc21', 'Cc1cc2cc3sccc3cc2s1', '.', 'OS', 'CCCCCCC(C)CCCC', 'N#CCC#N', 'O=C1CCc2cc3ccccc3cc21', 'C', 'c1ccc(C2(c3ccccc3)c3ccsc3-c3c2ccc2c4c(ccc32)C(c2ccccc2)(c2ccccc2)c2ccsc2-4)cc1']","[0, 0, 0, 0, 0, 3, 5, 6, 29, 8, 1, 31, 32, 9, 37, 11, 72]"
PBDB-T,BTTFIC,-5.297714285714285,-3.4170000000000003,-5.56,-3.95,1.5,o-DCB,15.0,_,130,MoOx,ZnO,9.0,9.01,0.935,54.3,"['CCCCC(C)CC', 'Cc1cccs1', 'c1ccsc1', 'O=C1c2cscc2C(=O)c2cscc21', 'Cc1cc2cc3sccc3cc2s1']","['N#CCC#N', 'O=C1CCc2ccccc21', 'C', 'CCCCCCCCC1(CCCCCCCC)c2cc3c(cc2-c2cc4c(cc21)-c1sc2ccsc2c1C4(CCCCCCCC)CCCCCCCC)C(CCCCCCCC)(CCCCCCCC)c1c-3sc2ccsc12']","['CCCCC(C)CC', 'Cc1cccs1', 'c1ccsc1', 'O=C1c2cscc2C(=O)c2cscc21', 'Cc1cc2cc3sccc3cc2s1', '.', 'N#CCC#N', 'O=C1CCc2ccccc21', 'C', 'CCCCCCCCC1(CCCCCCCC)c2cc3c(cc2-c2cc4c(cc21)-c1sc2ccsc2c1C4(CCCCCCCC)CCCCCCCC)C(CCCCCCCC)(CCCCCCCC)c1c-3sc2ccsc12']","[0, 0, 0, 0, 0, 0, 0, 3, 5, 6, 29, 8, 1, 9, 10, 11, 220]"
PTB7-Th,BTTFIC,-5.213181818181817,-3.541944444444445,-5.56,-3.95,0.5,o-DCB,30.0,_,130,MoOx,ZnO,8.47,8.46,0.871,55.0,"['O', 'CCCCC(C)CC', 'C=O', 'CCCCC(C)CC', 'Cc1scc2scc(F)c12', 'c1ccsc1', 'Cc1cc2cc3sccc3cc2s1']","['N#CCC#N', 'O=C1CCc2ccccc21', 'C', 'CCCCCCCCC1(CCCCCCCC)c2cc3c(cc2-c2cc4c(cc21)-c1sc2ccsc2c1C4(CCCCCCCC)CCCCCCCC)C(CCCCCCCC)(CCCCCCCC)c1c-3sc2ccsc12']","['O', 'CCCCC(C)CC', 'C=O', 'CCCCC(C)CC', 'Cc1scc2scc(F)c12', 'c1ccsc1', 'Cc1cc2cc3sccc3cc2s1', '.', 'N#CCC#N', 'O=C1CCc2ccccc21', 'C', 'CCCCCCCCC1(CCCCCCCC)c2cc3c(cc2-c2cc4c(cc21)-c1sc2ccsc2c1C4(CCCCCCCC)CCCCCCCC)C(CCCCCCCC)(CCCCCCCC)c1c-3sc2ccsc12']","[0, 0, 0, 0, 0, 2, 3, 4, 3, 33, 6, 8, 1, 9, 10, 11, 220]"
PM6,IT-4F,-5.529999999999999,-3.555,-5.66875,-4.060416666666667,1.0,CB,10.0,DIO,100,MoOx,ZnO,13.5,13.52,0.84,72.5,"['CCCCC(C)CC', 'Cc1cccs1', 'Fc1ccsc1', 'O=C1c2cscc2C(=O)c2cscc21', 'c1ccsc1', 'Cc1cc2cc3sccc3cc2s1']","['N#CCC#N', 'O=C1CCc2cc(F)c(F)cc21', 'C', 'CCCCCC', 'c1ccc(C2(c3ccccc3)c3cc4c(cc3-c3sc5ccsc5c32)C(c2ccccc2)(c2ccccc2)c2c-4sc3ccsc23)cc1']","['CCCCC(C)CC', 'Cc1cccs1', 'Fc1ccsc1', 'O=C1c2cscc2C(=O)c2cscc21', 'c1ccsc1', 'Cc1cc2cc3sccc3cc2s1', '.', 'N#CCC#N', 'O=C1CCc2cc(F)c(F)cc21', 'C', 'CCCCCC', 'c1ccc(C2(c3ccccc3)c3cc4c(cc3-c3sc5ccsc5c32)C(c2ccccc2)(c2ccccc2)c2c-4sc3ccsc23)cc1']","[0, 0, 0, 0, 0, 3, 5, 23, 29, 6, 8, 1, 9, 39, 11, 12, 14]"
FTAZ,F5IC,-5.43,-3.3200000000000003,-5.82,-4.05,0.667,CF,12.5,DIO,25,MoOx,ZnO/PFN-Br,5.6,5.63,0.704,53.7,"['CCCCCCC(C)CCCC', 'S', 'Cc1cc2cc3sccc3cc2s1', 'Cc1cccs1', 'c1ccsc1', 'Fc1cc2nn(S)nc2cc1F']","['N#CCC#N', 'O=C1CCc2cc(F)c(F)cc21', 'C', 'CCCCCC', 'c1ccc(C2(c3ccccc3)c3cc4c(cc3-c3sccc32)C(c2ccccc2)(c2ccccc2)c2ccsc2-4)cc1']","['CCCCCCC(C)CCCC', 'S', 'Cc1cc2cc3sccc3cc2s1', 'Cc1cccs1', 'c1ccsc1', 'Fc1cc2nn(S)nc2cc1F', '.', 'N#CCC#N', 'O=C1CCc2cc(F)c(F)cc21', 'C', 'CCCCCC', 'c1ccc(C2(c3ccccc3)c3cc4c(cc3-c3sccc32)C(c2ccccc2)(c2ccccc2)c2ccsc2-4)cc1']","[0, 0, 0, 0, 0, 32, 24, 8, 5, 6, 57, 1, 9, 39, 11, 12, 36]"
FTAZ,F7IC,-5.43,-3.3200000000000003,-5.74,-4.01,0.667,CF,12.5,DIO,25,MoOx,ZnO/PFN-Br,8.2,8.16,0.742,59.7,"['CCCCCCC(C)CCCC', 'S', 'Cc1cc2cc3sccc3cc2s1', 'Cc1cccs1', 'c1ccsc1', 'Fc1cc2nn(S)nc2cc1F']","['N#CCC#N', 'O=C1CCc2cc(F)c(F)cc21', 'C', 'CCCCCC', 'c1ccc(C2(c3ccccc3)c3cc4c(cc3-c3sc5ccsc5c32)C(c2ccccc2)(c2ccccc2)c2c-4sc3ccsc23)cc1']","['CCCCCCC(C)CCCC', 'S', 'Cc1cc2cc3sccc3cc2s1', 'Cc1cccs1', 'c1ccsc1', 'Fc1cc2nn(S)nc2cc1F', '.', 'N#CCC#N', 'O=C1CCc2cc(F)c(F)cc21', 'C', 'CCCCCC', 'c1ccc(C2(c3ccccc3)c3cc4c(cc3-c3sc5ccsc5c32)C(c2ccccc2)(c2ccccc2)c2c-4sc3ccsc23)cc1']","[0, 0, 0, 0, 0, 32, 24, 8, 5, 6, 57, 1, 9, 39, 11, 12, 14]"
FTAZ,F9IC,-5.43,-3.3200000000000003,-5.52,-3.97,0.667,CF,12.5,DIO,25,MoOx,ZnO/PFN-Br,11.7,11.71,0.873,66.4,"['CCCCCCC(C)CCCC', 'S', 'Cc1cc2cc3sccc3cc2s1', 'Cc1cccs1', 'c1ccsc1', 'Fc1cc2nn(S)nc2cc1F']","['N#CCC#N', 'O=C1CCc2cc(F)c(F)cc21', 'C', 'CCCCCC', 'c1ccc(C2(c3ccccc3)c3cc4c(cc3-c3sc5c(sc6ccsc65)c32)C(c2ccccc2)(c2ccccc2)c2c-4sc3c2sc2ccsc23)cc1']","['CCCCCCC(C)CCCC', 'S', 'Cc1cc2cc3sccc3cc2s1', 'Cc1cccs1', 'c1ccsc1', 'Fc1cc2nn(S)nc2cc1F', '.', 'N#CCC#N', 'O=C1CCc2cc(F)c(F)cc21', 'C', 'CCCCCC', 'c1ccc(C2(c3ccccc3)c3cc4c(cc3-c3sc5c(sc6ccsc65)c32)C(c2ccccc2)(c2ccccc2)c2c-4sc3c2sc2ccsc23)cc1']","[0, 0, 0, 0, 0, 32, 24, 8, 5, 6, 57, 1, 9, 39, 11, 12, 118]"
