Repository: aspuru-guzik-group/Beyond-Molecular-Structure-ML-for-OPV-Materials-Devices

File: ml_for_opvs/data/input_representation/OPV_Min/BRICS/processed_brics_frag_fabrication/KFold/input_train_1.csv (part 1 of 10)
Donor,Acceptor,HOMO_D_eV,LUMO_D_eV,Eg_D_eV,Ehl_D_eV,HOMO_A_eV,LUMO_A_eV,Ehl_A_eV,Eg_A_eV,D_A_ratio_m_m,solvent,solvent_BPt,solvent_density,solvent_dD,solvent_RI,solvent_MW,solvent_dP,solvent_dH,solvent_log_kow,solvent_MPt,solvent_dHDon,solvent_dHAcc,solvent_trouton,solvent_dipole,solvent_RER,solvent_ParachorGA,solvent_RD,solvent_DCp,solvent_log_n,solvent_SurfTen,total_solids_conc_mg_mL,solvent_additive,solvent_additive_BPt,solvent_additive_density,solvent_additive_dD,solvent_additive_RI,solvent_additive_MW,solvent_additive_dP,solvent_additive_dH,solvent_additive_log_kow,solvent_additive_MPt,solvent_additive_dHDon,solvent_additive_dHAcc,solvent_additive_trouton,solvent_additive_dipole,solvent_additive_RER,solvent_additive_ParachorGA,solvent_additive_RD,solvent_additive_DCp,solvent_additive_log_n,solvent_additive_SurfTen,annealing_temperature,PCE_percent,calc_PCE_percent,Voc_V,Jsc_mA_cm_pow_neg2,FF_percent,Donor_BRICS,Acceptor_BRICS,DA_pair_BRICS,DA_tokenized_BRICS
PBDT-TT,6TIC,-5.23,-3.34,1.88,-1.8900000000000008,-5.263333333333333,-3.85,-1.4133333333333329,1.3666666666666665,1:1.5,o-DCB,180.0,1.306,19.2,1.549,147.0,6.3,3.3,3.43,-17.0,1.9,1.6,-40.15,2.53,-90.0,0.258,290.6,36.22,180.5,126.5,25.0,_,0.0,0.0,0.0,0.0,0.0,0.0,0.0,0.0,0.0,0.0,0.0,0.0,0.0,0.0,0.0,0.0,0.0,0.0,0.0,25.0,9.46,9.460612,0.812,19.1,61.0,"['[3*]O[3*]', '[4*]CC(CC)CCCC', '[1*]C([6*])=O', '[8*]CC(CC)CCCC', '[14*]c1ccc(C)s1', '[14*]c1ccc([14*])s1', '[14*]c1sc2c([16*])c([14*])sc2c1[16*]', '[14*]c1cc2c([16*])c3sc(C)cc3c([16*])c2s1']","['[7*]C(C#N)C#N', '[7*]C1C(=O)c2ccccc2C1[7*]', '[7*]C[8*]', '[14*]c1cc2sc3c(c2s1)C(c1ccc([Mo])cc1)(c1ccc([Mo])cc1)c1c-3sc2c3c(sc12)-c1sc2cc([14*])sc2c1C3(c1ccc([Mo])cc1)c1ccc([Mo])cc1']","['[3*]O[3*]', '[4*]CC(CC)CCCC', '[1*]C([6*])=O', '[8*]CC(CC)CCCC', '[14*]c1ccc(C)s1', '[14*]c1ccc([14*])s1', '[14*]c1sc2c([16*])c([14*])sc2c1[16*]', '[14*]c1cc2c([16*])c3sc(C)cc3c([16*])c2s1', '.', '[7*]C(C#N)C#N', '[7*]C1C(=O)c2ccccc2C1[7*]', '[7*]C[8*]', '[14*]c1cc2sc3c(c2s1)C(c1ccc([Mo])cc1)(c1ccc([Mo])cc1)c1c-3sc2c3c(sc12)-c1sc2cc([14*])sc2c1C3(c1ccc([Mo])cc1)c1ccc([Mo])cc1']","[0, 0, 0, 2, 3, 4, 5, 6, 7, 8, 9, 1, 10, 11, 12, 13]"
PBDT-TT,IT-M,-5.23,-3.34,1.88,-1.8900000000000008,-5.513571428571429,-3.808,-1.705571428571429,1.604285714285714,1:1.5,o-DCB,180.0,1.306,19.2,1.549,147.0,6.3,3.3,3.43,-17.0,1.9,1.6,-40.15,2.53,-90.0,0.258,290.6,36.22,180.5,126.5,25.0,_,0.0,0.0,0.0,0.0,0.0,0.0,0.0,0.0,0.0,0.0,0.0,0.0,0.0,0.0,0.0,0.0,0.0,0.0,0.0,25.0,9.99,9.99372,0.904,16.5,67.0,"['[3*]O[3*]', '[4*]CC(CC)CCCC', '[1*]C([6*])=O', '[8*]CC(CC)CCCC', '[14*]c1ccc(C)s1', '[14*]c1ccc([14*])s1', '[14*]c1sc2c([16*])c([14*])sc2c1[16*]', '[14*]c1cc2c([16*])c3sc(C)cc3c([16*])c2s1']","['[7*]C(C#N)C#N', '[7*]C1C(=O)c2ccc(C)cc2C1[7*]', '[7*]C[8*]', '[14*]c1cc2sc3c(c2s1)C(c1ccc([Mo])cc1)(c1ccc([Mo])cc1)c1cc2c(cc1-3)C(c1ccc([Mo])cc1)(c1ccc([Mo])cc1)c1c-2sc2cc([14*])sc12']","['[3*]O[3*]', '[4*]CC(CC)CCCC', '[1*]C([6*])=O', '[8*]CC(CC)CCCC', '[14*]c1ccc(C)s1', '[14*]c1ccc([14*])s1', '[14*]c1sc2c([16*])c([14*])sc2c1[16*]', '[14*]c1cc2c([16*])c3sc(C)cc3c([16*])c2s1', '.', '[7*]C(C#N)C#N', '[7*]C1C(=O)c2ccc(C)cc2C1[7*]', '[7*]C[8*]', '[14*]c1cc2sc3c(c2s1)C(c1ccc([Mo])cc1)(c1ccc([Mo])cc1)c1cc2c(cc1-3)C(c1ccc([Mo])cc1)(c1ccc([Mo])cc1)c1c-2sc2cc([14*])sc12']","[0, 0, 0, 2, 3, 4, 5, 6, 7, 8, 9, 1, 10, 15, 12, 14]"
J52,BTA13,-5.218181818181818,-3.066666666666667,1.95,-2.151515151515151,-5.34,-3.62,-1.7199999999999998,1.72,1:1,CF,61.0,1.483,17.8,1.443,119.38,3.1,5.7,1.97,-64.0,5.4,3.3,-32.09,1.02,-87.8,0.22,179.5,21.01,122.5,112.2,12.0,CN,259.0,1.194,20.5,1.633,162.62,4.9,2.5,4.0,-4.0,0.6,3.3,-47.72,1.55,-91.2,0.705,346.5,48.94,230.8,143.6,170.0,7.82,7.822311,1.05,12.7,58.66,"['[14*]c1ccc(C)s1', '[14*]c1ccc([Cr])s1', '[14*]c1ccc([14*])s1', '[16*]c1c(F)c(F)c([16*])c2nn([Sc])nc12', '[14*]c1cc2c([16*])c3sc(C)cc3c([16*])c2s1']","['[8*]CC', '[9*]n1c(=C(C#N)C#N)s/c(=C/c2ccc([16*])c3nn([Ti])nc23)c1=O', '[14*]c1cc2sc3c(c2s1)C(c1ccc([Mo])cc1)(c1ccc([Mo])cc1)c1cc2c(cc1-3)C(c1ccc([Mo])cc1)(c1ccc([Mo])cc1)c1c-2sc2cc([14*])sc12']","['[14*]c1ccc(C)s1', '[14*]c1ccc([Cr])s1', '[14*]c1ccc([14*])s1', '[16*]c1c(F)c(F)c([16*])c2nn([Sc])nc12', '[14*]c1cc2c([16*])c3sc(C)cc3c([16*])c2s1', '.', '[8*]CC', '[9*]n1c(=C(C#N)C#N)s/c(=C/c2ccc([16*])c3nn([Ti])nc23)c1=O', '[14*]c1cc2sc3c(c2s1)C(c1ccc([Mo])cc1)(c1ccc([Mo])cc1)c1cc2c(cc1-3)C(c1ccc([Mo])cc1)(c1ccc([Mo])cc1)c1c-2sc2cc([14*])sc12']","[0, 0, 0, 0, 0, 0, 0, 6, 19, 7, 17, 9, 1, 20, 21, 14]"
J52-F,BTA13,-5.29,-3.38,1.92,-1.91,-5.34,-3.62,-1.7199999999999998,1.72,1:1,CF,61.0,1.483,17.8,1.443,119.38,3.1,5.7,1.97,-64.0,5.4,3.3,-32.09,1.02,-87.8,0.22,179.5,21.01,122.5,112.2,12.0,CN,259.0,1.194,20.5,1.633,162.62,4.9,2.5,4.0,-4.0,0.6,3.3,-47.72,1.55,-91.2,0.705,346.5,48.94,230.8,143.6,150.0,8.36,8.3600286,1.18,11.55,61.34,"['[14*]c1ccc(C)s1', '[14*]c1cc(F)c([Cr])s1', '[14*]c1ccc([14*])s1', '[16*]c1c(F)c(F)c([16*])c2nn([Sc])nc12', '[14*]c1cc2c([16*])c3sc(C)cc3c([16*])c2s1']","['[8*]CC', '[9*]n1c(=C(C#N)C#N)s/c(=C/c2ccc([16*])c3nn([Ti])nc23)c1=O', '[14*]c1cc2sc3c(c2s1)C(c1ccc([Mo])cc1)(c1ccc([Mo])cc1)c1cc2c(cc1-3)C(c1ccc([Mo])cc1)(c1ccc([Mo])cc1)c1c-2sc2cc([14*])sc12']","['[14*]c1ccc(C)s1', '[14*]c1cc(F)c([Cr])s1', '[14*]c1ccc([14*])s1', '[16*]c1c(F)c(F)c([16*])c2nn([Sc])nc12', '[14*]c1cc2c([16*])c3sc(C)cc3c([16*])c2s1', '.', '[8*]CC', '[9*]n1c(=C(C#N)C#N)s/c(=C/c2ccc([16*])c3nn([Ti])nc23)c1=O', '[14*]c1cc2sc3c(c2s1)C(c1ccc([Mo])cc1)(c1ccc([Mo])cc1)c1cc2c(cc1-3)C(c1ccc([Mo])cc1)(c1ccc([Mo])cc1)c1c-2sc2cc([14*])sc12']","[0, 0, 0, 0, 0, 0, 0, 6, 22, 7, 17, 9, 1, 20, 21, 14]"
J52-FS,BTA13,-5.32,-3.39,1.93,-1.93,-5.34,-3.62,-1.7199999999999998,1.72,1:1,CF,61.0,1.483,17.8,1.443,119.38,3.1,5.7,1.97,-64.0,5.4,3.3,-32.09,1.02,-87.8,0.22,179.5,21.01,122.5,112.2,12.0,CN,259.0,1.194,20.5,1.633,162.62,4.9,2.5,4.0,-4.0,0.6,3.3,-47.72,1.55,-91.2,0.705,346.5,48.94,230.8,143.6,150.0,3.84,3.84115296,1.24,6.74,45.96,"['[11*]S[Cr]', '[14*]c1cc(F)c([14*])s1', '[14*]c1ccc(C)s1', '[14*]c1ccc([14*])s1', '[16*]c1c(F)c(F)c([16*])c2nn([Sc])nc12', '[14*]c1cc2c([16*])c3sc(C)cc3c([16*])c2s1']","['[8*]CC', '[9*]n1c(=C(C#N)C#N)s/c(=C/c2ccc([16*])c3nn([Ti])nc23)c1=O', '[14*]c1cc2sc3c(c2s1)C(c1ccc([Mo])cc1)(c1ccc([Mo])cc1)c1cc2c(cc1-3)C(c1ccc([Mo])cc1)(c1ccc([Mo])cc1)c1c-2sc2cc([14*])sc12']","['[11*]S[Cr]', '[14*]c1cc(F)c([14*])s1', '[14*]c1ccc(C)s1', '[14*]c1ccc([14*])s1', '[16*]c1c(F)c(F)c([16*])c2nn([Sc])nc12', '[14*]c1cc2c([16*])c3sc(C)cc3c([16*])c2s1', '.', '[8*]CC', '[9*]n1c(=C(C#N)C#N)s/c(=C/c2ccc([16*])c3nn([Ti])nc23)c1=O', '[14*]c1cc2sc3c(c2s1)C(c1ccc([Mo])cc1)(c1ccc([Mo])cc1)c1cc2c(cc1-3)C(c1ccc([Mo])cc1)(c1ccc([Mo])cc1)c1c-2sc2cc([14*])sc12']","[0, 0, 0, 0, 0, 0, 23, 24, 6, 7, 17, 9, 1, 20, 21, 14]"
J61,BT-IC,-5.303333333333334,-3.151666666666667,1.8914285714285712,-2.151666666666667,-5.3775,-3.8575,-1.5200000000000005,1.43,1:1,CF,61.0,1.483,17.8,1.443,119.38,3.1,5.7,1.97,-64.0,5.4,3.3,-32.09,1.02,-87.8,0.22,179.5,21.01,122.5,112.2,16.0,_,0.0,0.0,0.0,0.0,0.0,0.0,0.0,0.0,0.0,0.0,0.0,0.0,0.0,0.0,0.0,0.0,0.0,0.0,0.0,120.0,9.56,9.5446395,0.87,16.35,67.1,"['[11*]S[Mn]', '[14*]c1ccc([14*])s1', '[14*]c1ccc(C)s1', '[16*]c1c(F)c(F)c([16*])c2nn([Sc])nc12', '[14*]c1cc2c([16*])c3sc(C)cc3c([16*])c2s1']","['[3*]O[Cr]', '[7*]C(C#N)C#N', '[7*]C1C(=O)c2ccccc2C1[7*]', '[7*]C[8*]', '[14*]c1cc2c(s1)-c1sc3c([16*])c4c5c(sc4c([16*])c3c1C2(c1ccc([Mo])cc1)c1ccc([Mo])cc1)-c1sc([14*])cc1C5(c1ccc([Mo])cc1)c1ccc([Mo])cc1']","['[11*]S[Mn]', '[14*]c1ccc([14*])s1', '[14*]c1ccc(C)s1', '[16*]c1c(F)c(F)c([16*])c2nn([Sc])nc12', '[14*]c1cc2c([16*])c3sc(C)cc3c([16*])c2s1', '.', '[3*]O[Cr]', '[7*]C(C#N)C#N', '[7*]C1C(=O)c2ccccc2C1[7*]', '[7*]C[8*]', '[14*]c1cc2c(s1)-c1sc3c([16*])c4c5c(sc4c([16*])c3c1C2(c1ccc([Mo])cc1)c1ccc([Mo])cc1)-c1sc([14*])cc1C5(c1ccc([Mo])cc1)c1ccc([Mo])cc1']","[0, 0, 0, 0, 0, 25, 7, 6, 17, 9, 1, 26, 10, 11, 12, 27]"
J71,BT-IC,-5.353333333333333,-3.4318181818181825,1.8642857142857143,-1.92151515151515,-5.3775,-3.8575,-1.5200000000000005,1.43,1:1.5,CF,61.0,1.483,17.8,1.443,119.38,3.1,5.7,1.97,-64.0,5.4,3.3,-32.09,1.02,-87.8,0.22,179.5,21.01,122.5,112.2,16.0,_,0.0,0.0,0.0,0.0,0.0,0.0,0.0,0.0,0.0,0.0,0.0,0.0,0.0,0.0,0.0,0.0,0.0,0.0,0.0,120.0,10.46,10.495575,0.9,17.75,65.7,"['[14*]c1ccc(C)s1', '[14*]c1ccc([V])s1', '[14*]c1ccc([14*])s1', '[16*]c1c(F)c(F)c([16*])c2nn([Sc])nc12', '[14*]c1cc2c([16*])c3sc(C)cc3c([16*])c2s1']","['[3*]O[Cr]', '[7*]C(C#N)C#N', '[7*]C1C(=O)c2ccccc2C1[7*]', '[7*]C[8*]', '[14*]c1cc2c(s1)-c1sc3c([16*])c4c5c(sc4c([16*])c3c1C2(c1ccc([Mo])cc1)c1ccc([Mo])cc1)-c1sc([14*])cc1C5(c1ccc([Mo])cc1)c1ccc([Mo])cc1']","['[14*]c1ccc(C)s1', '[14*]c1ccc([V])s1', '[14*]c1ccc([14*])s1', '[16*]c1c(F)c(F)c([16*])c2nn([Sc])nc12', '[14*]c1cc2c([16*])c3sc(C)cc3c([16*])c2s1', '.', '[3*]O[Cr]', '[7*]C(C#N)C#N', '[7*]C1C(=O)c2ccccc2C1[7*]', '[7*]C[8*]', '[14*]c1cc2c(s1)-c1sc3c([16*])c4c5c(sc4c([16*])c3c1C2(c1ccc([Mo])cc1)c1ccc([Mo])cc1)-c1sc([14*])cc1C5(c1ccc([Mo])cc1)c1ccc([Mo])cc1']","[0, 0, 0, 0, 0, 6, 16, 7, 17, 9, 1, 26, 10, 11, 12, 27]"
J51,IDIC,-5.24,-3.056666666666666,1.91,-2.183333333333334,-5.705,-3.996875,-1.708125,1.6358333333333337,1:1,CF,61.0,1.483,17.8,1.443,119.38,3.1,5.7,1.97,-64.0,5.4,3.3,-32.09,1.02,-87.8,0.22,179.5,21.01,122.5,112.2,12.0,_,0.0,0.0,0.0,0.0,0.0,0.0,0.0,0.0,0.0,0.0,0.0,0.0,0.0,0.0,0.0,0.0,0.0,0.0,0.0,25.0,6.94,6.4304064,0.796,12.24,66.0,"['[14*]c1ccc(C)s1', '[14*]c1ccc([Sc])s1', '[14*]c1ccc([14*])s1', '[16*]c1c(F)c(F)c([16*])c2nn([Ti])nc12', '[14*]c1cc2c([16*])c3sc(C)cc3c([16*])c2s1']","['[7*]C(C#N)C#N', '[7*]C1C(=O)c2ccccc2C1[7*]', '[7*]C[8*]', '[14*]c1cc2c(s1)-c1cc3c(cc1C2([Mo])[Mo])-c1sc([14*])cc1C3([Mo])[Mo]']","['[14*]c1ccc(C)s1', '[14*]c1ccc([Sc])s1', '[14*]c1ccc([14*])s1', '[16*]c1c(F)c(F)c([16*])c2nn([Ti])nc12', '[14*]c1cc2c([16*])c3sc(C)cc3c([16*])c2s1', '.', '[7*]C(C#N)C#N', '[7*]C1C(=O)c2ccccc2C1[7*]', '[7*]C[8*]', '[14*]c1cc2c(s1)-c1cc3c(cc1C2([Mo])[Mo])-c1sc([14*])cc1C3([Mo])[Mo]']","[0, 0, 0, 0, 0, 0, 6, 28, 7, 29, 9, 1, 10, 11, 12, 30]"
PDBT-T1,IDIC,-5.36,-3.43,1.85,-1.93,-5.705,-3.996875,-1.708125,1.6358333333333337,1:1,CF,61.0,1.483,17.8,1.443,119.38,3.1,5.7,1.97,-64.0,5.4,3.3,-32.09,1.02,-87.8,0.22,179.5,21.01,122.5,112.2,12.0,DIO,364.69,1.84,18.1,1.562310066,366.02,3.3,3.0,5.033,18.5,2.884402661,2.014923179,94.5120375,2.09,0.041265849,503.2,64.939,308.08,0.8416,49.23966477,25.0,10.37,10.36608624,0.834,16.98,73.2,"['[14*]c1ccc(C)s1', '[14*]c1ccc([Ti])s1', '[14*]c1sc([14*])c2c1C(=O)c1c([Cr])sc([Cr])c1C2=O', '[14*]c1ccc([14*])s1', '[14*]c1cc2sc3c([16*])c4c(sc5cc(C)sc54)c([16*])c3c2s1']","['[7*]C(C#N)C#N', '[7*]C1C(=O)c2ccccc2C1[7*]', '[7*]C[8*]', '[14*]c1cc2c(s1)-c1cc3c(cc1C2([Mo])[Mo])-c1sc([14*])cc1C3([Mo])[Mo]']","['[14*]c1ccc(C)s1', '[14*]c1ccc([Ti])s1', '[14*]c1sc([14*])c2c1C(=O)c1c([Cr])sc([Cr])c1C2=O', '[14*]c1ccc([14*])s1', '[14*]c1cc2sc3c([16*])c4c(sc5cc(C)sc54)c([16*])c3c2s1', '.', '[7*]C(C#N)C#N', '[7*]C1C(=O)c2ccccc2C1[7*]', '[7*]C[8*]', '[14*]c1cc2c(s1)-c1cc3c(cc1C2([Mo])[Mo])-c1sc([14*])cc1C3([Mo])[Mo]']","[0, 0, 0, 0, 0, 0, 6, 31, 32, 7, 33, 1, 10, 11, 12, 30]"
PDCBT,IDIC,-5.313333333333333,-3.1,1.7,-2.2133333333333325,-5.705,-3.996875,-1.708125,1.6358333333333337,1:1,CF,61.0,1.483,17.8,1.443,119.38,3.1,5.7,1.97,-64.0,5.4,3.3,-32.09,1.02,-87.8,0.22,179.5,21.01,122.5,112.2,12.0,_,0.0,0.0,0.0,0.0,0.0,0.0,0.0,0.0,0.0,0.0,0.0,0.0,0.0,0.0,0.0,0.0,0.0,0.0,0.0,25.0,6.28,5.90126394,0.814,11.31,64.1,"['[3*]O[Co]', '[1*]C([6*])=O', '[14*]c1ccc(C)s1', '[14*]c1cc([16*])c([14*])s1']","['[7*]C(C#N)C#N', '[7*]C1C(=O)c2ccccc2C1[7*]', '[7*]C[8*]', '[14*]c1cc2c(s1)-c1cc3c(cc1C2([Mo])[Mo])-c1sc([14*])cc1C3([Mo])[Mo]']","['[3*]O[Co]', '[1*]C([6*])=O', '[14*]c1ccc(C)s1', '[14*]c1cc([16*])c([14*])s1', '.', '[7*]C(C#N)C#N', '[7*]C1C(=O)c2ccccc2C1[7*]', '[7*]C[8*]', '[14*]c1cc2c(s1)-c1cc3c(cc1C2([Mo])[Mo])-c1sc([14*])cc1C3([Mo])[Mo]']","[0, 0, 0, 0, 0, 0, 0, 34, 4, 6, 35, 1, 10, 11, 12, 30]"
PTB7-Th,IDIC,-5.2179166666666665,-3.545135135135136,1.5883333333333332,-1.6727815315315304,-5.705,-3.996875,-1.708125,1.6358333333333337,1:1,CF,61.0,1.483,17.8,1.443,119.38,3.1,5.7,1.97,-64.0,5.4,3.3,-32.09,1.02,-87.8,0.22,179.5,21.01,122.5,112.2,12.0,_,0.0,0.0,0.0,0.0,0.0,0.0,0.0,0.0,0.0,0.0,0.0,0.0,0.0,0.0,0.0,0.0,0.0,0.0,0.0,25.0,5.24,4.9286094,0.806,10.9,56.1,"['[3*]O[Cr]', '[1*]C([6*])=O', '[14*]c1sc2c([14*])sc(C)c2c1F', '[14*]c1ccc([Cr])s1', '[14*]c1cc2c([16*])c3sc(C)cc3c([16*])c2s1']","['[7*]C(C#N)C#N', '[7*]C1C(=O)c2ccccc2C1[7*]', '[7*]C[8*]', '[14*]c1cc2c(s1)-c1cc3c(cc1C2([Mo])[Mo])-c1sc([14*])cc1C3([Mo])[Mo]']","['[3*]O[Cr]', '[1*]C([6*])=O', '[14*]c1sc2c([14*])sc(C)c2c1F', '[14*]c1ccc([Cr])s1', '[14*]c1cc2c([16*])c3sc(C)cc3c([16*])c2s1', '.', '[7*]C(C#N)C#N', '[7*]C1C(=O)c2ccccc2C1[7*]', '[7*]C[8*]', '[14*]c1cc2c(s1)-c1cc3c(cc1C2([Mo])[Mo])-c1sc([14*])cc1C3([Mo])[Mo]']","[0, 0, 0, 0, 0, 0, 26, 4, 36, 19, 9, 1, 10, 11, 12, 30]"
J71,IDTT-BH,-5.353333333333333,-3.4318181818181825,1.8642857142857143,-1.92151515151515,-5.24,-3.86,-1.3800000000000003,1.54,1:1.4,CF,61.0,1.483,17.8,1.443,119.38,3.1,5.7,1.97,-64.0,5.4,3.3,-32.09,1.02,-87.8,0.22,179.5,21.01,122.5,112.2,12.0,_,0.0,0.0,0.0,0.0,0.0,0.0,0.0,0.0,0.0,0.0,0.0,0.0,0.0,0.0,0.0,0.0,0.0,0.0,0.0,25.0,11.05,11.051163,0.9,17.77,69.1,"['[14*]c1ccc(C)s1', '[14*]c1ccc([V])s1', '[14*]c1ccc([14*])s1', '[16*]c1c(F)c(F)c([16*])c2nn([Sc])nc12', '[14*]c1cc2c([16*])c3sc(C)cc3c([16*])c2s1']","['[7*]C(C#N)C#N', '[7*]C1C(=O)c2cc3ccccc3cc2C1[7*]', '[7*]C[8*]', '[14*]c1cc2sc3c(c2s1)C(c1ccc([Co])cc1)(c1ccc([Co])cc1)c1cc2c(cc1-3)C(c1ccc([Co])cc1)(c1ccc([Co])cc1)c1c-2sc2cc([14*])sc12']","['[14*]c1ccc(C)s1', '[14*]c1ccc([V])s1', '[14*]c1ccc([14*])s1', '[16*]c1c(F)c(F)c([16*])c2nn([Sc])nc12', '[14*]c1cc2c([16*])c3sc(C)cc3c([16*])c2s1', '.', '[7*]C(C#N)C#N', '[7*]C1C(=O)c2cc3ccccc3cc2C1[7*]', '[7*]C[8*]', '[14*]c1cc2sc3c(c2s1)C(c1ccc([Co])cc1)(c1ccc([Co])cc1)c1cc2c(cc1-3)C(c1ccc([Co])cc1)(c1ccc([Co])cc1)c1c-2sc2cc([14*])sc12']","[0, 0, 0, 0, 0, 0, 6, 16, 7, 17, 9, 1, 10, 42, 12, 43]"
PBDB-T,IDTT-BH,-5.297777777777778,-3.4170000000000003,1.7681818181818183,-1.8807777777777777,-5.24,-3.86,-1.3800000000000003,1.54,1:0.8,CF,61.0,1.483,17.8,1.443,119.38,3.1,5.7,1.97,-64.0,5.4,3.3,-32.09,1.02,-87.8,0.22,179.5,21.01,122.5,112.2,9.0,_,0.0,0.0,0.0,0.0,0.0,0.0,0.0,0.0,0.0,0.0,0.0,0.0,0.0,0.0,0.0,0.0,0.0,0.0,0.0,100.0,9.92,9.917052,0.85,16.86,69.2,"['[14*]c1ccc(C)s1', '[14*]c1ccc([Cr])s1', '[14*]c1sc([14*])c2c1C(=O)c1c([Cr])sc([Cr])c1C2=O', '[14*]c1ccc([14*])s1', '[14*]c1cc2c([16*])c3sc(C)cc3c([16*])c2s1']","['[7*]C(C#N)C#N', '[7*]C1C(=O)c2cc3ccccc3cc2C1[7*]', '[7*]C[8*]', '[14*]c1cc2sc3c(c2s1)C(c1ccc([Co])cc1)(c1ccc([Co])cc1)c1cc2c(cc1-3)C(c1ccc([Co])cc1)(c1ccc([Co])cc1)c1c-2sc2cc([14*])sc12']","['[14*]c1ccc(C)s1', '[14*]c1ccc([Cr])s1', '[14*]c1sc([14*])c2c1C(=O)c1c([Cr])sc([Cr])c1C2=O', '[14*]c1ccc([14*])s1', '[14*]c1cc2c([16*])c3sc(C)cc3c([16*])c2s1', '.', '[7*]C(C#N)C#N', '[7*]C1C(=O)c2cc3ccccc3cc2C1[7*]', '[7*]C[8*]', '[14*]c1cc2sc3c(c2s1)C(c1ccc([Co])cc1)(c1ccc([Co])cc1)c1cc2c(cc1-3)C(c1ccc([Co])cc1)(c1ccc([Co])cc1)c1c-2sc2cc([14*])sc12']","[0, 0, 0, 0, 0, 0, 6, 19, 32, 7, 9, 1, 10, 42, 12, 43]"
J71,IDTT-OBH,-5.353333333333333,-3.4318181818181825,1.8642857142857143,-1.92151515151515,-5.41,-3.86,-1.5500000000000005,1.57,1:1,CF,61.0,1.483,17.8,1.443,119.38,3.1,5.7,1.97,-64.0,5.4,3.3,-32.09,1.02,-87.8,0.22,179.5,21.01,122.5,112.2,10.0,_,0.0,0.0,0.0,0.0,0.0,0.0,0.0,0.0,0.0,0.0,0.0,0.0,0.0,0.0,0.0,0.0,0.0,0.0,0.0,25.0,8.02,8.2777,0.92,14.75,61.0,"['[14*]c1ccc(C)s1', '[14*]c1ccc([V])s1', '[14*]c1ccc([14*])s1', '[16*]c1c(F)c(F)c([16*])c2nn([Sc])nc12', '[14*]c1cc2c([16*])c3sc(C)cc3c([16*])c2s1']","['[3*]O[Co]', '[7*]C(C#N)C#N', '[7*]C1C(=O)c2cc3ccccc3cc2C1[7*]', '[7*]C[8*]', '[14*]c1cc2sc3c(c2s1)C(c1ccc([16*])cc1)(c1ccc([16*])cc1)c1cc2c(cc1-3)C(c1ccc([16*])cc1)(c1ccc([16*])cc1)c1c-2sc2cc([14*])sc12']","['[14*]c1ccc(C)s1', '[14*]c1ccc([V])s1', '[14*]c1ccc([14*])s1', '[16*]c1c(F)c(F)c([16*])c2nn([Sc])nc12', '[14*]c1cc2c([16*])c3sc(C)cc3c([16*])c2s1', '.', '[3*]O[Co]', '[7*]C(C#N)C#N', '[7*]C1C(=O)c2cc3ccccc3cc2C1[7*]', '[7*]C[8*]', '[14*]c1cc2sc3c(c2s1)C(c1ccc([16*])cc1)(c1ccc([16*])cc1)c1cc2c(cc1-3)C(c1ccc([16*])cc1)(c1ccc([16*])cc1)c1c-2sc2cc([14*])sc12']","[0, 0, 0, 0, 0, 6, 16, 7, 17, 9, 1, 34, 10, 42, 12, 44]"
PBDB-T,IDTT-OBH,-5.297777777777778,-3.4170000000000003,1.7681818181818183,-1.8807777777777777,-5.41,-3.86,-1.5500000000000005,1.57,1:0.8,CF,61.0,1.483,17.8,1.443,119.38,3.1,5.7,1.97,-64.0,5.4,3.3,-32.09,1.02,-87.8,0.22,179.5,21.01,122.5,112.2,9.0,_,0.0,0.0,0.0,0.0,0.0,0.0,0.0,0.0,0.0,0.0,0.0,0.0,0.0,0.0,0.0,0.0,0.0,0.0,0.0,110.0,10.93,10.936944,0.87,17.46,72.0,"['[14*]c1ccc(C)s1', '[14*]c1ccc([Cr])s1', '[14*]c1sc([14*])c2c1C(=O)c1c([Cr])sc([Cr])c1C2=O', '[14*]c1ccc([14*])s1', '[14*]c1cc2c([16*])c3sc(C)cc3c([16*])c2s1']","['[3*]O[Co]', '[7*]C(C#N)C#N', '[7*]C1C(=O)c2cc3ccccc3cc2C1[7*]', '[7*]C[8*]', '[14*]c1cc2sc3c(c2s1)C(c1ccc([16*])cc1)(c1ccc([16*])cc1)c1cc2c(cc1-3)C(c1ccc([16*])cc1)(c1ccc([16*])cc1)c1c-2sc2cc([14*])sc12']","['[14*]c1ccc(C)s1', '[14*]c1ccc([Cr])s1', '[14*]c1sc([14*])c2c1C(=O)c1c([Cr])sc([Cr])c1C2=O', '[14*]c1ccc([14*])s1', '[14*]c1cc2c([16*])c3sc(C)cc3c([16*])c2s1', '.', '[3*]O[Co]', '[7*]C(C#N)C#N', '[7*]C1C(=O)c2cc3ccccc3cc2C1[7*]', '[7*]C[8*]', '[14*]c1cc2sc3c(c2s1)C(c1ccc([16*])cc1)(c1ccc([16*])cc1)c1cc2c(cc1-3)C(c1ccc([16*])cc1)(c1ccc([16*])cc1)c1c-2sc2cc([14*])sc12']","[0, 0, 0, 0, 0, 6, 19, 32, 7, 9, 1, 34, 10, 42, 12, 44]"
PDCBT,IDTT-OBH,-5.313333333333333,-3.1,1.7,-2.2133333333333325,-5.41,-3.86,-1.5500000000000005,1.57,1:1.2,CF,61.0,1.483,17.8,1.443,119.38,3.1,5.7,1.97,-64.0,5.4,3.3,-32.09,1.02,-87.8,0.22,179.5,21.01,122.5,112.2,11.0,_,0.0,0.0,0.0,0.0,0.0,0.0,0.0,0.0,0.0,0.0,0.0,0.0,0.0,0.0,0.0,0.0,0.0,0.0,0.0,120.0,8.24,8.2378296,0.91,13.97,64.8,"['[3*]O[Co]', '[1*]C([6*])=O', '[14*]c1ccc(C)s1', '[14*]c1cc([16*])c([14*])s1']","['[3*]O[Co]', '[7*]C(C#N)C#N', '[7*]C1C(=O)c2cc3ccccc3cc2C1[7*]', '[7*]C[8*]', '[14*]c1cc2sc3c(c2s1)C(c1ccc([16*])cc1)(c1ccc([16*])cc1)c1cc2c(cc1-3)C(c1ccc([16*])cc1)(c1ccc([16*])cc1)c1c-2sc2cc([14*])sc12']","['[3*]O[Co]', '[1*]C([6*])=O', '[14*]c1ccc(C)s1', '[14*]c1cc([16*])c([14*])s1', '.', '[3*]O[Co]', '[7*]C(C#N)C#N', '[7*]C1C(=O)c2cc3ccccc3cc2C1[7*]', '[7*]C[8*]', '[14*]c1cc2sc3c(c2s1)C(c1ccc([16*])cc1)(c1ccc([16*])cc1)c1cc2c(cc1-3)C(c1ccc([16*])cc1)(c1ccc([16*])cc1)c1c-2sc2cc([14*])sc12']","[0, 0, 0, 0, 0, 0, 34, 4, 6, 35, 1, 34, 10, 42, 12, 44]"
J52,IEICO-4Cl,-5.218181818181818,-3.066666666666667,1.95,-2.151515151515151,-5.56,-4.23,-1.3299999999999992,1.23,1:1.5,CB,132.0,1.106,19.0,1.525,112.56,4.3,2.0,2.84,-45.0,1.3,2.5,-35.72,1.72,-86.8,0.218,248.5,31.13,158.9,133.1,10.0,DIO,364.69,1.84,18.1,1.562310066,366.02,3.3,3.0,5.033,18.5,2.884402661,2.014923179,94.5120375,2.09,0.041265849,503.2,64.939,308.08,0.8416,49.23966477,100.0,10.1,10.11262,0.7,23.8,60.7,"['[14*]c1ccc(C)s1', '[14*]c1ccc([Cr])s1', '[14*]c1ccc([14*])s1', '[16*]c1c(F)c(F)c([16*])c2nn([Sc])nc12', '[14*]c1cc2c([16*])c3sc(C)cc3c([16*])c2s1']","['[3*]O[Cr]', '[7*]C(C#N)C#N', '[7*]C1C(=O)c2cc(Cl)c(Cl)cc2C1[7*]', '[7*]C[8*]', '[14*]c1cc([16*])c([14*])s1', '[14*]c1cc2c(s1)-c1cc3c(cc1C2(c1ccc([Mo])cc1)c1ccc([Mo])cc1)-c1sc([14*])cc1C3(c1ccc([Mo])cc1)c1ccc([Mo])cc1']","['[14*]c1ccc(C)s1', '[14*]c1ccc([Cr])s1', '[14*]c1ccc([14*])s1', '[16*]c1c(F)c(F)c([16*])c2nn([Sc])nc12', '[14*]c1cc2c([16*])c3sc(C)cc3c([16*])c2s1', '.', '[3*]O[Cr]', '[7*]C(C#N)C#N', '[7*]C1C(=O)c2cc(Cl)c(Cl)cc2C1[7*]', '[7*]C[8*]', '[14*]c1cc([16*])c([14*])s1', '[14*]c1cc2c(s1)-c1cc3c(cc1C2(c1ccc([Mo])cc1)c1ccc([Mo])cc1)-c1sc([14*])cc1C3(c1ccc([Mo])cc1)c1ccc([Mo])cc1']","[0, 0, 0, 0, 6, 19, 7, 17, 9, 1, 26, 10, 45, 12, 35, 40]"
PBDB-T,IEICO-4Cl,-5.297777777777778,-3.4170000000000003,1.7681818181818183,-1.8807777777777777,-5.56,-4.23,-1.3299999999999992,1.23,1:1,CB,132.0,1.106,19.0,1.525,112.56,4.3,2.0,2.84,-45.0,1.3,2.5,-35.72,1.72,-86.8,0.218,248.5,31.13,158.9,133.1,10.0,DIO,364.69,1.84,18.1,1.562310066,366.02,3.3,3.0,5.033,18.5,2.884402661,2.014923179,94.5120375,2.09,0.041265849,503.2,64.939,308.08,0.8416,49.23966477,100.0,9.67,9.672,0.744,20.8,62.5,"['[14*]c1ccc(C)s1', '[14*]c1ccc([Cr])s1', '[14*]c1sc([14*])c2c1C(=O)c1c([Cr])sc([Cr])c1C2=O', '[14*]c1ccc([14*])s1', '[14*]c1cc2c([16*])c3sc(C)cc3c([16*])c2s1']","['[3*]O[Cr]', '[7*]C(C#N)C#N', '[7*]C1C(=O)c2cc(Cl)c(Cl)cc2C1[7*]', '[7*]C[8*]', '[14*]c1cc([16*])c([14*])s1', '[14*]c1cc2c(s1)-c1cc3c(cc1C2(c1ccc([Mo])cc1)c1ccc([Mo])cc1)-c1sc([14*])cc1C3(c1ccc([Mo])cc1)c1ccc([Mo])cc1']","['[14*]c1ccc(C)s1', '[14*]c1ccc([Cr])s1', '[14*]c1sc([14*])c2c1C(=O)c1c([Cr])sc([Cr])c1C2=O', '[14*]c1ccc([14*])s1', '[14*]c1cc2c([16*])c3sc(C)cc3c([16*])c2s1', '.', '[3*]O[Cr]', '[7*]C(C#N)C#N', '[7*]C1C(=O)c2cc(Cl)c(Cl)cc2C1[7*]', '[7*]C[8*]', '[14*]c1cc([16*])c([14*])s1', '[14*]c1cc2c(s1)-c1cc3c(cc1C2(c1ccc([Mo])cc1)c1ccc([Mo])cc1)-c1sc([14*])cc1C3(c1ccc([Mo])cc1)c1ccc([Mo])cc1']","[0, 0, 0, 0, 6, 19, 32, 7, 9, 1, 26, 10, 45, 12, 35, 40]"
PTB7-Th,IEICO-4Cl,-5.2179166666666665,-3.545135135135136,1.5883333333333332,-1.6727815315315304,-5.56,-4.23,-1.3299999999999992,1.23,1:1.5,CB,132.0,1.106,19.0,1.525,112.56,4.3,2.0,2.84,-45.0,1.3,2.5,-35.72,1.72,-86.8,0.218,248.5,31.13,158.9,133.1,10.0,DIO,364.69,1.84,18.1,1.562310066,366.02,3.3,3.0,5.033,18.5,2.884402661,2.014923179,94.5120375,2.09,0.041265849,503.2,64.939,308.08,0.8416,49.23966477,100.0,10.3,10.276872,0.727,22.8,62.0,"['[3*]O[Cr]', '[1*]C([6*])=O', '[14*]c1sc2c([14*])sc(C)c2c1F', '[14*]c1ccc([Cr])s1', '[14*]c1cc2c([16*])c3sc(C)cc3c([16*])c2s1']","['[3*]O[Cr]', '[7*]C(C#N)C#N', '[7*]C1C(=O)c2cc(Cl)c(Cl)cc2C1[7*]', '[7*]C[8*]', '[14*]c1cc([16*])c([14*])s1', '[14*]c1cc2c(s1)-c1cc3c(cc1C2(c1ccc([Mo])cc1)c1ccc([Mo])cc1)-c1sc([14*])cc1C3(c1ccc([Mo])cc1)c1ccc([Mo])cc1']","['[3*]O[Cr]', '[1*]C([6*])=O', '[14*]c1sc2c([14*])sc(C)c2c1F', '[14*]c1ccc([Cr])s1', '[14*]c1cc2c([16*])c3sc(C)cc3c([16*])c2s1', '.', '[3*]O[Cr]', '[7*]C(C#N)C#N', '[7*]C1C(=O)c2cc(Cl)c(Cl)cc2C1[7*]', '[7*]C[8*]', '[14*]c1cc([16*])c([14*])s1', '[14*]c1cc2c(s1)-c1cc3c(cc1C2(c1ccc([Mo])cc1)c1ccc([Mo])cc1)-c1sc([14*])cc1C3(c1ccc([Mo])cc1)c1ccc([Mo])cc1']","[0, 0, 0, 0, 26, 4, 36, 19, 9, 1, 26, 10, 45, 12, 35, 40]"
J52,IEICO-4F,-5.218181818181818,-3.066666666666667,1.95,-2.151515151515151,-5.309971428571429,-3.851028571428572,-1.458942857142857,1.2525000000000002,1:1.3,CB,132.0,1.106,19.0,1.525,112.56,4.3,2.0,2.84,-45.0,1.3,2.5,-35.72,1.72,-86.8,0.218,248.5,31.13,158.9,133.1,24.0,_,0.0,0.0,0.0,0.0,0.0,0.0,0.0,0.0,0.0,0.0,0.0,0.0,0.0,0.0,0.0,0.0,0.0,0.0,0.0,130.0,8.2,8.20379648,0.704,20.48,56.9,"['[14*]c1ccc(C)s1', '[14*]c1ccc([Cr])s1', '[14*]c1ccc([14*])s1', '[16*]c1c(F)c(F)c([16*])c2nn([Sc])nc12', '[14*]c1cc2c([16*])c3sc(C)cc3c([16*])c2s1']","['[3*]O[Cr]', '[7*]C(C#N)C#N', '[7*]C1C(=O)c2cc(F)c(F)cc2C1[7*]', '[7*]C[8*]', '[14*]c1cc([16*])c([14*])s1', '[14*]c1cc2c(s1)-c1cc3c(cc1C2(c1ccc([Mo])cc1)c1ccc([Mo])cc1)-c1sc([14*])cc1C3(c1ccc([Mo])cc1)c1ccc([Mo])cc1']","['[14*]c1ccc(C)s1', '[14*]c1ccc([Cr])s1', '[14*]c1ccc([14*])s1', '[16*]c1c(F)c(F)c([16*])c2nn([Sc])nc12', '[14*]c1cc2c([16*])c3sc(C)cc3c([16*])c2s1', '.', '[3*]O[Cr]', '[7*]C(C#N)C#N', '[7*]C1C(=O)c2cc(F)c(F)cc2C1[7*]', '[7*]C[8*]', '[14*]c1cc([16*])c([14*])s1', '[14*]c1cc2c(s1)-c1cc3c(cc1C2(c1ccc([Mo])cc1)c1ccc([Mo])cc1)-c1sc([14*])cc1C3(c1ccc([Mo])cc1)c1ccc([Mo])cc1']","[0, 0, 0, 0, 6, 19, 7, 17, 9, 1, 26, 10, 46, 12, 35, 40]"
J52,i-IEICO-4F,-5.218181818181818,-3.066666666666667,1.95,-2.151515151515151,-5.0183,-3.3307,-1.6875999999999998,1.56,1:1,CB,132.0,1.106,19.0,1.525,112.56,4.3,2.0,2.84,-45.0,1.3,2.5,-35.72,1.72,-86.8,0.218,248.5,31.13,158.9,133.1,24.0,_,0.0,0.0,0.0,0.0,0.0,0.0,0.0,0.0,0.0,0.0,0.0,0.0,0.0,0.0,0.0,0.0,0.0,0.0,0.0,130.0,13.18,13.17812706,0.849,22.86,67.9,"['[14*]c1ccc(C)s1', '[14*]c1ccc([Cr])s1', '[14*]c1ccc([14*])s1', '[16*]c1c(F)c(F)c([16*])c2nn([Sc])nc12', '[14*]c1cc2c([16*])c3sc(C)cc3c([16*])c2s1']","['[3*]O[Cr]', '[7*]C(C#N)C#N', '[7*]C1C(=O)c2cc(F)c(F)cc2C1[7*]', '[7*]C[8*]', '[14*]c1scc([16*])c1[16*]', '[14*]c1cc2c(s1)-c1cc3c(cc1C2(c1ccc([Mo])cc1)c1ccc([Mo])cc1)-c1sc([14*])cc1C3(c1ccc([Mo])cc1)c1ccc([Mo])cc1']","['[14*]c1ccc(C)s1', '[14*]c1ccc([Cr])s1', '[14*]c1ccc([14*])s1', '[16*]c1c(F)c(F)c([16*])c2nn([Sc])nc12', '[14*]c1cc2c([16*])c3sc(C)cc3c([16*])c2s1', '.', '[3*]O[Cr]', '[7*]C(C#N)C#N', '[7*]C1C(=O)c2cc(F)c(F)cc2C1[7*]', '[7*]C[8*]', '[14*]c1scc([16*])c1[16*]', '[14*]c1cc2c(s1)-c1cc3c(cc1C2(c1ccc([Mo])cc1)c1ccc([Mo])cc1)-c1sc([14*])cc1C3(c1ccc([Mo])cc1)c1ccc([Mo])cc1']","[0, 0, 0, 0, 6, 19, 7, 17, 9, 1, 26, 10, 46, 12, 47, 40]"
J40,ITIC,-5.4,-2.9,1.95,-2.5000000000000004,-5.576829268292683,-3.917399999999999,-1.6594292682926843,1.5857894736842106,1:1,CF,61.0,1.483,17.8,1.443,119.38,3.1,5.7,1.97,-64.0,5.4,3.3,-32.09,1.02,-87.8,0.22,179.5,21.01,122.5,112.2,16.0,_,0.0,0.0,0.0,0.0,0.0,0.0,0.0,0.0,0.0,0.0,0.0,0.0,0.0,0.0,0.0,0.0,0.0,0.0,0.0,120.0,6.48,6.51821226,0.89,12.18,60.13,"['[3*]O[Fe]', '[14*]c1cc2c([16*])c3sc(C)cc3c([16*])c2s1', '[14*]c1ccc(C)s1', '[14*]c1ccc([14*])s1', '[16*]c1c(F)c(F)c([16*])c2nn([Cr])nc12']","['[7*]C(C#N)C#N', '[7*]C1C(=O)c2ccccc2C1[7*]', '[7*]C[8*]', '[14*]c1cc2sc3c(c2s1)C(c1ccc([Mo])cc1)(c1ccc([Mo])cc1)c1cc2c(cc1-3)C(c1ccc([Mo])cc1)(c1ccc([Mo])cc1)c1c-2sc2cc([14*])sc12']","['[3*]O[Fe]', '[14*]c1cc2c([16*])c3sc(C)cc3c([16*])c2s1', '[14*]c1ccc(C)s1', '[14*]c1ccc([14*])s1', '[16*]c1c(F)c(F)c([16*])c2nn([Cr])nc12', '.', '[7*]C(C#N)C#N', '[7*]C1C(=O)c2ccccc2C1[7*]', '[7*]C[8*]', '[14*]c1cc2sc3c(c2s1)C(c1ccc([Mo])cc1)(c1ccc([Mo])cc1)c1cc2c(cc1-3)C(c1ccc([Mo])cc1)(c1ccc([Mo])cc1)c1c-2sc2cc([14*])sc12']","[0, 0, 0, 0, 0, 0, 50, 9, 6, 7, 51, 1, 10, 11, 12, 14]"
J50,ITIC,-5.13,-3.16,1.88,-1.97,-5.576829268292683,-3.917399999999999,-1.6594292682926843,1.5857894736842106,1:2,CF,61.0,1.483,17.8,1.443,119.38,3.1,5.7,1.97,-64.0,5.4,3.3,-32.09,1.02,-87.8,0.22,179.5,21.01,122.5,112.2,18.0,_,0.0,0.0,0.0,0.0,0.0,0.0,0.0,0.0,0.0,0.0,0.0,0.0,0.0,0.0,0.0,0.0,0.0,0.0,0.0,150.0,4.8,4.865559,0.71,12.93,53.0,"['[14*]c1ccc(C)s1', '[14*]c1ccc([Sc])s1', '[14*]c1ccc([14*])s1', '[16*]c1ccc([16*])c2nn([Ti])nc12', '[14*]c1cc2c([16*])c3sc(C)cc3c([16*])c2s1']","['[7*]C(C#N)C#N', '[7*]C1C(=O)c2ccccc2C1[7*]', '[7*]C[8*]', '[14*]c1cc2sc3c(c2s1)C(c1ccc([Mo])cc1)(c1ccc([Mo])cc1)c1cc2c(cc1-3)C(c1ccc([Mo])cc1)(c1ccc([Mo])cc1)c1c-2sc2cc([14*])sc12']","['[14*]c1ccc(C)s1', '[14*]c1ccc([Sc])s1', '[14*]c1ccc([14*])s1', '[16*]c1ccc([16*])c2nn([Ti])nc12', '[14*]c1cc2c([16*])c3sc(C)cc3c([16*])c2s1', '.', '[7*]C(C#N)C#N', '[7*]C1C(=O)c2ccccc2C1[7*]', '[7*]C[8*]', '[14*]c1cc2sc3c(c2s1)C(c1ccc([Mo])cc1)(c1ccc([Mo])cc1)c1cc2c(cc1-3)C(c1ccc([Mo])cc1)(c1ccc([Mo])cc1)c1c-2sc2cc([14*])sc12']","[0, 0, 0, 0, 0, 0, 6, 28, 7, 52, 9, 1, 10, 11, 12, 14]"
J51,ITIC,-5.24,-3.056666666666666,1.91,-2.183333333333334,-5.576829268292683,-3.917399999999999,-1.6594292682926843,1.5857894736842106,1:2,CF,61.0,1.483,17.8,1.443,119.38,3.1,5.7,1.97,-64.0,5.4,3.3,-32.09,1.02,-87.8,0.22,179.5,21.01,122.5,112.2,18.0,_,0.0,0.0,0.0,0.0,0.0,0.0,0.0,0.0,0.0,0.0,0.0,0.0,0.0,0.0,0.0,0.0,0.0,0.0,0.0,150.0,9.26,9.318726,0.82,16.47,69.0,"['[14*]c1ccc(C)s1', '[14*]c1ccc([Sc])s1', '[14*]c1ccc([14*])s1', '[16*]c1c(F)c(F)c([16*])c2nn([Ti])nc12', '[14*]c1cc2c([16*])c3sc(C)cc3c([16*])c2s1']","['[7*]C(C#N)C#N', '[7*]C1C(=O)c2ccccc2C1[7*]', '[7*]C[8*]', '[14*]c1cc2sc3c(c2s1)C(c1ccc([Mo])cc1)(c1ccc([Mo])cc1)c1cc2c(cc1-3)C(c1ccc([Mo])cc1)(c1ccc([Mo])cc1)c1c-2sc2cc([14*])sc12']","['[14*]c1ccc(C)s1', '[14*]c1ccc([Sc])s1', '[14*]c1ccc([14*])s1', '[16*]c1c(F)c(F)c([16*])c2nn([Ti])nc12', '[14*]c1cc2c([16*])c3sc(C)cc3c([16*])c2s1', '.', '[7*]C(C#N)C#N', '[7*]C1C(=O)c2ccccc2C1[7*]', '[7*]C[8*]', '[14*]c1cc2sc3c(c2s1)C(c1ccc([Mo])cc1)(c1ccc([Mo])cc1)c1cc2c(cc1-3)C(c1ccc([Mo])cc1)(c1ccc([Mo])cc1)c1c-2sc2cc([14*])sc12']","[0, 0, 0, 0, 0, 0, 6, 28, 7, 29, 9, 1, 10, 11, 12, 14]"
J52,ITIC,-5.218181818181818,-3.066666666666667,1.95,-2.151515151515151,-5.576829268292683,-3.917399999999999,-1.6594292682926843,1.5857894736842106,1:1,CF,61.0,1.483,17.8,1.443,119.38,3.1,5.7,1.97,-64.0,5.4,3.3,-32.09,1.02,-87.8,0.22,179.5,21.01,122.5,112.2,20.0,_,0.0,0.0,0.0,0.0,0.0,0.0,0.0,0.0,0.0,0.0,0.0,0.0,0.0,0.0,0.0,0.0,0.0,0.0,0.0,100.0,5.51,5.5316334,0.73,13.11,57.8,"['[14*]c1ccc(C)s1', '[14*]c1ccc([Cr])s1', '[14*]c1ccc([14*])s1', '[16*]c1c(F)c(F)c([16*])c2nn([Sc])nc12', '[14*]c1cc2c([16*])c3sc(C)cc3c([16*])c2s1']","['[7*]C(C#N)C#N', '[7*]C1C(=O)c2ccccc2C1[7*]', '[7*]C[8*]', '[14*]c1cc2sc3c(c2s1)C(c1ccc([Mo])cc1)(c1ccc([Mo])cc1)c1cc2c(cc1-3)C(c1ccc([Mo])cc1)(c1ccc([Mo])cc1)c1c-2sc2cc([14*])sc12']","['[14*]c1ccc(C)s1', '[14*]c1ccc([Cr])s1', '[14*]c1ccc([14*])s1', '[16*]c1c(F)c(F)c([16*])c2nn([Sc])nc12', '[14*]c1cc2c([16*])c3sc(C)cc3c([16*])c2s1', '.', '[7*]C(C#N)C#N', '[7*]C1C(=O)c2ccccc2C1[7*]', '[7*]C[8*]', '[14*]c1cc2sc3c(c2s1)C(c1ccc([Mo])cc1)(c1ccc([Mo])cc1)c1cc2c(cc1-3)C(c1ccc([Mo])cc1)(c1ccc([Mo])cc1)c1c-2sc2cc([14*])sc12']","[0, 0, 0, 0, 0, 0, 6, 19, 7, 17, 9, 1, 10, 11, 12, 14]"
J60,ITIC,-5.32,-3.08,1.93,-2.24,-5.576829268292683,-3.917399999999999,-1.6594292682926843,1.5857894736842106,1:1,CF,61.0,1.483,17.8,1.443,119.38,3.1,5.7,1.97,-64.0,5.4,3.3,-32.09,1.02,-87.8,0.22,179.5,21.01,122.5,112.2,20.0,_,0.0,0.0,0.0,0.0,0.0,0.0,0.0,0.0,0.0,0.0,0.0,0.0,0.0,0.0,0.0,0.0,0.0,0.0,0.0,100.0,8.97,8.97264914,0.91,16.33,60.38,"['[11*]S[Cr]', '[14*]c1ccc([14*])s1', '[14*]c1ccc(C)s1', '[16*]c1c(F)c(F)c([16*])c2nn([Sc])nc12', '[14*]c1cc2c([16*])c3sc(C)cc3c([16*])c2s1']","['[7*]C(C#N)C#N', '[7*]C1C(=O)c2ccccc2C1[7*]', '[7*]C[8*]', '[14*]c1cc2sc3c(c2s1)C(c1ccc([Mo])cc1)(c1ccc([Mo])cc1)c1cc2c(cc1-3)C(c1ccc([Mo])cc1)(c1ccc([Mo])cc1)c1c-2sc2cc([14*])sc12']","['[11*]S[Cr]', '[14*]c1ccc([14*])s1', '[14*]c1ccc(C)s1', '[16*]c1c(F)c(F)c([16*])c2nn([Sc])nc12', '[14*]c1cc2c([16*])c3sc(C)cc3c([16*])c2s1', '.', '[7*]C(C#N)C#N', '[7*]C1C(=O)c2ccccc2C1[7*]', '[7*]C[8*]', '[14*]c1cc2sc3c(c2s1)C(c1ccc([Mo])cc1)(c1ccc([Mo])cc1)c1cc2c(cc1-3)C(c1ccc([Mo])cc1)(c1ccc([Mo])cc1)c1c-2sc2cc([14*])sc12']","[0, 0, 0, 0, 0, 0, 23, 7, 6, 17, 9, 1, 10, 11, 12, 14]"
J61,ITIC,-5.303333333333334,-3.151666666666667,1.8914285714285712,-2.151666666666667,-5.576829268292683,-3.917399999999999,-1.6594292682926843,1.5857894736842106,1:1,CF,61.0,1.483,17.8,1.443,119.38,3.1,5.7,1.97,-64.0,5.4,3.3,-32.09,1.02,-87.8,0.22,179.5,21.01,122.5,112.2,20.0,_,0.0,0.0,0.0,0.0,0.0,0.0,0.0,0.0,0.0,0.0,0.0,0.0,0.0,0.0,0.0,0.0,0.0,0.0,0.0,100.0,9.53,9.53720796,0.89,17.43,61.48,"['[11*]S[Mn]', '[14*]c1ccc([14*])s1', '[14*]c1ccc(C)s1', '[16*]c1c(F)c(F)c([16*])c2nn([Sc])nc12', '[14*]c1cc2c([16*])c3sc(C)cc3c([16*])c2s1']","['[7*]C(C#N)C#N', '[7*]C1C(=O)c2ccccc2C1[7*]', '[7*]C[8*]', '[14*]c1cc2sc3c(c2s1)C(c1ccc([Mo])cc1)(c1ccc([Mo])cc1)c1cc2c(cc1-3)C(c1ccc([Mo])cc1)(c1ccc([Mo])cc1)c1c-2sc2cc([14*])sc12']","['[11*]S[Mn]', '[14*]c1ccc([14*])s1', '[14*]c1ccc(C)s1', '[16*]c1c(F)c(F)c([16*])c2nn([Sc])nc12', '[14*]c1cc2c([16*])c3sc(C)cc3c([16*])c2s1', '.', '[7*]C(C#N)C#N', '[7*]C1C(=O)c2ccccc2C1[7*]', '[7*]C[8*]', '[14*]c1cc2sc3c(c2s1)C(c1ccc([Mo])cc1)(c1ccc([Mo])cc1)c1cc2c(cc1-3)C(c1ccc([Mo])cc1)(c1ccc([Mo])cc1)c1c-2sc2cc([14*])sc12']","[0, 0, 0, 0, 0, 0, 25, 7, 6, 17, 9, 1, 10, 11, 12, 14]"
J61,ITIC,-5.303333333333334,-3.151666666666667,1.8914285714285712,-2.151666666666667,-5.576829268292683,-3.917399999999999,-1.6594292682926843,1.5857894736842106,1:1,CF,61.0,1.483,17.8,1.443,119.38,3.1,5.7,1.97,-64.0,5.4,3.3,-32.09,1.02,-87.8,0.22,179.5,21.01,122.5,112.2,20.0,_,0.0,0.0,0.0,0.0,0.0,0.0,0.0,0.0,0.0,0.0,0.0,0.0,0.0,0.0,0.0,0.0,0.0,0.0,0.0,130.0,10.57,10.56816059,0.898,17.97,65.49,"['[11*]S[Mn]', '[14*]c1ccc([14*])s1', '[14*]c1ccc(C)s1', '[16*]c1c(F)c(F)c([16*])c2nn([Sc])nc12', '[14*]c1cc2c([16*])c3sc(C)cc3c([16*])c2s1']","['[7*]C(C#N)C#N', '[7*]C1C(=O)c2ccccc2C1[7*]', '[7*]C[8*]', '[14*]c1cc2sc3c(c2s1)C(c1ccc([Mo])cc1)(c1ccc([Mo])cc1)c1cc2c(cc1-3)C(c1ccc([Mo])cc1)(c1ccc([Mo])cc1)c1c-2sc2cc([14*])sc12']","['[11*]S[Mn]', '[14*]c1ccc([14*])s1', '[14*]c1ccc(C)s1', '[16*]c1c(F)c(F)c([16*])c2nn([Sc])nc12', '[14*]c1cc2c([16*])c3sc(C)cc3c([16*])c2s1', '.', '[7*]C(C#N)C#N', '[7*]C1C(=O)c2ccccc2C1[7*]', '[7*]C[8*]', '[14*]c1cc2sc3c(c2s1)C(c1ccc([Mo])cc1)(c1ccc([Mo])cc1)c1cc2c(cc1-3)C(c1ccc([Mo])cc1)(c1ccc([Mo])cc1)c1c-2sc2cc([14*])sc12']","[0, 0, 0, 0, 0, 0, 25, 7, 6, 17, 9, 1, 10, 11, 12, 14]"
J61,m-ITIC,-5.303333333333334,-3.151666666666667,1.8914285714285712,-2.151666666666667,-5.527142857142858,-3.8541666666666674,-1.6729761904761902,1.5783333333333334,1:1,CF,61.0,1.483,17.8,1.443,119.38,3.1,5.7,1.97,-64.0,5.4,3.3,-32.09,1.02,-87.8,0.22,179.5,21.01,122.5,112.2,20.0,_,0.0,0.0,0.0,0.0,0.0,0.0,0.0,0.0,0.0,0.0,0.0,0.0,0.0,0.0,0.0,0.0,0.0,0.0,0.0,130.0,11.77,11.78094696,0.912,18.31,70.55,"['[11*]S[Mn]', '[14*]c1ccc([14*])s1', '[14*]c1ccc(C)s1', '[16*]c1c(F)c(F)c([16*])c2nn([Sc])nc12', '[14*]c1cc2c([16*])c3sc(C)cc3c([16*])c2s1']","['[7*]C(C#N)C#N', '[7*]C1C(=O)c2ccccc2C1[7*]', '[7*]C[8*]', '[14*]c1cc2sc3c(c2s1)C(c1cccc([Mo])c1)(c1cccc([Mo])c1)c1cc2c(cc1-3)C(c1cccc([Mo])c1)(c1cccc([Mo])c1)c1c-2sc2cc([14*])sc12']","['[11*]S[Mn]', '[14*]c1ccc([14*])s1', '[14*]c1ccc(C)s1', '[16*]c1c(F)c(F)c([16*])c2nn([Sc])nc12', '[14*]c1cc2c([16*])c3sc(C)cc3c([16*])c2s1', '.', '[7*]C(C#N)C#N', '[7*]C1C(=O)c2ccccc2C1[7*]', '[7*]C[8*]', '[14*]c1cc2sc3c(c2s1)C(c1cccc([Mo])c1)(c1cccc([Mo])c1)c1cc2c(cc1-3)C(c1cccc([Mo])c1)(c1cccc([Mo])c1)c1c-2sc2cc([14*])sc12']","[0, 0, 0, 0, 0, 0, 25, 7, 6, 17, 9, 1, 10, 11, 12, 53]"
J62,ITIC,-5.31,-3.08,1.92,-2.2299999999999995,-5.576829268292683,-3.917399999999999,-1.6594292682926843,1.5857894736842106,1.5:1,CF,61.0,1.483,17.8,1.443,119.38,3.1,5.7,1.97,-64.0,5.4,3.3,-32.09,1.02,-87.8,0.22,179.5,21.01,122.5,112.2,18.0,_,0.0,0.0,0.0,0.0,0.0,0.0,0.0,0.0,0.0,0.0,0.0,0.0,0.0,0.0,0.0,0.0,0.0,0.0,0.0,25.0,9.09,9.087398528,0.904,16.12,62.36,"['[11*]S[Ti]', '[14*]c1ccc([14*])s1', '[14*]c1ccc(C)s1', '[16*]c1c(F)c(F)c([16*])c2nn([Sc])nc12', '[14*]c1cc2c([16*])c3sc(C)cc3c([16*])c2s1']","['[7*]C(C#N)C#N', '[7*]C1C(=O)c2ccccc2C1[7*]', '[7*]C[8*]', '[14*]c1cc2sc3c(c2s1)C(c1ccc([Mo])cc1)(c1ccc([Mo])cc1)c1cc2c(cc1-3)C(c1ccc([Mo])cc1)(c1ccc([Mo])cc1)c1c-2sc2cc([14*])sc12']","['[11*]S[Ti]', '[14*]c1ccc([14*])s1', '[14*]c1ccc(C)s1', '[16*]c1c(F)c(F)c([16*])c2nn([Sc])nc12', '[14*]c1cc2c([16*])c3sc(C)cc3c([16*])c2s1', '.', '[7*]C(C#N)C#N', '[7*]C1C(=O)c2ccccc2C1[7*]', '[7*]C[8*]', '[14*]c1cc2sc3c(c2s1)C(c1ccc([Mo])cc1)(c1ccc([Mo])cc1)c1cc2c(cc1-3)C(c1ccc([Mo])cc1)(c1ccc([Mo])cc1)c1c-2sc2cc([14*])sc12']","[0, 0, 0, 0, 0, 0, 56, 7, 6, 17, 9, 1, 10, 11, 12, 14]"
J63,ITIC,-5.28,-3.04,1.92,-2.24,-5.576829268292683,-3.917399999999999,-1.6594292682926843,1.5857894736842106,1.5:1,CF,61.0,1.483,17.8,1.443,119.38,3.1,5.7,1.97,-64.0,5.4,3.3,-32.09,1.02,-87.8,0.22,179.5,21.01,122.5,112.2,18.0,_,0.0,0.0,0.0,0.0,0.0,0.0,0.0,0.0,0.0,0.0,0.0,0.0,0.0,0.0,0.0,0.0,0.0,0.0,0.0,25.0,7.38,7.363722744,0.882,15.72,53.11,"['[11*]S[Zr]', '[14*]c1ccc([14*])s1', '[14*]c1ccc(C)s1', '[16*]c1c(F)c(F)c([16*])c2nn([Sc])nc12', '[14*]c1cc2c([16*])c3sc(C)cc3c([16*])c2s1']","['[7*]C(C#N)C#N', '[7*]C1C(=O)c2ccccc2C1[7*]', '[7*]C[8*]', '[14*]c1cc2sc3c(c2s1)C(c1ccc([Mo])cc1)(c1ccc([Mo])cc1)c1cc2c(cc1-3)C(c1ccc([Mo])cc1)(c1ccc([Mo])cc1)c1c-2sc2cc([14*])sc12']","['[11*]S[Zr]', '[14*]c1ccc([14*])s1', '[14*]c1ccc(C)s1', '[16*]c1c(F)c(F)c([16*])c2nn([Sc])nc12', '[14*]c1cc2c([16*])c3sc(C)cc3c([16*])c2s1', '.', '[7*]C(C#N)C#N', '[7*]C1C(=O)c2ccccc2C1[7*]', '[7*]C[8*]', '[14*]c1cc2sc3c(c2s1)C(c1ccc([Mo])cc1)(c1ccc([Mo])cc1)c1cc2c(cc1-3)C(c1ccc([Mo])cc1)(c1ccc([Mo])cc1)c1c-2sc2cc([14*])sc12']","[0, 0, 0, 0, 0, 0, 57, 7, 6, 17, 9, 1, 10, 11, 12, 14]"
J64,ITIC,-5.33,-3.09,1.92,-2.24,-5.576829268292683,-3.917399999999999,-1.6594292682926843,1.5857894736842106,1.5:1,CF,61.0,1.483,17.8,1.443,119.38,3.1,5.7,1.97,-64.0,5.4,3.3,-32.09,1.02,-87.8,0.22,179.5,21.01,122.5,112.2,18.0,_,0.0,0.0,0.0,0.0,0.0,0.0,0.0,0.0,0.0,0.0,0.0,0.0,0.0,0.0,0.0,0.0,0.0,0.0,0.0,25.0,7.51,7.506893632,0.908,15.22,54.32,"['[11*]S[Nb]', '[14*]c1ccc([14*])s1', '[14*]c1ccc(C)s1', '[16*]c1c(F)c(F)c([16*])c2nn([Sc])nc12', '[14*]c1cc2c([16*])c3sc(C)cc3c([16*])c2s1']","['[7*]C(C#N)C#N', '[7*]C1C(=O)c2ccccc2C1[7*]', '[7*]C[8*]', '[14*]c1cc2sc3c(c2s1)C(c1ccc([Mo])cc1)(c1ccc([Mo])cc1)c1cc2c(cc1-3)C(c1ccc([Mo])cc1)(c1ccc([Mo])cc1)c1c-2sc2cc([14*])sc12']","['[11*]S[Nb]', '[14*]c1ccc([14*])s1', '[14*]c1ccc(C)s1', '[16*]c1c(F)c(F)c([16*])c2nn([Sc])nc12', '[14*]c1cc2c([16*])c3sc(C)cc3c([16*])c2s1', '.', '[7*]C(C#N)C#N', '[7*]C1C(=O)c2ccccc2C1[7*]', '[7*]C[8*]', '[14*]c1cc2sc3c(c2s1)C(c1ccc([Mo])cc1)(c1ccc([Mo])cc1)c1cc2c(cc1-3)C(c1ccc([Mo])cc1)(c1ccc([Mo])cc1)c1c-2sc2cc([14*])sc12']","[0, 0, 0, 0, 0, 0, 58, 7, 6, 17, 9, 1, 10, 11, 12, 14]"
J81,m-ITIC,-5.43,-2.98,1.93,-2.45,-5.527142857142858,-3.8541666666666674,-1.6729761904761902,1.5783333333333334,1:1,CF,61.0,1.483,17.8,1.443,119.38,3.1,5.7,1.97,-64.0,5.4,3.3,-32.09,1.02,-87.8,0.22,179.5,21.01,122.5,112.2,18.0,_,0.0,0.0,0.0,0.0,0.0,0.0,0.0,0.0,0.0,0.0,0.0,0.0,0.0,0.0,0.0,0.0,0.0,0.0,0.0,160.0,11.05,11.04096096,0.96,16.47,69.83,"['[14*]c1ccc([V])s1', '[14*]c1ccc(C)s1', '[14*]c1ccc([14*])s1', '[16*]c1c(F)c(F)c([16*])c2nn([Sc])nc12', '[14*]c1cc2c([16*])c3oc(C)cc3c([16*])c2o1']","['[7*]C(C#N)C#N', '[7*]C1C(=O)c2ccccc2C1[7*]', '[7*]C[8*]', '[14*]c1cc2sc3c(c2s1)C(c1cccc([Mo])c1)(c1cccc([Mo])c1)c1cc2c(cc1-3)C(c1cccc([Mo])c1)(c1cccc([Mo])c1)c1c-2sc2cc([14*])sc12']","['[14*]c1ccc([V])s1', '[14*]c1ccc(C)s1', '[14*]c1ccc([14*])s1', '[16*]c1c(F)c(F)c([16*])c2nn([Sc])nc12', '[14*]c1cc2c([16*])c3oc(C)cc3c([16*])c2o1', '.', '[7*]C(C#N)C#N', '[7*]C1C(=O)c2ccccc2C1[7*]', '[7*]C[8*]', '[14*]c1cc2sc3c(c2s1)C(c1cccc([Mo])c1)(c1cccc([Mo])c1)c1cc2c(cc1-3)C(c1cccc([Mo])c1)(c1cccc([Mo])c1)c1c-2sc2cc([14*])sc12']","[0, 0, 0, 0, 0, 0, 16, 6, 7, 17, 59, 1, 10, 11, 12, 53]"
PBDT(T)[2F]T,ITIC,-5.22,-3.22,2.0,-2.0,-5.576829268292683,-3.917399999999999,-1.6594292682926843,1.5857894736842106,1:1,CB,132.0,1.106,19.0,1.525,112.56,4.3,2.0,2.84,-45.0,1.3,2.5,-35.72,1.72,-86.8,0.218,248.5,31.13,158.9,133.1,10.0,_,0.0,0.0,0.0,0.0,0.0,0.0,0.0,0.0,0.0,0.0,0.0,0.0,0.0,0.0,0.0,0.0,0.0,0.0,0.0,160.0,9.8,9.84932,0.94,16.9,62.0,"['[14*]c1sc(C)c(F)c1F', '[14*]c1ccc([Cr])s1', '[14*]c1cc2c([16*])c3sc(C)cc3c([16*])c2s1']","['[7*]C(C#N)C#N', '[7*]C1C(=O)c2ccccc2C1[7*]', '[7*]C[8*]', '[14*]c1cc2sc3c(c2s1)C(c1ccc([Mo])cc1)(c1ccc([Mo])cc1)c1cc2c(cc1-3)C(c1ccc([Mo])cc1)(c1ccc([Mo])cc1)c1c-2sc2cc([14*])sc12']","['[14*]c1sc(C)c(F)c1F', '[14*]c1ccc([Cr])s1', '[14*]c1cc2c([16*])c3sc(C)cc3c([16*])c2s1', '.', '[7*]C(C#N)C#N', '[7*]C1C(=O)c2ccccc2C1[7*]', '[7*]C[8*]', '[14*]c1cc2sc3c(c2s1)C(c1ccc([Mo])cc1)(c1ccc([Mo])cc1)c1cc2c(cc1-3)C(c1ccc([Mo])cc1)(c1ccc([Mo])cc1)c1c-2sc2cc([14*])sc12']","[0, 0, 0, 0, 0, 0, 0, 0, 60, 19, 9, 1, 10, 11, 12, 14]"
PBDT[2F]T,ITIC,-5.29,-3.19,2.1,-2.1,-5.576829268292683,-3.917399999999999,-1.6594292682926843,1.5857894736842106,1.5:1,CB,132.0,1.106,19.0,1.525,112.56,4.3,2.0,2.84,-45.0,1.3,2.5,-35.72,1.72,-86.8,0.218,248.5,31.13,158.9,133.1,10.0,_,0.0,0.0,0.0,0.0,0.0,0.0,0.0,0.0,0.0,0.0,0.0,0.0,0.0,0.0,0.0,0.0,0.0,0.0,0.0,25.0,5.8,5.77912,0.94,11.6,53.0,"['[3*]O[Cr]', '[14*]c1sc(C)c(F)c1F', '[14*]c1cc2c([16*])c3sc(C)cc3c([16*])c2s1']","['[7*]C(C#N)C#N', '[7*]C1C(=O)c2ccccc2C1[7*]', '[7*]C[8*]', '[14*]c1cc2sc3c(c2s1)C(c1ccc([Mo])cc1)(c1ccc([Mo])cc1)c1cc2c(cc1-3)C(c1ccc([Mo])cc1)(c1ccc([Mo])cc1)c1c-2sc2cc([14*])sc12']","['[3*]O[Cr]', '[14*]c1sc(C)c(F)c1F', '[14*]c1cc2c([16*])c3sc(C)cc3c([16*])c2s1', '.', '[7*]C(C#N)C#N', '[7*]C1C(=O)c2ccccc2C1[7*]', '[7*]C[8*]', '[14*]c1cc2sc3c(c2s1)C(c1ccc([Mo])cc1)(c1ccc([Mo])cc1)c1cc2c(cc1-3)C(c1ccc([Mo])cc1)(c1ccc([Mo])cc1)c1c-2sc2cc([14*])sc12']","[0, 0, 0, 0, 0, 0, 0, 0, 26, 60, 9, 1, 10, 11, 12, 14]"
