Repository: aspuru-guzik-group/Beyond-Molecular-Structure-ML-for-OPV-Materials-Devices

File: ml_for_opvs/data/input_representation/OPV_Min/BRICS/processed_brics_frag_fabrication/KFold/input_train_0.csv (part 1 of 8)
Donor,Acceptor,HOMO_D_eV,LUMO_D_eV,HOMO_A_eV,LUMO_A_eV,D_A_ratio_m_m,solvent,total_solids_conc_mg_mL,solvent_additive,annealing_temperature,PCE_percent,calc_PCE_percent,Voc_V,FF_percent,Donor_BRICS,Acceptor_BRICS,DA_pair_BRICS,DA_tokenized_BRICS
PBDT-TT,6TIC,-5.23,-3.34,-5.33,-3.885,0.667,DCB,25.0,_,25.0,9.46,9.46,0.812,61.0,"['[3*]O[3*]', '[4*]CC(CC)CCCC', '[1*]C([6*])=O', '[8*]CC(CC)CCCC', '[14*]c1ccc(C)s1', '[14*]c1ccc([14*])s1', '[14*]c1sc2c([16*])c([14*])sc2c1[16*]', '[14*]c1cc2c([16*])c3sc(C)cc3c([16*])c2s1']","['[7*]C(C#N)C#N', '[7*]C1C(=O)c2ccccc2C1[7*]', '[7*]C[8*]', '[8*]CCCCCC', '[14*]c1cc2sc3c(c2s1)C(c1ccc([16*])cc1)(c1ccc([16*])cc1)c1c-3sc2c3c(sc12)-c1sc2cc([14*])sc2c1C3(c1ccc([16*])cc1)c1ccc([16*])cc1']","['[3*]O[3*]', '[4*]CC(CC)CCCC', '[1*]C([6*])=O', '[8*]CC(CC)CCCC', '[14*]c1ccc(C)s1', '[14*]c1ccc([14*])s1', '[14*]c1sc2c([16*])c([14*])sc2c1[16*]', '[14*]c1cc2c([16*])c3sc(C)cc3c([16*])c2s1', '.', '[7*]C(C#N)C#N', '[7*]C1C(=O)c2ccccc2C1[7*]', '[7*]C[8*]', '[8*]CCCCCC', '[14*]c1cc2sc3c(c2s1)C(c1ccc([16*])cc1)(c1ccc([16*])cc1)c1c-3sc2c3c(sc12)-c1sc2cc([14*])sc2c1C3(c1ccc([16*])cc1)c1ccc([16*])cc1']","[0, 0, 0, 2, 3, 4, 5, 6, 7, 8, 9, 1, 10, 11, 12, 13, 14]"
PBDT-TT,ITIC,-5.23,-3.34,-5.574146341463415,-3.915,0.667,DCB,25.0,_,25.0,8.72,8.72,0.849,65.0,"['[3*]O[3*]', '[4*]CC(CC)CCCC', '[1*]C([6*])=O', '[8*]CC(CC)CCCC', '[14*]c1ccc(C)s1', '[14*]c1ccc([14*])s1', '[14*]c1sc2c([16*])c([14*])sc2c1[16*]', '[14*]c1cc2c([16*])c3sc(C)cc3c([16*])c2s1']","['[7*]C(C#N)C#N', '[7*]C1C(=O)c2ccccc2C1[7*]', '[7*]C[8*]', '[8*]CCCCCC', '[14*]c1cc2sc3c(c2s1)C(c1ccc([16*])cc1)(c1ccc([16*])cc1)c1cc2c(cc1-3)C(c1ccc([16*])cc1)(c1ccc([16*])cc1)c1c-2sc2cc([14*])sc12']","['[3*]O[3*]', '[4*]CC(CC)CCCC', '[1*]C([6*])=O', '[8*]CC(CC)CCCC', '[14*]c1ccc(C)s1', '[14*]c1ccc([14*])s1', '[14*]c1sc2c([16*])c([14*])sc2c1[16*]', '[14*]c1cc2c([16*])c3sc(C)cc3c([16*])c2s1', '.', '[7*]C(C#N)C#N', '[7*]C1C(=O)c2ccccc2C1[7*]', '[7*]C[8*]', '[8*]CCCCCC', '[14*]c1cc2sc3c(c2s1)C(c1ccc([16*])cc1)(c1ccc([16*])cc1)c1cc2c(cc1-3)C(c1ccc([16*])cc1)(c1ccc([16*])cc1)c1c-2sc2cc([14*])sc12']","[0, 0, 0, 2, 3, 4, 5, 6, 7, 8, 9, 1, 10, 11, 12, 13, 15]"
PBDT-TT,IT-M,-5.23,-3.34,-5.513571428571429,-3.808,0.667,DCB,25.0,_,25.0,9.99,9.99,0.904,67.0,"['[3*]O[3*]', '[4*]CC(CC)CCCC', '[1*]C([6*])=O', '[8*]CC(CC)CCCC', '[14*]c1ccc(C)s1', '[14*]c1ccc([14*])s1', '[14*]c1sc2c([16*])c([14*])sc2c1[16*]', '[14*]c1cc2c([16*])c3sc(C)cc3c([16*])c2s1']","['[7*]C(C#N)C#N', '[7*]C1C(=O)c2ccc(C)cc2C1[7*]', '[7*]C[8*]', '[8*]CCCCCC', '[14*]c1cc2sc3c(c2s1)C(c1ccc([16*])cc1)(c1ccc([16*])cc1)c1cc2c(cc1-3)C(c1ccc([16*])cc1)(c1ccc([16*])cc1)c1c-2sc2cc([14*])sc12']","['[3*]O[3*]', '[4*]CC(CC)CCCC', '[1*]C([6*])=O', '[8*]CC(CC)CCCC', '[14*]c1ccc(C)s1', '[14*]c1ccc([14*])s1', '[14*]c1sc2c([16*])c([14*])sc2c1[16*]', '[14*]c1cc2c([16*])c3sc(C)cc3c([16*])c2s1', '.', '[7*]C(C#N)C#N', '[7*]C1C(=O)c2ccc(C)cc2C1[7*]', '[7*]C[8*]', '[8*]CCCCCC', '[14*]c1cc2sc3c(c2s1)C(c1ccc([16*])cc1)(c1ccc([16*])cc1)c1cc2c(cc1-3)C(c1ccc([16*])cc1)(c1ccc([16*])cc1)c1c-2sc2cc([14*])sc12']","[0, 0, 0, 2, 3, 4, 5, 6, 7, 8, 9, 1, 10, 16, 12, 13, 15]"
J52,BTA13,-5.218571428571429,-3.341428571428572,-5.34,-3.62,1.0,CF,12.0,CN,170.0,7.82,7.82,1.05,58.66,"['[8*]CC(CCCCCC)CCCCCCCC', '[8*]CC(CC)CCCC', '[14*]c1ccc([14*])s1', '[14*]c1ccc(C)s1', '[9*]n1nc2c([16*])c(F)c(F)c([16*])c2n1', '[14*]c1cc2c([16*])c3sc(C)cc3c([16*])c2s1']","['[8*]CCCCCCCC', '[8*]CC', '[8*]CCCCCC', '[9*]n1nc2c([16*])ccc(/C=c3/sc(=C(C#N)C#N)n([9*])c3=O)c2n1', '[14*]c1cc2sc3c(c2s1)C(c1ccc([16*])cc1)(c1ccc([16*])cc1)c1cc2c(cc1-3)C(c1ccc([16*])cc1)(c1ccc([16*])cc1)c1c-2sc2cc([14*])sc12']","['[8*]CC(CCCCCC)CCCCCCCC', '[8*]CC(CC)CCCC', '[14*]c1ccc([14*])s1', '[14*]c1ccc(C)s1', '[9*]n1nc2c([16*])c(F)c(F)c([16*])c2n1', '[14*]c1cc2c([16*])c3sc(C)cc3c([16*])c2s1', '.', '[8*]CCCCCCCC', '[8*]CC', '[8*]CCCCCC', '[9*]n1nc2c([16*])ccc(/C=c3/sc(=C(C#N)C#N)n([9*])c3=O)c2n1', '[14*]c1cc2sc3c(c2s1)C(c1ccc([16*])cc1)(c1ccc([16*])cc1)c1cc2c(cc1-3)C(c1ccc([16*])cc1)(c1ccc([16*])cc1)c1c-2sc2cc([14*])sc12']","[0, 0, 0, 0, 0, 17, 5, 7, 6, 19, 9, 1, 21, 22, 13, 23, 15]"
J52-FS,BTA13,-5.32,-3.39,-5.34,-3.62,1.0,CF,12.0,CN,150.0,3.84,3.84,1.24,45.96,"['[4*]CC(CC)CCCC', '[8*]CC(CCCCCC)CCCCCCCC', '[11*]S[11*]', '[14*]c1cc(F)c([14*])s1', '[14*]c1ccc(C)s1', '[14*]c1ccc([14*])s1', '[9*]n1nc2c([16*])c(F)c(F)c([16*])c2n1', '[14*]c1cc2c([16*])c3sc(C)cc3c([16*])c2s1']","['[8*]CCCCCCCC', '[8*]CC', '[8*]CCCCCC', '[9*]n1nc2c([16*])ccc(/C=c3/sc(=C(C#N)C#N)n([9*])c3=O)c2n1', '[14*]c1cc2sc3c(c2s1)C(c1ccc([16*])cc1)(c1ccc([16*])cc1)c1cc2c(cc1-3)C(c1ccc([16*])cc1)(c1ccc([16*])cc1)c1c-2sc2cc([14*])sc12']","['[4*]CC(CC)CCCC', '[8*]CC(CCCCCC)CCCCCCCC', '[11*]S[11*]', '[14*]c1cc(F)c([14*])s1', '[14*]c1ccc(C)s1', '[14*]c1ccc([14*])s1', '[9*]n1nc2c([16*])c(F)c(F)c([16*])c2n1', '[14*]c1cc2c([16*])c3sc(C)cc3c([16*])c2s1', '.', '[8*]CCCCCCCC', '[8*]CC', '[8*]CCCCCC', '[9*]n1nc2c([16*])ccc(/C=c3/sc(=C(C#N)C#N)n([9*])c3=O)c2n1', '[14*]c1cc2sc3c(c2s1)C(c1ccc([16*])cc1)(c1ccc([16*])cc1)c1cc2c(cc1-3)C(c1ccc([16*])cc1)(c1ccc([16*])cc1)c1c-2sc2cc([14*])sc12']","[0, 0, 0, 3, 17, 25, 24, 6, 7, 19, 9, 1, 21, 22, 13, 23, 15]"
J61,BT-IC,-5.303333333333334,-3.151666666666667,-5.3775,-3.8575,1.0,CF,16.0,_,120.0,9.56,9.54,0.87,67.1,"['[4*]CCCCCCCCCCCC', '[8*]CC(CCCCCC)CCCCCCCC', '[11*]SS[11*]', '[14*]c1ccc([14*])s1', '[14*]c1ccc(C)s1', '[9*]n1nc2c([16*])c(F)c(F)c([16*])c2n1', '[14*]c1cc2c([16*])c3sc(C)cc3c([16*])c2s1']","['[4*]CC(CC)CCCC', '[3*]O[3*]', '[7*]C(C#N)C#N', '[7*]C1C(=O)c2ccccc2C1[7*]', '[7*]C[8*]', '[8*]CCCCCC', '[14*]c1cc2c(s1)-c1sc3c([16*])c4c5c(sc4c([16*])c3c1C2(c1ccc([16*])cc1)c1ccc([16*])cc1)-c1sc([14*])cc1C5(c1ccc([16*])cc1)c1ccc([16*])cc1']","['[4*]CCCCCCCCCCCC', '[8*]CC(CCCCCC)CCCCCCCC', '[11*]SS[11*]', '[14*]c1ccc([14*])s1', '[14*]c1ccc(C)s1', '[9*]n1nc2c([16*])c(F)c(F)c([16*])c2n1', '[14*]c1cc2c([16*])c3sc(C)cc3c([16*])c2s1', '.', '[4*]CC(CC)CCCC', '[3*]O[3*]', '[7*]C(C#N)C#N', '[7*]C1C(=O)c2ccccc2C1[7*]', '[7*]C[8*]', '[8*]CCCCCC', '[14*]c1cc2c(s1)-c1sc3c([16*])c4c5c(sc4c([16*])c3c1C2(c1ccc([16*])cc1)c1ccc([16*])cc1)-c1sc([14*])cc1C5(c1ccc([16*])cc1)c1ccc([16*])cc1']","[0, 0, 26, 17, 27, 7, 6, 19, 9, 1, 3, 2, 10, 11, 12, 13, 28]"
J71,BT-IC,-5.353333333333333,-3.4318181818181825,-5.3775,-3.8575,0.667,CF,16.0,_,120.0,10.46,10.5,0.9,65.7,"['[8*]CC(CCCCCC)CCCCCCCC', '[14*]c1ccc(C)s1', '[14*]c1ccc([Si](CCC)(CCC)CCC)s1', '[14*]c1ccc([14*])s1', '[9*]n1nc2c([16*])c(F)c(F)c([16*])c2n1', '[14*]c1cc2c([16*])c3sc(C)cc3c([16*])c2s1']","['[4*]CC(CC)CCCC', '[3*]O[3*]', '[7*]C(C#N)C#N', '[7*]C1C(=O)c2ccccc2C1[7*]', '[7*]C[8*]', '[8*]CCCCCC', '[14*]c1cc2c(s1)-c1sc3c([16*])c4c5c(sc4c([16*])c3c1C2(c1ccc([16*])cc1)c1ccc([16*])cc1)-c1sc([14*])cc1C5(c1ccc([16*])cc1)c1ccc([16*])cc1']","['[8*]CC(CCCCCC)CCCCCCCC', '[14*]c1ccc(C)s1', '[14*]c1ccc([Si](CCC)(CCC)CCC)s1', '[14*]c1ccc([14*])s1', '[9*]n1nc2c([16*])c(F)c(F)c([16*])c2n1', '[14*]c1cc2c([16*])c3sc(C)cc3c([16*])c2s1', '.', '[4*]CC(CC)CCCC', '[3*]O[3*]', '[7*]C(C#N)C#N', '[7*]C1C(=O)c2ccccc2C1[7*]', '[7*]C[8*]', '[8*]CCCCCC', '[14*]c1cc2c(s1)-c1sc3c([16*])c4c5c(sc4c([16*])c3c1C2(c1ccc([16*])cc1)c1ccc([16*])cc1)-c1sc([14*])cc1C5(c1ccc([16*])cc1)c1ccc([16*])cc1']","[0, 0, 0, 17, 6, 18, 7, 19, 9, 1, 3, 2, 10, 11, 12, 13, 28]"
J51,IDIC,-5.24,-3.056666666666666,-5.706,-4.002666666666667,1.0,CF,12.0,_,25.0,6.94,6.43,0.796,66.0,"['[8*]CCCCCCCC', '[8*]CC(CCCCCC)CCCCCCCC', '[14*]c1ccc([14*])s1', '[14*]c1ccc(C)s1', '[9*]n1nc2c([16*])c(F)c(F)c([16*])c2n1', '[14*]c1cc2c([16*])c3sc(C)cc3c([16*])c2s1']","['[7*]C(C#N)C#N', '[7*]C1C(=O)c2ccccc2C1[7*]', '[7*]C[8*]', '[14*]c1cc2c(s1)-c1cc3c(cc1C2(CCCCCC)CCCCCC)-c1sc([14*])cc1C3(CCCCCC)CCCCCC']","['[8*]CCCCCCCC', '[8*]CC(CCCCCC)CCCCCCCC', '[14*]c1ccc([14*])s1', '[14*]c1ccc(C)s1', '[9*]n1nc2c([16*])c(F)c(F)c([16*])c2n1', '[14*]c1cc2c([16*])c3sc(C)cc3c([16*])c2s1', '.', '[7*]C(C#N)C#N', '[7*]C1C(=O)c2ccccc2C1[7*]', '[7*]C[8*]', '[14*]c1cc2c(s1)-c1cc3c(cc1C2(CCCCCC)CCCCCC)-c1sc([14*])cc1C3(CCCCCC)CCCCCC']","[0, 0, 0, 0, 0, 0, 21, 17, 7, 6, 19, 9, 1, 10, 11, 12, 29]"
PDBT-T1,IDIC,-5.36,-3.43,-5.706,-4.002666666666667,1.0,CF,12.0,DIO,25.0,10.37,10.37,0.834,73.2,"['[8*]CCCCCCCC', '[8*]CC(CC)CCCC', '[14*]c1ccc(C)s1', '[14*]c1ccc([14*])s1', '[14*]c1sc([14*])c2c1C(=O)c1c([14*])sc([14*])c1C2=O', '[14*]c1cc2sc3c([16*])c4c(sc5cc(C)sc54)c([16*])c3c2s1']","['[7*]C(C#N)C#N', '[7*]C1C(=O)c2ccccc2C1[7*]', '[7*]C[8*]', '[14*]c1cc2c(s1)-c1cc3c(cc1C2(CCCCCC)CCCCCC)-c1sc([14*])cc1C3(CCCCCC)CCCCCC']","['[8*]CCCCCCCC', '[8*]CC(CC)CCCC', '[14*]c1ccc(C)s1', '[14*]c1ccc([14*])s1', '[14*]c1sc([14*])c2c1C(=O)c1c([14*])sc([14*])c1C2=O', '[14*]c1cc2sc3c([16*])c4c(sc5cc(C)sc54)c([16*])c3c2s1', '.', '[7*]C(C#N)C#N', '[7*]C1C(=O)c2ccccc2C1[7*]', '[7*]C[8*]', '[14*]c1cc2c(s1)-c1cc3c(cc1C2(CCCCCC)CCCCCC)-c1sc([14*])cc1C3(CCCCCC)CCCCCC']","[0, 0, 0, 0, 0, 0, 21, 5, 6, 7, 30, 31, 1, 10, 11, 12, 29]"
PDCBT,IDIC,-5.313333333333333,-3.1,-5.706,-4.002666666666667,1.0,CF,12.0,_,25.0,6.28,5.9,0.814,64.1,"['[3*]OS[11*]', '[4*]CC(CCCC)CCCCCC', '[1*]C([6*])=O', '[14*]c1ccc(C)s1', '[14*]c1cc([16*])c([14*])s1']","['[7*]C(C#N)C#N', '[7*]C1C(=O)c2ccccc2C1[7*]', '[7*]C[8*]', '[14*]c1cc2c(s1)-c1cc3c(cc1C2(CCCCCC)CCCCCC)-c1sc([14*])cc1C3(CCCCCC)CCCCCC']","['[3*]OS[11*]', '[4*]CC(CCCC)CCCCCC', '[1*]C([6*])=O', '[14*]c1ccc(C)s1', '[14*]c1cc([16*])c([14*])s1', '.', '[7*]C(C#N)C#N', '[7*]C1C(=O)c2ccccc2C1[7*]', '[7*]C[8*]', '[14*]c1cc2c(s1)-c1cc3c(cc1C2(CCCCCC)CCCCCC)-c1sc([14*])cc1C3(CCCCCC)CCCCCC']","[0, 0, 0, 0, 0, 0, 0, 32, 33, 4, 6, 34, 1, 10, 11, 12, 29]"
PTB7-Th,IDIC,-5.204782608695651,-3.5391891891891896,-5.706,-4.002666666666667,1.0,CF,12.0,_,25.0,5.24,4.93,0.806,56.1,"['[3*]O[3*]', '[4*]CC(CC)CCCC', '[1*]C([6*])=O', '[8*]CC(CC)CCCC', '[14*]c1sc2c([14*])sc(C)c2c1F', '[14*]c1ccc([14*])s1', '[14*]c1cc2c([16*])c3sc(C)cc3c([16*])c2s1']","['[7*]C(C#N)C#N', '[7*]C1C(=O)c2ccccc2C1[7*]', '[7*]C[8*]', '[14*]c1cc2c(s1)-c1cc3c(cc1C2(CCCCCC)CCCCCC)-c1sc([14*])cc1C3(CCCCCC)CCCCCC']","['[3*]O[3*]', '[4*]CC(CC)CCCC', '[1*]C([6*])=O', '[8*]CC(CC)CCCC', '[14*]c1sc2c([14*])sc(C)c2c1F', '[14*]c1ccc([14*])s1', '[14*]c1cc2c([16*])c3sc(C)cc3c([16*])c2s1', '.', '[7*]C(C#N)C#N', '[7*]C1C(=O)c2ccccc2C1[7*]', '[7*]C[8*]', '[14*]c1cc2c(s1)-c1cc3c(cc1C2(CCCCCC)CCCCCC)-c1sc([14*])cc1C3(CCCCCC)CCCCCC']","[0, 0, 0, 0, 0, 2, 3, 4, 5, 35, 7, 9, 1, 10, 11, 12, 29]"
PTFBDT-BZS,IDIC,-5.43,-3.58,-5.706,-4.002666666666667,1.0,CF,12.0,DIO,25.0,11.03,11.08,0.905,70.8,"['[4*]CCCCCCCCCCCC', '[3*]O[3*]', '[8*]CC(CC)CCCC', '[14*]c1ccc(C)s1', '[14*]c1ccc([14*])s1', '[16*]c1c([16*])c([16*])c2nsnc2c1[16*]', '[16*]c1cc(F)c([16*])c(F)c1', '[14*]c1cc2c([16*])c3sc(C)cc3c([16*])c2s1']","['[7*]C(C#N)C#N', '[7*]C1C(=O)c2ccccc2C1[7*]', '[7*]C[8*]', '[14*]c1cc2c(s1)-c1cc3c(cc1C2(CCCCCC)CCCCCC)-c1sc([14*])cc1C3(CCCCCC)CCCCCC']","['[4*]CCCCCCCCCCCC', '[3*]O[3*]', '[8*]CC(CC)CCCC', '[14*]c1ccc(C)s1', '[14*]c1ccc([14*])s1', '[16*]c1c([16*])c([16*])c2nsnc2c1[16*]', '[16*]c1cc(F)c([16*])c(F)c1', '[14*]c1cc2c([16*])c3sc(C)cc3c([16*])c2s1', '.', '[7*]C(C#N)C#N', '[7*]C1C(=O)c2ccccc2C1[7*]', '[7*]C[8*]', '[14*]c1cc2c(s1)-c1cc3c(cc1C2(CCCCCC)CCCCCC)-c1sc([14*])cc1C3(CCCCCC)CCCCCC']","[0, 0, 0, 0, 26, 2, 5, 6, 7, 36, 37, 9, 1, 10, 11, 12, 29]"
PBDB-T,IDTT-BH,-5.297714285714285,-3.4170000000000003,-5.24,-3.86,1.25,CF,9.0,_,100.0,9.92,9.92,0.85,69.2,"['[8*]CC(CC)CCCC', '[14*]c1ccc(C)s1', '[14*]c1ccc([14*])s1', '[14*]c1sc([14*])c2c1C(=O)c1c([14*])sc([14*])c1C2=O', '[14*]c1cc2c([16*])c3sc(C)cc3c([16*])c2s1']","['[4*]CC(CCCC)CCCCCC', '[7*]C(C#N)C#N', '[7*]C1C(=O)c2cc3ccccc3cc2C1[7*]', '[7*]C[8*]', '[11*]S[11*]', '[14*]c1cc2sc3c(c2s1)C(c1ccc([16*])cc1)(c1ccc([16*])cc1)c1cc2c(cc1-3)C(c1ccc([16*])cc1)(c1ccc([16*])cc1)c1c-2sc2cc([14*])sc12']","['[8*]CC(CC)CCCC', '[14*]c1ccc(C)s1', '[14*]c1ccc([14*])s1', '[14*]c1sc([14*])c2c1C(=O)c1c([14*])sc([14*])c1C2=O', '[14*]c1cc2c([16*])c3sc(C)cc3c([16*])c2s1', '.', '[4*]CC(CCCC)CCCCCC', '[7*]C(C#N)C#N', '[7*]C1C(=O)c2cc3ccccc3cc2C1[7*]', '[7*]C[8*]', '[11*]S[11*]', '[14*]c1cc2sc3c(c2s1)C(c1ccc([16*])cc1)(c1ccc([16*])cc1)c1cc2c(cc1-3)C(c1ccc([16*])cc1)(c1ccc([16*])cc1)c1c-2sc2cc([14*])sc12']","[0, 0, 0, 0, 0, 5, 6, 7, 30, 9, 1, 33, 10, 40, 12, 25, 15]"
PDCBT,IDTT-BH,-5.313333333333333,-3.1,-5.24,-3.86,0.833,CF,11.0,_,120.0,10.35,10.35,0.88,68.6,"['[3*]OS[11*]', '[4*]CC(CCCC)CCCCCC', '[1*]C([6*])=O', '[14*]c1ccc(C)s1', '[14*]c1cc([16*])c([14*])s1']","['[4*]CC(CCCC)CCCCCC', '[7*]C(C#N)C#N', '[7*]C1C(=O)c2cc3ccccc3cc2C1[7*]', '[7*]C[8*]', '[11*]S[11*]', '[14*]c1cc2sc3c(c2s1)C(c1ccc([16*])cc1)(c1ccc([16*])cc1)c1cc2c(cc1-3)C(c1ccc([16*])cc1)(c1ccc([16*])cc1)c1c-2sc2cc([14*])sc12']","['[3*]OS[11*]', '[4*]CC(CCCC)CCCCCC', '[1*]C([6*])=O', '[14*]c1ccc(C)s1', '[14*]c1cc([16*])c([14*])s1', '.', '[4*]CC(CCCC)CCCCCC', '[7*]C(C#N)C#N', '[7*]C1C(=O)c2cc3ccccc3cc2C1[7*]', '[7*]C[8*]', '[11*]S[11*]', '[14*]c1cc2sc3c(c2s1)C(c1ccc([16*])cc1)(c1ccc([16*])cc1)c1cc2c(cc1-3)C(c1ccc([16*])cc1)(c1ccc([16*])cc1)c1c-2sc2cc([14*])sc12']","[0, 0, 0, 0, 0, 32, 33, 4, 6, 34, 1, 33, 10, 40, 12, 25, 15]"
J71,IDTT-OBH,-5.353333333333333,-3.4318181818181825,-5.41,-3.86,1.0,CF,10.0,_,25.0,8.02,8.28,0.92,61.0,"['[8*]CC(CCCCCC)CCCCCCCC', '[14*]c1ccc(C)s1', '[14*]c1ccc([Si](CCC)(CCC)CCC)s1', '[14*]c1ccc([14*])s1', '[9*]n1nc2c([16*])c(F)c(F)c([16*])c2n1', '[14*]c1cc2c([16*])c3sc(C)cc3c([16*])c2s1']","['[3*]OS[11*]', '[4*]CC(CCCC)CCCCCC', '[7*]C(C#N)C#N', '[7*]C1C(=O)c2cc3ccccc3cc2C1[7*]', '[7*]C[8*]', '[14*]c1cc2sc3c(c2s1)C(c1ccc([16*])cc1)(c1ccc([16*])cc1)c1cc2c(cc1-3)C(c1ccc([16*])cc1)(c1ccc([16*])cc1)c1c-2sc2cc([14*])sc12']","['[8*]CC(CCCCCC)CCCCCCCC', '[14*]c1ccc(C)s1', '[14*]c1ccc([Si](CCC)(CCC)CCC)s1', '[14*]c1ccc([14*])s1', '[9*]n1nc2c([16*])c(F)c(F)c([16*])c2n1', '[14*]c1cc2c([16*])c3sc(C)cc3c([16*])c2s1', '.', '[3*]OS[11*]', '[4*]CC(CCCC)CCCCCC', '[7*]C(C#N)C#N', '[7*]C1C(=O)c2cc3ccccc3cc2C1[7*]', '[7*]C[8*]', '[14*]c1cc2sc3c(c2s1)C(c1ccc([16*])cc1)(c1ccc([16*])cc1)c1cc2c(cc1-3)C(c1ccc([16*])cc1)(c1ccc([16*])cc1)c1c-2sc2cc([14*])sc12']","[0, 0, 0, 0, 17, 6, 18, 7, 19, 9, 1, 32, 33, 10, 40, 12, 15]"
PBDB-T,IDTT-OBH,-5.297714285714285,-3.4170000000000003,-5.41,-3.86,1.25,CF,9.0,_,110.0,10.93,10.94,0.87,72.0,"['[8*]CC(CC)CCCC', '[14*]c1ccc(C)s1', '[14*]c1ccc([14*])s1', '[14*]c1sc([14*])c2c1C(=O)c1c([14*])sc([14*])c1C2=O', '[14*]c1cc2c([16*])c3sc(C)cc3c([16*])c2s1']","['[3*]OS[11*]', '[4*]CC(CCCC)CCCCCC', '[7*]C(C#N)C#N', '[7*]C1C(=O)c2cc3ccccc3cc2C1[7*]', '[7*]C[8*]', '[14*]c1cc2sc3c(c2s1)C(c1ccc([16*])cc1)(c1ccc([16*])cc1)c1cc2c(cc1-3)C(c1ccc([16*])cc1)(c1ccc([16*])cc1)c1c-2sc2cc([14*])sc12']","['[8*]CC(CC)CCCC', '[14*]c1ccc(C)s1', '[14*]c1ccc([14*])s1', '[14*]c1sc([14*])c2c1C(=O)c1c([14*])sc([14*])c1C2=O', '[14*]c1cc2c([16*])c3sc(C)cc3c([16*])c2s1', '.', '[3*]OS[11*]', '[4*]CC(CCCC)CCCCCC', '[7*]C(C#N)C#N', '[7*]C1C(=O)c2cc3ccccc3cc2C1[7*]', '[7*]C[8*]', '[14*]c1cc2sc3c(c2s1)C(c1ccc([16*])cc1)(c1ccc([16*])cc1)c1cc2c(cc1-3)C(c1ccc([16*])cc1)(c1ccc([16*])cc1)c1c-2sc2cc([14*])sc12']","[0, 0, 0, 0, 0, 5, 6, 7, 30, 9, 1, 32, 33, 10, 40, 12, 15]"
PDCBT,IDTT-OBH,-5.313333333333333,-3.1,-5.41,-3.86,0.833,CF,11.0,_,120.0,8.24,8.24,0.91,64.8,"['[3*]OS[11*]', '[4*]CC(CCCC)CCCCCC', '[1*]C([6*])=O', '[14*]c1ccc(C)s1', '[14*]c1cc([16*])c([14*])s1']","['[3*]OS[11*]', '[4*]CC(CCCC)CCCCCC', '[7*]C(C#N)C#N', '[7*]C1C(=O)c2cc3ccccc3cc2C1[7*]', '[7*]C[8*]', '[14*]c1cc2sc3c(c2s1)C(c1ccc([16*])cc1)(c1ccc([16*])cc1)c1cc2c(cc1-3)C(c1ccc([16*])cc1)(c1ccc([16*])cc1)c1c-2sc2cc([14*])sc12']","['[3*]OS[11*]', '[4*]CC(CCCC)CCCCCC', '[1*]C([6*])=O', '[14*]c1ccc(C)s1', '[14*]c1cc([16*])c([14*])s1', '.', '[3*]OS[11*]', '[4*]CC(CCCC)CCCCCC', '[7*]C(C#N)C#N', '[7*]C1C(=O)c2cc3ccccc3cc2C1[7*]', '[7*]C[8*]', '[14*]c1cc2sc3c(c2s1)C(c1ccc([16*])cc1)(c1ccc([16*])cc1)c1cc2c(cc1-3)C(c1ccc([16*])cc1)(c1ccc([16*])cc1)c1c-2sc2cc([14*])sc12']","[0, 0, 0, 0, 0, 32, 33, 4, 6, 34, 1, 32, 33, 10, 40, 12, 15]"
J52,IEICO-4Cl,-5.218571428571429,-3.341428571428572,-5.56,-4.23,0.667,CB,10.0,DIO,150.0,10.1,10.11,0.7,60.7,"['[8*]CC(CCCCCC)CCCCCCCC', '[8*]CC(CC)CCCC', '[14*]c1ccc([14*])s1', '[14*]c1ccc(C)s1', '[9*]n1nc2c([16*])c(F)c(F)c([16*])c2n1', '[14*]c1cc2c([16*])c3sc(C)cc3c([16*])c2s1']","['[4*]CC(CC)CCCC', '[3*]O[3*]', '[7*]C(C#N)C#N', '[7*]C1C(=O)c2cc(Cl)c(Cl)cc2C1[7*]', '[7*]C[8*]', '[8*]CCCCCC', '[14*]c1cc([16*])c([14*])s1', '[14*]c1cc2c(s1)-c1cc3c(cc1C2(c1ccc([16*])cc1)c1ccc([16*])cc1)-c1sc([14*])cc1C3(c1ccc([16*])cc1)c1ccc([16*])cc1']","['[8*]CC(CCCCCC)CCCCCCCC', '[8*]CC(CC)CCCC', '[14*]c1ccc([14*])s1', '[14*]c1ccc(C)s1', '[9*]n1nc2c([16*])c(F)c(F)c([16*])c2n1', '[14*]c1cc2c([16*])c3sc(C)cc3c([16*])c2s1', '.', '[4*]CC(CC)CCCC', '[3*]O[3*]', '[7*]C(C#N)C#N', '[7*]C1C(=O)c2cc(Cl)c(Cl)cc2C1[7*]', '[7*]C[8*]', '[8*]CCCCCC', '[14*]c1cc([16*])c([14*])s1', '[14*]c1cc2c(s1)-c1cc3c(cc1C2(c1ccc([16*])cc1)c1ccc([16*])cc1)-c1sc([14*])cc1C3(c1ccc([16*])cc1)c1ccc([16*])cc1']","[0, 0, 17, 5, 7, 6, 19, 9, 1, 3, 2, 10, 41, 12, 13, 34, 38]"
PBDB-T,IEICO-4Cl,-5.297714285714285,-3.4170000000000003,-5.56,-4.23,1.0,CB,10.0,DIO,150.0,9.67,9.67,0.744,62.5,"['[8*]CC(CC)CCCC', '[14*]c1ccc(C)s1', '[14*]c1ccc([14*])s1', '[14*]c1sc([14*])c2c1C(=O)c1c([14*])sc([14*])c1C2=O', '[14*]c1cc2c([16*])c3sc(C)cc3c([16*])c2s1']","['[4*]CC(CC)CCCC', '[3*]O[3*]', '[7*]C(C#N)C#N', '[7*]C1C(=O)c2cc(Cl)c(Cl)cc2C1[7*]', '[7*]C[8*]', '[8*]CCCCCC', '[14*]c1cc([16*])c([14*])s1', '[14*]c1cc2c(s1)-c1cc3c(cc1C2(c1ccc([16*])cc1)c1ccc([16*])cc1)-c1sc([14*])cc1C3(c1ccc([16*])cc1)c1ccc([16*])cc1']","['[8*]CC(CC)CCCC', '[14*]c1ccc(C)s1', '[14*]c1ccc([14*])s1', '[14*]c1sc([14*])c2c1C(=O)c1c([14*])sc([14*])c1C2=O', '[14*]c1cc2c([16*])c3sc(C)cc3c([16*])c2s1', '.', '[4*]CC(CC)CCCC', '[3*]O[3*]', '[7*]C(C#N)C#N', '[7*]C1C(=O)c2cc(Cl)c(Cl)cc2C1[7*]', '[7*]C[8*]', '[8*]CCCCCC', '[14*]c1cc([16*])c([14*])s1', '[14*]c1cc2c(s1)-c1cc3c(cc1C2(c1ccc([16*])cc1)c1ccc([16*])cc1)-c1sc([14*])cc1C3(c1ccc([16*])cc1)c1ccc([16*])cc1']","[0, 0, 0, 5, 6, 7, 30, 9, 1, 3, 2, 10, 41, 12, 13, 34, 38]"
PTB7-Th,IEICO-4Cl,-5.204782608695651,-3.5391891891891896,-5.56,-4.23,0.667,CB,10.0,DIO,150.0,10.3,10.28,0.727,62.0,"['[3*]O[3*]', '[4*]CC(CC)CCCC', '[1*]C([6*])=O', '[8*]CC(CC)CCCC', '[14*]c1sc2c([14*])sc(C)c2c1F', '[14*]c1ccc([14*])s1', '[14*]c1cc2c([16*])c3sc(C)cc3c([16*])c2s1']","['[4*]CC(CC)CCCC', '[3*]O[3*]', '[7*]C(C#N)C#N', '[7*]C1C(=O)c2cc(Cl)c(Cl)cc2C1[7*]', '[7*]C[8*]', '[8*]CCCCCC', '[14*]c1cc([16*])c([14*])s1', '[14*]c1cc2c(s1)-c1cc3c(cc1C2(c1ccc([16*])cc1)c1ccc([16*])cc1)-c1sc([14*])cc1C3(c1ccc([16*])cc1)c1ccc([16*])cc1']","['[3*]O[3*]', '[4*]CC(CC)CCCC', '[1*]C([6*])=O', '[8*]CC(CC)CCCC', '[14*]c1sc2c([14*])sc(C)c2c1F', '[14*]c1ccc([14*])s1', '[14*]c1cc2c([16*])c3sc(C)cc3c([16*])c2s1', '.', '[4*]CC(CC)CCCC', '[3*]O[3*]', '[7*]C(C#N)C#N', '[7*]C1C(=O)c2cc(Cl)c(Cl)cc2C1[7*]', '[7*]C[8*]', '[8*]CCCCCC', '[14*]c1cc([16*])c([14*])s1', '[14*]c1cc2c(s1)-c1cc3c(cc1C2(c1ccc([16*])cc1)c1ccc([16*])cc1)-c1sc([14*])cc1C3(c1ccc([16*])cc1)c1ccc([16*])cc1']","[0, 2, 3, 4, 5, 35, 7, 9, 1, 3, 2, 10, 41, 12, 13, 34, 38]"
J52,i-IEICO-4F,-5.218571428571429,-3.341428571428572,-5.0183,-3.3307,1.0,CB,24.0,_,130.0,13.18,13.18,0.849,67.9,"['[8*]CC(CCCCCC)CCCCCCCC', '[8*]CC(CC)CCCC', '[14*]c1ccc([14*])s1', '[14*]c1ccc(C)s1', '[9*]n1nc2c([16*])c(F)c(F)c([16*])c2n1', '[14*]c1cc2c([16*])c3sc(C)cc3c([16*])c2s1']","['[4*]CC(CC)CCCC', '[3*]O[3*]', '[7*]C(C#N)C#N', '[7*]C1C(=O)c2cc(F)c(F)cc2C1[7*]', '[7*]C[8*]', '[8*]CCCCCC', '[14*]c1scc([16*])c1[16*]', '[14*]c1cc2c(s1)-c1cc3c(cc1C2(c1ccc([16*])cc1)c1ccc([16*])cc1)-c1sc([14*])cc1C3(c1ccc([16*])cc1)c1ccc([16*])cc1']","['[8*]CC(CCCCCC)CCCCCCCC', '[8*]CC(CC)CCCC', '[14*]c1ccc([14*])s1', '[14*]c1ccc(C)s1', '[9*]n1nc2c([16*])c(F)c(F)c([16*])c2n1', '[14*]c1cc2c([16*])c3sc(C)cc3c([16*])c2s1', '.', '[4*]CC(CC)CCCC', '[3*]O[3*]', '[7*]C(C#N)C#N', '[7*]C1C(=O)c2cc(F)c(F)cc2C1[7*]', '[7*]C[8*]', '[8*]CCCCCC', '[14*]c1scc([16*])c1[16*]', '[14*]c1cc2c(s1)-c1cc3c(cc1C2(c1ccc([16*])cc1)c1ccc([16*])cc1)-c1sc([14*])cc1C3(c1ccc([16*])cc1)c1ccc([16*])cc1']","[0, 0, 17, 5, 7, 6, 19, 9, 1, 3, 2, 10, 42, 12, 13, 43, 38]"
J40,ITIC,-5.4,-2.9,-5.574146341463415,-3.915,1.0,CF,16.0,_,120.0,6.48,6.52,0.89,60.13,"['[4*]CC(CCCCCCCC)CCCCCCCCCC', '[3*]O[3*]', '[8*]CC(CC)CCCC', '[14*]c1cc2c([16*])c3sc(C)cc3c([16*])c2s1', '[14*]c1ccc(C)s1', '[14*]c1ccc([14*])s1', '[9*]n1nc2c([16*])c(F)c(F)c([16*])c2n1']","['[7*]C(C#N)C#N', '[7*]C1C(=O)c2ccccc2C1[7*]', '[7*]C[8*]', '[8*]CCCCCC', '[14*]c1cc2sc3c(c2s1)C(c1ccc([16*])cc1)(c1ccc([16*])cc1)c1cc2c(cc1-3)C(c1ccc([16*])cc1)(c1ccc([16*])cc1)c1c-2sc2cc([14*])sc12']","['[4*]CC(CCCCCCCC)CCCCCCCCCC', '[3*]O[3*]', '[8*]CC(CC)CCCC', '[14*]c1cc2c([16*])c3sc(C)cc3c([16*])c2s1', '[14*]c1ccc(C)s1', '[14*]c1ccc([14*])s1', '[9*]n1nc2c([16*])c(F)c(F)c([16*])c2n1', '.', '[7*]C(C#N)C#N', '[7*]C1C(=O)c2ccccc2C1[7*]', '[7*]C[8*]', '[8*]CCCCCC', '[14*]c1cc2sc3c(c2s1)C(c1ccc([16*])cc1)(c1ccc([16*])cc1)c1cc2c(cc1-3)C(c1ccc([16*])cc1)(c1ccc([16*])cc1)c1c-2sc2cc([14*])sc12']","[0, 0, 0, 0, 46, 2, 5, 9, 6, 7, 19, 1, 10, 11, 12, 13, 15]"
J50,ITIC,-5.13,-3.16,-5.574146341463415,-3.915,0.5,CF,18.0,_,150.0,4.8,4.87,0.71,53.0,"['[8*]CCCCCCCC', '[8*]CC(CCCCCC)CCCCCCCC', '[14*]c1ccc([14*])s1', '[14*]c1ccc(C)s1', '[9*]n1nc2c([16*])ccc([16*])c2n1', '[14*]c1cc2c([16*])c3sc(C)cc3c([16*])c2s1']","['[7*]C(C#N)C#N', '[7*]C1C(=O)c2ccccc2C1[7*]', '[7*]C[8*]', '[8*]CCCCCC', '[14*]c1cc2sc3c(c2s1)C(c1ccc([16*])cc1)(c1ccc([16*])cc1)c1cc2c(cc1-3)C(c1ccc([16*])cc1)(c1ccc([16*])cc1)c1c-2sc2cc([14*])sc12']","['[8*]CCCCCCCC', '[8*]CC(CCCCCC)CCCCCCCC', '[14*]c1ccc([14*])s1', '[14*]c1ccc(C)s1', '[9*]n1nc2c([16*])ccc([16*])c2n1', '[14*]c1cc2c([16*])c3sc(C)cc3c([16*])c2s1', '.', '[7*]C(C#N)C#N', '[7*]C1C(=O)c2ccccc2C1[7*]', '[7*]C[8*]', '[8*]CCCCCC', '[14*]c1cc2sc3c(c2s1)C(c1ccc([16*])cc1)(c1ccc([16*])cc1)c1cc2c(cc1-3)C(c1ccc([16*])cc1)(c1ccc([16*])cc1)c1c-2sc2cc([14*])sc12']","[0, 0, 0, 0, 0, 21, 17, 7, 6, 47, 9, 1, 10, 11, 12, 13, 15]"
J52,ITIC,-5.218571428571429,-3.341428571428572,-5.574146341463415,-3.915,1.0,CF,20.0,_,100.0,5.51,5.53,0.73,57.8,"['[8*]CC(CCCCCC)CCCCCCCC', '[8*]CC(CC)CCCC', '[14*]c1ccc([14*])s1', '[14*]c1ccc(C)s1', '[9*]n1nc2c([16*])c(F)c(F)c([16*])c2n1', '[14*]c1cc2c([16*])c3sc(C)cc3c([16*])c2s1']","['[7*]C(C#N)C#N', '[7*]C1C(=O)c2ccccc2C1[7*]', '[7*]C[8*]', '[8*]CCCCCC', '[14*]c1cc2sc3c(c2s1)C(c1ccc([16*])cc1)(c1ccc([16*])cc1)c1cc2c(cc1-3)C(c1ccc([16*])cc1)(c1ccc([16*])cc1)c1c-2sc2cc([14*])sc12']","['[8*]CC(CCCCCC)CCCCCCCC', '[8*]CC(CC)CCCC', '[14*]c1ccc([14*])s1', '[14*]c1ccc(C)s1', '[9*]n1nc2c([16*])c(F)c(F)c([16*])c2n1', '[14*]c1cc2c([16*])c3sc(C)cc3c([16*])c2s1', '.', '[7*]C(C#N)C#N', '[7*]C1C(=O)c2ccccc2C1[7*]', '[7*]C[8*]', '[8*]CCCCCC', '[14*]c1cc2sc3c(c2s1)C(c1ccc([16*])cc1)(c1ccc([16*])cc1)c1cc2c(cc1-3)C(c1ccc([16*])cc1)(c1ccc([16*])cc1)c1c-2sc2cc([14*])sc12']","[0, 0, 0, 0, 0, 17, 5, 7, 6, 19, 9, 1, 10, 11, 12, 13, 15]"
J61,ITIC,-5.303333333333334,-3.151666666666667,-5.574146341463415,-3.915,1.0,CF,20.0,_,100.0,9.53,9.54,0.89,61.48,"['[4*]CCCCCCCCCCCC', '[8*]CC(CCCCCC)CCCCCCCC', '[11*]SS[11*]', '[14*]c1ccc([14*])s1', '[14*]c1ccc(C)s1', '[9*]n1nc2c([16*])c(F)c(F)c([16*])c2n1', '[14*]c1cc2c([16*])c3sc(C)cc3c([16*])c2s1']","['[7*]C(C#N)C#N', '[7*]C1C(=O)c2ccccc2C1[7*]', '[7*]C[8*]', '[8*]CCCCCC', '[14*]c1cc2sc3c(c2s1)C(c1ccc([16*])cc1)(c1ccc([16*])cc1)c1cc2c(cc1-3)C(c1ccc([16*])cc1)(c1ccc([16*])cc1)c1c-2sc2cc([14*])sc12']","['[4*]CCCCCCCCCCCC', '[8*]CC(CCCCCC)CCCCCCCC', '[11*]SS[11*]', '[14*]c1ccc([14*])s1', '[14*]c1ccc(C)s1', '[9*]n1nc2c([16*])c(F)c(F)c([16*])c2n1', '[14*]c1cc2c([16*])c3sc(C)cc3c([16*])c2s1', '.', '[7*]C(C#N)C#N', '[7*]C1C(=O)c2ccccc2C1[7*]', '[7*]C[8*]', '[8*]CCCCCC', '[14*]c1cc2sc3c(c2s1)C(c1ccc([16*])cc1)(c1ccc([16*])cc1)c1cc2c(cc1-3)C(c1ccc([16*])cc1)(c1ccc([16*])cc1)c1c-2sc2cc([14*])sc12']","[0, 0, 0, 0, 26, 17, 27, 7, 6, 19, 9, 1, 10, 11, 12, 13, 15]"
J61,ITIC,-5.303333333333334,-3.151666666666667,-5.574146341463415,-3.915,1.0,CF,20.0,_,130.0,10.57,10.57,0.898,65.49,"['[4*]CCCCCCCCCCCC', '[8*]CC(CCCCCC)CCCCCCCC', '[11*]SS[11*]', '[14*]c1ccc([14*])s1', '[14*]c1ccc(C)s1', '[9*]n1nc2c([16*])c(F)c(F)c([16*])c2n1', '[14*]c1cc2c([16*])c3sc(C)cc3c([16*])c2s1']","['[7*]C(C#N)C#N', '[7*]C1C(=O)c2ccccc2C1[7*]', '[7*]C[8*]', '[8*]CCCCCC', '[14*]c1cc2sc3c(c2s1)C(c1ccc([16*])cc1)(c1ccc([16*])cc1)c1cc2c(cc1-3)C(c1ccc([16*])cc1)(c1ccc([16*])cc1)c1c-2sc2cc([14*])sc12']","['[4*]CCCCCCCCCCCC', '[8*]CC(CCCCCC)CCCCCCCC', '[11*]SS[11*]', '[14*]c1ccc([14*])s1', '[14*]c1ccc(C)s1', '[9*]n1nc2c([16*])c(F)c(F)c([16*])c2n1', '[14*]c1cc2c([16*])c3sc(C)cc3c([16*])c2s1', '.', '[7*]C(C#N)C#N', '[7*]C1C(=O)c2ccccc2C1[7*]', '[7*]C[8*]', '[8*]CCCCCC', '[14*]c1cc2sc3c(c2s1)C(c1ccc([16*])cc1)(c1ccc([16*])cc1)c1cc2c(cc1-3)C(c1ccc([16*])cc1)(c1ccc([16*])cc1)c1c-2sc2cc([14*])sc12']","[0, 0, 0, 0, 26, 17, 27, 7, 6, 19, 9, 1, 10, 11, 12, 13, 15]"
J61-F,ITIC,-5.45,-2.91,-5.574146341463415,-3.915,0.667,CF,18.0,_,170.0,8.24,8.24,0.95,66.1,"['[4*]CCCCCCCCCCCC', '[8*]CC(CCCCCC)CCCCCCCC', '[11*]SS[11*]', '[14*]c1ccc([14*])s1', '[14*]c1ccc(C)o1', '[14*]c1ccc([14*])o1', '[9*]n1nc2c([16*])c(F)c(F)c([16*])c2n1', '[14*]c1cc2c([16*])c3sc(C)cc3c([16*])c2s1']","['[7*]C(C#N)C#N', '[7*]C1C(=O)c2ccccc2C1[7*]', '[7*]C[8*]', '[8*]CCCCCC', '[14*]c1cc2sc3c(c2s1)C(c1ccc([16*])cc1)(c1ccc([16*])cc1)c1cc2c(cc1-3)C(c1ccc([16*])cc1)(c1ccc([16*])cc1)c1c-2sc2cc([14*])sc12']","['[4*]CCCCCCCCCCCC', '[8*]CC(CCCCCC)CCCCCCCC', '[11*]SS[11*]', '[14*]c1ccc([14*])s1', '[14*]c1ccc(C)o1', '[14*]c1ccc([14*])o1', '[9*]n1nc2c([16*])c(F)c(F)c([16*])c2n1', '[14*]c1cc2c([16*])c3sc(C)cc3c([16*])c2s1', '.', '[7*]C(C#N)C#N', '[7*]C1C(=O)c2ccccc2C1[7*]', '[7*]C[8*]', '[8*]CCCCCC', '[14*]c1cc2sc3c(c2s1)C(c1ccc([16*])cc1)(c1ccc([16*])cc1)c1cc2c(cc1-3)C(c1ccc([16*])cc1)(c1ccc([16*])cc1)c1c-2sc2cc([14*])sc12']","[0, 0, 0, 26, 17, 27, 7, 49, 50, 19, 9, 1, 10, 11, 12, 13, 15]"
J62,ITIC,-5.31,-3.08,-5.574146341463415,-3.915,1.5,CF,18.0,_,25.0,9.09,9.09,0.904,62.36,"['[4*]CCCCCCCC', '[8*]CC(CCCCCC)CCCCCCCC', '[11*]S[11*]', '[14*]c1ccc([14*])s1', '[14*]c1ccc(C)s1', '[9*]n1nc2c([16*])c(F)c(F)c([16*])c2n1', '[14*]c1cc2c([16*])c3sc(C)cc3c([16*])c2s1']","['[7*]C(C#N)C#N', '[7*]C1C(=O)c2ccccc2C1[7*]', '[7*]C[8*]', '[8*]CCCCCC', '[14*]c1cc2sc3c(c2s1)C(c1ccc([16*])cc1)(c1ccc([16*])cc1)c1cc2c(cc1-3)C(c1ccc([16*])cc1)(c1ccc([16*])cc1)c1c-2sc2cc([14*])sc12']","['[4*]CCCCCCCC', '[8*]CC(CCCCCC)CCCCCCCC', '[11*]S[11*]', '[14*]c1ccc([14*])s1', '[14*]c1ccc(C)s1', '[9*]n1nc2c([16*])c(F)c(F)c([16*])c2n1', '[14*]c1cc2c([16*])c3sc(C)cc3c([16*])c2s1', '.', '[7*]C(C#N)C#N', '[7*]C1C(=O)c2ccccc2C1[7*]', '[7*]C[8*]', '[8*]CCCCCC', '[14*]c1cc2sc3c(c2s1)C(c1ccc([16*])cc1)(c1ccc([16*])cc1)c1cc2c(cc1-3)C(c1ccc([16*])cc1)(c1ccc([16*])cc1)c1c-2sc2cc([14*])sc12']","[0, 0, 0, 0, 51, 17, 25, 7, 6, 19, 9, 1, 10, 11, 12, 13, 15]"
J63,ITIC,-5.28,-3.04,-5.574146341463415,-3.915,1.5,CF,18.0,_,25.0,7.38,7.36,0.882,53.11,"['[4*]CCCCC=C', '[8*]CC(CCCCCC)CCCCCCCC', '[11*]SS[11*]', '[14*]c1ccc([14*])s1', '[14*]c1ccc(C)s1', '[9*]n1nc2c([16*])c(F)c(F)c([16*])c2n1', '[14*]c1cc2c([16*])c3sc(C)cc3c([16*])c2s1']","['[7*]C(C#N)C#N', '[7*]C1C(=O)c2ccccc2C1[7*]', '[7*]C[8*]', '[8*]CCCCCC', '[14*]c1cc2sc3c(c2s1)C(c1ccc([16*])cc1)(c1ccc([16*])cc1)c1cc2c(cc1-3)C(c1ccc([16*])cc1)(c1ccc([16*])cc1)c1c-2sc2cc([14*])sc12']","['[4*]CCCCC=C', '[8*]CC(CCCCCC)CCCCCCCC', '[11*]SS[11*]', '[14*]c1ccc([14*])s1', '[14*]c1ccc(C)s1', '[9*]n1nc2c([16*])c(F)c(F)c([16*])c2n1', '[14*]c1cc2c([16*])c3sc(C)cc3c([16*])c2s1', '.', '[7*]C(C#N)C#N', '[7*]C1C(=O)c2ccccc2C1[7*]', '[7*]C[8*]', '[8*]CCCCCC', '[14*]c1cc2sc3c(c2s1)C(c1ccc([16*])cc1)(c1ccc([16*])cc1)c1cc2c(cc1-3)C(c1ccc([16*])cc1)(c1ccc([16*])cc1)c1c-2sc2cc([14*])sc12']","[0, 0, 0, 0, 52, 17, 27, 7, 6, 19, 9, 1, 10, 11, 12, 13, 15]"
J81,m-ITIC,-5.43,-2.98,-5.526666666666667,-3.8515384615384622,1.0,CF,18.0,_,160.0,10.6,10.6,0.95,73.08,"['[8*]CC(CCCCCC)CCCCCCCC', '[14*]c1ccc(C)s1', '[14*]c1ccc([Si](CCC)(CCC)CCC)s1', '[14*]c1ccc([14*])s1', '[9*]n1nc2c([16*])c(F)c(F)c([16*])c2n1', '[14*]c1cc2c([16*])c3oc(C)cc3c([16*])c2o1']","['[7*]C(C#N)C#N', '[7*]C1C(=O)c2ccccc2C1[7*]', '[7*]C[8*]', '[8*]CCCCCC', '[14*]c1cc2sc3c(c2s1)C(c1cccc([16*])c1)(c1cccc([16*])c1)c1cc2c(cc1-3)C(c1cccc([16*])c1)(c1cccc([16*])c1)c1c-2sc2cc([14*])sc12']","['[8*]CC(CCCCCC)CCCCCCCC', '[14*]c1ccc(C)s1', '[14*]c1ccc([Si](CCC)(CCC)CCC)s1', '[14*]c1ccc([14*])s1', '[9*]n1nc2c([16*])c(F)c(F)c([16*])c2n1', '[14*]c1cc2c([16*])c3oc(C)cc3c([16*])c2o1', '.', '[7*]C(C#N)C#N', '[7*]C1C(=O)c2ccccc2C1[7*]', '[7*]C[8*]', '[8*]CCCCCC', '[14*]c1cc2sc3c(c2s1)C(c1cccc([16*])c1)(c1cccc([16*])c1)c1cc2c(cc1-3)C(c1cccc([16*])c1)(c1cccc([16*])c1)c1c-2sc2cc([14*])sc12']","[0, 0, 0, 0, 0, 17, 6, 18, 7, 19, 55, 1, 10, 11, 12, 13, 48]"
J81,m-ITIC,-5.43,-2.98,-5.526666666666667,-3.8515384615384622,1.0,CF,18.0,_,160.0,11.05,11.04,0.96,69.83,"['[8*]CC(CCCCCC)CCCCCCCC', '[14*]c1ccc(C)s1', '[14*]c1ccc([Si](CCC)(CCC)CCC)s1', '[14*]c1ccc([14*])s1', '[9*]n1nc2c([16*])c(F)c(F)c([16*])c2n1', '[14*]c1cc2c([16*])c3oc(C)cc3c([16*])c2o1']","['[7*]C(C#N)C#N', '[7*]C1C(=O)c2ccccc2C1[7*]', '[7*]C[8*]', '[8*]CCCCCC', '[14*]c1cc2sc3c(c2s1)C(c1cccc([16*])c1)(c1cccc([16*])c1)c1cc2c(cc1-3)C(c1cccc([16*])c1)(c1cccc([16*])c1)c1c-2sc2cc([14*])sc12']","['[8*]CC(CCCCCC)CCCCCCCC', '[14*]c1ccc(C)s1', '[14*]c1ccc([Si](CCC)(CCC)CCC)s1', '[14*]c1ccc([14*])s1', '[9*]n1nc2c([16*])c(F)c(F)c([16*])c2n1', '[14*]c1cc2c([16*])c3oc(C)cc3c([16*])c2o1', '.', '[7*]C(C#N)C#N', '[7*]C1C(=O)c2ccccc2C1[7*]', '[7*]C[8*]', '[8*]CCCCCC', '[14*]c1cc2sc3c(c2s1)C(c1cccc([16*])c1)(c1cccc([16*])c1)c1cc2c(cc1-3)C(c1cccc([16*])c1)(c1cccc([16*])c1)c1c-2sc2cc([14*])sc12']","[0, 0, 0, 0, 0, 17, 6, 18, 7, 19, 55, 1, 10, 11, 12, 13, 48]"
PBDT(T)[2F]T,ITIC,-5.22,-3.22,-5.574146341463415,-3.915,1.0,CB,10.0,_,160.0,9.8,9.85,0.94,62.0,"['[8*]CC(CC)CCCC', '[14*]c1sc(C)c(F)c1F', '[14*]c1ccc([14*])s1', '[14*]c1cc2c([16*])c3sc(C)cc3c([16*])c2s1']","['[7*]C(C#N)C#N', '[7*]C1C(=O)c2ccccc2C1[7*]', '[7*]C[8*]', '[8*]CCCCCC', '[14*]c1cc2sc3c(c2s1)C(c1ccc([16*])cc1)(c1ccc([16*])cc1)c1cc2c(cc1-3)C(c1ccc([16*])cc1)(c1ccc([16*])cc1)c1c-2sc2cc([14*])sc12']","['[8*]CC(CC)CCCC', '[14*]c1sc(C)c(F)c1F', '[14*]c1ccc([14*])s1', '[14*]c1cc2c([16*])c3sc(C)cc3c([16*])c2s1', '.', '[7*]C(C#N)C#N', '[7*]C1C(=O)c2ccccc2C1[7*]', '[7*]C[8*]', '[8*]CCCCCC', '[14*]c1cc2sc3c(c2s1)C(c1ccc([16*])cc1)(c1ccc([16*])cc1)c1cc2c(cc1-3)C(c1ccc([16*])cc1)(c1ccc([16*])cc1)c1c-2sc2cc([14*])sc12']","[0, 0, 0, 0, 0, 0, 0, 5, 56, 7, 9, 1, 10, 11, 12, 13, 15]"
PBDT[2F]T,ITIC,-5.29,-3.19,-5.574146341463415,-3.915,1.5,CB,10.0,_,25.0,5.8,5.78,0.94,53.0,"['[4*]CC(CC)CCCC', '[3*]O[3*]', '[14*]c1sc(C)c(F)c1F', '[14*]c1cc2c([16*])c3sc(C)cc3c([16*])c2s1']","['[7*]C(C#N)C#N', '[7*]C1C(=O)c2ccccc2C1[7*]', '[7*]C[8*]', '[8*]CCCCCC', '[14*]c1cc2sc3c(c2s1)C(c1ccc([16*])cc1)(c1ccc([16*])cc1)c1cc2c(cc1-3)C(c1ccc([16*])cc1)(c1ccc([16*])cc1)c1c-2sc2cc([14*])sc12']","['[4*]CC(CC)CCCC', '[3*]O[3*]', '[14*]c1sc(C)c(F)c1F', '[14*]c1cc2c([16*])c3sc(C)cc3c([16*])c2s1', '.', '[7*]C(C#N)C#N', '[7*]C1C(=O)c2ccccc2C1[7*]', '[7*]C[8*]', '[8*]CCCCCC', '[14*]c1cc2sc3c(c2s1)C(c1ccc([16*])cc1)(c1ccc([16*])cc1)c1cc2c(cc1-3)C(c1ccc([16*])cc1)(c1ccc([16*])cc1)c1c-2sc2cc([14*])sc12']","[0, 0, 0, 0, 0, 0, 0, 3, 2, 56, 9, 1, 10, 11, 12, 13, 15]"
PBDT-2TC,ITIC,-5.43,-3.57,-5.574146341463415,-3.915,1.0,CB,16.0,_,120.0,9.35,9.35,0.93,65.7,"['[3*]OS[11*]', '[4*]CC(CCCC)CCCCCC', '[1*]C([6*])=O', '[8*]CC(CC)CCCC', '[14*]c1ccc(C)s1', '[14*]c1ccc([14*])s1', '[14*]c1cc([16*])c([14*])s1', '[14*]c1cc2c([16*])c3sc(C)cc3c([16*])c2s1']","['[7*]C(C#N)C#N', '[7*]C1C(=O)c2ccccc2C1[7*]', '[7*]C[8*]', '[8*]CCCCCC', '[14*]c1cc2sc3c(c2s1)C(c1ccc([16*])cc1)(c1ccc([16*])cc1)c1cc2c(cc1-3)C(c1ccc([16*])cc1)(c1ccc([16*])cc1)c1c-2sc2cc([14*])sc12']","['[3*]OS[11*]', '[4*]CC(CCCC)CCCCCC', '[1*]C([6*])=O', '[8*]CC(CC)CCCC', '[14*]c1ccc(C)s1', '[14*]c1ccc([14*])s1', '[14*]c1cc([16*])c([14*])s1', '[14*]c1cc2c([16*])c3sc(C)cc3c([16*])c2s1', '.', '[7*]C(C#N)C#N', '[7*]C1C(=O)c2ccccc2C1[7*]', '[7*]C[8*]', '[8*]CCCCCC', '[14*]c1cc2sc3c(c2s1)C(c1ccc([16*])cc1)(c1ccc([16*])cc1)c1cc2c(cc1-3)C(c1ccc([16*])cc1)(c1ccc([16*])cc1)c1c-2sc2cc([14*])sc12']","[0, 0, 0, 32, 33, 4, 5, 6, 7, 34, 9, 1, 10, 11, 12, 13, 15]"
PBDT-FBT,ITIC,-5.14,-3.35,-5.574146341463415,-3.915,1.0,CB,20.0,DIO,25.0,7.15,7.18,0.82,63.8,"['[4*]CC(CCCC)CCCCCC', '[8*]CCCCCCCC', '[11*]S[11*]', '[14*]c1ccc([14*])s1', '[14*]c1cc([16*])c(C)s1', '[14*]c1cc([16*])c([14*])s1', '[16*]c1c(F)c(F)c([16*])c2nsnc12', '[14*]c1cc2c([16*])c3sc(C)cc3c([16*])c2s1']","['[7*]C(C#N)C#N', '[7*]C1C(=O)c2ccccc2C1[7*]', '[7*]C[8*]', '[8*]CCCCCC', '[14*]c1cc2sc3c(c2s1)C(c1ccc([16*])cc1)(c1ccc([16*])cc1)c1cc2c(cc1-3)C(c1ccc([16*])cc1)(c1ccc([16*])cc1)c1c-2sc2cc([14*])sc12']","['[4*]CC(CCCC)CCCCCC', '[8*]CCCCCCCC', '[11*]S[11*]', '[14*]c1ccc([14*])s1', '[14*]c1cc([16*])c(C)s1', '[14*]c1cc([16*])c([14*])s1', '[16*]c1c(F)c(F)c([16*])c2nsnc12', '[14*]c1cc2c([16*])c3sc(C)cc3c([16*])c2s1', '.', '[7*]C(C#N)C#N', '[7*]C1C(=O)c2ccccc2C1[7*]', '[7*]C[8*]', '[8*]CCCCCC', '[14*]c1cc2sc3c(c2s1)C(c1ccc([16*])cc1)(c1ccc([16*])cc1)c1cc2c(cc1-3)C(c1ccc([16*])cc1)(c1ccc([16*])cc1)c1c-2sc2cc([14*])sc12']","[0, 0, 0, 33, 21, 25, 7, 57, 34, 59, 9, 1, 10, 11, 12, 13, 15]"
PBDTF-FBT,ITIC,-5.34,-3.53,-5.574146341463415,-3.915,1.0,CB,20.0,DIO,25.0,9.17,9.18,0.9,66.3,"['[4*]CC(CCCC)CCCCCC', '[8*]CCCCCCCC', '[11*]S[11*]', '[14*]c1cc(F)c([14*])s1', '[14*]c1cc(F)c(S)s1', '[14*]c1cc([16*])c(C)s1', '[14*]c1cc([16*])c([14*])s1', '[16*]c1c(F)c(F)c([16*])c2nsnc12', '[14*]c1cc2c([16*])c3sc(C)cc3c([16*])c2s1']","['[7*]C(C#N)C#N', '[7*]C1C(=O)c2ccccc2C1[7*]', '[7*]C[8*]', '[8*]CCCCCC', '[14*]c1cc2sc3c(c2s1)C(c1ccc([16*])cc1)(c1ccc([16*])cc1)c1cc2c(cc1-3)C(c1ccc([16*])cc1)(c1ccc([16*])cc1)c1c-2sc2cc([14*])sc12']","['[4*]CC(CCCC)CCCCCC', '[8*]CCCCCCCC', '[11*]S[11*]', '[14*]c1cc(F)c([14*])s1', '[14*]c1cc(F)c(S)s1', '[14*]c1cc([16*])c(C)s1', '[14*]c1cc([16*])c([14*])s1', '[16*]c1c(F)c(F)c([16*])c2nsnc12', '[14*]c1cc2c([16*])c3sc(C)cc3c([16*])c2s1', '.', '[7*]C(C#N)C#N', '[7*]C1C(=O)c2ccccc2C1[7*]', '[7*]C[8*]', '[8*]CCCCCC', '[14*]c1cc2sc3c(c2s1)C(c1ccc([16*])cc1)(c1ccc([16*])cc1)c1cc2c(cc1-3)C(c1ccc([16*])cc1)(c1ccc([16*])cc1)c1c-2sc2cc([14*])sc12']","[0, 0, 33, 21, 25, 24, 60, 57, 34, 59, 9, 1, 10, 11, 12, 13, 15]"
PBDTS-FBT,ITIC,-5.2,-3.4,-5.574146341463415,-3.915,1.0,CB,20.0,DIO,25.0,8.58,8.58,0.89,65.9,"['[4*]CC(CCCC)CCCCCC', '[8*]CCCCCCCC', '[11*]SS[11*]', '[14*]c1ccc([14*])s1', '[14*]c1cc([16*])c(C)s1', '[14*]c1cc([16*])c([14*])s1', '[16*]c1c(F)c(F)c([16*])c2nsnc12', '[14*]c1cc2c([16*])c3sc(C)cc3c([16*])c2s1']","['[7*]C(C#N)C#N', '[7*]C1C(=O)c2ccccc2C1[7*]', '[7*]C[8*]', '[8*]CCCCCC', '[14*]c1cc2sc3c(c2s1)C(c1ccc([16*])cc1)(c1ccc([16*])cc1)c1cc2c(cc1-3)C(c1ccc([16*])cc1)(c1ccc([16*])cc1)c1c-2sc2cc([14*])sc12']","['[4*]CC(CCCC)CCCCCC', '[8*]CCCCCCCC', '[11*]SS[11*]', '[14*]c1ccc([14*])s1', '[14*]c1cc([16*])c(C)s1', '[14*]c1cc([16*])c([14*])s1', '[16*]c1c(F)c(F)c([16*])c2nsnc12', '[14*]c1cc2c([16*])c3sc(C)cc3c([16*])c2s1', '.', '[7*]C(C#N)C#N', '[7*]C1C(=O)c2ccccc2C1[7*]', '[7*]C[8*]', '[8*]CCCCCC', '[14*]c1cc2sc3c(c2s1)C(c1ccc([16*])cc1)(c1ccc([16*])cc1)c1cc2c(cc1-3)C(c1ccc([16*])cc1)(c1ccc([16*])cc1)c1c-2sc2cc([14*])sc12']","[0, 0, 0, 33, 21, 27, 7, 57, 34, 59, 9, 1, 10, 11, 12, 13, 15]"
PBDT-NQx,ITIC,-5.24,-3.42,-5.574146341463415,-3.915,1.25,CB,20.0,DIO,25.0,9.11,9.11,0.87,64.6,"['[4*]CC(CCCC)CCCCCC', '[8*]CCCCCCCC', '[11*]S[11*]', '[14*]c1ccc([14*])s1', '[14*]c1ccc(C)s1', '[14*]c1cc2c([16*])c3sc(C)cc3c([16*])c2s1', '[14*]c1nc2c([16*])cc3c(cc([16*])c4nc([14*])c([14*])nc43)c2nc1[14*]']","['[7*]C(C#N)C#N', '[7*]C1C(=O)c2ccccc2C1[7*]', '[7*]C[8*]', '[8*]CCCCCC', '[14*]c1cc2sc3c(c2s1)C(c1ccc([16*])cc1)(c1ccc([16*])cc1)c1cc2c(cc1-3)C(c1ccc([16*])cc1)(c1ccc([16*])cc1)c1c-2sc2cc([14*])sc12']","['[4*]CC(CCCC)CCCCCC', '[8*]CCCCCCCC', '[11*]S[11*]', '[14*]c1ccc([14*])s1', '[14*]c1ccc(C)s1', '[14*]c1cc2c([16*])c3sc(C)cc3c([16*])c2s1', '[14*]c1nc2c([16*])cc3c(cc([16*])c4nc([14*])c([14*])nc43)c2nc1[14*]', '.', '[7*]C(C#N)C#N', '[7*]C1C(=O)c2ccccc2C1[7*]', '[7*]C[8*]', '[8*]CCCCCC', '[14*]c1cc2sc3c(c2s1)C(c1ccc([16*])cc1)(c1ccc([16*])cc1)c1cc2c(cc1-3)C(c1ccc([16*])cc1)(c1ccc([16*])cc1)c1c-2sc2cc([14*])sc12']","[0, 0, 0, 0, 33, 21, 25, 7, 6, 9, 61, 1, 10, 11, 12, 13, 15]"
PBDTS-NQx,ITIC,-5.31,-3.46,-5.574146341463415,-3.915,1.25,CB,20.0,DIO,25.0,11.47,11.47,0.92,69.8,"['[4*]CC(CCCC)CCCCCC', '[8*]CCCCCCCC', '[11*]SS[11*]', '[14*]c1ccc([14*])s1', '[14*]c1ccc(C)s1', '[14*]c1cc2c([16*])c3sc(C)cc3c([16*])c2s1', '[14*]c1nc2c([16*])cc3c(cc([16*])c4nc([14*])c([14*])nc43)c2nc1[14*]']","['[7*]C(C#N)C#N', '[7*]C1C(=O)c2ccccc2C1[7*]', '[7*]C[8*]', '[8*]CCCCCC', '[14*]c1cc2sc3c(c2s1)C(c1ccc([16*])cc1)(c1ccc([16*])cc1)c1cc2c(cc1-3)C(c1ccc([16*])cc1)(c1ccc([16*])cc1)c1c-2sc2cc([14*])sc12']","['[4*]CC(CCCC)CCCCCC', '[8*]CCCCCCCC', '[11*]SS[11*]', '[14*]c1ccc([14*])s1', '[14*]c1ccc(C)s1', '[14*]c1cc2c([16*])c3sc(C)cc3c([16*])c2s1', '[14*]c1nc2c([16*])cc3c(cc([16*])c4nc([14*])c([14*])nc43)c2nc1[14*]', '.', '[7*]C(C#N)C#N', '[7*]C1C(=O)c2ccccc2C1[7*]', '[7*]C[8*]', '[8*]CCCCCC', '[14*]c1cc2sc3c(c2s1)C(c1ccc([16*])cc1)(c1ccc([16*])cc1)c1cc2c(cc1-3)C(c1ccc([16*])cc1)(c1ccc([16*])cc1)c1c-2sc2cc([14*])sc12']","[0, 0, 0, 0, 33, 21, 27, 7, 6, 9, 61, 1, 10, 11, 12, 13, 15]"
PBDTS-TDZ,ITIC,-5.39,-2.8,-5.574146341463415,-3.915,1.0,o-xylene,20.0,_,25.0,12.8,12.79,1.1,65.4,"['[4*]CC(CCCC)CCCCCC', '[8*]CCCCCCCC', '[11*]SS[11*]', '[14*]c1cc([16*])c(C)s1', '[14*]c1ccc([14*])s1', '[14*]c1cc([16*])c([14*])s1', '[14*]c1nnc([14*])s1', '[14*]c1cc2c([16*])c3sc(C)cc3c([16*])c2s1']","['[7*]C(C#N)C#N', '[7*]C1C(=O)c2ccccc2C1[7*]', '[7*]C[8*]', '[8*]CCCCCC', '[14*]c1cc2sc3c(c2s1)C(c1ccc([16*])cc1)(c1ccc([16*])cc1)c1cc2c(cc1-3)C(c1ccc([16*])cc1)(c1ccc([16*])cc1)c1c-2sc2cc([14*])sc12']","['[4*]CC(CCCC)CCCCCC', '[8*]CCCCCCCC', '[11*]SS[11*]', '[14*]c1cc([16*])c(C)s1', '[14*]c1ccc([14*])s1', '[14*]c1cc([16*])c([14*])s1', '[14*]c1nnc([14*])s1', '[14*]c1cc2c([16*])c3sc(C)cc3c([16*])c2s1', '.', '[7*]C(C#N)C#N', '[7*]C1C(=O)c2ccccc2C1[7*]', '[7*]C[8*]', '[8*]CCCCCC', '[14*]c1cc2sc3c(c2s1)C(c1ccc([16*])cc1)(c1ccc([16*])cc1)c1cc2c(cc1-3)C(c1ccc([16*])cc1)(c1ccc([16*])cc1)c1c-2sc2cc([14*])sc12']","[0, 0, 0, 33, 21, 27, 57, 7, 34, 62, 9, 1, 10, 11, 12, 13, 15]"
PBDT-TDZ,ITIC,-5.35,-2.78,-5.574146341463415,-3.915,1.0,o-xylene,20.0,_,25.0,9.43,9.43,1.02,58.1,"['[4*]CC(CCCC)CCCCCC', '[8*]CCCCCCCC', '[11*]S[11*]', '[14*]c1cc([16*])c(C)s1', '[14*]c1ccc([14*])s1', '[14*]c1cc([16*])c([14*])s1', '[14*]c1nnc([14*])s1', '[14*]c1cc2c([16*])c3sc(C)cc3c([16*])c2s1']","['[7*]C(C#N)C#N', '[7*]C1C(=O)c2ccccc2C1[7*]', '[7*]C[8*]', '[8*]CCCCCC', '[14*]c1cc2sc3c(c2s1)C(c1ccc([16*])cc1)(c1ccc([16*])cc1)c1cc2c(cc1-3)C(c1ccc([16*])cc1)(c1ccc([16*])cc1)c1c-2sc2cc([14*])sc12']","['[4*]CC(CCCC)CCCCCC', '[8*]CCCCCCCC', '[11*]S[11*]', '[14*]c1cc([16*])c(C)s1', '[14*]c1ccc([14*])s1', '[14*]c1cc([16*])c([14*])s1', '[14*]c1nnc([14*])s1', '[14*]c1cc2c([16*])c3sc(C)cc3c([16*])c2s1', '.', '[7*]C(C#N)C#N', '[7*]C1C(=O)c2ccccc2C1[7*]', '[7*]C[8*]', '[8*]CCCCCC', '[14*]c1cc2sc3c(c2s1)C(c1ccc([16*])cc1)(c1ccc([16*])cc1)c1cc2c(cc1-3)C(c1ccc([16*])cc1)(c1ccc([16*])cc1)c1c-2sc2cc([14*])sc12']","[0, 0, 0, 33, 21, 25, 57, 7, 34, 62, 9, 1, 10, 11, 12, 13, 15]"
PBFZ-OP,ITIC,-5.33,-3.01,-5.574146341463415,-3.915,1.0,CF,16.0,_,160.0,10.5,10.52,0.91,61.8,"['[4*]CC(CC)CCCC', '[3*]O[3*]', '[8*]CC(CCCCCC)CCCCCCCC', '[14*]c1ccc(C)s1', '[14*]c1ccc([14*])s1', '[9*]n1nc2c([16*])c(F)c(F)c([16*])c2n1', '[16*]c1cccc([16*])c1', '[14*]c1cc2c([16*])c3sc(C)cc3c([16*])c2s1']","['[7*]C(C#N)C#N', '[7*]C1C(=O)c2ccccc2C1[7*]', '[7*]C[8*]', '[8*]CCCCCC', '[14*]c1cc2sc3c(c2s1)C(c1ccc([16*])cc1)(c1ccc([16*])cc1)c1cc2c(cc1-3)C(c1ccc([16*])cc1)(c1ccc([16*])cc1)c1c-2sc2cc([14*])sc12']","['[4*]CC(CC)CCCC', '[3*]O[3*]', '[8*]CC(CCCCCC)CCCCCCCC', '[14*]c1ccc(C)s1', '[14*]c1ccc([14*])s1', '[9*]n1nc2c([16*])c(F)c(F)c([16*])c2n1', '[16*]c1cccc([16*])c1', '[14*]c1cc2c([16*])c3sc(C)cc3c([16*])c2s1', '.', '[7*]C(C#N)C#N', '[7*]C1C(=O)c2ccccc2C1[7*]', '[7*]C[8*]', '[8*]CCCCCC', '[14*]c1cc2sc3c(c2s1)C(c1ccc([16*])cc1)(c1ccc([16*])cc1)c1cc2c(cc1-3)C(c1ccc([16*])cc1)(c1ccc([16*])cc1)c1c-2sc2cc([14*])sc12']","[0, 0, 0, 3, 2, 17, 6, 7, 19, 63, 9, 1, 10, 11, 12, 13, 15]"
