Repository: aspuru-guzik-group/Beyond-Molecular-Structure-ML-for-OPV-Materials-Devices

File: ml_for_opvs/data/input_representation/OPV_Min/BRICS/processed_brics_frag_fabrication/KFold/input_train_0.csv (part 2 of 8)
Donor,Acceptor,HOMO_D_eV,LUMO_D_eV,HOMO_A_eV,LUMO_A_eV,D_A_ratio_m_m,solvent,total_solids_conc_mg_mL,solvent_additive,annealing_temperature,PCE_percent,calc_PCE_percent,Voc_V,FF_percent,Donor_BRICS,Acceptor_BRICS,DA_pair_BRICS,DA_tokenized_BRICS
PSBZ,ITIC,-5.37,-3.47,-5.574146341463415,-3.915,1.0,CB,20.0,_,140.0,10.5,10.48,0.89,62.0,"['[4*]CC(CCCC)CCCCCC', '[8*]CC(CCCCCC)CCCCCCCC', '[11*]S[11*]', '[14*]c1ccc([14*])s1', '[14*]c1ccc(C)s1', '[11*]Sn1nc2c([16*])c(F)c(F)c([16*])c2n1', '[14*]c1cc2c([16*])c3sc(C)cc3c([16*])c2s1']","['[7*]C(C#N)C#N', '[7*]C1C(=O)c2ccccc2C1[7*]', '[7*]C[8*]', '[8*]CCCCCC', '[14*]c1cc2sc3c(c2s1)C(c1ccc([16*])cc1)(c1ccc([16*])cc1)c1cc2c(cc1-3)C(c1ccc([16*])cc1)(c1ccc([16*])cc1)c1c-2sc2cc([14*])sc12']","['[4*]CC(CCCC)CCCCCC', '[8*]CC(CCCCCC)CCCCCCCC', '[11*]S[11*]', '[14*]c1ccc([14*])s1', '[14*]c1ccc(C)s1', '[11*]Sn1nc2c([16*])c(F)c(F)c([16*])c2n1', '[14*]c1cc2c([16*])c3sc(C)cc3c([16*])c2s1', '.', '[7*]C(C#N)C#N', '[7*]C1C(=O)c2ccccc2C1[7*]', '[7*]C[8*]', '[8*]CCCCCC', '[14*]c1cc2sc3c(c2s1)C(c1ccc([16*])cc1)(c1ccc([16*])cc1)c1cc2c(cc1-3)C(c1ccc([16*])cc1)(c1ccc([16*])cc1)c1c-2sc2cc([14*])sc12']","[0, 0, 0, 0, 33, 17, 25, 7, 6, 64, 9, 1, 10, 11, 12, 13, 15]"
J71,ITIC1,-5.353333333333333,-3.4318181818181825,-5.48,-3.85,1.0,CF,14.0,_,100.0,8.47,8.41,0.92,61.2,"['[8*]CC(CCCCCC)CCCCCCCC', '[14*]c1ccc(C)s1', '[14*]c1ccc([Si](CCC)(CCC)CCC)s1', '[14*]c1ccc([14*])s1', '[9*]n1nc2c([16*])c(F)c(F)c([16*])c2n1', '[14*]c1cc2c([16*])c3sc(C)cc3c([16*])c2s1']","['[7*]C(C#N)C#N', '[7*]C1C(=O)c2ccccc2C1[7*]', '[7*]C[8*]', '[8*]CCCCCC', '[14*]c1cc2c(s1)-c1sc3cc4c5c(sc4cc3c1C2(c1ccc([16*])cc1)c1ccc([16*])cc1)-c1sc([14*])cc1C5(c1ccc([16*])cc1)c1ccc([16*])cc1']","['[8*]CC(CCCCCC)CCCCCCCC', '[14*]c1ccc(C)s1', '[14*]c1ccc([Si](CCC)(CCC)CCC)s1', '[14*]c1ccc([14*])s1', '[9*]n1nc2c([16*])c(F)c(F)c([16*])c2n1', '[14*]c1cc2c([16*])c3sc(C)cc3c([16*])c2s1', '.', '[7*]C(C#N)C#N', '[7*]C1C(=O)c2ccccc2C1[7*]', '[7*]C[8*]', '[8*]CCCCCC', '[14*]c1cc2c(s1)-c1sc3cc4c5c(sc4cc3c1C2(c1ccc([16*])cc1)c1ccc([16*])cc1)-c1sc([14*])cc1C5(c1ccc([16*])cc1)c1ccc([16*])cc1']","[0, 0, 0, 0, 0, 17, 6, 18, 7, 19, 9, 1, 10, 11, 12, 13, 65]"
J71,ITIC5,-5.353333333333333,-3.4318181818181825,-5.48,-3.95,1.0,CF,14.0,_,100.0,12.2,12.23,0.892,74.7,"['[8*]CC(CCCCCC)CCCCCCCC', '[14*]c1ccc(C)s1', '[14*]c1ccc([Si](CCC)(CCC)CCC)s1', '[14*]c1ccc([14*])s1', '[9*]n1nc2c([16*])c(F)c(F)c([16*])c2n1', '[14*]c1cc2c([16*])c3sc(C)cc3c([16*])c2s1']","['[7*]C(C#N)C#N', '[7*]C1C(=O)c2cscc2C1[7*]', '[7*]C[8*]', '[8*]CCCCCC', '[14*]c1cc2c(s1)-c1sc3cc4c5c(sc4cc3c1C2(c1ccc([16*])cc1)c1ccc([16*])cc1)-c1sc([14*])cc1C5(c1ccc([16*])cc1)c1ccc([16*])cc1']","['[8*]CC(CCCCCC)CCCCCCCC', '[14*]c1ccc(C)s1', '[14*]c1ccc([Si](CCC)(CCC)CCC)s1', '[14*]c1ccc([14*])s1', '[9*]n1nc2c([16*])c(F)c(F)c([16*])c2n1', '[14*]c1cc2c([16*])c3sc(C)cc3c([16*])c2s1', '.', '[7*]C(C#N)C#N', '[7*]C1C(=O)c2cscc2C1[7*]', '[7*]C[8*]', '[8*]CCCCCC', '[14*]c1cc2c(s1)-c1sc3cc4c5c(sc4cc3c1C2(c1ccc([16*])cc1)c1ccc([16*])cc1)-c1sc([14*])cc1C5(c1ccc([16*])cc1)c1ccc([16*])cc1']","[0, 0, 0, 0, 0, 17, 6, 18, 7, 19, 9, 1, 10, 44, 12, 13, 65]"
PBDT-ODZ,ITIC-Th,-5.68,-2.89,-5.673333333333334,-3.908888888888889,1.0,CB,20.0,_,25.0,10.12,10.12,1.08,60.4,"['[8*]CC(CCCCCC)CCCCCCCC', '[8*]CCCCCCCC', '[14*]c1cc([16*])c(C)s1', '[14*]c1ccc([14*])s1', '[14*]c1nnc([14*])o1', '[14*]c1cc([16*])c([14*])s1', '[14*]c1cc2c([16*])c3sc(C)cc3c([16*])c2s1']","['[7*]C(C#N)C#N', '[7*]C1C(=O)c2ccccc2C1[7*]', '[7*]C[8*]', '[8*]CCCCCC', '[14*]c1ccc(C2(c3ccc([14*])s3)c3cc4c(cc3-c3sc5cc([14*])sc5c32)C(c2ccc([14*])s2)(c2ccc([14*])s2)c2c-4sc3cc([14*])sc23)s1']","['[8*]CC(CCCCCC)CCCCCCCC', '[8*]CCCCCCCC', '[14*]c1cc([16*])c(C)s1', '[14*]c1ccc([14*])s1', '[14*]c1nnc([14*])o1', '[14*]c1cc([16*])c([14*])s1', '[14*]c1cc2c([16*])c3sc(C)cc3c([16*])c2s1', '.', '[7*]C(C#N)C#N', '[7*]C1C(=O)c2ccccc2C1[7*]', '[7*]C[8*]', '[8*]CCCCCC', '[14*]c1ccc(C2(c3ccc([14*])s3)c3cc4c(cc3-c3sc5cc([14*])sc5c32)C(c2ccc([14*])s2)(c2ccc([14*])s2)c2c-4sc3cc([14*])sc23)s1']","[0, 0, 0, 0, 17, 21, 57, 7, 66, 34, 9, 1, 10, 11, 12, 13, 67]"
FTAZ,ITIC-Th3,-5.43,-3.3200000000000003,-5.67,-3.73,0.667,CF,12.5,DIO,25.0,10.7,10.74,0.962,68.33,"['[4*]CC(CCCC)CCCCCC', '[11*]S[11*]', '[14*]c1cc2c([16*])c3sc(C)cc3c([16*])c2s1', '[14*]c1ccc(C)s1', '[14*]c1ccc([14*])s1', '[11*]Sn1nc2c([16*])c(F)c(F)c([16*])c2n1']","['[3*]OC', '[7*]C(C#N)C#N', '[7*]C1C(=O)c2ccc([16*])cc2C1[7*]', '[7*]C[8*]', '[8*]CCCCCC', '[14*]c1ccc(C2(c3ccc([14*])s3)c3cc4c(cc3-c3sc5cc([14*])sc5c32)C(c2ccc([14*])s2)(c2ccc([14*])s2)c2c-4sc3cc([14*])sc23)s1']","['[4*]CC(CCCC)CCCCCC', '[11*]S[11*]', '[14*]c1cc2c([16*])c3sc(C)cc3c([16*])c2s1', '[14*]c1ccc(C)s1', '[14*]c1ccc([14*])s1', '[11*]Sn1nc2c([16*])c(F)c(F)c([16*])c2n1', '.', '[3*]OC', '[7*]C(C#N)C#N', '[7*]C1C(=O)c2ccc([16*])cc2C1[7*]', '[7*]C[8*]', '[8*]CCCCCC', '[14*]c1ccc(C2(c3ccc([14*])s3)c3cc4c(cc3-c3sc5cc([14*])sc5c32)C(c2ccc([14*])s2)(c2ccc([14*])s2)c2c-4sc3cc([14*])sc23)s1']","[0, 0, 0, 0, 33, 25, 9, 6, 7, 64, 1, 69, 10, 70, 12, 13, 67]"
J52,IT-M,-5.218571428571429,-3.341428571428572,-5.513571428571429,-3.808,1.0,CB,12.0,DIO,150.0,9.4,9.38,0.843,65.1,"['[8*]CC(CCCCCC)CCCCCCCC', '[8*]CC(CC)CCCC', '[14*]c1ccc([14*])s1', '[14*]c1ccc(C)s1', '[9*]n1nc2c([16*])c(F)c(F)c([16*])c2n1', '[14*]c1cc2c([16*])c3sc(C)cc3c([16*])c2s1']","['[7*]C(C#N)C#N', '[7*]C1C(=O)c2ccc(C)cc2C1[7*]', '[7*]C[8*]', '[8*]CCCCCC', '[14*]c1cc2sc3c(c2s1)C(c1ccc([16*])cc1)(c1ccc([16*])cc1)c1cc2c(cc1-3)C(c1ccc([16*])cc1)(c1ccc([16*])cc1)c1c-2sc2cc([14*])sc12']","['[8*]CC(CCCCCC)CCCCCCCC', '[8*]CC(CC)CCCC', '[14*]c1ccc([14*])s1', '[14*]c1ccc(C)s1', '[9*]n1nc2c([16*])c(F)c(F)c([16*])c2n1', '[14*]c1cc2c([16*])c3sc(C)cc3c([16*])c2s1', '.', '[7*]C(C#N)C#N', '[7*]C1C(=O)c2ccc(C)cc2C1[7*]', '[7*]C[8*]', '[8*]CCCCCC', '[14*]c1cc2sc3c(c2s1)C(c1ccc([16*])cc1)(c1ccc([16*])cc1)c1cc2c(cc1-3)C(c1ccc([16*])cc1)(c1ccc([16*])cc1)c1c-2sc2cc([14*])sc12']","[0, 0, 0, 0, 0, 17, 5, 7, 6, 19, 9, 1, 10, 16, 12, 13, 15]"
J52,IEICO,-5.218571428571429,-3.341428571428572,-5.32,-3.95,1.0,CB,12.0,DIO,150.0,6.5,6.53,0.848,51.0,"['[8*]CC(CCCCCC)CCCCCCCC', '[8*]CC(CC)CCCC', '[14*]c1ccc([14*])s1', '[14*]c1ccc(C)s1', '[9*]n1nc2c([16*])c(F)c(F)c([16*])c2n1', '[14*]c1cc2c([16*])c3sc(C)cc3c([16*])c2s1']","['[4*]CC(CC)CCCC', '[3*]O[3*]', '[7*]C(C#N)C#N', '[7*]C1C(=O)c2ccccc2C1[7*]', '[7*]C[8*]', '[8*]CCCCCC', '[14*]c1cc([16*])c([14*])s1', '[14*]c1cc2c(s1)-c1cc3c(cc1C2(c1ccc([16*])cc1)c1ccc([16*])cc1)-c1sc([14*])cc1C3(c1ccc([16*])cc1)c1ccc([16*])cc1']","['[8*]CC(CCCCCC)CCCCCCCC', '[8*]CC(CC)CCCC', '[14*]c1ccc([14*])s1', '[14*]c1ccc(C)s1', '[9*]n1nc2c([16*])c(F)c(F)c([16*])c2n1', '[14*]c1cc2c([16*])c3sc(C)cc3c([16*])c2s1', '.', '[4*]CC(CC)CCCC', '[3*]O[3*]', '[7*]C(C#N)C#N', '[7*]C1C(=O)c2ccccc2C1[7*]', '[7*]C[8*]', '[8*]CCCCCC', '[14*]c1cc([16*])c([14*])s1', '[14*]c1cc2c(s1)-c1cc3c(cc1C2(c1ccc([16*])cc1)c1ccc([16*])cc1)-c1sc([14*])cc1C3(c1ccc([16*])cc1)c1ccc([16*])cc1']","[0, 0, 17, 5, 7, 6, 19, 9, 1, 3, 2, 10, 11, 12, 13, 34, 38]"
J71,MeIC2,-5.353333333333333,-3.4318181818181825,-5.56,-3.97,1.0,CF,18.0,_,150.0,10.2,10.38,0.885,69.4,"['[8*]CC(CCCCCC)CCCCCCCC', '[14*]c1ccc(C)s1', '[14*]c1ccc([Si](CCC)(CCC)CCC)s1', '[14*]c1ccc([14*])s1', '[9*]n1nc2c([16*])c(F)c(F)c([16*])c2n1', '[14*]c1cc2c([16*])c3sc(C)cc3c([16*])c2s1']","['[7*]C(C#N)C#N', '[7*]C1C(=O)c2c(csc2C)C1[7*]', '[7*]C[8*]', '[8*]CCCCCC', '[14*]c1cc2c(s1)-c1sc3cc4c5c(sc4cc3c1C2(c1ccc([16*])cc1)c1ccc([16*])cc1)-c1sc([14*])cc1C5(c1ccc([16*])cc1)c1ccc([16*])cc1']","['[8*]CC(CCCCCC)CCCCCCCC', '[14*]c1ccc(C)s1', '[14*]c1ccc([Si](CCC)(CCC)CCC)s1', '[14*]c1ccc([14*])s1', '[9*]n1nc2c([16*])c(F)c(F)c([16*])c2n1', '[14*]c1cc2c([16*])c3sc(C)cc3c([16*])c2s1', '.', '[7*]C(C#N)C#N', '[7*]C1C(=O)c2c(csc2C)C1[7*]', '[7*]C[8*]', '[8*]CCCCCC', '[14*]c1cc2c(s1)-c1sc3cc4c5c(sc4cc3c1C2(c1ccc([16*])cc1)c1ccc([16*])cc1)-c1sc([14*])cc1C5(c1ccc([16*])cc1)c1ccc([16*])cc1']","[0, 0, 0, 0, 0, 17, 6, 18, 7, 19, 9, 1, 10, 45, 12, 13, 65]"
J70,m-ITIC,-5.37,-2.91,-5.526666666666667,-3.8515384615384622,0.667,CF,20.0,_,150.0,11.62,11.62,0.92,69.82,"['[8*]CC(CCCCCC)CCCCCCCC', '[14*]c1ccc(C)s1', '[14*]c1ccc([Si](CC)(CC)CC)s1', '[14*]c1ccc([14*])s1', '[9*]n1nc2c([16*])c(F)c(F)c([16*])c2n1', '[14*]c1cc2c([16*])c3sc(C)cc3c([16*])c2s1']","['[7*]C(C#N)C#N', '[7*]C1C(=O)c2ccccc2C1[7*]', '[7*]C[8*]', '[8*]CCCCCC', '[14*]c1cc2sc3c(c2s1)C(c1cccc([16*])c1)(c1cccc([16*])c1)c1cc2c(cc1-3)C(c1cccc([16*])c1)(c1cccc([16*])c1)c1c-2sc2cc([14*])sc12']","['[8*]CC(CCCCCC)CCCCCCCC', '[14*]c1ccc(C)s1', '[14*]c1ccc([Si](CC)(CC)CC)s1', '[14*]c1ccc([14*])s1', '[9*]n1nc2c([16*])c(F)c(F)c([16*])c2n1', '[14*]c1cc2c([16*])c3sc(C)cc3c([16*])c2s1', '.', '[7*]C(C#N)C#N', '[7*]C1C(=O)c2ccccc2C1[7*]', '[7*]C[8*]', '[8*]CCCCCC', '[14*]c1cc2sc3c(c2s1)C(c1cccc([16*])c1)(c1cccc([16*])c1)c1cc2c(cc1-3)C(c1cccc([16*])c1)(c1cccc([16*])c1)c1c-2sc2cc([14*])sc12']","[0, 0, 0, 0, 0, 17, 6, 71, 7, 19, 9, 1, 10, 11, 12, 13, 48]"
J71,m-ITIC,-5.353333333333333,-3.4318181818181825,-5.526666666666667,-3.8515384615384622,0.667,CF,20.0,_,150.0,12.05,12.05,0.944,70.59,"['[8*]CC(CCCCCC)CCCCCCCC', '[14*]c1ccc(C)s1', '[14*]c1ccc([Si](CCC)(CCC)CCC)s1', '[14*]c1ccc([14*])s1', '[9*]n1nc2c([16*])c(F)c(F)c([16*])c2n1', '[14*]c1cc2c([16*])c3sc(C)cc3c([16*])c2s1']","['[7*]C(C#N)C#N', '[7*]C1C(=O)c2ccccc2C1[7*]', '[7*]C[8*]', '[8*]CCCCCC', '[14*]c1cc2sc3c(c2s1)C(c1cccc([16*])c1)(c1cccc([16*])c1)c1cc2c(cc1-3)C(c1cccc([16*])c1)(c1cccc([16*])c1)c1c-2sc2cc([14*])sc12']","['[8*]CC(CCCCCC)CCCCCCCC', '[14*]c1ccc(C)s1', '[14*]c1ccc([Si](CCC)(CCC)CCC)s1', '[14*]c1ccc([14*])s1', '[9*]n1nc2c([16*])c(F)c(F)c([16*])c2n1', '[14*]c1cc2c([16*])c3sc(C)cc3c([16*])c2s1', '.', '[7*]C(C#N)C#N', '[7*]C1C(=O)c2ccccc2C1[7*]', '[7*]C[8*]', '[8*]CCCCCC', '[14*]c1cc2sc3c(c2s1)C(c1cccc([16*])c1)(c1cccc([16*])c1)c1cc2c(cc1-3)C(c1cccc([16*])c1)(c1cccc([16*])c1)c1c-2sc2cc([14*])sc12']","[0, 0, 0, 0, 0, 17, 6, 18, 7, 19, 9, 1, 10, 11, 12, 13, 48]"
J72,m-ITIC,-5.42,-3.29,-5.526666666666667,-3.8515384615384622,0.667,CF,20.0,_,150.0,10.23,10.23,0.962,65.03,"['[8*]CC(CCCCCC)CCCCCCCC', '[14*]c1ccc(C)s1', '[14*]c1ccc([Si](C(C)C)(C(C)C)C(C)C)s1', '[14*]c1ccc([14*])s1', '[9*]n1nc2c([16*])c(F)c(F)c([16*])c2n1', '[14*]c1cc2c([16*])c3sc(C)cc3c([16*])c2s1']","['[7*]C(C#N)C#N', '[7*]C1C(=O)c2ccccc2C1[7*]', '[7*]C[8*]', '[8*]CCCCCC', '[14*]c1cc2sc3c(c2s1)C(c1cccc([16*])c1)(c1cccc([16*])c1)c1cc2c(cc1-3)C(c1cccc([16*])c1)(c1cccc([16*])c1)c1c-2sc2cc([14*])sc12']","['[8*]CC(CCCCCC)CCCCCCCC', '[14*]c1ccc(C)s1', '[14*]c1ccc([Si](C(C)C)(C(C)C)C(C)C)s1', '[14*]c1ccc([14*])s1', '[9*]n1nc2c([16*])c(F)c(F)c([16*])c2n1', '[14*]c1cc2c([16*])c3sc(C)cc3c([16*])c2s1', '.', '[7*]C(C#N)C#N', '[7*]C1C(=O)c2ccccc2C1[7*]', '[7*]C[8*]', '[8*]CCCCCC', '[14*]c1cc2sc3c(c2s1)C(c1cccc([16*])c1)(c1cccc([16*])c1)c1cc2c(cc1-3)C(c1cccc([16*])c1)(c1cccc([16*])c1)c1c-2sc2cc([14*])sc12']","[0, 0, 0, 0, 0, 17, 6, 72, 7, 19, 9, 1, 10, 11, 12, 13, 48]"
J74,m-ITIC,-5.56,-3.06,-5.526666666666667,-3.8515384615384622,0.667,CF,20.0,_,150.0,9.63,9.62,0.99,61.18,"['[8*]CC(CCCCCC)CCCCCCCC', '[14*]c1ccc(C)s1', '[14*]c1ccc([Si](C)(C)CCCCCCCC)s1', '[14*]c1ccc([14*])s1', '[9*]n1nc2c([16*])c(F)c(F)c([16*])c2n1', '[14*]c1cc2c([16*])c3sc(C)cc3c([16*])c2s1']","['[7*]C(C#N)C#N', '[7*]C1C(=O)c2ccccc2C1[7*]', '[7*]C[8*]', '[8*]CCCCCC', '[14*]c1cc2sc3c(c2s1)C(c1cccc([16*])c1)(c1cccc([16*])c1)c1cc2c(cc1-3)C(c1cccc([16*])c1)(c1cccc([16*])c1)c1c-2sc2cc([14*])sc12']","['[8*]CC(CCCCCC)CCCCCCCC', '[14*]c1ccc(C)s1', '[14*]c1ccc([Si](C)(C)CCCCCCCC)s1', '[14*]c1ccc([14*])s1', '[9*]n1nc2c([16*])c(F)c(F)c([16*])c2n1', '[14*]c1cc2c([16*])c3sc(C)cc3c([16*])c2s1', '.', '[7*]C(C#N)C#N', '[7*]C1C(=O)c2ccccc2C1[7*]', '[7*]C[8*]', '[8*]CCCCCC', '[14*]c1cc2sc3c(c2s1)C(c1cccc([16*])c1)(c1cccc([16*])c1)c1cc2c(cc1-3)C(c1cccc([16*])c1)(c1cccc([16*])c1)c1c-2sc2cc([14*])sc12']","[0, 0, 0, 0, 0, 17, 6, 74, 7, 19, 9, 1, 10, 11, 12, 13, 48]"
J91,m-ITIC,-5.5,-3.02,-5.526666666666667,-3.8515384615384622,0.667,CF,12.0,_,150.0,11.63,11.63,0.984,65.54,"['[8*]CC(CCCCCC)CCCCCCCC', '[8*]CC(CC)CCCC', '[14*]c1sc([14*])c(F)c1F', '[14*]c1ccc(C)s1', '[14*]c1ccc([14*])s1', '[9*]n1nc2c([16*])c(F)c(F)c([16*])c2n1', '[14*]c1cc2c([16*])c3sc(C)cc3c([16*])c2s1']","['[7*]C(C#N)C#N', '[7*]C1C(=O)c2ccccc2C1[7*]', '[7*]C[8*]', '[8*]CCCCCC', '[14*]c1cc2sc3c(c2s1)C(c1cccc([16*])c1)(c1cccc([16*])c1)c1cc2c(cc1-3)C(c1cccc([16*])c1)(c1cccc([16*])c1)c1c-2sc2cc([14*])sc12']","['[8*]CC(CCCCCC)CCCCCCCC', '[8*]CC(CC)CCCC', '[14*]c1sc([14*])c(F)c1F', '[14*]c1ccc(C)s1', '[14*]c1ccc([14*])s1', '[9*]n1nc2c([16*])c(F)c(F)c([16*])c2n1', '[14*]c1cc2c([16*])c3sc(C)cc3c([16*])c2s1', '.', '[7*]C(C#N)C#N', '[7*]C1C(=O)c2ccccc2C1[7*]', '[7*]C[8*]', '[8*]CCCCCC', '[14*]c1cc2sc3c(c2s1)C(c1cccc([16*])c1)(c1cccc([16*])c1)c1cc2c(cc1-3)C(c1cccc([16*])c1)(c1cccc([16*])c1)c1c-2sc2cc([14*])sc12']","[0, 0, 0, 0, 17, 5, 75, 6, 7, 19, 9, 1, 10, 11, 12, 13, 48]"
J52,m-ITIC,-5.218571428571429,-3.341428571428572,-5.526666666666667,-3.8515384615384622,0.667,CF,12.0,_,150.0,5.98,5.98,0.701,49.73,"['[8*]CC(CCCCCC)CCCCCCCC', '[8*]CC(CC)CCCC', '[14*]c1ccc([14*])s1', '[14*]c1ccc(C)s1', '[9*]n1nc2c([16*])c(F)c(F)c([16*])c2n1', '[14*]c1cc2c([16*])c3sc(C)cc3c([16*])c2s1']","['[7*]C(C#N)C#N', '[7*]C1C(=O)c2ccccc2C1[7*]', '[7*]C[8*]', '[8*]CCCCCC', '[14*]c1cc2sc3c(c2s1)C(c1cccc([16*])c1)(c1cccc([16*])c1)c1cc2c(cc1-3)C(c1cccc([16*])c1)(c1cccc([16*])c1)c1c-2sc2cc([14*])sc12']","['[8*]CC(CCCCCC)CCCCCCCC', '[8*]CC(CC)CCCC', '[14*]c1ccc([14*])s1', '[14*]c1ccc(C)s1', '[9*]n1nc2c([16*])c(F)c(F)c([16*])c2n1', '[14*]c1cc2c([16*])c3sc(C)cc3c([16*])c2s1', '.', '[7*]C(C#N)C#N', '[7*]C1C(=O)c2ccccc2C1[7*]', '[7*]C[8*]', '[8*]CCCCCC', '[14*]c1cc2sc3c(c2s1)C(c1cccc([16*])c1)(c1cccc([16*])c1)c1cc2c(cc1-3)C(c1cccc([16*])c1)(c1cccc([16*])c1)c1c-2sc2cc([14*])sc12']","[0, 0, 0, 0, 0, 17, 5, 7, 6, 19, 9, 1, 10, 11, 12, 13, 48]"
J61,TP21,-5.303333333333334,-3.151666666666667,-5.46,-3.61,1.0,CB,20.0,_,140.0,5.81,5.85,1.05,51.0,"['[4*]CCCCCCCCCCCC', '[8*]CC(CCCCCC)CCCCCCCC', '[11*]SS[11*]', '[14*]c1ccc([14*])s1', '[14*]c1ccc(C)s1', '[9*]n1nc2c([16*])c(F)c(F)c([16*])c2n1', '[14*]c1cc2c([16*])c3sc(C)cc3c([16*])c2s1']","['[8*]CC', '[7*]C1SC(=S)N([10*])C1=O', '[7*]C[8*]', '[16*]c1ccccc1', '[16*]c1ccc2c(c1)C(CCCCCCCC)(CCCCCCCC)c1cc([16*])ccc1-2', '[14*]c1nc2c([14*])sc([14*])c2nc1[14*]']","['[4*]CCCCCCCCCCCC', '[8*]CC(CCCCCC)CCCCCCCC', '[11*]SS[11*]', '[14*]c1ccc([14*])s1', '[14*]c1ccc(C)s1', '[9*]n1nc2c([16*])c(F)c(F)c([16*])c2n1', '[14*]c1cc2c([16*])c3sc(C)cc3c([16*])c2s1', '.', '[8*]CC', '[7*]C1SC(=S)N([10*])C1=O', '[7*]C[8*]', '[16*]c1ccccc1', '[16*]c1ccc2c(c1)C(CCCCCCCC)(CCCCCCCC)c1cc([16*])ccc1-2', '[14*]c1nc2c([14*])sc([14*])c2nc1[14*]']","[0, 0, 0, 26, 17, 27, 7, 6, 19, 9, 1, 22, 76, 12, 77, 78, 79]"
FTAZ,IOIC2,-5.43,-3.3200000000000003,-5.41,-3.78,0.667,CF,13.5,DIO,25.0,12.3,12.29,0.9,69.3,"['[4*]CC(CCCC)CCCCCC', '[11*]S[11*]', '[14*]c1cc2c([16*])c3sc(C)cc3c([16*])c2s1', '[14*]c1ccc(C)s1', '[14*]c1ccc([14*])s1', '[11*]Sn1nc2c([16*])c(F)c(F)c([16*])c2n1']","['[7*]C(C#N)C#N', '[7*]C1C(=O)c2cc(F)c(F)cc2C1[7*]', '[7*]C[8*]', '[8*]CCCCCC', '[14*]c1cc2c(s1)-c1sc3c(c([16*])cc4c3cc([16*])c3c5c(sc34)-c3sc([14*])cc3C5(c3ccc([16*])cc3)c3ccc([16*])cc3)c1C2(c1ccc([16*])cc1)c1ccc([16*])cc1']","['[4*]CC(CCCC)CCCCCC', '[11*]S[11*]', '[14*]c1cc2c([16*])c3sc(C)cc3c([16*])c2s1', '[14*]c1ccc(C)s1', '[14*]c1ccc([14*])s1', '[11*]Sn1nc2c([16*])c(F)c(F)c([16*])c2n1', '.', '[7*]C(C#N)C#N', '[7*]C1C(=O)c2cc(F)c(F)cc2C1[7*]', '[7*]C[8*]', '[8*]CCCCCC', '[14*]c1cc2c(s1)-c1sc3c(c([16*])cc4c3cc([16*])c3c5c(sc34)-c3sc([14*])cc3C5(c3ccc([16*])cc3)c3ccc([16*])cc3)c1C2(c1ccc([16*])cc1)c1ccc([16*])cc1']","[0, 0, 0, 0, 0, 33, 25, 9, 6, 7, 64, 1, 10, 42, 12, 13, 81]"
PBQ-0F,ITIC,-5.18,-3.48,-5.574146341463415,-3.915,1.0,THF,12.0,isopropanol,160.0,6.68,6.68,0.69,59.91,"['[4*]CCCCCCCC', '[3*]O[3*]', '[8*]CC(CC)CCCC', '[14*]c1ccc([14*])s1', '[16*]c1cccc([16*])c1', '[14*]c1ccc(C)s1', '[14*]c1cc2c([16*])c3sc(C)cc3c([16*])c2s1', '[14*]c1nc2c([16*])ccc([16*])c2nc1[14*]']","['[7*]C(C#N)C#N', '[7*]C1C(=O)c2ccccc2C1[7*]', '[7*]C[8*]', '[8*]CCCCCC', '[14*]c1cc2sc3c(c2s1)C(c1ccc([16*])cc1)(c1ccc([16*])cc1)c1cc2c(cc1-3)C(c1ccc([16*])cc1)(c1ccc([16*])cc1)c1c-2sc2cc([14*])sc12']","['[4*]CCCCCCCC', '[3*]O[3*]', '[8*]CC(CC)CCCC', '[14*]c1ccc([14*])s1', '[16*]c1cccc([16*])c1', '[14*]c1ccc(C)s1', '[14*]c1cc2c([16*])c3sc(C)cc3c([16*])c2s1', '[14*]c1nc2c([16*])ccc([16*])c2nc1[14*]', '.', '[7*]C(C#N)C#N', '[7*]C1C(=O)c2ccccc2C1[7*]', '[7*]C[8*]', '[8*]CCCCCC', '[14*]c1cc2sc3c(c2s1)C(c1ccc([16*])cc1)(c1ccc([16*])cc1)c1cc2c(cc1-3)C(c1ccc([16*])cc1)(c1ccc([16*])cc1)c1c-2sc2cc([14*])sc12']","[0, 0, 0, 51, 2, 5, 7, 63, 6, 9, 82, 1, 10, 11, 12, 13, 15]"
PBQ-QF,ITIC,-5.34,-3.62,-5.574146341463415,-3.915,1.0,THF,12.0,isopropanol,160.0,8.9,8.9,0.83,62.49,"['[4*]CCCCCCCC', '[3*]O[3*]', '[8*]CC(CC)CCCC', '[14*]c1ccc([14*])s1', '[16*]c1cccc([16*])c1', '[14*]c1ccc(C)s1', '[14*]c1cc2c([16*])c3sc(C)cc3c([16*])c2s1', '[14*]c1nc2c([16*])c(F)c(F)c([16*])c2nc1[14*]']","['[7*]C(C#N)C#N', '[7*]C1C(=O)c2ccccc2C1[7*]', '[7*]C[8*]', '[8*]CCCCCC', '[14*]c1cc2sc3c(c2s1)C(c1ccc([16*])cc1)(c1ccc([16*])cc1)c1cc2c(cc1-3)C(c1ccc([16*])cc1)(c1ccc([16*])cc1)c1c-2sc2cc([14*])sc12']","['[4*]CCCCCCCC', '[3*]O[3*]', '[8*]CC(CC)CCCC', '[14*]c1ccc([14*])s1', '[16*]c1cccc([16*])c1', '[14*]c1ccc(C)s1', '[14*]c1cc2c([16*])c3sc(C)cc3c([16*])c2s1', '[14*]c1nc2c([16*])c(F)c(F)c([16*])c2nc1[14*]', '.', '[7*]C(C#N)C#N', '[7*]C1C(=O)c2ccccc2C1[7*]', '[7*]C[8*]', '[8*]CCCCCC', '[14*]c1cc2sc3c(c2s1)C(c1ccc([16*])cc1)(c1ccc([16*])cc1)c1cc2c(cc1-3)C(c1ccc([16*])cc1)(c1ccc([16*])cc1)c1c-2sc2cc([14*])sc12']","[0, 0, 0, 51, 2, 5, 7, 63, 6, 9, 83, 1, 10, 11, 12, 13, 15]"
PBQ-4F,ITIC,-5.49,-3.7,-5.574146341463415,-3.915,1.0,THF,12.0,isopropanol,160.0,11.34,11.34,0.95,66.8,"['[4*]CCCCCCCC', '[3*]O[3*]', '[8*]CC(CC)CCCC', '[14*]c1cc(F)c([14*])s1', '[16*]c1cccc([16*])c1', '[14*]c1ccc(C)s1', '[14*]c1ccc([14*])s1', '[14*]c1cc2c([16*])c3sc(C)cc3c([16*])c2s1', '[14*]c1nc2c([16*])c(F)c(F)c([16*])c2nc1[14*]']","['[7*]C(C#N)C#N', '[7*]C1C(=O)c2ccccc2C1[7*]', '[7*]C[8*]', '[8*]CCCCCC', '[14*]c1cc2sc3c(c2s1)C(c1ccc([16*])cc1)(c1ccc([16*])cc1)c1cc2c(cc1-3)C(c1ccc([16*])cc1)(c1ccc([16*])cc1)c1c-2sc2cc([14*])sc12']","['[4*]CCCCCCCC', '[3*]O[3*]', '[8*]CC(CC)CCCC', '[14*]c1cc(F)c([14*])s1', '[16*]c1cccc([16*])c1', '[14*]c1ccc(C)s1', '[14*]c1ccc([14*])s1', '[14*]c1cc2c([16*])c3sc(C)cc3c([16*])c2s1', '[14*]c1nc2c([16*])c(F)c(F)c([16*])c2nc1[14*]', '.', '[7*]C(C#N)C#N', '[7*]C1C(=O)c2ccccc2C1[7*]', '[7*]C[8*]', '[8*]CCCCCC', '[14*]c1cc2sc3c(c2s1)C(c1ccc([16*])cc1)(c1ccc([16*])cc1)c1cc2c(cc1-3)C(c1ccc([16*])cc1)(c1ccc([16*])cc1)c1c-2sc2cc([14*])sc12']","[0, 0, 51, 2, 5, 24, 63, 6, 7, 9, 83, 1, 10, 11, 12, 13, 15]"
PBTA-TF,ITCC,-5.36,-3.4200000000000004,-5.47,-3.76,1.0,CF,16.0,DIO,25.0,10.4,10.41,1.0,67.0,"['[8*]C(CCCCCC)CCCCCCCCC', '[8*]C(CC)CCCCCC', '[14*]c1cc(F)c([14*])s1', '[14*]c1ccc(C)s1', '[14*]c1ccc([14*])s1', '[9*]n1nc2c([16*])c(F)c(F)c([16*])c2n1', '[14*]c1cc2c([16*])c3sc(C)cc3c([16*])c2s1']","['[7*]C(C#N)C#N', '[7*]C1C(=O)c2sccc2C1[7*]', '[7*]C[8*]', '[8*]CCCCCC', '[14*]c1cc2sc3c(c2s1)C(c1ccc([16*])cc1)(c1ccc([16*])cc1)c1cc2c(cc1-3)C(c1ccc([16*])cc1)(c1ccc([16*])cc1)c1c-2sc2cc([14*])sc12']","['[8*]C(CCCCCC)CCCCCCCCC', '[8*]C(CC)CCCCCC', '[14*]c1cc(F)c([14*])s1', '[14*]c1ccc(C)s1', '[14*]c1ccc([14*])s1', '[9*]n1nc2c([16*])c(F)c(F)c([16*])c2n1', '[14*]c1cc2c([16*])c3sc(C)cc3c([16*])c2s1', '.', '[7*]C(C#N)C#N', '[7*]C1C(=O)c2sccc2C1[7*]', '[7*]C[8*]', '[8*]CCCCCC', '[14*]c1cc2sc3c(c2s1)C(c1ccc([16*])cc1)(c1ccc([16*])cc1)c1cc2c(cc1-3)C(c1ccc([16*])cc1)(c1ccc([16*])cc1)c1c-2sc2cc([14*])sc12']","[0, 0, 0, 0, 84, 85, 24, 6, 7, 19, 9, 1, 10, 86, 12, 13, 15]"
PBTA-TF,IT-4F,-5.36,-3.4200000000000004,-5.66875,-4.060416666666667,1.0,CF,16.0,DIO,25.0,10.6,10.64,0.73,72.0,"['[8*]C(CCCCCC)CCCCCCCCC', '[8*]C(CC)CCCCCC', '[14*]c1cc(F)c([14*])s1', '[14*]c1ccc(C)s1', '[14*]c1ccc([14*])s1', '[9*]n1nc2c([16*])c(F)c(F)c([16*])c2n1', '[14*]c1cc2c([16*])c3sc(C)cc3c([16*])c2s1']","['[7*]C(C#N)C#N', '[7*]C1C(=O)c2cc(F)c(F)cc2C1[7*]', '[7*]C[8*]', '[8*]CCCCCC', '[14*]c1cc2sc3c(c2s1)C(c1ccc([16*])cc1)(c1ccc([16*])cc1)c1cc2c(cc1-3)C(c1ccc([16*])cc1)(c1ccc([16*])cc1)c1c-2sc2cc([14*])sc12']","['[8*]C(CCCCCC)CCCCCCCCC', '[8*]C(CC)CCCCCC', '[14*]c1cc(F)c([14*])s1', '[14*]c1ccc(C)s1', '[14*]c1ccc([14*])s1', '[9*]n1nc2c([16*])c(F)c(F)c([16*])c2n1', '[14*]c1cc2c([16*])c3sc(C)cc3c([16*])c2s1', '.', '[7*]C(C#N)C#N', '[7*]C1C(=O)c2cc(F)c(F)cc2C1[7*]', '[7*]C[8*]', '[8*]CCCCCC', '[14*]c1cc2sc3c(c2s1)C(c1ccc([16*])cc1)(c1ccc([16*])cc1)c1cc2c(cc1-3)C(c1ccc([16*])cc1)(c1ccc([16*])cc1)c1c-2sc2cc([14*])sc12']","[0, 0, 0, 0, 84, 85, 24, 6, 7, 19, 9, 1, 10, 42, 12, 13, 15]"
PBTA-TF,IT-M,-5.36,-3.4200000000000004,-5.513571428571429,-3.808,1.0,THF,16.0,isopropanol,25.0,12.0,11.82,0.96,67.0,"['[8*]C(CCCCCC)CCCCCCCCC', '[8*]C(CC)CCCCCC', '[14*]c1cc(F)c([14*])s1', '[14*]c1ccc(C)s1', '[14*]c1ccc([14*])s1', '[9*]n1nc2c([16*])c(F)c(F)c([16*])c2n1', '[14*]c1cc2c([16*])c3sc(C)cc3c([16*])c2s1']","['[7*]C(C#N)C#N', '[7*]C1C(=O)c2ccc(C)cc2C1[7*]', '[7*]C[8*]', '[8*]CCCCCC', '[14*]c1cc2sc3c(c2s1)C(c1ccc([16*])cc1)(c1ccc([16*])cc1)c1cc2c(cc1-3)C(c1ccc([16*])cc1)(c1ccc([16*])cc1)c1c-2sc2cc([14*])sc12']","['[8*]C(CCCCCC)CCCCCCCCC', '[8*]C(CC)CCCCCC', '[14*]c1cc(F)c([14*])s1', '[14*]c1ccc(C)s1', '[14*]c1ccc([14*])s1', '[9*]n1nc2c([16*])c(F)c(F)c([16*])c2n1', '[14*]c1cc2c([16*])c3sc(C)cc3c([16*])c2s1', '.', '[7*]C(C#N)C#N', '[7*]C1C(=O)c2ccc(C)cc2C1[7*]', '[7*]C[8*]', '[8*]CCCCCC', '[14*]c1cc2sc3c(c2s1)C(c1ccc([16*])cc1)(c1ccc([16*])cc1)c1cc2c(cc1-3)C(c1ccc([16*])cc1)(c1ccc([16*])cc1)c1c-2sc2cc([14*])sc12']","[0, 0, 0, 0, 84, 85, 24, 6, 7, 19, 9, 1, 10, 16, 12, 13, 15]"
PBTA-TF,IT-M,-5.36,-3.4200000000000004,-5.513571428571429,-3.808,1.0,o-xylene,24.0,PN,25.0,13.1,13.09,0.97,72.0,"['[8*]C(CCCCCC)CCCCCCCCC', '[8*]C(CC)CCCCCC', '[14*]c1cc(F)c([14*])s1', '[14*]c1ccc(C)s1', '[14*]c1ccc([14*])s1', '[9*]n1nc2c([16*])c(F)c(F)c([16*])c2n1', '[14*]c1cc2c([16*])c3sc(C)cc3c([16*])c2s1']","['[7*]C(C#N)C#N', '[7*]C1C(=O)c2ccc(C)cc2C1[7*]', '[7*]C[8*]', '[8*]CCCCCC', '[14*]c1cc2sc3c(c2s1)C(c1ccc([16*])cc1)(c1ccc([16*])cc1)c1cc2c(cc1-3)C(c1ccc([16*])cc1)(c1ccc([16*])cc1)c1c-2sc2cc([14*])sc12']","['[8*]C(CCCCCC)CCCCCCCCC', '[8*]C(CC)CCCCCC', '[14*]c1cc(F)c([14*])s1', '[14*]c1ccc(C)s1', '[14*]c1ccc([14*])s1', '[9*]n1nc2c([16*])c(F)c(F)c([16*])c2n1', '[14*]c1cc2c([16*])c3sc(C)cc3c([16*])c2s1', '.', '[7*]C(C#N)C#N', '[7*]C1C(=O)c2ccc(C)cc2C1[7*]', '[7*]C[8*]', '[8*]CCCCCC', '[14*]c1cc2sc3c(c2s1)C(c1ccc([16*])cc1)(c1ccc([16*])cc1)c1cc2c(cc1-3)C(c1ccc([16*])cc1)(c1ccc([16*])cc1)c1c-2sc2cc([14*])sc12']","[0, 0, 0, 0, 84, 85, 24, 6, 7, 19, 9, 1, 10, 16, 12, 13, 15]"
PBDB-T,ITIC,-5.297714285714285,-3.4170000000000003,-5.574146341463415,-3.915,1.0,CB,20.0,DIO,160.0,11.21,11.21,0.899,74.2,"['[8*]CC(CC)CCCC', '[14*]c1ccc(C)s1', '[14*]c1ccc([14*])s1', '[14*]c1sc([14*])c2c1C(=O)c1c([14*])sc([14*])c1C2=O', '[14*]c1cc2c([16*])c3sc(C)cc3c([16*])c2s1']","['[7*]C(C#N)C#N', '[7*]C1C(=O)c2ccccc2C1[7*]', '[7*]C[8*]', '[8*]CCCCCC', '[14*]c1cc2sc3c(c2s1)C(c1ccc([16*])cc1)(c1ccc([16*])cc1)c1cc2c(cc1-3)C(c1ccc([16*])cc1)(c1ccc([16*])cc1)c1c-2sc2cc([14*])sc12']","['[8*]CC(CC)CCCC', '[14*]c1ccc(C)s1', '[14*]c1ccc([14*])s1', '[14*]c1sc([14*])c2c1C(=O)c1c([14*])sc([14*])c1C2=O', '[14*]c1cc2c([16*])c3sc(C)cc3c([16*])c2s1', '.', '[7*]C(C#N)C#N', '[7*]C1C(=O)c2ccccc2C1[7*]', '[7*]C[8*]', '[8*]CCCCCC', '[14*]c1cc2sc3c(c2s1)C(c1ccc([16*])cc1)(c1ccc([16*])cc1)c1cc2c(cc1-3)C(c1ccc([16*])cc1)(c1ccc([16*])cc1)c1c-2sc2cc([14*])sc12']","[0, 0, 0, 0, 0, 0, 5, 6, 7, 30, 9, 1, 10, 11, 12, 13, 15]"
PBDB-T-SF,IT-4F,-5.41,-3.62,-5.66875,-4.060416666666667,1.0,CB,25.0,DIO,25.0,13.1,13.1,0.88,71.3,"['[8*]CC(CC)CCCC', '[14*]c1ccc(C)s1', '[14*]c1cc(F)c([14*])s1', '[14*]c1sc([14*])c2c1C(=O)c1c([14*])sc([14*])c1C2=O', '[14*]c1ccc([14*])s1', '[14*]c1cc2c([16*])c3sc(C)cc3c([16*])c2s1']","['[7*]C(C#N)C#N', '[7*]C1C(=O)c2cc(F)c(F)cc2C1[7*]', '[7*]C[8*]', '[8*]CCCCCC', '[14*]c1cc2sc3c(c2s1)C(c1ccc([16*])cc1)(c1ccc([16*])cc1)c1cc2c(cc1-3)C(c1ccc([16*])cc1)(c1ccc([16*])cc1)c1c-2sc2cc([14*])sc12']","['[8*]CC(CC)CCCC', '[14*]c1ccc(C)s1', '[14*]c1cc(F)c([14*])s1', '[14*]c1sc([14*])c2c1C(=O)c1c([14*])sc([14*])c1C2=O', '[14*]c1ccc([14*])s1', '[14*]c1cc2c([16*])c3sc(C)cc3c([16*])c2s1', '.', '[7*]C(C#N)C#N', '[7*]C1C(=O)c2cc(F)c(F)cc2C1[7*]', '[7*]C[8*]', '[8*]CCCCCC', '[14*]c1cc2sc3c(c2s1)C(c1ccc([16*])cc1)(c1ccc([16*])cc1)c1cc2c(cc1-3)C(c1ccc([16*])cc1)(c1ccc([16*])cc1)c1c-2sc2cc([14*])sc12']","[0, 0, 0, 0, 0, 5, 6, 24, 30, 7, 9, 1, 10, 42, 12, 13, 15]"
PBDB-T,ITIC,-5.297714285714285,-3.4170000000000003,-5.574146341463415,-3.915,1.0,CB,20.0,DIO,25.0,11.05,11.05,0.9,72.1,"['[8*]CC(CC)CCCC', '[14*]c1ccc(C)s1', '[14*]c1ccc([14*])s1', '[14*]c1sc([14*])c2c1C(=O)c1c([14*])sc([14*])c1C2=O', '[14*]c1cc2c([16*])c3sc(C)cc3c([16*])c2s1']","['[7*]C(C#N)C#N', '[7*]C1C(=O)c2ccccc2C1[7*]', '[7*]C[8*]', '[8*]CCCCCC', '[14*]c1cc2sc3c(c2s1)C(c1ccc([16*])cc1)(c1ccc([16*])cc1)c1cc2c(cc1-3)C(c1ccc([16*])cc1)(c1ccc([16*])cc1)c1c-2sc2cc([14*])sc12']","['[8*]CC(CC)CCCC', '[14*]c1ccc(C)s1', '[14*]c1ccc([14*])s1', '[14*]c1sc([14*])c2c1C(=O)c1c([14*])sc([14*])c1C2=O', '[14*]c1cc2c([16*])c3sc(C)cc3c([16*])c2s1', '.', '[7*]C(C#N)C#N', '[7*]C1C(=O)c2ccccc2C1[7*]', '[7*]C[8*]', '[8*]CCCCCC', '[14*]c1cc2sc3c(c2s1)C(c1ccc([16*])cc1)(c1ccc([16*])cc1)c1cc2c(cc1-3)C(c1ccc([16*])cc1)(c1ccc([16*])cc1)c1c-2sc2cc([14*])sc12']","[0, 0, 0, 0, 0, 0, 5, 6, 7, 30, 9, 1, 10, 11, 12, 13, 15]"
PTB7,SFBRCN,-5.175,-3.435,-5.93,-3.86,0.833,CB,22.0,DIO,25.0,7.34,7.15,0.85,60.7,"['[3*]O[3*]', '[4*]CC(CC)CCCC', '[1*]C([6*])=O', '[14*]c1sc2c([14*])sc(C)c2c1F', '[14*]c1cc2c([16*])c3sc(C)cc3c([16*])c2s1']","['[4*]CCCCCCCC', '[3*]O[3*]', '[8*]CC', '[9*]n1c(=C(C#N)C#N)s/c(=C\\c2ccc([16*])c3nsnc23)c1=O', '[16*]c1ccc2c(c1)-c1cc([16*])ccc1C21c2cc([16*])ccc2-c2ccc([16*])cc21']","['[3*]O[3*]', '[4*]CC(CC)CCCC', '[1*]C([6*])=O', '[14*]c1sc2c([14*])sc(C)c2c1F', '[14*]c1cc2c([16*])c3sc(C)cc3c([16*])c2s1', '.', '[4*]CCCCCCCC', '[3*]O[3*]', '[8*]CC', '[9*]n1c(=C(C#N)C#N)s/c(=C\\c2ccc([16*])c3nsnc23)c1=O', '[16*]c1ccc2c(c1)-c1cc([16*])ccc1C21c2cc([16*])ccc2-c2ccc([16*])cc21']","[0, 0, 0, 0, 0, 0, 2, 3, 4, 35, 9, 1, 51, 2, 22, 94, 95]"
PTB7-Th,SFBRCN,-5.204782608695651,-3.5391891891891896,-5.93,-3.86,0.833,CB,22.0,DIO,25.0,9.9,9.93,0.9,64.0,"['[3*]O[3*]', '[4*]CC(CC)CCCC', '[1*]C([6*])=O', '[8*]CC(CC)CCCC', '[14*]c1sc2c([14*])sc(C)c2c1F', '[14*]c1ccc([14*])s1', '[14*]c1cc2c([16*])c3sc(C)cc3c([16*])c2s1']","['[4*]CCCCCCCC', '[3*]O[3*]', '[8*]CC', '[9*]n1c(=C(C#N)C#N)s/c(=C\\c2ccc([16*])c3nsnc23)c1=O', '[16*]c1ccc2c(c1)-c1cc([16*])ccc1C21c2cc([16*])ccc2-c2ccc([16*])cc21']","['[3*]O[3*]', '[4*]CC(CC)CCCC', '[1*]C([6*])=O', '[8*]CC(CC)CCCC', '[14*]c1sc2c([14*])sc(C)c2c1F', '[14*]c1ccc([14*])s1', '[14*]c1cc2c([16*])c3sc(C)cc3c([16*])c2s1', '.', '[4*]CCCCCCCC', '[3*]O[3*]', '[8*]CC', '[9*]n1c(=C(C#N)C#N)s/c(=C\\c2ccc([16*])c3nsnc23)c1=O', '[16*]c1ccc2c(c1)-c1cc([16*])ccc1C21c2cc([16*])ccc2-c2ccc([16*])cc21']","[0, 0, 0, 0, 2, 3, 4, 5, 35, 7, 9, 1, 51, 2, 22, 94, 95]"
PBDB-T,ITCC,-5.297714285714285,-3.4170000000000003,-5.47,-3.76,1.0,CB,20.0,DIO,100.0,11.4,11.4,1.01,71.0,"['[8*]CC(CC)CCCC', '[14*]c1ccc(C)s1', '[14*]c1ccc([14*])s1', '[14*]c1sc([14*])c2c1C(=O)c1c([14*])sc([14*])c1C2=O', '[14*]c1cc2c([16*])c3sc(C)cc3c([16*])c2s1']","['[7*]C(C#N)C#N', '[7*]C1C(=O)c2sccc2C1[7*]', '[7*]C[8*]', '[8*]CCCCCC', '[14*]c1cc2sc3c(c2s1)C(c1ccc([16*])cc1)(c1ccc([16*])cc1)c1cc2c(cc1-3)C(c1ccc([16*])cc1)(c1ccc([16*])cc1)c1c-2sc2cc([14*])sc12']","['[8*]CC(CC)CCCC', '[14*]c1ccc(C)s1', '[14*]c1ccc([14*])s1', '[14*]c1sc([14*])c2c1C(=O)c1c([14*])sc([14*])c1C2=O', '[14*]c1cc2c([16*])c3sc(C)cc3c([16*])c2s1', '.', '[7*]C(C#N)C#N', '[7*]C1C(=O)c2sccc2C1[7*]', '[7*]C[8*]', '[8*]CCCCCC', '[14*]c1cc2sc3c(c2s1)C(c1ccc([16*])cc1)(c1ccc([16*])cc1)c1cc2c(cc1-3)C(c1ccc([16*])cc1)(c1ccc([16*])cc1)c1c-2sc2cc([14*])sc12']","[0, 0, 0, 0, 0, 0, 5, 6, 7, 30, 9, 1, 10, 86, 12, 13, 15]"
PBDTTT-E-T,IEIC,-5.09,-3.48,-5.455,-3.8625,0.667,CB,25.0,DIO,100.0,4.9,4.95,0.9,47.0,"['[3*]O[3*]', '[4*]CC(CC)CCCC', '[1*]C([6*])=O', '[8*]CC(CC)CCCC', '[14*]c1cc2c(C)sc([14*])c2s1', '[14*]c1ccc([14*])s1', '[14*]c1cc2c([16*])c3sc(C)cc3c([16*])c2s1']","['[7*]C(C#N)C#N', '[7*]C1C(=O)c2ccccc2C1[7*]', '[7*]C[8*]', '[8*]CC(CC)CCCC', '[8*]CCCCCC', '[14*]c1cc([16*])c([14*])s1', '[14*]c1cc2c(s1)-c1cc3c(cc1C2(c1ccc([16*])cc1)c1ccc([16*])cc1)-c1sc([14*])cc1C3(c1ccc([16*])cc1)c1ccc([16*])cc1']","['[3*]O[3*]', '[4*]CC(CC)CCCC', '[1*]C([6*])=O', '[8*]CC(CC)CCCC', '[14*]c1cc2c(C)sc([14*])c2s1', '[14*]c1ccc([14*])s1', '[14*]c1cc2c([16*])c3sc(C)cc3c([16*])c2s1', '.', '[7*]C(C#N)C#N', '[7*]C1C(=O)c2ccccc2C1[7*]', '[7*]C[8*]', '[8*]CC(CC)CCCC', '[8*]CCCCCC', '[14*]c1cc([16*])c([14*])s1', '[14*]c1cc2c(s1)-c1cc3c(cc1C2(c1ccc([16*])cc1)c1ccc([16*])cc1)-c1sc([14*])cc1C3(c1ccc([16*])cc1)c1ccc([16*])cc1']","[0, 0, 2, 3, 4, 5, 96, 7, 9, 1, 10, 11, 12, 5, 13, 34, 38]"
PBTT,IEICO,-5.19,-3.11,-5.32,-3.95,1.0,CB,22.0,DIO,100.0,9.5,9.44,0.86,61.3,"['[3*]O[3*]', '[4*]CCCCCC', '[1*]C([6*])=O', '[8*]CC(CC)CCCC', '[14*]c1sc2c([14*])sc(C)c2c1F', '[14*]c1ccc([14*])s1', '[14*]c1cc2c([16*])c3sc(C)cc3c([16*])c2s1']","['[4*]CC(CC)CCCC', '[3*]O[3*]', '[7*]C(C#N)C#N', '[7*]C1C(=O)c2ccccc2C1[7*]', '[7*]C[8*]', '[8*]CCCCCC', '[14*]c1cc([16*])c([14*])s1', '[14*]c1cc2c(s1)-c1cc3c(cc1C2(c1ccc([16*])cc1)c1ccc([16*])cc1)-c1sc([14*])cc1C3(c1ccc([16*])cc1)c1ccc([16*])cc1']","['[3*]O[3*]', '[4*]CCCCCC', '[1*]C([6*])=O', '[8*]CC(CC)CCCC', '[14*]c1sc2c([14*])sc(C)c2c1F', '[14*]c1ccc([14*])s1', '[14*]c1cc2c([16*])c3sc(C)cc3c([16*])c2s1', '.', '[4*]CC(CC)CCCC', '[3*]O[3*]', '[7*]C(C#N)C#N', '[7*]C1C(=O)c2ccccc2C1[7*]', '[7*]C[8*]', '[8*]CCCCCC', '[14*]c1cc([16*])c([14*])s1', '[14*]c1cc2c(s1)-c1cc3c(cc1C2(c1ccc([16*])cc1)c1ccc([16*])cc1)-c1sc([14*])cc1C3(c1ccc([16*])cc1)c1ccc([16*])cc1']","[0, 2, 97, 4, 5, 35, 7, 9, 1, 3, 2, 10, 11, 12, 13, 34, 38]"
PTB7-Th,IEICO,-5.204782608695651,-3.5391891891891896,-5.32,-3.95,1.0,CB,22.0,DIO,100.0,7.3,7.32,0.91,60.5,"['[3*]O[3*]', '[4*]CC(CC)CCCC', '[1*]C([6*])=O', '[8*]CC(CC)CCCC', '[14*]c1sc2c([14*])sc(C)c2c1F', '[14*]c1ccc([14*])s1', '[14*]c1cc2c([16*])c3sc(C)cc3c([16*])c2s1']","['[4*]CC(CC)CCCC', '[3*]O[3*]', '[7*]C(C#N)C#N', '[7*]C1C(=O)c2ccccc2C1[7*]', '[7*]C[8*]', '[8*]CCCCCC', '[14*]c1cc([16*])c([14*])s1', '[14*]c1cc2c(s1)-c1cc3c(cc1C2(c1ccc([16*])cc1)c1ccc([16*])cc1)-c1sc([14*])cc1C3(c1ccc([16*])cc1)c1ccc([16*])cc1']","['[3*]O[3*]', '[4*]CC(CC)CCCC', '[1*]C([6*])=O', '[8*]CC(CC)CCCC', '[14*]c1sc2c([14*])sc(C)c2c1F', '[14*]c1ccc([14*])s1', '[14*]c1cc2c([16*])c3sc(C)cc3c([16*])c2s1', '.', '[4*]CC(CC)CCCC', '[3*]O[3*]', '[7*]C(C#N)C#N', '[7*]C1C(=O)c2ccccc2C1[7*]', '[7*]C[8*]', '[8*]CCCCCC', '[14*]c1cc([16*])c([14*])s1', '[14*]c1cc2c(s1)-c1cc3c(cc1C2(c1ccc([16*])cc1)c1ccc([16*])cc1)-c1sc([14*])cc1C3(c1ccc([16*])cc1)c1ccc([16*])cc1']","[0, 2, 3, 4, 5, 35, 7, 9, 1, 3, 2, 10, 11, 12, 13, 34, 38]"
PBDB-T,NITI,-5.297714285714285,-3.4170000000000003,-5.68,-3.84,1.0,CB,10.0,_,25.0,9.49,12.86,0.86,84.0,"['[8*]CC(CC)CCCC', '[14*]c1ccc(C)s1', '[14*]c1ccc([14*])s1', '[14*]c1sc([14*])c2c1C(=O)c1c([14*])sc([14*])c1C2=O', '[14*]c1cc2c([16*])c3sc(C)cc3c([16*])c2s1']","['[7*]C(C#N)C#N', '[7*]C1C(=O)c2cc(F)c(F)cc2C1[7*]', '[7*]C[8*]', '[8*]CCCCCCCC', '[14*]c1cc2c([14*])sc([14*])c2s1', '[16*]c1ccc2c(c1)C(CC(CC)CCCC)(CC(CC)CCCC)C1=C2C(CC(CC)CCCC)(CC(CC)CCCC)c2cc([16*])ccc21']","['[8*]CC(CC)CCCC', '[14*]c1ccc(C)s1', '[14*]c1ccc([14*])s1', '[14*]c1sc([14*])c2c1C(=O)c1c([14*])sc([14*])c1C2=O', '[14*]c1cc2c([16*])c3sc(C)cc3c([16*])c2s1', '.', '[7*]C(C#N)C#N', '[7*]C1C(=O)c2cc(F)c(F)cc2C1[7*]', '[7*]C[8*]', '[8*]CCCCCCCC', '[14*]c1cc2c([14*])sc([14*])c2s1', '[16*]c1ccc2c(c1)C(CC(CC)CCCC)(CC(CC)CCCC)C1=C2C(CC(CC)CCCC)(CC(CC)CCCC)c2cc([16*])ccc21']","[0, 0, 0, 0, 0, 5, 6, 7, 30, 9, 1, 10, 42, 12, 21, 99, 100]"
PTB7-Th,IHIC,-5.204782608695651,-3.5391891891891896,-5.45,-3.93,0.667,DCB,20.0,CN,25.0,9.41,7.75,0.744,60.9,"['[3*]O[3*]', '[4*]CC(CC)CCCC', '[1*]C([6*])=O', '[8*]CC(CC)CCCC', '[14*]c1sc2c([14*])sc(C)c2c1F', '[14*]c1ccc([14*])s1', '[14*]c1cc2c([16*])c3sc(C)cc3c([16*])c2s1']","['[7*]C(C#N)C#N', '[7*]C1C(=O)c2ccccc2C1[7*]', '[7*]C[8*]', '[8*]CCCCCC', '[14*]c1cc2c(s1)-c1sc3c4c(sc3c1C2(c1ccc([16*])cc1)c1ccc([16*])cc1)-c1sc([14*])cc1C4(c1ccc([16*])cc1)c1ccc([16*])cc1']","['[3*]O[3*]', '[4*]CC(CC)CCCC', '[1*]C([6*])=O', '[8*]CC(CC)CCCC', '[14*]c1sc2c([14*])sc(C)c2c1F', '[14*]c1ccc([14*])s1', '[14*]c1cc2c([16*])c3sc(C)cc3c([16*])c2s1', '.', '[7*]C(C#N)C#N', '[7*]C1C(=O)c2ccccc2C1[7*]', '[7*]C[8*]', '[8*]CCCCCC', '[14*]c1cc2c(s1)-c1sc3c4c(sc3c1C2(c1ccc([16*])cc1)c1ccc([16*])cc1)-c1sc([14*])cc1C4(c1ccc([16*])cc1)c1ccc([16*])cc1']","[0, 0, 0, 0, 2, 3, 4, 5, 35, 7, 9, 1, 10, 11, 12, 13, 101]"
PTB7-Th,DTPC-DFIC,-5.204782608695651,-3.5391891891891896,-5.31,-4.1,0.667,DCB,25.0,DIO,25.0,10.21,10.21,0.76,61.3,"['[3*]O[3*]', '[4*]CC(CC)CCCC', '[1*]C([6*])=O', '[8*]CC(CC)CCCC', '[14*]c1sc2c([14*])sc(C)c2c1F', '[14*]c1ccc([14*])s1', '[14*]c1cc2c([16*])c3sc(C)cc3c([16*])c2s1']","['[7*]C(C#N)C#N', '[7*]C1C(=O)c2cc(F)c(F)cc2C1[7*]', '[8*]CC(CCCCCC)CCCCCCCC', '[7*]C[8*]', '[8*]CCCCCC', '[9*]n1c2cc3c4c(ccc5c6ccc7c8c(cc1c(c86)c2c45)-c1sc([14*])cc1C7(c1ccc([16*])cc1)c1ccc([16*])cc1)C(c1ccc([16*])cc1)(c1ccc([16*])cc1)c1cc([14*])sc1-3']","['[3*]O[3*]', '[4*]CC(CC)CCCC', '[1*]C([6*])=O', '[8*]CC(CC)CCCC', '[14*]c1sc2c([14*])sc(C)c2c1F', '[14*]c1ccc([14*])s1', '[14*]c1cc2c([16*])c3sc(C)cc3c([16*])c2s1', '.', '[7*]C(C#N)C#N', '[7*]C1C(=O)c2cc(F)c(F)cc2C1[7*]', '[8*]CC(CCCCCC)CCCCCCCC', '[7*]C[8*]', '[8*]CCCCCC', '[9*]n1c2cc3c4c(ccc5c6ccc7c8c(cc1c(c86)c2c45)-c1sc([14*])cc1C7(c1ccc([16*])cc1)c1ccc([16*])cc1)C(c1ccc([16*])cc1)(c1ccc([16*])cc1)c1cc([14*])sc1-3']","[0, 0, 0, 2, 3, 4, 5, 35, 7, 9, 1, 10, 42, 17, 12, 13, 109]"
PBDB-T,DICTF,-5.297714285714285,-3.4170000000000003,-5.67,-3.79,0.833,CB,22.0,DIO,25.0,5.93,5.65,0.93,59.0,"['[8*]CC(CC)CCCC', '[14*]c1ccc(C)s1', '[14*]c1ccc([14*])s1', '[14*]c1sc([14*])c2c1C(=O)c1c([14*])sc([14*])c1C2=O', '[14*]c1cc2c([16*])c3sc(C)cc3c([16*])c2s1']","['[7*]C(C#N)C#N', '[7*]C1C(=O)c2ccccc2C1[7*]', '[7*]C[8*]', '[14*]c1ccc([14*])s1', '[16*]c1ccc2c(c1)C(CCCCCCCC)(CCCCCCCC)c1cc([16*])ccc1-2']","['[8*]CC(CC)CCCC', '[14*]c1ccc(C)s1', '[14*]c1ccc([14*])s1', '[14*]c1sc([14*])c2c1C(=O)c1c([14*])sc([14*])c1C2=O', '[14*]c1cc2c([16*])c3sc(C)cc3c([16*])c2s1', '.', '[7*]C(C#N)C#N', '[7*]C1C(=O)c2ccccc2C1[7*]', '[7*]C[8*]', '[14*]c1ccc([14*])s1', '[16*]c1ccc2c(c1)C(CCCCCCCC)(CCCCCCCC)c1cc([16*])ccc1-2']","[0, 0, 0, 0, 0, 0, 5, 6, 7, 30, 9, 1, 10, 11, 12, 7, 78]"
PBDB-T,FDICTF,-5.297714285714285,-3.4170000000000003,-5.43,-3.71,0.833,CB,22.0,DIO,25.0,10.06,9.81,0.94,66.0,"['[8*]CC(CC)CCCC', '[14*]c1ccc(C)s1', '[14*]c1ccc([14*])s1', '[14*]c1sc([14*])c2c1C(=O)c1c([14*])sc([14*])c1C2=O', '[14*]c1cc2c([16*])c3sc(C)cc3c([16*])c2s1']","['[7*]C(C#N)C#N', '[7*]C1C(=O)c2ccccc2C1[7*]', '[7*]C[8*]', '[14*]c1cc2c(s1)-c1cc3c(cc1C2(CCCCCCCC)CCCCCCCC)-c1cc2c(cc1C3(CCCCCCCC)CCCCCCCC)-c1sc([14*])cc1C2(CCCCCCCC)CCCCCCCC']","['[8*]CC(CC)CCCC', '[14*]c1ccc(C)s1', '[14*]c1ccc([14*])s1', '[14*]c1sc([14*])c2c1C(=O)c1c([14*])sc([14*])c1C2=O', '[14*]c1cc2c([16*])c3sc(C)cc3c([16*])c2s1', '.', '[7*]C(C#N)C#N', '[7*]C1C(=O)c2ccccc2C1[7*]', '[7*]C[8*]', '[14*]c1cc2c(s1)-c1cc3c(cc1C2(CCCCCCCC)CCCCCCCC)-c1cc2c(cc1C3(CCCCCCCC)CCCCCCCC)-c1sc([14*])cc1C2(CCCCCCCC)CCCCCCCC']","[0, 0, 0, 0, 0, 0, 0, 5, 6, 7, 30, 9, 1, 10, 11, 12, 110]"
P_dFBT-DTS,MPU1,-5.31,-3.33,-5.81,-3.99,1.0,CF,16.0,DIO,40.0,4.17,4.17,1.04,48.0,"['[8*]CCCCCC', '[14*]c1cc2c(s1)-c1sc(C)cc1[Si]2(CCCCCCCC)CCCCCCCC', '[9*]n1nc2c([16*])cc(F)c(C)c2n1', '[14*]c1cc2c(s1)-c1sc([14*])cc1[Si]2(CCCCCCCC)CCCCCCCC', '[9*]n1nc2c([16*])cc(F)c([16*])c2n1']","['[8*]CC', '[7*]C1SC(=S)N([10*])C1=O', '[8*]CC(CC)CCCC', '[7*]C[8*]', '[14*]c1ccc([14*])s1', '[10*]N1C(=O)C2C(C(=O)N([10*])C2[13*])C1[13*]']","['[8*]CCCCCC', '[14*]c1cc2c(s1)-c1sc(C)cc1[Si]2(CCCCCCCC)CCCCCCCC', '[9*]n1nc2c([16*])cc(F)c(C)c2n1', '[14*]c1cc2c(s1)-c1sc([14*])cc1[Si]2(CCCCCCCC)CCCCCCCC', '[9*]n1nc2c([16*])cc(F)c([16*])c2n1', '.', '[8*]CC', '[7*]C1SC(=S)N([10*])C1=O', '[8*]CC(CC)CCCC', '[7*]C[8*]', '[14*]c1ccc([14*])s1', '[10*]N1C(=O)C2C(C(=O)N([10*])C2[13*])C1[13*]']","[0, 0, 0, 0, 0, 13, 112, 113, 114, 115, 1, 22, 76, 5, 12, 7, 111]"
PBDB-T,IDT-BC6,-5.297714285714285,-3.4170000000000003,-5.55,-3.83,1.0,o-DCB,8.0,_,25.0,2.3,2.28,0.92,44.0,"['[8*]CC(CC)CCCC', '[14*]c1ccc(C)s1', '[14*]c1ccc([14*])s1', '[14*]c1sc([14*])c2c1C(=O)c1c([14*])sc([14*])c1C2=O', '[14*]c1cc2c([16*])c3sc(C)cc3c([16*])c2s1']","['[7*]C(C#N)C#N', '[7*]C1C(=O)c2ccccc2C1[7*]', '[7*]C[8*]', '[8*]CCCCCC', '[16*]c1cc([16*])c([16*])cc1[16*]', '[14*]c1cc2c(s1)-c1cc3c(cc1C2(c1ccc([16*])cc1)c1ccc([16*])cc1)-c1sc([14*])cc1C3(c1ccc([16*])cc1)c1ccc([16*])cc1']","['[8*]CC(CC)CCCC', '[14*]c1ccc(C)s1', '[14*]c1ccc([14*])s1', '[14*]c1sc([14*])c2c1C(=O)c1c([14*])sc([14*])c1C2=O', '[14*]c1cc2c([16*])c3sc(C)cc3c([16*])c2s1', '.', '[7*]C(C#N)C#N', '[7*]C1C(=O)c2ccccc2C1[7*]', '[7*]C[8*]', '[8*]CCCCCC', '[16*]c1cc([16*])c([16*])cc1[16*]', '[14*]c1cc2c(s1)-c1cc3c(cc1C2(c1ccc([16*])cc1)c1ccc([16*])cc1)-c1sc([14*])cc1C3(c1ccc([16*])cc1)c1ccc([16*])cc1']","[0, 0, 0, 0, 0, 5, 6, 7, 30, 9, 1, 10, 11, 12, 13, 93, 38]"
PBDB-T,IDT-BOC6,-5.297714285714285,-3.4170000000000003,-5.51,-3.78,1.0,o-DCB,8.0,DIO,25.0,9.6,9.56,1.01,54.0,"['[8*]CC(CC)CCCC', '[14*]c1ccc(C)s1', '[14*]c1ccc([14*])s1', '[14*]c1sc([14*])c2c1C(=O)c1c([14*])sc([14*])c1C2=O', '[14*]c1cc2c([16*])c3sc(C)cc3c([16*])c2s1']","['[4*]CCCCCC', '[3*]O[3*]', '[7*]C(C#N)C#N', '[7*]C1C(=O)c2ccccc2C1[7*]', '[7*]C[8*]', '[8*]CCCCCC', '[16*]c1cc([16*])c([16*])cc1[16*]', '[14*]c1cc2c(s1)-c1cc3c(cc1C2(c1ccc([16*])cc1)c1ccc([16*])cc1)-c1sc([14*])cc1C3(c1ccc([16*])cc1)c1ccc([16*])cc1']","['[8*]CC(CC)CCCC', '[14*]c1ccc(C)s1', '[14*]c1ccc([14*])s1', '[14*]c1sc([14*])c2c1C(=O)c1c([14*])sc([14*])c1C2=O', '[14*]c1cc2c([16*])c3sc(C)cc3c([16*])c2s1', '.', '[4*]CCCCCC', '[3*]O[3*]', '[7*]C(C#N)C#N', '[7*]C1C(=O)c2ccccc2C1[7*]', '[7*]C[8*]', '[8*]CCCCCC', '[16*]c1cc([16*])c([16*])cc1[16*]', '[14*]c1cc2c(s1)-c1cc3c(cc1C2(c1ccc([16*])cc1)c1ccc([16*])cc1)-c1sc([14*])cc1C3(c1ccc([16*])cc1)c1ccc([16*])cc1']","[0, 0, 0, 5, 6, 7, 30, 9, 1, 97, 2, 10, 11, 12, 13, 93, 38]"
PTB7-Th,FOIC,-5.204782608695651,-3.5391891891891896,-5.36,-3.92,0.667,CF,10.0,_,25.0,12.0,11.97,0.743,67.1,"['[3*]O[3*]', '[4*]CC(CC)CCCC', '[1*]C([6*])=O', '[8*]CC(CC)CCCC', '[14*]c1sc2c([14*])sc(C)c2c1F', '[14*]c1ccc([14*])s1', '[14*]c1cc2c([16*])c3sc(C)cc3c([16*])c2s1']","['[7*]C(C#N)C#N', '[7*]C1C(=O)c2cc(F)ccc2C1[7*]', '[7*]C[8*]', '[8*]CCCCCC', '[14*]c1cc2sc3c(c2s1)C(c1ccc([16*])cc1)(c1ccc([16*])cc1)c1c-3sc2c3c(sc12)-c1sc2cc([14*])sc2c1C3(c1ccc([16*])cc1)c1ccc([16*])cc1']","['[3*]O[3*]', '[4*]CC(CC)CCCC', '[1*]C([6*])=O', '[8*]CC(CC)CCCC', '[14*]c1sc2c([14*])sc(C)c2c1F', '[14*]c1ccc([14*])s1', '[14*]c1cc2c([16*])c3sc(C)cc3c([16*])c2s1', '.', '[7*]C(C#N)C#N', '[7*]C1C(=O)c2cc(F)ccc2C1[7*]', '[7*]C[8*]', '[8*]CCCCCC', '[14*]c1cc2sc3c(c2s1)C(c1ccc([16*])cc1)(c1ccc([16*])cc1)c1c-3sc2c3c(sc12)-c1sc2cc([14*])sc2c1C3(c1ccc([16*])cc1)c1ccc([16*])cc1']","[0, 0, 0, 0, 2, 3, 4, 5, 35, 7, 9, 1, 10, 68, 12, 13, 14]"
P3HT,ATT-3,-5.057777777777777,-2.989444444444445,-5.32,-3.4,1.25,CF,16.2,_,130.0,6.26,6.28,0.927,62.0,"['[8*]CCCCCC', '[14*]c1sc(C)cc1[16*]', '[14*]c1cc([16*])c(C)s1', '[14*]c1cc([16*])c([14*])s1']","['[3*]O[3*]', '[4*]CCCCCCCC', '[1*]C([6*])=O', '[8*]CC', '[7*]C1SC(=S)N([10*])C1=O', '[7*]C[8*]', '[8*]CCCCCC', '[14*]c1cc2c([14*])sc([14*])c2s1', '[14*]c1cc2c(s1)-c1cc3c(cc1C2(c1ccc([16*])cc1)c1ccc([16*])cc1)-c1sc([14*])cc1C3(c1ccc([16*])cc1)c1ccc([16*])cc1']","['[8*]CCCCCC', '[14*]c1sc(C)cc1[16*]', '[14*]c1cc([16*])c(C)s1', '[14*]c1cc([16*])c([14*])s1', '.', '[3*]O[3*]', '[4*]CCCCCCCC', '[1*]C([6*])=O', '[8*]CC', '[7*]C1SC(=S)N([10*])C1=O', '[7*]C[8*]', '[8*]CCCCCC', '[14*]c1cc2c([14*])sc([14*])c2s1', '[14*]c1cc2c(s1)-c1cc3c(cc1C2(c1ccc([16*])cc1)c1ccc([16*])cc1)-c1sc([14*])cc1C3(c1ccc([16*])cc1)c1ccc([16*])cc1']","[0, 0, 0, 13, 102, 57, 34, 1, 2, 51, 4, 22, 76, 12, 13, 99, 38]"
