Repository: aspuru-guzik-group/Beyond-Molecular-Structure-ML-for-OPV-Materials-Devices

File: ml_for_opvs/data/input_representation/OPV_Min/BRICS/processed_brics_frag_fabrication/KFold/input_train_0.csv (part 4 of 8)
Donor,Acceptor,HOMO_D_eV,LUMO_D_eV,HOMO_A_eV,LUMO_A_eV,D_A_ratio_m_m,solvent,total_solids_conc_mg_mL,solvent_additive,annealing_temperature,PCE_percent,calc_PCE_percent,Voc_V,FF_percent,Donor_BRICS,Acceptor_BRICS,DA_pair_BRICS,DA_tokenized_BRICS
PBDB-T,IDT-N,-5.297714285714285,-3.4170000000000003,-5.73,-4.08,1.0,CF,10.0,CN,100.0,8.99,9.02,0.79,71.91,"['[8*]CC(CC)CCCC', '[14*]c1ccc(C)s1', '[14*]c1ccc([14*])s1', '[14*]c1sc([14*])c2c1C(=O)c1c([14*])sc([14*])c1C2=O', '[14*]c1cc2c([16*])c3sc(C)cc3c([16*])c2s1']","['[7*]C(C#N)C#N', '[7*]C1C(=O)c2cc3ccccc3cc2C1[7*]', '[7*]C[8*]', '[8*]CCCCCC', '[14*]c1cc2c(s1)-c1cc3c(cc1C2(c1ccc([16*])cc1)c1ccc([16*])cc1)-c1sc([14*])cc1C3(c1ccc([16*])cc1)c1ccc([16*])cc1']","['[8*]CC(CC)CCCC', '[14*]c1ccc(C)s1', '[14*]c1ccc([14*])s1', '[14*]c1sc([14*])c2c1C(=O)c1c([14*])sc([14*])c1C2=O', '[14*]c1cc2c([16*])c3sc(C)cc3c([16*])c2s1', '.', '[7*]C(C#N)C#N', '[7*]C1C(=O)c2cc3ccccc3cc2C1[7*]', '[7*]C[8*]', '[8*]CCCCCC', '[14*]c1cc2c(s1)-c1cc3c(cc1C2(c1ccc([16*])cc1)c1ccc([16*])cc1)-c1sc([14*])cc1C3(c1ccc([16*])cc1)c1ccc([16*])cc1']","[0, 0, 0, 0, 0, 0, 5, 6, 7, 30, 9, 1, 10, 40, 12, 13, 38]"
PBDB-T,IDT-T-N,-5.297714285714285,-3.4170000000000003,-5.58,-4.06,1.0,CF,10.0,CN,100.0,7.4,7.4,0.94,56.11,"['[8*]CC(CC)CCCC', '[14*]c1ccc(C)s1', '[14*]c1ccc([14*])s1', '[14*]c1sc([14*])c2c1C(=O)c1c([14*])sc([14*])c1C2=O', '[14*]c1cc2c([16*])c3sc(C)cc3c([16*])c2s1']","['[7*]C(C#N)C#N', '[7*]C1C(=O)c2cc3ccccc3cc2C1[7*]', '[7*]C[8*]', '[8*]CC(CC)CCCC', '[8*]CCCCCC', '[14*]c1cc([16*])c([14*])s1', '[14*]c1cc2c(s1)-c1cc3c(cc1C2(c1ccc([16*])cc1)c1ccc([16*])cc1)-c1sc([14*])cc1C3(c1ccc([16*])cc1)c1ccc([16*])cc1']","['[8*]CC(CC)CCCC', '[14*]c1ccc(C)s1', '[14*]c1ccc([14*])s1', '[14*]c1sc([14*])c2c1C(=O)c1c([14*])sc([14*])c1C2=O', '[14*]c1cc2c([16*])c3sc(C)cc3c([16*])c2s1', '.', '[7*]C(C#N)C#N', '[7*]C1C(=O)c2cc3ccccc3cc2C1[7*]', '[7*]C[8*]', '[8*]CC(CC)CCCC', '[8*]CCCCCC', '[14*]c1cc([16*])c([14*])s1', '[14*]c1cc2c(s1)-c1cc3c(cc1C2(c1ccc([16*])cc1)c1ccc([16*])cc1)-c1sc([14*])cc1C3(c1ccc([16*])cc1)c1ccc([16*])cc1']","[0, 0, 0, 0, 5, 6, 7, 30, 9, 1, 10, 40, 12, 5, 13, 34, 38]"
PTB7-Th,p-IDTIDT-IC,-5.204782608695651,-3.5391891891891896,-5.42,-3.82,0.667,o-DCB,25.0,_,150.0,6.48,6.47,0.94,47.5,"['[3*]O[3*]', '[4*]CC(CC)CCCC', '[1*]C([6*])=O', '[8*]CC(CC)CCCC', '[14*]c1sc2c([14*])sc(C)c2c1F', '[14*]c1ccc([14*])s1', '[14*]c1cc2c([16*])c3sc(C)cc3c([16*])c2s1']","['[7*]C(C#N)C#N', '[7*]C1C(=O)c2ccccc2C1[7*]', '[7*]C[8*]', '[8*]CCCCCC', '[14*]c1cc2c(s1)-c1cc3c(cc1C2(c1ccc([16*])cc1)c1ccc([16*])cc1)-c1sc2c4c(sc2c1C3(c1ccc([16*])cc1)c1ccc([16*])cc1)-c1cc2c(cc1C4(c1ccc([16*])cc1)c1ccc([16*])cc1)-c1sc([14*])cc1C2(c1ccc([16*])cc1)c1ccc([16*])cc1']","['[3*]O[3*]', '[4*]CC(CC)CCCC', '[1*]C([6*])=O', '[8*]CC(CC)CCCC', '[14*]c1sc2c([14*])sc(C)c2c1F', '[14*]c1ccc([14*])s1', '[14*]c1cc2c([16*])c3sc(C)cc3c([16*])c2s1', '.', '[7*]C(C#N)C#N', '[7*]C1C(=O)c2ccccc2C1[7*]', '[7*]C[8*]', '[8*]CCCCCC', '[14*]c1cc2c(s1)-c1cc3c(cc1C2(c1ccc([16*])cc1)c1ccc([16*])cc1)-c1sc2c4c(sc2c1C3(c1ccc([16*])cc1)c1ccc([16*])cc1)-c1cc2c(cc1C4(c1ccc([16*])cc1)c1ccc([16*])cc1)-c1sc([14*])cc1C2(c1ccc([16*])cc1)c1ccc([16*])cc1']","[0, 0, 0, 0, 2, 3, 4, 5, 35, 7, 9, 1, 10, 11, 12, 13, 157]"
PBDB-TF,IDT-C6,-5.497142857142857,-3.6428571428571423,-5.59,-3.35,1.0,CF,16.0,DIO,100.0,12.5,12.43,0.96,74.0,"['[8*]CC(CC)CCCC', '[14*]c1ccc(C)s1', '[14*]c1cc(F)c([14*])s1', '[14*]c1sc([14*])c2c1C(=O)c1c([14*])sc([14*])c1C2=O', '[14*]c1ccc([14*])s1', '[14*]c1cc2c([16*])c3sc(C)cc3c([16*])c2s1']","['[7*]C(C#N)C#N', '[7*]C1C(=O)c2ccc(C)cc2C1[7*]', '[7*]C[8*]', '[14*]c1cc2c(s1)-c1cc3c(cc1C2(CCCCCC)CCCCCC)-c1sc([14*])cc1C3(CCCCCC)CCCCCC']","['[8*]CC(CC)CCCC', '[14*]c1ccc(C)s1', '[14*]c1cc(F)c([14*])s1', '[14*]c1sc([14*])c2c1C(=O)c1c([14*])sc([14*])c1C2=O', '[14*]c1ccc([14*])s1', '[14*]c1cc2c([16*])c3sc(C)cc3c([16*])c2s1', '.', '[7*]C(C#N)C#N', '[7*]C1C(=O)c2ccc(C)cc2C1[7*]', '[7*]C[8*]', '[14*]c1cc2c(s1)-c1cc3c(cc1C2(CCCCCC)CCCCCC)-c1sc([14*])cc1C3(CCCCCC)CCCCCC']","[0, 0, 0, 0, 0, 0, 5, 6, 24, 30, 7, 9, 1, 10, 16, 12, 29]"
PBDB-TF,IDT-PhC6,-5.497142857142857,-3.6428571428571423,-5.56,-3.32,1.0,CF,16.0,DIO,100.0,5.6,5.59,1.0,43.0,"['[8*]CC(CC)CCCC', '[14*]c1ccc(C)s1', '[14*]c1cc(F)c([14*])s1', '[14*]c1sc([14*])c2c1C(=O)c1c([14*])sc([14*])c1C2=O', '[14*]c1ccc([14*])s1', '[14*]c1cc2c([16*])c3sc(C)cc3c([16*])c2s1']","['[7*]C(C#N)C#N', '[7*]C1C(=O)c2ccc(C)cc2C1[7*]', '[7*]C[8*]', '[8*]CCCCCC', '[14*]c1cc2c(s1)-c1cc3c(cc1C2(c1ccc([16*])cc1)c1ccc([16*])cc1)-c1sc([14*])cc1C3(c1ccc([16*])cc1)c1ccc([16*])cc1']","['[8*]CC(CC)CCCC', '[14*]c1ccc(C)s1', '[14*]c1cc(F)c([14*])s1', '[14*]c1sc([14*])c2c1C(=O)c1c([14*])sc([14*])c1C2=O', '[14*]c1ccc([14*])s1', '[14*]c1cc2c([16*])c3sc(C)cc3c([16*])c2s1', '.', '[7*]C(C#N)C#N', '[7*]C1C(=O)c2ccc(C)cc2C1[7*]', '[7*]C[8*]', '[8*]CCCCCC', '[14*]c1cc2c(s1)-c1cc3c(cc1C2(c1ccc([16*])cc1)c1ccc([16*])cc1)-c1sc([14*])cc1C3(c1ccc([16*])cc1)c1ccc([16*])cc1']","[0, 0, 0, 0, 0, 5, 6, 24, 30, 7, 9, 1, 10, 16, 12, 13, 38]"
PBDB-T,FDICTF,-5.297714285714285,-3.4170000000000003,-5.43,-3.71,1.25,CB,19.8,_,25.0,11.2,10.99,0.93,72.5,"['[8*]CC(CC)CCCC', '[14*]c1ccc(C)s1', '[14*]c1ccc([14*])s1', '[14*]c1sc([14*])c2c1C(=O)c1c([14*])sc([14*])c1C2=O', '[14*]c1cc2c([16*])c3sc(C)cc3c([16*])c2s1']","['[7*]C(C#N)C#N', '[7*]C1C(=O)c2ccccc2C1[7*]', '[7*]C[8*]', '[14*]c1cc2c(s1)-c1cc3c(cc1C2(CCCCCCCC)CCCCCCCC)-c1cc2c(cc1C3(CCCCCCCC)CCCCCCCC)-c1sc([14*])cc1C2(CCCCCCCC)CCCCCCCC']","['[8*]CC(CC)CCCC', '[14*]c1ccc(C)s1', '[14*]c1ccc([14*])s1', '[14*]c1sc([14*])c2c1C(=O)c1c([14*])sc([14*])c1C2=O', '[14*]c1cc2c([16*])c3sc(C)cc3c([16*])c2s1', '.', '[7*]C(C#N)C#N', '[7*]C1C(=O)c2ccccc2C1[7*]', '[7*]C[8*]', '[14*]c1cc2c(s1)-c1cc3c(cc1C2(CCCCCCCC)CCCCCCCC)-c1cc2c(cc1C3(CCCCCCCC)CCCCCCCC)-c1sc([14*])cc1C2(CCCCCCCC)CCCCCCCC']","[0, 0, 0, 0, 0, 0, 0, 5, 6, 7, 30, 9, 1, 10, 11, 12, 110]"
PBDB-T,DTNIC6,-5.297714285714285,-3.4170000000000003,-5.87,-3.92,1.0,CB,18.0,_,25.0,3.39,3.38,0.96,45.63,"['[8*]CC(CC)CCCC', '[14*]c1ccc(C)s1', '[14*]c1ccc([14*])s1', '[14*]c1sc([14*])c2c1C(=O)c1c([14*])sc([14*])c1C2=O', '[14*]c1cc2c([16*])c3sc(C)cc3c([16*])c2s1']","['[7*]C(C#N)C#N', '[7*]C1C(=O)c2ccccc2C1[7*]', '[7*]C[8*]', '[14*]c1cc2c(s1)-c1c(ccc3c4c(ccc13)C(CCCCCC)(CCCCCC)c1cc([14*])sc1-4)C2(CCCCCC)CCCCCC']","['[8*]CC(CC)CCCC', '[14*]c1ccc(C)s1', '[14*]c1ccc([14*])s1', '[14*]c1sc([14*])c2c1C(=O)c1c([14*])sc([14*])c1C2=O', '[14*]c1cc2c([16*])c3sc(C)cc3c([16*])c2s1', '.', '[7*]C(C#N)C#N', '[7*]C1C(=O)c2ccccc2C1[7*]', '[7*]C[8*]', '[14*]c1cc2c(s1)-c1c(ccc3c4c(ccc13)C(CCCCCC)(CCCCCC)c1cc([14*])sc1-4)C2(CCCCCC)CCCCCC']","[0, 0, 0, 0, 0, 0, 0, 5, 6, 7, 30, 9, 1, 10, 11, 12, 160]"
PBDB-T,DTNIC8,-5.297714285714285,-3.4170000000000003,-5.91,-3.93,1.0,CB,18.0,_,25.0,9.03,9.03,0.96,72.84,"['[8*]CC(CC)CCCC', '[14*]c1ccc(C)s1', '[14*]c1ccc([14*])s1', '[14*]c1sc([14*])c2c1C(=O)c1c([14*])sc([14*])c1C2=O', '[14*]c1cc2c([16*])c3sc(C)cc3c([16*])c2s1']","['[7*]C(C#N)C#N', '[7*]C1C(=O)c2ccccc2C1[7*]', '[7*]C[8*]', '[14*]c1cc2c(s1)-c1c(ccc3c4c(ccc13)C(CC(CC)CCCC)(CC(CC)CCCC)c1cc([14*])sc1-4)C2(CC(CC)CCCC)CC(CC)CCCC']","['[8*]CC(CC)CCCC', '[14*]c1ccc(C)s1', '[14*]c1ccc([14*])s1', '[14*]c1sc([14*])c2c1C(=O)c1c([14*])sc([14*])c1C2=O', '[14*]c1cc2c([16*])c3sc(C)cc3c([16*])c2s1', '.', '[7*]C(C#N)C#N', '[7*]C1C(=O)c2ccccc2C1[7*]', '[7*]C[8*]', '[14*]c1cc2c(s1)-c1c(ccc3c4c(ccc13)C(CC(CC)CCCC)(CC(CC)CCCC)c1cc([14*])sc1-4)C2(CC(CC)CCCC)CC(CC)CCCC']","[0, 0, 0, 0, 0, 0, 0, 5, 6, 7, 30, 9, 1, 10, 11, 12, 159]"
PTB7-Th,DTCC-IC,-5.204782608695651,-3.5391891891891896,-5.5,-3.87,1.0,CF,13.0,CN,100.0,6.0,6.0,0.95,56.2,"['[3*]O[3*]', '[4*]CC(CC)CCCC', '[1*]C([6*])=O', '[8*]CC(CC)CCCC', '[14*]c1sc2c([14*])sc(C)c2c1F', '[14*]c1ccc([14*])s1', '[14*]c1cc2c([16*])c3sc(C)cc3c([16*])c2s1']","['[4*]CCCCCCCC', '[3*]O[3*]', '[7*]C(C#N)C#N', '[7*]C1C(=O)c2cc(F)c(F)cc2C1[7*]', '[8*]CCCCCCCC', '[7*]C[8*]', '[9*]n1c2cc3c(cc2c2cc4c(cc21)-c1sc([14*])cc1C4(c1ccc([16*])cc1)c1ccc([16*])cc1)C(c1ccc([16*])cc1)(c1ccc([16*])cc1)c1cc([14*])sc1-3']","['[3*]O[3*]', '[4*]CC(CC)CCCC', '[1*]C([6*])=O', '[8*]CC(CC)CCCC', '[14*]c1sc2c([14*])sc(C)c2c1F', '[14*]c1ccc([14*])s1', '[14*]c1cc2c([16*])c3sc(C)cc3c([16*])c2s1', '.', '[4*]CCCCCCCC', '[3*]O[3*]', '[7*]C(C#N)C#N', '[7*]C1C(=O)c2cc(F)c(F)cc2C1[7*]', '[8*]CCCCCCCC', '[7*]C[8*]', '[9*]n1c2cc3c(cc2c2cc4c(cc21)-c1sc([14*])cc1C4(c1ccc([16*])cc1)c1ccc([16*])cc1)C(c1ccc([16*])cc1)(c1ccc([16*])cc1)c1cc([14*])sc1-3']","[0, 0, 2, 3, 4, 5, 35, 7, 9, 1, 51, 2, 10, 42, 21, 12, 126]"
P1_BDT-TBT,DCI-2,-5.1,-3.48,-5.24,-4.05,0.5,CF,18.0,DIO,25.0,6.94,6.94,0.8,63.0,"['[3*]OS[11*]', '[4*]CCCCCCCCCCCC', '[14*]c1cc2c([16*])c3sc(C)cc3c([16*])c2s1', '[14*]c1ccc(C)s1', '[14*]c1ccc([14*])s1', '[16*]c1ccc([16*])c2nsnc12']","['[7*]C(C#N)C#N', '[7*]C1C(=O)c2ccccc2C1[7*]', '[8*]C(CCCCCCC)CCCCCCCCC', '[7*]C[8*]', '[8*]CCCCCC', '[14*]c1cc([16*])c([14*])s1', '[9*]n1c2cc([14*])sc2c2sc([14*])cc21']","['[3*]OS[11*]', '[4*]CCCCCCCCCCCC', '[14*]c1cc2c([16*])c3sc(C)cc3c([16*])c2s1', '[14*]c1ccc(C)s1', '[14*]c1ccc([14*])s1', '[16*]c1ccc([16*])c2nsnc12', '.', '[7*]C(C#N)C#N', '[7*]C1C(=O)c2ccccc2C1[7*]', '[8*]C(CCCCCCC)CCCCCCCCC', '[7*]C[8*]', '[8*]CCCCCC', '[14*]c1cc([16*])c([14*])s1', '[9*]n1c2cc([14*])sc2c2sc([14*])cc21']","[0, 0, 0, 32, 26, 9, 6, 7, 127, 1, 10, 11, 125, 12, 13, 34, 164]"
PBDTTT-C-T,DC-IDT2F,-5.128,-3.268,-5.44,-3.88,2.0,o-DCB,20.0,_,25.0,3.08,3.08,0.96,50.8,"['[6*]C(=O)CC(CC)CCCC', '[8*]CC(CC)CCCC', '[14*]c1cc2c(C)sc([14*])c2s1', '[14*]c1ccc([14*])s1', '[14*]c1cc2c([16*])c3sc(C)cc3c([16*])c2s1']","['[7*]C(C#N)C#N', '[7*]C1C(=O)c2ccccc2C1[7*]', '[7*]C[8*]', '[8*]CCCCCC', '[14*]c1ccc([14*])o1', '[16*]c1ccc(C2(c3ccc([16*])cc3)c3cc([16*])ccc3-c3cc4c(cc32)-c2ccc([16*])cc2C4(c2ccc([16*])cc2)c2ccc([16*])cc2)cc1']","['[6*]C(=O)CC(CC)CCCC', '[8*]CC(CC)CCCC', '[14*]c1cc2c(C)sc([14*])c2s1', '[14*]c1ccc([14*])s1', '[14*]c1cc2c([16*])c3sc(C)cc3c([16*])c2s1', '.', '[7*]C(C#N)C#N', '[7*]C1C(=O)c2ccccc2C1[7*]', '[7*]C[8*]', '[8*]CCCCCC', '[14*]c1ccc([14*])o1', '[16*]c1ccc(C2(c3ccc([16*])cc3)c3cc([16*])ccc3-c3cc4c(cc32)-c2ccc([16*])cc2C4(c2ccc([16*])cc2)c2ccc([16*])cc2)cc1']","[0, 0, 0, 0, 0, 98, 5, 96, 7, 9, 1, 10, 11, 12, 13, 50, 154]"
PTB7-Th,IM-IDT,-5.204782608695651,-3.5391891891891896,-5.44,-4.0,1.0,o-DCB,10.0,DPE,100.0,1.6,1.41,0.58,49.16,"['[3*]O[3*]', '[4*]CC(CC)CCCC', '[1*]C([6*])=O', '[8*]CC(CC)CCCC', '[14*]c1sc2c([14*])sc(C)c2c1F', '[14*]c1ccc([14*])s1', '[14*]c1cc2c([16*])c3sc(C)cc3c([16*])c2s1']","['[7*]C(C#N)C#N', '[8*]CCCCCC', '[7*]C1C(=O)N(CC(CC)CCCC)c2cc([16*])ccc21', '[14*]c1cc2c(s1)-c1cc3c(cc1C2(c1ccc([16*])cc1)c1ccc([16*])cc1)-c1sc([14*])cc1C3(c1ccc([16*])cc1)c1ccc([16*])cc1']","['[3*]O[3*]', '[4*]CC(CC)CCCC', '[1*]C([6*])=O', '[8*]CC(CC)CCCC', '[14*]c1sc2c([14*])sc(C)c2c1F', '[14*]c1ccc([14*])s1', '[14*]c1cc2c([16*])c3sc(C)cc3c([16*])c2s1', '.', '[7*]C(C#N)C#N', '[8*]CCCCCC', '[7*]C1C(=O)N(CC(CC)CCCC)c2cc([16*])ccc21', '[14*]c1cc2c(s1)-c1cc3c(cc1C2(c1ccc([16*])cc1)c1ccc([16*])cc1)-c1sc([14*])cc1C3(c1ccc([16*])cc1)c1ccc([16*])cc1']","[0, 0, 0, 0, 0, 2, 3, 4, 5, 35, 7, 9, 1, 10, 13, 165, 38]"
PTB7-Th,TIM-IDT,-5.204782608695651,-3.5391891891891896,-5.36,-4.01,1.0,o-DCB,10.0,_,25.0,1.63,1.44,0.6,45.53,"['[3*]O[3*]', '[4*]CC(CC)CCCC', '[1*]C([6*])=O', '[8*]CC(CC)CCCC', '[14*]c1sc2c([14*])sc(C)c2c1F', '[14*]c1ccc([14*])s1', '[14*]c1cc2c([16*])c3sc(C)cc3c([16*])c2s1']","['[7*]C(C#N)C#N', '[8*]CCCCCC', '[7*]C1C(=O)N(CC(CC)CCCC)c2cc([14*])sc21', '[14*]c1cc2c(s1)-c1cc3c(cc1C2(c1ccc([16*])cc1)c1ccc([16*])cc1)-c1sc([14*])cc1C3(c1ccc([16*])cc1)c1ccc([16*])cc1']","['[3*]O[3*]', '[4*]CC(CC)CCCC', '[1*]C([6*])=O', '[8*]CC(CC)CCCC', '[14*]c1sc2c([14*])sc(C)c2c1F', '[14*]c1ccc([14*])s1', '[14*]c1cc2c([16*])c3sc(C)cc3c([16*])c2s1', '.', '[7*]C(C#N)C#N', '[8*]CCCCCC', '[7*]C1C(=O)N(CC(CC)CCCC)c2cc([14*])sc21', '[14*]c1cc2c(s1)-c1cc3c(cc1C2(c1ccc([16*])cc1)c1ccc([16*])cc1)-c1sc([14*])cc1C3(c1ccc([16*])cc1)c1ccc([16*])cc1']","[0, 0, 0, 0, 0, 2, 3, 4, 5, 35, 7, 9, 1, 10, 13, 166, 38]"
PTB7-Th,COTIC-4F,-5.204782608695651,-3.5391891891891896,-5.26,-4.16,0.667,CB,20.0,CN,25.0,6.4,6.4,0.56,56.3,"['[3*]O[3*]', '[4*]CC(CC)CCCC', '[1*]C([6*])=O', '[8*]CC(CC)CCCC', '[14*]c1sc2c([14*])sc(C)c2c1F', '[14*]c1ccc([14*])s1', '[14*]c1cc2c([16*])c3sc(C)cc3c([16*])c2s1']","['[4*]CC(CC)CCCC', '[3*]O[3*]', '[7*]C(C#N)C#N', '[7*]C1C(=O)c2ccccc2C1[7*]', '[7*]C[8*]', '[14*]c1cc([16*])c([14*])s1', '[14*]c1cc2c(s1)-c1sc([14*])cc1C2(CC(CC)CCCC)CC(CC)CCCC']","['[3*]O[3*]', '[4*]CC(CC)CCCC', '[1*]C([6*])=O', '[8*]CC(CC)CCCC', '[14*]c1sc2c([14*])sc(C)c2c1F', '[14*]c1ccc([14*])s1', '[14*]c1cc2c([16*])c3sc(C)cc3c([16*])c2s1', '.', '[4*]CC(CC)CCCC', '[3*]O[3*]', '[7*]C(C#N)C#N', '[7*]C1C(=O)c2ccccc2C1[7*]', '[7*]C[8*]', '[14*]c1cc([16*])c([14*])s1', '[14*]c1cc2c(s1)-c1sc([14*])cc1C2(CC(CC)CCCC)CC(CC)CCCC']","[0, 0, 2, 3, 4, 5, 35, 7, 9, 1, 3, 2, 10, 11, 12, 34, 167]"
PTB7-Th,SiOTIC-4F,-5.204782608695651,-3.5391891891891896,-5.28,-4.11,0.667,CF,20.0,CN,25.0,8.6,8.62,0.65,61.4,"['[3*]O[3*]', '[4*]CC(CC)CCCC', '[1*]C([6*])=O', '[8*]CC(CC)CCCC', '[14*]c1sc2c([14*])sc(C)c2c1F', '[14*]c1ccc([14*])s1', '[14*]c1cc2c([16*])c3sc(C)cc3c([16*])c2s1']","['[4*]CC(CC)CCCC', '[3*]O[3*]', '[7*]C(C#N)C#N', '[7*]C1C(=O)c2cc(F)c(F)cc2C1[7*]', '[7*]C[8*]', '[14*]c1cc([16*])c([14*])s1', '[14*]c1cc2c(s1)-c1sc([14*])cc1[Si]2(CC(CC)CCCC)CC(CC)CCCC']","['[3*]O[3*]', '[4*]CC(CC)CCCC', '[1*]C([6*])=O', '[8*]CC(CC)CCCC', '[14*]c1sc2c([14*])sc(C)c2c1F', '[14*]c1ccc([14*])s1', '[14*]c1cc2c([16*])c3sc(C)cc3c([16*])c2s1', '.', '[4*]CC(CC)CCCC', '[3*]O[3*]', '[7*]C(C#N)C#N', '[7*]C1C(=O)c2cc(F)c(F)cc2C1[7*]', '[7*]C[8*]', '[14*]c1cc([16*])c([14*])s1', '[14*]c1cc2c(s1)-c1sc([14*])cc1[Si]2(CC(CC)CCCC)CC(CC)CCCC']","[0, 0, 2, 3, 4, 5, 35, 7, 9, 1, 3, 2, 10, 42, 12, 34, 168]"
P3HT,BTA101,-5.057777777777777,-2.989444444444445,-5.05,-2.99,1.0,CF,15.0,_,120.0,3.55,3.55,1.19,56.0,"['[8*]CCCCCC', '[14*]c1sc(C)cc1[16*]', '[14*]c1cc([16*])c(C)s1', '[14*]c1cc([16*])c([14*])s1']","['[3*]OC', '[8*]CC', '[7*]C1SC(=S)N([10*])C1=O', '[8*]CCCCCCCC', '[7*]C[8*]', '[8*]CCCCCC', '[9*]n1nc2c([16*])c([16*])c([16*])c([16*])c2n1', '[14*]c1cc2c(s1)-c1cc3c(cc1C2(c1ccc([16*])cc1)c1ccc([16*])cc1)-c1sc([14*])cc1C3(c1ccc([16*])cc1)c1ccc([16*])cc1']","['[8*]CCCCCC', '[14*]c1sc(C)cc1[16*]', '[14*]c1cc([16*])c(C)s1', '[14*]c1cc([16*])c([14*])s1', '.', '[3*]OC', '[8*]CC', '[7*]C1SC(=S)N([10*])C1=O', '[8*]CCCCCCCC', '[7*]C[8*]', '[8*]CCCCCC', '[9*]n1nc2c([16*])c([16*])c([16*])c([16*])c2n1', '[14*]c1cc2c(s1)-c1cc3c(cc1C2(c1ccc([16*])cc1)c1ccc([16*])cc1)-c1sc([14*])cc1C3(c1ccc([16*])cc1)c1ccc([16*])cc1']","[0, 0, 0, 0, 13, 102, 57, 34, 1, 69, 22, 76, 21, 12, 13, 170, 38]"
P3HT,BTA103,-5.057777777777777,-2.989444444444445,-5.21,-3.18,0.5,CF,15.0,_,120.0,5.31,5.31,0.94,66.0,"['[8*]CCCCCC', '[14*]c1sc(C)cc1[16*]', '[14*]c1cc([16*])c(C)s1', '[14*]c1cc([16*])c([14*])s1']","['[3*]OC', '[8*]CCCCCCCC', '[8*]CC', '[8*]CCCCCC', '[9*]n1nc2c([16*])c([16*])c([16*])c(/C=c3/sc(=C(C#N)C#N)n([9*])c3=O)c2n1', '[14*]c1cc2c(s1)-c1cc3c(cc1C2(c1ccc([16*])cc1)c1ccc([16*])cc1)-c1sc([14*])cc1C3(c1ccc([16*])cc1)c1ccc([16*])cc1']","['[8*]CCCCCC', '[14*]c1sc(C)cc1[16*]', '[14*]c1cc([16*])c(C)s1', '[14*]c1cc([16*])c([14*])s1', '.', '[3*]OC', '[8*]CCCCCCCC', '[8*]CC', '[8*]CCCCCC', '[9*]n1nc2c([16*])c([16*])c([16*])c(/C=c3/sc(=C(C#N)C#N)n([9*])c3=O)c2n1', '[14*]c1cc2c(s1)-c1cc3c(cc1C2(c1ccc([16*])cc1)c1ccc([16*])cc1)-c1sc([14*])cc1C3(c1ccc([16*])cc1)c1ccc([16*])cc1']","[0, 0, 0, 0, 0, 0, 13, 102, 57, 34, 1, 69, 21, 22, 13, 171, 38]"
PTB7-Th,6TIC,-5.204782608695651,-3.5391891891891896,-5.33,-3.885,0.667,CB,25.0,DIO,150.0,11.07,11.06,0.831,66.16,"['[3*]O[3*]', '[4*]CC(CC)CCCC', '[1*]C([6*])=O', '[8*]CC(CC)CCCC', '[14*]c1sc2c([14*])sc(C)c2c1F', '[14*]c1ccc([14*])s1', '[14*]c1cc2c([16*])c3sc(C)cc3c([16*])c2s1']","['[7*]C(C#N)C#N', '[7*]C1C(=O)c2ccccc2C1[7*]', '[7*]C[8*]', '[8*]CCCCCC', '[14*]c1cc2sc3c(c2s1)C(c1ccc([16*])cc1)(c1ccc([16*])cc1)c1c-3sc2c3c(sc12)-c1sc2cc([14*])sc2c1C3(c1ccc([16*])cc1)c1ccc([16*])cc1']","['[3*]O[3*]', '[4*]CC(CC)CCCC', '[1*]C([6*])=O', '[8*]CC(CC)CCCC', '[14*]c1sc2c([14*])sc(C)c2c1F', '[14*]c1ccc([14*])s1', '[14*]c1cc2c([16*])c3sc(C)cc3c([16*])c2s1', '.', '[7*]C(C#N)C#N', '[7*]C1C(=O)c2ccccc2C1[7*]', '[7*]C[8*]', '[8*]CCCCCC', '[14*]c1cc2sc3c(c2s1)C(c1ccc([16*])cc1)(c1ccc([16*])cc1)c1c-3sc2c3c(sc12)-c1sc2cc([14*])sc2c1C3(c1ccc([16*])cc1)c1ccc([16*])cc1']","[0, 0, 0, 0, 2, 3, 4, 5, 35, 7, 9, 1, 10, 11, 12, 13, 14]"
PTB7-Th,COi8DFIC,-5.204782608695651,-3.5391891891891896,-5.5,-3.88,1.0,CB,18.0,DIO,25.0,12.16,12.11,0.68,68.2,"['[3*]O[3*]', '[4*]CC(CC)CCCC', '[1*]C([6*])=O', '[8*]CC(CC)CCCC', '[14*]c1sc2c([14*])sc(C)c2c1F', '[14*]c1ccc([14*])s1', '[14*]c1cc2c([16*])c3sc(C)cc3c([16*])c2s1']","['[7*]C(C#N)C#N', '[7*]C1C(=O)c2cc(F)c(F)cc2C1[7*]', '[7*]C[8*]', '[8*]CCCCCC', '[14*]c1cc2sc3c(c2s1)C(c1ccc([16*])cc1)(c1ccc([16*])cc1)Oc1c-3sc2c3c(sc12)-c1sc2cc([14*])sc2c1C(c1ccc([16*])cc1)(c1ccc([16*])cc1)O3']","['[3*]O[3*]', '[4*]CC(CC)CCCC', '[1*]C([6*])=O', '[8*]CC(CC)CCCC', '[14*]c1sc2c([14*])sc(C)c2c1F', '[14*]c1ccc([14*])s1', '[14*]c1cc2c([16*])c3sc(C)cc3c([16*])c2s1', '.', '[7*]C(C#N)C#N', '[7*]C1C(=O)c2cc(F)c(F)cc2C1[7*]', '[7*]C[8*]', '[8*]CCCCCC', '[14*]c1cc2sc3c(c2s1)C(c1ccc([16*])cc1)(c1ccc([16*])cc1)Oc1c-3sc2c3c(sc12)-c1sc2cc([14*])sc2c1C(c1ccc([16*])cc1)(c1ccc([16*])cc1)O3']","[0, 0, 0, 0, 2, 3, 4, 5, 35, 7, 9, 1, 10, 42, 12, 13, 172]"
PTB7-Th,ATT-2,-5.204782608695651,-3.5391891891891896,-5.5,-3.9,0.556,CB,22.4,CN,25.0,9.58,9.54,0.73,63.0,"['[3*]O[3*]', '[4*]CC(CC)CCCC', '[1*]C([6*])=O', '[8*]CC(CC)CCCC', '[14*]c1sc2c([14*])sc(C)c2c1F', '[14*]c1ccc([14*])s1', '[14*]c1cc2c([16*])c3sc(C)cc3c([16*])c2s1']","['[3*]O[3*]', '[4*]CCCCCCCC', '[1*]C([6*])=O', '[7*]C(C#N)C#N', '[7*]C1C(=O)c2ccccc2C1[7*]', '[7*]C[8*]', '[8*]CCCCCC', '[14*]c1cc2c([14*])sc([14*])c2s1', '[14*]c1cc2c(s1)-c1cc3c(cc1C2(c1ccc([16*])cc1)c1ccc([16*])cc1)-c1sc([14*])cc1C3(c1ccc([16*])cc1)c1ccc([16*])cc1']","['[3*]O[3*]', '[4*]CC(CC)CCCC', '[1*]C([6*])=O', '[8*]CC(CC)CCCC', '[14*]c1sc2c([14*])sc(C)c2c1F', '[14*]c1ccc([14*])s1', '[14*]c1cc2c([16*])c3sc(C)cc3c([16*])c2s1', '.', '[3*]O[3*]', '[4*]CCCCCCCC', '[1*]C([6*])=O', '[7*]C(C#N)C#N', '[7*]C1C(=O)c2ccccc2C1[7*]', '[7*]C[8*]', '[8*]CCCCCC', '[14*]c1cc2c([14*])sc([14*])c2s1', '[14*]c1cc2c(s1)-c1cc3c(cc1C2(c1ccc([16*])cc1)c1ccc([16*])cc1)-c1sc([14*])cc1C3(c1ccc([16*])cc1)c1ccc([16*])cc1']","[2, 3, 4, 5, 35, 7, 9, 1, 2, 51, 4, 10, 11, 12, 13, 99, 38]"
PTB7-Th,T1,-5.204782608695651,-3.5391891891891896,-5.42,-3.91,0.556,CB,20.0,_,25.0,9.82,9.8,0.72,65.0,"['[3*]O[3*]', '[4*]CC(CC)CCCC', '[1*]C([6*])=O', '[8*]CC(CC)CCCC', '[14*]c1sc2c([14*])sc(C)c2c1F', '[14*]c1ccc([14*])s1', '[14*]c1cc2c([16*])c3sc(C)cc3c([16*])c2s1']","['[3*]O[3*]', '[4*]CC(CC)CCCC', '[1*]C([6*])=O', '[7*]C(C#N)C#N', '[7*]C1C(=O)c2ccccc2C1[7*]', '[7*]C[8*]', '[8*]CCCCCC', '[14*]c1sc2c([14*])sc([14*])c2c1F', '[14*]c1cc2c(s1)-c1cc3c(cc1C2(c1ccc([16*])cc1)c1ccc([16*])cc1)-c1sc([14*])cc1C3(c1ccc([16*])cc1)c1ccc([16*])cc1']","['[3*]O[3*]', '[4*]CC(CC)CCCC', '[1*]C([6*])=O', '[8*]CC(CC)CCCC', '[14*]c1sc2c([14*])sc(C)c2c1F', '[14*]c1ccc([14*])s1', '[14*]c1cc2c([16*])c3sc(C)cc3c([16*])c2s1', '.', '[3*]O[3*]', '[4*]CC(CC)CCCC', '[1*]C([6*])=O', '[7*]C(C#N)C#N', '[7*]C1C(=O)c2ccccc2C1[7*]', '[7*]C[8*]', '[8*]CCCCCC', '[14*]c1sc2c([14*])sc([14*])c2c1F', '[14*]c1cc2c(s1)-c1cc3c(cc1C2(c1ccc([16*])cc1)c1ccc([16*])cc1)-c1sc([14*])cc1C3(c1ccc([16*])cc1)c1ccc([16*])cc1']","[2, 3, 4, 5, 35, 7, 9, 1, 2, 3, 4, 10, 11, 12, 13, 173, 38]"
PTB7-Th,T3,-5.204782608695651,-3.5391891891891896,-5.31,-4.0,0.556,CB,20.0,_,25.0,9.43,9.39,0.61,70.0,"['[3*]O[3*]', '[4*]CC(CC)CCCC', '[1*]C([6*])=O', '[8*]CC(CC)CCCC', '[14*]c1sc2c([14*])sc(C)c2c1F', '[14*]c1ccc([14*])s1', '[14*]c1cc2c([16*])c3sc(C)cc3c([16*])c2s1']","['[3*]O[3*]', '[4*]CC(CC)CCCC', '[1*]C([6*])=O', '[7*]C(C#N)C#N', '[7*]C1C(=O)c2cc(F)c(F)cc2C1[7*]', '[7*]C[8*]', '[8*]CCCCCC', '[14*]c1sc2c([14*])sc([14*])c2c1F', '[14*]c1cc2c(s1)-c1cc3c(cc1C2(c1ccc([16*])cc1)c1ccc([16*])cc1)-c1sc([14*])cc1C3(c1ccc([16*])cc1)c1ccc([16*])cc1']","['[3*]O[3*]', '[4*]CC(CC)CCCC', '[1*]C([6*])=O', '[8*]CC(CC)CCCC', '[14*]c1sc2c([14*])sc(C)c2c1F', '[14*]c1ccc([14*])s1', '[14*]c1cc2c([16*])c3sc(C)cc3c([16*])c2s1', '.', '[3*]O[3*]', '[4*]CC(CC)CCCC', '[1*]C([6*])=O', '[7*]C(C#N)C#N', '[7*]C1C(=O)c2cc(F)c(F)cc2C1[7*]', '[7*]C[8*]', '[8*]CCCCCC', '[14*]c1sc2c([14*])sc([14*])c2c1F', '[14*]c1cc2c(s1)-c1cc3c(cc1C2(c1ccc([16*])cc1)c1ccc([16*])cc1)-c1sc([14*])cc1C3(c1ccc([16*])cc1)c1ccc([16*])cc1']","[2, 3, 4, 5, 35, 7, 9, 1, 2, 3, 4, 10, 42, 12, 13, 173, 38]"
PTB7-Th,ATT-1,-5.204782608695651,-3.5391891891891896,-5.5,-3.63,0.667,o-DCB,25.0,DIO,25.0,10.07,10.04,0.87,70.0,"['[3*]O[3*]', '[4*]CC(CC)CCCC', '[1*]C([6*])=O', '[8*]CC(CC)CCCC', '[14*]c1sc2c([14*])sc(C)c2c1F', '[14*]c1ccc([14*])s1', '[14*]c1cc2c([16*])c3sc(C)cc3c([16*])c2s1']","['[3*]O[3*]', '[4*]CCCCCCCC', '[1*]C([6*])=O', '[8*]CC', '[8*]CCCCCC', '[9*]n1c(=C(C#N)C#N)s/c(=C/c2sc([14*])c3sc([14*])cc23)c1=O', '[14*]c1cc2c(s1)-c1cc3c(cc1C2(c1ccc([16*])cc1)c1ccc([16*])cc1)-c1sc([14*])cc1C3(c1ccc([16*])cc1)c1ccc([16*])cc1']","['[3*]O[3*]', '[4*]CC(CC)CCCC', '[1*]C([6*])=O', '[8*]CC(CC)CCCC', '[14*]c1sc2c([14*])sc(C)c2c1F', '[14*]c1ccc([14*])s1', '[14*]c1cc2c([16*])c3sc(C)cc3c([16*])c2s1', '.', '[3*]O[3*]', '[4*]CCCCCCCC', '[1*]C([6*])=O', '[8*]CC', '[8*]CCCCCC', '[9*]n1c(=C(C#N)C#N)s/c(=C/c2sc([14*])c3sc([14*])cc23)c1=O', '[14*]c1cc2c(s1)-c1cc3c(cc1C2(c1ccc([16*])cc1)c1ccc([16*])cc1)-c1sc([14*])cc1C3(c1ccc([16*])cc1)c1ccc([16*])cc1']","[0, 0, 2, 3, 4, 5, 35, 7, 9, 1, 2, 51, 4, 22, 13, 174, 38]"
PDBT-T1,IC-C6IDT-IC,-5.36,-3.43,-5.69,-3.91,1.0,CF,12.0,_,25.0,8.71,8.71,0.89,65.0,"['[8*]CCCCCCCC', '[8*]CC(CC)CCCC', '[14*]c1ccc(C)s1', '[14*]c1ccc([14*])s1', '[14*]c1sc([14*])c2c1C(=O)c1c([14*])sc([14*])c1C2=O', '[14*]c1cc2sc3c([16*])c4c(sc5cc(C)sc54)c([16*])c3c2s1']","['[7*]C(C#N)C#N', '[7*]C1C(=O)c2ccccc2C1[7*]', '[7*]C[8*]', '[14*]c1cc2c(s1)-c1cc3c(cc1C2(CCCCCC)CCCCCC)-c1sc([14*])cc1C3(CCCCCC)CCCCCC']","['[8*]CCCCCCCC', '[8*]CC(CC)CCCC', '[14*]c1ccc(C)s1', '[14*]c1ccc([14*])s1', '[14*]c1sc([14*])c2c1C(=O)c1c([14*])sc([14*])c1C2=O', '[14*]c1cc2sc3c([16*])c4c(sc5cc(C)sc54)c([16*])c3c2s1', '.', '[7*]C(C#N)C#N', '[7*]C1C(=O)c2ccccc2C1[7*]', '[7*]C[8*]', '[14*]c1cc2c(s1)-c1cc3c(cc1C2(CCCCCC)CCCCCC)-c1sc([14*])cc1C3(CCCCCC)CCCCCC']","[0, 0, 0, 0, 0, 0, 21, 5, 6, 7, 30, 31, 1, 10, 11, 12, 29]"
PMOT16,ITIC,-5.52,-3.66,-5.574146341463415,-3.915,1.0,CF,12.0,DIO,25.0,7.63,7.64,1.001,58.7,"['[3*]OC', '[8*]CC(CCCCCC)CCCCCCCC', '[8*]CC(CC)CCCC', '[8*]CCCCCC', '[14*]c1cc2sc(C)c([16*])c2s1', '[14*]c1cc([16*])c([14*])s1', '[10*]N1C(=O)c2c([14*])sc([14*])c2C1=O', '[14*]c1cc2sc([14*])c([16*])c2s1', '[14*]c1cc2c([16*])c3sc(C)cc3c([16*])c2s1']","['[7*]C(C#N)C#N', '[7*]C1C(=O)c2ccccc2C1[7*]', '[7*]C[8*]', '[8*]CCCCCC', '[14*]c1cc2sc3c(c2s1)C(c1ccc([16*])cc1)(c1ccc([16*])cc1)c1cc2c(cc1-3)C(c1ccc([16*])cc1)(c1ccc([16*])cc1)c1c-2sc2cc([14*])sc12']","['[3*]OC', '[8*]CC(CCCCCC)CCCCCCCC', '[8*]CC(CC)CCCC', '[8*]CCCCCC', '[14*]c1cc2sc(C)c([16*])c2s1', '[14*]c1cc([16*])c([14*])s1', '[10*]N1C(=O)c2c([14*])sc([14*])c2C1=O', '[14*]c1cc2sc([14*])c([16*])c2s1', '[14*]c1cc2c([16*])c3sc(C)cc3c([16*])c2s1', '.', '[7*]C(C#N)C#N', '[7*]C1C(=O)c2ccccc2C1[7*]', '[7*]C[8*]', '[8*]CCCCCC', '[14*]c1cc2sc3c(c2s1)C(c1ccc([16*])cc1)(c1ccc([16*])cc1)c1cc2c(cc1-3)C(c1ccc([16*])cc1)(c1ccc([16*])cc1)c1c-2sc2cc([14*])sc12']","[0, 0, 69, 17, 5, 13, 176, 34, 177, 178, 9, 1, 10, 11, 12, 13, 15]"
PBDTT-6ttTPD,IDIC,-5.36,-3.51,-5.706,-4.002666666666667,1.0,CF,12.0,DIO,25.0,8.58,8.58,0.822,65.5,"['[8*]C(CCCCCC)CCCCCCCCCC', '[8*]C(CC)CCCCCC', '[8*]CCCCCC', '[14*]c1cc2sc(C)c([16*])c2s1', '[14*]c1ccc([14*])s1', '[10*]N1C(=O)c2c([14*])sc([14*])c2C1=O', '[14*]c1cc2sc([14*])c([16*])c2s1', '[14*]c1cc2c([16*])c3sc(C)cc3c([16*])c2s1']","['[7*]C(C#N)C#N', '[7*]C1C(=O)c2ccccc2C1[7*]', '[7*]C[8*]', '[14*]c1cc2c(s1)-c1cc3c(cc1C2(CCCCCC)CCCCCC)-c1sc([14*])cc1C3(CCCCCC)CCCCCC']","['[8*]C(CCCCCC)CCCCCCCCCC', '[8*]C(CC)CCCCCC', '[8*]CCCCCC', '[14*]c1cc2sc(C)c([16*])c2s1', '[14*]c1ccc([14*])s1', '[10*]N1C(=O)c2c([14*])sc([14*])c2C1=O', '[14*]c1cc2sc([14*])c([16*])c2s1', '[14*]c1cc2c([16*])c3sc(C)cc3c([16*])c2s1', '.', '[7*]C(C#N)C#N', '[7*]C1C(=O)c2ccccc2C1[7*]', '[7*]C[8*]', '[14*]c1cc2c(s1)-c1cc3c(cc1C2(CCCCCC)CCCCCC)-c1sc([14*])cc1C3(CCCCCC)CCCCCC']","[0, 0, 0, 0, 175, 85, 13, 176, 7, 177, 178, 9, 1, 10, 11, 12, 29]"
PMOT16,IDIC,-5.52,-3.66,-5.706,-4.002666666666667,1.0,CF,12.0,DIO,25.0,10.04,10.04,0.925,67.3,"['[3*]OC', '[8*]CC(CCCCCC)CCCCCCCC', '[8*]CC(CC)CCCC', '[8*]CCCCCC', '[14*]c1cc2sc(C)c([16*])c2s1', '[14*]c1cc([16*])c([14*])s1', '[10*]N1C(=O)c2c([14*])sc([14*])c2C1=O', '[14*]c1cc2sc([14*])c([16*])c2s1', '[14*]c1cc2c([16*])c3sc(C)cc3c([16*])c2s1']","['[7*]C(C#N)C#N', '[7*]C1C(=O)c2ccccc2C1[7*]', '[7*]C[8*]', '[14*]c1cc2c(s1)-c1cc3c(cc1C2(CCCCCC)CCCCCC)-c1sc([14*])cc1C3(CCCCCC)CCCCCC']","['[3*]OC', '[8*]CC(CCCCCC)CCCCCCCC', '[8*]CC(CC)CCCC', '[8*]CCCCCC', '[14*]c1cc2sc(C)c([16*])c2s1', '[14*]c1cc([16*])c([14*])s1', '[10*]N1C(=O)c2c([14*])sc([14*])c2C1=O', '[14*]c1cc2sc([14*])c([16*])c2s1', '[14*]c1cc2c([16*])c3sc(C)cc3c([16*])c2s1', '.', '[7*]C(C#N)C#N', '[7*]C1C(=O)c2ccccc2C1[7*]', '[7*]C[8*]', '[14*]c1cc2c(s1)-c1cc3c(cc1C2(CCCCCC)CCCCCC)-c1sc([14*])cc1C3(CCCCCC)CCCCCC']","[0, 0, 0, 69, 17, 5, 13, 176, 34, 177, 178, 9, 1, 10, 11, 12, 29]"
PTZP,IDIC,-5.41,-3.4,-5.706,-4.002666666666667,0.667,CB,18.0,DIO,25.0,11.8,11.81,0.9,73.3,"['[4*]CC(CCCC)CCCCCC', '[8*]CC(CC)CCCC', '[11*]S[11*]', '[14*]c1cc([16*])c(C)s1', '[14*]c1ccc([14*])s1', '[14*]c1cc([16*])c([14*])s1', '[14*]c1nc2sc([14*])nc2s1', '[14*]c1cc2c([16*])c3sc(C)cc3c([16*])c2s1']","['[7*]C(C#N)C#N', '[7*]C1C(=O)c2ccccc2C1[7*]', '[7*]C[8*]', '[14*]c1cc2c(s1)-c1cc3c(cc1C2(CCCCCC)CCCCCC)-c1sc([14*])cc1C3(CCCCCC)CCCCCC']","['[4*]CC(CCCC)CCCCCC', '[8*]CC(CC)CCCC', '[11*]S[11*]', '[14*]c1cc([16*])c(C)s1', '[14*]c1ccc([14*])s1', '[14*]c1cc([16*])c([14*])s1', '[14*]c1nc2sc([14*])nc2s1', '[14*]c1cc2c([16*])c3sc(C)cc3c([16*])c2s1', '.', '[7*]C(C#N)C#N', '[7*]C1C(=O)c2ccccc2C1[7*]', '[7*]C[8*]', '[14*]c1cc2c(s1)-c1cc3c(cc1C2(CCCCCC)CCCCCC)-c1sc([14*])cc1C3(CCCCCC)CCCCCC']","[0, 0, 0, 0, 33, 5, 25, 57, 7, 34, 142, 9, 1, 10, 11, 12, 29]"
PffBT2T-TT,O-IDTBR,-5.42,-3.52,-5.535,-3.74,0.667,"1,2,4-trimethylbenzene",17.5,_,90.0,10.4,10.36,1.08,67.0,"['[8*]CC(CCCCCCCCC)CCCCCCCCCCC', '[14*]c1cc2sc(C)cc2s1', '[14*]c1cc([16*])c(C)s1', '[14*]c1cc([16*])c([14*])s1', '[16*]c1c(F)c(F)c([16*])c2nsnc12']","['[8*]CC', '[7*]C1SC(=S)N([10*])C1=O', '[7*]C[8*]', '[16*]c1ccc([16*])c2nsnc12', '[14*]c1cc2c(s1)-c1cc3c(cc1C2(CCCCCCCC)CCCCCCCC)-c1sc([14*])cc1C3(CCCCCCCC)CCCCCCCC']","['[8*]CC(CCCCCCCCC)CCCCCCCCCCC', '[14*]c1cc2sc(C)cc2s1', '[14*]c1cc([16*])c(C)s1', '[14*]c1cc([16*])c([14*])s1', '[16*]c1c(F)c(F)c([16*])c2nsnc12', '.', '[8*]CC', '[7*]C1SC(=S)N([10*])C1=O', '[7*]C[8*]', '[16*]c1ccc([16*])c2nsnc12', '[14*]c1cc2c(s1)-c1cc3c(cc1C2(CCCCCCCC)CCCCCCCC)-c1sc([14*])cc1C3(CCCCCCCC)CCCCCCCC']","[0, 0, 0, 0, 0, 0, 179, 180, 57, 34, 59, 1, 22, 76, 12, 127, 128]"
PTB7-Th,IDT-BT-R,-5.204782608695651,-3.5391891891891896,-5.3,-3.56,0.667,DCB,25.0,_,150.0,8.2,8.2,1.02,59.1,"['[3*]O[3*]', '[4*]CC(CC)CCCC', '[1*]C([6*])=O', '[8*]CC(CC)CCCC', '[14*]c1sc2c([14*])sc(C)c2c1F', '[14*]c1ccc([14*])s1', '[14*]c1cc2c([16*])c3sc(C)cc3c([16*])c2s1']","['[8*]CC', '[7*]C1SC(=S)N([10*])C1=O', '[7*]C[8*]', '[8*]CCCCCC', '[16*]c1ccc([16*])c2nsnc12', '[14*]c1cc2c(s1)-c1cc3c(cc1C2(c1ccc([16*])cc1)c1ccc([16*])cc1)-c1sc([14*])cc1C3(c1ccc([16*])cc1)c1ccc([16*])cc1']","['[3*]O[3*]', '[4*]CC(CC)CCCC', '[1*]C([6*])=O', '[8*]CC(CC)CCCC', '[14*]c1sc2c([14*])sc(C)c2c1F', '[14*]c1ccc([14*])s1', '[14*]c1cc2c([16*])c3sc(C)cc3c([16*])c2s1', '.', '[8*]CC', '[7*]C1SC(=S)N([10*])C1=O', '[7*]C[8*]', '[8*]CCCCCC', '[16*]c1ccc([16*])c2nsnc12', '[14*]c1cc2c(s1)-c1cc3c(cc1C2(c1ccc([16*])cc1)c1ccc([16*])cc1)-c1sc([14*])cc1C3(c1ccc([16*])cc1)c1ccc([16*])cc1']","[0, 0, 0, 2, 3, 4, 5, 35, 7, 9, 1, 22, 76, 12, 13, 127, 38]"
PTB7-Th,IDT-BT-R-CN,-5.204782608695651,-3.5391891891891896,-5.38,-3.67,0.5,DCB,25.0,_,150.0,5.5,5.47,0.88,50.1,"['[3*]O[3*]', '[4*]CC(CC)CCCC', '[1*]C([6*])=O', '[8*]CC(CC)CCCC', '[14*]c1sc2c([14*])sc(C)c2c1F', '[14*]c1ccc([14*])s1', '[14*]c1cc2c([16*])c3sc(C)cc3c([16*])c2s1']","['[8*]CCCCCC', '[9*]n1c(=C(C#N)C#N)s/c(=C/c2ccc([16*])c3nsnc23)c1=O', '[14*]c1cc2c(s1)-c1cc3c(cc1C2(c1ccc([16*])cc1)c1ccc([16*])cc1)-c1sc([14*])cc1C3(c1ccc([16*])cc1)c1ccc([16*])cc1']","['[3*]O[3*]', '[4*]CC(CC)CCCC', '[1*]C([6*])=O', '[8*]CC(CC)CCCC', '[14*]c1sc2c([14*])sc(C)c2c1F', '[14*]c1ccc([14*])s1', '[14*]c1cc2c([16*])c3sc(C)cc3c([16*])c2s1', '.', '[8*]CCCCCC', '[9*]n1c(=C(C#N)C#N)s/c(=C/c2ccc([16*])c3nsnc23)c1=O', '[14*]c1cc2c(s1)-c1cc3c(cc1C2(c1ccc([16*])cc1)c1ccc([16*])cc1)-c1sc([14*])cc1C3(c1ccc([16*])cc1)c1ccc([16*])cc1']","[0, 0, 0, 0, 0, 0, 2, 3, 4, 5, 35, 7, 9, 1, 13, 143, 38]"
P3HT,BTA1,-5.057777777777777,-2.989444444444445,-5.510000000000001,-3.5499999999999994,1.667,CF,15.0,CN,100.0,5.24,5.24,1.02,70.0,"['[8*]CCCCCC', '[14*]c1sc(C)cc1[16*]', '[14*]c1cc([16*])c(C)s1', '[14*]c1cc([16*])c([14*])s1']","['[8*]CC', '[7*]C1SC(=S)N([10*])C1=O', '[8*]CCCCCCCC', '[7*]C[8*]', '[8*]CCCCCC', '[9*]n1nc2c([16*])ccc([16*])c2n1', '[14*]c1cc2c(s1)-c1cc3c(cc1C2(c1ccc([16*])cc1)c1ccc([16*])cc1)-c1sc([14*])cc1C3(c1ccc([16*])cc1)c1ccc([16*])cc1']","['[8*]CCCCCC', '[14*]c1sc(C)cc1[16*]', '[14*]c1cc([16*])c(C)s1', '[14*]c1cc([16*])c([14*])s1', '.', '[8*]CC', '[7*]C1SC(=S)N([10*])C1=O', '[8*]CCCCCCCC', '[7*]C[8*]', '[8*]CCCCCC', '[9*]n1nc2c([16*])ccc([16*])c2n1', '[14*]c1cc2c(s1)-c1cc3c(cc1C2(c1ccc([16*])cc1)c1ccc([16*])cc1)-c1sc([14*])cc1C3(c1ccc([16*])cc1)c1ccc([16*])cc1']","[0, 0, 0, 0, 0, 13, 102, 57, 34, 1, 22, 76, 21, 12, 13, 47, 38]"
PBDTTT-EFT,IEICO-4F,-5.24,-3.66,-5.309971428571429,-3.851028571428572,0.667,CB,25.0,DIO,100.0,10.0,10.01,0.739,59.4,"['[3*]O[3*]', '[4*]CC(CC)CCCC', '[1*]C([6*])=O', '[8*]CC(CC)CCCC', '[14*]c1sc2c([14*])sc(C)c2c1F', '[14*]c1ccc([14*])s1', '[14*]c1cc2c([16*])c3sc(C)cc3c([16*])c2s1']","['[4*]CC(CC)CCCC', '[3*]O[3*]', '[7*]C(C#N)C#N', '[7*]C1C(=O)c2cc(F)c(F)cc2C1[7*]', '[7*]C[8*]', '[8*]CCCCCC', '[14*]c1cc([16*])c([14*])s1', '[14*]c1cc2c(s1)-c1cc3c(cc1C2(c1ccc([16*])cc1)c1ccc([16*])cc1)-c1sc([14*])cc1C3(c1ccc([16*])cc1)c1ccc([16*])cc1']","['[3*]O[3*]', '[4*]CC(CC)CCCC', '[1*]C([6*])=O', '[8*]CC(CC)CCCC', '[14*]c1sc2c([14*])sc(C)c2c1F', '[14*]c1ccc([14*])s1', '[14*]c1cc2c([16*])c3sc(C)cc3c([16*])c2s1', '.', '[4*]CC(CC)CCCC', '[3*]O[3*]', '[7*]C(C#N)C#N', '[7*]C1C(=O)c2cc(F)c(F)cc2C1[7*]', '[7*]C[8*]', '[8*]CCCCCC', '[14*]c1cc([16*])c([14*])s1', '[14*]c1cc2c(s1)-c1cc3c(cc1C2(c1ccc([16*])cc1)c1ccc([16*])cc1)-c1sc([14*])cc1C3(c1ccc([16*])cc1)c1ccc([16*])cc1']","[0, 2, 3, 4, 5, 35, 7, 9, 1, 3, 2, 10, 42, 12, 13, 34, 38]"
PffT2-FTAZ-2DT,IEIC,-5.28,-3.37,-5.455,-3.8625,1.0,CB,6.0,_,90.0,7.2,7.18,0.998,59.0,"['[8*]CCC', '[8*]CC(CCCCCCCCCC)CCCCCCCCCCCC', '[14*]c1sc(C)cc1F', '[14*]c1cc([16*])c(C)s1', '[14*]c1cc(F)c([14*])s1', '[14*]c1cc([16*])c([14*])s1', '[9*]n1nc2c([16*])c(F)c(F)c([16*])c2n1']","['[7*]C(C#N)C#N', '[7*]C1C(=O)c2ccccc2C1[7*]', '[7*]C[8*]', '[8*]CC(CC)CCCC', '[8*]CCCCCC', '[14*]c1cc([16*])c([14*])s1', '[14*]c1cc2c(s1)-c1cc3c(cc1C2(c1ccc([16*])cc1)c1ccc([16*])cc1)-c1sc([14*])cc1C3(c1ccc([16*])cc1)c1ccc([16*])cc1']","['[8*]CCC', '[8*]CC(CCCCCCCCCC)CCCCCCCCCCCC', '[14*]c1sc(C)cc1F', '[14*]c1cc([16*])c(C)s1', '[14*]c1cc(F)c([14*])s1', '[14*]c1cc([16*])c([14*])s1', '[9*]n1nc2c([16*])c(F)c(F)c([16*])c2n1', '.', '[7*]C(C#N)C#N', '[7*]C1C(=O)c2ccccc2C1[7*]', '[7*]C[8*]', '[8*]CC(CC)CCCC', '[8*]CCCCCC', '[14*]c1cc([16*])c([14*])s1', '[14*]c1cc2c(s1)-c1cc3c(cc1C2(c1ccc([16*])cc1)c1ccc([16*])cc1)-c1sc([14*])cc1C3(c1ccc([16*])cc1)c1ccc([16*])cc1']","[0, 0, 182, 132, 183, 57, 24, 34, 19, 1, 10, 11, 12, 5, 13, 34, 38]"
PBDB-ST,ITIC-SC6,-5.37,-3.59,-5.68,-3.91,1.0,DCB,8.0,CBA,110.0,7.27,7.24,0.9,58.0,"['[4*]CC(CC)CCCC', '[8*]CC(CC)CCCC', '[11*]S[11*]', '[14*]c1ccc(C)s1', '[14*]c1ccc([14*])s1', '[14*]c1sc([14*])c2c1C(=O)c1c([14*])sc([14*])c1C2=O', '[14*]c1cc2c([16*])c3sc(C)cc3c([16*])c2s1']","['[4*]CCCCCC', '[7*]C(C#N)C#N', '[7*]C1C(=O)c2ccccc2C1[7*]', '[7*]C[8*]', '[11*]S[11*]', '[14*]c1cc2sc3c(c2s1)C(c1ccc([16*])cc1)(c1ccc([16*])cc1)c1cc2c(cc1-3)C(c1ccc([16*])cc1)(c1ccc([16*])cc1)c1c-2sc2cc([14*])sc12']","['[4*]CC(CC)CCCC', '[8*]CC(CC)CCCC', '[11*]S[11*]', '[14*]c1ccc(C)s1', '[14*]c1ccc([14*])s1', '[14*]c1sc([14*])c2c1C(=O)c1c([14*])sc([14*])c1C2=O', '[14*]c1cc2c([16*])c3sc(C)cc3c([16*])c2s1', '.', '[4*]CCCCCC', '[7*]C(C#N)C#N', '[7*]C1C(=O)c2ccccc2C1[7*]', '[7*]C[8*]', '[11*]S[11*]', '[14*]c1cc2sc3c(c2s1)C(c1ccc([16*])cc1)(c1ccc([16*])cc1)c1cc2c(cc1-3)C(c1ccc([16*])cc1)(c1ccc([16*])cc1)c1c-2sc2cc([14*])sc12']","[0, 0, 0, 3, 5, 25, 6, 7, 30, 9, 1, 97, 10, 11, 12, 25, 15]"
PBDB-ST,ITIC-SC8,-5.37,-3.59,-5.7,-3.9,1.0,DCB,8.0,CBA,110.0,7.79,7.79,0.9,60.0,"['[4*]CC(CC)CCCC', '[8*]CC(CC)CCCC', '[11*]S[11*]', '[14*]c1ccc(C)s1', '[14*]c1ccc([14*])s1', '[14*]c1sc([14*])c2c1C(=O)c1c([14*])sc([14*])c1C2=O', '[14*]c1cc2c([16*])c3sc(C)cc3c([16*])c2s1']","['[4*]CCCCCCCC', '[7*]C(C#N)C#N', '[7*]C1C(=O)c2ccccc2C1[7*]', '[7*]C[8*]', '[11*]S[11*]', '[14*]c1cc2sc3c(c2s1)C(c1ccc([16*])cc1)(c1ccc([16*])cc1)c1cc2c(cc1-3)C(c1ccc([16*])cc1)(c1ccc([16*])cc1)c1c-2sc2cc([14*])sc12']","['[4*]CC(CC)CCCC', '[8*]CC(CC)CCCC', '[11*]S[11*]', '[14*]c1ccc(C)s1', '[14*]c1ccc([14*])s1', '[14*]c1sc([14*])c2c1C(=O)c1c([14*])sc([14*])c1C2=O', '[14*]c1cc2c([16*])c3sc(C)cc3c([16*])c2s1', '.', '[4*]CCCCCCCC', '[7*]C(C#N)C#N', '[7*]C1C(=O)c2ccccc2C1[7*]', '[7*]C[8*]', '[11*]S[11*]', '[14*]c1cc2sc3c(c2s1)C(c1ccc([16*])cc1)(c1ccc([16*])cc1)c1cc2c(cc1-3)C(c1ccc([16*])cc1)(c1ccc([16*])cc1)c1c-2sc2cc([14*])sc12']","[0, 0, 0, 3, 5, 25, 6, 7, 30, 9, 1, 51, 10, 11, 12, 25, 15]"
PBDB-ST,ITIC-SC2C6,-5.37,-3.59,-5.74,-3.86,1.0,DCB,8.0,CBA,110.0,9.16,9.02,0.92,64.0,"['[4*]CC(CC)CCCC', '[8*]CC(CC)CCCC', '[11*]S[11*]', '[14*]c1ccc(C)s1', '[14*]c1ccc([14*])s1', '[14*]c1sc([14*])c2c1C(=O)c1c([14*])sc([14*])c1C2=O', '[14*]c1cc2c([16*])c3sc(C)cc3c([16*])c2s1']","['[4*]CC(CC)CCCC', '[7*]C(C#N)C#N', '[7*]C1C(=O)c2ccccc2C1[7*]', '[7*]C[8*]', '[11*]S[11*]', '[14*]c1cc2sc3c(c2s1)C(c1ccc([16*])cc1)(c1ccc([16*])cc1)c1cc2c(cc1-3)C(c1ccc([16*])cc1)(c1ccc([16*])cc1)c1c-2sc2cc([14*])sc12']","['[4*]CC(CC)CCCC', '[8*]CC(CC)CCCC', '[11*]S[11*]', '[14*]c1ccc(C)s1', '[14*]c1ccc([14*])s1', '[14*]c1sc([14*])c2c1C(=O)c1c([14*])sc([14*])c1C2=O', '[14*]c1cc2c([16*])c3sc(C)cc3c([16*])c2s1', '.', '[4*]CC(CC)CCCC', '[7*]C(C#N)C#N', '[7*]C1C(=O)c2ccccc2C1[7*]', '[7*]C[8*]', '[11*]S[11*]', '[14*]c1cc2sc3c(c2s1)C(c1ccc([16*])cc1)(c1ccc([16*])cc1)c1cc2c(cc1-3)C(c1ccc([16*])cc1)(c1ccc([16*])cc1)c1c-2sc2cc([14*])sc12']","[0, 0, 0, 3, 5, 25, 6, 7, 30, 9, 1, 3, 10, 11, 12, 25, 15]"
PTB7-Th,ITIC-Th,-5.204782608695651,-3.5391891891891896,-5.673333333333334,-3.908888888888889,0.769,o-DCB,20.0,CN,25.0,8.7,8.67,0.8,68.0,"['[3*]O[3*]', '[4*]CC(CC)CCCC', '[1*]C([6*])=O', '[8*]CC(CC)CCCC', '[14*]c1sc2c([14*])sc(C)c2c1F', '[14*]c1ccc([14*])s1', '[14*]c1cc2c([16*])c3sc(C)cc3c([16*])c2s1']","['[7*]C(C#N)C#N', '[7*]C1C(=O)c2ccccc2C1[7*]', '[7*]C[8*]', '[8*]CCCCCC', '[14*]c1ccc(C2(c3ccc([14*])s3)c3cc4c(cc3-c3sc5cc([14*])sc5c32)C(c2ccc([14*])s2)(c2ccc([14*])s2)c2c-4sc3cc([14*])sc23)s1']","['[3*]O[3*]', '[4*]CC(CC)CCCC', '[1*]C([6*])=O', '[8*]CC(CC)CCCC', '[14*]c1sc2c([14*])sc(C)c2c1F', '[14*]c1ccc([14*])s1', '[14*]c1cc2c([16*])c3sc(C)cc3c([16*])c2s1', '.', '[7*]C(C#N)C#N', '[7*]C1C(=O)c2ccccc2C1[7*]', '[7*]C[8*]', '[8*]CCCCCC', '[14*]c1ccc(C2(c3ccc([14*])s3)c3cc4c(cc3-c3sc5cc([14*])sc5c32)C(c2ccc([14*])s2)(c2ccc([14*])s2)c2c-4sc3cc([14*])sc23)s1']","[0, 0, 0, 0, 2, 3, 4, 5, 35, 7, 9, 1, 10, 11, 12, 13, 67]"
PDBT-T1,ITIC-Th,-5.36,-3.43,-5.673333333333334,-3.908888888888889,1.0,CF,12.0,CN,25.0,9.6,9.59,0.88,67.1,"['[8*]CCCCCCCC', '[8*]CC(CC)CCCC', '[14*]c1ccc(C)s1', '[14*]c1ccc([14*])s1', '[14*]c1sc([14*])c2c1C(=O)c1c([14*])sc([14*])c1C2=O', '[14*]c1cc2sc3c([16*])c4c(sc5cc(C)sc54)c([16*])c3c2s1']","['[7*]C(C#N)C#N', '[7*]C1C(=O)c2ccccc2C1[7*]', '[7*]C[8*]', '[8*]CCCCCC', '[14*]c1ccc(C2(c3ccc([14*])s3)c3cc4c(cc3-c3sc5cc([14*])sc5c32)C(c2ccc([14*])s2)(c2ccc([14*])s2)c2c-4sc3cc([14*])sc23)s1']","['[8*]CCCCCCCC', '[8*]CC(CC)CCCC', '[14*]c1ccc(C)s1', '[14*]c1ccc([14*])s1', '[14*]c1sc([14*])c2c1C(=O)c1c([14*])sc([14*])c1C2=O', '[14*]c1cc2sc3c([16*])c4c(sc5cc(C)sc54)c([16*])c3c2s1', '.', '[7*]C(C#N)C#N', '[7*]C1C(=O)c2ccccc2C1[7*]', '[7*]C[8*]', '[8*]CCCCCC', '[14*]c1ccc(C2(c3ccc([14*])s3)c3cc4c(cc3-c3sc5cc([14*])sc5c32)C(c2ccc([14*])s2)(c2ccc([14*])s2)c2c-4sc3cc([14*])sc23)s1']","[0, 0, 0, 0, 0, 21, 5, 6, 7, 30, 31, 1, 10, 11, 12, 13, 67]"
P2F-EH,ITIC,-5.36,-3.04,-5.574146341463415,-3.915,1.0,CF,11.0,_,100.0,6.13,6.15,0.983,50.48,"['[8*]CC(CC)CCCC', '[8*]CCCCCCCC', '[14*]c1ccc(C)s1', '[14*]c1ccc([14*])s1', '[9*]n1nc2c([16*])c3c(c([16*])c2n1)C(=O)N([10*])C3=O', '[16*]c1cc(F)c([16*])c(F)c1', '[14*]c1cc2c([16*])c3sc(C)cc3c([16*])c2s1']","['[7*]C(C#N)C#N', '[7*]C1C(=O)c2ccccc2C1[7*]', '[7*]C[8*]', '[8*]CCCCCC', '[14*]c1cc2sc3c(c2s1)C(c1ccc([16*])cc1)(c1ccc([16*])cc1)c1cc2c(cc1-3)C(c1ccc([16*])cc1)(c1ccc([16*])cc1)c1c-2sc2cc([14*])sc12']","['[8*]CC(CC)CCCC', '[8*]CCCCCCCC', '[14*]c1ccc(C)s1', '[14*]c1ccc([14*])s1', '[9*]n1nc2c([16*])c3c(c([16*])c2n1)C(=O)N([10*])C3=O', '[16*]c1cc(F)c([16*])c(F)c1', '[14*]c1cc2c([16*])c3sc(C)cc3c([16*])c2s1', '.', '[7*]C(C#N)C#N', '[7*]C1C(=O)c2ccccc2C1[7*]', '[7*]C[8*]', '[8*]CCCCCC', '[14*]c1cc2sc3c(c2s1)C(c1ccc([16*])cc1)(c1ccc([16*])cc1)c1cc2c(cc1-3)C(c1ccc([16*])cc1)(c1ccc([16*])cc1)c1c-2sc2cc([14*])sc12']","[0, 0, 0, 0, 5, 21, 6, 7, 134, 37, 9, 1, 10, 11, 12, 13, 15]"
P2F-Ehp,ITIC,-5.38,-3.06,-5.574146341463415,-3.915,1.0,CF,11.0,_,100.0,7.28,7.25,1.017,54.79,"['[8*]CCC(CC)CCCC', '[8*]CCCCCCCC', '[8*]CC(CC)CCCC', '[14*]c1ccc(C)s1', '[14*]c1ccc([14*])s1', '[9*]n1nc2c([16*])c3c(c([16*])c2n1)C(=O)N([10*])C3=O', '[16*]c1cc(F)c([16*])c(F)c1', '[14*]c1cc2c([16*])c3sc(C)cc3c([16*])c2s1']","['[7*]C(C#N)C#N', '[7*]C1C(=O)c2ccccc2C1[7*]', '[7*]C[8*]', '[8*]CCCCCC', '[14*]c1cc2sc3c(c2s1)C(c1ccc([16*])cc1)(c1ccc([16*])cc1)c1cc2c(cc1-3)C(c1ccc([16*])cc1)(c1ccc([16*])cc1)c1c-2sc2cc([14*])sc12']","['[8*]CCC(CC)CCCC', '[8*]CCCCCCCC', '[8*]CC(CC)CCCC', '[14*]c1ccc(C)s1', '[14*]c1ccc([14*])s1', '[9*]n1nc2c([16*])c3c(c([16*])c2n1)C(=O)N([10*])C3=O', '[16*]c1cc(F)c([16*])c(F)c1', '[14*]c1cc2c([16*])c3sc(C)cc3c([16*])c2s1', '.', '[7*]C(C#N)C#N', '[7*]C1C(=O)c2ccccc2C1[7*]', '[7*]C[8*]', '[8*]CCCCCC', '[14*]c1cc2sc3c(c2s1)C(c1ccc([16*])cc1)(c1ccc([16*])cc1)c1cc2c(cc1-3)C(c1ccc([16*])cc1)(c1ccc([16*])cc1)c1c-2sc2cc([14*])sc12']","[0, 0, 0, 185, 21, 5, 6, 7, 134, 37, 9, 1, 10, 11, 12, 13, 15]"
P2F-EO,ITIC,-5.41,-3.08,-5.574146341463415,-3.915,1.0,CF,11.0,_,100.0,6.73,6.73,1.013,52.53,"['[8*]CCCC(CC)CCCC', '[8*]CCCCCCCC', '[8*]CC(CC)CCCC', '[14*]c1ccc(C)s1', '[14*]c1ccc([14*])s1', '[9*]n1nc2c([16*])c3c(c([16*])c2n1)C(=O)N([10*])C3=O', '[16*]c1cc(F)c([16*])c(F)c1', '[14*]c1cc2c([16*])c3sc(C)cc3c([16*])c2s1']","['[7*]C(C#N)C#N', '[7*]C1C(=O)c2ccccc2C1[7*]', '[7*]C[8*]', '[8*]CCCCCC', '[14*]c1cc2sc3c(c2s1)C(c1ccc([16*])cc1)(c1ccc([16*])cc1)c1cc2c(cc1-3)C(c1ccc([16*])cc1)(c1ccc([16*])cc1)c1c-2sc2cc([14*])sc12']","['[8*]CCCC(CC)CCCC', '[8*]CCCCCCCC', '[8*]CC(CC)CCCC', '[14*]c1ccc(C)s1', '[14*]c1ccc([14*])s1', '[9*]n1nc2c([16*])c3c(c([16*])c2n1)C(=O)N([10*])C3=O', '[16*]c1cc(F)c([16*])c(F)c1', '[14*]c1cc2c([16*])c3sc(C)cc3c([16*])c2s1', '.', '[7*]C(C#N)C#N', '[7*]C1C(=O)c2ccccc2C1[7*]', '[7*]C[8*]', '[8*]CCCCCC', '[14*]c1cc2sc3c(c2s1)C(c1ccc([16*])cc1)(c1ccc([16*])cc1)c1cc2c(cc1-3)C(c1ccc([16*])cc1)(c1ccc([16*])cc1)c1c-2sc2cc([14*])sc12']","[0, 0, 0, 186, 21, 5, 6, 7, 134, 37, 9, 1, 10, 11, 12, 13, 15]"
