Repository: aspuru-guzik-group/Beyond-Molecular-Structure-ML-for-OPV-Materials-Devices

File: ml_for_opvs/data/input_representation/OPV_Min/BRICS/processed_brics_frag_fabrication/KFold/input_train_0.csv (part 6 of 8)
Donor,Acceptor,HOMO_D_eV,LUMO_D_eV,HOMO_A_eV,LUMO_A_eV,D_A_ratio_m_m,solvent,total_solids_conc_mg_mL,solvent_additive,annealing_temperature,PCE_percent,calc_PCE_percent,Voc_V,FF_percent,Donor_BRICS,Acceptor_BRICS,DA_pair_BRICS,DA_tokenized_BRICS
PBZ-ClSi,IT-4F,-5.56,-3.5,-5.66875,-4.060416666666667,1.0,Toluene,20.0,PN,25.0,12.8,12.77,0.93,71.5,"['[8*]CC(CCCCCC)CCCCCCCC', '[14*]c1ccc(C)s1', '[14*]c1cc(Cl)c([Si](CCC)(CCC)CCC)s1', '[14*]c1ccc([14*])s1', '[9*]n1nc2c([16*])c(F)c(F)c([16*])c2n1', '[14*]c1cc2c([16*])c3sc(C)cc3c([16*])c2s1']","['[7*]C(C#N)C#N', '[7*]C1C(=O)c2cc(F)c(F)cc2C1[7*]', '[7*]C[8*]', '[8*]CCCCCC', '[14*]c1cc2sc3c(c2s1)C(c1ccc([16*])cc1)(c1ccc([16*])cc1)c1cc2c(cc1-3)C(c1ccc([16*])cc1)(c1ccc([16*])cc1)c1c-2sc2cc([14*])sc12']","['[8*]CC(CCCCCC)CCCCCCCC', '[14*]c1ccc(C)s1', '[14*]c1cc(Cl)c([Si](CCC)(CCC)CCC)s1', '[14*]c1ccc([14*])s1', '[9*]n1nc2c([16*])c(F)c(F)c([16*])c2n1', '[14*]c1cc2c([16*])c3sc(C)cc3c([16*])c2s1', '.', '[7*]C(C#N)C#N', '[7*]C1C(=O)c2cc(F)c(F)cc2C1[7*]', '[7*]C[8*]', '[8*]CCCCCC', '[14*]c1cc2sc3c(c2s1)C(c1ccc([16*])cc1)(c1ccc([16*])cc1)c1cc2c(cc1-3)C(c1ccc([16*])cc1)(c1ccc([16*])cc1)c1c-2sc2cc([14*])sc12']","[0, 0, 0, 0, 0, 17, 6, 215, 7, 19, 9, 1, 10, 42, 12, 13, 15]"
PT2,ITIC,-5.35,-3.58,-5.574146341463415,-3.915,0.667,CB,20.0,_,25.0,9.0,8.78,0.84,64.0,"['[8*]CCCCCCCC', '[8*]CC(CC)CCCC', '[14*]c1ccc(C)s1', '[14*]c1ccc([14*])s1', '[14*]c1sc([14*])c2c1C(=O)c1c([14*])sc([14*])c1C2=O', '[14*]c1cc2c([16*])c3sc(C)cc3c([16*])c2s1']","['[7*]C(C#N)C#N', '[7*]C1C(=O)c2ccccc2C1[7*]', '[7*]C[8*]', '[8*]CCCCCC', '[14*]c1cc2sc3c(c2s1)C(c1ccc([16*])cc1)(c1ccc([16*])cc1)c1cc2c(cc1-3)C(c1ccc([16*])cc1)(c1ccc([16*])cc1)c1c-2sc2cc([14*])sc12']","['[8*]CCCCCCCC', '[8*]CC(CC)CCCC', '[14*]c1ccc(C)s1', '[14*]c1ccc([14*])s1', '[14*]c1sc([14*])c2c1C(=O)c1c([14*])sc([14*])c1C2=O', '[14*]c1cc2c([16*])c3sc(C)cc3c([16*])c2s1', '.', '[7*]C(C#N)C#N', '[7*]C1C(=O)c2ccccc2C1[7*]', '[7*]C[8*]', '[8*]CCCCCC', '[14*]c1cc2sc3c(c2s1)C(c1ccc([16*])cc1)(c1ccc([16*])cc1)c1cc2c(cc1-3)C(c1ccc([16*])cc1)(c1ccc([16*])cc1)c1c-2sc2cc([14*])sc12']","[0, 0, 0, 0, 0, 21, 5, 6, 7, 30, 9, 1, 10, 11, 12, 13, 15]"
PT3,ITIC,-5.37,-3.54,-5.574146341463415,-3.915,0.667,CB,20.0,_,25.0,9.21,9.29,0.88,68.0,"['[8*]CCCCCCCC', '[8*]CC(CC)CCCC', '[8*]CCCCCC', '[14*]c1cc2sc(C)c([16*])c2s1', '[14*]c1ccc([14*])s1', '[14*]c1sc([14*])c2c1C(=O)c1c([14*])sc([14*])c1C2=O', '[14*]c1cc2sc([14*])c([16*])c2s1', '[14*]c1cc2c([16*])c3sc(C)cc3c([16*])c2s1']","['[7*]C(C#N)C#N', '[7*]C1C(=O)c2ccccc2C1[7*]', '[7*]C[8*]', '[8*]CCCCCC', '[14*]c1cc2sc3c(c2s1)C(c1ccc([16*])cc1)(c1ccc([16*])cc1)c1cc2c(cc1-3)C(c1ccc([16*])cc1)(c1ccc([16*])cc1)c1c-2sc2cc([14*])sc12']","['[8*]CCCCCCCC', '[8*]CC(CC)CCCC', '[8*]CCCCCC', '[14*]c1cc2sc(C)c([16*])c2s1', '[14*]c1ccc([14*])s1', '[14*]c1sc([14*])c2c1C(=O)c1c([14*])sc([14*])c1C2=O', '[14*]c1cc2sc([14*])c([16*])c2s1', '[14*]c1cc2c([16*])c3sc(C)cc3c([16*])c2s1', '.', '[7*]C(C#N)C#N', '[7*]C1C(=O)c2ccccc2C1[7*]', '[7*]C[8*]', '[8*]CCCCCC', '[14*]c1cc2sc3c(c2s1)C(c1ccc([16*])cc1)(c1ccc([16*])cc1)c1cc2c(cc1-3)C(c1ccc([16*])cc1)(c1ccc([16*])cc1)c1c-2sc2cc([14*])sc12']","[0, 0, 0, 21, 5, 13, 176, 7, 30, 178, 9, 1, 10, 11, 12, 13, 15]"
PBDB-T,DF-TCIC,-5.297714285714285,-3.4170000000000003,-5.37,-3.76,0.833,CF,15.0,CN,140.0,8.23,8.18,0.86,58.0,"['[8*]CC(CC)CCCC', '[14*]c1ccc(C)s1', '[14*]c1ccc([14*])s1', '[14*]c1sc([14*])c2c1C(=O)c1c([14*])sc([14*])c1C2=O', '[14*]c1cc2c([16*])c3sc(C)cc3c([16*])c2s1']","['[7*]C(C#N)C#N', '[7*]C1C(=O)c2ccccc2C1[7*]', '[7*]C[8*]', '[14*]c1cc2c(s1)-c1sc([14*])cc1C2(CC(CC)CCCC)CC(CC)CCCC', '[14*]c1sc([14*])c(F)c1F']","['[8*]CC(CC)CCCC', '[14*]c1ccc(C)s1', '[14*]c1ccc([14*])s1', '[14*]c1sc([14*])c2c1C(=O)c1c([14*])sc([14*])c1C2=O', '[14*]c1cc2c([16*])c3sc(C)cc3c([16*])c2s1', '.', '[7*]C(C#N)C#N', '[7*]C1C(=O)c2ccccc2C1[7*]', '[7*]C[8*]', '[14*]c1cc2c(s1)-c1sc([14*])cc1C2(CC(CC)CCCC)CC(CC)CCCC', '[14*]c1sc([14*])c(F)c1F']","[0, 0, 0, 0, 0, 0, 5, 6, 7, 30, 9, 1, 10, 11, 12, 167, 75]"
BO2FC8,m-ITIC-OR-4Cl,-5.5,-3.6,-5.78,-4.05,0.667,CB,15.0,_,150.0,11.0,10.61,0.83,63.3,"['[4*]CCCCCCCC', '[3*]O[3*]', '[8*]CC(CC)CCCC', '[14*]c1cc(F)c([14*])s1', '[14*]c1ccc(C)s1', '[14*]c1ccc([14*])s1', '[16*]c1c([16*])c([16*])c2nonc2c1[16*]', '[14*]c1cc2c([16*])c3sc(C)cc3c([16*])c2s1']","['[4*]CCCCCC', '[3*]O[3*]', '[7*]C(C#N)C#N', '[7*]C1C(=O)c2cc(Cl)c(Cl)cc2C1[7*]', '[7*]C[8*]', '[14*]c1cc2sc3c(c2s1)C(c1cccc([16*])c1)(c1cccc([16*])c1)c1cc2c(cc1-3)C(c1cccc([16*])c1)(c1cccc([16*])c1)c1c-2sc2cc([14*])sc12']","['[4*]CCCCCCCC', '[3*]O[3*]', '[8*]CC(CC)CCCC', '[14*]c1cc(F)c([14*])s1', '[14*]c1ccc(C)s1', '[14*]c1ccc([14*])s1', '[16*]c1c([16*])c([16*])c2nonc2c1[16*]', '[14*]c1cc2c([16*])c3sc(C)cc3c([16*])c2s1', '.', '[4*]CCCCCC', '[3*]O[3*]', '[7*]C(C#N)C#N', '[7*]C1C(=O)c2cc(Cl)c(Cl)cc2C1[7*]', '[7*]C[8*]', '[14*]c1cc2sc3c(c2s1)C(c1cccc([16*])c1)(c1cccc([16*])c1)c1cc2c(cc1-3)C(c1cccc([16*])c1)(c1cccc([16*])c1)c1c-2sc2cc([14*])sc12']","[0, 0, 51, 2, 5, 24, 6, 7, 217, 9, 1, 97, 2, 10, 41, 12, 48]"
BO2FEH,m-ITIC-OR-4Cl,-5.59,-3.59,-5.78,-4.05,0.667,CB,15.0,_,150.0,6.4,6.15,0.88,48.5,"['[4*]CC(CC)CCCC', '[3*]O[3*]', '[8*]CC(CC)CCCC', '[14*]c1cc(F)c([14*])s1', '[14*]c1ccc(C)s1', '[14*]c1ccc([14*])s1', '[16*]c1c([16*])c([16*])c2nonc2c1[16*]', '[14*]c1cc2c([16*])c3sc(C)cc3c([16*])c2s1']","['[4*]CCCCCC', '[3*]O[3*]', '[7*]C(C#N)C#N', '[7*]C1C(=O)c2cc(Cl)c(Cl)cc2C1[7*]', '[7*]C[8*]', '[14*]c1cc2sc3c(c2s1)C(c1cccc([16*])c1)(c1cccc([16*])c1)c1cc2c(cc1-3)C(c1cccc([16*])c1)(c1cccc([16*])c1)c1c-2sc2cc([14*])sc12']","['[4*]CC(CC)CCCC', '[3*]O[3*]', '[8*]CC(CC)CCCC', '[14*]c1cc(F)c([14*])s1', '[14*]c1ccc(C)s1', '[14*]c1ccc([14*])s1', '[16*]c1c([16*])c([16*])c2nonc2c1[16*]', '[14*]c1cc2c([16*])c3sc(C)cc3c([16*])c2s1', '.', '[4*]CCCCCC', '[3*]O[3*]', '[7*]C(C#N)C#N', '[7*]C1C(=O)c2cc(Cl)c(Cl)cc2C1[7*]', '[7*]C[8*]', '[14*]c1cc2sc3c(c2s1)C(c1cccc([16*])c1)(c1cccc([16*])c1)c1cc2c(cc1-3)C(c1cccc([16*])c1)(c1cccc([16*])c1)c1c-2sc2cc([14*])sc12']","[0, 0, 3, 2, 5, 24, 6, 7, 217, 9, 1, 97, 2, 10, 41, 12, 48]"
PTB-EDOT,ITIC-Th,-5.33,-3.63,-5.673333333333334,-3.908888888888889,0.667,MeTHF,16.0,_,100.0,8.59,8.59,0.84,66.5,"['[3*]O[3*]', '[4*]CC(CC)CCCC', '[1*]C([6*])=O', '[8*]CC(CC)CCCC', '[14*]c1sc2c([14*])sc(C)c2c1F', '[14*]c1sc([14*])c2c1OCCO2', '[14*]c1cc2c([16*])c3sc(C)cc3c([16*])c2s1']","['[7*]C(C#N)C#N', '[7*]C1C(=O)c2ccccc2C1[7*]', '[7*]C[8*]', '[8*]CCCCCC', '[14*]c1ccc(C2(c3ccc([14*])s3)c3cc4c(cc3-c3sc5cc([14*])sc5c32)C(c2ccc([14*])s2)(c2ccc([14*])s2)c2c-4sc3cc([14*])sc23)s1']","['[3*]O[3*]', '[4*]CC(CC)CCCC', '[1*]C([6*])=O', '[8*]CC(CC)CCCC', '[14*]c1sc2c([14*])sc(C)c2c1F', '[14*]c1sc([14*])c2c1OCCO2', '[14*]c1cc2c([16*])c3sc(C)cc3c([16*])c2s1', '.', '[7*]C(C#N)C#N', '[7*]C1C(=O)c2ccccc2C1[7*]', '[7*]C[8*]', '[8*]CCCCCC', '[14*]c1ccc(C2(c3ccc([14*])s3)c3cc4c(cc3-c3sc5cc([14*])sc5c32)C(c2ccc([14*])s2)(c2ccc([14*])s2)c2c-4sc3cc([14*])sc23)s1']","[0, 0, 0, 0, 2, 3, 4, 5, 35, 155, 9, 1, 10, 11, 12, 13, 67]"
PTB-EDOTS,ITIC-Th,-5.38,-3.69,-5.673333333333334,-3.908888888888889,0.667,MeTHF,16.0,_,100.0,10.18,10.18,0.88,71.2,"['[3*]O[3*]', '[4*]CC(CC)CCCC', '[1*]C([6*])=O', '[11*]S[11*]', '[14*]c1sc2c([14*])sc(C)c2c1F', '[14*]c1sc([14*])c2c1OCCO2', '[14*]c1cc2c([16*])c3sc(C)cc3c([16*])c2s1']","['[7*]C(C#N)C#N', '[7*]C1C(=O)c2ccccc2C1[7*]', '[7*]C[8*]', '[8*]CCCCCC', '[14*]c1ccc(C2(c3ccc([14*])s3)c3cc4c(cc3-c3sc5cc([14*])sc5c32)C(c2ccc([14*])s2)(c2ccc([14*])s2)c2c-4sc3cc([14*])sc23)s1']","['[3*]O[3*]', '[4*]CC(CC)CCCC', '[1*]C([6*])=O', '[11*]S[11*]', '[14*]c1sc2c([14*])sc(C)c2c1F', '[14*]c1sc([14*])c2c1OCCO2', '[14*]c1cc2c([16*])c3sc(C)cc3c([16*])c2s1', '.', '[7*]C(C#N)C#N', '[7*]C1C(=O)c2ccccc2C1[7*]', '[7*]C[8*]', '[8*]CCCCCC', '[14*]c1ccc(C2(c3ccc([14*])s3)c3cc4c(cc3-c3sc5cc([14*])sc5c32)C(c2ccc([14*])s2)(c2ccc([14*])s2)c2c-4sc3cc([14*])sc23)s1']","[0, 0, 0, 0, 2, 3, 4, 25, 35, 155, 9, 1, 10, 11, 12, 13, 67]"
POPB,IT-4F,-5.38,-3.57,-5.66875,-4.060416666666667,0.667,CB,20.0,DIO,25.0,6.2,6.19,0.72,51.2,"['[4*]CC(CCCCCC)CCCCCCCC', '[3*]O[3*]', '[8*]CC(CC)CCCC', '[14*]c1ccc(C)s1', '[14*]c1sc([14*])c2c1C(=O)c1c([14*])sc([14*])c1C2=O', '[14*]c1ccc([14*])s1', '[16*]c1ccc([16*])cc1', '[14*]c1cc2c([16*])c3sc(C)cc3c([16*])c2s1']","['[7*]C(C#N)C#N', '[7*]C1C(=O)c2cc(F)c(F)cc2C1[7*]', '[7*]C[8*]', '[8*]CCCCCC', '[14*]c1cc2sc3c(c2s1)C(c1ccc([16*])cc1)(c1ccc([16*])cc1)c1cc2c(cc1-3)C(c1ccc([16*])cc1)(c1ccc([16*])cc1)c1c-2sc2cc([14*])sc12']","['[4*]CC(CCCCCC)CCCCCCCC', '[3*]O[3*]', '[8*]CC(CC)CCCC', '[14*]c1ccc(C)s1', '[14*]c1sc([14*])c2c1C(=O)c1c([14*])sc([14*])c1C2=O', '[14*]c1ccc([14*])s1', '[16*]c1ccc([16*])cc1', '[14*]c1cc2c([16*])c3sc(C)cc3c([16*])c2s1', '.', '[7*]C(C#N)C#N', '[7*]C1C(=O)c2cc(F)c(F)cc2C1[7*]', '[7*]C[8*]', '[8*]CCCCCC', '[14*]c1cc2sc3c(c2s1)C(c1ccc([16*])cc1)(c1ccc([16*])cc1)c1cc2c(cc1-3)C(c1ccc([16*])cc1)(c1ccc([16*])cc1)c1c-2sc2cc([14*])sc12']","[0, 0, 0, 199, 2, 5, 6, 30, 7, 89, 9, 1, 10, 42, 12, 13, 15]"
P3HT,BIBT-NI,-5.057777777777777,-2.989444444444445,-5.62,-3.65,0.833,o-DCB,28.0,_,110.0,2.1,2.09,0.77,44.2,"['[8*]CCCCCC', '[14*]c1sc(C)cc1[16*]', '[14*]c1cc([16*])c(C)s1', '[14*]c1cc([16*])c([14*])s1']","['[8*]CC(CC)CCCC', '[10*]N1C(=O)c2cccc3c([16*])ccc(c23)C1=O', '[14*]c1ccc([14*])s1', '[10*]N1C(=O)c2c(c([16*])c3nsnc3c2[16*])C1=O']","['[8*]CCCCCC', '[14*]c1sc(C)cc1[16*]', '[14*]c1cc([16*])c(C)s1', '[14*]c1cc([16*])c([14*])s1', '.', '[8*]CC(CC)CCCC', '[10*]N1C(=O)c2cccc3c([16*])ccc(c23)C1=O', '[14*]c1ccc([14*])s1', '[10*]N1C(=O)c2c(c([16*])c3nsnc3c2[16*])C1=O']","[0, 0, 0, 0, 0, 0, 0, 0, 13, 102, 57, 34, 1, 5, 88, 7, 218]"
PBDS-T,ITIC,-5.349999999999999,-3.67,-5.574146341463415,-3.915,1.2,CB,20.0,DIO,25.0,10.72,10.72,0.98,60.0,"['[8*]CC(CC)CCCC', '[13*]C1CCC([13*])S1', '[14*]c1ccc(C)s1', '[13*]C1SC([13*])C2C(=O)c3c([14*])sc([14*])c3C(=O)C12', '[14*]c1ccc([Si](CCC)(CCC)CCC)s1', '[14*]c1cc2c([16*])c3sc(C)cc3c([16*])c2s1']","['[7*]C(C#N)C#N', '[7*]C1C(=O)c2ccccc2C1[7*]', '[7*]C[8*]', '[8*]CCCCCC', '[14*]c1cc2sc3c(c2s1)C(c1ccc([16*])cc1)(c1ccc([16*])cc1)c1cc2c(cc1-3)C(c1ccc([16*])cc1)(c1ccc([16*])cc1)c1c-2sc2cc([14*])sc12']","['[8*]CC(CC)CCCC', '[13*]C1CCC([13*])S1', '[14*]c1ccc(C)s1', '[13*]C1SC([13*])C2C(=O)c3c([14*])sc([14*])c3C(=O)C12', '[14*]c1ccc([Si](CCC)(CCC)CCC)s1', '[14*]c1cc2c([16*])c3sc(C)cc3c([16*])c2s1', '.', '[7*]C(C#N)C#N', '[7*]C1C(=O)c2ccccc2C1[7*]', '[7*]C[8*]', '[8*]CCCCCC', '[14*]c1cc2sc3c(c2s1)C(c1ccc([16*])cc1)(c1ccc([16*])cc1)c1cc2c(cc1-3)C(c1ccc([16*])cc1)(c1ccc([16*])cc1)c1c-2sc2cc([14*])sc12']","[0, 0, 0, 0, 0, 5, 219, 6, 220, 18, 9, 1, 10, 11, 12, 13, 15]"
PBDS-T,ITIC-F,-5.349999999999999,-3.67,-5.619999999999999,-4.02,1.0,CB,20.0,DIO,25.0,11.19,11.19,0.9,66.7,"['[8*]CC(CC)CCCC', '[13*]C1CCC([13*])S1', '[14*]c1ccc(C)s1', '[13*]C1SC([13*])C2C(=O)c3c([14*])sc([14*])c3C(=O)C12', '[14*]c1ccc([Si](CCC)(CCC)CCC)s1', '[14*]c1cc2c([16*])c3sc(C)cc3c([16*])c2s1']","['[7*]C(C#N)C#N', '[7*]C1C(=O)c2cc(F)c(F)cc2C1[7*]', '[7*]C[8*]', '[8*]CCCCCC', '[14*]c1cc2sc3c(c2s1)C(c1ccc([16*])cc1)(c1ccc([16*])cc1)c1cc2c(cc1-3)C(c1ccc([16*])cc1)(c1ccc([16*])cc1)c1c-2sc2cc([14*])sc12']","['[8*]CC(CC)CCCC', '[13*]C1CCC([13*])S1', '[14*]c1ccc(C)s1', '[13*]C1SC([13*])C2C(=O)c3c([14*])sc([14*])c3C(=O)C12', '[14*]c1ccc([Si](CCC)(CCC)CCC)s1', '[14*]c1cc2c([16*])c3sc(C)cc3c([16*])c2s1', '.', '[7*]C(C#N)C#N', '[7*]C1C(=O)c2cc(F)c(F)cc2C1[7*]', '[7*]C[8*]', '[8*]CCCCCC', '[14*]c1cc2sc3c(c2s1)C(c1ccc([16*])cc1)(c1ccc([16*])cc1)c1cc2c(cc1-3)C(c1ccc([16*])cc1)(c1ccc([16*])cc1)c1c-2sc2cc([14*])sc12']","[0, 0, 0, 0, 0, 5, 219, 6, 220, 18, 9, 1, 10, 42, 12, 13, 15]"
PBDS-T,ITIC-Th1,-5.349999999999999,-3.67,-5.720000000000001,-4.065,1.0,CB,20.0,DIO,25.0,12.04,12.04,0.88,70.0,"['[8*]CC(CC)CCCC', '[13*]C1CCC([13*])S1', '[14*]c1ccc(C)s1', '[13*]C1SC([13*])C2C(=O)c3c([14*])sc([14*])c3C(=O)C12', '[14*]c1ccc([Si](CCC)(CCC)CCC)s1', '[14*]c1cc2c([16*])c3sc(C)cc3c([16*])c2s1']","['[7*]C(C#N)C#N', '[7*]C1C(=O)c2cc(F)ccc2C1[7*]', '[7*]C[8*]', '[8*]CCCCCC', '[14*]c1ccc(C2(c3ccc([14*])s3)c3cc4c(cc3-c3sc5cc([14*])sc5c32)C(c2ccc([14*])s2)(c2ccc([14*])s2)c2c-4sc3cc([14*])sc23)s1']","['[8*]CC(CC)CCCC', '[13*]C1CCC([13*])S1', '[14*]c1ccc(C)s1', '[13*]C1SC([13*])C2C(=O)c3c([14*])sc([14*])c3C(=O)C12', '[14*]c1ccc([Si](CCC)(CCC)CCC)s1', '[14*]c1cc2c([16*])c3sc(C)cc3c([16*])c2s1', '.', '[7*]C(C#N)C#N', '[7*]C1C(=O)c2cc(F)ccc2C1[7*]', '[7*]C[8*]', '[8*]CCCCCC', '[14*]c1ccc(C2(c3ccc([14*])s3)c3cc4c(cc3-c3sc5cc([14*])sc5c32)C(c2ccc([14*])s2)(c2ccc([14*])s2)c2c-4sc3cc([14*])sc23)s1']","[0, 0, 0, 0, 0, 5, 219, 6, 220, 18, 9, 1, 10, 68, 12, 13, 67]"
J71,ITDM,-5.353333333333333,-3.4318181818181825,-5.58,-3.82,1.0,CF,16.0,_,100.0,12.05,12.05,1.015,70.9,"['[8*]CC(CCCCCC)CCCCCCCC', '[14*]c1ccc(C)s1', '[14*]c1ccc([Si](CCC)(CCC)CCC)s1', '[14*]c1ccc([14*])s1', '[9*]n1nc2c([16*])c(F)c(F)c([16*])c2n1', '[14*]c1cc2c([16*])c3sc(C)cc3c([16*])c2s1']","['[7*]C(C#N)C#N', '[7*]C1C(=O)c2cc(C)c(C)cc2C1[7*]', '[7*]C[8*]', '[8*]CCCCCC', '[7*]CC1=CC2SC3=C(C2S1)C(c1ccc([16*])cc1)(c1ccc([16*])cc1)c1cc2c(cc13)C(c1ccc([16*])cc1)(c1ccc([16*])cc1)c1c-2sc2cc([14*])sc12']","['[8*]CC(CCCCCC)CCCCCCCC', '[14*]c1ccc(C)s1', '[14*]c1ccc([Si](CCC)(CCC)CCC)s1', '[14*]c1ccc([14*])s1', '[9*]n1nc2c([16*])c(F)c(F)c([16*])c2n1', '[14*]c1cc2c([16*])c3sc(C)cc3c([16*])c2s1', '.', '[7*]C(C#N)C#N', '[7*]C1C(=O)c2cc(C)c(C)cc2C1[7*]', '[7*]C[8*]', '[8*]CCCCCC', '[7*]CC1=CC2SC3=C(C2S1)C(c1ccc([16*])cc1)(c1ccc([16*])cc1)c1cc2c(cc13)C(c1ccc([16*])cc1)(c1ccc([16*])cc1)c1c-2sc2cc([14*])sc12']","[0, 0, 0, 0, 0, 17, 6, 18, 7, 19, 9, 1, 10, 184, 12, 13, 221]"
J71,IT-4F,-5.353333333333333,-3.4318181818181825,-5.66875,-4.060416666666667,1.0,CF,16.0,_,100.0,11.66,11.67,0.803,74.2,"['[8*]CC(CCCCCC)CCCCCCCC', '[14*]c1ccc(C)s1', '[14*]c1ccc([Si](CCC)(CCC)CCC)s1', '[14*]c1ccc([14*])s1', '[9*]n1nc2c([16*])c(F)c(F)c([16*])c2n1', '[14*]c1cc2c([16*])c3sc(C)cc3c([16*])c2s1']","['[7*]C(C#N)C#N', '[7*]C1C(=O)c2cc(F)c(F)cc2C1[7*]', '[7*]C[8*]', '[8*]CCCCCC', '[14*]c1cc2sc3c(c2s1)C(c1ccc([16*])cc1)(c1ccc([16*])cc1)c1cc2c(cc1-3)C(c1ccc([16*])cc1)(c1ccc([16*])cc1)c1c-2sc2cc([14*])sc12']","['[8*]CC(CCCCCC)CCCCCCCC', '[14*]c1ccc(C)s1', '[14*]c1ccc([Si](CCC)(CCC)CCC)s1', '[14*]c1ccc([14*])s1', '[9*]n1nc2c([16*])c(F)c(F)c([16*])c2n1', '[14*]c1cc2c([16*])c3sc(C)cc3c([16*])c2s1', '.', '[7*]C(C#N)C#N', '[7*]C1C(=O)c2cc(F)c(F)cc2C1[7*]', '[7*]C[8*]', '[8*]CCCCCC', '[14*]c1cc2sc3c(c2s1)C(c1ccc([16*])cc1)(c1ccc([16*])cc1)c1cc2c(cc1-3)C(c1ccc([16*])cc1)(c1ccc([16*])cc1)c1c-2sc2cc([14*])sc12']","[0, 0, 0, 0, 0, 17, 6, 18, 7, 19, 9, 1, 10, 42, 12, 13, 15]"
2TC-TT-BDTFT,m-ITIC,-5.45,-3.5,-5.526666666666667,-3.8515384615384622,1.0,o-DCB,16.0,_,120.0,9.65,9.59,1.06,59.31,"['[3*]O[3*]', '[4*]CC(CCCC)CCCCCC', '[1*]C([6*])=O', '[8*]CC(CC)CCCC', '[14*]c1sc(C)cc1[16*]', '[14*]c1cc(F)c([14*])s1', '[14*]c1cc([16*])c([14*])s1', '[14*]c1cc2sc([14*])cc2s1', '[14*]c1cc2c([16*])c3sc(C)cc3c([16*])c2s1']","['[7*]C(C#N)C#N', '[7*]C1C(=O)c2ccccc2C1[7*]', '[7*]C[8*]', '[8*]CCCCCC', '[14*]c1cc2sc3c(c2s1)C(c1cccc([16*])c1)(c1cccc([16*])c1)c1cc2c(cc1-3)C(c1cccc([16*])c1)(c1cccc([16*])c1)c1c-2sc2cc([14*])sc12']","['[3*]O[3*]', '[4*]CC(CCCC)CCCCCC', '[1*]C([6*])=O', '[8*]CC(CC)CCCC', '[14*]c1sc(C)cc1[16*]', '[14*]c1cc(F)c([14*])s1', '[14*]c1cc([16*])c([14*])s1', '[14*]c1cc2sc([14*])cc2s1', '[14*]c1cc2c([16*])c3sc(C)cc3c([16*])c2s1', '.', '[7*]C(C#N)C#N', '[7*]C1C(=O)c2ccccc2C1[7*]', '[7*]C[8*]', '[8*]CCCCCC', '[14*]c1cc2sc3c(c2s1)C(c1cccc([16*])c1)(c1cccc([16*])c1)c1cc2c(cc1-3)C(c1cccc([16*])c1)(c1cccc([16*])c1)c1c-2sc2cc([14*])sc12']","[0, 0, 2, 33, 4, 5, 102, 24, 34, 224, 9, 1, 10, 11, 12, 13, 48]"
2T-TTC-BDTFT,m-ITIC,-5.41,-3.53,-5.526666666666667,-3.8515384615384622,1.0,o-DCB,16.0,_,120.0,11.15,11.15,0.97,69.37,"['[3*]OS[11*]', '[4*]CC(CCCC)CCCCCC', '[1*]C([6*])=O', '[8*]CC(CC)CCCC', '[14*]c1ccc(C)s1', '[14*]c1cc(F)c([14*])s1', '[14*]c1ccc([14*])s1', '[14*]c1sc2c([16*])c([14*])sc2c1[16*]', '[14*]c1cc2c([16*])c3sc(C)cc3c([16*])c2s1']","['[7*]C(C#N)C#N', '[7*]C1C(=O)c2ccccc2C1[7*]', '[7*]C[8*]', '[8*]CCCCCC', '[14*]c1cc2sc3c(c2s1)C(c1cccc([16*])c1)(c1cccc([16*])c1)c1cc2c(cc1-3)C(c1cccc([16*])c1)(c1cccc([16*])c1)c1c-2sc2cc([14*])sc12']","['[3*]OS[11*]', '[4*]CC(CCCC)CCCCCC', '[1*]C([6*])=O', '[8*]CC(CC)CCCC', '[14*]c1ccc(C)s1', '[14*]c1cc(F)c([14*])s1', '[14*]c1ccc([14*])s1', '[14*]c1sc2c([16*])c([14*])sc2c1[16*]', '[14*]c1cc2c([16*])c3sc(C)cc3c([16*])c2s1', '.', '[7*]C(C#N)C#N', '[7*]C1C(=O)c2ccccc2C1[7*]', '[7*]C[8*]', '[8*]CCCCCC', '[14*]c1cc2sc3c(c2s1)C(c1cccc([16*])c1)(c1cccc([16*])c1)c1cc2c(cc1-3)C(c1cccc([16*])c1)(c1cccc([16*])c1)c1c-2sc2cc([14*])sc12']","[0, 0, 32, 33, 4, 5, 6, 24, 7, 8, 9, 1, 10, 11, 12, 13, 48]"
PBDB-T,IDNO-IDT,-5.297714285714285,-3.4170000000000003,-5.45,-3.65,1.0,CB,20.0,_,140.0,1.1,0.94,1.03,34.47,"['[8*]CC(CC)CCCC', '[14*]c1ccc(C)s1', '[14*]c1ccc([14*])s1', '[14*]c1sc([14*])c2c1C(=O)c1c([14*])sc([14*])c1C2=O', '[14*]c1cc2c([16*])c3sc(C)cc3c([16*])c2s1']","['[8*]CCCCCC', '[16*]c1ccc2c(c1)N(CC)C(=O)C2=O', '[14*]c1cc2c(s1)-c1cc3c(cc1C2(c1ccc([16*])cc1)c1ccc([16*])cc1)-c1sc([14*])cc1C3(c1ccc([16*])cc1)c1ccc([16*])cc1']","['[8*]CC(CC)CCCC', '[14*]c1ccc(C)s1', '[14*]c1ccc([14*])s1', '[14*]c1sc([14*])c2c1C(=O)c1c([14*])sc([14*])c1C2=O', '[14*]c1cc2c([16*])c3sc(C)cc3c([16*])c2s1', '.', '[8*]CCCCCC', '[16*]c1ccc2c(c1)N(CC)C(=O)C2=O', '[14*]c1cc2c(s1)-c1cc3c(cc1C2(c1ccc([16*])cc1)c1ccc([16*])cc1)-c1sc([14*])cc1C3(c1ccc([16*])cc1)c1ccc([16*])cc1']","[0, 0, 0, 0, 0, 0, 0, 0, 5, 6, 7, 30, 9, 1, 13, 225, 38]"
PBDB-T,IM1-IDT,-5.297714285714285,-3.4170000000000003,-5.46,-4.02,0.667,CB,20.0,_,140.0,1.62,1.32,0.55,47.41,"['[8*]CC(CC)CCCC', '[14*]c1ccc(C)s1', '[14*]c1ccc([14*])s1', '[14*]c1sc([14*])c2c1C(=O)c1c([14*])sc([14*])c1C2=O', '[14*]c1cc2c([16*])c3sc(C)cc3c([16*])c2s1']","['[7*]C(C#N)C#N', '[8*]CCCCCC', '[7*]C1C(=O)N(CC)c2cc([16*])ccc21', '[14*]c1cc2c(s1)-c1cc3c(cc1C2(c1ccc([16*])cc1)c1ccc([16*])cc1)-c1sc([14*])cc1C3(c1ccc([16*])cc1)c1ccc([16*])cc1']","['[8*]CC(CC)CCCC', '[14*]c1ccc(C)s1', '[14*]c1ccc([14*])s1', '[14*]c1sc([14*])c2c1C(=O)c1c([14*])sc([14*])c1C2=O', '[14*]c1cc2c([16*])c3sc(C)cc3c([16*])c2s1', '.', '[7*]C(C#N)C#N', '[8*]CCCCCC', '[7*]C1C(=O)N(CC)c2cc([16*])ccc21', '[14*]c1cc2c(s1)-c1cc3c(cc1C2(c1ccc([16*])cc1)c1ccc([16*])cc1)-c1sc([14*])cc1C3(c1ccc([16*])cc1)c1ccc([16*])cc1']","[0, 0, 0, 0, 0, 0, 0, 5, 6, 7, 30, 9, 1, 10, 13, 226, 38]"
PBDB-T,ITAN-IDT,-5.297714285714285,-3.4170000000000003,-5.42,-3.69,1.5,CB,20.0,_,140.0,2.0,1.72,1.18,39.19,"['[8*]CC(CC)CCCC', '[14*]c1ccc(C)s1', '[14*]c1ccc([14*])s1', '[14*]c1sc([14*])c2c1C(=O)c1c([14*])sc([14*])c1C2=O', '[14*]c1cc2c([16*])c3sc(C)cc3c([16*])c2s1']","['[7*]C([8*])C#N', '[14*]c1cccs1', '[8*]CCCCCC', '[7*]C1C(=O)N(CC)c2cc([16*])ccc21', '[14*]c1cc2c(s1)-c1cc3c(cc1C2(c1ccc([16*])cc1)c1ccc([16*])cc1)-c1sc([14*])cc1C3(c1ccc([16*])cc1)c1ccc([16*])cc1']","['[8*]CC(CC)CCCC', '[14*]c1ccc(C)s1', '[14*]c1ccc([14*])s1', '[14*]c1sc([14*])c2c1C(=O)c1c([14*])sc([14*])c1C2=O', '[14*]c1cc2c([16*])c3sc(C)cc3c([16*])c2s1', '.', '[7*]C([8*])C#N', '[14*]c1cccs1', '[8*]CCCCCC', '[7*]C1C(=O)N(CC)c2cc([16*])ccc21', '[14*]c1cc2c(s1)-c1cc3c(cc1C2(c1ccc([16*])cc1)c1ccc([16*])cc1)-c1sc([14*])cc1C3(c1ccc([16*])cc1)c1ccc([16*])cc1']","[0, 0, 0, 0, 0, 0, 5, 6, 7, 30, 9, 1, 227, 228, 13, 226, 38]"
PBDT-3TCO,IT-4F,-5.5,-3.24,-5.66875,-4.060416666666667,1.0,CB,10.0,DIO,25.0,11.52,11.56,0.88,62.7,"['[6*]C(=O)CC(CC)CCCC', '[8*]CC(CC)CCCC', '[14*]c1sc(C)cc1[16*]', '[14*]c1cc(F)c([14*])s1', '[14*]c1cc([16*])c([14*])s1', '[14*]c1ccc([14*])s1', '[14*]c1cc2c([16*])c3sc(C)cc3c([16*])c2s1']","['[7*]C(C#N)C#N', '[7*]C1C(=O)c2cc(F)c(F)cc2C1[7*]', '[7*]C[8*]', '[8*]CCCCCC', '[14*]c1cc2sc3c(c2s1)C(c1ccc([16*])cc1)(c1ccc([16*])cc1)c1cc2c(cc1-3)C(c1ccc([16*])cc1)(c1ccc([16*])cc1)c1c-2sc2cc([14*])sc12']","['[6*]C(=O)CC(CC)CCCC', '[8*]CC(CC)CCCC', '[14*]c1sc(C)cc1[16*]', '[14*]c1cc(F)c([14*])s1', '[14*]c1cc([16*])c([14*])s1', '[14*]c1ccc([14*])s1', '[14*]c1cc2c([16*])c3sc(C)cc3c([16*])c2s1', '.', '[7*]C(C#N)C#N', '[7*]C1C(=O)c2cc(F)c(F)cc2C1[7*]', '[7*]C[8*]', '[8*]CCCCCC', '[14*]c1cc2sc3c(c2s1)C(c1ccc([16*])cc1)(c1ccc([16*])cc1)c1cc2c(cc1-3)C(c1ccc([16*])cc1)(c1ccc([16*])cc1)c1c-2sc2cc([14*])sc12']","[0, 0, 0, 0, 98, 5, 102, 24, 34, 7, 9, 1, 10, 42, 12, 13, 15]"
PBDT-3T,IT-4F,-5.48,-3.21,-5.66875,-4.060416666666667,0.667,CB,10.0,DIO,25.0,1.0,1.01,0.85,30.43,"['[8*]CC(CC)CCCC', '[14*]c1sc(C)cc1[16*]', '[14*]c1cc(F)c([14*])s1', '[14*]c1ccc([14*])s1', '[14*]c1cc([16*])c([14*])s1', '[14*]c1cc2c([16*])c3sc(C)cc3c([16*])c2s1']","['[7*]C(C#N)C#N', '[7*]C1C(=O)c2cc(F)c(F)cc2C1[7*]', '[7*]C[8*]', '[8*]CCCCCC', '[14*]c1cc2sc3c(c2s1)C(c1ccc([16*])cc1)(c1ccc([16*])cc1)c1cc2c(cc1-3)C(c1ccc([16*])cc1)(c1ccc([16*])cc1)c1c-2sc2cc([14*])sc12']","['[8*]CC(CC)CCCC', '[14*]c1sc(C)cc1[16*]', '[14*]c1cc(F)c([14*])s1', '[14*]c1ccc([14*])s1', '[14*]c1cc([16*])c([14*])s1', '[14*]c1cc2c([16*])c3sc(C)cc3c([16*])c2s1', '.', '[7*]C(C#N)C#N', '[7*]C1C(=O)c2cc(F)c(F)cc2C1[7*]', '[7*]C[8*]', '[8*]CCCCCC', '[14*]c1cc2sc3c(c2s1)C(c1ccc([16*])cc1)(c1ccc([16*])cc1)c1cc2c(cc1-3)C(c1ccc([16*])cc1)(c1ccc([16*])cc1)c1c-2sc2cc([14*])sc12']","[0, 0, 0, 0, 0, 5, 102, 24, 7, 34, 9, 1, 10, 42, 12, 13, 15]"
PTB7-Th,NFDTS,-5.204782608695651,-3.5391891891891896,-5.36,-3.92,0.833,CF,20.0,_,25.0,6.15,6.15,0.67,48.9,"['[3*]O[3*]', '[4*]CC(CC)CCCC', '[1*]C([6*])=O', '[8*]CC(CC)CCCC', '[14*]c1sc2c([14*])sc(C)c2c1F', '[14*]c1ccc([14*])s1', '[14*]c1cc2c([16*])c3sc(C)cc3c([16*])c2s1']","['[7*]C(C#N)C#N', '[7*]C1C(=O)c2cc(F)c(F)cc2C1[7*]', '[7*]C[8*]', '[14*]c1cc2c(s1)-c1sc3c4c(sc3c1[Si]2(CCCCCCCC)CCCCCCCC)-c1sc([14*])cc1[Si]4(CCCCCCCC)CCCCCCCC']","['[3*]O[3*]', '[4*]CC(CC)CCCC', '[1*]C([6*])=O', '[8*]CC(CC)CCCC', '[14*]c1sc2c([14*])sc(C)c2c1F', '[14*]c1ccc([14*])s1', '[14*]c1cc2c([16*])c3sc(C)cc3c([16*])c2s1', '.', '[7*]C(C#N)C#N', '[7*]C1C(=O)c2cc(F)c(F)cc2C1[7*]', '[7*]C[8*]', '[14*]c1cc2c(s1)-c1sc3c4c(sc3c1[Si]2(CCCCCCCC)CCCCCCCC)-c1sc([14*])cc1[Si]4(CCCCCCCC)CCCCCCCC']","[0, 0, 0, 0, 0, 2, 3, 4, 5, 35, 7, 9, 1, 10, 42, 12, 229]"
PTB7-Th,NFDTSB,-5.204782608695651,-3.5391891891891896,-5.56,-3.85,1.0,CF,20.0,_,25.0,9.6,9.61,0.75,63.6,"['[3*]O[3*]', '[4*]CC(CC)CCCC', '[1*]C([6*])=O', '[8*]CC(CC)CCCC', '[14*]c1sc2c([14*])sc(C)c2c1F', '[14*]c1ccc([14*])s1', '[14*]c1cc2c([16*])c3sc(C)cc3c([16*])c2s1']","['[3*]OS[11*]', '[4*]CC(CCCC)CCCCCC', '[7*]C(C#N)C#N', '[7*]C1C(=O)c2cc(F)c(F)cc2C1[7*]', '[7*]C[8*]', '[14*]c1cc2c(s1)-c1sc3c([16*])c4c5c(sc4c([16*])c3c1[Si]2(CCCCCCCC)CCCCCCCC)-c1sc([14*])cc1[Si]5(CCCCCCCC)CCCCCCCC']","['[3*]O[3*]', '[4*]CC(CC)CCCC', '[1*]C([6*])=O', '[8*]CC(CC)CCCC', '[14*]c1sc2c([14*])sc(C)c2c1F', '[14*]c1ccc([14*])s1', '[14*]c1cc2c([16*])c3sc(C)cc3c([16*])c2s1', '.', '[3*]OS[11*]', '[4*]CC(CCCC)CCCCCC', '[7*]C(C#N)C#N', '[7*]C1C(=O)c2cc(F)c(F)cc2C1[7*]', '[7*]C[8*]', '[14*]c1cc2c(s1)-c1sc3c([16*])c4c5c(sc4c([16*])c3c1[Si]2(CCCCCCCC)CCCCCCCC)-c1sc([14*])cc1[Si]5(CCCCCCCC)CCCCCCCC']","[0, 0, 0, 2, 3, 4, 5, 35, 7, 9, 1, 32, 33, 10, 42, 12, 230]"
PBDB-T,DTNIF,-5.297714285714285,-3.4170000000000003,-5.82,-3.92,1.0,CB,18.0,_,25.0,8.73,8.68,0.9,72.77,"['[8*]CC(CC)CCCC', '[14*]c1ccc(C)s1', '[14*]c1ccc([14*])s1', '[14*]c1sc([14*])c2c1C(=O)c1c([14*])sc([14*])c1C2=O', '[14*]c1cc2c([16*])c3sc(C)cc3c([16*])c2s1']","['[7*]C(C#N)C#N', '[7*]C1C(=O)c2cc(F)ccc2C1[7*]', '[7*]C[8*]', '[14*]c1cc2c(s1)-c1c(ccc3c4c(ccc13)C(CC(CC)CCCC)(CC(CC)CCCC)c1cc([14*])sc1-4)C2(CC(CC)CCCC)CC(CC)CCCC']","['[8*]CC(CC)CCCC', '[14*]c1ccc(C)s1', '[14*]c1ccc([14*])s1', '[14*]c1sc([14*])c2c1C(=O)c1c([14*])sc([14*])c1C2=O', '[14*]c1cc2c([16*])c3sc(C)cc3c([16*])c2s1', '.', '[7*]C(C#N)C#N', '[7*]C1C(=O)c2cc(F)ccc2C1[7*]', '[7*]C[8*]', '[14*]c1cc2c(s1)-c1c(ccc3c4c(ccc13)C(CC(CC)CCCC)(CC(CC)CCCC)c1cc([14*])sc1-4)C2(CC(CC)CCCC)CC(CC)CCCC']","[0, 0, 0, 0, 0, 0, 0, 5, 6, 7, 30, 9, 1, 10, 68, 12, 159]"
PBDB-T,DTNSF,-5.297714285714285,-3.4170000000000003,-5.52,-4.0,1.0,CB,18.0,_,25.0,7.15,7.28,0.92,54.62,"['[8*]CC(CC)CCCC', '[14*]c1ccc(C)s1', '[14*]c1ccc([14*])s1', '[14*]c1sc([14*])c2c1C(=O)c1c([14*])sc([14*])c1C2=O', '[14*]c1cc2c([16*])c3sc(C)cc3c([16*])c2s1']","['[7*]C(C#N)C#N', '[7*]C1C(=O)c2cc(F)ccc2C1[7*]', '[7*]C[8*]', '[14*]c1ccc([14*])s1', '[14*]c1cc2c(s1)-c1c(ccc3c4c(ccc13)C(CC(CC)CCCC)(CC(CC)CCCC)c1cc([14*])sc1-4)C2(CC(CC)CCCC)CC(CC)CCCC']","['[8*]CC(CC)CCCC', '[14*]c1ccc(C)s1', '[14*]c1ccc([14*])s1', '[14*]c1sc([14*])c2c1C(=O)c1c([14*])sc([14*])c1C2=O', '[14*]c1cc2c([16*])c3sc(C)cc3c([16*])c2s1', '.', '[7*]C(C#N)C#N', '[7*]C1C(=O)c2cc(F)ccc2C1[7*]', '[7*]C[8*]', '[14*]c1ccc([14*])s1', '[14*]c1cc2c(s1)-c1c(ccc3c4c(ccc13)C(CC(CC)CCCC)(CC(CC)CCCC)c1cc([14*])sc1-4)C2(CC(CC)CCCC)CC(CC)CCCC']","[0, 0, 0, 0, 0, 0, 5, 6, 7, 30, 9, 1, 10, 68, 12, 7, 159]"
PBTIBDTT,Si4TIC-F,-5.47,-3.6,-5.58,-4.21,0.667,CB,12.5,CN,25.0,10.2,10.2,0.78,69.4,"['[8*]CC(CCCCCC)CCCCCCCC', '[8*]CC(CC)CCCC', '[8*]CCCCCCCCCC', '[14*]c1sc(C)cc1[16*]', '[14*]c1ccc([14*])s1', '[9*]n1c(=O)c2cc([14*])sc2c2sc([14*])cc2c1=O', '[14*]c1cc([16*])c([14*])s1', '[14*]c1cc2c([16*])c3sc(C)cc3c([16*])c2s1']","['[7*]C(C#N)C#N', '[7*]C1C(=O)c2cc(F)ccc2C1[7*]', '[7*]C[8*]', '[14*]c1cc2c(s1)-c1sc3c4c(sc3c1[Si]2(CCCCCC)CCCCCC)-c1sc([14*])cc1[Si]4(CCCCCC)CCCCCC']","['[8*]CC(CCCCCC)CCCCCCCC', '[8*]CC(CC)CCCC', '[8*]CCCCCCCCCC', '[14*]c1sc(C)cc1[16*]', '[14*]c1ccc([14*])s1', '[9*]n1c(=O)c2cc([14*])sc2c2sc([14*])cc2c1=O', '[14*]c1cc([16*])c([14*])s1', '[14*]c1cc2c([16*])c3sc(C)cc3c([16*])c2s1', '.', '[7*]C(C#N)C#N', '[7*]C1C(=O)c2cc(F)ccc2C1[7*]', '[7*]C[8*]', '[14*]c1cc2c(s1)-c1sc3c4c(sc3c1[Si]2(CCCCCC)CCCCCC)-c1sc([14*])cc1[Si]4(CCCCCC)CCCCCC']","[0, 0, 0, 0, 17, 5, 231, 102, 7, 232, 34, 9, 1, 10, 68, 12, 233]"
PDCBT-2F,IT-4F,-5.6,-3.67,-5.66875,-4.060416666666667,1.0,CF,16.0,DIO,25.0,11.6,11.3,0.92,69.0,"['[3*]O[3*]', '[4*]CC(CCCCCCCC)CCCCCCCCCC', '[1*]C([6*])=O', '[14*]c1sc(C)cc1[16*]', '[14*]c1cc(F)c([14*])s1']","['[7*]C(C#N)C#N', '[7*]C1C(=O)c2cc(F)c(F)cc2C1[7*]', '[7*]C[8*]', '[8*]CCCCCC', '[14*]c1cc2sc3c(c2s1)C(c1ccc([16*])cc1)(c1ccc([16*])cc1)c1cc2c(cc1-3)C(c1ccc([16*])cc1)(c1ccc([16*])cc1)c1c-2sc2cc([14*])sc12']","['[3*]O[3*]', '[4*]CC(CCCCCCCC)CCCCCCCCCC', '[1*]C([6*])=O', '[14*]c1sc(C)cc1[16*]', '[14*]c1cc(F)c([14*])s1', '.', '[7*]C(C#N)C#N', '[7*]C1C(=O)c2cc(F)c(F)cc2C1[7*]', '[7*]C[8*]', '[8*]CCCCCC', '[14*]c1cc2sc3c(c2s1)C(c1ccc([16*])cc1)(c1ccc([16*])cc1)c1cc2c(cc1-3)C(c1ccc([16*])cc1)(c1ccc([16*])cc1)c1c-2sc2cc([14*])sc12']","[0, 0, 0, 0, 0, 0, 2, 46, 4, 102, 24, 1, 10, 42, 12, 13, 15]"
PTB7-Th,IDT-FBTR,-5.204782608695651,-3.5391891891891896,-5.47,-3.65,1.5,o-DCB,20.0,_,25.0,7.01,7.0,1.02,52.97,"['[3*]O[3*]', '[4*]CC(CC)CCCC', '[1*]C([6*])=O', '[8*]CC(CC)CCCC', '[14*]c1sc2c([14*])sc(C)c2c1F', '[14*]c1ccc([14*])s1', '[14*]c1cc2c([16*])c3sc(C)cc3c([16*])c2s1']","['[8*]CCCCCCCC', '[8*]CCCCCC', '[9*]n1c(=C(C#N)C#N)sc(=Cc2ccc([14*])s2)c1=O', '[16*]c1cc(F)c([16*])c2nsnc12', '[14*]c1cc2c(s1)-c1cc3c(cc1C2(c1ccc([16*])cc1)c1ccc([16*])cc1)-c1sc([14*])cc1C3(c1ccc([16*])cc1)c1ccc([16*])cc1']","['[3*]O[3*]', '[4*]CC(CC)CCCC', '[1*]C([6*])=O', '[8*]CC(CC)CCCC', '[14*]c1sc2c([14*])sc(C)c2c1F', '[14*]c1ccc([14*])s1', '[14*]c1cc2c([16*])c3sc(C)cc3c([16*])c2s1', '.', '[8*]CCCCCCCC', '[8*]CCCCCC', '[9*]n1c(=C(C#N)C#N)sc(=Cc2ccc([14*])s2)c1=O', '[16*]c1cc(F)c([16*])c2nsnc12', '[14*]c1cc2c(s1)-c1cc3c(cc1C2(c1ccc([16*])cc1)c1ccc([16*])cc1)-c1sc([14*])cc1C3(c1ccc([16*])cc1)c1ccc([16*])cc1']","[0, 0, 0, 0, 2, 3, 4, 5, 35, 7, 9, 1, 21, 13, 234, 235, 38]"
PBT1-C-MW,ITCPTC,-5.46,-3.4,-5.604000000000001,-3.858000000000001,1.0,CF,16.0,_,100.0,12.8,12.77,0.94,79.0,"['[8*]CC(CC)CCCC', '[8*]CC(CCCC)CCCCCC', '[16*]c1ccc([16*])cc1', '[8*]C[8*]', '[14*]c1cc2c([16*])c3sc(C)cc3c([16*])c2s1', '[14*]c1ccc(C)s1', '[14*]c1ccc([14*])s1', '[14*]c1sc([14*])c2c1C(=O)c1c([14*])sc([14*])c1C2=O']","['[7*]C(C#N)C#N', '[7*]C1C(=O)c2cscc2C1[7*]', '[7*]C[8*]', '[8*]CCCCCC', '[14*]c1cc2sc3c(c2s1)C(c1ccc([16*])cc1)(c1ccc([16*])cc1)c1cc2c(cc1-3)C(c1ccc([16*])cc1)(c1ccc([16*])cc1)c1c-2sc2cc([14*])sc12']","['[8*]CC(CC)CCCC', '[8*]CC(CCCC)CCCCCC', '[16*]c1ccc([16*])cc1', '[8*]C[8*]', '[14*]c1cc2c([16*])c3sc(C)cc3c([16*])c2s1', '[14*]c1ccc(C)s1', '[14*]c1ccc([14*])s1', '[14*]c1sc([14*])c2c1C(=O)c1c([14*])sc([14*])c1C2=O', '.', '[7*]C(C#N)C#N', '[7*]C1C(=O)c2cscc2C1[7*]', '[7*]C[8*]', '[8*]CCCCCC', '[14*]c1cc2sc3c(c2s1)C(c1ccc([16*])cc1)(c1ccc([16*])cc1)c1cc2c(cc1-3)C(c1ccc([16*])cc1)(c1ccc([16*])cc1)c1c-2sc2cc([14*])sc12']","[0, 0, 0, 5, 190, 89, 236, 9, 6, 7, 30, 1, 10, 44, 12, 13, 15]"
PBDTTz-N,ITIC,-5.23,-3.52,-5.574146341463415,-3.915,1.0,CB,14.0,_,25.0,6.61,6.62,0.75,49.0,"['[4*]CC(CCCCCC)CCCCCCCC', '[3*]O[3*]', '[4*]CC(CCCC)CCCCCC', '[14*]c1ccc(C)s1', '[14*]c1ccc([14*])s1', '[11*]Sn1nc2c([16*])c(F)c(F)c([16*])c2n1', '[16*]c1ccc2cc([16*])ccc2c1', '[14*]c1cc2c([16*])c3sc(C)cc3c([16*])c2s1']","['[7*]C(C#N)C#N', '[7*]C1C(=O)c2ccccc2C1[7*]', '[7*]C[8*]', '[8*]CCCCCC', '[14*]c1cc2sc3c(c2s1)C(c1ccc([16*])cc1)(c1ccc([16*])cc1)c1cc2c(cc1-3)C(c1ccc([16*])cc1)(c1ccc([16*])cc1)c1c-2sc2cc([14*])sc12']","['[4*]CC(CCCCCC)CCCCCCCC', '[3*]O[3*]', '[4*]CC(CCCC)CCCCCC', '[14*]c1ccc(C)s1', '[14*]c1ccc([14*])s1', '[11*]Sn1nc2c([16*])c(F)c(F)c([16*])c2n1', '[16*]c1ccc2cc([16*])ccc2c1', '[14*]c1cc2c([16*])c3sc(C)cc3c([16*])c2s1', '.', '[7*]C(C#N)C#N', '[7*]C1C(=O)c2ccccc2C1[7*]', '[7*]C[8*]', '[8*]CCCCCC', '[14*]c1cc2sc3c(c2s1)C(c1ccc([16*])cc1)(c1ccc([16*])cc1)c1cc2c(cc1-3)C(c1ccc([16*])cc1)(c1ccc([16*])cc1)c1c-2sc2cc([14*])sc12']","[0, 0, 0, 199, 2, 33, 6, 7, 64, 240, 9, 1, 10, 11, 12, 13, 15]"
PBDB-T,F-H,-5.297714285714285,-3.4170000000000003,-5.42,-3.79,0.833,CB,22.0,_,25.0,9.59,9.46,0.94,67.0,"['[8*]CC(CC)CCCC', '[14*]c1ccc(C)s1', '[14*]c1ccc([14*])s1', '[14*]c1sc([14*])c2c1C(=O)c1c([14*])sc([14*])c1C2=O', '[14*]c1cc2c([16*])c3sc(C)cc3c([16*])c2s1']","['[7*]C(C#N)C#N', '[7*]C1C(=O)c2ccccc2C1[7*]', '[7*]C[8*]', '[14*]c1cc2c(s1)-c1cc3c(cc1C2(CCCCCCCC)CCCCCCCC)-c1cc2c(cc1C3(CCCCCCCC)CCCCCCCC)-c1sc([14*])cc1C2(CCCCCCCC)CCCCCCCC']","['[8*]CC(CC)CCCC', '[14*]c1ccc(C)s1', '[14*]c1ccc([14*])s1', '[14*]c1sc([14*])c2c1C(=O)c1c([14*])sc([14*])c1C2=O', '[14*]c1cc2c([16*])c3sc(C)cc3c([16*])c2s1', '.', '[7*]C(C#N)C#N', '[7*]C1C(=O)c2ccccc2C1[7*]', '[7*]C[8*]', '[14*]c1cc2c(s1)-c1cc3c(cc1C2(CCCCCCCC)CCCCCCCC)-c1cc2c(cc1C3(CCCCCCCC)CCCCCCCC)-c1sc([14*])cc1C2(CCCCCCCC)CCCCCCCC']","[0, 0, 0, 0, 0, 0, 0, 5, 6, 7, 30, 9, 1, 10, 11, 12, 110]"
PBDB-T,DF-PCIC,-5.297714285714285,-3.4170000000000003,-5.49,-3.77,0.833,CF,20.0,CN,100.0,11.63,11.34,0.86,72.62,"['[8*]CC(CC)CCCC', '[14*]c1ccc(C)s1', '[14*]c1ccc([14*])s1', '[14*]c1sc([14*])c2c1C(=O)c1c([14*])sc([14*])c1C2=O', '[14*]c1cc2c([16*])c3sc(C)cc3c([16*])c2s1']","['[7*]C(C#N)C#N', '[7*]C1C(=O)c2ccccc2C1[7*]', '[7*]C[8*]', '[14*]c1cc2c(s1)-c1sc([14*])cc1C2(CC(CC)CCCC)CC(CC)CCCC', '[16*]c1cc(F)c([16*])cc1F']","['[8*]CC(CC)CCCC', '[14*]c1ccc(C)s1', '[14*]c1ccc([14*])s1', '[14*]c1sc([14*])c2c1C(=O)c1c([14*])sc([14*])c1C2=O', '[14*]c1cc2c([16*])c3sc(C)cc3c([16*])c2s1', '.', '[7*]C(C#N)C#N', '[7*]C1C(=O)c2ccccc2C1[7*]', '[7*]C[8*]', '[14*]c1cc2c(s1)-c1sc([14*])cc1C2(CC(CC)CCCC)CC(CC)CCCC', '[16*]c1cc(F)c([16*])cc1F']","[0, 0, 0, 0, 0, 0, 5, 6, 7, 30, 9, 1, 10, 11, 12, 167, 241]"
PBDB-T,DF-PCNC,-5.297714285714285,-3.4170000000000003,-5.42,-3.81,0.833,CF,20.0,CN,130.0,10.14,10.27,0.91,72.07,"['[8*]CC(CC)CCCC', '[14*]c1ccc(C)s1', '[14*]c1ccc([14*])s1', '[14*]c1sc([14*])c2c1C(=O)c1c([14*])sc([14*])c1C2=O', '[14*]c1cc2c([16*])c3sc(C)cc3c([16*])c2s1']","['[7*]C(C#N)C#N', '[7*]C1C(=O)c2cc3ccccc3cc2C1[7*]', '[7*]C[8*]', '[14*]c1cc2c(s1)-c1sc([14*])cc1C2(CC(CC)CCCC)CC(CC)CCCC', '[16*]c1cc(F)c([16*])cc1F']","['[8*]CC(CC)CCCC', '[14*]c1ccc(C)s1', '[14*]c1ccc([14*])s1', '[14*]c1sc([14*])c2c1C(=O)c1c([14*])sc([14*])c1C2=O', '[14*]c1cc2c([16*])c3sc(C)cc3c([16*])c2s1', '.', '[7*]C(C#N)C#N', '[7*]C1C(=O)c2cc3ccccc3cc2C1[7*]', '[7*]C[8*]', '[14*]c1cc2c(s1)-c1sc([14*])cc1C2(CC(CC)CCCC)CC(CC)CCCC', '[16*]c1cc(F)c([16*])cc1F']","[0, 0, 0, 0, 0, 0, 5, 6, 7, 30, 9, 1, 10, 40, 12, 167, 241]"
PTB7-Th,ITCT,-5.204782608695651,-3.5391891891891896,-5.596666666666667,-3.796666666666667,0.833,CF,15.0,DIO,80.0,10.42,10.35,0.95,72.0,"['[3*]O[3*]', '[4*]CC(CC)CCCC', '[1*]C([6*])=O', '[8*]CC(CC)CCCC', '[14*]c1sc2c([14*])sc(C)c2c1F', '[14*]c1ccc([14*])s1', '[14*]c1cc2c([16*])c3sc(C)cc3c([16*])c2s1']","['[7*]C(C#N)C#N', '[7*]C1C(=O)c2cscc2C1[7*]', '[7*]C[8*]', '[8*]CCCCCC', '[14*]c1cc2sc3c(c2s1)C(c1ccc([16*])cc1)(c1ccc([16*])cc1)c1cc2c(cc1-3)C(c1ccc([16*])cc1)(c1ccc([16*])cc1)c1c-2sc2cc([14*])sc12']","['[3*]O[3*]', '[4*]CC(CC)CCCC', '[1*]C([6*])=O', '[8*]CC(CC)CCCC', '[14*]c1sc2c([14*])sc(C)c2c1F', '[14*]c1ccc([14*])s1', '[14*]c1cc2c([16*])c3sc(C)cc3c([16*])c2s1', '.', '[7*]C(C#N)C#N', '[7*]C1C(=O)c2cscc2C1[7*]', '[7*]C[8*]', '[8*]CCCCCC', '[14*]c1cc2sc3c(c2s1)C(c1ccc([16*])cc1)(c1ccc([16*])cc1)c1cc2c(cc1-3)C(c1ccc([16*])cc1)(c1ccc([16*])cc1)c1c-2sc2cc([14*])sc12']","[0, 0, 0, 0, 2, 3, 4, 5, 35, 7, 9, 1, 10, 44, 12, 13, 15]"
PTB7-Th,ITIC,-5.204782608695651,-3.5391891891891896,-5.574146341463415,-3.915,0.769,CF,25.0,DIO,25.0,6.8,6.79,0.81,59.0,"['[3*]O[3*]', '[4*]CC(CC)CCCC', '[1*]C([6*])=O', '[8*]CC(CC)CCCC', '[14*]c1sc2c([14*])sc(C)c2c1F', '[14*]c1ccc([14*])s1', '[14*]c1cc2c([16*])c3sc(C)cc3c([16*])c2s1']","['[7*]C(C#N)C#N', '[7*]C1C(=O)c2ccccc2C1[7*]', '[7*]C[8*]', '[8*]CCCCCC', '[14*]c1cc2sc3c(c2s1)C(c1ccc([16*])cc1)(c1ccc([16*])cc1)c1cc2c(cc1-3)C(c1ccc([16*])cc1)(c1ccc([16*])cc1)c1c-2sc2cc([14*])sc12']","['[3*]O[3*]', '[4*]CC(CC)CCCC', '[1*]C([6*])=O', '[8*]CC(CC)CCCC', '[14*]c1sc2c([14*])sc(C)c2c1F', '[14*]c1ccc([14*])s1', '[14*]c1cc2c([16*])c3sc(C)cc3c([16*])c2s1', '.', '[7*]C(C#N)C#N', '[7*]C1C(=O)c2ccccc2C1[7*]', '[7*]C[8*]', '[8*]CCCCCC', '[14*]c1cc2sc3c(c2s1)C(c1ccc([16*])cc1)(c1ccc([16*])cc1)c1cc2c(cc1-3)C(c1ccc([16*])cc1)(c1ccc([16*])cc1)c1c-2sc2cc([14*])sc12']","[0, 0, 0, 0, 2, 3, 4, 5, 35, 7, 9, 1, 10, 11, 12, 13, 15]"
PTB7-Th,IDIC,-5.204782608695651,-3.5391891891891896,-5.706,-4.002666666666667,1.0,CF,12.0,_,25.0,5.24,4.94,0.81,56.0,"['[3*]O[3*]', '[4*]CC(CC)CCCC', '[1*]C([6*])=O', '[8*]CC(CC)CCCC', '[14*]c1sc2c([14*])sc(C)c2c1F', '[14*]c1ccc([14*])s1', '[14*]c1cc2c([16*])c3sc(C)cc3c([16*])c2s1']","['[7*]C(C#N)C#N', '[7*]C1C(=O)c2ccccc2C1[7*]', '[7*]C[8*]', '[14*]c1cc2c(s1)-c1cc3c(cc1C2(CCCCCC)CCCCCC)-c1sc([14*])cc1C3(CCCCCC)CCCCCC']","['[3*]O[3*]', '[4*]CC(CC)CCCC', '[1*]C([6*])=O', '[8*]CC(CC)CCCC', '[14*]c1sc2c([14*])sc(C)c2c1F', '[14*]c1ccc([14*])s1', '[14*]c1cc2c([16*])c3sc(C)cc3c([16*])c2s1', '.', '[7*]C(C#N)C#N', '[7*]C1C(=O)c2ccccc2C1[7*]', '[7*]C[8*]', '[14*]c1cc2c(s1)-c1cc3c(cc1C2(CCCCCC)CCCCCC)-c1sc([14*])cc1C3(CCCCCC)CCCCCC']","[0, 0, 0, 0, 0, 2, 3, 4, 5, 35, 7, 9, 1, 10, 11, 12, 29]"
PTB7-Th,IEICO-4F,-5.204782608695651,-3.5391891891891896,-5.309971428571429,-3.851028571428572,0.667,CB,25.0,_,100.0,10.0,9.95,0.74,59.0,"['[3*]O[3*]', '[4*]CC(CC)CCCC', '[1*]C([6*])=O', '[8*]CC(CC)CCCC', '[14*]c1sc2c([14*])sc(C)c2c1F', '[14*]c1ccc([14*])s1', '[14*]c1cc2c([16*])c3sc(C)cc3c([16*])c2s1']","['[4*]CC(CC)CCCC', '[3*]O[3*]', '[7*]C(C#N)C#N', '[7*]C1C(=O)c2cc(F)c(F)cc2C1[7*]', '[7*]C[8*]', '[8*]CCCCCC', '[14*]c1cc([16*])c([14*])s1', '[14*]c1cc2c(s1)-c1cc3c(cc1C2(c1ccc([16*])cc1)c1ccc([16*])cc1)-c1sc([14*])cc1C3(c1ccc([16*])cc1)c1ccc([16*])cc1']","['[3*]O[3*]', '[4*]CC(CC)CCCC', '[1*]C([6*])=O', '[8*]CC(CC)CCCC', '[14*]c1sc2c([14*])sc(C)c2c1F', '[14*]c1ccc([14*])s1', '[14*]c1cc2c([16*])c3sc(C)cc3c([16*])c2s1', '.', '[4*]CC(CC)CCCC', '[3*]O[3*]', '[7*]C(C#N)C#N', '[7*]C1C(=O)c2cc(F)c(F)cc2C1[7*]', '[7*]C[8*]', '[8*]CCCCCC', '[14*]c1cc([16*])c([14*])s1', '[14*]c1cc2c(s1)-c1cc3c(cc1C2(c1ccc([16*])cc1)c1ccc([16*])cc1)-c1sc([14*])cc1C3(c1ccc([16*])cc1)c1ccc([16*])cc1']","[0, 2, 3, 4, 5, 35, 7, 9, 1, 3, 2, 10, 42, 12, 13, 34, 38]"
PTB7-Th,SFBRCN,-5.204782608695651,-3.5391891891891896,-5.93,-3.86,0.833,CB,22.0,DIO,25.0,10.12,10.09,0.9,65.0,"['[3*]O[3*]', '[4*]CC(CC)CCCC', '[1*]C([6*])=O', '[8*]CC(CC)CCCC', '[14*]c1sc2c([14*])sc(C)c2c1F', '[14*]c1ccc([14*])s1', '[14*]c1cc2c([16*])c3sc(C)cc3c([16*])c2s1']","['[4*]CCCCCCCC', '[3*]O[3*]', '[8*]CC', '[9*]n1c(=C(C#N)C#N)s/c(=C\\c2ccc([16*])c3nsnc23)c1=O', '[16*]c1ccc2c(c1)-c1cc([16*])ccc1C21c2cc([16*])ccc2-c2ccc([16*])cc21']","['[3*]O[3*]', '[4*]CC(CC)CCCC', '[1*]C([6*])=O', '[8*]CC(CC)CCCC', '[14*]c1sc2c([14*])sc(C)c2c1F', '[14*]c1ccc([14*])s1', '[14*]c1cc2c([16*])c3sc(C)cc3c([16*])c2s1', '.', '[4*]CCCCCCCC', '[3*]O[3*]', '[8*]CC', '[9*]n1c(=C(C#N)C#N)s/c(=C\\c2ccc([16*])c3nsnc23)c1=O', '[16*]c1ccc2c(c1)-c1cc([16*])ccc1C21c2cc([16*])ccc2-c2ccc([16*])cc21']","[0, 0, 0, 0, 2, 3, 4, 5, 35, 7, 9, 1, 51, 2, 22, 94, 95]"
PBDB-T,IDTIC,-5.297714285714285,-3.4170000000000003,-5.885,-3.91,1.0,CB,20.0,_,25.0,5.67,6.01,0.84,56.3,"['[8*]CC(CC)CCCC', '[14*]c1ccc(C)s1', '[14*]c1ccc([14*])s1', '[14*]c1sc([14*])c2c1C(=O)c1c([14*])sc([14*])c1C2=O', '[14*]c1cc2c([16*])c3sc(C)cc3c([16*])c2s1']","['[7*]C(C#N)C#N', '[7*]C1C(=O)c2ccccc2C1[7*]', '[7*]C[8*]', '[14*]c1cc2c(s1)-c1cc3c(cc1C2(CC(CCCCCC)CCCCCCCC)CC(CCCCCC)CCCCCCCC)-c1sc([14*])cc1C3(CC(CCCCCC)CCCCCCCC)CC(CCCCCC)CCCCCCCC']","['[8*]CC(CC)CCCC', '[14*]c1ccc(C)s1', '[14*]c1ccc([14*])s1', '[14*]c1sc([14*])c2c1C(=O)c1c([14*])sc([14*])c1C2=O', '[14*]c1cc2c([16*])c3sc(C)cc3c([16*])c2s1', '.', '[7*]C(C#N)C#N', '[7*]C1C(=O)c2ccccc2C1[7*]', '[7*]C[8*]', '[14*]c1cc2c(s1)-c1cc3c(cc1C2(CC(CCCCCC)CCCCCCCC)CC(CCCCCC)CCCCCCCC)-c1sc([14*])cc1C3(CC(CCCCCC)CCCCCCCC)CC(CCCCCC)CCCCCCCC']","[0, 0, 0, 0, 0, 0, 0, 5, 6, 7, 30, 9, 1, 10, 11, 12, 242]"
PBDB-T,IDTTIC,-5.297714285714285,-3.4170000000000003,-5.68,-3.84,1.0,CB,20.0,_,25.0,11.2,11.19,0.919,70.4,"['[8*]CC(CC)CCCC', '[14*]c1ccc(C)s1', '[14*]c1ccc([14*])s1', '[14*]c1sc([14*])c2c1C(=O)c1c([14*])sc([14*])c1C2=O', '[14*]c1cc2c([16*])c3sc(C)cc3c([16*])c2s1']","['[7*]C(C#N)C#N', '[7*]C1C(=O)c2ccccc2C1[7*]', '[7*]C[8*]', '[14*]c1cc2sc3c(c2s1)C(CC(CCCCCC)CCCCCCCC)(CC(CCCCCC)CCCCCCCC)c1cc2c(cc1-3)C(CC(CCCCCC)CCCCCCCC)(CC(CCCCCC)CCCCCCCC)c1c-2sc2cc([14*])sc12']","['[8*]CC(CC)CCCC', '[14*]c1ccc(C)s1', '[14*]c1ccc([14*])s1', '[14*]c1sc([14*])c2c1C(=O)c1c([14*])sc([14*])c1C2=O', '[14*]c1cc2c([16*])c3sc(C)cc3c([16*])c2s1', '.', '[7*]C(C#N)C#N', '[7*]C1C(=O)c2ccccc2C1[7*]', '[7*]C[8*]', '[14*]c1cc2sc3c(c2s1)C(CC(CCCCCC)CCCCCCCC)(CC(CCCCCC)CCCCCCCC)c1cc2c(cc1-3)C(CC(CCCCCC)CCCCCCCC)(CC(CCCCCC)CCCCCCCC)c1c-2sc2cc([14*])sc12']","[0, 0, 0, 0, 0, 0, 0, 5, 6, 7, 30, 9, 1, 10, 11, 12, 243]"
PTB7-Th,ITIC,-5.204782608695651,-3.5391891891891896,-5.574146341463415,-3.915,0.667,CB,25.0,_,25.0,7.62,7.62,0.822,66.2,"['[3*]O[3*]', '[4*]CC(CC)CCCC', '[1*]C([6*])=O', '[8*]CC(CC)CCCC', '[14*]c1sc2c([14*])sc(C)c2c1F', '[14*]c1ccc([14*])s1', '[14*]c1cc2c([16*])c3sc(C)cc3c([16*])c2s1']","['[7*]C(C#N)C#N', '[7*]C1C(=O)c2ccccc2C1[7*]', '[7*]C[8*]', '[8*]CCCCCC', '[14*]c1cc2sc3c(c2s1)C(c1ccc([16*])cc1)(c1ccc([16*])cc1)c1cc2c(cc1-3)C(c1ccc([16*])cc1)(c1ccc([16*])cc1)c1c-2sc2cc([14*])sc12']","['[3*]O[3*]', '[4*]CC(CC)CCCC', '[1*]C([6*])=O', '[8*]CC(CC)CCCC', '[14*]c1sc2c([14*])sc(C)c2c1F', '[14*]c1ccc([14*])s1', '[14*]c1cc2c([16*])c3sc(C)cc3c([16*])c2s1', '.', '[7*]C(C#N)C#N', '[7*]C1C(=O)c2ccccc2C1[7*]', '[7*]C[8*]', '[8*]CCCCCC', '[14*]c1cc2sc3c(c2s1)C(c1ccc([16*])cc1)(c1ccc([16*])cc1)c1cc2c(cc1-3)C(c1ccc([16*])cc1)(c1ccc([16*])cc1)c1c-2sc2cc([14*])sc12']","[0, 0, 0, 0, 2, 3, 4, 5, 35, 7, 9, 1, 10, 11, 12, 13, 15]"
PBDB-T,4TIC-4F,-5.297714285714285,-3.4170000000000003,-5.6,-4.21,1.0,CB,20.0,_,130.0,7.99,7.99,0.652,57.0,"['[8*]CC(CC)CCCC', '[14*]c1ccc(C)s1', '[14*]c1ccc([14*])s1', '[14*]c1sc([14*])c2c1C(=O)c1c([14*])sc([14*])c1C2=O', '[14*]c1cc2c([16*])c3sc(C)cc3c([16*])c2s1']","['[7*]C(C#N)C#N', '[7*]C1C(=O)c2cc(F)c(F)cc2C1[7*]', '[7*]C[8*]', '[8*]CCCCCC', '[14*]c1cc2c(s1)-c1sc3c4c(sc3c1C2(c1ccc([16*])cc1)c1ccc([16*])cc1)-c1sc([14*])cc1C4(c1ccc([16*])cc1)c1ccc([16*])cc1']","['[8*]CC(CC)CCCC', '[14*]c1ccc(C)s1', '[14*]c1ccc([14*])s1', '[14*]c1sc([14*])c2c1C(=O)c1c([14*])sc([14*])c1C2=O', '[14*]c1cc2c([16*])c3sc(C)cc3c([16*])c2s1', '.', '[7*]C(C#N)C#N', '[7*]C1C(=O)c2cc(F)c(F)cc2C1[7*]', '[7*]C[8*]', '[8*]CCCCCC', '[14*]c1cc2c(s1)-c1sc3c4c(sc3c1C2(c1ccc([16*])cc1)c1ccc([16*])cc1)-c1sc([14*])cc1C4(c1ccc([16*])cc1)c1ccc([16*])cc1']","[0, 0, 0, 0, 0, 0, 5, 6, 7, 30, 9, 1, 10, 42, 12, 13, 101]"
