Repository: aspuru-guzik-group/Beyond-Molecular-Structure-ML-for-OPV-Materials-Devices

File: ml_for_opvs/data/input_representation/OPV_Min/BRICS/processed_brics_frag_fabrication/KFold/input_train_0.csv (part 7 of 8)
Donor,Acceptor,HOMO_D_eV,LUMO_D_eV,HOMO_A_eV,LUMO_A_eV,D_A_ratio_m_m,solvent,total_solids_conc_mg_mL,solvent_additive,annealing_temperature,PCE_percent,calc_PCE_percent,Voc_V,FF_percent,Donor_BRICS,Acceptor_BRICS,DA_pair_BRICS,DA_tokenized_BRICS
PBDB-T,6TIC-4F,-5.297714285714285,-3.4170000000000003,-5.45,-4.14,1.0,CB,20.0,_,25.0,11.14,11.14,0.723,67.0,"['[8*]CC(CC)CCCC', '[14*]c1ccc(C)s1', '[14*]c1ccc([14*])s1', '[14*]c1sc([14*])c2c1C(=O)c1c([14*])sc([14*])c1C2=O', '[14*]c1cc2c([16*])c3sc(C)cc3c([16*])c2s1']","['[7*]C(C#N)C#N', '[7*]C1C(=O)c2cc(F)c(F)cc2C1[7*]', '[7*]C[8*]', '[8*]CCCCCC', '[14*]c1cc2sc3c(c2s1)C(c1ccc([16*])cc1)(c1ccc([16*])cc1)c1c-3sc2c3c(sc12)-c1sc2cc([14*])sc2c1C3(c1ccc([16*])cc1)c1ccc([16*])cc1']","['[8*]CC(CC)CCCC', '[14*]c1ccc(C)s1', '[14*]c1ccc([14*])s1', '[14*]c1sc([14*])c2c1C(=O)c1c([14*])sc([14*])c1C2=O', '[14*]c1cc2c([16*])c3sc(C)cc3c([16*])c2s1', '.', '[7*]C(C#N)C#N', '[7*]C1C(=O)c2cc(F)c(F)cc2C1[7*]', '[7*]C[8*]', '[8*]CCCCCC', '[14*]c1cc2sc3c(c2s1)C(c1ccc([16*])cc1)(c1ccc([16*])cc1)c1c-3sc2c3c(sc12)-c1sc2cc([14*])sc2c1C3(c1ccc([16*])cc1)c1ccc([16*])cc1']","[0, 0, 0, 0, 0, 0, 5, 6, 7, 30, 9, 1, 10, 42, 12, 13, 14]"
PBDB-T,ITBTR-C2,-5.297714285714285,-3.4170000000000003,-5.3,-3.7,1.0,CB,20.0,DIO,25.0,6.96,6.96,0.89,58.42,"['[8*]CC(CC)CCCC', '[14*]c1ccc(C)s1', '[14*]c1ccc([14*])s1', '[14*]c1sc([14*])c2c1C(=O)c1c([14*])sc([14*])c1C2=O', '[14*]c1cc2c([16*])c3sc(C)cc3c([16*])c2s1']","['[8*]CC', '[8*]CCCCCC', '[9*]n1c(=C(C#N)C#N)s/c(=C\\c2ccc([16*])c3nsnc23)c1=O', '[14*]c1cc2sc3c(c2s1)C(c1ccc([16*])cc1)(c1ccc([16*])cc1)c1cc2c(cc1-3)C(c1ccc([16*])cc1)(c1ccc([16*])cc1)c1c-2sc2cc([14*])sc12']","['[8*]CC(CC)CCCC', '[14*]c1ccc(C)s1', '[14*]c1ccc([14*])s1', '[14*]c1sc([14*])c2c1C(=O)c1c([14*])sc([14*])c1C2=O', '[14*]c1cc2c([16*])c3sc(C)cc3c([16*])c2s1', '.', '[8*]CC', '[8*]CCCCCC', '[9*]n1c(=C(C#N)C#N)s/c(=C\\c2ccc([16*])c3nsnc23)c1=O', '[14*]c1cc2sc3c(c2s1)C(c1ccc([16*])cc1)(c1ccc([16*])cc1)c1cc2c(cc1-3)C(c1ccc([16*])cc1)(c1ccc([16*])cc1)c1c-2sc2cc([14*])sc12']","[0, 0, 0, 0, 0, 0, 0, 5, 6, 7, 30, 9, 1, 22, 13, 94, 15]"
PBDB-T,ITBTR-C4,-5.297714285714285,-3.4170000000000003,-5.3,-3.71,1.0,CB,20.0,DIO,25.0,7.33,7.19,0.9,54.15,"['[8*]CC(CC)CCCC', '[14*]c1ccc(C)s1', '[14*]c1ccc([14*])s1', '[14*]c1sc([14*])c2c1C(=O)c1c([14*])sc([14*])c1C2=O', '[14*]c1cc2c([16*])c3sc(C)cc3c([16*])c2s1']","['[8*]CCCC', '[8*]CCCCCC', '[9*]n1c(=C(C#N)C#N)s/c(=C\\c2ccc([16*])c3nsnc23)c1=O', '[14*]c1cc2sc3c(c2s1)C(c1ccc([16*])cc1)(c1ccc([16*])cc1)c1cc2c(cc1-3)C(c1ccc([16*])cc1)(c1ccc([16*])cc1)c1c-2sc2cc([14*])sc12']","['[8*]CC(CC)CCCC', '[14*]c1ccc(C)s1', '[14*]c1ccc([14*])s1', '[14*]c1sc([14*])c2c1C(=O)c1c([14*])sc([14*])c1C2=O', '[14*]c1cc2c([16*])c3sc(C)cc3c([16*])c2s1', '.', '[8*]CCCC', '[8*]CCCCCC', '[9*]n1c(=C(C#N)C#N)s/c(=C\\c2ccc([16*])c3nsnc23)c1=O', '[14*]c1cc2sc3c(c2s1)C(c1ccc([16*])cc1)(c1ccc([16*])cc1)c1cc2c(cc1-3)C(c1ccc([16*])cc1)(c1ccc([16*])cc1)c1c-2sc2cc([14*])sc12']","[0, 0, 0, 0, 0, 0, 0, 5, 6, 7, 30, 9, 1, 161, 13, 94, 15]"
PBDB-T,ITBTR-C6,-5.297714285714285,-3.4170000000000003,-5.3,-3.71,1.0,CB,20.0,DIO,25.0,8.18,8.09,0.89,57.83,"['[8*]CC(CC)CCCC', '[14*]c1ccc(C)s1', '[14*]c1ccc([14*])s1', '[14*]c1sc([14*])c2c1C(=O)c1c([14*])sc([14*])c1C2=O', '[14*]c1cc2c([16*])c3sc(C)cc3c([16*])c2s1']","['[8*]CCCCCC', '[9*]n1c(=C(C#N)C#N)s/c(=C\\c2ccc([16*])c3nsnc23)c1=O', '[14*]c1cc2sc3c(c2s1)C(c1ccc([16*])cc1)(c1ccc([16*])cc1)c1cc2c(cc1-3)C(c1ccc([16*])cc1)(c1ccc([16*])cc1)c1c-2sc2cc([14*])sc12']","['[8*]CC(CC)CCCC', '[14*]c1ccc(C)s1', '[14*]c1ccc([14*])s1', '[14*]c1sc([14*])c2c1C(=O)c1c([14*])sc([14*])c1C2=O', '[14*]c1cc2c([16*])c3sc(C)cc3c([16*])c2s1', '.', '[8*]CCCCCC', '[9*]n1c(=C(C#N)C#N)s/c(=C\\c2ccc([16*])c3nsnc23)c1=O', '[14*]c1cc2sc3c(c2s1)C(c1ccc([16*])cc1)(c1ccc([16*])cc1)c1cc2c(cc1-3)C(c1ccc([16*])cc1)(c1ccc([16*])cc1)c1c-2sc2cc([14*])sc12']","[0, 0, 0, 0, 0, 0, 0, 0, 5, 6, 7, 30, 9, 1, 13, 94, 15]"
PBDB-T,ITBTR-C8,-5.297714285714285,-3.4170000000000003,-5.28,-3.7,1.0,CB,20.0,DIO,25.0,7.85,7.76,0.9,58.47,"['[8*]CC(CC)CCCC', '[14*]c1ccc(C)s1', '[14*]c1ccc([14*])s1', '[14*]c1sc([14*])c2c1C(=O)c1c([14*])sc([14*])c1C2=O', '[14*]c1cc2c([16*])c3sc(C)cc3c([16*])c2s1']","['[8*]CCCCCCCC', '[8*]CCCCCC', '[9*]n1c(=C(C#N)C#N)s/c(=C\\c2ccc([16*])c3nsnc23)c1=O', '[14*]c1cc2sc3c(c2s1)C(c1ccc([16*])cc1)(c1ccc([16*])cc1)c1cc2c(cc1-3)C(c1ccc([16*])cc1)(c1ccc([16*])cc1)c1c-2sc2cc([14*])sc12']","['[8*]CC(CC)CCCC', '[14*]c1ccc(C)s1', '[14*]c1ccc([14*])s1', '[14*]c1sc([14*])c2c1C(=O)c1c([14*])sc([14*])c1C2=O', '[14*]c1cc2c([16*])c3sc(C)cc3c([16*])c2s1', '.', '[8*]CCCCCCCC', '[8*]CCCCCC', '[9*]n1c(=C(C#N)C#N)s/c(=C\\c2ccc([16*])c3nsnc23)c1=O', '[14*]c1cc2sc3c(c2s1)C(c1ccc([16*])cc1)(c1ccc([16*])cc1)c1cc2c(cc1-3)C(c1ccc([16*])cc1)(c1ccc([16*])cc1)c1c-2sc2cc([14*])sc12']","[0, 0, 0, 0, 0, 0, 0, 5, 6, 7, 30, 9, 1, 21, 13, 94, 15]"
PBDB-T2Cl,IDIC-4H,-5.510000000000001,-3.57,-5.7,-3.87,1.0,CB,10.0,DIO,25.0,4.57,4.58,0.98,45.3,"['[8*]CC(CC)CCCC', '[14*]c1ccc(C)s1', '[14*]c1cc(Cl)c([14*])s1', '[14*]c1sc([14*])c2c1C(=O)c1c([14*])sc([14*])c1C2=O', '[14*]c1ccc([14*])s1', '[14*]c1cc2c([16*])c3sc(C)cc3c([16*])c2s1']","['[7*]C(C#N)C#N', '[7*]C1C(=O)c2ccccc2C1[7*]', '[7*]C[8*]', '[8*]CCCCCC', '[14*]c1cc2c(s1)-c1cc3c(cc1C2(c1ccc([16*])cc1)c1ccc([16*])cc1)-c1sc([14*])cc1C3(c1ccc([16*])cc1)c1ccc([16*])cc1']","['[8*]CC(CC)CCCC', '[14*]c1ccc(C)s1', '[14*]c1cc(Cl)c([14*])s1', '[14*]c1sc([14*])c2c1C(=O)c1c([14*])sc([14*])c1C2=O', '[14*]c1ccc([14*])s1', '[14*]c1cc2c([16*])c3sc(C)cc3c([16*])c2s1', '.', '[7*]C(C#N)C#N', '[7*]C1C(=O)c2ccccc2C1[7*]', '[7*]C[8*]', '[8*]CCCCCC', '[14*]c1cc2c(s1)-c1cc3c(cc1C2(c1ccc([16*])cc1)c1ccc([16*])cc1)-c1sc([14*])cc1C3(c1ccc([16*])cc1)c1ccc([16*])cc1']","[0, 0, 0, 0, 0, 5, 6, 192, 30, 7, 9, 1, 10, 11, 12, 13, 38]"
PBDB-T2Cl,IDIC-4F,-5.510000000000001,-3.57,-5.73,-3.93,1.0,CB,10.0,DIO,25.0,7.1,7.08,0.88,61.91,"['[8*]CC(CC)CCCC', '[14*]c1ccc(C)s1', '[14*]c1cc(Cl)c([14*])s1', '[14*]c1sc([14*])c2c1C(=O)c1c([14*])sc([14*])c1C2=O', '[14*]c1ccc([14*])s1', '[14*]c1cc2c([16*])c3sc(C)cc3c([16*])c2s1']","['[7*]C(C#N)C#N', '[7*]C1C(=O)c2cc(F)c(F)cc2C1[7*]', '[7*]C[8*]', '[8*]CCCCCC', '[14*]c1cc2c(s1)-c1cc3c(cc1C2(c1ccc([16*])cc1)c1ccc([16*])cc1)-c1sc([14*])cc1C3(c1ccc([16*])cc1)c1ccc([16*])cc1']","['[8*]CC(CC)CCCC', '[14*]c1ccc(C)s1', '[14*]c1cc(Cl)c([14*])s1', '[14*]c1sc([14*])c2c1C(=O)c1c([14*])sc([14*])c1C2=O', '[14*]c1ccc([14*])s1', '[14*]c1cc2c([16*])c3sc(C)cc3c([16*])c2s1', '.', '[7*]C(C#N)C#N', '[7*]C1C(=O)c2cc(F)c(F)cc2C1[7*]', '[7*]C[8*]', '[8*]CCCCCC', '[14*]c1cc2c(s1)-c1cc3c(cc1C2(c1ccc([16*])cc1)c1ccc([16*])cc1)-c1sc([14*])cc1C3(c1ccc([16*])cc1)c1ccc([16*])cc1']","[0, 0, 0, 0, 0, 5, 6, 192, 30, 7, 9, 1, 10, 42, 12, 13, 38]"
PBDB-T2Cl,IDIC-4Cl,-5.510000000000001,-3.57,-5.78,-4.02,1.0,CB,10.0,DIO,25.0,9.24,9.24,0.83,68.69,"['[8*]CC(CC)CCCC', '[14*]c1ccc(C)s1', '[14*]c1cc(Cl)c([14*])s1', '[14*]c1sc([14*])c2c1C(=O)c1c([14*])sc([14*])c1C2=O', '[14*]c1ccc([14*])s1', '[14*]c1cc2c([16*])c3sc(C)cc3c([16*])c2s1']","['[7*]C(C#N)C#N', '[7*]C1C(=O)c2cc(Cl)c(Cl)cc2C1[7*]', '[7*]C[8*]', '[8*]CCCCCC', '[14*]c1cc2c(s1)-c1cc3c(cc1C2(c1ccc([16*])cc1)c1ccc([16*])cc1)-c1sc([14*])cc1C3(c1ccc([16*])cc1)c1ccc([16*])cc1']","['[8*]CC(CC)CCCC', '[14*]c1ccc(C)s1', '[14*]c1cc(Cl)c([14*])s1', '[14*]c1sc([14*])c2c1C(=O)c1c([14*])sc([14*])c1C2=O', '[14*]c1ccc([14*])s1', '[14*]c1cc2c([16*])c3sc(C)cc3c([16*])c2s1', '.', '[7*]C(C#N)C#N', '[7*]C1C(=O)c2cc(Cl)c(Cl)cc2C1[7*]', '[7*]C[8*]', '[8*]CCCCCC', '[14*]c1cc2c(s1)-c1cc3c(cc1C2(c1ccc([16*])cc1)c1ccc([16*])cc1)-c1sc([14*])cc1C3(c1ccc([16*])cc1)c1ccc([16*])cc1']","[0, 0, 0, 0, 0, 5, 6, 192, 30, 7, 9, 1, 10, 41, 12, 13, 38]"
PBDB-T,IT-M,-5.297714285714285,-3.4170000000000003,-5.513571428571429,-3.808,1.0,CB,10.0,_,100.0,11.74,11.72,0.95,72.0,"['[8*]CC(CC)CCCC', '[14*]c1ccc(C)s1', '[14*]c1ccc([14*])s1', '[14*]c1sc([14*])c2c1C(=O)c1c([14*])sc([14*])c1C2=O', '[14*]c1cc2c([16*])c3sc(C)cc3c([16*])c2s1']","['[7*]C(C#N)C#N', '[7*]C1C(=O)c2ccc(C)cc2C1[7*]', '[7*]C[8*]', '[8*]CCCCCC', '[14*]c1cc2sc3c(c2s1)C(c1ccc([16*])cc1)(c1ccc([16*])cc1)c1cc2c(cc1-3)C(c1ccc([16*])cc1)(c1ccc([16*])cc1)c1c-2sc2cc([14*])sc12']","['[8*]CC(CC)CCCC', '[14*]c1ccc(C)s1', '[14*]c1ccc([14*])s1', '[14*]c1sc([14*])c2c1C(=O)c1c([14*])sc([14*])c1C2=O', '[14*]c1cc2c([16*])c3sc(C)cc3c([16*])c2s1', '.', '[7*]C(C#N)C#N', '[7*]C1C(=O)c2ccc(C)cc2C1[7*]', '[7*]C[8*]', '[8*]CCCCCC', '[14*]c1cc2sc3c(c2s1)C(c1ccc([16*])cc1)(c1ccc([16*])cc1)c1cc2c(cc1-3)C(c1ccc([16*])cc1)(c1ccc([16*])cc1)c1c-2sc2cc([14*])sc12']","[0, 0, 0, 0, 0, 0, 5, 6, 7, 30, 9, 1, 10, 16, 12, 13, 15]"
PBDB-T,IDT-O-IC,-5.297714285714285,-3.4170000000000003,-5.77,-3.79,0.833,o-DCB,8.8,_,25.0,6.23,6.22,0.84,63.0,"['[8*]CC(CC)CCCC', '[14*]c1ccc(C)s1', '[14*]c1ccc([14*])s1', '[14*]c1sc([14*])c2c1C(=O)c1c([14*])sc([14*])c1C2=O', '[14*]c1cc2c([16*])c3sc(C)cc3c([16*])c2s1']","['[4*]CCCCCC', '[3*]O[3*]', '[7*]C(C#N)C#N', '[7*]C1C(=O)c2ccccc2C1[7*]', '[7*]C[8*]', '[14*]c1cc2c(s1)-c1cc3c(cc1C2(c1ccc([16*])cc1)c1ccc([16*])cc1)-c1sc([14*])cc1C3(c1ccc([16*])cc1)c1ccc([16*])cc1']","['[8*]CC(CC)CCCC', '[14*]c1ccc(C)s1', '[14*]c1ccc([14*])s1', '[14*]c1sc([14*])c2c1C(=O)c1c([14*])sc([14*])c1C2=O', '[14*]c1cc2c([16*])c3sc(C)cc3c([16*])c2s1', '.', '[4*]CCCCCC', '[3*]O[3*]', '[7*]C(C#N)C#N', '[7*]C1C(=O)c2ccccc2C1[7*]', '[7*]C[8*]', '[14*]c1cc2c(s1)-c1cc3c(cc1C2(c1ccc([16*])cc1)c1ccc([16*])cc1)-c1sc([14*])cc1C3(c1ccc([16*])cc1)c1ccc([16*])cc1']","[0, 0, 0, 0, 0, 5, 6, 7, 30, 9, 1, 97, 2, 10, 11, 12, 38]"
PBDB-T,ICBF,-5.297714285714285,-3.4170000000000003,-5.64,-3.8,1.0,CB,20.0,_,25.0,6.07,6.13,0.99,60.1,"['[8*]CC(CC)CCCC', '[14*]c1ccc(C)s1', '[14*]c1ccc([14*])s1', '[14*]c1sc([14*])c2c1C(=O)c1c([14*])sc([14*])c1C2=O', '[14*]c1cc2c([16*])c3sc(C)cc3c([16*])c2s1']","['[7*]C(C#N)C#N', '[7*]C1C(=O)c2ccccc2C1[7*]', '[7*]C[8*]', '[14*]c1ccc([14*])s1', '[16*]c1ccc2c(c1)C(CCCCCCCC)(CCCCCCCC)c1cc3c(cc1-2)C(CCCCCCCC)(CCCCCCCC)c1cc([16*])ccc1-3']","['[8*]CC(CC)CCCC', '[14*]c1ccc(C)s1', '[14*]c1ccc([14*])s1', '[14*]c1sc([14*])c2c1C(=O)c1c([14*])sc([14*])c1C2=O', '[14*]c1cc2c([16*])c3sc(C)cc3c([16*])c2s1', '.', '[7*]C(C#N)C#N', '[7*]C1C(=O)c2ccccc2C1[7*]', '[7*]C[8*]', '[14*]c1ccc([14*])s1', '[16*]c1ccc2c(c1)C(CCCCCCCC)(CCCCCCCC)c1cc3c(cc1-2)C(CCCCCCCC)(CCCCCCCC)c1cc([16*])ccc1-3']","[0, 0, 0, 0, 0, 0, 5, 6, 7, 30, 9, 1, 10, 11, 12, 7, 152]"
PBT1-EH,IDTCN,-5.43,-3.43,-5.890000000000001,-3.93,1.0,CF,7.0,_,100.0,8.69,8.54,0.93,70.2,"['[4*]CC(CCCC)CCCCCC', '[4*]CC(CC)CCCC', '[11*]S[11*]', '[14*]c1ccc(C)s1', '[14*]c1ccc([14*])s1', '[14*]c1sc([14*])c2c1C(=O)c1c([14*])sc([14*])c1C2=O', '[14*]c1cc2c([16*])c3sc(C)cc3c([16*])c2s1']","['[7*]C(C#N)C#N', '[7*]C1C(=O)c2cscc2C1[7*]', '[7*]C[8*]', '[8*]CCCCCC', '[14*]c1cc2c(s1)-c1cc3c(cc1C2(c1ccc([16*])cc1)c1ccc([16*])cc1)-c1sc([14*])cc1C3(c1ccc([16*])cc1)c1ccc([16*])cc1']","['[4*]CC(CCCC)CCCCCC', '[4*]CC(CC)CCCC', '[11*]S[11*]', '[14*]c1ccc(C)s1', '[14*]c1ccc([14*])s1', '[14*]c1sc([14*])c2c1C(=O)c1c([14*])sc([14*])c1C2=O', '[14*]c1cc2c([16*])c3sc(C)cc3c([16*])c2s1', '.', '[7*]C(C#N)C#N', '[7*]C1C(=O)c2cscc2C1[7*]', '[7*]C[8*]', '[8*]CCCCCC', '[14*]c1cc2c(s1)-c1cc3c(cc1C2(c1ccc([16*])cc1)c1ccc([16*])cc1)-c1sc([14*])cc1C3(c1ccc([16*])cc1)c1ccc([16*])cc1']","[0, 0, 0, 0, 33, 3, 25, 6, 7, 30, 9, 1, 10, 44, 12, 13, 38]"
PBDB-T,IDT-3MT,-5.297714285714285,-3.4170000000000003,-5.68,-4.16,1.0,CB,15.0,_,25.0,8.4,8.41,0.95,61.32,"['[8*]CC(CC)CCCC', '[14*]c1ccc(C)s1', '[14*]c1ccc([14*])s1', '[14*]c1sc([14*])c2c1C(=O)c1c([14*])sc([14*])c1C2=O', '[14*]c1cc2c([16*])c3sc(C)cc3c([16*])c2s1']","['[3*]OC', '[1*]C([6*])=O', '[7*]C(C#N)C#N', '[7*]C1C(=O)c2ccccc2C1[7*]', '[7*]C[8*]', '[8*]CCCCCC', '[14*]c1cc([16*])c([14*])s1', '[14*]c1cc2c(s1)-c1cc3c(cc1C2(c1ccc([16*])cc1)c1ccc([16*])cc1)-c1sc([14*])cc1C3(c1ccc([16*])cc1)c1ccc([16*])cc1']","['[8*]CC(CC)CCCC', '[14*]c1ccc(C)s1', '[14*]c1ccc([14*])s1', '[14*]c1sc([14*])c2c1C(=O)c1c([14*])sc([14*])c1C2=O', '[14*]c1cc2c([16*])c3sc(C)cc3c([16*])c2s1', '.', '[3*]OC', '[1*]C([6*])=O', '[7*]C(C#N)C#N', '[7*]C1C(=O)c2ccccc2C1[7*]', '[7*]C[8*]', '[8*]CCCCCC', '[14*]c1cc([16*])c([14*])s1', '[14*]c1cc2c(s1)-c1cc3c(cc1C2(c1ccc([16*])cc1)c1ccc([16*])cc1)-c1sc([14*])cc1C3(c1ccc([16*])cc1)c1ccc([16*])cc1']","[0, 0, 0, 5, 6, 7, 30, 9, 1, 69, 4, 10, 11, 12, 13, 34, 38]"
J52-Cl,ITIC,-5.53,-5.38,-5.574146341463415,-3.915,0.667,CF,18.0,_,25.0,11.53,11.52,0.956,70.2,"['[8*]CC(CCCCCC)CCCCCCCC', '[8*]CC(CC)CCCC', '[14*]c1cc(Cl)c([14*])s1', '[14*]c1ccc(C)s1', '[14*]c1ccc([14*])s1', '[9*]n1nc2c([16*])c(F)c(F)c([16*])c2n1', '[14*]c1cc2c([16*])c3sc(C)cc3c([16*])c2s1']","['[7*]C(C#N)C#N', '[7*]C1C(=O)c2ccccc2C1[7*]', '[7*]C[8*]', '[8*]CCCCCC', '[14*]c1cc2sc3c(c2s1)C(c1ccc([16*])cc1)(c1ccc([16*])cc1)c1cc2c(cc1-3)C(c1ccc([16*])cc1)(c1ccc([16*])cc1)c1c-2sc2cc([14*])sc12']","['[8*]CC(CCCCCC)CCCCCCCC', '[8*]CC(CC)CCCC', '[14*]c1cc(Cl)c([14*])s1', '[14*]c1ccc(C)s1', '[14*]c1ccc([14*])s1', '[9*]n1nc2c([16*])c(F)c(F)c([16*])c2n1', '[14*]c1cc2c([16*])c3sc(C)cc3c([16*])c2s1', '.', '[7*]C(C#N)C#N', '[7*]C1C(=O)c2ccccc2C1[7*]', '[7*]C[8*]', '[8*]CCCCCC', '[14*]c1cc2sc3c(c2s1)C(c1ccc([16*])cc1)(c1ccc([16*])cc1)c1cc2c(cc1-3)C(c1ccc([16*])cc1)(c1ccc([16*])cc1)c1c-2sc2cc([14*])sc12']","[0, 0, 0, 0, 17, 5, 192, 6, 7, 19, 9, 1, 10, 11, 12, 13, 15]"
PBDB-T,IDTT2F,-5.297714285714285,-3.4170000000000003,-5.57,-4.03,1.0,DCB,8.0,_,25.0,8.85,8.85,0.81,59.0,"['[8*]CC(CC)CCCC', '[14*]c1ccc(C)s1', '[14*]c1ccc([14*])s1', '[14*]c1sc([14*])c2c1C(=O)c1c([14*])sc([14*])c1C2=O', '[14*]c1cc2c([16*])c3sc(C)cc3c([16*])c2s1']","['[7*]C(C#N)C#N', '[7*]C1C(=O)c2cc(F)c(F)cc2C1[7*]', '[7*]C[8*]', '[8*]CCCCCC', '[14*]c1ccc([14*])s1', '[14*]c1cc2c(s1)-c1cc3c(cc1C2(c1ccc([16*])cc1)c1ccc([16*])cc1)-c1sc([14*])cc1C3(c1ccc([16*])cc1)c1ccc([16*])cc1']","['[8*]CC(CC)CCCC', '[14*]c1ccc(C)s1', '[14*]c1ccc([14*])s1', '[14*]c1sc([14*])c2c1C(=O)c1c([14*])sc([14*])c1C2=O', '[14*]c1cc2c([16*])c3sc(C)cc3c([16*])c2s1', '.', '[7*]C(C#N)C#N', '[7*]C1C(=O)c2cc(F)c(F)cc2C1[7*]', '[7*]C[8*]', '[8*]CCCCCC', '[14*]c1ccc([14*])s1', '[14*]c1cc2c(s1)-c1cc3c(cc1C2(c1ccc([16*])cc1)c1ccc([16*])cc1)-c1sc([14*])cc1C3(c1ccc([16*])cc1)c1ccc([16*])cc1']","[0, 0, 0, 0, 0, 5, 6, 7, 30, 9, 1, 10, 42, 12, 13, 7, 38]"
PBDB-T,IDTOT2F,-5.297714285714285,-3.4170000000000003,-5.54,-3.94,1.0,DCB,8.0,_,25.0,12.79,12.77,0.85,72.0,"['[8*]CC(CC)CCCC', '[14*]c1ccc(C)s1', '[14*]c1ccc([14*])s1', '[14*]c1sc([14*])c2c1C(=O)c1c([14*])sc([14*])c1C2=O', '[14*]c1cc2c([16*])c3sc(C)cc3c([16*])c2s1']","['[4*]CCCCCC', '[3*]O[3*]', '[7*]C(C#N)C#N', '[7*]C1C(=O)c2cc(F)c(F)cc2C1[7*]', '[7*]C[8*]', '[8*]CCCCCC', '[14*]c1ccc([14*])s1', '[14*]c1sc2c(c1[16*])C(c1ccc([16*])cc1)(c1ccc([16*])cc1)c1cc3c(cc1-2)C(c1ccc([16*])cc1)(c1ccc([16*])cc1)c1c-3sc([14*])c1[16*]']","['[8*]CC(CC)CCCC', '[14*]c1ccc(C)s1', '[14*]c1ccc([14*])s1', '[14*]c1sc([14*])c2c1C(=O)c1c([14*])sc([14*])c1C2=O', '[14*]c1cc2c([16*])c3sc(C)cc3c([16*])c2s1', '.', '[4*]CCCCCC', '[3*]O[3*]', '[7*]C(C#N)C#N', '[7*]C1C(=O)c2cc(F)c(F)cc2C1[7*]', '[7*]C[8*]', '[8*]CCCCCC', '[14*]c1ccc([14*])s1', '[14*]c1sc2c(c1[16*])C(c1ccc([16*])cc1)(c1ccc([16*])cc1)c1cc3c(cc1-2)C(c1ccc([16*])cc1)(c1ccc([16*])cc1)c1c-3sc([14*])c1[16*]']","[0, 0, 0, 5, 6, 7, 30, 9, 1, 97, 2, 10, 42, 12, 13, 7, 253]"
PBDB-T,IDTIC,-5.297714285714285,-3.4170000000000003,-5.885,-3.91,1.0,CB,10.0,DIO,25.0,6.05,6.03,0.89,61.9,"['[8*]CC(CC)CCCC', '[14*]c1ccc(C)s1', '[14*]c1ccc([14*])s1', '[14*]c1sc([14*])c2c1C(=O)c1c([14*])sc([14*])c1C2=O', '[14*]c1cc2c([16*])c3sc(C)cc3c([16*])c2s1']","['[7*]C(C#N)C#N', '[7*]C1C(=O)c2ccccc2C1[7*]', '[7*]C[8*]', '[14*]c1cc2c(s1)-c1cc3c(cc1C2(CC(CCCCCC)CCCCCCCC)CC(CCCCCC)CCCCCCCC)-c1sc([14*])cc1C3(CC(CCCCCC)CCCCCCCC)CC(CCCCCC)CCCCCCCC']","['[8*]CC(CC)CCCC', '[14*]c1ccc(C)s1', '[14*]c1ccc([14*])s1', '[14*]c1sc([14*])c2c1C(=O)c1c([14*])sc([14*])c1C2=O', '[14*]c1cc2c([16*])c3sc(C)cc3c([16*])c2s1', '.', '[7*]C(C#N)C#N', '[7*]C1C(=O)c2ccccc2C1[7*]', '[7*]C[8*]', '[14*]c1cc2c(s1)-c1cc3c(cc1C2(CC(CCCCCC)CCCCCCCC)CC(CCCCCC)CCCCCCCC)-c1sc([14*])cc1C3(CC(CCCCCC)CCCCCCCC)CC(CCCCCC)CCCCCCCC']","[0, 0, 0, 0, 0, 0, 0, 5, 6, 7, 30, 9, 1, 10, 11, 12, 242]"
PBDB-T,ITIC,-5.297714285714285,-3.4170000000000003,-5.574146341463415,-3.915,1.0,CB,20.0,_,25.0,9.94,9.94,0.897,65.5,"['[8*]CC(CC)CCCC', '[14*]c1ccc(C)s1', '[14*]c1ccc([14*])s1', '[14*]c1sc([14*])c2c1C(=O)c1c([14*])sc([14*])c1C2=O', '[14*]c1cc2c([16*])c3sc(C)cc3c([16*])c2s1']","['[7*]C(C#N)C#N', '[7*]C1C(=O)c2ccccc2C1[7*]', '[7*]C[8*]', '[8*]CCCCCC', '[14*]c1cc2sc3c(c2s1)C(c1ccc([16*])cc1)(c1ccc([16*])cc1)c1cc2c(cc1-3)C(c1ccc([16*])cc1)(c1ccc([16*])cc1)c1c-2sc2cc([14*])sc12']","['[8*]CC(CC)CCCC', '[14*]c1ccc(C)s1', '[14*]c1ccc([14*])s1', '[14*]c1sc([14*])c2c1C(=O)c1c([14*])sc([14*])c1C2=O', '[14*]c1cc2c([16*])c3sc(C)cc3c([16*])c2s1', '.', '[7*]C(C#N)C#N', '[7*]C1C(=O)c2ccccc2C1[7*]', '[7*]C[8*]', '[8*]CCCCCC', '[14*]c1cc2sc3c(c2s1)C(c1ccc([16*])cc1)(c1ccc([16*])cc1)c1cc2c(cc1-3)C(c1ccc([16*])cc1)(c1ccc([16*])cc1)c1c-2sc2cc([14*])sc12']","[0, 0, 0, 0, 0, 0, 5, 6, 7, 30, 9, 1, 10, 11, 12, 13, 15]"
PBDB-T,ITCT,-5.297714285714285,-3.4170000000000003,-5.596666666666667,-3.796666666666667,1.0,CB,20.0,_,25.0,10.99,10.99,0.85,72.3,"['[8*]CC(CC)CCCC', '[14*]c1ccc(C)s1', '[14*]c1ccc([14*])s1', '[14*]c1sc([14*])c2c1C(=O)c1c([14*])sc([14*])c1C2=O', '[14*]c1cc2c([16*])c3sc(C)cc3c([16*])c2s1']","['[7*]C(C#N)C#N', '[7*]C1C(=O)c2cscc2C1[7*]', '[7*]C[8*]', '[8*]CCCCCC', '[14*]c1cc2sc3c(c2s1)C(c1ccc([16*])cc1)(c1ccc([16*])cc1)c1cc2c(cc1-3)C(c1ccc([16*])cc1)(c1ccc([16*])cc1)c1c-2sc2cc([14*])sc12']","['[8*]CC(CC)CCCC', '[14*]c1ccc(C)s1', '[14*]c1ccc([14*])s1', '[14*]c1sc([14*])c2c1C(=O)c1c([14*])sc([14*])c1C2=O', '[14*]c1cc2c([16*])c3sc(C)cc3c([16*])c2s1', '.', '[7*]C(C#N)C#N', '[7*]C1C(=O)c2cscc2C1[7*]', '[7*]C[8*]', '[8*]CCCCCC', '[14*]c1cc2sc3c(c2s1)C(c1ccc([16*])cc1)(c1ccc([16*])cc1)c1cc2c(cc1-3)C(c1ccc([16*])cc1)(c1ccc([16*])cc1)c1c-2sc2cc([14*])sc12']","[0, 0, 0, 0, 0, 0, 5, 6, 7, 30, 9, 1, 10, 44, 12, 13, 15]"
P3HT,IDT-RCN,-5.057777777777777,-2.989444444444445,-5.62,-3.75,1.25,CB,14.4,CN,25.0,3.42,3.44,0.69,63.0,"['[8*]CCCCCC', '[14*]c1sc(C)cc1[16*]', '[14*]c1cc([16*])c(C)s1', '[14*]c1cc([16*])c([14*])s1']","['[8*]CC', '[8*]CCCCCC', '[9*]n1c(=C(C#N)C#N)s/c(=C\\c2ccc([16*])c3nsnc23)c1=O', '[14*]c1cc2c(s1)-c1cc3c(cc1C2(c1ccc([16*])cc1)c1ccc([16*])cc1)-c1sc([14*])cc1C3(c1ccc([16*])cc1)c1ccc([16*])cc1']","['[8*]CCCCCC', '[14*]c1sc(C)cc1[16*]', '[14*]c1cc([16*])c(C)s1', '[14*]c1cc([16*])c([14*])s1', '.', '[8*]CC', '[8*]CCCCCC', '[9*]n1c(=C(C#N)C#N)s/c(=C\\c2ccc([16*])c3nsnc23)c1=O', '[14*]c1cc2c(s1)-c1cc3c(cc1C2(c1ccc([16*])cc1)c1ccc([16*])cc1)-c1sc([14*])cc1C3(c1ccc([16*])cc1)c1ccc([16*])cc1']","[0, 0, 0, 0, 0, 0, 0, 0, 13, 102, 57, 34, 1, 22, 13, 94, 38]"
P3HT,IDT-CA,-5.057777777777777,-2.989444444444445,-5.59,-3.64,1.25,CB,14.4,CN,25.0,4.19,4.18,0.84,64.0,"['[8*]CCCCCC', '[14*]c1sc(C)cc1[16*]', '[14*]c1cc([16*])c(C)s1', '[14*]c1cc([16*])c([14*])s1']","['[3*]O[3*]', '[4*]CC', '[1*]C(=O)C([7*])C#N', '[7*]C[8*]', '[8*]CCCCCC', '[16*]c1ccc([16*])c2nsnc12', '[14*]c1cc2c(s1)-c1cc3c(cc1C2(c1ccc([16*])cc1)c1ccc([16*])cc1)-c1sc([14*])cc1C3(c1ccc([16*])cc1)c1ccc([16*])cc1']","['[8*]CCCCCC', '[14*]c1sc(C)cc1[16*]', '[14*]c1cc([16*])c(C)s1', '[14*]c1cc([16*])c([14*])s1', '.', '[3*]O[3*]', '[4*]CC', '[1*]C(=O)C([7*])C#N', '[7*]C[8*]', '[8*]CCCCCC', '[16*]c1ccc([16*])c2nsnc12', '[14*]c1cc2c(s1)-c1cc3c(cc1C2(c1ccc([16*])cc1)c1ccc([16*])cc1)-c1sc([14*])cc1C3(c1ccc([16*])cc1)c1ccc([16*])cc1']","[0, 0, 0, 0, 0, 13, 102, 57, 34, 1, 2, 116, 106, 12, 13, 127, 38]"
PBDB-T,IDTO-T-4F,-5.297714285714285,-3.4170000000000003,-5.49,-3.88,0.833,CF,13.2,DIO,25.0,12.62,12.64,0.864,72.7,"['[8*]CC(CC)CCCC', '[14*]c1ccc(C)s1', '[14*]c1ccc([14*])s1', '[14*]c1sc([14*])c2c1C(=O)c1c([14*])sc([14*])c1C2=O', '[14*]c1cc2c([16*])c3sc(C)cc3c([16*])c2s1']","['[4*]CCCCCCCC', '[3*]O[3*]', '[7*]C(C#N)C#N', '[7*]C1C(=O)c2cc(F)c(F)cc2C1[7*]', '[7*]C[8*]', '[8*]CCCCCC', '[14*]c1ccc([14*])s1', '[14*]c1sc2c(c1[16*])C(c1ccc([16*])cc1)(c1ccc([16*])cc1)c1cc3c(cc1-2)C(c1ccc([16*])cc1)(c1ccc([16*])cc1)c1c-3sc([14*])c1[16*]']","['[8*]CC(CC)CCCC', '[14*]c1ccc(C)s1', '[14*]c1ccc([14*])s1', '[14*]c1sc([14*])c2c1C(=O)c1c([14*])sc([14*])c1C2=O', '[14*]c1cc2c([16*])c3sc(C)cc3c([16*])c2s1', '.', '[4*]CCCCCCCC', '[3*]O[3*]', '[7*]C(C#N)C#N', '[7*]C1C(=O)c2cc(F)c(F)cc2C1[7*]', '[7*]C[8*]', '[8*]CCCCCC', '[14*]c1ccc([14*])s1', '[14*]c1sc2c(c1[16*])C(c1ccc([16*])cc1)(c1ccc([16*])cc1)c1cc3c(cc1-2)C(c1ccc([16*])cc1)(c1ccc([16*])cc1)c1c-3sc([14*])c1[16*]']","[0, 0, 0, 5, 6, 7, 30, 9, 1, 51, 2, 10, 42, 12, 13, 7, 253]"
PBDB-T,IDTO-TT-4F,-5.297714285714285,-3.4170000000000003,-5.39,-3.89,0.909,CF,12.0,DIO,25.0,10.21,10.22,0.856,69.4,"['[8*]CC(CC)CCCC', '[14*]c1ccc(C)s1', '[14*]c1ccc([14*])s1', '[14*]c1sc([14*])c2c1C(=O)c1c([14*])sc([14*])c1C2=O', '[14*]c1cc2c([16*])c3sc(C)cc3c([16*])c2s1']","['[4*]CCCCCCCC', '[3*]O[3*]', '[7*]C(C#N)C#N', '[7*]C1C(=O)c2cc(F)c(F)cc2C1[7*]', '[7*]C[8*]', '[8*]CCCCCC', '[14*]c1cc2sc([14*])cc2s1', '[14*]c1sc2c(c1[16*])C(c1ccc([16*])cc1)(c1ccc([16*])cc1)c1cc3c(cc1-2)C(c1ccc([16*])cc1)(c1ccc([16*])cc1)c1c-3sc([14*])c1[16*]']","['[8*]CC(CC)CCCC', '[14*]c1ccc(C)s1', '[14*]c1ccc([14*])s1', '[14*]c1sc([14*])c2c1C(=O)c1c([14*])sc([14*])c1C2=O', '[14*]c1cc2c([16*])c3sc(C)cc3c([16*])c2s1', '.', '[4*]CCCCCCCC', '[3*]O[3*]', '[7*]C(C#N)C#N', '[7*]C1C(=O)c2cc(F)c(F)cc2C1[7*]', '[7*]C[8*]', '[8*]CCCCCC', '[14*]c1cc2sc([14*])cc2s1', '[14*]c1sc2c(c1[16*])C(c1ccc([16*])cc1)(c1ccc([16*])cc1)c1cc3c(cc1-2)C(c1ccc([16*])cc1)(c1ccc([16*])cc1)c1c-3sc([14*])c1[16*]']","[0, 0, 0, 5, 6, 7, 30, 9, 1, 51, 2, 10, 42, 12, 13, 224, 253]"
PBDB-T,IDT2Se,-5.297714285714285,-3.4170000000000003,-5.41,-3.87,1.0,CB,20.0,_,80.0,9.11,9.11,0.88,59.8,"['[8*]CC(CC)CCCC', '[14*]c1ccc(C)s1', '[14*]c1ccc([14*])s1', '[14*]c1sc([14*])c2c1C(=O)c1c([14*])sc([14*])c1C2=O', '[14*]c1cc2c([16*])c3sc(C)cc3c([16*])c2s1']","['[7*]C(C#N)C#N', '[7*]C1C(=O)c2ccccc2C1[7*]', '[8*]CCCCCC', '[7*]Cc1ccc(-c2cc3c(s2)-c2cc4c(cc2C3(c2ccc([16*])cc2)c2ccc([16*])cc2)-c2sc(-c3ccc(C[7*])[se]3)cc2C4(c2ccc([16*])cc2)c2ccc([16*])cc2)[se]1']","['[8*]CC(CC)CCCC', '[14*]c1ccc(C)s1', '[14*]c1ccc([14*])s1', '[14*]c1sc([14*])c2c1C(=O)c1c([14*])sc([14*])c1C2=O', '[14*]c1cc2c([16*])c3sc(C)cc3c([16*])c2s1', '.', '[7*]C(C#N)C#N', '[7*]C1C(=O)c2ccccc2C1[7*]', '[8*]CCCCCC', '[7*]Cc1ccc(-c2cc3c(s2)-c2cc4c(cc2C3(c2ccc([16*])cc2)c2ccc([16*])cc2)-c2sc(-c3ccc(C[7*])[se]3)cc2C4(c2ccc([16*])cc2)c2ccc([16*])cc2)[se]1']","[0, 0, 0, 0, 0, 0, 0, 5, 6, 7, 30, 9, 1, 10, 11, 13, 255]"
PBDB-T,IDT2Se-4F,-5.297714285714285,-3.4170000000000003,-5.51,-4.0,1.0,CB,20.0,_,80.0,11.03,11.03,0.79,65.4,"['[8*]CC(CC)CCCC', '[14*]c1ccc(C)s1', '[14*]c1ccc([14*])s1', '[14*]c1sc([14*])c2c1C(=O)c1c([14*])sc([14*])c1C2=O', '[14*]c1cc2c([16*])c3sc(C)cc3c([16*])c2s1']","['[7*]C(C#N)C#N', '[7*]C1C(=O)c2cc(F)c(F)cc2C1[7*]', '[8*]CCCCCC', '[7*]Cc1ccc(-c2cc3c(s2)-c2cc4c(cc2C3(c2ccc([16*])cc2)c2ccc([16*])cc2)-c2sc(-c3ccc(C[7*])[se]3)cc2C4(c2ccc([16*])cc2)c2ccc([16*])cc2)[se]1']","['[8*]CC(CC)CCCC', '[14*]c1ccc(C)s1', '[14*]c1ccc([14*])s1', '[14*]c1sc([14*])c2c1C(=O)c1c([14*])sc([14*])c1C2=O', '[14*]c1cc2c([16*])c3sc(C)cc3c([16*])c2s1', '.', '[7*]C(C#N)C#N', '[7*]C1C(=O)c2cc(F)c(F)cc2C1[7*]', '[8*]CCCCCC', '[7*]Cc1ccc(-c2cc3c(s2)-c2cc4c(cc2C3(c2ccc([16*])cc2)c2ccc([16*])cc2)-c2sc(-c3ccc(C[7*])[se]3)cc2C4(c2ccc([16*])cc2)c2ccc([16*])cc2)[se]1']","[0, 0, 0, 0, 0, 0, 0, 5, 6, 7, 30, 9, 1, 10, 42, 13, 255]"
PBDT-Se-TAZ,ITIC,-5.23,-3.45,-5.574146341463415,-3.915,1.0,CF,16.0,DIO,25.0,10.07,10.07,0.81,66.7,"['[8*]CCCCCC', '[14*]c1cc2c(-c3ccc(CC(CCCCCC)CCCCCCCC)[se]3)c3sc(C)cc3c(-c3ccc(CC(CCCCCC)CCCCCCCC)[se]3)c2s1', '[14*]c1ccc(C)s1', '[14*]c1ccc([14*])s1', '[9*]n1nc2c([16*])c(F)c(F)c([16*])c2n1']","['[7*]C(C#N)C#N', '[7*]C1C(=O)c2ccccc2C1[7*]', '[7*]C[8*]', '[8*]CCCCCC', '[14*]c1cc2sc3c(c2s1)C(c1ccc([16*])cc1)(c1ccc([16*])cc1)c1cc2c(cc1-3)C(c1ccc([16*])cc1)(c1ccc([16*])cc1)c1c-2sc2cc([14*])sc12']","['[8*]CCCCCC', '[14*]c1cc2c(-c3ccc(CC(CCCCCC)CCCCCCCC)[se]3)c3sc(C)cc3c(-c3ccc(CC(CCCCCC)CCCCCCCC)[se]3)c2s1', '[14*]c1ccc(C)s1', '[14*]c1ccc([14*])s1', '[9*]n1nc2c([16*])c(F)c(F)c([16*])c2n1', '.', '[7*]C(C#N)C#N', '[7*]C1C(=O)c2ccccc2C1[7*]', '[7*]C[8*]', '[8*]CCCCCC', '[14*]c1cc2sc3c(c2s1)C(c1ccc([16*])cc1)(c1ccc([16*])cc1)c1cc2c(cc1-3)C(c1ccc([16*])cc1)(c1ccc([16*])cc1)c1c-2sc2cc([14*])sc12']","[0, 0, 0, 0, 0, 0, 13, 256, 6, 7, 19, 1, 10, 11, 12, 13, 15]"
PBDTS-Se-TAZ,ITIC,-5.29,-3.49,-5.574146341463415,-3.915,1.0,CF,16.0,DIO,25.0,12.31,12.31,0.84,75.1,"['[4*]CC(CCCCCC)CCCCCCCC', '[8*]CCCCCCCC', '[11*]Sc1ccc(-c2c3cc(C)sc3c(-c3ccc(S[11*])[se]3)c3cc([14*])sc23)[se]1', '[14*]c1ccc(C)s1', '[14*]c1ccc([14*])s1', '[9*]n1nc2c([16*])c(F)c(F)c([16*])c2n1']","['[7*]C(C#N)C#N', '[7*]C1C(=O)c2ccccc2C1[7*]', '[7*]C[8*]', '[8*]CCCCCC', '[14*]c1cc2sc3c(c2s1)C(c1ccc([16*])cc1)(c1ccc([16*])cc1)c1cc2c(cc1-3)C(c1ccc([16*])cc1)(c1ccc([16*])cc1)c1c-2sc2cc([14*])sc12']","['[4*]CC(CCCCCC)CCCCCCCC', '[8*]CCCCCCCC', '[11*]Sc1ccc(-c2c3cc(C)sc3c(-c3ccc(S[11*])[se]3)c3cc([14*])sc23)[se]1', '[14*]c1ccc(C)s1', '[14*]c1ccc([14*])s1', '[9*]n1nc2c([16*])c(F)c(F)c([16*])c2n1', '.', '[7*]C(C#N)C#N', '[7*]C1C(=O)c2ccccc2C1[7*]', '[7*]C[8*]', '[8*]CCCCCC', '[14*]c1cc2sc3c(c2s1)C(c1ccc([16*])cc1)(c1ccc([16*])cc1)c1cc2c(cc1-3)C(c1ccc([16*])cc1)(c1ccc([16*])cc1)c1c-2sc2cc([14*])sc12']","[0, 0, 0, 0, 0, 199, 21, 257, 6, 7, 19, 1, 10, 11, 12, 13, 15]"
PBDB-TF,IT-M,-5.497142857142857,-3.6428571428571423,-5.513571428571429,-3.808,1.0,CB,20.0,DIO,100.0,10.5,10.47,1.02,65.0,"['[8*]CC(CC)CCCC', '[14*]c1ccc(C)s1', '[14*]c1cc(F)c([14*])s1', '[14*]c1sc([14*])c2c1C(=O)c1c([14*])sc([14*])c1C2=O', '[14*]c1ccc([14*])s1', '[14*]c1cc2c([16*])c3sc(C)cc3c([16*])c2s1']","['[7*]C(C#N)C#N', '[7*]C1C(=O)c2ccc(C)cc2C1[7*]', '[7*]C[8*]', '[8*]CCCCCC', '[14*]c1cc2sc3c(c2s1)C(c1ccc([16*])cc1)(c1ccc([16*])cc1)c1cc2c(cc1-3)C(c1ccc([16*])cc1)(c1ccc([16*])cc1)c1c-2sc2cc([14*])sc12']","['[8*]CC(CC)CCCC', '[14*]c1ccc(C)s1', '[14*]c1cc(F)c([14*])s1', '[14*]c1sc([14*])c2c1C(=O)c1c([14*])sc([14*])c1C2=O', '[14*]c1ccc([14*])s1', '[14*]c1cc2c([16*])c3sc(C)cc3c([16*])c2s1', '.', '[7*]C(C#N)C#N', '[7*]C1C(=O)c2ccc(C)cc2C1[7*]', '[7*]C[8*]', '[8*]CCCCCC', '[14*]c1cc2sc3c(c2s1)C(c1ccc([16*])cc1)(c1ccc([16*])cc1)c1cc2c(cc1-3)C(c1ccc([16*])cc1)(c1ccc([16*])cc1)c1c-2sc2cc([14*])sc12']","[0, 0, 0, 0, 0, 5, 6, 24, 30, 7, 9, 1, 10, 16, 12, 13, 15]"
PBDB-TF,IT-4F,-5.497142857142857,-3.6428571428571423,-5.66875,-4.060416666666667,1.0,CB,20.0,DIO,100.0,13.7,13.65,0.87,77.0,"['[8*]CC(CC)CCCC', '[14*]c1ccc(C)s1', '[14*]c1cc(F)c([14*])s1', '[14*]c1sc([14*])c2c1C(=O)c1c([14*])sc([14*])c1C2=O', '[14*]c1ccc([14*])s1', '[14*]c1cc2c([16*])c3sc(C)cc3c([16*])c2s1']","['[7*]C(C#N)C#N', '[7*]C1C(=O)c2cc(F)c(F)cc2C1[7*]', '[7*]C[8*]', '[8*]CCCCCC', '[14*]c1cc2sc3c(c2s1)C(c1ccc([16*])cc1)(c1ccc([16*])cc1)c1cc2c(cc1-3)C(c1ccc([16*])cc1)(c1ccc([16*])cc1)c1c-2sc2cc([14*])sc12']","['[8*]CC(CC)CCCC', '[14*]c1ccc(C)s1', '[14*]c1cc(F)c([14*])s1', '[14*]c1sc([14*])c2c1C(=O)c1c([14*])sc([14*])c1C2=O', '[14*]c1ccc([14*])s1', '[14*]c1cc2c([16*])c3sc(C)cc3c([16*])c2s1', '.', '[7*]C(C#N)C#N', '[7*]C1C(=O)c2cc(F)c(F)cc2C1[7*]', '[7*]C[8*]', '[8*]CCCCCC', '[14*]c1cc2sc3c(c2s1)C(c1ccc([16*])cc1)(c1ccc([16*])cc1)c1cc2c(cc1-3)C(c1ccc([16*])cc1)(c1ccc([16*])cc1)c1c-2sc2cc([14*])sc12']","[0, 0, 0, 0, 0, 5, 6, 24, 30, 7, 9, 1, 10, 42, 12, 13, 15]"
PBDB-T,IF-TN,-5.297714285714285,-3.4170000000000003,-5.8,-3.93,1.0,CB,10.0,CN,80.0,2.89,2.89,1.006,40.95,"['[8*]CC(CC)CCCC', '[14*]c1ccc(C)s1', '[14*]c1ccc([14*])s1', '[14*]c1sc([14*])c2c1C(=O)c1c([14*])sc([14*])c1C2=O', '[14*]c1cc2c([16*])c3sc(C)cc3c([16*])c2s1']","['[7*]C(C#N)C#N', '[7*]C1C(=O)c2cc3ccccc3cc2C1[7*]', '[7*]C[8*]', '[8*]CC(CC)CCCC', '[14*]c1cc([16*])c([14*])s1', '[16*]c1ccc2c(c1)C(CCCCCC)(CCCCCC)c1cc3c(cc1-2)C(CCCCCC)(CCCCCC)c1cc([16*])ccc1-3']","['[8*]CC(CC)CCCC', '[14*]c1ccc(C)s1', '[14*]c1ccc([14*])s1', '[14*]c1sc([14*])c2c1C(=O)c1c([14*])sc([14*])c1C2=O', '[14*]c1cc2c([16*])c3sc(C)cc3c([16*])c2s1', '.', '[7*]C(C#N)C#N', '[7*]C1C(=O)c2cc3ccccc3cc2C1[7*]', '[7*]C[8*]', '[8*]CC(CC)CCCC', '[14*]c1cc([16*])c([14*])s1', '[16*]c1ccc2c(c1)C(CCCCCC)(CCCCCC)c1cc3c(cc1-2)C(CCCCCC)(CCCCCC)c1cc([16*])ccc1-3']","[0, 0, 0, 0, 0, 5, 6, 7, 30, 9, 1, 10, 40, 12, 5, 34, 262]"
PBDB-T,IDT-TN,-5.297714285714285,-3.4170000000000003,-5.42,-4.03,1.0,CB,10.0,CN,80.0,5.77,5.77,0.967,45.17,"['[8*]CC(CC)CCCC', '[14*]c1ccc(C)s1', '[14*]c1ccc([14*])s1', '[14*]c1sc([14*])c2c1C(=O)c1c([14*])sc([14*])c1C2=O', '[14*]c1cc2c([16*])c3sc(C)cc3c([16*])c2s1']","['[7*]C(C#N)C#N', '[7*]C1C(=O)c2cc3ccccc3cc2C1[7*]', '[7*]C[8*]', '[8*]CC(CC)CCCC', '[14*]c1cc([16*])c([14*])s1', '[14*]c1cc2c(s1)-c1cc3c(cc1C2(CCCCCC)CCCCCC)-c1sc([14*])cc1C3(CCCCCC)CCCCCC']","['[8*]CC(CC)CCCC', '[14*]c1ccc(C)s1', '[14*]c1ccc([14*])s1', '[14*]c1sc([14*])c2c1C(=O)c1c([14*])sc([14*])c1C2=O', '[14*]c1cc2c([16*])c3sc(C)cc3c([16*])c2s1', '.', '[7*]C(C#N)C#N', '[7*]C1C(=O)c2cc3ccccc3cc2C1[7*]', '[7*]C[8*]', '[8*]CC(CC)CCCC', '[14*]c1cc([16*])c([14*])s1', '[14*]c1cc2c(s1)-c1cc3c(cc1C2(CCCCCC)CCCCCC)-c1sc([14*])cc1C3(CCCCCC)CCCCCC']","[0, 0, 0, 0, 0, 5, 6, 7, 30, 9, 1, 10, 40, 12, 5, 34, 29]"
PBDB-T,IT-M,-5.297714285714285,-3.4170000000000003,-5.513571428571429,-3.808,1.0,CB,20.0,DIO,25.0,10.31,10.36,0.93,66.77,"['[8*]CC(CC)CCCC', '[14*]c1ccc(C)s1', '[14*]c1ccc([14*])s1', '[14*]c1sc([14*])c2c1C(=O)c1c([14*])sc([14*])c1C2=O', '[14*]c1cc2c([16*])c3sc(C)cc3c([16*])c2s1']","['[7*]C(C#N)C#N', '[7*]C1C(=O)c2ccc(C)cc2C1[7*]', '[7*]C[8*]', '[8*]CCCCCC', '[14*]c1cc2sc3c(c2s1)C(c1ccc([16*])cc1)(c1ccc([16*])cc1)c1cc2c(cc1-3)C(c1ccc([16*])cc1)(c1ccc([16*])cc1)c1c-2sc2cc([14*])sc12']","['[8*]CC(CC)CCCC', '[14*]c1ccc(C)s1', '[14*]c1ccc([14*])s1', '[14*]c1sc([14*])c2c1C(=O)c1c([14*])sc([14*])c1C2=O', '[14*]c1cc2c([16*])c3sc(C)cc3c([16*])c2s1', '.', '[7*]C(C#N)C#N', '[7*]C1C(=O)c2ccc(C)cc2C1[7*]', '[7*]C[8*]', '[8*]CCCCCC', '[14*]c1cc2sc3c(c2s1)C(c1ccc([16*])cc1)(c1ccc([16*])cc1)c1cc2c(cc1-3)C(c1ccc([16*])cc1)(c1ccc([16*])cc1)c1c-2sc2cc([14*])sc12']","[0, 0, 0, 0, 0, 0, 5, 6, 7, 30, 9, 1, 10, 16, 12, 13, 15]"
PBDB-T,ITIC-Cl4,-5.297714285714285,-3.4170000000000003,-5.5,-3.9,1.0,o-DCB,15.0,CN,25.0,9.6,9.55,0.74,60.0,"['[8*]CC(CC)CCCC', '[14*]c1ccc(C)s1', '[14*]c1ccc([14*])s1', '[14*]c1sc([14*])c2c1C(=O)c1c([14*])sc([14*])c1C2=O', '[14*]c1cc2c([16*])c3sc(C)cc3c([16*])c2s1']","['[7*]C(C#N)C#N', '[7*]C1C(=O)c2cc(Cl)c(Cl)cc2C1[7*]', '[7*]C[8*]', '[8*]CCCCCC', '[14*]c1cc2sc3c(c2s1)C(c1ccc([16*])cc1)(c1ccc([16*])cc1)c1cc2c(cc1-3)C(c1ccc([16*])cc1)(c1ccc([16*])cc1)c1c-2sc2cc([14*])sc12']","['[8*]CC(CC)CCCC', '[14*]c1ccc(C)s1', '[14*]c1ccc([14*])s1', '[14*]c1sc([14*])c2c1C(=O)c1c([14*])sc([14*])c1C2=O', '[14*]c1cc2c([16*])c3sc(C)cc3c([16*])c2s1', '.', '[7*]C(C#N)C#N', '[7*]C1C(=O)c2cc(Cl)c(Cl)cc2C1[7*]', '[7*]C[8*]', '[8*]CCCCCC', '[14*]c1cc2sc3c(c2s1)C(c1ccc([16*])cc1)(c1ccc([16*])cc1)c1cc2c(cc1-3)C(c1ccc([16*])cc1)(c1ccc([16*])cc1)c1c-2sc2cc([14*])sc12']","[0, 0, 0, 0, 0, 0, 5, 6, 7, 30, 9, 1, 10, 41, 12, 13, 15]"
PBDTS-TzBI,ITIC,-5.39,-3.52,-5.574146341463415,-3.915,1.0,CB,20.0,_,130.0,9.04,8.88,0.94,56.2,"['[4*]CC(CC)CCCC', '[8*]CCCCCCCC', '[8*]CCCCCCCCC', '[11*]S[11*]', '[14*]c1ccc([14*])s1', '[14*]c1ccc(C)s1', '[9*]n1nc2c([16*])c3c(c([16*])c2n1)C(=O)N([10*])C3=O', '[14*]c1cc2c([16*])c3sc(C)cc3c([16*])c2s1']","['[7*]C(C#N)C#N', '[7*]C1C(=O)c2ccccc2C1[7*]', '[7*]C[8*]', '[8*]CCCCCC', '[14*]c1cc2sc3c(c2s1)C(c1ccc([16*])cc1)(c1ccc([16*])cc1)c1cc2c(cc1-3)C(c1ccc([16*])cc1)(c1ccc([16*])cc1)c1c-2sc2cc([14*])sc12']","['[4*]CC(CC)CCCC', '[8*]CCCCCCCC', '[8*]CCCCCCCCC', '[11*]S[11*]', '[14*]c1ccc([14*])s1', '[14*]c1ccc(C)s1', '[9*]n1nc2c([16*])c3c(c([16*])c2n1)C(=O)N([10*])C3=O', '[14*]c1cc2c([16*])c3sc(C)cc3c([16*])c2s1', '.', '[7*]C(C#N)C#N', '[7*]C1C(=O)c2ccccc2C1[7*]', '[7*]C[8*]', '[8*]CCCCCC', '[14*]c1cc2sc3c(c2s1)C(c1ccc([16*])cc1)(c1ccc([16*])cc1)c1cc2c(cc1-3)C(c1ccc([16*])cc1)(c1ccc([16*])cc1)c1c-2sc2cc([14*])sc12']","[0, 0, 0, 3, 21, 263, 25, 7, 6, 134, 9, 1, 10, 11, 12, 13, 15]"
PBDB-T,NFBDT-Me,-5.297714285714285,-3.4170000000000003,-5.4,-3.78,1.667,CF,9.6,_,25.0,11.0,11.01,0.909,70.0,"['[8*]CC(CC)CCCC', '[14*]c1ccc(C)s1', '[14*]c1ccc([14*])s1', '[14*]c1sc([14*])c2c1C(=O)c1c([14*])sc([14*])c1C2=O', '[14*]c1cc2c([16*])c3sc(C)cc3c([16*])c2s1']","['[7*]C(C#N)C#N', '[7*]C1C(=O)c2cc(C)ccc2C1[7*]', '[7*]C[8*]', '[8*]CCCCCC', '[14*]c1cc2c(s1)-c1sc3cc4c5c(sc4cc3c1C2(c1ccc([16*])cc1)c1ccc([16*])cc1)-c1sc([14*])cc1C5(c1ccc([16*])cc1)c1ccc([16*])cc1']","['[8*]CC(CC)CCCC', '[14*]c1ccc(C)s1', '[14*]c1ccc([14*])s1', '[14*]c1sc([14*])c2c1C(=O)c1c([14*])sc([14*])c1C2=O', '[14*]c1cc2c([16*])c3sc(C)cc3c([16*])c2s1', '.', '[7*]C(C#N)C#N', '[7*]C1C(=O)c2cc(C)ccc2C1[7*]', '[7*]C[8*]', '[8*]CCCCCC', '[14*]c1cc2c(s1)-c1sc3cc4c5c(sc4cc3c1C2(c1ccc([16*])cc1)c1ccc([16*])cc1)-c1sc([14*])cc1C5(c1ccc([16*])cc1)c1ccc([16*])cc1']","[0, 0, 0, 0, 0, 0, 5, 6, 7, 30, 9, 1, 10, 264, 12, 13, 65]"
PBDB-T,NFBDT,-5.297714285714285,-3.4170000000000003,-5.400000000000001,-3.83,1.25,CF,9.0,_,25.0,10.42,10.46,0.872,67.2,"['[8*]CC(CC)CCCC', '[14*]c1ccc(C)s1', '[14*]c1ccc([14*])s1', '[14*]c1sc([14*])c2c1C(=O)c1c([14*])sc([14*])c1C2=O', '[14*]c1cc2c([16*])c3sc(C)cc3c([16*])c2s1']","['[7*]C(C#N)C#N', '[7*]C1C(=O)c2ccccc2C1[7*]', '[7*]C[8*]', '[8*]CCCCCC', '[14*]c1cc2c(s1)-c1sc3cc4c5c(sc4cc3c1C2(c1ccc([16*])cc1)c1ccc([16*])cc1)-c1sc([14*])cc1C5(c1ccc([16*])cc1)c1ccc([16*])cc1']","['[8*]CC(CC)CCCC', '[14*]c1ccc(C)s1', '[14*]c1ccc([14*])s1', '[14*]c1sc([14*])c2c1C(=O)c1c([14*])sc([14*])c1C2=O', '[14*]c1cc2c([16*])c3sc(C)cc3c([16*])c2s1', '.', '[7*]C(C#N)C#N', '[7*]C1C(=O)c2ccccc2C1[7*]', '[7*]C[8*]', '[8*]CCCCCC', '[14*]c1cc2c(s1)-c1sc3cc4c5c(sc4cc3c1C2(c1ccc([16*])cc1)c1ccc([16*])cc1)-c1sc([14*])cc1C5(c1ccc([16*])cc1)c1ccc([16*])cc1']","[0, 0, 0, 0, 0, 0, 5, 6, 7, 30, 9, 1, 10, 11, 12, 13, 65]"
PBDB-T,SN6IC,-5.297714285714285,-3.4170000000000003,-5.38,-3.93,1.0,CB,20.0,DIO,25.0,9.6,9.58,0.88,66.0,"['[8*]CC(CC)CCCC', '[14*]c1ccc(C)s1', '[14*]c1ccc([14*])s1', '[14*]c1sc([14*])c2c1C(=O)c1c([14*])sc([14*])c1C2=O', '[14*]c1cc2c([16*])c3sc(C)cc3c([16*])c2s1']","['[7*]C(C#N)C#N', '[7*]C1C(=O)c2ccccc2C1[7*]', '[8*]C(CCCCCC)CCCCCC', '[7*]C[8*]', '[9*]n1c2cc([14*])sc2c2sc3c(sc4c5sc([14*])cc5n([9*])c43)c21']","['[8*]CC(CC)CCCC', '[14*]c1ccc(C)s1', '[14*]c1ccc([14*])s1', '[14*]c1sc([14*])c2c1C(=O)c1c([14*])sc([14*])c1C2=O', '[14*]c1cc2c([16*])c3sc(C)cc3c([16*])c2s1', '.', '[7*]C(C#N)C#N', '[7*]C1C(=O)c2ccccc2C1[7*]', '[8*]C(CCCCCC)CCCCCC', '[7*]C[8*]', '[9*]n1c2cc([14*])sc2c2sc3c(sc4c5sc([14*])cc5n([9*])c43)c21']","[0, 0, 0, 0, 0, 0, 5, 6, 7, 30, 9, 1, 10, 11, 265, 12, 266]"
PTB7-Th,IDTT-T,-5.204782608695651,-3.5391891891891896,-5.51,-3.51,0.5,CB,25.0,_,25.0,9.1,9.08,1.015,57.0,"['[3*]O[3*]', '[4*]CC(CC)CCCC', '[1*]C([6*])=O', '[8*]CC(CC)CCCC', '[14*]c1sc2c([14*])sc(C)c2c1F', '[14*]c1ccc([14*])s1', '[14*]c1cc2c([16*])c3sc(C)cc3c([16*])c2s1']","['[8*]CC', '[7*]C[8*]', '[8*]CCCCCC', '[7*]C1C(=O)N([10*])C(=S)N([10*])C1=O', '[14*]c1cc2sc3c(c2s1)C(c1ccc([16*])cc1)(c1ccc([16*])cc1)c1cc2c(cc1-3)C(c1ccc([16*])cc1)(c1ccc([16*])cc1)c1c-2sc2cc([14*])sc12']","['[3*]O[3*]', '[4*]CC(CC)CCCC', '[1*]C([6*])=O', '[8*]CC(CC)CCCC', '[14*]c1sc2c([14*])sc(C)c2c1F', '[14*]c1ccc([14*])s1', '[14*]c1cc2c([16*])c3sc(C)cc3c([16*])c2s1', '.', '[8*]CC', '[7*]C[8*]', '[8*]CCCCCC', '[7*]C1C(=O)N([10*])C(=S)N([10*])C1=O', '[14*]c1cc2sc3c(c2s1)C(c1ccc([16*])cc1)(c1ccc([16*])cc1)c1cc2c(cc1-3)C(c1ccc([16*])cc1)(c1ccc([16*])cc1)c1c-2sc2cc([14*])sc12']","[0, 0, 0, 0, 2, 3, 4, 5, 35, 7, 9, 1, 22, 12, 13, 140, 15]"
PBDB-T,IDT-IC,-5.297714285714285,-3.4170000000000003,-5.693333333333334,-3.866666666666666,1.0,DCB,8.0,_,25.0,4.69,4.29,0.83,49.0,"['[8*]CC(CC)CCCC', '[14*]c1ccc(C)s1', '[14*]c1ccc([14*])s1', '[14*]c1sc([14*])c2c1C(=O)c1c([14*])sc([14*])c1C2=O', '[14*]c1cc2c([16*])c3sc(C)cc3c([16*])c2s1']","['[7*]C(C#N)C#N', '[7*]C1C(=O)c2ccccc2C1[7*]', '[7*]C[8*]', '[8*]CCCCCC', '[14*]c1cc2c(s1)-c1cc3c(cc1C2(c1ccc([16*])cc1)c1ccc([16*])cc1)-c1sc([14*])cc1C3(c1ccc([16*])cc1)c1ccc([16*])cc1']","['[8*]CC(CC)CCCC', '[14*]c1ccc(C)s1', '[14*]c1ccc([14*])s1', '[14*]c1sc([14*])c2c1C(=O)c1c([14*])sc([14*])c1C2=O', '[14*]c1cc2c([16*])c3sc(C)cc3c([16*])c2s1', '.', '[7*]C(C#N)C#N', '[7*]C1C(=O)c2ccccc2C1[7*]', '[7*]C[8*]', '[8*]CCCCCC', '[14*]c1cc2c(s1)-c1cc3c(cc1C2(c1ccc([16*])cc1)c1ccc([16*])cc1)-c1sc([14*])cc1C3(c1ccc([16*])cc1)c1ccc([16*])cc1']","[0, 0, 0, 0, 0, 0, 5, 6, 7, 30, 9, 1, 10, 11, 12, 13, 38]"
PBDB-T,O-NTIC,-5.297714285714285,-3.4170000000000003,-5.51,-3.67,1.25,CB,19.9,DIO,25.0,9.1,9.1,0.978,69.9,"['[8*]CC(CC)CCCC', '[14*]c1ccc(C)s1', '[14*]c1ccc([14*])s1', '[14*]c1sc([14*])c2c1C(=O)c1c([14*])sc([14*])c1C2=O', '[14*]c1cc2c([16*])c3sc(C)cc3c([16*])c2s1']","['[3*]OS[11*]', '[4*]CC(CCCC)CCCCCC', '[7*]C(C#N)C#N', '[7*]C1C(=O)c2ccccc2C1[7*]', '[7*]C[8*]', '[14*]c1cc2c(s1)-c1c(ccc3c4c(ccc13)C(c1ccc([16*])cc1)(c1ccc([16*])cc1)c1cc([14*])sc1-4)C2(c1ccc([16*])cc1)c1ccc([16*])cc1']","['[8*]CC(CC)CCCC', '[14*]c1ccc(C)s1', '[14*]c1ccc([14*])s1', '[14*]c1sc([14*])c2c1C(=O)c1c([14*])sc([14*])c1C2=O', '[14*]c1cc2c([16*])c3sc(C)cc3c([16*])c2s1', '.', '[3*]OS[11*]', '[4*]CC(CCCC)CCCCCC', '[7*]C(C#N)C#N', '[7*]C1C(=O)c2ccccc2C1[7*]', '[7*]C[8*]', '[14*]c1cc2c(s1)-c1c(ccc3c4c(ccc13)C(c1ccc([16*])cc1)(c1ccc([16*])cc1)c1cc([14*])sc1-4)C2(c1ccc([16*])cc1)c1ccc([16*])cc1']","[0, 0, 0, 0, 0, 5, 6, 7, 30, 9, 1, 32, 33, 10, 11, 12, 80]"
PBDB-T,O-NTNC,-5.297714285714285,-3.4170000000000003,-5.54,-3.78,1.25,CB,19.9,DIO,25.0,11.04,11.05,0.942,73.4,"['[8*]CC(CC)CCCC', '[14*]c1ccc(C)s1', '[14*]c1ccc([14*])s1', '[14*]c1sc([14*])c2c1C(=O)c1c([14*])sc([14*])c1C2=O', '[14*]c1cc2c([16*])c3sc(C)cc3c([16*])c2s1']","['[3*]OS[11*]', '[4*]CC(CCCC)CCCCCC', '[7*]C(C#N)C#N', '[7*]C1C(=O)c2cc3ccccc3cc2C1[7*]', '[7*]C[8*]', '[14*]c1cc2c(s1)-c1c(ccc3c4c(ccc13)C(c1ccc([16*])cc1)(c1ccc([16*])cc1)c1cc([14*])sc1-4)C2(c1ccc([16*])cc1)c1ccc([16*])cc1']","['[8*]CC(CC)CCCC', '[14*]c1ccc(C)s1', '[14*]c1ccc([14*])s1', '[14*]c1sc([14*])c2c1C(=O)c1c([14*])sc([14*])c1C2=O', '[14*]c1cc2c([16*])c3sc(C)cc3c([16*])c2s1', '.', '[3*]OS[11*]', '[4*]CC(CCCC)CCCCCC', '[7*]C(C#N)C#N', '[7*]C1C(=O)c2cc3ccccc3cc2C1[7*]', '[7*]C[8*]', '[14*]c1cc2c(s1)-c1c(ccc3c4c(ccc13)C(c1ccc([16*])cc1)(c1ccc([16*])cc1)c1cc([14*])sc1-4)C2(c1ccc([16*])cc1)c1ccc([16*])cc1']","[0, 0, 0, 0, 0, 5, 6, 7, 30, 9, 1, 32, 33, 10, 40, 12, 80]"
PTB7-Th,BTTFIC,-5.204782608695651,-3.5391891891891896,-5.56,-3.95,0.5,o-DCB,30.0,_,130.0,8.47,8.46,0.871,55.0,"['[3*]O[3*]', '[4*]CC(CC)CCCC', '[1*]C([6*])=O', '[8*]CC(CC)CCCC', '[14*]c1sc2c([14*])sc(C)c2c1F', '[14*]c1ccc([14*])s1', '[14*]c1cc2c([16*])c3sc(C)cc3c([16*])c2s1']","['[7*]C(C#N)C#N', '[7*]C1C(=O)c2ccccc2C1[7*]', '[7*]C[8*]', '[14*]c1cc2sc3c(c2s1)C(CCCCCCCC)(CCCCCCCC)c1cc2c(cc1-3)C(CCCCCCCC)(CCCCCCCC)c1cc3c(cc1-2)C(CCCCCCCC)(CCCCCCCC)c1c-3sc2cc([14*])sc12']","['[3*]O[3*]', '[4*]CC(CC)CCCC', '[1*]C([6*])=O', '[8*]CC(CC)CCCC', '[14*]c1sc2c([14*])sc(C)c2c1F', '[14*]c1ccc([14*])s1', '[14*]c1cc2c([16*])c3sc(C)cc3c([16*])c2s1', '.', '[7*]C(C#N)C#N', '[7*]C1C(=O)c2ccccc2C1[7*]', '[7*]C[8*]', '[14*]c1cc2sc3c(c2s1)C(CCCCCCCC)(CCCCCCCC)c1cc2c(cc1-3)C(CCCCCCCC)(CCCCCCCC)c1cc3c(cc1-2)C(CCCCCCCC)(CCCCCCCC)c1c-3sc2cc([14*])sc12']","[0, 0, 0, 0, 0, 2, 3, 4, 5, 35, 7, 9, 1, 10, 11, 12, 267]"
PM6,IT-4F,-5.529999999999999,-3.555,-5.66875,-4.060416666666667,1.0,CB,10.0,DIO,100.0,13.5,13.52,0.84,72.5,"['[8*]CC(CC)CCCC', '[14*]c1ccc(C)s1', '[14*]c1cc(F)c([14*])s1', '[14*]c1sc([14*])c2c1C(=O)c1c([14*])sc([14*])c1C2=O', '[14*]c1ccc([14*])s1', '[14*]c1cc2c([16*])c3sc(C)cc3c([16*])c2s1']","['[7*]C(C#N)C#N', '[7*]C1C(=O)c2cc(F)c(F)cc2C1[7*]', '[7*]C[8*]', '[8*]CCCCCC', '[14*]c1cc2sc3c(c2s1)C(c1ccc([16*])cc1)(c1ccc([16*])cc1)c1cc2c(cc1-3)C(c1ccc([16*])cc1)(c1ccc([16*])cc1)c1c-2sc2cc([14*])sc12']","['[8*]CC(CC)CCCC', '[14*]c1ccc(C)s1', '[14*]c1cc(F)c([14*])s1', '[14*]c1sc([14*])c2c1C(=O)c1c([14*])sc([14*])c1C2=O', '[14*]c1ccc([14*])s1', '[14*]c1cc2c([16*])c3sc(C)cc3c([16*])c2s1', '.', '[7*]C(C#N)C#N', '[7*]C1C(=O)c2cc(F)c(F)cc2C1[7*]', '[7*]C[8*]', '[8*]CCCCCC', '[14*]c1cc2sc3c(c2s1)C(c1ccc([16*])cc1)(c1ccc([16*])cc1)c1cc2c(cc1-3)C(c1ccc([16*])cc1)(c1ccc([16*])cc1)c1c-2sc2cc([14*])sc12']","[0, 0, 0, 0, 0, 5, 6, 24, 30, 7, 9, 1, 10, 42, 12, 13, 15]"
