Repository: aspuru-guzik-group/Beyond-Molecular-Structure-ML-for-OPV-Materials-Devices

File: ml_for_opvs/data/input_representation/OPV_Min/BRICS/processed_brics_frag_fabrication/KFold/input_train_0.csv (part 8 of 8)
Donor,Acceptor,HOMO_D_eV,LUMO_D_eV,HOMO_A_eV,LUMO_A_eV,D_A_ratio_m_m,solvent,total_solids_conc_mg_mL,solvent_additive,annealing_temperature,PCE_percent,calc_PCE_percent,Voc_V,FF_percent,Donor_BRICS,Acceptor_BRICS,DA_pair_BRICS,DA_tokenized_BRICS
FTAZ,F5IC,-5.43,-3.3200000000000003,-5.82,-4.05,0.667,CF,12.5,DIO,25.0,5.6,5.63,0.704,53.7,"['[4*]CC(CCCC)CCCCCC', '[11*]S[11*]', '[14*]c1cc2c([16*])c3sc(C)cc3c([16*])c2s1', '[14*]c1ccc(C)s1', '[14*]c1ccc([14*])s1', '[11*]Sn1nc2c([16*])c(F)c(F)c([16*])c2n1']","['[7*]C(C#N)C#N', '[7*]C1C(=O)c2cc(F)c(F)cc2C1[7*]', '[7*]C[8*]', '[8*]CCCCCC', '[14*]c1cc2c(s1)-c1cc3c(cc1C2(c1ccc([16*])cc1)c1ccc([16*])cc1)-c1sc([14*])cc1C3(c1ccc([16*])cc1)c1ccc([16*])cc1']","['[4*]CC(CCCC)CCCCCC', '[11*]S[11*]', '[14*]c1cc2c([16*])c3sc(C)cc3c([16*])c2s1', '[14*]c1ccc(C)s1', '[14*]c1ccc([14*])s1', '[11*]Sn1nc2c([16*])c(F)c(F)c([16*])c2n1', '.', '[7*]C(C#N)C#N', '[7*]C1C(=O)c2cc(F)c(F)cc2C1[7*]', '[7*]C[8*]', '[8*]CCCCCC', '[14*]c1cc2c(s1)-c1cc3c(cc1C2(c1ccc([16*])cc1)c1ccc([16*])cc1)-c1sc([14*])cc1C3(c1ccc([16*])cc1)c1ccc([16*])cc1']","[0, 0, 0, 0, 0, 33, 25, 9, 6, 7, 64, 1, 10, 42, 12, 13, 38]"
FTAZ,F7IC,-5.43,-3.3200000000000003,-5.74,-4.01,0.667,CF,12.5,DIO,25.0,8.2,8.16,0.742,59.7,"['[4*]CC(CCCC)CCCCCC', '[11*]S[11*]', '[14*]c1cc2c([16*])c3sc(C)cc3c([16*])c2s1', '[14*]c1ccc(C)s1', '[14*]c1ccc([14*])s1', '[11*]Sn1nc2c([16*])c(F)c(F)c([16*])c2n1']","['[7*]C(C#N)C#N', '[7*]C1C(=O)c2cc(F)c(F)cc2C1[7*]', '[7*]C[8*]', '[8*]CCCCCC', '[14*]c1cc2sc3c(c2s1)C(c1ccc([16*])cc1)(c1ccc([16*])cc1)c1cc2c(cc1-3)C(c1ccc([16*])cc1)(c1ccc([16*])cc1)c1c-2sc2cc([14*])sc12']","['[4*]CC(CCCC)CCCCCC', '[11*]S[11*]', '[14*]c1cc2c([16*])c3sc(C)cc3c([16*])c2s1', '[14*]c1ccc(C)s1', '[14*]c1ccc([14*])s1', '[11*]Sn1nc2c([16*])c(F)c(F)c([16*])c2n1', '.', '[7*]C(C#N)C#N', '[7*]C1C(=O)c2cc(F)c(F)cc2C1[7*]', '[7*]C[8*]', '[8*]CCCCCC', '[14*]c1cc2sc3c(c2s1)C(c1ccc([16*])cc1)(c1ccc([16*])cc1)c1cc2c(cc1-3)C(c1ccc([16*])cc1)(c1ccc([16*])cc1)c1c-2sc2cc([14*])sc12']","[0, 0, 0, 0, 0, 33, 25, 9, 6, 7, 64, 1, 10, 42, 12, 13, 15]"
FTAZ,F9IC,-5.43,-3.3200000000000003,-5.52,-3.97,0.667,CF,12.5,DIO,25.0,11.7,11.71,0.873,66.4,"['[4*]CC(CCCC)CCCCCC', '[11*]S[11*]', '[14*]c1cc2c([16*])c3sc(C)cc3c([16*])c2s1', '[14*]c1ccc(C)s1', '[14*]c1ccc([14*])s1', '[11*]Sn1nc2c([16*])c(F)c(F)c([16*])c2n1']","['[7*]C(C#N)C#N', '[7*]C1C(=O)c2cc(F)c(F)cc2C1[7*]', '[7*]C[8*]', '[8*]CCCCCC', '[14*]c1cc2sc3c4c(sc3c2s1)-c1cc2c(cc1C4(c1ccc([16*])cc1)c1ccc([16*])cc1)-c1sc3c(sc4cc([14*])sc43)c1C2(c1ccc([16*])cc1)c1ccc([16*])cc1']","['[4*]CC(CCCC)CCCCCC', '[11*]S[11*]', '[14*]c1cc2c([16*])c3sc(C)cc3c([16*])c2s1', '[14*]c1ccc(C)s1', '[14*]c1ccc([14*])s1', '[11*]Sn1nc2c([16*])c(F)c(F)c([16*])c2n1', '.', '[7*]C(C#N)C#N', '[7*]C1C(=O)c2cc(F)c(F)cc2C1[7*]', '[7*]C[8*]', '[8*]CCCCCC', '[14*]c1cc2sc3c4c(sc3c2s1)-c1cc2c(cc1C4(c1ccc([16*])cc1)c1ccc([16*])cc1)-c1sc3c(sc4cc([14*])sc43)c1C2(c1ccc([16*])cc1)c1ccc([16*])cc1']","[0, 0, 0, 0, 0, 33, 25, 9, 6, 7, 64, 1, 10, 42, 12, 13, 136]"
2D-PBTCl,ITIC,-5.45,-3.6,-5.574146341463415,-3.915,1.0,CB,8.0,DIO,25.0,8.81,8.81,0.91,61.32,"['[3*]O[3*]', '[4*]CC(CC)CCCC', '[1*]C([6*])=O', '[8*]CC(CC)CCCC', '[14*]c1ccc([14*])s1', '[14*]c1sc2c([14*])sc(C)c2c1Cl', '[14*]c1cc2c([16*])c3sc(C)cc3c([16*])c2s1']","['[7*]C(C#N)C#N', '[7*]C1C(=O)c2ccccc2C1[7*]', '[7*]C[8*]', '[8*]CCCCCC', '[14*]c1cc2sc3c(c2s1)C(c1ccc([16*])cc1)(c1ccc([16*])cc1)c1cc2c(cc1-3)C(c1ccc([16*])cc1)(c1ccc([16*])cc1)c1c-2sc2cc([14*])sc12']","['[3*]O[3*]', '[4*]CC(CC)CCCC', '[1*]C([6*])=O', '[8*]CC(CC)CCCC', '[14*]c1ccc([14*])s1', '[14*]c1sc2c([14*])sc(C)c2c1Cl', '[14*]c1cc2c([16*])c3sc(C)cc3c([16*])c2s1', '.', '[7*]C(C#N)C#N', '[7*]C1C(=O)c2ccccc2C1[7*]', '[7*]C[8*]', '[8*]CCCCCC', '[14*]c1cc2sc3c(c2s1)C(c1ccc([16*])cc1)(c1ccc([16*])cc1)c1cc2c(cc1-3)C(c1ccc([16*])cc1)(c1ccc([16*])cc1)c1c-2sc2cc([14*])sc12']","[0, 0, 0, 0, 2, 3, 4, 5, 7, 268, 9, 1, 10, 11, 12, 13, 15]"
2D-PBTCl2,ITIC,-5.43,-3.63,-5.574146341463415,-3.915,1.0,CB,8.0,DIO,25.0,7.38,7.38,0.87,58.43,"['[3*]O[3*]', '[4*]CC(CC)CCCC', '[1*]C([6*])=O', '[8*]CC(CC)CCCC', '[14*]c1cc(Cl)c([14*])s1', '[14*]c1ccc([14*])s1', '[14*]c1sc2c([14*])sc(C)c2c1Cl', '[14*]c1cc2c([16*])c3sc(C)cc3c([16*])c2s1']","['[7*]C(C#N)C#N', '[7*]C1C(=O)c2ccccc2C1[7*]', '[7*]C[8*]', '[8*]CCCCCC', '[14*]c1cc2sc3c(c2s1)C(c1ccc([16*])cc1)(c1ccc([16*])cc1)c1cc2c(cc1-3)C(c1ccc([16*])cc1)(c1ccc([16*])cc1)c1c-2sc2cc([14*])sc12']","['[3*]O[3*]', '[4*]CC(CC)CCCC', '[1*]C([6*])=O', '[8*]CC(CC)CCCC', '[14*]c1cc(Cl)c([14*])s1', '[14*]c1ccc([14*])s1', '[14*]c1sc2c([14*])sc(C)c2c1Cl', '[14*]c1cc2c([16*])c3sc(C)cc3c([16*])c2s1', '.', '[7*]C(C#N)C#N', '[7*]C1C(=O)c2ccccc2C1[7*]', '[7*]C[8*]', '[8*]CCCCCC', '[14*]c1cc2sc3c(c2s1)C(c1ccc([16*])cc1)(c1ccc([16*])cc1)c1cc2c(cc1-3)C(c1ccc([16*])cc1)(c1ccc([16*])cc1)c1c-2sc2cc([14*])sc12']","[0, 0, 0, 2, 3, 4, 5, 192, 7, 268, 9, 1, 10, 11, 12, 13, 15]"
PTB7-Th,ITIC,-5.204782608695651,-3.5391891891891896,-5.574146341463415,-3.915,1.0,CB,8.0,DIO,25.0,6.91,6.91,0.82,57.09,"['[3*]O[3*]', '[4*]CC(CC)CCCC', '[1*]C([6*])=O', '[8*]CC(CC)CCCC', '[14*]c1sc2c([14*])sc(C)c2c1F', '[14*]c1ccc([14*])s1', '[14*]c1cc2c([16*])c3sc(C)cc3c([16*])c2s1']","['[7*]C(C#N)C#N', '[7*]C1C(=O)c2ccccc2C1[7*]', '[7*]C[8*]', '[8*]CCCCCC', '[14*]c1cc2sc3c(c2s1)C(c1ccc([16*])cc1)(c1ccc([16*])cc1)c1cc2c(cc1-3)C(c1ccc([16*])cc1)(c1ccc([16*])cc1)c1c-2sc2cc([14*])sc12']","['[3*]O[3*]', '[4*]CC(CC)CCCC', '[1*]C([6*])=O', '[8*]CC(CC)CCCC', '[14*]c1sc2c([14*])sc(C)c2c1F', '[14*]c1ccc([14*])s1', '[14*]c1cc2c([16*])c3sc(C)cc3c([16*])c2s1', '.', '[7*]C(C#N)C#N', '[7*]C1C(=O)c2ccccc2C1[7*]', '[7*]C[8*]', '[8*]CCCCCC', '[14*]c1cc2sc3c(c2s1)C(c1ccc([16*])cc1)(c1ccc([16*])cc1)c1cc2c(cc1-3)C(c1ccc([16*])cc1)(c1ccc([16*])cc1)c1c-2sc2cc([14*])sc12']","[0, 0, 0, 0, 2, 3, 4, 5, 35, 7, 9, 1, 10, 11, 12, 13, 15]"
PBClT,ITIC,-5.47,-3.61,-5.574146341463415,-3.915,1.0,CB,8.0,_,25.0,8.46,8.46,1.01,60.05,"['[3*]O[3*]', '[4*]CC(CC)CCCC', '[1*]C([6*])=O', '[8*]CC(CC)CCCC', '[14*]c1sc2c([14*])sc(C)c2c1F', '[14*]c1cc(Cl)c([14*])s1', '[14*]c1cc2c([16*])c3sc(C)cc3c([16*])c2s1']","['[7*]C(C#N)C#N', '[7*]C1C(=O)c2ccccc2C1[7*]', '[7*]C[8*]', '[8*]CCCCCC', '[14*]c1cc2sc3c(c2s1)C(c1ccc([16*])cc1)(c1ccc([16*])cc1)c1cc2c(cc1-3)C(c1ccc([16*])cc1)(c1ccc([16*])cc1)c1c-2sc2cc([14*])sc12']","['[3*]O[3*]', '[4*]CC(CC)CCCC', '[1*]C([6*])=O', '[8*]CC(CC)CCCC', '[14*]c1sc2c([14*])sc(C)c2c1F', '[14*]c1cc(Cl)c([14*])s1', '[14*]c1cc2c([16*])c3sc(C)cc3c([16*])c2s1', '.', '[7*]C(C#N)C#N', '[7*]C1C(=O)c2ccccc2C1[7*]', '[7*]C[8*]', '[8*]CCCCCC', '[14*]c1cc2sc3c(c2s1)C(c1ccc([16*])cc1)(c1ccc([16*])cc1)c1cc2c(cc1-3)C(c1ccc([16*])cc1)(c1ccc([16*])cc1)c1c-2sc2cc([14*])sc12']","[0, 0, 0, 0, 2, 3, 4, 5, 35, 192, 9, 1, 10, 11, 12, 13, 15]"
PBDB-T,BDCPDT-IC,-5.297714285714285,-3.4170000000000003,-5.41,-3.87,1.0,CB,12.0,DIO,25.0,9.33,9.33,0.86,65.52,"['[8*]CC(CC)CCCC', '[14*]c1ccc(C)s1', '[14*]c1ccc([14*])s1', '[14*]c1sc([14*])c2c1C(=O)c1c([14*])sc([14*])c1C2=O', '[14*]c1cc2c([16*])c3sc(C)cc3c([16*])c2s1']","['[7*]C(C#N)C#N', '[7*]C1C(=O)c2ccccc2C1[7*]', '[7*]C[8*]', '[8*]CCCCCC', '[14*]c1cc2c(s1)-c1sc3cc4c5c(sc4cc3c1C2(c1ccc([16*])cc1)c1ccc([16*])cc1)-c1sc([14*])cc1C5(c1ccc([16*])cc1)c1ccc([16*])cc1']","['[8*]CC(CC)CCCC', '[14*]c1ccc(C)s1', '[14*]c1ccc([14*])s1', '[14*]c1sc([14*])c2c1C(=O)c1c([14*])sc([14*])c1C2=O', '[14*]c1cc2c([16*])c3sc(C)cc3c([16*])c2s1', '.', '[7*]C(C#N)C#N', '[7*]C1C(=O)c2ccccc2C1[7*]', '[7*]C[8*]', '[8*]CCCCCC', '[14*]c1cc2c(s1)-c1sc3cc4c5c(sc4cc3c1C2(c1ccc([16*])cc1)c1ccc([16*])cc1)-c1sc([14*])cc1C5(c1ccc([16*])cc1)c1ccc([16*])cc1']","[0, 0, 0, 0, 0, 0, 5, 6, 7, 30, 9, 1, 10, 11, 12, 13, 65]"
PBDB-T,BDCPDT-FIC,-5.297714285714285,-3.4170000000000003,-5.52,-4.0,1.0,CB,12.0,_,25.0,8.12,8.12,0.7,60.67,"['[8*]CC(CC)CCCC', '[14*]c1ccc(C)s1', '[14*]c1ccc([14*])s1', '[14*]c1sc([14*])c2c1C(=O)c1c([14*])sc([14*])c1C2=O', '[14*]c1cc2c([16*])c3sc(C)cc3c([16*])c2s1']","['[7*]C(C#N)C#N', '[7*]C1C(=O)c2cc(F)c(F)cc2C1[7*]', '[7*]C[8*]', '[8*]CCCCCC', '[14*]c1cc2c(s1)-c1sc3cc4c5c(sc4cc3c1C2(c1ccc([16*])cc1)c1ccc([16*])cc1)-c1sc([14*])cc1C5(c1ccc([16*])cc1)c1ccc([16*])cc1']","['[8*]CC(CC)CCCC', '[14*]c1ccc(C)s1', '[14*]c1ccc([14*])s1', '[14*]c1sc([14*])c2c1C(=O)c1c([14*])sc([14*])c1C2=O', '[14*]c1cc2c([16*])c3sc(C)cc3c([16*])c2s1', '.', '[7*]C(C#N)C#N', '[7*]C1C(=O)c2cc(F)c(F)cc2C1[7*]', '[7*]C[8*]', '[8*]CCCCCC', '[14*]c1cc2c(s1)-c1sc3cc4c5c(sc4cc3c1C2(c1ccc([16*])cc1)c1ccc([16*])cc1)-c1sc([14*])cc1C5(c1ccc([16*])cc1)c1ccc([16*])cc1']","[0, 0, 0, 0, 0, 0, 5, 6, 7, 30, 9, 1, 10, 42, 12, 13, 65]"
PBFTT,ITIC,-5.47,-3.56,-5.574146341463415,-3.915,0.667,CB,20.0,_,25.0,9.1,9.1,0.94,60.5,"['[3*]O[3*]', '[4*]CCCCCCCC', '[1*]C([6*])=O', '[8*]CC(CC)CCCC', '[14*]c1sc2c([14*])sc(C)c2c1F', '[14*]c1cc(F)c([14*])s1', '[14*]c1cc2c([16*])c3sc(C)cc3c([16*])c2s1']","['[7*]C(C#N)C#N', '[7*]C1C(=O)c2ccccc2C1[7*]', '[7*]C[8*]', '[8*]CCCCCC', '[14*]c1cc2sc3c(c2s1)C(c1ccc([16*])cc1)(c1ccc([16*])cc1)c1cc2c(cc1-3)C(c1ccc([16*])cc1)(c1ccc([16*])cc1)c1c-2sc2cc([14*])sc12']","['[3*]O[3*]', '[4*]CCCCCCCC', '[1*]C([6*])=O', '[8*]CC(CC)CCCC', '[14*]c1sc2c([14*])sc(C)c2c1F', '[14*]c1cc(F)c([14*])s1', '[14*]c1cc2c([16*])c3sc(C)cc3c([16*])c2s1', '.', '[7*]C(C#N)C#N', '[7*]C1C(=O)c2ccccc2C1[7*]', '[7*]C[8*]', '[8*]CCCCCC', '[14*]c1cc2sc3c(c2s1)C(c1ccc([16*])cc1)(c1ccc([16*])cc1)c1cc2c(cc1-3)C(c1ccc([16*])cc1)(c1ccc([16*])cc1)c1c-2sc2cc([14*])sc12']","[0, 0, 0, 0, 2, 51, 4, 5, 35, 24, 9, 1, 10, 11, 12, 13, 15]"
PBDB-O,ITIC,-5.3,-2.82,-5.574146341463415,-3.915,1.0,CB,20.0,DIO,160.0,4.35,4.32,0.846,43.3,"['[4*]CC(CC)CCCC', '[3*]O[3*]', '[8*]CC(CC)CCCC', '[14*]c1ccc(C)s1', '[14*]c1cc2c([16*])c3sc(C)cc3c([16*])c2s1', '[14*]c1sc([14*])c2c1C(=O)c1c([14*])sc([14*])c1C2=O', '[14*]c1ccc([14*])s1']","['[7*]C(C#N)C#N', '[7*]C1C(=O)c2ccccc2C1[7*]', '[7*]C[8*]', '[8*]CCCCCC', '[14*]c1cc2sc3c(c2s1)C(c1ccc([16*])cc1)(c1ccc([16*])cc1)c1cc2c(cc1-3)C(c1ccc([16*])cc1)(c1ccc([16*])cc1)c1c-2sc2cc([14*])sc12']","['[4*]CC(CC)CCCC', '[3*]O[3*]', '[8*]CC(CC)CCCC', '[14*]c1ccc(C)s1', '[14*]c1cc2c([16*])c3sc(C)cc3c([16*])c2s1', '[14*]c1sc([14*])c2c1C(=O)c1c([14*])sc([14*])c1C2=O', '[14*]c1ccc([14*])s1', '.', '[7*]C(C#N)C#N', '[7*]C1C(=O)c2ccccc2C1[7*]', '[7*]C[8*]', '[8*]CCCCCC', '[14*]c1cc2sc3c(c2s1)C(c1ccc([16*])cc1)(c1ccc([16*])cc1)c1cc2c(cc1-3)C(c1ccc([16*])cc1)(c1ccc([16*])cc1)c1c-2sc2cc([14*])sc12']","[0, 0, 0, 0, 3, 2, 5, 6, 9, 30, 7, 1, 10, 11, 12, 13, 15]"
PBDB-T,ITIC,-5.297714285714285,-3.4170000000000003,-5.574146341463415,-3.915,1.0,CB,20.0,DIO,160.0,11.21,11.21,0.899,74.2,"['[8*]CC(CC)CCCC', '[14*]c1ccc(C)s1', '[14*]c1ccc([14*])s1', '[14*]c1sc([14*])c2c1C(=O)c1c([14*])sc([14*])c1C2=O', '[14*]c1cc2c([16*])c3sc(C)cc3c([16*])c2s1']","['[7*]C(C#N)C#N', '[7*]C1C(=O)c2ccccc2C1[7*]', '[7*]C[8*]', '[8*]CCCCCC', '[14*]c1cc2sc3c(c2s1)C(c1ccc([16*])cc1)(c1ccc([16*])cc1)c1cc2c(cc1-3)C(c1ccc([16*])cc1)(c1ccc([16*])cc1)c1c-2sc2cc([14*])sc12']","['[8*]CC(CC)CCCC', '[14*]c1ccc(C)s1', '[14*]c1ccc([14*])s1', '[14*]c1sc([14*])c2c1C(=O)c1c([14*])sc([14*])c1C2=O', '[14*]c1cc2c([16*])c3sc(C)cc3c([16*])c2s1', '.', '[7*]C(C#N)C#N', '[7*]C1C(=O)c2ccccc2C1[7*]', '[7*]C[8*]', '[8*]CCCCCC', '[14*]c1cc2sc3c(c2s1)C(c1ccc([16*])cc1)(c1ccc([16*])cc1)c1cc2c(cc1-3)C(c1ccc([16*])cc1)(c1ccc([16*])cc1)c1c-2sc2cc([14*])sc12']","[0, 0, 0, 0, 0, 0, 5, 6, 7, 30, 9, 1, 10, 11, 12, 13, 15]"
PBDB-T,BDTIT-M,-5.297714285714285,-3.4170000000000003,-5.4,-3.85,1.0,CB,20.0,DIO,100.0,11.31,11.31,0.903,71.3,"['[8*]CC(CC)CCCC', '[14*]c1ccc(C)s1', '[14*]c1ccc([14*])s1', '[14*]c1sc([14*])c2c1C(=O)c1c([14*])sc([14*])c1C2=O', '[14*]c1cc2c([16*])c3sc(C)cc3c([16*])c2s1']","['[7*]C(C#N)C#N', '[7*]C1C(=O)c2ccc(C)cc2C1[7*]', '[7*]C[8*]', '[8*]CC(CC)CCCC', '[8*]CCCCCC', '[14*]c1ccc([14*])s1', '[14*]c1cc2c(s1)-c1sc3c([16*])c4c5c(sc4c([16*])c3c1C2(c1ccc([16*])cc1)c1ccc([16*])cc1)-c1sc([14*])cc1C5(c1ccc([16*])cc1)c1ccc([16*])cc1']","['[8*]CC(CC)CCCC', '[14*]c1ccc(C)s1', '[14*]c1ccc([14*])s1', '[14*]c1sc([14*])c2c1C(=O)c1c([14*])sc([14*])c1C2=O', '[14*]c1cc2c([16*])c3sc(C)cc3c([16*])c2s1', '.', '[7*]C(C#N)C#N', '[7*]C1C(=O)c2ccc(C)cc2C1[7*]', '[7*]C[8*]', '[8*]CC(CC)CCCC', '[8*]CCCCCC', '[14*]c1ccc([14*])s1', '[14*]c1cc2c(s1)-c1sc3c([16*])c4c5c(sc4c([16*])c3c1C2(c1ccc([16*])cc1)c1ccc([16*])cc1)-c1sc([14*])cc1C5(c1ccc([16*])cc1)c1ccc([16*])cc1']","[0, 0, 0, 0, 5, 6, 7, 30, 9, 1, 10, 16, 12, 5, 13, 7, 28]"
PBDB-T,BDTThIT-M,-5.297714285714285,-3.4170000000000003,-5.35,-3.82,1.0,CB,20.0,DIO,100.0,12.12,12.13,0.942,71.4,"['[8*]CC(CC)CCCC', '[14*]c1ccc(C)s1', '[14*]c1ccc([14*])s1', '[14*]c1sc([14*])c2c1C(=O)c1c([14*])sc([14*])c1C2=O', '[14*]c1cc2c([16*])c3sc(C)cc3c([16*])c2s1']","['[7*]C(C#N)C#N', '[7*]C1C(=O)c2ccc(C)cc2C1[7*]', '[7*]C[8*]', '[8*]CCCCCC', '[14*]c1cc2c(s1)-c1sc3cc4c5c(sc4cc3c1C2(c1ccc([16*])cc1)c1ccc([16*])cc1)-c1sc([14*])cc1C5(c1ccc([16*])cc1)c1ccc([16*])cc1']","['[8*]CC(CC)CCCC', '[14*]c1ccc(C)s1', '[14*]c1ccc([14*])s1', '[14*]c1sc([14*])c2c1C(=O)c1c([14*])sc([14*])c1C2=O', '[14*]c1cc2c([16*])c3sc(C)cc3c([16*])c2s1', '.', '[7*]C(C#N)C#N', '[7*]C1C(=O)c2ccc(C)cc2C1[7*]', '[7*]C[8*]', '[8*]CCCCCC', '[14*]c1cc2c(s1)-c1sc3cc4c5c(sc4cc3c1C2(c1ccc([16*])cc1)c1ccc([16*])cc1)-c1sc([14*])cc1C5(c1ccc([16*])cc1)c1ccc([16*])cc1']","[0, 0, 0, 0, 0, 0, 5, 6, 7, 30, 9, 1, 10, 16, 12, 13, 65]"
PBZ,ITIC,-5.18,-3.22,-5.574146341463415,-3.915,0.8,CB,9.0,_,25.0,8.0,8.02,0.79,59.0,"['[8*]CC(CCCCCC)CCCCCCCC', '[8*]CC(CC)CCCC', '[14*]c1ccc([14*])s1', '[14*]c1ccc(C)s1', '[9*]n1nc2c([16*])c(F)c(F)c([16*])c2n1', '[14*]c1cc2c([16*])c3sc(C)cc3c([16*])c2s1']","['[7*]C(C#N)C#N', '[7*]C1C(=O)c2ccccc2C1[7*]', '[7*]C[8*]', '[8*]CCCCCC', '[14*]c1cc2sc3c(c2s1)C(c1ccc([16*])cc1)(c1ccc([16*])cc1)c1cc2c(cc1-3)C(c1ccc([16*])cc1)(c1ccc([16*])cc1)c1c-2sc2cc([14*])sc12']","['[8*]CC(CCCCCC)CCCCCCCC', '[8*]CC(CC)CCCC', '[14*]c1ccc([14*])s1', '[14*]c1ccc(C)s1', '[9*]n1nc2c([16*])c(F)c(F)c([16*])c2n1', '[14*]c1cc2c([16*])c3sc(C)cc3c([16*])c2s1', '.', '[7*]C(C#N)C#N', '[7*]C1C(=O)c2ccccc2C1[7*]', '[7*]C[8*]', '[8*]CCCCCC', '[14*]c1cc2sc3c(c2s1)C(c1ccc([16*])cc1)(c1ccc([16*])cc1)c1cc2c(cc1-3)C(c1ccc([16*])cc1)(c1ccc([16*])cc1)c1c-2sc2cc([14*])sc12']","[0, 0, 0, 0, 0, 17, 5, 7, 6, 19, 9, 1, 10, 11, 12, 13, 15]"
J51,ITIC,-5.24,-3.056666666666666,-5.574146341463415,-3.915,0.5,CF,9.0,_,25.0,7.03,7.21,0.84,61.0,"['[8*]CCCCCCCC', '[8*]CC(CCCCCC)CCCCCCCC', '[14*]c1ccc([14*])s1', '[14*]c1ccc(C)s1', '[9*]n1nc2c([16*])c(F)c(F)c([16*])c2n1', '[14*]c1cc2c([16*])c3sc(C)cc3c([16*])c2s1']","['[7*]C(C#N)C#N', '[7*]C1C(=O)c2ccccc2C1[7*]', '[7*]C[8*]', '[8*]CCCCCC', '[14*]c1cc2sc3c(c2s1)C(c1ccc([16*])cc1)(c1ccc([16*])cc1)c1cc2c(cc1-3)C(c1ccc([16*])cc1)(c1ccc([16*])cc1)c1c-2sc2cc([14*])sc12']","['[8*]CCCCCCCC', '[8*]CC(CCCCCC)CCCCCCCC', '[14*]c1ccc([14*])s1', '[14*]c1ccc(C)s1', '[9*]n1nc2c([16*])c(F)c(F)c([16*])c2n1', '[14*]c1cc2c([16*])c3sc(C)cc3c([16*])c2s1', '.', '[7*]C(C#N)C#N', '[7*]C1C(=O)c2ccccc2C1[7*]', '[7*]C[8*]', '[8*]CCCCCC', '[14*]c1cc2sc3c(c2s1)C(c1ccc([16*])cc1)(c1ccc([16*])cc1)c1cc2c(cc1-3)C(c1ccc([16*])cc1)(c1ccc([16*])cc1)c1c-2sc2cc([14*])sc12']","[0, 0, 0, 0, 0, 21, 17, 7, 6, 19, 9, 1, 10, 11, 12, 13, 15]"
J60,ITIC,-5.32,-3.08,-5.574146341463415,-3.915,1.0,CF,10.0,_,25.0,5.17,5.17,0.92,57.45,"['[4*]CC(CC)CCCC', '[8*]CC(CCCCCC)CCCCCCCC', '[11*]S[11*]', '[14*]c1ccc([14*])s1', '[14*]c1ccc(C)s1', '[9*]n1nc2c([16*])c(F)c(F)c([16*])c2n1', '[14*]c1cc2c([16*])c3sc(C)cc3c([16*])c2s1']","['[7*]C(C#N)C#N', '[7*]C1C(=O)c2ccccc2C1[7*]', '[7*]C[8*]', '[8*]CCCCCC', '[14*]c1cc2sc3c(c2s1)C(c1ccc([16*])cc1)(c1ccc([16*])cc1)c1cc2c(cc1-3)C(c1ccc([16*])cc1)(c1ccc([16*])cc1)c1c-2sc2cc([14*])sc12']","['[4*]CC(CC)CCCC', '[8*]CC(CCCCCC)CCCCCCCC', '[11*]S[11*]', '[14*]c1ccc([14*])s1', '[14*]c1ccc(C)s1', '[9*]n1nc2c([16*])c(F)c(F)c([16*])c2n1', '[14*]c1cc2c([16*])c3sc(C)cc3c([16*])c2s1', '.', '[7*]C(C#N)C#N', '[7*]C1C(=O)c2ccccc2C1[7*]', '[7*]C[8*]', '[8*]CCCCCC', '[14*]c1cc2sc3c(c2s1)C(c1ccc([16*])cc1)(c1ccc([16*])cc1)c1cc2c(cc1-3)C(c1ccc([16*])cc1)(c1ccc([16*])cc1)c1c-2sc2cc([14*])sc12']","[0, 0, 0, 0, 3, 17, 25, 7, 6, 19, 9, 1, 10, 11, 12, 13, 15]"
J61,ITIC,-5.303333333333334,-3.151666666666667,-5.574146341463415,-3.915,1.0,CF,10.0,_,25.0,9.15,9.05,0.91,66.55,"['[4*]CCCCCCCCCCCC', '[8*]CC(CCCCCC)CCCCCCCC', '[11*]SS[11*]', '[14*]c1ccc([14*])s1', '[14*]c1ccc(C)s1', '[9*]n1nc2c([16*])c(F)c(F)c([16*])c2n1', '[14*]c1cc2c([16*])c3sc(C)cc3c([16*])c2s1']","['[7*]C(C#N)C#N', '[7*]C1C(=O)c2ccccc2C1[7*]', '[7*]C[8*]', '[8*]CCCCCC', '[14*]c1cc2sc3c(c2s1)C(c1ccc([16*])cc1)(c1ccc([16*])cc1)c1cc2c(cc1-3)C(c1ccc([16*])cc1)(c1ccc([16*])cc1)c1c-2sc2cc([14*])sc12']","['[4*]CCCCCCCCCCCC', '[8*]CC(CCCCCC)CCCCCCCC', '[11*]SS[11*]', '[14*]c1ccc([14*])s1', '[14*]c1ccc(C)s1', '[9*]n1nc2c([16*])c(F)c(F)c([16*])c2n1', '[14*]c1cc2c([16*])c3sc(C)cc3c([16*])c2s1', '.', '[7*]C(C#N)C#N', '[7*]C1C(=O)c2ccccc2C1[7*]', '[7*]C[8*]', '[8*]CCCCCC', '[14*]c1cc2sc3c(c2s1)C(c1ccc([16*])cc1)(c1ccc([16*])cc1)c1cc2c(cc1-3)C(c1ccc([16*])cc1)(c1ccc([16*])cc1)c1c-2sc2cc([14*])sc12']","[0, 0, 0, 0, 26, 17, 27, 7, 6, 19, 9, 1, 10, 11, 12, 13, 15]"
PTB7,IEICO-4F,-5.175,-3.435,-5.309971428571429,-3.851028571428572,0.667,CB,25.0,DIO,25.0,2.3,2.3,0.54,28.92,"['[3*]O[3*]', '[4*]CC(CC)CCCC', '[1*]C([6*])=O', '[14*]c1sc2c([14*])sc(C)c2c1F', '[14*]c1cc2c([16*])c3sc(C)cc3c([16*])c2s1']","['[4*]CC(CC)CCCC', '[3*]O[3*]', '[7*]C(C#N)C#N', '[7*]C1C(=O)c2cc(F)c(F)cc2C1[7*]', '[7*]C[8*]', '[8*]CCCCCC', '[14*]c1cc([16*])c([14*])s1', '[14*]c1cc2c(s1)-c1cc3c(cc1C2(c1ccc([16*])cc1)c1ccc([16*])cc1)-c1sc([14*])cc1C3(c1ccc([16*])cc1)c1ccc([16*])cc1']","['[3*]O[3*]', '[4*]CC(CC)CCCC', '[1*]C([6*])=O', '[14*]c1sc2c([14*])sc(C)c2c1F', '[14*]c1cc2c([16*])c3sc(C)cc3c([16*])c2s1', '.', '[4*]CC(CC)CCCC', '[3*]O[3*]', '[7*]C(C#N)C#N', '[7*]C1C(=O)c2cc(F)c(F)cc2C1[7*]', '[7*]C[8*]', '[8*]CCCCCC', '[14*]c1cc([16*])c([14*])s1', '[14*]c1cc2c(s1)-c1cc3c(cc1C2(c1ccc([16*])cc1)c1ccc([16*])cc1)-c1sc([14*])cc1C3(c1ccc([16*])cc1)c1ccc([16*])cc1']","[0, 0, 0, 2, 3, 4, 35, 9, 1, 3, 2, 10, 42, 12, 13, 34, 38]"
PTB7-Th,IEICO-4F,-5.204782608695651,-3.5391891891891896,-5.309971428571429,-3.851028571428572,0.667,CB,25.0,CN,25.0,11.6,11.6,0.72,69.41,"['[3*]O[3*]', '[4*]CC(CC)CCCC', '[1*]C([6*])=O', '[8*]CC(CC)CCCC', '[14*]c1sc2c([14*])sc(C)c2c1F', '[14*]c1ccc([14*])s1', '[14*]c1cc2c([16*])c3sc(C)cc3c([16*])c2s1']","['[4*]CC(CC)CCCC', '[3*]O[3*]', '[7*]C(C#N)C#N', '[7*]C1C(=O)c2cc(F)c(F)cc2C1[7*]', '[7*]C[8*]', '[8*]CCCCCC', '[14*]c1cc([16*])c([14*])s1', '[14*]c1cc2c(s1)-c1cc3c(cc1C2(c1ccc([16*])cc1)c1ccc([16*])cc1)-c1sc([14*])cc1C3(c1ccc([16*])cc1)c1ccc([16*])cc1']","['[3*]O[3*]', '[4*]CC(CC)CCCC', '[1*]C([6*])=O', '[8*]CC(CC)CCCC', '[14*]c1sc2c([14*])sc(C)c2c1F', '[14*]c1ccc([14*])s1', '[14*]c1cc2c([16*])c3sc(C)cc3c([16*])c2s1', '.', '[4*]CC(CC)CCCC', '[3*]O[3*]', '[7*]C(C#N)C#N', '[7*]C1C(=O)c2cc(F)c(F)cc2C1[7*]', '[7*]C[8*]', '[8*]CCCCCC', '[14*]c1cc([16*])c([14*])s1', '[14*]c1cc2c(s1)-c1cc3c(cc1C2(c1ccc([16*])cc1)c1ccc([16*])cc1)-c1sc([14*])cc1C3(c1ccc([16*])cc1)c1ccc([16*])cc1']","[0, 2, 3, 4, 5, 35, 7, 9, 1, 3, 2, 10, 42, 12, 13, 34, 38]"
PBDB-T,TTIC-M,-5.297714285714285,-3.4170000000000003,-5.49,-4.03,1.0,CB,20.0,_,25.0,9.85,9.97,0.83,63.0,"['[8*]CC(CC)CCCC', '[14*]c1ccc(C)s1', '[14*]c1ccc([14*])s1', '[14*]c1sc([14*])c2c1C(=O)c1c([14*])sc([14*])c1C2=O', '[14*]c1cc2c([16*])c3sc(C)cc3c([16*])c2s1']","['[7*]C(C#N)C#N', '[7*]C1C(=O)c2ccc(C)cc2C1[7*]', '[7*]C[8*]', '[8*]CCCCCC', '[14*]c1cc2c(s1)-c1sc3c4c(sc3c1C2(c1ccc([16*])cc1)c1ccc([16*])cc1)-c1sc([14*])cc1C4(c1ccc([16*])cc1)c1ccc([16*])cc1']","['[8*]CC(CC)CCCC', '[14*]c1ccc(C)s1', '[14*]c1ccc([14*])s1', '[14*]c1sc([14*])c2c1C(=O)c1c([14*])sc([14*])c1C2=O', '[14*]c1cc2c([16*])c3sc(C)cc3c([16*])c2s1', '.', '[7*]C(C#N)C#N', '[7*]C1C(=O)c2ccc(C)cc2C1[7*]', '[7*]C[8*]', '[8*]CCCCCC', '[14*]c1cc2c(s1)-c1sc3c4c(sc3c1C2(c1ccc([16*])cc1)c1ccc([16*])cc1)-c1sc([14*])cc1C4(c1ccc([16*])cc1)c1ccc([16*])cc1']","[0, 0, 0, 0, 0, 0, 5, 6, 7, 30, 9, 1, 10, 16, 12, 13, 101]"
PBDB-T,TTIC,-5.297714285714285,-3.4170000000000003,-5.54,-4.109999999999999,1.0,CB,20.0,_,25.0,10.73,10.87,0.8,66.0,"['[8*]CC(CC)CCCC', '[14*]c1ccc(C)s1', '[14*]c1ccc([14*])s1', '[14*]c1sc([14*])c2c1C(=O)c1c([14*])sc([14*])c1C2=O', '[14*]c1cc2c([16*])c3sc(C)cc3c([16*])c2s1']","['[7*]C(C#N)C#N', '[7*]C1C(=O)c2ccccc2C1[7*]', '[7*]C[8*]', '[8*]CCCCCC', '[14*]c1cc2c(s1)-c1sc3c4c(sc3c1C2(c1ccc([16*])cc1)c1ccc([16*])cc1)-c1sc([14*])cc1C4(c1ccc([16*])cc1)c1ccc([16*])cc1']","['[8*]CC(CC)CCCC', '[14*]c1ccc(C)s1', '[14*]c1ccc([14*])s1', '[14*]c1sc([14*])c2c1C(=O)c1c([14*])sc([14*])c1C2=O', '[14*]c1cc2c([16*])c3sc(C)cc3c([16*])c2s1', '.', '[7*]C(C#N)C#N', '[7*]C1C(=O)c2ccccc2C1[7*]', '[7*]C[8*]', '[8*]CCCCCC', '[14*]c1cc2c(s1)-c1sc3c4c(sc3c1C2(c1ccc([16*])cc1)c1ccc([16*])cc1)-c1sc([14*])cc1C4(c1ccc([16*])cc1)c1ccc([16*])cc1']","[0, 0, 0, 0, 0, 0, 5, 6, 7, 30, 9, 1, 10, 11, 12, 13, 101]"
J71,ITIC,-5.353333333333333,-3.4318181818181825,-5.574146341463415,-3.915,0.8,CB,22.5,_,25.0,9.03,9.05,0.96,63.63,"['[8*]CC(CCCCCC)CCCCCCCC', '[14*]c1ccc(C)s1', '[14*]c1ccc([Si](CCC)(CCC)CCC)s1', '[14*]c1ccc([14*])s1', '[9*]n1nc2c([16*])c(F)c(F)c([16*])c2n1', '[14*]c1cc2c([16*])c3sc(C)cc3c([16*])c2s1']","['[7*]C(C#N)C#N', '[7*]C1C(=O)c2ccccc2C1[7*]', '[7*]C[8*]', '[8*]CCCCCC', '[14*]c1cc2sc3c(c2s1)C(c1ccc([16*])cc1)(c1ccc([16*])cc1)c1cc2c(cc1-3)C(c1ccc([16*])cc1)(c1ccc([16*])cc1)c1c-2sc2cc([14*])sc12']","['[8*]CC(CCCCCC)CCCCCCCC', '[14*]c1ccc(C)s1', '[14*]c1ccc([Si](CCC)(CCC)CCC)s1', '[14*]c1ccc([14*])s1', '[9*]n1nc2c([16*])c(F)c(F)c([16*])c2n1', '[14*]c1cc2c([16*])c3sc(C)cc3c([16*])c2s1', '.', '[7*]C(C#N)C#N', '[7*]C1C(=O)c2ccccc2C1[7*]', '[7*]C[8*]', '[8*]CCCCCC', '[14*]c1cc2sc3c(c2s1)C(c1ccc([16*])cc1)(c1ccc([16*])cc1)c1cc2c(cc1-3)C(c1ccc([16*])cc1)(c1ccc([16*])cc1)c1c-2sc2cc([14*])sc12']","[0, 0, 0, 0, 0, 17, 6, 18, 7, 19, 9, 1, 10, 11, 12, 13, 15]"
PBDB-T,IT-M,-5.297714285714285,-3.4170000000000003,-5.513571428571429,-3.808,1.0,CB,20.0,DIO,25.0,11.5,11.23,0.961,70.0,"['[8*]CC(CC)CCCC', '[14*]c1ccc(C)s1', '[14*]c1ccc([14*])s1', '[14*]c1sc([14*])c2c1C(=O)c1c([14*])sc([14*])c1C2=O', '[14*]c1cc2c([16*])c3sc(C)cc3c([16*])c2s1']","['[7*]C(C#N)C#N', '[7*]C1C(=O)c2ccc(C)cc2C1[7*]', '[7*]C[8*]', '[8*]CCCCCC', '[14*]c1cc2sc3c(c2s1)C(c1ccc([16*])cc1)(c1ccc([16*])cc1)c1cc2c(cc1-3)C(c1ccc([16*])cc1)(c1ccc([16*])cc1)c1c-2sc2cc([14*])sc12']","['[8*]CC(CC)CCCC', '[14*]c1ccc(C)s1', '[14*]c1ccc([14*])s1', '[14*]c1sc([14*])c2c1C(=O)c1c([14*])sc([14*])c1C2=O', '[14*]c1cc2c([16*])c3sc(C)cc3c([16*])c2s1', '.', '[7*]C(C#N)C#N', '[7*]C1C(=O)c2ccc(C)cc2C1[7*]', '[7*]C[8*]', '[8*]CCCCCC', '[14*]c1cc2sc3c(c2s1)C(c1ccc([16*])cc1)(c1ccc([16*])cc1)c1cc2c(cc1-3)C(c1ccc([16*])cc1)(c1ccc([16*])cc1)c1c-2sc2cc([14*])sc12']","[0, 0, 0, 0, 0, 0, 5, 6, 7, 30, 9, 1, 10, 16, 12, 13, 15]"
PTB7-Th,4TIC,-5.204782608695651,-3.5391891891891896,-5.28,-3.87,0.5,CB,30.0,DIO,25.0,10.43,10.56,0.78,72.0,"['[3*]O[3*]', '[4*]CC(CC)CCCC', '[1*]C([6*])=O', '[8*]CC(CC)CCCC', '[14*]c1sc2c([14*])sc(C)c2c1F', '[14*]c1ccc([14*])s1', '[14*]c1cc2c([16*])c3sc(C)cc3c([16*])c2s1']","['[7*]C(C#N)C#N', '[7*]C1C(=O)c2ccccc2C1[7*]', '[7*]C[8*]', '[8*]CCCCCC', '[14*]c1cc2c(s1)-c1sc3c4c(sc3c1C2(c1ccc([16*])cc1)c1ccc([16*])cc1)-c1sc([14*])cc1C4(c1ccc([16*])cc1)c1ccc([16*])cc1']","['[3*]O[3*]', '[4*]CC(CC)CCCC', '[1*]C([6*])=O', '[8*]CC(CC)CCCC', '[14*]c1sc2c([14*])sc(C)c2c1F', '[14*]c1ccc([14*])s1', '[14*]c1cc2c([16*])c3sc(C)cc3c([16*])c2s1', '.', '[7*]C(C#N)C#N', '[7*]C1C(=O)c2ccccc2C1[7*]', '[7*]C[8*]', '[8*]CCCCCC', '[14*]c1cc2c(s1)-c1sc3c4c(sc3c1C2(c1ccc([16*])cc1)c1ccc([16*])cc1)-c1sc([14*])cc1C4(c1ccc([16*])cc1)c1ccc([16*])cc1']","[0, 0, 0, 0, 2, 3, 4, 5, 35, 7, 9, 1, 10, 11, 12, 13, 101]"
PTB7-Th,ITIC,-5.204782608695651,-3.5391891891891896,-5.574146341463415,-3.915,0.8,CB,22.5,_,25.0,7.28,7.18,0.83,57.0,"['[3*]O[3*]', '[4*]CC(CC)CCCC', '[1*]C([6*])=O', '[8*]CC(CC)CCCC', '[14*]c1sc2c([14*])sc(C)c2c1F', '[14*]c1ccc([14*])s1', '[14*]c1cc2c([16*])c3sc(C)cc3c([16*])c2s1']","['[7*]C(C#N)C#N', '[7*]C1C(=O)c2ccccc2C1[7*]', '[7*]C[8*]', '[8*]CCCCCC', '[14*]c1cc2sc3c(c2s1)C(c1ccc([16*])cc1)(c1ccc([16*])cc1)c1cc2c(cc1-3)C(c1ccc([16*])cc1)(c1ccc([16*])cc1)c1c-2sc2cc([14*])sc12']","['[3*]O[3*]', '[4*]CC(CC)CCCC', '[1*]C([6*])=O', '[8*]CC(CC)CCCC', '[14*]c1sc2c([14*])sc(C)c2c1F', '[14*]c1ccc([14*])s1', '[14*]c1cc2c([16*])c3sc(C)cc3c([16*])c2s1', '.', '[7*]C(C#N)C#N', '[7*]C1C(=O)c2ccccc2C1[7*]', '[7*]C[8*]', '[8*]CCCCCC', '[14*]c1cc2sc3c(c2s1)C(c1ccc([16*])cc1)(c1ccc([16*])cc1)c1cc2c(cc1-3)C(c1ccc([16*])cc1)(c1ccc([16*])cc1)c1c-2sc2cc([14*])sc12']","[0, 0, 0, 0, 2, 3, 4, 5, 35, 7, 9, 1, 10, 11, 12, 13, 15]"
TBF-BT,ITIC,-5.4,-3.55,-5.574146341463415,-3.915,1.0,CF,16.0,_,110.0,7.03,7.09,0.81,63.0,"['[4*]CCCCCCCC', '[4*]CC(CC)CCCC', '[3*]O[3*]', '[14*]c1ccc(C)s1', '[14*]c1ccc([14*])s1', '[16*]c1c([16*])c([16*])c2nsnc2c1[16*]', '[16*]c1ccc([16*])cc1', '[14*]c1cc2c([16*])c3oc(C)cc3c([16*])c2s1']","['[7*]C(C#N)C#N', '[7*]C1C(=O)c2ccccc2C1[7*]', '[7*]C[8*]', '[8*]CCCCCC', '[14*]c1cc2sc3c(c2s1)C(c1ccc([16*])cc1)(c1ccc([16*])cc1)c1cc2c(cc1-3)C(c1ccc([16*])cc1)(c1ccc([16*])cc1)c1c-2sc2cc([14*])sc12']","['[4*]CCCCCCCC', '[4*]CC(CC)CCCC', '[3*]O[3*]', '[14*]c1ccc(C)s1', '[14*]c1ccc([14*])s1', '[16*]c1c([16*])c([16*])c2nsnc2c1[16*]', '[16*]c1ccc([16*])cc1', '[14*]c1cc2c([16*])c3oc(C)cc3c([16*])c2s1', '.', '[7*]C(C#N)C#N', '[7*]C1C(=O)c2ccccc2C1[7*]', '[7*]C[8*]', '[8*]CCCCCC', '[14*]c1cc2sc3c(c2s1)C(c1ccc([16*])cc1)(c1ccc([16*])cc1)c1cc2c(cc1-3)C(c1ccc([16*])cc1)(c1ccc([16*])cc1)c1c-2sc2cc([14*])sc12']","[0, 0, 0, 51, 3, 2, 6, 7, 36, 89, 223, 1, 10, 11, 12, 13, 15]"
PBT,CzC6C8,-5.43,-3.65,-5.79,-3.79,0.333,CB,25.0,_,130.0,3.3,3.34,0.99,41.0,"['[3*]OS[11*]', '[4*]CCCCCCCCCCCC', '[4*]CC(CC)CCCC', '[11*]S[11*]', '[14*]c1ccc(C)s1', '[14*]c1ccc([14*])s1', '[16*]c1c([16*])c([16*])c2nsnc2c1[16*]', '[16*]c1ccc([16*])cc1', '[14*]c1cc2c([16*])c3sc(C)cc3c([16*])c2s1']","['[8*]CC', '[7*]C1SC(=S)N([10*])C1=O', '[8*]CC(CCCCCC)CCCCCCCC', '[7*]C[8*]', '[16*]c1ccc([16*])c2nsnc12', '[9*]n1c2cc([16*])ccc2c2ccc([16*])cc21']","['[3*]OS[11*]', '[4*]CCCCCCCCCCCC', '[4*]CC(CC)CCCC', '[11*]S[11*]', '[14*]c1ccc(C)s1', '[14*]c1ccc([14*])s1', '[16*]c1c([16*])c([16*])c2nsnc2c1[16*]', '[16*]c1ccc([16*])cc1', '[14*]c1cc2c([16*])c3sc(C)cc3c([16*])c2s1', '.', '[8*]CC', '[7*]C1SC(=S)N([10*])C1=O', '[8*]CC(CCCCCC)CCCCCCCC', '[7*]C[8*]', '[16*]c1ccc([16*])c2nsnc12', '[9*]n1c2cc([16*])ccc2c2ccc([16*])cc21']","[0, 32, 26, 3, 25, 6, 7, 36, 89, 9, 1, 22, 76, 17, 12, 127, 270]"
PBT,CZC8,-5.43,-3.65,-5.72,-3.74,0.333,CB,25.0,_,130.0,4.64,4.64,1.03,50.0,"['[3*]OS[11*]', '[4*]CCCCCCCCCCCC', '[4*]CC(CC)CCCC', '[11*]S[11*]', '[14*]c1ccc(C)s1', '[14*]c1ccc([14*])s1', '[16*]c1c([16*])c([16*])c2nsnc2c1[16*]', '[16*]c1ccc([16*])cc1', '[14*]c1cc2c([16*])c3sc(C)cc3c([16*])c2s1']","['[8*]CC', '[7*]C1SC(=S)N([10*])C1=O', '[8*]CCCCCC', '[7*]C[8*]', '[16*]c1ccc([16*])c2nsnc12', '[9*]n1c2cc([16*])ccc2c2ccc([16*])cc21']","['[3*]OS[11*]', '[4*]CCCCCCCCCCCC', '[4*]CC(CC)CCCC', '[11*]S[11*]', '[14*]c1ccc(C)s1', '[14*]c1ccc([14*])s1', '[16*]c1c([16*])c([16*])c2nsnc2c1[16*]', '[16*]c1ccc([16*])cc1', '[14*]c1cc2c([16*])c3sc(C)cc3c([16*])c2s1', '.', '[8*]CC', '[7*]C1SC(=S)N([10*])C1=O', '[8*]CCCCCC', '[7*]C[8*]', '[16*]c1ccc([16*])c2nsnc12', '[9*]n1c2cc([16*])ccc2c2ccc([16*])cc21']","[0, 32, 26, 3, 25, 6, 7, 36, 89, 9, 1, 22, 76, 13, 12, 127, 270]"
PTFBDT,CZC8,-5.5,-3.69,-5.72,-3.74,0.333,CB,25.0,_,150.0,4.67,4.73,1.16,51.0,"['[3*]OS[11*]', '[4*]CCCCCCCCCCCC', '[8*]CCC(CC)CCCC', '[14*]c1ccc(C)s1', '[14*]c1ccc([14*])s1', '[16*]c1c([16*])c([16*])c2nsnc2c1[16*]', '[16*]c1cc(F)c([16*])c(F)c1', '[14*]c1cc2c([16*])c3sc(C)cc3c([16*])c2s1']","['[8*]CC', '[7*]C1SC(=S)N([10*])C1=O', '[8*]CCCCCC', '[7*]C[8*]', '[16*]c1ccc([16*])c2nsnc12', '[9*]n1c2cc([16*])ccc2c2ccc([16*])cc21']","['[3*]OS[11*]', '[4*]CCCCCCCCCCCC', '[8*]CCC(CC)CCCC', '[14*]c1ccc(C)s1', '[14*]c1ccc([14*])s1', '[16*]c1c([16*])c([16*])c2nsnc2c1[16*]', '[16*]c1cc(F)c([16*])c(F)c1', '[14*]c1cc2c([16*])c3sc(C)cc3c([16*])c2s1', '.', '[8*]CC', '[7*]C1SC(=S)N([10*])C1=O', '[8*]CCCCCC', '[7*]C[8*]', '[16*]c1ccc([16*])c2nsnc12', '[9*]n1c2cc([16*])ccc2c2ccc([16*])cc21']","[0, 0, 32, 26, 185, 6, 7, 36, 37, 9, 1, 22, 76, 13, 12, 127, 270]"
PTB7-Th,BTA7,-5.204782608695651,-3.5391891891891896,-5.56,-3.66,0.5,CF,15.0,DPE,80.0,4.6,4.6,1.05,42.0,"['[3*]O[3*]', '[4*]CC(CC)CCCC', '[1*]C([6*])=O', '[8*]CC(CC)CCCC', '[14*]c1sc2c([14*])sc(C)c2c1F', '[14*]c1ccc([14*])s1', '[14*]c1cc2c([16*])c3sc(C)cc3c([16*])c2s1']","['[7*]C(C#N)C#N', '[8*]CCCCCCCC', '[7*]C[8*]', '[8*]CCCCCC', '[9*]n1nc2c([16*])ccc([16*])c2n1', '[14*]c1cc2c(s1)-c1cc3c(cc1C2(c1ccc([16*])cc1)c1ccc([16*])cc1)-c1sc([14*])cc1C3(c1ccc([16*])cc1)c1ccc([16*])cc1']","['[3*]O[3*]', '[4*]CC(CC)CCCC', '[1*]C([6*])=O', '[8*]CC(CC)CCCC', '[14*]c1sc2c([14*])sc(C)c2c1F', '[14*]c1ccc([14*])s1', '[14*]c1cc2c([16*])c3sc(C)cc3c([16*])c2s1', '.', '[7*]C(C#N)C#N', '[8*]CCCCCCCC', '[7*]C[8*]', '[8*]CCCCCC', '[9*]n1nc2c([16*])ccc([16*])c2n1', '[14*]c1cc2c(s1)-c1cc3c(cc1C2(c1ccc([16*])cc1)c1ccc([16*])cc1)-c1sc([14*])cc1C3(c1ccc([16*])cc1)c1ccc([16*])cc1']","[0, 0, 0, 2, 3, 4, 5, 35, 7, 9, 1, 10, 21, 12, 13, 47, 38]"
PTB7-Th,BTA1,-5.204782608695651,-3.5391891891891896,-5.510000000000001,-3.5499999999999994,0.5,CF,15.0,DPE,80.0,0.06,0.05,0.93,29.0,"['[3*]O[3*]', '[4*]CC(CC)CCCC', '[1*]C([6*])=O', '[8*]CC(CC)CCCC', '[14*]c1sc2c([14*])sc(C)c2c1F', '[14*]c1ccc([14*])s1', '[14*]c1cc2c([16*])c3sc(C)cc3c([16*])c2s1']","['[8*]CC', '[7*]C1SC(=S)N([10*])C1=O', '[8*]CCCCCCCC', '[7*]C[8*]', '[8*]CCCCCC', '[9*]n1nc2c([16*])ccc([16*])c2n1', '[14*]c1cc2c(s1)-c1cc3c(cc1C2(c1ccc([16*])cc1)c1ccc([16*])cc1)-c1sc([14*])cc1C3(c1ccc([16*])cc1)c1ccc([16*])cc1']","['[3*]O[3*]', '[4*]CC(CC)CCCC', '[1*]C([6*])=O', '[8*]CC(CC)CCCC', '[14*]c1sc2c([14*])sc(C)c2c1F', '[14*]c1ccc([14*])s1', '[14*]c1cc2c([16*])c3sc(C)cc3c([16*])c2s1', '.', '[8*]CC', '[7*]C1SC(=S)N([10*])C1=O', '[8*]CCCCCCCC', '[7*]C[8*]', '[8*]CCCCCC', '[9*]n1nc2c([16*])ccc([16*])c2n1', '[14*]c1cc2c(s1)-c1cc3c(cc1C2(c1ccc([16*])cc1)c1ccc([16*])cc1)-c1sc([14*])cc1C3(c1ccc([16*])cc1)c1ccc([16*])cc1']","[0, 0, 2, 3, 4, 5, 35, 7, 9, 1, 22, 76, 21, 12, 13, 47, 38]"
PTB7-Th,BTA2,-5.204782608695651,-3.5391891891891896,-5.43,-3.3800000000000003,0.5,CF,15.0,DPE,80.0,0.01,0.01,1.01,27.0,"['[3*]O[3*]', '[4*]CC(CC)CCCC', '[1*]C([6*])=O', '[8*]CC(CC)CCCC', '[14*]c1sc2c([14*])sc(C)c2c1F', '[14*]c1ccc([14*])s1', '[14*]c1cc2c([16*])c3sc(C)cc3c([16*])c2s1']","['[8*]CC', '[7*]C1SC(=O)N([10*])C1=O', '[8*]CCCCCCCC', '[7*]C[8*]', '[8*]CCCCCC', '[9*]n1nc2c([16*])ccc([16*])c2n1', '[14*]c1cc2c(s1)-c1cc3c(cc1C2(c1ccc([16*])cc1)c1ccc([16*])cc1)-c1sc([14*])cc1C3(c1ccc([16*])cc1)c1ccc([16*])cc1']","['[3*]O[3*]', '[4*]CC(CC)CCCC', '[1*]C([6*])=O', '[8*]CC(CC)CCCC', '[14*]c1sc2c([14*])sc(C)c2c1F', '[14*]c1ccc([14*])s1', '[14*]c1cc2c([16*])c3sc(C)cc3c([16*])c2s1', '.', '[8*]CC', '[7*]C1SC(=O)N([10*])C1=O', '[8*]CCCCCCCC', '[7*]C[8*]', '[8*]CCCCCC', '[9*]n1nc2c([16*])ccc([16*])c2n1', '[14*]c1cc2c(s1)-c1cc3c(cc1C2(c1ccc([16*])cc1)c1ccc([16*])cc1)-c1sc([14*])cc1C3(c1ccc([16*])cc1)c1ccc([16*])cc1']","[0, 0, 2, 3, 4, 5, 35, 7, 9, 1, 22, 169, 21, 12, 13, 47, 38]"
P3HT,BTA2,-5.057777777777777,-2.989444444444445,-5.43,-3.3800000000000003,0.6,CF,15.0,DIO,100.0,4.5,4.5,1.22,60.0,"['[8*]CCCCCC', '[14*]c1sc(C)cc1[16*]', '[14*]c1cc([16*])c(C)s1', '[14*]c1cc([16*])c([14*])s1']","['[8*]CC', '[7*]C1SC(=O)N([10*])C1=O', '[8*]CCCCCCCC', '[7*]C[8*]', '[8*]CCCCCC', '[9*]n1nc2c([16*])ccc([16*])c2n1', '[14*]c1cc2c(s1)-c1cc3c(cc1C2(c1ccc([16*])cc1)c1ccc([16*])cc1)-c1sc([14*])cc1C3(c1ccc([16*])cc1)c1ccc([16*])cc1']","['[8*]CCCCCC', '[14*]c1sc(C)cc1[16*]', '[14*]c1cc([16*])c(C)s1', '[14*]c1cc([16*])c([14*])s1', '.', '[8*]CC', '[7*]C1SC(=O)N([10*])C1=O', '[8*]CCCCCCCC', '[7*]C[8*]', '[8*]CCCCCC', '[9*]n1nc2c([16*])ccc([16*])c2n1', '[14*]c1cc2c(s1)-c1cc3c(cc1C2(c1ccc([16*])cc1)c1ccc([16*])cc1)-c1sc([14*])cc1C3(c1ccc([16*])cc1)c1ccc([16*])cc1']","[0, 0, 0, 0, 0, 13, 102, 57, 34, 1, 22, 169, 21, 12, 13, 47, 38]"
P3HT,BT2,-5.057777777777777,-2.989444444444445,-5.5,-3.53,1.5,CF,15.0,_,150.0,4.93,4.93,0.97,67.0,"['[8*]CCCCCC', '[14*]c1sc(C)cc1[16*]', '[14*]c1cc([16*])c(C)s1', '[14*]c1cc([16*])c([14*])s1']","['[8*]CC', '[7*]C1SC(=O)N([10*])C1=O', '[7*]C[8*]', '[8*]CCCCCC', '[16*]c1ccc([16*])c2nsnc12', '[14*]c1cc2c(s1)-c1cc3c(cc1C2(c1ccc([16*])cc1)c1ccc([16*])cc1)-c1sc([14*])cc1C3(c1ccc([16*])cc1)c1ccc([16*])cc1']","['[8*]CCCCCC', '[14*]c1sc(C)cc1[16*]', '[14*]c1cc([16*])c(C)s1', '[14*]c1cc([16*])c([14*])s1', '.', '[8*]CC', '[7*]C1SC(=O)N([10*])C1=O', '[7*]C[8*]', '[8*]CCCCCC', '[16*]c1ccc([16*])c2nsnc12', '[14*]c1cc2c(s1)-c1cc3c(cc1C2(c1ccc([16*])cc1)c1ccc([16*])cc1)-c1sc([14*])cc1C3(c1ccc([16*])cc1)c1ccc([16*])cc1']","[0, 0, 0, 0, 0, 0, 13, 102, 57, 34, 1, 22, 169, 12, 13, 127, 38]"
P3HT,BT2b,-5.057777777777777,-2.989444444444445,-5.41,-3.56,1.0,CF,15.0,_,150.0,6.08,6.08,0.92,66.0,"['[8*]CCCCCC', '[14*]c1sc(C)cc1[16*]', '[14*]c1cc([16*])c(C)s1', '[14*]c1cc([16*])c([14*])s1']","['[8*]CC', '[7*]C1SC(=O)N([10*])C1=O', '[7*]C[8*]', '[16*]c1ccc([16*])c2nsnc12', '[14*]c1cc2c(s1)-c1cc3c(cc1C2(CCCCCCCC)CCCCCCCC)-c1sc([14*])cc1C3(CCCCCCCC)CCCCCCCC']","['[8*]CCCCCC', '[14*]c1sc(C)cc1[16*]', '[14*]c1cc([16*])c(C)s1', '[14*]c1cc([16*])c([14*])s1', '.', '[8*]CC', '[7*]C1SC(=O)N([10*])C1=O', '[7*]C[8*]', '[16*]c1ccc([16*])c2nsnc12', '[14*]c1cc2c(s1)-c1cc3c(cc1C2(CCCCCCCC)CCCCCCCC)-c1sc([14*])cc1C3(CCCCCCCC)CCCCCCCC']","[0, 0, 0, 0, 0, 0, 0, 13, 102, 57, 34, 1, 22, 169, 12, 127, 128]"
PTB7-Th,IHIC,-5.204782608695651,-3.5391891891891896,-5.45,-3.93,0.667,DCB,20.0,CN,25.0,9.77,9.76,0.754,68.1,"['[3*]O[3*]', '[4*]CC(CC)CCCC', '[1*]C([6*])=O', '[8*]CC(CC)CCCC', '[14*]c1sc2c([14*])sc(C)c2c1F', '[14*]c1ccc([14*])s1', '[14*]c1cc2c([16*])c3sc(C)cc3c([16*])c2s1']","['[7*]C(C#N)C#N', '[7*]C1C(=O)c2ccccc2C1[7*]', '[7*]C[8*]', '[8*]CCCCCC', '[14*]c1cc2c(s1)-c1sc3c4c(sc3c1C2(c1ccc([16*])cc1)c1ccc([16*])cc1)-c1sc([14*])cc1C4(c1ccc([16*])cc1)c1ccc([16*])cc1']","['[3*]O[3*]', '[4*]CC(CC)CCCC', '[1*]C([6*])=O', '[8*]CC(CC)CCCC', '[14*]c1sc2c([14*])sc(C)c2c1F', '[14*]c1ccc([14*])s1', '[14*]c1cc2c([16*])c3sc(C)cc3c([16*])c2s1', '.', '[7*]C(C#N)C#N', '[7*]C1C(=O)c2ccccc2C1[7*]', '[7*]C[8*]', '[8*]CCCCCC', '[14*]c1cc2c(s1)-c1sc3c4c(sc3c1C2(c1ccc([16*])cc1)c1ccc([16*])cc1)-c1sc([14*])cc1C4(c1ccc([16*])cc1)c1ccc([16*])cc1']","[0, 0, 0, 0, 2, 3, 4, 5, 35, 7, 9, 1, 10, 11, 12, 13, 101]"
PBDB-T,ITIC,-5.297714285714285,-3.4170000000000003,-5.574146341463415,-3.915,1.0,CB,20.0,DIO,25.0,7.4,7.26,0.88,59.8,"['[8*]CC(CC)CCCC', '[14*]c1ccc(C)s1', '[14*]c1ccc([14*])s1', '[14*]c1sc([14*])c2c1C(=O)c1c([14*])sc([14*])c1C2=O', '[14*]c1cc2c([16*])c3sc(C)cc3c([16*])c2s1']","['[7*]C(C#N)C#N', '[7*]C1C(=O)c2ccccc2C1[7*]', '[7*]C[8*]', '[8*]CCCCCC', '[14*]c1cc2sc3c(c2s1)C(c1ccc([16*])cc1)(c1ccc([16*])cc1)c1cc2c(cc1-3)C(c1ccc([16*])cc1)(c1ccc([16*])cc1)c1c-2sc2cc([14*])sc12']","['[8*]CC(CC)CCCC', '[14*]c1ccc(C)s1', '[14*]c1ccc([14*])s1', '[14*]c1sc([14*])c2c1C(=O)c1c([14*])sc([14*])c1C2=O', '[14*]c1cc2c([16*])c3sc(C)cc3c([16*])c2s1', '.', '[7*]C(C#N)C#N', '[7*]C1C(=O)c2ccccc2C1[7*]', '[7*]C[8*]', '[8*]CCCCCC', '[14*]c1cc2sc3c(c2s1)C(c1ccc([16*])cc1)(c1ccc([16*])cc1)c1cc2c(cc1-3)C(c1ccc([16*])cc1)(c1ccc([16*])cc1)c1c-2sc2cc([14*])sc12']","[0, 0, 0, 0, 0, 0, 5, 6, 7, 30, 9, 1, 10, 11, 12, 13, 15]"
PBDTTT-C-T,IDT-2BM,-5.128,-3.268,-5.586666666666666,-4.083333333333333,1.5,o-DCB,30.0,CN,25.0,4.26,4.26,0.766,55.1,"['[6*]C(=O)CC(CC)CCCC', '[8*]CC(CC)CCCC', '[14*]c1cc2c(C)sc([14*])c2s1', '[14*]c1ccc([14*])s1', '[14*]c1cc2c([16*])c3sc(C)cc3c([16*])c2s1']","['[7*]C(C#N)C#N', '[7*]C[8*]', '[8*]CCCCCC', '[16*]c1ccc([16*])c2nsnc12', '[14*]c1cc2c(s1)-c1cc3c(cc1C2(c1ccc([16*])cc1)c1ccc([16*])cc1)-c1sc([14*])cc1C3(c1ccc([16*])cc1)c1ccc([16*])cc1']","['[6*]C(=O)CC(CC)CCCC', '[8*]CC(CC)CCCC', '[14*]c1cc2c(C)sc([14*])c2s1', '[14*]c1ccc([14*])s1', '[14*]c1cc2c([16*])c3sc(C)cc3c([16*])c2s1', '.', '[7*]C(C#N)C#N', '[7*]C[8*]', '[8*]CCCCCC', '[16*]c1ccc([16*])c2nsnc12', '[14*]c1cc2c(s1)-c1cc3c(cc1C2(c1ccc([16*])cc1)c1ccc([16*])cc1)-c1sc([14*])cc1C3(c1ccc([16*])cc1)c1ccc([16*])cc1']","[0, 0, 0, 0, 0, 0, 98, 5, 96, 7, 9, 1, 10, 12, 13, 127, 38]"
PBDTTT-C-T,IDTT-2BM,-5.128,-3.268,-5.5,-3.8,1.5,o-DCB,30.0,DIO,25.0,4.81,4.8,0.851,57.2,"['[6*]C(=O)CC(CC)CCCC', '[8*]CC(CC)CCCC', '[14*]c1cc2c(C)sc([14*])c2s1', '[14*]c1ccc([14*])s1', '[14*]c1cc2c([16*])c3sc(C)cc3c([16*])c2s1']","['[7*]C(C#N)C#N', '[7*]C[8*]', '[8*]CCCCCC', '[16*]c1ccc([16*])c2nsnc12', '[14*]c1cc2sc3c(c2s1)C(c1ccc([16*])cc1)(c1ccc([16*])cc1)c1cc2c(cc1-3)C(c1ccc([16*])cc1)(c1ccc([16*])cc1)c1c-2sc2cc([14*])sc12']","['[6*]C(=O)CC(CC)CCCC', '[8*]CC(CC)CCCC', '[14*]c1cc2c(C)sc([14*])c2s1', '[14*]c1ccc([14*])s1', '[14*]c1cc2c([16*])c3sc(C)cc3c([16*])c2s1', '.', '[7*]C(C#N)C#N', '[7*]C[8*]', '[8*]CCCCCC', '[16*]c1ccc([16*])c2nsnc12', '[14*]c1cc2sc3c(c2s1)C(c1ccc([16*])cc1)(c1ccc([16*])cc1)c1cc2c(cc1-3)C(c1ccc([16*])cc1)(c1ccc([16*])cc1)c1c-2sc2cc([14*])sc12']","[0, 0, 0, 0, 0, 0, 98, 5, 96, 7, 9, 1, 10, 12, 13, 127, 15]"
PBDB-T,ITIC,-5.297714285714285,-3.4170000000000003,-5.574146341463415,-3.915,1.0,CB,20.0,_,160.0,8.6,8.57,0.831,71.1,"['[8*]CC(CC)CCCC', '[14*]c1ccc(C)s1', '[14*]c1ccc([14*])s1', '[14*]c1sc([14*])c2c1C(=O)c1c([14*])sc([14*])c1C2=O', '[14*]c1cc2c([16*])c3sc(C)cc3c([16*])c2s1']","['[7*]C(C#N)C#N', '[7*]C1C(=O)c2ccccc2C1[7*]', '[7*]C[8*]', '[8*]CCCCCC', '[14*]c1cc2sc3c(c2s1)C(c1ccc([16*])cc1)(c1ccc([16*])cc1)c1cc2c(cc1-3)C(c1ccc([16*])cc1)(c1ccc([16*])cc1)c1c-2sc2cc([14*])sc12']","['[8*]CC(CC)CCCC', '[14*]c1ccc(C)s1', '[14*]c1ccc([14*])s1', '[14*]c1sc([14*])c2c1C(=O)c1c([14*])sc([14*])c1C2=O', '[14*]c1cc2c([16*])c3sc(C)cc3c([16*])c2s1', '.', '[7*]C(C#N)C#N', '[7*]C1C(=O)c2ccccc2C1[7*]', '[7*]C[8*]', '[8*]CCCCCC', '[14*]c1cc2sc3c(c2s1)C(c1ccc([16*])cc1)(c1ccc([16*])cc1)c1cc2c(cc1-3)C(c1ccc([16*])cc1)(c1ccc([16*])cc1)c1c-2sc2cc([14*])sc12']","[0, 0, 0, 0, 0, 0, 5, 6, 7, 30, 9, 1, 10, 11, 12, 13, 15]"
PBDB-T,ITIC,-5.297714285714285,-3.4170000000000003,-5.574146341463415,-3.915,1.0,CB,20.0,DIO,25.0,10.53,10.67,0.87,64.15,"['[8*]CC(CC)CCCC', '[14*]c1ccc(C)s1', '[14*]c1ccc([14*])s1', '[14*]c1sc([14*])c2c1C(=O)c1c([14*])sc([14*])c1C2=O', '[14*]c1cc2c([16*])c3sc(C)cc3c([16*])c2s1']","['[7*]C(C#N)C#N', '[7*]C1C(=O)c2ccccc2C1[7*]', '[7*]C[8*]', '[8*]CCCCCC', '[14*]c1cc2sc3c(c2s1)C(c1ccc([16*])cc1)(c1ccc([16*])cc1)c1cc2c(cc1-3)C(c1ccc([16*])cc1)(c1ccc([16*])cc1)c1c-2sc2cc([14*])sc12']","['[8*]CC(CC)CCCC', '[14*]c1ccc(C)s1', '[14*]c1ccc([14*])s1', '[14*]c1sc([14*])c2c1C(=O)c1c([14*])sc([14*])c1C2=O', '[14*]c1cc2c([16*])c3sc(C)cc3c([16*])c2s1', '.', '[7*]C(C#N)C#N', '[7*]C1C(=O)c2ccccc2C1[7*]', '[7*]C[8*]', '[8*]CCCCCC', '[14*]c1cc2sc3c(c2s1)C(c1ccc([16*])cc1)(c1ccc([16*])cc1)c1cc2c(cc1-3)C(c1ccc([16*])cc1)(c1ccc([16*])cc1)c1c-2sc2cc([14*])sc12']","[0, 0, 0, 0, 0, 0, 5, 6, 7, 30, 9, 1, 10, 11, 12, 13, 15]"
J101,ITIC,-5.3,-3.5,-5.574146341463415,-3.915,1.0,CF,16.0,_,150.0,12.47,12.4,0.951,73.65,"['[8*]CC(CCCCCC)CCCCCCCC', '[14*]c1ccc(C)s1', '[14*]c1ccc([Si](CCC)(CCC)CCC)s1', '[14*]c1ccc([14*])s1', '[14*]c1cc2c([16*])c3sc(C)cc3c(C3=CCC([Si](CCC)(CCC)CCC)S3)c2s1', '[9*]n1nc2c([16*])c(Cl)c(Cl)c([16*])c2n1']","['[7*]C(C#N)C#N', '[7*]C1C(=O)c2ccccc2C1[7*]', '[7*]C[8*]', '[8*]CCCCCC', '[14*]c1cc2sc3c(c2s1)C(c1ccc([16*])cc1)(c1ccc([16*])cc1)c1cc2c(cc1-3)C(c1ccc([16*])cc1)(c1ccc([16*])cc1)c1c-2sc2cc([14*])sc12']","['[8*]CC(CCCCCC)CCCCCCCC', '[14*]c1ccc(C)s1', '[14*]c1ccc([Si](CCC)(CCC)CCC)s1', '[14*]c1ccc([14*])s1', '[14*]c1cc2c([16*])c3sc(C)cc3c(C3=CCC([Si](CCC)(CCC)CCC)S3)c2s1', '[9*]n1nc2c([16*])c(Cl)c(Cl)c([16*])c2n1', '.', '[7*]C(C#N)C#N', '[7*]C1C(=O)c2ccccc2C1[7*]', '[7*]C[8*]', '[8*]CCCCCC', '[14*]c1cc2sc3c(c2s1)C(c1ccc([16*])cc1)(c1ccc([16*])cc1)c1cc2c(cc1-3)C(c1ccc([16*])cc1)(c1ccc([16*])cc1)c1c-2sc2cc([14*])sc12']","[0, 0, 0, 0, 0, 17, 6, 18, 7, 271, 272, 1, 10, 11, 12, 13, 15]"
J101,ZITI,-5.3,-3.5,-5.550000000000001,-3.78,1.0,CF,16.0,_,120.0,14.43,14.43,0.937,72.48,"['[8*]CC(CCCCCC)CCCCCCCC', '[14*]c1ccc(C)s1', '[14*]c1ccc([Si](CCC)(CCC)CCC)s1', '[14*]c1ccc([14*])s1', '[14*]c1cc2c([16*])c3sc(C)cc3c(C3=CCC([Si](CCC)(CCC)CCC)S3)c2s1', '[9*]n1nc2c([16*])c(Cl)c(Cl)c([16*])c2n1']","['[7*]C(C#N)C#N', '[7*]C1C(=O)c2cc(F)ccc2C1[7*]', '[7*]C[8*]', '[14*]c1cc2c(s1)-c1cc3c(cc1C2)C1C(c2cc4c(cc2C1(CC(CCCCCC)CCCCCCCC)CC(CCCCCC)CCCCCCCC)-c1sc([14*])cc1C4)C3(CC(CCCCCC)CCCCCCCC)CC(CCCCCC)CCCCCCCC']","['[8*]CC(CCCCCC)CCCCCCCC', '[14*]c1ccc(C)s1', '[14*]c1ccc([Si](CCC)(CCC)CCC)s1', '[14*]c1ccc([14*])s1', '[14*]c1cc2c([16*])c3sc(C)cc3c(C3=CCC([Si](CCC)(CCC)CCC)S3)c2s1', '[9*]n1nc2c([16*])c(Cl)c(Cl)c([16*])c2n1', '.', '[7*]C(C#N)C#N', '[7*]C1C(=O)c2cc(F)ccc2C1[7*]', '[7*]C[8*]', '[14*]c1cc2c(s1)-c1cc3c(cc1C2)C1C(c2cc4c(cc2C1(CC(CCCCCC)CCCCCCCC)CC(CCCCCC)CCCCCCCC)-c1sc([14*])cc1C4)C3(CC(CCCCCC)CCCCCCCC)CC(CCCCCC)CCCCCCCC']","[0, 0, 0, 0, 0, 0, 17, 6, 18, 7, 271, 272, 1, 10, 68, 12, 124]"
PTB7-Th,DICTF-C10,-5.204782608695651,-3.5391891891891896,-5.67,-3.89,0.667,o-DCB,25.0,_,25.0,6.93,8.33,0.865,50.0,"['[3*]O[3*]', '[4*]CC(CC)CCCC', '[1*]C([6*])=O', '[8*]CC(CC)CCCC', '[14*]c1sc2c([14*])sc(C)c2c1F', '[14*]c1ccc([14*])s1', '[14*]c1cc2c([16*])c3sc(C)cc3c([16*])c2s1']","['[7*]C(C#N)C#N', '[7*]C1C(=O)c2ccccc2C1[7*]', '[7*]C[8*]', '[14*]c1ccc([14*])s1', '[16*]c1ccc2c(c1)C(CCCCCCCCCC)(CCCCCCCCCC)c1cc([16*])ccc1-2']","['[3*]O[3*]', '[4*]CC(CC)CCCC', '[1*]C([6*])=O', '[8*]CC(CC)CCCC', '[14*]c1sc2c([14*])sc(C)c2c1F', '[14*]c1ccc([14*])s1', '[14*]c1cc2c([16*])c3sc(C)cc3c([16*])c2s1', '.', '[7*]C(C#N)C#N', '[7*]C1C(=O)c2ccccc2C1[7*]', '[7*]C[8*]', '[14*]c1ccc([14*])s1', '[16*]c1ccc2c(c1)C(CCCCCCCCCC)(CCCCCCCCCC)c1cc([16*])ccc1-2']","[0, 0, 0, 0, 2, 3, 4, 5, 35, 7, 9, 1, 10, 11, 12, 7, 188]"
