Repository: aspuru-guzik-group/Beyond-Molecular-Structure-ML-for-OPV-Materials-Devices

File: ml_for_opvs/data/input_representation/OPV_Min/BRICS/processed_brics_frag_fabrication_wo_solid/KFold/input_train_2.csv (part 1 of 7)
Donor,Acceptor,HOMO_D_eV,LUMO_D_eV,HOMO_A_eV,LUMO_A_eV,D_A_ratio_m_m,solvent,solvent_additive,annealing_temperature,PCE_percent,calc_PCE_percent,Voc_V,FF_percent,Donor_BRICS,Acceptor_BRICS,DA_pair_BRICS,DA_tokenized_BRICS
PBDT-TT,6TIC,-5.23,-3.34,-5.33,-3.885,0.667,DCB,_,25,9.46,9.46,0.812,61.0,"['O', 'CCCCC(C)CC', 'C=O', 'CCCCC(C)CC', 'Cc1cccs1', 'c1ccsc1', 'c1cc2sccc2s1', 'Cc1cc2cc3sccc3cc2s1']","['N#CCC#N', 'O=C1CCc2ccccc21', 'C', 'CCCCCC', 'c1ccc(C2(c3ccccc3)c3c(sc4ccsc34)-c3sc4c5c(sc4c32)-c2sc3ccsc3c2C5(c2ccccc2)c2ccccc2)cc1']","['O', 'CCCCC(C)CC', 'C=O', 'CCCCC(C)CC', 'Cc1cccs1', 'c1ccsc1', 'c1cc2sccc2s1', 'Cc1cc2cc3sccc3cc2s1', '.', 'N#CCC#N', 'O=C1CCc2ccccc21', 'C', 'CCCCCC', 'c1ccc(C2(c3ccccc3)c3c(sc4ccsc34)-c3sc4c5c(sc4c32)-c2sc3ccsc3c2C5(c2ccccc2)c2ccccc2)cc1']","[0, 0, 0, 2, 3, 4, 3, 5, 6, 7, 8, 1, 9, 10, 11, 12, 13]"
PBDT-TT,ITIC,-5.23,-3.34,-5.574146341463415,-3.915,0.667,DCB,_,25,8.72,8.72,0.849,65.0,"['O', 'CCCCC(C)CC', 'C=O', 'CCCCC(C)CC', 'Cc1cccs1', 'c1ccsc1', 'c1cc2sccc2s1', 'Cc1cc2cc3sccc3cc2s1']","['N#CCC#N', 'O=C1CCc2ccccc21', 'C', 'CCCCCC', 'c1ccc(C2(c3ccccc3)c3cc4c(cc3-c3sc5ccsc5c32)C(c2ccccc2)(c2ccccc2)c2c-4sc3ccsc23)cc1']","['O', 'CCCCC(C)CC', 'C=O', 'CCCCC(C)CC', 'Cc1cccs1', 'c1ccsc1', 'c1cc2sccc2s1', 'Cc1cc2cc3sccc3cc2s1', '.', 'N#CCC#N', 'O=C1CCc2ccccc21', 'C', 'CCCCCC', 'c1ccc(C2(c3ccccc3)c3cc4c(cc3-c3sc5ccsc5c32)C(c2ccccc2)(c2ccccc2)c2c-4sc3ccsc23)cc1']","[0, 0, 0, 2, 3, 4, 3, 5, 6, 7, 8, 1, 9, 10, 11, 12, 14]"
PBDT-TT,IT-M,-5.23,-3.34,-5.513571428571429,-3.808,0.667,DCB,_,25,9.99,9.99,0.904,67.0,"['O', 'CCCCC(C)CC', 'C=O', 'CCCCC(C)CC', 'Cc1cccs1', 'c1ccsc1', 'c1cc2sccc2s1', 'Cc1cc2cc3sccc3cc2s1']","['N#CCC#N', 'Cc1ccc2c(c1)CCC2=O', 'C', 'CCCCCC', 'c1ccc(C2(c3ccccc3)c3cc4c(cc3-c3sc5ccsc5c32)C(c2ccccc2)(c2ccccc2)c2c-4sc3ccsc23)cc1']","['O', 'CCCCC(C)CC', 'C=O', 'CCCCC(C)CC', 'Cc1cccs1', 'c1ccsc1', 'c1cc2sccc2s1', 'Cc1cc2cc3sccc3cc2s1', '.', 'N#CCC#N', 'Cc1ccc2c(c1)CCC2=O', 'C', 'CCCCCC', 'c1ccc(C2(c3ccccc3)c3cc4c(cc3-c3sc5ccsc5c32)C(c2ccccc2)(c2ccccc2)c2c-4sc3ccsc23)cc1']","[0, 0, 0, 2, 3, 4, 3, 5, 6, 7, 8, 1, 9, 15, 11, 12, 14]"
J71,A201,-5.353333333333333,-3.4318181818181825,-5.69,-3.93,1.0,CF,_,25,9.36,7.77,0.88,67.15,"['CCCCCCCCC(C)CCCCCC', 'Cc1cccs1', 'CCC[Si](CCC)(CCC)c1cccs1', 'c1ccsc1', 'Fc1cc2nnnc2cc1F', 'Cc1cc2cc3sccc3cc2s1']","['N#CCC#N', 'O=C1CCc2ccccc21', 'C', 'CCCCCC', 'c1ccc(C2(c3ccccc3)c3cc4c(cc3-c3sccc32)C(c2ccccc2)(c2ccccc2)c2c-4sc3ccsc23)cc1']","['CCCCCCCCC(C)CCCCCC', 'Cc1cccs1', 'CCC[Si](CCC)(CCC)c1cccs1', 'c1ccsc1', 'Fc1cc2nnnc2cc1F', 'Cc1cc2cc3sccc3cc2s1', '.', 'N#CCC#N', 'O=C1CCc2ccccc21', 'C', 'CCCCCC', 'c1ccc(C2(c3ccccc3)c3cc4c(cc3-c3sccc32)C(c2ccccc2)(c2ccccc2)c2c-4sc3ccsc23)cc1']","[0, 0, 0, 0, 0, 16, 5, 17, 6, 18, 8, 1, 9, 10, 11, 12, 19]"
J52,BTA13,-5.218571428571429,-3.341428571428572,-5.34,-3.62,1.0,CF,CN,170,7.82,7.82,1.05,58.66,"['CCCCCCCCC(C)CCCCCC', 'CCCCC(C)CC', 'CCCCC(C)CC', 'c1ccsc1', 'Cc1cccs1', 'Fc1cc2nnnc2cc1F', 'Cc1cc2cc3sccc3cc2s1']","['CCCCCCCC', 'CC', 'CCCCCC', 'N#CC(C#N)=c1nc(=O)/c(=C\\c2cccc3nnnc23)s1', 'c1ccc(C2(c3ccccc3)c3cc4c(cc3-c3sc5ccsc5c32)C(c2ccccc2)(c2ccccc2)c2c-4sc3ccsc23)cc1']","['CCCCCCCCC(C)CCCCCC', 'CCCCC(C)CC', 'CCCCC(C)CC', 'c1ccsc1', 'Cc1cccs1', 'Fc1cc2nnnc2cc1F', 'Cc1cc2cc3sccc3cc2s1', '.', 'CCCCCCCC', 'CC', 'CCCCCC', 'N#CC(C#N)=c1nc(=O)/c(=C\\c2cccc3nnnc23)s1', 'c1ccc(C2(c3ccccc3)c3cc4c(cc3-c3sc5ccsc5c32)C(c2ccccc2)(c2ccccc2)c2c-4sc3ccsc23)cc1']","[0, 0, 0, 0, 16, 3, 3, 6, 5, 18, 8, 1, 20, 21, 12, 22, 14]"
J52-F,BTA13,-5.29,-3.38,-5.34,-3.62,1.0,CF,CN,150,8.36,8.36,1.18,61.34,"['CCCCCCCCC(C)CCCCCC', 'CCCCC(C)CC', 'CCCCC(C)CC', 'Fc1ccsc1', 'Cc1cccs1', 'c1ccsc1', 'Fc1cc2nnnc2cc1F', 'Cc1cc2cc3sccc3cc2s1']","['CCCCCCCC', 'CC', 'CCCCCC', 'N#CC(C#N)=c1nc(=O)/c(=C\\c2cccc3nnnc23)s1', 'c1ccc(C2(c3ccccc3)c3cc4c(cc3-c3sc5ccsc5c32)C(c2ccccc2)(c2ccccc2)c2c-4sc3ccsc23)cc1']","['CCCCCCCCC(C)CCCCCC', 'CCCCC(C)CC', 'CCCCC(C)CC', 'Fc1ccsc1', 'Cc1cccs1', 'c1ccsc1', 'Fc1cc2nnnc2cc1F', 'Cc1cc2cc3sccc3cc2s1', '.', 'CCCCCCCC', 'CC', 'CCCCCC', 'N#CC(C#N)=c1nc(=O)/c(=C\\c2cccc3nnnc23)s1', 'c1ccc(C2(c3ccccc3)c3cc4c(cc3-c3sc5ccsc5c32)C(c2ccccc2)(c2ccccc2)c2c-4sc3ccsc23)cc1']","[0, 0, 0, 16, 3, 3, 23, 5, 6, 18, 8, 1, 20, 21, 12, 22, 14]"
J52-FS,BTA13,-5.32,-3.39,-5.34,-3.62,1.0,CF,CN,150,3.84,3.84,1.24,45.96,"['CCCCC(C)CC', 'CCCCCCCCC(C)CCCCCC', 'S', 'Fc1ccsc1', 'Cc1cccs1', 'c1ccsc1', 'Fc1cc2nnnc2cc1F', 'Cc1cc2cc3sccc3cc2s1']","['CCCCCCCC', 'CC', 'CCCCCC', 'N#CC(C#N)=c1nc(=O)/c(=C\\c2cccc3nnnc23)s1', 'c1ccc(C2(c3ccccc3)c3cc4c(cc3-c3sc5ccsc5c32)C(c2ccccc2)(c2ccccc2)c2c-4sc3ccsc23)cc1']","['CCCCC(C)CC', 'CCCCCCCCC(C)CCCCCC', 'S', 'Fc1ccsc1', 'Cc1cccs1', 'c1ccsc1', 'Fc1cc2nnnc2cc1F', 'Cc1cc2cc3sccc3cc2s1', '.', 'CCCCCCCC', 'CC', 'CCCCCC', 'N#CC(C#N)=c1nc(=O)/c(=C\\c2cccc3nnnc23)s1', 'c1ccc(C2(c3ccccc3)c3cc4c(cc3-c3sc5ccsc5c32)C(c2ccccc2)(c2ccccc2)c2c-4sc3ccsc23)cc1']","[0, 0, 0, 3, 16, 24, 23, 5, 6, 18, 8, 1, 20, 21, 12, 22, 14]"
J61,BT-IC,-5.303333333333334,-3.151666666666667,-5.3775,-3.8575,1.0,CF,_,120,9.56,9.54,0.87,67.1,"['CCCCCCCCCCCC', 'CCCCCCCCC(C)CCCCCC', 'SS', 'c1ccsc1', 'Cc1cccs1', 'Fc1cc2nnnc2cc1F', 'Cc1cc2cc3sccc3cc2s1']","['CCCCC(C)CC', 'O', 'N#CCC#N', 'O=C1CCc2ccccc21', 'C', 'CCCCCC', 'c1ccc(C2(c3ccccc3)c3ccsc3-c3sc4cc5c6c(sc5cc4c32)-c2sccc2C6(c2ccccc2)c2ccccc2)cc1']","['CCCCCCCCCCCC', 'CCCCCCCCC(C)CCCCCC', 'SS', 'c1ccsc1', 'Cc1cccs1', 'Fc1cc2nnnc2cc1F', 'Cc1cc2cc3sccc3cc2s1', '.', 'CCCCC(C)CC', 'O', 'N#CCC#N', 'O=C1CCc2ccccc21', 'C', 'CCCCCC', 'c1ccc(C2(c3ccccc3)c3ccsc3-c3sc4cc5c6c(sc5cc4c32)-c2sccc2C6(c2ccccc2)c2ccccc2)cc1']","[0, 0, 25, 16, 26, 6, 5, 18, 8, 1, 3, 2, 9, 10, 11, 12, 27]"
J71,BT-IC,-5.353333333333333,-3.4318181818181825,-5.3775,-3.8575,0.667,CF,_,120,10.46,10.5,0.9,65.7,"['CCCCCCCCC(C)CCCCCC', 'Cc1cccs1', 'CCC[Si](CCC)(CCC)c1cccs1', 'c1ccsc1', 'Fc1cc2nnnc2cc1F', 'Cc1cc2cc3sccc3cc2s1']","['CCCCC(C)CC', 'O', 'N#CCC#N', 'O=C1CCc2ccccc21', 'C', 'CCCCCC', 'c1ccc(C2(c3ccccc3)c3ccsc3-c3sc4cc5c6c(sc5cc4c32)-c2sccc2C6(c2ccccc2)c2ccccc2)cc1']","['CCCCCCCCC(C)CCCCCC', 'Cc1cccs1', 'CCC[Si](CCC)(CCC)c1cccs1', 'c1ccsc1', 'Fc1cc2nnnc2cc1F', 'Cc1cc2cc3sccc3cc2s1', '.', 'CCCCC(C)CC', 'O', 'N#CCC#N', 'O=C1CCc2ccccc21', 'C', 'CCCCCC', 'c1ccc(C2(c3ccccc3)c3ccsc3-c3sc4cc5c6c(sc5cc4c32)-c2sccc2C6(c2ccccc2)c2ccccc2)cc1']","[0, 0, 0, 16, 5, 17, 6, 18, 8, 1, 3, 2, 9, 10, 11, 12, 27]"
J51,IDIC,-5.24,-3.056666666666666,-5.706,-4.002666666666667,1.0,CF,_,25,6.94,6.43,0.796,66.0,"['CCCCCCCC', 'CCCCCCCCC(C)CCCCCC', 'CCCCCCCCC(C)CCCCCC', 'c1ccsc1', 'Cc1cccs1', 'Fc1cc2nnnc2cc1F', 'Cc1cc2cc3sccc3cc2s1']","['N#CCC#N', 'O=C1CCc2ccccc21', 'C', 'CCCCCCC1(CCCCCC)c2cc3c(cc2-c2sccc21)C(CCCCCC)(CCCCCC)c1ccsc1-3']","['CCCCCCCC', 'CCCCCCCCC(C)CCCCCC', 'CCCCCCCCC(C)CCCCCC', 'c1ccsc1', 'Cc1cccs1', 'Fc1cc2nnnc2cc1F', 'Cc1cc2cc3sccc3cc2s1', '.', 'N#CCC#N', 'O=C1CCc2ccccc21', 'C', 'CCCCCCC1(CCCCCC)c2cc3c(cc2-c2sccc21)C(CCCCCC)(CCCCCC)c1ccsc1-3']","[0, 0, 0, 0, 0, 20, 16, 16, 6, 5, 18, 8, 1, 9, 10, 11, 28]"
PDBT-T1,IDIC,-5.36,-3.43,-5.706,-4.002666666666667,1.0,CF,DIO,25,10.37,10.37,0.834,73.2,"['CCCCCCCC', 'CCCCC(C)CC', 'Cc1cccs1', 'c1ccsc1', 'O=C1c2cscc2C(=O)c2cscc21', 'Cc1cc2sc3cc4c(cc3c2s1)sc1ccsc14']","['N#CCC#N', 'O=C1CCc2ccccc21', 'C', 'CCCCCCC1(CCCCCC)c2cc3c(cc2-c2sccc21)C(CCCCCC)(CCCCCC)c1ccsc1-3']","['CCCCCCCC', 'CCCCC(C)CC', 'Cc1cccs1', 'c1ccsc1', 'O=C1c2cscc2C(=O)c2cscc21', 'Cc1cc2sc3cc4c(cc3c2s1)sc1ccsc14', '.', 'N#CCC#N', 'O=C1CCc2ccccc21', 'C', 'CCCCCCC1(CCCCCC)c2cc3c(cc2-c2sccc21)C(CCCCCC)(CCCCCC)c1ccsc1-3']","[0, 0, 0, 0, 0, 0, 20, 3, 5, 6, 29, 30, 1, 9, 10, 11, 28]"
PDCBT,IDIC,-5.313333333333333,-3.1,-5.706,-4.002666666666667,1.0,CF,_,25,6.28,5.9,0.814,64.1,"['OS', 'CCCCCCC(C)CCCC', 'C=O', 'Cc1cccs1', 'c1ccsc1']","['N#CCC#N', 'O=C1CCc2ccccc21', 'C', 'CCCCCCC1(CCCCCC)c2cc3c(cc2-c2sccc21)C(CCCCCC)(CCCCCC)c1ccsc1-3']","['OS', 'CCCCCCC(C)CCCC', 'C=O', 'Cc1cccs1', 'c1ccsc1', '.', 'N#CCC#N', 'O=C1CCc2ccccc21', 'C', 'CCCCCCC1(CCCCCC)c2cc3c(cc2-c2sccc21)C(CCCCCC)(CCCCCC)c1ccsc1-3']","[0, 0, 0, 0, 0, 0, 0, 31, 32, 4, 5, 6, 1, 9, 10, 11, 28]"
PTB7-Th,IDIC,-5.204782608695651,-3.5391891891891896,-5.706,-4.002666666666667,1.0,CF,_,25,5.24,4.93,0.806,56.1,"['O', 'CCCCC(C)CC', 'C=O', 'CCCCC(C)CC', 'Cc1scc2scc(F)c12', 'c1ccsc1', 'Cc1cc2cc3sccc3cc2s1']","['N#CCC#N', 'O=C1CCc2ccccc21', 'C', 'CCCCCCC1(CCCCCC)c2cc3c(cc2-c2sccc21)C(CCCCCC)(CCCCCC)c1ccsc1-3']","['O', 'CCCCC(C)CC', 'C=O', 'CCCCC(C)CC', 'Cc1scc2scc(F)c12', 'c1ccsc1', 'Cc1cc2cc3sccc3cc2s1', '.', 'N#CCC#N', 'O=C1CCc2ccccc21', 'C', 'CCCCCCC1(CCCCCC)c2cc3c(cc2-c2sccc21)C(CCCCCC)(CCCCCC)c1ccsc1-3']","[0, 0, 0, 0, 0, 2, 3, 4, 3, 33, 6, 8, 1, 9, 10, 11, 28]"
PTFBDT-BZS,IDIC,-5.43,-3.58,-5.706,-4.002666666666667,1.0,CF,DIO,25,11.03,11.08,0.905,70.8,"['CCCCCCCCCCCC', 'O', 'CCCCC(C)CC', 'Cc1cccs1', 'c1ccsc1', 'c1ccc2nsnc2c1', 'Fc1cccc(F)c1', 'Cc1cc2cc3sccc3cc2s1']","['N#CCC#N', 'O=C1CCc2ccccc21', 'C', 'CCCCCCC1(CCCCCC)c2cc3c(cc2-c2sccc21)C(CCCCCC)(CCCCCC)c1ccsc1-3']","['CCCCCCCCCCCC', 'O', 'CCCCC(C)CC', 'Cc1cccs1', 'c1ccsc1', 'c1ccc2nsnc2c1', 'Fc1cccc(F)c1', 'Cc1cc2cc3sccc3cc2s1', '.', 'N#CCC#N', 'O=C1CCc2ccccc21', 'C', 'CCCCCCC1(CCCCCC)c2cc3c(cc2-c2sccc21)C(CCCCCC)(CCCCCC)c1ccsc1-3']","[0, 0, 0, 0, 25, 2, 3, 5, 6, 34, 35, 8, 1, 9, 10, 11, 28]"
J61,SJ-IC,-5.303333333333334,-3.151666666666667,-5.61,-3.94,1.0,CF,_,160,9.27,9.3,0.83,65.95,"['CCCCCCCCCCCC', 'CCCCCCCCC(C)CCCCCC', 'SS', 'c1ccsc1', 'Cc1cccs1', 'Fc1cc2nnnc2cc1F', 'Cc1cc2cc3sccc3cc2s1']","['N#CCC#N', 'CC', 'O=C1CCc2ccccc21', 'C', 'CCCCCC', 'c1ccc(C2(c3ccccc3)c3cc4c(cc3-c3sccc32)C(c2ccccc2)(c2ccccc2)c2ccsc2-4)cc1']","['CCCCCCCCCCCC', 'CCCCCCCCC(C)CCCCCC', 'SS', 'c1ccsc1', 'Cc1cccs1', 'Fc1cc2nnnc2cc1F', 'Cc1cc2cc3sccc3cc2s1', '.', 'N#CCC#N', 'CC', 'O=C1CCc2ccccc21', 'C', 'CCCCCC', 'c1ccc(C2(c3ccccc3)c3cc4c(cc3-c3sccc32)C(c2ccccc2)(c2ccccc2)c2ccsc2-4)cc1']","[0, 0, 0, 25, 16, 26, 6, 5, 18, 8, 1, 9, 21, 10, 11, 12, 36]"
J71,IDTT-BH,-5.353333333333333,-3.4318181818181825,-5.24,-3.86,0.714,CF,_,25,11.05,11.05,0.9,69.1,"['CCCCCCCCC(C)CCCCCC', 'Cc1cccs1', 'CCC[Si](CCC)(CCC)c1cccs1', 'c1ccsc1', 'Fc1cc2nnnc2cc1F', 'Cc1cc2cc3sccc3cc2s1']","['CCCCCCC(C)CCCC', 'N#CCC#N', 'O=C1CCc2cc3ccccc3cc21', 'C', 'S', 'c1ccc(C2(c3ccccc3)c3cc4c(cc3-c3sc5ccsc5c32)C(c2ccccc2)(c2ccccc2)c2c-4sc3ccsc23)cc1']","['CCCCCCCCC(C)CCCCCC', 'Cc1cccs1', 'CCC[Si](CCC)(CCC)c1cccs1', 'c1ccsc1', 'Fc1cc2nnnc2cc1F', 'Cc1cc2cc3sccc3cc2s1', '.', 'CCCCCCC(C)CCCC', 'N#CCC#N', 'O=C1CCc2cc3ccccc3cc21', 'C', 'S', 'c1ccc(C2(c3ccccc3)c3cc4c(cc3-c3sc5ccsc5c32)C(c2ccccc2)(c2ccccc2)c2c-4sc3ccsc23)cc1']","[0, 0, 0, 0, 16, 5, 17, 6, 18, 8, 1, 32, 9, 37, 11, 24, 14]"
PBDB-T,IDTT-BH,-5.297714285714285,-3.4170000000000003,-5.24,-3.86,1.25,CF,_,100,9.92,9.92,0.85,69.2,"['CCCCC(C)CC', 'Cc1cccs1', 'c1ccsc1', 'O=C1c2cscc2C(=O)c2cscc21', 'Cc1cc2cc3sccc3cc2s1']","['CCCCCCC(C)CCCC', 'N#CCC#N', 'O=C1CCc2cc3ccccc3cc21', 'C', 'S', 'c1ccc(C2(c3ccccc3)c3cc4c(cc3-c3sc5ccsc5c32)C(c2ccccc2)(c2ccccc2)c2c-4sc3ccsc23)cc1']","['CCCCC(C)CC', 'Cc1cccs1', 'c1ccsc1', 'O=C1c2cscc2C(=O)c2cscc21', 'Cc1cc2cc3sccc3cc2s1', '.', 'CCCCCCC(C)CCCC', 'N#CCC#N', 'O=C1CCc2cc3ccccc3cc21', 'C', 'S', 'c1ccc(C2(c3ccccc3)c3cc4c(cc3-c3sc5ccsc5c32)C(c2ccccc2)(c2ccccc2)c2c-4sc3ccsc23)cc1']","[0, 0, 0, 0, 0, 3, 5, 6, 29, 8, 1, 32, 9, 37, 11, 24, 14]"
PDCBT,IDTT-BH,-5.313333333333333,-3.1,-5.24,-3.86,0.833,CF,_,120,10.35,10.35,0.88,68.6,"['OS', 'CCCCCCC(C)CCCC', 'C=O', 'Cc1cccs1', 'c1ccsc1']","['CCCCCCC(C)CCCC', 'N#CCC#N', 'O=C1CCc2cc3ccccc3cc21', 'C', 'S', 'c1ccc(C2(c3ccccc3)c3cc4c(cc3-c3sc5ccsc5c32)C(c2ccccc2)(c2ccccc2)c2c-4sc3ccsc23)cc1']","['OS', 'CCCCCCC(C)CCCC', 'C=O', 'Cc1cccs1', 'c1ccsc1', '.', 'CCCCCCC(C)CCCC', 'N#CCC#N', 'O=C1CCc2cc3ccccc3cc21', 'C', 'S', 'c1ccc(C2(c3ccccc3)c3cc4c(cc3-c3sc5ccsc5c32)C(c2ccccc2)(c2ccccc2)c2c-4sc3ccsc23)cc1']","[0, 0, 0, 0, 0, 31, 32, 4, 5, 6, 1, 32, 9, 37, 11, 24, 14]"
J71,IDTT-OBH,-5.353333333333333,-3.4318181818181825,-5.41,-3.86,1.0,CF,_,25,8.02,8.28,0.92,61.0,"['CCCCCCCCC(C)CCCCCC', 'Cc1cccs1', 'CCC[Si](CCC)(CCC)c1cccs1', 'c1ccsc1', 'Fc1cc2nnnc2cc1F', 'Cc1cc2cc3sccc3cc2s1']","['OS', 'CCCCCCC(C)CCCC', 'N#CCC#N', 'O=C1CCc2cc3ccccc3cc21', 'C', 'c1ccc(C2(c3ccccc3)c3cc4c(cc3-c3sc5ccsc5c32)C(c2ccccc2)(c2ccccc2)c2c-4sc3ccsc23)cc1']","['CCCCCCCCC(C)CCCCCC', 'Cc1cccs1', 'CCC[Si](CCC)(CCC)c1cccs1', 'c1ccsc1', 'Fc1cc2nnnc2cc1F', 'Cc1cc2cc3sccc3cc2s1', '.', 'OS', 'CCCCCCC(C)CCCC', 'N#CCC#N', 'O=C1CCc2cc3ccccc3cc21', 'C', 'c1ccc(C2(c3ccccc3)c3cc4c(cc3-c3sc5ccsc5c32)C(c2ccccc2)(c2ccccc2)c2c-4sc3ccsc23)cc1']","[0, 0, 0, 0, 16, 5, 17, 6, 18, 8, 1, 31, 32, 9, 37, 11, 14]"
PDCBT,IDTT-OBH,-5.313333333333333,-3.1,-5.41,-3.86,0.833,CF,_,120,8.24,8.24,0.91,64.8,"['OS', 'CCCCCCC(C)CCCC', 'C=O', 'Cc1cccs1', 'c1ccsc1']","['OS', 'CCCCCCC(C)CCCC', 'N#CCC#N', 'O=C1CCc2cc3ccccc3cc21', 'C', 'c1ccc(C2(c3ccccc3)c3cc4c(cc3-c3sc5ccsc5c32)C(c2ccccc2)(c2ccccc2)c2c-4sc3ccsc23)cc1']","['OS', 'CCCCCCC(C)CCCC', 'C=O', 'Cc1cccs1', 'c1ccsc1', '.', 'OS', 'CCCCCCC(C)CCCC', 'N#CCC#N', 'O=C1CCc2cc3ccccc3cc21', 'C', 'c1ccc(C2(c3ccccc3)c3cc4c(cc3-c3sc5ccsc5c32)C(c2ccccc2)(c2ccccc2)c2c-4sc3ccsc23)cc1']","[0, 0, 0, 0, 0, 31, 32, 4, 5, 6, 1, 31, 32, 9, 37, 11, 14]"
J52,IEICO-4Cl,-5.218571428571429,-3.341428571428572,-5.56,-4.23,0.667,CB,DIO,150,10.1,10.11,0.7,60.7,"['CCCCCCCCC(C)CCCCCC', 'CCCCC(C)CC', 'CCCCC(C)CC', 'c1ccsc1', 'Cc1cccs1', 'Fc1cc2nnnc2cc1F', 'Cc1cc2cc3sccc3cc2s1']","['CCCCC(C)CC', 'O', 'N#CCC#N', 'O=C1CCc2cc(Cl)c(Cl)cc21', 'C', 'CCCCCC', 'c1ccsc1', 'c1ccc(C2(c3ccccc3)c3cc4c(cc3-c3sccc32)C(c2ccccc2)(c2ccccc2)c2ccsc2-4)cc1']","['CCCCCCCCC(C)CCCCCC', 'CCCCC(C)CC', 'CCCCC(C)CC', 'c1ccsc1', 'Cc1cccs1', 'Fc1cc2nnnc2cc1F', 'Cc1cc2cc3sccc3cc2s1', '.', 'CCCCC(C)CC', 'O', 'N#CCC#N', 'O=C1CCc2cc(Cl)c(Cl)cc21', 'C', 'CCCCCC', 'c1ccsc1', 'c1ccc(C2(c3ccccc3)c3cc4c(cc3-c3sccc32)C(c2ccccc2)(c2ccccc2)c2ccsc2-4)cc1']","[0, 16, 3, 3, 6, 5, 18, 8, 1, 3, 2, 9, 38, 11, 12, 6, 36]"
PBDB-T,IEICO-4Cl,-5.297714285714285,-3.4170000000000003,-5.56,-4.23,1.0,CB,DIO,150,9.67,9.67,0.744,62.5,"['CCCCC(C)CC', 'Cc1cccs1', 'c1ccsc1', 'O=C1c2cscc2C(=O)c2cscc21', 'Cc1cc2cc3sccc3cc2s1']","['CCCCC(C)CC', 'O', 'N#CCC#N', 'O=C1CCc2cc(Cl)c(Cl)cc21', 'C', 'CCCCCC', 'c1ccsc1', 'c1ccc(C2(c3ccccc3)c3cc4c(cc3-c3sccc32)C(c2ccccc2)(c2ccccc2)c2ccsc2-4)cc1']","['CCCCC(C)CC', 'Cc1cccs1', 'c1ccsc1', 'O=C1c2cscc2C(=O)c2cscc21', 'Cc1cc2cc3sccc3cc2s1', '.', 'CCCCC(C)CC', 'O', 'N#CCC#N', 'O=C1CCc2cc(Cl)c(Cl)cc21', 'C', 'CCCCCC', 'c1ccsc1', 'c1ccc(C2(c3ccccc3)c3cc4c(cc3-c3sccc32)C(c2ccccc2)(c2ccccc2)c2ccsc2-4)cc1']","[0, 0, 0, 3, 5, 6, 29, 8, 1, 3, 2, 9, 38, 11, 12, 6, 36]"
PTB7-Th,IEICO-4Cl,-5.204782608695651,-3.5391891891891896,-5.56,-4.23,0.667,CB,DIO,150,10.3,10.28,0.727,62.0,"['O', 'CCCCC(C)CC', 'C=O', 'CCCCC(C)CC', 'Cc1scc2scc(F)c12', 'c1ccsc1', 'Cc1cc2cc3sccc3cc2s1']","['CCCCC(C)CC', 'O', 'N#CCC#N', 'O=C1CCc2cc(Cl)c(Cl)cc21', 'C', 'CCCCCC', 'c1ccsc1', 'c1ccc(C2(c3ccccc3)c3cc4c(cc3-c3sccc32)C(c2ccccc2)(c2ccccc2)c2ccsc2-4)cc1']","['O', 'CCCCC(C)CC', 'C=O', 'CCCCC(C)CC', 'Cc1scc2scc(F)c12', 'c1ccsc1', 'Cc1cc2cc3sccc3cc2s1', '.', 'CCCCC(C)CC', 'O', 'N#CCC#N', 'O=C1CCc2cc(Cl)c(Cl)cc21', 'C', 'CCCCCC', 'c1ccsc1', 'c1ccc(C2(c3ccccc3)c3cc4c(cc3-c3sccc32)C(c2ccccc2)(c2ccccc2)c2ccsc2-4)cc1']","[0, 2, 3, 4, 3, 33, 6, 8, 1, 3, 2, 9, 38, 11, 12, 6, 36]"
J52,i-IEICO-4F,-5.218571428571429,-3.341428571428572,-5.0183,-3.3307,1.0,CB,_,130,13.18,13.18,0.849,67.9,"['CCCCCCCCC(C)CCCCCC', 'CCCCC(C)CC', 'CCCCC(C)CC', 'c1ccsc1', 'Cc1cccs1', 'Fc1cc2nnnc2cc1F', 'Cc1cc2cc3sccc3cc2s1']","['CCCCC(C)CC', 'O', 'N#CCC#N', 'O=C1CCc2cc(F)c(F)cc21', 'C', 'CCCCCC', 'c1ccsc1', 'c1ccc(C2(c3ccccc3)c3cc4c(cc3-c3sccc32)C(c2ccccc2)(c2ccccc2)c2ccsc2-4)cc1']","['CCCCCCCCC(C)CCCCCC', 'CCCCC(C)CC', 'CCCCC(C)CC', 'c1ccsc1', 'Cc1cccs1', 'Fc1cc2nnnc2cc1F', 'Cc1cc2cc3sccc3cc2s1', '.', 'CCCCC(C)CC', 'O', 'N#CCC#N', 'O=C1CCc2cc(F)c(F)cc21', 'C', 'CCCCCC', 'c1ccsc1', 'c1ccc(C2(c3ccccc3)c3cc4c(cc3-c3sccc32)C(c2ccccc2)(c2ccccc2)c2ccsc2-4)cc1']","[0, 16, 3, 3, 6, 5, 18, 8, 1, 3, 2, 9, 39, 11, 12, 6, 36]"
J71,MeIC,-5.353333333333333,-3.4318181818181825,-5.57,-3.93,1.0,CF,_,150,12.54,12.54,0.918,74.2,"['CCCCCCCCC(C)CCCCCC', 'Cc1cccs1', 'CCC[Si](CCC)(CCC)c1cccs1', 'c1ccsc1', 'Fc1cc2nnnc2cc1F', 'Cc1cc2cc3sccc3cc2s1']","['N#CCC#N', 'Cc1scc2c1C(=O)CC2', 'C', 'CCCCCC', 'c1ccc(C2(c3ccccc3)c3cc4c(cc3-c3sc5ccsc5c32)C(c2ccccc2)(c2ccccc2)c2c-4sc3ccsc23)cc1']","['CCCCCCCCC(C)CCCCCC', 'Cc1cccs1', 'CCC[Si](CCC)(CCC)c1cccs1', 'c1ccsc1', 'Fc1cc2nnnc2cc1F', 'Cc1cc2cc3sccc3cc2s1', '.', 'N#CCC#N', 'Cc1scc2c1C(=O)CC2', 'C', 'CCCCCC', 'c1ccc(C2(c3ccccc3)c3cc4c(cc3-c3sc5ccsc5c32)C(c2ccccc2)(c2ccccc2)c2c-4sc3ccsc23)cc1']","[0, 0, 0, 0, 0, 16, 5, 17, 6, 18, 8, 1, 9, 41, 11, 12, 14]"
J40,ITIC,-5.4,-2.9,-5.574146341463415,-3.915,1.0,CF,_,120,6.48,6.52,0.89,60.13,"['CCCCCCCCCCC(C)CCCCCCCC', 'O', 'CCCCC(C)CC', 'Cc1cc2cc3sccc3cc2s1', 'Cc1cccs1', 'c1ccsc1', 'Fc1cc2nnnc2cc1F']","['N#CCC#N', 'O=C1CCc2ccccc21', 'C', 'CCCCCC', 'c1ccc(C2(c3ccccc3)c3cc4c(cc3-c3sc5ccsc5c32)C(c2ccccc2)(c2ccccc2)c2c-4sc3ccsc23)cc1']","['CCCCCCCCCCC(C)CCCCCCCC', 'O', 'CCCCC(C)CC', 'Cc1cc2cc3sccc3cc2s1', 'Cc1cccs1', 'c1ccsc1', 'Fc1cc2nnnc2cc1F', '.', 'N#CCC#N', 'O=C1CCc2ccccc21', 'C', 'CCCCCC', 'c1ccc(C2(c3ccccc3)c3cc4c(cc3-c3sc5ccsc5c32)C(c2ccccc2)(c2ccccc2)c2c-4sc3ccsc23)cc1']","[0, 0, 0, 0, 42, 2, 3, 8, 5, 6, 18, 1, 9, 10, 11, 12, 14]"
J50,ITIC,-5.13,-3.16,-5.574146341463415,-3.915,0.5,CF,_,150,4.8,4.87,0.71,53.0,"['CCCCCCCC', 'CCCCCCCCC(C)CCCCCC', 'CCCCCCCCC(C)CCCCCC', 'c1ccsc1', 'Cc1cccs1', 'c1ccc2nnnc2c1', 'Cc1cc2cc3sccc3cc2s1']","['N#CCC#N', 'O=C1CCc2ccccc21', 'C', 'CCCCCC', 'c1ccc(C2(c3ccccc3)c3cc4c(cc3-c3sc5ccsc5c32)C(c2ccccc2)(c2ccccc2)c2c-4sc3ccsc23)cc1']","['CCCCCCCC', 'CCCCCCCCC(C)CCCCCC', 'CCCCCCCCC(C)CCCCCC', 'c1ccsc1', 'Cc1cccs1', 'c1ccc2nnnc2c1', 'Cc1cc2cc3sccc3cc2s1', '.', 'N#CCC#N', 'O=C1CCc2ccccc21', 'C', 'CCCCCC', 'c1ccc(C2(c3ccccc3)c3cc4c(cc3-c3sc5ccsc5c32)C(c2ccccc2)(c2ccccc2)c2c-4sc3ccsc23)cc1']","[0, 0, 0, 0, 20, 16, 16, 6, 5, 43, 8, 1, 9, 10, 11, 12, 14]"
J51,ITIC,-5.24,-3.056666666666666,-5.574146341463415,-3.915,0.5,CF,_,150,9.26,9.32,0.82,69.0,"['CCCCCCCC', 'CCCCCCCCC(C)CCCCCC', 'CCCCCCCCC(C)CCCCCC', 'c1ccsc1', 'Cc1cccs1', 'Fc1cc2nnnc2cc1F', 'Cc1cc2cc3sccc3cc2s1']","['N#CCC#N', 'O=C1CCc2ccccc21', 'C', 'CCCCCC', 'c1ccc(C2(c3ccccc3)c3cc4c(cc3-c3sc5ccsc5c32)C(c2ccccc2)(c2ccccc2)c2c-4sc3ccsc23)cc1']","['CCCCCCCC', 'CCCCCCCCC(C)CCCCCC', 'CCCCCCCCC(C)CCCCCC', 'c1ccsc1', 'Cc1cccs1', 'Fc1cc2nnnc2cc1F', 'Cc1cc2cc3sccc3cc2s1', '.', 'N#CCC#N', 'O=C1CCc2ccccc21', 'C', 'CCCCCC', 'c1ccc(C2(c3ccccc3)c3cc4c(cc3-c3sc5ccsc5c32)C(c2ccccc2)(c2ccccc2)c2c-4sc3ccsc23)cc1']","[0, 0, 0, 0, 20, 16, 16, 6, 5, 18, 8, 1, 9, 10, 11, 12, 14]"
J52,ITIC,-5.218571428571429,-3.341428571428572,-5.574146341463415,-3.915,1.0,CF,_,100,5.51,5.53,0.73,57.8,"['CCCCCCCCC(C)CCCCCC', 'CCCCC(C)CC', 'CCCCC(C)CC', 'c1ccsc1', 'Cc1cccs1', 'Fc1cc2nnnc2cc1F', 'Cc1cc2cc3sccc3cc2s1']","['N#CCC#N', 'O=C1CCc2ccccc21', 'C', 'CCCCCC', 'c1ccc(C2(c3ccccc3)c3cc4c(cc3-c3sc5ccsc5c32)C(c2ccccc2)(c2ccccc2)c2c-4sc3ccsc23)cc1']","['CCCCCCCCC(C)CCCCCC', 'CCCCC(C)CC', 'CCCCC(C)CC', 'c1ccsc1', 'Cc1cccs1', 'Fc1cc2nnnc2cc1F', 'Cc1cc2cc3sccc3cc2s1', '.', 'N#CCC#N', 'O=C1CCc2ccccc21', 'C', 'CCCCCC', 'c1ccc(C2(c3ccccc3)c3cc4c(cc3-c3sc5ccsc5c32)C(c2ccccc2)(c2ccccc2)c2c-4sc3ccsc23)cc1']","[0, 0, 0, 0, 16, 3, 3, 6, 5, 18, 8, 1, 9, 10, 11, 12, 14]"
J60,ITIC,-5.32,-3.08,-5.574146341463415,-3.915,1.0,CF,_,100,8.97,8.97,0.91,60.38,"['CCCCC(C)CC', 'CCCCCCCCC(C)CCCCCC', 'S', 'c1ccsc1', 'Cc1cccs1', 'Fc1cc2nnnc2cc1F', 'Cc1cc2cc3sccc3cc2s1']","['N#CCC#N', 'O=C1CCc2ccccc21', 'C', 'CCCCCC', 'c1ccc(C2(c3ccccc3)c3cc4c(cc3-c3sc5ccsc5c32)C(c2ccccc2)(c2ccccc2)c2c-4sc3ccsc23)cc1']","['CCCCC(C)CC', 'CCCCCCCCC(C)CCCCCC', 'S', 'c1ccsc1', 'Cc1cccs1', 'Fc1cc2nnnc2cc1F', 'Cc1cc2cc3sccc3cc2s1', '.', 'N#CCC#N', 'O=C1CCc2ccccc21', 'C', 'CCCCCC', 'c1ccc(C2(c3ccccc3)c3cc4c(cc3-c3sc5ccsc5c32)C(c2ccccc2)(c2ccccc2)c2c-4sc3ccsc23)cc1']","[0, 0, 0, 0, 3, 16, 24, 6, 5, 18, 8, 1, 9, 10, 11, 12, 14]"
J61,ITIC,-5.303333333333334,-3.151666666666667,-5.574146341463415,-3.915,1.0,CF,_,100,9.53,9.54,0.89,61.48,"['CCCCCCCCCCCC', 'CCCCCCCCC(C)CCCCCC', 'SS', 'c1ccsc1', 'Cc1cccs1', 'Fc1cc2nnnc2cc1F', 'Cc1cc2cc3sccc3cc2s1']","['N#CCC#N', 'O=C1CCc2ccccc21', 'C', 'CCCCCC', 'c1ccc(C2(c3ccccc3)c3cc4c(cc3-c3sc5ccsc5c32)C(c2ccccc2)(c2ccccc2)c2c-4sc3ccsc23)cc1']","['CCCCCCCCCCCC', 'CCCCCCCCC(C)CCCCCC', 'SS', 'c1ccsc1', 'Cc1cccs1', 'Fc1cc2nnnc2cc1F', 'Cc1cc2cc3sccc3cc2s1', '.', 'N#CCC#N', 'O=C1CCc2ccccc21', 'C', 'CCCCCC', 'c1ccc(C2(c3ccccc3)c3cc4c(cc3-c3sc5ccsc5c32)C(c2ccccc2)(c2ccccc2)c2c-4sc3ccsc23)cc1']","[0, 0, 0, 0, 25, 16, 26, 6, 5, 18, 8, 1, 9, 10, 11, 12, 14]"
J61,ITIC,-5.303333333333334,-3.151666666666667,-5.574146341463415,-3.915,1.0,CF,_,130,10.57,10.57,0.898,65.49,"['CCCCCCCCCCCC', 'CCCCCCCCC(C)CCCCCC', 'SS', 'c1ccsc1', 'Cc1cccs1', 'Fc1cc2nnnc2cc1F', 'Cc1cc2cc3sccc3cc2s1']","['N#CCC#N', 'O=C1CCc2ccccc21', 'C', 'CCCCCC', 'c1ccc(C2(c3ccccc3)c3cc4c(cc3-c3sc5ccsc5c32)C(c2ccccc2)(c2ccccc2)c2c-4sc3ccsc23)cc1']","['CCCCCCCCCCCC', 'CCCCCCCCC(C)CCCCCC', 'SS', 'c1ccsc1', 'Cc1cccs1', 'Fc1cc2nnnc2cc1F', 'Cc1cc2cc3sccc3cc2s1', '.', 'N#CCC#N', 'O=C1CCc2ccccc21', 'C', 'CCCCCC', 'c1ccc(C2(c3ccccc3)c3cc4c(cc3-c3sc5ccsc5c32)C(c2ccccc2)(c2ccccc2)c2c-4sc3ccsc23)cc1']","[0, 0, 0, 0, 25, 16, 26, 6, 5, 18, 8, 1, 9, 10, 11, 12, 14]"
J61,m-ITIC,-5.303333333333334,-3.151666666666667,-5.526666666666667,-3.8515384615384622,1.0,CF,_,130,11.77,11.78,0.912,70.55,"['CCCCCCCCCCCC', 'CCCCCCCCC(C)CCCCCC', 'SS', 'c1ccsc1', 'Cc1cccs1', 'Fc1cc2nnnc2cc1F', 'Cc1cc2cc3sccc3cc2s1']","['N#CCC#N', 'O=C1CCc2ccccc21', 'C', 'CCCCCC', 'c1ccc(C2(c3ccccc3)c3cc4c(cc3-c3sc5ccsc5c32)C(c2ccccc2)(c2ccccc2)c2c-4sc3ccsc23)cc1']","['CCCCCCCCCCCC', 'CCCCCCCCC(C)CCCCCC', 'SS', 'c1ccsc1', 'Cc1cccs1', 'Fc1cc2nnnc2cc1F', 'Cc1cc2cc3sccc3cc2s1', '.', 'N#CCC#N', 'O=C1CCc2ccccc21', 'C', 'CCCCCC', 'c1ccc(C2(c3ccccc3)c3cc4c(cc3-c3sc5ccsc5c32)C(c2ccccc2)(c2ccccc2)c2c-4sc3ccsc23)cc1']","[0, 0, 0, 0, 25, 16, 26, 6, 5, 18, 8, 1, 9, 10, 11, 12, 14]"
J62,ITIC,-5.31,-3.08,-5.574146341463415,-3.915,1.5,CF,_,25,9.09,9.09,0.904,62.36,"['CCCCCCCC', 'CCCCCCCCC(C)CCCCCC', 'S', 'c1ccsc1', 'Cc1cccs1', 'Fc1cc2nnnc2cc1F', 'Cc1cc2cc3sccc3cc2s1']","['N#CCC#N', 'O=C1CCc2ccccc21', 'C', 'CCCCCC', 'c1ccc(C2(c3ccccc3)c3cc4c(cc3-c3sc5ccsc5c32)C(c2ccccc2)(c2ccccc2)c2c-4sc3ccsc23)cc1']","['CCCCCCCC', 'CCCCCCCCC(C)CCCCCC', 'S', 'c1ccsc1', 'Cc1cccs1', 'Fc1cc2nnnc2cc1F', 'Cc1cc2cc3sccc3cc2s1', '.', 'N#CCC#N', 'O=C1CCc2ccccc21', 'C', 'CCCCCC', 'c1ccc(C2(c3ccccc3)c3cc4c(cc3-c3sc5ccsc5c32)C(c2ccccc2)(c2ccccc2)c2c-4sc3ccsc23)cc1']","[0, 0, 0, 0, 20, 16, 24, 6, 5, 18, 8, 1, 9, 10, 11, 12, 14]"
J63,ITIC,-5.28,-3.04,-5.574146341463415,-3.915,1.5,CF,_,25,7.38,7.36,0.882,53.11,"['C=CCCCC', 'CCCCCCCCC(C)CCCCCC', 'SS', 'c1ccsc1', 'Cc1cccs1', 'Fc1cc2nnnc2cc1F', 'Cc1cc2cc3sccc3cc2s1']","['N#CCC#N', 'O=C1CCc2ccccc21', 'C', 'CCCCCC', 'c1ccc(C2(c3ccccc3)c3cc4c(cc3-c3sc5ccsc5c32)C(c2ccccc2)(c2ccccc2)c2c-4sc3ccsc23)cc1']","['C=CCCCC', 'CCCCCCCCC(C)CCCCCC', 'SS', 'c1ccsc1', 'Cc1cccs1', 'Fc1cc2nnnc2cc1F', 'Cc1cc2cc3sccc3cc2s1', '.', 'N#CCC#N', 'O=C1CCc2ccccc21', 'C', 'CCCCCC', 'c1ccc(C2(c3ccccc3)c3cc4c(cc3-c3sc5ccsc5c32)C(c2ccccc2)(c2ccccc2)c2c-4sc3ccsc23)cc1']","[0, 0, 0, 0, 46, 16, 26, 6, 5, 18, 8, 1, 9, 10, 11, 12, 14]"
J64,ITIC,-5.33,-3.09,-5.574146341463415,-3.915,1.5,CF,_,25,7.51,7.51,0.908,54.32,"['C', 'C1CCCCC1', 'CCCCCCCCC(C)CCCCCC', 'SS', 'c1ccsc1', 'Cc1cccs1', 'Fc1cc2nnnc2cc1F', 'Cc1cc2cc3sccc3cc2s1']","['N#CCC#N', 'O=C1CCc2ccccc21', 'C', 'CCCCCC', 'c1ccc(C2(c3ccccc3)c3cc4c(cc3-c3sc5ccsc5c32)C(c2ccccc2)(c2ccccc2)c2c-4sc3ccsc23)cc1']","['C', 'C1CCCCC1', 'CCCCCCCCC(C)CCCCCC', 'SS', 'c1ccsc1', 'Cc1cccs1', 'Fc1cc2nnnc2cc1F', 'Cc1cc2cc3sccc3cc2s1', '.', 'N#CCC#N', 'O=C1CCc2ccccc21', 'C', 'CCCCCC', 'c1ccc(C2(c3ccccc3)c3cc4c(cc3-c3sc5ccsc5c32)C(c2ccccc2)(c2ccccc2)c2c-4sc3ccsc23)cc1']","[0, 0, 0, 11, 47, 16, 26, 6, 5, 18, 8, 1, 9, 10, 11, 12, 14]"
J81,m-ITIC,-5.43,-2.98,-5.526666666666667,-3.8515384615384622,1.0,CF,_,160,10.6,10.6,0.95,73.08,"['CCCCCCCCC(C)CCCCCC', 'Cc1cccs1', 'CCC[Si](CCC)(CCC)c1cccs1', 'c1ccsc1', 'Fc1cc2nnnc2cc1F', 'Cc1cc2cc3occc3cc2o1']","['N#CCC#N', 'O=C1CCc2ccccc21', 'C', 'CCCCCC', 'c1ccc(C2(c3ccccc3)c3cc4c(cc3-c3sc5ccsc5c32)C(c2ccccc2)(c2ccccc2)c2c-4sc3ccsc23)cc1']","['CCCCCCCCC(C)CCCCCC', 'Cc1cccs1', 'CCC[Si](CCC)(CCC)c1cccs1', 'c1ccsc1', 'Fc1cc2nnnc2cc1F', 'Cc1cc2cc3occc3cc2o1', '.', 'N#CCC#N', 'O=C1CCc2ccccc21', 'C', 'CCCCCC', 'c1ccc(C2(c3ccccc3)c3cc4c(cc3-c3sc5ccsc5c32)C(c2ccccc2)(c2ccccc2)c2c-4sc3ccsc23)cc1']","[0, 0, 0, 0, 0, 16, 5, 17, 6, 18, 48, 1, 9, 10, 11, 12, 14]"
J81,m-ITIC,-5.43,-2.98,-5.526666666666667,-3.8515384615384622,1.0,CF,_,160,11.05,11.04,0.96,69.83,"['CCCCCCCCC(C)CCCCCC', 'Cc1cccs1', 'CCC[Si](CCC)(CCC)c1cccs1', 'c1ccsc1', 'Fc1cc2nnnc2cc1F', 'Cc1cc2cc3occc3cc2o1']","['N#CCC#N', 'O=C1CCc2ccccc21', 'C', 'CCCCCC', 'c1ccc(C2(c3ccccc3)c3cc4c(cc3-c3sc5ccsc5c32)C(c2ccccc2)(c2ccccc2)c2c-4sc3ccsc23)cc1']","['CCCCCCCCC(C)CCCCCC', 'Cc1cccs1', 'CCC[Si](CCC)(CCC)c1cccs1', 'c1ccsc1', 'Fc1cc2nnnc2cc1F', 'Cc1cc2cc3occc3cc2o1', '.', 'N#CCC#N', 'O=C1CCc2ccccc21', 'C', 'CCCCCC', 'c1ccc(C2(c3ccccc3)c3cc4c(cc3-c3sc5ccsc5c32)C(c2ccccc2)(c2ccccc2)c2c-4sc3ccsc23)cc1']","[0, 0, 0, 0, 0, 16, 5, 17, 6, 18, 48, 1, 9, 10, 11, 12, 14]"
PBDT(T)[2F]T,ITIC,-5.22,-3.22,-5.574146341463415,-3.915,1.0,CB,_,160,9.8,9.85,0.94,62.0,"['CCCCC(C)CC', 'Cc1scc(F)c1F', 'c1ccsc1', 'Cc1cc2cc3sccc3cc2s1']","['N#CCC#N', 'O=C1CCc2ccccc21', 'C', 'CCCCCC', 'c1ccc(C2(c3ccccc3)c3cc4c(cc3-c3sc5ccsc5c32)C(c2ccccc2)(c2ccccc2)c2c-4sc3ccsc23)cc1']","['CCCCC(C)CC', 'Cc1scc(F)c1F', 'c1ccsc1', 'Cc1cc2cc3sccc3cc2s1', '.', 'N#CCC#N', 'O=C1CCc2ccccc21', 'C', 'CCCCCC', 'c1ccc(C2(c3ccccc3)c3cc4c(cc3-c3sc5ccsc5c32)C(c2ccccc2)(c2ccccc2)c2c-4sc3ccsc23)cc1']","[0, 0, 0, 0, 0, 0, 0, 3, 49, 6, 8, 1, 9, 10, 11, 12, 14]"
PBDT[2F]T,ITIC,-5.29,-3.19,-5.574146341463415,-3.915,1.5,CB,_,25,5.8,5.78,0.94,53.0,"['CCCCC(C)CC', 'O', 'Cc1scc(F)c1F', 'Cc1cc2cc3sccc3cc2s1']","['N#CCC#N', 'O=C1CCc2ccccc21', 'C', 'CCCCCC', 'c1ccc(C2(c3ccccc3)c3cc4c(cc3-c3sc5ccsc5c32)C(c2ccccc2)(c2ccccc2)c2c-4sc3ccsc23)cc1']","['CCCCC(C)CC', 'O', 'Cc1scc(F)c1F', 'Cc1cc2cc3sccc3cc2s1', '.', 'N#CCC#N', 'O=C1CCc2ccccc21', 'C', 'CCCCCC', 'c1ccc(C2(c3ccccc3)c3cc4c(cc3-c3sc5ccsc5c32)C(c2ccccc2)(c2ccccc2)c2c-4sc3ccsc23)cc1']","[0, 0, 0, 0, 0, 0, 0, 3, 2, 49, 8, 1, 9, 10, 11, 12, 14]"
PBDT-2TC,ITIC,-5.43,-3.57,-5.574146341463415,-3.915,1.0,CB,_,120,9.35,9.35,0.93,65.7,"['OS', 'CCCCCCC(C)CCCC', 'C=O', 'CCCCC(C)CC', 'Cc1cccs1', 'c1ccsc1', 'c1ccsc1', 'Cc1cc2cc3sccc3cc2s1']","['N#CCC#N', 'O=C1CCc2ccccc21', 'C', 'CCCCCC', 'c1ccc(C2(c3ccccc3)c3cc4c(cc3-c3sc5ccsc5c32)C(c2ccccc2)(c2ccccc2)c2c-4sc3ccsc23)cc1']","['OS', 'CCCCCCC(C)CCCC', 'C=O', 'CCCCC(C)CC', 'Cc1cccs1', 'c1ccsc1', 'c1ccsc1', 'Cc1cc2cc3sccc3cc2s1', '.', 'N#CCC#N', 'O=C1CCc2ccccc21', 'C', 'CCCCCC', 'c1ccc(C2(c3ccccc3)c3cc4c(cc3-c3sc5ccsc5c32)C(c2ccccc2)(c2ccccc2)c2c-4sc3ccsc23)cc1']","[0, 0, 0, 31, 32, 4, 3, 5, 6, 6, 8, 1, 9, 10, 11, 12, 14]"
PBDT-S-2TC,ITIC,-5.47,-3.58,-5.574146341463415,-3.915,1.0,CB,_,120,10.12,10.12,0.96,64.3,"['OS', 'CCCCCCC(C)CCCC', 'CCCCC(C)CC', 'C=O', 'S', 'Cc1cccs1', 'c1ccsc1', 'c1ccsc1', 'Cc1cc2cc3sccc3cc2s1']","['N#CCC#N', 'O=C1CCc2ccccc21', 'C', 'CCCCCC', 'c1ccc(C2(c3ccccc3)c3cc4c(cc3-c3sc5ccsc5c32)C(c2ccccc2)(c2ccccc2)c2c-4sc3ccsc23)cc1']","['OS', 'CCCCCCC(C)CCCC', 'CCCCC(C)CC', 'C=O', 'S', 'Cc1cccs1', 'c1ccsc1', 'c1ccsc1', 'Cc1cc2cc3sccc3cc2s1', '.', 'N#CCC#N', 'O=C1CCc2ccccc21', 'C', 'CCCCCC', 'c1ccc(C2(c3ccccc3)c3cc4c(cc3-c3sc5ccsc5c32)C(c2ccccc2)(c2ccccc2)c2c-4sc3ccsc23)cc1']","[0, 0, 31, 32, 3, 4, 24, 5, 6, 6, 8, 1, 9, 10, 11, 12, 14]"
PBDT-DTN,ITIC,-5.37,-3.53,-5.574146341463415,-3.915,0.667,CF,DPE,25,8.3,8.25,0.92,65.0,"['CCCCC(C)CC', 'Cc1cccs1', 'c1ccsc1', 'O=C1c2ccccc2C(=O)c2cscc21', 'c1ccsc1', 'Cc1cc2cc3sccc3cc2s1']","['N#CCC#N', 'O=C1CCc2ccccc21', 'C', 'CCCCCC', 'c1ccc(C2(c3ccccc3)c3cc4c(cc3-c3sc5ccsc5c32)C(c2ccccc2)(c2ccccc2)c2c-4sc3ccsc23)cc1']","['CCCCC(C)CC', 'Cc1cccs1', 'c1ccsc1', 'O=C1c2ccccc2C(=O)c2cscc21', 'c1ccsc1', 'Cc1cc2cc3sccc3cc2s1', '.', 'N#CCC#N', 'O=C1CCc2ccccc21', 'C', 'CCCCCC', 'c1ccc(C2(c3ccccc3)c3cc4c(cc3-c3sc5ccsc5c32)C(c2ccccc2)(c2ccccc2)c2c-4sc3ccsc23)cc1']","[0, 0, 0, 0, 0, 3, 5, 6, 50, 6, 8, 1, 9, 10, 11, 12, 14]"
PBDTSF-FBT,ITIC,-5.41,-3.6,-5.574146341463415,-3.915,1.0,CB,DIO,25,11.66,11.67,1.03,66.3,"['CCCCCCC(C)CCCC', 'CCCCCCCC', 'SS', 'Fc1ccsc1', 'Cc1cccs1', 'c1ccsc1', 'Fc1cc2nsnc2cc1F', 'Cc1cc2cc3sccc3cc2s1']","['N#CCC#N', 'O=C1CCc2ccccc21', 'C', 'CCCCCC', 'c1ccc(C2(c3ccccc3)c3cc4c(cc3-c3sc5ccsc5c32)C(c2ccccc2)(c2ccccc2)c2c-4sc3ccsc23)cc1']","['CCCCCCC(C)CCCC', 'CCCCCCCC', 'SS', 'Fc1ccsc1', 'Cc1cccs1', 'c1ccsc1', 'Fc1cc2nsnc2cc1F', 'Cc1cc2cc3sccc3cc2s1', '.', 'N#CCC#N', 'O=C1CCc2ccccc21', 'C', 'CCCCCC', 'c1ccc(C2(c3ccccc3)c3cc4c(cc3-c3sc5ccsc5c32)C(c2ccccc2)(c2ccccc2)c2c-4sc3ccsc23)cc1']","[0, 0, 0, 32, 20, 26, 23, 5, 6, 52, 8, 1, 9, 10, 11, 12, 14]"
PBDT-NQx,ITIC,-5.24,-3.42,-5.574146341463415,-3.915,1.25,CB,DIO,25,9.11,9.11,0.87,64.6,"['CCCCCCC(C)CCCC', 'CCCCCCCC', 'S', 'c1ccsc1', 'Cc1cccs1', 'Cc1cc2cc3sccc3cc2s1', 'c1cnc2c(ccc3c2ccc2nccnc23)n1']","['N#CCC#N', 'O=C1CCc2ccccc21', 'C', 'CCCCCC', 'c1ccc(C2(c3ccccc3)c3cc4c(cc3-c3sc5ccsc5c32)C(c2ccccc2)(c2ccccc2)c2c-4sc3ccsc23)cc1']","['CCCCCCC(C)CCCC', 'CCCCCCCC', 'S', 'c1ccsc1', 'Cc1cccs1', 'Cc1cc2cc3sccc3cc2s1', 'c1cnc2c(ccc3c2ccc2nccnc23)n1', '.', 'N#CCC#N', 'O=C1CCc2ccccc21', 'C', 'CCCCCC', 'c1ccc(C2(c3ccccc3)c3cc4c(cc3-c3sc5ccsc5c32)C(c2ccccc2)(c2ccccc2)c2c-4sc3ccsc23)cc1']","[0, 0, 0, 0, 32, 20, 24, 6, 5, 8, 54, 1, 9, 10, 11, 12, 14]"
PBDTS-NQx,ITIC,-5.31,-3.46,-5.574146341463415,-3.915,1.25,CB,DIO,25,11.47,11.47,0.92,69.8,"['CCCCCCC(C)CCCC', 'CCCCCCCC', 'SS', 'c1ccsc1', 'Cc1cccs1', 'Cc1cc2cc3sccc3cc2s1', 'c1cnc2c(ccc3c2ccc2nccnc23)n1']","['N#CCC#N', 'O=C1CCc2ccccc21', 'C', 'CCCCCC', 'c1ccc(C2(c3ccccc3)c3cc4c(cc3-c3sc5ccsc5c32)C(c2ccccc2)(c2ccccc2)c2c-4sc3ccsc23)cc1']","['CCCCCCC(C)CCCC', 'CCCCCCCC', 'SS', 'c1ccsc1', 'Cc1cccs1', 'Cc1cc2cc3sccc3cc2s1', 'c1cnc2c(ccc3c2ccc2nccnc23)n1', '.', 'N#CCC#N', 'O=C1CCc2ccccc21', 'C', 'CCCCCC', 'c1ccc(C2(c3ccccc3)c3cc4c(cc3-c3sc5ccsc5c32)C(c2ccccc2)(c2ccccc2)c2c-4sc3ccsc23)cc1']","[0, 0, 0, 0, 32, 20, 26, 6, 5, 8, 54, 1, 9, 10, 11, 12, 14]"
PBDTS-TDZ,ITIC,-5.39,-2.8,-5.574146341463415,-3.915,1.0,o-xylene,_,25,12.8,12.79,1.1,65.4,"['CCCCCCC(C)CCCC', 'CCCCCCCC', 'SS', 'Cc1cccs1', 'c1ccsc1', 'c1ccsc1', 'c1nncs1', 'Cc1cc2cc3sccc3cc2s1']","['N#CCC#N', 'O=C1CCc2ccccc21', 'C', 'CCCCCC', 'c1ccc(C2(c3ccccc3)c3cc4c(cc3-c3sc5ccsc5c32)C(c2ccccc2)(c2ccccc2)c2c-4sc3ccsc23)cc1']","['CCCCCCC(C)CCCC', 'CCCCCCCC', 'SS', 'Cc1cccs1', 'c1ccsc1', 'c1ccsc1', 'c1nncs1', 'Cc1cc2cc3sccc3cc2s1', '.', 'N#CCC#N', 'O=C1CCc2ccccc21', 'C', 'CCCCCC', 'c1ccc(C2(c3ccccc3)c3cc4c(cc3-c3sc5ccsc5c32)C(c2ccccc2)(c2ccccc2)c2c-4sc3ccsc23)cc1']","[0, 0, 0, 32, 20, 26, 5, 6, 6, 55, 8, 1, 9, 10, 11, 12, 14]"
PBDT-TDZ,ITIC,-5.35,-2.78,-5.574146341463415,-3.915,1.0,o-xylene,_,25,9.43,9.43,1.02,58.1,"['CCCCCCC(C)CCCC', 'CCCCCCC(CS)CCCC', 'CCCCCCCC', 'S', 'Cc1cccs1', 'c1ccsc1', 'c1ccsc1', 'c1nncs1', 'Cc1cc2cc3sccc3cc2s1']","['N#CCC#N', 'O=C1CCc2ccccc21', 'C', 'CCCCCC', 'c1ccc(C2(c3ccccc3)c3cc4c(cc3-c3sc5ccsc5c32)C(c2ccccc2)(c2ccccc2)c2c-4sc3ccsc23)cc1']","['CCCCCCC(C)CCCC', 'CCCCCCC(CS)CCCC', 'CCCCCCCC', 'S', 'Cc1cccs1', 'c1ccsc1', 'c1ccsc1', 'c1nncs1', 'Cc1cc2cc3sccc3cc2s1', '.', 'N#CCC#N', 'O=C1CCc2ccccc21', 'C', 'CCCCCC', 'c1ccc(C2(c3ccccc3)c3cc4c(cc3-c3sc5ccsc5c32)C(c2ccccc2)(c2ccccc2)c2c-4sc3ccsc23)cc1']","[0, 0, 32, 51, 20, 24, 5, 6, 6, 55, 8, 1, 9, 10, 11, 12, 14]"
PBFZ-OP,ITIC,-5.33,-3.01,-5.574146341463415,-3.915,1.0,CF,_,160,10.5,10.52,0.91,61.8,"['CCCCC(C)CC', 'O', 'CCCCCCCCC(C)CCCCCC', 'Cc1cccs1', 'c1ccsc1', 'Fc1cc2nnnc2cc1F', 'c1ccccc1', 'Cc1cc2cc3sccc3cc2s1']","['N#CCC#N', 'O=C1CCc2ccccc21', 'C', 'CCCCCC', 'c1ccc(C2(c3ccccc3)c3cc4c(cc3-c3sc5ccsc5c32)C(c2ccccc2)(c2ccccc2)c2c-4sc3ccsc23)cc1']","['CCCCC(C)CC', 'O', 'CCCCCCCCC(C)CCCCCC', 'Cc1cccs1', 'c1ccsc1', 'Fc1cc2nnnc2cc1F', 'c1ccccc1', 'Cc1cc2cc3sccc3cc2s1', '.', 'N#CCC#N', 'O=C1CCc2ccccc21', 'C', 'CCCCCC', 'c1ccc(C2(c3ccccc3)c3cc4c(cc3-c3sc5ccsc5c32)C(c2ccccc2)(c2ccccc2)c2c-4sc3ccsc23)cc1']","[0, 0, 0, 3, 2, 16, 5, 6, 18, 56, 8, 1, 9, 10, 11, 12, 14]"
PSBZ,ITIC,-5.37,-3.47,-5.574146341463415,-3.915,1.0,CB,_,140,10.5,10.48,0.89,62.0,"['CCCCCCC(C)CCCC', 'CCCCCCCCC(C)CCCCCC', 'CCCCCCC(CS)CCCC', 'c1ccsc1', 'Cc1cccs1', 'Fc1cc2nn(S)nc2cc1F', 'Cc1cc2cc3sccc3cc2s1']","['N#CCC#N', 'O=C1CCc2ccccc21', 'C', 'CCCCCC', 'c1ccc(C2(c3ccccc3)c3cc4c(cc3-c3sc5ccsc5c32)C(c2ccccc2)(c2ccccc2)c2c-4sc3ccsc23)cc1']","['CCCCCCC(C)CCCC', 'CCCCCCCCC(C)CCCCCC', 'CCCCCCC(CS)CCCC', 'c1ccsc1', 'Cc1cccs1', 'Fc1cc2nn(S)nc2cc1F', 'Cc1cc2cc3sccc3cc2s1', '.', 'N#CCC#N', 'O=C1CCc2ccccc21', 'C', 'CCCCCC', 'c1ccc(C2(c3ccccc3)c3cc4c(cc3-c3sc5ccsc5c32)C(c2ccccc2)(c2ccccc2)c2c-4sc3ccsc23)cc1']","[0, 0, 0, 0, 32, 16, 51, 6, 5, 57, 8, 1, 9, 10, 11, 12, 14]"
J71,ITIC1,-5.353333333333333,-3.4318181818181825,-5.48,-3.85,1.0,CF,_,100,8.47,8.41,0.92,61.2,"['CCCCCCCCC(C)CCCCCC', 'Cc1cccs1', 'CCC[Si](CCC)(CCC)c1cccs1', 'c1ccsc1', 'Fc1cc2nnnc2cc1F', 'Cc1cc2cc3sccc3cc2s1']","['N#CCC#N', 'O=C1CCc2ccccc21', 'C', 'CCCCCC', 'c1ccc(C2(c3ccccc3)c3ccsc3-c3sc4cc5c6c(sc5cc4c32)-c2sccc2C6(c2ccccc2)c2ccccc2)cc1']","['CCCCCCCCC(C)CCCCCC', 'Cc1cccs1', 'CCC[Si](CCC)(CCC)c1cccs1', 'c1ccsc1', 'Fc1cc2nnnc2cc1F', 'Cc1cc2cc3sccc3cc2s1', '.', 'N#CCC#N', 'O=C1CCc2ccccc21', 'C', 'CCCCCC', 'c1ccc(C2(c3ccccc3)c3ccsc3-c3sc4cc5c6c(sc5cc4c32)-c2sccc2C6(c2ccccc2)c2ccccc2)cc1']","[0, 0, 0, 0, 0, 16, 5, 17, 6, 18, 8, 1, 9, 10, 11, 12, 27]"
J71,ITIC5,-5.353333333333333,-3.4318181818181825,-5.48,-3.95,1.0,CF,_,100,12.2,12.23,0.892,74.7,"['CCCCCCCCC(C)CCCCCC', 'Cc1cccs1', 'CCC[Si](CCC)(CCC)c1cccs1', 'c1ccsc1', 'Fc1cc2nnnc2cc1F', 'Cc1cc2cc3sccc3cc2s1']","['N#CCC#N', 'O=C1CCc2cscc21', 'C', 'CCCCCC', 'c1ccc(C2(c3ccccc3)c3ccsc3-c3sc4cc5c6c(sc5cc4c32)-c2sccc2C6(c2ccccc2)c2ccccc2)cc1']","['CCCCCCCCC(C)CCCCCC', 'Cc1cccs1', 'CCC[Si](CCC)(CCC)c1cccs1', 'c1ccsc1', 'Fc1cc2nnnc2cc1F', 'Cc1cc2cc3sccc3cc2s1', '.', 'N#CCC#N', 'O=C1CCc2cscc21', 'C', 'CCCCCC', 'c1ccc(C2(c3ccccc3)c3ccsc3-c3sc4cc5c6c(sc5cc4c32)-c2sccc2C6(c2ccccc2)c2ccccc2)cc1']","[0, 0, 0, 0, 0, 16, 5, 17, 6, 18, 8, 1, 9, 40, 11, 12, 27]"
FTAZ,ITIC-Th,-5.43,-3.3200000000000003,-5.673333333333334,-3.908888888888889,0.667,CF,DIO,25,8.88,8.88,0.915,61.26,"['CCCCCCC(C)CCCC', 'S', 'Cc1cc2cc3sccc3cc2s1', 'Cc1cccs1', 'c1ccsc1', 'Fc1cc2nn(S)nc2cc1F']","['N#CCC#N', 'O=C1CCc2ccccc21', 'C', 'CCCCCC', 'c1csc(C2(c3cccs3)c3cc4c(cc3-c3sc5ccsc5c32)C(c2cccs2)(c2cccs2)c2c-4sc3ccsc23)c1']","['CCCCCCC(C)CCCC', 'S', 'Cc1cc2cc3sccc3cc2s1', 'Cc1cccs1', 'c1ccsc1', 'Fc1cc2nn(S)nc2cc1F', '.', 'N#CCC#N', 'O=C1CCc2ccccc21', 'C', 'CCCCCC', 'c1csc(C2(c3cccs3)c3cc4c(cc3-c3sc5ccsc5c32)C(c2cccs2)(c2cccs2)c2c-4sc3ccsc23)c1']","[0, 0, 0, 0, 0, 32, 24, 8, 5, 6, 57, 1, 9, 10, 11, 12, 59]"
FTAZ,ITIC-Th1,-5.43,-3.3200000000000003,-5.720000000000001,-4.065,0.667,CF,DIO,25,12.1,12.1,0.849,73.73,"['CCCCCCC(C)CCCC', 'S', 'Cc1cc2cc3sccc3cc2s1', 'Cc1cccs1', 'c1ccsc1', 'Fc1cc2nn(S)nc2cc1F']","['N#CCC#N', 'O=C1CCc2ccc(F)cc21', 'C', 'CCCCCC', 'c1csc(C2(c3cccs3)c3cc4c(cc3-c3sc5ccsc5c32)C(c2cccs2)(c2cccs2)c2c-4sc3ccsc23)c1']","['CCCCCCC(C)CCCC', 'S', 'Cc1cc2cc3sccc3cc2s1', 'Cc1cccs1', 'c1ccsc1', 'Fc1cc2nn(S)nc2cc1F', '.', 'N#CCC#N', 'O=C1CCc2ccc(F)cc21', 'C', 'CCCCCC', 'c1csc(C2(c3cccs3)c3cc4c(cc3-c3sc5ccsc5c32)C(c2cccs2)(c2cccs2)c2c-4sc3ccsc23)c1']","[0, 0, 0, 0, 0, 32, 24, 8, 5, 6, 57, 1, 9, 60, 11, 12, 59]"
FTAZ,ITIC-Th2,-5.43,-3.3200000000000003,-5.75,-4.07,0.667,CF,DIO,25,9.06,9.05,0.751,70.07,"['CCCCCCC(C)CCCC', 'S', 'Cc1cc2cc3sccc3cc2s1', 'Cc1cccs1', 'c1ccsc1', 'Fc1cc2nn(S)nc2cc1F']","['N#CCC#N', 'O=C1CCc2cc(F)c(F)cc21', 'C', 'CCCCCC', 'c1csc(C2(c3cccs3)c3cc4c(cc3-c3sc5ccsc5c32)C(c2cccs2)(c2cccs2)c2c-4sc3ccsc23)c1']","['CCCCCCC(C)CCCC', 'S', 'Cc1cc2cc3sccc3cc2s1', 'Cc1cccs1', 'c1ccsc1', 'Fc1cc2nn(S)nc2cc1F', '.', 'N#CCC#N', 'O=C1CCc2cc(F)c(F)cc21', 'C', 'CCCCCC', 'c1csc(C2(c3cccs3)c3cc4c(cc3-c3sc5ccsc5c32)C(c2cccs2)(c2cccs2)c2c-4sc3ccsc23)c1']","[0, 0, 0, 0, 0, 32, 24, 8, 5, 6, 57, 1, 9, 39, 11, 12, 59]"
FTAZ,ITIC-Th3,-5.43,-3.3200000000000003,-5.67,-3.73,0.667,CF,DIO,25,10.7,10.74,0.962,68.33,"['CCCCCCC(C)CCCC', 'S', 'Cc1cc2cc3sccc3cc2s1', 'Cc1cccs1', 'c1ccsc1', 'Fc1cc2nn(S)nc2cc1F']","['CO', 'N#CCC#N', 'O=C1CCc2ccccc21', 'C', 'CCCCCC', 'c1csc(C2(c3cccs3)c3cc4c(cc3-c3sc5ccsc5c32)C(c2cccs2)(c2cccs2)c2c-4sc3ccsc23)c1']","['CCCCCCC(C)CCCC', 'S', 'Cc1cc2cc3sccc3cc2s1', 'Cc1cccs1', 'c1ccsc1', 'Fc1cc2nn(S)nc2cc1F', '.', 'CO', 'N#CCC#N', 'O=C1CCc2ccccc21', 'C', 'CCCCCC', 'c1csc(C2(c3cccs3)c3cc4c(cc3-c3sc5ccsc5c32)C(c2cccs2)(c2cccs2)c2c-4sc3ccsc23)c1']","[0, 0, 0, 0, 32, 24, 8, 5, 6, 57, 1, 61, 9, 10, 11, 12, 59]"
J52,IT-M,-5.218571428571429,-3.341428571428572,-5.513571428571429,-3.808,1.0,CB,DIO,150,9.4,9.38,0.843,65.1,"['CCCCCCCCC(C)CCCCCC', 'CCCCC(C)CC', 'CCCCC(C)CC', 'c1ccsc1', 'Cc1cccs1', 'Fc1cc2nnnc2cc1F', 'Cc1cc2cc3sccc3cc2s1']","['N#CCC#N', 'Cc1ccc2c(c1)CCC2=O', 'C', 'CCCCCC', 'c1ccc(C2(c3ccccc3)c3cc4c(cc3-c3sc5ccsc5c32)C(c2ccccc2)(c2ccccc2)c2c-4sc3ccsc23)cc1']","['CCCCCCCCC(C)CCCCCC', 'CCCCC(C)CC', 'CCCCC(C)CC', 'c1ccsc1', 'Cc1cccs1', 'Fc1cc2nnnc2cc1F', 'Cc1cc2cc3sccc3cc2s1', '.', 'N#CCC#N', 'Cc1ccc2c(c1)CCC2=O', 'C', 'CCCCCC', 'c1ccc(C2(c3ccccc3)c3cc4c(cc3-c3sc5ccsc5c32)C(c2ccccc2)(c2ccccc2)c2c-4sc3ccsc23)cc1']","[0, 0, 0, 0, 16, 3, 3, 6, 5, 18, 8, 1, 9, 15, 11, 12, 14]"
J52,IEICO,-5.218571428571429,-3.341428571428572,-5.32,-3.95,1.0,CB,DIO,150,6.5,6.53,0.848,51.0,"['CCCCCCCCC(C)CCCCCC', 'CCCCC(C)CC', 'CCCCC(C)CC', 'c1ccsc1', 'Cc1cccs1', 'Fc1cc2nnnc2cc1F', 'Cc1cc2cc3sccc3cc2s1']","['CCCCC(C)CC', 'O', 'N#CCC#N', 'O=C1CCc2ccccc21', 'C', 'CCCCCC', 'c1ccsc1', 'c1ccc(C2(c3ccccc3)c3cc4c(cc3-c3sccc32)C(c2ccccc2)(c2ccccc2)c2ccsc2-4)cc1']","['CCCCCCCCC(C)CCCCCC', 'CCCCC(C)CC', 'CCCCC(C)CC', 'c1ccsc1', 'Cc1cccs1', 'Fc1cc2nnnc2cc1F', 'Cc1cc2cc3sccc3cc2s1', '.', 'CCCCC(C)CC', 'O', 'N#CCC#N', 'O=C1CCc2ccccc21', 'C', 'CCCCCC', 'c1ccsc1', 'c1ccc(C2(c3ccccc3)c3cc4c(cc3-c3sccc32)C(c2ccccc2)(c2ccccc2)c2ccsc2-4)cc1']","[0, 16, 3, 3, 6, 5, 18, 8, 1, 3, 2, 9, 10, 11, 12, 6, 36]"
J71,ITVffIC,-5.353333333333333,-3.4318181818181825,-5.58,-4.04,0.833,CF,CN,160,10.54,10.54,0.81,63.18,"['CCCCCCCCC(C)CCCCCC', 'Cc1cccs1', 'CCC[Si](CCC)(CCC)c1cccs1', 'c1ccsc1', 'Fc1cc2nnnc2cc1F', 'Cc1cc2cc3sccc3cc2s1']","['N#CCC#N', 'CC', 'O=C1CCc2cc(F)c(F)cc21', 'C', 'CCCCCC', 'c1ccc(C2(c3ccccc3)c3cc4c(cc3-c3sc5ccsc5c32)C(c2ccccc2)(c2ccccc2)c2c-4sc3ccsc23)cc1']","['CCCCCCCCC(C)CCCCCC', 'Cc1cccs1', 'CCC[Si](CCC)(CCC)c1cccs1', 'c1ccsc1', 'Fc1cc2nnnc2cc1F', 'Cc1cc2cc3sccc3cc2s1', '.', 'N#CCC#N', 'CC', 'O=C1CCc2cc(F)c(F)cc21', 'C', 'CCCCCC', 'c1ccc(C2(c3ccccc3)c3cc4c(cc3-c3sc5ccsc5c32)C(c2ccccc2)(c2ccccc2)c2c-4sc3ccsc23)cc1']","[0, 0, 0, 0, 16, 5, 17, 6, 18, 8, 1, 9, 21, 39, 11, 12, 14]"
J71,ITVfIC,-5.353333333333333,-3.4318181818181825,-5.56,-4.01,0.833,CF,_,160,9.72,9.72,0.84,58.67,"['CCCCCCCCC(C)CCCCCC', 'Cc1cccs1', 'CCC[Si](CCC)(CCC)c1cccs1', 'c1ccsc1', 'Fc1cc2nnnc2cc1F', 'Cc1cc2cc3sccc3cc2s1']","['N#CCC#N', 'O=C1CCc2ccc(F)cc21', 'C', 'CCCCCC', 'c1ccc(C2(c3ccccc3)c3cc4c(cc3-c3sc5ccsc5c32)C(c2ccccc2)(c2ccccc2)c2c-4sc3ccsc23)cc1']","['CCCCCCCCC(C)CCCCCC', 'Cc1cccs1', 'CCC[Si](CCC)(CCC)c1cccs1', 'c1ccsc1', 'Fc1cc2nnnc2cc1F', 'Cc1cc2cc3sccc3cc2s1', '.', 'N#CCC#N', 'O=C1CCc2ccc(F)cc21', 'C', 'CCCCCC', 'c1ccc(C2(c3ccccc3)c3cc4c(cc3-c3sc5ccsc5c32)C(c2ccccc2)(c2ccccc2)c2c-4sc3ccsc23)cc1']","[0, 0, 0, 0, 0, 16, 5, 17, 6, 18, 8, 1, 9, 60, 11, 12, 14]"
J71,ITVIC,-5.353333333333333,-3.4318181818181825,-5.46,-3.97,0.833,CF,_,160,7.34,7.42,0.89,57.64,"['CCCCCCCCC(C)CCCCCC', 'Cc1cccs1', 'CCC[Si](CCC)(CCC)c1cccs1', 'c1ccsc1', 'Fc1cc2nnnc2cc1F', 'Cc1cc2cc3sccc3cc2s1']","['N#CCC#N', 'CC', 'O=C1CCc2ccccc21', 'C', 'CCCCCC', 'c1ccc(C2(c3ccccc3)c3cc4c(cc3-c3sc5ccsc5c32)C(c2ccccc2)(c2ccccc2)c2c-4sc3ccsc23)cc1']","['CCCCCCCCC(C)CCCCCC', 'Cc1cccs1', 'CCC[Si](CCC)(CCC)c1cccs1', 'c1ccsc1', 'Fc1cc2nnnc2cc1F', 'Cc1cc2cc3sccc3cc2s1', '.', 'N#CCC#N', 'CC', 'O=C1CCc2ccccc21', 'C', 'CCCCCC', 'c1ccc(C2(c3ccccc3)c3cc4c(cc3-c3sc5ccsc5c32)C(c2ccccc2)(c2ccccc2)c2c-4sc3ccsc23)cc1']","[0, 0, 0, 0, 16, 5, 17, 6, 18, 8, 1, 9, 21, 10, 11, 12, 14]"
