Repository: aspuru-guzik-group/Beyond-Molecular-Structure-ML-for-OPV-Materials-Devices

File: ml_for_opvs/data/input_representation/OPV_Min/BRICS/processed_brics_frag_fabrication_wo_solid/KFold/input_train_0.csv (part 2 of 10)
Donor,Acceptor,HOMO_D_eV,LUMO_D_eV,HOMO_A_eV,LUMO_A_eV,D_A_ratio_m_m,solvent,solvent_additive,annealing_temperature,PCE_percent,calc_PCE_percent,Voc_V,FF_percent,Donor_BRICS,Acceptor_BRICS,DA_pair_BRICS,DA_tokenized_BRICS
PBDTS-FBT,ITIC,-5.2,-3.4,-5.574146341463415,-3.915,1.0,CB,DIO,25.0,8.58,8.58,0.89,65.9,"['[4*]CC(CCCC)CCCCCC', '[8*]CCCCCCCC', '[11*]SS[11*]', '[14*]c1ccc([14*])s1', '[14*]c1cc([16*])c(C)s1', '[14*]c1cc([16*])c([14*])s1', '[16*]c1c(F)c(F)c([16*])c2nsnc12', '[14*]c1cc2c([16*])c3sc(C)cc3c([16*])c2s1']","['[7*]C(C#N)C#N', '[7*]C1C(=O)c2ccccc2C1[7*]', '[7*]C[8*]', '[8*]CCCCCC', '[14*]c1cc2sc3c(c2s1)C(c1ccc([16*])cc1)(c1ccc([16*])cc1)c1cc2c(cc1-3)C(c1ccc([16*])cc1)(c1ccc([16*])cc1)c1c-2sc2cc([14*])sc12']","['[4*]CC(CCCC)CCCCCC', '[8*]CCCCCCCC', '[11*]SS[11*]', '[14*]c1ccc([14*])s1', '[14*]c1cc([16*])c(C)s1', '[14*]c1cc([16*])c([14*])s1', '[16*]c1c(F)c(F)c([16*])c2nsnc12', '[14*]c1cc2c([16*])c3sc(C)cc3c([16*])c2s1', '.', '[7*]C(C#N)C#N', '[7*]C1C(=O)c2ccccc2C1[7*]', '[7*]C[8*]', '[8*]CCCCCC', '[14*]c1cc2sc3c(c2s1)C(c1ccc([16*])cc1)(c1ccc([16*])cc1)c1cc2c(cc1-3)C(c1ccc([16*])cc1)(c1ccc([16*])cc1)c1c-2sc2cc([14*])sc12']","[0, 0, 0, 33, 21, 27, 7, 57, 34, 59, 9, 1, 10, 11, 12, 13, 15]"
PBDTSF-FBT,ITIC,-5.41,-3.6,-5.574146341463415,-3.915,1.0,CB,DIO,25.0,11.66,11.67,1.03,66.3,"['[4*]CC(CCCC)CCCCCC', '[8*]CCCCCCCC', '[11*]SS[11*]', '[14*]c1cc(F)c([14*])s1', '[14*]c1cc([16*])c(C)s1', '[14*]c1cc([16*])c([14*])s1', '[16*]c1c(F)c(F)c([16*])c2nsnc12', '[14*]c1cc2c([16*])c3sc(C)cc3c([16*])c2s1']","['[7*]C(C#N)C#N', '[7*]C1C(=O)c2ccccc2C1[7*]', '[7*]C[8*]', '[8*]CCCCCC', '[14*]c1cc2sc3c(c2s1)C(c1ccc([16*])cc1)(c1ccc([16*])cc1)c1cc2c(cc1-3)C(c1ccc([16*])cc1)(c1ccc([16*])cc1)c1c-2sc2cc([14*])sc12']","['[4*]CC(CCCC)CCCCCC', '[8*]CCCCCCCC', '[11*]SS[11*]', '[14*]c1cc(F)c([14*])s1', '[14*]c1cc([16*])c(C)s1', '[14*]c1cc([16*])c([14*])s1', '[16*]c1c(F)c(F)c([16*])c2nsnc12', '[14*]c1cc2c([16*])c3sc(C)cc3c([16*])c2s1', '.', '[7*]C(C#N)C#N', '[7*]C1C(=O)c2ccccc2C1[7*]', '[7*]C[8*]', '[8*]CCCCCC', '[14*]c1cc2sc3c(c2s1)C(c1ccc([16*])cc1)(c1ccc([16*])cc1)c1cc2c(cc1-3)C(c1ccc([16*])cc1)(c1ccc([16*])cc1)c1c-2sc2cc([14*])sc12']","[0, 0, 0, 33, 21, 27, 24, 57, 34, 59, 9, 1, 10, 11, 12, 13, 15]"
PBDT-NQx,ITIC,-5.24,-3.42,-5.574146341463415,-3.915,1.25,CB,DIO,25.0,9.11,9.11,0.87,64.6,"['[4*]CC(CCCC)CCCCCC', '[8*]CCCCCCCC', '[11*]S[11*]', '[14*]c1ccc([14*])s1', '[14*]c1ccc(C)s1', '[14*]c1cc2c([16*])c3sc(C)cc3c([16*])c2s1', '[14*]c1nc2c([16*])cc3c(cc([16*])c4nc([14*])c([14*])nc43)c2nc1[14*]']","['[7*]C(C#N)C#N', '[7*]C1C(=O)c2ccccc2C1[7*]', '[7*]C[8*]', '[8*]CCCCCC', '[14*]c1cc2sc3c(c2s1)C(c1ccc([16*])cc1)(c1ccc([16*])cc1)c1cc2c(cc1-3)C(c1ccc([16*])cc1)(c1ccc([16*])cc1)c1c-2sc2cc([14*])sc12']","['[4*]CC(CCCC)CCCCCC', '[8*]CCCCCCCC', '[11*]S[11*]', '[14*]c1ccc([14*])s1', '[14*]c1ccc(C)s1', '[14*]c1cc2c([16*])c3sc(C)cc3c([16*])c2s1', '[14*]c1nc2c([16*])cc3c(cc([16*])c4nc([14*])c([14*])nc43)c2nc1[14*]', '.', '[7*]C(C#N)C#N', '[7*]C1C(=O)c2ccccc2C1[7*]', '[7*]C[8*]', '[8*]CCCCCC', '[14*]c1cc2sc3c(c2s1)C(c1ccc([16*])cc1)(c1ccc([16*])cc1)c1cc2c(cc1-3)C(c1ccc([16*])cc1)(c1ccc([16*])cc1)c1c-2sc2cc([14*])sc12']","[0, 0, 0, 0, 33, 21, 25, 7, 6, 9, 61, 1, 10, 11, 12, 13, 15]"
PBDTS-NQx,ITIC,-5.31,-3.46,-5.574146341463415,-3.915,1.25,CB,DIO,25.0,11.47,11.47,0.92,69.8,"['[4*]CC(CCCC)CCCCCC', '[8*]CCCCCCCC', '[11*]SS[11*]', '[14*]c1ccc([14*])s1', '[14*]c1ccc(C)s1', '[14*]c1cc2c([16*])c3sc(C)cc3c([16*])c2s1', '[14*]c1nc2c([16*])cc3c(cc([16*])c4nc([14*])c([14*])nc43)c2nc1[14*]']","['[7*]C(C#N)C#N', '[7*]C1C(=O)c2ccccc2C1[7*]', '[7*]C[8*]', '[8*]CCCCCC', '[14*]c1cc2sc3c(c2s1)C(c1ccc([16*])cc1)(c1ccc([16*])cc1)c1cc2c(cc1-3)C(c1ccc([16*])cc1)(c1ccc([16*])cc1)c1c-2sc2cc([14*])sc12']","['[4*]CC(CCCC)CCCCCC', '[8*]CCCCCCCC', '[11*]SS[11*]', '[14*]c1ccc([14*])s1', '[14*]c1ccc(C)s1', '[14*]c1cc2c([16*])c3sc(C)cc3c([16*])c2s1', '[14*]c1nc2c([16*])cc3c(cc([16*])c4nc([14*])c([14*])nc43)c2nc1[14*]', '.', '[7*]C(C#N)C#N', '[7*]C1C(=O)c2ccccc2C1[7*]', '[7*]C[8*]', '[8*]CCCCCC', '[14*]c1cc2sc3c(c2s1)C(c1ccc([16*])cc1)(c1ccc([16*])cc1)c1cc2c(cc1-3)C(c1ccc([16*])cc1)(c1ccc([16*])cc1)c1c-2sc2cc([14*])sc12']","[0, 0, 0, 0, 33, 21, 27, 7, 6, 9, 61, 1, 10, 11, 12, 13, 15]"
PBDTS-TDZ,ITIC,-5.39,-2.8,-5.574146341463415,-3.915,1.0,o-xylene,_,25.0,12.8,12.79,1.1,65.4,"['[4*]CC(CCCC)CCCCCC', '[8*]CCCCCCCC', '[11*]SS[11*]', '[14*]c1cc([16*])c(C)s1', '[14*]c1ccc([14*])s1', '[14*]c1cc([16*])c([14*])s1', '[14*]c1nnc([14*])s1', '[14*]c1cc2c([16*])c3sc(C)cc3c([16*])c2s1']","['[7*]C(C#N)C#N', '[7*]C1C(=O)c2ccccc2C1[7*]', '[7*]C[8*]', '[8*]CCCCCC', '[14*]c1cc2sc3c(c2s1)C(c1ccc([16*])cc1)(c1ccc([16*])cc1)c1cc2c(cc1-3)C(c1ccc([16*])cc1)(c1ccc([16*])cc1)c1c-2sc2cc([14*])sc12']","['[4*]CC(CCCC)CCCCCC', '[8*]CCCCCCCC', '[11*]SS[11*]', '[14*]c1cc([16*])c(C)s1', '[14*]c1ccc([14*])s1', '[14*]c1cc([16*])c([14*])s1', '[14*]c1nnc([14*])s1', '[14*]c1cc2c([16*])c3sc(C)cc3c([16*])c2s1', '.', '[7*]C(C#N)C#N', '[7*]C1C(=O)c2ccccc2C1[7*]', '[7*]C[8*]', '[8*]CCCCCC', '[14*]c1cc2sc3c(c2s1)C(c1ccc([16*])cc1)(c1ccc([16*])cc1)c1cc2c(cc1-3)C(c1ccc([16*])cc1)(c1ccc([16*])cc1)c1c-2sc2cc([14*])sc12']","[0, 0, 0, 33, 21, 27, 57, 7, 34, 62, 9, 1, 10, 11, 12, 13, 15]"
PBFZ-OP,ITIC,-5.33,-3.01,-5.574146341463415,-3.915,1.0,CF,_,160.0,10.5,10.52,0.91,61.8,"['[4*]CC(CC)CCCC', '[3*]O[3*]', '[8*]CC(CCCCCC)CCCCCCCC', '[14*]c1ccc(C)s1', '[14*]c1ccc([14*])s1', '[9*]n1nc2c([16*])c(F)c(F)c([16*])c2n1', '[16*]c1cccc([16*])c1', '[14*]c1cc2c([16*])c3sc(C)cc3c([16*])c2s1']","['[7*]C(C#N)C#N', '[7*]C1C(=O)c2ccccc2C1[7*]', '[7*]C[8*]', '[8*]CCCCCC', '[14*]c1cc2sc3c(c2s1)C(c1ccc([16*])cc1)(c1ccc([16*])cc1)c1cc2c(cc1-3)C(c1ccc([16*])cc1)(c1ccc([16*])cc1)c1c-2sc2cc([14*])sc12']","['[4*]CC(CC)CCCC', '[3*]O[3*]', '[8*]CC(CCCCCC)CCCCCCCC', '[14*]c1ccc(C)s1', '[14*]c1ccc([14*])s1', '[9*]n1nc2c([16*])c(F)c(F)c([16*])c2n1', '[16*]c1cccc([16*])c1', '[14*]c1cc2c([16*])c3sc(C)cc3c([16*])c2s1', '.', '[7*]C(C#N)C#N', '[7*]C1C(=O)c2ccccc2C1[7*]', '[7*]C[8*]', '[8*]CCCCCC', '[14*]c1cc2sc3c(c2s1)C(c1ccc([16*])cc1)(c1ccc([16*])cc1)c1cc2c(cc1-3)C(c1ccc([16*])cc1)(c1ccc([16*])cc1)c1c-2sc2cc([14*])sc12']","[0, 0, 0, 3, 2, 17, 6, 7, 19, 63, 9, 1, 10, 11, 12, 13, 15]"
J71,ITIC5,-5.353333333333333,-3.4318181818181825,-5.48,-3.95,1.0,CF,_,100.0,12.2,12.23,0.892,74.7,"['[8*]CC(CCCCCC)CCCCCCCC', '[14*]c1ccc(C)s1', '[14*]c1ccc([Si](CCC)(CCC)CCC)s1', '[14*]c1ccc([14*])s1', '[9*]n1nc2c([16*])c(F)c(F)c([16*])c2n1', '[14*]c1cc2c([16*])c3sc(C)cc3c([16*])c2s1']","['[7*]C(C#N)C#N', '[7*]C1C(=O)c2cscc2C1[7*]', '[7*]C[8*]', '[8*]CCCCCC', '[14*]c1cc2c(s1)-c1sc3cc4c5c(sc4cc3c1C2(c1ccc([16*])cc1)c1ccc([16*])cc1)-c1sc([14*])cc1C5(c1ccc([16*])cc1)c1ccc([16*])cc1']","['[8*]CC(CCCCCC)CCCCCCCC', '[14*]c1ccc(C)s1', '[14*]c1ccc([Si](CCC)(CCC)CCC)s1', '[14*]c1ccc([14*])s1', '[9*]n1nc2c([16*])c(F)c(F)c([16*])c2n1', '[14*]c1cc2c([16*])c3sc(C)cc3c([16*])c2s1', '.', '[7*]C(C#N)C#N', '[7*]C1C(=O)c2cscc2C1[7*]', '[7*]C[8*]', '[8*]CCCCCC', '[14*]c1cc2c(s1)-c1sc3cc4c5c(sc4cc3c1C2(c1ccc([16*])cc1)c1ccc([16*])cc1)-c1sc([14*])cc1C5(c1ccc([16*])cc1)c1ccc([16*])cc1']","[0, 0, 0, 0, 0, 17, 6, 18, 7, 19, 9, 1, 10, 44, 12, 13, 65]"
PBDT-ODZ,ITIC-Th,-5.68,-2.89,-5.673333333333334,-3.908888888888889,1.0,CB,_,25.0,10.12,10.12,1.08,60.4,"['[8*]CC(CCCCCC)CCCCCCCC', '[8*]CCCCCCCC', '[14*]c1cc([16*])c(C)s1', '[14*]c1ccc([14*])s1', '[14*]c1nnc([14*])o1', '[14*]c1cc([16*])c([14*])s1', '[14*]c1cc2c([16*])c3sc(C)cc3c([16*])c2s1']","['[7*]C(C#N)C#N', '[7*]C1C(=O)c2ccccc2C1[7*]', '[7*]C[8*]', '[8*]CCCCCC', '[14*]c1ccc(C2(c3ccc([14*])s3)c3cc4c(cc3-c3sc5cc([14*])sc5c32)C(c2ccc([14*])s2)(c2ccc([14*])s2)c2c-4sc3cc([14*])sc23)s1']","['[8*]CC(CCCCCC)CCCCCCCC', '[8*]CCCCCCCC', '[14*]c1cc([16*])c(C)s1', '[14*]c1ccc([14*])s1', '[14*]c1nnc([14*])o1', '[14*]c1cc([16*])c([14*])s1', '[14*]c1cc2c([16*])c3sc(C)cc3c([16*])c2s1', '.', '[7*]C(C#N)C#N', '[7*]C1C(=O)c2ccccc2C1[7*]', '[7*]C[8*]', '[8*]CCCCCC', '[14*]c1ccc(C2(c3ccc([14*])s3)c3cc4c(cc3-c3sc5cc([14*])sc5c32)C(c2ccc([14*])s2)(c2ccc([14*])s2)c2c-4sc3cc([14*])sc23)s1']","[0, 0, 0, 0, 17, 21, 57, 7, 66, 34, 9, 1, 10, 11, 12, 13, 67]"
FTAZ,ITIC-Th,-5.43,-3.3200000000000003,-5.673333333333334,-3.908888888888889,0.667,CF,DIO,25.0,8.88,8.88,0.915,61.26,"['[4*]CC(CCCC)CCCCCC', '[11*]S[11*]', '[14*]c1cc2c([16*])c3sc(C)cc3c([16*])c2s1', '[14*]c1ccc(C)s1', '[14*]c1ccc([14*])s1', '[11*]Sn1nc2c([16*])c(F)c(F)c([16*])c2n1']","['[7*]C(C#N)C#N', '[7*]C1C(=O)c2ccccc2C1[7*]', '[7*]C[8*]', '[8*]CCCCCC', '[14*]c1ccc(C2(c3ccc([14*])s3)c3cc4c(cc3-c3sc5cc([14*])sc5c32)C(c2ccc([14*])s2)(c2ccc([14*])s2)c2c-4sc3cc([14*])sc23)s1']","['[4*]CC(CCCC)CCCCCC', '[11*]S[11*]', '[14*]c1cc2c([16*])c3sc(C)cc3c([16*])c2s1', '[14*]c1ccc(C)s1', '[14*]c1ccc([14*])s1', '[11*]Sn1nc2c([16*])c(F)c(F)c([16*])c2n1', '.', '[7*]C(C#N)C#N', '[7*]C1C(=O)c2ccccc2C1[7*]', '[7*]C[8*]', '[8*]CCCCCC', '[14*]c1ccc(C2(c3ccc([14*])s3)c3cc4c(cc3-c3sc5cc([14*])sc5c32)C(c2ccc([14*])s2)(c2ccc([14*])s2)c2c-4sc3cc([14*])sc23)s1']","[0, 0, 0, 0, 0, 33, 25, 9, 6, 7, 64, 1, 10, 11, 12, 13, 67]"
FTAZ,ITIC-Th1,-5.43,-3.3200000000000003,-5.720000000000001,-4.065,0.667,CF,DIO,25.0,12.1,12.1,0.849,73.73,"['[4*]CC(CCCC)CCCCCC', '[11*]S[11*]', '[14*]c1cc2c([16*])c3sc(C)cc3c([16*])c2s1', '[14*]c1ccc(C)s1', '[14*]c1ccc([14*])s1', '[11*]Sn1nc2c([16*])c(F)c(F)c([16*])c2n1']","['[7*]C(C#N)C#N', '[7*]C1C(=O)c2cc(F)ccc2C1[7*]', '[7*]C[8*]', '[8*]CCCCCC', '[14*]c1ccc(C2(c3ccc([14*])s3)c3cc4c(cc3-c3sc5cc([14*])sc5c32)C(c2ccc([14*])s2)(c2ccc([14*])s2)c2c-4sc3cc([14*])sc23)s1']","['[4*]CC(CCCC)CCCCCC', '[11*]S[11*]', '[14*]c1cc2c([16*])c3sc(C)cc3c([16*])c2s1', '[14*]c1ccc(C)s1', '[14*]c1ccc([14*])s1', '[11*]Sn1nc2c([16*])c(F)c(F)c([16*])c2n1', '.', '[7*]C(C#N)C#N', '[7*]C1C(=O)c2cc(F)ccc2C1[7*]', '[7*]C[8*]', '[8*]CCCCCC', '[14*]c1ccc(C2(c3ccc([14*])s3)c3cc4c(cc3-c3sc5cc([14*])sc5c32)C(c2ccc([14*])s2)(c2ccc([14*])s2)c2c-4sc3cc([14*])sc23)s1']","[0, 0, 0, 0, 0, 33, 25, 9, 6, 7, 64, 1, 10, 68, 12, 13, 67]"
FTAZ,ITIC-Th2,-5.43,-3.3200000000000003,-5.75,-4.07,0.667,CF,DIO,25.0,9.06,9.05,0.751,70.07,"['[4*]CC(CCCC)CCCCCC', '[11*]S[11*]', '[14*]c1cc2c([16*])c3sc(C)cc3c([16*])c2s1', '[14*]c1ccc(C)s1', '[14*]c1ccc([14*])s1', '[11*]Sn1nc2c([16*])c(F)c(F)c([16*])c2n1']","['[7*]C(C#N)C#N', '[7*]C1C(=O)c2cc(F)c(F)cc2C1[7*]', '[7*]C[8*]', '[8*]CCCCCC', '[14*]c1ccc(C2(c3ccc([14*])s3)c3cc4c(cc3-c3sc5cc([14*])sc5c32)C(c2ccc([14*])s2)(c2ccc([14*])s2)c2c-4sc3cc([14*])sc23)s1']","['[4*]CC(CCCC)CCCCCC', '[11*]S[11*]', '[14*]c1cc2c([16*])c3sc(C)cc3c([16*])c2s1', '[14*]c1ccc(C)s1', '[14*]c1ccc([14*])s1', '[11*]Sn1nc2c([16*])c(F)c(F)c([16*])c2n1', '.', '[7*]C(C#N)C#N', '[7*]C1C(=O)c2cc(F)c(F)cc2C1[7*]', '[7*]C[8*]', '[8*]CCCCCC', '[14*]c1ccc(C2(c3ccc([14*])s3)c3cc4c(cc3-c3sc5cc([14*])sc5c32)C(c2ccc([14*])s2)(c2ccc([14*])s2)c2c-4sc3cc([14*])sc23)s1']","[0, 0, 0, 0, 0, 33, 25, 9, 6, 7, 64, 1, 10, 42, 12, 13, 67]"
FTAZ,ITIC-Th3,-5.43,-3.3200000000000003,-5.67,-3.73,0.667,CF,DIO,25.0,10.7,10.74,0.962,68.33,"['[4*]CC(CCCC)CCCCCC', '[11*]S[11*]', '[14*]c1cc2c([16*])c3sc(C)cc3c([16*])c2s1', '[14*]c1ccc(C)s1', '[14*]c1ccc([14*])s1', '[11*]Sn1nc2c([16*])c(F)c(F)c([16*])c2n1']","['[3*]OC', '[7*]C(C#N)C#N', '[7*]C1C(=O)c2ccc([16*])cc2C1[7*]', '[7*]C[8*]', '[8*]CCCCCC', '[14*]c1ccc(C2(c3ccc([14*])s3)c3cc4c(cc3-c3sc5cc([14*])sc5c32)C(c2ccc([14*])s2)(c2ccc([14*])s2)c2c-4sc3cc([14*])sc23)s1']","['[4*]CC(CCCC)CCCCCC', '[11*]S[11*]', '[14*]c1cc2c([16*])c3sc(C)cc3c([16*])c2s1', '[14*]c1ccc(C)s1', '[14*]c1ccc([14*])s1', '[11*]Sn1nc2c([16*])c(F)c(F)c([16*])c2n1', '.', '[3*]OC', '[7*]C(C#N)C#N', '[7*]C1C(=O)c2ccc([16*])cc2C1[7*]', '[7*]C[8*]', '[8*]CCCCCC', '[14*]c1ccc(C2(c3ccc([14*])s3)c3cc4c(cc3-c3sc5cc([14*])sc5c32)C(c2ccc([14*])s2)(c2ccc([14*])s2)c2c-4sc3cc([14*])sc23)s1']","[0, 0, 0, 0, 33, 25, 9, 6, 7, 64, 1, 69, 10, 70, 12, 13, 67]"
J52,IT-M,-5.218571428571429,-3.341428571428572,-5.513571428571429,-3.808,1.0,CB,DIO,150.0,9.4,9.38,0.843,65.1,"['[8*]CC(CCCCCC)CCCCCCCC', '[8*]CC(CC)CCCC', '[14*]c1ccc([14*])s1', '[14*]c1ccc(C)s1', '[9*]n1nc2c([16*])c(F)c(F)c([16*])c2n1', '[14*]c1cc2c([16*])c3sc(C)cc3c([16*])c2s1']","['[7*]C(C#N)C#N', '[7*]C1C(=O)c2ccc(C)cc2C1[7*]', '[7*]C[8*]', '[8*]CCCCCC', '[14*]c1cc2sc3c(c2s1)C(c1ccc([16*])cc1)(c1ccc([16*])cc1)c1cc2c(cc1-3)C(c1ccc([16*])cc1)(c1ccc([16*])cc1)c1c-2sc2cc([14*])sc12']","['[8*]CC(CCCCCC)CCCCCCCC', '[8*]CC(CC)CCCC', '[14*]c1ccc([14*])s1', '[14*]c1ccc(C)s1', '[9*]n1nc2c([16*])c(F)c(F)c([16*])c2n1', '[14*]c1cc2c([16*])c3sc(C)cc3c([16*])c2s1', '.', '[7*]C(C#N)C#N', '[7*]C1C(=O)c2ccc(C)cc2C1[7*]', '[7*]C[8*]', '[8*]CCCCCC', '[14*]c1cc2sc3c(c2s1)C(c1ccc([16*])cc1)(c1ccc([16*])cc1)c1cc2c(cc1-3)C(c1ccc([16*])cc1)(c1ccc([16*])cc1)c1c-2sc2cc([14*])sc12']","[0, 0, 0, 0, 0, 17, 5, 7, 6, 19, 9, 1, 10, 16, 12, 13, 15]"
J52,IEICO,-5.218571428571429,-3.341428571428572,-5.32,-3.95,1.0,CB,DIO,150.0,6.5,6.53,0.848,51.0,"['[8*]CC(CCCCCC)CCCCCCCC', '[8*]CC(CC)CCCC', '[14*]c1ccc([14*])s1', '[14*]c1ccc(C)s1', '[9*]n1nc2c([16*])c(F)c(F)c([16*])c2n1', '[14*]c1cc2c([16*])c3sc(C)cc3c([16*])c2s1']","['[4*]CC(CC)CCCC', '[3*]O[3*]', '[7*]C(C#N)C#N', '[7*]C1C(=O)c2ccccc2C1[7*]', '[7*]C[8*]', '[8*]CCCCCC', '[14*]c1cc([16*])c([14*])s1', '[14*]c1cc2c(s1)-c1cc3c(cc1C2(c1ccc([16*])cc1)c1ccc([16*])cc1)-c1sc([14*])cc1C3(c1ccc([16*])cc1)c1ccc([16*])cc1']","['[8*]CC(CCCCCC)CCCCCCCC', '[8*]CC(CC)CCCC', '[14*]c1ccc([14*])s1', '[14*]c1ccc(C)s1', '[9*]n1nc2c([16*])c(F)c(F)c([16*])c2n1', '[14*]c1cc2c([16*])c3sc(C)cc3c([16*])c2s1', '.', '[4*]CC(CC)CCCC', '[3*]O[3*]', '[7*]C(C#N)C#N', '[7*]C1C(=O)c2ccccc2C1[7*]', '[7*]C[8*]', '[8*]CCCCCC', '[14*]c1cc([16*])c([14*])s1', '[14*]c1cc2c(s1)-c1cc3c(cc1C2(c1ccc([16*])cc1)c1ccc([16*])cc1)-c1sc([14*])cc1C3(c1ccc([16*])cc1)c1ccc([16*])cc1']","[0, 0, 17, 5, 7, 6, 19, 9, 1, 3, 2, 10, 11, 12, 13, 34, 38]"
J71,ITVffIC,-5.353333333333333,-3.4318181818181825,-5.58,-4.04,0.833,CF,CN,160.0,10.54,10.54,0.81,63.18,"['[8*]CC(CCCCCC)CCCCCCCC', '[14*]c1ccc(C)s1', '[14*]c1ccc([Si](CCC)(CCC)CCC)s1', '[14*]c1ccc([14*])s1', '[9*]n1nc2c([16*])c(F)c(F)c([16*])c2n1', '[14*]c1cc2c([16*])c3sc(C)cc3c([16*])c2s1']","['[7*]C(C#N)C#N', '[7*]CC[7*]', '[7*]C1C(=O)c2cc(F)c(F)cc2C1[7*]', '[7*]C[8*]', '[8*]CCCCCC', '[14*]c1cc2sc3c(c2s1)C(c1ccc([16*])cc1)(c1ccc([16*])cc1)c1cc2c(cc1-3)C(c1ccc([16*])cc1)(c1ccc([16*])cc1)c1c-2sc2cc([14*])sc12']","['[8*]CC(CCCCCC)CCCCCCCC', '[14*]c1ccc(C)s1', '[14*]c1ccc([Si](CCC)(CCC)CCC)s1', '[14*]c1ccc([14*])s1', '[9*]n1nc2c([16*])c(F)c(F)c([16*])c2n1', '[14*]c1cc2c([16*])c3sc(C)cc3c([16*])c2s1', '.', '[7*]C(C#N)C#N', '[7*]CC[7*]', '[7*]C1C(=O)c2cc(F)c(F)cc2C1[7*]', '[7*]C[8*]', '[8*]CCCCCC', '[14*]c1cc2sc3c(c2s1)C(c1ccc([16*])cc1)(c1ccc([16*])cc1)c1cc2c(cc1-3)C(c1ccc([16*])cc1)(c1ccc([16*])cc1)c1c-2sc2cc([14*])sc12']","[0, 0, 0, 0, 17, 6, 18, 7, 19, 9, 1, 10, 39, 42, 12, 13, 15]"
J71,ITVfIC,-5.353333333333333,-3.4318181818181825,-5.56,-4.01,0.833,CF,_,160.0,9.72,9.72,0.84,58.67,"['[8*]CC(CCCCCC)CCCCCCCC', '[14*]c1ccc(C)s1', '[14*]c1ccc([Si](CCC)(CCC)CCC)s1', '[14*]c1ccc([14*])s1', '[9*]n1nc2c([16*])c(F)c(F)c([16*])c2n1', '[14*]c1cc2c([16*])c3sc(C)cc3c([16*])c2s1']","['[7*]C(C#N)C#N', '[7*]C1C(=O)c2cc(F)ccc2C1[7*]', '[7*]C[8*]', '[8*]CCCCCC', '[14*]c1cc2sc3c(c2s1)C(c1ccc([16*])cc1)(c1ccc([16*])cc1)c1cc2c(cc1-3)C(c1ccc([16*])cc1)(c1ccc([16*])cc1)c1c-2sc2cc([14*])sc12']","['[8*]CC(CCCCCC)CCCCCCCC', '[14*]c1ccc(C)s1', '[14*]c1ccc([Si](CCC)(CCC)CCC)s1', '[14*]c1ccc([14*])s1', '[9*]n1nc2c([16*])c(F)c(F)c([16*])c2n1', '[14*]c1cc2c([16*])c3sc(C)cc3c([16*])c2s1', '.', '[7*]C(C#N)C#N', '[7*]C1C(=O)c2cc(F)ccc2C1[7*]', '[7*]C[8*]', '[8*]CCCCCC', '[14*]c1cc2sc3c(c2s1)C(c1ccc([16*])cc1)(c1ccc([16*])cc1)c1cc2c(cc1-3)C(c1ccc([16*])cc1)(c1ccc([16*])cc1)c1c-2sc2cc([14*])sc12']","[0, 0, 0, 0, 0, 17, 6, 18, 7, 19, 9, 1, 10, 68, 12, 13, 15]"
J71,ITVIC,-5.353333333333333,-3.4318181818181825,-5.46,-3.97,0.833,CF,_,160.0,7.34,7.42,0.89,57.64,"['[8*]CC(CCCCCC)CCCCCCCC', '[14*]c1ccc(C)s1', '[14*]c1ccc([Si](CCC)(CCC)CCC)s1', '[14*]c1ccc([14*])s1', '[9*]n1nc2c([16*])c(F)c(F)c([16*])c2n1', '[14*]c1cc2c([16*])c3sc(C)cc3c([16*])c2s1']","['[7*]C(C#N)C#N', '[7*]CC[7*]', '[7*]C1C(=O)c2ccccc2C1[7*]', '[7*]C[8*]', '[8*]CCCCCC', '[14*]c1cc2sc3c(c2s1)C(c1ccc([16*])cc1)(c1ccc([16*])cc1)c1cc2c(cc1-3)C(c1ccc([16*])cc1)(c1ccc([16*])cc1)c1c-2sc2cc([14*])sc12']","['[8*]CC(CCCCCC)CCCCCCCC', '[14*]c1ccc(C)s1', '[14*]c1ccc([Si](CCC)(CCC)CCC)s1', '[14*]c1ccc([14*])s1', '[9*]n1nc2c([16*])c(F)c(F)c([16*])c2n1', '[14*]c1cc2c([16*])c3sc(C)cc3c([16*])c2s1', '.', '[7*]C(C#N)C#N', '[7*]CC[7*]', '[7*]C1C(=O)c2ccccc2C1[7*]', '[7*]C[8*]', '[8*]CCCCCC', '[14*]c1cc2sc3c(c2s1)C(c1ccc([16*])cc1)(c1ccc([16*])cc1)c1cc2c(cc1-3)C(c1ccc([16*])cc1)(c1ccc([16*])cc1)c1c-2sc2cc([14*])sc12']","[0, 0, 0, 0, 17, 6, 18, 7, 19, 9, 1, 10, 39, 11, 12, 13, 15]"
J71,MeIC2,-5.353333333333333,-3.4318181818181825,-5.56,-3.97,1.0,CF,_,150.0,10.2,10.38,0.885,69.4,"['[8*]CC(CCCCCC)CCCCCCCC', '[14*]c1ccc(C)s1', '[14*]c1ccc([Si](CCC)(CCC)CCC)s1', '[14*]c1ccc([14*])s1', '[9*]n1nc2c([16*])c(F)c(F)c([16*])c2n1', '[14*]c1cc2c([16*])c3sc(C)cc3c([16*])c2s1']","['[7*]C(C#N)C#N', '[7*]C1C(=O)c2c(csc2C)C1[7*]', '[7*]C[8*]', '[8*]CCCCCC', '[14*]c1cc2c(s1)-c1sc3cc4c5c(sc4cc3c1C2(c1ccc([16*])cc1)c1ccc([16*])cc1)-c1sc([14*])cc1C5(c1ccc([16*])cc1)c1ccc([16*])cc1']","['[8*]CC(CCCCCC)CCCCCCCC', '[14*]c1ccc(C)s1', '[14*]c1ccc([Si](CCC)(CCC)CCC)s1', '[14*]c1ccc([14*])s1', '[9*]n1nc2c([16*])c(F)c(F)c([16*])c2n1', '[14*]c1cc2c([16*])c3sc(C)cc3c([16*])c2s1', '.', '[7*]C(C#N)C#N', '[7*]C1C(=O)c2c(csc2C)C1[7*]', '[7*]C[8*]', '[8*]CCCCCC', '[14*]c1cc2c(s1)-c1sc3cc4c5c(sc4cc3c1C2(c1ccc([16*])cc1)c1ccc([16*])cc1)-c1sc([14*])cc1C5(c1ccc([16*])cc1)c1ccc([16*])cc1']","[0, 0, 0, 0, 0, 17, 6, 18, 7, 19, 9, 1, 10, 45, 12, 13, 65]"
J70,m-ITIC,-5.37,-2.91,-5.526666666666667,-3.8515384615384622,0.667,CF,_,150.0,11.62,11.62,0.92,69.82,"['[8*]CC(CCCCCC)CCCCCCCC', '[14*]c1ccc(C)s1', '[14*]c1ccc([Si](CC)(CC)CC)s1', '[14*]c1ccc([14*])s1', '[9*]n1nc2c([16*])c(F)c(F)c([16*])c2n1', '[14*]c1cc2c([16*])c3sc(C)cc3c([16*])c2s1']","['[7*]C(C#N)C#N', '[7*]C1C(=O)c2ccccc2C1[7*]', '[7*]C[8*]', '[8*]CCCCCC', '[14*]c1cc2sc3c(c2s1)C(c1cccc([16*])c1)(c1cccc([16*])c1)c1cc2c(cc1-3)C(c1cccc([16*])c1)(c1cccc([16*])c1)c1c-2sc2cc([14*])sc12']","['[8*]CC(CCCCCC)CCCCCCCC', '[14*]c1ccc(C)s1', '[14*]c1ccc([Si](CC)(CC)CC)s1', '[14*]c1ccc([14*])s1', '[9*]n1nc2c([16*])c(F)c(F)c([16*])c2n1', '[14*]c1cc2c([16*])c3sc(C)cc3c([16*])c2s1', '.', '[7*]C(C#N)C#N', '[7*]C1C(=O)c2ccccc2C1[7*]', '[7*]C[8*]', '[8*]CCCCCC', '[14*]c1cc2sc3c(c2s1)C(c1cccc([16*])c1)(c1cccc([16*])c1)c1cc2c(cc1-3)C(c1cccc([16*])c1)(c1cccc([16*])c1)c1c-2sc2cc([14*])sc12']","[0, 0, 0, 0, 0, 17, 6, 71, 7, 19, 9, 1, 10, 11, 12, 13, 48]"
J72,m-ITIC,-5.42,-3.29,-5.526666666666667,-3.8515384615384622,0.667,CF,_,150.0,10.23,10.23,0.962,65.03,"['[8*]CC(CCCCCC)CCCCCCCC', '[14*]c1ccc(C)s1', '[14*]c1ccc([Si](C(C)C)(C(C)C)C(C)C)s1', '[14*]c1ccc([14*])s1', '[9*]n1nc2c([16*])c(F)c(F)c([16*])c2n1', '[14*]c1cc2c([16*])c3sc(C)cc3c([16*])c2s1']","['[7*]C(C#N)C#N', '[7*]C1C(=O)c2ccccc2C1[7*]', '[7*]C[8*]', '[8*]CCCCCC', '[14*]c1cc2sc3c(c2s1)C(c1cccc([16*])c1)(c1cccc([16*])c1)c1cc2c(cc1-3)C(c1cccc([16*])c1)(c1cccc([16*])c1)c1c-2sc2cc([14*])sc12']","['[8*]CC(CCCCCC)CCCCCCCC', '[14*]c1ccc(C)s1', '[14*]c1ccc([Si](C(C)C)(C(C)C)C(C)C)s1', '[14*]c1ccc([14*])s1', '[9*]n1nc2c([16*])c(F)c(F)c([16*])c2n1', '[14*]c1cc2c([16*])c3sc(C)cc3c([16*])c2s1', '.', '[7*]C(C#N)C#N', '[7*]C1C(=O)c2ccccc2C1[7*]', '[7*]C[8*]', '[8*]CCCCCC', '[14*]c1cc2sc3c(c2s1)C(c1cccc([16*])c1)(c1cccc([16*])c1)c1cc2c(cc1-3)C(c1cccc([16*])c1)(c1cccc([16*])c1)c1c-2sc2cc([14*])sc12']","[0, 0, 0, 0, 0, 17, 6, 72, 7, 19, 9, 1, 10, 11, 12, 13, 48]"
J73,m-ITIC,-5.46,-2.92,-5.526666666666667,-3.8515384615384622,0.667,CF,_,150.0,10.71,10.71,0.974,66.87,"['[8*]CC(CCCCCC)CCCCCCCC', '[14*]c1ccc(C)s1', '[14*]c1ccc([Si](CCCC)(CCCC)CCCC)s1', '[14*]c1ccc([14*])s1', '[9*]n1nc2c([16*])c(F)c(F)c([16*])c2n1', '[14*]c1cc2c([16*])c3sc(C)cc3c([16*])c2s1']","['[7*]C(C#N)C#N', '[7*]C1C(=O)c2ccccc2C1[7*]', '[7*]C[8*]', '[8*]CCCCCC', '[14*]c1cc2sc3c(c2s1)C(c1cccc([16*])c1)(c1cccc([16*])c1)c1cc2c(cc1-3)C(c1cccc([16*])c1)(c1cccc([16*])c1)c1c-2sc2cc([14*])sc12']","['[8*]CC(CCCCCC)CCCCCCCC', '[14*]c1ccc(C)s1', '[14*]c1ccc([Si](CCCC)(CCCC)CCCC)s1', '[14*]c1ccc([14*])s1', '[9*]n1nc2c([16*])c(F)c(F)c([16*])c2n1', '[14*]c1cc2c([16*])c3sc(C)cc3c([16*])c2s1', '.', '[7*]C(C#N)C#N', '[7*]C1C(=O)c2ccccc2C1[7*]', '[7*]C[8*]', '[8*]CCCCCC', '[14*]c1cc2sc3c(c2s1)C(c1cccc([16*])c1)(c1cccc([16*])c1)c1cc2c(cc1-3)C(c1cccc([16*])c1)(c1cccc([16*])c1)c1c-2sc2cc([14*])sc12']","[0, 0, 0, 0, 0, 17, 6, 73, 7, 19, 9, 1, 10, 11, 12, 13, 48]"
J74,m-ITIC,-5.56,-3.06,-5.526666666666667,-3.8515384615384622,0.667,CF,_,150.0,9.63,9.62,0.99,61.18,"['[8*]CC(CCCCCC)CCCCCCCC', '[14*]c1ccc(C)s1', '[14*]c1ccc([Si](C)(C)CCCCCCCC)s1', '[14*]c1ccc([14*])s1', '[9*]n1nc2c([16*])c(F)c(F)c([16*])c2n1', '[14*]c1cc2c([16*])c3sc(C)cc3c([16*])c2s1']","['[7*]C(C#N)C#N', '[7*]C1C(=O)c2ccccc2C1[7*]', '[7*]C[8*]', '[8*]CCCCCC', '[14*]c1cc2sc3c(c2s1)C(c1cccc([16*])c1)(c1cccc([16*])c1)c1cc2c(cc1-3)C(c1cccc([16*])c1)(c1cccc([16*])c1)c1c-2sc2cc([14*])sc12']","['[8*]CC(CCCCCC)CCCCCCCC', '[14*]c1ccc(C)s1', '[14*]c1ccc([Si](C)(C)CCCCCCCC)s1', '[14*]c1ccc([14*])s1', '[9*]n1nc2c([16*])c(F)c(F)c([16*])c2n1', '[14*]c1cc2c([16*])c3sc(C)cc3c([16*])c2s1', '.', '[7*]C(C#N)C#N', '[7*]C1C(=O)c2ccccc2C1[7*]', '[7*]C[8*]', '[8*]CCCCCC', '[14*]c1cc2sc3c(c2s1)C(c1cccc([16*])c1)(c1cccc([16*])c1)c1cc2c(cc1-3)C(c1cccc([16*])c1)(c1cccc([16*])c1)c1c-2sc2cc([14*])sc12']","[0, 0, 0, 0, 0, 17, 6, 74, 7, 19, 9, 1, 10, 11, 12, 13, 48]"
J52,m-ITIC,-5.218571428571429,-3.341428571428572,-5.526666666666667,-3.8515384615384622,0.667,CF,_,150.0,5.98,5.98,0.701,49.73,"['[8*]CC(CCCCCC)CCCCCCCC', '[8*]CC(CC)CCCC', '[14*]c1ccc([14*])s1', '[14*]c1ccc(C)s1', '[9*]n1nc2c([16*])c(F)c(F)c([16*])c2n1', '[14*]c1cc2c([16*])c3sc(C)cc3c([16*])c2s1']","['[7*]C(C#N)C#N', '[7*]C1C(=O)c2ccccc2C1[7*]', '[7*]C[8*]', '[8*]CCCCCC', '[14*]c1cc2sc3c(c2s1)C(c1cccc([16*])c1)(c1cccc([16*])c1)c1cc2c(cc1-3)C(c1cccc([16*])c1)(c1cccc([16*])c1)c1c-2sc2cc([14*])sc12']","['[8*]CC(CCCCCC)CCCCCCCC', '[8*]CC(CC)CCCC', '[14*]c1ccc([14*])s1', '[14*]c1ccc(C)s1', '[9*]n1nc2c([16*])c(F)c(F)c([16*])c2n1', '[14*]c1cc2c([16*])c3sc(C)cc3c([16*])c2s1', '.', '[7*]C(C#N)C#N', '[7*]C1C(=O)c2ccccc2C1[7*]', '[7*]C[8*]', '[8*]CCCCCC', '[14*]c1cc2sc3c(c2s1)C(c1cccc([16*])c1)(c1cccc([16*])c1)c1cc2c(cc1-3)C(c1cccc([16*])c1)(c1cccc([16*])c1)c1c-2sc2cc([14*])sc12']","[0, 0, 0, 0, 0, 17, 5, 7, 6, 19, 9, 1, 10, 11, 12, 13, 48]"
J71,m-MeIC,-5.353333333333333,-3.4318181818181825,-5.54,-3.9,1.0,CF,_,150.0,11.73,11.73,0.919,69.2,"['[8*]CC(CCCCCC)CCCCCCCC', '[14*]c1ccc(C)s1', '[14*]c1ccc([Si](CCC)(CCC)CCC)s1', '[14*]c1ccc([14*])s1', '[9*]n1nc2c([16*])c(F)c(F)c([16*])c2n1', '[14*]c1cc2c([16*])c3sc(C)cc3c([16*])c2s1']","['[7*]C(C#N)C#N', '[7*]C1C(=O)c2c(csc2C)C1[7*]', '[7*]C[8*]', '[8*]CCCCCC', '[14*]c1cc2sc3c(c2s1)C(c1cccc([16*])c1)(c1cccc([16*])c1)c1cc2c(cc1-3)C(c1cccc([16*])c1)(c1cccc([16*])c1)c1c-2sc2cc([14*])sc12']","['[8*]CC(CCCCCC)CCCCCCCC', '[14*]c1ccc(C)s1', '[14*]c1ccc([Si](CCC)(CCC)CCC)s1', '[14*]c1ccc([14*])s1', '[9*]n1nc2c([16*])c(F)c(F)c([16*])c2n1', '[14*]c1cc2c([16*])c3sc(C)cc3c([16*])c2s1', '.', '[7*]C(C#N)C#N', '[7*]C1C(=O)c2c(csc2C)C1[7*]', '[7*]C[8*]', '[8*]CCCCCC', '[14*]c1cc2sc3c(c2s1)C(c1cccc([16*])c1)(c1cccc([16*])c1)c1cc2c(cc1-3)C(c1cccc([16*])c1)(c1cccc([16*])c1)c1c-2sc2cc([14*])sc12']","[0, 0, 0, 0, 0, 17, 6, 18, 7, 19, 9, 1, 10, 45, 12, 13, 48]"
PBDB-T,m-MeIC,-5.297714285714285,-3.4170000000000003,-5.54,-3.9,1.0,CF,_,150.0,10.68,10.67,0.843,69.7,"['[8*]CC(CC)CCCC', '[14*]c1ccc(C)s1', '[14*]c1ccc([14*])s1', '[14*]c1sc([14*])c2c1C(=O)c1c([14*])sc([14*])c1C2=O', '[14*]c1cc2c([16*])c3sc(C)cc3c([16*])c2s1']","['[7*]C(C#N)C#N', '[7*]C1C(=O)c2c(csc2C)C1[7*]', '[7*]C[8*]', '[8*]CCCCCC', '[14*]c1cc2sc3c(c2s1)C(c1cccc([16*])c1)(c1cccc([16*])c1)c1cc2c(cc1-3)C(c1cccc([16*])c1)(c1cccc([16*])c1)c1c-2sc2cc([14*])sc12']","['[8*]CC(CC)CCCC', '[14*]c1ccc(C)s1', '[14*]c1ccc([14*])s1', '[14*]c1sc([14*])c2c1C(=O)c1c([14*])sc([14*])c1C2=O', '[14*]c1cc2c([16*])c3sc(C)cc3c([16*])c2s1', '.', '[7*]C(C#N)C#N', '[7*]C1C(=O)c2c(csc2C)C1[7*]', '[7*]C[8*]', '[8*]CCCCCC', '[14*]c1cc2sc3c(c2s1)C(c1cccc([16*])c1)(c1cccc([16*])c1)c1cc2c(cc1-3)C(c1cccc([16*])c1)(c1cccc([16*])c1)c1c-2sc2cc([14*])sc12']","[0, 0, 0, 0, 0, 0, 5, 6, 7, 30, 9, 1, 10, 45, 12, 13, 48]"
PTB7-Th,m-MeIC,-5.204782608695651,-3.5391891891891896,-5.54,-3.9,1.0,CF,CN,25.0,8.12,8.11,0.796,61.7,"['[3*]O[3*]', '[4*]CC(CC)CCCC', '[1*]C([6*])=O', '[8*]CC(CC)CCCC', '[14*]c1sc2c([14*])sc(C)c2c1F', '[14*]c1ccc([14*])s1', '[14*]c1cc2c([16*])c3sc(C)cc3c([16*])c2s1']","['[7*]C(C#N)C#N', '[7*]C1C(=O)c2c(csc2C)C1[7*]', '[7*]C[8*]', '[8*]CCCCCC', '[14*]c1cc2sc3c(c2s1)C(c1cccc([16*])c1)(c1cccc([16*])c1)c1cc2c(cc1-3)C(c1cccc([16*])c1)(c1cccc([16*])c1)c1c-2sc2cc([14*])sc12']","['[3*]O[3*]', '[4*]CC(CC)CCCC', '[1*]C([6*])=O', '[8*]CC(CC)CCCC', '[14*]c1sc2c([14*])sc(C)c2c1F', '[14*]c1ccc([14*])s1', '[14*]c1cc2c([16*])c3sc(C)cc3c([16*])c2s1', '.', '[7*]C(C#N)C#N', '[7*]C1C(=O)c2c(csc2C)C1[7*]', '[7*]C[8*]', '[8*]CCCCCC', '[14*]c1cc2sc3c(c2s1)C(c1cccc([16*])c1)(c1cccc([16*])c1)c1cc2c(cc1-3)C(c1cccc([16*])c1)(c1cccc([16*])c1)c1c-2sc2cc([14*])sc12']","[0, 0, 0, 0, 2, 3, 4, 5, 35, 7, 9, 1, 10, 45, 12, 13, 48]"
J61,TP21,-5.303333333333334,-3.151666666666667,-5.46,-3.61,1.0,CB,_,140.0,5.81,5.85,1.05,51.0,"['[4*]CCCCCCCCCCCC', '[8*]CC(CCCCCC)CCCCCCCC', '[11*]SS[11*]', '[14*]c1ccc([14*])s1', '[14*]c1ccc(C)s1', '[9*]n1nc2c([16*])c(F)c(F)c([16*])c2n1', '[14*]c1cc2c([16*])c3sc(C)cc3c([16*])c2s1']","['[8*]CC', '[7*]C1SC(=S)N([10*])C1=O', '[7*]C[8*]', '[16*]c1ccccc1', '[16*]c1ccc2c(c1)C(CCCCCCCC)(CCCCCCCC)c1cc([16*])ccc1-2', '[14*]c1nc2c([14*])sc([14*])c2nc1[14*]']","['[4*]CCCCCCCCCCCC', '[8*]CC(CCCCCC)CCCCCCCC', '[11*]SS[11*]', '[14*]c1ccc([14*])s1', '[14*]c1ccc(C)s1', '[9*]n1nc2c([16*])c(F)c(F)c([16*])c2n1', '[14*]c1cc2c([16*])c3sc(C)cc3c([16*])c2s1', '.', '[8*]CC', '[7*]C1SC(=S)N([10*])C1=O', '[7*]C[8*]', '[16*]c1ccccc1', '[16*]c1ccc2c(c1)C(CCCCCCCC)(CCCCCCCC)c1cc([16*])ccc1-2', '[14*]c1nc2c([14*])sc([14*])c2nc1[14*]']","[0, 0, 0, 26, 17, 27, 7, 6, 19, 9, 1, 22, 76, 12, 77, 78, 79]"
FTAZ,IHIC2,-5.43,-3.3200000000000003,-5.69,-3.86,0.667,CF,_,25.0,7.45,7.45,0.775,61.2,"['[4*]CC(CCCC)CCCCCC', '[11*]S[11*]', '[14*]c1cc2c([16*])c3sc(C)cc3c([16*])c2s1', '[14*]c1ccc(C)s1', '[14*]c1ccc([14*])s1', '[11*]Sn1nc2c([16*])c(F)c(F)c([16*])c2n1']","['[7*]C(C#N)C#N', '[7*]C1C(=O)c2cc(F)c(F)cc2C1[7*]', '[7*]C[8*]', '[8*]CCCCCC', '[14*]c1cc2c(s1)-c1c(ccc3c4c(ccc13)C(c1ccc([16*])cc1)(c1ccc([16*])cc1)c1cc([14*])sc1-4)C2(c1ccc([16*])cc1)c1ccc([16*])cc1']","['[4*]CC(CCCC)CCCCCC', '[11*]S[11*]', '[14*]c1cc2c([16*])c3sc(C)cc3c([16*])c2s1', '[14*]c1ccc(C)s1', '[14*]c1ccc([14*])s1', '[11*]Sn1nc2c([16*])c(F)c(F)c([16*])c2n1', '.', '[7*]C(C#N)C#N', '[7*]C1C(=O)c2cc(F)c(F)cc2C1[7*]', '[7*]C[8*]', '[8*]CCCCCC', '[14*]c1cc2c(s1)-c1c(ccc3c4c(ccc13)C(c1ccc([16*])cc1)(c1ccc([16*])cc1)c1cc([14*])sc1-4)C2(c1ccc([16*])cc1)c1ccc([16*])cc1']","[0, 0, 0, 0, 0, 33, 25, 9, 6, 7, 64, 1, 10, 42, 12, 13, 80]"
FTAZ,IOIC2,-5.43,-3.3200000000000003,-5.41,-3.78,0.667,CF,DIO,25.0,12.3,12.29,0.9,69.3,"['[4*]CC(CCCC)CCCCCC', '[11*]S[11*]', '[14*]c1cc2c([16*])c3sc(C)cc3c([16*])c2s1', '[14*]c1ccc(C)s1', '[14*]c1ccc([14*])s1', '[11*]Sn1nc2c([16*])c(F)c(F)c([16*])c2n1']","['[7*]C(C#N)C#N', '[7*]C1C(=O)c2cc(F)c(F)cc2C1[7*]', '[7*]C[8*]', '[8*]CCCCCC', '[14*]c1cc2c(s1)-c1sc3c(c([16*])cc4c3cc([16*])c3c5c(sc34)-c3sc([14*])cc3C5(c3ccc([16*])cc3)c3ccc([16*])cc3)c1C2(c1ccc([16*])cc1)c1ccc([16*])cc1']","['[4*]CC(CCCC)CCCCCC', '[11*]S[11*]', '[14*]c1cc2c([16*])c3sc(C)cc3c([16*])c2s1', '[14*]c1ccc(C)s1', '[14*]c1ccc([14*])s1', '[11*]Sn1nc2c([16*])c(F)c(F)c([16*])c2n1', '.', '[7*]C(C#N)C#N', '[7*]C1C(=O)c2cc(F)c(F)cc2C1[7*]', '[7*]C[8*]', '[8*]CCCCCC', '[14*]c1cc2c(s1)-c1sc3c(c([16*])cc4c3cc([16*])c3c5c(sc34)-c3sc([14*])cc3C5(c3ccc([16*])cc3)c3ccc([16*])cc3)c1C2(c1ccc([16*])cc1)c1ccc([16*])cc1']","[0, 0, 0, 0, 0, 33, 25, 9, 6, 7, 64, 1, 10, 42, 12, 13, 81]"
PBQ-0F,ITIC,-5.18,-3.48,-5.574146341463415,-3.915,1.0,THF,isopropanol,160.0,6.68,6.68,0.69,59.91,"['[4*]CCCCCCCC', '[3*]O[3*]', '[8*]CC(CC)CCCC', '[14*]c1ccc([14*])s1', '[16*]c1cccc([16*])c1', '[14*]c1ccc(C)s1', '[14*]c1cc2c([16*])c3sc(C)cc3c([16*])c2s1', '[14*]c1nc2c([16*])ccc([16*])c2nc1[14*]']","['[7*]C(C#N)C#N', '[7*]C1C(=O)c2ccccc2C1[7*]', '[7*]C[8*]', '[8*]CCCCCC', '[14*]c1cc2sc3c(c2s1)C(c1ccc([16*])cc1)(c1ccc([16*])cc1)c1cc2c(cc1-3)C(c1ccc([16*])cc1)(c1ccc([16*])cc1)c1c-2sc2cc([14*])sc12']","['[4*]CCCCCCCC', '[3*]O[3*]', '[8*]CC(CC)CCCC', '[14*]c1ccc([14*])s1', '[16*]c1cccc([16*])c1', '[14*]c1ccc(C)s1', '[14*]c1cc2c([16*])c3sc(C)cc3c([16*])c2s1', '[14*]c1nc2c([16*])ccc([16*])c2nc1[14*]', '.', '[7*]C(C#N)C#N', '[7*]C1C(=O)c2ccccc2C1[7*]', '[7*]C[8*]', '[8*]CCCCCC', '[14*]c1cc2sc3c(c2s1)C(c1ccc([16*])cc1)(c1ccc([16*])cc1)c1cc2c(cc1-3)C(c1ccc([16*])cc1)(c1ccc([16*])cc1)c1c-2sc2cc([14*])sc12']","[0, 0, 0, 51, 2, 5, 7, 63, 6, 9, 82, 1, 10, 11, 12, 13, 15]"
PBQ-QF,ITIC,-5.34,-3.62,-5.574146341463415,-3.915,1.0,THF,isopropanol,160.0,8.9,8.9,0.83,62.49,"['[4*]CCCCCCCC', '[3*]O[3*]', '[8*]CC(CC)CCCC', '[14*]c1ccc([14*])s1', '[16*]c1cccc([16*])c1', '[14*]c1ccc(C)s1', '[14*]c1cc2c([16*])c3sc(C)cc3c([16*])c2s1', '[14*]c1nc2c([16*])c(F)c(F)c([16*])c2nc1[14*]']","['[7*]C(C#N)C#N', '[7*]C1C(=O)c2ccccc2C1[7*]', '[7*]C[8*]', '[8*]CCCCCC', '[14*]c1cc2sc3c(c2s1)C(c1ccc([16*])cc1)(c1ccc([16*])cc1)c1cc2c(cc1-3)C(c1ccc([16*])cc1)(c1ccc([16*])cc1)c1c-2sc2cc([14*])sc12']","['[4*]CCCCCCCC', '[3*]O[3*]', '[8*]CC(CC)CCCC', '[14*]c1ccc([14*])s1', '[16*]c1cccc([16*])c1', '[14*]c1ccc(C)s1', '[14*]c1cc2c([16*])c3sc(C)cc3c([16*])c2s1', '[14*]c1nc2c([16*])c(F)c(F)c([16*])c2nc1[14*]', '.', '[7*]C(C#N)C#N', '[7*]C1C(=O)c2ccccc2C1[7*]', '[7*]C[8*]', '[8*]CCCCCC', '[14*]c1cc2sc3c(c2s1)C(c1ccc([16*])cc1)(c1ccc([16*])cc1)c1cc2c(cc1-3)C(c1ccc([16*])cc1)(c1ccc([16*])cc1)c1c-2sc2cc([14*])sc12']","[0, 0, 0, 51, 2, 5, 7, 63, 6, 9, 83, 1, 10, 11, 12, 13, 15]"
PBQ-4F,ITIC,-5.49,-3.7,-5.574146341463415,-3.915,1.0,THF,isopropanol,160.0,11.34,11.34,0.95,66.8,"['[4*]CCCCCCCC', '[3*]O[3*]', '[8*]CC(CC)CCCC', '[14*]c1cc(F)c([14*])s1', '[16*]c1cccc([16*])c1', '[14*]c1ccc(C)s1', '[14*]c1ccc([14*])s1', '[14*]c1cc2c([16*])c3sc(C)cc3c([16*])c2s1', '[14*]c1nc2c([16*])c(F)c(F)c([16*])c2nc1[14*]']","['[7*]C(C#N)C#N', '[7*]C1C(=O)c2ccccc2C1[7*]', '[7*]C[8*]', '[8*]CCCCCC', '[14*]c1cc2sc3c(c2s1)C(c1ccc([16*])cc1)(c1ccc([16*])cc1)c1cc2c(cc1-3)C(c1ccc([16*])cc1)(c1ccc([16*])cc1)c1c-2sc2cc([14*])sc12']","['[4*]CCCCCCCC', '[3*]O[3*]', '[8*]CC(CC)CCCC', '[14*]c1cc(F)c([14*])s1', '[16*]c1cccc([16*])c1', '[14*]c1ccc(C)s1', '[14*]c1ccc([14*])s1', '[14*]c1cc2c([16*])c3sc(C)cc3c([16*])c2s1', '[14*]c1nc2c([16*])c(F)c(F)c([16*])c2nc1[14*]', '.', '[7*]C(C#N)C#N', '[7*]C1C(=O)c2ccccc2C1[7*]', '[7*]C[8*]', '[8*]CCCCCC', '[14*]c1cc2sc3c(c2s1)C(c1ccc([16*])cc1)(c1ccc([16*])cc1)c1cc2c(cc1-3)C(c1ccc([16*])cc1)(c1ccc([16*])cc1)c1c-2sc2cc([14*])sc12']","[0, 0, 51, 2, 5, 24, 63, 6, 7, 9, 83, 1, 10, 11, 12, 13, 15]"
PBTA-TF,ITCC,-5.36,-3.4200000000000004,-5.47,-3.76,1.0,CF,DIO,25.0,10.4,10.41,1.0,67.0,"['[8*]C(CCCCCC)CCCCCCCCC', '[8*]C(CC)CCCCCC', '[14*]c1cc(F)c([14*])s1', '[14*]c1ccc(C)s1', '[14*]c1ccc([14*])s1', '[9*]n1nc2c([16*])c(F)c(F)c([16*])c2n1', '[14*]c1cc2c([16*])c3sc(C)cc3c([16*])c2s1']","['[7*]C(C#N)C#N', '[7*]C1C(=O)c2sccc2C1[7*]', '[7*]C[8*]', '[8*]CCCCCC', '[14*]c1cc2sc3c(c2s1)C(c1ccc([16*])cc1)(c1ccc([16*])cc1)c1cc2c(cc1-3)C(c1ccc([16*])cc1)(c1ccc([16*])cc1)c1c-2sc2cc([14*])sc12']","['[8*]C(CCCCCC)CCCCCCCCC', '[8*]C(CC)CCCCCC', '[14*]c1cc(F)c([14*])s1', '[14*]c1ccc(C)s1', '[14*]c1ccc([14*])s1', '[9*]n1nc2c([16*])c(F)c(F)c([16*])c2n1', '[14*]c1cc2c([16*])c3sc(C)cc3c([16*])c2s1', '.', '[7*]C(C#N)C#N', '[7*]C1C(=O)c2sccc2C1[7*]', '[7*]C[8*]', '[8*]CCCCCC', '[14*]c1cc2sc3c(c2s1)C(c1ccc([16*])cc1)(c1ccc([16*])cc1)c1cc2c(cc1-3)C(c1ccc([16*])cc1)(c1ccc([16*])cc1)c1c-2sc2cc([14*])sc12']","[0, 0, 0, 0, 84, 85, 24, 6, 7, 19, 9, 1, 10, 86, 12, 13, 15]"
PBTA-TF,IT-4F,-5.36,-3.4200000000000004,-5.66875,-4.060416666666667,1.0,CF,DIO,25.0,10.6,10.64,0.73,72.0,"['[8*]C(CCCCCC)CCCCCCCCC', '[8*]C(CC)CCCCCC', '[14*]c1cc(F)c([14*])s1', '[14*]c1ccc(C)s1', '[14*]c1ccc([14*])s1', '[9*]n1nc2c([16*])c(F)c(F)c([16*])c2n1', '[14*]c1cc2c([16*])c3sc(C)cc3c([16*])c2s1']","['[7*]C(C#N)C#N', '[7*]C1C(=O)c2cc(F)c(F)cc2C1[7*]', '[7*]C[8*]', '[8*]CCCCCC', '[14*]c1cc2sc3c(c2s1)C(c1ccc([16*])cc1)(c1ccc([16*])cc1)c1cc2c(cc1-3)C(c1ccc([16*])cc1)(c1ccc([16*])cc1)c1c-2sc2cc([14*])sc12']","['[8*]C(CCCCCC)CCCCCCCCC', '[8*]C(CC)CCCCCC', '[14*]c1cc(F)c([14*])s1', '[14*]c1ccc(C)s1', '[14*]c1ccc([14*])s1', '[9*]n1nc2c([16*])c(F)c(F)c([16*])c2n1', '[14*]c1cc2c([16*])c3sc(C)cc3c([16*])c2s1', '.', '[7*]C(C#N)C#N', '[7*]C1C(=O)c2cc(F)c(F)cc2C1[7*]', '[7*]C[8*]', '[8*]CCCCCC', '[14*]c1cc2sc3c(c2s1)C(c1ccc([16*])cc1)(c1ccc([16*])cc1)c1cc2c(cc1-3)C(c1ccc([16*])cc1)(c1ccc([16*])cc1)c1c-2sc2cc([14*])sc12']","[0, 0, 0, 0, 84, 85, 24, 6, 7, 19, 9, 1, 10, 42, 12, 13, 15]"
PBTA-TF,IT-M,-5.36,-3.4200000000000004,-5.513571428571429,-3.808,1.0,THF,isopropanol,25.0,12.0,11.82,0.96,67.0,"['[8*]C(CCCCCC)CCCCCCCCC', '[8*]C(CC)CCCCCC', '[14*]c1cc(F)c([14*])s1', '[14*]c1ccc(C)s1', '[14*]c1ccc([14*])s1', '[9*]n1nc2c([16*])c(F)c(F)c([16*])c2n1', '[14*]c1cc2c([16*])c3sc(C)cc3c([16*])c2s1']","['[7*]C(C#N)C#N', '[7*]C1C(=O)c2ccc(C)cc2C1[7*]', '[7*]C[8*]', '[8*]CCCCCC', '[14*]c1cc2sc3c(c2s1)C(c1ccc([16*])cc1)(c1ccc([16*])cc1)c1cc2c(cc1-3)C(c1ccc([16*])cc1)(c1ccc([16*])cc1)c1c-2sc2cc([14*])sc12']","['[8*]C(CCCCCC)CCCCCCCCC', '[8*]C(CC)CCCCCC', '[14*]c1cc(F)c([14*])s1', '[14*]c1ccc(C)s1', '[14*]c1ccc([14*])s1', '[9*]n1nc2c([16*])c(F)c(F)c([16*])c2n1', '[14*]c1cc2c([16*])c3sc(C)cc3c([16*])c2s1', '.', '[7*]C(C#N)C#N', '[7*]C1C(=O)c2ccc(C)cc2C1[7*]', '[7*]C[8*]', '[8*]CCCCCC', '[14*]c1cc2sc3c(c2s1)C(c1ccc([16*])cc1)(c1ccc([16*])cc1)c1cc2c(cc1-3)C(c1ccc([16*])cc1)(c1ccc([16*])cc1)c1c-2sc2cc([14*])sc12']","[0, 0, 0, 0, 84, 85, 24, 6, 7, 19, 9, 1, 10, 16, 12, 13, 15]"
PBTA-TF,IT-M,-5.36,-3.4200000000000004,-5.513571428571429,-3.808,1.0,o-xylene,PN,25.0,13.1,13.09,0.97,72.0,"['[8*]C(CCCCCC)CCCCCCCCC', '[8*]C(CC)CCCCCC', '[14*]c1cc(F)c([14*])s1', '[14*]c1ccc(C)s1', '[14*]c1ccc([14*])s1', '[9*]n1nc2c([16*])c(F)c(F)c([16*])c2n1', '[14*]c1cc2c([16*])c3sc(C)cc3c([16*])c2s1']","['[7*]C(C#N)C#N', '[7*]C1C(=O)c2ccc(C)cc2C1[7*]', '[7*]C[8*]', '[8*]CCCCCC', '[14*]c1cc2sc3c(c2s1)C(c1ccc([16*])cc1)(c1ccc([16*])cc1)c1cc2c(cc1-3)C(c1ccc([16*])cc1)(c1ccc([16*])cc1)c1c-2sc2cc([14*])sc12']","['[8*]C(CCCCCC)CCCCCCCCC', '[8*]C(CC)CCCCCC', '[14*]c1cc(F)c([14*])s1', '[14*]c1ccc(C)s1', '[14*]c1ccc([14*])s1', '[9*]n1nc2c([16*])c(F)c(F)c([16*])c2n1', '[14*]c1cc2c([16*])c3sc(C)cc3c([16*])c2s1', '.', '[7*]C(C#N)C#N', '[7*]C1C(=O)c2ccc(C)cc2C1[7*]', '[7*]C[8*]', '[8*]CCCCCC', '[14*]c1cc2sc3c(c2s1)C(c1ccc([16*])cc1)(c1ccc([16*])cc1)c1cc2c(cc1-3)C(c1ccc([16*])cc1)(c1ccc([16*])cc1)c1c-2sc2cc([14*])sc12']","[0, 0, 0, 0, 84, 85, 24, 6, 7, 19, 9, 1, 10, 16, 12, 13, 15]"
PBDB-T,ITIC,-5.297714285714285,-3.4170000000000003,-5.574146341463415,-3.915,1.0,CB,DIO,160.0,11.21,11.21,0.899,74.2,"['[8*]CC(CC)CCCC', '[14*]c1ccc(C)s1', '[14*]c1ccc([14*])s1', '[14*]c1sc([14*])c2c1C(=O)c1c([14*])sc([14*])c1C2=O', '[14*]c1cc2c([16*])c3sc(C)cc3c([16*])c2s1']","['[7*]C(C#N)C#N', '[7*]C1C(=O)c2ccccc2C1[7*]', '[7*]C[8*]', '[8*]CCCCCC', '[14*]c1cc2sc3c(c2s1)C(c1ccc([16*])cc1)(c1ccc([16*])cc1)c1cc2c(cc1-3)C(c1ccc([16*])cc1)(c1ccc([16*])cc1)c1c-2sc2cc([14*])sc12']","['[8*]CC(CC)CCCC', '[14*]c1ccc(C)s1', '[14*]c1ccc([14*])s1', '[14*]c1sc([14*])c2c1C(=O)c1c([14*])sc([14*])c1C2=O', '[14*]c1cc2c([16*])c3sc(C)cc3c([16*])c2s1', '.', '[7*]C(C#N)C#N', '[7*]C1C(=O)c2ccccc2C1[7*]', '[7*]C[8*]', '[8*]CCCCCC', '[14*]c1cc2sc3c(c2s1)C(c1ccc([16*])cc1)(c1ccc([16*])cc1)c1cc2c(cc1-3)C(c1ccc([16*])cc1)(c1ccc([16*])cc1)c1c-2sc2cc([14*])sc12']","[0, 0, 0, 0, 0, 0, 5, 6, 7, 30, 9, 1, 10, 11, 12, 13, 15]"
PBDB-T-SF,IT-4F,-5.41,-3.62,-5.66875,-4.060416666666667,1.0,CB,DIO,25.0,13.1,13.1,0.88,71.3,"['[8*]CC(CC)CCCC', '[14*]c1ccc(C)s1', '[14*]c1cc(F)c([14*])s1', '[14*]c1sc([14*])c2c1C(=O)c1c([14*])sc([14*])c1C2=O', '[14*]c1ccc([14*])s1', '[14*]c1cc2c([16*])c3sc(C)cc3c([16*])c2s1']","['[7*]C(C#N)C#N', '[7*]C1C(=O)c2cc(F)c(F)cc2C1[7*]', '[7*]C[8*]', '[8*]CCCCCC', '[14*]c1cc2sc3c(c2s1)C(c1ccc([16*])cc1)(c1ccc([16*])cc1)c1cc2c(cc1-3)C(c1ccc([16*])cc1)(c1ccc([16*])cc1)c1c-2sc2cc([14*])sc12']","['[8*]CC(CC)CCCC', '[14*]c1ccc(C)s1', '[14*]c1cc(F)c([14*])s1', '[14*]c1sc([14*])c2c1C(=O)c1c([14*])sc([14*])c1C2=O', '[14*]c1ccc([14*])s1', '[14*]c1cc2c([16*])c3sc(C)cc3c([16*])c2s1', '.', '[7*]C(C#N)C#N', '[7*]C1C(=O)c2cc(F)c(F)cc2C1[7*]', '[7*]C[8*]', '[8*]CCCCCC', '[14*]c1cc2sc3c(c2s1)C(c1ccc([16*])cc1)(c1ccc([16*])cc1)c1cc2c(cc1-3)C(c1ccc([16*])cc1)(c1ccc([16*])cc1)c1c-2sc2cc([14*])sc12']","[0, 0, 0, 0, 0, 5, 6, 24, 30, 7, 9, 1, 10, 42, 12, 13, 15]"
PBDB-T,ITIC,-5.297714285714285,-3.4170000000000003,-5.574146341463415,-3.915,1.0,CB,DIO,25.0,11.05,11.05,0.9,72.1,"['[8*]CC(CC)CCCC', '[14*]c1ccc(C)s1', '[14*]c1ccc([14*])s1', '[14*]c1sc([14*])c2c1C(=O)c1c([14*])sc([14*])c1C2=O', '[14*]c1cc2c([16*])c3sc(C)cc3c([16*])c2s1']","['[7*]C(C#N)C#N', '[7*]C1C(=O)c2ccccc2C1[7*]', '[7*]C[8*]', '[8*]CCCCCC', '[14*]c1cc2sc3c(c2s1)C(c1ccc([16*])cc1)(c1ccc([16*])cc1)c1cc2c(cc1-3)C(c1ccc([16*])cc1)(c1ccc([16*])cc1)c1c-2sc2cc([14*])sc12']","['[8*]CC(CC)CCCC', '[14*]c1ccc(C)s1', '[14*]c1ccc([14*])s1', '[14*]c1sc([14*])c2c1C(=O)c1c([14*])sc([14*])c1C2=O', '[14*]c1cc2c([16*])c3sc(C)cc3c([16*])c2s1', '.', '[7*]C(C#N)C#N', '[7*]C1C(=O)c2ccccc2C1[7*]', '[7*]C[8*]', '[8*]CCCCCC', '[14*]c1cc2sc3c(c2s1)C(c1ccc([16*])cc1)(c1ccc([16*])cc1)c1cc2c(cc1-3)C(c1ccc([16*])cc1)(c1ccc([16*])cc1)c1c-2sc2cc([14*])sc12']","[0, 0, 0, 0, 0, 0, 5, 6, 7, 30, 9, 1, 10, 11, 12, 13, 15]"
PCDTBT-C12,SM1,-5.23,-3.26,-5.93,-3.5,0.5,DCB,_,90.0,2.78,2.79,1.04,56.0,"['[3*]OS[11*]', '[4*]CCCCCCCCCCCC', '[8*]CCCCCCCC', '[9*]n1c2cc([16*])ccc2c2ccc(C)cc21', '[14*]c1ccc(C)s1', '[14*]c1ccc([14*])s1', '[16*]c1c([16*])c([16*])c2nsnc2c1[16*]']","['[8*]CCCCCCCC', '[10*]N1C(=O)c2cccc3c([16*])ccc(c23)C1=O', '[14*]c1ccc([14*])s1', '[16*]c1ccc([16*])cc1']","['[3*]OS[11*]', '[4*]CCCCCCCCCCCC', '[8*]CCCCCCCC', '[9*]n1c2cc([16*])ccc2c2ccc(C)cc21', '[14*]c1ccc(C)s1', '[14*]c1ccc([14*])s1', '[16*]c1c([16*])c([16*])c2nsnc2c1[16*]', '.', '[8*]CCCCCCCC', '[10*]N1C(=O)c2cccc3c([16*])ccc(c23)C1=O', '[14*]c1ccc([14*])s1', '[16*]c1ccc([16*])cc1']","[0, 0, 0, 0, 0, 32, 26, 21, 87, 6, 7, 36, 1, 21, 88, 7, 89]"
PCDTBT-C12,SM2,-5.23,-3.26,-5.98,-3.62,0.5,DCB,_,90.0,0.74,0.74,1.11,30.0,"['[3*]OS[11*]', '[4*]CCCCCCCCCCCC', '[8*]CCCCCCCC', '[9*]n1c2cc([16*])ccc2c2ccc(C)cc21', '[14*]c1ccc(C)s1', '[14*]c1ccc([14*])s1', '[16*]c1c([16*])c([16*])c2nsnc2c1[16*]']","['[8*]CCCCCCCCCCCC', '[10*]N1C(=O)c2cccc3c([16*])ccc(c23)C1=O', '[14*]c1ccc([14*])s1', '[16*]c1ccc([16*])c(F)c1']","['[3*]OS[11*]', '[4*]CCCCCCCCCCCC', '[8*]CCCCCCCC', '[9*]n1c2cc([16*])ccc2c2ccc(C)cc21', '[14*]c1ccc(C)s1', '[14*]c1ccc([14*])s1', '[16*]c1c([16*])c([16*])c2nsnc2c1[16*]', '.', '[8*]CCCCCCCCCCCC', '[10*]N1C(=O)c2cccc3c([16*])ccc(c23)C1=O', '[14*]c1ccc([14*])s1', '[16*]c1ccc([16*])c(F)c1']","[0, 0, 0, 0, 0, 32, 26, 21, 87, 6, 7, 36, 1, 90, 88, 7, 91]"
PCDTBT-C12,SM3,-5.23,-3.26,-5.95,-3.68,0.5,DCB,_,90.0,0.56,0.56,1.09,30.0,"['[3*]OS[11*]', '[4*]CCCCCCCCCCCC', '[8*]CCCCCCCC', '[9*]n1c2cc([16*])ccc2c2ccc(C)cc21', '[14*]c1ccc(C)s1', '[14*]c1ccc([14*])s1', '[16*]c1c([16*])c([16*])c2nsnc2c1[16*]']","['[4*]CCCCCCCC', '[3*]O[3*]', '[8*]CCCCCCCC', '[10*]N1C(=O)c2cccc3c([16*])ccc(c23)C1=O', '[14*]c1ccc([14*])s1', '[16*]c1cc([16*])c(F)cc1[16*]']","['[3*]OS[11*]', '[4*]CCCCCCCCCCCC', '[8*]CCCCCCCC', '[9*]n1c2cc([16*])ccc2c2ccc(C)cc21', '[14*]c1ccc(C)s1', '[14*]c1ccc([14*])s1', '[16*]c1c([16*])c([16*])c2nsnc2c1[16*]', '.', '[4*]CCCCCCCC', '[3*]O[3*]', '[8*]CCCCCCCC', '[10*]N1C(=O)c2cccc3c([16*])ccc(c23)C1=O', '[14*]c1ccc([14*])s1', '[16*]c1cc([16*])c(F)cc1[16*]']","[0, 0, 0, 32, 26, 21, 87, 6, 7, 36, 1, 51, 2, 21, 88, 7, 92]"
