Repository: aspuru-guzik-group/Beyond-Molecular-Structure-ML-for-OPV-Materials-Devices

File: ml_for_opvs/data/input_representation/OPV_Min/BRICS/processed_brics_frag_fabrication_wo_solid/KFold/input_train_0.csv (part 3 of 10)
Donor,Acceptor,HOMO_D_eV,LUMO_D_eV,HOMO_A_eV,LUMO_A_eV,D_A_ratio_m_m,solvent,solvent_additive,annealing_temperature,PCE_percent,calc_PCE_percent,Voc_V,FF_percent,Donor_BRICS,Acceptor_BRICS,DA_pair_BRICS,DA_tokenized_BRICS
PCDTBT-C12,SM4,-5.23,-3.26,-5.8,-3.65,0.5,DCB,_,90.0,0.13,0.13,1.24,28.0,"['[3*]OS[11*]', '[4*]CCCCCCCCCCCC', '[8*]CCCCCCCC', '[9*]n1c2cc([16*])ccc2c2ccc(C)cc21', '[14*]c1ccc(C)s1', '[14*]c1ccc([14*])s1', '[16*]c1c([16*])c([16*])c2nsnc2c1[16*]']","['[4*]CCCCCCCC', '[3*]O[3*]', '[8*]CCCCCCCC', '[10*]N1C(=O)c2cccc3c([16*])ccc(c23)C1=O', '[14*]c1ccc([14*])s1', '[16*]c1cc([16*])c([16*])cc1[16*]']","['[3*]OS[11*]', '[4*]CCCCCCCCCCCC', '[8*]CCCCCCCC', '[9*]n1c2cc([16*])ccc2c2ccc(C)cc21', '[14*]c1ccc(C)s1', '[14*]c1ccc([14*])s1', '[16*]c1c([16*])c([16*])c2nsnc2c1[16*]', '.', '[4*]CCCCCCCC', '[3*]O[3*]', '[8*]CCCCCCCC', '[10*]N1C(=O)c2cccc3c([16*])ccc(c23)C1=O', '[14*]c1ccc([14*])s1', '[16*]c1cc([16*])c([16*])cc1[16*]']","[0, 0, 0, 32, 26, 21, 87, 6, 7, 36, 1, 51, 2, 21, 88, 7, 93]"
PTB7,SFBRCN,-5.175,-3.435,-5.93,-3.86,0.833,CB,DIO,25.0,7.34,7.15,0.85,60.7,"['[3*]O[3*]', '[4*]CC(CC)CCCC', '[1*]C([6*])=O', '[14*]c1sc2c([14*])sc(C)c2c1F', '[14*]c1cc2c([16*])c3sc(C)cc3c([16*])c2s1']","['[4*]CCCCCCCC', '[3*]O[3*]', '[8*]CC', '[9*]n1c(=C(C#N)C#N)s/c(=C\\c2ccc([16*])c3nsnc23)c1=O', '[16*]c1ccc2c(c1)-c1cc([16*])ccc1C21c2cc([16*])ccc2-c2ccc([16*])cc21']","['[3*]O[3*]', '[4*]CC(CC)CCCC', '[1*]C([6*])=O', '[14*]c1sc2c([14*])sc(C)c2c1F', '[14*]c1cc2c([16*])c3sc(C)cc3c([16*])c2s1', '.', '[4*]CCCCCCCC', '[3*]O[3*]', '[8*]CC', '[9*]n1c(=C(C#N)C#N)s/c(=C\\c2ccc([16*])c3nsnc23)c1=O', '[16*]c1ccc2c(c1)-c1cc([16*])ccc1C21c2cc([16*])ccc2-c2ccc([16*])cc21']","[0, 0, 0, 0, 0, 0, 2, 3, 4, 35, 9, 1, 51, 2, 22, 94, 95]"
PBDB-T,ITCC,-5.297714285714285,-3.4170000000000003,-5.47,-3.76,1.0,CB,DIO,100.0,11.4,11.4,1.01,71.0,"['[8*]CC(CC)CCCC', '[14*]c1ccc(C)s1', '[14*]c1ccc([14*])s1', '[14*]c1sc([14*])c2c1C(=O)c1c([14*])sc([14*])c1C2=O', '[14*]c1cc2c([16*])c3sc(C)cc3c([16*])c2s1']","['[7*]C(C#N)C#N', '[7*]C1C(=O)c2sccc2C1[7*]', '[7*]C[8*]', '[8*]CCCCCC', '[14*]c1cc2sc3c(c2s1)C(c1ccc([16*])cc1)(c1ccc([16*])cc1)c1cc2c(cc1-3)C(c1ccc([16*])cc1)(c1ccc([16*])cc1)c1c-2sc2cc([14*])sc12']","['[8*]CC(CC)CCCC', '[14*]c1ccc(C)s1', '[14*]c1ccc([14*])s1', '[14*]c1sc([14*])c2c1C(=O)c1c([14*])sc([14*])c1C2=O', '[14*]c1cc2c([16*])c3sc(C)cc3c([16*])c2s1', '.', '[7*]C(C#N)C#N', '[7*]C1C(=O)c2sccc2C1[7*]', '[7*]C[8*]', '[8*]CCCCCC', '[14*]c1cc2sc3c(c2s1)C(c1ccc([16*])cc1)(c1ccc([16*])cc1)c1cc2c(cc1-3)C(c1ccc([16*])cc1)(c1ccc([16*])cc1)c1c-2sc2cc([14*])sc12']","[0, 0, 0, 0, 0, 0, 5, 6, 7, 30, 9, 1, 10, 86, 12, 13, 15]"
PBDTTT-E-T,IEIC,-5.09,-3.48,-5.455,-3.8625,0.667,CB,DIO,100.0,4.9,4.95,0.9,47.0,"['[3*]O[3*]', '[4*]CC(CC)CCCC', '[1*]C([6*])=O', '[8*]CC(CC)CCCC', '[14*]c1cc2c(C)sc([14*])c2s1', '[14*]c1ccc([14*])s1', '[14*]c1cc2c([16*])c3sc(C)cc3c([16*])c2s1']","['[7*]C(C#N)C#N', '[7*]C1C(=O)c2ccccc2C1[7*]', '[7*]C[8*]', '[8*]CC(CC)CCCC', '[8*]CCCCCC', '[14*]c1cc([16*])c([14*])s1', '[14*]c1cc2c(s1)-c1cc3c(cc1C2(c1ccc([16*])cc1)c1ccc([16*])cc1)-c1sc([14*])cc1C3(c1ccc([16*])cc1)c1ccc([16*])cc1']","['[3*]O[3*]', '[4*]CC(CC)CCCC', '[1*]C([6*])=O', '[8*]CC(CC)CCCC', '[14*]c1cc2c(C)sc([14*])c2s1', '[14*]c1ccc([14*])s1', '[14*]c1cc2c([16*])c3sc(C)cc3c([16*])c2s1', '.', '[7*]C(C#N)C#N', '[7*]C1C(=O)c2ccccc2C1[7*]', '[7*]C[8*]', '[8*]CC(CC)CCCC', '[8*]CCCCCC', '[14*]c1cc([16*])c([14*])s1', '[14*]c1cc2c(s1)-c1cc3c(cc1C2(c1ccc([16*])cc1)c1ccc([16*])cc1)-c1sc([14*])cc1C3(c1ccc([16*])cc1)c1ccc([16*])cc1']","[0, 0, 2, 3, 4, 5, 96, 7, 9, 1, 10, 11, 12, 5, 13, 34, 38]"
PBDTTT-E-T,IEICO,-5.09,-3.48,-5.32,-3.95,1.0,CB,DIO,100.0,8.4,8.42,0.82,58.0,"['[3*]O[3*]', '[4*]CC(CC)CCCC', '[1*]C([6*])=O', '[8*]CC(CC)CCCC', '[14*]c1cc2c(C)sc([14*])c2s1', '[14*]c1ccc([14*])s1', '[14*]c1cc2c([16*])c3sc(C)cc3c([16*])c2s1']","['[4*]CC(CC)CCCC', '[3*]O[3*]', '[7*]C(C#N)C#N', '[7*]C1C(=O)c2ccccc2C1[7*]', '[7*]C[8*]', '[8*]CCCCCC', '[14*]c1cc([16*])c([14*])s1', '[14*]c1cc2c(s1)-c1cc3c(cc1C2(c1ccc([16*])cc1)c1ccc([16*])cc1)-c1sc([14*])cc1C3(c1ccc([16*])cc1)c1ccc([16*])cc1']","['[3*]O[3*]', '[4*]CC(CC)CCCC', '[1*]C([6*])=O', '[8*]CC(CC)CCCC', '[14*]c1cc2c(C)sc([14*])c2s1', '[14*]c1ccc([14*])s1', '[14*]c1cc2c([16*])c3sc(C)cc3c([16*])c2s1', '.', '[4*]CC(CC)CCCC', '[3*]O[3*]', '[7*]C(C#N)C#N', '[7*]C1C(=O)c2ccccc2C1[7*]', '[7*]C[8*]', '[8*]CCCCCC', '[14*]c1cc([16*])c([14*])s1', '[14*]c1cc2c(s1)-c1cc3c(cc1C2(c1ccc([16*])cc1)c1ccc([16*])cc1)-c1sc([14*])cc1C3(c1ccc([16*])cc1)c1ccc([16*])cc1']","[0, 2, 3, 4, 5, 96, 7, 9, 1, 3, 2, 10, 11, 12, 13, 34, 38]"
PBTT,IEICO,-5.19,-3.11,-5.32,-3.95,1.0,CB,DIO,100.0,9.5,9.44,0.86,61.3,"['[3*]O[3*]', '[4*]CCCCCC', '[1*]C([6*])=O', '[8*]CC(CC)CCCC', '[14*]c1sc2c([14*])sc(C)c2c1F', '[14*]c1ccc([14*])s1', '[14*]c1cc2c([16*])c3sc(C)cc3c([16*])c2s1']","['[4*]CC(CC)CCCC', '[3*]O[3*]', '[7*]C(C#N)C#N', '[7*]C1C(=O)c2ccccc2C1[7*]', '[7*]C[8*]', '[8*]CCCCCC', '[14*]c1cc([16*])c([14*])s1', '[14*]c1cc2c(s1)-c1cc3c(cc1C2(c1ccc([16*])cc1)c1ccc([16*])cc1)-c1sc([14*])cc1C3(c1ccc([16*])cc1)c1ccc([16*])cc1']","['[3*]O[3*]', '[4*]CCCCCC', '[1*]C([6*])=O', '[8*]CC(CC)CCCC', '[14*]c1sc2c([14*])sc(C)c2c1F', '[14*]c1ccc([14*])s1', '[14*]c1cc2c([16*])c3sc(C)cc3c([16*])c2s1', '.', '[4*]CC(CC)CCCC', '[3*]O[3*]', '[7*]C(C#N)C#N', '[7*]C1C(=O)c2ccccc2C1[7*]', '[7*]C[8*]', '[8*]CCCCCC', '[14*]c1cc([16*])c([14*])s1', '[14*]c1cc2c(s1)-c1cc3c(cc1C2(c1ccc([16*])cc1)c1ccc([16*])cc1)-c1sc([14*])cc1C3(c1ccc([16*])cc1)c1ccc([16*])cc1']","[0, 2, 97, 4, 5, 35, 7, 9, 1, 3, 2, 10, 11, 12, 13, 34, 38]"
PTB7-Th,IEICO,-5.204782608695651,-3.5391891891891896,-5.32,-3.95,1.0,CB,DIO,100.0,7.3,7.32,0.91,60.5,"['[3*]O[3*]', '[4*]CC(CC)CCCC', '[1*]C([6*])=O', '[8*]CC(CC)CCCC', '[14*]c1sc2c([14*])sc(C)c2c1F', '[14*]c1ccc([14*])s1', '[14*]c1cc2c([16*])c3sc(C)cc3c([16*])c2s1']","['[4*]CC(CC)CCCC', '[3*]O[3*]', '[7*]C(C#N)C#N', '[7*]C1C(=O)c2ccccc2C1[7*]', '[7*]C[8*]', '[8*]CCCCCC', '[14*]c1cc([16*])c([14*])s1', '[14*]c1cc2c(s1)-c1cc3c(cc1C2(c1ccc([16*])cc1)c1ccc([16*])cc1)-c1sc([14*])cc1C3(c1ccc([16*])cc1)c1ccc([16*])cc1']","['[3*]O[3*]', '[4*]CC(CC)CCCC', '[1*]C([6*])=O', '[8*]CC(CC)CCCC', '[14*]c1sc2c([14*])sc(C)c2c1F', '[14*]c1ccc([14*])s1', '[14*]c1cc2c([16*])c3sc(C)cc3c([16*])c2s1', '.', '[4*]CC(CC)CCCC', '[3*]O[3*]', '[7*]C(C#N)C#N', '[7*]C1C(=O)c2ccccc2C1[7*]', '[7*]C[8*]', '[8*]CCCCCC', '[14*]c1cc([16*])c([14*])s1', '[14*]c1cc2c(s1)-c1cc3c(cc1C2(c1ccc([16*])cc1)c1ccc([16*])cc1)-c1sc([14*])cc1C3(c1ccc([16*])cc1)c1ccc([16*])cc1']","[0, 2, 3, 4, 5, 35, 7, 9, 1, 3, 2, 10, 11, 12, 13, 34, 38]"
PBDB-T,NITI,-5.297714285714285,-3.4170000000000003,-5.68,-3.84,1.0,CB,_,25.0,9.49,12.86,0.86,84.0,"['[8*]CC(CC)CCCC', '[14*]c1ccc(C)s1', '[14*]c1ccc([14*])s1', '[14*]c1sc([14*])c2c1C(=O)c1c([14*])sc([14*])c1C2=O', '[14*]c1cc2c([16*])c3sc(C)cc3c([16*])c2s1']","['[7*]C(C#N)C#N', '[7*]C1C(=O)c2cc(F)c(F)cc2C1[7*]', '[7*]C[8*]', '[8*]CCCCCCCC', '[14*]c1cc2c([14*])sc([14*])c2s1', '[16*]c1ccc2c(c1)C(CC(CC)CCCC)(CC(CC)CCCC)C1=C2C(CC(CC)CCCC)(CC(CC)CCCC)c2cc([16*])ccc21']","['[8*]CC(CC)CCCC', '[14*]c1ccc(C)s1', '[14*]c1ccc([14*])s1', '[14*]c1sc([14*])c2c1C(=O)c1c([14*])sc([14*])c1C2=O', '[14*]c1cc2c([16*])c3sc(C)cc3c([16*])c2s1', '.', '[7*]C(C#N)C#N', '[7*]C1C(=O)c2cc(F)c(F)cc2C1[7*]', '[7*]C[8*]', '[8*]CCCCCCCC', '[14*]c1cc2c([14*])sc([14*])c2s1', '[16*]c1ccc2c(c1)C(CC(CC)CCCC)(CC(CC)CCCC)C1=C2C(CC(CC)CCCC)(CC(CC)CCCC)c2cc([16*])ccc21']","[0, 0, 0, 0, 0, 5, 6, 7, 30, 9, 1, 10, 42, 12, 21, 99, 100]"
PTB7-Th,IHIC,-5.204782608695651,-3.5391891891891896,-5.45,-3.93,0.667,DCB,CN,25.0,9.41,7.75,0.744,60.9,"['[3*]O[3*]', '[4*]CC(CC)CCCC', '[1*]C([6*])=O', '[8*]CC(CC)CCCC', '[14*]c1sc2c([14*])sc(C)c2c1F', '[14*]c1ccc([14*])s1', '[14*]c1cc2c([16*])c3sc(C)cc3c([16*])c2s1']","['[7*]C(C#N)C#N', '[7*]C1C(=O)c2ccccc2C1[7*]', '[7*]C[8*]', '[8*]CCCCCC', '[14*]c1cc2c(s1)-c1sc3c4c(sc3c1C2(c1ccc([16*])cc1)c1ccc([16*])cc1)-c1sc([14*])cc1C4(c1ccc([16*])cc1)c1ccc([16*])cc1']","['[3*]O[3*]', '[4*]CC(CC)CCCC', '[1*]C([6*])=O', '[8*]CC(CC)CCCC', '[14*]c1sc2c([14*])sc(C)c2c1F', '[14*]c1ccc([14*])s1', '[14*]c1cc2c([16*])c3sc(C)cc3c([16*])c2s1', '.', '[7*]C(C#N)C#N', '[7*]C1C(=O)c2ccccc2C1[7*]', '[7*]C[8*]', '[8*]CCCCCC', '[14*]c1cc2c(s1)-c1sc3c4c(sc3c1C2(c1ccc([16*])cc1)c1ccc([16*])cc1)-c1sc([14*])cc1C4(c1ccc([16*])cc1)c1ccc([16*])cc1']","[0, 0, 0, 0, 2, 3, 4, 5, 35, 7, 9, 1, 10, 11, 12, 13, 101]"
P3HT,N3,-5.057777777777777,-2.989444444444445,-5.76,-3.97,0.833,o-DCB,_,25.0,4.62,4.63,0.87,60.0,"['[8*]CCCCCC', '[14*]c1sc(C)cc1[16*]', '[14*]c1cc([16*])c(C)s1', '[14*]c1cc([16*])c([14*])s1']","['[8*]CC', '[7*]C1SC(=S)N([10*])C1=O', '[8*]CCCCCCCC', '[7*]C[8*]', '[14*]c1ccc([14*])s1', '[10*]N1C(=O)c2cc([16*])c3c4c(cc([16*])c(c24)C1=O)C(=O)N([10*])C3=O']","['[8*]CCCCCC', '[14*]c1sc(C)cc1[16*]', '[14*]c1cc([16*])c(C)s1', '[14*]c1cc([16*])c([14*])s1', '.', '[8*]CC', '[7*]C1SC(=S)N([10*])C1=O', '[8*]CCCCCCCC', '[7*]C[8*]', '[14*]c1ccc([14*])s1', '[10*]N1C(=O)c2cc([16*])c3c4c(cc([16*])c(c24)C1=O)C(=O)N([10*])C3=O']","[0, 0, 0, 0, 0, 0, 13, 102, 57, 34, 1, 22, 76, 21, 12, 7, 103]"
P3HT,N5,-5.057777777777777,-2.989444444444445,-6.34,-3.73,0.833,o-DCB,_,25.0,4.03,4.02,0.97,59.0,"['[8*]CCCCCC', '[14*]c1sc(C)cc1[16*]', '[14*]c1cc([16*])c(C)s1', '[14*]c1cc([16*])c([14*])s1']","['[3*]O[3*]', '[3*]OC', '[4*]CC[4*]', '[1*]C(=O)C([7*])C#N', '[8*]C(C)CCCCCCC', '[8*]CCCCCCCC', '[7*]C[8*]', '[14*]c1ccc([14*])s1', '[10*]N1C(=O)c2cc([16*])c3c4c(cc([16*])c(c24)C1=O)C(=O)N([10*])C3=O']","['[8*]CCCCCC', '[14*]c1sc(C)cc1[16*]', '[14*]c1cc([16*])c(C)s1', '[14*]c1cc([16*])c([14*])s1', '.', '[3*]O[3*]', '[3*]OC', '[4*]CC[4*]', '[1*]C(=O)C([7*])C#N', '[8*]C(C)CCCCCCC', '[8*]CCCCCCCC', '[7*]C[8*]', '[14*]c1ccc([14*])s1', '[10*]N1C(=O)c2cc([16*])c3c4c(cc([16*])c(c24)C1=O)C(=O)N([10*])C3=O']","[0, 0, 0, 13, 102, 57, 34, 1, 2, 69, 105, 106, 107, 21, 12, 7, 103]"
P3HT,N6,-5.057777777777777,-2.989444444444445,-6.38,-3.98,0.833,o-DCB,_,25.0,6.11,6.11,0.9,63.0,"['[8*]CCCCCC', '[14*]c1sc(C)cc1[16*]', '[14*]c1cc([16*])c(C)s1', '[14*]c1cc([16*])c([14*])s1']","['[8*]CCCCCCCC', '[7*]C1C(=O)N([10*])C(=O)C(C#N)=C1C', '[7*]C[8*]', '[14*]c1ccc([14*])s1', '[10*]N1C(=O)c2cc([16*])c3c4c(cc([16*])c(c24)C1=O)C(=O)N([10*])C3=O']","['[8*]CCCCCC', '[14*]c1sc(C)cc1[16*]', '[14*]c1cc([16*])c(C)s1', '[14*]c1cc([16*])c([14*])s1', '.', '[8*]CCCCCCCC', '[7*]C1C(=O)N([10*])C(=O)C(C#N)=C1C', '[7*]C[8*]', '[14*]c1ccc([14*])s1', '[10*]N1C(=O)c2cc([16*])c3c4c(cc([16*])c(c24)C1=O)C(=O)N([10*])C3=O']","[0, 0, 0, 0, 0, 0, 0, 13, 102, 57, 34, 1, 21, 108, 12, 7, 103]"
PTB7-Th,DTPC-IC,-5.204782608695651,-3.5391891891891896,-5.21,-3.97,0.667,DCB,_,25.0,3.12,3.12,0.863,42.4,"['[3*]O[3*]', '[4*]CC(CC)CCCC', '[1*]C([6*])=O', '[8*]CC(CC)CCCC', '[14*]c1sc2c([14*])sc(C)c2c1F', '[14*]c1ccc([14*])s1', '[14*]c1cc2c([16*])c3sc(C)cc3c([16*])c2s1']","['[7*]C(C#N)C#N', '[7*]C1C(=O)c2ccccc2C1[7*]', '[8*]CC(CCCCCC)CCCCCCCC', '[7*]C[8*]', '[8*]CCCCCC', '[9*]n1c2cc3c4c(ccc5c6ccc7c8c(cc1c(c86)c2c45)-c1sc([14*])cc1C7(c1ccc([16*])cc1)c1ccc([16*])cc1)C(c1ccc([16*])cc1)(c1ccc([16*])cc1)c1cc([14*])sc1-3']","['[3*]O[3*]', '[4*]CC(CC)CCCC', '[1*]C([6*])=O', '[8*]CC(CC)CCCC', '[14*]c1sc2c([14*])sc(C)c2c1F', '[14*]c1ccc([14*])s1', '[14*]c1cc2c([16*])c3sc(C)cc3c([16*])c2s1', '.', '[7*]C(C#N)C#N', '[7*]C1C(=O)c2ccccc2C1[7*]', '[8*]CC(CCCCCC)CCCCCCCC', '[7*]C[8*]', '[8*]CCCCCC', '[9*]n1c2cc3c4c(ccc5c6ccc7c8c(cc1c(c86)c2c45)-c1sc([14*])cc1C7(c1ccc([16*])cc1)c1ccc([16*])cc1)C(c1ccc([16*])cc1)(c1ccc([16*])cc1)c1cc([14*])sc1-3']","[0, 0, 0, 2, 3, 4, 5, 35, 7, 9, 1, 10, 11, 17, 12, 13, 109]"
PTB7-Th,DTPC-DFIC,-5.204782608695651,-3.5391891891891896,-5.31,-4.1,0.667,DCB,DIO,25.0,10.21,10.21,0.76,61.3,"['[3*]O[3*]', '[4*]CC(CC)CCCC', '[1*]C([6*])=O', '[8*]CC(CC)CCCC', '[14*]c1sc2c([14*])sc(C)c2c1F', '[14*]c1ccc([14*])s1', '[14*]c1cc2c([16*])c3sc(C)cc3c([16*])c2s1']","['[7*]C(C#N)C#N', '[7*]C1C(=O)c2cc(F)c(F)cc2C1[7*]', '[8*]CC(CCCCCC)CCCCCCCC', '[7*]C[8*]', '[8*]CCCCCC', '[9*]n1c2cc3c4c(ccc5c6ccc7c8c(cc1c(c86)c2c45)-c1sc([14*])cc1C7(c1ccc([16*])cc1)c1ccc([16*])cc1)C(c1ccc([16*])cc1)(c1ccc([16*])cc1)c1cc([14*])sc1-3']","['[3*]O[3*]', '[4*]CC(CC)CCCC', '[1*]C([6*])=O', '[8*]CC(CC)CCCC', '[14*]c1sc2c([14*])sc(C)c2c1F', '[14*]c1ccc([14*])s1', '[14*]c1cc2c([16*])c3sc(C)cc3c([16*])c2s1', '.', '[7*]C(C#N)C#N', '[7*]C1C(=O)c2cc(F)c(F)cc2C1[7*]', '[8*]CC(CCCCCC)CCCCCCCC', '[7*]C[8*]', '[8*]CCCCCC', '[9*]n1c2cc3c4c(ccc5c6ccc7c8c(cc1c(c86)c2c45)-c1sc([14*])cc1C7(c1ccc([16*])cc1)c1ccc([16*])cc1)C(c1ccc([16*])cc1)(c1ccc([16*])cc1)c1cc([14*])sc1-3']","[0, 0, 0, 2, 3, 4, 5, 35, 7, 9, 1, 10, 42, 17, 12, 13, 109]"
PBDB-T,DICTF,-5.297714285714285,-3.4170000000000003,-5.67,-3.79,0.833,CB,DIO,25.0,5.93,5.65,0.93,59.0,"['[8*]CC(CC)CCCC', '[14*]c1ccc(C)s1', '[14*]c1ccc([14*])s1', '[14*]c1sc([14*])c2c1C(=O)c1c([14*])sc([14*])c1C2=O', '[14*]c1cc2c([16*])c3sc(C)cc3c([16*])c2s1']","['[7*]C(C#N)C#N', '[7*]C1C(=O)c2ccccc2C1[7*]', '[7*]C[8*]', '[14*]c1ccc([14*])s1', '[16*]c1ccc2c(c1)C(CCCCCCCC)(CCCCCCCC)c1cc([16*])ccc1-2']","['[8*]CC(CC)CCCC', '[14*]c1ccc(C)s1', '[14*]c1ccc([14*])s1', '[14*]c1sc([14*])c2c1C(=O)c1c([14*])sc([14*])c1C2=O', '[14*]c1cc2c([16*])c3sc(C)cc3c([16*])c2s1', '.', '[7*]C(C#N)C#N', '[7*]C1C(=O)c2ccccc2C1[7*]', '[7*]C[8*]', '[14*]c1ccc([14*])s1', '[16*]c1ccc2c(c1)C(CCCCCCCC)(CCCCCCCC)c1cc([16*])ccc1-2']","[0, 0, 0, 0, 0, 0, 5, 6, 7, 30, 9, 1, 10, 11, 12, 7, 78]"
PBDB-T,FDICTF,-5.297714285714285,-3.4170000000000003,-5.43,-3.71,0.833,CB,DIO,25.0,10.06,9.81,0.94,66.0,"['[8*]CC(CC)CCCC', '[14*]c1ccc(C)s1', '[14*]c1ccc([14*])s1', '[14*]c1sc([14*])c2c1C(=O)c1c([14*])sc([14*])c1C2=O', '[14*]c1cc2c([16*])c3sc(C)cc3c([16*])c2s1']","['[7*]C(C#N)C#N', '[7*]C1C(=O)c2ccccc2C1[7*]', '[7*]C[8*]', '[14*]c1cc2c(s1)-c1cc3c(cc1C2(CCCCCCCC)CCCCCCCC)-c1cc2c(cc1C3(CCCCCCCC)CCCCCCCC)-c1sc([14*])cc1C2(CCCCCCCC)CCCCCCCC']","['[8*]CC(CC)CCCC', '[14*]c1ccc(C)s1', '[14*]c1ccc([14*])s1', '[14*]c1sc([14*])c2c1C(=O)c1c([14*])sc([14*])c1C2=O', '[14*]c1cc2c([16*])c3sc(C)cc3c([16*])c2s1', '.', '[7*]C(C#N)C#N', '[7*]C1C(=O)c2ccccc2C1[7*]', '[7*]C[8*]', '[14*]c1cc2c(s1)-c1cc3c(cc1C2(CCCCCCCC)CCCCCCCC)-c1cc2c(cc1C3(CCCCCCCC)CCCCCCCC)-c1sc([14*])cc1C2(CCCCCCCC)CCCCCCCC']","[0, 0, 0, 0, 0, 0, 0, 5, 6, 7, 30, 9, 1, 10, 11, 12, 110]"
P3HT,MPU1,-5.057777777777777,-2.989444444444445,-5.81,-3.99,1.0,CF,DIO,40.0,1.14,1.13,0.64,42.0,"['[8*]CCCCCC', '[14*]c1sc(C)cc1[16*]', '[14*]c1cc([16*])c(C)s1', '[14*]c1cc([16*])c([14*])s1']","['[8*]CC', '[7*]C1SC(=S)N([10*])C1=O', '[8*]CC(CC)CCCC', '[7*]C[8*]', '[14*]c1ccc([14*])s1', '[10*]N1C(=O)C2C(C(=O)N([10*])C2[13*])C1[13*]']","['[8*]CCCCCC', '[14*]c1sc(C)cc1[16*]', '[14*]c1cc([16*])c(C)s1', '[14*]c1cc([16*])c([14*])s1', '.', '[8*]CC', '[7*]C1SC(=S)N([10*])C1=O', '[8*]CC(CC)CCCC', '[7*]C[8*]', '[14*]c1ccc([14*])s1', '[10*]N1C(=O)C2C(C(=O)N([10*])C2[13*])C1[13*]']","[0, 0, 0, 0, 0, 0, 13, 102, 57, 34, 1, 22, 76, 5, 12, 7, 111]"
PBDB-T,IDT-BOC6,-5.297714285714285,-3.4170000000000003,-5.51,-3.78,1.0,o-DCB,DIO,25.0,9.6,9.56,1.01,54.0,"['[8*]CC(CC)CCCC', '[14*]c1ccc(C)s1', '[14*]c1ccc([14*])s1', '[14*]c1sc([14*])c2c1C(=O)c1c([14*])sc([14*])c1C2=O', '[14*]c1cc2c([16*])c3sc(C)cc3c([16*])c2s1']","['[4*]CCCCCC', '[3*]O[3*]', '[7*]C(C#N)C#N', '[7*]C1C(=O)c2ccccc2C1[7*]', '[7*]C[8*]', '[8*]CCCCCC', '[16*]c1cc([16*])c([16*])cc1[16*]', '[14*]c1cc2c(s1)-c1cc3c(cc1C2(c1ccc([16*])cc1)c1ccc([16*])cc1)-c1sc([14*])cc1C3(c1ccc([16*])cc1)c1ccc([16*])cc1']","['[8*]CC(CC)CCCC', '[14*]c1ccc(C)s1', '[14*]c1ccc([14*])s1', '[14*]c1sc([14*])c2c1C(=O)c1c([14*])sc([14*])c1C2=O', '[14*]c1cc2c([16*])c3sc(C)cc3c([16*])c2s1', '.', '[4*]CCCCCC', '[3*]O[3*]', '[7*]C(C#N)C#N', '[7*]C1C(=O)c2ccccc2C1[7*]', '[7*]C[8*]', '[8*]CCCCCC', '[16*]c1cc([16*])c([16*])cc1[16*]', '[14*]c1cc2c(s1)-c1cc3c(cc1C2(c1ccc([16*])cc1)c1ccc([16*])cc1)-c1sc([14*])cc1C3(c1ccc([16*])cc1)c1ccc([16*])cc1']","[0, 0, 0, 5, 6, 7, 30, 9, 1, 97, 2, 10, 11, 12, 13, 93, 38]"
P3HT,ATT-3,-5.057777777777777,-2.989444444444445,-5.32,-3.4,1.25,CF,_,130.0,6.26,6.28,0.927,62.0,"['[8*]CCCCCC', '[14*]c1sc(C)cc1[16*]', '[14*]c1cc([16*])c(C)s1', '[14*]c1cc([16*])c([14*])s1']","['[3*]O[3*]', '[4*]CCCCCCCC', '[1*]C([6*])=O', '[8*]CC', '[7*]C1SC(=S)N([10*])C1=O', '[7*]C[8*]', '[8*]CCCCCC', '[14*]c1cc2c([14*])sc([14*])c2s1', '[14*]c1cc2c(s1)-c1cc3c(cc1C2(c1ccc([16*])cc1)c1ccc([16*])cc1)-c1sc([14*])cc1C3(c1ccc([16*])cc1)c1ccc([16*])cc1']","['[8*]CCCCCC', '[14*]c1sc(C)cc1[16*]', '[14*]c1cc([16*])c(C)s1', '[14*]c1cc([16*])c([14*])s1', '.', '[3*]O[3*]', '[4*]CCCCCCCC', '[1*]C([6*])=O', '[8*]CC', '[7*]C1SC(=S)N([10*])C1=O', '[7*]C[8*]', '[8*]CCCCCC', '[14*]c1cc2c([14*])sc([14*])c2s1', '[14*]c1cc2c(s1)-c1cc3c(cc1C2(c1ccc([16*])cc1)c1ccc([16*])cc1)-c1sc([14*])cc1C3(c1ccc([16*])cc1)c1ccc([16*])cc1']","[0, 0, 0, 13, 102, 57, 34, 1, 2, 51, 4, 22, 76, 12, 13, 99, 38]"
PBDB-T,IT-O1,-5.297714285714285,-3.4170000000000003,-5.38,-3.33,1.0,CB,_,130.0,11.6,11.62,0.93,72.0,"['[8*]CC(CC)CCCC', '[14*]c1ccc(C)s1', '[14*]c1ccc([14*])s1', '[14*]c1sc([14*])c2c1C(=O)c1c([14*])sc([14*])c1C2=O', '[14*]c1cc2c([16*])c3sc(C)cc3c([16*])c2s1']","['[3*]OC', '[7*]C(C#N)C#N', '[7*]C1C(=O)c2ccc([16*])cc2C1[7*]', '[7*]C[8*]', '[8*]CCCCCC', '[14*]c1cc2sc3c(c2s1)C(c1ccc([16*])cc1)(c1ccc([16*])cc1)c1cc2c(cc1-3)C(c1ccc([16*])cc1)(c1ccc([16*])cc1)c1c-2sc2cc([14*])sc12']","['[8*]CC(CC)CCCC', '[14*]c1ccc(C)s1', '[14*]c1ccc([14*])s1', '[14*]c1sc([14*])c2c1C(=O)c1c([14*])sc([14*])c1C2=O', '[14*]c1cc2c([16*])c3sc(C)cc3c([16*])c2s1', '.', '[3*]OC', '[7*]C(C#N)C#N', '[7*]C1C(=O)c2ccc([16*])cc2C1[7*]', '[7*]C[8*]', '[8*]CCCCCC', '[14*]c1cc2sc3c(c2s1)C(c1ccc([16*])cc1)(c1ccc([16*])cc1)c1cc2c(cc1-3)C(c1ccc([16*])cc1)(c1ccc([16*])cc1)c1c-2sc2cc([14*])sc12']","[0, 0, 0, 0, 0, 5, 6, 7, 30, 9, 1, 69, 10, 70, 12, 13, 15]"
PBDB-T,IT-O2,-5.297714285714285,-3.4170000000000003,-5.37,-3.31,1.0,CB,_,130.0,9.3,9.31,0.97,62.6,"['[8*]CC(CC)CCCC', '[14*]c1ccc(C)s1', '[14*]c1ccc([14*])s1', '[14*]c1sc([14*])c2c1C(=O)c1c([14*])sc([14*])c1C2=O', '[14*]c1cc2c([16*])c3sc(C)cc3c([16*])c2s1']","['[4*]CC', '[3*]O[3*]', '[7*]C(C#N)C#N', '[7*]C1C(=O)c2ccc([16*])cc2C1[7*]', '[7*]C[8*]', '[8*]CCCCCC', '[14*]c1cc2sc3c(c2s1)C(c1ccc([16*])cc1)(c1ccc([16*])cc1)c1cc2c(cc1-3)C(c1ccc([16*])cc1)(c1ccc([16*])cc1)c1c-2sc2cc([14*])sc12']","['[8*]CC(CC)CCCC', '[14*]c1ccc(C)s1', '[14*]c1ccc([14*])s1', '[14*]c1sc([14*])c2c1C(=O)c1c([14*])sc([14*])c1C2=O', '[14*]c1cc2c([16*])c3sc(C)cc3c([16*])c2s1', '.', '[4*]CC', '[3*]O[3*]', '[7*]C(C#N)C#N', '[7*]C1C(=O)c2ccc([16*])cc2C1[7*]', '[7*]C[8*]', '[8*]CCCCCC', '[14*]c1cc2sc3c(c2s1)C(c1ccc([16*])cc1)(c1ccc([16*])cc1)c1cc2c(cc1-3)C(c1ccc([16*])cc1)(c1ccc([16*])cc1)c1c-2sc2cc([14*])sc12']","[0, 0, 0, 0, 5, 6, 7, 30, 9, 1, 116, 2, 10, 70, 12, 13, 15]"
PBDB-T,IT-O4,-5.297714285714285,-3.4170000000000003,-5.35,-3.3,1.0,CB,_,130.0,4.2,4.17,0.95,47.9,"['[8*]CC(CC)CCCC', '[14*]c1ccc(C)s1', '[14*]c1ccc([14*])s1', '[14*]c1sc([14*])c2c1C(=O)c1c([14*])sc([14*])c1C2=O', '[14*]c1cc2c([16*])c3sc(C)cc3c([16*])c2s1']","['[4*]CCCC', '[3*]O[3*]', '[7*]C(C#N)C#N', '[7*]C1C(=O)c2ccc([16*])cc2C1[7*]', '[7*]C[8*]', '[8*]CCCCCC', '[14*]c1cc2sc3c(c2s1)C(c1ccc([16*])cc1)(c1ccc([16*])cc1)c1cc2c(cc1-3)C(c1ccc([16*])cc1)(c1ccc([16*])cc1)c1c-2sc2cc([14*])sc12']","['[8*]CC(CC)CCCC', '[14*]c1ccc(C)s1', '[14*]c1ccc([14*])s1', '[14*]c1sc([14*])c2c1C(=O)c1c([14*])sc([14*])c1C2=O', '[14*]c1cc2c([16*])c3sc(C)cc3c([16*])c2s1', '.', '[4*]CCCC', '[3*]O[3*]', '[7*]C(C#N)C#N', '[7*]C1C(=O)c2ccc([16*])cc2C1[7*]', '[7*]C[8*]', '[8*]CCCCCC', '[14*]c1cc2sc3c(c2s1)C(c1ccc([16*])cc1)(c1ccc([16*])cc1)c1cc2c(cc1-3)C(c1ccc([16*])cc1)(c1ccc([16*])cc1)c1c-2sc2cc([14*])sc12']","[0, 0, 0, 0, 5, 6, 7, 30, 9, 1, 118, 2, 10, 70, 12, 13, 15]"
PTPDBDT,ITIC,-5.6,-3.75,-5.574146341463415,-3.915,1.0,CF:n-hexane (9:1),_,25.0,6.4,6.39,1.04,58.0,"['[8*]CCCCCCCC', '[8*]CC(CC)CCCC', '[10*]N1C(=O)c2c([14*])sc(C)c2C1=O', '[14*]c1ccc([14*])s1', '[14*]c1cc2c([16*])c3sc(C)cc3c([16*])c2s1']","['[7*]C(C#N)C#N', '[7*]C1C(=O)c2ccccc2C1[7*]', '[7*]C[8*]', '[8*]CCCCCC', '[14*]c1cc2sc3c(c2s1)C(c1ccc([16*])cc1)(c1ccc([16*])cc1)c1cc2c(cc1-3)C(c1ccc([16*])cc1)(c1ccc([16*])cc1)c1c-2sc2cc([14*])sc12']","['[8*]CCCCCCCC', '[8*]CC(CC)CCCC', '[10*]N1C(=O)c2c([14*])sc(C)c2C1=O', '[14*]c1ccc([14*])s1', '[14*]c1cc2c([16*])c3sc(C)cc3c([16*])c2s1', '.', '[7*]C(C#N)C#N', '[7*]C1C(=O)c2ccccc2C1[7*]', '[7*]C[8*]', '[8*]CCCCCC', '[14*]c1cc2sc3c(c2s1)C(c1ccc([16*])cc1)(c1ccc([16*])cc1)c1cc2c(cc1-3)C(c1ccc([16*])cc1)(c1ccc([16*])cc1)c1c-2sc2cc([14*])sc12']","[0, 0, 0, 0, 0, 0, 21, 5, 119, 7, 9, 1, 10, 11, 12, 13, 15]"
PTPDBDT,Cl-ITIC,-5.6,-3.75,-5.7,-4.14,1.0,CF:n-hexane (9:1),_,150.0,9.5,9.53,0.94,65.0,"['[8*]CCCCCCCC', '[8*]CC(CC)CCCC', '[10*]N1C(=O)c2c([14*])sc(C)c2C1=O', '[14*]c1ccc([14*])s1', '[14*]c1cc2c([16*])c3sc(C)cc3c([16*])c2s1']","['[7*]C(C#N)C#N', '[7*]C1C(=O)c2cc(Cl)ccc2C1[7*]', '[7*]C[8*]', '[8*]CCCCCC', '[14*]c1cc2sc3c(c2s1)C(c1ccc([16*])cc1)(c1ccc([16*])cc1)c1cc2c(cc1-3)C(c1ccc([16*])cc1)(c1ccc([16*])cc1)c1c-2sc2cc([14*])sc12']","['[8*]CCCCCCCC', '[8*]CC(CC)CCCC', '[10*]N1C(=O)c2c([14*])sc(C)c2C1=O', '[14*]c1ccc([14*])s1', '[14*]c1cc2c([16*])c3sc(C)cc3c([16*])c2s1', '.', '[7*]C(C#N)C#N', '[7*]C1C(=O)c2cc(Cl)ccc2C1[7*]', '[7*]C[8*]', '[8*]CCCCCC', '[14*]c1cc2sc3c(c2s1)C(c1ccc([16*])cc1)(c1ccc([16*])cc1)c1cc2c(cc1-3)C(c1ccc([16*])cc1)(c1ccc([16*])cc1)c1c-2sc2cc([14*])sc12']","[0, 0, 0, 0, 0, 0, 21, 5, 119, 7, 9, 1, 10, 120, 12, 13, 15]"
PTPDBDT,Br-ITIC,-5.6,-3.75,-5.73,-4.2,1.0,CF:n-hexane (9:1),_,150.0,9.4,9.45,0.93,66.0,"['[8*]CCCCCCCC', '[8*]CC(CC)CCCC', '[10*]N1C(=O)c2c([14*])sc(C)c2C1=O', '[14*]c1ccc([14*])s1', '[14*]c1cc2c([16*])c3sc(C)cc3c([16*])c2s1']","['[7*]C(C#N)C#N', '[7*]C1C(=O)c2cc(Br)ccc2C1[7*]', '[7*]C[8*]', '[8*]CCCCCC', '[14*]c1cc2sc3c(c2s1)C(c1ccc([16*])cc1)(c1ccc([16*])cc1)c1cc2c(cc1-3)C(c1ccc([16*])cc1)(c1ccc([16*])cc1)c1c-2sc2cc([14*])sc12']","['[8*]CCCCCCCC', '[8*]CC(CC)CCCC', '[10*]N1C(=O)c2c([14*])sc(C)c2C1=O', '[14*]c1ccc([14*])s1', '[14*]c1cc2c([16*])c3sc(C)cc3c([16*])c2s1', '.', '[7*]C(C#N)C#N', '[7*]C1C(=O)c2cc(Br)ccc2C1[7*]', '[7*]C[8*]', '[8*]CCCCCC', '[14*]c1cc2sc3c(c2s1)C(c1ccc([16*])cc1)(c1ccc([16*])cc1)c1cc2c(cc1-3)C(c1ccc([16*])cc1)(c1ccc([16*])cc1)c1c-2sc2cc([14*])sc12']","[0, 0, 0, 0, 0, 0, 21, 5, 119, 7, 9, 1, 10, 121, 12, 13, 15]"
PTPDBDT,I-ITIC,-5.6,-3.75,-5.68,-4.14,1.0,CF:n-hexane (9:1),_,150.0,8.9,8.77,0.93,65.0,"['[8*]CCCCCCCC', '[8*]CC(CC)CCCC', '[10*]N1C(=O)c2c([14*])sc(C)c2C1=O', '[14*]c1ccc([14*])s1', '[14*]c1cc2c([16*])c3sc(C)cc3c([16*])c2s1']","['[7*]C(C#N)C#N', '[7*]C1C(=O)c2cc(I)ccc2C1[7*]', '[7*]C[8*]', '[8*]CCCCCC', '[14*]c1cc2sc3c(c2s1)C(c1ccc([16*])cc1)(c1ccc([16*])cc1)c1cc2c(cc1-3)C(c1ccc([16*])cc1)(c1ccc([16*])cc1)c1c-2sc2cc([14*])sc12']","['[8*]CCCCCCCC', '[8*]CC(CC)CCCC', '[10*]N1C(=O)c2c([14*])sc(C)c2C1=O', '[14*]c1ccc([14*])s1', '[14*]c1cc2c([16*])c3sc(C)cc3c([16*])c2s1', '.', '[7*]C(C#N)C#N', '[7*]C1C(=O)c2cc(I)ccc2C1[7*]', '[7*]C[8*]', '[8*]CCCCCC', '[14*]c1cc2sc3c(c2s1)C(c1ccc([16*])cc1)(c1ccc([16*])cc1)c1cc2c(cc1-3)C(c1ccc([16*])cc1)(c1ccc([16*])cc1)c1c-2sc2cc([14*])sc12']","[0, 0, 0, 0, 0, 0, 21, 5, 119, 7, 9, 1, 10, 122, 12, 13, 15]"
PBDB-T,NCBDT,-5.297714285714285,-3.4170000000000003,-5.36,-3.89,1.25,CF,_,25.0,11.62,11.57,0.835,70.2,"['[8*]CC(CC)CCCC', '[14*]c1ccc(C)s1', '[14*]c1ccc([14*])s1', '[14*]c1sc([14*])c2c1C(=O)c1c([14*])sc([14*])c1C2=O', '[14*]c1cc2c([16*])c3sc(C)cc3c([16*])c2s1']","['[7*]C(C#N)C#N', '[7*]C1C(=O)c2cc(F)ccc2C1[7*]', '[7*]C[8*]', '[8*]CCCCCCCC', '[8*]CCCCCC', '[14*]c1cc2c(s1)-c1sc3c([16*])c4c5c(sc4c([16*])c3c1C2(c1ccc([16*])cc1)c1ccc([16*])cc1)-c1sc([14*])cc1C5(c1ccc([16*])cc1)c1ccc([16*])cc1']","['[8*]CC(CC)CCCC', '[14*]c1ccc(C)s1', '[14*]c1ccc([14*])s1', '[14*]c1sc([14*])c2c1C(=O)c1c([14*])sc([14*])c1C2=O', '[14*]c1cc2c([16*])c3sc(C)cc3c([16*])c2s1', '.', '[7*]C(C#N)C#N', '[7*]C1C(=O)c2cc(F)ccc2C1[7*]', '[7*]C[8*]', '[8*]CCCCCCCC', '[8*]CCCCCC', '[14*]c1cc2c(s1)-c1sc3c([16*])c4c5c(sc4c([16*])c3c1C2(c1ccc([16*])cc1)c1ccc([16*])cc1)-c1sc([14*])cc1C5(c1ccc([16*])cc1)c1ccc([16*])cc1']","[0, 0, 0, 0, 0, 5, 6, 7, 30, 9, 1, 10, 68, 12, 21, 13, 28]"
PBDB-T,NFBDT,-5.297714285714285,-3.4170000000000003,-5.400000000000001,-3.83,1.25,CF,_,25.0,10.42,10.41,0.868,67.2,"['[8*]CC(CC)CCCC', '[14*]c1ccc(C)s1', '[14*]c1ccc([14*])s1', '[14*]c1sc([14*])c2c1C(=O)c1c([14*])sc([14*])c1C2=O', '[14*]c1cc2c([16*])c3sc(C)cc3c([16*])c2s1']","['[7*]C(C#N)C#N', '[7*]C1C(=O)c2ccccc2C1[7*]', '[7*]C[8*]', '[8*]CCCCCC', '[14*]c1cc2c(s1)-c1sc3cc4c5c(sc4cc3c1C2(c1ccc([16*])cc1)c1ccc([16*])cc1)-c1sc([14*])cc1C5(c1ccc([16*])cc1)c1ccc([16*])cc1']","['[8*]CC(CC)CCCC', '[14*]c1ccc(C)s1', '[14*]c1ccc([14*])s1', '[14*]c1sc([14*])c2c1C(=O)c1c([14*])sc([14*])c1C2=O', '[14*]c1cc2c([16*])c3sc(C)cc3c([16*])c2s1', '.', '[7*]C(C#N)C#N', '[7*]C1C(=O)c2ccccc2C1[7*]', '[7*]C[8*]', '[8*]CCCCCC', '[14*]c1cc2c(s1)-c1sc3cc4c5c(sc4cc3c1C2(c1ccc([16*])cc1)c1ccc([16*])cc1)-c1sc([14*])cc1C5(c1ccc([16*])cc1)c1ccc([16*])cc1']","[0, 0, 0, 0, 0, 0, 5, 6, 7, 30, 9, 1, 10, 11, 12, 13, 65]"
J71,ZITI,-5.353333333333333,-3.4318181818181825,-5.550000000000001,-3.78,1.0,CF,_,120.0,13.04,12.91,0.93,68.61,"['[8*]CC(CCCCCC)CCCCCCCC', '[14*]c1ccc(C)s1', '[14*]c1ccc([Si](CCC)(CCC)CCC)s1', '[14*]c1ccc([14*])s1', '[9*]n1nc2c([16*])c(F)c(F)c([16*])c2n1', '[14*]c1cc2c([16*])c3sc(C)cc3c([16*])c2s1']","['[7*]C(C#N)C#N', '[7*]C1C(=O)c2cc(F)ccc2C1[7*]', '[7*]C[8*]', '[14*]c1cc2c(s1)-c1cc3c(cc1C2)C1C(c2cc4c(cc2C1(CC(CCCCCC)CCCCCCCC)CC(CCCCCC)CCCCCCCC)-c1sc([14*])cc1C4)C3(CC(CCCCCC)CCCCCCCC)CC(CCCCCC)CCCCCCCC']","['[8*]CC(CCCCCC)CCCCCCCC', '[14*]c1ccc(C)s1', '[14*]c1ccc([Si](CCC)(CCC)CCC)s1', '[14*]c1ccc([14*])s1', '[9*]n1nc2c([16*])c(F)c(F)c([16*])c2n1', '[14*]c1cc2c([16*])c3sc(C)cc3c([16*])c2s1', '.', '[7*]C(C#N)C#N', '[7*]C1C(=O)c2cc(F)ccc2C1[7*]', '[7*]C[8*]', '[14*]c1cc2c(s1)-c1cc3c(cc1C2)C1C(c2cc4c(cc2C1(CC(CCCCCC)CCCCCCCC)CC(CCCCCC)CCCCCCCC)-c1sc([14*])cc1C4)C3(CC(CCCCCC)CCCCCCCC)CC(CCCCCC)CCCCCCCC']","[0, 0, 0, 0, 0, 0, 17, 6, 18, 7, 19, 9, 1, 10, 68, 12, 124]"
PBDB-T,DTCCIC-C17,-5.297714285714285,-3.4170000000000003,-5.46,-3.65,0.667,CB,DIO,25.0,9.02,9.02,0.96,67.0,"['[8*]CC(CC)CCCC', '[14*]c1ccc(C)s1', '[14*]c1ccc([14*])s1', '[14*]c1sc([14*])c2c1C(=O)c1c([14*])sc([14*])c1C2=O', '[14*]c1cc2c([16*])c3sc(C)cc3c([16*])c2s1']","['[7*]C(C#N)C#N', '[7*]C1C(=O)c2ccccc2C1[7*]', '[8*]C(CCCCCCC)CCCCCCCCC', '[7*]C[8*]', '[8*]CCCCCCCC', '[9*]n1c2cc3c(cc2c2cc4c(cc21)-c1sc([14*])cc1C4(c1ccc([16*])cc1)c1ccc([16*])cc1)C(c1ccc([16*])cc1)(c1ccc([16*])cc1)c1cc([14*])sc1-3']","['[8*]CC(CC)CCCC', '[14*]c1ccc(C)s1', '[14*]c1ccc([14*])s1', '[14*]c1sc([14*])c2c1C(=O)c1c([14*])sc([14*])c1C2=O', '[14*]c1cc2c([16*])c3sc(C)cc3c([16*])c2s1', '.', '[7*]C(C#N)C#N', '[7*]C1C(=O)c2ccccc2C1[7*]', '[8*]C(CCCCCCC)CCCCCCCCC', '[7*]C[8*]', '[8*]CCCCCCCC', '[9*]n1c2cc3c(cc2c2cc4c(cc21)-c1sc([14*])cc1C4(c1ccc([16*])cc1)c1ccc([16*])cc1)C(c1ccc([16*])cc1)(c1ccc([16*])cc1)c1cc([14*])sc1-3']","[0, 0, 0, 0, 0, 5, 6, 7, 30, 9, 1, 10, 11, 125, 12, 21, 126]"
P3HT,EH-IDTBR,-5.057777777777777,-2.989444444444445,-5.58,-3.9,1.0,CB,_,130.0,6.0,5.7,0.76,62.0,"['[8*]CCCCCC', '[14*]c1sc(C)cc1[16*]', '[14*]c1cc([16*])c(C)s1', '[14*]c1cc([16*])c([14*])s1']","['[8*]CC', '[7*]C1SC(=S)N([10*])C1=O', '[7*]C[8*]', '[16*]c1ccc([16*])c2nsnc12', '[14*]c1cc2c(s1)-c1cc3c(cc1C2(CC(CC)CCCC)CC(CC)CCCC)-c1sc([14*])cc1C3(CC(CC)CCCC)CC(CC)CCCC']","['[8*]CCCCCC', '[14*]c1sc(C)cc1[16*]', '[14*]c1cc([16*])c(C)s1', '[14*]c1cc([16*])c([14*])s1', '.', '[8*]CC', '[7*]C1SC(=S)N([10*])C1=O', '[7*]C[8*]', '[16*]c1ccc([16*])c2nsnc12', '[14*]c1cc2c(s1)-c1cc3c(cc1C2(CC(CC)CCCC)CC(CC)CCCC)-c1sc([14*])cc1C3(CC(CC)CCCC)CC(CC)CCCC']","[0, 0, 0, 0, 0, 0, 0, 13, 102, 57, 34, 1, 22, 76, 12, 127, 129]"
P3HT,FBR,-5.057777777777777,-2.989444444444445,-5.786666666666666,-3.673333333333333,1.0,CF:DCB (80:20),_,110.0,4.11,4.11,0.82,63.0,"['[8*]CCCCCC', '[14*]c1sc(C)cc1[16*]', '[14*]c1cc([16*])c(C)s1', '[14*]c1cc([16*])c([14*])s1']","['[8*]CC', '[7*]C1SC(=S)N([10*])C1=O', '[7*]C[8*]', '[16*]c1ccc([16*])c2nsnc12', '[16*]c1ccc2c(c1)C(CCCCCCCC)(CCCCCCCC)c1cc([16*])ccc1-2']","['[8*]CCCCCC', '[14*]c1sc(C)cc1[16*]', '[14*]c1cc([16*])c(C)s1', '[14*]c1cc([16*])c([14*])s1', '.', '[8*]CC', '[7*]C1SC(=S)N([10*])C1=O', '[7*]C[8*]', '[16*]c1ccc([16*])c2nsnc12', '[16*]c1ccc2c(c1)C(CCCCCCCC)(CCCCCCCC)c1cc([16*])ccc1-2']","[0, 0, 0, 0, 0, 0, 0, 13, 102, 57, 34, 1, 22, 76, 12, 127, 78]"
PBDB-T,IDTCN,-5.297714285714285,-3.4170000000000003,-5.890000000000001,-3.93,1.0,CB,DIO,110.0,6.4,6.4,0.85,62.48,"['[8*]CC(CC)CCCC', '[14*]c1ccc(C)s1', '[14*]c1ccc([14*])s1', '[14*]c1sc([14*])c2c1C(=O)c1c([14*])sc([14*])c1C2=O', '[14*]c1cc2c([16*])c3sc(C)cc3c([16*])c2s1']","['[7*]C(C#N)C#N', '[7*]C1C(=O)c2cscc2C1[7*]', '[7*]C[8*]', '[8*]CCCCCC', '[14*]c1cc2c(s1)-c1cc3c(cc1C2(c1ccc([16*])cc1)c1ccc([16*])cc1)-c1sc([14*])cc1C3(c1ccc([16*])cc1)c1ccc([16*])cc1']","['[8*]CC(CC)CCCC', '[14*]c1ccc(C)s1', '[14*]c1ccc([14*])s1', '[14*]c1sc([14*])c2c1C(=O)c1c([14*])sc([14*])c1C2=O', '[14*]c1cc2c([16*])c3sc(C)cc3c([16*])c2s1', '.', '[7*]C(C#N)C#N', '[7*]C1C(=O)c2cscc2C1[7*]', '[7*]C[8*]', '[8*]CCCCCC', '[14*]c1cc2c(s1)-c1cc3c(cc1C2(c1ccc([16*])cc1)c1ccc([16*])cc1)-c1sc([14*])cc1C3(c1ccc([16*])cc1)c1ccc([16*])cc1']","[0, 0, 0, 0, 0, 0, 5, 6, 7, 30, 9, 1, 10, 44, 12, 13, 38]"
P3HT,NAI-FN-NAI(BO),-5.057777777777777,-2.989444444444445,-6.07,-3.96,1.0,CB,_,25.0,3.8,3.93,0.9,47.0,"['[8*]CCCCCC', '[14*]c1sc(C)cc1[16*]', '[14*]c1cc([16*])c(C)s1', '[14*]c1cc([16*])c([14*])s1']","['[4*]CC(CCCC)CCCCCC', '[11*]SN1C(=O)c2cccc3c([16*])ccc(c23)C1=O', '[14*]c1ccc([14*])s1', '[16*]c1ccc2c(c1)C(=O)c1cc([16*])ccc1-2']","['[8*]CCCCCC', '[14*]c1sc(C)cc1[16*]', '[14*]c1cc([16*])c(C)s1', '[14*]c1cc([16*])c([14*])s1', '.', '[4*]CC(CCCC)CCCCCC', '[11*]SN1C(=O)c2cccc3c([16*])ccc(c23)C1=O', '[14*]c1ccc([14*])s1', '[16*]c1ccc2c(c1)C(=O)c1cc([16*])ccc1-2']","[0, 0, 0, 0, 0, 0, 0, 0, 13, 102, 57, 34, 1, 33, 130, 7, 131]"
P3HT,NAI-FN-NAI(DT),-5.057777777777777,-2.989444444444445,-6.09,-3.97,1.0,CB,_,25.0,0.75,0.79,0.89,35.0,"['[8*]CCCCCC', '[14*]c1sc(C)cc1[16*]', '[14*]c1cc([16*])c(C)s1', '[14*]c1cc([16*])c([14*])s1']","['[8*]CC(CCCCCCCCCC)CCCCCCCCCCCC', '[10*]N1C(=O)c2cccc3c([16*])ccc(c23)C1=O', '[14*]c1ccc([14*])s1', '[16*]c1ccc2c(c1)C(=O)c1cc([16*])ccc1-2']","['[8*]CCCCCC', '[14*]c1sc(C)cc1[16*]', '[14*]c1cc([16*])c(C)s1', '[14*]c1cc([16*])c([14*])s1', '.', '[8*]CC(CCCCCCCCCC)CCCCCCCCCCCC', '[10*]N1C(=O)c2cccc3c([16*])ccc(c23)C1=O', '[14*]c1ccc([14*])s1', '[16*]c1ccc2c(c1)C(=O)c1cc([16*])ccc1-2']","[0, 0, 0, 0, 0, 0, 0, 0, 13, 102, 57, 34, 1, 132, 88, 7, 131]"
PTzBI,ITIC,-5.34,-3.46,-5.574146341463415,-3.915,1.0,CB,DBE,130.0,10.24,10.24,0.87,64.34,"['[8*]CCCCCCCC', '[8*]CC(CC)CCCC', '[14*]c1ccc([14*])s1', '[14*]c1ccc(C)s1', '[9*]n1nc2c([16*])c3c(c([16*])c2n1)C(=O)N([10*])C3=O', '[14*]c1cc2c([16*])c3sc(C)cc3c([16*])c2s1']","['[7*]C(C#N)C#N', '[7*]C1C(=O)c2ccccc2C1[7*]', '[7*]C[8*]', '[8*]CCCCCC', '[14*]c1cc2sc3c(c2s1)C(c1ccc([16*])cc1)(c1ccc([16*])cc1)c1cc2c(cc1-3)C(c1ccc([16*])cc1)(c1ccc([16*])cc1)c1c-2sc2cc([14*])sc12']","['[8*]CCCCCCCC', '[8*]CC(CC)CCCC', '[14*]c1ccc([14*])s1', '[14*]c1ccc(C)s1', '[9*]n1nc2c([16*])c3c(c([16*])c2n1)C(=O)N([10*])C3=O', '[14*]c1cc2c([16*])c3sc(C)cc3c([16*])c2s1', '.', '[7*]C(C#N)C#N', '[7*]C1C(=O)c2ccccc2C1[7*]', '[7*]C[8*]', '[8*]CCCCCC', '[14*]c1cc2sc3c(c2s1)C(c1ccc([16*])cc1)(c1ccc([16*])cc1)c1cc2c(cc1-3)C(c1ccc([16*])cc1)(c1ccc([16*])cc1)c1c-2sc2cc([14*])sc12']","[0, 0, 0, 0, 0, 21, 5, 7, 6, 134, 9, 1, 10, 11, 12, 13, 15]"
P3HT,NAI-FCN-NAI(BO),-5.057777777777777,-2.989444444444445,-6.14,-4.21,1.0,CB,_,25.0,0.8,0.74,0.58,39.0,"['[8*]CCCCCC', '[14*]c1sc(C)cc1[16*]', '[14*]c1cc([16*])c(C)s1', '[14*]c1cc([16*])c([14*])s1']","['[4*]CC(CCCC)CCCCCC', '[7*]C(C#N)C#N', '[11*]SN1C(=O)c2cccc3c([16*])ccc(c23)C1=O', '[14*]c1ccc([14*])s1', '[7*]C1c2cc([16*])ccc2-c2ccc([16*])cc21']","['[8*]CCCCCC', '[14*]c1sc(C)cc1[16*]', '[14*]c1cc([16*])c(C)s1', '[14*]c1cc([16*])c([14*])s1', '.', '[4*]CC(CCCC)CCCCCC', '[7*]C(C#N)C#N', '[11*]SN1C(=O)c2cccc3c([16*])ccc(c23)C1=O', '[14*]c1ccc([14*])s1', '[7*]C1c2cc([16*])ccc2-c2ccc([16*])cc21']","[0, 0, 0, 0, 0, 0, 0, 13, 102, 57, 34, 1, 33, 10, 130, 7, 135]"
FTAZ,INIC,-5.43,-3.3200000000000003,-5.45,-3.88,0.667,CF,DIO,25.0,7.7,7.49,0.957,57.9,"['[4*]CC(CCCC)CCCCCC', '[11*]S[11*]', '[14*]c1cc2c([16*])c3sc(C)cc3c([16*])c2s1', '[14*]c1ccc(C)s1', '[14*]c1ccc([14*])s1', '[11*]Sn1nc2c([16*])c(F)c(F)c([16*])c2n1']","['[7*]C(C#N)C#N', '[7*]C1C(=O)c2ccccc2C1[7*]', '[7*]C[8*]', '[8*]CCCCCC', '[14*]c1cc2sc3c4c(sc3c2s1)-c1cc2c(cc1C4(c1ccc([16*])cc1)c1ccc([16*])cc1)-c1sc3c(sc4cc([14*])sc43)c1C2(c1ccc([16*])cc1)c1ccc([16*])cc1']","['[4*]CC(CCCC)CCCCCC', '[11*]S[11*]', '[14*]c1cc2c([16*])c3sc(C)cc3c([16*])c2s1', '[14*]c1ccc(C)s1', '[14*]c1ccc([14*])s1', '[11*]Sn1nc2c([16*])c(F)c(F)c([16*])c2n1', '.', '[7*]C(C#N)C#N', '[7*]C1C(=O)c2ccccc2C1[7*]', '[7*]C[8*]', '[8*]CCCCCC', '[14*]c1cc2sc3c4c(sc3c2s1)-c1cc2c(cc1C4(c1ccc([16*])cc1)c1ccc([16*])cc1)-c1sc3c(sc4cc([14*])sc43)c1C2(c1ccc([16*])cc1)c1ccc([16*])cc1']","[0, 0, 0, 0, 0, 33, 25, 9, 6, 7, 64, 1, 10, 11, 12, 13, 136]"
FTAZ,INIC1,-5.43,-3.3200000000000003,-5.54,-3.97,0.667,CF,DIO,25.0,10.1,9.93,0.929,64.3,"['[4*]CC(CCCC)CCCCCC', '[11*]S[11*]', '[14*]c1cc2c([16*])c3sc(C)cc3c([16*])c2s1', '[14*]c1ccc(C)s1', '[14*]c1ccc([14*])s1', '[11*]Sn1nc2c([16*])c(F)c(F)c([16*])c2n1']","['[7*]C(C#N)C#N', '[7*]C1C(=O)c2c(F)cccc2C1[7*]', '[7*]C[8*]', '[8*]CCCCCC', '[14*]c1cc2sc3c4c(sc3c2s1)-c1cc2c(cc1C4(c1ccc([16*])cc1)c1ccc([16*])cc1)-c1sc3c(sc4cc([14*])sc43)c1C2(c1ccc([16*])cc1)c1ccc([16*])cc1']","['[4*]CC(CCCC)CCCCCC', '[11*]S[11*]', '[14*]c1cc2c([16*])c3sc(C)cc3c([16*])c2s1', '[14*]c1ccc(C)s1', '[14*]c1ccc([14*])s1', '[11*]Sn1nc2c([16*])c(F)c(F)c([16*])c2n1', '.', '[7*]C(C#N)C#N', '[7*]C1C(=O)c2c(F)cccc2C1[7*]', '[7*]C[8*]', '[8*]CCCCCC', '[14*]c1cc2sc3c4c(sc3c2s1)-c1cc2c(cc1C4(c1ccc([16*])cc1)c1ccc([16*])cc1)-c1sc3c(sc4cc([14*])sc43)c1C2(c1ccc([16*])cc1)c1ccc([16*])cc1']","[0, 0, 0, 0, 0, 33, 25, 9, 6, 7, 64, 1, 10, 137, 12, 13, 136]"
FTAZ,INIC3,-5.43,-3.3200000000000003,-5.52,-4.02,0.667,CF,DIO,25.0,11.5,11.23,0.857,67.4,"['[4*]CC(CCCC)CCCCCC', '[11*]S[11*]', '[14*]c1cc2c([16*])c3sc(C)cc3c([16*])c2s1', '[14*]c1ccc(C)s1', '[14*]c1ccc([14*])s1', '[11*]Sn1nc2c([16*])c(F)c(F)c([16*])c2n1']","['[7*]C(C#N)C#N', '[7*]C1C(=O)c2cc(F)c(F)cc2C1[7*]', '[7*]C[8*]', '[8*]CCCCCC', '[14*]c1cc2sc3c4c(sc3c2s1)-c1cc2c(cc1C4(c1ccc([16*])cc1)c1ccc([16*])cc1)-c1sc3c(sc4cc([14*])sc43)c1C2(c1ccc([16*])cc1)c1ccc([16*])cc1']","['[4*]CC(CCCC)CCCCCC', '[11*]S[11*]', '[14*]c1cc2c([16*])c3sc(C)cc3c([16*])c2s1', '[14*]c1ccc(C)s1', '[14*]c1ccc([14*])s1', '[11*]Sn1nc2c([16*])c(F)c(F)c([16*])c2n1', '.', '[7*]C(C#N)C#N', '[7*]C1C(=O)c2cc(F)c(F)cc2C1[7*]', '[7*]C[8*]', '[8*]CCCCCC', '[14*]c1cc2sc3c4c(sc3c2s1)-c1cc2c(cc1C4(c1ccc([16*])cc1)c1ccc([16*])cc1)-c1sc3c(sc4cc([14*])sc43)c1C2(c1ccc([16*])cc1)c1ccc([16*])cc1']","[0, 0, 0, 0, 0, 33, 25, 9, 6, 7, 64, 1, 10, 42, 12, 13, 136]"
PTB7-Th,F6IC,-5.204782608695651,-3.5391891891891896,-5.66,-4.02,0.588,CF,DPE,25.0,7.1,7.07,0.611,64.0,"['[3*]O[3*]', '[4*]CC(CC)CCCC', '[1*]C([6*])=O', '[8*]CC(CC)CCCC', '[14*]c1sc2c([14*])sc(C)c2c1F', '[14*]c1ccc([14*])s1', '[14*]c1cc2c([16*])c3sc(C)cc3c([16*])c2s1']","['[7*]C(C#N)C#N', '[7*]C1C(=O)c2cc(F)c(F)cc2C1[7*]', '[7*]C[8*]', '[8*]CCCCCC', '[14*]c1cc2c(s1)-c1sc3c4c(sc3c1C2(c1ccc([16*])cc1)c1ccc([16*])cc1)-c1sc([14*])cc1C4(c1ccc([16*])cc1)c1ccc([16*])cc1']","['[3*]O[3*]', '[4*]CC(CC)CCCC', '[1*]C([6*])=O', '[8*]CC(CC)CCCC', '[14*]c1sc2c([14*])sc(C)c2c1F', '[14*]c1ccc([14*])s1', '[14*]c1cc2c([16*])c3sc(C)cc3c([16*])c2s1', '.', '[7*]C(C#N)C#N', '[7*]C1C(=O)c2cc(F)c(F)cc2C1[7*]', '[7*]C[8*]', '[8*]CCCCCC', '[14*]c1cc2c(s1)-c1sc3c4c(sc3c1C2(c1ccc([16*])cc1)c1ccc([16*])cc1)-c1sc([14*])cc1C4(c1ccc([16*])cc1)c1ccc([16*])cc1']","[0, 0, 0, 0, 2, 3, 4, 5, 35, 7, 9, 1, 10, 42, 12, 13, 101]"
PTB7-Th,F10IC,-5.204782608695651,-3.5391891891891896,-5.26,-3.96,0.588,CF,DPE,25.0,10.2,10.16,0.73,66.8,"['[3*]O[3*]', '[4*]CC(CC)CCCC', '[1*]C([6*])=O', '[8*]CC(CC)CCCC', '[14*]c1sc2c([14*])sc(C)c2c1F', '[14*]c1ccc([14*])s1', '[14*]c1cc2c([16*])c3sc(C)cc3c([16*])c2s1']","['[7*]C(C#N)C#N', '[7*]C1C(=O)c2cc(F)c(F)cc2C1[7*]', '[7*]C[8*]', '[8*]CCCCCC', '[14*]c1cc2sc3c4c(sc3c2s1)-c1sc2c3c(sc2c1C4(c1ccc([16*])cc1)c1ccc([16*])cc1)-c1sc2c(sc4cc([14*])sc42)c1C3(c1ccc([16*])cc1)c1ccc([16*])cc1']","['[3*]O[3*]', '[4*]CC(CC)CCCC', '[1*]C([6*])=O', '[8*]CC(CC)CCCC', '[14*]c1sc2c([14*])sc(C)c2c1F', '[14*]c1ccc([14*])s1', '[14*]c1cc2c([16*])c3sc(C)cc3c([16*])c2s1', '.', '[7*]C(C#N)C#N', '[7*]C1C(=O)c2cc(F)c(F)cc2C1[7*]', '[7*]C[8*]', '[8*]CCCCCC', '[14*]c1cc2sc3c4c(sc3c2s1)-c1sc2c3c(sc2c1C4(c1ccc([16*])cc1)c1ccc([16*])cc1)-c1sc2c(sc4cc([14*])sc42)c1C3(c1ccc([16*])cc1)c1ccc([16*])cc1']","[0, 0, 0, 0, 2, 3, 4, 5, 35, 7, 9, 1, 10, 42, 12, 13, 139]"
Pff4TBT-2DT,FBR,-5.34,-3.7,-5.786666666666666,-3.673333333333333,1.0,CB,_,25.0,7.8,7.86,1.12,61.0,"['[8*]CC(CCCCCCCCCC)CCCCCCCCCCCC', '[14*]c1ccc(C)s1', '[14*]c1cc([16*])c(C)s1', '[14*]c1ccc([14*])s1', '[14*]c1cc([16*])c([14*])s1', '[16*]c1c(F)c(F)c([16*])c2nsnc12']","['[8*]CC', '[7*]C1SC(=S)N([10*])C1=O', '[7*]C[8*]', '[16*]c1ccc([16*])c2nsnc12', '[16*]c1ccc2c(c1)C(CCCCCCCC)(CCCCCCCC)c1cc([16*])ccc1-2']","['[8*]CC(CCCCCCCCCC)CCCCCCCCCCCC', '[14*]c1ccc(C)s1', '[14*]c1cc([16*])c(C)s1', '[14*]c1ccc([14*])s1', '[14*]c1cc([16*])c([14*])s1', '[16*]c1c(F)c(F)c([16*])c2nsnc12', '.', '[8*]CC', '[7*]C1SC(=S)N([10*])C1=O', '[7*]C[8*]', '[16*]c1ccc([16*])c2nsnc12', '[16*]c1ccc2c(c1)C(CCCCCCCC)(CCCCCCCC)c1cc([16*])ccc1-2']","[0, 0, 0, 0, 0, 132, 6, 57, 7, 34, 59, 1, 22, 76, 12, 127, 78]"
Pff4TBT-2DT,FTTB,-5.34,-3.7,-5.65,-3.62,1.0,CB,_,25.0,5.0,4.87,1.05,45.0,"['[8*]CC(CCCCCCCCCC)CCCCCCCCCCCC', '[14*]c1ccc(C)s1', '[14*]c1cc([16*])c(C)s1', '[14*]c1ccc([14*])s1', '[14*]c1cc([16*])c([14*])s1', '[16*]c1c(F)c(F)c([16*])c2nsnc12']","['[8*]CC', '[7*]C[8*]', '[7*]C1C(=O)N([10*])C(=S)N([10*])C1=O', '[14*]c1ccc([14*])s1', '[16*]c1ccc2c(c1)C(CCCCCCCC)(CCCCCCCC)c1cc([16*])ccc1-2']","['[8*]CC(CCCCCCCCCC)CCCCCCCCCCCC', '[14*]c1ccc(C)s1', '[14*]c1cc([16*])c(C)s1', '[14*]c1ccc([14*])s1', '[14*]c1cc([16*])c([14*])s1', '[16*]c1c(F)c(F)c([16*])c2nsnc12', '.', '[8*]CC', '[7*]C[8*]', '[7*]C1C(=O)N([10*])C(=S)N([10*])C1=O', '[14*]c1ccc([14*])s1', '[16*]c1ccc2c(c1)C(CCCCCCCC)(CCCCCCCC)c1cc([16*])ccc1-2']","[0, 0, 0, 0, 0, 132, 6, 57, 7, 34, 59, 1, 22, 12, 140, 7, 78]"
Pff4TBT-2DT,IDFBR,-5.34,-3.7,-5.75,-3.7,1.0,CB,_,25.0,1.75,1.81,1.08,38.0,"['[8*]CC(CCCCCCCCCC)CCCCCCCCCCCC', '[14*]c1ccc(C)s1', '[14*]c1cc([16*])c(C)s1', '[14*]c1ccc([14*])s1', '[14*]c1cc([16*])c([14*])s1', '[16*]c1c(F)c(F)c([16*])c2nsnc12']","['[8*]CC', '[7*]C1SC(=S)N([10*])C1=O', '[7*]C[8*]', '[16*]c1ccc([16*])c2nsnc12', '[16*]c1ccc2c(c1)C(CC(CC)CCCC)(CC(CC)CCCC)c1cc3c(cc1-2)C(CC(CC)CCCC)(CC(CC)CCCC)c1cc([16*])ccc1-3']","['[8*]CC(CCCCCCCCCC)CCCCCCCCCCCC', '[14*]c1ccc(C)s1', '[14*]c1cc([16*])c(C)s1', '[14*]c1ccc([14*])s1', '[14*]c1cc([16*])c([14*])s1', '[16*]c1c(F)c(F)c([16*])c2nsnc12', '.', '[8*]CC', '[7*]C1SC(=S)N([10*])C1=O', '[7*]C[8*]', '[16*]c1ccc([16*])c2nsnc12', '[16*]c1ccc2c(c1)C(CC(CC)CCCC)(CC(CC)CCCC)c1cc3c(cc1-2)C(CC(CC)CCCC)(CC(CC)CCCC)c1cc([16*])ccc1-3']","[0, 0, 0, 0, 0, 132, 6, 57, 7, 34, 59, 1, 22, 76, 12, 127, 141]"
Pff4TBT-2DT,IDTBR,-5.34,-3.7,-5.5,-3.9,1.0,CB,_,25.0,9.95,9.95,1.07,62.0,"['[8*]CC(CCCCCCCCCC)CCCCCCCCCCCC', '[14*]c1ccc(C)s1', '[14*]c1cc([16*])c(C)s1', '[14*]c1ccc([14*])s1', '[14*]c1cc([16*])c([14*])s1', '[16*]c1c(F)c(F)c([16*])c2nsnc12']","['[8*]CC', '[7*]C1SC(=S)N([10*])C1=O', '[7*]C[8*]', '[16*]c1ccc([16*])c2nsnc12', '[14*]c1cc2c(s1)-c1cc3c(cc1C2(CCCCCCCC)CCCCCCCC)-c1sc([14*])cc1C3(CCCCCCCC)CCCCCCCC']","['[8*]CC(CCCCCCCCCC)CCCCCCCCCCCC', '[14*]c1ccc(C)s1', '[14*]c1cc([16*])c(C)s1', '[14*]c1ccc([14*])s1', '[14*]c1cc([16*])c([14*])s1', '[16*]c1c(F)c(F)c([16*])c2nsnc12', '.', '[8*]CC', '[7*]C1SC(=S)N([10*])C1=O', '[7*]C[8*]', '[16*]c1ccc([16*])c2nsnc12', '[14*]c1cc2c(s1)-c1cc3c(cc1C2(CCCCCCCC)CCCCCCCC)-c1sc([14*])cc1C3(CCCCCCCC)CCCCCCCC']","[0, 0, 0, 0, 0, 132, 6, 57, 7, 34, 59, 1, 22, 76, 12, 127, 128]"
