Repository: aspuru-guzik-group/Beyond-Molecular-Structure-ML-for-OPV-Materials-Devices

File: ml_for_opvs/data/input_representation/OPV_Min/BRICS/processed_brics_frag_fabrication_wo_solid/KFold/input_train_0.csv (part 5 of 10)
Donor,Acceptor,HOMO_D_eV,LUMO_D_eV,HOMO_A_eV,LUMO_A_eV,D_A_ratio_m_m,solvent,solvent_additive,annealing_temperature,PCE_percent,calc_PCE_percent,Voc_V,FF_percent,Donor_BRICS,Acceptor_BRICS,DA_pair_BRICS,DA_tokenized_BRICS
PTB7-Th,ATT-2,-5.204782608695651,-3.5391891891891896,-5.5,-3.9,0.556,CB,CN,25.0,9.58,9.54,0.73,63.0,"['[3*]O[3*]', '[4*]CC(CC)CCCC', '[1*]C([6*])=O', '[8*]CC(CC)CCCC', '[14*]c1sc2c([14*])sc(C)c2c1F', '[14*]c1ccc([14*])s1', '[14*]c1cc2c([16*])c3sc(C)cc3c([16*])c2s1']","['[3*]O[3*]', '[4*]CCCCCCCC', '[1*]C([6*])=O', '[7*]C(C#N)C#N', '[7*]C1C(=O)c2ccccc2C1[7*]', '[7*]C[8*]', '[8*]CCCCCC', '[14*]c1cc2c([14*])sc([14*])c2s1', '[14*]c1cc2c(s1)-c1cc3c(cc1C2(c1ccc([16*])cc1)c1ccc([16*])cc1)-c1sc([14*])cc1C3(c1ccc([16*])cc1)c1ccc([16*])cc1']","['[3*]O[3*]', '[4*]CC(CC)CCCC', '[1*]C([6*])=O', '[8*]CC(CC)CCCC', '[14*]c1sc2c([14*])sc(C)c2c1F', '[14*]c1ccc([14*])s1', '[14*]c1cc2c([16*])c3sc(C)cc3c([16*])c2s1', '.', '[3*]O[3*]', '[4*]CCCCCCCC', '[1*]C([6*])=O', '[7*]C(C#N)C#N', '[7*]C1C(=O)c2ccccc2C1[7*]', '[7*]C[8*]', '[8*]CCCCCC', '[14*]c1cc2c([14*])sc([14*])c2s1', '[14*]c1cc2c(s1)-c1cc3c(cc1C2(c1ccc([16*])cc1)c1ccc([16*])cc1)-c1sc([14*])cc1C3(c1ccc([16*])cc1)c1ccc([16*])cc1']","[2, 3, 4, 5, 35, 7, 9, 1, 2, 51, 4, 10, 11, 12, 13, 99, 38]"
PTB7-Th,T1,-5.204782608695651,-3.5391891891891896,-5.42,-3.91,0.556,CB,_,25.0,9.82,9.8,0.72,65.0,"['[3*]O[3*]', '[4*]CC(CC)CCCC', '[1*]C([6*])=O', '[8*]CC(CC)CCCC', '[14*]c1sc2c([14*])sc(C)c2c1F', '[14*]c1ccc([14*])s1', '[14*]c1cc2c([16*])c3sc(C)cc3c([16*])c2s1']","['[3*]O[3*]', '[4*]CC(CC)CCCC', '[1*]C([6*])=O', '[7*]C(C#N)C#N', '[7*]C1C(=O)c2ccccc2C1[7*]', '[7*]C[8*]', '[8*]CCCCCC', '[14*]c1sc2c([14*])sc([14*])c2c1F', '[14*]c1cc2c(s1)-c1cc3c(cc1C2(c1ccc([16*])cc1)c1ccc([16*])cc1)-c1sc([14*])cc1C3(c1ccc([16*])cc1)c1ccc([16*])cc1']","['[3*]O[3*]', '[4*]CC(CC)CCCC', '[1*]C([6*])=O', '[8*]CC(CC)CCCC', '[14*]c1sc2c([14*])sc(C)c2c1F', '[14*]c1ccc([14*])s1', '[14*]c1cc2c([16*])c3sc(C)cc3c([16*])c2s1', '.', '[3*]O[3*]', '[4*]CC(CC)CCCC', '[1*]C([6*])=O', '[7*]C(C#N)C#N', '[7*]C1C(=O)c2ccccc2C1[7*]', '[7*]C[8*]', '[8*]CCCCCC', '[14*]c1sc2c([14*])sc([14*])c2c1F', '[14*]c1cc2c(s1)-c1cc3c(cc1C2(c1ccc([16*])cc1)c1ccc([16*])cc1)-c1sc([14*])cc1C3(c1ccc([16*])cc1)c1ccc([16*])cc1']","[2, 3, 4, 5, 35, 7, 9, 1, 2, 3, 4, 10, 11, 12, 13, 173, 38]"
PTB7-Th,T2,-5.204782608695651,-3.5391891891891896,-5.34,-3.96,0.556,CB,_,25.0,10.1,10.02,0.67,66.0,"['[3*]O[3*]', '[4*]CC(CC)CCCC', '[1*]C([6*])=O', '[8*]CC(CC)CCCC', '[14*]c1sc2c([14*])sc(C)c2c1F', '[14*]c1ccc([14*])s1', '[14*]c1cc2c([16*])c3sc(C)cc3c([16*])c2s1']","['[3*]O[3*]', '[4*]CC(CC)CCCC', '[1*]C([6*])=O', '[7*]C(C#N)C#N', '[7*]C1C(=O)c2cc(F)ccc2C1[7*]', '[7*]C[8*]', '[8*]CCCCCC', '[14*]c1sc2c([14*])sc([14*])c2c1F', '[14*]c1cc2c(s1)-c1cc3c(cc1C2(c1ccc([16*])cc1)c1ccc([16*])cc1)-c1sc([14*])cc1C3(c1ccc([16*])cc1)c1ccc([16*])cc1']","['[3*]O[3*]', '[4*]CC(CC)CCCC', '[1*]C([6*])=O', '[8*]CC(CC)CCCC', '[14*]c1sc2c([14*])sc(C)c2c1F', '[14*]c1ccc([14*])s1', '[14*]c1cc2c([16*])c3sc(C)cc3c([16*])c2s1', '.', '[3*]O[3*]', '[4*]CC(CC)CCCC', '[1*]C([6*])=O', '[7*]C(C#N)C#N', '[7*]C1C(=O)c2cc(F)ccc2C1[7*]', '[7*]C[8*]', '[8*]CCCCCC', '[14*]c1sc2c([14*])sc([14*])c2c1F', '[14*]c1cc2c(s1)-c1cc3c(cc1C2(c1ccc([16*])cc1)c1ccc([16*])cc1)-c1sc([14*])cc1C3(c1ccc([16*])cc1)c1ccc([16*])cc1']","[2, 3, 4, 5, 35, 7, 9, 1, 2, 3, 4, 10, 68, 12, 13, 173, 38]"
PTB7-Th,T3,-5.204782608695651,-3.5391891891891896,-5.31,-4.0,0.556,CB,_,25.0,9.43,9.39,0.61,70.0,"['[3*]O[3*]', '[4*]CC(CC)CCCC', '[1*]C([6*])=O', '[8*]CC(CC)CCCC', '[14*]c1sc2c([14*])sc(C)c2c1F', '[14*]c1ccc([14*])s1', '[14*]c1cc2c([16*])c3sc(C)cc3c([16*])c2s1']","['[3*]O[3*]', '[4*]CC(CC)CCCC', '[1*]C([6*])=O', '[7*]C(C#N)C#N', '[7*]C1C(=O)c2cc(F)c(F)cc2C1[7*]', '[7*]C[8*]', '[8*]CCCCCC', '[14*]c1sc2c([14*])sc([14*])c2c1F', '[14*]c1cc2c(s1)-c1cc3c(cc1C2(c1ccc([16*])cc1)c1ccc([16*])cc1)-c1sc([14*])cc1C3(c1ccc([16*])cc1)c1ccc([16*])cc1']","['[3*]O[3*]', '[4*]CC(CC)CCCC', '[1*]C([6*])=O', '[8*]CC(CC)CCCC', '[14*]c1sc2c([14*])sc(C)c2c1F', '[14*]c1ccc([14*])s1', '[14*]c1cc2c([16*])c3sc(C)cc3c([16*])c2s1', '.', '[3*]O[3*]', '[4*]CC(CC)CCCC', '[1*]C([6*])=O', '[7*]C(C#N)C#N', '[7*]C1C(=O)c2cc(F)c(F)cc2C1[7*]', '[7*]C[8*]', '[8*]CCCCCC', '[14*]c1sc2c([14*])sc([14*])c2c1F', '[14*]c1cc2c(s1)-c1cc3c(cc1C2(c1ccc([16*])cc1)c1ccc([16*])cc1)-c1sc([14*])cc1C3(c1ccc([16*])cc1)c1ccc([16*])cc1']","[2, 3, 4, 5, 35, 7, 9, 1, 2, 3, 4, 10, 42, 12, 13, 173, 38]"
PTB7-Th,ATT-1,-5.204782608695651,-3.5391891891891896,-5.5,-3.63,0.667,o-DCB,DIO,25.0,10.07,10.04,0.87,70.0,"['[3*]O[3*]', '[4*]CC(CC)CCCC', '[1*]C([6*])=O', '[8*]CC(CC)CCCC', '[14*]c1sc2c([14*])sc(C)c2c1F', '[14*]c1ccc([14*])s1', '[14*]c1cc2c([16*])c3sc(C)cc3c([16*])c2s1']","['[3*]O[3*]', '[4*]CCCCCCCC', '[1*]C([6*])=O', '[8*]CC', '[8*]CCCCCC', '[9*]n1c(=C(C#N)C#N)s/c(=C/c2sc([14*])c3sc([14*])cc23)c1=O', '[14*]c1cc2c(s1)-c1cc3c(cc1C2(c1ccc([16*])cc1)c1ccc([16*])cc1)-c1sc([14*])cc1C3(c1ccc([16*])cc1)c1ccc([16*])cc1']","['[3*]O[3*]', '[4*]CC(CC)CCCC', '[1*]C([6*])=O', '[8*]CC(CC)CCCC', '[14*]c1sc2c([14*])sc(C)c2c1F', '[14*]c1ccc([14*])s1', '[14*]c1cc2c([16*])c3sc(C)cc3c([16*])c2s1', '.', '[3*]O[3*]', '[4*]CCCCCCCC', '[1*]C([6*])=O', '[8*]CC', '[8*]CCCCCC', '[9*]n1c(=C(C#N)C#N)s/c(=C/c2sc([14*])c3sc([14*])cc23)c1=O', '[14*]c1cc2c(s1)-c1cc3c(cc1C2(c1ccc([16*])cc1)c1ccc([16*])cc1)-c1sc([14*])cc1C3(c1ccc([16*])cc1)c1ccc([16*])cc1']","[0, 0, 2, 3, 4, 5, 35, 7, 9, 1, 2, 51, 4, 22, 13, 174, 38]"
PDBT-T1,IC-C6IDT-IC,-5.36,-3.43,-5.69,-3.91,1.0,CF,_,25.0,8.71,8.71,0.89,65.0,"['[8*]CCCCCCCC', '[8*]CC(CC)CCCC', '[14*]c1ccc(C)s1', '[14*]c1ccc([14*])s1', '[14*]c1sc([14*])c2c1C(=O)c1c([14*])sc([14*])c1C2=O', '[14*]c1cc2sc3c([16*])c4c(sc5cc(C)sc54)c([16*])c3c2s1']","['[7*]C(C#N)C#N', '[7*]C1C(=O)c2ccccc2C1[7*]', '[7*]C[8*]', '[14*]c1cc2c(s1)-c1cc3c(cc1C2(CCCCCC)CCCCCC)-c1sc([14*])cc1C3(CCCCCC)CCCCCC']","['[8*]CCCCCCCC', '[8*]CC(CC)CCCC', '[14*]c1ccc(C)s1', '[14*]c1ccc([14*])s1', '[14*]c1sc([14*])c2c1C(=O)c1c([14*])sc([14*])c1C2=O', '[14*]c1cc2sc3c([16*])c4c(sc5cc(C)sc54)c([16*])c3c2s1', '.', '[7*]C(C#N)C#N', '[7*]C1C(=O)c2ccccc2C1[7*]', '[7*]C[8*]', '[14*]c1cc2c(s1)-c1cc3c(cc1C2(CCCCCC)CCCCCC)-c1sc([14*])cc1C3(CCCCCC)CCCCCC']","[0, 0, 0, 0, 0, 0, 21, 5, 6, 7, 30, 31, 1, 10, 11, 12, 29]"
PBDTT-6ttTPD,ITIC,-5.36,-3.51,-5.574146341463415,-3.915,1.0,CF,DIO,25.0,9.98,9.98,0.942,67.8,"['[8*]C(CCCCCC)CCCCCCCCCC', '[8*]C(CC)CCCCCC', '[8*]CCCCCC', '[14*]c1cc2sc(C)c([16*])c2s1', '[14*]c1ccc([14*])s1', '[10*]N1C(=O)c2c([14*])sc([14*])c2C1=O', '[14*]c1cc2sc([14*])c([16*])c2s1', '[14*]c1cc2c([16*])c3sc(C)cc3c([16*])c2s1']","['[7*]C(C#N)C#N', '[7*]C1C(=O)c2ccccc2C1[7*]', '[7*]C[8*]', '[8*]CCCCCC', '[14*]c1cc2sc3c(c2s1)C(c1ccc([16*])cc1)(c1ccc([16*])cc1)c1cc2c(cc1-3)C(c1ccc([16*])cc1)(c1ccc([16*])cc1)c1c-2sc2cc([14*])sc12']","['[8*]C(CCCCCC)CCCCCCCCCC', '[8*]C(CC)CCCCCC', '[8*]CCCCCC', '[14*]c1cc2sc(C)c([16*])c2s1', '[14*]c1ccc([14*])s1', '[10*]N1C(=O)c2c([14*])sc([14*])c2C1=O', '[14*]c1cc2sc([14*])c([16*])c2s1', '[14*]c1cc2c([16*])c3sc(C)cc3c([16*])c2s1', '.', '[7*]C(C#N)C#N', '[7*]C1C(=O)c2ccccc2C1[7*]', '[7*]C[8*]', '[8*]CCCCCC', '[14*]c1cc2sc3c(c2s1)C(c1ccc([16*])cc1)(c1ccc([16*])cc1)c1cc2c(cc1-3)C(c1ccc([16*])cc1)(c1ccc([16*])cc1)c1c-2sc2cc([14*])sc12']","[0, 0, 0, 175, 85, 13, 176, 7, 177, 178, 9, 1, 10, 11, 12, 13, 15]"
PMOT16,ITIC,-5.52,-3.66,-5.574146341463415,-3.915,1.0,CF,DIO,25.0,7.63,7.64,1.001,58.7,"['[3*]OC', '[8*]CC(CCCCCC)CCCCCCCC', '[8*]CC(CC)CCCC', '[8*]CCCCCC', '[14*]c1cc2sc(C)c([16*])c2s1', '[14*]c1cc([16*])c([14*])s1', '[10*]N1C(=O)c2c([14*])sc([14*])c2C1=O', '[14*]c1cc2sc([14*])c([16*])c2s1', '[14*]c1cc2c([16*])c3sc(C)cc3c([16*])c2s1']","['[7*]C(C#N)C#N', '[7*]C1C(=O)c2ccccc2C1[7*]', '[7*]C[8*]', '[8*]CCCCCC', '[14*]c1cc2sc3c(c2s1)C(c1ccc([16*])cc1)(c1ccc([16*])cc1)c1cc2c(cc1-3)C(c1ccc([16*])cc1)(c1ccc([16*])cc1)c1c-2sc2cc([14*])sc12']","['[3*]OC', '[8*]CC(CCCCCC)CCCCCCCC', '[8*]CC(CC)CCCC', '[8*]CCCCCC', '[14*]c1cc2sc(C)c([16*])c2s1', '[14*]c1cc([16*])c([14*])s1', '[10*]N1C(=O)c2c([14*])sc([14*])c2C1=O', '[14*]c1cc2sc([14*])c([16*])c2s1', '[14*]c1cc2c([16*])c3sc(C)cc3c([16*])c2s1', '.', '[7*]C(C#N)C#N', '[7*]C1C(=O)c2ccccc2C1[7*]', '[7*]C[8*]', '[8*]CCCCCC', '[14*]c1cc2sc3c(c2s1)C(c1ccc([16*])cc1)(c1ccc([16*])cc1)c1cc2c(cc1-3)C(c1ccc([16*])cc1)(c1ccc([16*])cc1)c1c-2sc2cc([14*])sc12']","[0, 0, 69, 17, 5, 13, 176, 34, 177, 178, 9, 1, 10, 11, 12, 13, 15]"
PBDTT-6ttTPD,IDIC,-5.36,-3.51,-5.706,-4.002666666666667,1.0,CF,DIO,25.0,8.58,8.58,0.822,65.5,"['[8*]C(CCCCCC)CCCCCCCCCC', '[8*]C(CC)CCCCCC', '[8*]CCCCCC', '[14*]c1cc2sc(C)c([16*])c2s1', '[14*]c1ccc([14*])s1', '[10*]N1C(=O)c2c([14*])sc([14*])c2C1=O', '[14*]c1cc2sc([14*])c([16*])c2s1', '[14*]c1cc2c([16*])c3sc(C)cc3c([16*])c2s1']","['[7*]C(C#N)C#N', '[7*]C1C(=O)c2ccccc2C1[7*]', '[7*]C[8*]', '[14*]c1cc2c(s1)-c1cc3c(cc1C2(CCCCCC)CCCCCC)-c1sc([14*])cc1C3(CCCCCC)CCCCCC']","['[8*]C(CCCCCC)CCCCCCCCCC', '[8*]C(CC)CCCCCC', '[8*]CCCCCC', '[14*]c1cc2sc(C)c([16*])c2s1', '[14*]c1ccc([14*])s1', '[10*]N1C(=O)c2c([14*])sc([14*])c2C1=O', '[14*]c1cc2sc([14*])c([16*])c2s1', '[14*]c1cc2c([16*])c3sc(C)cc3c([16*])c2s1', '.', '[7*]C(C#N)C#N', '[7*]C1C(=O)c2ccccc2C1[7*]', '[7*]C[8*]', '[14*]c1cc2c(s1)-c1cc3c(cc1C2(CCCCCC)CCCCCC)-c1sc([14*])cc1C3(CCCCCC)CCCCCC']","[0, 0, 0, 0, 175, 85, 13, 176, 7, 177, 178, 9, 1, 10, 11, 12, 29]"
PMOT16,IDIC,-5.52,-3.66,-5.706,-4.002666666666667,1.0,CF,DIO,25.0,10.04,10.04,0.925,67.3,"['[3*]OC', '[8*]CC(CCCCCC)CCCCCCCC', '[8*]CC(CC)CCCC', '[8*]CCCCCC', '[14*]c1cc2sc(C)c([16*])c2s1', '[14*]c1cc([16*])c([14*])s1', '[10*]N1C(=O)c2c([14*])sc([14*])c2C1=O', '[14*]c1cc2sc([14*])c([16*])c2s1', '[14*]c1cc2c([16*])c3sc(C)cc3c([16*])c2s1']","['[7*]C(C#N)C#N', '[7*]C1C(=O)c2ccccc2C1[7*]', '[7*]C[8*]', '[14*]c1cc2c(s1)-c1cc3c(cc1C2(CCCCCC)CCCCCC)-c1sc([14*])cc1C3(CCCCCC)CCCCCC']","['[3*]OC', '[8*]CC(CCCCCC)CCCCCCCC', '[8*]CC(CC)CCCC', '[8*]CCCCCC', '[14*]c1cc2sc(C)c([16*])c2s1', '[14*]c1cc([16*])c([14*])s1', '[10*]N1C(=O)c2c([14*])sc([14*])c2C1=O', '[14*]c1cc2sc([14*])c([16*])c2s1', '[14*]c1cc2c([16*])c3sc(C)cc3c([16*])c2s1', '.', '[7*]C(C#N)C#N', '[7*]C1C(=O)c2ccccc2C1[7*]', '[7*]C[8*]', '[14*]c1cc2c(s1)-c1cc3c(cc1C2(CCCCCC)CCCCCC)-c1sc([14*])cc1C3(CCCCCC)CCCCCC']","[0, 0, 0, 69, 17, 5, 13, 176, 34, 177, 178, 9, 1, 10, 11, 12, 29]"
PTZP,IDIC,-5.41,-3.4,-5.706,-4.002666666666667,0.667,CB,DIO,25.0,11.8,11.81,0.9,73.3,"['[4*]CC(CCCC)CCCCCC', '[8*]CC(CC)CCCC', '[11*]S[11*]', '[14*]c1cc([16*])c(C)s1', '[14*]c1ccc([14*])s1', '[14*]c1cc([16*])c([14*])s1', '[14*]c1nc2sc([14*])nc2s1', '[14*]c1cc2c([16*])c3sc(C)cc3c([16*])c2s1']","['[7*]C(C#N)C#N', '[7*]C1C(=O)c2ccccc2C1[7*]', '[7*]C[8*]', '[14*]c1cc2c(s1)-c1cc3c(cc1C2(CCCCCC)CCCCCC)-c1sc([14*])cc1C3(CCCCCC)CCCCCC']","['[4*]CC(CCCC)CCCCCC', '[8*]CC(CC)CCCC', '[11*]S[11*]', '[14*]c1cc([16*])c(C)s1', '[14*]c1ccc([14*])s1', '[14*]c1cc([16*])c([14*])s1', '[14*]c1nc2sc([14*])nc2s1', '[14*]c1cc2c([16*])c3sc(C)cc3c([16*])c2s1', '.', '[7*]C(C#N)C#N', '[7*]C1C(=O)c2ccccc2C1[7*]', '[7*]C[8*]', '[14*]c1cc2c(s1)-c1cc3c(cc1C2(CCCCCC)CCCCCC)-c1sc([14*])cc1C3(CCCCCC)CCCCCC']","[0, 0, 0, 0, 33, 5, 25, 57, 7, 34, 142, 9, 1, 10, 11, 12, 29]"
PffBT2T-TT,O-IDTBR,-5.42,-3.52,-5.535,-3.74,0.667,"1,2,4-trimethylbenzene",_,90.0,10.4,10.36,1.08,67.0,"['[8*]CC(CCCCCCCCC)CCCCCCCCCCC', '[14*]c1cc2sc(C)cc2s1', '[14*]c1cc([16*])c(C)s1', '[14*]c1cc([16*])c([14*])s1', '[16*]c1c(F)c(F)c([16*])c2nsnc12']","['[8*]CC', '[7*]C1SC(=S)N([10*])C1=O', '[7*]C[8*]', '[16*]c1ccc([16*])c2nsnc12', '[14*]c1cc2c(s1)-c1cc3c(cc1C2(CCCCCCCC)CCCCCCCC)-c1sc([14*])cc1C3(CCCCCCCC)CCCCCCCC']","['[8*]CC(CCCCCCCCC)CCCCCCCCCCC', '[14*]c1cc2sc(C)cc2s1', '[14*]c1cc([16*])c(C)s1', '[14*]c1cc([16*])c([14*])s1', '[16*]c1c(F)c(F)c([16*])c2nsnc12', '.', '[8*]CC', '[7*]C1SC(=S)N([10*])C1=O', '[7*]C[8*]', '[16*]c1ccc([16*])c2nsnc12', '[14*]c1cc2c(s1)-c1cc3c(cc1C2(CCCCCCCC)CCCCCCCC)-c1sc([14*])cc1C3(CCCCCCCC)CCCCCCCC']","[0, 0, 0, 0, 0, 0, 179, 180, 57, 34, 59, 1, 22, 76, 12, 127, 128]"
PffBT4T-2OD,EH-IDTBR,-5.32,-3.695,-5.58,-3.9,0.667,o-xylene,_,100.0,9.5,9.49,1.08,60.0,"['[8*]CC(CCCCCCCC)CCCCCCCCCC', '[14*]c1ccc(C)s1', '[14*]c1cc([16*])c(C)s1', '[14*]c1ccc([14*])s1', '[14*]c1cc([16*])c([14*])s1', '[16*]c1c(F)c(F)c([16*])c2nsnc12']","['[8*]CC', '[7*]C1SC(=S)N([10*])C1=O', '[7*]C[8*]', '[16*]c1ccc([16*])c2nsnc12', '[14*]c1cc2c(s1)-c1cc3c(cc1C2(CC(CC)CCCC)CC(CC)CCCC)-c1sc([14*])cc1C3(CC(CC)CCCC)CC(CC)CCCC']","['[8*]CC(CCCCCCCC)CCCCCCCCCC', '[14*]c1ccc(C)s1', '[14*]c1cc([16*])c(C)s1', '[14*]c1ccc([14*])s1', '[14*]c1cc([16*])c([14*])s1', '[16*]c1c(F)c(F)c([16*])c2nsnc12', '.', '[8*]CC', '[7*]C1SC(=S)N([10*])C1=O', '[7*]C[8*]', '[16*]c1ccc([16*])c2nsnc12', '[14*]c1cc2c(s1)-c1cc3c(cc1C2(CC(CC)CCCC)CC(CC)CCCC)-c1sc([14*])cc1C3(CC(CC)CCCC)CC(CC)CCCC']","[0, 0, 0, 0, 0, 181, 6, 57, 7, 34, 59, 1, 22, 76, 12, 127, 129]"
PTB7-Th,IDT-BT-R,-5.204782608695651,-3.5391891891891896,-5.3,-3.56,0.667,DCB,_,150.0,8.2,8.2,1.02,59.1,"['[3*]O[3*]', '[4*]CC(CC)CCCC', '[1*]C([6*])=O', '[8*]CC(CC)CCCC', '[14*]c1sc2c([14*])sc(C)c2c1F', '[14*]c1ccc([14*])s1', '[14*]c1cc2c([16*])c3sc(C)cc3c([16*])c2s1']","['[8*]CC', '[7*]C1SC(=S)N([10*])C1=O', '[7*]C[8*]', '[8*]CCCCCC', '[16*]c1ccc([16*])c2nsnc12', '[14*]c1cc2c(s1)-c1cc3c(cc1C2(c1ccc([16*])cc1)c1ccc([16*])cc1)-c1sc([14*])cc1C3(c1ccc([16*])cc1)c1ccc([16*])cc1']","['[3*]O[3*]', '[4*]CC(CC)CCCC', '[1*]C([6*])=O', '[8*]CC(CC)CCCC', '[14*]c1sc2c([14*])sc(C)c2c1F', '[14*]c1ccc([14*])s1', '[14*]c1cc2c([16*])c3sc(C)cc3c([16*])c2s1', '.', '[8*]CC', '[7*]C1SC(=S)N([10*])C1=O', '[7*]C[8*]', '[8*]CCCCCC', '[16*]c1ccc([16*])c2nsnc12', '[14*]c1cc2c(s1)-c1cc3c(cc1C2(c1ccc([16*])cc1)c1ccc([16*])cc1)-c1sc([14*])cc1C3(c1ccc([16*])cc1)c1ccc([16*])cc1']","[0, 0, 0, 2, 3, 4, 5, 35, 7, 9, 1, 22, 76, 12, 13, 127, 38]"
PTB7-Th,IDT-BT-R-CN,-5.204782608695651,-3.5391891891891896,-5.38,-3.67,0.5,DCB,_,150.0,5.5,5.47,0.88,50.1,"['[3*]O[3*]', '[4*]CC(CC)CCCC', '[1*]C([6*])=O', '[8*]CC(CC)CCCC', '[14*]c1sc2c([14*])sc(C)c2c1F', '[14*]c1ccc([14*])s1', '[14*]c1cc2c([16*])c3sc(C)cc3c([16*])c2s1']","['[8*]CCCCCC', '[9*]n1c(=C(C#N)C#N)s/c(=C/c2ccc([16*])c3nsnc23)c1=O', '[14*]c1cc2c(s1)-c1cc3c(cc1C2(c1ccc([16*])cc1)c1ccc([16*])cc1)-c1sc([14*])cc1C3(c1ccc([16*])cc1)c1ccc([16*])cc1']","['[3*]O[3*]', '[4*]CC(CC)CCCC', '[1*]C([6*])=O', '[8*]CC(CC)CCCC', '[14*]c1sc2c([14*])sc(C)c2c1F', '[14*]c1ccc([14*])s1', '[14*]c1cc2c([16*])c3sc(C)cc3c([16*])c2s1', '.', '[8*]CCCCCC', '[9*]n1c(=C(C#N)C#N)s/c(=C/c2ccc([16*])c3nsnc23)c1=O', '[14*]c1cc2c(s1)-c1cc3c(cc1C2(c1ccc([16*])cc1)c1ccc([16*])cc1)-c1sc([14*])cc1C3(c1ccc([16*])cc1)c1ccc([16*])cc1']","[0, 0, 0, 0, 0, 0, 2, 3, 4, 5, 35, 7, 9, 1, 13, 143, 38]"
P3HT,I-IDTBTRh,-5.057777777777777,-2.989444444444445,-5.42,-3.68,1.25,CF,_,140.0,5.38,5.38,0.86,71.0,"['[8*]CCCCCC', '[14*]c1sc(C)cc1[16*]', '[14*]c1cc([16*])c(C)s1', '[14*]c1cc([16*])c([14*])s1']","['[4*]CCCCCCCC', '[3*]O[3*]', '[8*]CC', '[7*]C1SC(=S)N([10*])C1=O', '[7*]C[8*]', '[16*]c1ccc([16*])c2nsnc12', '[14*]c1cc2c(s1)-c1cc3c(cc1C2(c1ccc([16*])cc1)c1ccc([16*])cc1)-c1sc([14*])cc1C3(c1ccc([16*])cc1)c1ccc([16*])cc1']","['[8*]CCCCCC', '[14*]c1sc(C)cc1[16*]', '[14*]c1cc([16*])c(C)s1', '[14*]c1cc([16*])c([14*])s1', '.', '[4*]CCCCCCCC', '[3*]O[3*]', '[8*]CC', '[7*]C1SC(=S)N([10*])C1=O', '[7*]C[8*]', '[16*]c1ccc([16*])c2nsnc12', '[14*]c1cc2c(s1)-c1cc3c(cc1C2(c1ccc([16*])cc1)c1ccc([16*])cc1)-c1sc([14*])cc1C3(c1ccc([16*])cc1)c1ccc([16*])cc1']","[0, 0, 0, 0, 0, 13, 102, 57, 34, 1, 51, 2, 22, 76, 12, 127, 38]"
P3HT,BTA1,-5.057777777777777,-2.989444444444445,-5.510000000000001,-3.5499999999999994,1.667,CF,CN,100.0,5.24,5.24,1.02,70.0,"['[8*]CCCCCC', '[14*]c1sc(C)cc1[16*]', '[14*]c1cc([16*])c(C)s1', '[14*]c1cc([16*])c([14*])s1']","['[8*]CC', '[7*]C1SC(=S)N([10*])C1=O', '[8*]CCCCCCCC', '[7*]C[8*]', '[8*]CCCCCC', '[9*]n1nc2c([16*])ccc([16*])c2n1', '[14*]c1cc2c(s1)-c1cc3c(cc1C2(c1ccc([16*])cc1)c1ccc([16*])cc1)-c1sc([14*])cc1C3(c1ccc([16*])cc1)c1ccc([16*])cc1']","['[8*]CCCCCC', '[14*]c1sc(C)cc1[16*]', '[14*]c1cc([16*])c(C)s1', '[14*]c1cc([16*])c([14*])s1', '.', '[8*]CC', '[7*]C1SC(=S)N([10*])C1=O', '[8*]CCCCCCCC', '[7*]C[8*]', '[8*]CCCCCC', '[9*]n1nc2c([16*])ccc([16*])c2n1', '[14*]c1cc2c(s1)-c1cc3c(cc1C2(c1ccc([16*])cc1)c1ccc([16*])cc1)-c1sc([14*])cc1C3(c1ccc([16*])cc1)c1ccc([16*])cc1']","[0, 0, 0, 0, 0, 13, 102, 57, 34, 1, 22, 76, 21, 12, 13, 47, 38]"
P3HT,BTA2,-5.057777777777777,-2.989444444444445,-5.43,-3.3800000000000003,0.6,CF,DIO,100.0,4.5,4.5,1.22,60.0,"['[8*]CCCCCC', '[14*]c1sc(C)cc1[16*]', '[14*]c1cc([16*])c(C)s1', '[14*]c1cc([16*])c([14*])s1']","['[8*]CC', '[7*]C1SC(=O)N([10*])C1=O', '[8*]CCCCCCCC', '[7*]C[8*]', '[8*]CCCCCC', '[9*]n1nc2c([16*])ccc([16*])c2n1', '[14*]c1cc2c(s1)-c1cc3c(cc1C2(c1ccc([16*])cc1)c1ccc([16*])cc1)-c1sc([14*])cc1C3(c1ccc([16*])cc1)c1ccc([16*])cc1']","['[8*]CCCCCC', '[14*]c1sc(C)cc1[16*]', '[14*]c1cc([16*])c(C)s1', '[14*]c1cc([16*])c([14*])s1', '.', '[8*]CC', '[7*]C1SC(=O)N([10*])C1=O', '[8*]CCCCCCCC', '[7*]C[8*]', '[8*]CCCCCC', '[9*]n1nc2c([16*])ccc([16*])c2n1', '[14*]c1cc2c(s1)-c1cc3c(cc1C2(c1ccc([16*])cc1)c1ccc([16*])cc1)-c1sc([14*])cc1C3(c1ccc([16*])cc1)c1ccc([16*])cc1']","[0, 0, 0, 0, 0, 13, 102, 57, 34, 1, 22, 169, 21, 12, 13, 47, 38]"
P3HT,IDT-2BR,-5.057777777777777,-2.989444444444445,-5.52,-3.69,1.667,o-DCB,CN,25.0,5.12,5.1,0.84,68.1,"['[8*]CCCCCC', '[14*]c1sc(C)cc1[16*]', '[14*]c1cc([16*])c(C)s1', '[14*]c1cc([16*])c([14*])s1']","['[8*]CC', '[7*]C1SC(=S)N([10*])C1=O', '[7*]C[8*]', '[8*]CCCCCC', '[16*]c1ccc([16*])c2nsnc12', '[14*]c1cc2c(s1)-c1cc3c(cc1C2(c1ccc([16*])cc1)c1ccc([16*])cc1)-c1sc([14*])cc1C3(c1ccc([16*])cc1)c1ccc([16*])cc1']","['[8*]CCCCCC', '[14*]c1sc(C)cc1[16*]', '[14*]c1cc([16*])c(C)s1', '[14*]c1cc([16*])c([14*])s1', '.', '[8*]CC', '[7*]C1SC(=S)N([10*])C1=O', '[7*]C[8*]', '[8*]CCCCCC', '[16*]c1ccc([16*])c2nsnc12', '[14*]c1cc2c(s1)-c1cc3c(cc1C2(c1ccc([16*])cc1)c1ccc([16*])cc1)-c1sc([14*])cc1C3(c1ccc([16*])cc1)c1ccc([16*])cc1']","[0, 0, 0, 0, 0, 0, 13, 102, 57, 34, 1, 22, 76, 12, 13, 127, 38]"
PBDTTT-EFT,IEICO-4F,-5.24,-3.66,-5.309971428571429,-3.851028571428572,0.667,CB,DIO,100.0,10.0,10.01,0.739,59.4,"['[3*]O[3*]', '[4*]CC(CC)CCCC', '[1*]C([6*])=O', '[8*]CC(CC)CCCC', '[14*]c1sc2c([14*])sc(C)c2c1F', '[14*]c1ccc([14*])s1', '[14*]c1cc2c([16*])c3sc(C)cc3c([16*])c2s1']","['[4*]CC(CC)CCCC', '[3*]O[3*]', '[7*]C(C#N)C#N', '[7*]C1C(=O)c2cc(F)c(F)cc2C1[7*]', '[7*]C[8*]', '[8*]CCCCCC', '[14*]c1cc([16*])c([14*])s1', '[14*]c1cc2c(s1)-c1cc3c(cc1C2(c1ccc([16*])cc1)c1ccc([16*])cc1)-c1sc([14*])cc1C3(c1ccc([16*])cc1)c1ccc([16*])cc1']","['[3*]O[3*]', '[4*]CC(CC)CCCC', '[1*]C([6*])=O', '[8*]CC(CC)CCCC', '[14*]c1sc2c([14*])sc(C)c2c1F', '[14*]c1ccc([14*])s1', '[14*]c1cc2c([16*])c3sc(C)cc3c([16*])c2s1', '.', '[4*]CC(CC)CCCC', '[3*]O[3*]', '[7*]C(C#N)C#N', '[7*]C1C(=O)c2cc(F)c(F)cc2C1[7*]', '[7*]C[8*]', '[8*]CCCCCC', '[14*]c1cc([16*])c([14*])s1', '[14*]c1cc2c(s1)-c1cc3c(cc1C2(c1ccc([16*])cc1)c1ccc([16*])cc1)-c1sc([14*])cc1C3(c1ccc([16*])cc1)c1ccc([16*])cc1']","[0, 2, 3, 4, 5, 35, 7, 9, 1, 3, 2, 10, 42, 12, 13, 34, 38]"
PTB7-Th,IEIC1,-5.204782608695651,-3.5391891891891896,-5.44,-3.87,1.667,DCB,CN,25.0,3.9,3.66,0.84,44.0,"['[3*]O[3*]', '[4*]CC(CC)CCCC', '[1*]C([6*])=O', '[8*]CC(CC)CCCC', '[14*]c1sc2c([14*])sc(C)c2c1F', '[14*]c1ccc([14*])s1', '[14*]c1cc2c([16*])c3sc(C)cc3c([16*])c2s1']","['[7*]C(C#N)C#N', '[7*]C1C(=O)c2ccccc2C1[7*]', '[7*]C[8*]', '[8*]CCCCCC', '[14*]c1ccc([14*])s1', '[14*]c1cc2c(s1)-c1cc3c(cc1C2(c1ccc([16*])cc1)c1ccc([16*])cc1)-c1sc([14*])cc1C3(c1ccc([16*])cc1)c1ccc([16*])cc1']","['[3*]O[3*]', '[4*]CC(CC)CCCC', '[1*]C([6*])=O', '[8*]CC(CC)CCCC', '[14*]c1sc2c([14*])sc(C)c2c1F', '[14*]c1ccc([14*])s1', '[14*]c1cc2c([16*])c3sc(C)cc3c([16*])c2s1', '.', '[7*]C(C#N)C#N', '[7*]C1C(=O)c2ccccc2C1[7*]', '[7*]C[8*]', '[8*]CCCCCC', '[14*]c1ccc([14*])s1', '[14*]c1cc2c(s1)-c1cc3c(cc1C2(c1ccc([16*])cc1)c1ccc([16*])cc1)-c1sc([14*])cc1C3(c1ccc([16*])cc1)c1ccc([16*])cc1']","[0, 0, 0, 2, 3, 4, 5, 35, 7, 9, 1, 10, 11, 12, 13, 7, 38]"
PTB7-Th,IEIC2,-5.204782608695651,-3.5391891891891896,-5.45,-3.87,0.833,DCB,CN,25.0,5.4,5.05,0.91,50.0,"['[3*]O[3*]', '[4*]CC(CC)CCCC', '[1*]C([6*])=O', '[8*]CC(CC)CCCC', '[14*]c1sc2c([14*])sc(C)c2c1F', '[14*]c1ccc([14*])s1', '[14*]c1cc2c([16*])c3sc(C)cc3c([16*])c2s1']","['[7*]C(C#N)C#N', '[7*]C1C(=O)c2ccccc2C1[7*]', '[7*]C[8*]', '[8*]CCCC', '[8*]CCCCCC', '[14*]c1cc([16*])c([14*])s1', '[14*]c1cc2c(s1)-c1cc3c(cc1C2(c1ccc([16*])cc1)c1ccc([16*])cc1)-c1sc([14*])cc1C3(c1ccc([16*])cc1)c1ccc([16*])cc1']","['[3*]O[3*]', '[4*]CC(CC)CCCC', '[1*]C([6*])=O', '[8*]CC(CC)CCCC', '[14*]c1sc2c([14*])sc(C)c2c1F', '[14*]c1ccc([14*])s1', '[14*]c1cc2c([16*])c3sc(C)cc3c([16*])c2s1', '.', '[7*]C(C#N)C#N', '[7*]C1C(=O)c2ccccc2C1[7*]', '[7*]C[8*]', '[8*]CCCC', '[8*]CCCCCC', '[14*]c1cc([16*])c([14*])s1', '[14*]c1cc2c(s1)-c1cc3c(cc1C2(c1ccc([16*])cc1)c1ccc([16*])cc1)-c1sc([14*])cc1C3(c1ccc([16*])cc1)c1ccc([16*])cc1']","[0, 0, 2, 3, 4, 5, 35, 7, 9, 1, 10, 11, 12, 161, 13, 34, 38]"
PTB7-Th,IEIC3,-5.204782608695651,-3.5391891891891896,-5.46,-3.86,0.667,DCB,CN,25.0,7.4,6.9,0.93,58.0,"['[3*]O[3*]', '[4*]CC(CC)CCCC', '[1*]C([6*])=O', '[8*]CC(CC)CCCC', '[14*]c1sc2c([14*])sc(C)c2c1F', '[14*]c1ccc([14*])s1', '[14*]c1cc2c([16*])c3sc(C)cc3c([16*])c2s1']","['[7*]C(C#N)C#N', '[7*]C1C(=O)c2ccccc2C1[7*]', '[7*]C[8*]', '[8*]CCCCCC', '[14*]c1cc([16*])c([14*])s1', '[14*]c1cc2c(s1)-c1cc3c(cc1C2(c1ccc([16*])cc1)c1ccc([16*])cc1)-c1sc([14*])cc1C3(c1ccc([16*])cc1)c1ccc([16*])cc1']","['[3*]O[3*]', '[4*]CC(CC)CCCC', '[1*]C([6*])=O', '[8*]CC(CC)CCCC', '[14*]c1sc2c([14*])sc(C)c2c1F', '[14*]c1ccc([14*])s1', '[14*]c1cc2c([16*])c3sc(C)cc3c([16*])c2s1', '.', '[7*]C(C#N)C#N', '[7*]C1C(=O)c2ccccc2C1[7*]', '[7*]C[8*]', '[8*]CCCCCC', '[14*]c1cc([16*])c([14*])s1', '[14*]c1cc2c(s1)-c1cc3c(cc1C2(c1ccc([16*])cc1)c1ccc([16*])cc1)-c1sc([14*])cc1C3(c1ccc([16*])cc1)c1ccc([16*])cc1']","[0, 0, 0, 2, 3, 4, 5, 35, 7, 9, 1, 10, 11, 12, 13, 34, 38]"
PTB7-Th,IEIC,-5.204782608695651,-3.5391891891891896,-5.455,-3.8625,0.667,DCB,_,25.0,6.0,5.73,0.95,49.0,"['[3*]O[3*]', '[4*]CC(CC)CCCC', '[1*]C([6*])=O', '[8*]CC(CC)CCCC', '[14*]c1sc2c([14*])sc(C)c2c1F', '[14*]c1ccc([14*])s1', '[14*]c1cc2c([16*])c3sc(C)cc3c([16*])c2s1']","['[7*]C(C#N)C#N', '[7*]C1C(=O)c2ccccc2C1[7*]', '[7*]C[8*]', '[8*]CC(CC)CCCC', '[8*]CCCCCC', '[14*]c1cc([16*])c([14*])s1', '[14*]c1cc2c(s1)-c1cc3c(cc1C2(c1ccc([16*])cc1)c1ccc([16*])cc1)-c1sc([14*])cc1C3(c1ccc([16*])cc1)c1ccc([16*])cc1']","['[3*]O[3*]', '[4*]CC(CC)CCCC', '[1*]C([6*])=O', '[8*]CC(CC)CCCC', '[14*]c1sc2c([14*])sc(C)c2c1F', '[14*]c1ccc([14*])s1', '[14*]c1cc2c([16*])c3sc(C)cc3c([16*])c2s1', '.', '[7*]C(C#N)C#N', '[7*]C1C(=O)c2ccccc2C1[7*]', '[7*]C[8*]', '[8*]CC(CC)CCCC', '[8*]CCCCCC', '[14*]c1cc([16*])c([14*])s1', '[14*]c1cc2c(s1)-c1cc3c(cc1C2(c1ccc([16*])cc1)c1ccc([16*])cc1)-c1sc([14*])cc1C3(c1ccc([16*])cc1)c1ccc([16*])cc1']","[0, 0, 2, 3, 4, 5, 35, 7, 9, 1, 10, 11, 12, 5, 13, 34, 38]"
PBDB-T,IT-M,-5.297714285714285,-3.4170000000000003,-5.513571428571429,-3.808,1.0,CB,DIO,160.0,12.05,12.05,0.94,73.5,"['[8*]CC(CC)CCCC', '[14*]c1ccc(C)s1', '[14*]c1ccc([14*])s1', '[14*]c1sc([14*])c2c1C(=O)c1c([14*])sc([14*])c1C2=O', '[14*]c1cc2c([16*])c3sc(C)cc3c([16*])c2s1']","['[7*]C(C#N)C#N', '[7*]C1C(=O)c2ccc(C)cc2C1[7*]', '[7*]C[8*]', '[8*]CCCCCC', '[14*]c1cc2sc3c(c2s1)C(c1ccc([16*])cc1)(c1ccc([16*])cc1)c1cc2c(cc1-3)C(c1ccc([16*])cc1)(c1ccc([16*])cc1)c1c-2sc2cc([14*])sc12']","['[8*]CC(CC)CCCC', '[14*]c1ccc(C)s1', '[14*]c1ccc([14*])s1', '[14*]c1sc([14*])c2c1C(=O)c1c([14*])sc([14*])c1C2=O', '[14*]c1cc2c([16*])c3sc(C)cc3c([16*])c2s1', '.', '[7*]C(C#N)C#N', '[7*]C1C(=O)c2ccc(C)cc2C1[7*]', '[7*]C[8*]', '[8*]CCCCCC', '[14*]c1cc2sc3c(c2s1)C(c1ccc([16*])cc1)(c1ccc([16*])cc1)c1cc2c(cc1-3)C(c1ccc([16*])cc1)(c1ccc([16*])cc1)c1c-2sc2cc([14*])sc12']","[0, 0, 0, 0, 0, 0, 5, 6, 7, 30, 9, 1, 10, 16, 12, 13, 15]"
PBDB-T,IT-DM,-5.297714285714285,-3.4170000000000003,-5.515,-3.855,1.0,CB,DIO,160.0,11.29,11.29,0.97,70.6,"['[8*]CC(CC)CCCC', '[14*]c1ccc(C)s1', '[14*]c1ccc([14*])s1', '[14*]c1sc([14*])c2c1C(=O)c1c([14*])sc([14*])c1C2=O', '[14*]c1cc2c([16*])c3sc(C)cc3c([16*])c2s1']","['[7*]C(C#N)C#N', '[7*]C1C(=O)c2cc(C)c(C)cc2C1[7*]', '[7*]C[8*]', '[8*]CCCCCC', '[14*]c1cc2sc3c(c2s1)C(c1ccc([16*])cc1)(c1ccc([16*])cc1)c1cc2c(cc1-3)C(c1ccc([16*])cc1)(c1ccc([16*])cc1)c1c-2sc2cc([14*])sc12']","['[8*]CC(CC)CCCC', '[14*]c1ccc(C)s1', '[14*]c1ccc([14*])s1', '[14*]c1sc([14*])c2c1C(=O)c1c([14*])sc([14*])c1C2=O', '[14*]c1cc2c([16*])c3sc(C)cc3c([16*])c2s1', '.', '[7*]C(C#N)C#N', '[7*]C1C(=O)c2cc(C)c(C)cc2C1[7*]', '[7*]C[8*]', '[8*]CCCCCC', '[14*]c1cc2sc3c(c2s1)C(c1ccc([16*])cc1)(c1ccc([16*])cc1)c1cc2c(cc1-3)C(c1ccc([16*])cc1)(c1ccc([16*])cc1)c1c-2sc2cc([14*])sc12']","[0, 0, 0, 0, 0, 0, 5, 6, 7, 30, 9, 1, 10, 184, 12, 13, 15]"
PBDB-ST,ITIC-SC6,-5.37,-3.59,-5.68,-3.91,1.0,DCB,CBA,110.0,7.27,7.24,0.9,58.0,"['[4*]CC(CC)CCCC', '[8*]CC(CC)CCCC', '[11*]S[11*]', '[14*]c1ccc(C)s1', '[14*]c1ccc([14*])s1', '[14*]c1sc([14*])c2c1C(=O)c1c([14*])sc([14*])c1C2=O', '[14*]c1cc2c([16*])c3sc(C)cc3c([16*])c2s1']","['[4*]CCCCCC', '[7*]C(C#N)C#N', '[7*]C1C(=O)c2ccccc2C1[7*]', '[7*]C[8*]', '[11*]S[11*]', '[14*]c1cc2sc3c(c2s1)C(c1ccc([16*])cc1)(c1ccc([16*])cc1)c1cc2c(cc1-3)C(c1ccc([16*])cc1)(c1ccc([16*])cc1)c1c-2sc2cc([14*])sc12']","['[4*]CC(CC)CCCC', '[8*]CC(CC)CCCC', '[11*]S[11*]', '[14*]c1ccc(C)s1', '[14*]c1ccc([14*])s1', '[14*]c1sc([14*])c2c1C(=O)c1c([14*])sc([14*])c1C2=O', '[14*]c1cc2c([16*])c3sc(C)cc3c([16*])c2s1', '.', '[4*]CCCCCC', '[7*]C(C#N)C#N', '[7*]C1C(=O)c2ccccc2C1[7*]', '[7*]C[8*]', '[11*]S[11*]', '[14*]c1cc2sc3c(c2s1)C(c1ccc([16*])cc1)(c1ccc([16*])cc1)c1cc2c(cc1-3)C(c1ccc([16*])cc1)(c1ccc([16*])cc1)c1c-2sc2cc([14*])sc12']","[0, 0, 0, 3, 5, 25, 6, 7, 30, 9, 1, 97, 10, 11, 12, 25, 15]"
PBDB-ST,ITIC-SC8,-5.37,-3.59,-5.7,-3.9,1.0,DCB,CBA,110.0,7.79,7.79,0.9,60.0,"['[4*]CC(CC)CCCC', '[8*]CC(CC)CCCC', '[11*]S[11*]', '[14*]c1ccc(C)s1', '[14*]c1ccc([14*])s1', '[14*]c1sc([14*])c2c1C(=O)c1c([14*])sc([14*])c1C2=O', '[14*]c1cc2c([16*])c3sc(C)cc3c([16*])c2s1']","['[4*]CCCCCCCC', '[7*]C(C#N)C#N', '[7*]C1C(=O)c2ccccc2C1[7*]', '[7*]C[8*]', '[11*]S[11*]', '[14*]c1cc2sc3c(c2s1)C(c1ccc([16*])cc1)(c1ccc([16*])cc1)c1cc2c(cc1-3)C(c1ccc([16*])cc1)(c1ccc([16*])cc1)c1c-2sc2cc([14*])sc12']","['[4*]CC(CC)CCCC', '[8*]CC(CC)CCCC', '[11*]S[11*]', '[14*]c1ccc(C)s1', '[14*]c1ccc([14*])s1', '[14*]c1sc([14*])c2c1C(=O)c1c([14*])sc([14*])c1C2=O', '[14*]c1cc2c([16*])c3sc(C)cc3c([16*])c2s1', '.', '[4*]CCCCCCCC', '[7*]C(C#N)C#N', '[7*]C1C(=O)c2ccccc2C1[7*]', '[7*]C[8*]', '[11*]S[11*]', '[14*]c1cc2sc3c(c2s1)C(c1ccc([16*])cc1)(c1ccc([16*])cc1)c1cc2c(cc1-3)C(c1ccc([16*])cc1)(c1ccc([16*])cc1)c1c-2sc2cc([14*])sc12']","[0, 0, 0, 3, 5, 25, 6, 7, 30, 9, 1, 51, 10, 11, 12, 25, 15]"
PBDB-ST,ITIC-SC2C6,-5.37,-3.59,-5.74,-3.86,1.0,DCB,CBA,110.0,9.16,9.02,0.92,64.0,"['[4*]CC(CC)CCCC', '[8*]CC(CC)CCCC', '[11*]S[11*]', '[14*]c1ccc(C)s1', '[14*]c1ccc([14*])s1', '[14*]c1sc([14*])c2c1C(=O)c1c([14*])sc([14*])c1C2=O', '[14*]c1cc2c([16*])c3sc(C)cc3c([16*])c2s1']","['[4*]CC(CC)CCCC', '[7*]C(C#N)C#N', '[7*]C1C(=O)c2ccccc2C1[7*]', '[7*]C[8*]', '[11*]S[11*]', '[14*]c1cc2sc3c(c2s1)C(c1ccc([16*])cc1)(c1ccc([16*])cc1)c1cc2c(cc1-3)C(c1ccc([16*])cc1)(c1ccc([16*])cc1)c1c-2sc2cc([14*])sc12']","['[4*]CC(CC)CCCC', '[8*]CC(CC)CCCC', '[11*]S[11*]', '[14*]c1ccc(C)s1', '[14*]c1ccc([14*])s1', '[14*]c1sc([14*])c2c1C(=O)c1c([14*])sc([14*])c1C2=O', '[14*]c1cc2c([16*])c3sc(C)cc3c([16*])c2s1', '.', '[4*]CC(CC)CCCC', '[7*]C(C#N)C#N', '[7*]C1C(=O)c2ccccc2C1[7*]', '[7*]C[8*]', '[11*]S[11*]', '[14*]c1cc2sc3c(c2s1)C(c1ccc([16*])cc1)(c1ccc([16*])cc1)c1cc2c(cc1-3)C(c1ccc([16*])cc1)(c1ccc([16*])cc1)c1c-2sc2cc([14*])sc12']","[0, 0, 0, 3, 5, 25, 6, 7, 30, 9, 1, 3, 10, 11, 12, 25, 15]"
PDBT-T1,ITIC-Th,-5.36,-3.43,-5.673333333333334,-3.908888888888889,1.0,CF,CN,25.0,9.6,9.59,0.88,67.1,"['[8*]CCCCCCCC', '[8*]CC(CC)CCCC', '[14*]c1ccc(C)s1', '[14*]c1ccc([14*])s1', '[14*]c1sc([14*])c2c1C(=O)c1c([14*])sc([14*])c1C2=O', '[14*]c1cc2sc3c([16*])c4c(sc5cc(C)sc54)c([16*])c3c2s1']","['[7*]C(C#N)C#N', '[7*]C1C(=O)c2ccccc2C1[7*]', '[7*]C[8*]', '[8*]CCCCCC', '[14*]c1ccc(C2(c3ccc([14*])s3)c3cc4c(cc3-c3sc5cc([14*])sc5c32)C(c2ccc([14*])s2)(c2ccc([14*])s2)c2c-4sc3cc([14*])sc23)s1']","['[8*]CCCCCCCC', '[8*]CC(CC)CCCC', '[14*]c1ccc(C)s1', '[14*]c1ccc([14*])s1', '[14*]c1sc([14*])c2c1C(=O)c1c([14*])sc([14*])c1C2=O', '[14*]c1cc2sc3c([16*])c4c(sc5cc(C)sc54)c([16*])c3c2s1', '.', '[7*]C(C#N)C#N', '[7*]C1C(=O)c2ccccc2C1[7*]', '[7*]C[8*]', '[8*]CCCCCC', '[14*]c1ccc(C2(c3ccc([14*])s3)c3cc4c(cc3-c3sc5cc([14*])sc5c32)C(c2ccc([14*])s2)(c2ccc([14*])s2)c2c-4sc3cc([14*])sc23)s1']","[0, 0, 0, 0, 0, 21, 5, 6, 7, 30, 31, 1, 10, 11, 12, 13, 67]"
P2F-EH,ITIC,-5.36,-3.04,-5.574146341463415,-3.915,1.0,CF,_,100.0,6.13,6.15,0.983,50.48,"['[8*]CC(CC)CCCC', '[8*]CCCCCCCC', '[14*]c1ccc(C)s1', '[14*]c1ccc([14*])s1', '[9*]n1nc2c([16*])c3c(c([16*])c2n1)C(=O)N([10*])C3=O', '[16*]c1cc(F)c([16*])c(F)c1', '[14*]c1cc2c([16*])c3sc(C)cc3c([16*])c2s1']","['[7*]C(C#N)C#N', '[7*]C1C(=O)c2ccccc2C1[7*]', '[7*]C[8*]', '[8*]CCCCCC', '[14*]c1cc2sc3c(c2s1)C(c1ccc([16*])cc1)(c1ccc([16*])cc1)c1cc2c(cc1-3)C(c1ccc([16*])cc1)(c1ccc([16*])cc1)c1c-2sc2cc([14*])sc12']","['[8*]CC(CC)CCCC', '[8*]CCCCCCCC', '[14*]c1ccc(C)s1', '[14*]c1ccc([14*])s1', '[9*]n1nc2c([16*])c3c(c([16*])c2n1)C(=O)N([10*])C3=O', '[16*]c1cc(F)c([16*])c(F)c1', '[14*]c1cc2c([16*])c3sc(C)cc3c([16*])c2s1', '.', '[7*]C(C#N)C#N', '[7*]C1C(=O)c2ccccc2C1[7*]', '[7*]C[8*]', '[8*]CCCCCC', '[14*]c1cc2sc3c(c2s1)C(c1ccc([16*])cc1)(c1ccc([16*])cc1)c1cc2c(cc1-3)C(c1ccc([16*])cc1)(c1ccc([16*])cc1)c1c-2sc2cc([14*])sc12']","[0, 0, 0, 0, 5, 21, 6, 7, 134, 37, 9, 1, 10, 11, 12, 13, 15]"
P2F-Ehp,ITIC,-5.38,-3.06,-5.574146341463415,-3.915,1.0,CF,_,100.0,7.28,7.25,1.017,54.79,"['[8*]CCC(CC)CCCC', '[8*]CCCCCCCC', '[8*]CC(CC)CCCC', '[14*]c1ccc(C)s1', '[14*]c1ccc([14*])s1', '[9*]n1nc2c([16*])c3c(c([16*])c2n1)C(=O)N([10*])C3=O', '[16*]c1cc(F)c([16*])c(F)c1', '[14*]c1cc2c([16*])c3sc(C)cc3c([16*])c2s1']","['[7*]C(C#N)C#N', '[7*]C1C(=O)c2ccccc2C1[7*]', '[7*]C[8*]', '[8*]CCCCCC', '[14*]c1cc2sc3c(c2s1)C(c1ccc([16*])cc1)(c1ccc([16*])cc1)c1cc2c(cc1-3)C(c1ccc([16*])cc1)(c1ccc([16*])cc1)c1c-2sc2cc([14*])sc12']","['[8*]CCC(CC)CCCC', '[8*]CCCCCCCC', '[8*]CC(CC)CCCC', '[14*]c1ccc(C)s1', '[14*]c1ccc([14*])s1', '[9*]n1nc2c([16*])c3c(c([16*])c2n1)C(=O)N([10*])C3=O', '[16*]c1cc(F)c([16*])c(F)c1', '[14*]c1cc2c([16*])c3sc(C)cc3c([16*])c2s1', '.', '[7*]C(C#N)C#N', '[7*]C1C(=O)c2ccccc2C1[7*]', '[7*]C[8*]', '[8*]CCCCCC', '[14*]c1cc2sc3c(c2s1)C(c1ccc([16*])cc1)(c1ccc([16*])cc1)c1cc2c(cc1-3)C(c1ccc([16*])cc1)(c1ccc([16*])cc1)c1c-2sc2cc([14*])sc12']","[0, 0, 0, 185, 21, 5, 6, 7, 134, 37, 9, 1, 10, 11, 12, 13, 15]"
P2F-EO,ITIC,-5.41,-3.08,-5.574146341463415,-3.915,1.0,CF,_,100.0,6.73,6.73,1.013,52.53,"['[8*]CCCC(CC)CCCC', '[8*]CCCCCCCC', '[8*]CC(CC)CCCC', '[14*]c1ccc(C)s1', '[14*]c1ccc([14*])s1', '[9*]n1nc2c([16*])c3c(c([16*])c2n1)C(=O)N([10*])C3=O', '[16*]c1cc(F)c([16*])c(F)c1', '[14*]c1cc2c([16*])c3sc(C)cc3c([16*])c2s1']","['[7*]C(C#N)C#N', '[7*]C1C(=O)c2ccccc2C1[7*]', '[7*]C[8*]', '[8*]CCCCCC', '[14*]c1cc2sc3c(c2s1)C(c1ccc([16*])cc1)(c1ccc([16*])cc1)c1cc2c(cc1-3)C(c1ccc([16*])cc1)(c1ccc([16*])cc1)c1c-2sc2cc([14*])sc12']","['[8*]CCCC(CC)CCCC', '[8*]CCCCCCCC', '[8*]CC(CC)CCCC', '[14*]c1ccc(C)s1', '[14*]c1ccc([14*])s1', '[9*]n1nc2c([16*])c3c(c([16*])c2n1)C(=O)N([10*])C3=O', '[16*]c1cc(F)c([16*])c(F)c1', '[14*]c1cc2c([16*])c3sc(C)cc3c([16*])c2s1', '.', '[7*]C(C#N)C#N', '[7*]C1C(=O)c2ccccc2C1[7*]', '[7*]C[8*]', '[8*]CCCCCC', '[14*]c1cc2sc3c(c2s1)C(c1ccc([16*])cc1)(c1ccc([16*])cc1)c1cc2c(cc1-3)C(c1ccc([16*])cc1)(c1ccc([16*])cc1)c1c-2sc2cc([14*])sc12']","[0, 0, 0, 186, 21, 5, 6, 7, 134, 37, 9, 1, 10, 11, 12, 13, 15]"
P2F-Ehp,IT-F,-5.38,-3.06,-5.66,-3.95,1.0,CF,_,100.0,10.06,10.04,0.959,61.94,"['[8*]CCC(CC)CCCC', '[8*]CCCCCCCC', '[8*]CC(CC)CCCC', '[14*]c1ccc(C)s1', '[14*]c1ccc([14*])s1', '[9*]n1nc2c([16*])c3c(c([16*])c2n1)C(=O)N([10*])C3=O', '[16*]c1cc(F)c([16*])c(F)c1', '[14*]c1cc2c([16*])c3sc(C)cc3c([16*])c2s1']","['[7*]C(C#N)C#N', '[7*]C1C(=O)c2cc(F)ccc2C1[7*]', '[7*]C[8*]', '[8*]CCCCCC', '[14*]c1cc2sc3c(c2s1)C(c1ccc([16*])cc1)(c1ccc([16*])cc1)c1cc2c(cc1-3)C(c1ccc([16*])cc1)(c1ccc([16*])cc1)c1c-2sc2cc([14*])sc12']","['[8*]CCC(CC)CCCC', '[8*]CCCCCCCC', '[8*]CC(CC)CCCC', '[14*]c1ccc(C)s1', '[14*]c1ccc([14*])s1', '[9*]n1nc2c([16*])c3c(c([16*])c2n1)C(=O)N([10*])C3=O', '[16*]c1cc(F)c([16*])c(F)c1', '[14*]c1cc2c([16*])c3sc(C)cc3c([16*])c2s1', '.', '[7*]C(C#N)C#N', '[7*]C1C(=O)c2cc(F)ccc2C1[7*]', '[7*]C[8*]', '[8*]CCCCCC', '[14*]c1cc2sc3c(c2s1)C(c1ccc([16*])cc1)(c1ccc([16*])cc1)c1cc2c(cc1-3)C(c1ccc([16*])cc1)(c1ccc([16*])cc1)c1c-2sc2cc([14*])sc12']","[0, 0, 0, 185, 21, 5, 6, 7, 134, 37, 9, 1, 10, 68, 12, 13, 15]"
P2F-Ehp,IT-2F,-5.38,-3.06,-5.665,-4.095,1.0,CF,_,100.0,12.96,12.97,0.891,74.09,"['[8*]CCC(CC)CCCC', '[8*]CCCCCCCC', '[8*]CC(CC)CCCC', '[14*]c1ccc(C)s1', '[14*]c1ccc([14*])s1', '[9*]n1nc2c([16*])c3c(c([16*])c2n1)C(=O)N([10*])C3=O', '[16*]c1cc(F)c([16*])c(F)c1', '[14*]c1cc2c([16*])c3sc(C)cc3c([16*])c2s1']","['[7*]C(C#N)C#N', '[7*]C1C(=O)c2cc(F)c(F)cc2C1[7*]', '[7*]C[8*]', '[8*]CCCCCC', '[14*]c1cc2sc3c(c2s1)C(c1ccc([16*])cc1)(c1ccc([16*])cc1)c1cc2c(cc1-3)C(c1ccc([16*])cc1)(c1ccc([16*])cc1)c1c-2sc2cc([14*])sc12']","['[8*]CCC(CC)CCCC', '[8*]CCCCCCCC', '[8*]CC(CC)CCCC', '[14*]c1ccc(C)s1', '[14*]c1ccc([14*])s1', '[9*]n1nc2c([16*])c3c(c([16*])c2n1)C(=O)N([10*])C3=O', '[16*]c1cc(F)c([16*])c(F)c1', '[14*]c1cc2c([16*])c3sc(C)cc3c([16*])c2s1', '.', '[7*]C(C#N)C#N', '[7*]C1C(=O)c2cc(F)c(F)cc2C1[7*]', '[7*]C[8*]', '[8*]CCCCCC', '[14*]c1cc2sc3c(c2s1)C(c1ccc([16*])cc1)(c1ccc([16*])cc1)c1cc2c(cc1-3)C(c1ccc([16*])cc1)(c1ccc([16*])cc1)c1c-2sc2cc([14*])sc12']","[0, 0, 0, 185, 21, 5, 6, 7, 134, 37, 9, 1, 10, 42, 12, 13, 15]"
PBDB-T,IT-M,-5.297714285714285,-3.4170000000000003,-5.513571428571429,-3.808,1.0,CB,DIO,100.0,12.1,12.1,0.953,73.2,"['[8*]CC(CC)CCCC', '[14*]c1ccc(C)s1', '[14*]c1ccc([14*])s1', '[14*]c1sc([14*])c2c1C(=O)c1c([14*])sc([14*])c1C2=O', '[14*]c1cc2c([16*])c3sc(C)cc3c([16*])c2s1']","['[7*]C(C#N)C#N', '[7*]C1C(=O)c2ccc(C)cc2C1[7*]', '[7*]C[8*]', '[8*]CCCCCC', '[14*]c1cc2sc3c(c2s1)C(c1ccc([16*])cc1)(c1ccc([16*])cc1)c1cc2c(cc1-3)C(c1ccc([16*])cc1)(c1ccc([16*])cc1)c1c-2sc2cc([14*])sc12']","['[8*]CC(CC)CCCC', '[14*]c1ccc(C)s1', '[14*]c1ccc([14*])s1', '[14*]c1sc([14*])c2c1C(=O)c1c([14*])sc([14*])c1C2=O', '[14*]c1cc2c([16*])c3sc(C)cc3c([16*])c2s1', '.', '[7*]C(C#N)C#N', '[7*]C1C(=O)c2ccc(C)cc2C1[7*]', '[7*]C[8*]', '[8*]CCCCCC', '[14*]c1cc2sc3c(c2s1)C(c1ccc([16*])cc1)(c1ccc([16*])cc1)c1cc2c(cc1-3)C(c1ccc([16*])cc1)(c1ccc([16*])cc1)c1c-2sc2cc([14*])sc12']","[0, 0, 0, 0, 0, 0, 5, 6, 7, 30, 9, 1, 10, 16, 12, 13, 15]"
PBDB-T,ITIC,-5.297714285714285,-3.4170000000000003,-5.574146341463415,-3.915,1.0,CB,DIO,110.0,10.54,10.49,0.896,70.73,"['[8*]CC(CC)CCCC', '[14*]c1ccc(C)s1', '[14*]c1ccc([14*])s1', '[14*]c1sc([14*])c2c1C(=O)c1c([14*])sc([14*])c1C2=O', '[14*]c1cc2c([16*])c3sc(C)cc3c([16*])c2s1']","['[7*]C(C#N)C#N', '[7*]C1C(=O)c2ccccc2C1[7*]', '[7*]C[8*]', '[8*]CCCCCC', '[14*]c1cc2sc3c(c2s1)C(c1ccc([16*])cc1)(c1ccc([16*])cc1)c1cc2c(cc1-3)C(c1ccc([16*])cc1)(c1ccc([16*])cc1)c1c-2sc2cc([14*])sc12']","['[8*]CC(CC)CCCC', '[14*]c1ccc(C)s1', '[14*]c1ccc([14*])s1', '[14*]c1sc([14*])c2c1C(=O)c1c([14*])sc([14*])c1C2=O', '[14*]c1cc2c([16*])c3sc(C)cc3c([16*])c2s1', '.', '[7*]C(C#N)C#N', '[7*]C1C(=O)c2ccccc2C1[7*]', '[7*]C[8*]', '[8*]CCCCCC', '[14*]c1cc2sc3c(c2s1)C(c1ccc([16*])cc1)(c1ccc([16*])cc1)c1cc2c(cc1-3)C(c1ccc([16*])cc1)(c1ccc([16*])cc1)c1c-2sc2cc([14*])sc12']","[0, 0, 0, 0, 0, 0, 5, 6, 7, 30, 9, 1, 10, 11, 12, 13, 15]"
PBDB-T,IT-M,-5.297714285714285,-3.4170000000000003,-5.513571428571429,-3.808,1.0,CB,DIO,110.0,11.52,11.52,0.95,74.06,"['[8*]CC(CC)CCCC', '[14*]c1ccc(C)s1', '[14*]c1ccc([14*])s1', '[14*]c1sc([14*])c2c1C(=O)c1c([14*])sc([14*])c1C2=O', '[14*]c1cc2c([16*])c3sc(C)cc3c([16*])c2s1']","['[7*]C(C#N)C#N', '[7*]C1C(=O)c2ccc(C)cc2C1[7*]', '[7*]C[8*]', '[8*]CCCCCC', '[14*]c1cc2sc3c(c2s1)C(c1ccc([16*])cc1)(c1ccc([16*])cc1)c1cc2c(cc1-3)C(c1ccc([16*])cc1)(c1ccc([16*])cc1)c1c-2sc2cc([14*])sc12']","['[8*]CC(CC)CCCC', '[14*]c1ccc(C)s1', '[14*]c1ccc([14*])s1', '[14*]c1sc([14*])c2c1C(=O)c1c([14*])sc([14*])c1C2=O', '[14*]c1cc2c([16*])c3sc(C)cc3c([16*])c2s1', '.', '[7*]C(C#N)C#N', '[7*]C1C(=O)c2ccc(C)cc2C1[7*]', '[7*]C[8*]', '[8*]CCCCCC', '[14*]c1cc2sc3c(c2s1)C(c1ccc([16*])cc1)(c1ccc([16*])cc1)c1cc2c(cc1-3)C(c1ccc([16*])cc1)(c1ccc([16*])cc1)c1c-2sc2cc([14*])sc12']","[0, 0, 0, 0, 0, 0, 5, 6, 7, 30, 9, 1, 10, 16, 12, 13, 15]"
PBDB-T,DICTiF,-5.297714285714285,-3.4170000000000003,-5.55,-3.62,0.714,CF,DPE,80.0,6.97,7.13,0.98,65.0,"['[8*]CC(CC)CCCC', '[14*]c1ccc(C)s1', '[14*]c1ccc([14*])s1', '[14*]c1sc([14*])c2c1C(=O)c1c([14*])sc([14*])c1C2=O', '[14*]c1cc2c([16*])c3sc(C)cc3c([16*])c2s1']","['[7*]C(C#N)C#N', '[7*]C1C(=O)c2ccccc2C1[7*]', '[7*]C[8*]', '[14*]c1ccc([14*])s1', '[16*]c1ccc2c(c1)C(CC(CC)CCCC)(CC(CC)CCCC)c1cc([16*])ccc1-2']","['[8*]CC(CC)CCCC', '[14*]c1ccc(C)s1', '[14*]c1ccc([14*])s1', '[14*]c1sc([14*])c2c1C(=O)c1c([14*])sc([14*])c1C2=O', '[14*]c1cc2c([16*])c3sc(C)cc3c([16*])c2s1', '.', '[7*]C(C#N)C#N', '[7*]C1C(=O)c2ccccc2C1[7*]', '[7*]C[8*]', '[14*]c1ccc([14*])s1', '[16*]c1ccc2c(c1)C(CC(CC)CCCC)(CC(CC)CCCC)c1cc([16*])ccc1-2']","[0, 0, 0, 0, 0, 0, 5, 6, 7, 30, 9, 1, 10, 11, 12, 7, 187]"
PBDB-T,DCF-2HT,-5.297714285714285,-3.4170000000000003,-5.67,-3.72,0.714,CF,PN,25.0,5.71,5.71,1.02,49.5,"['[8*]CC(CC)CCCC', '[14*]c1ccc(C)s1', '[14*]c1ccc([14*])s1', '[14*]c1sc([14*])c2c1C(=O)c1c([14*])sc([14*])c1C2=O', '[14*]c1cc2c([16*])c3sc(C)cc3c([16*])c2s1']","['[7*]C(C#N)C#N', '[7*]C1C(=O)c2ccccc2C1[7*]', '[7*]C[8*]', '[8*]CCCCCC', '[14*]c1cc([16*])c([14*])s1', '[16*]c1ccc2c(c1)C(CCCCCCCC)(CCCCCCCC)c1cc([16*])ccc1-2']","['[8*]CC(CC)CCCC', '[14*]c1ccc(C)s1', '[14*]c1ccc([14*])s1', '[14*]c1sc([14*])c2c1C(=O)c1c([14*])sc([14*])c1C2=O', '[14*]c1cc2c([16*])c3sc(C)cc3c([16*])c2s1', '.', '[7*]C(C#N)C#N', '[7*]C1C(=O)c2ccccc2C1[7*]', '[7*]C[8*]', '[8*]CCCCCC', '[14*]c1cc([16*])c([14*])s1', '[16*]c1ccc2c(c1)C(CCCCCCCC)(CCCCCCCC)c1cc([16*])ccc1-2']","[0, 0, 0, 0, 0, 5, 6, 7, 30, 9, 1, 10, 11, 12, 13, 34, 78]"
PTB7-Th,DCF-2HT,-5.204782608695651,-3.5391891891891896,-5.67,-3.72,0.714,CF,PN,25.0,4.83,4.78,0.96,40.04,"['[3*]O[3*]', '[4*]CC(CC)CCCC', '[1*]C([6*])=O', '[8*]CC(CC)CCCC', '[14*]c1sc2c([14*])sc(C)c2c1F', '[14*]c1ccc([14*])s1', '[14*]c1cc2c([16*])c3sc(C)cc3c([16*])c2s1']","['[7*]C(C#N)C#N', '[7*]C1C(=O)c2ccccc2C1[7*]', '[7*]C[8*]', '[8*]CCCCCC', '[14*]c1cc([16*])c([14*])s1', '[16*]c1ccc2c(c1)C(CCCCCCCC)(CCCCCCCC)c1cc([16*])ccc1-2']","['[3*]O[3*]', '[4*]CC(CC)CCCC', '[1*]C([6*])=O', '[8*]CC(CC)CCCC', '[14*]c1sc2c([14*])sc(C)c2c1F', '[14*]c1ccc([14*])s1', '[14*]c1cc2c([16*])c3sc(C)cc3c([16*])c2s1', '.', '[7*]C(C#N)C#N', '[7*]C1C(=O)c2ccccc2C1[7*]', '[7*]C[8*]', '[8*]CCCCCC', '[14*]c1cc([16*])c([14*])s1', '[16*]c1ccc2c(c1)C(CCCCCCCC)(CCCCCCCC)c1cc([16*])ccc1-2']","[0, 0, 0, 2, 3, 4, 5, 35, 7, 9, 1, 10, 11, 12, 13, 34, 78]"
FTAZ,ITIC1,-5.43,-3.3200000000000003,-5.48,-3.85,0.769,CF,_,25.0,8.54,8.54,0.921,56.4,"['[4*]CC(CCCC)CCCCCC', '[11*]S[11*]', '[14*]c1cc2c([16*])c3sc(C)cc3c([16*])c2s1', '[14*]c1ccc(C)s1', '[14*]c1ccc([14*])s1', '[11*]Sn1nc2c([16*])c(F)c(F)c([16*])c2n1']","['[7*]C(C#N)C#N', '[7*]C1C(=O)c2ccccc2C1[7*]', '[7*]C[8*]', '[8*]CCCCCC', '[14*]c1cc2c(s1)-c1sc3cc4c5c(sc4cc3c1C2(c1ccc([16*])cc1)c1ccc([16*])cc1)-c1sc([14*])cc1C5(c1ccc([16*])cc1)c1ccc([16*])cc1']","['[4*]CC(CCCC)CCCCCC', '[11*]S[11*]', '[14*]c1cc2c([16*])c3sc(C)cc3c([16*])c2s1', '[14*]c1ccc(C)s1', '[14*]c1ccc([14*])s1', '[11*]Sn1nc2c([16*])c(F)c(F)c([16*])c2n1', '.', '[7*]C(C#N)C#N', '[7*]C1C(=O)c2ccccc2C1[7*]', '[7*]C[8*]', '[8*]CCCCCC', '[14*]c1cc2c(s1)-c1sc3cc4c5c(sc4cc3c1C2(c1ccc([16*])cc1)c1ccc([16*])cc1)-c1sc([14*])cc1C5(c1ccc([16*])cc1)c1ccc([16*])cc1']","[0, 0, 0, 0, 0, 33, 25, 9, 6, 7, 64, 1, 10, 11, 12, 13, 65]"
