Repository: aspuru-guzik-group/Beyond-Molecular-Structure-ML-for-OPV-Materials-Devices

File: ml_for_opvs/data/input_representation/OPV_Min/BRICS/processed_brics_frag_fabrication_wo_solid/KFold/input_train_2.csv (part 5 of 7)
Donor,Acceptor,HOMO_D_eV,LUMO_D_eV,HOMO_A_eV,LUMO_A_eV,D_A_ratio_m_m,solvent,solvent_additive,annealing_temperature,PCE_percent,calc_PCE_percent,Voc_V,FF_percent,Donor_BRICS,Acceptor_BRICS,DA_pair_BRICS,DA_tokenized_BRICS
PTB7-Th,Py-2,-5.204782608695651,-3.5391891891891896,-5.83,-3.78,1.0,CF,_,25,3.47,3.41,0.75,47.0,"['O', 'CCCCC(C)CC', 'C=O', 'CCCCC(C)CC', 'Cc1scc2scc(F)c12', 'c1ccsc1', 'Cc1cc2cc3sccc3cc2s1']","['N#CCC#N', 'O=C1CCc2cc(F)c(F)cc21', 'C', 'CCCCCC', 'c1ccc(C2(c3ccccc3)c3ccsc3-c3cc4ccc5cc6c(c7ccc(c32)c4c57)C(c2ccccc2)(c2ccccc2)c2ccsc2-6)cc1']","['O', 'CCCCC(C)CC', 'C=O', 'CCCCC(C)CC', 'Cc1scc2scc(F)c12', 'c1ccsc1', 'Cc1cc2cc3sccc3cc2s1', '.', 'N#CCC#N', 'O=C1CCc2cc(F)c(F)cc21', 'C', 'CCCCCC', 'c1ccc(C2(c3ccccc3)c3ccsc3-c3cc4ccc5cc6c(c7ccc(c32)c4c57)C(c2ccccc2)(c2ccccc2)c2ccsc2-6)cc1']","[0, 0, 0, 0, 2, 3, 4, 3, 33, 6, 8, 1, 9, 39, 11, 12, 175]"
PBB-T,IT-2F,-5.4,-3.3,-5.665,-4.095,0.833,CB,_,150,13.3,13.31,0.91,70.0,"['CCCCCCC(C)CCCC', 'CCCCC(C)CC', 'CCCCC(C)CC', 'S', 'Cc1cccs1', 'c1ccsc1', 'c1nc2cc3scnc3cc2s1', 'c1ccsc1', 'Cc1cc2cc3sccc3cc2s1']","['N#CCC#N', 'O=C1CCc2cc(F)c(F)cc21', 'C', 'CCCCCC', 'c1ccc(C2(c3ccccc3)c3cc4c(cc3-c3sc5ccsc5c32)C(c2ccccc2)(c2ccccc2)c2c-4sc3ccsc23)cc1']","['CCCCCCC(C)CCCC', 'CCCCC(C)CC', 'CCCCC(C)CC', 'S', 'Cc1cccs1', 'c1ccsc1', 'c1nc2cc3scnc3cc2s1', 'c1ccsc1', 'Cc1cc2cc3sccc3cc2s1', '.', 'N#CCC#N', 'O=C1CCc2cc(F)c(F)cc21', 'C', 'CCCCCC', 'c1ccc(C2(c3ccccc3)c3cc4c(cc3-c3sc5ccsc5c32)C(c2ccccc2)(c2ccccc2)c2c-4sc3ccsc23)cc1']","[0, 0, 32, 3, 3, 24, 5, 6, 176, 6, 8, 1, 9, 39, 11, 12, 14]"
PFBDB-T,C8-ITIC,-5.47,-3.46,-5.63,-3.91,0.8,CB,_,25,12.5,12.57,0.93,69.0,"['CCCCCCCCC', 'Cc1sccc1F', 'c1ccsc1', 'O=C1c2cscc2C(=O)c2cscc21', 'Fc1ccsc1', 'Cc1cc2cc3sccc3cc2s1']","['N#CCC#N', 'O=C1CCc2ccccc21', 'C', 'CCCCCC', 'c1ccc(C2(c3ccccc3)c3ccsc3-c3sc4cc5c6c(sc5cc4c32)-c2sccc2C6(c2ccccc2)c2ccccc2)cc1']","['CCCCCCCCC', 'Cc1sccc1F', 'c1ccsc1', 'O=C1c2cscc2C(=O)c2cscc21', 'Fc1ccsc1', 'Cc1cc2cc3sccc3cc2s1', '.', 'N#CCC#N', 'O=C1CCc2ccccc21', 'C', 'CCCCCC', 'c1ccc(C2(c3ccccc3)c3ccsc3-c3sc4cc5c6c(sc5cc4c32)-c2sccc2C6(c2ccccc2)c2ccccc2)cc1']","[0, 0, 0, 0, 0, 77, 177, 6, 29, 23, 8, 1, 9, 10, 11, 12, 27]"
P_TBTT-BTT,ICz-Rd2,-5.15,-3.58,-5.59,-3.88,1.0,CF,_,40,7.88,7.88,1.04,54.0,"['CCCCCCCC', 'c1ccsc1', 'Cc1cccs1', 'c1ccc2nsnc2c1', 'Cc1cc2c3cscc3c3ccsc3c2s1']","['CC', 'O=C1CSC(=S)N1', 'CCCCC(C)CC', 'C', 'c1ccc2nsnc2c1', 'c1ccc2c(c1)nc1cc3c(cc12)nc1ccccc13']","['CCCCCCCC', 'c1ccsc1', 'Cc1cccs1', 'c1ccc2nsnc2c1', 'Cc1cc2c3cscc3c3ccsc3c2s1', '.', 'CC', 'O=C1CSC(=S)N1', 'CCCCC(C)CC', 'C', 'c1ccc2nsnc2c1', 'c1ccc2c(c1)nc1cc3c(cc12)nc1ccccc13']","[0, 0, 0, 0, 0, 20, 6, 5, 34, 178, 1, 21, 69, 3, 11, 34, 179]"
P_TBTT-BTT,ICz-RdCN2,-5.15,-3.58,-5.58,-3.98,1.0,CF,_,40,9.76,9.76,1.01,62.0,"['CCCCCCCC', 'c1ccsc1', 'Cc1cccs1', 'c1ccc2nsnc2c1', 'Cc1cc2c3cscc3c3ccsc3c2s1']","['CCCCC(C)CC', 'CC', 'N#CC(C#N)=c1nc(=O)/c(=C/c2cccc3nsnc23)s1', 'c1ccc2c(c1)nc1cc3c(cc12)nc1ccccc13']","['CCCCCCCC', 'c1ccsc1', 'Cc1cccs1', 'c1ccc2nsnc2c1', 'Cc1cc2c3cscc3c3ccsc3c2s1', '.', 'CCCCC(C)CC', 'CC', 'N#CC(C#N)=c1nc(=O)/c(=C/c2cccc3nsnc23)s1', 'c1ccc2c(c1)nc1cc3c(cc12)nc1ccccc13']","[0, 0, 0, 0, 0, 0, 0, 20, 6, 5, 34, 178, 1, 3, 21, 82, 179]"
PBZ,IT-4F,-5.18,-3.22,-5.66875,-4.060416666666667,1.0,Toluene,PN,25,6.4,6.45,0.6,63.2,"['CCCCCCCCC(C)CCCCCC', 'CCCCC(C)CC', 'c1ccsc1', 'Cc1cccs1', 'Fc1cc2nnnc2cc1F', 'Cc1cc2cc3sccc3cc2s1']","['N#CCC#N', 'O=C1CCc2cc(F)c(F)cc21', 'C', 'CCCCCC', 'c1ccc(C2(c3ccccc3)c3cc4c(cc3-c3sc5ccsc5c32)C(c2ccccc2)(c2ccccc2)c2c-4sc3ccsc23)cc1']","['CCCCCCCCC(C)CCCCCC', 'CCCCC(C)CC', 'c1ccsc1', 'Cc1cccs1', 'Fc1cc2nnnc2cc1F', 'Cc1cc2cc3sccc3cc2s1', '.', 'N#CCC#N', 'O=C1CCc2cc(F)c(F)cc21', 'C', 'CCCCCC', 'c1ccc(C2(c3ccccc3)c3cc4c(cc3-c3sc5ccsc5c32)C(c2ccccc2)(c2ccccc2)c2c-4sc3ccsc23)cc1']","[0, 0, 0, 0, 0, 16, 3, 6, 5, 18, 8, 1, 9, 39, 11, 12, 14]"
PBZ-Cl,IT-4F,-5.39,-3.41,-5.66875,-4.060416666666667,1.0,Toluene,PN,25,9.7,9.67,0.8,68.3,"['CCCCCCCCC(C)CCCCCC', 'CCCCC(C)CC', 'Clc1ccsc1', 'Cc1cccs1', 'c1ccsc1', 'Fc1cc2nnnc2cc1F', 'Cc1cc2cc3sccc3cc2s1']","['N#CCC#N', 'O=C1CCc2cc(F)c(F)cc21', 'C', 'CCCCCC', 'c1ccc(C2(c3ccccc3)c3cc4c(cc3-c3sc5ccsc5c32)C(c2ccccc2)(c2ccccc2)c2c-4sc3ccsc23)cc1']","['CCCCCCCCC(C)CCCCCC', 'CCCCC(C)CC', 'Clc1ccsc1', 'Cc1cccs1', 'c1ccsc1', 'Fc1cc2nnnc2cc1F', 'Cc1cc2cc3sccc3cc2s1', '.', 'N#CCC#N', 'O=C1CCc2cc(F)c(F)cc21', 'C', 'CCCCCC', 'c1ccc(C2(c3ccccc3)c3cc4c(cc3-c3sc5ccsc5c32)C(c2ccccc2)(c2ccccc2)c2c-4sc3ccsc23)cc1']","[0, 0, 0, 0, 16, 3, 161, 5, 6, 18, 8, 1, 9, 39, 11, 12, 14]"
PBZ-ClSi,IT-4F,-5.56,-3.5,-5.66875,-4.060416666666667,1.0,Toluene,PN,25,12.8,12.77,0.93,71.5,"['CCCCCCCCC(C)CCCCCC', 'Cc1cccs1', 'CCC[Si](CCC)(CCC)c1sccc1Cl', 'c1ccsc1', 'Fc1cc2nnnc2cc1F', 'Cc1cc2cc3sccc3cc2s1']","['N#CCC#N', 'O=C1CCc2cc(F)c(F)cc21', 'C', 'CCCCCC', 'c1ccc(C2(c3ccccc3)c3cc4c(cc3-c3sc5ccsc5c32)C(c2ccccc2)(c2ccccc2)c2c-4sc3ccsc23)cc1']","['CCCCCCCCC(C)CCCCCC', 'Cc1cccs1', 'CCC[Si](CCC)(CCC)c1sccc1Cl', 'c1ccsc1', 'Fc1cc2nnnc2cc1F', 'Cc1cc2cc3sccc3cc2s1', '.', 'N#CCC#N', 'O=C1CCc2cc(F)c(F)cc21', 'C', 'CCCCCC', 'c1ccc(C2(c3ccccc3)c3cc4c(cc3-c3sc5ccsc5c32)C(c2ccccc2)(c2ccccc2)c2c-4sc3ccsc23)cc1']","[0, 0, 0, 0, 0, 16, 5, 180, 6, 18, 8, 1, 9, 39, 11, 12, 14]"
PT1,ITIC,-5.46,-3.59,-5.574146341463415,-3.915,0.667,CB,_,25,2.13,2.14,0.95,39.0,"['CCCCCCCC', 'CCCCC(C)CC', 'Cc1scc2c1C(=O)c1cscc1C2=O', 'c1ccsc1', 'Cc1cc2cc3sccc3cc2s1']","['N#CCC#N', 'O=C1CCc2ccccc21', 'C', 'CCCCCC', 'c1ccc(C2(c3ccccc3)c3cc4c(cc3-c3sc5ccsc5c32)C(c2ccccc2)(c2ccccc2)c2c-4sc3ccsc23)cc1']","['CCCCCCCC', 'CCCCC(C)CC', 'Cc1scc2c1C(=O)c1cscc1C2=O', 'c1ccsc1', 'Cc1cc2cc3sccc3cc2s1', '.', 'N#CCC#N', 'O=C1CCc2ccccc21', 'C', 'CCCCCC', 'c1ccc(C2(c3ccccc3)c3cc4c(cc3-c3sc5ccsc5c32)C(c2ccccc2)(c2ccccc2)c2c-4sc3ccsc23)cc1']","[0, 0, 0, 0, 0, 0, 20, 3, 181, 6, 8, 1, 9, 10, 11, 12, 14]"
PT2,ITIC,-5.35,-3.58,-5.574146341463415,-3.915,0.667,CB,_,25,9.0,8.78,0.84,64.0,"['CCCCCCCC', 'CCCCC(C)CC', 'Cc1cccs1', 'c1ccsc1', 'O=C1c2cscc2C(=O)c2cscc21', 'Cc1cc2cc3sccc3cc2s1']","['N#CCC#N', 'O=C1CCc2ccccc21', 'C', 'CCCCCC', 'c1ccc(C2(c3ccccc3)c3cc4c(cc3-c3sc5ccsc5c32)C(c2ccccc2)(c2ccccc2)c2c-4sc3ccsc23)cc1']","['CCCCCCCC', 'CCCCC(C)CC', 'Cc1cccs1', 'c1ccsc1', 'O=C1c2cscc2C(=O)c2cscc21', 'Cc1cc2cc3sccc3cc2s1', '.', 'N#CCC#N', 'O=C1CCc2ccccc21', 'C', 'CCCCCC', 'c1ccc(C2(c3ccccc3)c3cc4c(cc3-c3sc5ccsc5c32)C(c2ccccc2)(c2ccccc2)c2c-4sc3ccsc23)cc1']","[0, 0, 0, 0, 0, 20, 3, 5, 6, 29, 8, 1, 9, 10, 11, 12, 14]"
PT3,ITIC,-5.37,-3.54,-5.574146341463415,-3.915,0.667,CB,_,25,9.21,9.29,0.88,68.0,"['CCCCCCCC', 'CCCCC(C)CC', 'CCCCCC', 'Cc1cc2sccc2s1', 'c1ccsc1', 'O=C1c2cscc2C(=O)c2cscc21', 'c1cc2sccc2s1', 'Cc1cc2cc3sccc3cc2s1']","['N#CCC#N', 'O=C1CCc2ccccc21', 'C', 'CCCCCC', 'c1ccc(C2(c3ccccc3)c3cc4c(cc3-c3sc5ccsc5c32)C(c2ccccc2)(c2ccccc2)c2c-4sc3ccsc23)cc1']","['CCCCCCCC', 'CCCCC(C)CC', 'CCCCCC', 'Cc1cc2sccc2s1', 'c1ccsc1', 'O=C1c2cscc2C(=O)c2cscc21', 'c1cc2sccc2s1', 'Cc1cc2cc3sccc3cc2s1', '.', 'N#CCC#N', 'O=C1CCc2ccccc21', 'C', 'CCCCCC', 'c1ccc(C2(c3ccccc3)c3cc4c(cc3-c3sc5ccsc5c32)C(c2ccccc2)(c2ccccc2)c2c-4sc3ccsc23)cc1']","[0, 0, 0, 20, 3, 12, 150, 6, 29, 7, 8, 1, 9, 10, 11, 12, 14]"
PBDB-T,DF-TCIC,-5.297714285714285,-3.4170000000000003,-5.37,-3.76,0.833,CF,CN,140,8.23,8.18,0.86,58.0,"['CCCCC(C)CC', 'Cc1cccs1', 'c1ccsc1', 'O=C1c2cscc2C(=O)c2cscc21', 'Cc1cc2cc3sccc3cc2s1']","['N#CCC#N', 'O=C1CCc2ccccc21', 'C', 'CCCCC(CC)CC1(CC(CC)CCCC)c2ccsc2-c2sccc21', 'Fc1cscc1F']","['CCCCC(C)CC', 'Cc1cccs1', 'c1ccsc1', 'O=C1c2cscc2C(=O)c2cscc21', 'Cc1cc2cc3sccc3cc2s1', '.', 'N#CCC#N', 'O=C1CCc2ccccc21', 'C', 'CCCCC(CC)CC1(CC(CC)CCCC)c2ccsc2-c2sccc21', 'Fc1cscc1F']","[0, 0, 0, 0, 0, 0, 3, 5, 6, 29, 8, 1, 9, 10, 11, 144, 68]"
PBDB-T,HF-TCIC,-5.297714285714285,-3.4170000000000003,-5.43,-3.83,0.833,CF,CN,120,9.86,9.9,0.76,65.0,"['CCCCC(C)CC', 'Cc1cccs1', 'c1ccsc1', 'O=C1c2cscc2C(=O)c2cscc21', 'Cc1cc2cc3sccc3cc2s1']","['N#CCC#N', 'O=C1CCc2cc(F)c(F)cc21', 'C', 'CCCCC(CC)CC1(CC(CC)CCCC)c2ccsc2-c2sccc21', 'Fc1cscc1F']","['CCCCC(C)CC', 'Cc1cccs1', 'c1ccsc1', 'O=C1c2cscc2C(=O)c2cscc21', 'Cc1cc2cc3sccc3cc2s1', '.', 'N#CCC#N', 'O=C1CCc2cc(F)c(F)cc21', 'C', 'CCCCC(CC)CC1(CC(CC)CCCC)c2ccsc2-c2sccc21', 'Fc1cscc1F']","[0, 0, 0, 0, 0, 0, 3, 5, 6, 29, 8, 1, 9, 39, 11, 144, 68]"
PTB-EDOT,ITIC-Th,-5.33,-3.63,-5.673333333333334,-3.908888888888889,0.667,MeTHF,_,100,8.59,8.59,0.84,66.5,"['O', 'CCCCC(C)CC', 'C=O', 'CCCCC(C)CC', 'Cc1scc2scc(F)c12', 'c1scc2c1OCCO2', 'Cc1cc2cc3sccc3cc2s1']","['N#CCC#N', 'O=C1CCc2ccccc21', 'C', 'CCCCCC', 'c1csc(C2(c3cccs3)c3cc4c(cc3-c3sc5ccsc5c32)C(c2cccs2)(c2cccs2)c2c-4sc3ccsc23)c1']","['O', 'CCCCC(C)CC', 'C=O', 'CCCCC(C)CC', 'Cc1scc2scc(F)c12', 'c1scc2c1OCCO2', 'Cc1cc2cc3sccc3cc2s1', '.', 'N#CCC#N', 'O=C1CCc2ccccc21', 'C', 'CCCCCC', 'c1csc(C2(c3cccs3)c3cc4c(cc3-c3sc5ccsc5c32)C(c2cccs2)(c2cccs2)c2c-4sc3ccsc23)c1']","[0, 0, 0, 0, 2, 3, 4, 3, 33, 134, 8, 1, 9, 10, 11, 12, 59]"
P3HT,BIBT-NI,-5.057777777777777,-2.989444444444445,-5.62,-3.65,0.833,o-DCB,_,110,2.1,2.09,0.77,44.2,"['CCCCCC', 'Cc1cccs1', 'Cc1cccs1', 'c1ccsc1']","['CCCCC(C)CC', 'O=C1NC(=O)c2cccc3cccc1c23', 'c1ccsc1', 'O=C1NC(=O)c2cc3nsnc3cc21']","['CCCCCC', 'Cc1cccs1', 'Cc1cccs1', 'c1ccsc1', '.', 'CCCCC(C)CC', 'O=C1NC(=O)c2cccc3cccc1c23', 'c1ccsc1', 'O=C1NC(=O)c2cc3nsnc3cc21']","[0, 0, 0, 0, 0, 0, 0, 0, 12, 5, 5, 6, 1, 3, 80, 6, 183]"
PBDT-F-2TC,IT-4F,-5.55,-3.58,-5.66875,-4.060416666666667,1.0,CB,_,110,10.75,10.75,0.91,62.51,"['O', 'CCCCCCCCC(C)CCCCCC', 'C=O', 'CCCCC(C)CC', 'Cc1cccs1', 'Fc1ccsc1', 'c1ccsc1', 'Cc1cc2cc3sccc3cc2s1']","['N#CCC#N', 'O=C1CCc2cc(F)c(F)cc21', 'C', 'CCCCCC', 'c1ccc(C2(c3ccccc3)c3cc4c(cc3-c3sc5ccsc5c32)C(c2ccccc2)(c2ccccc2)c2c-4sc3ccsc23)cc1']","['O', 'CCCCCCCCC(C)CCCCCC', 'C=O', 'CCCCC(C)CC', 'Cc1cccs1', 'Fc1ccsc1', 'c1ccsc1', 'Cc1cc2cc3sccc3cc2s1', '.', 'N#CCC#N', 'O=C1CCc2cc(F)c(F)cc21', 'C', 'CCCCCC', 'c1ccc(C2(c3ccccc3)c3cc4c(cc3-c3sc5ccsc5c32)C(c2ccccc2)(c2ccccc2)c2c-4sc3ccsc23)cc1']","[0, 0, 0, 2, 16, 4, 3, 5, 23, 6, 8, 1, 9, 39, 11, 12, 14]"
PBDT-SF-2TC,IT-4F,-5.57,-3.59,-5.66875,-4.060416666666667,1.0,CB,_,110,11.07,11.08,0.93,57.45,"['OS', 'CCCCCCC(C)CCCC', 'CCCCC(C)CC', 'C=O', 'S', 'Cc1cccs1', 'Fc1ccsc1', 'c1ccsc1', 'Cc1cc2cc3sccc3cc2s1']","['N#CCC#N', 'O=C1CCc2cc(F)c(F)cc21', 'C', 'CCCCCC', 'c1ccc(C2(c3ccccc3)c3cc4c(cc3-c3sc5ccsc5c32)C(c2ccccc2)(c2ccccc2)c2c-4sc3ccsc23)cc1']","['OS', 'CCCCCCC(C)CCCC', 'CCCCC(C)CC', 'C=O', 'S', 'Cc1cccs1', 'Fc1ccsc1', 'c1ccsc1', 'Cc1cc2cc3sccc3cc2s1', '.', 'N#CCC#N', 'O=C1CCc2cc(F)c(F)cc21', 'C', 'CCCCCC', 'c1ccc(C2(c3ccccc3)c3cc4c(cc3-c3sc5ccsc5c32)C(c2ccccc2)(c2ccccc2)c2c-4sc3ccsc23)cc1']","[0, 0, 31, 32, 3, 4, 24, 5, 23, 6, 8, 1, 9, 39, 11, 12, 14]"
PDBT-F,IT-M,-5.39,-3.57,-5.513571428571429,-3.808,1.0,CF,DIO,100,10.52,10.52,0.97,63.71,"['CCCCC(C)CC', 'CCCCC(C)CC', 'Cc1cccs1', 'Fc1ccsc1', 'O=C1c2cscc2C(=O)c2cscc21', 'c1ccsc1', 'Cc1cc2sc3cc4c(cc3c2s1)sc1ccsc14']","['N#CCC#N', 'Cc1ccc2c(c1)CCC2=O', 'C', 'CCCCCC', 'c1ccc(C2(c3ccccc3)c3cc4c(cc3-c3sc5ccsc5c32)C(c2ccccc2)(c2ccccc2)c2c-4sc3ccsc23)cc1']","['CCCCC(C)CC', 'CCCCC(C)CC', 'Cc1cccs1', 'Fc1ccsc1', 'O=C1c2cscc2C(=O)c2cscc21', 'c1ccsc1', 'Cc1cc2sc3cc4c(cc3c2s1)sc1ccsc14', '.', 'N#CCC#N', 'Cc1ccc2c(c1)CCC2=O', 'C', 'CCCCCC', 'c1ccc(C2(c3ccccc3)c3cc4c(cc3-c3sc5ccsc5c32)C(c2ccccc2)(c2ccccc2)c2c-4sc3ccsc23)cc1']","[0, 0, 0, 0, 3, 3, 5, 23, 29, 6, 30, 1, 9, 15, 11, 12, 14]"
PDBT-F,IDIC,-5.39,-3.57,-5.706,-4.002666666666667,1.0,CF,DIO,100,11.02,10.98,0.87,71.5,"['CCCCC(C)CC', 'CCCCC(C)CC', 'Cc1cccs1', 'Fc1ccsc1', 'O=C1c2cscc2C(=O)c2cscc21', 'c1ccsc1', 'Cc1cc2sc3cc4c(cc3c2s1)sc1ccsc14']","['N#CCC#N', 'O=C1CCc2ccccc21', 'C', 'CCCCCCC1(CCCCCC)c2cc3c(cc2-c2sccc21)C(CCCCCC)(CCCCCC)c1ccsc1-3']","['CCCCC(C)CC', 'CCCCC(C)CC', 'Cc1cccs1', 'Fc1ccsc1', 'O=C1c2cscc2C(=O)c2cscc21', 'c1ccsc1', 'Cc1cc2sc3cc4c(cc3c2s1)sc1ccsc14', '.', 'N#CCC#N', 'O=C1CCc2ccccc21', 'C', 'CCCCCCC1(CCCCCC)c2cc3c(cc2-c2sccc21)C(CCCCCC)(CCCCCC)c1ccsc1-3']","[0, 0, 0, 0, 0, 3, 3, 5, 23, 29, 6, 30, 1, 9, 10, 11, 28]"
PBDS-T,ITIC,-5.349999999999999,-3.67,-5.574146341463415,-3.915,1.2,CB,DIO,25,10.72,10.72,0.98,60.0,"['CCCCC(C)CC', 'C1CCSC1', 'Cc1cccs1', 'O=C1c2cscc2C(=O)C2CSCC12', 'CCC[Si](CCC)(CCC)c1cccs1', 'Cc1cc2cc3sccc3cc2s1']","['N#CCC#N', 'O=C1CCc2ccccc21', 'C', 'CCCCCC', 'c1ccc(C2(c3ccccc3)c3cc4c(cc3-c3sc5ccsc5c32)C(c2ccccc2)(c2ccccc2)c2c-4sc3ccsc23)cc1']","['CCCCC(C)CC', 'C1CCSC1', 'Cc1cccs1', 'O=C1c2cscc2C(=O)C2CSCC12', 'CCC[Si](CCC)(CCC)c1cccs1', 'Cc1cc2cc3sccc3cc2s1', '.', 'N#CCC#N', 'O=C1CCc2ccccc21', 'C', 'CCCCCC', 'c1ccc(C2(c3ccccc3)c3cc4c(cc3-c3sc5ccsc5c32)C(c2ccccc2)(c2ccccc2)c2c-4sc3ccsc23)cc1']","[0, 0, 0, 0, 0, 3, 184, 5, 185, 17, 8, 1, 9, 10, 11, 12, 14]"
PBDS-T,ITIC-F,-5.349999999999999,-3.67,-5.619999999999999,-4.02,1.0,CB,DIO,25,11.19,11.19,0.9,66.7,"['CCCCC(C)CC', 'C1CCSC1', 'Cc1cccs1', 'O=C1c2cscc2C(=O)C2CSCC12', 'CCC[Si](CCC)(CCC)c1cccs1', 'Cc1cc2cc3sccc3cc2s1']","['N#CCC#N', 'O=C1CCc2cc(F)c(F)cc21', 'C', 'CCCCCC', 'c1ccc(C2(c3ccccc3)c3cc4c(cc3-c3sc5ccsc5c32)C(c2ccccc2)(c2ccccc2)c2c-4sc3ccsc23)cc1']","['CCCCC(C)CC', 'C1CCSC1', 'Cc1cccs1', 'O=C1c2cscc2C(=O)C2CSCC12', 'CCC[Si](CCC)(CCC)c1cccs1', 'Cc1cc2cc3sccc3cc2s1', '.', 'N#CCC#N', 'O=C1CCc2cc(F)c(F)cc21', 'C', 'CCCCCC', 'c1ccc(C2(c3ccccc3)c3cc4c(cc3-c3sc5ccsc5c32)C(c2ccccc2)(c2ccccc2)c2c-4sc3ccsc23)cc1']","[0, 0, 0, 0, 0, 3, 184, 5, 185, 17, 8, 1, 9, 39, 11, 12, 14]"
J71,ITDM,-5.353333333333333,-3.4318181818181825,-5.58,-3.82,1.0,CF,_,100,12.05,12.05,1.015,70.9,"['CCCCCCCCC(C)CCCCCC', 'Cc1cccs1', 'CCC[Si](CCC)(CCC)c1cccs1', 'c1ccsc1', 'Fc1cc2nnnc2cc1F', 'Cc1cc2cc3sccc3cc2s1']","['N#CCC#N', 'Cc1cc2c(cc1C)C(=O)CC2', 'C', 'CCCCCC', 'CC1=CC2SC3=C(C2S1)C(c1ccccc1)(c1ccccc1)c1cc2c(cc13)C(c1ccccc1)(c1ccccc1)c1c-2sc2ccsc12']","['CCCCCCCCC(C)CCCCCC', 'Cc1cccs1', 'CCC[Si](CCC)(CCC)c1cccs1', 'c1ccsc1', 'Fc1cc2nnnc2cc1F', 'Cc1cc2cc3sccc3cc2s1', '.', 'N#CCC#N', 'Cc1cc2c(cc1C)C(=O)CC2', 'C', 'CCCCCC', 'CC1=CC2SC3=C(C2S1)C(c1ccccc1)(c1ccccc1)c1cc2c(cc13)C(c1ccccc1)(c1ccccc1)c1c-2sc2ccsc12']","[0, 0, 0, 0, 0, 16, 5, 17, 6, 18, 8, 1, 9, 154, 11, 12, 186]"
J71,ITCF,-5.353333333333333,-3.4318181818181825,-5.59,-3.95,1.0,CF,_,100,13.25,13.25,0.91,78.8,"['CCCCCCCCC(C)CCCCCC', 'Cc1cccs1', 'CCC[Si](CCC)(CCC)c1cccs1', 'c1ccsc1', 'Fc1cc2nnnc2cc1F', 'Cc1cc2cc3sccc3cc2s1']","['N#CCC#N', 'Cc1cc2c(cc1F)C(=O)CC2', 'C', 'CCCCCC', 'c1ccc(C2(c3ccccc3)c3cc4c(cc3-c3sc5ccsc5c32)C(c2ccccc2)(c2ccccc2)c2c-4sc3ccsc23)cc1']","['CCCCCCCCC(C)CCCCCC', 'Cc1cccs1', 'CCC[Si](CCC)(CCC)c1cccs1', 'c1ccsc1', 'Fc1cc2nnnc2cc1F', 'Cc1cc2cc3sccc3cc2s1', '.', 'N#CCC#N', 'Cc1cc2c(cc1F)C(=O)CC2', 'C', 'CCCCCC', 'c1ccc(C2(c3ccccc3)c3cc4c(cc3-c3sc5ccsc5c32)C(c2ccccc2)(c2ccccc2)c2c-4sc3ccsc23)cc1']","[0, 0, 0, 0, 0, 16, 5, 17, 6, 18, 8, 1, 9, 187, 11, 12, 14]"
J71,IT-4F,-5.353333333333333,-3.4318181818181825,-5.66875,-4.060416666666667,1.0,CF,_,100,11.66,11.67,0.803,74.2,"['CCCCCCCCC(C)CCCCCC', 'Cc1cccs1', 'CCC[Si](CCC)(CCC)c1cccs1', 'c1ccsc1', 'Fc1cc2nnnc2cc1F', 'Cc1cc2cc3sccc3cc2s1']","['N#CCC#N', 'O=C1CCc2cc(F)c(F)cc21', 'C', 'CCCCCC', 'c1ccc(C2(c3ccccc3)c3cc4c(cc3-c3sc5ccsc5c32)C(c2ccccc2)(c2ccccc2)c2c-4sc3ccsc23)cc1']","['CCCCCCCCC(C)CCCCCC', 'Cc1cccs1', 'CCC[Si](CCC)(CCC)c1cccs1', 'c1ccsc1', 'Fc1cc2nnnc2cc1F', 'Cc1cc2cc3sccc3cc2s1', '.', 'N#CCC#N', 'O=C1CCc2cc(F)c(F)cc21', 'C', 'CCCCCC', 'c1ccc(C2(c3ccccc3)c3cc4c(cc3-c3sc5ccsc5c32)C(c2ccccc2)(c2ccccc2)c2c-4sc3ccsc23)cc1']","[0, 0, 0, 0, 0, 16, 5, 17, 6, 18, 8, 1, 9, 39, 11, 12, 14]"
2TC-TT-BDTFT,m-ITIC,-5.45,-3.5,-5.526666666666667,-3.8515384615384622,1.0,o-DCB,_,120,9.65,9.59,1.06,59.31,"['O', 'CCCCCCC(C)CCCC', 'C=O', 'CCCCC(C)CC', 'Cc1cccs1', 'Fc1ccsc1', 'c1ccsc1', 'c1cc2sccc2s1', 'Cc1cc2cc3sccc3cc2s1']","['N#CCC#N', 'O=C1CCc2ccccc21', 'C', 'CCCCCC', 'c1ccc(C2(c3ccccc3)c3cc4c(cc3-c3sc5ccsc5c32)C(c2ccccc2)(c2ccccc2)c2c-4sc3ccsc23)cc1']","['O', 'CCCCCCC(C)CCCC', 'C=O', 'CCCCC(C)CC', 'Cc1cccs1', 'Fc1ccsc1', 'c1ccsc1', 'c1cc2sccc2s1', 'Cc1cc2cc3sccc3cc2s1', '.', 'N#CCC#N', 'O=C1CCc2ccccc21', 'C', 'CCCCCC', 'c1ccc(C2(c3ccccc3)c3cc4c(cc3-c3sc5ccsc5c32)C(c2ccccc2)(c2ccccc2)c2c-4sc3ccsc23)cc1']","[0, 0, 2, 32, 4, 3, 5, 23, 6, 7, 8, 1, 9, 10, 11, 12, 14]"
PTB7-Th,ACS8,-5.204782608695651,-3.5391891891891896,-5.54,-4.05,0.5,Toluene,_,25,9.9,9.92,0.75,58.8,"['O', 'CCCCC(C)CC', 'C=O', 'CCCCC(C)CC', 'Cc1scc2scc(F)c12', 'c1ccsc1', 'Cc1cc2cc3sccc3cc2s1']","['CCCCC(C)CC', 'N#CCC#N', 'O=C1CCc2cc(F)c(F)cc21', 'C', 'CCCCCC', 'S', 'c1ccsc1', 'c1ccc(C2(c3ccccc3)c3cc4c(cc3-c3sccc32)C(c2ccccc2)(c2ccccc2)c2ccsc2-4)cc1']","['O', 'CCCCC(C)CC', 'C=O', 'CCCCC(C)CC', 'Cc1scc2scc(F)c12', 'c1ccsc1', 'Cc1cc2cc3sccc3cc2s1', '.', 'CCCCC(C)CC', 'N#CCC#N', 'O=C1CCc2cc(F)c(F)cc21', 'C', 'CCCCCC', 'S', 'c1ccsc1', 'c1ccc(C2(c3ccccc3)c3cc4c(cc3-c3sccc32)C(c2ccccc2)(c2ccccc2)c2ccsc2-4)cc1']","[0, 2, 3, 4, 3, 33, 6, 8, 1, 3, 9, 39, 11, 12, 24, 6, 36]"
PB24-3TDC,ITIC-Th,-5.36,-3.58,-5.673333333333334,-3.908888888888889,0.667,CB,DIO,25,10.3,10.3,0.902,68.0,"['O', 'CCCCCCCCC(C)CCCCCC', 'C=O', 'CCCCC(C)CC', 'Cc1cccs1', 'Cc1cccs1', 'c1ccsc1', 'c1ccsc1', 'Fc1cc2nnnc2cc1F']","['N#CCC#N', 'O=C1CCc2ccccc21', 'C', 'CCCCCC', 'c1csc(C2(c3cccs3)c3cc4c(cc3-c3sc5ccsc5c32)C(c2cccs2)(c2cccs2)c2c-4sc3ccsc23)c1']","['O', 'CCCCCCCCC(C)CCCCCC', 'C=O', 'CCCCC(C)CC', 'Cc1cccs1', 'Cc1cccs1', 'c1ccsc1', 'c1ccsc1', 'Fc1cc2nnnc2cc1F', '.', 'N#CCC#N', 'O=C1CCc2ccccc21', 'C', 'CCCCCC', 'c1csc(C2(c3cccs3)c3cc4c(cc3-c3sc5ccsc5c32)C(c2cccs2)(c2cccs2)c2c-4sc3ccsc23)c1']","[0, 0, 2, 16, 4, 3, 5, 5, 6, 6, 18, 1, 9, 10, 11, 12, 59]"
PB68-3TDC,ITIC-Th,-5.41,-3.57,-5.673333333333334,-3.908888888888889,0.667,CB,DIO,25,7.88,7.88,0.994,65.0,"['O', 'CCCCCCCCC(C)CCCCCC', 'C=O', 'CCCCCCCCC(C)CCCCCC', 'Cc1cccs1', 'Cc1cccs1', 'c1ccsc1', 'c1ccsc1', 'Fc1cc2nnnc2cc1F']","['N#CCC#N', 'O=C1CCc2ccccc21', 'C', 'CCCCCC', 'c1csc(C2(c3cccs3)c3cc4c(cc3-c3sc5ccsc5c32)C(c2cccs2)(c2cccs2)c2c-4sc3ccsc23)c1']","['O', 'CCCCCCCCC(C)CCCCCC', 'C=O', 'CCCCCCCCC(C)CCCCCC', 'Cc1cccs1', 'Cc1cccs1', 'c1ccsc1', 'c1ccsc1', 'Fc1cc2nnnc2cc1F', '.', 'N#CCC#N', 'O=C1CCc2ccccc21', 'C', 'CCCCCC', 'c1csc(C2(c3cccs3)c3cc4c(cc3-c3sc5ccsc5c32)C(c2cccs2)(c2cccs2)c2c-4sc3ccsc23)c1']","[0, 0, 2, 16, 4, 16, 5, 5, 6, 6, 18, 1, 9, 10, 11, 12, 59]"
PBDB-T,IDNO-IDT,-5.297714285714285,-3.4170000000000003,-5.45,-3.65,1.0,CB,_,140,1.1,0.94,1.03,34.47,"['CCCCC(C)CC', 'Cc1cccs1', 'c1ccsc1', 'O=C1c2cscc2C(=O)c2cscc21', 'Cc1cc2cc3sccc3cc2s1']","['CCCCCC', 'CCN1C(=O)C(=O)c2ccccc21', 'c1ccc(C2(c3ccccc3)c3cc4c(cc3-c3sccc32)C(c2ccccc2)(c2ccccc2)c2ccsc2-4)cc1']","['CCCCC(C)CC', 'Cc1cccs1', 'c1ccsc1', 'O=C1c2cscc2C(=O)c2cscc21', 'Cc1cc2cc3sccc3cc2s1', '.', 'CCCCCC', 'CCN1C(=O)C(=O)c2ccccc21', 'c1ccc(C2(c3ccccc3)c3cc4c(cc3-c3sccc32)C(c2ccccc2)(c2ccccc2)c2ccsc2-4)cc1']","[0, 0, 0, 0, 0, 0, 0, 0, 3, 5, 6, 29, 8, 1, 12, 189, 36]"
PBDB-T,IM1-IDT,-5.297714285714285,-3.4170000000000003,-5.46,-4.02,0.667,CB,_,140,1.62,1.32,0.55,47.41,"['CCCCC(C)CC', 'Cc1cccs1', 'c1ccsc1', 'O=C1c2cscc2C(=O)c2cscc21', 'Cc1cc2cc3sccc3cc2s1']","['N#CCC#N', 'CCCCCC', 'CCN1C(=O)Cc2ccccc21', 'c1ccc(C2(c3ccccc3)c3cc4c(cc3-c3sccc32)C(c2ccccc2)(c2ccccc2)c2ccsc2-4)cc1']","['CCCCC(C)CC', 'Cc1cccs1', 'c1ccsc1', 'O=C1c2cscc2C(=O)c2cscc21', 'Cc1cc2cc3sccc3cc2s1', '.', 'N#CCC#N', 'CCCCCC', 'CCN1C(=O)Cc2ccccc21', 'c1ccc(C2(c3ccccc3)c3cc4c(cc3-c3sccc32)C(c2ccccc2)(c2ccccc2)c2ccsc2-4)cc1']","[0, 0, 0, 0, 0, 0, 0, 3, 5, 6, 29, 8, 1, 9, 12, 190, 36]"
PBDB-T,ITAN-IDT,-5.297714285714285,-3.4170000000000003,-5.42,-3.69,1.5,CB,_,140,2.0,1.72,1.18,39.19,"['CCCCC(C)CC', 'Cc1cccs1', 'c1ccsc1', 'O=C1c2cscc2C(=O)c2cscc21', 'Cc1cc2cc3sccc3cc2s1']","['CC#N', 'c1ccsc1', 'CCCCCC', 'CCN1C(=O)Cc2ccccc21', 'c1ccc(C2(c3ccccc3)c3cc4c(cc3-c3sccc32)C(c2ccccc2)(c2ccccc2)c2ccsc2-4)cc1']","['CCCCC(C)CC', 'Cc1cccs1', 'c1ccsc1', 'O=C1c2cscc2C(=O)c2cscc21', 'Cc1cc2cc3sccc3cc2s1', '.', 'CC#N', 'c1ccsc1', 'CCCCCC', 'CCN1C(=O)Cc2ccccc21', 'c1ccc(C2(c3ccccc3)c3cc4c(cc3-c3sccc32)C(c2ccccc2)(c2ccccc2)c2ccsc2-4)cc1']","[0, 0, 0, 0, 0, 0, 3, 5, 6, 29, 8, 1, 191, 6, 12, 190, 36]"
PBDT-3TCO,IT-4F,-5.5,-3.24,-5.66875,-4.060416666666667,1.0,CB,DIO,25,11.52,11.56,0.88,62.7,"['CCCCC(CC)CC=O', 'CCCCC(C)CC', 'Cc1cccs1', 'Fc1ccsc1', 'c1ccsc1', 'c1ccsc1', 'Cc1cc2cc3sccc3cc2s1']","['N#CCC#N', 'O=C1CCc2cc(F)c(F)cc21', 'C', 'CCCCCC', 'c1ccc(C2(c3ccccc3)c3cc4c(cc3-c3sc5ccsc5c32)C(c2ccccc2)(c2ccccc2)c2c-4sc3ccsc23)cc1']","['CCCCC(CC)CC=O', 'CCCCC(C)CC', 'Cc1cccs1', 'Fc1ccsc1', 'c1ccsc1', 'c1ccsc1', 'Cc1cc2cc3sccc3cc2s1', '.', 'N#CCC#N', 'O=C1CCc2cc(F)c(F)cc21', 'C', 'CCCCCC', 'c1ccc(C2(c3ccccc3)c3cc4c(cc3-c3sc5ccsc5c32)C(c2ccccc2)(c2ccccc2)c2c-4sc3ccsc23)cc1']","[0, 0, 0, 0, 85, 3, 5, 23, 6, 6, 8, 1, 9, 39, 11, 12, 14]"
PBDT-3T,IT-4F,-5.48,-3.21,-5.66875,-4.060416666666667,0.667,CB,DIO,25,1.0,1.01,0.85,30.43,"['CCCCC(C)CC', 'Cc1cccs1', 'Fc1ccsc1', 'c1ccsc1', 'c1ccsc1', 'Cc1cc2cc3sccc3cc2s1']","['N#CCC#N', 'O=C1CCc2cc(F)c(F)cc21', 'C', 'CCCCCC', 'c1ccc(C2(c3ccccc3)c3cc4c(cc3-c3sc5ccsc5c32)C(c2ccccc2)(c2ccccc2)c2c-4sc3ccsc23)cc1']","['CCCCC(C)CC', 'Cc1cccs1', 'Fc1ccsc1', 'c1ccsc1', 'c1ccsc1', 'Cc1cc2cc3sccc3cc2s1', '.', 'N#CCC#N', 'O=C1CCc2cc(F)c(F)cc21', 'C', 'CCCCCC', 'c1ccc(C2(c3ccccc3)c3cc4c(cc3-c3sc5ccsc5c32)C(c2ccccc2)(c2ccccc2)c2c-4sc3ccsc23)cc1']","[0, 0, 0, 0, 0, 3, 5, 23, 6, 6, 8, 1, 9, 39, 11, 12, 14]"
PTB7-Th,NFDTSB,-5.204782608695651,-3.5391891891891896,-5.56,-3.85,1.0,CF,_,25,9.6,9.61,0.75,63.6,"['O', 'CCCCC(C)CC', 'C=O', 'CCCCC(C)CC', 'Cc1scc2scc(F)c12', 'c1ccsc1', 'Cc1cc2cc3sccc3cc2s1']","['OS', 'CCCCCCC(C)CCCC', 'N#CCC#N', 'O=C1CCc2cc(F)c(F)cc21', 'C', 'CCCCCCCC[Si]1(CCCCCCCC)c2ccsc2-c2sc3cc4c5c(sc4cc3c21)-c1sccc1[Si]5(CCCCCCCC)CCCCCCCC']","['O', 'CCCCC(C)CC', 'C=O', 'CCCCC(C)CC', 'Cc1scc2scc(F)c12', 'c1ccsc1', 'Cc1cc2cc3sccc3cc2s1', '.', 'OS', 'CCCCCCC(C)CCCC', 'N#CCC#N', 'O=C1CCc2cc(F)c(F)cc21', 'C', 'CCCCCCCC[Si]1(CCCCCCCC)c2ccsc2-c2sc3cc4c5c(sc4cc3c21)-c1sccc1[Si]5(CCCCCCCC)CCCCCCCC']","[0, 0, 0, 2, 3, 4, 3, 33, 6, 8, 1, 31, 32, 9, 39, 11, 193]"
PBTIBDTT,ITIC-F,-5.47,-3.6,-5.619999999999999,-4.02,1.0,CB,_,25,11.19,11.19,0.921,74.1,"['CCCCCCCCC(C)CCCCCC', 'CCCCC(C)CC', 'CCCCCCCCCC', 'Cc1cccs1', 'c1ccsc1', 'O=c1nc(=O)c2ccsc2c2sccc12', 'c1ccsc1', 'Cc1cc2cc3sccc3cc2s1']","['N#CCC#N', 'O=C1CCc2cc(F)c(F)cc21', 'C', 'CCCCCC', 'c1ccc(C2(c3ccccc3)c3cc4c(cc3-c3sc5ccsc5c32)C(c2ccccc2)(c2ccccc2)c2c-4sc3ccsc23)cc1']","['CCCCCCCCC(C)CCCCCC', 'CCCCC(C)CC', 'CCCCCCCCCC', 'Cc1cccs1', 'c1ccsc1', 'O=c1nc(=O)c2ccsc2c2sccc12', 'c1ccsc1', 'Cc1cc2cc3sccc3cc2s1', '.', 'N#CCC#N', 'O=C1CCc2cc(F)c(F)cc21', 'C', 'CCCCCC', 'c1ccc(C2(c3ccccc3)c3cc4c(cc3-c3sc5ccsc5c32)C(c2ccccc2)(c2ccccc2)c2c-4sc3ccsc23)cc1']","[0, 0, 0, 16, 3, 163, 5, 6, 194, 6, 8, 1, 9, 39, 11, 12, 14]"
PBDB-T,DTNIF,-5.297714285714285,-3.4170000000000003,-5.82,-3.92,1.0,CB,_,25,8.73,8.68,0.9,72.77,"['CCCCC(C)CC', 'Cc1cccs1', 'c1ccsc1', 'O=C1c2cscc2C(=O)c2cscc21', 'Cc1cc2cc3sccc3cc2s1']","['N#CCC#N', 'O=C1CCc2ccc(F)cc21', 'C', 'CCCCC(CC)CC1(CC(CC)CCCC)c2ccsc2-c2c1ccc1c3c(ccc21)C(CC(CC)CCCC)(CC(CC)CCCC)c1ccsc1-3']","['CCCCC(C)CC', 'Cc1cccs1', 'c1ccsc1', 'O=C1c2cscc2C(=O)c2cscc21', 'Cc1cc2cc3sccc3cc2s1', '.', 'N#CCC#N', 'O=C1CCc2ccc(F)cc21', 'C', 'CCCCC(CC)CC1(CC(CC)CCCC)c2ccsc2-c2c1ccc1c3c(ccc21)C(CC(CC)CCCC)(CC(CC)CCCC)c1ccsc1-3']","[0, 0, 0, 0, 0, 0, 0, 3, 5, 6, 29, 8, 1, 9, 60, 11, 138]"
PBDB-T,DTNSF,-5.297714285714285,-3.4170000000000003,-5.52,-4.0,1.0,CB,_,25,7.15,7.28,0.92,54.62,"['CCCCC(C)CC', 'Cc1cccs1', 'c1ccsc1', 'O=C1c2cscc2C(=O)c2cscc21', 'Cc1cc2cc3sccc3cc2s1']","['N#CCC#N', 'O=C1CCc2ccc(F)cc21', 'C', 'c1ccsc1', 'CCCCC(CC)CC1(CC(CC)CCCC)c2ccsc2-c2c1ccc1c3c(ccc21)C(CC(CC)CCCC)(CC(CC)CCCC)c1ccsc1-3']","['CCCCC(C)CC', 'Cc1cccs1', 'c1ccsc1', 'O=C1c2cscc2C(=O)c2cscc21', 'Cc1cc2cc3sccc3cc2s1', '.', 'N#CCC#N', 'O=C1CCc2ccc(F)cc21', 'C', 'c1ccsc1', 'CCCCC(CC)CC1(CC(CC)CCCC)c2ccsc2-c2c1ccc1c3c(ccc21)C(CC(CC)CCCC)(CC(CC)CCCC)c1ccsc1-3']","[0, 0, 0, 0, 0, 0, 3, 5, 6, 29, 8, 1, 9, 60, 11, 6, 138]"
PBTIBDTT,Si4TIC-F,-5.47,-3.6,-5.58,-4.21,0.667,CB,CN,25,10.2,10.2,0.78,69.4,"['CCCCCCCCC(C)CCCCCC', 'CCCCC(C)CC', 'CCCCCCCCCC', 'Cc1cccs1', 'c1ccsc1', 'O=c1nc(=O)c2ccsc2c2sccc12', 'c1ccsc1', 'Cc1cc2cc3sccc3cc2s1']","['N#CCC#N', 'O=C1CCc2ccc(F)cc21', 'C', 'CCCCCC[Si]1(CCCCCC)c2ccsc2-c2sc3c4c(sc3c21)-c1sccc1[Si]4(CCCCCC)CCCCCC']","['CCCCCCCCC(C)CCCCCC', 'CCCCC(C)CC', 'CCCCCCCCCC', 'Cc1cccs1', 'c1ccsc1', 'O=c1nc(=O)c2ccsc2c2sccc12', 'c1ccsc1', 'Cc1cc2cc3sccc3cc2s1', '.', 'N#CCC#N', 'O=C1CCc2ccc(F)cc21', 'C', 'CCCCCC[Si]1(CCCCCC)c2ccsc2-c2sc3c4c(sc3c21)-c1sccc1[Si]4(CCCCCC)CCCCCC']","[0, 0, 0, 0, 16, 3, 163, 5, 6, 194, 6, 8, 1, 9, 60, 11, 195]"
PTB7-Th,IDT-FBTR,-5.204782608695651,-3.5391891891891896,-5.47,-3.65,1.5,o-DCB,_,25,7.01,7.0,1.02,52.97,"['O', 'CCCCC(C)CC', 'C=O', 'CCCCC(C)CC', 'Cc1scc2scc(F)c12', 'c1ccsc1', 'Cc1cc2cc3sccc3cc2s1']","['CCCCCCCC', 'CCCCCC', 'N#CC(C#N)=c1nc(=O)c(=Cc2cccs2)s1', 'Fc1ccc2nsnc2c1', 'c1ccc(C2(c3ccccc3)c3cc4c(cc3-c3sccc32)C(c2ccccc2)(c2ccccc2)c2ccsc2-4)cc1']","['O', 'CCCCC(C)CC', 'C=O', 'CCCCC(C)CC', 'Cc1scc2scc(F)c12', 'c1ccsc1', 'Cc1cc2cc3sccc3cc2s1', '.', 'CCCCCCCC', 'CCCCCC', 'N#CC(C#N)=c1nc(=O)c(=Cc2cccs2)s1', 'Fc1ccc2nsnc2c1', 'c1ccc(C2(c3ccccc3)c3cc4c(cc3-c3sccc32)C(c2ccccc2)(c2ccccc2)c2ccsc2-4)cc1']","[0, 0, 0, 0, 2, 3, 4, 3, 33, 6, 8, 1, 20, 12, 196, 197, 36]"
PBT1-C-MW,ITCPTC,-5.46,-3.4,-5.604000000000001,-3.858000000000001,1.0,CF,_,100,12.8,12.77,0.94,79.0,"['CCCCC(C)CC', 'CCCCCCC(C)CCCC', 'c1ccccc1', 'C', 'Cc1cc2cc3sccc3cc2s1', 'Cc1cccs1', 'c1ccsc1', 'O=C1c2cscc2C(=O)c2cscc21']","['N#CCC#N', 'O=C1CCc2cscc21', 'C', 'CCCCCC', 'c1ccc(C2(c3ccccc3)c3cc4c(cc3-c3sc5ccsc5c32)C(c2ccccc2)(c2ccccc2)c2c-4sc3ccsc23)cc1']","['CCCCC(C)CC', 'CCCCCCC(C)CCCC', 'c1ccccc1', 'C', 'Cc1cc2cc3sccc3cc2s1', 'Cc1cccs1', 'c1ccsc1', 'O=C1c2cscc2C(=O)c2cscc21', '.', 'N#CCC#N', 'O=C1CCc2cscc21', 'C', 'CCCCCC', 'c1ccc(C2(c3ccccc3)c3cc4c(cc3-c3sc5ccsc5c32)C(c2ccccc2)(c2ccccc2)c2c-4sc3ccsc23)cc1']","[0, 0, 0, 3, 32, 56, 11, 8, 5, 6, 29, 1, 9, 40, 11, 12, 14]"
PTZPF,BT-F,-5.41,-3.42,-5.57,-3.97,1.0,CB,CN,120,7.27,7.18,0.88,49.0,"['CCCCCCCCC(C)CCCCCC', 'CCCCC(C)CC', 'Cc1cccs1', 'c1ccsc1', 'Fc1cc2nnnc2cc1F', 'Fc1cccc(F)c1', 'Cc1cc2cc3sccc3cc2s1']","['CCCCC(C)CC', 'O', 'N#CCC#N', 'O=C1CCc2ccc(F)cc21', 'C', 'CCCCCC', 'c1ccc(C2(c3ccccc3)c3ccsc3-c3sc4cc5c6c(sc5cc4c32)-c2sccc2C6(c2ccccc2)c2ccccc2)cc1']","['CCCCCCCCC(C)CCCCCC', 'CCCCC(C)CC', 'Cc1cccs1', 'c1ccsc1', 'Fc1cc2nnnc2cc1F', 'Fc1cccc(F)c1', 'Cc1cc2cc3sccc3cc2s1', '.', 'CCCCC(C)CC', 'O', 'N#CCC#N', 'O=C1CCc2ccc(F)cc21', 'C', 'CCCCCC', 'c1ccc(C2(c3ccccc3)c3ccsc3-c3sc4cc5c6c(sc5cc4c32)-c2sccc2C6(c2ccccc2)c2ccccc2)cc1']","[0, 0, 16, 3, 5, 6, 18, 35, 8, 1, 3, 2, 9, 60, 11, 12, 27]"
P3HT,BTA3,-5.057777777777777,-2.989444444444445,-5.415,-3.445,2.0,CF,_,130,5.64,5.64,0.9,65.0,"['CCCCCC', 'Cc1cccs1', 'Cc1cccs1', 'c1ccsc1']","['CCCCCCCC', 'CC', 'CCCCCC', 'N#CC(C#N)=c1nc(=O)/c(=C/c2cccc3nnnc23)s1', 'c1ccc(C2(c3ccccc3)c3cc4c(cc3-c3sccc32)C(c2ccccc2)(c2ccccc2)c2ccsc2-4)cc1']","['CCCCCC', 'Cc1cccs1', 'Cc1cccs1', 'c1ccsc1', '.', 'CCCCCCCC', 'CC', 'CCCCCC', 'N#CC(C#N)=c1nc(=O)/c(=C/c2cccc3nnnc23)s1', 'c1ccc(C2(c3ccccc3)c3cc4c(cc3-c3sccc32)C(c2ccccc2)(c2ccccc2)c2ccsc2-4)cc1']","[0, 0, 0, 0, 0, 0, 0, 12, 5, 5, 6, 1, 20, 21, 12, 172, 36]"
P3HT,Qx1,-5.057777777777777,-2.989444444444445,-5.42,-3.6,1.667,o-DCB,CN,100,4.03,4.03,1.0,67.0,"['CCCCCC', 'Cc1cccs1', 'Cc1cccs1', 'c1ccsc1']","['CCCCCC', 'c1ccccc1', 'c1ccc(C2(c3ccccc3)c3cc4c(cc3-c3sccc32)C(c2ccccc2)(c2ccccc2)c2ccsc2-4)cc1', 'O=Cc1cccc2nccnc12']","['CCCCCC', 'Cc1cccs1', 'Cc1cccs1', 'c1ccsc1', '.', 'CCCCCC', 'c1ccccc1', 'c1ccc(C2(c3ccccc3)c3cc4c(cc3-c3sccc32)C(c2ccccc2)(c2ccccc2)c2ccsc2-4)cc1', 'O=Cc1cccc2nccnc12']","[0, 0, 0, 0, 0, 0, 0, 0, 12, 5, 5, 6, 1, 12, 56, 36, 198]"
P3HT,BTA21,-5.057777777777777,-2.989444444444445,-5.76,-3.56,1.0,CF,_,100,2.46,2.46,1.07,43.0,"['CCCCCC', 'Cc1cccs1', 'Cc1cccs1', 'c1ccsc1']","['CC', 'O=C1CSC(=S)N1', 'CCCCCC', 'C', 'c1ccc2nnnc2c1', 'c1ccc2c(c1)-c1ccccc1C21c2ccccc2-c2ccccc21']","['CCCCCC', 'Cc1cccs1', 'Cc1cccs1', 'c1ccsc1', '.', 'CC', 'O=C1CSC(=S)N1', 'CCCCCC', 'C', 'c1ccc2nnnc2c1', 'c1ccc2c(c1)-c1ccccc1C21c2ccccc2-c2ccccc21']","[0, 0, 0, 0, 0, 0, 12, 5, 5, 6, 1, 21, 69, 12, 11, 43, 83]"
P3HT,BTA27,-5.057777777777777,-2.989444444444445,-6.08,-3.81,1.0,CF,_,100,0.62,0.62,0.6,36.0,"['CCCCCC', 'Cc1cccs1', 'Cc1cccs1', 'c1ccsc1']","['N#CCC#N', 'CCCCCC', 'C', 'c1ccc2nnnc2c1', 'c1ccc2c(c1)-c1ccccc1C21c2ccccc2-c2ccccc21']","['CCCCCC', 'Cc1cccs1', 'Cc1cccs1', 'c1ccsc1', '.', 'N#CCC#N', 'CCCCCC', 'C', 'c1ccc2nnnc2c1', 'c1ccc2c(c1)-c1ccccc1C21c2ccccc2-c2ccccc21']","[0, 0, 0, 0, 0, 0, 0, 12, 5, 5, 6, 1, 9, 12, 11, 43, 83]"
PBDTTz-BP,ITIC,-5.025,-2.97,-5.574146341463415,-3.915,1.0,CB,_,25,8.03,8.03,0.81,56.0,"['CCCCCCCCC(C)CCCCCC', 'O', 'CCCCCCC(C)CCCC', 'Cc1cccs1', 'c1ccsc1', 'Fc1cc2nn(S)nc2cc1F', 'c1ccccc1', 'Cc1cc2cc3sccc3cc2s1']","['N#CCC#N', 'O=C1CCc2ccccc21', 'C', 'CCCCCC', 'c1ccc(C2(c3ccccc3)c3cc4c(cc3-c3sc5ccsc5c32)C(c2ccccc2)(c2ccccc2)c2c-4sc3ccsc23)cc1']","['CCCCCCCCC(C)CCCCCC', 'O', 'CCCCCCC(C)CCCC', 'Cc1cccs1', 'c1ccsc1', 'Fc1cc2nn(S)nc2cc1F', 'c1ccccc1', 'Cc1cc2cc3sccc3cc2s1', '.', 'N#CCC#N', 'O=C1CCc2ccccc21', 'C', 'CCCCCC', 'c1ccc(C2(c3ccccc3)c3cc4c(cc3-c3sc5ccsc5c32)C(c2ccccc2)(c2ccccc2)c2c-4sc3ccsc23)cc1']","[0, 0, 0, 16, 2, 32, 5, 6, 57, 56, 8, 1, 9, 10, 11, 12, 14]"
PBDTTz-N,ITIC,-5.23,-3.52,-5.574146341463415,-3.915,1.0,CB,_,25,6.61,6.62,0.75,49.0,"['CCCCCCCCC(C)CCCCCC', 'O', 'CCCCCCC(C)CCCC', 'Cc1cccs1', 'c1ccsc1', 'Fc1cc2nn(S)nc2cc1F', 'c1ccc2ccccc2c1', 'Cc1cc2cc3sccc3cc2s1']","['N#CCC#N', 'O=C1CCc2ccccc21', 'C', 'CCCCCC', 'c1ccc(C2(c3ccccc3)c3cc4c(cc3-c3sc5ccsc5c32)C(c2ccccc2)(c2ccccc2)c2c-4sc3ccsc23)cc1']","['CCCCCCCCC(C)CCCCCC', 'O', 'CCCCCCC(C)CCCC', 'Cc1cccs1', 'c1ccsc1', 'Fc1cc2nn(S)nc2cc1F', 'c1ccc2ccccc2c1', 'Cc1cc2cc3sccc3cc2s1', '.', 'N#CCC#N', 'O=C1CCc2ccccc21', 'C', 'CCCCCC', 'c1ccc(C2(c3ccccc3)c3cc4c(cc3-c3sc5ccsc5c32)C(c2ccccc2)(c2ccccc2)c2c-4sc3ccsc23)cc1']","[0, 0, 0, 16, 2, 32, 5, 6, 57, 199, 8, 1, 9, 10, 11, 12, 14]"
PBDB-T,F-H,-5.297714285714285,-3.4170000000000003,-5.42,-3.79,0.833,CB,_,25,9.59,9.46,0.94,67.0,"['CCCCC(C)CC', 'Cc1cccs1', 'c1ccsc1', 'O=C1c2cscc2C(=O)c2cscc21', 'Cc1cc2cc3sccc3cc2s1']","['N#CCC#N', 'O=C1CCc2ccccc21', 'C', 'CCCCCCCCC1(CCCCCCCC)c2cc3c(cc2-c2cc4c(cc21)-c1sccc1C4(CCCCCCCC)CCCCCCCC)C(CCCCCCCC)(CCCCCCCC)c1ccsc1-3']","['CCCCC(C)CC', 'Cc1cccs1', 'c1ccsc1', 'O=C1c2cscc2C(=O)c2cscc21', 'Cc1cc2cc3sccc3cc2s1', '.', 'N#CCC#N', 'O=C1CCc2ccccc21', 'C', 'CCCCCCCCC1(CCCCCCCC)c2cc3c(cc2-c2cc4c(cc21)-c1sccc1C4(CCCCCCCC)CCCCCCCC)C(CCCCCCCC)(CCCCCCCC)c1ccsc1-3']","[0, 0, 0, 0, 0, 0, 0, 3, 5, 6, 29, 8, 1, 9, 10, 11, 94]"
PBDB-T,F-F,-5.297714285714285,-3.4170000000000003,-5.72,-4.13,0.833,CB,DIO,25,10.85,10.85,0.88,71.0,"['CCCCC(C)CC', 'Cc1cccs1', 'c1ccsc1', 'O=C1c2cscc2C(=O)c2cscc21', 'Cc1cc2cc3sccc3cc2s1']","['N#CCC#N', 'O=C1CCc2ccc(F)cc21', 'C', 'CCCCCCCCC1(CCCCCCCC)c2cc3c(cc2-c2cc4c(cc21)-c1sccc1C4(CCCCCCCC)CCCCCCCC)C(CCCCCCCC)(CCCCCCCC)c1ccsc1-3']","['CCCCC(C)CC', 'Cc1cccs1', 'c1ccsc1', 'O=C1c2cscc2C(=O)c2cscc21', 'Cc1cc2cc3sccc3cc2s1', '.', 'N#CCC#N', 'O=C1CCc2ccc(F)cc21', 'C', 'CCCCCCCCC1(CCCCCCCC)c2cc3c(cc2-c2cc4c(cc21)-c1sccc1C4(CCCCCCCC)CCCCCCCC)C(CCCCCCCC)(CCCCCCCC)c1ccsc1-3']","[0, 0, 0, 0, 0, 0, 0, 3, 5, 6, 29, 8, 1, 9, 60, 11, 94]"
PBDB-T,F-Br,-5.297714285714285,-3.4170000000000003,-5.62,-4.06,1.0,CB,DIO,25,12.05,12.05,0.87,76.0,"['CCCCC(C)CC', 'Cc1cccs1', 'c1ccsc1', 'O=C1c2cscc2C(=O)c2cscc21', 'Cc1cc2cc3sccc3cc2s1']","['N#CCC#N', 'Bc1ccc2c(c1)C(=O)CC2', 'C', 'CCCCCCCCC1(CCCCCCCC)c2cc3c(cc2-c2cc4c(cc21)-c1sccc1C4(CCCCCCCC)CCCCCCCC)C(CCCCCCCC)(CCCCCCCC)c1ccsc1-3']","['CCCCC(C)CC', 'Cc1cccs1', 'c1ccsc1', 'O=C1c2cscc2C(=O)c2cscc21', 'Cc1cc2cc3sccc3cc2s1', '.', 'N#CCC#N', 'Bc1ccc2c(c1)C(=O)CC2', 'C', 'CCCCCCCCC1(CCCCCCCC)c2cc3c(cc2-c2cc4c(cc21)-c1sccc1C4(CCCCCCCC)CCCCCCCC)C(CCCCCCCC)(CCCCCCCC)c1ccsc1-3']","[0, 0, 0, 0, 0, 0, 0, 3, 5, 6, 29, 8, 1, 9, 104, 11, 94]"
PBDB-T,DF-PCIC,-5.297714285714285,-3.4170000000000003,-5.49,-3.77,0.833,CF,CN,100,11.63,11.34,0.86,72.62,"['CCCCC(C)CC', 'Cc1cccs1', 'c1ccsc1', 'O=C1c2cscc2C(=O)c2cscc21', 'Cc1cc2cc3sccc3cc2s1']","['N#CCC#N', 'O=C1CCc2ccccc21', 'C', 'CCCCC(CC)CC1(CCCCC(C)CC)c2ccsc2-c2sccc21', 'CCCCC(CC)CC1(CC(CC)CCCC)c2ccsc2-c2sccc21', 'Fc1ccc(F)cc1']","['CCCCC(C)CC', 'Cc1cccs1', 'c1ccsc1', 'O=C1c2cscc2C(=O)c2cscc21', 'Cc1cc2cc3sccc3cc2s1', '.', 'N#CCC#N', 'O=C1CCc2ccccc21', 'C', 'CCCCC(CC)CC1(CCCCC(C)CC)c2ccsc2-c2sccc21', 'CCCCC(CC)CC1(CC(CC)CCCC)c2ccsc2-c2sccc21', 'Fc1ccc(F)cc1']","[0, 0, 0, 0, 0, 3, 5, 6, 29, 8, 1, 9, 10, 11, 201, 144, 202]"
PTB7-Th,ITCT,-5.204782608695651,-3.5391891891891896,-5.596666666666667,-3.796666666666667,0.833,CF,DIO,80,10.42,10.35,0.95,72.0,"['O', 'CCCCC(C)CC', 'C=O', 'CCCCC(C)CC', 'Cc1scc2scc(F)c12', 'c1ccsc1', 'Cc1cc2cc3sccc3cc2s1']","['N#CCC#N', 'O=C1CCc2cscc21', 'C', 'CCCCCC', 'c1ccc(C2(c3ccccc3)c3cc4c(cc3-c3sc5ccsc5c32)C(c2ccccc2)(c2ccccc2)c2c-4sc3ccsc23)cc1']","['O', 'CCCCC(C)CC', 'C=O', 'CCCCC(C)CC', 'Cc1scc2scc(F)c12', 'c1ccsc1', 'Cc1cc2cc3sccc3cc2s1', '.', 'N#CCC#N', 'O=C1CCc2cscc21', 'C', 'CCCCCC', 'c1ccc(C2(c3ccccc3)c3cc4c(cc3-c3sc5ccsc5c32)C(c2ccccc2)(c2ccccc2)c2c-4sc3ccsc23)cc1']","[0, 0, 0, 0, 2, 3, 4, 3, 33, 6, 8, 1, 9, 40, 11, 12, 14]"
PTB7-Th,ITIC,-5.204782608695651,-3.5391891891891896,-5.574146341463415,-3.915,0.769,CF,DIO,25,6.8,6.79,0.81,59.0,"['O', 'CCCCC(C)CC', 'C=O', 'CCCCC(C)CC', 'Cc1scc2scc(F)c12', 'c1ccsc1', 'Cc1cc2cc3sccc3cc2s1']","['N#CCC#N', 'O=C1CCc2ccccc21', 'C', 'CCCCCC', 'c1ccc(C2(c3ccccc3)c3cc4c(cc3-c3sc5ccsc5c32)C(c2ccccc2)(c2ccccc2)c2c-4sc3ccsc23)cc1']","['O', 'CCCCC(C)CC', 'C=O', 'CCCCC(C)CC', 'Cc1scc2scc(F)c12', 'c1ccsc1', 'Cc1cc2cc3sccc3cc2s1', '.', 'N#CCC#N', 'O=C1CCc2ccccc21', 'C', 'CCCCCC', 'c1ccc(C2(c3ccccc3)c3cc4c(cc3-c3sc5ccsc5c32)C(c2ccccc2)(c2ccccc2)c2c-4sc3ccsc23)cc1']","[0, 0, 0, 0, 2, 3, 4, 3, 33, 6, 8, 1, 9, 10, 11, 12, 14]"
PTB7-Th,IDIC,-5.204782608695651,-3.5391891891891896,-5.706,-4.002666666666667,1.0,CF,_,25,5.24,4.94,0.81,56.0,"['O', 'CCCCC(C)CC', 'C=O', 'CCCCC(C)CC', 'Cc1scc2scc(F)c12', 'c1ccsc1', 'Cc1cc2cc3sccc3cc2s1']","['N#CCC#N', 'O=C1CCc2ccccc21', 'C', 'CCCCCCC1(CCCCCC)c2cc3c(cc2-c2sccc21)C(CCCCCC)(CCCCCC)c1ccsc1-3']","['O', 'CCCCC(C)CC', 'C=O', 'CCCCC(C)CC', 'Cc1scc2scc(F)c12', 'c1ccsc1', 'Cc1cc2cc3sccc3cc2s1', '.', 'N#CCC#N', 'O=C1CCc2ccccc21', 'C', 'CCCCCCC1(CCCCCC)c2cc3c(cc2-c2sccc21)C(CCCCCC)(CCCCCC)c1ccsc1-3']","[0, 0, 0, 0, 0, 2, 3, 4, 3, 33, 6, 8, 1, 9, 10, 11, 28]"
PTB7-Th,SFBRCN,-5.204782608695651,-3.5391891891891896,-5.93,-3.86,0.833,CB,DIO,25,10.12,10.09,0.9,65.0,"['O', 'CCCCC(C)CC', 'C=O', 'CCCCC(C)CC', 'Cc1scc2scc(F)c12', 'c1ccsc1', 'Cc1cc2cc3sccc3cc2s1']","['CCCCCCCC', 'O', 'CC', 'N#CC(C#N)=c1nc(=O)/c(=C/c2cccc3nsnc23)s1', 'c1ccc2c(c1)-c1ccccc1C21c2ccccc2-c2ccccc21']","['O', 'CCCCC(C)CC', 'C=O', 'CCCCC(C)CC', 'Cc1scc2scc(F)c12', 'c1ccsc1', 'Cc1cc2cc3sccc3cc2s1', '.', 'CCCCCCCC', 'O', 'CC', 'N#CC(C#N)=c1nc(=O)/c(=C/c2cccc3nsnc23)s1', 'c1ccc2c(c1)-c1ccccc1C21c2ccccc2-c2ccccc21']","[0, 0, 0, 0, 2, 3, 4, 3, 33, 6, 8, 1, 20, 2, 21, 82, 83]"
PTQ10,IDIC,-5.54,-2.98,-5.706,-4.002666666666667,1.0,CF,_,140,12.7,12.7,0.969,73.6,"['CCCCCCCCC(C)CCCCCC', 'O', 'Cc1cccs1', 'Cc1c(F)c(F)cc2nccnc12']","['N#CCC#N', 'O=C1CCc2ccccc21', 'C', 'CCCCCCC1(CCCCCC)c2cc3c(cc2-c2sccc21)C(CCCCCC)(CCCCCC)c1ccsc1-3']","['CCCCCCCCC(C)CCCCCC', 'O', 'Cc1cccs1', 'Cc1c(F)c(F)cc2nccnc12', '.', 'N#CCC#N', 'O=C1CCc2ccccc21', 'C', 'CCCCCCC1(CCCCCC)c2cc3c(cc2-c2sccc21)C(CCCCCC)(CCCCCC)c1ccsc1-3']","[0, 0, 0, 0, 0, 0, 0, 0, 16, 2, 5, 167, 1, 9, 10, 11, 28]"
PBDB-T,IDTIC,-5.297714285714285,-3.4170000000000003,-5.885,-3.91,1.0,CB,_,25,5.67,6.01,0.84,56.3,"['CCCCC(C)CC', 'Cc1cccs1', 'c1ccsc1', 'O=C1c2cscc2C(=O)c2cscc21', 'Cc1cc2cc3sccc3cc2s1']","['N#CCC#N', 'O=C1CCc2ccccc21', 'C', 'CCCCCCCCC(CCCCCC)CC1(CCCCCCCCC(C)CCCCCC)c2cc3c(cc2-c2sccc21)C(CC(CCCCCC)CCCCCCCC)(CC(CCCCCC)CCCCCCCC)c1ccsc1-3']","['CCCCC(C)CC', 'Cc1cccs1', 'c1ccsc1', 'O=C1c2cscc2C(=O)c2cscc21', 'Cc1cc2cc3sccc3cc2s1', '.', 'N#CCC#N', 'O=C1CCc2ccccc21', 'C', 'CCCCCCCCC(CCCCCC)CC1(CCCCCCCCC(C)CCCCCC)c2cc3c(cc2-c2sccc21)C(CC(CCCCCC)CCCCCCCC)(CC(CCCCCC)CCCCCCCC)c1ccsc1-3']","[0, 0, 0, 0, 0, 0, 0, 3, 5, 6, 29, 8, 1, 9, 10, 11, 203]"
PBDB-T,IDTTIC,-5.297714285714285,-3.4170000000000003,-5.68,-3.84,1.0,CB,_,25,11.2,11.19,0.919,70.4,"['CCCCC(C)CC', 'Cc1cccs1', 'c1ccsc1', 'O=C1c2cscc2C(=O)c2cscc21', 'Cc1cc2cc3sccc3cc2s1']","['N#CCC#N', 'O=C1CCc2ccccc21', 'C', 'CCCCCCCCC(CCCCCC)CC1(CCCCCCCCC(C)CCCCCC)c2cc3c(cc2-c2sc4ccsc4c21)C(CC(CCCCCC)CCCCCCCC)(CC(CCCCCC)CCCCCCCC)c1c-3sc2ccsc12']","['CCCCC(C)CC', 'Cc1cccs1', 'c1ccsc1', 'O=C1c2cscc2C(=O)c2cscc21', 'Cc1cc2cc3sccc3cc2s1', '.', 'N#CCC#N', 'O=C1CCc2ccccc21', 'C', 'CCCCCCCCC(CCCCCC)CC1(CCCCCCCCC(C)CCCCCC)c2cc3c(cc2-c2sc4ccsc4c21)C(CC(CCCCCC)CCCCCCCC)(CC(CCCCCC)CCCCCCCC)c1c-3sc2ccsc12']","[0, 0, 0, 0, 0, 0, 0, 3, 5, 6, 29, 8, 1, 9, 10, 11, 204]"
PTB7-Th,ITIC,-5.204782608695651,-3.5391891891891896,-5.574146341463415,-3.915,0.667,CB,_,25,7.62,7.62,0.822,66.2,"['O', 'CCCCC(C)CC', 'C=O', 'CCCCC(C)CC', 'Cc1scc2scc(F)c12', 'c1ccsc1', 'Cc1cc2cc3sccc3cc2s1']","['N#CCC#N', 'O=C1CCc2ccccc21', 'C', 'CCCCCC', 'c1ccc(C2(c3ccccc3)c3cc4c(cc3-c3sc5ccsc5c32)C(c2ccccc2)(c2ccccc2)c2c-4sc3ccsc23)cc1']","['O', 'CCCCC(C)CC', 'C=O', 'CCCCC(C)CC', 'Cc1scc2scc(F)c12', 'c1ccsc1', 'Cc1cc2cc3sccc3cc2s1', '.', 'N#CCC#N', 'O=C1CCc2ccccc21', 'C', 'CCCCCC', 'c1ccc(C2(c3ccccc3)c3cc4c(cc3-c3sc5ccsc5c32)C(c2ccccc2)(c2ccccc2)c2c-4sc3ccsc23)cc1']","[0, 0, 0, 0, 2, 3, 4, 3, 33, 6, 8, 1, 9, 10, 11, 12, 14]"
P3HT,DTFBR,-5.057777777777777,-2.989444444444445,-5.54,-3.68,1.0,o-DCB,_,100,3.68,3.59,0.71,62.0,"['CCCCCC', 'Cc1cccs1', 'Cc1cccs1', 'c1ccsc1']","['CC', 'O=C1CSC(=S)N1', 'CCCCCC', 'C', 'c1ccc2nnnc2c1', 'CCCCCCC1(CCCCCC)c2cc3c(cc2-c2cc4c(cc21)-c1sccc1C4(c1ccccc1)c1ccccc1)C(c1ccccc1)(c1ccccc1)c1ccsc1-3']","['CCCCCC', 'Cc1cccs1', 'Cc1cccs1', 'c1ccsc1', '.', 'CC', 'O=C1CSC(=S)N1', 'CCCCCC', 'C', 'c1ccc2nnnc2c1', 'CCCCCCC1(CCCCCC)c2cc3c(cc2-c2cc4c(cc21)-c1sccc1C4(c1ccccc1)c1ccccc1)C(c1ccccc1)(c1ccccc1)c1ccsc1-3']","[0, 0, 0, 0, 0, 0, 12, 5, 5, 6, 1, 21, 69, 12, 11, 43, 205]"
PBT1-C,TPT-2F,-5.449999999999999,-3.41,-5.84,-4.06,1.0,CF,DIO,100,8.33,9.28,0.974,68.6,"['CCCCCCC(C)CCCC', 'CCCCC(C)CC', 'CCCCCCCCCCC(C)CCCCCCCC', 'S', 'Cc1cccs1', 'c1ccsc1', 'O=C1c2cscc2C(=O)c2cscc21', 'c1ccccc1', 'Cc1cc2cc3sccc3cc2s1']","['N#CCC#N', 'O=C1CCc2ccc(F)cc21', 'C', 'CCCCCC', 'c1ccc(C2(c3ccccc3)c3cc4c(cc3-c3sccc32)C(c2ccccc2)(c2ccccc2)c2ccsc2-4)cc1']","['CCCCCCC(C)CCCC', 'CCCCC(C)CC', 'CCCCCCCCCCC(C)CCCCCCCC', 'S', 'Cc1cccs1', 'c1ccsc1', 'O=C1c2cscc2C(=O)c2cscc21', 'c1ccccc1', 'Cc1cc2cc3sccc3cc2s1', '.', 'N#CCC#N', 'O=C1CCc2ccc(F)cc21', 'C', 'CCCCCC', 'c1ccc(C2(c3ccccc3)c3cc4c(cc3-c3sccc32)C(c2ccccc2)(c2ccccc2)c2ccsc2-4)cc1']","[0, 0, 32, 3, 42, 24, 5, 6, 29, 56, 8, 1, 9, 60, 11, 12, 36]"
PBDB-T,6TIC-4F,-5.297714285714285,-3.4170000000000003,-5.45,-4.14,1.0,CB,_,25,11.14,11.14,0.723,67.0,"['CCCCC(C)CC', 'Cc1cccs1', 'c1ccsc1', 'O=C1c2cscc2C(=O)c2cscc21', 'Cc1cc2cc3sccc3cc2s1']","['N#CCC#N', 'O=C1CCc2cc(F)c(F)cc21', 'C', 'CCCCCC', 'c1ccc(C2(c3ccccc3)c3c(sc4ccsc34)-c3sc4c5c(sc4c32)-c2sc3ccsc3c2C5(c2ccccc2)c2ccccc2)cc1']","['CCCCC(C)CC', 'Cc1cccs1', 'c1ccsc1', 'O=C1c2cscc2C(=O)c2cscc21', 'Cc1cc2cc3sccc3cc2s1', '.', 'N#CCC#N', 'O=C1CCc2cc(F)c(F)cc21', 'C', 'CCCCCC', 'c1ccc(C2(c3ccccc3)c3c(sc4ccsc34)-c3sc4c5c(sc4c32)-c2sc3ccsc3c2C5(c2ccccc2)c2ccccc2)cc1']","[0, 0, 0, 0, 0, 0, 3, 5, 6, 29, 8, 1, 9, 39, 11, 12, 13]"
PBDB-T,ITBTR-C2,-5.297714285714285,-3.4170000000000003,-5.3,-3.7,1.0,CB,DIO,25,6.96,6.96,0.89,58.42,"['CCCCC(C)CC', 'Cc1cccs1', 'c1ccsc1', 'O=C1c2cscc2C(=O)c2cscc21', 'Cc1cc2cc3sccc3cc2s1']","['CC', 'CCCCCC', 'N#CC(C#N)=c1nc(=O)/c(=C/c2cccc3nsnc23)s1', 'c1ccc(C2(c3ccccc3)c3cc4c(cc3-c3sc5ccsc5c32)C(c2ccccc2)(c2ccccc2)c2c-4sc3ccsc23)cc1']","['CCCCC(C)CC', 'Cc1cccs1', 'c1ccsc1', 'O=C1c2cscc2C(=O)c2cscc21', 'Cc1cc2cc3sccc3cc2s1', '.', 'CC', 'CCCCCC', 'N#CC(C#N)=c1nc(=O)/c(=C/c2cccc3nsnc23)s1', 'c1ccc(C2(c3ccccc3)c3cc4c(cc3-c3sc5ccsc5c32)C(c2ccccc2)(c2ccccc2)c2c-4sc3ccsc23)cc1']","[0, 0, 0, 0, 0, 0, 0, 3, 5, 6, 29, 8, 1, 21, 12, 82, 14]"
PBDB-T,ITBTR-C4,-5.297714285714285,-3.4170000000000003,-5.3,-3.71,1.0,CB,DIO,25,7.33,7.19,0.9,54.15,"['CCCCC(C)CC', 'Cc1cccs1', 'c1ccsc1', 'O=C1c2cscc2C(=O)c2cscc21', 'Cc1cc2cc3sccc3cc2s1']","['CCCC', 'CCCCCC', 'N#CC(C#N)=c1nc(=O)/c(=C/c2cccc3nsnc23)s1', 'c1ccc(C2(c3ccccc3)c3cc4c(cc3-c3sc5ccsc5c32)C(c2ccccc2)(c2ccccc2)c2c-4sc3ccsc23)cc1']","['CCCCC(C)CC', 'Cc1cccs1', 'c1ccsc1', 'O=C1c2cscc2C(=O)c2cscc21', 'Cc1cc2cc3sccc3cc2s1', '.', 'CCCC', 'CCCCCC', 'N#CC(C#N)=c1nc(=O)/c(=C/c2cccc3nsnc23)s1', 'c1ccc(C2(c3ccccc3)c3cc4c(cc3-c3sc5ccsc5c32)C(c2ccccc2)(c2ccccc2)c2c-4sc3ccsc23)cc1']","[0, 0, 0, 0, 0, 0, 0, 3, 5, 6, 29, 8, 1, 101, 12, 82, 14]"
