Repository: aspuru-guzik-group/Beyond-Molecular-Structure-ML-for-OPV-Materials-Devices

File: ml_for_opvs/data/input_representation/OPV_Min/BRICS/processed_brics_frag_fabrication_wo_solid/KFold/input_train_0.csv (part 6 of 10)
Donor,Acceptor,HOMO_D_eV,LUMO_D_eV,HOMO_A_eV,LUMO_A_eV,D_A_ratio_m_m,solvent,solvent_additive,annealing_temperature,PCE_percent,calc_PCE_percent,Voc_V,FF_percent,Donor_BRICS,Acceptor_BRICS,DA_pair_BRICS,DA_tokenized_BRICS
PTB7-Th,BT-IC,-5.204782608695651,-3.5391891891891896,-5.3775,-3.8575,0.667,CB:CF (9:1),_,150.0,8.3,8.45,0.81,59.6,"['[3*]O[3*]', '[4*]CC(CC)CCCC', '[1*]C([6*])=O', '[8*]CC(CC)CCCC', '[14*]c1sc2c([14*])sc(C)c2c1F', '[14*]c1ccc([14*])s1', '[14*]c1cc2c([16*])c3sc(C)cc3c([16*])c2s1']","['[4*]CC(CC)CCCC', '[3*]O[3*]', '[7*]C(C#N)C#N', '[7*]C1C(=O)c2ccccc2C1[7*]', '[7*]C[8*]', '[8*]CCCCCC', '[14*]c1cc2c(s1)-c1sc3c([16*])c4c5c(sc4c([16*])c3c1C2(c1ccc([16*])cc1)c1ccc([16*])cc1)-c1sc([14*])cc1C5(c1ccc([16*])cc1)c1ccc([16*])cc1']","['[3*]O[3*]', '[4*]CC(CC)CCCC', '[1*]C([6*])=O', '[8*]CC(CC)CCCC', '[14*]c1sc2c([14*])sc(C)c2c1F', '[14*]c1ccc([14*])s1', '[14*]c1cc2c([16*])c3sc(C)cc3c([16*])c2s1', '.', '[4*]CC(CC)CCCC', '[3*]O[3*]', '[7*]C(C#N)C#N', '[7*]C1C(=O)c2ccccc2C1[7*]', '[7*]C[8*]', '[8*]CCCCCC', '[14*]c1cc2c(s1)-c1sc3c([16*])c4c5c(sc4c([16*])c3c1C2(c1ccc([16*])cc1)c1ccc([16*])cc1)-c1sc([14*])cc1C5(c1ccc([16*])cc1)c1ccc([16*])cc1']","[0, 0, 2, 3, 4, 5, 35, 7, 9, 1, 3, 2, 10, 11, 12, 13, 28]"
PTB7-Th,BT-CIC,-5.204782608695651,-3.5391891891891896,-5.32,-3.85,0.667,CB:CF (9:1),_,150.0,11.2,11.18,0.7,71.0,"['[3*]O[3*]', '[4*]CC(CC)CCCC', '[1*]C([6*])=O', '[8*]CC(CC)CCCC', '[14*]c1sc2c([14*])sc(C)c2c1F', '[14*]c1ccc([14*])s1', '[14*]c1cc2c([16*])c3sc(C)cc3c([16*])c2s1']","['[4*]CC(CC)CCCC', '[3*]O[3*]', '[7*]C(C#N)C#N', '[7*]C1C(=O)c2cc(Cl)c(O)cc2C1[7*]', '[7*]C1C(=O)c2cc(Cl)c(Cl)cc2C1[7*]', '[7*]C[8*]', '[8*]CCCCCC', '[14*]c1cc2c(s1)-c1sc3c([16*])c4c5c(sc4c([16*])c3c1C2(c1ccc([16*])cc1)c1ccc([16*])cc1)-c1sc([14*])cc1C5(c1ccc([16*])cc1)c1ccc([16*])cc1']","['[3*]O[3*]', '[4*]CC(CC)CCCC', '[1*]C([6*])=O', '[8*]CC(CC)CCCC', '[14*]c1sc2c([14*])sc(C)c2c1F', '[14*]c1ccc([14*])s1', '[14*]c1cc2c([16*])c3sc(C)cc3c([16*])c2s1', '.', '[4*]CC(CC)CCCC', '[3*]O[3*]', '[7*]C(C#N)C#N', '[7*]C1C(=O)c2cc(Cl)c(O)cc2C1[7*]', '[7*]C1C(=O)c2cc(Cl)c(Cl)cc2C1[7*]', '[7*]C[8*]', '[8*]CCCCCC', '[14*]c1cc2c(s1)-c1sc3c([16*])c4c5c(sc4c([16*])c3c1C2(c1ccc([16*])cc1)c1ccc([16*])cc1)-c1sc([14*])cc1C5(c1ccc([16*])cc1)c1ccc([16*])cc1']","[0, 2, 3, 4, 5, 35, 7, 9, 1, 3, 2, 10, 189, 41, 12, 13, 28]"
FTAZ,IDIC1,-5.43,-3.3200000000000003,-5.51,-3.81,0.667,CF,_,25.0,7.13,7.13,0.896,58.5,"['[4*]CC(CCCC)CCCCCC', '[11*]S[11*]', '[14*]c1cc2c([16*])c3sc(C)cc3c([16*])c2s1', '[14*]c1ccc(C)s1', '[14*]c1ccc([14*])s1', '[11*]Sn1nc2c([16*])c(F)c(F)c([16*])c2n1']","['[7*]C(C#N)C#N', '[7*]C1C(=O)c2ccccc2C1[7*]', '[7*]C[8*]', '[8*]CCCCCC', '[14*]c1cc2c(s1)-c1cc3c(cc1C2(c1ccc([16*])cc1)c1ccc([16*])cc1)-c1sc([14*])cc1C3(c1ccc([16*])cc1)c1ccc([16*])cc1']","['[4*]CC(CCCC)CCCCCC', '[11*]S[11*]', '[14*]c1cc2c([16*])c3sc(C)cc3c([16*])c2s1', '[14*]c1ccc(C)s1', '[14*]c1ccc([14*])s1', '[11*]Sn1nc2c([16*])c(F)c(F)c([16*])c2n1', '.', '[7*]C(C#N)C#N', '[7*]C1C(=O)c2ccccc2C1[7*]', '[7*]C[8*]', '[8*]CCCCCC', '[14*]c1cc2c(s1)-c1cc3c(cc1C2(c1ccc([16*])cc1)c1ccc([16*])cc1)-c1sc([14*])cc1C3(c1ccc([16*])cc1)c1ccc([16*])cc1']","[0, 0, 0, 0, 0, 33, 25, 9, 6, 7, 64, 1, 10, 11, 12, 13, 38]"
PBDB-T,NTIC-Me,-5.297714285714285,-3.4170000000000003,-5.53,-3.73,1.25,CF,_,25.0,8.3,8.88,0.963,66.2,"['[8*]CC(CC)CCCC', '[14*]c1ccc(C)s1', '[14*]c1ccc([14*])s1', '[14*]c1sc([14*])c2c1C(=O)c1c([14*])sc([14*])c1C2=O', '[14*]c1cc2c([16*])c3sc(C)cc3c([16*])c2s1']","['[7*]C(C#N)C#N', '[7*]C1C(=O)c2ccc(C)cc2C1[7*]', '[7*]C[8*]', '[8*]CCCCCC', '[14*]c1cc2c(s1)-c1c(ccc3c4c(ccc13)C(c1ccc([16*])cc1)(c1ccc([16*])cc1)c1cc([14*])sc1-4)C2(c1ccc([16*])cc1)c1ccc([16*])cc1']","['[8*]CC(CC)CCCC', '[14*]c1ccc(C)s1', '[14*]c1ccc([14*])s1', '[14*]c1sc([14*])c2c1C(=O)c1c([14*])sc([14*])c1C2=O', '[14*]c1cc2c([16*])c3sc(C)cc3c([16*])c2s1', '.', '[7*]C(C#N)C#N', '[7*]C1C(=O)c2ccc(C)cc2C1[7*]', '[7*]C[8*]', '[8*]CCCCCC', '[14*]c1cc2c(s1)-c1c(ccc3c4c(ccc13)C(c1ccc([16*])cc1)(c1ccc([16*])cc1)c1cc([14*])sc1-4)C2(c1ccc([16*])cc1)c1ccc([16*])cc1']","[0, 0, 0, 0, 0, 0, 5, 6, 7, 30, 9, 1, 10, 16, 12, 13, 80]"
PBDB-T,NTIC-OMe,-5.297714285714285,-3.4170000000000003,-5.53,-3.7,1.25,CF,_,25.0,8.61,8.61,0.965,66.0,"['[8*]CC(CC)CCCC', '[14*]c1ccc(C)s1', '[14*]c1ccc([14*])s1', '[14*]c1sc([14*])c2c1C(=O)c1c([14*])sc([14*])c1C2=O', '[14*]c1cc2c([16*])c3sc(C)cc3c([16*])c2s1']","['[3*]OC', '[7*]C(C#N)C#N', '[7*]C1C(=O)c2ccc([16*])cc2C1[7*]', '[7*]C[8*]', '[8*]CCCCCC', '[14*]c1cc2c(s1)-c1c(ccc3c4c(ccc13)C(c1ccc([16*])cc1)(c1ccc([16*])cc1)c1cc([14*])sc1-4)C2(c1ccc([16*])cc1)c1ccc([16*])cc1']","['[8*]CC(CC)CCCC', '[14*]c1ccc(C)s1', '[14*]c1ccc([14*])s1', '[14*]c1sc([14*])c2c1C(=O)c1c([14*])sc([14*])c1C2=O', '[14*]c1cc2c([16*])c3sc(C)cc3c([16*])c2s1', '.', '[3*]OC', '[7*]C(C#N)C#N', '[7*]C1C(=O)c2ccc([16*])cc2C1[7*]', '[7*]C[8*]', '[8*]CCCCCC', '[14*]c1cc2c(s1)-c1c(ccc3c4c(ccc13)C(c1ccc([16*])cc1)(c1ccc([16*])cc1)c1cc([14*])sc1-4)C2(c1ccc([16*])cc1)c1ccc([16*])cc1']","[0, 0, 0, 0, 0, 5, 6, 7, 30, 9, 1, 69, 10, 70, 12, 13, 80]"
PBDB-T,NTIC-F,-5.297714285714285,-3.4170000000000003,-5.52,-3.77,1.25,CF,_,25.0,8.1,8.1,0.812,66.3,"['[8*]CC(CC)CCCC', '[14*]c1ccc(C)s1', '[14*]c1ccc([14*])s1', '[14*]c1sc([14*])c2c1C(=O)c1c([14*])sc([14*])c1C2=O', '[14*]c1cc2c([16*])c3sc(C)cc3c([16*])c2s1']","['[7*]C(C#N)C#N', '[7*]C1C(=O)c2cc(F)ccc2C1[7*]', '[7*]C[8*]', '[8*]CCCCCC', '[14*]c1cc2c(s1)-c1c(ccc3c4c(ccc13)C(c1ccc([16*])cc1)(c1ccc([16*])cc1)c1cc([14*])sc1-4)C2(c1ccc([16*])cc1)c1ccc([16*])cc1']","['[8*]CC(CC)CCCC', '[14*]c1ccc(C)s1', '[14*]c1ccc([14*])s1', '[14*]c1sc([14*])c2c1C(=O)c1c([14*])sc([14*])c1C2=O', '[14*]c1cc2c([16*])c3sc(C)cc3c([16*])c2s1', '.', '[7*]C(C#N)C#N', '[7*]C1C(=O)c2cc(F)ccc2C1[7*]', '[7*]C[8*]', '[8*]CCCCCC', '[14*]c1cc2c(s1)-c1c(ccc3c4c(ccc13)C(c1ccc([16*])cc1)(c1ccc([16*])cc1)c1cc([14*])sc1-4)C2(c1ccc([16*])cc1)c1ccc([16*])cc1']","[0, 0, 0, 0, 0, 0, 5, 6, 7, 30, 9, 1, 10, 68, 12, 13, 80]"
PffBT4T-2OD,FBR,-5.32,-3.695,-5.786666666666666,-3.673333333333333,0.714,o-DCB:CB (1:1),_,25.0,7.04,7.0,1.11,50.0,"['[8*]CC(CCCCCCCC)CCCCCCCCCC', '[14*]c1ccc(C)s1', '[14*]c1cc([16*])c(C)s1', '[14*]c1ccc([14*])s1', '[14*]c1cc([16*])c([14*])s1', '[16*]c1c(F)c(F)c([16*])c2nsnc12']","['[8*]CC', '[7*]C1SC(=S)N([10*])C1=O', '[7*]C[8*]', '[16*]c1ccc([16*])c2nsnc12', '[16*]c1ccc2c(c1)C(CCCCCCCC)(CCCCCCCC)c1cc([16*])ccc1-2']","['[8*]CC(CCCCCCCC)CCCCCCCCCC', '[14*]c1ccc(C)s1', '[14*]c1cc([16*])c(C)s1', '[14*]c1ccc([14*])s1', '[14*]c1cc([16*])c([14*])s1', '[16*]c1c(F)c(F)c([16*])c2nsnc12', '.', '[8*]CC', '[7*]C1SC(=S)N([10*])C1=O', '[7*]C[8*]', '[16*]c1ccc([16*])c2nsnc12', '[16*]c1ccc2c(c1)C(CCCCCCCC)(CCCCCCCC)c1cc([16*])ccc1-2']","[0, 0, 0, 0, 0, 181, 6, 57, 7, 34, 59, 1, 22, 76, 12, 127, 78]"
PBT1-C,IT-4F,-5.449999999999999,-3.41,-5.66875,-4.060416666666667,1.0,CB,DIO,25.0,10.9,10.97,0.79,70.5,"['[4*]CC(CCCC)CCCCCC', '[8*]CC(CC)CCCC', '[8*]CC(CCCCCCCC)CCCCCCCCCC', '[11*]S[11*]', '[14*]c1ccc(C)s1', '[14*]c1ccc([14*])s1', '[14*]c1sc([14*])c2c1C(=O)c1c([14*])sc([14*])c1C2=O', '[16*]c1ccc([16*])cc1', '[14*]c1cc2c([16*])c3sc(C)cc3c([16*])c2s1']","['[7*]C(C#N)C#N', '[7*]C1C(=O)c2cc(F)c(F)cc2C1[7*]', '[7*]C[8*]', '[8*]CCCCCC', '[14*]c1cc2sc3c(c2s1)C(c1ccc([16*])cc1)(c1ccc([16*])cc1)c1cc2c(cc1-3)C(c1ccc([16*])cc1)(c1ccc([16*])cc1)c1c-2sc2cc([14*])sc12']","['[4*]CC(CCCC)CCCCCC', '[8*]CC(CC)CCCC', '[8*]CC(CCCCCCCC)CCCCCCCCCC', '[11*]S[11*]', '[14*]c1ccc(C)s1', '[14*]c1ccc([14*])s1', '[14*]c1sc([14*])c2c1C(=O)c1c([14*])sc([14*])c1C2=O', '[16*]c1ccc([16*])cc1', '[14*]c1cc2c([16*])c3sc(C)cc3c([16*])c2s1', '.', '[7*]C(C#N)C#N', '[7*]C1C(=O)c2cc(F)c(F)cc2C1[7*]', '[7*]C[8*]', '[8*]CCCCCC', '[14*]c1cc2sc3c(c2s1)C(c1ccc([16*])cc1)(c1ccc([16*])cc1)c1cc2c(cc1-3)C(c1ccc([16*])cc1)(c1ccc([16*])cc1)c1c-2sc2cc([14*])sc12']","[0, 0, 33, 5, 181, 25, 6, 7, 30, 89, 9, 1, 10, 42, 12, 13, 15]"
PBT1-C-2Cl,IT-4F,-5.59,-3.53,-5.66875,-4.060416666666667,1.0,CB,DIO,25.0,12.7,12.75,0.85,76.0,"['[8*]CC(CC)CCCC', '[8*]CC(CCCC)CCCCCC', '[14*]c1cc(Cl)c(C)s1', '[14*]c1cc(Cl)c([14*])s1', '[14*]c1sc([14*])c2c1C(=O)c1c([14*])sc([14*])c1C2=O', '[16*]c1ccc([16*])cc1', '[14*]c1cc2c([16*])c3sc(C)cc3c([16*])c2s1']","['[7*]C(C#N)C#N', '[7*]C1C(=O)c2cc(F)c(F)cc2C1[7*]', '[7*]C[8*]', '[8*]CCCCCC', '[14*]c1cc2sc3c(c2s1)C(c1ccc([16*])cc1)(c1ccc([16*])cc1)c1cc2c(cc1-3)C(c1ccc([16*])cc1)(c1ccc([16*])cc1)c1c-2sc2cc([14*])sc12']","['[8*]CC(CC)CCCC', '[8*]CC(CCCC)CCCCCC', '[14*]c1cc(Cl)c(C)s1', '[14*]c1cc(Cl)c([14*])s1', '[14*]c1sc([14*])c2c1C(=O)c1c([14*])sc([14*])c1C2=O', '[16*]c1ccc([16*])cc1', '[14*]c1cc2c([16*])c3sc(C)cc3c([16*])c2s1', '.', '[7*]C(C#N)C#N', '[7*]C1C(=O)c2cc(F)c(F)cc2C1[7*]', '[7*]C[8*]', '[8*]CCCCCC', '[14*]c1cc2sc3c(c2s1)C(c1ccc([16*])cc1)(c1ccc([16*])cc1)c1cc2c(cc1-3)C(c1ccc([16*])cc1)(c1ccc([16*])cc1)c1c-2sc2cc([14*])sc12']","[0, 0, 0, 0, 5, 190, 191, 192, 30, 89, 9, 1, 10, 42, 12, 13, 15]"
J71,IT-IC,-5.353333333333333,-3.4318181818181825,-5.58,-3.88,0.833,CF,_,25.0,9.3,9.04,0.96,63.6,"['[8*]CC(CCCCCC)CCCCCCCC', '[14*]c1ccc(C)s1', '[14*]c1ccc([Si](CCC)(CCC)CCC)s1', '[14*]c1ccc([14*])s1', '[9*]n1nc2c([16*])c(F)c(F)c([16*])c2n1', '[14*]c1cc2c([16*])c3sc(C)cc3c([16*])c2s1']","['[7*]C(C#N)C#N', '[7*]C1C(=O)c2ccccc2C1[7*]', '[7*]C[8*]', '[8*]CCCCCC', '[14*]c1cc2sc3c(c2s1)C(c1ccc([16*])cc1)(c1ccc([16*])cc1)c1cc2c(cc1-3)C(c1ccc([16*])cc1)(c1ccc([16*])cc1)c1c-2sc2cc([14*])sc12']","['[8*]CC(CCCCCC)CCCCCCCC', '[14*]c1ccc(C)s1', '[14*]c1ccc([Si](CCC)(CCC)CCC)s1', '[14*]c1ccc([14*])s1', '[9*]n1nc2c([16*])c(F)c(F)c([16*])c2n1', '[14*]c1cc2c([16*])c3sc(C)cc3c([16*])c2s1', '.', '[7*]C(C#N)C#N', '[7*]C1C(=O)c2ccccc2C1[7*]', '[7*]C[8*]', '[8*]CCCCCC', '[14*]c1cc2sc3c(c2s1)C(c1ccc([16*])cc1)(c1ccc([16*])cc1)c1cc2c(cc1-3)C(c1ccc([16*])cc1)(c1ccc([16*])cc1)c1c-2sc2cc([14*])sc12']","[0, 0, 0, 0, 0, 17, 6, 18, 7, 19, 9, 1, 10, 11, 12, 13, 15]"
PBDB-T-2F,IT-4Cl,-5.47,-3.67,-5.75,-4.09,1.0,CF,_,100.0,12.67,12.67,0.78,73.0,"['[8*]CC(CC)CCCC', '[14*]c1ccc(C)s1', '[14*]c1cc(F)c([14*])s1', '[14*]c1sc([14*])c2c1C(=O)c1c([14*])sc([14*])c1C2=O', '[14*]c1ccc([14*])s1', '[14*]c1cc2c([16*])c3sc(C)cc3c([16*])c2s1']","['[7*]C(C#N)C#N', '[7*]C1C(=O)c2cc(Cl)c(Cl)cc2C1[7*]', '[7*]C[8*]', '[8*]CCCCCC', '[14*]c1cc2sc3c(c2s1)C(c1ccc([16*])cc1)(c1ccc([16*])cc1)c1cc2c(cc1-3)C(c1ccc([16*])cc1)(c1ccc([16*])cc1)c1c-2sc2cc([14*])sc12']","['[8*]CC(CC)CCCC', '[14*]c1ccc(C)s1', '[14*]c1cc(F)c([14*])s1', '[14*]c1sc([14*])c2c1C(=O)c1c([14*])sc([14*])c1C2=O', '[14*]c1ccc([14*])s1', '[14*]c1cc2c([16*])c3sc(C)cc3c([16*])c2s1', '.', '[7*]C(C#N)C#N', '[7*]C1C(=O)c2cc(Cl)c(Cl)cc2C1[7*]', '[7*]C[8*]', '[8*]CCCCCC', '[14*]c1cc2sc3c(c2s1)C(c1ccc([16*])cc1)(c1ccc([16*])cc1)c1cc2c(cc1-3)C(c1ccc([16*])cc1)(c1ccc([16*])cc1)c1c-2sc2cc([14*])sc12']","[0, 0, 0, 0, 0, 5, 6, 24, 30, 7, 9, 1, 10, 41, 12, 13, 15]"
PBDB-T-2Cl,IT-4F,-5.51,-3.71,-5.66875,-4.060416666666667,1.0,CB,_,100.0,14.29,14.29,0.89,78.0,"['[8*]CC(CC)CCCC', '[14*]c1ccc(C)s1', '[14*]c1cc(Cl)c([14*])s1', '[14*]c1sc([14*])c2c1C(=O)c1c([14*])sc([14*])c1C2=O', '[14*]c1ccc([14*])s1', '[14*]c1cc2c([16*])c3sc(C)cc3c([16*])c2s1']","['[7*]C(C#N)C#N', '[7*]C1C(=O)c2cc(F)c(F)cc2C1[7*]', '[7*]C[8*]', '[8*]CCCCCC', '[14*]c1cc2sc3c(c2s1)C(c1ccc([16*])cc1)(c1ccc([16*])cc1)c1cc2c(cc1-3)C(c1ccc([16*])cc1)(c1ccc([16*])cc1)c1c-2sc2cc([14*])sc12']","['[8*]CC(CC)CCCC', '[14*]c1ccc(C)s1', '[14*]c1cc(Cl)c([14*])s1', '[14*]c1sc([14*])c2c1C(=O)c1c([14*])sc([14*])c1C2=O', '[14*]c1ccc([14*])s1', '[14*]c1cc2c([16*])c3sc(C)cc3c([16*])c2s1', '.', '[7*]C(C#N)C#N', '[7*]C1C(=O)c2cc(F)c(F)cc2C1[7*]', '[7*]C[8*]', '[8*]CCCCCC', '[14*]c1cc2sc3c(c2s1)C(c1ccc([16*])cc1)(c1ccc([16*])cc1)c1cc2c(cc1-3)C(c1ccc([16*])cc1)(c1ccc([16*])cc1)c1c-2sc2cc([14*])sc12']","[0, 0, 0, 0, 0, 5, 6, 192, 30, 7, 9, 1, 10, 42, 12, 13, 15]"
P1_PDTB-EF-T,IT-4F,-5.51,-3.59,-5.66875,-4.060416666666667,1.0,CB,DIO,25.0,11.5,11.5,0.896,64.0,"['[8*]CCCCCCCC', '[14*]c1cc([16*])c([14*])s1', '[16*]c1c(F)c(F)c(C)c2nsnc12', '[14*]c1ccc([14*])s1', '[14*]c1cc2c([16*])c3sc(C)cc3c([16*])c2s1']","['[7*]C(C#N)C#N', '[7*]C1C(=O)c2cc(F)c(F)cc2C1[7*]', '[7*]C[8*]', '[8*]CCCCCC', '[14*]c1cc2sc3c(c2s1)C(c1ccc([16*])cc1)(c1ccc([16*])cc1)c1cc2c(cc1-3)C(c1ccc([16*])cc1)(c1ccc([16*])cc1)c1c-2sc2cc([14*])sc12']","['[8*]CCCCCCCC', '[14*]c1cc([16*])c([14*])s1', '[16*]c1c(F)c(F)c(C)c2nsnc12', '[14*]c1ccc([14*])s1', '[14*]c1cc2c([16*])c3sc(C)cc3c([16*])c2s1', '.', '[7*]C(C#N)C#N', '[7*]C1C(=O)c2cc(F)c(F)cc2C1[7*]', '[7*]C[8*]', '[8*]CCCCCC', '[14*]c1cc2sc3c(c2s1)C(c1ccc([16*])cc1)(c1ccc([16*])cc1)c1cc2c(cc1-3)C(c1ccc([16*])cc1)(c1ccc([16*])cc1)c1c-2sc2cc([14*])sc12']","[0, 0, 0, 0, 0, 0, 21, 34, 193, 7, 9, 1, 10, 42, 12, 13, 15]"
P2_PDTB-EF-T,IT-4F,-5.5,-3.59,-5.66875,-4.060416666666667,1.0,CB,DIO,150.0,14.2,14.19,0.9,76.0,"['[3*]O[3*]', '[4*]CCCCCCCCCC', '[4*]CC(CC)CCCC', '[1*]C([6*])=O', '[8*]CCCC(CC)CCCC', '[11*]S[11*]', '[14*]c1sc(C)cc1[16*]', '[14*]c1cc(F)c([14*])s1', '[14*]c1cc([16*])c([14*])s1', '[14*]c1ccc([14*])s1', '[14*]c1cc2c([16*])c3sc(C)cc3c([16*])c2s1']","['[7*]C(C#N)C#N', '[7*]C1C(=O)c2cc(F)c(F)cc2C1[7*]', '[7*]C[8*]', '[8*]CCCCCC', '[14*]c1cc2sc3c(c2s1)C(c1ccc([16*])cc1)(c1ccc([16*])cc1)c1cc2c(cc1-3)C(c1ccc([16*])cc1)(c1ccc([16*])cc1)c1c-2sc2cc([14*])sc12']","['[3*]O[3*]', '[4*]CCCCCCCCCC', '[4*]CC(CC)CCCC', '[1*]C([6*])=O', '[8*]CCCC(CC)CCCC', '[11*]S[11*]', '[14*]c1sc(C)cc1[16*]', '[14*]c1cc(F)c([14*])s1', '[14*]c1cc([16*])c([14*])s1', '[14*]c1ccc([14*])s1', '[14*]c1cc2c([16*])c3sc(C)cc3c([16*])c2s1', '.', '[7*]C(C#N)C#N', '[7*]C1C(=O)c2cc(F)c(F)cc2C1[7*]', '[7*]C[8*]', '[8*]CCCCCC', '[14*]c1cc2sc3c(c2s1)C(c1ccc([16*])cc1)(c1ccc([16*])cc1)c1cc2c(cc1-3)C(c1ccc([16*])cc1)(c1ccc([16*])cc1)c1c-2sc2cc([14*])sc12']","[2, 194, 3, 4, 186, 25, 102, 24, 34, 7, 9, 1, 10, 42, 12, 13, 15]"
P3_PDTB-EF-T,IT-4F,-5.54,-3.6,-5.66875,-4.060416666666667,1.0,CB,DIO,25.0,11.2,11.2,0.904,61.0,"['[3*]O[3*]', '[4*]CCC(C)CCCC(C)C', '[4*]CC(CC)CCCC', '[1*]C([6*])=O', '[11*]S[11*]', '[14*]c1sc(C)cc1[16*]', '[14*]c1cc(F)c([14*])s1', '[14*]c1cc([16*])c([14*])s1', '[14*]c1ccc([14*])s1', '[14*]c1cc2c([16*])c3sc(C)cc3c([16*])c2s1']","['[7*]C(C#N)C#N', '[7*]C1C(=O)c2cc(F)c(F)cc2C1[7*]', '[7*]C[8*]', '[8*]CCCCCC', '[14*]c1cc2sc3c(c2s1)C(c1ccc([16*])cc1)(c1ccc([16*])cc1)c1cc2c(cc1-3)C(c1ccc([16*])cc1)(c1ccc([16*])cc1)c1c-2sc2cc([14*])sc12']","['[3*]O[3*]', '[4*]CCC(C)CCCC(C)C', '[4*]CC(CC)CCCC', '[1*]C([6*])=O', '[11*]S[11*]', '[14*]c1sc(C)cc1[16*]', '[14*]c1cc(F)c([14*])s1', '[14*]c1cc([16*])c([14*])s1', '[14*]c1ccc([14*])s1', '[14*]c1cc2c([16*])c3sc(C)cc3c([16*])c2s1', '.', '[7*]C(C#N)C#N', '[7*]C1C(=O)c2cc(F)c(F)cc2C1[7*]', '[7*]C[8*]', '[8*]CCCCCC', '[14*]c1cc2sc3c(c2s1)C(c1ccc([16*])cc1)(c1ccc([16*])cc1)c1cc2c(cc1-3)C(c1ccc([16*])cc1)(c1ccc([16*])cc1)c1c-2sc2cc([14*])sc12']","[0, 2, 195, 3, 4, 25, 102, 24, 34, 7, 9, 1, 10, 42, 12, 13, 15]"
PM6,Y6,-5.529999999999999,-3.555,-5.65,-4.1,0.833,CF,CN,110.0,15.7,15.71,0.83,74.8,"['[8*]CC(CC)CCCC', '[14*]c1ccc(C)s1', '[14*]c1cc(F)c([14*])s1', '[14*]c1sc([14*])c2c1C(=O)c1c([14*])sc([14*])c1C2=O', '[14*]c1ccc([14*])s1', '[14*]c1cc2c([16*])c3sc(C)cc3c([16*])c2s1']","['[7*]C(C#N)C#N', '[7*]C1C(=O)c2cc(F)c(F)cc2C1[7*]', '[8*]CC(CC)CCCC', '[7*]C[8*]', '[8*]CCCCCCCCCCC', '[9*]n1c2c3sc([14*])c([16*])c3sc2c2c3nsnc3c3c4sc5c([16*])c([14*])sc5c4n([9*])c3c21']","['[8*]CC(CC)CCCC', '[14*]c1ccc(C)s1', '[14*]c1cc(F)c([14*])s1', '[14*]c1sc([14*])c2c1C(=O)c1c([14*])sc([14*])c1C2=O', '[14*]c1ccc([14*])s1', '[14*]c1cc2c([16*])c3sc(C)cc3c([16*])c2s1', '.', '[7*]C(C#N)C#N', '[7*]C1C(=O)c2cc(F)c(F)cc2C1[7*]', '[8*]CC(CC)CCCC', '[7*]C[8*]', '[8*]CCCCCCCCCCC', '[9*]n1c2c3sc([14*])c([16*])c3sc2c2c3nsnc3c3c4sc5c([16*])c([14*])sc5c4n([9*])c3c21']","[0, 0, 0, 0, 5, 6, 24, 30, 7, 9, 1, 10, 42, 5, 12, 196, 197]"
PBDB-T,ITC6-IC,-5.297714285714285,-3.4170000000000003,-5.73,-3.92,1.0,CB,_,125.0,11.61,11.62,0.97,73.0,"['[8*]CC(CC)CCCC', '[14*]c1ccc(C)s1', '[14*]c1ccc([14*])s1', '[14*]c1sc([14*])c2c1C(=O)c1c([14*])sc([14*])c1C2=O', '[14*]c1cc2c([16*])c3sc(C)cc3c([16*])c2s1']","['[7*]C(C#N)C#N', '[7*]C1C(=O)c2ccccc2C1[7*]', '[7*]C[8*]', '[8*]CCCCCC', '[14*]c1sc2c3c(sc2c1[16*])-c1cc2c(cc1C3(c1ccc([16*])cc1)c1ccc([16*])cc1)-c1sc3c([16*])c([14*])sc3c1C2(c1ccc([16*])cc1)c1ccc([16*])cc1']","['[8*]CC(CC)CCCC', '[14*]c1ccc(C)s1', '[14*]c1ccc([14*])s1', '[14*]c1sc([14*])c2c1C(=O)c1c([14*])sc([14*])c1C2=O', '[14*]c1cc2c([16*])c3sc(C)cc3c([16*])c2s1', '.', '[7*]C(C#N)C#N', '[7*]C1C(=O)c2ccccc2C1[7*]', '[7*]C[8*]', '[8*]CCCCCC', '[14*]c1sc2c3c(sc2c1[16*])-c1cc2c(cc1C3(c1ccc([16*])cc1)c1ccc([16*])cc1)-c1sc3c([16*])c([14*])sc3c1C2(c1ccc([16*])cc1)c1ccc([16*])cc1']","[0, 0, 0, 0, 0, 0, 5, 6, 7, 30, 9, 1, 10, 11, 12, 13, 198]"
PBDBT-2F,IT-4F,-5.5,-3.75,-5.66875,-4.060416666666667,1.0,CB,DIO,25.0,13.37,13.33,0.86,74.5,"['[8*]CC(CC)CCCC', '[14*]c1ccc(C)s1', '[14*]c1cc(F)c([14*])s1', '[14*]c1sc([14*])c2c1C(=O)c1c([14*])sc([14*])c1C2=O', '[14*]c1ccc([14*])s1', '[14*]c1cc2c([16*])c3sc(C)cc3c([16*])c2s1']","['[7*]C(C#N)C#N', '[7*]C1C(=O)c2cc(F)c(F)cc2C1[7*]', '[7*]C[8*]', '[8*]CCCCCC', '[14*]c1cc2sc3c(c2s1)C(c1ccc([16*])cc1)(c1ccc([16*])cc1)c1cc2c(cc1-3)C(c1ccc([16*])cc1)(c1ccc([16*])cc1)c1c-2sc2cc([14*])sc12']","['[8*]CC(CC)CCCC', '[14*]c1ccc(C)s1', '[14*]c1cc(F)c([14*])s1', '[14*]c1sc([14*])c2c1C(=O)c1c([14*])sc([14*])c1C2=O', '[14*]c1ccc([14*])s1', '[14*]c1cc2c([16*])c3sc(C)cc3c([16*])c2s1', '.', '[7*]C(C#N)C#N', '[7*]C1C(=O)c2cc(F)c(F)cc2C1[7*]', '[7*]C[8*]', '[8*]CCCCCC', '[14*]c1cc2sc3c(c2s1)C(c1ccc([16*])cc1)(c1ccc([16*])cc1)c1cc2c(cc1-3)C(c1ccc([16*])cc1)(c1ccc([16*])cc1)c1c-2sc2cc([14*])sc12']","[0, 0, 0, 0, 0, 5, 6, 24, 30, 7, 9, 1, 10, 42, 12, 13, 15]"
PBDBT-2F,ITIC,-5.5,-3.75,-5.574146341463415,-3.915,1.0,CB,DIO,25.0,10.64,10.64,1.0,66.07,"['[8*]CC(CC)CCCC', '[14*]c1ccc(C)s1', '[14*]c1cc(F)c([14*])s1', '[14*]c1sc([14*])c2c1C(=O)c1c([14*])sc([14*])c1C2=O', '[14*]c1ccc([14*])s1', '[14*]c1cc2c([16*])c3sc(C)cc3c([16*])c2s1']","['[7*]C(C#N)C#N', '[7*]C1C(=O)c2ccccc2C1[7*]', '[7*]C[8*]', '[8*]CCCCCC', '[14*]c1cc2sc3c(c2s1)C(c1ccc([16*])cc1)(c1ccc([16*])cc1)c1cc2c(cc1-3)C(c1ccc([16*])cc1)(c1ccc([16*])cc1)c1c-2sc2cc([14*])sc12']","['[8*]CC(CC)CCCC', '[14*]c1ccc(C)s1', '[14*]c1cc(F)c([14*])s1', '[14*]c1sc([14*])c2c1C(=O)c1c([14*])sc([14*])c1C2=O', '[14*]c1ccc([14*])s1', '[14*]c1cc2c([16*])c3sc(C)cc3c([16*])c2s1', '.', '[7*]C(C#N)C#N', '[7*]C1C(=O)c2ccccc2C1[7*]', '[7*]C[8*]', '[8*]CCCCCC', '[14*]c1cc2sc3c(c2s1)C(c1ccc([16*])cc1)(c1ccc([16*])cc1)c1cc2c(cc1-3)C(c1ccc([16*])cc1)(c1ccc([16*])cc1)c1c-2sc2cc([14*])sc12']","[0, 0, 0, 0, 0, 5, 6, 24, 30, 7, 9, 1, 10, 11, 12, 13, 15]"
PBDB-T,ATT-6,-5.297714285714285,-3.4170000000000003,-5.45,-3.61,1.0,CF,_,160.0,8.22,8.36,0.96,59.37,"['[8*]CC(CC)CCCC', '[14*]c1ccc(C)s1', '[14*]c1ccc([14*])s1', '[14*]c1sc([14*])c2c1C(=O)c1c([14*])sc([14*])c1C2=O', '[14*]c1cc2c([16*])c3sc(C)cc3c([16*])c2s1']","['[3*]O[3*]', '[4*]CCCCCCCC', '[1*]C([6*])=O', '[8*]CC', '[8*]CCCCCC', '[9*]n1c(=C(C#N)C#N)s/c(=C/c2sc([14*])c3sc([14*])cc23)c1=O', '[14*]c1cc2c(s1)-c1cc3c(cc1C2(c1cccc([16*])c1)c1cccc([16*])c1)-c1sc([14*])cc1C3(c1cccc([16*])c1)c1cccc([16*])c1']","['[8*]CC(CC)CCCC', '[14*]c1ccc(C)s1', '[14*]c1ccc([14*])s1', '[14*]c1sc([14*])c2c1C(=O)c1c([14*])sc([14*])c1C2=O', '[14*]c1cc2c([16*])c3sc(C)cc3c([16*])c2s1', '.', '[3*]O[3*]', '[4*]CCCCCCCC', '[1*]C([6*])=O', '[8*]CC', '[8*]CCCCCC', '[9*]n1c(=C(C#N)C#N)s/c(=C/c2sc([14*])c3sc([14*])cc23)c1=O', '[14*]c1cc2c(s1)-c1cc3c(cc1C2(c1cccc([16*])c1)c1cccc([16*])c1)-c1sc([14*])cc1C3(c1cccc([16*])c1)c1cccc([16*])c1']","[0, 0, 0, 0, 5, 6, 7, 30, 9, 1, 2, 51, 4, 22, 13, 174, 201]"
PBDB-T,ATT-7,-5.297714285714285,-3.4170000000000003,-5.48,-3.66,1.0,CF,_,160.0,10.12,10.34,0.97,66.67,"['[8*]CC(CC)CCCC', '[14*]c1ccc(C)s1', '[14*]c1ccc([14*])s1', '[14*]c1sc([14*])c2c1C(=O)c1c([14*])sc([14*])c1C2=O', '[14*]c1cc2c([16*])c3sc(C)cc3c([16*])c2s1']","['[3*]O[3*]', '[4*]CCCCCCCC', '[4*]CCCCCC', '[1*]C([6*])=O', '[7*]C(C#N)C#N', '[7*]C1C(=O)c2ccccc2C1[7*]', '[7*]C[8*]', '[14*]c1cc2c([14*])sc([14*])c2s1', '[14*]c1cc2c(s1)-c1cc3c(cc1C2(c1cccc([16*])c1)c1cccc([16*])c1)-c1sc([14*])cc1C3(c1cccc([16*])c1)c1cccc([16*])c1']","['[8*]CC(CC)CCCC', '[14*]c1ccc(C)s1', '[14*]c1ccc([14*])s1', '[14*]c1sc([14*])c2c1C(=O)c1c([14*])sc([14*])c1C2=O', '[14*]c1cc2c([16*])c3sc(C)cc3c([16*])c2s1', '.', '[3*]O[3*]', '[4*]CCCCCCCC', '[4*]CCCCCC', '[1*]C([6*])=O', '[7*]C(C#N)C#N', '[7*]C1C(=O)c2ccccc2C1[7*]', '[7*]C[8*]', '[14*]c1cc2c([14*])sc([14*])c2s1', '[14*]c1cc2c(s1)-c1cc3c(cc1C2(c1cccc([16*])c1)c1cccc([16*])c1)-c1sc([14*])cc1C3(c1cccc([16*])c1)c1cccc([16*])c1']","[0, 0, 5, 6, 7, 30, 9, 1, 2, 51, 97, 4, 10, 11, 12, 99, 201]"
PBDB-T,BDTS-4Cl,-5.297714285714285,-3.4170000000000003,-5.45,-3.82,1.0,CF,_,25.0,3.73,3.73,0.83,45.9,"['[8*]CC(CC)CCCC', '[14*]c1ccc(C)s1', '[14*]c1ccc([14*])s1', '[14*]c1sc([14*])c2c1C(=O)c1c([14*])sc([14*])c1C2=O', '[14*]c1cc2c([16*])c3sc(C)cc3c([16*])c2s1']","['[7*]C(C#N)C#N', '[7*]C1C(=O)c2cc(Cl)c(Cl)cc2C1[7*]', '[7*]C[8*]', '[8*]CC(CC)CCCC', '[14*]c1cc2c(s1)-c1sc([14*])cc1[Si]2(CCCCCCCC)CCCCCCCC', '[14*]c1ccc([14*])s1', '[14*]c1cc2c([16*])c3sc([14*])cc3c([16*])c2s1']","['[8*]CC(CC)CCCC', '[14*]c1ccc(C)s1', '[14*]c1ccc([14*])s1', '[14*]c1sc([14*])c2c1C(=O)c1c([14*])sc([14*])c1C2=O', '[14*]c1cc2c([16*])c3sc(C)cc3c([16*])c2s1', '.', '[7*]C(C#N)C#N', '[7*]C1C(=O)c2cc(Cl)c(Cl)cc2C1[7*]', '[7*]C[8*]', '[8*]CC(CC)CCCC', '[14*]c1cc2c(s1)-c1sc([14*])cc1[Si]2(CCCCCCCC)CCCCCCCC', '[14*]c1ccc([14*])s1', '[14*]c1cc2c([16*])c3sc([14*])cc3c([16*])c2s1']","[0, 0, 0, 0, 5, 6, 7, 30, 9, 1, 10, 41, 12, 5, 114, 7, 203]"
PBDB-T,BDTC-4Cl,-5.297714285714285,-3.4170000000000003,-5.35,-3.75,1.0,CF,_,25.0,9.54,9.54,0.864,59.5,"['[8*]CC(CC)CCCC', '[14*]c1ccc(C)s1', '[14*]c1ccc([14*])s1', '[14*]c1sc([14*])c2c1C(=O)c1c([14*])sc([14*])c1C2=O', '[14*]c1cc2c([16*])c3sc(C)cc3c([16*])c2s1']","['[7*]C(C#N)C#N', '[7*]C1C(=O)c2cc(Cl)c(Cl)cc2C1[7*]', '[7*]C[8*]', '[8*]CC(CC)CCCC', '[14*]c1cc2c(s1)-c1sc([14*])cc1C2(CCCCCCCC)CCCCCCCC', '[14*]c1ccc([14*])s1', '[14*]c1cc2c([16*])c3sc([14*])cc3c([16*])c2s1']","['[8*]CC(CC)CCCC', '[14*]c1ccc(C)s1', '[14*]c1ccc([14*])s1', '[14*]c1sc([14*])c2c1C(=O)c1c([14*])sc([14*])c1C2=O', '[14*]c1cc2c([16*])c3sc(C)cc3c([16*])c2s1', '.', '[7*]C(C#N)C#N', '[7*]C1C(=O)c2cc(Cl)c(Cl)cc2C1[7*]', '[7*]C[8*]', '[8*]CC(CC)CCCC', '[14*]c1cc2c(s1)-c1sc([14*])cc1C2(CCCCCCCC)CCCCCCCC', '[14*]c1ccc([14*])s1', '[14*]c1cc2c([16*])c3sc([14*])cc3c([16*])c2s1']","[0, 0, 0, 0, 5, 6, 7, 30, 9, 1, 10, 41, 12, 5, 204, 7, 203]"
PTBB-o,ITCPTC,-5.52,-3.37,-5.604000000000001,-3.858000000000001,1.0,CF,_,100.0,2.14,2.22,0.99,30.5,"['[4*]CC(CC)CCCC', '[8*]CC(CC)CCCC', '[11*]S[11*]', '[14*]c1ccc(C)s1', '[14*]c1ccc([14*])s1', '[14*]c1sc([14*])c2c1C(=O)c1c([14*])sc([14*])c1C2=O', '[16*]c1ccccc1[16*]', '[14*]c1cc2c([16*])c3sc(C)cc3c([16*])c2s1']","['[7*]C(C#N)C#N', '[7*]C1C(=O)c2cscc2C1[7*]', '[7*]C[8*]', '[8*]CCCCCC', '[14*]c1cc2sc3c(c2s1)C(c1ccc([16*])cc1)(c1ccc([16*])cc1)c1cc2c(cc1-3)C(c1ccc([16*])cc1)(c1ccc([16*])cc1)c1c-2sc2cc([14*])sc12']","['[4*]CC(CC)CCCC', '[8*]CC(CC)CCCC', '[11*]S[11*]', '[14*]c1ccc(C)s1', '[14*]c1ccc([14*])s1', '[14*]c1sc([14*])c2c1C(=O)c1c([14*])sc([14*])c1C2=O', '[16*]c1ccccc1[16*]', '[14*]c1cc2c([16*])c3sc(C)cc3c([16*])c2s1', '.', '[7*]C(C#N)C#N', '[7*]C1C(=O)c2cscc2C1[7*]', '[7*]C[8*]', '[8*]CCCCCC', '[14*]c1cc2sc3c(c2s1)C(c1ccc([16*])cc1)(c1ccc([16*])cc1)c1cc2c(cc1-3)C(c1ccc([16*])cc1)(c1ccc([16*])cc1)c1c-2sc2cc([14*])sc12']","[0, 0, 0, 3, 5, 25, 6, 7, 30, 205, 9, 1, 10, 44, 12, 13, 15]"
J71,BTA3,-5.353333333333333,-3.4318181818181825,-5.415,-3.445,1.0,CF,_,150.0,8.6,8.6,1.2,69.0,"['[8*]CC(CCCCCC)CCCCCCCC', '[14*]c1ccc(C)s1', '[14*]c1ccc([Si](CCC)(CCC)CCC)s1', '[14*]c1ccc([14*])s1', '[9*]n1nc2c([16*])c(F)c(F)c([16*])c2n1', '[14*]c1cc2c([16*])c3sc(C)cc3c([16*])c2s1']","['[8*]CCCCCCCC', '[8*]CC', '[8*]CCCCCC', '[9*]n1nc2c([16*])ccc(/C=c3\\sc(=C(C#N)C#N)n([9*])c3=O)c2n1', '[14*]c1cc2c(s1)-c1cc3c(cc1C2(c1ccc([16*])cc1)c1ccc([16*])cc1)-c1sc([14*])cc1C3(c1ccc([16*])cc1)c1ccc([16*])cc1']","['[8*]CC(CCCCCC)CCCCCCCC', '[14*]c1ccc(C)s1', '[14*]c1ccc([Si](CCC)(CCC)CCC)s1', '[14*]c1ccc([14*])s1', '[9*]n1nc2c([16*])c(F)c(F)c([16*])c2n1', '[14*]c1cc2c([16*])c3sc(C)cc3c([16*])c2s1', '.', '[8*]CCCCCCCC', '[8*]CC', '[8*]CCCCCC', '[9*]n1nc2c([16*])ccc(/C=c3\\sc(=C(C#N)C#N)n([9*])c3=O)c2n1', '[14*]c1cc2c(s1)-c1cc3c(cc1C2(c1ccc([16*])cc1)c1ccc([16*])cc1)-c1sc([14*])cc1C3(c1ccc([16*])cc1)c1ccc([16*])cc1']","[0, 0, 0, 0, 0, 17, 6, 18, 7, 19, 9, 1, 21, 22, 13, 207, 38]"
PTB7-Th,Py-2,-5.204782608695651,-3.5391891891891896,-5.83,-3.78,1.0,CF,_,25.0,3.47,3.41,0.75,47.0,"['[3*]O[3*]', '[4*]CC(CC)CCCC', '[1*]C([6*])=O', '[8*]CC(CC)CCCC', '[14*]c1sc2c([14*])sc(C)c2c1F', '[14*]c1ccc([14*])s1', '[14*]c1cc2c([16*])c3sc(C)cc3c([16*])c2s1']","['[7*]C(C#N)C#N', '[7*]C1C(=O)c2cc(F)c(F)cc2C1[7*]', '[7*]C[8*]', '[8*]CCCCCC', '[14*]c1cc2c(s1)-c1cc3ccc4cc5c(c6ccc(c1C2(c1ccc([16*])cc1)c1ccc([16*])cc1)c3c46)C(c1ccc([16*])cc1)(c1ccc([16*])cc1)c1cc([14*])sc1-5']","['[3*]O[3*]', '[4*]CC(CC)CCCC', '[1*]C([6*])=O', '[8*]CC(CC)CCCC', '[14*]c1sc2c([14*])sc(C)c2c1F', '[14*]c1ccc([14*])s1', '[14*]c1cc2c([16*])c3sc(C)cc3c([16*])c2s1', '.', '[7*]C(C#N)C#N', '[7*]C1C(=O)c2cc(F)c(F)cc2C1[7*]', '[7*]C[8*]', '[8*]CCCCCC', '[14*]c1cc2c(s1)-c1cc3ccc4cc5c(c6ccc(c1C2(c1ccc([16*])cc1)c1ccc([16*])cc1)c3c46)C(c1ccc([16*])cc1)(c1ccc([16*])cc1)c1cc([14*])sc1-5']","[0, 0, 0, 0, 2, 3, 4, 5, 35, 7, 9, 1, 10, 42, 12, 13, 210]"
PFBDB-T,C8-ITIC,-5.47,-3.46,-5.63,-3.91,0.8,CB,_,25.0,12.5,12.57,0.93,69.0,"['[8*]C(CC)CCCCCC', '[14*]c1cc(F)c(C)s1', '[14*]c1ccc([14*])s1', '[14*]c1sc([14*])c2c1C(=O)c1c([14*])sc([14*])c1C2=O', '[14*]c1cc(F)c([14*])s1', '[14*]c1cc2c([16*])c3sc(C)cc3c([16*])c2s1']","['[7*]C(C#N)C#N', '[7*]C1C(=O)c2ccccc2C1[7*]', '[7*]C[8*]', '[8*]CCCCCC', '[14*]c1cc2c(s1)-c1sc3cc4c5c(sc4cc3c1C2(c1ccc([16*])cc1)c1ccc([16*])cc1)-c1sc([14*])cc1C5(c1ccc([16*])cc1)c1ccc([16*])cc1']","['[8*]C(CC)CCCCCC', '[14*]c1cc(F)c(C)s1', '[14*]c1ccc([14*])s1', '[14*]c1sc([14*])c2c1C(=O)c1c([14*])sc([14*])c1C2=O', '[14*]c1cc(F)c([14*])s1', '[14*]c1cc2c([16*])c3sc(C)cc3c([16*])c2s1', '.', '[7*]C(C#N)C#N', '[7*]C1C(=O)c2ccccc2C1[7*]', '[7*]C[8*]', '[8*]CCCCCC', '[14*]c1cc2c(s1)-c1sc3cc4c5c(sc4cc3c1C2(c1ccc([16*])cc1)c1ccc([16*])cc1)-c1sc([14*])cc1C5(c1ccc([16*])cc1)c1ccc([16*])cc1']","[0, 0, 0, 0, 0, 85, 212, 7, 30, 24, 9, 1, 10, 11, 12, 13, 65]"
P_TBTT-BTT,ICz-Rd2,-5.15,-3.58,-5.59,-3.88,1.0,CF,_,40.0,7.88,7.88,1.04,54.0,"['[8*]CCCCCCCC', '[14*]c1ccc([14*])s1', '[14*]c1ccc(C)s1', '[16*]c1ccc([16*])c2nsnc12', '[14*]c1cc2c(s1)c1sc(C)cc1c1c([14*])sc([14*])c21']","['[8*]CC', '[7*]C1SC(=S)N([10*])C1=O', '[8*]CC(CC)CCCC', '[7*]C[8*]', '[16*]c1ccc([16*])c2nsnc12', '[9*]n1c2cc([16*])ccc2c2cc3c(cc21)c1ccc([16*])cc1n3[9*]']","['[8*]CCCCCCCC', '[14*]c1ccc([14*])s1', '[14*]c1ccc(C)s1', '[16*]c1ccc([16*])c2nsnc12', '[14*]c1cc2c(s1)c1sc(C)cc1c1c([14*])sc([14*])c21', '.', '[8*]CC', '[7*]C1SC(=S)N([10*])C1=O', '[8*]CC(CC)CCCC', '[7*]C[8*]', '[16*]c1ccc([16*])c2nsnc12', '[9*]n1c2cc([16*])ccc2c2cc3c(cc21)c1ccc([16*])cc1n3[9*]']","[0, 0, 0, 0, 0, 21, 7, 6, 127, 213, 1, 22, 76, 5, 12, 127, 214]"
P_TBTT-BTT,ICz-RdCN2,-5.15,-3.58,-5.58,-3.98,1.0,CF,_,40.0,9.76,9.76,1.01,62.0,"['[8*]CCCCCCCC', '[14*]c1ccc([14*])s1', '[14*]c1ccc(C)s1', '[16*]c1ccc([16*])c2nsnc12', '[14*]c1cc2c(s1)c1sc(C)cc1c1c([14*])sc([14*])c21']","['[8*]CC(CC)CCCC', '[8*]CC', '[9*]n1c(=C(C#N)C#N)s/c(=C\\c2ccc([16*])c3nsnc23)c1=O', '[9*]n1c2cc([16*])ccc2c2cc3c(cc21)c1ccc([16*])cc1n3[9*]']","['[8*]CCCCCCCC', '[14*]c1ccc([14*])s1', '[14*]c1ccc(C)s1', '[16*]c1ccc([16*])c2nsnc12', '[14*]c1cc2c(s1)c1sc(C)cc1c1c([14*])sc([14*])c21', '.', '[8*]CC(CC)CCCC', '[8*]CC', '[9*]n1c(=C(C#N)C#N)s/c(=C\\c2ccc([16*])c3nsnc23)c1=O', '[9*]n1c2cc([16*])ccc2c2cc3c(cc21)c1ccc([16*])cc1n3[9*]']","[0, 0, 0, 0, 0, 0, 0, 21, 7, 6, 127, 213, 1, 5, 22, 94, 214]"
PBZ,IT-4F,-5.18,-3.22,-5.66875,-4.060416666666667,1.0,Toluene,PN,25.0,6.4,6.45,0.6,63.2,"['[8*]CC(CCCCCC)CCCCCCCC', '[8*]CC(CC)CCCC', '[14*]c1ccc([14*])s1', '[14*]c1ccc(C)s1', '[9*]n1nc2c([16*])c(F)c(F)c([16*])c2n1', '[14*]c1cc2c([16*])c3sc(C)cc3c([16*])c2s1']","['[7*]C(C#N)C#N', '[7*]C1C(=O)c2cc(F)c(F)cc2C1[7*]', '[7*]C[8*]', '[8*]CCCCCC', '[14*]c1cc2sc3c(c2s1)C(c1ccc([16*])cc1)(c1ccc([16*])cc1)c1cc2c(cc1-3)C(c1ccc([16*])cc1)(c1ccc([16*])cc1)c1c-2sc2cc([14*])sc12']","['[8*]CC(CCCCCC)CCCCCCCC', '[8*]CC(CC)CCCC', '[14*]c1ccc([14*])s1', '[14*]c1ccc(C)s1', '[9*]n1nc2c([16*])c(F)c(F)c([16*])c2n1', '[14*]c1cc2c([16*])c3sc(C)cc3c([16*])c2s1', '.', '[7*]C(C#N)C#N', '[7*]C1C(=O)c2cc(F)c(F)cc2C1[7*]', '[7*]C[8*]', '[8*]CCCCCC', '[14*]c1cc2sc3c(c2s1)C(c1ccc([16*])cc1)(c1ccc([16*])cc1)c1cc2c(cc1-3)C(c1ccc([16*])cc1)(c1ccc([16*])cc1)c1c-2sc2cc([14*])sc12']","[0, 0, 0, 0, 0, 17, 5, 7, 6, 19, 9, 1, 10, 42, 12, 13, 15]"
PBZ-ClSi,IT-4F,-5.56,-3.5,-5.66875,-4.060416666666667,1.0,Toluene,PN,25.0,12.8,12.77,0.93,71.5,"['[8*]CC(CCCCCC)CCCCCCCC', '[14*]c1ccc(C)s1', '[14*]c1cc(Cl)c([Si](CCC)(CCC)CCC)s1', '[14*]c1ccc([14*])s1', '[9*]n1nc2c([16*])c(F)c(F)c([16*])c2n1', '[14*]c1cc2c([16*])c3sc(C)cc3c([16*])c2s1']","['[7*]C(C#N)C#N', '[7*]C1C(=O)c2cc(F)c(F)cc2C1[7*]', '[7*]C[8*]', '[8*]CCCCCC', '[14*]c1cc2sc3c(c2s1)C(c1ccc([16*])cc1)(c1ccc([16*])cc1)c1cc2c(cc1-3)C(c1ccc([16*])cc1)(c1ccc([16*])cc1)c1c-2sc2cc([14*])sc12']","['[8*]CC(CCCCCC)CCCCCCCC', '[14*]c1ccc(C)s1', '[14*]c1cc(Cl)c([Si](CCC)(CCC)CCC)s1', '[14*]c1ccc([14*])s1', '[9*]n1nc2c([16*])c(F)c(F)c([16*])c2n1', '[14*]c1cc2c([16*])c3sc(C)cc3c([16*])c2s1', '.', '[7*]C(C#N)C#N', '[7*]C1C(=O)c2cc(F)c(F)cc2C1[7*]', '[7*]C[8*]', '[8*]CCCCCC', '[14*]c1cc2sc3c(c2s1)C(c1ccc([16*])cc1)(c1ccc([16*])cc1)c1cc2c(cc1-3)C(c1ccc([16*])cc1)(c1ccc([16*])cc1)c1c-2sc2cc([14*])sc12']","[0, 0, 0, 0, 0, 17, 6, 215, 7, 19, 9, 1, 10, 42, 12, 13, 15]"
PT2,ITIC,-5.35,-3.58,-5.574146341463415,-3.915,0.667,CB,_,25.0,9.0,8.78,0.84,64.0,"['[8*]CCCCCCCC', '[8*]CC(CC)CCCC', '[14*]c1ccc(C)s1', '[14*]c1ccc([14*])s1', '[14*]c1sc([14*])c2c1C(=O)c1c([14*])sc([14*])c1C2=O', '[14*]c1cc2c([16*])c3sc(C)cc3c([16*])c2s1']","['[7*]C(C#N)C#N', '[7*]C1C(=O)c2ccccc2C1[7*]', '[7*]C[8*]', '[8*]CCCCCC', '[14*]c1cc2sc3c(c2s1)C(c1ccc([16*])cc1)(c1ccc([16*])cc1)c1cc2c(cc1-3)C(c1ccc([16*])cc1)(c1ccc([16*])cc1)c1c-2sc2cc([14*])sc12']","['[8*]CCCCCCCC', '[8*]CC(CC)CCCC', '[14*]c1ccc(C)s1', '[14*]c1ccc([14*])s1', '[14*]c1sc([14*])c2c1C(=O)c1c([14*])sc([14*])c1C2=O', '[14*]c1cc2c([16*])c3sc(C)cc3c([16*])c2s1', '.', '[7*]C(C#N)C#N', '[7*]C1C(=O)c2ccccc2C1[7*]', '[7*]C[8*]', '[8*]CCCCCC', '[14*]c1cc2sc3c(c2s1)C(c1ccc([16*])cc1)(c1ccc([16*])cc1)c1cc2c(cc1-3)C(c1ccc([16*])cc1)(c1ccc([16*])cc1)c1c-2sc2cc([14*])sc12']","[0, 0, 0, 0, 0, 21, 5, 6, 7, 30, 9, 1, 10, 11, 12, 13, 15]"
PT3,ITIC,-5.37,-3.54,-5.574146341463415,-3.915,0.667,CB,_,25.0,9.21,9.29,0.88,68.0,"['[8*]CCCCCCCC', '[8*]CC(CC)CCCC', '[8*]CCCCCC', '[14*]c1cc2sc(C)c([16*])c2s1', '[14*]c1ccc([14*])s1', '[14*]c1sc([14*])c2c1C(=O)c1c([14*])sc([14*])c1C2=O', '[14*]c1cc2sc([14*])c([16*])c2s1', '[14*]c1cc2c([16*])c3sc(C)cc3c([16*])c2s1']","['[7*]C(C#N)C#N', '[7*]C1C(=O)c2ccccc2C1[7*]', '[7*]C[8*]', '[8*]CCCCCC', '[14*]c1cc2sc3c(c2s1)C(c1ccc([16*])cc1)(c1ccc([16*])cc1)c1cc2c(cc1-3)C(c1ccc([16*])cc1)(c1ccc([16*])cc1)c1c-2sc2cc([14*])sc12']","['[8*]CCCCCCCC', '[8*]CC(CC)CCCC', '[8*]CCCCCC', '[14*]c1cc2sc(C)c([16*])c2s1', '[14*]c1ccc([14*])s1', '[14*]c1sc([14*])c2c1C(=O)c1c([14*])sc([14*])c1C2=O', '[14*]c1cc2sc([14*])c([16*])c2s1', '[14*]c1cc2c([16*])c3sc(C)cc3c([16*])c2s1', '.', '[7*]C(C#N)C#N', '[7*]C1C(=O)c2ccccc2C1[7*]', '[7*]C[8*]', '[8*]CCCCCC', '[14*]c1cc2sc3c(c2s1)C(c1ccc([16*])cc1)(c1ccc([16*])cc1)c1cc2c(cc1-3)C(c1ccc([16*])cc1)(c1ccc([16*])cc1)c1c-2sc2cc([14*])sc12']","[0, 0, 0, 21, 5, 13, 176, 7, 30, 178, 9, 1, 10, 11, 12, 13, 15]"
PBDB-T,DF-TCIC,-5.297714285714285,-3.4170000000000003,-5.37,-3.76,0.833,CF,CN,140.0,8.23,8.18,0.86,58.0,"['[8*]CC(CC)CCCC', '[14*]c1ccc(C)s1', '[14*]c1ccc([14*])s1', '[14*]c1sc([14*])c2c1C(=O)c1c([14*])sc([14*])c1C2=O', '[14*]c1cc2c([16*])c3sc(C)cc3c([16*])c2s1']","['[7*]C(C#N)C#N', '[7*]C1C(=O)c2ccccc2C1[7*]', '[7*]C[8*]', '[14*]c1cc2c(s1)-c1sc([14*])cc1C2(CC(CC)CCCC)CC(CC)CCCC', '[14*]c1sc([14*])c(F)c1F']","['[8*]CC(CC)CCCC', '[14*]c1ccc(C)s1', '[14*]c1ccc([14*])s1', '[14*]c1sc([14*])c2c1C(=O)c1c([14*])sc([14*])c1C2=O', '[14*]c1cc2c([16*])c3sc(C)cc3c([16*])c2s1', '.', '[7*]C(C#N)C#N', '[7*]C1C(=O)c2ccccc2C1[7*]', '[7*]C[8*]', '[14*]c1cc2c(s1)-c1sc([14*])cc1C2(CC(CC)CCCC)CC(CC)CCCC', '[14*]c1sc([14*])c(F)c1F']","[0, 0, 0, 0, 0, 0, 5, 6, 7, 30, 9, 1, 10, 11, 12, 167, 75]"
BO2FC8,m-ITIC-OR-4Cl,-5.5,-3.6,-5.78,-4.05,0.667,CB,_,150.0,11.0,10.61,0.83,63.3,"['[4*]CCCCCCCC', '[3*]O[3*]', '[8*]CC(CC)CCCC', '[14*]c1cc(F)c([14*])s1', '[14*]c1ccc(C)s1', '[14*]c1ccc([14*])s1', '[16*]c1c([16*])c([16*])c2nonc2c1[16*]', '[14*]c1cc2c([16*])c3sc(C)cc3c([16*])c2s1']","['[4*]CCCCCC', '[3*]O[3*]', '[7*]C(C#N)C#N', '[7*]C1C(=O)c2cc(Cl)c(Cl)cc2C1[7*]', '[7*]C[8*]', '[14*]c1cc2sc3c(c2s1)C(c1cccc([16*])c1)(c1cccc([16*])c1)c1cc2c(cc1-3)C(c1cccc([16*])c1)(c1cccc([16*])c1)c1c-2sc2cc([14*])sc12']","['[4*]CCCCCCCC', '[3*]O[3*]', '[8*]CC(CC)CCCC', '[14*]c1cc(F)c([14*])s1', '[14*]c1ccc(C)s1', '[14*]c1ccc([14*])s1', '[16*]c1c([16*])c([16*])c2nonc2c1[16*]', '[14*]c1cc2c([16*])c3sc(C)cc3c([16*])c2s1', '.', '[4*]CCCCCC', '[3*]O[3*]', '[7*]C(C#N)C#N', '[7*]C1C(=O)c2cc(Cl)c(Cl)cc2C1[7*]', '[7*]C[8*]', '[14*]c1cc2sc3c(c2s1)C(c1cccc([16*])c1)(c1cccc([16*])c1)c1cc2c(cc1-3)C(c1cccc([16*])c1)(c1cccc([16*])c1)c1c-2sc2cc([14*])sc12']","[0, 0, 51, 2, 5, 24, 6, 7, 217, 9, 1, 97, 2, 10, 41, 12, 48]"
BO2FEH,m-ITIC-OR-4Cl,-5.59,-3.59,-5.78,-4.05,0.667,CB,_,150.0,6.4,6.15,0.88,48.5,"['[4*]CC(CC)CCCC', '[3*]O[3*]', '[8*]CC(CC)CCCC', '[14*]c1cc(F)c([14*])s1', '[14*]c1ccc(C)s1', '[14*]c1ccc([14*])s1', '[16*]c1c([16*])c([16*])c2nonc2c1[16*]', '[14*]c1cc2c([16*])c3sc(C)cc3c([16*])c2s1']","['[4*]CCCCCC', '[3*]O[3*]', '[7*]C(C#N)C#N', '[7*]C1C(=O)c2cc(Cl)c(Cl)cc2C1[7*]', '[7*]C[8*]', '[14*]c1cc2sc3c(c2s1)C(c1cccc([16*])c1)(c1cccc([16*])c1)c1cc2c(cc1-3)C(c1cccc([16*])c1)(c1cccc([16*])c1)c1c-2sc2cc([14*])sc12']","['[4*]CC(CC)CCCC', '[3*]O[3*]', '[8*]CC(CC)CCCC', '[14*]c1cc(F)c([14*])s1', '[14*]c1ccc(C)s1', '[14*]c1ccc([14*])s1', '[16*]c1c([16*])c([16*])c2nonc2c1[16*]', '[14*]c1cc2c([16*])c3sc(C)cc3c([16*])c2s1', '.', '[4*]CCCCCC', '[3*]O[3*]', '[7*]C(C#N)C#N', '[7*]C1C(=O)c2cc(Cl)c(Cl)cc2C1[7*]', '[7*]C[8*]', '[14*]c1cc2sc3c(c2s1)C(c1cccc([16*])c1)(c1cccc([16*])c1)c1cc2c(cc1-3)C(c1cccc([16*])c1)(c1cccc([16*])c1)c1c-2sc2cc([14*])sc12']","[0, 0, 3, 2, 5, 24, 6, 7, 217, 9, 1, 97, 2, 10, 41, 12, 48]"
PTB-EDOT,ITIC-Th,-5.33,-3.63,-5.673333333333334,-3.908888888888889,0.667,MeTHF,_,100.0,8.59,8.59,0.84,66.5,"['[3*]O[3*]', '[4*]CC(CC)CCCC', '[1*]C([6*])=O', '[8*]CC(CC)CCCC', '[14*]c1sc2c([14*])sc(C)c2c1F', '[14*]c1sc([14*])c2c1OCCO2', '[14*]c1cc2c([16*])c3sc(C)cc3c([16*])c2s1']","['[7*]C(C#N)C#N', '[7*]C1C(=O)c2ccccc2C1[7*]', '[7*]C[8*]', '[8*]CCCCCC', '[14*]c1ccc(C2(c3ccc([14*])s3)c3cc4c(cc3-c3sc5cc([14*])sc5c32)C(c2ccc([14*])s2)(c2ccc([14*])s2)c2c-4sc3cc([14*])sc23)s1']","['[3*]O[3*]', '[4*]CC(CC)CCCC', '[1*]C([6*])=O', '[8*]CC(CC)CCCC', '[14*]c1sc2c([14*])sc(C)c2c1F', '[14*]c1sc([14*])c2c1OCCO2', '[14*]c1cc2c([16*])c3sc(C)cc3c([16*])c2s1', '.', '[7*]C(C#N)C#N', '[7*]C1C(=O)c2ccccc2C1[7*]', '[7*]C[8*]', '[8*]CCCCCC', '[14*]c1ccc(C2(c3ccc([14*])s3)c3cc4c(cc3-c3sc5cc([14*])sc5c32)C(c2ccc([14*])s2)(c2ccc([14*])s2)c2c-4sc3cc([14*])sc23)s1']","[0, 0, 0, 0, 2, 3, 4, 5, 35, 155, 9, 1, 10, 11, 12, 13, 67]"
PTB-EDOTS,ITIC-Th,-5.38,-3.69,-5.673333333333334,-3.908888888888889,0.667,MeTHF,_,100.0,10.18,10.18,0.88,71.2,"['[3*]O[3*]', '[4*]CC(CC)CCCC', '[1*]C([6*])=O', '[11*]S[11*]', '[14*]c1sc2c([14*])sc(C)c2c1F', '[14*]c1sc([14*])c2c1OCCO2', '[14*]c1cc2c([16*])c3sc(C)cc3c([16*])c2s1']","['[7*]C(C#N)C#N', '[7*]C1C(=O)c2ccccc2C1[7*]', '[7*]C[8*]', '[8*]CCCCCC', '[14*]c1ccc(C2(c3ccc([14*])s3)c3cc4c(cc3-c3sc5cc([14*])sc5c32)C(c2ccc([14*])s2)(c2ccc([14*])s2)c2c-4sc3cc([14*])sc23)s1']","['[3*]O[3*]', '[4*]CC(CC)CCCC', '[1*]C([6*])=O', '[11*]S[11*]', '[14*]c1sc2c([14*])sc(C)c2c1F', '[14*]c1sc([14*])c2c1OCCO2', '[14*]c1cc2c([16*])c3sc(C)cc3c([16*])c2s1', '.', '[7*]C(C#N)C#N', '[7*]C1C(=O)c2ccccc2C1[7*]', '[7*]C[8*]', '[8*]CCCCCC', '[14*]c1ccc(C2(c3ccc([14*])s3)c3cc4c(cc3-c3sc5cc([14*])sc5c32)C(c2ccc([14*])s2)(c2ccc([14*])s2)c2c-4sc3cc([14*])sc23)s1']","[0, 0, 0, 0, 2, 3, 4, 25, 35, 155, 9, 1, 10, 11, 12, 13, 67]"
POPB,IT-4F,-5.38,-3.57,-5.66875,-4.060416666666667,0.667,CB,DIO,25.0,6.2,6.19,0.72,51.2,"['[4*]CC(CCCCCC)CCCCCCCC', '[3*]O[3*]', '[8*]CC(CC)CCCC', '[14*]c1ccc(C)s1', '[14*]c1sc([14*])c2c1C(=O)c1c([14*])sc([14*])c1C2=O', '[14*]c1ccc([14*])s1', '[16*]c1ccc([16*])cc1', '[14*]c1cc2c([16*])c3sc(C)cc3c([16*])c2s1']","['[7*]C(C#N)C#N', '[7*]C1C(=O)c2cc(F)c(F)cc2C1[7*]', '[7*]C[8*]', '[8*]CCCCCC', '[14*]c1cc2sc3c(c2s1)C(c1ccc([16*])cc1)(c1ccc([16*])cc1)c1cc2c(cc1-3)C(c1ccc([16*])cc1)(c1ccc([16*])cc1)c1c-2sc2cc([14*])sc12']","['[4*]CC(CCCCCC)CCCCCCCC', '[3*]O[3*]', '[8*]CC(CC)CCCC', '[14*]c1ccc(C)s1', '[14*]c1sc([14*])c2c1C(=O)c1c([14*])sc([14*])c1C2=O', '[14*]c1ccc([14*])s1', '[16*]c1ccc([16*])cc1', '[14*]c1cc2c([16*])c3sc(C)cc3c([16*])c2s1', '.', '[7*]C(C#N)C#N', '[7*]C1C(=O)c2cc(F)c(F)cc2C1[7*]', '[7*]C[8*]', '[8*]CCCCCC', '[14*]c1cc2sc3c(c2s1)C(c1ccc([16*])cc1)(c1ccc([16*])cc1)c1cc2c(cc1-3)C(c1ccc([16*])cc1)(c1ccc([16*])cc1)c1c-2sc2cc([14*])sc12']","[0, 0, 0, 199, 2, 5, 6, 30, 7, 89, 9, 1, 10, 42, 12, 13, 15]"
PFOPB,IT-4F,-5.5,-3.64,-5.66875,-4.060416666666667,0.667,CB,DIO,25.0,11.7,11.71,0.89,64.5,"['[4*]CC(CCCCCC)CCCCCCCC', '[3*]O[3*]', '[8*]CC(CC)CCCC', '[14*]c1ccc(C)s1', '[14*]c1sc([14*])c2c1C(=O)c1c([14*])sc([14*])c1C2=O', '[14*]c1ccc([14*])s1', '[16*]c1cc(F)c([16*])c(F)c1', '[14*]c1cc2c([16*])c3sc(C)cc3c([16*])c2s1']","['[7*]C(C#N)C#N', '[7*]C1C(=O)c2cc(F)c(F)cc2C1[7*]', '[7*]C[8*]', '[8*]CCCCCC', '[14*]c1cc2sc3c(c2s1)C(c1ccc([16*])cc1)(c1ccc([16*])cc1)c1cc2c(cc1-3)C(c1ccc([16*])cc1)(c1ccc([16*])cc1)c1c-2sc2cc([14*])sc12']","['[4*]CC(CCCCCC)CCCCCCCC', '[3*]O[3*]', '[8*]CC(CC)CCCC', '[14*]c1ccc(C)s1', '[14*]c1sc([14*])c2c1C(=O)c1c([14*])sc([14*])c1C2=O', '[14*]c1ccc([14*])s1', '[16*]c1cc(F)c([16*])c(F)c1', '[14*]c1cc2c([16*])c3sc(C)cc3c([16*])c2s1', '.', '[7*]C(C#N)C#N', '[7*]C1C(=O)c2cc(F)c(F)cc2C1[7*]', '[7*]C[8*]', '[8*]CCCCCC', '[14*]c1cc2sc3c(c2s1)C(c1ccc([16*])cc1)(c1ccc([16*])cc1)c1cc2c(cc1-3)C(c1ccc([16*])cc1)(c1ccc([16*])cc1)c1c-2sc2cc([14*])sc12']","[0, 0, 0, 199, 2, 5, 6, 30, 7, 37, 9, 1, 10, 42, 12, 13, 15]"
P3HT,BIBT-NI,-5.057777777777777,-2.989444444444445,-5.62,-3.65,0.833,o-DCB,_,110.0,2.1,2.09,0.77,44.2,"['[8*]CCCCCC', '[14*]c1sc(C)cc1[16*]', '[14*]c1cc([16*])c(C)s1', '[14*]c1cc([16*])c([14*])s1']","['[8*]CC(CC)CCCC', '[10*]N1C(=O)c2cccc3c([16*])ccc(c23)C1=O', '[14*]c1ccc([14*])s1', '[10*]N1C(=O)c2c(c([16*])c3nsnc3c2[16*])C1=O']","['[8*]CCCCCC', '[14*]c1sc(C)cc1[16*]', '[14*]c1cc([16*])c(C)s1', '[14*]c1cc([16*])c([14*])s1', '.', '[8*]CC(CC)CCCC', '[10*]N1C(=O)c2cccc3c([16*])ccc(c23)C1=O', '[14*]c1ccc([14*])s1', '[10*]N1C(=O)c2c(c([16*])c3nsnc3c2[16*])C1=O']","[0, 0, 0, 0, 0, 0, 0, 0, 13, 102, 57, 34, 1, 5, 88, 7, 218]"
PBDT-SF-2TC,IT-4F,-5.57,-3.59,-5.66875,-4.060416666666667,1.0,CB,_,110.0,11.07,11.08,0.93,57.45,"['[3*]OS[11*]', '[4*]CC(CCCC)CCCCCC', '[4*]CC(CC)CCCC', '[1*]C([6*])=O', '[11*]S[11*]', '[14*]c1ccc(C)s1', '[14*]c1cc(F)c([14*])s1', '[14*]c1cc([16*])c([14*])s1', '[14*]c1cc2c([16*])c3sc(C)cc3c([16*])c2s1']","['[7*]C(C#N)C#N', '[7*]C1C(=O)c2cc(F)c(F)cc2C1[7*]', '[7*]C[8*]', '[8*]CCCCCC', '[14*]c1cc2sc3c(c2s1)C(c1ccc([16*])cc1)(c1ccc([16*])cc1)c1cc2c(cc1-3)C(c1ccc([16*])cc1)(c1ccc([16*])cc1)c1c-2sc2cc([14*])sc12']","['[3*]OS[11*]', '[4*]CC(CCCC)CCCCCC', '[4*]CC(CC)CCCC', '[1*]C([6*])=O', '[11*]S[11*]', '[14*]c1ccc(C)s1', '[14*]c1cc(F)c([14*])s1', '[14*]c1cc([16*])c([14*])s1', '[14*]c1cc2c([16*])c3sc(C)cc3c([16*])c2s1', '.', '[7*]C(C#N)C#N', '[7*]C1C(=O)c2cc(F)c(F)cc2C1[7*]', '[7*]C[8*]', '[8*]CCCCCC', '[14*]c1cc2sc3c(c2s1)C(c1ccc([16*])cc1)(c1ccc([16*])cc1)c1cc2c(cc1-3)C(c1ccc([16*])cc1)(c1ccc([16*])cc1)c1c-2sc2cc([14*])sc12']","[0, 0, 32, 33, 3, 4, 25, 6, 24, 34, 9, 1, 10, 42, 12, 13, 15]"
