Repository: aspuru-guzik-group/Beyond-Molecular-Structure-ML-for-OPV-Materials-Devices

File: ml_for_opvs/data/input_representation/OPV_Min/BRICS/processed_brics_frag_fabrication_wo_solid/KFold/input_train_2.csv (part 6 of 7)
Donor,Acceptor,HOMO_D_eV,LUMO_D_eV,HOMO_A_eV,LUMO_A_eV,D_A_ratio_m_m,solvent,solvent_additive,annealing_temperature,PCE_percent,calc_PCE_percent,Voc_V,FF_percent,Donor_BRICS,Acceptor_BRICS,DA_pair_BRICS,DA_tokenized_BRICS
PBDB-T,ITBTR-C6,-5.297714285714285,-3.4170000000000003,-5.3,-3.71,1.0,CB,DIO,25,8.18,8.09,0.89,57.83,"['CCCCC(C)CC', 'Cc1cccs1', 'c1ccsc1', 'O=C1c2cscc2C(=O)c2cscc21', 'Cc1cc2cc3sccc3cc2s1']","['CCCCCC', 'N#CC(C#N)=c1nc(=O)/c(=C/c2cccc3nsnc23)s1', 'c1ccc(C2(c3ccccc3)c3cc4c(cc3-c3sc5ccsc5c32)C(c2ccccc2)(c2ccccc2)c2c-4sc3ccsc23)cc1']","['CCCCC(C)CC', 'Cc1cccs1', 'c1ccsc1', 'O=C1c2cscc2C(=O)c2cscc21', 'Cc1cc2cc3sccc3cc2s1', '.', 'CCCCCC', 'N#CC(C#N)=c1nc(=O)/c(=C/c2cccc3nsnc23)s1', 'c1ccc(C2(c3ccccc3)c3cc4c(cc3-c3sc5ccsc5c32)C(c2ccccc2)(c2ccccc2)c2c-4sc3ccsc23)cc1']","[0, 0, 0, 0, 0, 0, 0, 0, 3, 5, 6, 29, 8, 1, 12, 82, 14]"
PBDB-T,ITBTR-C8,-5.297714285714285,-3.4170000000000003,-5.28,-3.7,1.0,CB,DIO,25,7.85,7.76,0.9,58.47,"['CCCCC(C)CC', 'Cc1cccs1', 'c1ccsc1', 'O=C1c2cscc2C(=O)c2cscc21', 'Cc1cc2cc3sccc3cc2s1']","['CCCCCCCC', 'CCCCCC', 'N#CC(C#N)=c1nc(=O)/c(=C/c2cccc3nsnc23)s1', 'c1ccc(C2(c3ccccc3)c3cc4c(cc3-c3sc5ccsc5c32)C(c2ccccc2)(c2ccccc2)c2c-4sc3ccsc23)cc1']","['CCCCC(C)CC', 'Cc1cccs1', 'c1ccsc1', 'O=C1c2cscc2C(=O)c2cscc21', 'Cc1cc2cc3sccc3cc2s1', '.', 'CCCCCCCC', 'CCCCCC', 'N#CC(C#N)=c1nc(=O)/c(=C/c2cccc3nsnc23)s1', 'c1ccc(C2(c3ccccc3)c3cc4c(cc3-c3sc5ccsc5c32)C(c2ccccc2)(c2ccccc2)c2c-4sc3ccsc23)cc1']","[0, 0, 0, 0, 0, 0, 0, 3, 5, 6, 29, 8, 1, 20, 12, 82, 14]"
PBDB-T2Cl,IDIC-4H,-5.510000000000001,-3.57,-5.7,-3.87,1.0,CB,DIO,25,4.57,4.58,0.98,45.3,"['CCCCC(C)CC', 'Cc1cccs1', 'Clc1ccsc1', 'O=C1c2cscc2C(=O)c2cscc21', 'c1ccsc1', 'Cc1cc2cc3sccc3cc2s1']","['N#CCC#N', 'O=C1CCc2ccccc21', 'C', 'CCCCCC', 'c1ccc(C2(c3ccccc3)c3cc4c(cc3-c3sccc32)C(c2ccccc2)(c2ccccc2)c2ccsc2-4)cc1']","['CCCCC(C)CC', 'Cc1cccs1', 'Clc1ccsc1', 'O=C1c2cscc2C(=O)c2cscc21', 'c1ccsc1', 'Cc1cc2cc3sccc3cc2s1', '.', 'N#CCC#N', 'O=C1CCc2ccccc21', 'C', 'CCCCCC', 'c1ccc(C2(c3ccccc3)c3cc4c(cc3-c3sccc32)C(c2ccccc2)(c2ccccc2)c2ccsc2-4)cc1']","[0, 0, 0, 0, 0, 3, 5, 161, 29, 6, 8, 1, 9, 10, 11, 12, 36]"
PBDB-T2Cl,IDIC-4F,-5.510000000000001,-3.57,-5.73,-3.93,1.0,CB,DIO,25,7.1,7.08,0.88,61.91,"['CCCCC(C)CC', 'Cc1cccs1', 'Clc1ccsc1', 'O=C1c2cscc2C(=O)c2cscc21', 'c1ccsc1', 'Cc1cc2cc3sccc3cc2s1']","['N#CCC#N', 'O=C1CCc2cc(F)c(F)cc21', 'C', 'CCCCCC', 'c1ccc(C2(c3ccccc3)c3cc4c(cc3-c3sccc32)C(c2ccccc2)(c2ccccc2)c2ccsc2-4)cc1']","['CCCCC(C)CC', 'Cc1cccs1', 'Clc1ccsc1', 'O=C1c2cscc2C(=O)c2cscc21', 'c1ccsc1', 'Cc1cc2cc3sccc3cc2s1', '.', 'N#CCC#N', 'O=C1CCc2cc(F)c(F)cc21', 'C', 'CCCCCC', 'c1ccc(C2(c3ccccc3)c3cc4c(cc3-c3sccc32)C(c2ccccc2)(c2ccccc2)c2ccsc2-4)cc1']","[0, 0, 0, 0, 0, 3, 5, 161, 29, 6, 8, 1, 9, 39, 11, 12, 36]"
PBDB-T2Cl,IDIC-4Cl,-5.510000000000001,-3.57,-5.78,-4.02,1.0,CB,DIO,25,9.24,9.24,0.83,68.69,"['CCCCC(C)CC', 'Cc1cccs1', 'Clc1ccsc1', 'O=C1c2cscc2C(=O)c2cscc21', 'c1ccsc1', 'Cc1cc2cc3sccc3cc2s1']","['N#CCC#N', 'O=C1CCc2cc(Cl)c(Cl)cc21', 'C', 'CCCCCC', 'c1ccc(C2(c3ccccc3)c3cc4c(cc3-c3sccc32)C(c2ccccc2)(c2ccccc2)c2ccsc2-4)cc1']","['CCCCC(C)CC', 'Cc1cccs1', 'Clc1ccsc1', 'O=C1c2cscc2C(=O)c2cscc21', 'c1ccsc1', 'Cc1cc2cc3sccc3cc2s1', '.', 'N#CCC#N', 'O=C1CCc2cc(Cl)c(Cl)cc21', 'C', 'CCCCCC', 'c1ccc(C2(c3ccccc3)c3cc4c(cc3-c3sccc32)C(c2ccccc2)(c2ccccc2)c2ccsc2-4)cc1']","[0, 0, 0, 0, 0, 3, 5, 161, 29, 6, 8, 1, 9, 38, 11, 12, 36]"
PBDB-T,IT-M,-5.297714285714285,-3.4170000000000003,-5.513571428571429,-3.808,1.0,CB,_,100,11.74,11.72,0.95,72.0,"['CCCCC(C)CC', 'Cc1cccs1', 'c1ccsc1', 'O=C1c2cscc2C(=O)c2cscc21', 'Cc1cc2cc3sccc3cc2s1']","['N#CCC#N', 'Cc1ccc2c(c1)CCC2=O', 'C', 'CCCCCC', 'c1ccc(C2(c3ccccc3)c3cc4c(cc3-c3sc5ccsc5c32)C(c2ccccc2)(c2ccccc2)c2c-4sc3ccsc23)cc1']","['CCCCC(C)CC', 'Cc1cccs1', 'c1ccsc1', 'O=C1c2cscc2C(=O)c2cscc21', 'Cc1cc2cc3sccc3cc2s1', '.', 'N#CCC#N', 'Cc1ccc2c(c1)CCC2=O', 'C', 'CCCCCC', 'c1ccc(C2(c3ccccc3)c3cc4c(cc3-c3sc5ccsc5c32)C(c2ccccc2)(c2ccccc2)c2c-4sc3ccsc23)cc1']","[0, 0, 0, 0, 0, 0, 3, 5, 6, 29, 8, 1, 9, 15, 11, 12, 14]"
PBDB-T,IDT-O-IC,-5.297714285714285,-3.4170000000000003,-5.77,-3.79,0.833,o-DCB,_,25,6.23,6.22,0.84,63.0,"['CCCCC(C)CC', 'Cc1cccs1', 'c1ccsc1', 'O=C1c2cscc2C(=O)c2cscc21', 'Cc1cc2cc3sccc3cc2s1']","['CCCCCC', 'O', 'N#CCC#N', 'O=C1CCc2ccccc21', 'C', 'c1ccc(C2(c3ccccc3)c3cc4c(cc3-c3sccc32)C(c2ccccc2)(c2ccccc2)c2ccsc2-4)cc1']","['CCCCC(C)CC', 'Cc1cccs1', 'c1ccsc1', 'O=C1c2cscc2C(=O)c2cscc21', 'Cc1cc2cc3sccc3cc2s1', '.', 'CCCCCC', 'O', 'N#CCC#N', 'O=C1CCc2ccccc21', 'C', 'c1ccc(C2(c3ccccc3)c3cc4c(cc3-c3sccc32)C(c2ccccc2)(c2ccccc2)c2ccsc2-4)cc1']","[0, 0, 0, 0, 0, 3, 5, 6, 29, 8, 1, 12, 2, 9, 10, 11, 36]"
PBDB-T,spiro-IDT-O-IC,-5.297714285714285,-3.4170000000000003,-5.68,-3.79,0.556,o-DCB,_,25,4.74,4.71,0.83,55.0,"['CCCCC(C)CC', 'Cc1cccs1', 'c1ccsc1', 'O=C1c2cscc2C(=O)c2cscc21', 'Cc1cc2cc3sccc3cc2s1']","['CCCCCC', 'O', 'N#CCC#N', 'O=C1CCc2ccccc21', 'C', 'c1ccc2c(c1)-c1ccccc1C21c2cc3c(cc2-c2sccc21)C1(c2ccccc2-c2ccccc21)c1ccsc1-3']","['CCCCC(C)CC', 'Cc1cccs1', 'c1ccsc1', 'O=C1c2cscc2C(=O)c2cscc21', 'Cc1cc2cc3sccc3cc2s1', '.', 'CCCCCC', 'O', 'N#CCC#N', 'O=C1CCc2ccccc21', 'C', 'c1ccc2c(c1)-c1ccccc1C21c2cc3c(cc2-c2sccc21)C1(c2ccccc2-c2ccccc21)c1ccsc1-3']","[0, 0, 0, 0, 0, 3, 5, 6, 29, 8, 1, 12, 2, 9, 10, 11, 210]"
PBDB-T,ICBF,-5.297714285714285,-3.4170000000000003,-5.64,-3.8,1.0,CB,_,25,6.07,6.13,0.99,60.1,"['CCCCC(C)CC', 'Cc1cccs1', 'c1ccsc1', 'O=C1c2cscc2C(=O)c2cscc21', 'Cc1cc2cc3sccc3cc2s1']","['N#CCC#N', 'O=C1CCc2ccccc21', 'C', 'c1ccsc1', 'CCCCCCCCC1(CCCCCCCC)c2ccccc2-c2cc3c(cc21)-c1ccccc1C3(CCCCCCCC)CCCCCCCC']","['CCCCC(C)CC', 'Cc1cccs1', 'c1ccsc1', 'O=C1c2cscc2C(=O)c2cscc21', 'Cc1cc2cc3sccc3cc2s1', '.', 'N#CCC#N', 'O=C1CCc2ccccc21', 'C', 'c1ccsc1', 'CCCCCCCCC1(CCCCCCCC)c2ccccc2-c2cc3c(cc21)-c1ccccc1C3(CCCCCCCC)CCCCCCCC']","[0, 0, 0, 0, 0, 0, 3, 5, 6, 29, 8, 1, 9, 10, 11, 6, 131]"
PBDB-T,FICBF-O,-5.297714285714285,-3.4170000000000003,-5.72,-3.85,1.0,CB,_,25,5.54,5.54,0.96,54.5,"['CCCCC(C)CC', 'Cc1cccs1', 'c1ccsc1', 'O=C1c2cscc2C(=O)c2cscc21', 'Cc1cc2cc3sccc3cc2s1']","['N#CCC#N', 'O=C1CCc2cc(F)c(F)cc21', 'C', 'CCCCCCCC', 'c1ccsc1', 'CCCCCCCCC1(CCCCCCCC)c2ccccc2-c2cc3c(cc21)-c1ccccc1C3(CCCCCCCC)CCCCCCCC']","['CCCCC(C)CC', 'Cc1cccs1', 'c1ccsc1', 'O=C1c2cscc2C(=O)c2cscc21', 'Cc1cc2cc3sccc3cc2s1', '.', 'N#CCC#N', 'O=C1CCc2cc(F)c(F)cc21', 'C', 'CCCCCCCC', 'c1ccsc1', 'CCCCCCCCC1(CCCCCCCC)c2ccccc2-c2cc3c(cc21)-c1ccccc1C3(CCCCCCCC)CCCCCCCC']","[0, 0, 0, 0, 0, 3, 5, 6, 29, 8, 1, 9, 39, 11, 20, 6, 131]"
PBDB-T,IDT-T,-5.297714285714285,-3.4170000000000003,-5.49,-3.985,1.0,CB,_,25,6.36,6.36,0.952,59.62,"['CCCCC(C)CC', 'Cc1cccs1', 'c1ccsc1', 'O=C1c2cscc2C(=O)c2cscc21', 'Cc1cc2cc3sccc3cc2s1']","['N#CCC#N', 'O=C1CCc2ccccc21', 'C', 'CCCCCC', 'c1ccsc1', 'c1ccc(C2(c3ccccc3)c3cc4c(cc3-c3sccc32)C(c2ccccc2)(c2ccccc2)c2ccsc2-4)cc1']","['CCCCC(C)CC', 'Cc1cccs1', 'c1ccsc1', 'O=C1c2cscc2C(=O)c2cscc21', 'Cc1cc2cc3sccc3cc2s1', '.', 'N#CCC#N', 'O=C1CCc2ccccc21', 'C', 'CCCCCC', 'c1ccsc1', 'c1ccc(C2(c3ccccc3)c3cc4c(cc3-c3sccc32)C(c2ccccc2)(c2ccccc2)c2ccsc2-4)cc1']","[0, 0, 0, 0, 0, 3, 5, 6, 29, 8, 1, 9, 10, 11, 12, 6, 36]"
PBDB-T,SiIDT-IC,-5.297714285714285,-3.4170000000000003,-5.47,-3.78,1.0,CB,_,110,8.16,8.16,0.92,65.56,"['CCCCC(C)CC', 'Cc1cccs1', 'c1ccsc1', 'O=C1c2cscc2C(=O)c2cscc21', 'Cc1cc2cc3sccc3cc2s1']","['N#CCC#N', 'O=C1CCc2ccccc21', 'C', 'CCCCCC', 'c1ccc([Si]2(c3ccccc3)c3cc4c(cc3-c3sccc32)[Si](c2ccccc2)(c2ccccc2)c2ccsc2-4)cc1']","['CCCCC(C)CC', 'Cc1cccs1', 'c1ccsc1', 'O=C1c2cscc2C(=O)c2cscc21', 'Cc1cc2cc3sccc3cc2s1', '.', 'N#CCC#N', 'O=C1CCc2ccccc21', 'C', 'CCCCCC', 'c1ccc([Si]2(c3ccccc3)c3cc4c(cc3-c3sccc32)[Si](c2ccccc2)(c2ccccc2)c2ccsc2-4)cc1']","[0, 0, 0, 0, 0, 0, 3, 5, 6, 29, 8, 1, 9, 10, 11, 12, 211]"
PBDB-T,IDIC,-5.297714285714285,-3.4170000000000003,-5.706,-4.002666666666667,1.0,CB,_,110,8.83,8.84,0.81,65.36,"['CCCCC(C)CC', 'Cc1cccs1', 'c1ccsc1', 'O=C1c2cscc2C(=O)c2cscc21', 'Cc1cc2cc3sccc3cc2s1']","['N#CCC#N', 'O=C1CCc2ccccc21', 'C', 'CCCCCCC1(CCCCCC)c2cc3c(cc2-c2sccc21)C(CCCCCC)(CCCCCC)c1ccsc1-3']","['CCCCC(C)CC', 'Cc1cccs1', 'c1ccsc1', 'O=C1c2cscc2C(=O)c2cscc21', 'Cc1cc2cc3sccc3cc2s1', '.', 'N#CCC#N', 'O=C1CCc2ccccc21', 'C', 'CCCCCCC1(CCCCCC)c2cc3c(cc2-c2sccc21)C(CCCCCC)(CCCCCC)c1ccsc1-3']","[0, 0, 0, 0, 0, 0, 0, 3, 5, 6, 29, 8, 1, 9, 10, 11, 28]"
PBDB-T,IDTBOR,-5.297714285714285,-3.4170000000000003,-5.49,-3.93,0.5,CB,_,130,7.74,7.78,0.89,54.67,"['CCCCC(C)CC', 'Cc1cccs1', 'c1ccsc1', 'O=C1c2cscc2C(=O)c2cscc21', 'Cc1cc2cc3sccc3cc2s1']","['CC', 'O=C1CSC(=S)N1', 'C', 'c1ccc2nonc2c1', 'CCCCCCC1(CCCCCC)c2cc3c(cc2-c2sccc21)C(CCCCCC)(CCCCCC)c1ccsc1-3']","['CCCCC(C)CC', 'Cc1cccs1', 'c1ccsc1', 'O=C1c2cscc2C(=O)c2cscc21', 'Cc1cc2cc3sccc3cc2s1', '.', 'CC', 'O=C1CSC(=S)N1', 'C', 'c1ccc2nonc2c1', 'CCCCCCC1(CCCCCC)c2cc3c(cc2-c2sccc21)C(CCCCCC)(CCCCCC)c1ccsc1-3']","[0, 0, 0, 0, 0, 0, 3, 5, 6, 29, 8, 1, 21, 69, 11, 182, 28]"
PBDB-T,IDTBSR,-5.297714285714285,-3.4170000000000003,-5.41,-3.88,0.5,CB,_,130,6.95,6.94,0.95,52.38,"['CCCCC(C)CC', 'Cc1cccs1', 'c1ccsc1', 'O=C1c2cscc2C(=O)c2cscc21', 'Cc1cc2cc3sccc3cc2s1']","['CC', 'O=C1CSC(=S)N1', 'C', 'c1ccc2n[se]nc2c1', 'CCCCCCC1(CCCCCC)c2cc3c(cc2-c2sccc21)C(CCCCCC)(CCCCCC)c1ccsc1-3']","['CCCCC(C)CC', 'Cc1cccs1', 'c1ccsc1', 'O=C1c2cscc2C(=O)c2cscc21', 'Cc1cc2cc3sccc3cc2s1', '.', 'CC', 'O=C1CSC(=S)N1', 'C', 'c1ccc2n[se]nc2c1', 'CCCCCCC1(CCCCCC)c2cc3c(cc2-c2sccc21)C(CCCCCC)(CCCCCC)c1ccsc1-3']","[0, 0, 0, 0, 0, 0, 3, 5, 6, 29, 8, 1, 21, 69, 11, 212, 28]"
PBDB-T,TTIC-M,-5.297714285714285,-3.4170000000000003,-5.49,-4.03,0.667,DCB,DIO,175,11.48,11.49,0.8,70.0,"['CCCCC(C)CC', 'Cc1cccs1', 'c1ccsc1', 'O=C1c2cscc2C(=O)c2cscc21', 'Cc1cc2cc3sccc3cc2s1']","['N#CCC#N', 'Cc1ccc2c(c1)CCC2=O', 'C', 'CCCCCC', 'c1ccc(C2(c3ccccc3)c3ccsc3-c3sc4c5c(sc4c32)-c2sccc2C5(c2ccccc2)c2ccccc2)cc1']","['CCCCC(C)CC', 'Cc1cccs1', 'c1ccsc1', 'O=C1c2cscc2C(=O)c2cscc21', 'Cc1cc2cc3sccc3cc2s1', '.', 'N#CCC#N', 'Cc1ccc2c(c1)CCC2=O', 'C', 'CCCCCC', 'c1ccc(C2(c3ccccc3)c3ccsc3-c3sc4c5c(sc4c32)-c2sccc2C5(c2ccccc2)c2ccccc2)cc1']","[0, 0, 0, 0, 0, 0, 3, 5, 6, 29, 8, 1, 9, 15, 11, 12, 88]"
J52,ITIC,-5.218571428571429,-3.341428571428572,-5.574146341463415,-3.915,0.667,CF,_,25,3.78,3.77,0.803,43.2,"['CCCCCCCCC(C)CCCCCC', 'CCCCC(C)CC', 'CCCCC(C)CC', 'c1ccsc1', 'Cc1cccs1', 'Fc1cc2nnnc2cc1F', 'Cc1cc2cc3sccc3cc2s1']","['N#CCC#N', 'O=C1CCc2ccccc21', 'C', 'CCCCCC', 'c1ccc(C2(c3ccccc3)c3cc4c(cc3-c3sc5ccsc5c32)C(c2ccccc2)(c2ccccc2)c2c-4sc3ccsc23)cc1']","['CCCCCCCCC(C)CCCCCC', 'CCCCC(C)CC', 'CCCCC(C)CC', 'c1ccsc1', 'Cc1cccs1', 'Fc1cc2nnnc2cc1F', 'Cc1cc2cc3sccc3cc2s1', '.', 'N#CCC#N', 'O=C1CCc2ccccc21', 'C', 'CCCCCC', 'c1ccc(C2(c3ccccc3)c3cc4c(cc3-c3sc5ccsc5c32)C(c2ccccc2)(c2ccccc2)c2c-4sc3ccsc23)cc1']","[0, 0, 0, 0, 16, 3, 3, 6, 5, 18, 8, 1, 9, 10, 11, 12, 14]"
J52-Cl,ITIC,-5.53,-5.38,-5.574146341463415,-3.915,0.667,CF,_,25,11.53,11.52,0.956,70.2,"['CCCCCCCCC(C)CCCCCC', 'CCCCC(C)CC', 'CCCCC(C)CC', 'Clc1ccsc1', 'Cc1cccs1', 'c1ccsc1', 'Fc1cc2nnnc2cc1F', 'Cc1cc2cc3sccc3cc2s1']","['N#CCC#N', 'O=C1CCc2ccccc21', 'C', 'CCCCCC', 'c1ccc(C2(c3ccccc3)c3cc4c(cc3-c3sc5ccsc5c32)C(c2ccccc2)(c2ccccc2)c2c-4sc3ccsc23)cc1']","['CCCCCCCCC(C)CCCCCC', 'CCCCC(C)CC', 'CCCCC(C)CC', 'Clc1ccsc1', 'Cc1cccs1', 'c1ccsc1', 'Fc1cc2nnnc2cc1F', 'Cc1cc2cc3sccc3cc2s1', '.', 'N#CCC#N', 'O=C1CCc2ccccc21', 'C', 'CCCCCC', 'c1ccc(C2(c3ccccc3)c3cc4c(cc3-c3sc5ccsc5c32)C(c2ccccc2)(c2ccccc2)c2c-4sc3ccsc23)cc1']","[0, 0, 0, 16, 3, 3, 161, 5, 6, 18, 8, 1, 9, 10, 11, 12, 14]"
PBDB-T,IDTT2F,-5.297714285714285,-3.4170000000000003,-5.57,-4.03,1.0,DCB,_,25,8.85,8.85,0.81,59.0,"['CCCCC(C)CC', 'Cc1cccs1', 'c1ccsc1', 'O=C1c2cscc2C(=O)c2cscc21', 'Cc1cc2cc3sccc3cc2s1']","['N#CCC#N', 'O=C1CCc2cc(F)c(F)cc21', 'C', 'CCCCCC', 'c1ccsc1', 'c1ccc(C2(c3ccccc3)c3cc4c(cc3-c3sccc32)C(c2ccccc2)(c2ccccc2)c2ccsc2-4)cc1']","['CCCCC(C)CC', 'Cc1cccs1', 'c1ccsc1', 'O=C1c2cscc2C(=O)c2cscc21', 'Cc1cc2cc3sccc3cc2s1', '.', 'N#CCC#N', 'O=C1CCc2cc(F)c(F)cc21', 'C', 'CCCCCC', 'c1ccsc1', 'c1ccc(C2(c3ccccc3)c3cc4c(cc3-c3sccc32)C(c2ccccc2)(c2ccccc2)c2ccsc2-4)cc1']","[0, 0, 0, 0, 0, 3, 5, 6, 29, 8, 1, 9, 39, 11, 12, 6, 36]"
PBDB-T,IDTIC,-5.297714285714285,-3.4170000000000003,-5.885,-3.91,1.0,CB,DIO,25,6.05,6.03,0.89,61.9,"['CCCCC(C)CC', 'Cc1cccs1', 'c1ccsc1', 'O=C1c2cscc2C(=O)c2cscc21', 'Cc1cc2cc3sccc3cc2s1']","['N#CCC#N', 'O=C1CCc2ccccc21', 'C', 'CCCCCCCCC(CCCCCC)CC1(CCCCCCCCC(C)CCCCCC)c2cc3c(cc2-c2sccc21)C(CC(CCCCCC)CCCCCCCC)(CC(CCCCCC)CCCCCCCC)c1ccsc1-3']","['CCCCC(C)CC', 'Cc1cccs1', 'c1ccsc1', 'O=C1c2cscc2C(=O)c2cscc21', 'Cc1cc2cc3sccc3cc2s1', '.', 'N#CCC#N', 'O=C1CCc2ccccc21', 'C', 'CCCCCCCCC(CCCCCC)CC1(CCCCCCCCC(C)CCCCCC)c2cc3c(cc2-c2sccc21)C(CC(CCCCCC)CCCCCCCC)(CC(CCCCCC)CCCCCCCC)c1ccsc1-3']","[0, 0, 0, 0, 0, 0, 0, 3, 5, 6, 29, 8, 1, 9, 10, 11, 203]"
PBDB-T,ITCT,-5.297714285714285,-3.4170000000000003,-5.596666666666667,-3.796666666666667,1.0,CB,_,25,10.99,10.99,0.85,72.3,"['CCCCC(C)CC', 'Cc1cccs1', 'c1ccsc1', 'O=C1c2cscc2C(=O)c2cscc21', 'Cc1cc2cc3sccc3cc2s1']","['N#CCC#N', 'O=C1CCc2cscc21', 'C', 'CCCCCC', 'c1ccc(C2(c3ccccc3)c3cc4c(cc3-c3sc5ccsc5c32)C(c2ccccc2)(c2ccccc2)c2c-4sc3ccsc23)cc1']","['CCCCC(C)CC', 'Cc1cccs1', 'c1ccsc1', 'O=C1c2cscc2C(=O)c2cscc21', 'Cc1cc2cc3sccc3cc2s1', '.', 'N#CCC#N', 'O=C1CCc2cscc21', 'C', 'CCCCCC', 'c1ccc(C2(c3ccccc3)c3cc4c(cc3-c3sc5ccsc5c32)C(c2ccccc2)(c2ccccc2)c2c-4sc3ccsc23)cc1']","[0, 0, 0, 0, 0, 0, 3, 5, 6, 29, 8, 1, 9, 40, 11, 12, 14]"
P3HT,IDT-CA,-5.057777777777777,-2.989444444444445,-5.59,-3.64,1.25,CB,CN,25,4.19,4.18,0.84,64.0,"['CCCCCC', 'Cc1cccs1', 'Cc1cccs1', 'c1ccsc1']","['O', 'CC', 'N#CCC=O', 'C', 'CCCCCC', 'c1ccc2nsnc2c1', 'c1ccc(C2(c3ccccc3)c3cc4c(cc3-c3sccc32)C(c2ccccc2)(c2ccccc2)c2ccsc2-4)cc1']","['CCCCCC', 'Cc1cccs1', 'Cc1cccs1', 'c1ccsc1', '.', 'O', 'CC', 'N#CCC=O', 'C', 'CCCCCC', 'c1ccc2nsnc2c1', 'c1ccc(C2(c3ccccc3)c3cc4c(cc3-c3sccc32)C(c2ccccc2)(c2ccccc2)c2ccsc2-4)cc1']","[0, 0, 0, 0, 0, 12, 5, 5, 6, 1, 2, 21, 91, 11, 12, 34, 36]"
PBDB-T,IDTO-T-4F,-5.297714285714285,-3.4170000000000003,-5.49,-3.88,0.833,CF,DIO,25,12.62,12.64,0.864,72.7,"['CCCCC(C)CC', 'Cc1cccs1', 'c1ccsc1', 'O=C1c2cscc2C(=O)c2cscc21', 'Cc1cc2cc3sccc3cc2s1']","['CCCCCCCC', 'O', 'N#CCC#N', 'O=C1CCc2cc(F)c(F)cc21', 'C', 'CCCCCC', 'c1ccsc1', 'c1ccc(C2(c3ccccc3)c3cc4c(cc3-c3sccc32)C(c2ccccc2)(c2ccccc2)c2ccsc2-4)cc1']","['CCCCC(C)CC', 'Cc1cccs1', 'c1ccsc1', 'O=C1c2cscc2C(=O)c2cscc21', 'Cc1cc2cc3sccc3cc2s1', '.', 'CCCCCCCC', 'O', 'N#CCC#N', 'O=C1CCc2cc(F)c(F)cc21', 'C', 'CCCCCC', 'c1ccsc1', 'c1ccc(C2(c3ccccc3)c3cc4c(cc3-c3sccc32)C(c2ccccc2)(c2ccccc2)c2ccsc2-4)cc1']","[0, 0, 0, 3, 5, 6, 29, 8, 1, 20, 2, 9, 39, 11, 12, 6, 36]"
PBDB-T,IDT2Se,-5.297714285714285,-3.4170000000000003,-5.41,-3.87,1.0,CB,_,80,9.11,9.11,0.88,59.8,"['CCCCC(C)CC', 'Cc1cccs1', 'c1ccsc1', 'O=C1c2cscc2C(=O)c2cscc21', 'Cc1cc2cc3sccc3cc2s1']","['N#CCC#N', 'O=C1CCc2ccccc21', 'CCCCCC', 'Cc1ccc(-c2cc3c(s2)-c2cc4c(cc2C3(c2ccccc2)c2ccccc2)-c2sc(-c3ccc(C)[se]3)cc2C4(c2ccccc2)c2ccccc2)[se]1']","['CCCCC(C)CC', 'Cc1cccs1', 'c1ccsc1', 'O=C1c2cscc2C(=O)c2cscc21', 'Cc1cc2cc3sccc3cc2s1', '.', 'N#CCC#N', 'O=C1CCc2ccccc21', 'CCCCCC', 'Cc1ccc(-c2cc3c(s2)-c2cc4c(cc2C3(c2ccccc2)c2ccccc2)-c2sc(-c3ccc(C)[se]3)cc2C4(c2ccccc2)c2ccccc2)[se]1']","[0, 0, 0, 0, 0, 0, 0, 3, 5, 6, 29, 8, 1, 9, 10, 12, 213]"
PBDB-T,IDT2Se-4F,-5.297714285714285,-3.4170000000000003,-5.51,-4.0,1.0,CB,_,80,11.03,11.03,0.79,65.4,"['CCCCC(C)CC', 'Cc1cccs1', 'c1ccsc1', 'O=C1c2cscc2C(=O)c2cscc21', 'Cc1cc2cc3sccc3cc2s1']","['N#CCC#N', 'O=C1CCc2cc(F)c(F)cc21', 'CCCCCC', 'Cc1ccc(-c2cc3c(s2)-c2cc4c(cc2C3(c2ccccc2)c2ccccc2)-c2sc(-c3ccc(C)[se]3)cc2C4(c2ccccc2)c2ccccc2)[se]1']","['CCCCC(C)CC', 'Cc1cccs1', 'c1ccsc1', 'O=C1c2cscc2C(=O)c2cscc21', 'Cc1cc2cc3sccc3cc2s1', '.', 'N#CCC#N', 'O=C1CCc2cc(F)c(F)cc21', 'CCCCCC', 'Cc1ccc(-c2cc3c(s2)-c2cc4c(cc2C3(c2ccccc2)c2ccccc2)-c2sc(-c3ccc(C)[se]3)cc2C4(c2ccccc2)c2ccccc2)[se]1']","[0, 0, 0, 0, 0, 0, 0, 3, 5, 6, 29, 8, 1, 9, 39, 12, 213]"
PBDT-Se-TAZ,ITIC,-5.23,-3.45,-5.574146341463415,-3.915,1.0,CF,DIO,25,10.07,10.07,0.81,66.7,"['CCCCCC', 'CCCCCCCCC(CCCCCC)Cc1ccc(-c2c3ccsc3c(-c3ccc(CCCCCCCCC(C)CCCCCC)[se]3)c3cc(C)sc23)[se]1', 'Cc1cccs1', 'c1ccsc1', 'Fc1cc2nnnc2cc1F']","['N#CCC#N', 'O=C1CCc2ccccc21', 'C', 'CCCCCC', 'c1ccc(C2(c3ccccc3)c3cc4c(cc3-c3sc5ccsc5c32)C(c2ccccc2)(c2ccccc2)c2c-4sc3ccsc23)cc1']","['CCCCCC', 'CCCCCCCCC(CCCCCC)Cc1ccc(-c2c3ccsc3c(-c3ccc(CCCCCCCCC(C)CCCCCC)[se]3)c3cc(C)sc23)[se]1', 'Cc1cccs1', 'c1ccsc1', 'Fc1cc2nnnc2cc1F', '.', 'N#CCC#N', 'O=C1CCc2ccccc21', 'C', 'CCCCCC', 'c1ccc(C2(c3ccccc3)c3cc4c(cc3-c3sc5ccsc5c32)C(c2ccccc2)(c2ccccc2)c2c-4sc3ccsc23)cc1']","[0, 0, 0, 0, 0, 0, 12, 214, 5, 6, 18, 1, 9, 10, 11, 12, 14]"
PBDTS-Se-TAZ,ITIC,-5.29,-3.49,-5.574146341463415,-3.915,1.0,CF,DIO,25,12.31,12.31,0.84,75.1,"['CCCCCCCCC(C)CCCCCC', 'CCCCCCCC', 'Cc1cc2c(-c3ccc(S)[se]3)c3sccc3c(-c3ccc(S)[se]3)c2s1', 'Cc1cccs1', 'c1ccsc1', 'Fc1cc2nnnc2cc1F']","['N#CCC#N', 'O=C1CCc2ccccc21', 'C', 'CCCCCC', 'c1ccc(C2(c3ccccc3)c3cc4c(cc3-c3sc5ccsc5c32)C(c2ccccc2)(c2ccccc2)c2c-4sc3ccsc23)cc1']","['CCCCCCCCC(C)CCCCCC', 'CCCCCCCC', 'Cc1cc2c(-c3ccc(S)[se]3)c3sccc3c(-c3ccc(S)[se]3)c2s1', 'Cc1cccs1', 'c1ccsc1', 'Fc1cc2nnnc2cc1F', '.', 'N#CCC#N', 'O=C1CCc2ccccc21', 'C', 'CCCCCC', 'c1ccc(C2(c3ccccc3)c3cc4c(cc3-c3sc5ccsc5c32)C(c2ccccc2)(c2ccccc2)c2c-4sc3ccsc23)cc1']","[0, 0, 0, 0, 0, 16, 20, 215, 5, 6, 18, 1, 9, 10, 11, 12, 14]"
PBDB-TF,IT-M,-5.497142857142857,-3.6428571428571423,-5.513571428571429,-3.808,1.0,CB,DIO,100,10.5,10.47,1.02,65.0,"['CCCCC(C)CC', 'Cc1cccs1', 'Fc1ccsc1', 'O=C1c2cscc2C(=O)c2cscc21', 'c1ccsc1', 'Cc1cc2cc3sccc3cc2s1']","['N#CCC#N', 'Cc1ccc2c(c1)CCC2=O', 'C', 'CCCCCC', 'c1ccc(C2(c3ccccc3)c3cc4c(cc3-c3sc5ccsc5c32)C(c2ccccc2)(c2ccccc2)c2c-4sc3ccsc23)cc1']","['CCCCC(C)CC', 'Cc1cccs1', 'Fc1ccsc1', 'O=C1c2cscc2C(=O)c2cscc21', 'c1ccsc1', 'Cc1cc2cc3sccc3cc2s1', '.', 'N#CCC#N', 'Cc1ccc2c(c1)CCC2=O', 'C', 'CCCCCC', 'c1ccc(C2(c3ccccc3)c3cc4c(cc3-c3sc5ccsc5c32)C(c2ccccc2)(c2ccccc2)c2c-4sc3ccsc23)cc1']","[0, 0, 0, 0, 0, 3, 5, 23, 29, 6, 8, 1, 9, 15, 11, 12, 14]"
PBDB-TF,IT-4F,-5.497142857142857,-3.6428571428571423,-5.66875,-4.060416666666667,1.0,CB,DIO,100,13.7,13.65,0.87,77.0,"['CCCCC(C)CC', 'Cc1cccs1', 'Fc1ccsc1', 'O=C1c2cscc2C(=O)c2cscc21', 'c1ccsc1', 'Cc1cc2cc3sccc3cc2s1']","['N#CCC#N', 'O=C1CCc2cc(F)c(F)cc21', 'C', 'CCCCCC', 'c1ccc(C2(c3ccccc3)c3cc4c(cc3-c3sc5ccsc5c32)C(c2ccccc2)(c2ccccc2)c2c-4sc3ccsc23)cc1']","['CCCCC(C)CC', 'Cc1cccs1', 'Fc1ccsc1', 'O=C1c2cscc2C(=O)c2cscc21', 'c1ccsc1', 'Cc1cc2cc3sccc3cc2s1', '.', 'N#CCC#N', 'O=C1CCc2cc(F)c(F)cc21', 'C', 'CCCCCC', 'c1ccc(C2(c3ccccc3)c3cc4c(cc3-c3sc5ccsc5c32)C(c2ccccc2)(c2ccccc2)c2c-4sc3ccsc23)cc1']","[0, 0, 0, 0, 0, 3, 5, 23, 29, 6, 8, 1, 9, 39, 11, 12, 14]"
PBZ1,ITIC,-5.27,-3.06,-5.574146341463415,-3.915,1.0,Toluene,_,160,5.8,5.79,0.74,49.8,"['CCCCC(C)CC', 'O', 'CCCCCCCCC(C)CCCCCC', 'Cc1cccs1', 'c1ccsc1', 'Fc1cc2nnnc2cc1F', 'c1ccccc1', 'Cc1cc2cc3sccc3cc2s1']","['N#CCC#N', 'O=C1CCc2ccccc21', 'C', 'CCCCCC', 'c1ccc(C2(c3ccccc3)c3cc4c(cc3-c3sc5ccsc5c32)C(c2ccccc2)(c2ccccc2)c2c-4sc3ccsc23)cc1']","['CCCCC(C)CC', 'O', 'CCCCCCCCC(C)CCCCCC', 'Cc1cccs1', 'c1ccsc1', 'Fc1cc2nnnc2cc1F', 'c1ccccc1', 'Cc1cc2cc3sccc3cc2s1', '.', 'N#CCC#N', 'O=C1CCc2ccccc21', 'C', 'CCCCCC', 'c1ccc(C2(c3ccccc3)c3cc4c(cc3-c3sc5ccsc5c32)C(c2ccccc2)(c2ccccc2)c2c-4sc3ccsc23)cc1']","[0, 0, 0, 3, 2, 16, 5, 6, 18, 56, 8, 1, 9, 10, 11, 12, 14]"
PBZ-m-CF3,ITIC,-5.49,-3.22,-5.574146341463415,-3.915,1.0,Toluene,_,160,10.4,10.41,0.94,60.2,"['CCCCC(C)CC', 'O', 'CCCCCCCCC(C)CCCCCC', 'FC(F)F', 'Cc1cccs1', 'c1ccsc1', 'Fc1cc2nnnc2cc1F', 'c1ccccc1', 'Cc1cc2cc3sccc3cc2s1']","['N#CCC#N', 'O=C1CCc2ccccc21', 'C', 'CCCCCC', 'c1ccc(C2(c3ccccc3)c3cc4c(cc3-c3sc5ccsc5c32)C(c2ccccc2)(c2ccccc2)c2c-4sc3ccsc23)cc1']","['CCCCC(C)CC', 'O', 'CCCCCCCCC(C)CCCCCC', 'FC(F)F', 'Cc1cccs1', 'c1ccsc1', 'Fc1cc2nnnc2cc1F', 'c1ccccc1', 'Cc1cc2cc3sccc3cc2s1', '.', 'N#CCC#N', 'O=C1CCc2ccccc21', 'C', 'CCCCCC', 'c1ccc(C2(c3ccccc3)c3cc4c(cc3-c3sc5ccsc5c32)C(c2ccccc2)(c2ccccc2)c2c-4sc3ccsc23)cc1']","[0, 0, 3, 2, 16, 216, 5, 6, 18, 56, 8, 1, 9, 10, 11, 12, 14]"
PBDB-TF,HF-PCIC,-5.497142857142857,-3.6428571428571423,-5.53,-3.83,0.833,CB,CN,110,10.97,10.67,0.92,72.42,"['CCCCC(C)CC', 'Cc1cccs1', 'Fc1ccsc1', 'O=C1c2cscc2C(=O)c2cscc21', 'c1ccsc1', 'Cc1cc2cc3sccc3cc2s1']","['N#CCC#N', 'O=C1CCc2cc(F)c(F)cc21', 'C', 'CCCCC(CC)CC1(CCCCC(C)CC)c2ccsc2-c2sccc21', 'CCCCC(CC)CC1(CC(CC)CCCC)c2ccsc2-c2sccc21', 'Fc1ccc(F)cc1']","['CCCCC(C)CC', 'Cc1cccs1', 'Fc1ccsc1', 'O=C1c2cscc2C(=O)c2cscc21', 'c1ccsc1', 'Cc1cc2cc3sccc3cc2s1', '.', 'N#CCC#N', 'O=C1CCc2cc(F)c(F)cc21', 'C', 'CCCCC(CC)CC1(CCCCC(C)CC)c2ccsc2-c2sccc21', 'CCCCC(CC)CC1(CC(CC)CCCC)c2ccsc2-c2sccc21', 'Fc1ccc(F)cc1']","[0, 0, 0, 0, 3, 5, 23, 29, 6, 8, 1, 9, 39, 11, 201, 144, 202]"
PBDB-TF,HFO-PCIC,-5.497142857142857,-3.6428571428571423,-5.5,-3.81,0.833,CB,CN,110,8.36,8.33,0.93,70.99,"['CCCCC(C)CC', 'Cc1cccs1', 'Fc1ccsc1', 'O=C1c2cscc2C(=O)c2cscc21', 'c1ccsc1', 'Cc1cc2cc3sccc3cc2s1']","['CO', 'N#CCC#N', 'O=C1CCc2cc(F)c(F)cc21', 'C', 'CCCCC(CC)CC1(CCCCC(C)CC)c2ccsc2-c2sccc21', 'CCCCC(CC)CC1(CC(CC)CCCC)c2ccsc2-c2sccc21', 'Fc1ccc(F)cc1']","['CCCCC(C)CC', 'Cc1cccs1', 'Fc1ccsc1', 'O=C1c2cscc2C(=O)c2cscc21', 'c1ccsc1', 'Cc1cc2cc3sccc3cc2s1', '.', 'CO', 'N#CCC#N', 'O=C1CCc2cc(F)c(F)cc21', 'C', 'CCCCC(CC)CC1(CCCCC(C)CC)c2ccsc2-c2sccc21', 'CCCCC(CC)CC1(CC(CC)CCCC)c2ccsc2-c2sccc21', 'Fc1ccc(F)cc1']","[0, 0, 0, 3, 5, 23, 29, 6, 8, 1, 61, 9, 39, 11, 201, 144, 202]"
PBDB-TF,OF-PCIC,-5.497142857142857,-3.6428571428571423,-5.66,-3.86,0.833,CB,CN,110,9.09,9.19,0.91,73.37,"['CCCCC(C)CC', 'Cc1cccs1', 'Fc1ccsc1', 'O=C1c2cscc2C(=O)c2cscc21', 'c1ccsc1', 'Cc1cc2cc3sccc3cc2s1']","['N#CCC#N', 'O=C1CCc2cc(F)c(F)cc21', 'C', 'CCCCC(CC)CC1(CCCCC(C)CC)c2ccsc2-c2sccc21', 'CCCCC(CC)CC1(CC(CC)CCCC)c2ccsc2-c2sccc21', 'Fc1cc(F)c(F)cc1F']","['CCCCC(C)CC', 'Cc1cccs1', 'Fc1ccsc1', 'O=C1c2cscc2C(=O)c2cscc21', 'c1ccsc1', 'Cc1cc2cc3sccc3cc2s1', '.', 'N#CCC#N', 'O=C1CCc2cc(F)c(F)cc21', 'C', 'CCCCC(CC)CC1(CCCCC(C)CC)c2ccsc2-c2sccc21', 'CCCCC(CC)CC1(CC(CC)CCCC)c2ccsc2-c2sccc21', 'Fc1cc(F)c(F)cc1F']","[0, 0, 0, 0, 3, 5, 23, 29, 6, 8, 1, 9, 39, 11, 201, 144, 217]"
PBDB-T,IF-TN,-5.297714285714285,-3.4170000000000003,-5.8,-3.93,1.0,CB,CN,80,2.89,2.89,1.006,40.95,"['CCCCC(C)CC', 'Cc1cccs1', 'c1ccsc1', 'O=C1c2cscc2C(=O)c2cscc21', 'Cc1cc2cc3sccc3cc2s1']","['N#CCC#N', 'O=C1CCc2cc3ccccc3cc21', 'C', 'CCCCC(C)CC', 'c1ccsc1', 'CCCCCCC1(CCCCCC)c2ccccc2-c2cc3c(cc21)-c1ccccc1C3(CCCCCC)CCCCCC']","['CCCCC(C)CC', 'Cc1cccs1', 'c1ccsc1', 'O=C1c2cscc2C(=O)c2cscc21', 'Cc1cc2cc3sccc3cc2s1', '.', 'N#CCC#N', 'O=C1CCc2cc3ccccc3cc21', 'C', 'CCCCC(C)CC', 'c1ccsc1', 'CCCCCCC1(CCCCCC)c2ccccc2-c2cc3c(cc21)-c1ccccc1C3(CCCCCC)CCCCCC']","[0, 0, 0, 0, 0, 3, 5, 6, 29, 8, 1, 9, 37, 11, 3, 6, 218]"
PBDB-T,IDT-TN,-5.297714285714285,-3.4170000000000003,-5.42,-4.03,1.0,CB,CN,80,5.77,5.77,0.967,45.17,"['CCCCC(C)CC', 'Cc1cccs1', 'c1ccsc1', 'O=C1c2cscc2C(=O)c2cscc21', 'Cc1cc2cc3sccc3cc2s1']","['N#CCC#N', 'O=C1CCc2cc3ccccc3cc21', 'C', 'CCCCC(C)CC', 'c1ccsc1', 'CCCCCCC1(CCCCCC)c2cc3c(cc2-c2sccc21)C(CCCCCC)(CCCCCC)c1ccsc1-3']","['CCCCC(C)CC', 'Cc1cccs1', 'c1ccsc1', 'O=C1c2cscc2C(=O)c2cscc21', 'Cc1cc2cc3sccc3cc2s1', '.', 'N#CCC#N', 'O=C1CCc2cc3ccccc3cc21', 'C', 'CCCCC(C)CC', 'c1ccsc1', 'CCCCCCC1(CCCCCC)c2cc3c(cc2-c2sccc21)C(CCCCCC)(CCCCCC)c1ccsc1-3']","[0, 0, 0, 0, 0, 3, 5, 6, 29, 8, 1, 9, 37, 11, 3, 6, 28]"
PBDB-T,ITIC-Cl4,-5.297714285714285,-3.4170000000000003,-5.5,-3.9,1.0,o-DCB,CN,25,9.6,9.55,0.74,60.0,"['CCCCC(C)CC', 'Cc1cccs1', 'c1ccsc1', 'O=C1c2cscc2C(=O)c2cscc21', 'Cc1cc2cc3sccc3cc2s1']","['N#CCC#N', 'O=C1CCc2cc(Cl)c(Cl)cc21', 'C', 'CCCCCC', 'c1ccc(C2(c3ccccc3)c3cc4c(cc3-c3sc5ccsc5c32)C(c2ccccc2)(c2ccccc2)c2c-4sc3ccsc23)cc1']","['CCCCC(C)CC', 'Cc1cccs1', 'c1ccsc1', 'O=C1c2cscc2C(=O)c2cscc21', 'Cc1cc2cc3sccc3cc2s1', '.', 'N#CCC#N', 'O=C1CCc2cc(Cl)c(Cl)cc21', 'C', 'CCCCCC', 'c1ccc(C2(c3ccccc3)c3cc4c(cc3-c3sc5ccsc5c32)C(c2ccccc2)(c2ccccc2)c2c-4sc3ccsc23)cc1']","[0, 0, 0, 0, 0, 0, 3, 5, 6, 29, 8, 1, 9, 38, 11, 12, 14]"
PBDTS-TzBI,ITIC,-5.39,-3.52,-5.574146341463415,-3.915,1.0,CB,_,130,9.04,8.88,0.94,56.2,"['CCCCC(C)CC', 'CCCCCCCC', 'CCCCCCCCC', 'S', 'c1ccsc1', 'Cc1cccs1', 'O=C1NC(=O)c2cc3nnnc3cc21', 'Cc1cc2cc3sccc3cc2s1']","['N#CCC#N', 'O=C1CCc2ccccc21', 'C', 'CCCCCC', 'c1ccc(C2(c3ccccc3)c3cc4c(cc3-c3sc5ccsc5c32)C(c2ccccc2)(c2ccccc2)c2c-4sc3ccsc23)cc1']","['CCCCC(C)CC', 'CCCCCCCC', 'CCCCCCCCC', 'S', 'c1ccsc1', 'Cc1cccs1', 'O=C1NC(=O)c2cc3nnnc3cc21', 'Cc1cc2cc3sccc3cc2s1', '.', 'N#CCC#N', 'O=C1CCc2ccccc21', 'C', 'CCCCCC', 'c1ccc(C2(c3ccccc3)c3cc4c(cc3-c3sc5ccsc5c32)C(c2ccccc2)(c2ccccc2)c2c-4sc3ccsc23)cc1']","[0, 0, 0, 3, 20, 77, 24, 6, 5, 116, 8, 1, 9, 10, 11, 12, 14]"
PBDB-T,NFBDT-Me,-5.297714285714285,-3.4170000000000003,-5.4,-3.78,1.667,CF,_,25,11.0,11.01,0.909,70.0,"['CCCCC(C)CC', 'Cc1cccs1', 'c1ccsc1', 'O=C1c2cscc2C(=O)c2cscc21', 'Cc1cc2cc3sccc3cc2s1']","['N#CCC#N', 'Cc1ccc2c(c1)C(=O)CC2', 'C', 'CCCCCC', 'c1ccc(C2(c3ccccc3)c3ccsc3-c3sc4cc5c6c(sc5cc4c32)-c2sccc2C6(c2ccccc2)c2ccccc2)cc1']","['CCCCC(C)CC', 'Cc1cccs1', 'c1ccsc1', 'O=C1c2cscc2C(=O)c2cscc21', 'Cc1cc2cc3sccc3cc2s1', '.', 'N#CCC#N', 'Cc1ccc2c(c1)C(=O)CC2', 'C', 'CCCCCC', 'c1ccc(C2(c3ccccc3)c3ccsc3-c3sc4cc5c6c(sc5cc4c32)-c2sccc2C6(c2ccccc2)c2ccccc2)cc1']","[0, 0, 0, 0, 0, 0, 3, 5, 6, 29, 8, 1, 9, 200, 11, 12, 27]"
PBDB-T,NFBDT-F,-5.297714285714285,-3.4170000000000003,-5.43,-3.88,1.0,CF,_,25,10.62,10.63,0.793,69.5,"['CCCCC(C)CC', 'Cc1cccs1', 'c1ccsc1', 'O=C1c2cscc2C(=O)c2cscc21', 'Cc1cc2cc3sccc3cc2s1']","['N#CCC#N', 'O=C1CCc2ccc(F)cc21', 'C', 'CCCCCC', 'c1ccc(C2(c3ccccc3)c3ccsc3-c3sc4cc5c6c(sc5cc4c32)-c2sccc2C6(c2ccccc2)c2ccccc2)cc1']","['CCCCC(C)CC', 'Cc1cccs1', 'c1ccsc1', 'O=C1c2cscc2C(=O)c2cscc21', 'Cc1cc2cc3sccc3cc2s1', '.', 'N#CCC#N', 'O=C1CCc2ccc(F)cc21', 'C', 'CCCCCC', 'c1ccc(C2(c3ccccc3)c3ccsc3-c3sc4cc5c6c(sc5cc4c32)-c2sccc2C6(c2ccccc2)c2ccccc2)cc1']","[0, 0, 0, 0, 0, 0, 3, 5, 6, 29, 8, 1, 9, 60, 11, 12, 27]"
PBDB-T,NFBDT,-5.297714285714285,-3.4170000000000003,-5.400000000000001,-3.83,1.25,CF,_,25,10.42,10.46,0.872,67.2,"['CCCCC(C)CC', 'Cc1cccs1', 'c1ccsc1', 'O=C1c2cscc2C(=O)c2cscc21', 'Cc1cc2cc3sccc3cc2s1']","['N#CCC#N', 'O=C1CCc2ccccc21', 'C', 'CCCCCC', 'c1ccc(C2(c3ccccc3)c3ccsc3-c3sc4cc5c6c(sc5cc4c32)-c2sccc2C6(c2ccccc2)c2ccccc2)cc1']","['CCCCC(C)CC', 'Cc1cccs1', 'c1ccsc1', 'O=C1c2cscc2C(=O)c2cscc21', 'Cc1cc2cc3sccc3cc2s1', '.', 'N#CCC#N', 'O=C1CCc2ccccc21', 'C', 'CCCCCC', 'c1ccc(C2(c3ccccc3)c3ccsc3-c3sc4cc5c6c(sc5cc4c32)-c2sccc2C6(c2ccccc2)c2ccccc2)cc1']","[0, 0, 0, 0, 0, 0, 3, 5, 6, 29, 8, 1, 9, 10, 11, 12, 27]"
PBDB-T,SN6IC-4F,-5.297714285714285,-3.4170000000000003,-5.52,-4.11,1.0,CB,DIO,25,13.2,13.21,0.78,73.0,"['CCCCC(C)CC', 'Cc1cccs1', 'c1ccsc1', 'O=C1c2cscc2C(=O)c2cscc21', 'Cc1cc2cc3sccc3cc2s1']","['N#CCC#N', 'O=C1CCc2cc(F)c(F)cc21', 'CCCCCCCCCCCCC', 'C', 'c1cc2nc3c(sc4c5nc6ccsc6c5sc34)c2s1']","['CCCCC(C)CC', 'Cc1cccs1', 'c1ccsc1', 'O=C1c2cscc2C(=O)c2cscc21', 'Cc1cc2cc3sccc3cc2s1', '.', 'N#CCC#N', 'O=C1CCc2cc(F)c(F)cc21', 'CCCCCCCCCCCCC', 'C', 'c1cc2nc3c(sc4c5nc6ccsc6c5sc34)c2s1']","[0, 0, 0, 0, 0, 0, 3, 5, 6, 29, 8, 1, 9, 39, 219, 11, 220]"
PTB7-Th,ITIC,-5.204782608695651,-3.5391891891891896,-5.574146341463415,-3.915,0.5,CB,_,25,7.8,7.84,0.825,66.0,"['O', 'CCCCC(C)CC', 'C=O', 'CCCCC(C)CC', 'Cc1scc2scc(F)c12', 'c1ccsc1', 'Cc1cc2cc3sccc3cc2s1']","['N#CCC#N', 'O=C1CCc2ccccc21', 'C', 'CCCCCC', 'c1ccc(C2(c3ccccc3)c3cc4c(cc3-c3sc5ccsc5c32)C(c2ccccc2)(c2ccccc2)c2c-4sc3ccsc23)cc1']","['O', 'CCCCC(C)CC', 'C=O', 'CCCCC(C)CC', 'Cc1scc2scc(F)c12', 'c1ccsc1', 'Cc1cc2cc3sccc3cc2s1', '.', 'N#CCC#N', 'O=C1CCc2ccccc21', 'C', 'CCCCCC', 'c1ccc(C2(c3ccccc3)c3cc4c(cc3-c3sc5ccsc5c32)C(c2ccccc2)(c2ccccc2)c2c-4sc3ccsc23)cc1']","[0, 0, 0, 0, 2, 3, 4, 3, 33, 6, 8, 1, 9, 10, 11, 12, 14]"
PTB7-Th,IDTT-T,-5.204782608695651,-3.5391891891891896,-5.51,-3.51,0.5,CB,_,25,9.1,9.08,1.015,57.0,"['O', 'CCCCC(C)CC', 'C=O', 'CCCCC(C)CC', 'Cc1scc2scc(F)c12', 'c1ccsc1', 'Cc1cc2cc3sccc3cc2s1']","['CC', 'C', 'CCCCCC', 'O=C1CC(=O)NC(=S)N1', 'c1ccc(C2(c3ccccc3)c3cc4c(cc3-c3sc5ccsc5c32)C(c2ccccc2)(c2ccccc2)c2c-4sc3ccsc23)cc1']","['O', 'CCCCC(C)CC', 'C=O', 'CCCCC(C)CC', 'Cc1scc2scc(F)c12', 'c1ccsc1', 'Cc1cc2cc3sccc3cc2s1', '.', 'CC', 'C', 'CCCCCC', 'O=C1CC(=O)NC(=S)N1', 'c1ccc(C2(c3ccccc3)c3cc4c(cc3-c3sc5ccsc5c32)C(c2ccccc2)(c2ccccc2)c2c-4sc3ccsc23)cc1']","[0, 0, 0, 0, 2, 3, 4, 3, 33, 6, 8, 1, 21, 11, 12, 122, 14]"
PBDB-T,IDT-IC,-5.297714285714285,-3.4170000000000003,-5.693333333333334,-3.866666666666666,1.0,DCB,_,25,4.69,4.29,0.83,49.0,"['CCCCC(C)CC', 'Cc1cccs1', 'c1ccsc1', 'O=C1c2cscc2C(=O)c2cscc21', 'Cc1cc2cc3sccc3cc2s1']","['N#CCC#N', 'O=C1CCc2ccccc21', 'C', 'CCCCCC', 'c1ccc(C2(c3ccccc3)c3cc4c(cc3-c3sccc32)C(c2ccccc2)(c2ccccc2)c2ccsc2-4)cc1']","['CCCCC(C)CC', 'Cc1cccs1', 'c1ccsc1', 'O=C1c2cscc2C(=O)c2cscc21', 'Cc1cc2cc3sccc3cc2s1', '.', 'N#CCC#N', 'O=C1CCc2ccccc21', 'C', 'CCCCCC', 'c1ccc(C2(c3ccccc3)c3cc4c(cc3-c3sccc32)C(c2ccccc2)(c2ccccc2)c2ccsc2-4)cc1']","[0, 0, 0, 0, 0, 0, 3, 5, 6, 29, 8, 1, 9, 10, 11, 12, 36]"
PBDB-T,O-NTNC,-5.297714285714285,-3.4170000000000003,-5.54,-3.78,1.25,CB,DIO,25,11.04,11.05,0.942,73.4,"['CCCCC(C)CC', 'Cc1cccs1', 'c1ccsc1', 'O=C1c2cscc2C(=O)c2cscc21', 'Cc1cc2cc3sccc3cc2s1']","['OS', 'CCCCCCC(C)CCCC', 'N#CCC#N', 'O=C1CCc2cc3ccccc3cc21', 'C', 'c1ccc(C2(c3ccccc3)c3ccsc3-c3c2ccc2c4c(ccc32)C(c2ccccc2)(c2ccccc2)c2ccsc2-4)cc1']","['CCCCC(C)CC', 'Cc1cccs1', 'c1ccsc1', 'O=C1c2cscc2C(=O)c2cscc21', 'Cc1cc2cc3sccc3cc2s1', '.', 'OS', 'CCCCCCC(C)CCCC', 'N#CCC#N', 'O=C1CCc2cc3ccccc3cc21', 'C', 'c1ccc(C2(c3ccccc3)c3ccsc3-c3c2ccc2c4c(ccc32)C(c2ccccc2)(c2ccccc2)c2ccsc2-4)cc1']","[0, 0, 0, 0, 0, 3, 5, 6, 29, 8, 1, 31, 32, 9, 37, 11, 72]"
PBDB-T,BTTFIC,-5.297714285714285,-3.4170000000000003,-5.56,-3.95,1.5,o-DCB,_,130,9.0,9.01,0.935,54.3,"['CCCCC(C)CC', 'Cc1cccs1', 'c1ccsc1', 'O=C1c2cscc2C(=O)c2cscc21', 'Cc1cc2cc3sccc3cc2s1']","['N#CCC#N', 'O=C1CCc2ccccc21', 'C', 'CCCCCCCCC1(CCCCCCCC)c2cc3c(cc2-c2cc4c(cc21)-c1sc2ccsc2c1C4(CCCCCCCC)CCCCCCCC)C(CCCCCCCC)(CCCCCCCC)c1c-3sc2ccsc12']","['CCCCC(C)CC', 'Cc1cccs1', 'c1ccsc1', 'O=C1c2cscc2C(=O)c2cscc21', 'Cc1cc2cc3sccc3cc2s1', '.', 'N#CCC#N', 'O=C1CCc2ccccc21', 'C', 'CCCCCCCCC1(CCCCCCCC)c2cc3c(cc2-c2cc4c(cc21)-c1sc2ccsc2c1C4(CCCCCCCC)CCCCCCCC)C(CCCCCCCC)(CCCCCCCC)c1c-3sc2ccsc12']","[0, 0, 0, 0, 0, 0, 0, 3, 5, 6, 29, 8, 1, 9, 10, 11, 221]"
PTB7-Th,BTTFIC,-5.204782608695651,-3.5391891891891896,-5.56,-3.95,0.5,o-DCB,_,130,8.47,8.46,0.871,55.0,"['O', 'CCCCC(C)CC', 'C=O', 'CCCCC(C)CC', 'Cc1scc2scc(F)c12', 'c1ccsc1', 'Cc1cc2cc3sccc3cc2s1']","['N#CCC#N', 'O=C1CCc2ccccc21', 'C', 'CCCCCCCCC1(CCCCCCCC)c2cc3c(cc2-c2cc4c(cc21)-c1sc2ccsc2c1C4(CCCCCCCC)CCCCCCCC)C(CCCCCCCC)(CCCCCCCC)c1c-3sc2ccsc12']","['O', 'CCCCC(C)CC', 'C=O', 'CCCCC(C)CC', 'Cc1scc2scc(F)c12', 'c1ccsc1', 'Cc1cc2cc3sccc3cc2s1', '.', 'N#CCC#N', 'O=C1CCc2ccccc21', 'C', 'CCCCCCCCC1(CCCCCCCC)c2cc3c(cc2-c2cc4c(cc21)-c1sc2ccsc2c1C4(CCCCCCCC)CCCCCCCC)C(CCCCCCCC)(CCCCCCCC)c1c-3sc2ccsc12']","[0, 0, 0, 0, 0, 2, 3, 4, 3, 33, 6, 8, 1, 9, 10, 11, 221]"
PBDB-T,NFTI,-5.297714285714285,-3.4170000000000003,-5.46,-3.77,1.111,o-DCB,DPE,25,8.34,8.3,0.898,57.0,"['CCCCC(C)CC', 'Cc1cccs1', 'c1ccsc1', 'O=C1c2cscc2C(=O)c2cscc21', 'Cc1cc2cc3sccc3cc2s1']","['N#CCC#N', 'O=C1CCc2ccccc21', 'C', 'CCCCCCCC', 'c1cc2cscc2s1', 'CCCCCCCCC1(CCCCCCCC)c2ccccc2-c2ccccc21']","['CCCCC(C)CC', 'Cc1cccs1', 'c1ccsc1', 'O=C1c2cscc2C(=O)c2cscc21', 'Cc1cc2cc3sccc3cc2s1', '.', 'N#CCC#N', 'O=C1CCc2ccccc21', 'C', 'CCCCCCCC', 'c1cc2cscc2s1', 'CCCCCCCCC1(CCCCCCCC)c2ccccc2-c2ccccc21']","[0, 0, 0, 0, 0, 3, 5, 6, 29, 8, 1, 9, 10, 11, 20, 86, 70]"
FTAZ,F5IC,-5.43,-3.3200000000000003,-5.82,-4.05,0.667,CF,DIO,25,5.6,5.63,0.704,53.7,"['CCCCCCC(C)CCCC', 'S', 'Cc1cc2cc3sccc3cc2s1', 'Cc1cccs1', 'c1ccsc1', 'Fc1cc2nn(S)nc2cc1F']","['N#CCC#N', 'O=C1CCc2cc(F)c(F)cc21', 'C', 'CCCCCC', 'c1ccc(C2(c3ccccc3)c3cc4c(cc3-c3sccc32)C(c2ccccc2)(c2ccccc2)c2ccsc2-4)cc1']","['CCCCCCC(C)CCCC', 'S', 'Cc1cc2cc3sccc3cc2s1', 'Cc1cccs1', 'c1ccsc1', 'Fc1cc2nn(S)nc2cc1F', '.', 'N#CCC#N', 'O=C1CCc2cc(F)c(F)cc21', 'C', 'CCCCCC', 'c1ccc(C2(c3ccccc3)c3cc4c(cc3-c3sccc32)C(c2ccccc2)(c2ccccc2)c2ccsc2-4)cc1']","[0, 0, 0, 0, 0, 32, 24, 8, 5, 6, 57, 1, 9, 39, 11, 12, 36]"
FTAZ,F7IC,-5.43,-3.3200000000000003,-5.74,-4.01,0.667,CF,DIO,25,8.2,8.16,0.742,59.7,"['CCCCCCC(C)CCCC', 'S', 'Cc1cc2cc3sccc3cc2s1', 'Cc1cccs1', 'c1ccsc1', 'Fc1cc2nn(S)nc2cc1F']","['N#CCC#N', 'O=C1CCc2cc(F)c(F)cc21', 'C', 'CCCCCC', 'c1ccc(C2(c3ccccc3)c3cc4c(cc3-c3sc5ccsc5c32)C(c2ccccc2)(c2ccccc2)c2c-4sc3ccsc23)cc1']","['CCCCCCC(C)CCCC', 'S', 'Cc1cc2cc3sccc3cc2s1', 'Cc1cccs1', 'c1ccsc1', 'Fc1cc2nn(S)nc2cc1F', '.', 'N#CCC#N', 'O=C1CCc2cc(F)c(F)cc21', 'C', 'CCCCCC', 'c1ccc(C2(c3ccccc3)c3cc4c(cc3-c3sc5ccsc5c32)C(c2ccccc2)(c2ccccc2)c2c-4sc3ccsc23)cc1']","[0, 0, 0, 0, 0, 32, 24, 8, 5, 6, 57, 1, 9, 39, 11, 12, 14]"
FTAZ,F9IC,-5.43,-3.3200000000000003,-5.52,-3.97,0.667,CF,DIO,25,11.7,11.71,0.873,66.4,"['CCCCCCC(C)CCCC', 'S', 'Cc1cc2cc3sccc3cc2s1', 'Cc1cccs1', 'c1ccsc1', 'Fc1cc2nn(S)nc2cc1F']","['N#CCC#N', 'O=C1CCc2cc(F)c(F)cc21', 'C', 'CCCCCC', 'c1ccc(C2(c3ccccc3)c3cc4c(cc3-c3sc5c(sc6ccsc65)c32)C(c2ccccc2)(c2ccccc2)c2c-4sc3c2sc2ccsc23)cc1']","['CCCCCCC(C)CCCC', 'S', 'Cc1cc2cc3sccc3cc2s1', 'Cc1cccs1', 'c1ccsc1', 'Fc1cc2nn(S)nc2cc1F', '.', 'N#CCC#N', 'O=C1CCc2cc(F)c(F)cc21', 'C', 'CCCCCC', 'c1ccc(C2(c3ccccc3)c3cc4c(cc3-c3sc5c(sc6ccsc65)c32)C(c2ccccc2)(c2ccccc2)c2c-4sc3c2sc2ccsc23)cc1']","[0, 0, 0, 0, 0, 32, 24, 8, 5, 6, 57, 1, 9, 39, 11, 12, 118]"
PBDTTz-SBP,ITIC,-5.46,-3.5,-5.574146341463415,-3.915,1.0,CB,_,25,12.09,12.09,0.914,71.43,"['CCCCCCCCC(C)CCCCCC', 'CCCCCCCCC(C)CCCCCC', 'S', 'Cc1cccs1', 'c1ccsc1', 'Fc1cc2nnnc2cc1F', 'c1ccccc1', 'Cc1cc2cc3sccc3cc2s1']","['N#CCC#N', 'O=C1CCc2ccccc21', 'C', 'CCCCCC', 'c1ccc(C2(c3ccccc3)c3cc4c(cc3-c3sc5ccsc5c32)C(c2ccccc2)(c2ccccc2)c2c-4sc3ccsc23)cc1']","['CCCCCCCCC(C)CCCCCC', 'CCCCCCCCC(C)CCCCCC', 'S', 'Cc1cccs1', 'c1ccsc1', 'Fc1cc2nnnc2cc1F', 'c1ccccc1', 'Cc1cc2cc3sccc3cc2s1', '.', 'N#CCC#N', 'O=C1CCc2ccccc21', 'C', 'CCCCCC', 'c1ccc(C2(c3ccccc3)c3cc4c(cc3-c3sc5ccsc5c32)C(c2ccccc2)(c2ccccc2)c2c-4sc3ccsc23)cc1']","[0, 0, 0, 16, 16, 24, 5, 6, 18, 56, 8, 1, 9, 10, 11, 12, 14]"
PBDTTz-BP,ITIC,-5.025,-2.97,-5.574146341463415,-3.915,1.0,CB,_,25,9.2,9.2,0.832,61.56,"['CCCCCCCCC(C)CCCCCC', 'O', 'CCCCCCC(C)CCCC', 'Cc1cccs1', 'c1ccsc1', 'Fc1cc2nn(S)nc2cc1F', 'c1ccccc1', 'Cc1cc2cc3sccc3cc2s1']","['N#CCC#N', 'O=C1CCc2ccccc21', 'C', 'CCCCCC', 'c1ccc(C2(c3ccccc3)c3cc4c(cc3-c3sc5ccsc5c32)C(c2ccccc2)(c2ccccc2)c2c-4sc3ccsc23)cc1']","['CCCCCCCCC(C)CCCCCC', 'O', 'CCCCCCC(C)CCCC', 'Cc1cccs1', 'c1ccsc1', 'Fc1cc2nn(S)nc2cc1F', 'c1ccccc1', 'Cc1cc2cc3sccc3cc2s1', '.', 'N#CCC#N', 'O=C1CCc2ccccc21', 'C', 'CCCCCC', 'c1ccc(C2(c3ccccc3)c3cc4c(cc3-c3sc5ccsc5c32)C(c2ccccc2)(c2ccccc2)c2c-4sc3ccsc23)cc1']","[0, 0, 0, 16, 2, 32, 5, 6, 57, 56, 8, 1, 9, 10, 11, 12, 14]"
PJ1,IDIC,-5.38,-3.38,-5.706,-4.002666666666667,0.667,CF,DIO,130,6.18,6.16,0.958,53.6,"['CCCCCCCCCCCC', 'CCCCCCCCC(C)CCCCCC', 'S', 'Cc1cccs1', 'CCC[Si](CCC)(CCC)c1cccs1', 'O=C1NC(=O)c2cscc21', 'c1ccsc1', 'Cc1cc2cc3sccc3cc2s1']","['N#CCC#N', 'O=C1CCc2ccccc21', 'C', 'CCCCCCC1(CCCCCC)c2cc3c(cc2-c2sccc21)C(CCCCCC)(CCCCCC)c1ccsc1-3']","['CCCCCCCCCCCC', 'CCCCCCCCC(C)CCCCCC', 'S', 'Cc1cccs1', 'CCC[Si](CCC)(CCC)c1cccs1', 'O=C1NC(=O)c2cscc21', 'c1ccsc1', 'Cc1cc2cc3sccc3cc2s1', '.', 'N#CCC#N', 'O=C1CCc2ccccc21', 'C', 'CCCCCCC1(CCCCCC)c2cc3c(cc2-c2sccc21)C(CCCCCC)(CCCCCC)c1ccsc1-3']","[0, 0, 0, 0, 25, 16, 24, 5, 17, 151, 6, 8, 1, 9, 10, 11, 28]"
PJ2,m-ITIC,-5.14,-3.33,-5.526666666666667,-3.8515384615384622,0.667,CF,DIO,130,10.34,10.34,0.988,62.3,"['CCCCC(C)CC', 'Cc1cccs1', 'CCC[Si](CCC)(CCC)c1cccs1', 'O=C1c2cscc2C(=O)c2cscc21', 'c1ccsc1', 'Cc1cc2cc3sccc3cc2s1']","['N#CCC#N', 'O=C1CCc2ccccc21', 'C', 'CCCCCC', 'c1ccc(C2(c3ccccc3)c3cc4c(cc3-c3sc5ccsc5c32)C(c2ccccc2)(c2ccccc2)c2c-4sc3ccsc23)cc1']","['CCCCC(C)CC', 'Cc1cccs1', 'CCC[Si](CCC)(CCC)c1cccs1', 'O=C1c2cscc2C(=O)c2cscc21', 'c1ccsc1', 'Cc1cc2cc3sccc3cc2s1', '.', 'N#CCC#N', 'O=C1CCc2ccccc21', 'C', 'CCCCCC', 'c1ccc(C2(c3ccccc3)c3cc4c(cc3-c3sc5ccsc5c32)C(c2ccccc2)(c2ccccc2)c2c-4sc3ccsc23)cc1']","[0, 0, 0, 0, 0, 3, 5, 17, 29, 6, 8, 1, 9, 10, 11, 12, 14]"
PJ3,m-ITIC,-5.01,-3.26,-5.526666666666667,-3.8515384615384622,0.667,CF,DIO,130,7.76,7.74,0.96,63.5,"['CCCCCCCCCCC(C)CCCCCCCC', 'CCC[Si](CCC)(CCC)c1cccs1', 'Cc1cccs1', 'c1ccsc1', 'Fc1cc2nsnc2cc1F', 'Cc1cc2cc3sccc3cc2s1']","['N#CCC#N', 'O=C1CCc2ccccc21', 'C', 'CCCCCC', 'c1ccc(C2(c3ccccc3)c3cc4c(cc3-c3sc5ccsc5c32)C(c2ccccc2)(c2ccccc2)c2c-4sc3ccsc23)cc1']","['CCCCCCCCCCC(C)CCCCCCCC', 'CCC[Si](CCC)(CCC)c1cccs1', 'Cc1cccs1', 'c1ccsc1', 'Fc1cc2nsnc2cc1F', 'Cc1cc2cc3sccc3cc2s1', '.', 'N#CCC#N', 'O=C1CCc2ccccc21', 'C', 'CCCCCC', 'c1ccc(C2(c3ccccc3)c3cc4c(cc3-c3sc5ccsc5c32)C(c2ccccc2)(c2ccccc2)c2c-4sc3ccsc23)cc1']","[0, 0, 0, 0, 0, 42, 17, 5, 6, 52, 8, 1, 9, 10, 11, 12, 14]"
PJ3,IDIC,-5.01,-3.26,-5.706,-4.002666666666667,0.667,CF,DIO,130,8.11,8.11,0.908,69.8,"['CCCCCCCCCCC(C)CCCCCCCC', 'CCC[Si](CCC)(CCC)c1cccs1', 'Cc1cccs1', 'c1ccsc1', 'Fc1cc2nsnc2cc1F', 'Cc1cc2cc3sccc3cc2s1']","['N#CCC#N', 'O=C1CCc2ccccc21', 'C', 'CCCCCCC1(CCCCCC)c2cc3c(cc2-c2sccc21)C(CCCCCC)(CCCCCC)c1ccsc1-3']","['CCCCCCCCCCC(C)CCCCCCCC', 'CCC[Si](CCC)(CCC)c1cccs1', 'Cc1cccs1', 'c1ccsc1', 'Fc1cc2nsnc2cc1F', 'Cc1cc2cc3sccc3cc2s1', '.', 'N#CCC#N', 'O=C1CCc2ccccc21', 'C', 'CCCCCCC1(CCCCCC)c2cc3c(cc2-c2sccc21)C(CCCCCC)(CCCCCC)c1ccsc1-3']","[0, 0, 0, 0, 0, 0, 42, 17, 5, 6, 52, 8, 1, 9, 10, 11, 28]"
2D-PBTCl,ITIC,-5.45,-3.6,-5.574146341463415,-3.915,1.0,CB,DIO,25,8.81,8.81,0.91,61.32,"['O', 'CCCCC(C)CC', 'C=O', 'CCCCC(C)CC', 'c1ccsc1', 'Cc1scc2scc(Cl)c12', 'Cc1cc2cc3sccc3cc2s1']","['N#CCC#N', 'O=C1CCc2ccccc21', 'C', 'CCCCCC', 'c1ccc(C2(c3ccccc3)c3cc4c(cc3-c3sc5ccsc5c32)C(c2ccccc2)(c2ccccc2)c2c-4sc3ccsc23)cc1']","['O', 'CCCCC(C)CC', 'C=O', 'CCCCC(C)CC', 'c1ccsc1', 'Cc1scc2scc(Cl)c12', 'Cc1cc2cc3sccc3cc2s1', '.', 'N#CCC#N', 'O=C1CCc2ccccc21', 'C', 'CCCCCC', 'c1ccc(C2(c3ccccc3)c3cc4c(cc3-c3sc5ccsc5c32)C(c2ccccc2)(c2ccccc2)c2c-4sc3ccsc23)cc1']","[0, 0, 0, 0, 2, 3, 4, 3, 6, 222, 8, 1, 9, 10, 11, 12, 14]"
2D-PBTCl2,ITIC,-5.43,-3.63,-5.574146341463415,-3.915,1.0,CB,DIO,25,7.38,7.38,0.87,58.43,"['O', 'CCCCC(C)CC', 'C=O', 'CCCCC(C)CC', 'Clc1ccsc1', 'c1ccsc1', 'Cc1scc2scc(Cl)c12', 'Cc1cc2cc3sccc3cc2s1']","['N#CCC#N', 'O=C1CCc2ccccc21', 'C', 'CCCCCC', 'c1ccc(C2(c3ccccc3)c3cc4c(cc3-c3sc5ccsc5c32)C(c2ccccc2)(c2ccccc2)c2c-4sc3ccsc23)cc1']","['O', 'CCCCC(C)CC', 'C=O', 'CCCCC(C)CC', 'Clc1ccsc1', 'c1ccsc1', 'Cc1scc2scc(Cl)c12', 'Cc1cc2cc3sccc3cc2s1', '.', 'N#CCC#N', 'O=C1CCc2ccccc21', 'C', 'CCCCCC', 'c1ccc(C2(c3ccccc3)c3cc4c(cc3-c3sc5ccsc5c32)C(c2ccccc2)(c2ccccc2)c2c-4sc3ccsc23)cc1']","[0, 0, 0, 2, 3, 4, 3, 161, 6, 222, 8, 1, 9, 10, 11, 12, 14]"
PTB7-Th,ITIC,-5.204782608695651,-3.5391891891891896,-5.574146341463415,-3.915,1.0,CB,DIO,25,6.91,6.91,0.82,57.09,"['O', 'CCCCC(C)CC', 'C=O', 'CCCCC(C)CC', 'Cc1scc2scc(F)c12', 'c1ccsc1', 'Cc1cc2cc3sccc3cc2s1']","['N#CCC#N', 'O=C1CCc2ccccc21', 'C', 'CCCCCC', 'c1ccc(C2(c3ccccc3)c3cc4c(cc3-c3sc5ccsc5c32)C(c2ccccc2)(c2ccccc2)c2c-4sc3ccsc23)cc1']","['O', 'CCCCC(C)CC', 'C=O', 'CCCCC(C)CC', 'Cc1scc2scc(F)c12', 'c1ccsc1', 'Cc1cc2cc3sccc3cc2s1', '.', 'N#CCC#N', 'O=C1CCc2ccccc21', 'C', 'CCCCCC', 'c1ccc(C2(c3ccccc3)c3cc4c(cc3-c3sc5ccsc5c32)C(c2ccccc2)(c2ccccc2)c2c-4sc3ccsc23)cc1']","[0, 0, 0, 0, 2, 3, 4, 3, 33, 6, 8, 1, 9, 10, 11, 12, 14]"
PBClT,ITIC,-5.47,-3.61,-5.574146341463415,-3.915,1.0,CB,_,25,8.46,8.46,1.01,60.05,"['O', 'CCCCC(C)CC', 'C=O', 'CCCCC(C)CC', 'Cc1scc2scc(F)c12', 'Clc1ccsc1', 'Cc1cc2cc3sccc3cc2s1']","['N#CCC#N', 'O=C1CCc2ccccc21', 'C', 'CCCCCC', 'c1ccc(C2(c3ccccc3)c3cc4c(cc3-c3sc5ccsc5c32)C(c2ccccc2)(c2ccccc2)c2c-4sc3ccsc23)cc1']","['O', 'CCCCC(C)CC', 'C=O', 'CCCCC(C)CC', 'Cc1scc2scc(F)c12', 'Clc1ccsc1', 'Cc1cc2cc3sccc3cc2s1', '.', 'N#CCC#N', 'O=C1CCc2ccccc21', 'C', 'CCCCCC', 'c1ccc(C2(c3ccccc3)c3cc4c(cc3-c3sc5ccsc5c32)C(c2ccccc2)(c2ccccc2)c2c-4sc3ccsc23)cc1']","[0, 0, 0, 0, 2, 3, 4, 3, 33, 161, 8, 1, 9, 10, 11, 12, 14]"
PBDB-T,BDCPDT-IC,-5.297714285714285,-3.4170000000000003,-5.41,-3.87,1.0,CB,DIO,25,9.33,9.33,0.86,65.52,"['CCCCC(C)CC', 'Cc1cccs1', 'c1ccsc1', 'O=C1c2cscc2C(=O)c2cscc21', 'Cc1cc2cc3sccc3cc2s1']","['N#CCC#N', 'O=C1CCc2ccccc21', 'C', 'CCCCCC', 'c1ccc(C2(c3ccccc3)c3ccsc3-c3sc4cc5c6c(sc5cc4c32)-c2sccc2C6(c2ccccc2)c2ccccc2)cc1']","['CCCCC(C)CC', 'Cc1cccs1', 'c1ccsc1', 'O=C1c2cscc2C(=O)c2cscc21', 'Cc1cc2cc3sccc3cc2s1', '.', 'N#CCC#N', 'O=C1CCc2ccccc21', 'C', 'CCCCCC', 'c1ccc(C2(c3ccccc3)c3ccsc3-c3sc4cc5c6c(sc5cc4c32)-c2sccc2C6(c2ccccc2)c2ccccc2)cc1']","[0, 0, 0, 0, 0, 0, 3, 5, 6, 29, 8, 1, 9, 10, 11, 12, 27]"
