Repository: aspuru-guzik-group/Beyond-Molecular-Structure-ML-for-OPV-Materials-Devices

File: ml_for_opvs/data/input_representation/OPV_Min/BRICS/processed_brics_frag_fabrication_wo_solid/KFold/input_train_0.csv (part 7 of 10)
Donor,Acceptor,HOMO_D_eV,LUMO_D_eV,HOMO_A_eV,LUMO_A_eV,D_A_ratio_m_m,solvent,solvent_additive,annealing_temperature,PCE_percent,calc_PCE_percent,Voc_V,FF_percent,Donor_BRICS,Acceptor_BRICS,DA_pair_BRICS,DA_tokenized_BRICS
PDBT-F,IT-M,-5.39,-3.57,-5.513571428571429,-3.808,1.0,CF,DIO,100.0,10.52,10.52,0.97,63.71,"['[8*]CC(CC)CCCC', '[14*]c1ccc(C)s1', '[14*]c1cc(F)c([14*])s1', '[14*]c1sc([14*])c2c1C(=O)c1c([14*])sc([14*])c1C2=O', '[14*]c1ccc([14*])s1', '[14*]c1cc2sc3c([16*])c4c(sc5cc(C)sc54)c([16*])c3c2s1']","['[7*]C(C#N)C#N', '[7*]C1C(=O)c2ccc(C)cc2C1[7*]', '[7*]C[8*]', '[8*]CCCCCC', '[14*]c1cc2sc3c(c2s1)C(c1ccc([16*])cc1)(c1ccc([16*])cc1)c1cc2c(cc1-3)C(c1ccc([16*])cc1)(c1ccc([16*])cc1)c1c-2sc2cc([14*])sc12']","['[8*]CC(CC)CCCC', '[14*]c1ccc(C)s1', '[14*]c1cc(F)c([14*])s1', '[14*]c1sc([14*])c2c1C(=O)c1c([14*])sc([14*])c1C2=O', '[14*]c1ccc([14*])s1', '[14*]c1cc2sc3c([16*])c4c(sc5cc(C)sc54)c([16*])c3c2s1', '.', '[7*]C(C#N)C#N', '[7*]C1C(=O)c2ccc(C)cc2C1[7*]', '[7*]C[8*]', '[8*]CCCCCC', '[14*]c1cc2sc3c(c2s1)C(c1ccc([16*])cc1)(c1ccc([16*])cc1)c1cc2c(cc1-3)C(c1ccc([16*])cc1)(c1ccc([16*])cc1)c1c-2sc2cc([14*])sc12']","[0, 0, 0, 0, 0, 5, 6, 24, 30, 7, 31, 1, 10, 16, 12, 13, 15]"
PBDS-T,ITIC,-5.349999999999999,-3.67,-5.574146341463415,-3.915,1.2,CB,DIO,25.0,10.72,10.72,0.98,60.0,"['[8*]CC(CC)CCCC', '[13*]C1CCC([13*])S1', '[14*]c1ccc(C)s1', '[13*]C1SC([13*])C2C(=O)c3c([14*])sc([14*])c3C(=O)C12', '[14*]c1ccc([Si](CCC)(CCC)CCC)s1', '[14*]c1cc2c([16*])c3sc(C)cc3c([16*])c2s1']","['[7*]C(C#N)C#N', '[7*]C1C(=O)c2ccccc2C1[7*]', '[7*]C[8*]', '[8*]CCCCCC', '[14*]c1cc2sc3c(c2s1)C(c1ccc([16*])cc1)(c1ccc([16*])cc1)c1cc2c(cc1-3)C(c1ccc([16*])cc1)(c1ccc([16*])cc1)c1c-2sc2cc([14*])sc12']","['[8*]CC(CC)CCCC', '[13*]C1CCC([13*])S1', '[14*]c1ccc(C)s1', '[13*]C1SC([13*])C2C(=O)c3c([14*])sc([14*])c3C(=O)C12', '[14*]c1ccc([Si](CCC)(CCC)CCC)s1', '[14*]c1cc2c([16*])c3sc(C)cc3c([16*])c2s1', '.', '[7*]C(C#N)C#N', '[7*]C1C(=O)c2ccccc2C1[7*]', '[7*]C[8*]', '[8*]CCCCCC', '[14*]c1cc2sc3c(c2s1)C(c1ccc([16*])cc1)(c1ccc([16*])cc1)c1cc2c(cc1-3)C(c1ccc([16*])cc1)(c1ccc([16*])cc1)c1c-2sc2cc([14*])sc12']","[0, 0, 0, 0, 0, 5, 219, 6, 220, 18, 9, 1, 10, 11, 12, 13, 15]"
PBDS-T,ITIC-F,-5.349999999999999,-3.67,-5.619999999999999,-4.02,1.0,CB,DIO,25.0,11.19,11.19,0.9,66.7,"['[8*]CC(CC)CCCC', '[13*]C1CCC([13*])S1', '[14*]c1ccc(C)s1', '[13*]C1SC([13*])C2C(=O)c3c([14*])sc([14*])c3C(=O)C12', '[14*]c1ccc([Si](CCC)(CCC)CCC)s1', '[14*]c1cc2c([16*])c3sc(C)cc3c([16*])c2s1']","['[7*]C(C#N)C#N', '[7*]C1C(=O)c2cc(F)c(F)cc2C1[7*]', '[7*]C[8*]', '[8*]CCCCCC', '[14*]c1cc2sc3c(c2s1)C(c1ccc([16*])cc1)(c1ccc([16*])cc1)c1cc2c(cc1-3)C(c1ccc([16*])cc1)(c1ccc([16*])cc1)c1c-2sc2cc([14*])sc12']","['[8*]CC(CC)CCCC', '[13*]C1CCC([13*])S1', '[14*]c1ccc(C)s1', '[13*]C1SC([13*])C2C(=O)c3c([14*])sc([14*])c3C(=O)C12', '[14*]c1ccc([Si](CCC)(CCC)CCC)s1', '[14*]c1cc2c([16*])c3sc(C)cc3c([16*])c2s1', '.', '[7*]C(C#N)C#N', '[7*]C1C(=O)c2cc(F)c(F)cc2C1[7*]', '[7*]C[8*]', '[8*]CCCCCC', '[14*]c1cc2sc3c(c2s1)C(c1ccc([16*])cc1)(c1ccc([16*])cc1)c1cc2c(cc1-3)C(c1ccc([16*])cc1)(c1ccc([16*])cc1)c1c-2sc2cc([14*])sc12']","[0, 0, 0, 0, 0, 5, 219, 6, 220, 18, 9, 1, 10, 42, 12, 13, 15]"
PBDS-T,ITIC-Th1,-5.349999999999999,-3.67,-5.720000000000001,-4.065,1.0,CB,DIO,25.0,12.04,12.04,0.88,70.0,"['[8*]CC(CC)CCCC', '[13*]C1CCC([13*])S1', '[14*]c1ccc(C)s1', '[13*]C1SC([13*])C2C(=O)c3c([14*])sc([14*])c3C(=O)C12', '[14*]c1ccc([Si](CCC)(CCC)CCC)s1', '[14*]c1cc2c([16*])c3sc(C)cc3c([16*])c2s1']","['[7*]C(C#N)C#N', '[7*]C1C(=O)c2cc(F)ccc2C1[7*]', '[7*]C[8*]', '[8*]CCCCCC', '[14*]c1ccc(C2(c3ccc([14*])s3)c3cc4c(cc3-c3sc5cc([14*])sc5c32)C(c2ccc([14*])s2)(c2ccc([14*])s2)c2c-4sc3cc([14*])sc23)s1']","['[8*]CC(CC)CCCC', '[13*]C1CCC([13*])S1', '[14*]c1ccc(C)s1', '[13*]C1SC([13*])C2C(=O)c3c([14*])sc([14*])c3C(=O)C12', '[14*]c1ccc([Si](CCC)(CCC)CCC)s1', '[14*]c1cc2c([16*])c3sc(C)cc3c([16*])c2s1', '.', '[7*]C(C#N)C#N', '[7*]C1C(=O)c2cc(F)ccc2C1[7*]', '[7*]C[8*]', '[8*]CCCCCC', '[14*]c1ccc(C2(c3ccc([14*])s3)c3cc4c(cc3-c3sc5cc([14*])sc5c32)C(c2ccc([14*])s2)(c2ccc([14*])s2)c2c-4sc3cc([14*])sc23)s1']","[0, 0, 0, 0, 0, 5, 219, 6, 220, 18, 9, 1, 10, 68, 12, 13, 67]"
J71,ITDM,-5.353333333333333,-3.4318181818181825,-5.58,-3.82,1.0,CF,_,100.0,12.05,12.05,1.015,70.9,"['[8*]CC(CCCCCC)CCCCCCCC', '[14*]c1ccc(C)s1', '[14*]c1ccc([Si](CCC)(CCC)CCC)s1', '[14*]c1ccc([14*])s1', '[9*]n1nc2c([16*])c(F)c(F)c([16*])c2n1', '[14*]c1cc2c([16*])c3sc(C)cc3c([16*])c2s1']","['[7*]C(C#N)C#N', '[7*]C1C(=O)c2cc(C)c(C)cc2C1[7*]', '[7*]C[8*]', '[8*]CCCCCC', '[7*]CC1=CC2SC3=C(C2S1)C(c1ccc([16*])cc1)(c1ccc([16*])cc1)c1cc2c(cc13)C(c1ccc([16*])cc1)(c1ccc([16*])cc1)c1c-2sc2cc([14*])sc12']","['[8*]CC(CCCCCC)CCCCCCCC', '[14*]c1ccc(C)s1', '[14*]c1ccc([Si](CCC)(CCC)CCC)s1', '[14*]c1ccc([14*])s1', '[9*]n1nc2c([16*])c(F)c(F)c([16*])c2n1', '[14*]c1cc2c([16*])c3sc(C)cc3c([16*])c2s1', '.', '[7*]C(C#N)C#N', '[7*]C1C(=O)c2cc(C)c(C)cc2C1[7*]', '[7*]C[8*]', '[8*]CCCCCC', '[7*]CC1=CC2SC3=C(C2S1)C(c1ccc([16*])cc1)(c1ccc([16*])cc1)c1cc2c(cc13)C(c1ccc([16*])cc1)(c1ccc([16*])cc1)c1c-2sc2cc([14*])sc12']","[0, 0, 0, 0, 0, 17, 6, 18, 7, 19, 9, 1, 10, 184, 12, 13, 221]"
J71,ITCF,-5.353333333333333,-3.4318181818181825,-5.59,-3.95,1.0,CF,_,100.0,13.25,13.25,0.91,78.8,"['[8*]CC(CCCCCC)CCCCCCCC', '[14*]c1ccc(C)s1', '[14*]c1ccc([Si](CCC)(CCC)CCC)s1', '[14*]c1ccc([14*])s1', '[9*]n1nc2c([16*])c(F)c(F)c([16*])c2n1', '[14*]c1cc2c([16*])c3sc(C)cc3c([16*])c2s1']","['[7*]C(C#N)C#N', '[7*]C1C(=O)c2cc(F)c(C)cc2C1[7*]', '[7*]C[8*]', '[8*]CCCCCC', '[14*]c1cc2sc3c(c2s1)C(c1ccc([16*])cc1)(c1ccc([16*])cc1)c1cc2c(cc1-3)C(c1ccc([16*])cc1)(c1ccc([16*])cc1)c1c-2sc2cc([14*])sc12']","['[8*]CC(CCCCCC)CCCCCCCC', '[14*]c1ccc(C)s1', '[14*]c1ccc([Si](CCC)(CCC)CCC)s1', '[14*]c1ccc([14*])s1', '[9*]n1nc2c([16*])c(F)c(F)c([16*])c2n1', '[14*]c1cc2c([16*])c3sc(C)cc3c([16*])c2s1', '.', '[7*]C(C#N)C#N', '[7*]C1C(=O)c2cc(F)c(C)cc2C1[7*]', '[7*]C[8*]', '[8*]CCCCCC', '[14*]c1cc2sc3c(c2s1)C(c1ccc([16*])cc1)(c1ccc([16*])cc1)c1cc2c(cc1-3)C(c1ccc([16*])cc1)(c1ccc([16*])cc1)c1c-2sc2cc([14*])sc12']","[0, 0, 0, 0, 0, 17, 6, 18, 7, 19, 9, 1, 10, 222, 12, 13, 15]"
J71,IT-4F,-5.353333333333333,-3.4318181818181825,-5.66875,-4.060416666666667,1.0,CF,_,100.0,11.66,11.67,0.803,74.2,"['[8*]CC(CCCCCC)CCCCCCCC', '[14*]c1ccc(C)s1', '[14*]c1ccc([Si](CCC)(CCC)CCC)s1', '[14*]c1ccc([14*])s1', '[9*]n1nc2c([16*])c(F)c(F)c([16*])c2n1', '[14*]c1cc2c([16*])c3sc(C)cc3c([16*])c2s1']","['[7*]C(C#N)C#N', '[7*]C1C(=O)c2cc(F)c(F)cc2C1[7*]', '[7*]C[8*]', '[8*]CCCCCC', '[14*]c1cc2sc3c(c2s1)C(c1ccc([16*])cc1)(c1ccc([16*])cc1)c1cc2c(cc1-3)C(c1ccc([16*])cc1)(c1ccc([16*])cc1)c1c-2sc2cc([14*])sc12']","['[8*]CC(CCCCCC)CCCCCCCC', '[14*]c1ccc(C)s1', '[14*]c1ccc([Si](CCC)(CCC)CCC)s1', '[14*]c1ccc([14*])s1', '[9*]n1nc2c([16*])c(F)c(F)c([16*])c2n1', '[14*]c1cc2c([16*])c3sc(C)cc3c([16*])c2s1', '.', '[7*]C(C#N)C#N', '[7*]C1C(=O)c2cc(F)c(F)cc2C1[7*]', '[7*]C[8*]', '[8*]CCCCCC', '[14*]c1cc2sc3c(c2s1)C(c1ccc([16*])cc1)(c1ccc([16*])cc1)c1cc2c(cc1-3)C(c1ccc([16*])cc1)(c1ccc([16*])cc1)c1c-2sc2cc([14*])sc12']","[0, 0, 0, 0, 0, 17, 6, 18, 7, 19, 9, 1, 10, 42, 12, 13, 15]"
2TC-TT-BDTFT,m-ITIC,-5.45,-3.5,-5.526666666666667,-3.8515384615384622,1.0,o-DCB,_,120.0,9.65,9.59,1.06,59.31,"['[3*]O[3*]', '[4*]CC(CCCC)CCCCCC', '[1*]C([6*])=O', '[8*]CC(CC)CCCC', '[14*]c1sc(C)cc1[16*]', '[14*]c1cc(F)c([14*])s1', '[14*]c1cc([16*])c([14*])s1', '[14*]c1cc2sc([14*])cc2s1', '[14*]c1cc2c([16*])c3sc(C)cc3c([16*])c2s1']","['[7*]C(C#N)C#N', '[7*]C1C(=O)c2ccccc2C1[7*]', '[7*]C[8*]', '[8*]CCCCCC', '[14*]c1cc2sc3c(c2s1)C(c1cccc([16*])c1)(c1cccc([16*])c1)c1cc2c(cc1-3)C(c1cccc([16*])c1)(c1cccc([16*])c1)c1c-2sc2cc([14*])sc12']","['[3*]O[3*]', '[4*]CC(CCCC)CCCCCC', '[1*]C([6*])=O', '[8*]CC(CC)CCCC', '[14*]c1sc(C)cc1[16*]', '[14*]c1cc(F)c([14*])s1', '[14*]c1cc([16*])c([14*])s1', '[14*]c1cc2sc([14*])cc2s1', '[14*]c1cc2c([16*])c3sc(C)cc3c([16*])c2s1', '.', '[7*]C(C#N)C#N', '[7*]C1C(=O)c2ccccc2C1[7*]', '[7*]C[8*]', '[8*]CCCCCC', '[14*]c1cc2sc3c(c2s1)C(c1cccc([16*])c1)(c1cccc([16*])c1)c1cc2c(cc1-3)C(c1cccc([16*])c1)(c1cccc([16*])c1)c1c-2sc2cc([14*])sc12']","[0, 0, 2, 33, 4, 5, 102, 24, 34, 224, 9, 1, 10, 11, 12, 13, 48]"
2T-TTC-BDTFT,m-ITIC,-5.41,-3.53,-5.526666666666667,-3.8515384615384622,1.0,o-DCB,_,120.0,11.15,11.15,0.97,69.37,"['[3*]OS[11*]', '[4*]CC(CCCC)CCCCCC', '[1*]C([6*])=O', '[8*]CC(CC)CCCC', '[14*]c1ccc(C)s1', '[14*]c1cc(F)c([14*])s1', '[14*]c1ccc([14*])s1', '[14*]c1sc2c([16*])c([14*])sc2c1[16*]', '[14*]c1cc2c([16*])c3sc(C)cc3c([16*])c2s1']","['[7*]C(C#N)C#N', '[7*]C1C(=O)c2ccccc2C1[7*]', '[7*]C[8*]', '[8*]CCCCCC', '[14*]c1cc2sc3c(c2s1)C(c1cccc([16*])c1)(c1cccc([16*])c1)c1cc2c(cc1-3)C(c1cccc([16*])c1)(c1cccc([16*])c1)c1c-2sc2cc([14*])sc12']","['[3*]OS[11*]', '[4*]CC(CCCC)CCCCCC', '[1*]C([6*])=O', '[8*]CC(CC)CCCC', '[14*]c1ccc(C)s1', '[14*]c1cc(F)c([14*])s1', '[14*]c1ccc([14*])s1', '[14*]c1sc2c([16*])c([14*])sc2c1[16*]', '[14*]c1cc2c([16*])c3sc(C)cc3c([16*])c2s1', '.', '[7*]C(C#N)C#N', '[7*]C1C(=O)c2ccccc2C1[7*]', '[7*]C[8*]', '[8*]CCCCCC', '[14*]c1cc2sc3c(c2s1)C(c1cccc([16*])c1)(c1cccc([16*])c1)c1cc2c(cc1-3)C(c1cccc([16*])c1)(c1cccc([16*])c1)c1c-2sc2cc([14*])sc12']","[0, 0, 32, 33, 4, 5, 6, 24, 7, 8, 9, 1, 10, 11, 12, 13, 48]"
PTB7-Th,ACS8,-5.204782608695651,-3.5391891891891896,-5.54,-4.05,0.5,Toluene,_,25.0,9.9,9.92,0.75,58.8,"['[3*]O[3*]', '[4*]CC(CC)CCCC', '[1*]C([6*])=O', '[8*]CC(CC)CCCC', '[14*]c1sc2c([14*])sc(C)c2c1F', '[14*]c1ccc([14*])s1', '[14*]c1cc2c([16*])c3sc(C)cc3c([16*])c2s1']","['[4*]CC(CC)CCCC', '[7*]C(C#N)C#N', '[7*]C1C(=O)c2cc(F)c(F)cc2C1[7*]', '[7*]C[8*]', '[8*]CCCCCC', '[11*]S[11*]', '[14*]c1cc([16*])c([14*])s1', '[14*]c1cc2c(s1)-c1cc3c(cc1C2(c1ccc([16*])cc1)c1ccc([16*])cc1)-c1sc([14*])cc1C3(c1ccc([16*])cc1)c1ccc([16*])cc1']","['[3*]O[3*]', '[4*]CC(CC)CCCC', '[1*]C([6*])=O', '[8*]CC(CC)CCCC', '[14*]c1sc2c([14*])sc(C)c2c1F', '[14*]c1ccc([14*])s1', '[14*]c1cc2c([16*])c3sc(C)cc3c([16*])c2s1', '.', '[4*]CC(CC)CCCC', '[7*]C(C#N)C#N', '[7*]C1C(=O)c2cc(F)c(F)cc2C1[7*]', '[7*]C[8*]', '[8*]CCCCCC', '[11*]S[11*]', '[14*]c1cc([16*])c([14*])s1', '[14*]c1cc2c(s1)-c1cc3c(cc1C2(c1ccc([16*])cc1)c1ccc([16*])cc1)-c1sc([14*])cc1C3(c1ccc([16*])cc1)c1ccc([16*])cc1']","[0, 2, 3, 4, 5, 35, 7, 9, 1, 3, 10, 42, 12, 13, 25, 34, 38]"
PB24-3TDC,ITIC-Th,-5.36,-3.58,-5.673333333333334,-3.908888888888889,0.667,CB,DIO,25.0,10.3,10.3,0.902,68.0,"['[3*]O[3*]', '[4*]CC(CCCCCC)CCCCCCCC', '[1*]C([6*])=O', '[8*]CC(CC)CCCC', '[14*]c1sc(C)cc1[16*]', '[14*]c1ccc(C)s1', '[14*]c1cc([16*])c([14*])s1', '[14*]c1ccc([14*])s1', '[9*]n1nc2c([16*])c(F)c(F)c([16*])c2n1']","['[7*]C(C#N)C#N', '[7*]C1C(=O)c2ccccc2C1[7*]', '[7*]C[8*]', '[8*]CCCCCC', '[14*]c1ccc(C2(c3ccc([14*])s3)c3cc4c(cc3-c3sc5cc([14*])sc5c32)C(c2ccc([14*])s2)(c2ccc([14*])s2)c2c-4sc3cc([14*])sc23)s1']","['[3*]O[3*]', '[4*]CC(CCCCCC)CCCCCCCC', '[1*]C([6*])=O', '[8*]CC(CC)CCCC', '[14*]c1sc(C)cc1[16*]', '[14*]c1ccc(C)s1', '[14*]c1cc([16*])c([14*])s1', '[14*]c1ccc([14*])s1', '[9*]n1nc2c([16*])c(F)c(F)c([16*])c2n1', '.', '[7*]C(C#N)C#N', '[7*]C1C(=O)c2ccccc2C1[7*]', '[7*]C[8*]', '[8*]CCCCCC', '[14*]c1ccc(C2(c3ccc([14*])s3)c3cc4c(cc3-c3sc5cc([14*])sc5c32)C(c2ccc([14*])s2)(c2ccc([14*])s2)c2c-4sc3cc([14*])sc23)s1']","[0, 0, 2, 199, 4, 5, 102, 6, 34, 7, 19, 1, 10, 11, 12, 13, 67]"
PB68-3TDC,ITIC-Th,-5.41,-3.57,-5.673333333333334,-3.908888888888889,0.667,CB,DIO,25.0,7.88,7.88,0.994,65.0,"['[3*]O[3*]', '[4*]CC(CCCCCC)CCCCCCCC', '[1*]C([6*])=O', '[8*]CC(CCCCCC)CCCCCCCC', '[14*]c1sc(C)cc1[16*]', '[14*]c1ccc(C)s1', '[14*]c1cc([16*])c([14*])s1', '[14*]c1ccc([14*])s1', '[9*]n1nc2c([16*])c(F)c(F)c([16*])c2n1']","['[7*]C(C#N)C#N', '[7*]C1C(=O)c2ccccc2C1[7*]', '[7*]C[8*]', '[8*]CCCCCC', '[14*]c1ccc(C2(c3ccc([14*])s3)c3cc4c(cc3-c3sc5cc([14*])sc5c32)C(c2ccc([14*])s2)(c2ccc([14*])s2)c2c-4sc3cc([14*])sc23)s1']","['[3*]O[3*]', '[4*]CC(CCCCCC)CCCCCCCC', '[1*]C([6*])=O', '[8*]CC(CCCCCC)CCCCCCCC', '[14*]c1sc(C)cc1[16*]', '[14*]c1ccc(C)s1', '[14*]c1cc([16*])c([14*])s1', '[14*]c1ccc([14*])s1', '[9*]n1nc2c([16*])c(F)c(F)c([16*])c2n1', '.', '[7*]C(C#N)C#N', '[7*]C1C(=O)c2ccccc2C1[7*]', '[7*]C[8*]', '[8*]CCCCCC', '[14*]c1ccc(C2(c3ccc([14*])s3)c3cc4c(cc3-c3sc5cc([14*])sc5c32)C(c2ccc([14*])s2)(c2ccc([14*])s2)c2c-4sc3cc([14*])sc23)s1']","[0, 0, 2, 199, 4, 17, 102, 6, 34, 7, 19, 1, 10, 11, 12, 13, 67]"
PBDB-T,IDNO-IDT,-5.297714285714285,-3.4170000000000003,-5.45,-3.65,1.0,CB,_,140.0,1.1,0.94,1.03,34.47,"['[8*]CC(CC)CCCC', '[14*]c1ccc(C)s1', '[14*]c1ccc([14*])s1', '[14*]c1sc([14*])c2c1C(=O)c1c([14*])sc([14*])c1C2=O', '[14*]c1cc2c([16*])c3sc(C)cc3c([16*])c2s1']","['[8*]CCCCCC', '[16*]c1ccc2c(c1)N(CC)C(=O)C2=O', '[14*]c1cc2c(s1)-c1cc3c(cc1C2(c1ccc([16*])cc1)c1ccc([16*])cc1)-c1sc([14*])cc1C3(c1ccc([16*])cc1)c1ccc([16*])cc1']","['[8*]CC(CC)CCCC', '[14*]c1ccc(C)s1', '[14*]c1ccc([14*])s1', '[14*]c1sc([14*])c2c1C(=O)c1c([14*])sc([14*])c1C2=O', '[14*]c1cc2c([16*])c3sc(C)cc3c([16*])c2s1', '.', '[8*]CCCCCC', '[16*]c1ccc2c(c1)N(CC)C(=O)C2=O', '[14*]c1cc2c(s1)-c1cc3c(cc1C2(c1ccc([16*])cc1)c1ccc([16*])cc1)-c1sc([14*])cc1C3(c1ccc([16*])cc1)c1ccc([16*])cc1']","[0, 0, 0, 0, 0, 0, 0, 0, 5, 6, 7, 30, 9, 1, 13, 225, 38]"
PBDB-T,IM1-IDT,-5.297714285714285,-3.4170000000000003,-5.46,-4.02,0.667,CB,_,140.0,1.62,1.32,0.55,47.41,"['[8*]CC(CC)CCCC', '[14*]c1ccc(C)s1', '[14*]c1ccc([14*])s1', '[14*]c1sc([14*])c2c1C(=O)c1c([14*])sc([14*])c1C2=O', '[14*]c1cc2c([16*])c3sc(C)cc3c([16*])c2s1']","['[7*]C(C#N)C#N', '[8*]CCCCCC', '[7*]C1C(=O)N(CC)c2cc([16*])ccc21', '[14*]c1cc2c(s1)-c1cc3c(cc1C2(c1ccc([16*])cc1)c1ccc([16*])cc1)-c1sc([14*])cc1C3(c1ccc([16*])cc1)c1ccc([16*])cc1']","['[8*]CC(CC)CCCC', '[14*]c1ccc(C)s1', '[14*]c1ccc([14*])s1', '[14*]c1sc([14*])c2c1C(=O)c1c([14*])sc([14*])c1C2=O', '[14*]c1cc2c([16*])c3sc(C)cc3c([16*])c2s1', '.', '[7*]C(C#N)C#N', '[8*]CCCCCC', '[7*]C1C(=O)N(CC)c2cc([16*])ccc21', '[14*]c1cc2c(s1)-c1cc3c(cc1C2(c1ccc([16*])cc1)c1ccc([16*])cc1)-c1sc([14*])cc1C3(c1ccc([16*])cc1)c1ccc([16*])cc1']","[0, 0, 0, 0, 0, 0, 0, 5, 6, 7, 30, 9, 1, 10, 13, 226, 38]"
PBDT-3TCO,IT-4F,-5.5,-3.24,-5.66875,-4.060416666666667,1.0,CB,DIO,25.0,11.52,11.56,0.88,62.7,"['[6*]C(=O)CC(CC)CCCC', '[8*]CC(CC)CCCC', '[14*]c1sc(C)cc1[16*]', '[14*]c1cc(F)c([14*])s1', '[14*]c1cc([16*])c([14*])s1', '[14*]c1ccc([14*])s1', '[14*]c1cc2c([16*])c3sc(C)cc3c([16*])c2s1']","['[7*]C(C#N)C#N', '[7*]C1C(=O)c2cc(F)c(F)cc2C1[7*]', '[7*]C[8*]', '[8*]CCCCCC', '[14*]c1cc2sc3c(c2s1)C(c1ccc([16*])cc1)(c1ccc([16*])cc1)c1cc2c(cc1-3)C(c1ccc([16*])cc1)(c1ccc([16*])cc1)c1c-2sc2cc([14*])sc12']","['[6*]C(=O)CC(CC)CCCC', '[8*]CC(CC)CCCC', '[14*]c1sc(C)cc1[16*]', '[14*]c1cc(F)c([14*])s1', '[14*]c1cc([16*])c([14*])s1', '[14*]c1ccc([14*])s1', '[14*]c1cc2c([16*])c3sc(C)cc3c([16*])c2s1', '.', '[7*]C(C#N)C#N', '[7*]C1C(=O)c2cc(F)c(F)cc2C1[7*]', '[7*]C[8*]', '[8*]CCCCCC', '[14*]c1cc2sc3c(c2s1)C(c1ccc([16*])cc1)(c1ccc([16*])cc1)c1cc2c(cc1-3)C(c1ccc([16*])cc1)(c1ccc([16*])cc1)c1c-2sc2cc([14*])sc12']","[0, 0, 0, 0, 98, 5, 102, 24, 34, 7, 9, 1, 10, 42, 12, 13, 15]"
PTB7-Th,NFDTS,-5.204782608695651,-3.5391891891891896,-5.36,-3.92,0.833,CF,_,25.0,6.15,6.15,0.67,48.9,"['[3*]O[3*]', '[4*]CC(CC)CCCC', '[1*]C([6*])=O', '[8*]CC(CC)CCCC', '[14*]c1sc2c([14*])sc(C)c2c1F', '[14*]c1ccc([14*])s1', '[14*]c1cc2c([16*])c3sc(C)cc3c([16*])c2s1']","['[7*]C(C#N)C#N', '[7*]C1C(=O)c2cc(F)c(F)cc2C1[7*]', '[7*]C[8*]', '[14*]c1cc2c(s1)-c1sc3c4c(sc3c1[Si]2(CCCCCCCC)CCCCCCCC)-c1sc([14*])cc1[Si]4(CCCCCCCC)CCCCCCCC']","['[3*]O[3*]', '[4*]CC(CC)CCCC', '[1*]C([6*])=O', '[8*]CC(CC)CCCC', '[14*]c1sc2c([14*])sc(C)c2c1F', '[14*]c1ccc([14*])s1', '[14*]c1cc2c([16*])c3sc(C)cc3c([16*])c2s1', '.', '[7*]C(C#N)C#N', '[7*]C1C(=O)c2cc(F)c(F)cc2C1[7*]', '[7*]C[8*]', '[14*]c1cc2c(s1)-c1sc3c4c(sc3c1[Si]2(CCCCCCCC)CCCCCCCC)-c1sc([14*])cc1[Si]4(CCCCCCCC)CCCCCCCC']","[0, 0, 0, 0, 0, 2, 3, 4, 5, 35, 7, 9, 1, 10, 42, 12, 229]"
PTB7-Th,NFDTSB,-5.204782608695651,-3.5391891891891896,-5.56,-3.85,1.0,CF,_,25.0,9.6,9.61,0.75,63.6,"['[3*]O[3*]', '[4*]CC(CC)CCCC', '[1*]C([6*])=O', '[8*]CC(CC)CCCC', '[14*]c1sc2c([14*])sc(C)c2c1F', '[14*]c1ccc([14*])s1', '[14*]c1cc2c([16*])c3sc(C)cc3c([16*])c2s1']","['[3*]OS[11*]', '[4*]CC(CCCC)CCCCCC', '[7*]C(C#N)C#N', '[7*]C1C(=O)c2cc(F)c(F)cc2C1[7*]', '[7*]C[8*]', '[14*]c1cc2c(s1)-c1sc3c([16*])c4c5c(sc4c([16*])c3c1[Si]2(CCCCCCCC)CCCCCCCC)-c1sc([14*])cc1[Si]5(CCCCCCCC)CCCCCCCC']","['[3*]O[3*]', '[4*]CC(CC)CCCC', '[1*]C([6*])=O', '[8*]CC(CC)CCCC', '[14*]c1sc2c([14*])sc(C)c2c1F', '[14*]c1ccc([14*])s1', '[14*]c1cc2c([16*])c3sc(C)cc3c([16*])c2s1', '.', '[3*]OS[11*]', '[4*]CC(CCCC)CCCCCC', '[7*]C(C#N)C#N', '[7*]C1C(=O)c2cc(F)c(F)cc2C1[7*]', '[7*]C[8*]', '[14*]c1cc2c(s1)-c1sc3c([16*])c4c5c(sc4c([16*])c3c1[Si]2(CCCCCCCC)CCCCCCCC)-c1sc([14*])cc1[Si]5(CCCCCCCC)CCCCCCCC']","[0, 0, 0, 2, 3, 4, 5, 35, 7, 9, 1, 32, 33, 10, 42, 12, 230]"
PBDB-T,DTNIF,-5.297714285714285,-3.4170000000000003,-5.82,-3.92,1.0,CB,_,25.0,8.73,8.68,0.9,72.77,"['[8*]CC(CC)CCCC', '[14*]c1ccc(C)s1', '[14*]c1ccc([14*])s1', '[14*]c1sc([14*])c2c1C(=O)c1c([14*])sc([14*])c1C2=O', '[14*]c1cc2c([16*])c3sc(C)cc3c([16*])c2s1']","['[7*]C(C#N)C#N', '[7*]C1C(=O)c2cc(F)ccc2C1[7*]', '[7*]C[8*]', '[14*]c1cc2c(s1)-c1c(ccc3c4c(ccc13)C(CC(CC)CCCC)(CC(CC)CCCC)c1cc([14*])sc1-4)C2(CC(CC)CCCC)CC(CC)CCCC']","['[8*]CC(CC)CCCC', '[14*]c1ccc(C)s1', '[14*]c1ccc([14*])s1', '[14*]c1sc([14*])c2c1C(=O)c1c([14*])sc([14*])c1C2=O', '[14*]c1cc2c([16*])c3sc(C)cc3c([16*])c2s1', '.', '[7*]C(C#N)C#N', '[7*]C1C(=O)c2cc(F)ccc2C1[7*]', '[7*]C[8*]', '[14*]c1cc2c(s1)-c1c(ccc3c4c(ccc13)C(CC(CC)CCCC)(CC(CC)CCCC)c1cc([14*])sc1-4)C2(CC(CC)CCCC)CC(CC)CCCC']","[0, 0, 0, 0, 0, 0, 0, 5, 6, 7, 30, 9, 1, 10, 68, 12, 159]"
PBTIBDTT,Si4TIC-F,-5.47,-3.6,-5.58,-4.21,0.667,CB,CN,25.0,10.2,10.2,0.78,69.4,"['[8*]CC(CCCCCC)CCCCCCCC', '[8*]CC(CC)CCCC', '[8*]CCCCCCCCCC', '[14*]c1sc(C)cc1[16*]', '[14*]c1ccc([14*])s1', '[9*]n1c(=O)c2cc([14*])sc2c2sc([14*])cc2c1=O', '[14*]c1cc([16*])c([14*])s1', '[14*]c1cc2c([16*])c3sc(C)cc3c([16*])c2s1']","['[7*]C(C#N)C#N', '[7*]C1C(=O)c2cc(F)ccc2C1[7*]', '[7*]C[8*]', '[14*]c1cc2c(s1)-c1sc3c4c(sc3c1[Si]2(CCCCCC)CCCCCC)-c1sc([14*])cc1[Si]4(CCCCCC)CCCCCC']","['[8*]CC(CCCCCC)CCCCCCCC', '[8*]CC(CC)CCCC', '[8*]CCCCCCCCCC', '[14*]c1sc(C)cc1[16*]', '[14*]c1ccc([14*])s1', '[9*]n1c(=O)c2cc([14*])sc2c2sc([14*])cc2c1=O', '[14*]c1cc([16*])c([14*])s1', '[14*]c1cc2c([16*])c3sc(C)cc3c([16*])c2s1', '.', '[7*]C(C#N)C#N', '[7*]C1C(=O)c2cc(F)ccc2C1[7*]', '[7*]C[8*]', '[14*]c1cc2c(s1)-c1sc3c4c(sc3c1[Si]2(CCCCCC)CCCCCC)-c1sc([14*])cc1[Si]4(CCCCCC)CCCCCC']","[0, 0, 0, 0, 17, 5, 231, 102, 7, 232, 34, 9, 1, 10, 68, 12, 233]"
PDCBT-2F,IT-4F,-5.6,-3.67,-5.66875,-4.060416666666667,1.0,CF,DIO,25.0,11.6,11.3,0.92,69.0,"['[3*]O[3*]', '[4*]CC(CCCCCCCC)CCCCCCCCCC', '[1*]C([6*])=O', '[14*]c1sc(C)cc1[16*]', '[14*]c1cc(F)c([14*])s1']","['[7*]C(C#N)C#N', '[7*]C1C(=O)c2cc(F)c(F)cc2C1[7*]', '[7*]C[8*]', '[8*]CCCCCC', '[14*]c1cc2sc3c(c2s1)C(c1ccc([16*])cc1)(c1ccc([16*])cc1)c1cc2c(cc1-3)C(c1ccc([16*])cc1)(c1ccc([16*])cc1)c1c-2sc2cc([14*])sc12']","['[3*]O[3*]', '[4*]CC(CCCCCCCC)CCCCCCCCCC', '[1*]C([6*])=O', '[14*]c1sc(C)cc1[16*]', '[14*]c1cc(F)c([14*])s1', '.', '[7*]C(C#N)C#N', '[7*]C1C(=O)c2cc(F)c(F)cc2C1[7*]', '[7*]C[8*]', '[8*]CCCCCC', '[14*]c1cc2sc3c(c2s1)C(c1ccc([16*])cc1)(c1ccc([16*])cc1)c1cc2c(cc1-3)C(c1ccc([16*])cc1)(c1ccc([16*])cc1)c1c-2sc2cc([14*])sc12']","[0, 0, 0, 0, 0, 0, 2, 46, 4, 102, 24, 1, 10, 42, 12, 13, 15]"
PTB7-Th,IDT-FBTR,-5.204782608695651,-3.5391891891891896,-5.47,-3.65,1.5,o-DCB,_,25.0,7.01,7.0,1.02,52.97,"['[3*]O[3*]', '[4*]CC(CC)CCCC', '[1*]C([6*])=O', '[8*]CC(CC)CCCC', '[14*]c1sc2c([14*])sc(C)c2c1F', '[14*]c1ccc([14*])s1', '[14*]c1cc2c([16*])c3sc(C)cc3c([16*])c2s1']","['[8*]CCCCCCCC', '[8*]CCCCCC', '[9*]n1c(=C(C#N)C#N)sc(=Cc2ccc([14*])s2)c1=O', '[16*]c1cc(F)c([16*])c2nsnc12', '[14*]c1cc2c(s1)-c1cc3c(cc1C2(c1ccc([16*])cc1)c1ccc([16*])cc1)-c1sc([14*])cc1C3(c1ccc([16*])cc1)c1ccc([16*])cc1']","['[3*]O[3*]', '[4*]CC(CC)CCCC', '[1*]C([6*])=O', '[8*]CC(CC)CCCC', '[14*]c1sc2c([14*])sc(C)c2c1F', '[14*]c1ccc([14*])s1', '[14*]c1cc2c([16*])c3sc(C)cc3c([16*])c2s1', '.', '[8*]CCCCCCCC', '[8*]CCCCCC', '[9*]n1c(=C(C#N)C#N)sc(=Cc2ccc([14*])s2)c1=O', '[16*]c1cc(F)c([16*])c2nsnc12', '[14*]c1cc2c(s1)-c1cc3c(cc1C2(c1ccc([16*])cc1)c1ccc([16*])cc1)-c1sc([14*])cc1C3(c1ccc([16*])cc1)c1ccc([16*])cc1']","[0, 0, 0, 0, 2, 3, 4, 5, 35, 7, 9, 1, 21, 13, 234, 235, 38]"
PBT1-C-MW,ITCPTC,-5.46,-3.4,-5.604000000000001,-3.858000000000001,1.0,CF,_,100.0,12.8,12.77,0.94,79.0,"['[8*]CC(CC)CCCC', '[8*]CC(CCCC)CCCCCC', '[16*]c1ccc([16*])cc1', '[8*]C[8*]', '[14*]c1cc2c([16*])c3sc(C)cc3c([16*])c2s1', '[14*]c1ccc(C)s1', '[14*]c1ccc([14*])s1', '[14*]c1sc([14*])c2c1C(=O)c1c([14*])sc([14*])c1C2=O']","['[7*]C(C#N)C#N', '[7*]C1C(=O)c2cscc2C1[7*]', '[7*]C[8*]', '[8*]CCCCCC', '[14*]c1cc2sc3c(c2s1)C(c1ccc([16*])cc1)(c1ccc([16*])cc1)c1cc2c(cc1-3)C(c1ccc([16*])cc1)(c1ccc([16*])cc1)c1c-2sc2cc([14*])sc12']","['[8*]CC(CC)CCCC', '[8*]CC(CCCC)CCCCCC', '[16*]c1ccc([16*])cc1', '[8*]C[8*]', '[14*]c1cc2c([16*])c3sc(C)cc3c([16*])c2s1', '[14*]c1ccc(C)s1', '[14*]c1ccc([14*])s1', '[14*]c1sc([14*])c2c1C(=O)c1c([14*])sc([14*])c1C2=O', '.', '[7*]C(C#N)C#N', '[7*]C1C(=O)c2cscc2C1[7*]', '[7*]C[8*]', '[8*]CCCCCC', '[14*]c1cc2sc3c(c2s1)C(c1ccc([16*])cc1)(c1ccc([16*])cc1)c1cc2c(cc1-3)C(c1ccc([16*])cc1)(c1ccc([16*])cc1)c1c-2sc2cc([14*])sc12']","[0, 0, 0, 5, 190, 89, 236, 9, 6, 7, 30, 1, 10, 44, 12, 13, 15]"
PTZPF,BT-IC,-5.41,-3.42,-5.3775,-3.8575,1.0,CB,CN,120.0,5.63,5.59,0.93,49.0,"['[8*]CC(CCCCCC)CCCCCCCC', '[8*]CC(CC)CCCC', '[14*]c1ccc(C)s1', '[14*]c1ccc([14*])s1', '[9*]n1nc2c([16*])c(F)c(F)c([16*])c2n1', '[16*]c1cc(F)c([16*])c(F)c1', '[14*]c1cc2c([16*])c3sc(C)cc3c([16*])c2s1']","['[4*]CC(CC)CCCC', '[3*]O[3*]', '[7*]C(C#N)C#N', '[7*]C1C(=O)c2ccccc2C1[7*]', '[7*]C[8*]', '[8*]CCCCCC', '[14*]c1cc2c(s1)-c1sc3c([16*])c4c5c(sc4c([16*])c3c1C2(c1ccc([16*])cc1)c1ccc([16*])cc1)-c1sc([14*])cc1C5(c1ccc([16*])cc1)c1ccc([16*])cc1']","['[8*]CC(CCCCCC)CCCCCCCC', '[8*]CC(CC)CCCC', '[14*]c1ccc(C)s1', '[14*]c1ccc([14*])s1', '[9*]n1nc2c([16*])c(F)c(F)c([16*])c2n1', '[16*]c1cc(F)c([16*])c(F)c1', '[14*]c1cc2c([16*])c3sc(C)cc3c([16*])c2s1', '.', '[4*]CC(CC)CCCC', '[3*]O[3*]', '[7*]C(C#N)C#N', '[7*]C1C(=O)c2ccccc2C1[7*]', '[7*]C[8*]', '[8*]CCCCCC', '[14*]c1cc2c(s1)-c1sc3c([16*])c4c5c(sc4c([16*])c3c1C2(c1ccc([16*])cc1)c1ccc([16*])cc1)-c1sc([14*])cc1C5(c1ccc([16*])cc1)c1ccc([16*])cc1']","[0, 0, 17, 5, 6, 7, 19, 37, 9, 1, 3, 2, 10, 11, 12, 13, 28]"
PTZPF,BT-F,-5.41,-3.42,-5.57,-3.97,1.0,CB,CN,120.0,7.27,7.18,0.88,49.0,"['[8*]CC(CCCCCC)CCCCCCCC', '[8*]CC(CC)CCCC', '[14*]c1ccc(C)s1', '[14*]c1ccc([14*])s1', '[9*]n1nc2c([16*])c(F)c(F)c([16*])c2n1', '[16*]c1cc(F)c([16*])c(F)c1', '[14*]c1cc2c([16*])c3sc(C)cc3c([16*])c2s1']","['[4*]CC(CC)CCCC', '[3*]O[3*]', '[7*]C(C#N)C#N', '[7*]C1C(=O)c2cc(F)ccc2C1[7*]', '[7*]C[8*]', '[8*]CCCCCC', '[14*]c1cc2c(s1)-c1sc3c([16*])c4c5c(sc4c([16*])c3c1C2(c1ccc([16*])cc1)c1ccc([16*])cc1)-c1sc([14*])cc1C5(c1ccc([16*])cc1)c1ccc([16*])cc1']","['[8*]CC(CCCCCC)CCCCCCCC', '[8*]CC(CC)CCCC', '[14*]c1ccc(C)s1', '[14*]c1ccc([14*])s1', '[9*]n1nc2c([16*])c(F)c(F)c([16*])c2n1', '[16*]c1cc(F)c([16*])c(F)c1', '[14*]c1cc2c([16*])c3sc(C)cc3c([16*])c2s1', '.', '[4*]CC(CC)CCCC', '[3*]O[3*]', '[7*]C(C#N)C#N', '[7*]C1C(=O)c2cc(F)ccc2C1[7*]', '[7*]C[8*]', '[8*]CCCCCC', '[14*]c1cc2c(s1)-c1sc3c([16*])c4c5c(sc4c([16*])c3c1C2(c1ccc([16*])cc1)c1ccc([16*])cc1)-c1sc([14*])cc1C5(c1ccc([16*])cc1)c1ccc([16*])cc1']","[0, 0, 17, 5, 6, 7, 19, 37, 9, 1, 3, 2, 10, 68, 12, 13, 28]"
PTZPF,BT-2F,-5.41,-3.42,-5.6,-4.0,1.0,CB,CN,120.0,8.54,8.59,0.84,53.0,"['[8*]CC(CCCCCC)CCCCCCCC', '[8*]CC(CC)CCCC', '[14*]c1ccc(C)s1', '[14*]c1ccc([14*])s1', '[9*]n1nc2c([16*])c(F)c(F)c([16*])c2n1', '[16*]c1cc(F)c([16*])c(F)c1', '[14*]c1cc2c([16*])c3sc(C)cc3c([16*])c2s1']","['[4*]CC(CC)CCCC', '[3*]O[3*]', '[7*]C(C#N)C#N', '[7*]C1C(=O)c2cc(F)c(F)cc2C1[7*]', '[7*]C[8*]', '[8*]CCCCCC', '[14*]c1cc2c(s1)-c1sc3c([16*])c4c5c(sc4c([16*])c3c1C2(c1ccc([16*])cc1)c1ccc([16*])cc1)-c1sc([14*])cc1C5(c1ccc([16*])cc1)c1ccc([16*])cc1']","['[8*]CC(CCCCCC)CCCCCCCC', '[8*]CC(CC)CCCC', '[14*]c1ccc(C)s1', '[14*]c1ccc([14*])s1', '[9*]n1nc2c([16*])c(F)c(F)c([16*])c2n1', '[16*]c1cc(F)c([16*])c(F)c1', '[14*]c1cc2c([16*])c3sc(C)cc3c([16*])c2s1', '.', '[4*]CC(CC)CCCC', '[3*]O[3*]', '[7*]C(C#N)C#N', '[7*]C1C(=O)c2cc(F)c(F)cc2C1[7*]', '[7*]C[8*]', '[8*]CCCCCC', '[14*]c1cc2c(s1)-c1sc3c([16*])c4c5c(sc4c([16*])c3c1C2(c1ccc([16*])cc1)c1ccc([16*])cc1)-c1sc([14*])cc1C5(c1ccc([16*])cc1)c1ccc([16*])cc1']","[0, 0, 17, 5, 6, 7, 19, 37, 9, 1, 3, 2, 10, 42, 12, 13, 28]"
P3HT,BT3,-5.057777777777777,-2.989444444444445,-5.53,-3.79,3.333,CF,_,120.0,2.55,2.55,0.72,61.0,"['[8*]CCCCCC', '[14*]c1sc(C)cc1[16*]', '[14*]c1cc([16*])c(C)s1', '[14*]c1cc([16*])c([14*])s1']","['[8*]CC', '[8*]CCCCCC', '[9*]n1c(=C(C#N)C#N)s/c(=C\\c2ccc([16*])c3nsnc23)c1=O', '[14*]c1cc2c(s1)-c1cc3c(cc1C2(c1ccc([16*])cc1)c1ccc([16*])cc1)-c1sc([14*])cc1C3(c1ccc([16*])cc1)c1ccc([16*])cc1']","['[8*]CCCCCC', '[14*]c1sc(C)cc1[16*]', '[14*]c1cc([16*])c(C)s1', '[14*]c1cc([16*])c([14*])s1', '.', '[8*]CC', '[8*]CCCCCC', '[9*]n1c(=C(C#N)C#N)s/c(=C\\c2ccc([16*])c3nsnc23)c1=O', '[14*]c1cc2c(s1)-c1cc3c(cc1C2(c1ccc([16*])cc1)c1ccc([16*])cc1)-c1sc([14*])cc1C3(c1ccc([16*])cc1)c1ccc([16*])cc1']","[0, 0, 0, 0, 0, 0, 0, 0, 13, 102, 57, 34, 1, 22, 13, 94, 38]"
P3HT,BTA3,-5.057777777777777,-2.989444444444445,-5.415,-3.445,2.0,CF,_,130.0,5.64,5.64,0.9,65.0,"['[8*]CCCCCC', '[14*]c1sc(C)cc1[16*]', '[14*]c1cc([16*])c(C)s1', '[14*]c1cc([16*])c([14*])s1']","['[8*]CCCCCCCC', '[8*]CC', '[8*]CCCCCC', '[9*]n1nc2c([16*])ccc(/C=c3\\sc(=C(C#N)C#N)n([9*])c3=O)c2n1', '[14*]c1cc2c(s1)-c1cc3c(cc1C2(c1ccc([16*])cc1)c1ccc([16*])cc1)-c1sc([14*])cc1C3(c1ccc([16*])cc1)c1ccc([16*])cc1']","['[8*]CCCCCC', '[14*]c1sc(C)cc1[16*]', '[14*]c1cc([16*])c(C)s1', '[14*]c1cc([16*])c([14*])s1', '.', '[8*]CCCCCCCC', '[8*]CC', '[8*]CCCCCC', '[9*]n1nc2c([16*])ccc(/C=c3\\sc(=C(C#N)C#N)n([9*])c3=O)c2n1', '[14*]c1cc2c(s1)-c1cc3c(cc1C2(c1ccc([16*])cc1)c1ccc([16*])cc1)-c1sc([14*])cc1C3(c1ccc([16*])cc1)c1ccc([16*])cc1']","[0, 0, 0, 0, 0, 0, 0, 13, 102, 57, 34, 1, 21, 22, 13, 207, 38]"
P3HT,Qx1,-5.057777777777777,-2.989444444444445,-5.42,-3.6,1.667,o-DCB,CN,100.0,4.03,4.03,1.0,67.0,"['[8*]CCCCCC', '[14*]c1sc(C)cc1[16*]', '[14*]c1cc([16*])c(C)s1', '[14*]c1cc([16*])c([14*])s1']","['[8*]CCCCCC', '[16*]c1ccccc1', '[14*]c1cc2c(s1)-c1cc3c(cc1C2(c1ccc([16*])cc1)c1ccc([16*])cc1)-c1sc([14*])cc1C3(c1ccc([16*])cc1)c1ccc([16*])cc1', '[14*]c1nc2c([16*])ccc(C=O)c2nc1[14*]']","['[8*]CCCCCC', '[14*]c1sc(C)cc1[16*]', '[14*]c1cc([16*])c(C)s1', '[14*]c1cc([16*])c([14*])s1', '.', '[8*]CCCCCC', '[16*]c1ccccc1', '[14*]c1cc2c(s1)-c1cc3c(cc1C2(c1ccc([16*])cc1)c1ccc([16*])cc1)-c1sc([14*])cc1C3(c1ccc([16*])cc1)c1ccc([16*])cc1', '[14*]c1nc2c([16*])ccc(C=O)c2nc1[14*]']","[0, 0, 0, 0, 0, 0, 0, 0, 13, 102, 57, 34, 1, 13, 77, 38, 237]"
P3HT,Qx1b,-5.057777777777777,-2.989444444444445,-5.35,-3.66,0.8,o-DCB,CN,150.0,4.81,4.81,0.95,69.0,"['[8*]CCCCCC', '[14*]c1sc(C)cc1[16*]', '[14*]c1cc([16*])c(C)s1', '[14*]c1cc([16*])c([14*])s1']","['[16*]c1ccccc1', '[14*]c1cc2c(s1)-c1cc3c(cc1C2(CCCCCC)CCCCCC)-c1sc([14*])cc1C3(CCCCCC)CCCCCC', '[14*]c1nc2c([16*])ccc(C=O)c2nc1[14*]']","['[8*]CCCCCC', '[14*]c1sc(C)cc1[16*]', '[14*]c1cc([16*])c(C)s1', '[14*]c1cc([16*])c([14*])s1', '.', '[16*]c1ccccc1', '[14*]c1cc2c(s1)-c1cc3c(cc1C2(CCCCCC)CCCCCC)-c1sc([14*])cc1C3(CCCCCC)CCCCCC', '[14*]c1nc2c([16*])ccc(C=O)c2nc1[14*]']","[0, 0, 0, 0, 0, 0, 0, 0, 0, 13, 102, 57, 34, 1, 77, 29, 237]"
P3HT,BTA21,-5.057777777777777,-2.989444444444445,-5.76,-3.56,1.0,CF,_,100.0,2.46,2.46,1.07,43.0,"['[8*]CCCCCC', '[14*]c1sc(C)cc1[16*]', '[14*]c1cc([16*])c(C)s1', '[14*]c1cc([16*])c([14*])s1']","['[8*]CC', '[7*]C1SC(=S)N([10*])C1=O', '[8*]CCCCCC', '[7*]C[8*]', '[9*]n1nc2c([16*])ccc([16*])c2n1', '[16*]c1ccc2c(c1)C1(c3ccccc3-c3ccccc31)c1cc([16*])ccc1-2']","['[8*]CCCCCC', '[14*]c1sc(C)cc1[16*]', '[14*]c1cc([16*])c(C)s1', '[14*]c1cc([16*])c([14*])s1', '.', '[8*]CC', '[7*]C1SC(=S)N([10*])C1=O', '[8*]CCCCCC', '[7*]C[8*]', '[9*]n1nc2c([16*])ccc([16*])c2n1', '[16*]c1ccc2c(c1)C1(c3ccccc3-c3ccccc31)c1cc([16*])ccc1-2']","[0, 0, 0, 0, 0, 0, 13, 102, 57, 34, 1, 22, 76, 13, 12, 47, 239]"
P3HT,BTA23,-5.057777777777777,-2.989444444444445,-5.7,-3.57,1.0,CF,_,120.0,1.86,1.86,0.9,52.0,"['[8*]CCCCCC', '[14*]c1sc(C)cc1[16*]', '[14*]c1cc([16*])c(C)s1', '[14*]c1cc([16*])c([14*])s1']","['[8*]CCCCCC', '[8*]CC', '[9*]n1nc2c([16*])ccc(/C=c3\\sc(=C(C#N)C#N)n([9*])c3=O)c2n1', '[16*]c1ccc2c(c1)C1(c3ccccc3-c3ccccc31)c1cc([16*])ccc1-2']","['[8*]CCCCCC', '[14*]c1sc(C)cc1[16*]', '[14*]c1cc([16*])c(C)s1', '[14*]c1cc([16*])c([14*])s1', '.', '[8*]CCCCCC', '[8*]CC', '[9*]n1nc2c([16*])ccc(/C=c3\\sc(=C(C#N)C#N)n([9*])c3=O)c2n1', '[16*]c1ccc2c(c1)C1(c3ccccc3-c3ccccc31)c1cc([16*])ccc1-2']","[0, 0, 0, 0, 0, 0, 0, 0, 13, 102, 57, 34, 1, 13, 22, 207, 239]"
PBDTTz-N,ITIC,-5.23,-3.52,-5.574146341463415,-3.915,1.0,CB,_,25.0,6.61,6.62,0.75,49.0,"['[4*]CC(CCCCCC)CCCCCCCC', '[3*]O[3*]', '[4*]CC(CCCC)CCCCCC', '[14*]c1ccc(C)s1', '[14*]c1ccc([14*])s1', '[11*]Sn1nc2c([16*])c(F)c(F)c([16*])c2n1', '[16*]c1ccc2cc([16*])ccc2c1', '[14*]c1cc2c([16*])c3sc(C)cc3c([16*])c2s1']","['[7*]C(C#N)C#N', '[7*]C1C(=O)c2ccccc2C1[7*]', '[7*]C[8*]', '[8*]CCCCCC', '[14*]c1cc2sc3c(c2s1)C(c1ccc([16*])cc1)(c1ccc([16*])cc1)c1cc2c(cc1-3)C(c1ccc([16*])cc1)(c1ccc([16*])cc1)c1c-2sc2cc([14*])sc12']","['[4*]CC(CCCCCC)CCCCCCCC', '[3*]O[3*]', '[4*]CC(CCCC)CCCCCC', '[14*]c1ccc(C)s1', '[14*]c1ccc([14*])s1', '[11*]Sn1nc2c([16*])c(F)c(F)c([16*])c2n1', '[16*]c1ccc2cc([16*])ccc2c1', '[14*]c1cc2c([16*])c3sc(C)cc3c([16*])c2s1', '.', '[7*]C(C#N)C#N', '[7*]C1C(=O)c2ccccc2C1[7*]', '[7*]C[8*]', '[8*]CCCCCC', '[14*]c1cc2sc3c(c2s1)C(c1ccc([16*])cc1)(c1ccc([16*])cc1)c1cc2c(cc1-3)C(c1ccc([16*])cc1)(c1ccc([16*])cc1)c1c-2sc2cc([14*])sc12']","[0, 0, 0, 199, 2, 33, 6, 7, 64, 240, 9, 1, 10, 11, 12, 13, 15]"
PBDB-T,F-H,-5.297714285714285,-3.4170000000000003,-5.42,-3.79,0.833,CB,_,25.0,9.59,9.46,0.94,67.0,"['[8*]CC(CC)CCCC', '[14*]c1ccc(C)s1', '[14*]c1ccc([14*])s1', '[14*]c1sc([14*])c2c1C(=O)c1c([14*])sc([14*])c1C2=O', '[14*]c1cc2c([16*])c3sc(C)cc3c([16*])c2s1']","['[7*]C(C#N)C#N', '[7*]C1C(=O)c2ccccc2C1[7*]', '[7*]C[8*]', '[14*]c1cc2c(s1)-c1cc3c(cc1C2(CCCCCCCC)CCCCCCCC)-c1cc2c(cc1C3(CCCCCCCC)CCCCCCCC)-c1sc([14*])cc1C2(CCCCCCCC)CCCCCCCC']","['[8*]CC(CC)CCCC', '[14*]c1ccc(C)s1', '[14*]c1ccc([14*])s1', '[14*]c1sc([14*])c2c1C(=O)c1c([14*])sc([14*])c1C2=O', '[14*]c1cc2c([16*])c3sc(C)cc3c([16*])c2s1', '.', '[7*]C(C#N)C#N', '[7*]C1C(=O)c2ccccc2C1[7*]', '[7*]C[8*]', '[14*]c1cc2c(s1)-c1cc3c(cc1C2(CCCCCCCC)CCCCCCCC)-c1cc2c(cc1C3(CCCCCCCC)CCCCCCCC)-c1sc([14*])cc1C2(CCCCCCCC)CCCCCCCC']","[0, 0, 0, 0, 0, 0, 0, 5, 6, 7, 30, 9, 1, 10, 11, 12, 110]"
PBDB-T,F-F,-5.297714285714285,-3.4170000000000003,-5.72,-4.13,0.833,CB,DIO,25.0,10.85,10.85,0.88,71.0,"['[8*]CC(CC)CCCC', '[14*]c1ccc(C)s1', '[14*]c1ccc([14*])s1', '[14*]c1sc([14*])c2c1C(=O)c1c([14*])sc([14*])c1C2=O', '[14*]c1cc2c([16*])c3sc(C)cc3c([16*])c2s1']","['[7*]C(C#N)C#N', '[7*]C1C(=O)c2cc(F)ccc2C1[7*]', '[7*]C[8*]', '[14*]c1cc2c(s1)-c1cc3c(cc1C2(CCCCCCCC)CCCCCCCC)-c1cc2c(cc1C3(CCCCCCCC)CCCCCCCC)-c1sc([14*])cc1C2(CCCCCCCC)CCCCCCCC']","['[8*]CC(CC)CCCC', '[14*]c1ccc(C)s1', '[14*]c1ccc([14*])s1', '[14*]c1sc([14*])c2c1C(=O)c1c([14*])sc([14*])c1C2=O', '[14*]c1cc2c([16*])c3sc(C)cc3c([16*])c2s1', '.', '[7*]C(C#N)C#N', '[7*]C1C(=O)c2cc(F)ccc2C1[7*]', '[7*]C[8*]', '[14*]c1cc2c(s1)-c1cc3c(cc1C2(CCCCCCCC)CCCCCCCC)-c1cc2c(cc1C3(CCCCCCCC)CCCCCCCC)-c1sc([14*])cc1C2(CCCCCCCC)CCCCCCCC']","[0, 0, 0, 0, 0, 0, 0, 5, 6, 7, 30, 9, 1, 10, 68, 12, 110]"
PBDB-T,F-Cl,-5.297714285714285,-3.4170000000000003,-5.62,-4.04,1.0,CB,DIO,25.0,11.47,11.49,0.87,75.0,"['[8*]CC(CC)CCCC', '[14*]c1ccc(C)s1', '[14*]c1ccc([14*])s1', '[14*]c1sc([14*])c2c1C(=O)c1c([14*])sc([14*])c1C2=O', '[14*]c1cc2c([16*])c3sc(C)cc3c([16*])c2s1']","['[7*]C(C#N)C#N', '[7*]C1C(=O)c2cc(Cl)ccc2C1[7*]', '[7*]C[8*]', '[14*]c1cc2c(s1)-c1cc3c(cc1C2(CCCCCCCC)CCCCCCCC)-c1cc2c(cc1C3(CCCCCCCC)CCCCCCCC)-c1sc([14*])cc1C2(CCCCCCCC)CCCCCCCC']","['[8*]CC(CC)CCCC', '[14*]c1ccc(C)s1', '[14*]c1ccc([14*])s1', '[14*]c1sc([14*])c2c1C(=O)c1c([14*])sc([14*])c1C2=O', '[14*]c1cc2c([16*])c3sc(C)cc3c([16*])c2s1', '.', '[7*]C(C#N)C#N', '[7*]C1C(=O)c2cc(Cl)ccc2C1[7*]', '[7*]C[8*]', '[14*]c1cc2c(s1)-c1cc3c(cc1C2(CCCCCCCC)CCCCCCCC)-c1cc2c(cc1C3(CCCCCCCC)CCCCCCCC)-c1sc([14*])cc1C2(CCCCCCCC)CCCCCCCC']","[0, 0, 0, 0, 0, 0, 0, 5, 6, 7, 30, 9, 1, 10, 120, 12, 110]"
PBDB-T,F-Br,-5.297714285714285,-3.4170000000000003,-5.62,-4.06,1.0,CB,DIO,25.0,12.05,12.05,0.87,76.0,"['[8*]CC(CC)CCCC', '[14*]c1ccc(C)s1', '[14*]c1ccc([14*])s1', '[14*]c1sc([14*])c2c1C(=O)c1c([14*])sc([14*])c1C2=O', '[14*]c1cc2c([16*])c3sc(C)cc3c([16*])c2s1']","['[7*]C(C#N)C#N', '[7*]C1C(=O)c2cc(Br)ccc2C1[7*]', '[7*]C[8*]', '[14*]c1cc2c(s1)-c1cc3c(cc1C2(CCCCCCCC)CCCCCCCC)-c1cc2c(cc1C3(CCCCCCCC)CCCCCCCC)-c1sc([14*])cc1C2(CCCCCCCC)CCCCCCCC']","['[8*]CC(CC)CCCC', '[14*]c1ccc(C)s1', '[14*]c1ccc([14*])s1', '[14*]c1sc([14*])c2c1C(=O)c1c([14*])sc([14*])c1C2=O', '[14*]c1cc2c([16*])c3sc(C)cc3c([16*])c2s1', '.', '[7*]C(C#N)C#N', '[7*]C1C(=O)c2cc(Br)ccc2C1[7*]', '[7*]C[8*]', '[14*]c1cc2c(s1)-c1cc3c(cc1C2(CCCCCCCC)CCCCCCCC)-c1cc2c(cc1C3(CCCCCCCC)CCCCCCCC)-c1sc([14*])cc1C2(CCCCCCCC)CCCCCCCC']","[0, 0, 0, 0, 0, 0, 0, 5, 6, 7, 30, 9, 1, 10, 121, 12, 110]"
PBDB-T,DF-PCIC,-5.297714285714285,-3.4170000000000003,-5.49,-3.77,0.833,CF,CN,100.0,11.63,11.34,0.86,72.62,"['[8*]CC(CC)CCCC', '[14*]c1ccc(C)s1', '[14*]c1ccc([14*])s1', '[14*]c1sc([14*])c2c1C(=O)c1c([14*])sc([14*])c1C2=O', '[14*]c1cc2c([16*])c3sc(C)cc3c([16*])c2s1']","['[7*]C(C#N)C#N', '[7*]C1C(=O)c2ccccc2C1[7*]', '[7*]C[8*]', '[14*]c1cc2c(s1)-c1sc([14*])cc1C2(CC(CC)CCCC)CC(CC)CCCC', '[16*]c1cc(F)c([16*])cc1F']","['[8*]CC(CC)CCCC', '[14*]c1ccc(C)s1', '[14*]c1ccc([14*])s1', '[14*]c1sc([14*])c2c1C(=O)c1c([14*])sc([14*])c1C2=O', '[14*]c1cc2c([16*])c3sc(C)cc3c([16*])c2s1', '.', '[7*]C(C#N)C#N', '[7*]C1C(=O)c2ccccc2C1[7*]', '[7*]C[8*]', '[14*]c1cc2c(s1)-c1sc([14*])cc1C2(CC(CC)CCCC)CC(CC)CCCC', '[16*]c1cc(F)c([16*])cc1F']","[0, 0, 0, 0, 0, 0, 5, 6, 7, 30, 9, 1, 10, 11, 12, 167, 241]"
PBDB-T,DF-PCNC,-5.297714285714285,-3.4170000000000003,-5.42,-3.81,0.833,CF,CN,130.0,10.14,10.27,0.91,72.07,"['[8*]CC(CC)CCCC', '[14*]c1ccc(C)s1', '[14*]c1ccc([14*])s1', '[14*]c1sc([14*])c2c1C(=O)c1c([14*])sc([14*])c1C2=O', '[14*]c1cc2c([16*])c3sc(C)cc3c([16*])c2s1']","['[7*]C(C#N)C#N', '[7*]C1C(=O)c2cc3ccccc3cc2C1[7*]', '[7*]C[8*]', '[14*]c1cc2c(s1)-c1sc([14*])cc1C2(CC(CC)CCCC)CC(CC)CCCC', '[16*]c1cc(F)c([16*])cc1F']","['[8*]CC(CC)CCCC', '[14*]c1ccc(C)s1', '[14*]c1ccc([14*])s1', '[14*]c1sc([14*])c2c1C(=O)c1c([14*])sc([14*])c1C2=O', '[14*]c1cc2c([16*])c3sc(C)cc3c([16*])c2s1', '.', '[7*]C(C#N)C#N', '[7*]C1C(=O)c2cc3ccccc3cc2C1[7*]', '[7*]C[8*]', '[14*]c1cc2c(s1)-c1sc([14*])cc1C2(CC(CC)CCCC)CC(CC)CCCC', '[16*]c1cc(F)c([16*])cc1F']","[0, 0, 0, 0, 0, 0, 5, 6, 7, 30, 9, 1, 10, 40, 12, 167, 241]"
PTB7-Th,ITCT,-5.204782608695651,-3.5391891891891896,-5.596666666666667,-3.796666666666667,0.833,CF,DIO,80.0,10.42,10.35,0.95,72.0,"['[3*]O[3*]', '[4*]CC(CC)CCCC', '[1*]C([6*])=O', '[8*]CC(CC)CCCC', '[14*]c1sc2c([14*])sc(C)c2c1F', '[14*]c1ccc([14*])s1', '[14*]c1cc2c([16*])c3sc(C)cc3c([16*])c2s1']","['[7*]C(C#N)C#N', '[7*]C1C(=O)c2cscc2C1[7*]', '[7*]C[8*]', '[8*]CCCCCC', '[14*]c1cc2sc3c(c2s1)C(c1ccc([16*])cc1)(c1ccc([16*])cc1)c1cc2c(cc1-3)C(c1ccc([16*])cc1)(c1ccc([16*])cc1)c1c-2sc2cc([14*])sc12']","['[3*]O[3*]', '[4*]CC(CC)CCCC', '[1*]C([6*])=O', '[8*]CC(CC)CCCC', '[14*]c1sc2c([14*])sc(C)c2c1F', '[14*]c1ccc([14*])s1', '[14*]c1cc2c([16*])c3sc(C)cc3c([16*])c2s1', '.', '[7*]C(C#N)C#N', '[7*]C1C(=O)c2cscc2C1[7*]', '[7*]C[8*]', '[8*]CCCCCC', '[14*]c1cc2sc3c(c2s1)C(c1ccc([16*])cc1)(c1ccc([16*])cc1)c1cc2c(cc1-3)C(c1ccc([16*])cc1)(c1ccc([16*])cc1)c1c-2sc2cc([14*])sc12']","[0, 0, 0, 0, 2, 3, 4, 5, 35, 7, 9, 1, 10, 44, 12, 13, 15]"
PTB7-Th,IDIC,-5.204782608695651,-3.5391891891891896,-5.706,-4.002666666666667,1.0,CF,_,25.0,5.24,4.94,0.81,56.0,"['[3*]O[3*]', '[4*]CC(CC)CCCC', '[1*]C([6*])=O', '[8*]CC(CC)CCCC', '[14*]c1sc2c([14*])sc(C)c2c1F', '[14*]c1ccc([14*])s1', '[14*]c1cc2c([16*])c3sc(C)cc3c([16*])c2s1']","['[7*]C(C#N)C#N', '[7*]C1C(=O)c2ccccc2C1[7*]', '[7*]C[8*]', '[14*]c1cc2c(s1)-c1cc3c(cc1C2(CCCCCC)CCCCCC)-c1sc([14*])cc1C3(CCCCCC)CCCCCC']","['[3*]O[3*]', '[4*]CC(CC)CCCC', '[1*]C([6*])=O', '[8*]CC(CC)CCCC', '[14*]c1sc2c([14*])sc(C)c2c1F', '[14*]c1ccc([14*])s1', '[14*]c1cc2c([16*])c3sc(C)cc3c([16*])c2s1', '.', '[7*]C(C#N)C#N', '[7*]C1C(=O)c2ccccc2C1[7*]', '[7*]C[8*]', '[14*]c1cc2c(s1)-c1cc3c(cc1C2(CCCCCC)CCCCCC)-c1sc([14*])cc1C3(CCCCCC)CCCCCC']","[0, 0, 0, 0, 0, 2, 3, 4, 5, 35, 7, 9, 1, 10, 11, 12, 29]"
PTB7-Th,IEICO-4F,-5.204782608695651,-3.5391891891891896,-5.309971428571429,-3.851028571428572,0.667,CB,_,100.0,10.0,9.95,0.74,59.0,"['[3*]O[3*]', '[4*]CC(CC)CCCC', '[1*]C([6*])=O', '[8*]CC(CC)CCCC', '[14*]c1sc2c([14*])sc(C)c2c1F', '[14*]c1ccc([14*])s1', '[14*]c1cc2c([16*])c3sc(C)cc3c([16*])c2s1']","['[4*]CC(CC)CCCC', '[3*]O[3*]', '[7*]C(C#N)C#N', '[7*]C1C(=O)c2cc(F)c(F)cc2C1[7*]', '[7*]C[8*]', '[8*]CCCCCC', '[14*]c1cc([16*])c([14*])s1', '[14*]c1cc2c(s1)-c1cc3c(cc1C2(c1ccc([16*])cc1)c1ccc([16*])cc1)-c1sc([14*])cc1C3(c1ccc([16*])cc1)c1ccc([16*])cc1']","['[3*]O[3*]', '[4*]CC(CC)CCCC', '[1*]C([6*])=O', '[8*]CC(CC)CCCC', '[14*]c1sc2c([14*])sc(C)c2c1F', '[14*]c1ccc([14*])s1', '[14*]c1cc2c([16*])c3sc(C)cc3c([16*])c2s1', '.', '[4*]CC(CC)CCCC', '[3*]O[3*]', '[7*]C(C#N)C#N', '[7*]C1C(=O)c2cc(F)c(F)cc2C1[7*]', '[7*]C[8*]', '[8*]CCCCCC', '[14*]c1cc([16*])c([14*])s1', '[14*]c1cc2c(s1)-c1cc3c(cc1C2(c1ccc([16*])cc1)c1ccc([16*])cc1)-c1sc([14*])cc1C3(c1ccc([16*])cc1)c1ccc([16*])cc1']","[0, 2, 3, 4, 5, 35, 7, 9, 1, 3, 2, 10, 42, 12, 13, 34, 38]"
PTB7-Th,SFBRCN,-5.204782608695651,-3.5391891891891896,-5.93,-3.86,0.833,CB,DIO,25.0,10.12,10.09,0.9,65.0,"['[3*]O[3*]', '[4*]CC(CC)CCCC', '[1*]C([6*])=O', '[8*]CC(CC)CCCC', '[14*]c1sc2c([14*])sc(C)c2c1F', '[14*]c1ccc([14*])s1', '[14*]c1cc2c([16*])c3sc(C)cc3c([16*])c2s1']","['[4*]CCCCCCCC', '[3*]O[3*]', '[8*]CC', '[9*]n1c(=C(C#N)C#N)s/c(=C\\c2ccc([16*])c3nsnc23)c1=O', '[16*]c1ccc2c(c1)-c1cc([16*])ccc1C21c2cc([16*])ccc2-c2ccc([16*])cc21']","['[3*]O[3*]', '[4*]CC(CC)CCCC', '[1*]C([6*])=O', '[8*]CC(CC)CCCC', '[14*]c1sc2c([14*])sc(C)c2c1F', '[14*]c1ccc([14*])s1', '[14*]c1cc2c([16*])c3sc(C)cc3c([16*])c2s1', '.', '[4*]CCCCCCCC', '[3*]O[3*]', '[8*]CC', '[9*]n1c(=C(C#N)C#N)s/c(=C\\c2ccc([16*])c3nsnc23)c1=O', '[16*]c1ccc2c(c1)-c1cc([16*])ccc1C21c2cc([16*])ccc2-c2ccc([16*])cc21']","[0, 0, 0, 0, 2, 3, 4, 5, 35, 7, 9, 1, 51, 2, 22, 94, 95]"
PTQ10,IDIC,-5.54,-2.98,-5.706,-4.002666666666667,1.0,CF,_,140.0,12.7,12.7,0.969,73.6,"['[4*]CC(CCCCCC)CCCCCCCC', '[3*]O[3*]', '[14*]c1ccc(C)s1', '[14*]c1cnc2c(C)c(F)c(F)c([16*])c2n1']","['[7*]C(C#N)C#N', '[7*]C1C(=O)c2ccccc2C1[7*]', '[7*]C[8*]', '[14*]c1cc2c(s1)-c1cc3c(cc1C2(CCCCCC)CCCCCC)-c1sc([14*])cc1C3(CCCCCC)CCCCCC']","['[4*]CC(CCCCCC)CCCCCCCC', '[3*]O[3*]', '[14*]c1ccc(C)s1', '[14*]c1cnc2c(C)c(F)c(F)c([16*])c2n1', '.', '[7*]C(C#N)C#N', '[7*]C1C(=O)c2ccccc2C1[7*]', '[7*]C[8*]', '[14*]c1cc2c(s1)-c1cc3c(cc1C2(CCCCCC)CCCCCC)-c1sc([14*])cc1C3(CCCCCC)CCCCCC']","[0, 0, 0, 0, 0, 0, 0, 0, 199, 2, 6, 200, 1, 10, 11, 12, 29]"
PBDB-T,IDTIC,-5.297714285714285,-3.4170000000000003,-5.885,-3.91,1.0,CB,_,25.0,5.67,6.01,0.84,56.3,"['[8*]CC(CC)CCCC', '[14*]c1ccc(C)s1', '[14*]c1ccc([14*])s1', '[14*]c1sc([14*])c2c1C(=O)c1c([14*])sc([14*])c1C2=O', '[14*]c1cc2c([16*])c3sc(C)cc3c([16*])c2s1']","['[7*]C(C#N)C#N', '[7*]C1C(=O)c2ccccc2C1[7*]', '[7*]C[8*]', '[14*]c1cc2c(s1)-c1cc3c(cc1C2(CC(CCCCCC)CCCCCCCC)CC(CCCCCC)CCCCCCCC)-c1sc([14*])cc1C3(CC(CCCCCC)CCCCCCCC)CC(CCCCCC)CCCCCCCC']","['[8*]CC(CC)CCCC', '[14*]c1ccc(C)s1', '[14*]c1ccc([14*])s1', '[14*]c1sc([14*])c2c1C(=O)c1c([14*])sc([14*])c1C2=O', '[14*]c1cc2c([16*])c3sc(C)cc3c([16*])c2s1', '.', '[7*]C(C#N)C#N', '[7*]C1C(=O)c2ccccc2C1[7*]', '[7*]C[8*]', '[14*]c1cc2c(s1)-c1cc3c(cc1C2(CC(CCCCCC)CCCCCCCC)CC(CCCCCC)CCCCCCCC)-c1sc([14*])cc1C3(CC(CCCCCC)CCCCCCCC)CC(CCCCCC)CCCCCCCC']","[0, 0, 0, 0, 0, 0, 0, 5, 6, 7, 30, 9, 1, 10, 11, 12, 242]"
