Repository: aspuru-guzik-group/Beyond-Molecular-Structure-ML-for-OPV-Materials-Devices

File: ml_for_opvs/data/input_representation/OPV_Min/BRICS/processed_brics_frag_fabrication_wo_solid/KFold/input_train_2.csv (part 7 of 7)
Donor,Acceptor,HOMO_D_eV,LUMO_D_eV,HOMO_A_eV,LUMO_A_eV,D_A_ratio_m_m,solvent,solvent_additive,annealing_temperature,PCE_percent,calc_PCE_percent,Voc_V,FF_percent,Donor_BRICS,Acceptor_BRICS,DA_pair_BRICS,DA_tokenized_BRICS
PBDB-T,BDCPDT-FIC,-5.297714285714285,-3.4170000000000003,-5.52,-4.0,1.0,CB,_,25,8.12,8.12,0.7,60.67,"['CCCCC(C)CC', 'Cc1cccs1', 'c1ccsc1', 'O=C1c2cscc2C(=O)c2cscc21', 'Cc1cc2cc3sccc3cc2s1']","['N#CCC#N', 'O=C1CCc2cc(F)c(F)cc21', 'C', 'CCCCCC', 'c1ccc(C2(c3ccccc3)c3ccsc3-c3sc4cc5c6c(sc5cc4c32)-c2sccc2C6(c2ccccc2)c2ccccc2)cc1']","['CCCCC(C)CC', 'Cc1cccs1', 'c1ccsc1', 'O=C1c2cscc2C(=O)c2cscc21', 'Cc1cc2cc3sccc3cc2s1', '.', 'N#CCC#N', 'O=C1CCc2cc(F)c(F)cc21', 'C', 'CCCCCC', 'c1ccc(C2(c3ccccc3)c3ccsc3-c3sc4cc5c6c(sc5cc4c32)-c2sccc2C6(c2ccccc2)c2ccccc2)cc1']","[0, 0, 0, 0, 0, 0, 3, 5, 6, 29, 8, 1, 9, 39, 11, 12, 27]"
PBFTT,ITIC,-5.47,-3.56,-5.574146341463415,-3.915,0.667,CB,_,25,9.1,9.1,0.94,60.5,"['O', 'CCCCCCCC', 'C=O', 'CCCCC(C)CC', 'Cc1scc2scc(F)c12', 'Fc1ccsc1', 'Cc1cc2cc3sccc3cc2s1']","['N#CCC#N', 'O=C1CCc2ccccc21', 'C', 'CCCCCC', 'c1ccc(C2(c3ccccc3)c3cc4c(cc3-c3sc5ccsc5c32)C(c2ccccc2)(c2ccccc2)c2c-4sc3ccsc23)cc1']","['O', 'CCCCCCCC', 'C=O', 'CCCCC(C)CC', 'Cc1scc2scc(F)c12', 'Fc1ccsc1', 'Cc1cc2cc3sccc3cc2s1', '.', 'N#CCC#N', 'O=C1CCc2ccccc21', 'C', 'CCCCCC', 'c1ccc(C2(c3ccccc3)c3cc4c(cc3-c3sc5ccsc5c32)C(c2ccccc2)(c2ccccc2)c2c-4sc3ccsc23)cc1']","[0, 0, 0, 0, 2, 20, 4, 3, 33, 23, 8, 1, 9, 10, 11, 12, 14]"
PBDB-O,ITIC,-5.3,-2.82,-5.574146341463415,-3.915,1.0,CB,DIO,160,4.35,4.32,0.846,43.3,"['CCCCC(C)CC', 'O', 'CCCCC(C)CC', 'Cc1cccs1', 'Cc1cc2cc3sccc3cc2s1', 'O=C1c2cscc2C(=O)c2cscc21', 'c1ccsc1']","['N#CCC#N', 'O=C1CCc2ccccc21', 'C', 'CCCCCC', 'c1ccc(C2(c3ccccc3)c3cc4c(cc3-c3sc5ccsc5c32)C(c2ccccc2)(c2ccccc2)c2c-4sc3ccsc23)cc1']","['CCCCC(C)CC', 'O', 'CCCCC(C)CC', 'Cc1cccs1', 'Cc1cc2cc3sccc3cc2s1', 'O=C1c2cscc2C(=O)c2cscc21', 'c1ccsc1', '.', 'N#CCC#N', 'O=C1CCc2ccccc21', 'C', 'CCCCCC', 'c1ccc(C2(c3ccccc3)c3cc4c(cc3-c3sc5ccsc5c32)C(c2ccccc2)(c2ccccc2)c2c-4sc3ccsc23)cc1']","[0, 0, 0, 0, 3, 2, 3, 5, 8, 29, 6, 1, 9, 10, 11, 12, 14]"
PBDB-T,ITIC,-5.297714285714285,-3.4170000000000003,-5.574146341463415,-3.915,1.0,CB,DIO,160,11.21,11.21,0.899,74.2,"['CCCCC(C)CC', 'Cc1cccs1', 'c1ccsc1', 'O=C1c2cscc2C(=O)c2cscc21', 'Cc1cc2cc3sccc3cc2s1']","['N#CCC#N', 'O=C1CCc2ccccc21', 'C', 'CCCCCC', 'c1ccc(C2(c3ccccc3)c3cc4c(cc3-c3sc5ccsc5c32)C(c2ccccc2)(c2ccccc2)c2c-4sc3ccsc23)cc1']","['CCCCC(C)CC', 'Cc1cccs1', 'c1ccsc1', 'O=C1c2cscc2C(=O)c2cscc21', 'Cc1cc2cc3sccc3cc2s1', '.', 'N#CCC#N', 'O=C1CCc2ccccc21', 'C', 'CCCCCC', 'c1ccc(C2(c3ccccc3)c3cc4c(cc3-c3sc5ccsc5c32)C(c2ccccc2)(c2ccccc2)c2c-4sc3ccsc23)cc1']","[0, 0, 0, 0, 0, 0, 3, 5, 6, 29, 8, 1, 9, 10, 11, 12, 14]"
PBDB-T,BDTIT-M,-5.297714285714285,-3.4170000000000003,-5.4,-3.85,1.0,CB,DIO,100,11.31,11.31,0.903,71.3,"['CCCCC(C)CC', 'Cc1cccs1', 'c1ccsc1', 'O=C1c2cscc2C(=O)c2cscc21', 'Cc1cc2cc3sccc3cc2s1']","['N#CCC#N', 'Cc1ccc2c(c1)CCC2=O', 'C', 'CCCCC(C)CC', 'CCCCCC', 'c1ccsc1', 'c1ccc(C2(c3ccccc3)c3ccsc3-c3sc4cc5c6c(sc5cc4c32)-c2sccc2C6(c2ccccc2)c2ccccc2)cc1']","['CCCCC(C)CC', 'Cc1cccs1', 'c1ccsc1', 'O=C1c2cscc2C(=O)c2cscc21', 'Cc1cc2cc3sccc3cc2s1', '.', 'N#CCC#N', 'Cc1ccc2c(c1)CCC2=O', 'C', 'CCCCC(C)CC', 'CCCCCC', 'c1ccsc1', 'c1ccc(C2(c3ccccc3)c3ccsc3-c3sc4cc5c6c(sc5cc4c32)-c2sccc2C6(c2ccccc2)c2ccccc2)cc1']","[0, 0, 0, 0, 3, 5, 6, 29, 8, 1, 9, 15, 11, 3, 12, 6, 27]"
PBDB-T,BDTThIT-M,-5.297714285714285,-3.4170000000000003,-5.35,-3.82,1.0,CB,DIO,100,12.12,12.13,0.942,71.4,"['CCCCC(C)CC', 'Cc1cccs1', 'c1ccsc1', 'O=C1c2cscc2C(=O)c2cscc21', 'Cc1cc2cc3sccc3cc2s1']","['N#CCC#N', 'Cc1ccc2c(c1)CCC2=O', 'C', 'CCCCCC', 'c1ccc(C2(c3ccccc3)c3ccsc3-c3sc4cc5c6c(sc5cc4c32)-c2sccc2C6(c2ccccc2)c2ccccc2)cc1']","['CCCCC(C)CC', 'Cc1cccs1', 'c1ccsc1', 'O=C1c2cscc2C(=O)c2cscc21', 'Cc1cc2cc3sccc3cc2s1', '.', 'N#CCC#N', 'Cc1ccc2c(c1)CCC2=O', 'C', 'CCCCCC', 'c1ccc(C2(c3ccccc3)c3ccsc3-c3sc4cc5c6c(sc5cc4c32)-c2sccc2C6(c2ccccc2)c2ccccc2)cc1']","[0, 0, 0, 0, 0, 0, 3, 5, 6, 29, 8, 1, 9, 15, 11, 12, 27]"
J60,ITIC,-5.32,-3.08,-5.574146341463415,-3.915,1.0,CF,_,25,5.17,5.17,0.92,57.45,"['CCCCC(C)CC', 'CCCCCCCCC(C)CCCCCC', 'S', 'c1ccsc1', 'Cc1cccs1', 'Fc1cc2nnnc2cc1F', 'Cc1cc2cc3sccc3cc2s1']","['N#CCC#N', 'O=C1CCc2ccccc21', 'C', 'CCCCCC', 'c1ccc(C2(c3ccccc3)c3cc4c(cc3-c3sc5ccsc5c32)C(c2ccccc2)(c2ccccc2)c2c-4sc3ccsc23)cc1']","['CCCCC(C)CC', 'CCCCCCCCC(C)CCCCCC', 'S', 'c1ccsc1', 'Cc1cccs1', 'Fc1cc2nnnc2cc1F', 'Cc1cc2cc3sccc3cc2s1', '.', 'N#CCC#N', 'O=C1CCc2ccccc21', 'C', 'CCCCCC', 'c1ccc(C2(c3ccccc3)c3cc4c(cc3-c3sc5ccsc5c32)C(c2ccccc2)(c2ccccc2)c2c-4sc3ccsc23)cc1']","[0, 0, 0, 0, 3, 16, 24, 6, 5, 18, 8, 1, 9, 10, 11, 12, 14]"
J61,ITIC,-5.303333333333334,-3.151666666666667,-5.574146341463415,-3.915,1.0,CF,_,25,9.15,9.05,0.91,66.55,"['CCCCCCCCCCCC', 'CCCCCCCCC(C)CCCCCC', 'SS', 'c1ccsc1', 'Cc1cccs1', 'Fc1cc2nnnc2cc1F', 'Cc1cc2cc3sccc3cc2s1']","['N#CCC#N', 'O=C1CCc2ccccc21', 'C', 'CCCCCC', 'c1ccc(C2(c3ccccc3)c3cc4c(cc3-c3sc5ccsc5c32)C(c2ccccc2)(c2ccccc2)c2c-4sc3ccsc23)cc1']","['CCCCCCCCCCCC', 'CCCCCCCCC(C)CCCCCC', 'SS', 'c1ccsc1', 'Cc1cccs1', 'Fc1cc2nnnc2cc1F', 'Cc1cc2cc3sccc3cc2s1', '.', 'N#CCC#N', 'O=C1CCc2ccccc21', 'C', 'CCCCCC', 'c1ccc(C2(c3ccccc3)c3cc4c(cc3-c3sc5ccsc5c32)C(c2ccccc2)(c2ccccc2)c2c-4sc3ccsc23)cc1']","[0, 0, 0, 0, 25, 16, 26, 6, 5, 18, 8, 1, 9, 10, 11, 12, 14]"
PTB7,IEICO-4F,-5.175,-3.435,-5.309971428571429,-3.851028571428572,0.667,CB,DIO,25,2.3,2.3,0.54,28.92,"['O', 'CCCCC(C)CC', 'C=O', 'Cc1scc2scc(F)c12', 'Cc1cc2cc3sccc3cc2s1']","['CCCCC(C)CC', 'O', 'N#CCC#N', 'O=C1CCc2cc(F)c(F)cc21', 'C', 'CCCCCC', 'c1ccsc1', 'c1ccc(C2(c3ccccc3)c3cc4c(cc3-c3sccc32)C(c2ccccc2)(c2ccccc2)c2ccsc2-4)cc1']","['O', 'CCCCC(C)CC', 'C=O', 'Cc1scc2scc(F)c12', 'Cc1cc2cc3sccc3cc2s1', '.', 'CCCCC(C)CC', 'O', 'N#CCC#N', 'O=C1CCc2cc(F)c(F)cc21', 'C', 'CCCCCC', 'c1ccsc1', 'c1ccc(C2(c3ccccc3)c3cc4c(cc3-c3sccc32)C(c2ccccc2)(c2ccccc2)c2ccsc2-4)cc1']","[0, 0, 0, 2, 3, 4, 33, 8, 1, 3, 2, 9, 39, 11, 12, 6, 36]"
PTB7-Th,IEICO-4F,-5.204782608695651,-3.5391891891891896,-5.309971428571429,-3.851028571428572,0.667,CB,CN,25,11.6,11.6,0.72,69.41,"['O', 'CCCCC(C)CC', 'C=O', 'CCCCC(C)CC', 'Cc1scc2scc(F)c12', 'c1ccsc1', 'Cc1cc2cc3sccc3cc2s1']","['CCCCC(C)CC', 'O', 'N#CCC#N', 'O=C1CCc2cc(F)c(F)cc21', 'C', 'CCCCCC', 'c1ccsc1', 'c1ccc(C2(c3ccccc3)c3cc4c(cc3-c3sccc32)C(c2ccccc2)(c2ccccc2)c2ccsc2-4)cc1']","['O', 'CCCCC(C)CC', 'C=O', 'CCCCC(C)CC', 'Cc1scc2scc(F)c12', 'c1ccsc1', 'Cc1cc2cc3sccc3cc2s1', '.', 'CCCCC(C)CC', 'O', 'N#CCC#N', 'O=C1CCc2cc(F)c(F)cc21', 'C', 'CCCCCC', 'c1ccsc1', 'c1ccc(C2(c3ccccc3)c3cc4c(cc3-c3sccc32)C(c2ccccc2)(c2ccccc2)c2ccsc2-4)cc1']","[0, 2, 3, 4, 3, 33, 6, 8, 1, 3, 2, 9, 39, 11, 12, 6, 36]"
PBO,ITIC,-5.47,-3.67,-5.574146341463415,-3.915,0.5,DCB,DIO,25,7.1,7.1,0.92,54.0,"['OS', 'CCCCCCCCCCCC', 'CCCCC(C)CC', 'S', 'Cc1cccs1', 'c1ccsc1', 'c1ccc2nonc2c1', 'c1ccccc1', 'Cc1cc2cc3sccc3cc2s1']","['N#CCC#N', 'O=C1CCc2ccccc21', 'C', 'CCCCCC', 'c1ccc(C2(c3ccccc3)c3cc4c(cc3-c3sc5ccsc5c32)C(c2ccccc2)(c2ccccc2)c2c-4sc3ccsc23)cc1']","['OS', 'CCCCCCCCCCCC', 'CCCCC(C)CC', 'S', 'Cc1cccs1', 'c1ccsc1', 'c1ccc2nonc2c1', 'c1ccccc1', 'Cc1cc2cc3sccc3cc2s1', '.', 'N#CCC#N', 'O=C1CCc2ccccc21', 'C', 'CCCCCC', 'c1ccc(C2(c3ccccc3)c3cc4c(cc3-c3sc5ccsc5c32)C(c2ccccc2)(c2ccccc2)c2c-4sc3ccsc23)cc1']","[0, 0, 31, 25, 3, 24, 5, 6, 182, 56, 8, 1, 9, 10, 11, 12, 14]"
PBDB-T,TTIC-M,-5.297714285714285,-3.4170000000000003,-5.49,-4.03,1.0,CB,_,25,9.85,9.97,0.83,63.0,"['CCCCC(C)CC', 'Cc1cccs1', 'c1ccsc1', 'O=C1c2cscc2C(=O)c2cscc21', 'Cc1cc2cc3sccc3cc2s1']","['N#CCC#N', 'Cc1ccc2c(c1)CCC2=O', 'C', 'CCCCCC', 'c1ccc(C2(c3ccccc3)c3ccsc3-c3sc4c5c(sc4c32)-c2sccc2C5(c2ccccc2)c2ccccc2)cc1']","['CCCCC(C)CC', 'Cc1cccs1', 'c1ccsc1', 'O=C1c2cscc2C(=O)c2cscc21', 'Cc1cc2cc3sccc3cc2s1', '.', 'N#CCC#N', 'Cc1ccc2c(c1)CCC2=O', 'C', 'CCCCCC', 'c1ccc(C2(c3ccccc3)c3ccsc3-c3sc4c5c(sc4c32)-c2sccc2C5(c2ccccc2)c2ccccc2)cc1']","[0, 0, 0, 0, 0, 0, 3, 5, 6, 29, 8, 1, 9, 15, 11, 12, 88]"
PBDB-T,TTIC-F,-5.297714285714285,-3.4170000000000003,-5.34,-3.88,1.0,CB,_,25,9.38,9.51,0.71,63.0,"['CCCCC(C)CC', 'Cc1cccs1', 'c1ccsc1', 'O=C1c2cscc2C(=O)c2cscc21', 'Cc1cc2cc3sccc3cc2s1']","['N#CCC#N', 'O=C1CCc2ccc(F)cc21', 'C', 'CCCCCC', 'c1ccc(C2(c3ccccc3)c3ccsc3-c3sc4c5c(sc4c32)-c2sccc2C5(c2ccccc2)c2ccccc2)cc1']","['CCCCC(C)CC', 'Cc1cccs1', 'c1ccsc1', 'O=C1c2cscc2C(=O)c2cscc21', 'Cc1cc2cc3sccc3cc2s1', '.', 'N#CCC#N', 'O=C1CCc2ccc(F)cc21', 'C', 'CCCCCC', 'c1ccc(C2(c3ccccc3)c3ccsc3-c3sc4c5c(sc4c32)-c2sccc2C5(c2ccccc2)c2ccccc2)cc1']","[0, 0, 0, 0, 0, 0, 3, 5, 6, 29, 8, 1, 9, 60, 11, 12, 88]"
J71,ITIC,-5.353333333333333,-3.4318181818181825,-5.574146341463415,-3.915,0.8,CB,_,25,9.03,9.05,0.96,63.63,"['CCCCCCCCC(C)CCCCCC', 'Cc1cccs1', 'CCC[Si](CCC)(CCC)c1cccs1', 'c1ccsc1', 'Fc1cc2nnnc2cc1F', 'Cc1cc2cc3sccc3cc2s1']","['N#CCC#N', 'O=C1CCc2ccccc21', 'C', 'CCCCCC', 'c1ccc(C2(c3ccccc3)c3cc4c(cc3-c3sc5ccsc5c32)C(c2ccccc2)(c2ccccc2)c2c-4sc3ccsc23)cc1']","['CCCCCCCCC(C)CCCCCC', 'Cc1cccs1', 'CCC[Si](CCC)(CCC)c1cccs1', 'c1ccsc1', 'Fc1cc2nnnc2cc1F', 'Cc1cc2cc3sccc3cc2s1', '.', 'N#CCC#N', 'O=C1CCc2ccccc21', 'C', 'CCCCCC', 'c1ccc(C2(c3ccccc3)c3cc4c(cc3-c3sc5ccsc5c32)C(c2ccccc2)(c2ccccc2)c2c-4sc3ccsc23)cc1']","[0, 0, 0, 0, 0, 16, 5, 17, 6, 18, 8, 1, 9, 10, 11, 12, 14]"
FTAZ,ITIC,-5.43,-3.3200000000000003,-5.574146341463415,-3.915,0.667,CF,_,25,8.77,8.83,0.911,58.0,"['CCCCCCC(C)CCCC', 'S', 'Cc1cc2cc3sccc3cc2s1', 'Cc1cccs1', 'c1ccsc1', 'Fc1cc2nn(S)nc2cc1F']","['N#CCC#N', 'O=C1CCc2ccccc21', 'C', 'CCCCCC', 'c1ccc(C2(c3ccccc3)c3cc4c(cc3-c3sc5ccsc5c32)C(c2ccccc2)(c2ccccc2)c2c-4sc3ccsc23)cc1']","['CCCCCCC(C)CCCC', 'S', 'Cc1cc2cc3sccc3cc2s1', 'Cc1cccs1', 'c1ccsc1', 'Fc1cc2nn(S)nc2cc1F', '.', 'N#CCC#N', 'O=C1CCc2ccccc21', 'C', 'CCCCCC', 'c1ccc(C2(c3ccccc3)c3cc4c(cc3-c3sc5ccsc5c32)C(c2ccccc2)(c2ccccc2)c2c-4sc3ccsc23)cc1']","[0, 0, 0, 0, 0, 32, 24, 8, 5, 6, 57, 1, 9, 10, 11, 12, 14]"
HTAZ,ITIC,-5.42,-3.44,-5.574146341463415,-3.915,0.667,CF,_,25,4.5,4.52,0.851,40.8,"['CCCCCCC(C)CCCC', 'CCCCCCC(CS)CCCC', 'S', 'Cc1cc2cc3sccc3cc2s1', 'Cc1cccs1', 'c1ccsc1', 'Sn1nc2ccccc2n1']","['N#CCC#N', 'O=C1CCc2ccccc21', 'C', 'CCCCCC', 'c1ccc(C2(c3ccccc3)c3cc4c(cc3-c3sc5ccsc5c32)C(c2ccccc2)(c2ccccc2)c2c-4sc3ccsc23)cc1']","['CCCCCCC(C)CCCC', 'CCCCCCC(CS)CCCC', 'S', 'Cc1cc2cc3sccc3cc2s1', 'Cc1cccs1', 'c1ccsc1', 'Sn1nc2ccccc2n1', '.', 'N#CCC#N', 'O=C1CCc2ccccc21', 'C', 'CCCCCC', 'c1ccc(C2(c3ccccc3)c3cc4c(cc3-c3sc5ccsc5c32)C(c2ccccc2)(c2ccccc2)c2c-4sc3ccsc23)cc1']","[0, 0, 0, 0, 32, 51, 24, 8, 5, 6, 223, 1, 9, 10, 11, 12, 14]"
PTB7-Th,IFT-ECA,-5.204782608695651,-3.5391891891891896,-5.62,-3.58,0.667,DCB,CN,25,0.03,0.04,0.76,23.6,"['O', 'CCCCC(C)CC', 'C=O', 'CCCCC(C)CC', 'Cc1scc2scc(F)c12', 'c1ccsc1', 'Cc1cc2cc3sccc3cc2s1']","['O', 'CC', 'N#CCC=O', 'C', 'c1ccsc1', 'CCCCCCC1(CCCCCC)c2ccccc2-c2cc3c(cc21)-c1ccccc1C3(CCCCCC)CCCCCC']","['O', 'CCCCC(C)CC', 'C=O', 'CCCCC(C)CC', 'Cc1scc2scc(F)c12', 'c1ccsc1', 'Cc1cc2cc3sccc3cc2s1', '.', 'O', 'CC', 'N#CCC=O', 'C', 'c1ccsc1', 'CCCCCCC1(CCCCCC)c2ccccc2-c2cc3c(cc21)-c1ccccc1C3(CCCCCC)CCCCCC']","[0, 0, 0, 2, 3, 4, 3, 33, 6, 8, 1, 2, 21, 91, 11, 6, 218]"
PTB7-Th,IFT-M,-5.204782608695651,-3.5391891891891896,-5.83,-3.65,0.667,DCB,CN,25,0.15,0.15,0.76,24.9,"['O', 'CCCCC(C)CC', 'C=O', 'CCCCC(C)CC', 'Cc1scc2scc(F)c12', 'c1ccsc1', 'Cc1cc2cc3sccc3cc2s1']","['N#CCC#N', 'C', 'c1ccsc1', 'CCCCCCC1(CCCCCC)c2ccccc2-c2cc3c(cc21)-c1ccccc1C3(CCCCCC)CCCCCC']","['O', 'CCCCC(C)CC', 'C=O', 'CCCCC(C)CC', 'Cc1scc2scc(F)c12', 'c1ccsc1', 'Cc1cc2cc3sccc3cc2s1', '.', 'N#CCC#N', 'C', 'c1ccsc1', 'CCCCCCC1(CCCCCC)c2ccccc2-c2cc3c(cc21)-c1ccccc1C3(CCCCCC)CCCCCC']","[0, 0, 0, 0, 0, 2, 3, 4, 3, 33, 6, 8, 1, 9, 11, 6, 218]"
PTB7-Th,IFT-IC,-5.204782608695651,-3.5391891891891896,-5.7,-3.87,0.667,DCB,CN,25,4.14,4.14,1.03,50.3,"['O', 'CCCCC(C)CC', 'C=O', 'CCCCC(C)CC', 'Cc1scc2scc(F)c12', 'c1ccsc1', 'Cc1cc2cc3sccc3cc2s1']","['N#CCC#N', 'O=C1CCc2ccccc21', 'C', 'c1ccsc1', 'CCCCCCC1(CCCCCC)c2ccccc2-c2cc3c(cc21)-c1ccccc1C3(CCCCCC)CCCCCC']","['O', 'CCCCC(C)CC', 'C=O', 'CCCCC(C)CC', 'Cc1scc2scc(F)c12', 'c1ccsc1', 'Cc1cc2cc3sccc3cc2s1', '.', 'N#CCC#N', 'O=C1CCc2ccccc21', 'C', 'c1ccsc1', 'CCCCCCC1(CCCCCC)c2ccccc2-c2cc3c(cc21)-c1ccccc1C3(CCCCCC)CCCCCC']","[0, 0, 0, 0, 2, 3, 4, 3, 33, 6, 8, 1, 9, 10, 11, 6, 218]"
PTB7-Th,IFT-TH,-5.204782608695651,-3.5391891891891896,-5.85,-3.67,0.667,DCB,CN,25,7.16,7.15,0.9,60.2,"['O', 'CCCCC(C)CC', 'C=O', 'CCCCC(C)CC', 'Cc1scc2scc(F)c12', 'c1ccsc1', 'Cc1cc2cc3sccc3cc2s1']","['CC', 'C', 'O=C1CC(=O)NC(=S)N1', 'c1ccsc1', 'CCCCCCC1(CCCCCC)c2ccccc2-c2cc3c(cc21)-c1ccccc1C3(CCCCCC)CCCCCC']","['O', 'CCCCC(C)CC', 'C=O', 'CCCCC(C)CC', 'Cc1scc2scc(F)c12', 'c1ccsc1', 'Cc1cc2cc3sccc3cc2s1', '.', 'CC', 'C', 'O=C1CC(=O)NC(=S)N1', 'c1ccsc1', 'CCCCCCC1(CCCCCC)c2ccccc2-c2cc3c(cc21)-c1ccccc1C3(CCCCCC)CCCCCC']","[0, 0, 0, 0, 2, 3, 4, 3, 33, 6, 8, 1, 21, 11, 122, 6, 218]"
PBDB-T,IT-M,-5.297714285714285,-3.4170000000000003,-5.513571428571429,-3.808,1.0,CB,DIO,25,11.5,11.23,0.961,70.0,"['CCCCC(C)CC', 'Cc1cccs1', 'c1ccsc1', 'O=C1c2cscc2C(=O)c2cscc21', 'Cc1cc2cc3sccc3cc2s1']","['N#CCC#N', 'Cc1ccc2c(c1)CCC2=O', 'C', 'CCCCCC', 'c1ccc(C2(c3ccccc3)c3cc4c(cc3-c3sc5ccsc5c32)C(c2ccccc2)(c2ccccc2)c2c-4sc3ccsc23)cc1']","['CCCCC(C)CC', 'Cc1cccs1', 'c1ccsc1', 'O=C1c2cscc2C(=O)c2cscc21', 'Cc1cc2cc3sccc3cc2s1', '.', 'N#CCC#N', 'Cc1ccc2c(c1)CCC2=O', 'C', 'CCCCCC', 'c1ccc(C2(c3ccccc3)c3cc4c(cc3-c3sc5ccsc5c32)C(c2ccccc2)(c2ccccc2)c2c-4sc3ccsc23)cc1']","[0, 0, 0, 0, 0, 0, 3, 5, 6, 29, 8, 1, 9, 15, 11, 12, 14]"
PTB7-Th,ITIC,-5.204782608695651,-3.5391891891891896,-5.574146341463415,-3.915,0.8,CB,_,25,7.28,7.18,0.83,57.0,"['O', 'CCCCC(C)CC', 'C=O', 'CCCCC(C)CC', 'Cc1scc2scc(F)c12', 'c1ccsc1', 'Cc1cc2cc3sccc3cc2s1']","['N#CCC#N', 'O=C1CCc2ccccc21', 'C', 'CCCCCC', 'c1ccc(C2(c3ccccc3)c3cc4c(cc3-c3sc5ccsc5c32)C(c2ccccc2)(c2ccccc2)c2c-4sc3ccsc23)cc1']","['O', 'CCCCC(C)CC', 'C=O', 'CCCCC(C)CC', 'Cc1scc2scc(F)c12', 'c1ccsc1', 'Cc1cc2cc3sccc3cc2s1', '.', 'N#CCC#N', 'O=C1CCc2ccccc21', 'C', 'CCCCCC', 'c1ccc(C2(c3ccccc3)c3cc4c(cc3-c3sc5ccsc5c32)C(c2ccccc2)(c2ccccc2)c2c-4sc3ccsc23)cc1']","[0, 0, 0, 0, 2, 3, 4, 3, 33, 6, 8, 1, 9, 10, 11, 12, 14]"
TBF-BDD,ITIC,-5.37,-3.65,-5.574146341463415,-3.915,1.0,CF,_,110,7.13,7.11,0.85,56.0,"['CCCCC(C)CC', 'O', 'CCCCC(C)CC', 'Cc1cccs1', 'O=C1c2cscc2C(=O)c2cscc21', 'c1ccsc1', 'c1ccccc1', 'Cc1cc2cc3sccc3cc2o1']","['N#CCC#N', 'O=C1CCc2ccccc21', 'C', 'CCCCCC', 'c1ccc(C2(c3ccccc3)c3cc4c(cc3-c3sc5ccsc5c32)C(c2ccccc2)(c2ccccc2)c2c-4sc3ccsc23)cc1']","['CCCCC(C)CC', 'O', 'CCCCC(C)CC', 'Cc1cccs1', 'O=C1c2cscc2C(=O)c2cscc21', 'c1ccsc1', 'c1ccccc1', 'Cc1cc2cc3sccc3cc2o1', '.', 'N#CCC#N', 'O=C1CCc2ccccc21', 'C', 'CCCCCC', 'c1ccc(C2(c3ccccc3)c3cc4c(cc3-c3sc5ccsc5c32)C(c2ccccc2)(c2ccccc2)c2c-4sc3ccsc23)cc1']","[0, 0, 0, 3, 2, 3, 5, 29, 6, 56, 188, 1, 9, 10, 11, 12, 14]"
TBF-BT,ITIC,-5.4,-3.55,-5.574146341463415,-3.915,1.0,CF,_,110,7.03,7.09,0.81,63.0,"['CCCCCCCC', 'CCCCC(C)CC', 'O', 'Cc1cccs1', 'c1ccsc1', 'c1ccc2nsnc2c1', 'c1ccccc1', 'Cc1cc2cc3sccc3cc2o1']","['N#CCC#N', 'O=C1CCc2ccccc21', 'C', 'CCCCCC', 'c1ccc(C2(c3ccccc3)c3cc4c(cc3-c3sc5ccsc5c32)C(c2ccccc2)(c2ccccc2)c2c-4sc3ccsc23)cc1']","['CCCCCCCC', 'CCCCC(C)CC', 'O', 'Cc1cccs1', 'c1ccsc1', 'c1ccc2nsnc2c1', 'c1ccccc1', 'Cc1cc2cc3sccc3cc2o1', '.', 'N#CCC#N', 'O=C1CCc2ccccc21', 'C', 'CCCCCC', 'c1ccc(C2(c3ccccc3)c3cc4c(cc3-c3sc5ccsc5c32)C(c2ccccc2)(c2ccccc2)c2c-4sc3ccsc23)cc1']","[0, 0, 0, 20, 3, 2, 5, 6, 34, 56, 188, 1, 9, 10, 11, 12, 14]"
PBT,CzC6C8,-5.43,-3.65,-5.79,-3.79,0.333,CB,_,130,3.3,3.34,0.99,41.0,"['OS', 'CCCCCCCCCCCC', 'CCCCC(C)CC', 'S', 'Cc1cccs1', 'c1ccsc1', 'c1ccc2nsnc2c1', 'c1ccccc1', 'Cc1cc2cc3sccc3cc2s1']","['CC', 'O=C1CSC(=S)N1', 'CCCCCCCCC(C)CCCCCC', 'C', 'c1ccc2nsnc2c1', 'c1ccc2c(c1)nc1ccccc12']","['OS', 'CCCCCCCCCCCC', 'CCCCC(C)CC', 'S', 'Cc1cccs1', 'c1ccsc1', 'c1ccc2nsnc2c1', 'c1ccccc1', 'Cc1cc2cc3sccc3cc2s1', '.', 'CC', 'O=C1CSC(=S)N1', 'CCCCCCCCC(C)CCCCCC', 'C', 'c1ccc2nsnc2c1', 'c1ccc2c(c1)nc1ccccc12']","[0, 31, 25, 3, 24, 5, 6, 34, 56, 8, 1, 21, 69, 16, 11, 34, 224]"
PTB7-Th,CZC8,-5.204782608695651,-3.5391891891891896,-5.72,-3.74,0.333,CB,_,100,4.91,4.96,0.98,45.0,"['O', 'CCCCC(C)CC', 'C=O', 'CCCCC(C)CC', 'Cc1scc2scc(F)c12', 'c1ccsc1', 'Cc1cc2cc3sccc3cc2s1']","['CC', 'O=C1CSC(=S)N1', 'CCCCCC', 'C', 'c1ccc2nsnc2c1', 'c1ccc2c(c1)nc1ccccc12']","['O', 'CCCCC(C)CC', 'C=O', 'CCCCC(C)CC', 'Cc1scc2scc(F)c12', 'c1ccsc1', 'Cc1cc2cc3sccc3cc2s1', '.', 'CC', 'O=C1CSC(=S)N1', 'CCCCCC', 'C', 'c1ccc2nsnc2c1', 'c1ccc2c(c1)nc1ccccc12']","[0, 0, 0, 2, 3, 4, 3, 33, 6, 8, 1, 21, 69, 12, 11, 34, 224]"
PBDB-T,IDTO,-5.297714285714285,-3.4170000000000003,-5.11,-3.38,1.0,CF,_,160,10.02,10.02,0.943,65.41,"['CCCCC(C)CC', 'Cc1cccs1', 'c1ccsc1', 'O=C1c2cscc2C(=O)c2cscc21', 'Cc1cc2cc3sccc3cc2s1']","['CCCCC(C)CC', 'O', 'N#CCC#N', 'O=C1CCc2cscc21', 'C', 'CCCCCC', 'c1ccsc1', 'c1ccc(C2(c3ccccc3)c3cc4c(cc3-c3sccc32)C(c2ccccc2)(c2ccccc2)c2ccsc2-4)cc1']","['CCCCC(C)CC', 'Cc1cccs1', 'c1ccsc1', 'O=C1c2cscc2C(=O)c2cscc21', 'Cc1cc2cc3sccc3cc2s1', '.', 'CCCCC(C)CC', 'O', 'N#CCC#N', 'O=C1CCc2cscc21', 'C', 'CCCCCC', 'c1ccsc1', 'c1ccc(C2(c3ccccc3)c3cc4c(cc3-c3sccc32)C(c2ccccc2)(c2ccccc2)c2ccsc2-4)cc1']","[0, 0, 0, 3, 5, 6, 29, 8, 1, 3, 2, 9, 40, 11, 12, 6, 36]"
PTB7-Th,BTA7,-5.204782608695651,-3.5391891891891896,-5.56,-3.66,0.5,CF,DPE,80,4.6,4.6,1.05,42.0,"['O', 'CCCCC(C)CC', 'C=O', 'CCCCC(C)CC', 'Cc1scc2scc(F)c12', 'c1ccsc1', 'Cc1cc2cc3sccc3cc2s1']","['N#CCC#N', 'CCCCCCCC', 'C', 'CCCCCC', 'c1ccc2nnnc2c1', 'c1ccc(C2(c3ccccc3)c3cc4c(cc3-c3sccc32)C(c2ccccc2)(c2ccccc2)c2ccsc2-4)cc1']","['O', 'CCCCC(C)CC', 'C=O', 'CCCCC(C)CC', 'Cc1scc2scc(F)c12', 'c1ccsc1', 'Cc1cc2cc3sccc3cc2s1', '.', 'N#CCC#N', 'CCCCCCCC', 'C', 'CCCCCC', 'c1ccc2nnnc2c1', 'c1ccc(C2(c3ccccc3)c3cc4c(cc3-c3sccc32)C(c2ccccc2)(c2ccccc2)c2ccsc2-4)cc1']","[0, 0, 0, 2, 3, 4, 3, 33, 6, 8, 1, 9, 20, 11, 12, 43, 36]"
PTB7-Th,BTA1,-5.204782608695651,-3.5391891891891896,-5.510000000000001,-3.5499999999999994,0.5,CF,DPE,80,0.06,0.05,0.93,29.0,"['O', 'CCCCC(C)CC', 'C=O', 'CCCCC(C)CC', 'Cc1scc2scc(F)c12', 'c1ccsc1', 'Cc1cc2cc3sccc3cc2s1']","['CC', 'O=C1CSC(=S)N1', 'CCCCCCCC', 'C', 'CCCCCC', 'c1ccc2nnnc2c1', 'c1ccc(C2(c3ccccc3)c3cc4c(cc3-c3sccc32)C(c2ccccc2)(c2ccccc2)c2ccsc2-4)cc1']","['O', 'CCCCC(C)CC', 'C=O', 'CCCCC(C)CC', 'Cc1scc2scc(F)c12', 'c1ccsc1', 'Cc1cc2cc3sccc3cc2s1', '.', 'CC', 'O=C1CSC(=S)N1', 'CCCCCCCC', 'C', 'CCCCCC', 'c1ccc2nnnc2c1', 'c1ccc(C2(c3ccccc3)c3cc4c(cc3-c3sccc32)C(c2ccccc2)(c2ccccc2)c2ccsc2-4)cc1']","[0, 0, 2, 3, 4, 3, 33, 6, 8, 1, 21, 69, 20, 11, 12, 43, 36]"
PTB7-Th,BTA2,-5.204782608695651,-3.5391891891891896,-5.43,-3.3800000000000003,0.5,CF,DPE,80,0.01,0.01,1.01,27.0,"['O', 'CCCCC(C)CC', 'C=O', 'CCCCC(C)CC', 'Cc1scc2scc(F)c12', 'c1ccsc1', 'Cc1cc2cc3sccc3cc2s1']","['CC', 'O=C1CSC(=O)N1', 'CCCCCCCC', 'C', 'CCCCCC', 'c1ccc2nnnc2c1', 'c1ccc(C2(c3ccccc3)c3cc4c(cc3-c3sccc32)C(c2ccccc2)(c2ccccc2)c2ccsc2-4)cc1']","['O', 'CCCCC(C)CC', 'C=O', 'CCCCC(C)CC', 'Cc1scc2scc(F)c12', 'c1ccsc1', 'Cc1cc2cc3sccc3cc2s1', '.', 'CC', 'O=C1CSC(=O)N1', 'CCCCCCCC', 'C', 'CCCCCC', 'c1ccc2nnnc2c1', 'c1ccc(C2(c3ccccc3)c3cc4c(cc3-c3sccc32)C(c2ccccc2)(c2ccccc2)c2ccsc2-4)cc1']","[0, 0, 2, 3, 4, 3, 33, 6, 8, 1, 21, 146, 20, 11, 12, 43, 36]"
P3HT,BTA2,-5.057777777777777,-2.989444444444445,-5.43,-3.3800000000000003,0.6,CF,DIO,100,4.5,4.5,1.22,60.0,"['CCCCCC', 'Cc1cccs1', 'Cc1cccs1', 'c1ccsc1']","['CC', 'O=C1CSC(=O)N1', 'CCCCCCCC', 'C', 'CCCCCC', 'c1ccc2nnnc2c1', 'c1ccc(C2(c3ccccc3)c3cc4c(cc3-c3sccc32)C(c2ccccc2)(c2ccccc2)c2ccsc2-4)cc1']","['CCCCCC', 'Cc1cccs1', 'Cc1cccs1', 'c1ccsc1', '.', 'CC', 'O=C1CSC(=O)N1', 'CCCCCCCC', 'C', 'CCCCCC', 'c1ccc2nnnc2c1', 'c1ccc(C2(c3ccccc3)c3cc4c(cc3-c3sccc32)C(c2ccccc2)(c2ccccc2)c2ccsc2-4)cc1']","[0, 0, 0, 0, 0, 12, 5, 5, 6, 1, 21, 146, 20, 11, 12, 43, 36]"
P3HT,BT2,-5.057777777777777,-2.989444444444445,-5.5,-3.53,1.5,CF,_,150,4.93,4.93,0.97,67.0,"['CCCCCC', 'Cc1cccs1', 'Cc1cccs1', 'c1ccsc1']","['CC', 'O=C1CSC(=O)N1', 'C', 'CCCCCC', 'c1ccc2nsnc2c1', 'c1ccc(C2(c3ccccc3)c3cc4c(cc3-c3sccc32)C(c2ccccc2)(c2ccccc2)c2ccsc2-4)cc1']","['CCCCCC', 'Cc1cccs1', 'Cc1cccs1', 'c1ccsc1', '.', 'CC', 'O=C1CSC(=O)N1', 'C', 'CCCCCC', 'c1ccc2nsnc2c1', 'c1ccc(C2(c3ccccc3)c3cc4c(cc3-c3sccc32)C(c2ccccc2)(c2ccccc2)c2ccsc2-4)cc1']","[0, 0, 0, 0, 0, 0, 12, 5, 5, 6, 1, 21, 146, 11, 12, 34, 36]"
P3HT,BT2b,-5.057777777777777,-2.989444444444445,-5.41,-3.56,1.0,CF,_,150,6.08,6.08,0.92,66.0,"['CCCCCC', 'Cc1cccs1', 'Cc1cccs1', 'c1ccsc1']","['CC', 'O=C1CSC(=O)N1', 'C', 'c1ccc2nsnc2c1', 'CCCCCCCCC1(CCCCCCCC)c2cc3c(cc2-c2sccc21)C(CCCCCCCC)(CCCCCCCC)c1ccsc1-3']","['CCCCCC', 'Cc1cccs1', 'Cc1cccs1', 'c1ccsc1', '.', 'CC', 'O=C1CSC(=O)N1', 'C', 'c1ccc2nsnc2c1', 'CCCCCCCCC1(CCCCCCCC)c2cc3c(cc2-c2sccc21)C(CCCCCCCC)(CCCCCCCC)c1ccsc1-3']","[0, 0, 0, 0, 0, 0, 0, 12, 5, 5, 6, 1, 21, 146, 11, 34, 110]"
PTB7-Th,IHIC,-5.204782608695651,-3.5391891891891896,-5.45,-3.93,0.667,DCB,CN,25,9.77,9.76,0.754,68.1,"['O', 'CCCCC(C)CC', 'C=O', 'CCCCC(C)CC', 'Cc1scc2scc(F)c12', 'c1ccsc1', 'Cc1cc2cc3sccc3cc2s1']","['N#CCC#N', 'O=C1CCc2ccccc21', 'C', 'CCCCCC', 'c1ccc(C2(c3ccccc3)c3ccsc3-c3sc4c5c(sc4c32)-c2sccc2C5(c2ccccc2)c2ccccc2)cc1']","['O', 'CCCCC(C)CC', 'C=O', 'CCCCC(C)CC', 'Cc1scc2scc(F)c12', 'c1ccsc1', 'Cc1cc2cc3sccc3cc2s1', '.', 'N#CCC#N', 'O=C1CCc2ccccc21', 'C', 'CCCCCC', 'c1ccc(C2(c3ccccc3)c3ccsc3-c3sc4c5c(sc4c32)-c2sccc2C5(c2ccccc2)c2ccccc2)cc1']","[0, 0, 0, 0, 2, 3, 4, 3, 33, 6, 8, 1, 9, 10, 11, 12, 88]"
PBDB-T,ITIC,-5.297714285714285,-3.4170000000000003,-5.574146341463415,-3.915,1.0,CB,DIO,25,7.4,7.26,0.88,59.8,"['CCCCC(C)CC', 'Cc1cccs1', 'c1ccsc1', 'O=C1c2cscc2C(=O)c2cscc21', 'Cc1cc2cc3sccc3cc2s1']","['N#CCC#N', 'O=C1CCc2ccccc21', 'C', 'CCCCCC', 'c1ccc(C2(c3ccccc3)c3cc4c(cc3-c3sc5ccsc5c32)C(c2ccccc2)(c2ccccc2)c2c-4sc3ccsc23)cc1']","['CCCCC(C)CC', 'Cc1cccs1', 'c1ccsc1', 'O=C1c2cscc2C(=O)c2cscc21', 'Cc1cc2cc3sccc3cc2s1', '.', 'N#CCC#N', 'O=C1CCc2ccccc21', 'C', 'CCCCCC', 'c1ccc(C2(c3ccccc3)c3cc4c(cc3-c3sc5ccsc5c32)C(c2ccccc2)(c2ccccc2)c2c-4sc3ccsc23)cc1']","[0, 0, 0, 0, 0, 0, 3, 5, 6, 29, 8, 1, 9, 10, 11, 12, 14]"
PBDTTT-C-T,IDT-2BM,-5.128,-3.268,-5.586666666666666,-4.083333333333333,1.5,o-DCB,CN,25,4.26,4.26,0.766,55.1,"['CCCCC(CC)CC=O', 'CCCCC(C)CC', 'Cc1scc2sccc12', 'c1ccsc1', 'Cc1cc2cc3sccc3cc2s1']","['N#CCC#N', 'C', 'CCCCCC', 'c1ccc2nsnc2c1', 'c1ccc(C2(c3ccccc3)c3cc4c(cc3-c3sccc32)C(c2ccccc2)(c2ccccc2)c2ccsc2-4)cc1']","['CCCCC(CC)CC=O', 'CCCCC(C)CC', 'Cc1scc2sccc12', 'c1ccsc1', 'Cc1cc2cc3sccc3cc2s1', '.', 'N#CCC#N', 'C', 'CCCCCC', 'c1ccc2nsnc2c1', 'c1ccc(C2(c3ccccc3)c3cc4c(cc3-c3sccc32)C(c2ccccc2)(c2ccccc2)c2ccsc2-4)cc1']","[0, 0, 0, 0, 0, 0, 85, 3, 84, 6, 8, 1, 9, 11, 12, 34, 36]"
PBDTTT-C-T,IDTT-2BM,-5.128,-3.268,-5.5,-3.8,1.5,o-DCB,DIO,25,4.81,4.8,0.851,57.2,"['CCCCC(CC)CC=O', 'CCCCC(C)CC', 'Cc1scc2sccc12', 'c1ccsc1', 'Cc1cc2cc3sccc3cc2s1']","['N#CCC#N', 'C', 'CCCCCC', 'c1ccc2nsnc2c1', 'c1ccc(C2(c3ccccc3)c3cc4c(cc3-c3sc5ccsc5c32)C(c2ccccc2)(c2ccccc2)c2c-4sc3ccsc23)cc1']","['CCCCC(CC)CC=O', 'CCCCC(C)CC', 'Cc1scc2sccc12', 'c1ccsc1', 'Cc1cc2cc3sccc3cc2s1', '.', 'N#CCC#N', 'C', 'CCCCCC', 'c1ccc2nsnc2c1', 'c1ccc(C2(c3ccccc3)c3cc4c(cc3-c3sc5ccsc5c32)C(c2ccccc2)(c2ccccc2)c2c-4sc3ccsc23)cc1']","[0, 0, 0, 0, 0, 0, 85, 3, 84, 6, 8, 1, 9, 11, 12, 34, 14]"
PffQx-T,ITIC,-5.36,-3.56,-5.574146341463415,-3.915,0.667,CF,_,170,8.47,8.47,0.87,59.6,"['CCCCC(C)CC', 'O', 'CCCCC(C)CC', 'c1ccsc1', 'Fc1ccccc1', 'Cc1cccs1', 'Cc1cc2cc3sccc3cc2s1', 'Fc1cc2nccnc2cc1F']","['N#CCC#N', 'O=C1CCc2ccccc21', 'C', 'CCCCCC', 'c1ccc(C2(c3ccccc3)c3cc4c(cc3-c3sc5ccsc5c32)C(c2ccccc2)(c2ccccc2)c2c-4sc3ccsc23)cc1']","['CCCCC(C)CC', 'O', 'CCCCC(C)CC', 'c1ccsc1', 'Fc1ccccc1', 'Cc1cccs1', 'Cc1cc2cc3sccc3cc2s1', 'Fc1cc2nccnc2cc1F', '.', 'N#CCC#N', 'O=C1CCc2ccccc21', 'C', 'CCCCCC', 'c1ccc(C2(c3ccccc3)c3cc4c(cc3-c3sc5ccsc5c32)C(c2ccccc2)(c2ccccc2)c2c-4sc3ccsc23)cc1']","[0, 0, 0, 3, 2, 3, 6, 81, 5, 8, 75, 1, 9, 10, 11, 12, 14]"
PBDB-T,ITIC,-5.297714285714285,-3.4170000000000003,-5.574146341463415,-3.915,1.0,CB,_,160,8.6,8.57,0.831,71.1,"['CCCCC(C)CC', 'Cc1cccs1', 'c1ccsc1', 'O=C1c2cscc2C(=O)c2cscc21', 'Cc1cc2cc3sccc3cc2s1']","['N#CCC#N', 'O=C1CCc2ccccc21', 'C', 'CCCCCC', 'c1ccc(C2(c3ccccc3)c3cc4c(cc3-c3sc5ccsc5c32)C(c2ccccc2)(c2ccccc2)c2c-4sc3ccsc23)cc1']","['CCCCC(C)CC', 'Cc1cccs1', 'c1ccsc1', 'O=C1c2cscc2C(=O)c2cscc21', 'Cc1cc2cc3sccc3cc2s1', '.', 'N#CCC#N', 'O=C1CCc2ccccc21', 'C', 'CCCCCC', 'c1ccc(C2(c3ccccc3)c3cc4c(cc3-c3sc5ccsc5c32)C(c2ccccc2)(c2ccccc2)c2c-4sc3ccsc23)cc1']","[0, 0, 0, 0, 0, 0, 3, 5, 6, 29, 8, 1, 9, 10, 11, 12, 14]"
PBDB-T,ITIC,-5.297714285714285,-3.4170000000000003,-5.574146341463415,-3.915,1.0,CB,DIO,25,10.53,10.67,0.87,64.15,"['CCCCC(C)CC', 'Cc1cccs1', 'c1ccsc1', 'O=C1c2cscc2C(=O)c2cscc21', 'Cc1cc2cc3sccc3cc2s1']","['N#CCC#N', 'O=C1CCc2ccccc21', 'C', 'CCCCCC', 'c1ccc(C2(c3ccccc3)c3cc4c(cc3-c3sc5ccsc5c32)C(c2ccccc2)(c2ccccc2)c2c-4sc3ccsc23)cc1']","['CCCCC(C)CC', 'Cc1cccs1', 'c1ccsc1', 'O=C1c2cscc2C(=O)c2cscc21', 'Cc1cc2cc3sccc3cc2s1', '.', 'N#CCC#N', 'O=C1CCc2ccccc21', 'C', 'CCCCCC', 'c1ccc(C2(c3ccccc3)c3cc4c(cc3-c3sc5ccsc5c32)C(c2ccccc2)(c2ccccc2)c2c-4sc3ccsc23)cc1']","[0, 0, 0, 0, 0, 0, 3, 5, 6, 29, 8, 1, 9, 10, 11, 12, 14]"
J101,ITIC,-5.3,-3.5,-5.574146341463415,-3.915,1.0,CF,_,150,12.47,12.4,0.951,73.65,"['CCCCCCCCC(C)CCCCCC', 'Cc1cccs1', 'CCC[Si](CCC)(CCC)c1cccs1', 'c1ccsc1', 'CCC[Si](CCC)(CCC)C1CC=C(c2c3cc(C)sc3cc3ccsc23)S1', 'Clc1cc2nnnc2cc1Cl']","['N#CCC#N', 'O=C1CCc2ccccc21', 'C', 'CCCCCC', 'c1ccc(C2(c3ccccc3)c3cc4c(cc3-c3sc5ccsc5c32)C(c2ccccc2)(c2ccccc2)c2c-4sc3ccsc23)cc1']","['CCCCCCCCC(C)CCCCCC', 'Cc1cccs1', 'CCC[Si](CCC)(CCC)c1cccs1', 'c1ccsc1', 'CCC[Si](CCC)(CCC)C1CC=C(c2c3cc(C)sc3cc3ccsc23)S1', 'Clc1cc2nnnc2cc1Cl', '.', 'N#CCC#N', 'O=C1CCc2ccccc21', 'C', 'CCCCCC', 'c1ccc(C2(c3ccccc3)c3cc4c(cc3-c3sc5ccsc5c32)C(c2ccccc2)(c2ccccc2)c2c-4sc3ccsc23)cc1']","[0, 0, 0, 0, 0, 16, 5, 17, 6, 225, 226, 1, 9, 10, 11, 12, 14]"
J101,ZITI,-5.3,-3.5,-5.550000000000001,-3.78,1.0,CF,_,120,14.43,14.43,0.937,72.48,"['CCCCCCCCC(C)CCCCCC', 'Cc1cccs1', 'CCC[Si](CCC)(CCC)c1cccs1', 'c1ccsc1', 'CCC[Si](CCC)(CCC)C1CC=C(c2c3cc(C)sc3cc3ccsc23)S1', 'Clc1cc2nnnc2cc1Cl']","['N#CCC#N', 'O=C1CCc2ccc(F)cc21', 'C', 'CCCCCCCCC(CCCCCC)CC1(CCCCCCCCC(C)CCCCCC)c2cc3c(cc2C2C1c1cc4c(cc1C2(CC(CCCCCC)CCCCCCCC)CC(CCCCCC)CCCCCCCC)-c1sccc1C4)Cc1ccsc1-3']","['CCCCCCCCC(C)CCCCCC', 'Cc1cccs1', 'CCC[Si](CCC)(CCC)c1cccs1', 'c1ccsc1', 'CCC[Si](CCC)(CCC)C1CC=C(c2c3cc(C)sc3cc3ccsc23)S1', 'Clc1cc2nnnc2cc1Cl', '.', 'N#CCC#N', 'O=C1CCc2ccc(F)cc21', 'C', 'CCCCCCCCC(CCCCCC)CC1(CCCCCCCCC(C)CCCCCC)c2cc3c(cc2C2C1c1cc4c(cc1C2(CC(CCCCCC)CCCCCCCC)CC(CCCCCC)CCCCCCCC)-c1sccc1C4)Cc1ccsc1-3']","[0, 0, 0, 0, 0, 0, 16, 5, 17, 6, 225, 226, 1, 9, 60, 11, 107]"
PTB7-Th,DICTF-C10,-5.204782608695651,-3.5391891891891896,-5.67,-3.89,0.667,o-DCB,_,25,6.93,8.33,0.865,50.0,"['O', 'CCCCC(C)CC', 'C=O', 'CCCCC(C)CC', 'Cc1scc2scc(F)c12', 'c1ccsc1', 'Cc1cc2cc3sccc3cc2s1']","['N#CCC#N', 'O=C1CCc2ccccc21', 'C', 'c1ccsc1', 'CCCCCCCCCCC1(CCCCCCCCCC)c2ccccc2-c2ccccc21']","['O', 'CCCCC(C)CC', 'C=O', 'CCCCC(C)CC', 'Cc1scc2scc(F)c12', 'c1ccsc1', 'Cc1cc2cc3sccc3cc2s1', '.', 'N#CCC#N', 'O=C1CCc2ccccc21', 'C', 'c1ccsc1', 'CCCCCCCCCCC1(CCCCCCCCCC)c2ccccc2-c2ccccc21']","[0, 0, 0, 0, 2, 3, 4, 3, 33, 6, 8, 1, 9, 10, 11, 6, 158]"
