Repository: aspuru-guzik-group/Beyond-Molecular-Structure-ML-for-OPV-Materials-Devices

File: ml_for_opvs/data/input_representation/OPV_Min/BRICS/processed_brics_frag_fabrication_wo_solid/KFold/input_train_0.csv (part 9 of 10)
Donor,Acceptor,HOMO_D_eV,LUMO_D_eV,HOMO_A_eV,LUMO_A_eV,D_A_ratio_m_m,solvent,solvent_additive,annealing_temperature,PCE_percent,calc_PCE_percent,Voc_V,FF_percent,Donor_BRICS,Acceptor_BRICS,DA_pair_BRICS,DA_tokenized_BRICS
PBDB-TF,OF-PCIC,-5.497142857142857,-3.6428571428571423,-5.66,-3.86,0.833,CB,CN,110.0,9.09,9.19,0.91,73.37,"['[8*]CC(CC)CCCC', '[14*]c1ccc(C)s1', '[14*]c1cc(F)c([14*])s1', '[14*]c1sc([14*])c2c1C(=O)c1c([14*])sc([14*])c1C2=O', '[14*]c1ccc([14*])s1', '[14*]c1cc2c([16*])c3sc(C)cc3c([16*])c2s1']","['[7*]C(C#N)C#N', '[7*]C1C(=O)c2cc(F)c(F)cc2C1[7*]', '[7*]C[8*]', '[14*]c1cc2c(s1)-c1sc([14*])cc1C2(CC(CC)CCCC)CC(CC)CCCC', '[16*]c1c(F)c(F)c([16*])c(F)c1F']","['[8*]CC(CC)CCCC', '[14*]c1ccc(C)s1', '[14*]c1cc(F)c([14*])s1', '[14*]c1sc([14*])c2c1C(=O)c1c([14*])sc([14*])c1C2=O', '[14*]c1ccc([14*])s1', '[14*]c1cc2c([16*])c3sc(C)cc3c([16*])c2s1', '.', '[7*]C(C#N)C#N', '[7*]C1C(=O)c2cc(F)c(F)cc2C1[7*]', '[7*]C[8*]', '[14*]c1cc2c(s1)-c1sc([14*])cc1C2(CC(CC)CCCC)CC(CC)CCCC', '[16*]c1c(F)c(F)c([16*])c(F)c1F']","[0, 0, 0, 0, 0, 5, 6, 24, 30, 7, 9, 1, 10, 42, 12, 167, 261]"
PBDB-T,IF-TN,-5.297714285714285,-3.4170000000000003,-5.8,-3.93,1.0,CB,CN,80.0,2.89,2.89,1.006,40.95,"['[8*]CC(CC)CCCC', '[14*]c1ccc(C)s1', '[14*]c1ccc([14*])s1', '[14*]c1sc([14*])c2c1C(=O)c1c([14*])sc([14*])c1C2=O', '[14*]c1cc2c([16*])c3sc(C)cc3c([16*])c2s1']","['[7*]C(C#N)C#N', '[7*]C1C(=O)c2cc3ccccc3cc2C1[7*]', '[7*]C[8*]', '[8*]CC(CC)CCCC', '[14*]c1cc([16*])c([14*])s1', '[16*]c1ccc2c(c1)C(CCCCCC)(CCCCCC)c1cc3c(cc1-2)C(CCCCCC)(CCCCCC)c1cc([16*])ccc1-3']","['[8*]CC(CC)CCCC', '[14*]c1ccc(C)s1', '[14*]c1ccc([14*])s1', '[14*]c1sc([14*])c2c1C(=O)c1c([14*])sc([14*])c1C2=O', '[14*]c1cc2c([16*])c3sc(C)cc3c([16*])c2s1', '.', '[7*]C(C#N)C#N', '[7*]C1C(=O)c2cc3ccccc3cc2C1[7*]', '[7*]C[8*]', '[8*]CC(CC)CCCC', '[14*]c1cc([16*])c([14*])s1', '[16*]c1ccc2c(c1)C(CCCCCC)(CCCCCC)c1cc3c(cc1-2)C(CCCCCC)(CCCCCC)c1cc([16*])ccc1-3']","[0, 0, 0, 0, 0, 5, 6, 7, 30, 9, 1, 10, 40, 12, 5, 34, 262]"
PBDB-T,IDT-TN,-5.297714285714285,-3.4170000000000003,-5.42,-4.03,1.0,CB,CN,80.0,5.77,5.77,0.967,45.17,"['[8*]CC(CC)CCCC', '[14*]c1ccc(C)s1', '[14*]c1ccc([14*])s1', '[14*]c1sc([14*])c2c1C(=O)c1c([14*])sc([14*])c1C2=O', '[14*]c1cc2c([16*])c3sc(C)cc3c([16*])c2s1']","['[7*]C(C#N)C#N', '[7*]C1C(=O)c2cc3ccccc3cc2C1[7*]', '[7*]C[8*]', '[8*]CC(CC)CCCC', '[14*]c1cc([16*])c([14*])s1', '[14*]c1cc2c(s1)-c1cc3c(cc1C2(CCCCCC)CCCCCC)-c1sc([14*])cc1C3(CCCCCC)CCCCCC']","['[8*]CC(CC)CCCC', '[14*]c1ccc(C)s1', '[14*]c1ccc([14*])s1', '[14*]c1sc([14*])c2c1C(=O)c1c([14*])sc([14*])c1C2=O', '[14*]c1cc2c([16*])c3sc(C)cc3c([16*])c2s1', '.', '[7*]C(C#N)C#N', '[7*]C1C(=O)c2cc3ccccc3cc2C1[7*]', '[7*]C[8*]', '[8*]CC(CC)CCCC', '[14*]c1cc([16*])c([14*])s1', '[14*]c1cc2c(s1)-c1cc3c(cc1C2(CCCCCC)CCCCCC)-c1sc([14*])cc1C3(CCCCCC)CCCCCC']","[0, 0, 0, 0, 0, 5, 6, 7, 30, 9, 1, 10, 40, 12, 5, 34, 29]"
PBDB-T,IT-M,-5.297714285714285,-3.4170000000000003,-5.513571428571429,-3.808,1.0,CB,DIO,25.0,10.31,10.36,0.93,66.77,"['[8*]CC(CC)CCCC', '[14*]c1ccc(C)s1', '[14*]c1ccc([14*])s1', '[14*]c1sc([14*])c2c1C(=O)c1c([14*])sc([14*])c1C2=O', '[14*]c1cc2c([16*])c3sc(C)cc3c([16*])c2s1']","['[7*]C(C#N)C#N', '[7*]C1C(=O)c2ccc(C)cc2C1[7*]', '[7*]C[8*]', '[8*]CCCCCC', '[14*]c1cc2sc3c(c2s1)C(c1ccc([16*])cc1)(c1ccc([16*])cc1)c1cc2c(cc1-3)C(c1ccc([16*])cc1)(c1ccc([16*])cc1)c1c-2sc2cc([14*])sc12']","['[8*]CC(CC)CCCC', '[14*]c1ccc(C)s1', '[14*]c1ccc([14*])s1', '[14*]c1sc([14*])c2c1C(=O)c1c([14*])sc([14*])c1C2=O', '[14*]c1cc2c([16*])c3sc(C)cc3c([16*])c2s1', '.', '[7*]C(C#N)C#N', '[7*]C1C(=O)c2ccc(C)cc2C1[7*]', '[7*]C[8*]', '[8*]CCCCCC', '[14*]c1cc2sc3c(c2s1)C(c1ccc([16*])cc1)(c1ccc([16*])cc1)c1cc2c(cc1-3)C(c1ccc([16*])cc1)(c1ccc([16*])cc1)c1c-2sc2cc([14*])sc12']","[0, 0, 0, 0, 0, 0, 5, 6, 7, 30, 9, 1, 10, 16, 12, 13, 15]"
PBDB-T,ITIC-Cl4,-5.297714285714285,-3.4170000000000003,-5.5,-3.9,1.0,o-DCB,CN,25.0,9.6,9.55,0.74,60.0,"['[8*]CC(CC)CCCC', '[14*]c1ccc(C)s1', '[14*]c1ccc([14*])s1', '[14*]c1sc([14*])c2c1C(=O)c1c([14*])sc([14*])c1C2=O', '[14*]c1cc2c([16*])c3sc(C)cc3c([16*])c2s1']","['[7*]C(C#N)C#N', '[7*]C1C(=O)c2cc(Cl)c(Cl)cc2C1[7*]', '[7*]C[8*]', '[8*]CCCCCC', '[14*]c1cc2sc3c(c2s1)C(c1ccc([16*])cc1)(c1ccc([16*])cc1)c1cc2c(cc1-3)C(c1ccc([16*])cc1)(c1ccc([16*])cc1)c1c-2sc2cc([14*])sc12']","['[8*]CC(CC)CCCC', '[14*]c1ccc(C)s1', '[14*]c1ccc([14*])s1', '[14*]c1sc([14*])c2c1C(=O)c1c([14*])sc([14*])c1C2=O', '[14*]c1cc2c([16*])c3sc(C)cc3c([16*])c2s1', '.', '[7*]C(C#N)C#N', '[7*]C1C(=O)c2cc(Cl)c(Cl)cc2C1[7*]', '[7*]C[8*]', '[8*]CCCCCC', '[14*]c1cc2sc3c(c2s1)C(c1ccc([16*])cc1)(c1ccc([16*])cc1)c1cc2c(cc1-3)C(c1ccc([16*])cc1)(c1ccc([16*])cc1)c1c-2sc2cc([14*])sc12']","[0, 0, 0, 0, 0, 0, 5, 6, 7, 30, 9, 1, 10, 41, 12, 13, 15]"
PBDTS-TzBI,ITIC,-5.39,-3.52,-5.574146341463415,-3.915,1.0,CB,_,130.0,9.04,8.88,0.94,56.2,"['[4*]CC(CC)CCCC', '[8*]CCCCCCCC', '[8*]CCCCCCCCC', '[11*]S[11*]', '[14*]c1ccc([14*])s1', '[14*]c1ccc(C)s1', '[9*]n1nc2c([16*])c3c(c([16*])c2n1)C(=O)N([10*])C3=O', '[14*]c1cc2c([16*])c3sc(C)cc3c([16*])c2s1']","['[7*]C(C#N)C#N', '[7*]C1C(=O)c2ccccc2C1[7*]', '[7*]C[8*]', '[8*]CCCCCC', '[14*]c1cc2sc3c(c2s1)C(c1ccc([16*])cc1)(c1ccc([16*])cc1)c1cc2c(cc1-3)C(c1ccc([16*])cc1)(c1ccc([16*])cc1)c1c-2sc2cc([14*])sc12']","['[4*]CC(CC)CCCC', '[8*]CCCCCCCC', '[8*]CCCCCCCCC', '[11*]S[11*]', '[14*]c1ccc([14*])s1', '[14*]c1ccc(C)s1', '[9*]n1nc2c([16*])c3c(c([16*])c2n1)C(=O)N([10*])C3=O', '[14*]c1cc2c([16*])c3sc(C)cc3c([16*])c2s1', '.', '[7*]C(C#N)C#N', '[7*]C1C(=O)c2ccccc2C1[7*]', '[7*]C[8*]', '[8*]CCCCCC', '[14*]c1cc2sc3c(c2s1)C(c1ccc([16*])cc1)(c1ccc([16*])cc1)c1cc2c(cc1-3)C(c1ccc([16*])cc1)(c1ccc([16*])cc1)c1c-2sc2cc([14*])sc12']","[0, 0, 0, 3, 21, 263, 25, 7, 6, 134, 9, 1, 10, 11, 12, 13, 15]"
PBDTS-TzBI,ITIC-Th,-5.39,-3.52,-5.673333333333334,-3.908888888888889,1.0,CB,_,130.0,9.67,9.54,0.91,60.44,"['[4*]CC(CC)CCCC', '[8*]CCCCCCCC', '[8*]CCCCCCCCC', '[11*]S[11*]', '[14*]c1ccc([14*])s1', '[14*]c1ccc(C)s1', '[9*]n1nc2c([16*])c3c(c([16*])c2n1)C(=O)N([10*])C3=O', '[14*]c1cc2c([16*])c3sc(C)cc3c([16*])c2s1']","['[7*]C(C#N)C#N', '[7*]C1C(=O)c2ccccc2C1[7*]', '[7*]C[8*]', '[8*]CCCCCC', '[14*]c1ccc(C2(c3ccc([14*])s3)c3cc4c(cc3-c3sc5cc([14*])sc5c32)C(c2ccc([14*])s2)(c2ccc([14*])s2)c2c-4sc3cc([14*])sc23)s1']","['[4*]CC(CC)CCCC', '[8*]CCCCCCCC', '[8*]CCCCCCCCC', '[11*]S[11*]', '[14*]c1ccc([14*])s1', '[14*]c1ccc(C)s1', '[9*]n1nc2c([16*])c3c(c([16*])c2n1)C(=O)N([10*])C3=O', '[14*]c1cc2c([16*])c3sc(C)cc3c([16*])c2s1', '.', '[7*]C(C#N)C#N', '[7*]C1C(=O)c2ccccc2C1[7*]', '[7*]C[8*]', '[8*]CCCCCC', '[14*]c1ccc(C2(c3ccc([14*])s3)c3cc4c(cc3-c3sc5cc([14*])sc5c32)C(c2ccc([14*])s2)(c2ccc([14*])s2)c2c-4sc3cc([14*])sc23)s1']","[0, 0, 0, 3, 21, 263, 25, 7, 6, 134, 9, 1, 10, 11, 12, 13, 67]"
PBDB-T,NFBDT-Me,-5.297714285714285,-3.4170000000000003,-5.4,-3.78,1.667,CF,_,25.0,11.0,11.01,0.909,70.0,"['[8*]CC(CC)CCCC', '[14*]c1ccc(C)s1', '[14*]c1ccc([14*])s1', '[14*]c1sc([14*])c2c1C(=O)c1c([14*])sc([14*])c1C2=O', '[14*]c1cc2c([16*])c3sc(C)cc3c([16*])c2s1']","['[7*]C(C#N)C#N', '[7*]C1C(=O)c2cc(C)ccc2C1[7*]', '[7*]C[8*]', '[8*]CCCCCC', '[14*]c1cc2c(s1)-c1sc3cc4c5c(sc4cc3c1C2(c1ccc([16*])cc1)c1ccc([16*])cc1)-c1sc([14*])cc1C5(c1ccc([16*])cc1)c1ccc([16*])cc1']","['[8*]CC(CC)CCCC', '[14*]c1ccc(C)s1', '[14*]c1ccc([14*])s1', '[14*]c1sc([14*])c2c1C(=O)c1c([14*])sc([14*])c1C2=O', '[14*]c1cc2c([16*])c3sc(C)cc3c([16*])c2s1', '.', '[7*]C(C#N)C#N', '[7*]C1C(=O)c2cc(C)ccc2C1[7*]', '[7*]C[8*]', '[8*]CCCCCC', '[14*]c1cc2c(s1)-c1sc3cc4c5c(sc4cc3c1C2(c1ccc([16*])cc1)c1ccc([16*])cc1)-c1sc([14*])cc1C5(c1ccc([16*])cc1)c1ccc([16*])cc1']","[0, 0, 0, 0, 0, 0, 5, 6, 7, 30, 9, 1, 10, 264, 12, 13, 65]"
PBDB-T,NFBDT-F,-5.297714285714285,-3.4170000000000003,-5.43,-3.88,1.0,CF,_,25.0,10.62,10.63,0.793,69.5,"['[8*]CC(CC)CCCC', '[14*]c1ccc(C)s1', '[14*]c1ccc([14*])s1', '[14*]c1sc([14*])c2c1C(=O)c1c([14*])sc([14*])c1C2=O', '[14*]c1cc2c([16*])c3sc(C)cc3c([16*])c2s1']","['[7*]C(C#N)C#N', '[7*]C1C(=O)c2cc(F)ccc2C1[7*]', '[7*]C[8*]', '[8*]CCCCCC', '[14*]c1cc2c(s1)-c1sc3cc4c5c(sc4cc3c1C2(c1ccc([16*])cc1)c1ccc([16*])cc1)-c1sc([14*])cc1C5(c1ccc([16*])cc1)c1ccc([16*])cc1']","['[8*]CC(CC)CCCC', '[14*]c1ccc(C)s1', '[14*]c1ccc([14*])s1', '[14*]c1sc([14*])c2c1C(=O)c1c([14*])sc([14*])c1C2=O', '[14*]c1cc2c([16*])c3sc(C)cc3c([16*])c2s1', '.', '[7*]C(C#N)C#N', '[7*]C1C(=O)c2cc(F)ccc2C1[7*]', '[7*]C[8*]', '[8*]CCCCCC', '[14*]c1cc2c(s1)-c1sc3cc4c5c(sc4cc3c1C2(c1ccc([16*])cc1)c1ccc([16*])cc1)-c1sc([14*])cc1C5(c1ccc([16*])cc1)c1ccc([16*])cc1']","[0, 0, 0, 0, 0, 0, 5, 6, 7, 30, 9, 1, 10, 68, 12, 13, 65]"
PBDB-T,NFBDT,-5.297714285714285,-3.4170000000000003,-5.400000000000001,-3.83,1.25,CF,_,25.0,10.42,10.46,0.872,67.2,"['[8*]CC(CC)CCCC', '[14*]c1ccc(C)s1', '[14*]c1ccc([14*])s1', '[14*]c1sc([14*])c2c1C(=O)c1c([14*])sc([14*])c1C2=O', '[14*]c1cc2c([16*])c3sc(C)cc3c([16*])c2s1']","['[7*]C(C#N)C#N', '[7*]C1C(=O)c2ccccc2C1[7*]', '[7*]C[8*]', '[8*]CCCCCC', '[14*]c1cc2c(s1)-c1sc3cc4c5c(sc4cc3c1C2(c1ccc([16*])cc1)c1ccc([16*])cc1)-c1sc([14*])cc1C5(c1ccc([16*])cc1)c1ccc([16*])cc1']","['[8*]CC(CC)CCCC', '[14*]c1ccc(C)s1', '[14*]c1ccc([14*])s1', '[14*]c1sc([14*])c2c1C(=O)c1c([14*])sc([14*])c1C2=O', '[14*]c1cc2c([16*])c3sc(C)cc3c([16*])c2s1', '.', '[7*]C(C#N)C#N', '[7*]C1C(=O)c2ccccc2C1[7*]', '[7*]C[8*]', '[8*]CCCCCC', '[14*]c1cc2c(s1)-c1sc3cc4c5c(sc4cc3c1C2(c1ccc([16*])cc1)c1ccc([16*])cc1)-c1sc([14*])cc1C5(c1ccc([16*])cc1)c1ccc([16*])cc1']","[0, 0, 0, 0, 0, 0, 5, 6, 7, 30, 9, 1, 10, 11, 12, 13, 65]"
PBDB-T,IT-DM,-5.297714285714285,-3.4170000000000003,-5.515,-3.855,0.75,CB,_,160.0,10.41,10.41,0.95,68.7,"['[8*]CC(CC)CCCC', '[14*]c1ccc(C)s1', '[14*]c1ccc([14*])s1', '[14*]c1sc([14*])c2c1C(=O)c1c([14*])sc([14*])c1C2=O', '[14*]c1cc2c([16*])c3sc(C)cc3c([16*])c2s1']","['[7*]C(C#N)C#N', '[7*]C1C(=O)c2cc(C)c(C)cc2C1[7*]', '[7*]C[8*]', '[8*]CCCCCC', '[14*]c1cc2sc3c(c2s1)C(c1ccc([16*])cc1)(c1ccc([16*])cc1)c1cc2c(cc1-3)C(c1ccc([16*])cc1)(c1ccc([16*])cc1)c1c-2sc2cc([14*])sc12']","['[8*]CC(CC)CCCC', '[14*]c1ccc(C)s1', '[14*]c1ccc([14*])s1', '[14*]c1sc([14*])c2c1C(=O)c1c([14*])sc([14*])c1C2=O', '[14*]c1cc2c([16*])c3sc(C)cc3c([16*])c2s1', '.', '[7*]C(C#N)C#N', '[7*]C1C(=O)c2cc(C)c(C)cc2C1[7*]', '[7*]C[8*]', '[8*]CCCCCC', '[14*]c1cc2sc3c(c2s1)C(c1ccc([16*])cc1)(c1ccc([16*])cc1)c1cc2c(cc1-3)C(c1ccc([16*])cc1)(c1ccc([16*])cc1)c1c-2sc2cc([14*])sc12']","[0, 0, 0, 0, 0, 0, 5, 6, 7, 30, 9, 1, 10, 184, 12, 13, 15]"
PBDB-T,SN6IC,-5.297714285714285,-3.4170000000000003,-5.38,-3.93,1.0,CB,DIO,25.0,9.6,9.58,0.88,66.0,"['[8*]CC(CC)CCCC', '[14*]c1ccc(C)s1', '[14*]c1ccc([14*])s1', '[14*]c1sc([14*])c2c1C(=O)c1c([14*])sc([14*])c1C2=O', '[14*]c1cc2c([16*])c3sc(C)cc3c([16*])c2s1']","['[7*]C(C#N)C#N', '[7*]C1C(=O)c2ccccc2C1[7*]', '[8*]C(CCCCCC)CCCCCC', '[7*]C[8*]', '[9*]n1c2cc([14*])sc2c2sc3c(sc4c5sc([14*])cc5n([9*])c43)c21']","['[8*]CC(CC)CCCC', '[14*]c1ccc(C)s1', '[14*]c1ccc([14*])s1', '[14*]c1sc([14*])c2c1C(=O)c1c([14*])sc([14*])c1C2=O', '[14*]c1cc2c([16*])c3sc(C)cc3c([16*])c2s1', '.', '[7*]C(C#N)C#N', '[7*]C1C(=O)c2ccccc2C1[7*]', '[8*]C(CCCCCC)CCCCCC', '[7*]C[8*]', '[9*]n1c2cc([14*])sc2c2sc3c(sc4c5sc([14*])cc5n([9*])c43)c21']","[0, 0, 0, 0, 0, 0, 5, 6, 7, 30, 9, 1, 10, 11, 265, 12, 266]"
PBDB-T,SN6IC-4F,-5.297714285714285,-3.4170000000000003,-5.52,-4.11,1.0,CB,DIO,25.0,13.2,13.21,0.78,73.0,"['[8*]CC(CC)CCCC', '[14*]c1ccc(C)s1', '[14*]c1ccc([14*])s1', '[14*]c1sc([14*])c2c1C(=O)c1c([14*])sc([14*])c1C2=O', '[14*]c1cc2c([16*])c3sc(C)cc3c([16*])c2s1']","['[7*]C(C#N)C#N', '[7*]C1C(=O)c2cc(F)c(F)cc2C1[7*]', '[8*]C(CCCCCC)CCCCCC', '[7*]C[8*]', '[9*]n1c2cc([14*])sc2c2sc3c(sc4c5sc([14*])cc5n([9*])c43)c21']","['[8*]CC(CC)CCCC', '[14*]c1ccc(C)s1', '[14*]c1ccc([14*])s1', '[14*]c1sc([14*])c2c1C(=O)c1c([14*])sc([14*])c1C2=O', '[14*]c1cc2c([16*])c3sc(C)cc3c([16*])c2s1', '.', '[7*]C(C#N)C#N', '[7*]C1C(=O)c2cc(F)c(F)cc2C1[7*]', '[8*]C(CCCCCC)CCCCCC', '[7*]C[8*]', '[9*]n1c2cc([14*])sc2c2sc3c(sc4c5sc([14*])cc5n([9*])c43)c21']","[0, 0, 0, 0, 0, 0, 5, 6, 7, 30, 9, 1, 10, 42, 265, 12, 266]"
PTB7-Th,IDTT-T,-5.204782608695651,-3.5391891891891896,-5.51,-3.51,0.5,CB,_,25.0,9.1,9.08,1.015,57.0,"['[3*]O[3*]', '[4*]CC(CC)CCCC', '[1*]C([6*])=O', '[8*]CC(CC)CCCC', '[14*]c1sc2c([14*])sc(C)c2c1F', '[14*]c1ccc([14*])s1', '[14*]c1cc2c([16*])c3sc(C)cc3c([16*])c2s1']","['[8*]CC', '[7*]C[8*]', '[8*]CCCCCC', '[7*]C1C(=O)N([10*])C(=S)N([10*])C1=O', '[14*]c1cc2sc3c(c2s1)C(c1ccc([16*])cc1)(c1ccc([16*])cc1)c1cc2c(cc1-3)C(c1ccc([16*])cc1)(c1ccc([16*])cc1)c1c-2sc2cc([14*])sc12']","['[3*]O[3*]', '[4*]CC(CC)CCCC', '[1*]C([6*])=O', '[8*]CC(CC)CCCC', '[14*]c1sc2c([14*])sc(C)c2c1F', '[14*]c1ccc([14*])s1', '[14*]c1cc2c([16*])c3sc(C)cc3c([16*])c2s1', '.', '[8*]CC', '[7*]C[8*]', '[8*]CCCCCC', '[7*]C1C(=O)N([10*])C(=S)N([10*])C1=O', '[14*]c1cc2sc3c(c2s1)C(c1ccc([16*])cc1)(c1ccc([16*])cc1)c1cc2c(cc1-3)C(c1ccc([16*])cc1)(c1ccc([16*])cc1)c1c-2sc2cc([14*])sc12']","[0, 0, 0, 0, 2, 3, 4, 5, 35, 7, 9, 1, 22, 12, 13, 140, 15]"
PBDB-T,IDT-IC,-5.297714285714285,-3.4170000000000003,-5.693333333333334,-3.866666666666666,1.0,DCB,_,25.0,4.69,4.29,0.83,49.0,"['[8*]CC(CC)CCCC', '[14*]c1ccc(C)s1', '[14*]c1ccc([14*])s1', '[14*]c1sc([14*])c2c1C(=O)c1c([14*])sc([14*])c1C2=O', '[14*]c1cc2c([16*])c3sc(C)cc3c([16*])c2s1']","['[7*]C(C#N)C#N', '[7*]C1C(=O)c2ccccc2C1[7*]', '[7*]C[8*]', '[8*]CCCCCC', '[14*]c1cc2c(s1)-c1cc3c(cc1C2(c1ccc([16*])cc1)c1ccc([16*])cc1)-c1sc([14*])cc1C3(c1ccc([16*])cc1)c1ccc([16*])cc1']","['[8*]CC(CC)CCCC', '[14*]c1ccc(C)s1', '[14*]c1ccc([14*])s1', '[14*]c1sc([14*])c2c1C(=O)c1c([14*])sc([14*])c1C2=O', '[14*]c1cc2c([16*])c3sc(C)cc3c([16*])c2s1', '.', '[7*]C(C#N)C#N', '[7*]C1C(=O)c2ccccc2C1[7*]', '[7*]C[8*]', '[8*]CCCCCC', '[14*]c1cc2c(s1)-c1cc3c(cc1C2(c1ccc([16*])cc1)c1ccc([16*])cc1)-c1sc([14*])cc1C3(c1ccc([16*])cc1)c1ccc([16*])cc1']","[0, 0, 0, 0, 0, 0, 5, 6, 7, 30, 9, 1, 10, 11, 12, 13, 38]"
PBDB-T,O-NTIC,-5.297714285714285,-3.4170000000000003,-5.51,-3.67,1.25,CB,DIO,25.0,9.1,9.1,0.978,69.9,"['[8*]CC(CC)CCCC', '[14*]c1ccc(C)s1', '[14*]c1ccc([14*])s1', '[14*]c1sc([14*])c2c1C(=O)c1c([14*])sc([14*])c1C2=O', '[14*]c1cc2c([16*])c3sc(C)cc3c([16*])c2s1']","['[3*]OS[11*]', '[4*]CC(CCCC)CCCCCC', '[7*]C(C#N)C#N', '[7*]C1C(=O)c2ccccc2C1[7*]', '[7*]C[8*]', '[14*]c1cc2c(s1)-c1c(ccc3c4c(ccc13)C(c1ccc([16*])cc1)(c1ccc([16*])cc1)c1cc([14*])sc1-4)C2(c1ccc([16*])cc1)c1ccc([16*])cc1']","['[8*]CC(CC)CCCC', '[14*]c1ccc(C)s1', '[14*]c1ccc([14*])s1', '[14*]c1sc([14*])c2c1C(=O)c1c([14*])sc([14*])c1C2=O', '[14*]c1cc2c([16*])c3sc(C)cc3c([16*])c2s1', '.', '[3*]OS[11*]', '[4*]CC(CCCC)CCCCCC', '[7*]C(C#N)C#N', '[7*]C1C(=O)c2ccccc2C1[7*]', '[7*]C[8*]', '[14*]c1cc2c(s1)-c1c(ccc3c4c(ccc13)C(c1ccc([16*])cc1)(c1ccc([16*])cc1)c1cc([14*])sc1-4)C2(c1ccc([16*])cc1)c1ccc([16*])cc1']","[0, 0, 0, 0, 0, 5, 6, 7, 30, 9, 1, 32, 33, 10, 11, 12, 80]"
PBDB-T,O-NTNC,-5.297714285714285,-3.4170000000000003,-5.54,-3.78,1.25,CB,DIO,25.0,11.04,11.05,0.942,73.4,"['[8*]CC(CC)CCCC', '[14*]c1ccc(C)s1', '[14*]c1ccc([14*])s1', '[14*]c1sc([14*])c2c1C(=O)c1c([14*])sc([14*])c1C2=O', '[14*]c1cc2c([16*])c3sc(C)cc3c([16*])c2s1']","['[3*]OS[11*]', '[4*]CC(CCCC)CCCCCC', '[7*]C(C#N)C#N', '[7*]C1C(=O)c2cc3ccccc3cc2C1[7*]', '[7*]C[8*]', '[14*]c1cc2c(s1)-c1c(ccc3c4c(ccc13)C(c1ccc([16*])cc1)(c1ccc([16*])cc1)c1cc([14*])sc1-4)C2(c1ccc([16*])cc1)c1ccc([16*])cc1']","['[8*]CC(CC)CCCC', '[14*]c1ccc(C)s1', '[14*]c1ccc([14*])s1', '[14*]c1sc([14*])c2c1C(=O)c1c([14*])sc([14*])c1C2=O', '[14*]c1cc2c([16*])c3sc(C)cc3c([16*])c2s1', '.', '[3*]OS[11*]', '[4*]CC(CCCC)CCCCCC', '[7*]C(C#N)C#N', '[7*]C1C(=O)c2cc3ccccc3cc2C1[7*]', '[7*]C[8*]', '[14*]c1cc2c(s1)-c1c(ccc3c4c(ccc13)C(c1ccc([16*])cc1)(c1ccc([16*])cc1)c1cc([14*])sc1-4)C2(c1ccc([16*])cc1)c1ccc([16*])cc1']","[0, 0, 0, 0, 0, 5, 6, 7, 30, 9, 1, 32, 33, 10, 40, 12, 80]"
PTB7-Th,BTTFIC,-5.204782608695651,-3.5391891891891896,-5.56,-3.95,0.5,o-DCB,_,130.0,8.47,8.46,0.871,55.0,"['[3*]O[3*]', '[4*]CC(CC)CCCC', '[1*]C([6*])=O', '[8*]CC(CC)CCCC', '[14*]c1sc2c([14*])sc(C)c2c1F', '[14*]c1ccc([14*])s1', '[14*]c1cc2c([16*])c3sc(C)cc3c([16*])c2s1']","['[7*]C(C#N)C#N', '[7*]C1C(=O)c2ccccc2C1[7*]', '[7*]C[8*]', '[14*]c1cc2sc3c(c2s1)C(CCCCCCCC)(CCCCCCCC)c1cc2c(cc1-3)C(CCCCCCCC)(CCCCCCCC)c1cc3c(cc1-2)C(CCCCCCCC)(CCCCCCCC)c1c-3sc2cc([14*])sc12']","['[3*]O[3*]', '[4*]CC(CC)CCCC', '[1*]C([6*])=O', '[8*]CC(CC)CCCC', '[14*]c1sc2c([14*])sc(C)c2c1F', '[14*]c1ccc([14*])s1', '[14*]c1cc2c([16*])c3sc(C)cc3c([16*])c2s1', '.', '[7*]C(C#N)C#N', '[7*]C1C(=O)c2ccccc2C1[7*]', '[7*]C[8*]', '[14*]c1cc2sc3c(c2s1)C(CCCCCCCC)(CCCCCCCC)c1cc2c(cc1-3)C(CCCCCCCC)(CCCCCCCC)c1cc3c(cc1-2)C(CCCCCCCC)(CCCCCCCC)c1c-3sc2cc([14*])sc12']","[0, 0, 0, 0, 0, 2, 3, 4, 5, 35, 7, 9, 1, 10, 11, 12, 267]"
PM6,IT-4F,-5.529999999999999,-3.555,-5.66875,-4.060416666666667,1.0,CB,DIO,100.0,13.5,13.52,0.84,72.5,"['[8*]CC(CC)CCCC', '[14*]c1ccc(C)s1', '[14*]c1cc(F)c([14*])s1', '[14*]c1sc([14*])c2c1C(=O)c1c([14*])sc([14*])c1C2=O', '[14*]c1ccc([14*])s1', '[14*]c1cc2c([16*])c3sc(C)cc3c([16*])c2s1']","['[7*]C(C#N)C#N', '[7*]C1C(=O)c2cc(F)c(F)cc2C1[7*]', '[7*]C[8*]', '[8*]CCCCCC', '[14*]c1cc2sc3c(c2s1)C(c1ccc([16*])cc1)(c1ccc([16*])cc1)c1cc2c(cc1-3)C(c1ccc([16*])cc1)(c1ccc([16*])cc1)c1c-2sc2cc([14*])sc12']","['[8*]CC(CC)CCCC', '[14*]c1ccc(C)s1', '[14*]c1cc(F)c([14*])s1', '[14*]c1sc([14*])c2c1C(=O)c1c([14*])sc([14*])c1C2=O', '[14*]c1ccc([14*])s1', '[14*]c1cc2c([16*])c3sc(C)cc3c([16*])c2s1', '.', '[7*]C(C#N)C#N', '[7*]C1C(=O)c2cc(F)c(F)cc2C1[7*]', '[7*]C[8*]', '[8*]CCCCCC', '[14*]c1cc2sc3c(c2s1)C(c1ccc([16*])cc1)(c1ccc([16*])cc1)c1cc2c(cc1-3)C(c1ccc([16*])cc1)(c1ccc([16*])cc1)c1c-2sc2cc([14*])sc12']","[0, 0, 0, 0, 0, 5, 6, 24, 30, 7, 9, 1, 10, 42, 12, 13, 15]"
PBDB-T,NFTI,-5.297714285714285,-3.4170000000000003,-5.46,-3.77,1.111,o-DCB,DPE,25.0,8.34,8.3,0.898,57.0,"['[8*]CC(CC)CCCC', '[14*]c1ccc(C)s1', '[14*]c1ccc([14*])s1', '[14*]c1sc([14*])c2c1C(=O)c1c([14*])sc([14*])c1C2=O', '[14*]c1cc2c([16*])c3sc(C)cc3c([16*])c2s1']","['[7*]C(C#N)C#N', '[7*]C1C(=O)c2ccccc2C1[7*]', '[7*]C[8*]', '[8*]CCCCCCCC', '[14*]c1cc2c([14*])sc([14*])c2s1', '[16*]c1ccc2c(c1)C(CCCCCCCC)(CCCCCCCC)c1cc([16*])ccc1-2']","['[8*]CC(CC)CCCC', '[14*]c1ccc(C)s1', '[14*]c1ccc([14*])s1', '[14*]c1sc([14*])c2c1C(=O)c1c([14*])sc([14*])c1C2=O', '[14*]c1cc2c([16*])c3sc(C)cc3c([16*])c2s1', '.', '[7*]C(C#N)C#N', '[7*]C1C(=O)c2ccccc2C1[7*]', '[7*]C[8*]', '[8*]CCCCCCCC', '[14*]c1cc2c([14*])sc([14*])c2s1', '[16*]c1ccc2c(c1)C(CCCCCCCC)(CCCCCCCC)c1cc([16*])ccc1-2']","[0, 0, 0, 0, 0, 5, 6, 7, 30, 9, 1, 10, 11, 12, 21, 99, 78]"
FTAZ,F5IC,-5.43,-3.3200000000000003,-5.82,-4.05,0.667,CF,DIO,25.0,5.6,5.63,0.704,53.7,"['[4*]CC(CCCC)CCCCCC', '[11*]S[11*]', '[14*]c1cc2c([16*])c3sc(C)cc3c([16*])c2s1', '[14*]c1ccc(C)s1', '[14*]c1ccc([14*])s1', '[11*]Sn1nc2c([16*])c(F)c(F)c([16*])c2n1']","['[7*]C(C#N)C#N', '[7*]C1C(=O)c2cc(F)c(F)cc2C1[7*]', '[7*]C[8*]', '[8*]CCCCCC', '[14*]c1cc2c(s1)-c1cc3c(cc1C2(c1ccc([16*])cc1)c1ccc([16*])cc1)-c1sc([14*])cc1C3(c1ccc([16*])cc1)c1ccc([16*])cc1']","['[4*]CC(CCCC)CCCCCC', '[11*]S[11*]', '[14*]c1cc2c([16*])c3sc(C)cc3c([16*])c2s1', '[14*]c1ccc(C)s1', '[14*]c1ccc([14*])s1', '[11*]Sn1nc2c([16*])c(F)c(F)c([16*])c2n1', '.', '[7*]C(C#N)C#N', '[7*]C1C(=O)c2cc(F)c(F)cc2C1[7*]', '[7*]C[8*]', '[8*]CCCCCC', '[14*]c1cc2c(s1)-c1cc3c(cc1C2(c1ccc([16*])cc1)c1ccc([16*])cc1)-c1sc([14*])cc1C3(c1ccc([16*])cc1)c1ccc([16*])cc1']","[0, 0, 0, 0, 0, 33, 25, 9, 6, 7, 64, 1, 10, 42, 12, 13, 38]"
FTAZ,F7IC,-5.43,-3.3200000000000003,-5.74,-4.01,0.667,CF,DIO,25.0,8.2,8.16,0.742,59.7,"['[4*]CC(CCCC)CCCCCC', '[11*]S[11*]', '[14*]c1cc2c([16*])c3sc(C)cc3c([16*])c2s1', '[14*]c1ccc(C)s1', '[14*]c1ccc([14*])s1', '[11*]Sn1nc2c([16*])c(F)c(F)c([16*])c2n1']","['[7*]C(C#N)C#N', '[7*]C1C(=O)c2cc(F)c(F)cc2C1[7*]', '[7*]C[8*]', '[8*]CCCCCC', '[14*]c1cc2sc3c(c2s1)C(c1ccc([16*])cc1)(c1ccc([16*])cc1)c1cc2c(cc1-3)C(c1ccc([16*])cc1)(c1ccc([16*])cc1)c1c-2sc2cc([14*])sc12']","['[4*]CC(CCCC)CCCCCC', '[11*]S[11*]', '[14*]c1cc2c([16*])c3sc(C)cc3c([16*])c2s1', '[14*]c1ccc(C)s1', '[14*]c1ccc([14*])s1', '[11*]Sn1nc2c([16*])c(F)c(F)c([16*])c2n1', '.', '[7*]C(C#N)C#N', '[7*]C1C(=O)c2cc(F)c(F)cc2C1[7*]', '[7*]C[8*]', '[8*]CCCCCC', '[14*]c1cc2sc3c(c2s1)C(c1ccc([16*])cc1)(c1ccc([16*])cc1)c1cc2c(cc1-3)C(c1ccc([16*])cc1)(c1ccc([16*])cc1)c1c-2sc2cc([14*])sc12']","[0, 0, 0, 0, 0, 33, 25, 9, 6, 7, 64, 1, 10, 42, 12, 13, 15]"
PBDTTz-BP,ITIC,-5.025,-2.97,-5.574146341463415,-3.915,1.0,CB,_,25.0,9.2,9.2,0.832,61.56,"['[4*]CC(CCCCCC)CCCCCCCC', '[3*]O[3*]', '[4*]CC(CCCC)CCCCCC', '[14*]c1ccc(C)s1', '[14*]c1ccc([14*])s1', '[11*]Sn1nc2c([16*])c(F)c(F)c([16*])c2n1', '[16*]c1ccc([16*])cc1', '[14*]c1cc2c([16*])c3sc(C)cc3c([16*])c2s1']","['[7*]C(C#N)C#N', '[7*]C1C(=O)c2ccccc2C1[7*]', '[7*]C[8*]', '[8*]CCCCCC', '[14*]c1cc2sc3c(c2s1)C(c1ccc([16*])cc1)(c1ccc([16*])cc1)c1cc2c(cc1-3)C(c1ccc([16*])cc1)(c1ccc([16*])cc1)c1c-2sc2cc([14*])sc12']","['[4*]CC(CCCCCC)CCCCCCCC', '[3*]O[3*]', '[4*]CC(CCCC)CCCCCC', '[14*]c1ccc(C)s1', '[14*]c1ccc([14*])s1', '[11*]Sn1nc2c([16*])c(F)c(F)c([16*])c2n1', '[16*]c1ccc([16*])cc1', '[14*]c1cc2c([16*])c3sc(C)cc3c([16*])c2s1', '.', '[7*]C(C#N)C#N', '[7*]C1C(=O)c2ccccc2C1[7*]', '[7*]C[8*]', '[8*]CCCCCC', '[14*]c1cc2sc3c(c2s1)C(c1ccc([16*])cc1)(c1ccc([16*])cc1)c1cc2c(cc1-3)C(c1ccc([16*])cc1)(c1ccc([16*])cc1)c1c-2sc2cc([14*])sc12']","[0, 0, 0, 199, 2, 33, 6, 7, 64, 89, 9, 1, 10, 11, 12, 13, 15]"
PJ1,m-ITIC,-5.38,-3.38,-5.526666666666667,-3.8515384615384622,0.667,CF,DIO,130.0,6.41,6.41,1.031,56.0,"['[4*]CCCCCCCCCCCC', '[8*]CC(CCCCCC)CCCCCCCC', '[11*]S[11*]', '[14*]c1sc(C)cc1[16*]', '[14*]c1ccc([Si](CCC)(CCC)CCC)s1', '[10*]N1C(=O)c2c([14*])sc([14*])c2C1=O', '[14*]c1cc([16*])c([14*])s1', '[14*]c1cc2c([16*])c3sc(C)cc3c([16*])c2s1']","['[7*]C(C#N)C#N', '[7*]C1C(=O)c2ccccc2C1[7*]', '[7*]C[8*]', '[8*]CCCCCC', '[14*]c1cc2sc3c(c2s1)C(c1cccc([16*])c1)(c1cccc([16*])c1)c1cc2c(cc1-3)C(c1cccc([16*])c1)(c1cccc([16*])c1)c1c-2sc2cc([14*])sc12']","['[4*]CCCCCCCCCCCC', '[8*]CC(CCCCCC)CCCCCCCC', '[11*]S[11*]', '[14*]c1sc(C)cc1[16*]', '[14*]c1ccc([Si](CCC)(CCC)CCC)s1', '[10*]N1C(=O)c2c([14*])sc([14*])c2C1=O', '[14*]c1cc([16*])c([14*])s1', '[14*]c1cc2c([16*])c3sc(C)cc3c([16*])c2s1', '.', '[7*]C(C#N)C#N', '[7*]C1C(=O)c2ccccc2C1[7*]', '[7*]C[8*]', '[8*]CCCCCC', '[14*]c1cc2sc3c(c2s1)C(c1cccc([16*])c1)(c1cccc([16*])c1)c1cc2c(cc1-3)C(c1cccc([16*])c1)(c1cccc([16*])c1)c1c-2sc2cc([14*])sc12']","[0, 0, 0, 26, 17, 25, 102, 18, 177, 34, 9, 1, 10, 11, 12, 13, 48]"
PJ1,IDIC,-5.38,-3.38,-5.706,-4.002666666666667,0.667,CF,DIO,130.0,6.18,6.16,0.958,53.6,"['[4*]CCCCCCCCCCCC', '[8*]CC(CCCCCC)CCCCCCCC', '[11*]S[11*]', '[14*]c1sc(C)cc1[16*]', '[14*]c1ccc([Si](CCC)(CCC)CCC)s1', '[10*]N1C(=O)c2c([14*])sc([14*])c2C1=O', '[14*]c1cc([16*])c([14*])s1', '[14*]c1cc2c([16*])c3sc(C)cc3c([16*])c2s1']","['[7*]C(C#N)C#N', '[7*]C1C(=O)c2ccccc2C1[7*]', '[7*]C[8*]', '[14*]c1cc2c(s1)-c1cc3c(cc1C2(CCCCCC)CCCCCC)-c1sc([14*])cc1C3(CCCCCC)CCCCCC']","['[4*]CCCCCCCCCCCC', '[8*]CC(CCCCCC)CCCCCCCC', '[11*]S[11*]', '[14*]c1sc(C)cc1[16*]', '[14*]c1ccc([Si](CCC)(CCC)CCC)s1', '[10*]N1C(=O)c2c([14*])sc([14*])c2C1=O', '[14*]c1cc([16*])c([14*])s1', '[14*]c1cc2c([16*])c3sc(C)cc3c([16*])c2s1', '.', '[7*]C(C#N)C#N', '[7*]C1C(=O)c2ccccc2C1[7*]', '[7*]C[8*]', '[14*]c1cc2c(s1)-c1cc3c(cc1C2(CCCCCC)CCCCCC)-c1sc([14*])cc1C3(CCCCCC)CCCCCC']","[0, 0, 0, 0, 26, 17, 25, 102, 18, 177, 34, 9, 1, 10, 11, 12, 29]"
PJ2,m-ITIC,-5.14,-3.33,-5.526666666666667,-3.8515384615384622,0.667,CF,DIO,130.0,10.34,10.34,0.988,62.3,"['[8*]CC(CC)CCCC', '[14*]c1ccc(C)s1', '[14*]c1ccc([Si](CCC)(CCC)CCC)s1', '[14*]c1sc([14*])c2c1C(=O)c1c([14*])sc([14*])c1C2=O', '[14*]c1ccc([14*])s1', '[14*]c1cc2c([16*])c3sc(C)cc3c([16*])c2s1']","['[7*]C(C#N)C#N', '[7*]C1C(=O)c2ccccc2C1[7*]', '[7*]C[8*]', '[8*]CCCCCC', '[14*]c1cc2sc3c(c2s1)C(c1cccc([16*])c1)(c1cccc([16*])c1)c1cc2c(cc1-3)C(c1cccc([16*])c1)(c1cccc([16*])c1)c1c-2sc2cc([14*])sc12']","['[8*]CC(CC)CCCC', '[14*]c1ccc(C)s1', '[14*]c1ccc([Si](CCC)(CCC)CCC)s1', '[14*]c1sc([14*])c2c1C(=O)c1c([14*])sc([14*])c1C2=O', '[14*]c1ccc([14*])s1', '[14*]c1cc2c([16*])c3sc(C)cc3c([16*])c2s1', '.', '[7*]C(C#N)C#N', '[7*]C1C(=O)c2ccccc2C1[7*]', '[7*]C[8*]', '[8*]CCCCCC', '[14*]c1cc2sc3c(c2s1)C(c1cccc([16*])c1)(c1cccc([16*])c1)c1cc2c(cc1-3)C(c1cccc([16*])c1)(c1cccc([16*])c1)c1c-2sc2cc([14*])sc12']","[0, 0, 0, 0, 0, 5, 6, 18, 30, 7, 9, 1, 10, 11, 12, 13, 48]"
PJ2,IDIC,-5.14,-3.33,-5.706,-4.002666666666667,0.667,CF,DIO,130.0,12.01,12.02,0.939,75.3,"['[8*]CC(CC)CCCC', '[14*]c1ccc(C)s1', '[14*]c1ccc([Si](CCC)(CCC)CCC)s1', '[14*]c1sc([14*])c2c1C(=O)c1c([14*])sc([14*])c1C2=O', '[14*]c1ccc([14*])s1', '[14*]c1cc2c([16*])c3sc(C)cc3c([16*])c2s1']","['[7*]C(C#N)C#N', '[7*]C1C(=O)c2ccccc2C1[7*]', '[7*]C[8*]', '[14*]c1cc2c(s1)-c1cc3c(cc1C2(CCCCCC)CCCCCC)-c1sc([14*])cc1C3(CCCCCC)CCCCCC']","['[8*]CC(CC)CCCC', '[14*]c1ccc(C)s1', '[14*]c1ccc([Si](CCC)(CCC)CCC)s1', '[14*]c1sc([14*])c2c1C(=O)c1c([14*])sc([14*])c1C2=O', '[14*]c1ccc([14*])s1', '[14*]c1cc2c([16*])c3sc(C)cc3c([16*])c2s1', '.', '[7*]C(C#N)C#N', '[7*]C1C(=O)c2ccccc2C1[7*]', '[7*]C[8*]', '[14*]c1cc2c(s1)-c1cc3c(cc1C2(CCCCCC)CCCCCC)-c1sc([14*])cc1C3(CCCCCC)CCCCCC']","[0, 0, 0, 0, 0, 0, 5, 6, 18, 30, 7, 9, 1, 10, 11, 12, 29]"
PJ3,m-ITIC,-5.01,-3.26,-5.526666666666667,-3.8515384615384622,0.667,CF,DIO,130.0,7.76,7.74,0.96,63.5,"['[8*]CC(CCCCCCCC)CCCCCCCCCC', '[14*]c1ccc([Si](CCC)(CCC)CCC)s1', '[14*]c1cc([16*])c(C)s1', '[14*]c1cc([16*])c([14*])s1', '[16*]c1c(F)c(F)c([16*])c2nsnc12', '[14*]c1cc2c([16*])c3sc(C)cc3c([16*])c2s1']","['[7*]C(C#N)C#N', '[7*]C1C(=O)c2ccccc2C1[7*]', '[7*]C[8*]', '[8*]CCCCCC', '[14*]c1cc2sc3c(c2s1)C(c1cccc([16*])c1)(c1cccc([16*])c1)c1cc2c(cc1-3)C(c1cccc([16*])c1)(c1cccc([16*])c1)c1c-2sc2cc([14*])sc12']","['[8*]CC(CCCCCCCC)CCCCCCCCCC', '[14*]c1ccc([Si](CCC)(CCC)CCC)s1', '[14*]c1cc([16*])c(C)s1', '[14*]c1cc([16*])c([14*])s1', '[16*]c1c(F)c(F)c([16*])c2nsnc12', '[14*]c1cc2c([16*])c3sc(C)cc3c([16*])c2s1', '.', '[7*]C(C#N)C#N', '[7*]C1C(=O)c2ccccc2C1[7*]', '[7*]C[8*]', '[8*]CCCCCC', '[14*]c1cc2sc3c(c2s1)C(c1cccc([16*])c1)(c1cccc([16*])c1)c1cc2c(cc1-3)C(c1cccc([16*])c1)(c1cccc([16*])c1)c1c-2sc2cc([14*])sc12']","[0, 0, 0, 0, 0, 181, 18, 57, 34, 59, 9, 1, 10, 11, 12, 13, 48]"
PJ3,IDIC,-5.01,-3.26,-5.706,-4.002666666666667,0.667,CF,DIO,130.0,8.11,8.11,0.908,69.8,"['[8*]CC(CCCCCCCC)CCCCCCCCCC', '[14*]c1ccc([Si](CCC)(CCC)CCC)s1', '[14*]c1cc([16*])c(C)s1', '[14*]c1cc([16*])c([14*])s1', '[16*]c1c(F)c(F)c([16*])c2nsnc12', '[14*]c1cc2c([16*])c3sc(C)cc3c([16*])c2s1']","['[7*]C(C#N)C#N', '[7*]C1C(=O)c2ccccc2C1[7*]', '[7*]C[8*]', '[14*]c1cc2c(s1)-c1cc3c(cc1C2(CCCCCC)CCCCCC)-c1sc([14*])cc1C3(CCCCCC)CCCCCC']","['[8*]CC(CCCCCCCC)CCCCCCCCCC', '[14*]c1ccc([Si](CCC)(CCC)CCC)s1', '[14*]c1cc([16*])c(C)s1', '[14*]c1cc([16*])c([14*])s1', '[16*]c1c(F)c(F)c([16*])c2nsnc12', '[14*]c1cc2c([16*])c3sc(C)cc3c([16*])c2s1', '.', '[7*]C(C#N)C#N', '[7*]C1C(=O)c2ccccc2C1[7*]', '[7*]C[8*]', '[14*]c1cc2c(s1)-c1cc3c(cc1C2(CCCCCC)CCCCCC)-c1sc([14*])cc1C3(CCCCCC)CCCCCC']","[0, 0, 0, 0, 0, 0, 181, 18, 57, 34, 59, 9, 1, 10, 11, 12, 29]"
2D-PBTCl2,ITIC,-5.43,-3.63,-5.574146341463415,-3.915,1.0,CB,DIO,25.0,7.38,7.38,0.87,58.43,"['[3*]O[3*]', '[4*]CC(CC)CCCC', '[1*]C([6*])=O', '[8*]CC(CC)CCCC', '[14*]c1cc(Cl)c([14*])s1', '[14*]c1ccc([14*])s1', '[14*]c1sc2c([14*])sc(C)c2c1Cl', '[14*]c1cc2c([16*])c3sc(C)cc3c([16*])c2s1']","['[7*]C(C#N)C#N', '[7*]C1C(=O)c2ccccc2C1[7*]', '[7*]C[8*]', '[8*]CCCCCC', '[14*]c1cc2sc3c(c2s1)C(c1ccc([16*])cc1)(c1ccc([16*])cc1)c1cc2c(cc1-3)C(c1ccc([16*])cc1)(c1ccc([16*])cc1)c1c-2sc2cc([14*])sc12']","['[3*]O[3*]', '[4*]CC(CC)CCCC', '[1*]C([6*])=O', '[8*]CC(CC)CCCC', '[14*]c1cc(Cl)c([14*])s1', '[14*]c1ccc([14*])s1', '[14*]c1sc2c([14*])sc(C)c2c1Cl', '[14*]c1cc2c([16*])c3sc(C)cc3c([16*])c2s1', '.', '[7*]C(C#N)C#N', '[7*]C1C(=O)c2ccccc2C1[7*]', '[7*]C[8*]', '[8*]CCCCCC', '[14*]c1cc2sc3c(c2s1)C(c1ccc([16*])cc1)(c1ccc([16*])cc1)c1cc2c(cc1-3)C(c1ccc([16*])cc1)(c1ccc([16*])cc1)c1c-2sc2cc([14*])sc12']","[0, 0, 0, 2, 3, 4, 5, 192, 7, 268, 9, 1, 10, 11, 12, 13, 15]"
PTB7-Th,ITIC,-5.204782608695651,-3.5391891891891896,-5.574146341463415,-3.915,1.0,CB,DIO,25.0,6.91,6.91,0.82,57.09,"['[3*]O[3*]', '[4*]CC(CC)CCCC', '[1*]C([6*])=O', '[8*]CC(CC)CCCC', '[14*]c1sc2c([14*])sc(C)c2c1F', '[14*]c1ccc([14*])s1', '[14*]c1cc2c([16*])c3sc(C)cc3c([16*])c2s1']","['[7*]C(C#N)C#N', '[7*]C1C(=O)c2ccccc2C1[7*]', '[7*]C[8*]', '[8*]CCCCCC', '[14*]c1cc2sc3c(c2s1)C(c1ccc([16*])cc1)(c1ccc([16*])cc1)c1cc2c(cc1-3)C(c1ccc([16*])cc1)(c1ccc([16*])cc1)c1c-2sc2cc([14*])sc12']","['[3*]O[3*]', '[4*]CC(CC)CCCC', '[1*]C([6*])=O', '[8*]CC(CC)CCCC', '[14*]c1sc2c([14*])sc(C)c2c1F', '[14*]c1ccc([14*])s1', '[14*]c1cc2c([16*])c3sc(C)cc3c([16*])c2s1', '.', '[7*]C(C#N)C#N', '[7*]C1C(=O)c2ccccc2C1[7*]', '[7*]C[8*]', '[8*]CCCCCC', '[14*]c1cc2sc3c(c2s1)C(c1ccc([16*])cc1)(c1ccc([16*])cc1)c1cc2c(cc1-3)C(c1ccc([16*])cc1)(c1ccc([16*])cc1)c1c-2sc2cc([14*])sc12']","[0, 0, 0, 0, 2, 3, 4, 5, 35, 7, 9, 1, 10, 11, 12, 13, 15]"
PBClT,ITIC,-5.47,-3.61,-5.574146341463415,-3.915,1.0,CB,_,25.0,8.46,8.46,1.01,60.05,"['[3*]O[3*]', '[4*]CC(CC)CCCC', '[1*]C([6*])=O', '[8*]CC(CC)CCCC', '[14*]c1sc2c([14*])sc(C)c2c1F', '[14*]c1cc(Cl)c([14*])s1', '[14*]c1cc2c([16*])c3sc(C)cc3c([16*])c2s1']","['[7*]C(C#N)C#N', '[7*]C1C(=O)c2ccccc2C1[7*]', '[7*]C[8*]', '[8*]CCCCCC', '[14*]c1cc2sc3c(c2s1)C(c1ccc([16*])cc1)(c1ccc([16*])cc1)c1cc2c(cc1-3)C(c1ccc([16*])cc1)(c1ccc([16*])cc1)c1c-2sc2cc([14*])sc12']","['[3*]O[3*]', '[4*]CC(CC)CCCC', '[1*]C([6*])=O', '[8*]CC(CC)CCCC', '[14*]c1sc2c([14*])sc(C)c2c1F', '[14*]c1cc(Cl)c([14*])s1', '[14*]c1cc2c([16*])c3sc(C)cc3c([16*])c2s1', '.', '[7*]C(C#N)C#N', '[7*]C1C(=O)c2ccccc2C1[7*]', '[7*]C[8*]', '[8*]CCCCCC', '[14*]c1cc2sc3c(c2s1)C(c1ccc([16*])cc1)(c1ccc([16*])cc1)c1cc2c(cc1-3)C(c1ccc([16*])cc1)(c1ccc([16*])cc1)c1c-2sc2cc([14*])sc12']","[0, 0, 0, 0, 2, 3, 4, 5, 35, 192, 9, 1, 10, 11, 12, 13, 15]"
PBDB-T,BDCPDT-IC,-5.297714285714285,-3.4170000000000003,-5.41,-3.87,1.0,CB,DIO,25.0,9.33,9.33,0.86,65.52,"['[8*]CC(CC)CCCC', '[14*]c1ccc(C)s1', '[14*]c1ccc([14*])s1', '[14*]c1sc([14*])c2c1C(=O)c1c([14*])sc([14*])c1C2=O', '[14*]c1cc2c([16*])c3sc(C)cc3c([16*])c2s1']","['[7*]C(C#N)C#N', '[7*]C1C(=O)c2ccccc2C1[7*]', '[7*]C[8*]', '[8*]CCCCCC', '[14*]c1cc2c(s1)-c1sc3cc4c5c(sc4cc3c1C2(c1ccc([16*])cc1)c1ccc([16*])cc1)-c1sc([14*])cc1C5(c1ccc([16*])cc1)c1ccc([16*])cc1']","['[8*]CC(CC)CCCC', '[14*]c1ccc(C)s1', '[14*]c1ccc([14*])s1', '[14*]c1sc([14*])c2c1C(=O)c1c([14*])sc([14*])c1C2=O', '[14*]c1cc2c([16*])c3sc(C)cc3c([16*])c2s1', '.', '[7*]C(C#N)C#N', '[7*]C1C(=O)c2ccccc2C1[7*]', '[7*]C[8*]', '[8*]CCCCCC', '[14*]c1cc2c(s1)-c1sc3cc4c5c(sc4cc3c1C2(c1ccc([16*])cc1)c1ccc([16*])cc1)-c1sc([14*])cc1C5(c1ccc([16*])cc1)c1ccc([16*])cc1']","[0, 0, 0, 0, 0, 0, 5, 6, 7, 30, 9, 1, 10, 11, 12, 13, 65]"
PBFTT,ITIC,-5.47,-3.56,-5.574146341463415,-3.915,0.667,CB,_,25.0,9.1,9.1,0.94,60.5,"['[3*]O[3*]', '[4*]CCCCCCCC', '[1*]C([6*])=O', '[8*]CC(CC)CCCC', '[14*]c1sc2c([14*])sc(C)c2c1F', '[14*]c1cc(F)c([14*])s1', '[14*]c1cc2c([16*])c3sc(C)cc3c([16*])c2s1']","['[7*]C(C#N)C#N', '[7*]C1C(=O)c2ccccc2C1[7*]', '[7*]C[8*]', '[8*]CCCCCC', '[14*]c1cc2sc3c(c2s1)C(c1ccc([16*])cc1)(c1ccc([16*])cc1)c1cc2c(cc1-3)C(c1ccc([16*])cc1)(c1ccc([16*])cc1)c1c-2sc2cc([14*])sc12']","['[3*]O[3*]', '[4*]CCCCCCCC', '[1*]C([6*])=O', '[8*]CC(CC)CCCC', '[14*]c1sc2c([14*])sc(C)c2c1F', '[14*]c1cc(F)c([14*])s1', '[14*]c1cc2c([16*])c3sc(C)cc3c([16*])c2s1', '.', '[7*]C(C#N)C#N', '[7*]C1C(=O)c2ccccc2C1[7*]', '[7*]C[8*]', '[8*]CCCCCC', '[14*]c1cc2sc3c(c2s1)C(c1ccc([16*])cc1)(c1ccc([16*])cc1)c1cc2c(cc1-3)C(c1ccc([16*])cc1)(c1ccc([16*])cc1)c1c-2sc2cc([14*])sc12']","[0, 0, 0, 0, 2, 51, 4, 5, 35, 24, 9, 1, 10, 11, 12, 13, 15]"
PBDB-O,ITIC,-5.3,-2.82,-5.574146341463415,-3.915,1.0,CB,DIO,160.0,4.35,4.32,0.846,43.3,"['[4*]CC(CC)CCCC', '[3*]O[3*]', '[8*]CC(CC)CCCC', '[14*]c1ccc(C)s1', '[14*]c1cc2c([16*])c3sc(C)cc3c([16*])c2s1', '[14*]c1sc([14*])c2c1C(=O)c1c([14*])sc([14*])c1C2=O', '[14*]c1ccc([14*])s1']","['[7*]C(C#N)C#N', '[7*]C1C(=O)c2ccccc2C1[7*]', '[7*]C[8*]', '[8*]CCCCCC', '[14*]c1cc2sc3c(c2s1)C(c1ccc([16*])cc1)(c1ccc([16*])cc1)c1cc2c(cc1-3)C(c1ccc([16*])cc1)(c1ccc([16*])cc1)c1c-2sc2cc([14*])sc12']","['[4*]CC(CC)CCCC', '[3*]O[3*]', '[8*]CC(CC)CCCC', '[14*]c1ccc(C)s1', '[14*]c1cc2c([16*])c3sc(C)cc3c([16*])c2s1', '[14*]c1sc([14*])c2c1C(=O)c1c([14*])sc([14*])c1C2=O', '[14*]c1ccc([14*])s1', '.', '[7*]C(C#N)C#N', '[7*]C1C(=O)c2ccccc2C1[7*]', '[7*]C[8*]', '[8*]CCCCCC', '[14*]c1cc2sc3c(c2s1)C(c1ccc([16*])cc1)(c1ccc([16*])cc1)c1cc2c(cc1-3)C(c1ccc([16*])cc1)(c1ccc([16*])cc1)c1c-2sc2cc([14*])sc12']","[0, 0, 0, 0, 3, 2, 5, 6, 9, 30, 7, 1, 10, 11, 12, 13, 15]"
PBDB-T,ITIC,-5.297714285714285,-3.4170000000000003,-5.574146341463415,-3.915,1.0,CB,DIO,160.0,11.21,11.21,0.899,74.2,"['[8*]CC(CC)CCCC', '[14*]c1ccc(C)s1', '[14*]c1ccc([14*])s1', '[14*]c1sc([14*])c2c1C(=O)c1c([14*])sc([14*])c1C2=O', '[14*]c1cc2c([16*])c3sc(C)cc3c([16*])c2s1']","['[7*]C(C#N)C#N', '[7*]C1C(=O)c2ccccc2C1[7*]', '[7*]C[8*]', '[8*]CCCCCC', '[14*]c1cc2sc3c(c2s1)C(c1ccc([16*])cc1)(c1ccc([16*])cc1)c1cc2c(cc1-3)C(c1ccc([16*])cc1)(c1ccc([16*])cc1)c1c-2sc2cc([14*])sc12']","['[8*]CC(CC)CCCC', '[14*]c1ccc(C)s1', '[14*]c1ccc([14*])s1', '[14*]c1sc([14*])c2c1C(=O)c1c([14*])sc([14*])c1C2=O', '[14*]c1cc2c([16*])c3sc(C)cc3c([16*])c2s1', '.', '[7*]C(C#N)C#N', '[7*]C1C(=O)c2ccccc2C1[7*]', '[7*]C[8*]', '[8*]CCCCCC', '[14*]c1cc2sc3c(c2s1)C(c1ccc([16*])cc1)(c1ccc([16*])cc1)c1cc2c(cc1-3)C(c1ccc([16*])cc1)(c1ccc([16*])cc1)c1c-2sc2cc([14*])sc12']","[0, 0, 0, 0, 0, 0, 5, 6, 7, 30, 9, 1, 10, 11, 12, 13, 15]"
PBDB-T,BDTIT-M,-5.297714285714285,-3.4170000000000003,-5.4,-3.85,1.0,CB,DIO,100.0,11.31,11.31,0.903,71.3,"['[8*]CC(CC)CCCC', '[14*]c1ccc(C)s1', '[14*]c1ccc([14*])s1', '[14*]c1sc([14*])c2c1C(=O)c1c([14*])sc([14*])c1C2=O', '[14*]c1cc2c([16*])c3sc(C)cc3c([16*])c2s1']","['[7*]C(C#N)C#N', '[7*]C1C(=O)c2ccc(C)cc2C1[7*]', '[7*]C[8*]', '[8*]CC(CC)CCCC', '[8*]CCCCCC', '[14*]c1ccc([14*])s1', '[14*]c1cc2c(s1)-c1sc3c([16*])c4c5c(sc4c([16*])c3c1C2(c1ccc([16*])cc1)c1ccc([16*])cc1)-c1sc([14*])cc1C5(c1ccc([16*])cc1)c1ccc([16*])cc1']","['[8*]CC(CC)CCCC', '[14*]c1ccc(C)s1', '[14*]c1ccc([14*])s1', '[14*]c1sc([14*])c2c1C(=O)c1c([14*])sc([14*])c1C2=O', '[14*]c1cc2c([16*])c3sc(C)cc3c([16*])c2s1', '.', '[7*]C(C#N)C#N', '[7*]C1C(=O)c2ccc(C)cc2C1[7*]', '[7*]C[8*]', '[8*]CC(CC)CCCC', '[8*]CCCCCC', '[14*]c1ccc([14*])s1', '[14*]c1cc2c(s1)-c1sc3c([16*])c4c5c(sc4c([16*])c3c1C2(c1ccc([16*])cc1)c1ccc([16*])cc1)-c1sc([14*])cc1C5(c1ccc([16*])cc1)c1ccc([16*])cc1']","[0, 0, 0, 0, 5, 6, 7, 30, 9, 1, 10, 16, 12, 5, 13, 7, 28]"
PBDB-T,BDTThIT-M,-5.297714285714285,-3.4170000000000003,-5.35,-3.82,1.0,CB,DIO,100.0,12.12,12.13,0.942,71.4,"['[8*]CC(CC)CCCC', '[14*]c1ccc(C)s1', '[14*]c1ccc([14*])s1', '[14*]c1sc([14*])c2c1C(=O)c1c([14*])sc([14*])c1C2=O', '[14*]c1cc2c([16*])c3sc(C)cc3c([16*])c2s1']","['[7*]C(C#N)C#N', '[7*]C1C(=O)c2ccc(C)cc2C1[7*]', '[7*]C[8*]', '[8*]CCCCCC', '[14*]c1cc2c(s1)-c1sc3cc4c5c(sc4cc3c1C2(c1ccc([16*])cc1)c1ccc([16*])cc1)-c1sc([14*])cc1C5(c1ccc([16*])cc1)c1ccc([16*])cc1']","['[8*]CC(CC)CCCC', '[14*]c1ccc(C)s1', '[14*]c1ccc([14*])s1', '[14*]c1sc([14*])c2c1C(=O)c1c([14*])sc([14*])c1C2=O', '[14*]c1cc2c([16*])c3sc(C)cc3c([16*])c2s1', '.', '[7*]C(C#N)C#N', '[7*]C1C(=O)c2ccc(C)cc2C1[7*]', '[7*]C[8*]', '[8*]CCCCCC', '[14*]c1cc2c(s1)-c1sc3cc4c5c(sc4cc3c1C2(c1ccc([16*])cc1)c1ccc([16*])cc1)-c1sc([14*])cc1C5(c1ccc([16*])cc1)c1ccc([16*])cc1']","[0, 0, 0, 0, 0, 0, 5, 6, 7, 30, 9, 1, 10, 16, 12, 13, 65]"
PBZ,ITIC,-5.18,-3.22,-5.574146341463415,-3.915,0.8,CB,_,25.0,8.0,8.02,0.79,59.0,"['[8*]CC(CCCCCC)CCCCCCCC', '[8*]CC(CC)CCCC', '[14*]c1ccc([14*])s1', '[14*]c1ccc(C)s1', '[9*]n1nc2c([16*])c(F)c(F)c([16*])c2n1', '[14*]c1cc2c([16*])c3sc(C)cc3c([16*])c2s1']","['[7*]C(C#N)C#N', '[7*]C1C(=O)c2ccccc2C1[7*]', '[7*]C[8*]', '[8*]CCCCCC', '[14*]c1cc2sc3c(c2s1)C(c1ccc([16*])cc1)(c1ccc([16*])cc1)c1cc2c(cc1-3)C(c1ccc([16*])cc1)(c1ccc([16*])cc1)c1c-2sc2cc([14*])sc12']","['[8*]CC(CCCCCC)CCCCCCCC', '[8*]CC(CC)CCCC', '[14*]c1ccc([14*])s1', '[14*]c1ccc(C)s1', '[9*]n1nc2c([16*])c(F)c(F)c([16*])c2n1', '[14*]c1cc2c([16*])c3sc(C)cc3c([16*])c2s1', '.', '[7*]C(C#N)C#N', '[7*]C1C(=O)c2ccccc2C1[7*]', '[7*]C[8*]', '[8*]CCCCCC', '[14*]c1cc2sc3c(c2s1)C(c1ccc([16*])cc1)(c1ccc([16*])cc1)c1cc2c(cc1-3)C(c1ccc([16*])cc1)(c1ccc([16*])cc1)c1c-2sc2cc([14*])sc12']","[0, 0, 0, 0, 0, 17, 5, 7, 6, 19, 9, 1, 10, 11, 12, 13, 15]"
PFBZ,ITIC,-5.36,-3.42,-5.574146341463415,-3.915,0.8,CB,_,25.0,10.4,10.37,0.89,62.0,"['[8*]CC(CCCCCC)CCCCCCCC', '[8*]CC(CC)CCCC', '[14*]c1cc(F)c([14*])s1', '[14*]c1ccc(C)s1', '[14*]c1ccc([14*])s1', '[9*]n1nc2c([16*])c(F)c(F)c([16*])c2n1', '[14*]c1cc2c([16*])c3sc(C)cc3c([16*])c2s1']","['[7*]C(C#N)C#N', '[7*]C1C(=O)c2ccccc2C1[7*]', '[7*]C[8*]', '[8*]CCCCCC', '[14*]c1cc2sc3c(c2s1)C(c1ccc([16*])cc1)(c1ccc([16*])cc1)c1cc2c(cc1-3)C(c1ccc([16*])cc1)(c1ccc([16*])cc1)c1c-2sc2cc([14*])sc12']","['[8*]CC(CCCCCC)CCCCCCCC', '[8*]CC(CC)CCCC', '[14*]c1cc(F)c([14*])s1', '[14*]c1ccc(C)s1', '[14*]c1ccc([14*])s1', '[9*]n1nc2c([16*])c(F)c(F)c([16*])c2n1', '[14*]c1cc2c([16*])c3sc(C)cc3c([16*])c2s1', '.', '[7*]C(C#N)C#N', '[7*]C1C(=O)c2ccccc2C1[7*]', '[7*]C[8*]', '[8*]CCCCCC', '[14*]c1cc2sc3c(c2s1)C(c1ccc([16*])cc1)(c1ccc([16*])cc1)c1cc2c(cc1-3)C(c1ccc([16*])cc1)(c1ccc([16*])cc1)c1c-2sc2cc([14*])sc12']","[0, 0, 0, 0, 17, 5, 24, 6, 7, 19, 9, 1, 10, 11, 12, 13, 15]"
J51,ITIC,-5.24,-3.056666666666666,-5.574146341463415,-3.915,0.5,CF,_,25.0,7.03,7.21,0.84,61.0,"['[8*]CCCCCCCC', '[8*]CC(CCCCCC)CCCCCCCC', '[14*]c1ccc([14*])s1', '[14*]c1ccc(C)s1', '[9*]n1nc2c([16*])c(F)c(F)c([16*])c2n1', '[14*]c1cc2c([16*])c3sc(C)cc3c([16*])c2s1']","['[7*]C(C#N)C#N', '[7*]C1C(=O)c2ccccc2C1[7*]', '[7*]C[8*]', '[8*]CCCCCC', '[14*]c1cc2sc3c(c2s1)C(c1ccc([16*])cc1)(c1ccc([16*])cc1)c1cc2c(cc1-3)C(c1ccc([16*])cc1)(c1ccc([16*])cc1)c1c-2sc2cc([14*])sc12']","['[8*]CCCCCCCC', '[8*]CC(CCCCCC)CCCCCCCC', '[14*]c1ccc([14*])s1', '[14*]c1ccc(C)s1', '[9*]n1nc2c([16*])c(F)c(F)c([16*])c2n1', '[14*]c1cc2c([16*])c3sc(C)cc3c([16*])c2s1', '.', '[7*]C(C#N)C#N', '[7*]C1C(=O)c2ccccc2C1[7*]', '[7*]C[8*]', '[8*]CCCCCC', '[14*]c1cc2sc3c(c2s1)C(c1ccc([16*])cc1)(c1ccc([16*])cc1)c1cc2c(cc1-3)C(c1ccc([16*])cc1)(c1ccc([16*])cc1)c1c-2sc2cc([14*])sc12']","[0, 0, 0, 0, 0, 21, 17, 7, 6, 19, 9, 1, 10, 11, 12, 13, 15]"
J60,ITIC,-5.32,-3.08,-5.574146341463415,-3.915,1.0,CF,_,25.0,5.17,5.17,0.92,57.45,"['[4*]CC(CC)CCCC', '[8*]CC(CCCCCC)CCCCCCCC', '[11*]S[11*]', '[14*]c1ccc([14*])s1', '[14*]c1ccc(C)s1', '[9*]n1nc2c([16*])c(F)c(F)c([16*])c2n1', '[14*]c1cc2c([16*])c3sc(C)cc3c([16*])c2s1']","['[7*]C(C#N)C#N', '[7*]C1C(=O)c2ccccc2C1[7*]', '[7*]C[8*]', '[8*]CCCCCC', '[14*]c1cc2sc3c(c2s1)C(c1ccc([16*])cc1)(c1ccc([16*])cc1)c1cc2c(cc1-3)C(c1ccc([16*])cc1)(c1ccc([16*])cc1)c1c-2sc2cc([14*])sc12']","['[4*]CC(CC)CCCC', '[8*]CC(CCCCCC)CCCCCCCC', '[11*]S[11*]', '[14*]c1ccc([14*])s1', '[14*]c1ccc(C)s1', '[9*]n1nc2c([16*])c(F)c(F)c([16*])c2n1', '[14*]c1cc2c([16*])c3sc(C)cc3c([16*])c2s1', '.', '[7*]C(C#N)C#N', '[7*]C1C(=O)c2ccccc2C1[7*]', '[7*]C[8*]', '[8*]CCCCCC', '[14*]c1cc2sc3c(c2s1)C(c1ccc([16*])cc1)(c1ccc([16*])cc1)c1cc2c(cc1-3)C(c1ccc([16*])cc1)(c1ccc([16*])cc1)c1c-2sc2cc([14*])sc12']","[0, 0, 0, 0, 3, 17, 25, 7, 6, 19, 9, 1, 10, 11, 12, 13, 15]"
J61,ITIC,-5.303333333333334,-3.151666666666667,-5.574146341463415,-3.915,1.0,CF,_,25.0,9.15,9.05,0.91,66.55,"['[4*]CCCCCCCCCCCC', '[8*]CC(CCCCCC)CCCCCCCC', '[11*]SS[11*]', '[14*]c1ccc([14*])s1', '[14*]c1ccc(C)s1', '[9*]n1nc2c([16*])c(F)c(F)c([16*])c2n1', '[14*]c1cc2c([16*])c3sc(C)cc3c([16*])c2s1']","['[7*]C(C#N)C#N', '[7*]C1C(=O)c2ccccc2C1[7*]', '[7*]C[8*]', '[8*]CCCCCC', '[14*]c1cc2sc3c(c2s1)C(c1ccc([16*])cc1)(c1ccc([16*])cc1)c1cc2c(cc1-3)C(c1ccc([16*])cc1)(c1ccc([16*])cc1)c1c-2sc2cc([14*])sc12']","['[4*]CCCCCCCCCCCC', '[8*]CC(CCCCCC)CCCCCCCC', '[11*]SS[11*]', '[14*]c1ccc([14*])s1', '[14*]c1ccc(C)s1', '[9*]n1nc2c([16*])c(F)c(F)c([16*])c2n1', '[14*]c1cc2c([16*])c3sc(C)cc3c([16*])c2s1', '.', '[7*]C(C#N)C#N', '[7*]C1C(=O)c2ccccc2C1[7*]', '[7*]C[8*]', '[8*]CCCCCC', '[14*]c1cc2sc3c(c2s1)C(c1ccc([16*])cc1)(c1ccc([16*])cc1)c1cc2c(cc1-3)C(c1ccc([16*])cc1)(c1ccc([16*])cc1)c1c-2sc2cc([14*])sc12']","[0, 0, 0, 0, 26, 17, 27, 7, 6, 19, 9, 1, 10, 11, 12, 13, 15]"
