Repository: aspuru-guzik-group/Beyond-Molecular-Structure-ML-for-OPV-Materials-Devices

File: ml_for_opvs/data/input_representation/OPV_Min/BRICS/processed_brics_frag_fabrication_wo_solid/KFold/input_train_0.csv (part 10 of 10)
Donor,Acceptor,HOMO_D_eV,LUMO_D_eV,HOMO_A_eV,LUMO_A_eV,D_A_ratio_m_m,solvent,solvent_additive,annealing_temperature,PCE_percent,calc_PCE_percent,Voc_V,FF_percent,Donor_BRICS,Acceptor_BRICS,DA_pair_BRICS,DA_tokenized_BRICS
PTB7-Th,IEICO-4F,-5.204782608695651,-3.5391891891891896,-5.309971428571429,-3.851028571428572,0.667,CB,CN,25.0,11.6,11.6,0.72,69.41,"['[3*]O[3*]', '[4*]CC(CC)CCCC', '[1*]C([6*])=O', '[8*]CC(CC)CCCC', '[14*]c1sc2c([14*])sc(C)c2c1F', '[14*]c1ccc([14*])s1', '[14*]c1cc2c([16*])c3sc(C)cc3c([16*])c2s1']","['[4*]CC(CC)CCCC', '[3*]O[3*]', '[7*]C(C#N)C#N', '[7*]C1C(=O)c2cc(F)c(F)cc2C1[7*]', '[7*]C[8*]', '[8*]CCCCCC', '[14*]c1cc([16*])c([14*])s1', '[14*]c1cc2c(s1)-c1cc3c(cc1C2(c1ccc([16*])cc1)c1ccc([16*])cc1)-c1sc([14*])cc1C3(c1ccc([16*])cc1)c1ccc([16*])cc1']","['[3*]O[3*]', '[4*]CC(CC)CCCC', '[1*]C([6*])=O', '[8*]CC(CC)CCCC', '[14*]c1sc2c([14*])sc(C)c2c1F', '[14*]c1ccc([14*])s1', '[14*]c1cc2c([16*])c3sc(C)cc3c([16*])c2s1', '.', '[4*]CC(CC)CCCC', '[3*]O[3*]', '[7*]C(C#N)C#N', '[7*]C1C(=O)c2cc(F)c(F)cc2C1[7*]', '[7*]C[8*]', '[8*]CCCCCC', '[14*]c1cc([16*])c([14*])s1', '[14*]c1cc2c(s1)-c1cc3c(cc1C2(c1ccc([16*])cc1)c1ccc([16*])cc1)-c1sc([14*])cc1C3(c1ccc([16*])cc1)c1ccc([16*])cc1']","[0, 2, 3, 4, 5, 35, 7, 9, 1, 3, 2, 10, 42, 12, 13, 34, 38]"
PBO,ITIC,-5.47,-3.67,-5.574146341463415,-3.915,0.5,DCB,DIO,25.0,7.1,7.1,0.92,54.0,"['[3*]OS[11*]', '[4*]CCCCCCCCCCCC', '[4*]CC(CC)CCCC', '[11*]S[11*]', '[14*]c1ccc(C)s1', '[14*]c1ccc([14*])s1', '[16*]c1c([16*])c([16*])c2nonc2c1[16*]', '[16*]c1ccc([16*])cc1', '[14*]c1cc2c([16*])c3sc(C)cc3c([16*])c2s1']","['[7*]C(C#N)C#N', '[7*]C1C(=O)c2ccccc2C1[7*]', '[7*]C[8*]', '[8*]CCCCCC', '[14*]c1cc2sc3c(c2s1)C(c1ccc([16*])cc1)(c1ccc([16*])cc1)c1cc2c(cc1-3)C(c1ccc([16*])cc1)(c1ccc([16*])cc1)c1c-2sc2cc([14*])sc12']","['[3*]OS[11*]', '[4*]CCCCCCCCCCCC', '[4*]CC(CC)CCCC', '[11*]S[11*]', '[14*]c1ccc(C)s1', '[14*]c1ccc([14*])s1', '[16*]c1c([16*])c([16*])c2nonc2c1[16*]', '[16*]c1ccc([16*])cc1', '[14*]c1cc2c([16*])c3sc(C)cc3c([16*])c2s1', '.', '[7*]C(C#N)C#N', '[7*]C1C(=O)c2ccccc2C1[7*]', '[7*]C[8*]', '[8*]CCCCCC', '[14*]c1cc2sc3c(c2s1)C(c1ccc([16*])cc1)(c1ccc([16*])cc1)c1cc2c(cc1-3)C(c1ccc([16*])cc1)(c1ccc([16*])cc1)c1c-2sc2cc([14*])sc12']","[0, 0, 32, 26, 3, 25, 6, 7, 217, 89, 9, 1, 10, 11, 12, 13, 15]"
PBDB-T,TTIC-M,-5.297714285714285,-3.4170000000000003,-5.49,-4.03,1.0,CB,_,25.0,9.85,9.97,0.83,63.0,"['[8*]CC(CC)CCCC', '[14*]c1ccc(C)s1', '[14*]c1ccc([14*])s1', '[14*]c1sc([14*])c2c1C(=O)c1c([14*])sc([14*])c1C2=O', '[14*]c1cc2c([16*])c3sc(C)cc3c([16*])c2s1']","['[7*]C(C#N)C#N', '[7*]C1C(=O)c2ccc(C)cc2C1[7*]', '[7*]C[8*]', '[8*]CCCCCC', '[14*]c1cc2c(s1)-c1sc3c4c(sc3c1C2(c1ccc([16*])cc1)c1ccc([16*])cc1)-c1sc([14*])cc1C4(c1ccc([16*])cc1)c1ccc([16*])cc1']","['[8*]CC(CC)CCCC', '[14*]c1ccc(C)s1', '[14*]c1ccc([14*])s1', '[14*]c1sc([14*])c2c1C(=O)c1c([14*])sc([14*])c1C2=O', '[14*]c1cc2c([16*])c3sc(C)cc3c([16*])c2s1', '.', '[7*]C(C#N)C#N', '[7*]C1C(=O)c2ccc(C)cc2C1[7*]', '[7*]C[8*]', '[8*]CCCCCC', '[14*]c1cc2c(s1)-c1sc3c4c(sc3c1C2(c1ccc([16*])cc1)c1ccc([16*])cc1)-c1sc([14*])cc1C4(c1ccc([16*])cc1)c1ccc([16*])cc1']","[0, 0, 0, 0, 0, 0, 5, 6, 7, 30, 9, 1, 10, 16, 12, 13, 101]"
PBDB-T,TTIC,-5.297714285714285,-3.4170000000000003,-5.54,-4.109999999999999,1.0,CB,_,25.0,10.73,10.87,0.8,66.0,"['[8*]CC(CC)CCCC', '[14*]c1ccc(C)s1', '[14*]c1ccc([14*])s1', '[14*]c1sc([14*])c2c1C(=O)c1c([14*])sc([14*])c1C2=O', '[14*]c1cc2c([16*])c3sc(C)cc3c([16*])c2s1']","['[7*]C(C#N)C#N', '[7*]C1C(=O)c2ccccc2C1[7*]', '[7*]C[8*]', '[8*]CCCCCC', '[14*]c1cc2c(s1)-c1sc3c4c(sc3c1C2(c1ccc([16*])cc1)c1ccc([16*])cc1)-c1sc([14*])cc1C4(c1ccc([16*])cc1)c1ccc([16*])cc1']","['[8*]CC(CC)CCCC', '[14*]c1ccc(C)s1', '[14*]c1ccc([14*])s1', '[14*]c1sc([14*])c2c1C(=O)c1c([14*])sc([14*])c1C2=O', '[14*]c1cc2c([16*])c3sc(C)cc3c([16*])c2s1', '.', '[7*]C(C#N)C#N', '[7*]C1C(=O)c2ccccc2C1[7*]', '[7*]C[8*]', '[8*]CCCCCC', '[14*]c1cc2c(s1)-c1sc3c4c(sc3c1C2(c1ccc([16*])cc1)c1ccc([16*])cc1)-c1sc([14*])cc1C4(c1ccc([16*])cc1)c1ccc([16*])cc1']","[0, 0, 0, 0, 0, 0, 5, 6, 7, 30, 9, 1, 10, 11, 12, 13, 101]"
PBDB-T,TTIC-F,-5.297714285714285,-3.4170000000000003,-5.34,-3.88,1.0,CB,_,25.0,9.38,9.51,0.71,63.0,"['[8*]CC(CC)CCCC', '[14*]c1ccc(C)s1', '[14*]c1ccc([14*])s1', '[14*]c1sc([14*])c2c1C(=O)c1c([14*])sc([14*])c1C2=O', '[14*]c1cc2c([16*])c3sc(C)cc3c([16*])c2s1']","['[7*]C(C#N)C#N', '[7*]C1C(=O)c2cc(F)ccc2C1[7*]', '[7*]C[8*]', '[8*]CCCCCC', '[14*]c1cc2c(s1)-c1sc3c4c(sc3c1C2(c1ccc([16*])cc1)c1ccc([16*])cc1)-c1sc([14*])cc1C4(c1ccc([16*])cc1)c1ccc([16*])cc1']","['[8*]CC(CC)CCCC', '[14*]c1ccc(C)s1', '[14*]c1ccc([14*])s1', '[14*]c1sc([14*])c2c1C(=O)c1c([14*])sc([14*])c1C2=O', '[14*]c1cc2c([16*])c3sc(C)cc3c([16*])c2s1', '.', '[7*]C(C#N)C#N', '[7*]C1C(=O)c2cc(F)ccc2C1[7*]', '[7*]C[8*]', '[8*]CCCCCC', '[14*]c1cc2c(s1)-c1sc3c4c(sc3c1C2(c1ccc([16*])cc1)c1ccc([16*])cc1)-c1sc([14*])cc1C4(c1ccc([16*])cc1)c1ccc([16*])cc1']","[0, 0, 0, 0, 0, 0, 5, 6, 7, 30, 9, 1, 10, 68, 12, 13, 101]"
J71,ITIC,-5.353333333333333,-3.4318181818181825,-5.574146341463415,-3.915,0.8,CB,_,25.0,9.03,9.05,0.96,63.63,"['[8*]CC(CCCCCC)CCCCCCCC', '[14*]c1ccc(C)s1', '[14*]c1ccc([Si](CCC)(CCC)CCC)s1', '[14*]c1ccc([14*])s1', '[9*]n1nc2c([16*])c(F)c(F)c([16*])c2n1', '[14*]c1cc2c([16*])c3sc(C)cc3c([16*])c2s1']","['[7*]C(C#N)C#N', '[7*]C1C(=O)c2ccccc2C1[7*]', '[7*]C[8*]', '[8*]CCCCCC', '[14*]c1cc2sc3c(c2s1)C(c1ccc([16*])cc1)(c1ccc([16*])cc1)c1cc2c(cc1-3)C(c1ccc([16*])cc1)(c1ccc([16*])cc1)c1c-2sc2cc([14*])sc12']","['[8*]CC(CCCCCC)CCCCCCCC', '[14*]c1ccc(C)s1', '[14*]c1ccc([Si](CCC)(CCC)CCC)s1', '[14*]c1ccc([14*])s1', '[9*]n1nc2c([16*])c(F)c(F)c([16*])c2n1', '[14*]c1cc2c([16*])c3sc(C)cc3c([16*])c2s1', '.', '[7*]C(C#N)C#N', '[7*]C1C(=O)c2ccccc2C1[7*]', '[7*]C[8*]', '[8*]CCCCCC', '[14*]c1cc2sc3c(c2s1)C(c1ccc([16*])cc1)(c1ccc([16*])cc1)c1cc2c(cc1-3)C(c1ccc([16*])cc1)(c1ccc([16*])cc1)c1c-2sc2cc([14*])sc12']","[0, 0, 0, 0, 0, 17, 6, 18, 7, 19, 9, 1, 10, 11, 12, 13, 15]"
FTAZ,ITIC,-5.43,-3.3200000000000003,-5.574146341463415,-3.915,0.667,CF,_,25.0,8.77,8.83,0.911,58.0,"['[4*]CC(CCCC)CCCCCC', '[11*]S[11*]', '[14*]c1cc2c([16*])c3sc(C)cc3c([16*])c2s1', '[14*]c1ccc(C)s1', '[14*]c1ccc([14*])s1', '[11*]Sn1nc2c([16*])c(F)c(F)c([16*])c2n1']","['[7*]C(C#N)C#N', '[7*]C1C(=O)c2ccccc2C1[7*]', '[7*]C[8*]', '[8*]CCCCCC', '[14*]c1cc2sc3c(c2s1)C(c1ccc([16*])cc1)(c1ccc([16*])cc1)c1cc2c(cc1-3)C(c1ccc([16*])cc1)(c1ccc([16*])cc1)c1c-2sc2cc([14*])sc12']","['[4*]CC(CCCC)CCCCCC', '[11*]S[11*]', '[14*]c1cc2c([16*])c3sc(C)cc3c([16*])c2s1', '[14*]c1ccc(C)s1', '[14*]c1ccc([14*])s1', '[11*]Sn1nc2c([16*])c(F)c(F)c([16*])c2n1', '.', '[7*]C(C#N)C#N', '[7*]C1C(=O)c2ccccc2C1[7*]', '[7*]C[8*]', '[8*]CCCCCC', '[14*]c1cc2sc3c(c2s1)C(c1ccc([16*])cc1)(c1ccc([16*])cc1)c1cc2c(cc1-3)C(c1ccc([16*])cc1)(c1ccc([16*])cc1)c1c-2sc2cc([14*])sc12']","[0, 0, 0, 0, 0, 33, 25, 9, 6, 7, 64, 1, 10, 11, 12, 13, 15]"
HTAZ,ITIC,-5.42,-3.44,-5.574146341463415,-3.915,0.667,CF,_,25.0,4.5,4.52,0.851,40.8,"['[4*]CC(CCCC)CCCCCC', '[11*]S[11*]', '[14*]c1cc2c([16*])c3sc(C)cc3c([16*])c2s1', '[14*]c1ccc(C)s1', '[14*]c1ccc([14*])s1', '[11*]Sn1nc2c([16*])ccc([16*])c2n1']","['[7*]C(C#N)C#N', '[7*]C1C(=O)c2ccccc2C1[7*]', '[7*]C[8*]', '[8*]CCCCCC', '[14*]c1cc2sc3c(c2s1)C(c1ccc([16*])cc1)(c1ccc([16*])cc1)c1cc2c(cc1-3)C(c1ccc([16*])cc1)(c1ccc([16*])cc1)c1c-2sc2cc([14*])sc12']","['[4*]CC(CCCC)CCCCCC', '[11*]S[11*]', '[14*]c1cc2c([16*])c3sc(C)cc3c([16*])c2s1', '[14*]c1ccc(C)s1', '[14*]c1ccc([14*])s1', '[11*]Sn1nc2c([16*])ccc([16*])c2n1', '.', '[7*]C(C#N)C#N', '[7*]C1C(=O)c2ccccc2C1[7*]', '[7*]C[8*]', '[8*]CCCCCC', '[14*]c1cc2sc3c(c2s1)C(c1ccc([16*])cc1)(c1ccc([16*])cc1)c1cc2c(cc1-3)C(c1ccc([16*])cc1)(c1ccc([16*])cc1)c1c-2sc2cc([14*])sc12']","[0, 0, 0, 0, 0, 33, 25, 9, 6, 7, 269, 1, 10, 11, 12, 13, 15]"
PTB7-Th,IFT-ECA,-5.204782608695651,-3.5391891891891896,-5.62,-3.58,0.667,DCB,CN,25.0,0.03,0.04,0.76,23.6,"['[3*]O[3*]', '[4*]CC(CC)CCCC', '[1*]C([6*])=O', '[8*]CC(CC)CCCC', '[14*]c1sc2c([14*])sc(C)c2c1F', '[14*]c1ccc([14*])s1', '[14*]c1cc2c([16*])c3sc(C)cc3c([16*])c2s1']","['[3*]O[3*]', '[4*]CC', '[1*]C(=O)C([7*])C#N', '[7*]C[8*]', '[14*]c1ccc([14*])s1', '[16*]c1ccc2c(c1)C(CCCCCC)(CCCCCC)c1cc3c(cc1-2)C(CCCCCC)(CCCCCC)c1cc([16*])ccc1-3']","['[3*]O[3*]', '[4*]CC(CC)CCCC', '[1*]C([6*])=O', '[8*]CC(CC)CCCC', '[14*]c1sc2c([14*])sc(C)c2c1F', '[14*]c1ccc([14*])s1', '[14*]c1cc2c([16*])c3sc(C)cc3c([16*])c2s1', '.', '[3*]O[3*]', '[4*]CC', '[1*]C(=O)C([7*])C#N', '[7*]C[8*]', '[14*]c1ccc([14*])s1', '[16*]c1ccc2c(c1)C(CCCCCC)(CCCCCC)c1cc3c(cc1-2)C(CCCCCC)(CCCCCC)c1cc([16*])ccc1-3']","[0, 0, 0, 2, 3, 4, 5, 35, 7, 9, 1, 2, 116, 106, 12, 7, 262]"
PTB7-Th,IFT-M,-5.204782608695651,-3.5391891891891896,-5.83,-3.65,0.667,DCB,CN,25.0,0.15,0.15,0.76,24.9,"['[3*]O[3*]', '[4*]CC(CC)CCCC', '[1*]C([6*])=O', '[8*]CC(CC)CCCC', '[14*]c1sc2c([14*])sc(C)c2c1F', '[14*]c1ccc([14*])s1', '[14*]c1cc2c([16*])c3sc(C)cc3c([16*])c2s1']","['[7*]C(C#N)C#N', '[7*]C[8*]', '[14*]c1ccc([14*])s1', '[16*]c1ccc2c(c1)C(CCCCCC)(CCCCCC)c1cc3c(cc1-2)C(CCCCCC)(CCCCCC)c1cc([16*])ccc1-3']","['[3*]O[3*]', '[4*]CC(CC)CCCC', '[1*]C([6*])=O', '[8*]CC(CC)CCCC', '[14*]c1sc2c([14*])sc(C)c2c1F', '[14*]c1ccc([14*])s1', '[14*]c1cc2c([16*])c3sc(C)cc3c([16*])c2s1', '.', '[7*]C(C#N)C#N', '[7*]C[8*]', '[14*]c1ccc([14*])s1', '[16*]c1ccc2c(c1)C(CCCCCC)(CCCCCC)c1cc3c(cc1-2)C(CCCCCC)(CCCCCC)c1cc([16*])ccc1-3']","[0, 0, 0, 0, 0, 2, 3, 4, 5, 35, 7, 9, 1, 10, 12, 7, 262]"
PTB7-Th,IFT-IC,-5.204782608695651,-3.5391891891891896,-5.7,-3.87,0.667,DCB,CN,25.0,4.14,4.14,1.03,50.3,"['[3*]O[3*]', '[4*]CC(CC)CCCC', '[1*]C([6*])=O', '[8*]CC(CC)CCCC', '[14*]c1sc2c([14*])sc(C)c2c1F', '[14*]c1ccc([14*])s1', '[14*]c1cc2c([16*])c3sc(C)cc3c([16*])c2s1']","['[7*]C(C#N)C#N', '[7*]C1C(=O)c2ccccc2C1[7*]', '[7*]C[8*]', '[14*]c1ccc([14*])s1', '[16*]c1ccc2c(c1)C(CCCCCC)(CCCCCC)c1cc3c(cc1-2)C(CCCCCC)(CCCCCC)c1cc([16*])ccc1-3']","['[3*]O[3*]', '[4*]CC(CC)CCCC', '[1*]C([6*])=O', '[8*]CC(CC)CCCC', '[14*]c1sc2c([14*])sc(C)c2c1F', '[14*]c1ccc([14*])s1', '[14*]c1cc2c([16*])c3sc(C)cc3c([16*])c2s1', '.', '[7*]C(C#N)C#N', '[7*]C1C(=O)c2ccccc2C1[7*]', '[7*]C[8*]', '[14*]c1ccc([14*])s1', '[16*]c1ccc2c(c1)C(CCCCCC)(CCCCCC)c1cc3c(cc1-2)C(CCCCCC)(CCCCCC)c1cc([16*])ccc1-3']","[0, 0, 0, 0, 2, 3, 4, 5, 35, 7, 9, 1, 10, 11, 12, 7, 262]"
PTB7-Th,IFT-TH,-5.204782608695651,-3.5391891891891896,-5.85,-3.67,0.667,DCB,CN,25.0,7.16,7.15,0.9,60.2,"['[3*]O[3*]', '[4*]CC(CC)CCCC', '[1*]C([6*])=O', '[8*]CC(CC)CCCC', '[14*]c1sc2c([14*])sc(C)c2c1F', '[14*]c1ccc([14*])s1', '[14*]c1cc2c([16*])c3sc(C)cc3c([16*])c2s1']","['[8*]CC', '[7*]C[8*]', '[7*]C1C(=O)N([10*])C(=S)N([10*])C1=O', '[14*]c1ccc([14*])s1', '[16*]c1ccc2c(c1)C(CCCCCC)(CCCCCC)c1cc3c(cc1-2)C(CCCCCC)(CCCCCC)c1cc([16*])ccc1-3']","['[3*]O[3*]', '[4*]CC(CC)CCCC', '[1*]C([6*])=O', '[8*]CC(CC)CCCC', '[14*]c1sc2c([14*])sc(C)c2c1F', '[14*]c1ccc([14*])s1', '[14*]c1cc2c([16*])c3sc(C)cc3c([16*])c2s1', '.', '[8*]CC', '[7*]C[8*]', '[7*]C1C(=O)N([10*])C(=S)N([10*])C1=O', '[14*]c1ccc([14*])s1', '[16*]c1ccc2c(c1)C(CCCCCC)(CCCCCC)c1cc3c(cc1-2)C(CCCCCC)(CCCCCC)c1cc([16*])ccc1-3']","[0, 0, 0, 0, 2, 3, 4, 5, 35, 7, 9, 1, 22, 12, 140, 7, 262]"
PBDB-T,IT-M,-5.297714285714285,-3.4170000000000003,-5.513571428571429,-3.808,1.0,CB,DIO,25.0,11.5,11.23,0.961,70.0,"['[8*]CC(CC)CCCC', '[14*]c1ccc(C)s1', '[14*]c1ccc([14*])s1', '[14*]c1sc([14*])c2c1C(=O)c1c([14*])sc([14*])c1C2=O', '[14*]c1cc2c([16*])c3sc(C)cc3c([16*])c2s1']","['[7*]C(C#N)C#N', '[7*]C1C(=O)c2ccc(C)cc2C1[7*]', '[7*]C[8*]', '[8*]CCCCCC', '[14*]c1cc2sc3c(c2s1)C(c1ccc([16*])cc1)(c1ccc([16*])cc1)c1cc2c(cc1-3)C(c1ccc([16*])cc1)(c1ccc([16*])cc1)c1c-2sc2cc([14*])sc12']","['[8*]CC(CC)CCCC', '[14*]c1ccc(C)s1', '[14*]c1ccc([14*])s1', '[14*]c1sc([14*])c2c1C(=O)c1c([14*])sc([14*])c1C2=O', '[14*]c1cc2c([16*])c3sc(C)cc3c([16*])c2s1', '.', '[7*]C(C#N)C#N', '[7*]C1C(=O)c2ccc(C)cc2C1[7*]', '[7*]C[8*]', '[8*]CCCCCC', '[14*]c1cc2sc3c(c2s1)C(c1ccc([16*])cc1)(c1ccc([16*])cc1)c1cc2c(cc1-3)C(c1ccc([16*])cc1)(c1ccc([16*])cc1)c1c-2sc2cc([14*])sc12']","[0, 0, 0, 0, 0, 0, 5, 6, 7, 30, 9, 1, 10, 16, 12, 13, 15]"
PTB7-Th,4TIC,-5.204782608695651,-3.5391891891891896,-5.28,-3.87,0.5,CB,DIO,25.0,10.43,10.56,0.78,72.0,"['[3*]O[3*]', '[4*]CC(CC)CCCC', '[1*]C([6*])=O', '[8*]CC(CC)CCCC', '[14*]c1sc2c([14*])sc(C)c2c1F', '[14*]c1ccc([14*])s1', '[14*]c1cc2c([16*])c3sc(C)cc3c([16*])c2s1']","['[7*]C(C#N)C#N', '[7*]C1C(=O)c2ccccc2C1[7*]', '[7*]C[8*]', '[8*]CCCCCC', '[14*]c1cc2c(s1)-c1sc3c4c(sc3c1C2(c1ccc([16*])cc1)c1ccc([16*])cc1)-c1sc([14*])cc1C4(c1ccc([16*])cc1)c1ccc([16*])cc1']","['[3*]O[3*]', '[4*]CC(CC)CCCC', '[1*]C([6*])=O', '[8*]CC(CC)CCCC', '[14*]c1sc2c([14*])sc(C)c2c1F', '[14*]c1ccc([14*])s1', '[14*]c1cc2c([16*])c3sc(C)cc3c([16*])c2s1', '.', '[7*]C(C#N)C#N', '[7*]C1C(=O)c2ccccc2C1[7*]', '[7*]C[8*]', '[8*]CCCCCC', '[14*]c1cc2c(s1)-c1sc3c4c(sc3c1C2(c1ccc([16*])cc1)c1ccc([16*])cc1)-c1sc([14*])cc1C4(c1ccc([16*])cc1)c1ccc([16*])cc1']","[0, 0, 0, 0, 2, 3, 4, 5, 35, 7, 9, 1, 10, 11, 12, 13, 101]"
TBF-BDD,ITIC,-5.37,-3.65,-5.574146341463415,-3.915,1.0,CF,_,110.0,7.13,7.11,0.85,56.0,"['[4*]CC(CC)CCCC', '[3*]O[3*]', '[8*]CC(CC)CCCC', '[14*]c1ccc(C)s1', '[14*]c1sc([14*])c2c1C(=O)c1c([14*])sc([14*])c1C2=O', '[14*]c1ccc([14*])s1', '[16*]c1ccc([16*])cc1', '[14*]c1cc2c([16*])c3oc(C)cc3c([16*])c2s1']","['[7*]C(C#N)C#N', '[7*]C1C(=O)c2ccccc2C1[7*]', '[7*]C[8*]', '[8*]CCCCCC', '[14*]c1cc2sc3c(c2s1)C(c1ccc([16*])cc1)(c1ccc([16*])cc1)c1cc2c(cc1-3)C(c1ccc([16*])cc1)(c1ccc([16*])cc1)c1c-2sc2cc([14*])sc12']","['[4*]CC(CC)CCCC', '[3*]O[3*]', '[8*]CC(CC)CCCC', '[14*]c1ccc(C)s1', '[14*]c1sc([14*])c2c1C(=O)c1c([14*])sc([14*])c1C2=O', '[14*]c1ccc([14*])s1', '[16*]c1ccc([16*])cc1', '[14*]c1cc2c([16*])c3oc(C)cc3c([16*])c2s1', '.', '[7*]C(C#N)C#N', '[7*]C1C(=O)c2ccccc2C1[7*]', '[7*]C[8*]', '[8*]CCCCCC', '[14*]c1cc2sc3c(c2s1)C(c1ccc([16*])cc1)(c1ccc([16*])cc1)c1cc2c(cc1-3)C(c1ccc([16*])cc1)(c1ccc([16*])cc1)c1c-2sc2cc([14*])sc12']","[0, 0, 0, 3, 2, 5, 6, 30, 7, 89, 223, 1, 10, 11, 12, 13, 15]"
TBF-BT,ITIC,-5.4,-3.55,-5.574146341463415,-3.915,1.0,CF,_,110.0,7.03,7.09,0.81,63.0,"['[4*]CCCCCCCC', '[4*]CC(CC)CCCC', '[3*]O[3*]', '[14*]c1ccc(C)s1', '[14*]c1ccc([14*])s1', '[16*]c1c([16*])c([16*])c2nsnc2c1[16*]', '[16*]c1ccc([16*])cc1', '[14*]c1cc2c([16*])c3oc(C)cc3c([16*])c2s1']","['[7*]C(C#N)C#N', '[7*]C1C(=O)c2ccccc2C1[7*]', '[7*]C[8*]', '[8*]CCCCCC', '[14*]c1cc2sc3c(c2s1)C(c1ccc([16*])cc1)(c1ccc([16*])cc1)c1cc2c(cc1-3)C(c1ccc([16*])cc1)(c1ccc([16*])cc1)c1c-2sc2cc([14*])sc12']","['[4*]CCCCCCCC', '[4*]CC(CC)CCCC', '[3*]O[3*]', '[14*]c1ccc(C)s1', '[14*]c1ccc([14*])s1', '[16*]c1c([16*])c([16*])c2nsnc2c1[16*]', '[16*]c1ccc([16*])cc1', '[14*]c1cc2c([16*])c3oc(C)cc3c([16*])c2s1', '.', '[7*]C(C#N)C#N', '[7*]C1C(=O)c2ccccc2C1[7*]', '[7*]C[8*]', '[8*]CCCCCC', '[14*]c1cc2sc3c(c2s1)C(c1ccc([16*])cc1)(c1ccc([16*])cc1)c1cc2c(cc1-3)C(c1ccc([16*])cc1)(c1ccc([16*])cc1)c1c-2sc2cc([14*])sc12']","[0, 0, 0, 51, 3, 2, 6, 7, 36, 89, 223, 1, 10, 11, 12, 13, 15]"
PBT,CZC8,-5.43,-3.65,-5.72,-3.74,0.333,CB,_,130.0,4.64,4.64,1.03,50.0,"['[3*]OS[11*]', '[4*]CCCCCCCCCCCC', '[4*]CC(CC)CCCC', '[11*]S[11*]', '[14*]c1ccc(C)s1', '[14*]c1ccc([14*])s1', '[16*]c1c([16*])c([16*])c2nsnc2c1[16*]', '[16*]c1ccc([16*])cc1', '[14*]c1cc2c([16*])c3sc(C)cc3c([16*])c2s1']","['[8*]CC', '[7*]C1SC(=S)N([10*])C1=O', '[8*]CCCCCC', '[7*]C[8*]', '[16*]c1ccc([16*])c2nsnc12', '[9*]n1c2cc([16*])ccc2c2ccc([16*])cc21']","['[3*]OS[11*]', '[4*]CCCCCCCCCCCC', '[4*]CC(CC)CCCC', '[11*]S[11*]', '[14*]c1ccc(C)s1', '[14*]c1ccc([14*])s1', '[16*]c1c([16*])c([16*])c2nsnc2c1[16*]', '[16*]c1ccc([16*])cc1', '[14*]c1cc2c([16*])c3sc(C)cc3c([16*])c2s1', '.', '[8*]CC', '[7*]C1SC(=S)N([10*])C1=O', '[8*]CCCCCC', '[7*]C[8*]', '[16*]c1ccc([16*])c2nsnc12', '[9*]n1c2cc([16*])ccc2c2ccc([16*])cc21']","[0, 32, 26, 3, 25, 6, 7, 36, 89, 9, 1, 22, 76, 13, 12, 127, 270]"
PTFBDT,CZC8,-5.5,-3.69,-5.72,-3.74,0.333,CB,_,150.0,4.67,4.73,1.16,51.0,"['[3*]OS[11*]', '[4*]CCCCCCCCCCCC', '[8*]CCC(CC)CCCC', '[14*]c1ccc(C)s1', '[14*]c1ccc([14*])s1', '[16*]c1c([16*])c([16*])c2nsnc2c1[16*]', '[16*]c1cc(F)c([16*])c(F)c1', '[14*]c1cc2c([16*])c3sc(C)cc3c([16*])c2s1']","['[8*]CC', '[7*]C1SC(=S)N([10*])C1=O', '[8*]CCCCCC', '[7*]C[8*]', '[16*]c1ccc([16*])c2nsnc12', '[9*]n1c2cc([16*])ccc2c2ccc([16*])cc21']","['[3*]OS[11*]', '[4*]CCCCCCCCCCCC', '[8*]CCC(CC)CCCC', '[14*]c1ccc(C)s1', '[14*]c1ccc([14*])s1', '[16*]c1c([16*])c([16*])c2nsnc2c1[16*]', '[16*]c1cc(F)c([16*])c(F)c1', '[14*]c1cc2c([16*])c3sc(C)cc3c([16*])c2s1', '.', '[8*]CC', '[7*]C1SC(=S)N([10*])C1=O', '[8*]CCCCCC', '[7*]C[8*]', '[16*]c1ccc([16*])c2nsnc12', '[9*]n1c2cc([16*])ccc2c2ccc([16*])cc21']","[0, 0, 32, 26, 185, 6, 7, 36, 37, 9, 1, 22, 76, 13, 12, 127, 270]"
PBDB-T,IDTC,-5.297714285714285,-3.4170000000000003,-5.29,-3.37,1.0,CF,_,160.0,9.35,9.36,0.917,61.61,"['[8*]CC(CC)CCCC', '[14*]c1ccc(C)s1', '[14*]c1ccc([14*])s1', '[14*]c1sc([14*])c2c1C(=O)c1c([14*])sc([14*])c1C2=O', '[14*]c1cc2c([16*])c3sc(C)cc3c([16*])c2s1']","['[7*]C(C#N)C#N', '[7*]C1C(=O)c2cscc2C1[7*]', '[7*]C[8*]', '[8*]CC(CC)CCCC', '[8*]CCCCCC', '[14*]c1cc([16*])c([14*])s1', '[14*]c1cc2c(s1)-c1cc3c(cc1C2(c1ccc([16*])cc1)c1ccc([16*])cc1)-c1sc([14*])cc1C3(c1ccc([16*])cc1)c1ccc([16*])cc1']","['[8*]CC(CC)CCCC', '[14*]c1ccc(C)s1', '[14*]c1ccc([14*])s1', '[14*]c1sc([14*])c2c1C(=O)c1c([14*])sc([14*])c1C2=O', '[14*]c1cc2c([16*])c3sc(C)cc3c([16*])c2s1', '.', '[7*]C(C#N)C#N', '[7*]C1C(=O)c2cscc2C1[7*]', '[7*]C[8*]', '[8*]CC(CC)CCCC', '[8*]CCCCCC', '[14*]c1cc([16*])c([14*])s1', '[14*]c1cc2c(s1)-c1cc3c(cc1C2(c1ccc([16*])cc1)c1ccc([16*])cc1)-c1sc([14*])cc1C3(c1ccc([16*])cc1)c1ccc([16*])cc1']","[0, 0, 0, 0, 5, 6, 7, 30, 9, 1, 10, 44, 12, 5, 13, 34, 38]"
PTB7-Th,BTA7,-5.204782608695651,-3.5391891891891896,-5.56,-3.66,0.5,CF,DPE,80.0,4.6,4.6,1.05,42.0,"['[3*]O[3*]', '[4*]CC(CC)CCCC', '[1*]C([6*])=O', '[8*]CC(CC)CCCC', '[14*]c1sc2c([14*])sc(C)c2c1F', '[14*]c1ccc([14*])s1', '[14*]c1cc2c([16*])c3sc(C)cc3c([16*])c2s1']","['[7*]C(C#N)C#N', '[8*]CCCCCCCC', '[7*]C[8*]', '[8*]CCCCCC', '[9*]n1nc2c([16*])ccc([16*])c2n1', '[14*]c1cc2c(s1)-c1cc3c(cc1C2(c1ccc([16*])cc1)c1ccc([16*])cc1)-c1sc([14*])cc1C3(c1ccc([16*])cc1)c1ccc([16*])cc1']","['[3*]O[3*]', '[4*]CC(CC)CCCC', '[1*]C([6*])=O', '[8*]CC(CC)CCCC', '[14*]c1sc2c([14*])sc(C)c2c1F', '[14*]c1ccc([14*])s1', '[14*]c1cc2c([16*])c3sc(C)cc3c([16*])c2s1', '.', '[7*]C(C#N)C#N', '[8*]CCCCCCCC', '[7*]C[8*]', '[8*]CCCCCC', '[9*]n1nc2c([16*])ccc([16*])c2n1', '[14*]c1cc2c(s1)-c1cc3c(cc1C2(c1ccc([16*])cc1)c1ccc([16*])cc1)-c1sc([14*])cc1C3(c1ccc([16*])cc1)c1ccc([16*])cc1']","[0, 0, 0, 2, 3, 4, 5, 35, 7, 9, 1, 10, 21, 12, 13, 47, 38]"
PTB7-Th,BTA2,-5.204782608695651,-3.5391891891891896,-5.43,-3.3800000000000003,0.5,CF,DPE,80.0,0.01,0.01,1.01,27.0,"['[3*]O[3*]', '[4*]CC(CC)CCCC', '[1*]C([6*])=O', '[8*]CC(CC)CCCC', '[14*]c1sc2c([14*])sc(C)c2c1F', '[14*]c1ccc([14*])s1', '[14*]c1cc2c([16*])c3sc(C)cc3c([16*])c2s1']","['[8*]CC', '[7*]C1SC(=O)N([10*])C1=O', '[8*]CCCCCCCC', '[7*]C[8*]', '[8*]CCCCCC', '[9*]n1nc2c([16*])ccc([16*])c2n1', '[14*]c1cc2c(s1)-c1cc3c(cc1C2(c1ccc([16*])cc1)c1ccc([16*])cc1)-c1sc([14*])cc1C3(c1ccc([16*])cc1)c1ccc([16*])cc1']","['[3*]O[3*]', '[4*]CC(CC)CCCC', '[1*]C([6*])=O', '[8*]CC(CC)CCCC', '[14*]c1sc2c([14*])sc(C)c2c1F', '[14*]c1ccc([14*])s1', '[14*]c1cc2c([16*])c3sc(C)cc3c([16*])c2s1', '.', '[8*]CC', '[7*]C1SC(=O)N([10*])C1=O', '[8*]CCCCCCCC', '[7*]C[8*]', '[8*]CCCCCC', '[9*]n1nc2c([16*])ccc([16*])c2n1', '[14*]c1cc2c(s1)-c1cc3c(cc1C2(c1ccc([16*])cc1)c1ccc([16*])cc1)-c1sc([14*])cc1C3(c1ccc([16*])cc1)c1ccc([16*])cc1']","[0, 0, 2, 3, 4, 5, 35, 7, 9, 1, 22, 169, 21, 12, 13, 47, 38]"
P3HT,BTA1,-5.057777777777777,-2.989444444444445,-5.510000000000001,-3.5499999999999994,1.667,CF,CN,100.0,5.24,5.24,1.02,70.0,"['[8*]CCCCCC', '[14*]c1sc(C)cc1[16*]', '[14*]c1cc([16*])c(C)s1', '[14*]c1cc([16*])c([14*])s1']","['[8*]CC', '[7*]C1SC(=S)N([10*])C1=O', '[8*]CCCCCCCC', '[7*]C[8*]', '[8*]CCCCCC', '[9*]n1nc2c([16*])ccc([16*])c2n1', '[14*]c1cc2c(s1)-c1cc3c(cc1C2(c1ccc([16*])cc1)c1ccc([16*])cc1)-c1sc([14*])cc1C3(c1ccc([16*])cc1)c1ccc([16*])cc1']","['[8*]CCCCCC', '[14*]c1sc(C)cc1[16*]', '[14*]c1cc([16*])c(C)s1', '[14*]c1cc([16*])c([14*])s1', '.', '[8*]CC', '[7*]C1SC(=S)N([10*])C1=O', '[8*]CCCCCCCC', '[7*]C[8*]', '[8*]CCCCCC', '[9*]n1nc2c([16*])ccc([16*])c2n1', '[14*]c1cc2c(s1)-c1cc3c(cc1C2(c1ccc([16*])cc1)c1ccc([16*])cc1)-c1sc([14*])cc1C3(c1ccc([16*])cc1)c1ccc([16*])cc1']","[0, 0, 0, 0, 0, 13, 102, 57, 34, 1, 22, 76, 21, 12, 13, 47, 38]"
P3HT,BT2,-5.057777777777777,-2.989444444444445,-5.5,-3.53,1.5,CF,_,150.0,4.93,4.93,0.97,67.0,"['[8*]CCCCCC', '[14*]c1sc(C)cc1[16*]', '[14*]c1cc([16*])c(C)s1', '[14*]c1cc([16*])c([14*])s1']","['[8*]CC', '[7*]C1SC(=O)N([10*])C1=O', '[7*]C[8*]', '[8*]CCCCCC', '[16*]c1ccc([16*])c2nsnc12', '[14*]c1cc2c(s1)-c1cc3c(cc1C2(c1ccc([16*])cc1)c1ccc([16*])cc1)-c1sc([14*])cc1C3(c1ccc([16*])cc1)c1ccc([16*])cc1']","['[8*]CCCCCC', '[14*]c1sc(C)cc1[16*]', '[14*]c1cc([16*])c(C)s1', '[14*]c1cc([16*])c([14*])s1', '.', '[8*]CC', '[7*]C1SC(=O)N([10*])C1=O', '[7*]C[8*]', '[8*]CCCCCC', '[16*]c1ccc([16*])c2nsnc12', '[14*]c1cc2c(s1)-c1cc3c(cc1C2(c1ccc([16*])cc1)c1ccc([16*])cc1)-c1sc([14*])cc1C3(c1ccc([16*])cc1)c1ccc([16*])cc1']","[0, 0, 0, 0, 0, 0, 13, 102, 57, 34, 1, 22, 169, 12, 13, 127, 38]"
P3HT,BT2b,-5.057777777777777,-2.989444444444445,-5.41,-3.56,1.0,CF,_,150.0,6.08,6.08,0.92,66.0,"['[8*]CCCCCC', '[14*]c1sc(C)cc1[16*]', '[14*]c1cc([16*])c(C)s1', '[14*]c1cc([16*])c([14*])s1']","['[8*]CC', '[7*]C1SC(=O)N([10*])C1=O', '[7*]C[8*]', '[16*]c1ccc([16*])c2nsnc12', '[14*]c1cc2c(s1)-c1cc3c(cc1C2(CCCCCCCC)CCCCCCCC)-c1sc([14*])cc1C3(CCCCCCCC)CCCCCCCC']","['[8*]CCCCCC', '[14*]c1sc(C)cc1[16*]', '[14*]c1cc([16*])c(C)s1', '[14*]c1cc([16*])c([14*])s1', '.', '[8*]CC', '[7*]C1SC(=O)N([10*])C1=O', '[7*]C[8*]', '[16*]c1ccc([16*])c2nsnc12', '[14*]c1cc2c(s1)-c1cc3c(cc1C2(CCCCCCCC)CCCCCCCC)-c1sc([14*])cc1C3(CCCCCCCC)CCCCCCCC']","[0, 0, 0, 0, 0, 0, 0, 13, 102, 57, 34, 1, 22, 169, 12, 127, 128]"
PBDB-T,CDTCN,-5.297714285714285,-3.4170000000000003,-5.39,-3.8,1.0,CB,DIO,80.0,6.23,6.22,0.96,57.58,"['[8*]CC(CC)CCCC', '[14*]c1ccc(C)s1', '[14*]c1ccc([14*])s1', '[14*]c1sc([14*])c2c1C(=O)c1c([14*])sc([14*])c1C2=O', '[14*]c1cc2c([16*])c3sc(C)cc3c([16*])c2s1']","['[7*]C(C#N)C#N', '[7*]C1C(=O)c2ccccc2C1[7*]', '[8*]CCCCCCCC', '[7*]C[8*]', '[8*]CCCCCC', '[14*]c1ccc([14*])s1', '[9*]n1c2cc3c(cc2c2cc4c(cc21)-c1sc([14*])cc1C4(c1ccc([16*])cc1)c1ccc([16*])cc1)C(c1ccc([16*])cc1)(c1ccc([16*])cc1)c1cc([14*])sc1-3']","['[8*]CC(CC)CCCC', '[14*]c1ccc(C)s1', '[14*]c1ccc([14*])s1', '[14*]c1sc([14*])c2c1C(=O)c1c([14*])sc([14*])c1C2=O', '[14*]c1cc2c([16*])c3sc(C)cc3c([16*])c2s1', '.', '[7*]C(C#N)C#N', '[7*]C1C(=O)c2ccccc2C1[7*]', '[8*]CCCCCCCC', '[7*]C[8*]', '[8*]CCCCCC', '[14*]c1ccc([14*])s1', '[9*]n1c2cc3c(cc2c2cc4c(cc21)-c1sc([14*])cc1C4(c1ccc([16*])cc1)c1ccc([16*])cc1)C(c1ccc([16*])cc1)(c1ccc([16*])cc1)c1cc([14*])sc1-3']","[0, 0, 0, 0, 5, 6, 7, 30, 9, 1, 10, 11, 21, 12, 13, 7, 126]"
PBDB-T,ITIC,-5.297714285714285,-3.4170000000000003,-5.574146341463415,-3.915,1.0,CB,DIO,25.0,7.4,7.26,0.88,59.8,"['[8*]CC(CC)CCCC', '[14*]c1ccc(C)s1', '[14*]c1ccc([14*])s1', '[14*]c1sc([14*])c2c1C(=O)c1c([14*])sc([14*])c1C2=O', '[14*]c1cc2c([16*])c3sc(C)cc3c([16*])c2s1']","['[7*]C(C#N)C#N', '[7*]C1C(=O)c2ccccc2C1[7*]', '[7*]C[8*]', '[8*]CCCCCC', '[14*]c1cc2sc3c(c2s1)C(c1ccc([16*])cc1)(c1ccc([16*])cc1)c1cc2c(cc1-3)C(c1ccc([16*])cc1)(c1ccc([16*])cc1)c1c-2sc2cc([14*])sc12']","['[8*]CC(CC)CCCC', '[14*]c1ccc(C)s1', '[14*]c1ccc([14*])s1', '[14*]c1sc([14*])c2c1C(=O)c1c([14*])sc([14*])c1C2=O', '[14*]c1cc2c([16*])c3sc(C)cc3c([16*])c2s1', '.', '[7*]C(C#N)C#N', '[7*]C1C(=O)c2ccccc2C1[7*]', '[7*]C[8*]', '[8*]CCCCCC', '[14*]c1cc2sc3c(c2s1)C(c1ccc([16*])cc1)(c1ccc([16*])cc1)c1cc2c(cc1-3)C(c1ccc([16*])cc1)(c1ccc([16*])cc1)c1c-2sc2cc([14*])sc12']","[0, 0, 0, 0, 0, 0, 5, 6, 7, 30, 9, 1, 10, 11, 12, 13, 15]"
PBDTTT-C-T,IDT-2BM,-5.128,-3.268,-5.586666666666666,-4.083333333333333,1.5,o-DCB,CN,25.0,4.26,4.26,0.766,55.1,"['[6*]C(=O)CC(CC)CCCC', '[8*]CC(CC)CCCC', '[14*]c1cc2c(C)sc([14*])c2s1', '[14*]c1ccc([14*])s1', '[14*]c1cc2c([16*])c3sc(C)cc3c([16*])c2s1']","['[7*]C(C#N)C#N', '[7*]C[8*]', '[8*]CCCCCC', '[16*]c1ccc([16*])c2nsnc12', '[14*]c1cc2c(s1)-c1cc3c(cc1C2(c1ccc([16*])cc1)c1ccc([16*])cc1)-c1sc([14*])cc1C3(c1ccc([16*])cc1)c1ccc([16*])cc1']","['[6*]C(=O)CC(CC)CCCC', '[8*]CC(CC)CCCC', '[14*]c1cc2c(C)sc([14*])c2s1', '[14*]c1ccc([14*])s1', '[14*]c1cc2c([16*])c3sc(C)cc3c([16*])c2s1', '.', '[7*]C(C#N)C#N', '[7*]C[8*]', '[8*]CCCCCC', '[16*]c1ccc([16*])c2nsnc12', '[14*]c1cc2c(s1)-c1cc3c(cc1C2(c1ccc([16*])cc1)c1ccc([16*])cc1)-c1sc([14*])cc1C3(c1ccc([16*])cc1)c1ccc([16*])cc1']","[0, 0, 0, 0, 0, 0, 98, 5, 96, 7, 9, 1, 10, 12, 13, 127, 38]"
PBDTTT-C-T,IDTT-2BM,-5.128,-3.268,-5.5,-3.8,1.5,o-DCB,DIO,25.0,4.81,4.8,0.851,57.2,"['[6*]C(=O)CC(CC)CCCC', '[8*]CC(CC)CCCC', '[14*]c1cc2c(C)sc([14*])c2s1', '[14*]c1ccc([14*])s1', '[14*]c1cc2c([16*])c3sc(C)cc3c([16*])c2s1']","['[7*]C(C#N)C#N', '[7*]C[8*]', '[8*]CCCCCC', '[16*]c1ccc([16*])c2nsnc12', '[14*]c1cc2sc3c(c2s1)C(c1ccc([16*])cc1)(c1ccc([16*])cc1)c1cc2c(cc1-3)C(c1ccc([16*])cc1)(c1ccc([16*])cc1)c1c-2sc2cc([14*])sc12']","['[6*]C(=O)CC(CC)CCCC', '[8*]CC(CC)CCCC', '[14*]c1cc2c(C)sc([14*])c2s1', '[14*]c1ccc([14*])s1', '[14*]c1cc2c([16*])c3sc(C)cc3c([16*])c2s1', '.', '[7*]C(C#N)C#N', '[7*]C[8*]', '[8*]CCCCCC', '[16*]c1ccc([16*])c2nsnc12', '[14*]c1cc2sc3c(c2s1)C(c1ccc([16*])cc1)(c1ccc([16*])cc1)c1cc2c(cc1-3)C(c1ccc([16*])cc1)(c1ccc([16*])cc1)c1c-2sc2cc([14*])sc12']","[0, 0, 0, 0, 0, 0, 98, 5, 96, 7, 9, 1, 10, 12, 13, 127, 15]"
PffQx-T,ITIC,-5.36,-3.56,-5.574146341463415,-3.915,0.667,CF,_,170.0,8.47,8.47,0.87,59.6,"['[4*]CC(CC)CCCC', '[3*]O[3*]', '[8*]CC(CC)CCCC', '[14*]c1ccc([14*])s1', '[16*]c1ccc([16*])c(F)c1', '[14*]c1ccc(C)s1', '[14*]c1cc2c([16*])c3sc(C)cc3c([16*])c2s1', '[14*]c1nc2c([16*])c(F)c(F)c([16*])c2nc1[14*]']","['[7*]C(C#N)C#N', '[7*]C1C(=O)c2ccccc2C1[7*]', '[7*]C[8*]', '[8*]CCCCCC', '[14*]c1cc2sc3c(c2s1)C(c1ccc([16*])cc1)(c1ccc([16*])cc1)c1cc2c(cc1-3)C(c1ccc([16*])cc1)(c1ccc([16*])cc1)c1c-2sc2cc([14*])sc12']","['[4*]CC(CC)CCCC', '[3*]O[3*]', '[8*]CC(CC)CCCC', '[14*]c1ccc([14*])s1', '[16*]c1ccc([16*])c(F)c1', '[14*]c1ccc(C)s1', '[14*]c1cc2c([16*])c3sc(C)cc3c([16*])c2s1', '[14*]c1nc2c([16*])c(F)c(F)c([16*])c2nc1[14*]', '.', '[7*]C(C#N)C#N', '[7*]C1C(=O)c2ccccc2C1[7*]', '[7*]C[8*]', '[8*]CCCCCC', '[14*]c1cc2sc3c(c2s1)C(c1ccc([16*])cc1)(c1ccc([16*])cc1)c1cc2c(cc1-3)C(c1ccc([16*])cc1)(c1ccc([16*])cc1)c1c-2sc2cc([14*])sc12']","[0, 0, 0, 3, 2, 5, 7, 91, 6, 9, 83, 1, 10, 11, 12, 13, 15]"
PffQx-PS,ITIC,-5.4,-3.55,-5.574146341463415,-3.915,1.0,CF,DIO,90.0,9.12,9.13,0.97,62.9,"['[4*]CC(CC)CCCC', '[3*]O[3*]', '[11*]S[11*]', '[16*]c1ccc([16*])c(F)c1', '[14*]c1ccc(C)s1', '[14*]c1ccc([14*])s1', '[14*]c1nc2c([16*])c(F)c(F)c([16*])c2nc1[14*]', '[16*]c1ccc([16*])cc1', '[14*]c1cc2c([16*])c3sc(C)cc3c([16*])c2s1']","['[7*]C(C#N)C#N', '[7*]C1C(=O)c2ccccc2C1[7*]', '[7*]C[8*]', '[8*]CCCCCC', '[14*]c1cc2sc3c(c2s1)C(c1ccc([16*])cc1)(c1ccc([16*])cc1)c1cc2c(cc1-3)C(c1ccc([16*])cc1)(c1ccc([16*])cc1)c1c-2sc2cc([14*])sc12']","['[4*]CC(CC)CCCC', '[3*]O[3*]', '[11*]S[11*]', '[16*]c1ccc([16*])c(F)c1', '[14*]c1ccc(C)s1', '[14*]c1ccc([14*])s1', '[14*]c1nc2c([16*])c(F)c(F)c([16*])c2nc1[14*]', '[16*]c1ccc([16*])cc1', '[14*]c1cc2c([16*])c3sc(C)cc3c([16*])c2s1', '.', '[7*]C(C#N)C#N', '[7*]C1C(=O)c2ccccc2C1[7*]', '[7*]C[8*]', '[8*]CCCCCC', '[14*]c1cc2sc3c(c2s1)C(c1ccc([16*])cc1)(c1ccc([16*])cc1)c1cc2c(cc1-3)C(c1ccc([16*])cc1)(c1ccc([16*])cc1)c1c-2sc2cc([14*])sc12']","[0, 0, 3, 2, 25, 91, 6, 7, 83, 89, 9, 1, 10, 11, 12, 13, 15]"
PBDB-T,ITIC,-5.297714285714285,-3.4170000000000003,-5.574146341463415,-3.915,1.0,CB,_,160.0,8.6,8.57,0.831,71.1,"['[8*]CC(CC)CCCC', '[14*]c1ccc(C)s1', '[14*]c1ccc([14*])s1', '[14*]c1sc([14*])c2c1C(=O)c1c([14*])sc([14*])c1C2=O', '[14*]c1cc2c([16*])c3sc(C)cc3c([16*])c2s1']","['[7*]C(C#N)C#N', '[7*]C1C(=O)c2ccccc2C1[7*]', '[7*]C[8*]', '[8*]CCCCCC', '[14*]c1cc2sc3c(c2s1)C(c1ccc([16*])cc1)(c1ccc([16*])cc1)c1cc2c(cc1-3)C(c1ccc([16*])cc1)(c1ccc([16*])cc1)c1c-2sc2cc([14*])sc12']","['[8*]CC(CC)CCCC', '[14*]c1ccc(C)s1', '[14*]c1ccc([14*])s1', '[14*]c1sc([14*])c2c1C(=O)c1c([14*])sc([14*])c1C2=O', '[14*]c1cc2c([16*])c3sc(C)cc3c([16*])c2s1', '.', '[7*]C(C#N)C#N', '[7*]C1C(=O)c2ccccc2C1[7*]', '[7*]C[8*]', '[8*]CCCCCC', '[14*]c1cc2sc3c(c2s1)C(c1ccc([16*])cc1)(c1ccc([16*])cc1)c1cc2c(cc1-3)C(c1ccc([16*])cc1)(c1ccc([16*])cc1)c1c-2sc2cc([14*])sc12']","[0, 0, 0, 0, 0, 0, 5, 6, 7, 30, 9, 1, 10, 11, 12, 13, 15]"
PBDB-T,ITIC,-5.297714285714285,-3.4170000000000003,-5.574146341463415,-3.915,1.0,CB,DIO,25.0,10.53,10.67,0.87,64.15,"['[8*]CC(CC)CCCC', '[14*]c1ccc(C)s1', '[14*]c1ccc([14*])s1', '[14*]c1sc([14*])c2c1C(=O)c1c([14*])sc([14*])c1C2=O', '[14*]c1cc2c([16*])c3sc(C)cc3c([16*])c2s1']","['[7*]C(C#N)C#N', '[7*]C1C(=O)c2ccccc2C1[7*]', '[7*]C[8*]', '[8*]CCCCCC', '[14*]c1cc2sc3c(c2s1)C(c1ccc([16*])cc1)(c1ccc([16*])cc1)c1cc2c(cc1-3)C(c1ccc([16*])cc1)(c1ccc([16*])cc1)c1c-2sc2cc([14*])sc12']","['[8*]CC(CC)CCCC', '[14*]c1ccc(C)s1', '[14*]c1ccc([14*])s1', '[14*]c1sc([14*])c2c1C(=O)c1c([14*])sc([14*])c1C2=O', '[14*]c1cc2c([16*])c3sc(C)cc3c([16*])c2s1', '.', '[7*]C(C#N)C#N', '[7*]C1C(=O)c2ccccc2C1[7*]', '[7*]C[8*]', '[8*]CCCCCC', '[14*]c1cc2sc3c(c2s1)C(c1ccc([16*])cc1)(c1ccc([16*])cc1)c1cc2c(cc1-3)C(c1ccc([16*])cc1)(c1ccc([16*])cc1)c1c-2sc2cc([14*])sc12']","[0, 0, 0, 0, 0, 0, 5, 6, 7, 30, 9, 1, 10, 11, 12, 13, 15]"
J101,ITIC,-5.3,-3.5,-5.574146341463415,-3.915,1.0,CF,_,150.0,12.47,12.4,0.951,73.65,"['[8*]CC(CCCCCC)CCCCCCCC', '[14*]c1ccc(C)s1', '[14*]c1ccc([Si](CCC)(CCC)CCC)s1', '[14*]c1ccc([14*])s1', '[14*]c1cc2c([16*])c3sc(C)cc3c(C3=CCC([Si](CCC)(CCC)CCC)S3)c2s1', '[9*]n1nc2c([16*])c(Cl)c(Cl)c([16*])c2n1']","['[7*]C(C#N)C#N', '[7*]C1C(=O)c2ccccc2C1[7*]', '[7*]C[8*]', '[8*]CCCCCC', '[14*]c1cc2sc3c(c2s1)C(c1ccc([16*])cc1)(c1ccc([16*])cc1)c1cc2c(cc1-3)C(c1ccc([16*])cc1)(c1ccc([16*])cc1)c1c-2sc2cc([14*])sc12']","['[8*]CC(CCCCCC)CCCCCCCC', '[14*]c1ccc(C)s1', '[14*]c1ccc([Si](CCC)(CCC)CCC)s1', '[14*]c1ccc([14*])s1', '[14*]c1cc2c([16*])c3sc(C)cc3c(C3=CCC([Si](CCC)(CCC)CCC)S3)c2s1', '[9*]n1nc2c([16*])c(Cl)c(Cl)c([16*])c2n1', '.', '[7*]C(C#N)C#N', '[7*]C1C(=O)c2ccccc2C1[7*]', '[7*]C[8*]', '[8*]CCCCCC', '[14*]c1cc2sc3c(c2s1)C(c1ccc([16*])cc1)(c1ccc([16*])cc1)c1cc2c(cc1-3)C(c1ccc([16*])cc1)(c1ccc([16*])cc1)c1c-2sc2cc([14*])sc12']","[0, 0, 0, 0, 0, 17, 6, 18, 7, 271, 272, 1, 10, 11, 12, 13, 15]"
J101,ZITI,-5.3,-3.5,-5.550000000000001,-3.78,1.0,CF,_,120.0,14.43,14.43,0.937,72.48,"['[8*]CC(CCCCCC)CCCCCCCC', '[14*]c1ccc(C)s1', '[14*]c1ccc([Si](CCC)(CCC)CCC)s1', '[14*]c1ccc([14*])s1', '[14*]c1cc2c([16*])c3sc(C)cc3c(C3=CCC([Si](CCC)(CCC)CCC)S3)c2s1', '[9*]n1nc2c([16*])c(Cl)c(Cl)c([16*])c2n1']","['[7*]C(C#N)C#N', '[7*]C1C(=O)c2cc(F)ccc2C1[7*]', '[7*]C[8*]', '[14*]c1cc2c(s1)-c1cc3c(cc1C2)C1C(c2cc4c(cc2C1(CC(CCCCCC)CCCCCCCC)CC(CCCCCC)CCCCCCCC)-c1sc([14*])cc1C4)C3(CC(CCCCCC)CCCCCCCC)CC(CCCCCC)CCCCCCCC']","['[8*]CC(CCCCCC)CCCCCCCC', '[14*]c1ccc(C)s1', '[14*]c1ccc([Si](CCC)(CCC)CCC)s1', '[14*]c1ccc([14*])s1', '[14*]c1cc2c([16*])c3sc(C)cc3c(C3=CCC([Si](CCC)(CCC)CCC)S3)c2s1', '[9*]n1nc2c([16*])c(Cl)c(Cl)c([16*])c2n1', '.', '[7*]C(C#N)C#N', '[7*]C1C(=O)c2cc(F)ccc2C1[7*]', '[7*]C[8*]', '[14*]c1cc2c(s1)-c1cc3c(cc1C2)C1C(c2cc4c(cc2C1(CC(CCCCCC)CCCCCCCC)CC(CCCCCC)CCCCCCCC)-c1sc([14*])cc1C4)C3(CC(CCCCCC)CCCCCCCC)CC(CCCCCC)CCCCCCCC']","[0, 0, 0, 0, 0, 0, 17, 6, 18, 7, 271, 272, 1, 10, 68, 12, 124]"
J71,ZITI,-5.353333333333333,-3.4318181818181825,-5.550000000000001,-3.78,1.0,CF,_,25.0,12.82,12.82,0.912,69.49,"['[8*]CC(CCCCCC)CCCCCCCC', '[14*]c1ccc(C)s1', '[14*]c1ccc([Si](CCC)(CCC)CCC)s1', '[14*]c1ccc([14*])s1', '[9*]n1nc2c([16*])c(F)c(F)c([16*])c2n1', '[14*]c1cc2c([16*])c3sc(C)cc3c([16*])c2s1']","['[7*]C(C#N)C#N', '[7*]C1C(=O)c2cc(F)ccc2C1[7*]', '[7*]C[8*]', '[14*]c1cc2c(s1)-c1cc3c(cc1C2)C1C(c2cc4c(cc2C1(CC(CCCCCC)CCCCCCCC)CC(CCCCCC)CCCCCCCC)-c1sc([14*])cc1C4)C3(CC(CCCCCC)CCCCCCCC)CC(CCCCCC)CCCCCCCC']","['[8*]CC(CCCCCC)CCCCCCCC', '[14*]c1ccc(C)s1', '[14*]c1ccc([Si](CCC)(CCC)CCC)s1', '[14*]c1ccc([14*])s1', '[9*]n1nc2c([16*])c(F)c(F)c([16*])c2n1', '[14*]c1cc2c([16*])c3sc(C)cc3c([16*])c2s1', '.', '[7*]C(C#N)C#N', '[7*]C1C(=O)c2cc(F)ccc2C1[7*]', '[7*]C[8*]', '[14*]c1cc2c(s1)-c1cc3c(cc1C2)C1C(c2cc4c(cc2C1(CC(CCCCCC)CCCCCCCC)CC(CCCCCC)CCCCCCCC)-c1sc([14*])cc1C4)C3(CC(CCCCCC)CCCCCCCC)CC(CCCCCC)CCCCCCCC']","[0, 0, 0, 0, 0, 0, 17, 6, 18, 7, 19, 9, 1, 10, 68, 12, 124]"
