Repository: aspuru-guzik-group/Beyond-Molecular-Structure-ML-for-OPV-Materials-Devices

File: ml_for_opvs/data/input_representation/OPV_Min/BRICS/processed_brics_frag_full/KFold/input_train_3.csv (part 1 of 5)
Donor,Acceptor,HOMO_D_eV,LUMO_D_eV,HOMO_A_eV,LUMO_A_eV,D_A_ratio_m_m,solvent,total_solids_conc_mg_mL,solvent_additive,active_layer_thickness_nm,annealing_temperature,hole_contact_layer,electron_contact_layer,PCE_percent,calc_PCE_percent,Voc_V,FF_percent,Donor_BRICS,Acceptor_BRICS,DA_pair_BRICS,DA_tokenized_BRICS
PBDT-TT,6TIC,-5.23,-3.34,-5.33,-3.885,0.667,DCB,25.0,_,100.0,25,PEDOT:PSS,C60-bissalt,9.46,9.46,0.812,61.0,"['O', 'CCCCC(C)CC', 'C=O', 'CCCCC(C)CC', 'Cc1cccs1', 'c1ccsc1', 'c1cc2sccc2s1', 'Cc1cc2cc3sccc3cc2s1']","['N#CCC#N', 'O=C1CCc2ccccc21', 'C', 'CCCCCC', 'c1ccc(C2(c3ccccc3)c3c(sc4ccsc34)-c3sc4c5c(sc4c32)-c2sc3ccsc3c2C5(c2ccccc2)c2ccccc2)cc1']","['O', 'CCCCC(C)CC', 'C=O', 'CCCCC(C)CC', 'Cc1cccs1', 'c1ccsc1', 'c1cc2sccc2s1', 'Cc1cc2cc3sccc3cc2s1', '.', 'N#CCC#N', 'O=C1CCc2ccccc21', 'C', 'CCCCCC', 'c1ccc(C2(c3ccccc3)c3c(sc4ccsc34)-c3sc4c5c(sc4c32)-c2sc3ccsc3c2C5(c2ccccc2)c2ccccc2)cc1']","[0, 0, 0, 2, 3, 4, 3, 5, 6, 7, 8, 1, 9, 10, 11, 12, 13]"
PBDT-TT,ITIC,-5.23,-3.34,-5.574146341463415,-3.915,0.667,DCB,25.0,_,100.0,25,PEDOT:PSS,C60-bissalt,8.72,8.72,0.849,65.0,"['O', 'CCCCC(C)CC', 'C=O', 'CCCCC(C)CC', 'Cc1cccs1', 'c1ccsc1', 'c1cc2sccc2s1', 'Cc1cc2cc3sccc3cc2s1']","['N#CCC#N', 'O=C1CCc2ccccc21', 'C', 'CCCCCC', 'c1ccc(C2(c3ccccc3)c3cc4c(cc3-c3sc5ccsc5c32)C(c2ccccc2)(c2ccccc2)c2c-4sc3ccsc23)cc1']","['O', 'CCCCC(C)CC', 'C=O', 'CCCCC(C)CC', 'Cc1cccs1', 'c1ccsc1', 'c1cc2sccc2s1', 'Cc1cc2cc3sccc3cc2s1', '.', 'N#CCC#N', 'O=C1CCc2ccccc21', 'C', 'CCCCCC', 'c1ccc(C2(c3ccccc3)c3cc4c(cc3-c3sc5ccsc5c32)C(c2ccccc2)(c2ccccc2)c2c-4sc3ccsc23)cc1']","[0, 0, 0, 2, 3, 4, 3, 5, 6, 7, 8, 1, 9, 10, 11, 12, 14]"
PBDT-TT,IT-M,-5.23,-3.34,-5.513571428571429,-3.808,0.667,DCB,25.0,_,100.0,25,PEDOT:PSS,C60-bissalt,9.99,9.99,0.904,67.0,"['O', 'CCCCC(C)CC', 'C=O', 'CCCCC(C)CC', 'Cc1cccs1', 'c1ccsc1', 'c1cc2sccc2s1', 'Cc1cc2cc3sccc3cc2s1']","['N#CCC#N', 'Cc1ccc2c(c1)CCC2=O', 'C', 'CCCCCC', 'c1ccc(C2(c3ccccc3)c3cc4c(cc3-c3sc5ccsc5c32)C(c2ccccc2)(c2ccccc2)c2c-4sc3ccsc23)cc1']","['O', 'CCCCC(C)CC', 'C=O', 'CCCCC(C)CC', 'Cc1cccs1', 'c1ccsc1', 'c1cc2sccc2s1', 'Cc1cc2cc3sccc3cc2s1', '.', 'N#CCC#N', 'Cc1ccc2c(c1)CCC2=O', 'C', 'CCCCCC', 'c1ccc(C2(c3ccccc3)c3cc4c(cc3-c3sc5ccsc5c32)C(c2ccccc2)(c2ccccc2)c2c-4sc3ccsc23)cc1']","[0, 0, 0, 2, 3, 4, 3, 5, 6, 7, 8, 1, 9, 15, 11, 12, 14]"
J52,BTA13,-5.218571428571429,-3.341428571428572,-5.34,-3.62,1.0,CF,12.0,CN,105.0,170,PEDOT:PSS,Ca,7.82,7.82,1.05,58.66,"['CCCCCCCCC(C)CCCCCC', 'CCCCC(C)CC', 'CCCCC(C)CC', 'c1ccsc1', 'Cc1cccs1', 'Fc1cc2nnnc2cc1F', 'Cc1cc2cc3sccc3cc2s1']","['CCCCCCCC', 'CC', 'CCCCCC', 'N#CC(C#N)=c1nc(=O)/c(=C\\c2cccc3nnnc23)s1', 'c1ccc(C2(c3ccccc3)c3cc4c(cc3-c3sc5ccsc5c32)C(c2ccccc2)(c2ccccc2)c2c-4sc3ccsc23)cc1']","['CCCCCCCCC(C)CCCCCC', 'CCCCC(C)CC', 'CCCCC(C)CC', 'c1ccsc1', 'Cc1cccs1', 'Fc1cc2nnnc2cc1F', 'Cc1cc2cc3sccc3cc2s1', '.', 'CCCCCCCC', 'CC', 'CCCCCC', 'N#CC(C#N)=c1nc(=O)/c(=C\\c2cccc3nnnc23)s1', 'c1ccc(C2(c3ccccc3)c3cc4c(cc3-c3sc5ccsc5c32)C(c2ccccc2)(c2ccccc2)c2c-4sc3ccsc23)cc1']","[0, 0, 0, 0, 16, 3, 3, 6, 5, 18, 8, 1, 20, 21, 12, 22, 14]"
J52-FS,BTA13,-5.32,-3.39,-5.34,-3.62,1.0,CF,12.0,CN,96.0,150,PEDOT:PSS,Ca,3.84,3.84,1.24,45.96,"['CCCCC(C)CC', 'CCCCCCCCC(C)CCCCCC', 'S', 'Fc1ccsc1', 'Cc1cccs1', 'c1ccsc1', 'Fc1cc2nnnc2cc1F', 'Cc1cc2cc3sccc3cc2s1']","['CCCCCCCC', 'CC', 'CCCCCC', 'N#CC(C#N)=c1nc(=O)/c(=C\\c2cccc3nnnc23)s1', 'c1ccc(C2(c3ccccc3)c3cc4c(cc3-c3sc5ccsc5c32)C(c2ccccc2)(c2ccccc2)c2c-4sc3ccsc23)cc1']","['CCCCC(C)CC', 'CCCCCCCCC(C)CCCCCC', 'S', 'Fc1ccsc1', 'Cc1cccs1', 'c1ccsc1', 'Fc1cc2nnnc2cc1F', 'Cc1cc2cc3sccc3cc2s1', '.', 'CCCCCCCC', 'CC', 'CCCCCC', 'N#CC(C#N)=c1nc(=O)/c(=C\\c2cccc3nnnc23)s1', 'c1ccc(C2(c3ccccc3)c3cc4c(cc3-c3sc5ccsc5c32)C(c2ccccc2)(c2ccccc2)c2c-4sc3ccsc23)cc1']","[0, 0, 0, 3, 16, 24, 23, 5, 6, 18, 8, 1, 20, 21, 12, 22, 14]"
J61,BT-IC,-5.303333333333334,-3.151666666666667,-5.3775,-3.8575,1.0,CF,16.0,_,130.0,120,PEDOT:PSS,PDINO,9.56,9.54,0.87,67.1,"['CCCCCCCCCCCC', 'CCCCCCCCC(C)CCCCCC', 'SS', 'c1ccsc1', 'Cc1cccs1', 'Fc1cc2nnnc2cc1F', 'Cc1cc2cc3sccc3cc2s1']","['CCCCC(C)CC', 'O', 'N#CCC#N', 'O=C1CCc2ccccc21', 'C', 'CCCCCC', 'c1ccc(C2(c3ccccc3)c3ccsc3-c3sc4cc5c6c(sc5cc4c32)-c2sccc2C6(c2ccccc2)c2ccccc2)cc1']","['CCCCCCCCCCCC', 'CCCCCCCCC(C)CCCCCC', 'SS', 'c1ccsc1', 'Cc1cccs1', 'Fc1cc2nnnc2cc1F', 'Cc1cc2cc3sccc3cc2s1', '.', 'CCCCC(C)CC', 'O', 'N#CCC#N', 'O=C1CCc2ccccc21', 'C', 'CCCCCC', 'c1ccc(C2(c3ccccc3)c3ccsc3-c3sc4cc5c6c(sc5cc4c32)-c2sccc2C6(c2ccccc2)c2ccccc2)cc1']","[0, 0, 25, 16, 26, 6, 5, 18, 8, 1, 3, 2, 9, 10, 11, 12, 27]"
J71,BT-IC,-5.353333333333333,-3.4318181818181825,-5.3775,-3.8575,0.667,CF,16.0,_,130.0,120,PEDOT:PSS,PDINO,10.46,10.5,0.9,65.7,"['CCCCCCCCC(C)CCCCCC', 'Cc1cccs1', 'CCC[Si](CCC)(CCC)c1cccs1', 'c1ccsc1', 'Fc1cc2nnnc2cc1F', 'Cc1cc2cc3sccc3cc2s1']","['CCCCC(C)CC', 'O', 'N#CCC#N', 'O=C1CCc2ccccc21', 'C', 'CCCCCC', 'c1ccc(C2(c3ccccc3)c3ccsc3-c3sc4cc5c6c(sc5cc4c32)-c2sccc2C6(c2ccccc2)c2ccccc2)cc1']","['CCCCCCCCC(C)CCCCCC', 'Cc1cccs1', 'CCC[Si](CCC)(CCC)c1cccs1', 'c1ccsc1', 'Fc1cc2nnnc2cc1F', 'Cc1cc2cc3sccc3cc2s1', '.', 'CCCCC(C)CC', 'O', 'N#CCC#N', 'O=C1CCc2ccccc21', 'C', 'CCCCCC', 'c1ccc(C2(c3ccccc3)c3ccsc3-c3sc4cc5c6c(sc5cc4c32)-c2sccc2C6(c2ccccc2)c2ccccc2)cc1']","[0, 0, 0, 16, 5, 17, 6, 18, 8, 1, 3, 2, 9, 10, 11, 12, 27]"
J51,IDIC,-5.24,-3.056666666666666,-5.706,-4.002666666666667,1.0,CF,12.0,_,100.0,25,MoOx,ZnO,6.94,6.43,0.796,66.0,"['CCCCCCCC', 'CCCCCCCCC(C)CCCCCC', 'CCCCCCCCC(C)CCCCCC', 'c1ccsc1', 'Cc1cccs1', 'Fc1cc2nnnc2cc1F', 'Cc1cc2cc3sccc3cc2s1']","['N#CCC#N', 'O=C1CCc2ccccc21', 'C', 'CCCCCCC1(CCCCCC)c2cc3c(cc2-c2sccc21)C(CCCCCC)(CCCCCC)c1ccsc1-3']","['CCCCCCCC', 'CCCCCCCCC(C)CCCCCC', 'CCCCCCCCC(C)CCCCCC', 'c1ccsc1', 'Cc1cccs1', 'Fc1cc2nnnc2cc1F', 'Cc1cc2cc3sccc3cc2s1', '.', 'N#CCC#N', 'O=C1CCc2ccccc21', 'C', 'CCCCCCC1(CCCCCC)c2cc3c(cc2-c2sccc21)C(CCCCCC)(CCCCCC)c1ccsc1-3']","[0, 0, 0, 0, 0, 20, 16, 16, 6, 5, 18, 8, 1, 9, 10, 11, 28]"
PDCBT,IDIC,-5.313333333333333,-3.1,-5.706,-4.002666666666667,1.0,CF,12.0,_,100.0,25,MoOx,ZnO,6.28,5.9,0.814,64.1,"['OS', 'CCCCCCC(C)CCCC', 'C=O', 'Cc1cccs1', 'c1ccsc1']","['N#CCC#N', 'O=C1CCc2ccccc21', 'C', 'CCCCCCC1(CCCCCC)c2cc3c(cc2-c2sccc21)C(CCCCCC)(CCCCCC)c1ccsc1-3']","['OS', 'CCCCCCC(C)CCCC', 'C=O', 'Cc1cccs1', 'c1ccsc1', '.', 'N#CCC#N', 'O=C1CCc2ccccc21', 'C', 'CCCCCCC1(CCCCCC)c2cc3c(cc2-c2sccc21)C(CCCCCC)(CCCCCC)c1ccsc1-3']","[0, 0, 0, 0, 0, 0, 0, 31, 32, 4, 5, 6, 1, 9, 10, 11, 28]"
PTFBDT-BZS,IDIC,-5.43,-3.58,-5.706,-4.002666666666667,1.0,CF,12.0,DIO,100.0,25,MoOx,ZnO,11.03,11.08,0.905,70.8,"['CCCCCCCCCCCC', 'O', 'CCCCC(C)CC', 'Cc1cccs1', 'c1ccsc1', 'c1ccc2nsnc2c1', 'Fc1cccc(F)c1', 'Cc1cc2cc3sccc3cc2s1']","['N#CCC#N', 'O=C1CCc2ccccc21', 'C', 'CCCCCCC1(CCCCCC)c2cc3c(cc2-c2sccc21)C(CCCCCC)(CCCCCC)c1ccsc1-3']","['CCCCCCCCCCCC', 'O', 'CCCCC(C)CC', 'Cc1cccs1', 'c1ccsc1', 'c1ccc2nsnc2c1', 'Fc1cccc(F)c1', 'Cc1cc2cc3sccc3cc2s1', '.', 'N#CCC#N', 'O=C1CCc2ccccc21', 'C', 'CCCCCCC1(CCCCCC)c2cc3c(cc2-c2sccc21)C(CCCCCC)(CCCCCC)c1ccsc1-3']","[0, 0, 0, 0, 25, 2, 3, 5, 6, 34, 35, 8, 1, 9, 10, 11, 28]"
J71,IDTT-BH,-5.353333333333333,-3.4318181818181825,-5.24,-3.86,0.714,CF,12.0,_,100.0,25,PEDOT:PSS,PDINO,11.05,11.05,0.9,69.1,"['CCCCCCCCC(C)CCCCCC', 'Cc1cccs1', 'CCC[Si](CCC)(CCC)c1cccs1', 'c1ccsc1', 'Fc1cc2nnnc2cc1F', 'Cc1cc2cc3sccc3cc2s1']","['CCCCCCC(C)CCCC', 'N#CCC#N', 'O=C1CCc2cc3ccccc3cc21', 'C', 'S', 'c1ccc(C2(c3ccccc3)c3cc4c(cc3-c3sc5ccsc5c32)C(c2ccccc2)(c2ccccc2)c2c-4sc3ccsc23)cc1']","['CCCCCCCCC(C)CCCCCC', 'Cc1cccs1', 'CCC[Si](CCC)(CCC)c1cccs1', 'c1ccsc1', 'Fc1cc2nnnc2cc1F', 'Cc1cc2cc3sccc3cc2s1', '.', 'CCCCCCC(C)CCCC', 'N#CCC#N', 'O=C1CCc2cc3ccccc3cc21', 'C', 'S', 'c1ccc(C2(c3ccccc3)c3cc4c(cc3-c3sc5ccsc5c32)C(c2ccccc2)(c2ccccc2)c2c-4sc3ccsc23)cc1']","[0, 0, 0, 0, 16, 5, 17, 6, 18, 8, 1, 32, 9, 37, 11, 24, 14]"
PBDB-T,IDTT-BH,-5.297714285714285,-3.4170000000000003,-5.24,-3.86,1.25,CF,9.0,_,90.0,100,PEDOT:PSS,PDINO,9.92,9.92,0.85,69.2,"['CCCCC(C)CC', 'Cc1cccs1', 'c1ccsc1', 'O=C1c2cscc2C(=O)c2cscc21', 'Cc1cc2cc3sccc3cc2s1']","['CCCCCCC(C)CCCC', 'N#CCC#N', 'O=C1CCc2cc3ccccc3cc21', 'C', 'S', 'c1ccc(C2(c3ccccc3)c3cc4c(cc3-c3sc5ccsc5c32)C(c2ccccc2)(c2ccccc2)c2c-4sc3ccsc23)cc1']","['CCCCC(C)CC', 'Cc1cccs1', 'c1ccsc1', 'O=C1c2cscc2C(=O)c2cscc21', 'Cc1cc2cc3sccc3cc2s1', '.', 'CCCCCCC(C)CCCC', 'N#CCC#N', 'O=C1CCc2cc3ccccc3cc21', 'C', 'S', 'c1ccc(C2(c3ccccc3)c3cc4c(cc3-c3sc5ccsc5c32)C(c2ccccc2)(c2ccccc2)c2c-4sc3ccsc23)cc1']","[0, 0, 0, 0, 0, 3, 5, 6, 29, 8, 1, 32, 9, 37, 11, 24, 14]"
PDCBT,IDTT-BH,-5.313333333333333,-3.1,-5.24,-3.86,0.833,CF,11.0,_,120.0,120,PEDOT:PSS,PDINO,10.35,10.35,0.88,68.6,"['OS', 'CCCCCCC(C)CCCC', 'C=O', 'Cc1cccs1', 'c1ccsc1']","['CCCCCCC(C)CCCC', 'N#CCC#N', 'O=C1CCc2cc3ccccc3cc21', 'C', 'S', 'c1ccc(C2(c3ccccc3)c3cc4c(cc3-c3sc5ccsc5c32)C(c2ccccc2)(c2ccccc2)c2c-4sc3ccsc23)cc1']","['OS', 'CCCCCCC(C)CCCC', 'C=O', 'Cc1cccs1', 'c1ccsc1', '.', 'CCCCCCC(C)CCCC', 'N#CCC#N', 'O=C1CCc2cc3ccccc3cc21', 'C', 'S', 'c1ccc(C2(c3ccccc3)c3cc4c(cc3-c3sc5ccsc5c32)C(c2ccccc2)(c2ccccc2)c2c-4sc3ccsc23)cc1']","[0, 0, 0, 0, 0, 31, 32, 4, 5, 6, 1, 32, 9, 37, 11, 24, 14]"
PBDB-T,IDTT-OBH,-5.297714285714285,-3.4170000000000003,-5.41,-3.86,1.25,CF,9.0,_,90.0,110,PEDOT:PSS,PDINO,10.93,10.94,0.87,72.0,"['CCCCC(C)CC', 'Cc1cccs1', 'c1ccsc1', 'O=C1c2cscc2C(=O)c2cscc21', 'Cc1cc2cc3sccc3cc2s1']","['OS', 'CCCCCCC(C)CCCC', 'N#CCC#N', 'O=C1CCc2cc3ccccc3cc21', 'C', 'c1ccc(C2(c3ccccc3)c3cc4c(cc3-c3sc5ccsc5c32)C(c2ccccc2)(c2ccccc2)c2c-4sc3ccsc23)cc1']","['CCCCC(C)CC', 'Cc1cccs1', 'c1ccsc1', 'O=C1c2cscc2C(=O)c2cscc21', 'Cc1cc2cc3sccc3cc2s1', '.', 'OS', 'CCCCCCC(C)CCCC', 'N#CCC#N', 'O=C1CCc2cc3ccccc3cc21', 'C', 'c1ccc(C2(c3ccccc3)c3cc4c(cc3-c3sc5ccsc5c32)C(c2ccccc2)(c2ccccc2)c2c-4sc3ccsc23)cc1']","[0, 0, 0, 0, 0, 3, 5, 6, 29, 8, 1, 31, 32, 9, 37, 11, 14]"
PDCBT,IDTT-OBH,-5.313333333333333,-3.1,-5.41,-3.86,0.833,CF,11.0,_,100.0,120,PEDOT:PSS,PDINO,8.24,8.24,0.91,64.8,"['OS', 'CCCCCCC(C)CCCC', 'C=O', 'Cc1cccs1', 'c1ccsc1']","['OS', 'CCCCCCC(C)CCCC', 'N#CCC#N', 'O=C1CCc2cc3ccccc3cc21', 'C', 'c1ccc(C2(c3ccccc3)c3cc4c(cc3-c3sc5ccsc5c32)C(c2ccccc2)(c2ccccc2)c2c-4sc3ccsc23)cc1']","['OS', 'CCCCCCC(C)CCCC', 'C=O', 'Cc1cccs1', 'c1ccsc1', '.', 'OS', 'CCCCCCC(C)CCCC', 'N#CCC#N', 'O=C1CCc2cc3ccccc3cc21', 'C', 'c1ccc(C2(c3ccccc3)c3cc4c(cc3-c3sc5ccsc5c32)C(c2ccccc2)(c2ccccc2)c2c-4sc3ccsc23)cc1']","[0, 0, 0, 0, 0, 31, 32, 4, 5, 6, 1, 31, 32, 9, 37, 11, 14]"
PBDB-T,IEICO-4Cl,-5.297714285714285,-3.4170000000000003,-5.56,-4.23,1.0,CB,10.0,DIO,100.0,150,PEDOT:PSS,PFN-Br,9.67,9.67,0.744,62.5,"['CCCCC(C)CC', 'Cc1cccs1', 'c1ccsc1', 'O=C1c2cscc2C(=O)c2cscc21', 'Cc1cc2cc3sccc3cc2s1']","['CCCCC(C)CC', 'O', 'N#CCC#N', 'O=C1CCc2cc(Cl)c(Cl)cc21', 'C', 'CCCCCC', 'c1ccsc1', 'c1ccc(C2(c3ccccc3)c3cc4c(cc3-c3sccc32)C(c2ccccc2)(c2ccccc2)c2ccsc2-4)cc1']","['CCCCC(C)CC', 'Cc1cccs1', 'c1ccsc1', 'O=C1c2cscc2C(=O)c2cscc21', 'Cc1cc2cc3sccc3cc2s1', '.', 'CCCCC(C)CC', 'O', 'N#CCC#N', 'O=C1CCc2cc(Cl)c(Cl)cc21', 'C', 'CCCCCC', 'c1ccsc1', 'c1ccc(C2(c3ccccc3)c3cc4c(cc3-c3sccc32)C(c2ccccc2)(c2ccccc2)c2ccsc2-4)cc1']","[0, 0, 0, 3, 5, 6, 29, 8, 1, 3, 2, 9, 38, 11, 12, 6, 36]"
J52,i-IEICO-4F,-5.218571428571429,-3.341428571428572,-5.0183,-3.3307,1.0,CB,24.0,_,85.0,130,MoOx,ZnO,13.18,13.18,0.849,67.9,"['CCCCCCCCC(C)CCCCCC', 'CCCCC(C)CC', 'CCCCC(C)CC', 'c1ccsc1', 'Cc1cccs1', 'Fc1cc2nnnc2cc1F', 'Cc1cc2cc3sccc3cc2s1']","['CCCCC(C)CC', 'O', 'N#CCC#N', 'O=C1CCc2cc(F)c(F)cc21', 'C', 'CCCCCC', 'c1ccsc1', 'c1ccc(C2(c3ccccc3)c3cc4c(cc3-c3sccc32)C(c2ccccc2)(c2ccccc2)c2ccsc2-4)cc1']","['CCCCCCCCC(C)CCCCCC', 'CCCCC(C)CC', 'CCCCC(C)CC', 'c1ccsc1', 'Cc1cccs1', 'Fc1cc2nnnc2cc1F', 'Cc1cc2cc3sccc3cc2s1', '.', 'CCCCC(C)CC', 'O', 'N#CCC#N', 'O=C1CCc2cc(F)c(F)cc21', 'C', 'CCCCCC', 'c1ccsc1', 'c1ccc(C2(c3ccccc3)c3cc4c(cc3-c3sccc32)C(c2ccccc2)(c2ccccc2)c2ccsc2-4)cc1']","[0, 16, 3, 3, 6, 5, 18, 8, 1, 3, 2, 9, 39, 11, 12, 6, 36]"
J61,m-ITIC,-5.303333333333334,-3.151666666666667,-5.526666666666667,-3.8515384615384622,1.0,CF,20.0,_,120.0,130,PEDOT:PSS,PDINO,11.77,11.78,0.912,70.55,"['CCCCCCCCCCCC', 'CCCCCCCCC(C)CCCCCC', 'SS', 'c1ccsc1', 'Cc1cccs1', 'Fc1cc2nnnc2cc1F', 'Cc1cc2cc3sccc3cc2s1']","['N#CCC#N', 'O=C1CCc2ccccc21', 'C', 'CCCCCC', 'c1ccc(C2(c3ccccc3)c3cc4c(cc3-c3sc5ccsc5c32)C(c2ccccc2)(c2ccccc2)c2c-4sc3ccsc23)cc1']","['CCCCCCCCCCCC', 'CCCCCCCCC(C)CCCCCC', 'SS', 'c1ccsc1', 'Cc1cccs1', 'Fc1cc2nnnc2cc1F', 'Cc1cc2cc3sccc3cc2s1', '.', 'N#CCC#N', 'O=C1CCc2ccccc21', 'C', 'CCCCCC', 'c1ccc(C2(c3ccccc3)c3cc4c(cc3-c3sc5ccsc5c32)C(c2ccccc2)(c2ccccc2)c2c-4sc3ccsc23)cc1']","[0, 0, 0, 0, 25, 16, 26, 6, 5, 18, 8, 1, 9, 10, 11, 12, 14]"
J61-F,ITIC,-5.45,-2.91,-5.574146341463415,-3.915,0.667,CF,18.0,_,100.0,170,PEDOT:PSS,PDINO,8.24,8.24,0.95,66.1,"['CCCCCCCCCCCC', 'CCCCCCCCC(C)CCCCCC', 'SS', 'c1ccsc1', 'Cc1ccco1', 'c1ccoc1', 'Fc1cc2nnnc2cc1F', 'Cc1cc2cc3sccc3cc2s1']","['N#CCC#N', 'O=C1CCc2ccccc21', 'C', 'CCCCCC', 'c1ccc(C2(c3ccccc3)c3cc4c(cc3-c3sc5ccsc5c32)C(c2ccccc2)(c2ccccc2)c2c-4sc3ccsc23)cc1']","['CCCCCCCCCCCC', 'CCCCCCCCC(C)CCCCCC', 'SS', 'c1ccsc1', 'Cc1ccco1', 'c1ccoc1', 'Fc1cc2nnnc2cc1F', 'Cc1cc2cc3sccc3cc2s1', '.', 'N#CCC#N', 'O=C1CCc2ccccc21', 'C', 'CCCCCC', 'c1ccc(C2(c3ccccc3)c3cc4c(cc3-c3sc5ccsc5c32)C(c2ccccc2)(c2ccccc2)c2c-4sc3ccsc23)cc1']","[0, 0, 0, 25, 16, 26, 6, 44, 45, 18, 8, 1, 9, 10, 11, 12, 14]"
J62,ITIC,-5.31,-3.08,-5.574146341463415,-3.915,1.5,CF,18.0,_,263.0,25,PEDOT:PSS,PDINO,9.09,9.09,0.904,62.36,"['CCCCCCCC', 'CCCCCCCCC(C)CCCCCC', 'S', 'c1ccsc1', 'Cc1cccs1', 'Fc1cc2nnnc2cc1F', 'Cc1cc2cc3sccc3cc2s1']","['N#CCC#N', 'O=C1CCc2ccccc21', 'C', 'CCCCCC', 'c1ccc(C2(c3ccccc3)c3cc4c(cc3-c3sc5ccsc5c32)C(c2ccccc2)(c2ccccc2)c2c-4sc3ccsc23)cc1']","['CCCCCCCC', 'CCCCCCCCC(C)CCCCCC', 'S', 'c1ccsc1', 'Cc1cccs1', 'Fc1cc2nnnc2cc1F', 'Cc1cc2cc3sccc3cc2s1', '.', 'N#CCC#N', 'O=C1CCc2ccccc21', 'C', 'CCCCCC', 'c1ccc(C2(c3ccccc3)c3cc4c(cc3-c3sc5ccsc5c32)C(c2ccccc2)(c2ccccc2)c2c-4sc3ccsc23)cc1']","[0, 0, 0, 0, 20, 16, 24, 6, 5, 18, 8, 1, 9, 10, 11, 12, 14]"
J63,ITIC,-5.28,-3.04,-5.574146341463415,-3.915,1.5,CF,18.0,_,166.5,25,PEDOT:PSS,PDINO,7.38,7.36,0.882,53.11,"['C=CCCCC', 'CCCCCCCCC(C)CCCCCC', 'SS', 'c1ccsc1', 'Cc1cccs1', 'Fc1cc2nnnc2cc1F', 'Cc1cc2cc3sccc3cc2s1']","['N#CCC#N', 'O=C1CCc2ccccc21', 'C', 'CCCCCC', 'c1ccc(C2(c3ccccc3)c3cc4c(cc3-c3sc5ccsc5c32)C(c2ccccc2)(c2ccccc2)c2c-4sc3ccsc23)cc1']","['C=CCCCC', 'CCCCCCCCC(C)CCCCCC', 'SS', 'c1ccsc1', 'Cc1cccs1', 'Fc1cc2nnnc2cc1F', 'Cc1cc2cc3sccc3cc2s1', '.', 'N#CCC#N', 'O=C1CCc2ccccc21', 'C', 'CCCCCC', 'c1ccc(C2(c3ccccc3)c3cc4c(cc3-c3sc5ccsc5c32)C(c2ccccc2)(c2ccccc2)c2c-4sc3ccsc23)cc1']","[0, 0, 0, 0, 46, 16, 26, 6, 5, 18, 8, 1, 9, 10, 11, 12, 14]"
J64,ITIC,-5.33,-3.09,-5.574146341463415,-3.915,1.5,CF,18.0,_,321.0,25,PEDOT:PSS,PDINO,7.51,7.51,0.908,54.32,"['C', 'C1CCCCC1', 'CCCCCCCCC(C)CCCCCC', 'SS', 'c1ccsc1', 'Cc1cccs1', 'Fc1cc2nnnc2cc1F', 'Cc1cc2cc3sccc3cc2s1']","['N#CCC#N', 'O=C1CCc2ccccc21', 'C', 'CCCCCC', 'c1ccc(C2(c3ccccc3)c3cc4c(cc3-c3sc5ccsc5c32)C(c2ccccc2)(c2ccccc2)c2c-4sc3ccsc23)cc1']","['C', 'C1CCCCC1', 'CCCCCCCCC(C)CCCCCC', 'SS', 'c1ccsc1', 'Cc1cccs1', 'Fc1cc2nnnc2cc1F', 'Cc1cc2cc3sccc3cc2s1', '.', 'N#CCC#N', 'O=C1CCc2ccccc21', 'C', 'CCCCCC', 'c1ccc(C2(c3ccccc3)c3cc4c(cc3-c3sc5ccsc5c32)C(c2ccccc2)(c2ccccc2)c2c-4sc3ccsc23)cc1']","[0, 0, 0, 11, 47, 16, 26, 6, 5, 18, 8, 1, 9, 10, 11, 12, 14]"
PBDT(T)[2F]T,ITIC,-5.22,-3.22,-5.574146341463415,-3.915,1.0,CB,10.0,_,65.0,160,MoOx,ZnO,9.8,9.85,0.94,62.0,"['CCCCC(C)CC', 'Cc1scc(F)c1F', 'c1ccsc1', 'Cc1cc2cc3sccc3cc2s1']","['N#CCC#N', 'O=C1CCc2ccccc21', 'C', 'CCCCCC', 'c1ccc(C2(c3ccccc3)c3cc4c(cc3-c3sc5ccsc5c32)C(c2ccccc2)(c2ccccc2)c2c-4sc3ccsc23)cc1']","['CCCCC(C)CC', 'Cc1scc(F)c1F', 'c1ccsc1', 'Cc1cc2cc3sccc3cc2s1', '.', 'N#CCC#N', 'O=C1CCc2ccccc21', 'C', 'CCCCCC', 'c1ccc(C2(c3ccccc3)c3cc4c(cc3-c3sc5ccsc5c32)C(c2ccccc2)(c2ccccc2)c2c-4sc3ccsc23)cc1']","[0, 0, 0, 0, 0, 0, 0, 3, 49, 6, 8, 1, 9, 10, 11, 12, 14]"
PBDT[2F]T,ITIC,-5.29,-3.19,-5.574146341463415,-3.915,1.5,CB,10.0,_,70.0,25,MoOx,ZnO,5.8,5.78,0.94,53.0,"['CCCCC(C)CC', 'O', 'Cc1scc(F)c1F', 'Cc1cc2cc3sccc3cc2s1']","['N#CCC#N', 'O=C1CCc2ccccc21', 'C', 'CCCCCC', 'c1ccc(C2(c3ccccc3)c3cc4c(cc3-c3sc5ccsc5c32)C(c2ccccc2)(c2ccccc2)c2c-4sc3ccsc23)cc1']","['CCCCC(C)CC', 'O', 'Cc1scc(F)c1F', 'Cc1cc2cc3sccc3cc2s1', '.', 'N#CCC#N', 'O=C1CCc2ccccc21', 'C', 'CCCCCC', 'c1ccc(C2(c3ccccc3)c3cc4c(cc3-c3sc5ccsc5c32)C(c2ccccc2)(c2ccccc2)c2c-4sc3ccsc23)cc1']","[0, 0, 0, 0, 0, 0, 0, 3, 2, 49, 8, 1, 9, 10, 11, 12, 14]"
PBDT[2H]T,ITIC,-5.03,-2.93,-5.574146341463415,-3.915,1.0,CB,10.0,_,80.0,160,MoOx,ZnO,2.5,2.46,0.79,41.0,"['CCCCC(C)CC', 'O', 'Cc1cccs1', 'Cc1cc2cc3sccc3cc2s1']","['N#CCC#N', 'O=C1CCc2ccccc21', 'C', 'CCCCCC', 'c1ccc(C2(c3ccccc3)c3cc4c(cc3-c3sc5ccsc5c32)C(c2ccccc2)(c2ccccc2)c2c-4sc3ccsc23)cc1']","['CCCCC(C)CC', 'O', 'Cc1cccs1', 'Cc1cc2cc3sccc3cc2s1', '.', 'N#CCC#N', 'O=C1CCc2ccccc21', 'C', 'CCCCCC', 'c1ccc(C2(c3ccccc3)c3cc4c(cc3-c3sc5ccsc5c32)C(c2ccccc2)(c2ccccc2)c2c-4sc3ccsc23)cc1']","[0, 0, 0, 0, 0, 0, 0, 3, 2, 5, 8, 1, 9, 10, 11, 12, 14]"
PBDTF-FBT,ITIC,-5.34,-3.53,-5.574146341463415,-3.915,1.0,CB,20.0,DIO,107.0,25,MoOx,ZnO,9.17,9.18,0.9,66.3,"['CCCCCCC(CS)CCCC', 'CCCCCCCC', 'Cc1cccs1', 'Fc1ccsc1', 'Fc1ccsc1S', 'c1ccsc1', 'Fc1cc2nsnc2cc1F', 'Cc1cc2cc3sccc3cc2s1']","['N#CCC#N', 'O=C1CCc2ccccc21', 'C', 'CCCCCC', 'c1ccc(C2(c3ccccc3)c3cc4c(cc3-c3sc5ccsc5c32)C(c2ccccc2)(c2ccccc2)c2c-4sc3ccsc23)cc1']","['CCCCCCC(CS)CCCC', 'CCCCCCCC', 'Cc1cccs1', 'Fc1ccsc1', 'Fc1ccsc1S', 'c1ccsc1', 'Fc1cc2nsnc2cc1F', 'Cc1cc2cc3sccc3cc2s1', '.', 'N#CCC#N', 'O=C1CCc2ccccc21', 'C', 'CCCCCC', 'c1ccc(C2(c3ccccc3)c3cc4c(cc3-c3sc5ccsc5c32)C(c2ccccc2)(c2ccccc2)c2c-4sc3ccsc23)cc1']","[0, 0, 0, 51, 20, 5, 23, 53, 6, 52, 8, 1, 9, 10, 11, 12, 14]"
PBDTS-FBT,ITIC,-5.2,-3.4,-5.574146341463415,-3.915,1.0,CB,20.0,DIO,104.0,25,MoOx,ZnO,8.58,8.58,0.89,65.9,"['CCCCCCC(C)CCCC', 'CCCCCCCC', 'SS', 'c1ccsc1', 'Cc1cccs1', 'c1ccsc1', 'Fc1cc2nsnc2cc1F', 'Cc1cc2cc3sccc3cc2s1']","['N#CCC#N', 'O=C1CCc2ccccc21', 'C', 'CCCCCC', 'c1ccc(C2(c3ccccc3)c3cc4c(cc3-c3sc5ccsc5c32)C(c2ccccc2)(c2ccccc2)c2c-4sc3ccsc23)cc1']","['CCCCCCC(C)CCCC', 'CCCCCCCC', 'SS', 'c1ccsc1', 'Cc1cccs1', 'c1ccsc1', 'Fc1cc2nsnc2cc1F', 'Cc1cc2cc3sccc3cc2s1', '.', 'N#CCC#N', 'O=C1CCc2ccccc21', 'C', 'CCCCCC', 'c1ccc(C2(c3ccccc3)c3cc4c(cc3-c3sc5ccsc5c32)C(c2ccccc2)(c2ccccc2)c2c-4sc3ccsc23)cc1']","[0, 0, 0, 32, 20, 26, 6, 5, 6, 52, 8, 1, 9, 10, 11, 12, 14]"
PBDTS-NQx,ITIC,-5.31,-3.46,-5.574146341463415,-3.915,1.25,CB,20.0,DIO,109.0,25,MoOx,ZnO,11.47,11.47,0.92,69.8,"['CCCCCCC(C)CCCC', 'CCCCCCCC', 'SS', 'c1ccsc1', 'Cc1cccs1', 'Cc1cc2cc3sccc3cc2s1', 'c1cnc2c(ccc3c2ccc2nccnc23)n1']","['N#CCC#N', 'O=C1CCc2ccccc21', 'C', 'CCCCCC', 'c1ccc(C2(c3ccccc3)c3cc4c(cc3-c3sc5ccsc5c32)C(c2ccccc2)(c2ccccc2)c2c-4sc3ccsc23)cc1']","['CCCCCCC(C)CCCC', 'CCCCCCCC', 'SS', 'c1ccsc1', 'Cc1cccs1', 'Cc1cc2cc3sccc3cc2s1', 'c1cnc2c(ccc3c2ccc2nccnc23)n1', '.', 'N#CCC#N', 'O=C1CCc2ccccc21', 'C', 'CCCCCC', 'c1ccc(C2(c3ccccc3)c3cc4c(cc3-c3sc5ccsc5c32)C(c2ccccc2)(c2ccccc2)c2c-4sc3ccsc23)cc1']","[0, 0, 0, 0, 32, 20, 26, 6, 5, 8, 54, 1, 9, 10, 11, 12, 14]"
PBDTS-TDZ,ITIC,-5.39,-2.8,-5.574146341463415,-3.915,1.0,o-xylene,20.0,_,100.0,25,PEDOT:PSS,MoOx,12.8,12.79,1.1,65.4,"['CCCCCCC(C)CCCC', 'CCCCCCCC', 'SS', 'Cc1cccs1', 'c1ccsc1', 'c1ccsc1', 'c1nncs1', 'Cc1cc2cc3sccc3cc2s1']","['N#CCC#N', 'O=C1CCc2ccccc21', 'C', 'CCCCCC', 'c1ccc(C2(c3ccccc3)c3cc4c(cc3-c3sc5ccsc5c32)C(c2ccccc2)(c2ccccc2)c2c-4sc3ccsc23)cc1']","['CCCCCCC(C)CCCC', 'CCCCCCCC', 'SS', 'Cc1cccs1', 'c1ccsc1', 'c1ccsc1', 'c1nncs1', 'Cc1cc2cc3sccc3cc2s1', '.', 'N#CCC#N', 'O=C1CCc2ccccc21', 'C', 'CCCCCC', 'c1ccc(C2(c3ccccc3)c3cc4c(cc3-c3sc5ccsc5c32)C(c2ccccc2)(c2ccccc2)c2c-4sc3ccsc23)cc1']","[0, 0, 0, 32, 20, 26, 5, 6, 6, 55, 8, 1, 9, 10, 11, 12, 14]"
J71,ITIC1,-5.353333333333333,-3.4318181818181825,-5.48,-3.85,1.0,CF,14.0,_,100.0,100,PEDOT:PSS,ZrAcAc,8.47,8.41,0.92,61.2,"['CCCCCCCCC(C)CCCCCC', 'Cc1cccs1', 'CCC[Si](CCC)(CCC)c1cccs1', 'c1ccsc1', 'Fc1cc2nnnc2cc1F', 'Cc1cc2cc3sccc3cc2s1']","['N#CCC#N', 'O=C1CCc2ccccc21', 'C', 'CCCCCC', 'c1ccc(C2(c3ccccc3)c3ccsc3-c3sc4cc5c6c(sc5cc4c32)-c2sccc2C6(c2ccccc2)c2ccccc2)cc1']","['CCCCCCCCC(C)CCCCCC', 'Cc1cccs1', 'CCC[Si](CCC)(CCC)c1cccs1', 'c1ccsc1', 'Fc1cc2nnnc2cc1F', 'Cc1cc2cc3sccc3cc2s1', '.', 'N#CCC#N', 'O=C1CCc2ccccc21', 'C', 'CCCCCC', 'c1ccc(C2(c3ccccc3)c3ccsc3-c3sc4cc5c6c(sc5cc4c32)-c2sccc2C6(c2ccccc2)c2ccccc2)cc1']","[0, 0, 0, 0, 0, 16, 5, 17, 6, 18, 8, 1, 9, 10, 11, 12, 27]"
PBDT-ODZ,ITIC-Th,-5.68,-2.89,-5.673333333333334,-3.908888888888889,1.0,CB,20.0,_,100.0,25,CuSCN,PFN-Br,10.12,10.12,1.08,60.4,"['CCCCCCCCC(C)CCCCCC', 'CCCCCCCCC(C)CCCCCC', 'CCCCCCCC', 'Cc1cccs1', 'c1ccsc1', 'c1nnco1', 'c1ccsc1', 'Cc1cc2cc3sccc3cc2s1']","['N#CCC#N', 'O=C1CCc2ccccc21', 'C', 'CCCCCC', 'c1csc(C2(c3cccs3)c3cc4c(cc3-c3sc5ccsc5c32)C(c2cccs2)(c2cccs2)c2c-4sc3ccsc23)c1']","['CCCCCCCCC(C)CCCCCC', 'CCCCCCCCC(C)CCCCCC', 'CCCCCCCC', 'Cc1cccs1', 'c1ccsc1', 'c1nnco1', 'c1ccsc1', 'Cc1cc2cc3sccc3cc2s1', '.', 'N#CCC#N', 'O=C1CCc2ccccc21', 'C', 'CCCCCC', 'c1csc(C2(c3cccs3)c3cc4c(cc3-c3sc5ccsc5c32)C(c2cccs2)(c2cccs2)c2c-4sc3ccsc23)c1']","[0, 0, 0, 16, 16, 20, 5, 6, 58, 6, 8, 1, 9, 10, 11, 12, 59]"
FTAZ,ITIC-Th,-5.43,-3.3200000000000003,-5.673333333333334,-3.908888888888889,0.667,CF,12.0,DIO,120.0,25,MoOx,ZnO,8.88,8.88,0.915,61.26,"['CCCCCCC(C)CCCC', 'S', 'Cc1cc2cc3sccc3cc2s1', 'Cc1cccs1', 'c1ccsc1', 'Fc1cc2nn(S)nc2cc1F']","['N#CCC#N', 'O=C1CCc2ccccc21', 'C', 'CCCCCC', 'c1csc(C2(c3cccs3)c3cc4c(cc3-c3sc5ccsc5c32)C(c2cccs2)(c2cccs2)c2c-4sc3ccsc23)c1']","['CCCCCCC(C)CCCC', 'S', 'Cc1cc2cc3sccc3cc2s1', 'Cc1cccs1', 'c1ccsc1', 'Fc1cc2nn(S)nc2cc1F', '.', 'N#CCC#N', 'O=C1CCc2ccccc21', 'C', 'CCCCCC', 'c1csc(C2(c3cccs3)c3cc4c(cc3-c3sc5ccsc5c32)C(c2cccs2)(c2cccs2)c2c-4sc3ccsc23)c1']","[0, 0, 0, 0, 0, 32, 24, 8, 5, 6, 57, 1, 9, 10, 11, 12, 59]"
FTAZ,ITIC-Th1,-5.43,-3.3200000000000003,-5.720000000000001,-4.065,0.667,CF,12.0,DIO,120.0,25,MoOx,ZnO,12.1,12.1,0.849,73.73,"['CCCCCCC(C)CCCC', 'S', 'Cc1cc2cc3sccc3cc2s1', 'Cc1cccs1', 'c1ccsc1', 'Fc1cc2nn(S)nc2cc1F']","['N#CCC#N', 'O=C1CCc2ccc(F)cc21', 'C', 'CCCCCC', 'c1csc(C2(c3cccs3)c3cc4c(cc3-c3sc5ccsc5c32)C(c2cccs2)(c2cccs2)c2c-4sc3ccsc23)c1']","['CCCCCCC(C)CCCC', 'S', 'Cc1cc2cc3sccc3cc2s1', 'Cc1cccs1', 'c1ccsc1', 'Fc1cc2nn(S)nc2cc1F', '.', 'N#CCC#N', 'O=C1CCc2ccc(F)cc21', 'C', 'CCCCCC', 'c1csc(C2(c3cccs3)c3cc4c(cc3-c3sc5ccsc5c32)C(c2cccs2)(c2cccs2)c2c-4sc3ccsc23)c1']","[0, 0, 0, 0, 0, 32, 24, 8, 5, 6, 57, 1, 9, 60, 11, 12, 59]"
FTAZ,ITIC-Th2,-5.43,-3.3200000000000003,-5.75,-4.07,0.667,CF,12.5,DIO,100.0,25,MoOx,ZnO,9.06,9.05,0.751,70.07,"['CCCCCCC(C)CCCC', 'S', 'Cc1cc2cc3sccc3cc2s1', 'Cc1cccs1', 'c1ccsc1', 'Fc1cc2nn(S)nc2cc1F']","['N#CCC#N', 'O=C1CCc2cc(F)c(F)cc21', 'C', 'CCCCCC', 'c1csc(C2(c3cccs3)c3cc4c(cc3-c3sc5ccsc5c32)C(c2cccs2)(c2cccs2)c2c-4sc3ccsc23)c1']","['CCCCCCC(C)CCCC', 'S', 'Cc1cc2cc3sccc3cc2s1', 'Cc1cccs1', 'c1ccsc1', 'Fc1cc2nn(S)nc2cc1F', '.', 'N#CCC#N', 'O=C1CCc2cc(F)c(F)cc21', 'C', 'CCCCCC', 'c1csc(C2(c3cccs3)c3cc4c(cc3-c3sc5ccsc5c32)C(c2cccs2)(c2cccs2)c2c-4sc3ccsc23)c1']","[0, 0, 0, 0, 0, 32, 24, 8, 5, 6, 57, 1, 9, 39, 11, 12, 59]"
FTAZ,ITIC-Th3,-5.43,-3.3200000000000003,-5.67,-3.73,0.667,CF,12.5,DIO,100.0,25,MoOx,ZnO,10.7,10.74,0.962,68.33,"['CCCCCCC(C)CCCC', 'S', 'Cc1cc2cc3sccc3cc2s1', 'Cc1cccs1', 'c1ccsc1', 'Fc1cc2nn(S)nc2cc1F']","['CO', 'N#CCC#N', 'O=C1CCc2ccccc21', 'C', 'CCCCCC', 'c1csc(C2(c3cccs3)c3cc4c(cc3-c3sc5ccsc5c32)C(c2cccs2)(c2cccs2)c2c-4sc3ccsc23)c1']","['CCCCCCC(C)CCCC', 'S', 'Cc1cc2cc3sccc3cc2s1', 'Cc1cccs1', 'c1ccsc1', 'Fc1cc2nn(S)nc2cc1F', '.', 'CO', 'N#CCC#N', 'O=C1CCc2ccccc21', 'C', 'CCCCCC', 'c1csc(C2(c3cccs3)c3cc4c(cc3-c3sc5ccsc5c32)C(c2cccs2)(c2cccs2)c2c-4sc3ccsc23)c1']","[0, 0, 0, 0, 32, 24, 8, 5, 6, 57, 1, 61, 9, 10, 11, 12, 59]"
J52,IT-M,-5.218571428571429,-3.341428571428572,-5.513571428571429,-3.808,1.0,CB,12.0,DIO,100.0,150,PEDOT:PSS,PFN-Br,9.4,9.38,0.843,65.1,"['CCCCCCCCC(C)CCCCCC', 'CCCCC(C)CC', 'CCCCC(C)CC', 'c1ccsc1', 'Cc1cccs1', 'Fc1cc2nnnc2cc1F', 'Cc1cc2cc3sccc3cc2s1']","['N#CCC#N', 'Cc1ccc2c(c1)CCC2=O', 'C', 'CCCCCC', 'c1ccc(C2(c3ccccc3)c3cc4c(cc3-c3sc5ccsc5c32)C(c2ccccc2)(c2ccccc2)c2c-4sc3ccsc23)cc1']","['CCCCCCCCC(C)CCCCCC', 'CCCCC(C)CC', 'CCCCC(C)CC', 'c1ccsc1', 'Cc1cccs1', 'Fc1cc2nnnc2cc1F', 'Cc1cc2cc3sccc3cc2s1', '.', 'N#CCC#N', 'Cc1ccc2c(c1)CCC2=O', 'C', 'CCCCCC', 'c1ccc(C2(c3ccccc3)c3cc4c(cc3-c3sc5ccsc5c32)C(c2ccccc2)(c2ccccc2)c2c-4sc3ccsc23)cc1']","[0, 0, 0, 0, 16, 3, 3, 6, 5, 18, 8, 1, 9, 15, 11, 12, 14]"
J52,IEICO,-5.218571428571429,-3.341428571428572,-5.32,-3.95,1.0,CB,12.0,DIO,100.0,150,PEDOT:PSS,PFN-Br,6.5,6.53,0.848,51.0,"['CCCCCCCCC(C)CCCCCC', 'CCCCC(C)CC', 'CCCCC(C)CC', 'c1ccsc1', 'Cc1cccs1', 'Fc1cc2nnnc2cc1F', 'Cc1cc2cc3sccc3cc2s1']","['CCCCC(C)CC', 'O', 'N#CCC#N', 'O=C1CCc2ccccc21', 'C', 'CCCCCC', 'c1ccsc1', 'c1ccc(C2(c3ccccc3)c3cc4c(cc3-c3sccc32)C(c2ccccc2)(c2ccccc2)c2ccsc2-4)cc1']","['CCCCCCCCC(C)CCCCCC', 'CCCCC(C)CC', 'CCCCC(C)CC', 'c1ccsc1', 'Cc1cccs1', 'Fc1cc2nnnc2cc1F', 'Cc1cc2cc3sccc3cc2s1', '.', 'CCCCC(C)CC', 'O', 'N#CCC#N', 'O=C1CCc2ccccc21', 'C', 'CCCCCC', 'c1ccsc1', 'c1ccc(C2(c3ccccc3)c3cc4c(cc3-c3sccc32)C(c2ccccc2)(c2ccccc2)c2ccsc2-4)cc1']","[0, 16, 3, 3, 6, 5, 18, 8, 1, 3, 2, 9, 10, 11, 12, 6, 36]"
J71,MeIC2,-5.353333333333333,-3.4318181818181825,-5.56,-3.97,1.0,CF,18.0,_,100.0,150,PEDOT:PSS,PDIN,10.2,10.38,0.885,69.4,"['CCCCCCCCC(C)CCCCCC', 'Cc1cccs1', 'CCC[Si](CCC)(CCC)c1cccs1', 'c1ccsc1', 'Fc1cc2nnnc2cc1F', 'Cc1cc2cc3sccc3cc2s1']","['N#CCC#N', 'Cc1scc2c1C(=O)CC2', 'C', 'CCCCCC', 'c1ccc(C2(c3ccccc3)c3ccsc3-c3sc4cc5c6c(sc5cc4c32)-c2sccc2C6(c2ccccc2)c2ccccc2)cc1']","['CCCCCCCCC(C)CCCCCC', 'Cc1cccs1', 'CCC[Si](CCC)(CCC)c1cccs1', 'c1ccsc1', 'Fc1cc2nnnc2cc1F', 'Cc1cc2cc3sccc3cc2s1', '.', 'N#CCC#N', 'Cc1scc2c1C(=O)CC2', 'C', 'CCCCCC', 'c1ccc(C2(c3ccccc3)c3ccsc3-c3sc4cc5c6c(sc5cc4c32)-c2sccc2C6(c2ccccc2)c2ccccc2)cc1']","[0, 0, 0, 0, 0, 16, 5, 17, 6, 18, 8, 1, 9, 41, 11, 12, 27]"
J91,m-ITIC,-5.5,-3.02,-5.526666666666667,-3.8515384615384622,0.667,CF,12.0,_,100.0,150,PEDOT:PSS,PDINO,11.63,11.63,0.984,65.54,"['CCCCCCCCC(C)CCCCCC', 'CCCCC(C)CC', 'CCCCC(C)CC', 'Fc1cscc1F', 'Cc1cccs1', 'c1ccsc1', 'Fc1cc2nnnc2cc1F', 'Cc1cc2cc3sccc3cc2s1']","['N#CCC#N', 'O=C1CCc2ccccc21', 'C', 'CCCCCC', 'c1ccc(C2(c3ccccc3)c3cc4c(cc3-c3sc5ccsc5c32)C(c2ccccc2)(c2ccccc2)c2c-4sc3ccsc23)cc1']","['CCCCCCCCC(C)CCCCCC', 'CCCCC(C)CC', 'CCCCC(C)CC', 'Fc1cscc1F', 'Cc1cccs1', 'c1ccsc1', 'Fc1cc2nnnc2cc1F', 'Cc1cc2cc3sccc3cc2s1', '.', 'N#CCC#N', 'O=C1CCc2ccccc21', 'C', 'CCCCCC', 'c1ccc(C2(c3ccccc3)c3cc4c(cc3-c3sc5ccsc5c32)C(c2ccccc2)(c2ccccc2)c2c-4sc3ccsc23)cc1']","[0, 0, 0, 16, 3, 3, 68, 5, 6, 18, 8, 1, 9, 10, 11, 12, 14]"
J52,m-ITIC,-5.218571428571429,-3.341428571428572,-5.526666666666667,-3.8515384615384622,0.667,CF,12.0,_,100.0,150,PEDOT:PSS,PDINO,5.98,5.98,0.701,49.73,"['CCCCCCCCC(C)CCCCCC', 'CCCCC(C)CC', 'CCCCC(C)CC', 'c1ccsc1', 'Cc1cccs1', 'Fc1cc2nnnc2cc1F', 'Cc1cc2cc3sccc3cc2s1']","['N#CCC#N', 'O=C1CCc2ccccc21', 'C', 'CCCCCC', 'c1ccc(C2(c3ccccc3)c3cc4c(cc3-c3sc5ccsc5c32)C(c2ccccc2)(c2ccccc2)c2c-4sc3ccsc23)cc1']","['CCCCCCCCC(C)CCCCCC', 'CCCCC(C)CC', 'CCCCC(C)CC', 'c1ccsc1', 'Cc1cccs1', 'Fc1cc2nnnc2cc1F', 'Cc1cc2cc3sccc3cc2s1', '.', 'N#CCC#N', 'O=C1CCc2ccccc21', 'C', 'CCCCCC', 'c1ccc(C2(c3ccccc3)c3cc4c(cc3-c3sc5ccsc5c32)C(c2ccccc2)(c2ccccc2)c2c-4sc3ccsc23)cc1']","[0, 0, 0, 0, 16, 3, 3, 6, 5, 18, 8, 1, 9, 10, 11, 12, 14]"
J61,TP21,-5.303333333333334,-3.151666666666667,-5.46,-3.61,1.0,CB,20.0,_,100.0,140,PEDOT:PSS,Ca,5.81,5.85,1.05,51.0,"['CCCCCCCCCCCC', 'CCCCCCCCC(C)CCCCCC', 'SS', 'c1ccsc1', 'Cc1cccs1', 'Fc1cc2nnnc2cc1F', 'Cc1cc2cc3sccc3cc2s1']","['CC', 'O=C1CSC(=S)N1', 'C', 'c1ccccc1', 'CCCCCCCCC1(CCCCCCCC)c2ccccc2-c2ccccc21', 'c1cnc2cscc2n1']","['CCCCCCCCCCCC', 'CCCCCCCCC(C)CCCCCC', 'SS', 'c1ccsc1', 'Cc1cccs1', 'Fc1cc2nnnc2cc1F', 'Cc1cc2cc3sccc3cc2s1', '.', 'CC', 'O=C1CSC(=S)N1', 'C', 'c1ccccc1', 'CCCCCCCCC1(CCCCCCCC)c2ccccc2-c2ccccc21', 'c1cnc2cscc2n1']","[0, 0, 0, 25, 16, 26, 6, 5, 18, 8, 1, 21, 69, 11, 56, 70, 71]"
FTAZ,IHIC2,-5.43,-3.3200000000000003,-5.69,-3.86,0.667,CF,13.5,_,100.0,25,MoOx,ZnO,7.45,7.45,0.775,61.2,"['CCCCCCC(C)CCCC', 'S', 'Cc1cc2cc3sccc3cc2s1', 'Cc1cccs1', 'c1ccsc1', 'Fc1cc2nn(S)nc2cc1F']","['N#CCC#N', 'O=C1CCc2cc(F)c(F)cc21', 'C', 'CCCCCC', 'c1ccc(C2(c3ccccc3)c3ccsc3-c3c2ccc2c4c(ccc32)C(c2ccccc2)(c2ccccc2)c2ccsc2-4)cc1']","['CCCCCCC(C)CCCC', 'S', 'Cc1cc2cc3sccc3cc2s1', 'Cc1cccs1', 'c1ccsc1', 'Fc1cc2nn(S)nc2cc1F', '.', 'N#CCC#N', 'O=C1CCc2cc(F)c(F)cc21', 'C', 'CCCCCC', 'c1ccc(C2(c3ccccc3)c3ccsc3-c3c2ccc2c4c(ccc32)C(c2ccccc2)(c2ccccc2)c2ccsc2-4)cc1']","[0, 0, 0, 0, 0, 32, 24, 8, 5, 6, 57, 1, 9, 39, 11, 12, 72]"
FTAZ,IOIC2,-5.43,-3.3200000000000003,-5.41,-3.78,0.667,CF,13.5,DIO,100.0,25,MoOx,ZnO,12.3,12.29,0.9,69.3,"['CCCCCCC(C)CCCC', 'S', 'Cc1cc2cc3sccc3cc2s1', 'Cc1cccs1', 'c1ccsc1', 'Fc1cc2nn(S)nc2cc1F']","['N#CCC#N', 'O=C1CCc2cc(F)c(F)cc21', 'C', 'CCCCCC', 'c1ccc(C2(c3ccccc3)c3ccsc3-c3sc4c(ccc5c4ccc4c6c(sc45)-c4sccc4C6(c4ccccc4)c4ccccc4)c32)cc1']","['CCCCCCC(C)CCCC', 'S', 'Cc1cc2cc3sccc3cc2s1', 'Cc1cccs1', 'c1ccsc1', 'Fc1cc2nn(S)nc2cc1F', '.', 'N#CCC#N', 'O=C1CCc2cc(F)c(F)cc21', 'C', 'CCCCCC', 'c1ccc(C2(c3ccccc3)c3ccsc3-c3sc4c(ccc5c4ccc4c6c(sc45)-c4sccc4C6(c4ccccc4)c4ccccc4)c32)cc1']","[0, 0, 0, 0, 0, 32, 24, 8, 5, 6, 57, 1, 9, 39, 11, 12, 73]"
PBQ-QF,ITIC,-5.34,-3.62,-5.574146341463415,-3.915,1.0,THF,12.0,isopropanol,100.0,160,MoOx,ZnO,8.9,8.9,0.83,62.49,"['CCCCCCCC', 'O', 'CCCCC(C)CC', 'c1ccsc1', 'c1ccccc1', 'Cc1cccs1', 'Cc1cc2cc3sccc3cc2s1', 'Fc1cc2nccnc2cc1F']","['N#CCC#N', 'O=C1CCc2ccccc21', 'C', 'CCCCCC', 'c1ccc(C2(c3ccccc3)c3cc4c(cc3-c3sc5ccsc5c32)C(c2ccccc2)(c2ccccc2)c2c-4sc3ccsc23)cc1']","['CCCCCCCC', 'O', 'CCCCC(C)CC', 'c1ccsc1', 'c1ccccc1', 'Cc1cccs1', 'Cc1cc2cc3sccc3cc2s1', 'Fc1cc2nccnc2cc1F', '.', 'N#CCC#N', 'O=C1CCc2ccccc21', 'C', 'CCCCCC', 'c1ccc(C2(c3ccccc3)c3cc4c(cc3-c3sc5ccsc5c32)C(c2ccccc2)(c2ccccc2)c2c-4sc3ccsc23)cc1']","[0, 0, 0, 20, 2, 3, 6, 56, 5, 8, 75, 1, 9, 10, 11, 12, 14]"
PBQ-4F,ITIC,-5.49,-3.7,-5.574146341463415,-3.915,1.0,THF,12.0,isopropanol,100.0,160,MoOx,ZnO,11.34,11.34,0.95,66.8,"['CCCCCCCC', 'O', 'CCCCC(C)CC', 'Fc1ccsc1', 'c1ccccc1', 'Cc1cccs1', 'c1ccsc1', 'Cc1cc2cc3sccc3cc2s1', 'Fc1cc2nccnc2cc1F']","['N#CCC#N', 'O=C1CCc2ccccc21', 'C', 'CCCCCC', 'c1ccc(C2(c3ccccc3)c3cc4c(cc3-c3sc5ccsc5c32)C(c2ccccc2)(c2ccccc2)c2c-4sc3ccsc23)cc1']","['CCCCCCCC', 'O', 'CCCCC(C)CC', 'Fc1ccsc1', 'c1ccccc1', 'Cc1cccs1', 'c1ccsc1', 'Cc1cc2cc3sccc3cc2s1', 'Fc1cc2nccnc2cc1F', '.', 'N#CCC#N', 'O=C1CCc2ccccc21', 'C', 'CCCCCC', 'c1ccc(C2(c3ccccc3)c3cc4c(cc3-c3sc5ccsc5c32)C(c2ccccc2)(c2ccccc2)c2c-4sc3ccsc23)cc1']","[0, 0, 20, 2, 3, 23, 56, 5, 6, 8, 75, 1, 9, 10, 11, 12, 14]"
PBTA-TF,ITCC,-5.36,-3.4200000000000004,-5.47,-3.76,1.0,CF,16.0,DIO,105.0,25,PEDOT:PSS,PFN-Br,10.4,10.41,1.0,67.0,"['CCCCCCCCCCCCCCCC', 'CCCCCCCCC', 'Fc1ccsc1', 'Cc1cccs1', 'c1ccsc1', 'Fc1cc2nnnc2cc1F', 'Cc1cc2cc3sccc3cc2s1']","['N#CCC#N', 'O=C1CCc2ccsc21', 'C', 'CCCCCC', 'c1ccc(C2(c3ccccc3)c3cc4c(cc3-c3sc5ccsc5c32)C(c2ccccc2)(c2ccccc2)c2c-4sc3ccsc23)cc1']","['CCCCCCCCCCCCCCCC', 'CCCCCCCCC', 'Fc1ccsc1', 'Cc1cccs1', 'c1ccsc1', 'Fc1cc2nnnc2cc1F', 'Cc1cc2cc3sccc3cc2s1', '.', 'N#CCC#N', 'O=C1CCc2ccsc21', 'C', 'CCCCCC', 'c1ccc(C2(c3ccccc3)c3cc4c(cc3-c3sc5ccsc5c32)C(c2ccccc2)(c2ccccc2)c2c-4sc3ccsc23)cc1']","[0, 0, 0, 0, 76, 77, 23, 5, 6, 18, 8, 1, 9, 78, 11, 12, 14]"
PBTA-TF,IT-M,-5.36,-3.4200000000000004,-5.513571428571429,-3.808,1.0,CF,16.0,DIO,98.0,25,PEDOT:PSS,PFN-Br,12.2,12.23,0.97,71.0,"['CCCCCCCCCCCCCCCC', 'CCCCCCCCC', 'Fc1ccsc1', 'Cc1cccs1', 'c1ccsc1', 'Fc1cc2nnnc2cc1F', 'Cc1cc2cc3sccc3cc2s1']","['N#CCC#N', 'Cc1ccc2c(c1)CCC2=O', 'C', 'CCCCCC', 'c1ccc(C2(c3ccccc3)c3cc4c(cc3-c3sc5ccsc5c32)C(c2ccccc2)(c2ccccc2)c2c-4sc3ccsc23)cc1']","['CCCCCCCCCCCCCCCC', 'CCCCCCCCC', 'Fc1ccsc1', 'Cc1cccs1', 'c1ccsc1', 'Fc1cc2nnnc2cc1F', 'Cc1cc2cc3sccc3cc2s1', '.', 'N#CCC#N', 'Cc1ccc2c(c1)CCC2=O', 'C', 'CCCCCC', 'c1ccc(C2(c3ccccc3)c3cc4c(cc3-c3sc5ccsc5c32)C(c2ccccc2)(c2ccccc2)c2c-4sc3ccsc23)cc1']","[0, 0, 0, 0, 76, 77, 23, 5, 6, 18, 8, 1, 9, 15, 11, 12, 14]"
PBTA-TF,IT-M,-5.36,-3.4200000000000004,-5.513571428571429,-3.808,1.0,o-xylene,24.0,PN,112.0,25,PEDOT:PSS,PFN-Br,13.1,13.09,0.97,72.0,"['CCCCCCCCCCCCCCCC', 'CCCCCCCCC', 'Fc1ccsc1', 'Cc1cccs1', 'c1ccsc1', 'Fc1cc2nnnc2cc1F', 'Cc1cc2cc3sccc3cc2s1']","['N#CCC#N', 'Cc1ccc2c(c1)CCC2=O', 'C', 'CCCCCC', 'c1ccc(C2(c3ccccc3)c3cc4c(cc3-c3sc5ccsc5c32)C(c2ccccc2)(c2ccccc2)c2c-4sc3ccsc23)cc1']","['CCCCCCCCCCCCCCCC', 'CCCCCCCCC', 'Fc1ccsc1', 'Cc1cccs1', 'c1ccsc1', 'Fc1cc2nnnc2cc1F', 'Cc1cc2cc3sccc3cc2s1', '.', 'N#CCC#N', 'Cc1ccc2c(c1)CCC2=O', 'C', 'CCCCCC', 'c1ccc(C2(c3ccccc3)c3cc4c(cc3-c3sc5ccsc5c32)C(c2ccccc2)(c2ccccc2)c2c-4sc3ccsc23)cc1']","[0, 0, 0, 0, 76, 77, 23, 5, 6, 18, 8, 1, 9, 15, 11, 12, 14]"
PBDB-T-SF,IT-4F,-5.41,-3.62,-5.66875,-4.060416666666667,1.0,CB,25.0,DIO,100.0,25,MoOx,ZnO,13.1,13.1,0.88,71.3,"['CCCCC(C)CC', 'c1ccsc1', 'Fc1ccsc1', 'O=C1c2cscc2C(=O)c2cscc21', 'c1ccsc1', 'Cc1cc2cc3sccc3cc2s1']","['N#CCC#N', 'O=C1CCc2cc(F)c(F)cc21', 'C', 'CCCCCC', 'c1ccc(C2(c3ccccc3)c3cc4c(cc3-c3sc5ccsc5c32)C(c2ccccc2)(c2ccccc2)c2c-4sc3ccsc23)cc1']","['CCCCC(C)CC', 'c1ccsc1', 'Fc1ccsc1', 'O=C1c2cscc2C(=O)c2cscc21', 'c1ccsc1', 'Cc1cc2cc3sccc3cc2s1', '.', 'N#CCC#N', 'O=C1CCc2cc(F)c(F)cc21', 'C', 'CCCCCC', 'c1ccc(C2(c3ccccc3)c3cc4c(cc3-c3sc5ccsc5c32)C(c2ccccc2)(c2ccccc2)c2c-4sc3ccsc23)cc1']","[0, 0, 0, 0, 0, 3, 6, 23, 29, 6, 8, 1, 9, 39, 11, 12, 14]"
PTB7,SFBRCN,-5.175,-3.435,-5.93,-3.86,0.833,CB,22.0,DIO,100.0,25,MoOx,ZnO,7.34,7.15,0.85,60.7,"['O', 'CCCCC(C)CC', 'C=O', 'Cc1scc2scc(F)c12', 'Cc1cc2cc3sccc3cc2s1']","['CCCCCCCC', 'O', 'CC', 'N#CC(C#N)=c1nc(=O)/c(=C/c2cccc3nsnc23)s1', 'c1ccc2c(c1)-c1ccccc1C21c2ccccc2-c2ccccc21']","['O', 'CCCCC(C)CC', 'C=O', 'Cc1scc2scc(F)c12', 'Cc1cc2cc3sccc3cc2s1', '.', 'CCCCCCCC', 'O', 'CC', 'N#CC(C#N)=c1nc(=O)/c(=C/c2cccc3nsnc23)s1', 'c1ccc2c(c1)-c1ccccc1C21c2ccccc2-c2ccccc21']","[0, 0, 0, 0, 0, 0, 2, 3, 4, 33, 8, 1, 20, 2, 21, 82, 83]"
PBDB-T,ITIC,-5.297714285714285,-3.4170000000000003,-5.574146341463415,-3.915,1.0,CB,20.0,DIO,110.0,100,PEDOT:PSS,PFN-Br,10.6,10.59,0.93,67.0,"['CCCCC(C)CC', 'Cc1cccs1', 'c1ccsc1', 'O=C1c2cscc2C(=O)c2cscc21', 'Cc1cc2cc3sccc3cc2s1']","['N#CCC#N', 'O=C1CCc2ccccc21', 'C', 'CCCCCC', 'c1ccc(C2(c3ccccc3)c3cc4c(cc3-c3sc5ccsc5c32)C(c2ccccc2)(c2ccccc2)c2c-4sc3ccsc23)cc1']","['CCCCC(C)CC', 'Cc1cccs1', 'c1ccsc1', 'O=C1c2cscc2C(=O)c2cscc21', 'Cc1cc2cc3sccc3cc2s1', '.', 'N#CCC#N', 'O=C1CCc2ccccc21', 'C', 'CCCCCC', 'c1ccc(C2(c3ccccc3)c3cc4c(cc3-c3sc5ccsc5c32)C(c2ccccc2)(c2ccccc2)c2c-4sc3ccsc23)cc1']","[0, 0, 0, 0, 0, 0, 3, 5, 6, 29, 8, 1, 9, 10, 11, 12, 14]"
PBDB-T,ITCC,-5.297714285714285,-3.4170000000000003,-5.47,-3.76,1.0,CB,20.0,DIO,110.0,100,PEDOT:PSS,PFN-Br,11.4,11.4,1.01,71.0,"['CCCCC(C)CC', 'Cc1cccs1', 'c1ccsc1', 'O=C1c2cscc2C(=O)c2cscc21', 'Cc1cc2cc3sccc3cc2s1']","['N#CCC#N', 'O=C1CCc2ccsc21', 'C', 'CCCCCC', 'c1ccc(C2(c3ccccc3)c3cc4c(cc3-c3sc5ccsc5c32)C(c2ccccc2)(c2ccccc2)c2c-4sc3ccsc23)cc1']","['CCCCC(C)CC', 'Cc1cccs1', 'c1ccsc1', 'O=C1c2cscc2C(=O)c2cscc21', 'Cc1cc2cc3sccc3cc2s1', '.', 'N#CCC#N', 'O=C1CCc2ccsc21', 'C', 'CCCCCC', 'c1ccc(C2(c3ccccc3)c3cc4c(cc3-c3sc5ccsc5c32)C(c2ccccc2)(c2ccccc2)c2c-4sc3ccsc23)cc1']","[0, 0, 0, 0, 0, 0, 3, 5, 6, 29, 8, 1, 9, 78, 11, 12, 14]"
PBDTTT-E-T,IEIC,-5.09,-3.48,-5.455,-3.8625,0.667,CB,25.0,DIO,105.0,100,PEDOT:PSS,PFN-Br,4.9,4.95,0.9,47.0,"['O', 'CCCCC(C)CC', 'C=O', 'CCCCC(C)CC', 'Cc1scc2sccc12', 'c1ccsc1', 'Cc1cc2cc3sccc3cc2s1']","['N#CCC#N', 'O=C1CCc2ccccc21', 'C', 'CCCCC(C)CC', 'CCCCCC', 'c1ccsc1', 'c1ccc(C2(c3ccccc3)c3cc4c(cc3-c3sccc32)C(c2ccccc2)(c2ccccc2)c2ccsc2-4)cc1']","['O', 'CCCCC(C)CC', 'C=O', 'CCCCC(C)CC', 'Cc1scc2sccc12', 'c1ccsc1', 'Cc1cc2cc3sccc3cc2s1', '.', 'N#CCC#N', 'O=C1CCc2ccccc21', 'C', 'CCCCC(C)CC', 'CCCCCC', 'c1ccsc1', 'c1ccc(C2(c3ccccc3)c3cc4c(cc3-c3sccc32)C(c2ccccc2)(c2ccccc2)c2ccsc2-4)cc1']","[0, 0, 2, 3, 4, 3, 84, 6, 8, 1, 9, 10, 11, 3, 12, 6, 36]"
PBDTTT-E-T,IEICO,-5.09,-3.48,-5.32,-3.95,1.0,CB,20.0,DIO,95.0,100,PEDOT:PSS,PFN-Br,8.4,8.42,0.82,58.0,"['O', 'CCCCC(C)CC', 'C=O', 'CCCCC(C)CC', 'Cc1scc2sccc12', 'c1ccsc1', 'Cc1cc2cc3sccc3cc2s1']","['CCCCC(C)CC', 'O', 'N#CCC#N', 'O=C1CCc2ccccc21', 'C', 'CCCCCC', 'c1ccsc1', 'c1ccc(C2(c3ccccc3)c3cc4c(cc3-c3sccc32)C(c2ccccc2)(c2ccccc2)c2ccsc2-4)cc1']","['O', 'CCCCC(C)CC', 'C=O', 'CCCCC(C)CC', 'Cc1scc2sccc12', 'c1ccsc1', 'Cc1cc2cc3sccc3cc2s1', '.', 'CCCCC(C)CC', 'O', 'N#CCC#N', 'O=C1CCc2ccccc21', 'C', 'CCCCCC', 'c1ccsc1', 'c1ccc(C2(c3ccccc3)c3cc4c(cc3-c3sccc32)C(c2ccccc2)(c2ccccc2)c2ccsc2-4)cc1']","[0, 2, 3, 4, 3, 84, 6, 8, 1, 3, 2, 9, 10, 11, 12, 6, 36]"
PBDB-T,NITI,-5.297714285714285,-3.4170000000000003,-5.68,-3.84,1.0,CB,10.0,_,100.0,25,PEDOT:PSS,PNDIT-F3N,9.49,12.86,0.86,84.0,"['CCCCC(C)CC', 'Cc1cccs1', 'c1ccsc1', 'O=C1c2cscc2C(=O)c2cscc21', 'Cc1cc2cc3sccc3cc2s1']","['N#CCC#N', 'O=C1CCc2cc(F)c(F)cc21', 'C', 'CCCCCCCC', 'c1cc2cscc2s1', 'CCCCC(CC)CC1(CC(CC)CCCC)C2=C(c3ccccc31)C(CC(CC)CCCC)(CC(CC)CCCC)c1ccccc12']","['CCCCC(C)CC', 'Cc1cccs1', 'c1ccsc1', 'O=C1c2cscc2C(=O)c2cscc21', 'Cc1cc2cc3sccc3cc2s1', '.', 'N#CCC#N', 'O=C1CCc2cc(F)c(F)cc21', 'C', 'CCCCCCCC', 'c1cc2cscc2s1', 'CCCCC(CC)CC1(CC(CC)CCCC)C2=C(c3ccccc31)C(CC(CC)CCCC)(CC(CC)CCCC)c1ccccc12']","[0, 0, 0, 0, 0, 3, 5, 6, 29, 8, 1, 9, 39, 11, 20, 86, 87]"
PTB7-Th,IHIC,-5.204782608695651,-3.5391891891891896,-5.45,-3.93,0.667,DCB,20.0,CN,100.0,25,MoOx,ZnO,9.41,7.75,0.744,60.9,"['O', 'CCCCC(C)CC', 'C=O', 'CCCCC(C)CC', 'Cc1scc2scc(F)c12', 'c1ccsc1', 'Cc1cc2cc3sccc3cc2s1']","['N#CCC#N', 'O=C1CCc2ccccc21', 'C', 'CCCCCC', 'c1ccc(C2(c3ccccc3)c3ccsc3-c3sc4c5c(sc4c32)-c2sccc2C5(c2ccccc2)c2ccccc2)cc1']","['O', 'CCCCC(C)CC', 'C=O', 'CCCCC(C)CC', 'Cc1scc2scc(F)c12', 'c1ccsc1', 'Cc1cc2cc3sccc3cc2s1', '.', 'N#CCC#N', 'O=C1CCc2ccccc21', 'C', 'CCCCCC', 'c1ccc(C2(c3ccccc3)c3ccsc3-c3sc4c5c(sc4c32)-c2sccc2C5(c2ccccc2)c2ccccc2)cc1']","[0, 0, 0, 0, 2, 3, 4, 3, 33, 6, 8, 1, 9, 10, 11, 12, 88]"
PTB7-Th,DTPC-IC,-5.204782608695651,-3.5391891891891896,-5.21,-3.97,0.667,DCB,25.0,_,100.0,25,PEDOT:PSS,C60-bissalt,3.12,3.12,0.863,42.4,"['O', 'CCCCC(C)CC', 'C=O', 'CCCCC(C)CC', 'Cc1scc2scc(F)c12', 'c1ccsc1', 'Cc1cc2cc3sccc3cc2s1']","['N#CCC#N', 'O=C1CCc2ccccc21', 'CCCCCCCCC(C)CCCCCC', 'C', 'CCCCCC', 'c1ccc(C2(c3ccccc3)c3ccsc3-c3cc4nc5cc6c7c(ccc8c9ccc2c3c9c4c5c78)C(c2ccccc2)(c2ccccc2)c2ccsc2-6)cc1']","['O', 'CCCCC(C)CC', 'C=O', 'CCCCC(C)CC', 'Cc1scc2scc(F)c12', 'c1ccsc1', 'Cc1cc2cc3sccc3cc2s1', '.', 'N#CCC#N', 'O=C1CCc2ccccc21', 'CCCCCCCCC(C)CCCCCC', 'C', 'CCCCCC', 'c1ccc(C2(c3ccccc3)c3ccsc3-c3cc4nc5cc6c7c(ccc8c9ccc2c3c9c4c5c78)C(c2ccccc2)(c2ccccc2)c2ccsc2-6)cc1']","[0, 0, 0, 2, 3, 4, 3, 33, 6, 8, 1, 9, 10, 16, 11, 12, 93]"
PTB7-Th,DTPC-DFIC,-5.204782608695651,-3.5391891891891896,-5.31,-4.1,0.667,DCB,25.0,DIO,100.0,25,PEDOT:PSS,C60-bissalt,10.21,10.21,0.76,61.3,"['O', 'CCCCC(C)CC', 'C=O', 'CCCCC(C)CC', 'Cc1scc2scc(F)c12', 'c1ccsc1', 'Cc1cc2cc3sccc3cc2s1']","['N#CCC#N', 'O=C1CCc2cc(F)c(F)cc21', 'CCCCCCCCC(C)CCCCCC', 'C', 'CCCCCC', 'c1ccc(C2(c3ccccc3)c3ccsc3-c3cc4nc5cc6c7c(ccc8c9ccc2c3c9c4c5c78)C(c2ccccc2)(c2ccccc2)c2ccsc2-6)cc1']","['O', 'CCCCC(C)CC', 'C=O', 'CCCCC(C)CC', 'Cc1scc2scc(F)c12', 'c1ccsc1', 'Cc1cc2cc3sccc3cc2s1', '.', 'N#CCC#N', 'O=C1CCc2cc(F)c(F)cc21', 'CCCCCCCCC(C)CCCCCC', 'C', 'CCCCCC', 'c1ccc(C2(c3ccccc3)c3ccsc3-c3cc4nc5cc6c7c(ccc8c9ccc2c3c9c4c5c78)C(c2ccccc2)(c2ccccc2)c2ccsc2-6)cc1']","[0, 0, 0, 2, 3, 4, 3, 33, 6, 8, 1, 9, 39, 16, 11, 12, 93]"
P3HT,MPU1,-5.057777777777777,-2.989444444444445,-5.81,-3.99,1.0,CF,16.0,DIO,90.0,40,PEDOT:PSS,PFN,1.14,1.13,0.64,42.0,"['CCCCCC', 'Cc1cccs1', 'Cc1cccs1', 'c1ccsc1']","['CC', 'O=C1CSC(=S)N1', 'CCCCC(C)CC', 'C', 'c1ccsc1', 'O=C1NCC2C(=O)NCC12']","['CCCCCC', 'Cc1cccs1', 'Cc1cccs1', 'c1ccsc1', '.', 'CC', 'O=C1CSC(=S)N1', 'CCCCC(C)CC', 'C', 'c1ccsc1', 'O=C1NCC2C(=O)NCC12']","[0, 0, 0, 0, 0, 0, 12, 5, 5, 6, 1, 21, 69, 3, 11, 6, 95]"
P_dFBT-DTS,MPU1,-5.31,-3.33,-5.81,-3.99,1.0,CF,16.0,DIO,90.0,40,PEDOT:PSS,PFN,4.17,4.17,1.04,48.0,"['CCCCCC', 'Cc1c(F)ccc2nnnc12', 'CCCCCCCC[Si]1(CCCCCCCC)c2ccsc2-c2sc(C)cc21', 'CCCCCCCC[Si]1(CCCCCCCC)c2ccsc2-c2sccc21', 'Fc1ccc2nnnc2c1']","['CC', 'O=C1CSC(=S)N1', 'CCCCC(C)CC', 'C', 'c1ccsc1', 'O=C1NCC2C(=O)NCC12']","['CCCCCC', 'Cc1c(F)ccc2nnnc12', 'CCCCCCCC[Si]1(CCCCCCCC)c2ccsc2-c2sc(C)cc21', 'CCCCCCCC[Si]1(CCCCCCCC)c2ccsc2-c2sccc21', 'Fc1ccc2nnnc2c1', '.', 'CC', 'O=C1CSC(=S)N1', 'CCCCC(C)CC', 'C', 'c1ccsc1', 'O=C1NCC2C(=O)NCC12']","[0, 0, 0, 0, 0, 12, 96, 97, 98, 99, 1, 21, 69, 3, 11, 6, 95]"
