Repository: aspuru-guzik-group/Beyond-Molecular-Structure-ML-for-OPV-Materials-Devices

File: ml_for_opvs/data/input_representation/OPV_Min/BRICS/processed_brics_frag_full/KFold/input_train_3.csv (part 2 of 5)
Donor,Acceptor,HOMO_D_eV,LUMO_D_eV,HOMO_A_eV,LUMO_A_eV,D_A_ratio_m_m,solvent,total_solids_conc_mg_mL,solvent_additive,active_layer_thickness_nm,annealing_temperature,hole_contact_layer,electron_contact_layer,PCE_percent,calc_PCE_percent,Voc_V,FF_percent,Donor_BRICS,Acceptor_BRICS,DA_pair_BRICS,DA_tokenized_BRICS
PBDB-T,IDT-BC6,-5.297714285714285,-3.4170000000000003,-5.55,-3.83,1.0,o-DCB,8.0,_,100.0,25,MoOx,ZnO,2.3,2.28,0.92,44.0,"['CCCCC(C)CC', 'Cc1cccs1', 'c1ccsc1', 'O=C1c2cscc2C(=O)c2cscc21', 'Cc1cc2cc3sccc3cc2s1']","['N#CCC#N', 'O=C1CCc2ccccc21', 'C', 'CCCCCC', 'c1ccccc1', 'c1ccc(C2(c3ccccc3)c3cc4c(cc3-c3sccc32)C(c2ccccc2)(c2ccccc2)c2ccsc2-4)cc1']","['CCCCC(C)CC', 'Cc1cccs1', 'c1ccsc1', 'O=C1c2cscc2C(=O)c2cscc21', 'Cc1cc2cc3sccc3cc2s1', '.', 'N#CCC#N', 'O=C1CCc2ccccc21', 'C', 'CCCCCC', 'c1ccccc1', 'c1ccc(C2(c3ccccc3)c3cc4c(cc3-c3sccc32)C(c2ccccc2)(c2ccccc2)c2ccsc2-4)cc1']","[0, 0, 0, 0, 0, 3, 5, 6, 29, 8, 1, 9, 10, 11, 12, 56, 36]"
PBDB-T,IDT-BOC6,-5.297714285714285,-3.4170000000000003,-5.51,-3.78,1.0,o-DCB,8.0,DIO,100.0,25,MoOx,ZnO,9.6,9.56,1.01,54.0,"['CCCCC(C)CC', 'Cc1cccs1', 'c1ccsc1', 'O=C1c2cscc2C(=O)c2cscc21', 'Cc1cc2cc3sccc3cc2s1']","['CCCCCC', 'O', 'N#CCC#N', 'O=C1CCc2ccccc21', 'C', 'CCCCCC', 'c1ccccc1', 'c1ccc(C2(c3ccccc3)c3cc4c(cc3-c3sccc32)C(c2ccccc2)(c2ccccc2)c2ccsc2-4)cc1']","['CCCCC(C)CC', 'Cc1cccs1', 'c1ccsc1', 'O=C1c2cscc2C(=O)c2cscc21', 'Cc1cc2cc3sccc3cc2s1', '.', 'CCCCCC', 'O', 'N#CCC#N', 'O=C1CCc2ccccc21', 'C', 'CCCCCC', 'c1ccccc1', 'c1ccc(C2(c3ccccc3)c3cc4c(cc3-c3sccc32)C(c2ccccc2)(c2ccccc2)c2ccsc2-4)cc1']","[0, 0, 0, 3, 5, 6, 29, 8, 1, 12, 2, 9, 10, 11, 12, 56, 36]"
PTB7-Th,FOIC,-5.204782608695651,-3.5391891891891896,-5.36,-3.92,0.667,CF,10.0,_,80.0,25,MoOx,ZnO,12.0,11.97,0.743,67.1,"['O', 'CCCCC(C)CC', 'C=O', 'CCCCC(C)CC', 'Cc1scc2scc(F)c12', 'c1ccsc1', 'Cc1cc2cc3sccc3cc2s1']","['N#CCC#N', 'O=C1CCc2ccc(F)cc21', 'C', 'CCCCCC', 'c1ccc(C2(c3ccccc3)c3c(sc4ccsc34)-c3sc4c5c(sc4c32)-c2sc3ccsc3c2C5(c2ccccc2)c2ccccc2)cc1']","['O', 'CCCCC(C)CC', 'C=O', 'CCCCC(C)CC', 'Cc1scc2scc(F)c12', 'c1ccsc1', 'Cc1cc2cc3sccc3cc2s1', '.', 'N#CCC#N', 'O=C1CCc2ccc(F)cc21', 'C', 'CCCCCC', 'c1ccc(C2(c3ccccc3)c3c(sc4ccsc34)-c3sc4c5c(sc4c32)-c2sc3ccsc3c2C5(c2ccccc2)c2ccccc2)cc1']","[0, 0, 0, 0, 2, 3, 4, 3, 33, 6, 8, 1, 9, 60, 11, 12, 13]"
P3HT,ATT-3,-5.057777777777777,-2.989444444444445,-5.32,-3.4,1.25,CF,16.2,_,70.0,130,PEDOT:PSS,Ca,6.26,6.28,0.927,62.0,"['CCCCCC', 'Cc1cccs1', 'Cc1cccs1', 'c1ccsc1']","['O', 'CCCCCCCC', 'C=O', 'CC', 'O=C1CSC(=S)N1', 'C', 'CCCCCC', 'c1cc2cscc2s1', 'c1ccc(C2(c3ccccc3)c3cc4c(cc3-c3sccc32)C(c2ccccc2)(c2ccccc2)c2ccsc2-4)cc1']","['CCCCCC', 'Cc1cccs1', 'Cc1cccs1', 'c1ccsc1', '.', 'O', 'CCCCCCCC', 'C=O', 'CC', 'O=C1CSC(=S)N1', 'C', 'CCCCCC', 'c1cc2cscc2s1', 'c1ccc(C2(c3ccccc3)c3cc4c(cc3-c3sccc32)C(c2ccccc2)(c2ccccc2)c2ccsc2-4)cc1']","[0, 0, 0, 12, 5, 5, 6, 1, 2, 20, 4, 21, 69, 11, 12, 86, 36]"
PBDB-T,IT-O1,-5.297714285714285,-3.4170000000000003,-5.38,-3.33,1.0,CB,10.0,_,101.0,130,PEDOT:PSS,PFN-Br,11.6,11.62,0.93,72.0,"['CCCCC(C)CC', 'Cc1cccs1', 'c1ccsc1', 'O=C1c2cscc2C(=O)c2cscc21', 'Cc1cc2cc3sccc3cc2s1']","['CO', 'N#CCC#N', 'O=C1CCc2ccccc21', 'C', 'CCCCCC', 'c1ccc(C2(c3ccccc3)c3cc4c(cc3-c3sc5ccsc5c32)C(c2ccccc2)(c2ccccc2)c2c-4sc3ccsc23)cc1']","['CCCCC(C)CC', 'Cc1cccs1', 'c1ccsc1', 'O=C1c2cscc2C(=O)c2cscc21', 'Cc1cc2cc3sccc3cc2s1', '.', 'CO', 'N#CCC#N', 'O=C1CCc2ccccc21', 'C', 'CCCCCC', 'c1ccc(C2(c3ccccc3)c3cc4c(cc3-c3sc5ccsc5c32)C(c2ccccc2)(c2ccccc2)c2c-4sc3ccsc23)cc1']","[0, 0, 0, 0, 0, 3, 5, 6, 29, 8, 1, 61, 9, 10, 11, 12, 14]"
PBDB-T,IT-O2,-5.297714285714285,-3.4170000000000003,-5.37,-3.31,1.0,CB,10.0,_,94.0,130,PEDOT:PSS,PFN-Br,9.3,9.31,0.97,62.6,"['CCCCC(C)CC', 'Cc1cccs1', 'c1ccsc1', 'O=C1c2cscc2C(=O)c2cscc21', 'Cc1cc2cc3sccc3cc2s1']","['CC', 'O', 'N#CCC#N', 'O=C1CCc2ccccc21', 'C', 'CCCCCC', 'c1ccc(C2(c3ccccc3)c3cc4c(cc3-c3sc5ccsc5c32)C(c2ccccc2)(c2ccccc2)c2c-4sc3ccsc23)cc1']","['CCCCC(C)CC', 'Cc1cccs1', 'c1ccsc1', 'O=C1c2cscc2C(=O)c2cscc21', 'Cc1cc2cc3sccc3cc2s1', '.', 'CC', 'O', 'N#CCC#N', 'O=C1CCc2ccccc21', 'C', 'CCCCCC', 'c1ccc(C2(c3ccccc3)c3cc4c(cc3-c3sc5ccsc5c32)C(c2ccccc2)(c2ccccc2)c2c-4sc3ccsc23)cc1']","[0, 0, 0, 0, 3, 5, 6, 29, 8, 1, 21, 2, 9, 10, 11, 12, 14]"
PBDB-T,IT-O3,-5.297714285714285,-3.4170000000000003,-5.36,-3.31,1.0,CB,10.0,_,90.0,130,PEDOT:PSS,PFN-Br,4.9,4.94,0.98,51.4,"['CCCCC(C)CC', 'Cc1cccs1', 'c1ccsc1', 'O=C1c2cscc2C(=O)c2cscc21', 'Cc1cc2cc3sccc3cc2s1']","['CCC', 'O', 'N#CCC#N', 'O=C1CCc2ccccc21', 'C', 'CCCCCC', 'c1ccc(C2(c3ccccc3)c3cc4c(cc3-c3sc5ccsc5c32)C(c2ccccc2)(c2ccccc2)c2c-4sc3ccsc23)cc1']","['CCCCC(C)CC', 'Cc1cccs1', 'c1ccsc1', 'O=C1c2cscc2C(=O)c2cscc21', 'Cc1cc2cc3sccc3cc2s1', '.', 'CCC', 'O', 'N#CCC#N', 'O=C1CCc2ccccc21', 'C', 'CCCCCC', 'c1ccc(C2(c3ccccc3)c3cc4c(cc3-c3sc5ccsc5c32)C(c2ccccc2)(c2ccccc2)c2c-4sc3ccsc23)cc1']","[0, 0, 0, 0, 3, 5, 6, 29, 8, 1, 100, 2, 9, 10, 11, 12, 14]"
PBDB-T,IT-O4,-5.297714285714285,-3.4170000000000003,-5.35,-3.3,1.0,CB,10.0,_,89.0,130,PEDOT:PSS,PFN-Br,4.2,4.17,0.95,47.9,"['CCCCC(C)CC', 'Cc1cccs1', 'c1ccsc1', 'O=C1c2cscc2C(=O)c2cscc21', 'Cc1cc2cc3sccc3cc2s1']","['CCCC', 'O', 'N#CCC#N', 'O=C1CCc2ccccc21', 'C', 'CCCCCC', 'c1ccc(C2(c3ccccc3)c3cc4c(cc3-c3sc5ccsc5c32)C(c2ccccc2)(c2ccccc2)c2c-4sc3ccsc23)cc1']","['CCCCC(C)CC', 'Cc1cccs1', 'c1ccsc1', 'O=C1c2cscc2C(=O)c2cscc21', 'Cc1cc2cc3sccc3cc2s1', '.', 'CCCC', 'O', 'N#CCC#N', 'O=C1CCc2ccccc21', 'C', 'CCCCCC', 'c1ccc(C2(c3ccccc3)c3cc4c(cc3-c3sc5ccsc5c32)C(c2ccccc2)(c2ccccc2)c2c-4sc3ccsc23)cc1']","[0, 0, 0, 0, 3, 5, 6, 29, 8, 1, 101, 2, 9, 10, 11, 12, 14]"
PBDB-T,NFBDT,-5.297714285714285,-3.4170000000000003,-5.400000000000001,-3.83,1.25,CF,9.0,_,100.0,25,PEDOT:PSS,PDIN,10.15,9.93,0.863,66.3,"['CCCCC(C)CC', 'Cc1cccs1', 'c1ccsc1', 'O=C1c2cscc2C(=O)c2cscc21', 'Cc1cc2cc3sccc3cc2s1']","['N#CCC#N', 'O=C1CCc2ccccc21', 'C', 'CCCCCC', 'c1ccc(C2(c3ccccc3)c3ccsc3-c3sc4cc5c6c(sc5cc4c32)-c2sccc2C6(c2ccccc2)c2ccccc2)cc1']","['CCCCC(C)CC', 'Cc1cccs1', 'c1ccsc1', 'O=C1c2cscc2C(=O)c2cscc21', 'Cc1cc2cc3sccc3cc2s1', '.', 'N#CCC#N', 'O=C1CCc2ccccc21', 'C', 'CCCCCC', 'c1ccc(C2(c3ccccc3)c3ccsc3-c3sc4cc5c6c(sc5cc4c32)-c2sccc2C6(c2ccccc2)c2ccccc2)cc1']","[0, 0, 0, 0, 0, 0, 3, 5, 6, 29, 8, 1, 9, 10, 11, 12, 27]"
PBDB-T,NCBDT,-5.297714285714285,-3.4170000000000003,-5.36,-3.89,1.25,CF,9.0,_,100.0,25,PEDOT:PSS,PDINO,11.62,11.57,0.835,70.2,"['CCCCC(C)CC', 'Cc1cccs1', 'c1ccsc1', 'O=C1c2cscc2C(=O)c2cscc21', 'Cc1cc2cc3sccc3cc2s1']","['N#CCC#N', 'O=C1CCc2ccc(F)cc21', 'C', 'CCCCCCCC', 'CCCCCC', 'c1ccc(C2(c3ccccc3)c3ccsc3-c3sc4cc5c6c(sc5cc4c32)-c2sccc2C6(c2ccccc2)c2ccccc2)cc1']","['CCCCC(C)CC', 'Cc1cccs1', 'c1ccsc1', 'O=C1c2cscc2C(=O)c2cscc21', 'Cc1cc2cc3sccc3cc2s1', '.', 'N#CCC#N', 'O=C1CCc2ccc(F)cc21', 'C', 'CCCCCCCC', 'CCCCCC', 'c1ccc(C2(c3ccccc3)c3ccsc3-c3sc4cc5c6c(sc5cc4c32)-c2sccc2C6(c2ccccc2)c2ccccc2)cc1']","[0, 0, 0, 0, 0, 3, 5, 6, 29, 8, 1, 9, 60, 11, 20, 12, 27]"
PBDB-T,NFBDT,-5.297714285714285,-3.4170000000000003,-5.400000000000001,-3.83,1.25,CF,9.0,_,100.0,25,PEDOT:PSS,PDINO,10.42,10.41,0.868,67.2,"['CCCCC(C)CC', 'Cc1cccs1', 'c1ccsc1', 'O=C1c2cscc2C(=O)c2cscc21', 'Cc1cc2cc3sccc3cc2s1']","['N#CCC#N', 'O=C1CCc2ccccc21', 'C', 'CCCCCC', 'c1ccc(C2(c3ccccc3)c3ccsc3-c3sc4cc5c6c(sc5cc4c32)-c2sccc2C6(c2ccccc2)c2ccccc2)cc1']","['CCCCC(C)CC', 'Cc1cccs1', 'c1ccsc1', 'O=C1c2cscc2C(=O)c2cscc21', 'Cc1cc2cc3sccc3cc2s1', '.', 'N#CCC#N', 'O=C1CCc2ccccc21', 'C', 'CCCCCC', 'c1ccc(C2(c3ccccc3)c3ccsc3-c3sc4cc5c6c(sc5cc4c32)-c2sccc2C6(c2ccccc2)c2ccccc2)cc1']","[0, 0, 0, 0, 0, 0, 3, 5, 6, 29, 8, 1, 9, 10, 11, 12, 27]"
J71,ZITI-4F,-5.353333333333333,-3.4318181818181825,-5.66,-3.81,1.0,CF,18.0,_,110.0,120,PEDOT:PSS,PNDIT-F3N,13.18,13.17,0.85,72.76,"['CCCCCCCCC(C)CCCCCC', 'Cc1cccs1', 'CCC[Si](CCC)(CCC)c1cccs1', 'c1ccsc1', 'Fc1cc2nnnc2cc1F', 'Cc1cc2cc3sccc3cc2s1']","['CCCCCCC(C)CCCC', 'N#CCC#N', 'O=C1CCc2cc(F)c(F)cc21', 'C', 'SC1(S)C2=C(c3cc4c(cc31)-c1sccc1C4)C(S)(S)c1cc3c(cc12)Cc1ccsc1-3']","['CCCCCCCCC(C)CCCCCC', 'Cc1cccs1', 'CCC[Si](CCC)(CCC)c1cccs1', 'c1ccsc1', 'Fc1cc2nnnc2cc1F', 'Cc1cc2cc3sccc3cc2s1', '.', 'CCCCCCC(C)CCCC', 'N#CCC#N', 'O=C1CCc2cc(F)c(F)cc21', 'C', 'SC1(S)C2=C(c3cc4c(cc31)-c1sccc1C4)C(S)(S)c1cc3c(cc12)Cc1ccsc1-3']","[0, 0, 0, 0, 0, 16, 5, 17, 6, 18, 8, 1, 32, 9, 39, 11, 106]"
P3HT,O-IDTBR,-5.057777777777777,-2.989444444444445,-5.535,-3.74,1.0,CB,24.0,_,75.0,130,MoOx,ZnO,6.3,6.0,0.72,60.0,"['CCCCCC', 'Cc1cccs1', 'Cc1cccs1', 'c1ccsc1']","['CC', 'O=C1CSC(=S)N1', 'C', 'c1ccc2nsnc2c1', 'CCCCCCCCC1(CCCCCCCC)c2cc3c(cc2-c2sccc21)C(CCCCCCCC)(CCCCCCCC)c1ccsc1-3']","['CCCCCC', 'Cc1cccs1', 'Cc1cccs1', 'c1ccsc1', '.', 'CC', 'O=C1CSC(=S)N1', 'C', 'c1ccc2nsnc2c1', 'CCCCCCCCC1(CCCCCCCC)c2cc3c(cc2-c2sccc21)C(CCCCCCCC)(CCCCCCCC)c1ccsc1-3']","[0, 0, 0, 0, 0, 0, 0, 12, 5, 5, 6, 1, 21, 69, 11, 34, 110]"
P3HT,EH-IDTBR,-5.057777777777777,-2.989444444444445,-5.58,-3.9,1.0,CB,24.0,_,75.0,130,MoOx,ZnO,6.0,5.7,0.76,62.0,"['CCCCCC', 'Cc1cccs1', 'Cc1cccs1', 'c1ccsc1']","['CC', 'O=C1CSC(=S)N1', 'C', 'c1ccc2nsnc2c1', 'CCCCC(CC)CC1(CC(CC)CCCC)c2cc3c(cc2-c2sccc21)C(CC(CC)CCCC)(CC(CC)CCCC)c1ccsc1-3']","['CCCCCC', 'Cc1cccs1', 'Cc1cccs1', 'c1ccsc1', '.', 'CC', 'O=C1CSC(=S)N1', 'C', 'c1ccc2nsnc2c1', 'CCCCC(CC)CC1(CC(CC)CCCC)c2cc3c(cc2-c2sccc21)C(CC(CC)CCCC)(CC(CC)CCCC)c1ccsc1-3']","[0, 0, 0, 0, 0, 0, 0, 12, 5, 5, 6, 1, 21, 69, 11, 34, 111]"
P3HT,FBR,-5.057777777777777,-2.989444444444445,-5.786666666666666,-3.673333333333333,1.0,CF:DCB (80:20),16.0,_,80.0,110,MoO3,ZnO,4.11,4.11,0.82,63.0,"['CCCCCC', 'Cc1cccs1', 'Cc1cccs1', 'c1ccsc1']","['CC', 'O=C1CSC(=S)N1', 'C', 'c1ccc2nsnc2c1', 'CCCCCCCCC1(CCCCCCCC)c2ccccc2-c2ccccc21']","['CCCCCC', 'Cc1cccs1', 'Cc1cccs1', 'c1ccsc1', '.', 'CC', 'O=C1CSC(=S)N1', 'C', 'c1ccc2nsnc2c1', 'CCCCCCCCC1(CCCCCCCC)c2ccccc2-c2ccccc21']","[0, 0, 0, 0, 0, 0, 0, 12, 5, 5, 6, 1, 21, 69, 11, 34, 70]"
PBDB-T,IDTCN,-5.297714285714285,-3.4170000000000003,-5.890000000000001,-3.93,1.0,CB,20.0,DIO,100.0,110,MoOx,ZnO,6.4,6.4,0.85,62.48,"['CCCCC(C)CC', 'Cc1cccs1', 'c1ccsc1', 'O=C1c2cscc2C(=O)c2cscc21', 'Cc1cc2cc3sccc3cc2s1']","['N#CCC#N', 'O=C1CCc2cscc21', 'C', 'CCCCCC', 'c1ccc(C2(c3ccccc3)c3cc4c(cc3-c3sccc32)C(c2ccccc2)(c2ccccc2)c2ccsc2-4)cc1']","['CCCCC(C)CC', 'Cc1cccs1', 'c1ccsc1', 'O=C1c2cscc2C(=O)c2cscc21', 'Cc1cc2cc3sccc3cc2s1', '.', 'N#CCC#N', 'O=C1CCc2cscc21', 'C', 'CCCCCC', 'c1ccc(C2(c3ccccc3)c3cc4c(cc3-c3sccc32)C(c2ccccc2)(c2ccccc2)c2ccsc2-4)cc1']","[0, 0, 0, 0, 0, 0, 3, 5, 6, 29, 8, 1, 9, 40, 11, 12, 36]"
P3HT,NAI-FN-NAI(BO),-5.057777777777777,-2.989444444444445,-6.07,-3.96,1.0,CB,20.0,_,95.0,25,PEDOT:PSS,LiF,3.8,3.93,0.9,47.0,"['CCCCCC', 'Cc1cccs1', 'Cc1cccs1', 'c1ccsc1']","['CCCCCCC(C)CCCC', 'O=C1c2cccc3cccc(c23)C(=O)N1S', 'c1ccsc1', 'O=C1c2ccccc2-c2ccccc21']","['CCCCCC', 'Cc1cccs1', 'Cc1cccs1', 'c1ccsc1', '.', 'CCCCCCC(C)CCCC', 'O=C1c2cccc3cccc(c23)C(=O)N1S', 'c1ccsc1', 'O=C1c2ccccc2-c2ccccc21']","[0, 0, 0, 0, 0, 0, 0, 0, 12, 5, 5, 6, 1, 32, 112, 6, 113]"
P3HT,NAI-FN-NAI(DT),-5.057777777777777,-2.989444444444445,-6.09,-3.97,1.0,CB,20.0,_,95.0,25,PEDOT:PSS,LiF,0.75,0.79,0.89,35.0,"['CCCCCC', 'Cc1cccs1', 'Cc1cccs1', 'c1ccsc1']","['CCCCCCCCCCCCC(C)CCCCCCCCCC', 'O=C1NC(=O)c2cccc3cccc1c23', 'c1ccsc1', 'O=C1c2ccccc2-c2ccccc21']","['CCCCCC', 'Cc1cccs1', 'Cc1cccs1', 'c1ccsc1', '.', 'CCCCCCCCCCCCC(C)CCCCCCCCCC', 'O=C1NC(=O)c2cccc3cccc1c23', 'c1ccsc1', 'O=C1c2ccccc2-c2ccccc21']","[0, 0, 0, 0, 0, 0, 0, 0, 12, 5, 5, 6, 1, 114, 80, 6, 113]"
P3HT,PI-FN-PI(DT),-5.057777777777777,-2.989444444444445,-6.02,-3.92,1.0,CB,20.0,_,95.0,25,PEDOT:PSS,LiF,2.2,2.16,0.91,48.0,"['CCCCCC', 'Cc1cccs1', 'Cc1cccs1', 'c1ccsc1']","['CCCCCCCCCCCCC(C)CCCCCCCCCC', 'O=C1NC(=O)c2ccccc21', 'c1ccsc1', 'O=C1c2ccccc2-c2ccccc21']","['CCCCCC', 'Cc1cccs1', 'Cc1cccs1', 'c1ccsc1', '.', 'CCCCCCCCCCCCC(C)CCCCCCCCCC', 'O=C1NC(=O)c2ccccc21', 'c1ccsc1', 'O=C1c2ccccc2-c2ccccc21']","[0, 0, 0, 0, 0, 0, 0, 0, 12, 5, 5, 6, 1, 114, 115, 6, 113]"
PTzBI,ITIC,-5.34,-3.46,-5.574146341463415,-3.915,1.0,CB,20.0,DBE,95.0,130,PEDOT:PSS,PFN-Br,10.24,10.24,0.87,64.34,"['CCCCCCCC', 'CCCCC(C)CC', 'c1ccsc1', 'Cc1cccs1', 'O=C1NC(=O)c2cc3nnnc3cc21', 'Cc1cc2cc3sccc3cc2s1']","['N#CCC#N', 'O=C1CCc2ccccc21', 'C', 'CCCCCC', 'c1ccc(C2(c3ccccc3)c3cc4c(cc3-c3sc5ccsc5c32)C(c2ccccc2)(c2ccccc2)c2c-4sc3ccsc23)cc1']","['CCCCCCCC', 'CCCCC(C)CC', 'c1ccsc1', 'Cc1cccs1', 'O=C1NC(=O)c2cc3nnnc3cc21', 'Cc1cc2cc3sccc3cc2s1', '.', 'N#CCC#N', 'O=C1CCc2ccccc21', 'C', 'CCCCCC', 'c1ccc(C2(c3ccccc3)c3cc4c(cc3-c3sc5ccsc5c32)C(c2ccccc2)(c2ccccc2)c2c-4sc3ccsc23)cc1']","[0, 0, 0, 0, 0, 20, 3, 6, 5, 116, 8, 1, 9, 10, 11, 12, 14]"
P3HT,NAI-FN-NAI(HD),-5.057777777777777,-2.989444444444445,-6.06,-3.98,1.0,CB,20.0,_,95.0,25,PEDOT:PSS,LiF,2.8,2.86,0.88,43.0,"['CCCCCC', 'Cc1cccs1', 'Cc1cccs1', 'c1ccsc1']","['CCCCCCCCC(C)CCCCCC', 'O=C1NC(=O)c2cccc3cccc1c23', 'c1ccsc1', 'O=C1c2ccccc2-c2ccccc21']","['CCCCCC', 'Cc1cccs1', 'Cc1cccs1', 'c1ccsc1', '.', 'CCCCCCCCC(C)CCCCCC', 'O=C1NC(=O)c2cccc3cccc1c23', 'c1ccsc1', 'O=C1c2ccccc2-c2ccccc21']","[0, 0, 0, 0, 0, 0, 0, 0, 12, 5, 5, 6, 1, 16, 80, 6, 113]"
P3HT,NAI-FCN-NAI(BO),-5.057777777777777,-2.989444444444445,-6.14,-4.21,1.0,CB,20.0,_,95.0,25,PEDOT:PSS,LiF,0.8,0.74,0.58,39.0,"['CCCCCC', 'Cc1cccs1', 'Cc1cccs1', 'c1ccsc1']","['CCCCCCC(C)CCCC', 'N#CCC#N', 'O=C1c2cccc3cccc(c23)C(=O)N1S', 'c1ccsc1', 'c1ccc2c(c1)Cc1ccccc1-2']","['CCCCCC', 'Cc1cccs1', 'Cc1cccs1', 'c1ccsc1', '.', 'CCCCCCC(C)CCCC', 'N#CCC#N', 'O=C1c2cccc3cccc(c23)C(=O)N1S', 'c1ccsc1', 'c1ccc2c(c1)Cc1ccccc1-2']","[0, 0, 0, 0, 0, 0, 0, 12, 5, 5, 6, 1, 32, 9, 112, 6, 117]"
FTAZ,INIC,-5.43,-3.3200000000000003,-5.45,-3.88,0.667,CF,12.5,DIO,100.0,25,MoOx,ZnO,7.7,7.49,0.957,57.9,"['CCCCCCC(C)CCCC', 'S', 'Cc1cc2cc3sccc3cc2s1', 'Cc1cccs1', 'c1ccsc1', 'Fc1cc2nn(S)nc2cc1F']","['N#CCC#N', 'O=C1CCc2ccccc21', 'C', 'CCCCCC', 'c1ccc(C2(c3ccccc3)c3cc4c(cc3-c3sc5c(sc6ccsc65)c32)C(c2ccccc2)(c2ccccc2)c2c-4sc3c2sc2ccsc23)cc1']","['CCCCCCC(C)CCCC', 'S', 'Cc1cc2cc3sccc3cc2s1', 'Cc1cccs1', 'c1ccsc1', 'Fc1cc2nn(S)nc2cc1F', '.', 'N#CCC#N', 'O=C1CCc2ccccc21', 'C', 'CCCCCC', 'c1ccc(C2(c3ccccc3)c3cc4c(cc3-c3sc5c(sc6ccsc65)c32)C(c2ccccc2)(c2ccccc2)c2c-4sc3c2sc2ccsc23)cc1']","[0, 0, 0, 0, 0, 32, 24, 8, 5, 6, 57, 1, 9, 10, 11, 12, 118]"
FTAZ,INIC3,-5.43,-3.3200000000000003,-5.52,-4.02,0.667,CF,12.5,DIO,100.0,25,MoOx,ZnO,11.5,11.23,0.857,67.4,"['CCCCCCC(C)CCCC', 'S', 'Cc1cc2cc3sccc3cc2s1', 'Cc1cccs1', 'c1ccsc1', 'Fc1cc2nn(S)nc2cc1F']","['N#CCC#N', 'O=C1CCc2cc(F)c(F)cc21', 'C', 'CCCCCC', 'c1ccc(C2(c3ccccc3)c3cc4c(cc3-c3sc5c(sc6ccsc65)c32)C(c2ccccc2)(c2ccccc2)c2c-4sc3c2sc2ccsc23)cc1']","['CCCCCCC(C)CCCC', 'S', 'Cc1cc2cc3sccc3cc2s1', 'Cc1cccs1', 'c1ccsc1', 'Fc1cc2nn(S)nc2cc1F', '.', 'N#CCC#N', 'O=C1CCc2cc(F)c(F)cc21', 'C', 'CCCCCC', 'c1ccc(C2(c3ccccc3)c3cc4c(cc3-c3sc5c(sc6ccsc65)c32)C(c2ccccc2)(c2ccccc2)c2c-4sc3c2sc2ccsc23)cc1']","[0, 0, 0, 0, 0, 32, 24, 8, 5, 6, 57, 1, 9, 39, 11, 12, 118]"
PBDTTT-C-T,DC-IDT2T,-5.128,-3.268,-5.43,-3.85,1.2,o-DCB:CF (6.667:1),20.0,_,70.0,25,PEDOT:PSS,Ca,3.93,3.92,0.9,52.3,"['CCCCC(CC)CC=O', 'CCCCC(C)CC', 'Cc1scc2sccc12', 'c1ccsc1', 'Cc1cc2cc3sccc3cc2s1']","['N#CCC#N', 'O=C1CCc2ccccc21', 'C', 'CCCCCC', 'c1ccsc1', 'c1ccc(C2(c3ccccc3)c3cc4c(cc3-c3sccc32)C(c2ccccc2)(c2ccccc2)c2ccsc2-4)cc1']","['CCCCC(CC)CC=O', 'CCCCC(C)CC', 'Cc1scc2sccc12', 'c1ccsc1', 'Cc1cc2cc3sccc3cc2s1', '.', 'N#CCC#N', 'O=C1CCc2ccccc21', 'C', 'CCCCCC', 'c1ccsc1', 'c1ccc(C2(c3ccccc3)c3cc4c(cc3-c3sccc32)C(c2ccccc2)(c2ccccc2)c2ccsc2-4)cc1']","[0, 0, 0, 0, 0, 85, 3, 84, 6, 8, 1, 9, 10, 11, 12, 6, 36]"
Pff4TBT-2DT,FBR,-5.34,-3.7,-5.786666666666666,-3.673333333333333,1.0,CB,20.0,_,120.0,25,MoOx,ZnO,7.8,7.86,1.12,61.0,"['CCCCCCCCCCCCC(C)CCCCCCCCCC', 'CCCCCCCCCCCCC(C)CCCCCCCCCC', 'Cc1cccs1', 'Cc1cccs1', 'c1ccsc1', 'c1ccsc1', 'Fc1cc2nsnc2cc1F']","['CC', 'O=C1CSC(=S)N1', 'C', 'c1ccc2nsnc2c1', 'CCCCCCCCC1(CCCCCCCC)c2ccccc2-c2ccccc21']","['CCCCCCCCCCCCC(C)CCCCCCCCCC', 'CCCCCCCCCCCCC(C)CCCCCCCCCC', 'Cc1cccs1', 'Cc1cccs1', 'c1ccsc1', 'c1ccsc1', 'Fc1cc2nsnc2cc1F', '.', 'CC', 'O=C1CSC(=S)N1', 'C', 'c1ccc2nsnc2c1', 'CCCCCCCCC1(CCCCCCCC)c2ccccc2-c2ccccc21']","[0, 0, 0, 0, 114, 114, 5, 5, 6, 6, 52, 1, 21, 69, 11, 34, 70]"
Pff4TBT-2DT,FTTB,-5.34,-3.7,-5.65,-3.62,1.0,CB,20.0,_,120.0,25,MoOx,ZnO,5.0,4.87,1.05,45.0,"['CCCCCCCCCCCCC(C)CCCCCCCCCC', 'CCCCCCCCCCCCC(C)CCCCCCCCCC', 'Cc1cccs1', 'Cc1cccs1', 'c1ccsc1', 'c1ccsc1', 'Fc1cc2nsnc2cc1F']","['CC', 'C', 'O=C1CC(=O)NC(=S)N1', 'c1ccsc1', 'CCCCCCCCC1(CCCCCCCC)c2ccccc2-c2ccccc21']","['CCCCCCCCCCCCC(C)CCCCCCCCCC', 'CCCCCCCCCCCCC(C)CCCCCCCCCC', 'Cc1cccs1', 'Cc1cccs1', 'c1ccsc1', 'c1ccsc1', 'Fc1cc2nsnc2cc1F', '.', 'CC', 'C', 'O=C1CC(=O)NC(=S)N1', 'c1ccsc1', 'CCCCCCCCC1(CCCCCCCC)c2ccccc2-c2ccccc21']","[0, 0, 0, 0, 114, 114, 5, 5, 6, 6, 52, 1, 21, 11, 122, 6, 70]"
Pff4TBT-2DT,IDFBR,-5.34,-3.7,-5.75,-3.7,1.0,CB,20.0,_,120.0,25,MoOx,ZnO,1.75,1.81,1.08,38.0,"['CCCCCCCCCCCCC(C)CCCCCCCCCC', 'CCCCCCCCCCCCC(C)CCCCCCCCCC', 'Cc1cccs1', 'Cc1cccs1', 'c1ccsc1', 'c1ccsc1', 'Fc1cc2nsnc2cc1F']","['CC', 'O=C1CSC(=S)N1', 'C', 'c1ccc2nsnc2c1', 'CCCCC(CC)CC1(CC(CC)CCCC)c2ccccc2-c2cc3c(cc21)-c1ccccc1C3(CC(CC)CCCC)CC(CC)CCCC']","['CCCCCCCCCCCCC(C)CCCCCCCCCC', 'CCCCCCCCCCCCC(C)CCCCCCCCCC', 'Cc1cccs1', 'Cc1cccs1', 'c1ccsc1', 'c1ccsc1', 'Fc1cc2nsnc2cc1F', '.', 'CC', 'O=C1CSC(=S)N1', 'C', 'c1ccc2nsnc2c1', 'CCCCC(CC)CC1(CC(CC)CCCC)c2ccccc2-c2cc3c(cc21)-c1ccccc1C3(CC(CC)CCCC)CC(CC)CCCC']","[0, 0, 0, 0, 114, 114, 5, 5, 6, 6, 52, 1, 21, 69, 11, 34, 123]"
Pff4TBT-2DT,IDTBR,-5.34,-3.7,-5.5,-3.9,1.0,CB,20.0,_,120.0,25,MoOx,ZnO,9.95,9.95,1.07,62.0,"['CCCCCCCCCCCCC(C)CCCCCCCCCC', 'CCCCCCCCCCCCC(C)CCCCCCCCCC', 'Cc1cccs1', 'Cc1cccs1', 'c1ccsc1', 'c1ccsc1', 'Fc1cc2nsnc2cc1F']","['CC', 'O=C1CSC(=S)N1', 'C', 'c1ccc2nsnc2c1', 'CCCCCCCCC1(CCCCCCCC)c2cc3c(cc2-c2sccc21)C(CCCCCCCC)(CCCCCCCC)c1ccsc1-3']","['CCCCCCCCCCCCC(C)CCCCCCCCCC', 'CCCCCCCCCCCCC(C)CCCCCCCCCC', 'Cc1cccs1', 'Cc1cccs1', 'c1ccsc1', 'c1ccsc1', 'Fc1cc2nsnc2cc1F', '.', 'CC', 'O=C1CSC(=S)N1', 'C', 'c1ccc2nsnc2c1', 'CCCCCCCCC1(CCCCCCCC)c2cc3c(cc2-c2sccc21)C(CCCCCCCC)(CCCCCCCC)c1ccsc1-3']","[0, 0, 0, 0, 114, 114, 5, 5, 6, 6, 52, 1, 21, 69, 11, 34, 110]"
J71,TTz1,-5.353333333333333,-3.4318181818181825,-5.59,-3.66,0.5,CF,15.0,DIO,100.0,25,MoOx,ZnO,8.77,8.77,0.9,63.18,"['CCCCCCCCC(C)CCCCCC', 'Cc1cccs1', 'CCC[Si](CCC)(CCC)c1cccs1', 'c1ccsc1', 'Fc1cc2nnnc2cc1F', 'Cc1cc2cc3sccc3cc2s1']","['CCCCCCC(C)CCCC', 'N#CCC#N', 'C', 'CCCCCCC(CS)CCCC', 'S', 'c1ccc2nsnc2c1', 'c1ccsc1', 'c1nc2scnc2s1']","['CCCCCCCCC(C)CCCCCC', 'Cc1cccs1', 'CCC[Si](CCC)(CCC)c1cccs1', 'c1ccsc1', 'Fc1cc2nnnc2cc1F', 'Cc1cc2cc3sccc3cc2s1', '.', 'CCCCCCC(C)CCCC', 'N#CCC#N', 'C', 'CCCCCCC(CS)CCCC', 'S', 'c1ccc2nsnc2c1', 'c1ccsc1', 'c1nc2scnc2s1']","[0, 0, 16, 5, 17, 6, 18, 8, 1, 32, 9, 11, 51, 24, 34, 6, 124]"
J71,TTz2,-5.353333333333333,-3.4318181818181825,-5.45,-3.5,0.5,CF,15.0,DIO,100.0,25,MoOx,ZnO,6.3,6.3,0.92,53.73,"['CCCCCCCCC(C)CCCCCC', 'Cc1cccs1', 'CCC[Si](CCC)(CCC)c1cccs1', 'c1ccsc1', 'Fc1cc2nnnc2cc1F', 'Cc1cc2cc3sccc3cc2s1']","['CCCCCCC(C)CCCC', 'CC', 'CCCCCCC(CS)CCCC', 'S', 'N#CC(C#N)=c1nc(=O)/c(=C\\c2cccc3nsnc23)s1', 'c1ccsc1', 'c1nc2scnc2s1']","['CCCCCCCCC(C)CCCCCC', 'Cc1cccs1', 'CCC[Si](CCC)(CCC)c1cccs1', 'c1ccsc1', 'Fc1cc2nnnc2cc1F', 'Cc1cc2cc3sccc3cc2s1', '.', 'CCCCCCC(C)CCCC', 'CC', 'CCCCCCC(CS)CCCC', 'S', 'N#CC(C#N)=c1nc(=O)/c(=C\\c2cccc3nsnc23)s1', 'c1ccsc1', 'c1nc2scnc2s1']","[0, 0, 0, 16, 5, 17, 6, 18, 8, 1, 32, 21, 51, 24, 125, 6, 124]"
PBDB-T,FTIC-C8C6,-5.297714285714285,-3.4170000000000003,-5.62,-3.83,1.0,DCB,8.0,DIO,200.0,25,MoOx,PFN-Br,9.91,9.99,0.92,67.46,"['CCCCC(C)CC', 'Cc1cccs1', 'c1ccsc1', 'O=C1c2cscc2C(=O)c2cscc21', 'Cc1cc2cc3sccc3cc2s1']","['N#CCC#N', 'O=C1CCc2ccccc21', 'C', 'CCCCCCCCC1(CCCCCCCC)c2cc3c(cc2-c2cc4c(cc21)-c1sccc1C4(CCCCCC)CCCCCC)C(CCCCCC)(CCCCCC)c1ccsc1-3']","['CCCCC(C)CC', 'Cc1cccs1', 'c1ccsc1', 'O=C1c2cscc2C(=O)c2cscc21', 'Cc1cc2cc3sccc3cc2s1', '.', 'N#CCC#N', 'O=C1CCc2ccccc21', 'C', 'CCCCCCCCC1(CCCCCCCC)c2cc3c(cc2-c2cc4c(cc21)-c1sccc1C4(CCCCCC)CCCCCC)C(CCCCCC)(CCCCCC)c1ccsc1-3']","[0, 0, 0, 0, 0, 0, 0, 3, 5, 6, 29, 8, 1, 9, 10, 11, 126]"
PBDB-T,FTIC-C6C6,-5.297714285714285,-3.4170000000000003,-5.6,-3.81,1.0,DCB,8.0,DIO,200.0,25,MoOx,PFN-Br,9.18,9.21,0.91,63.17,"['CCCCC(C)CC', 'Cc1cccs1', 'c1ccsc1', 'O=C1c2cscc2C(=O)c2cscc21', 'Cc1cc2cc3sccc3cc2s1']","['N#CCC#N', 'O=C1CCc2ccccc21', 'C', 'CCCCCCC1(CCCCCC)c2cc3c(cc2-c2cc4c(cc21)-c1sccc1C4(CCCCCC)CCCCCC)C(CCCCCC)(CCCCCC)c1ccsc1-3']","['CCCCC(C)CC', 'Cc1cccs1', 'c1ccsc1', 'O=C1c2cscc2C(=O)c2cscc21', 'Cc1cc2cc3sccc3cc2s1', '.', 'N#CCC#N', 'O=C1CCc2ccccc21', 'C', 'CCCCCCC1(CCCCCC)c2cc3c(cc2-c2cc4c(cc21)-c1sccc1C4(CCCCCC)CCCCCC)C(CCCCCC)(CCCCCC)c1ccsc1-3']","[0, 0, 0, 0, 0, 0, 0, 3, 5, 6, 29, 8, 1, 9, 10, 11, 127]"
PBDB-T,FTIC-C6C8,-5.297714285714285,-3.4170000000000003,-5.64,-3.81,1.0,DCB,8.0,DIO,200.0,25,MoOx,PFN-Br,11.12,11.05,0.92,64.72,"['CCCCC(C)CC', 'Cc1cccs1', 'c1ccsc1', 'O=C1c2cscc2C(=O)c2cscc21', 'Cc1cc2cc3sccc3cc2s1']","['N#CCC#N', 'O=C1CCc2ccccc21', 'C', 'CCCCCCCCC1(CCCCCCCC)c2cc3c(cc2-c2sccc21)C(CCCCCC)(CCCCCC)c1cc2c(cc1-3)C(CCCCCCCC)(CCCCCCCC)c1ccsc1-2']","['CCCCC(C)CC', 'Cc1cccs1', 'c1ccsc1', 'O=C1c2cscc2C(=O)c2cscc21', 'Cc1cc2cc3sccc3cc2s1', '.', 'N#CCC#N', 'O=C1CCc2ccccc21', 'C', 'CCCCCCCCC1(CCCCCCCC)c2cc3c(cc2-c2sccc21)C(CCCCCC)(CCCCCC)c1cc2c(cc1-3)C(CCCCCCCC)(CCCCCCCC)c1ccsc1-2']","[0, 0, 0, 0, 0, 0, 0, 3, 5, 6, 29, 8, 1, 9, 10, 11, 128]"
PBDB-T,IXIC,-5.297714285714285,-3.4170000000000003,-5.13,-3.78,1.0,CF,14.0,_,100.0,100,PEDOT:PSS,ZrAcAc,11.3,11.21,0.82,65.4,"['CCCCC(C)CC', 'Cc1cccs1', 'c1ccsc1', 'O=C1c2cscc2C(=O)c2cscc21', 'Cc1cc2cc3sccc3cc2s1']","['N#CCC#N', 'O=C1CCc2ccccc21', 'C', 'CCCCCC', 'c1ccc(C2(c3ccccc3)c3c(sc4ccsc34)-c3sc4c5c(sc4c32)-c2sc3ccsc3c2C5(c2ccccc2)c2ccccc2)cc1']","['CCCCC(C)CC', 'Cc1cccs1', 'c1ccsc1', 'O=C1c2cscc2C(=O)c2cscc21', 'Cc1cc2cc3sccc3cc2s1', '.', 'N#CCC#N', 'O=C1CCc2ccccc21', 'C', 'CCCCCC', 'c1ccc(C2(c3ccccc3)c3c(sc4ccsc34)-c3sc4c5c(sc4c32)-c2sc3ccsc3c2C5(c2ccccc2)c2ccccc2)cc1']","[0, 0, 0, 0, 0, 0, 3, 5, 6, 29, 8, 1, 9, 10, 11, 12, 13]"
HFQx-T,ITTC,-5.45,-3.5,-5.49,-3.85,1.0,CF,18.0,_,100.0,130,PEDOT:PSS,PDINO,10.4,10.3,0.88,71.0,"['CCCCC(C)CC', 'O', 'CCCCC(C)CC', 'c1ccsc1', 'Fc1cccc(F)c1', 'Cc1cccs1', 'Cc1cc2cc3sccc3cc2s1', 'Fc1cc2nccnc2cc1F']","['N#CCC#N', 'O=C1CCc2cscc21', 'C', 'CCCCCC', 'c1ccc(C2(c3ccccc3)c3cc4c(cc3-c3sc5ccsc5c32)C(c2ccccc2)(c2ccccc2)c2c-4sc3ccsc23)cc1']","['CCCCC(C)CC', 'O', 'CCCCC(C)CC', 'c1ccsc1', 'Fc1cccc(F)c1', 'Cc1cccs1', 'Cc1cc2cc3sccc3cc2s1', 'Fc1cc2nccnc2cc1F', '.', 'N#CCC#N', 'O=C1CCc2cscc21', 'C', 'CCCCCC', 'c1ccc(C2(c3ccccc3)c3cc4c(cc3-c3sc5ccsc5c32)C(c2ccccc2)(c2ccccc2)c2c-4sc3ccsc23)cc1']","[0, 0, 0, 3, 2, 3, 6, 35, 5, 8, 75, 1, 9, 40, 11, 12, 14]"
PBDB-T,IT-OM-2,-5.297714285714285,-3.4170000000000003,-5.49,-3.86,1.0,CB,20.0,_,105.0,150,MoOx,ZnO,11.8,11.9,0.93,73.0,"['CCCCC(C)CC', 'Cc1cccs1', 'c1ccsc1', 'O=C1c2cscc2C(=O)c2cscc21', 'Cc1cc2cc3sccc3cc2s1']","['CO', 'N#CCC#N', 'O=C1CCc2ccccc21', 'C', 'CCCCCC', 'c1ccc(C2(c3ccccc3)c3cc4c(cc3-c3sc5ccsc5c32)C(c2ccccc2)(c2ccccc2)c2c-4sc3ccsc23)cc1']","['CCCCC(C)CC', 'Cc1cccs1', 'c1ccsc1', 'O=C1c2cscc2C(=O)c2cscc21', 'Cc1cc2cc3sccc3cc2s1', '.', 'CO', 'N#CCC#N', 'O=C1CCc2ccccc21', 'C', 'CCCCCC', 'c1ccc(C2(c3ccccc3)c3cc4c(cc3-c3sc5ccsc5c32)C(c2ccccc2)(c2ccccc2)c2c-4sc3ccsc23)cc1']","[0, 0, 0, 0, 0, 3, 5, 6, 29, 8, 1, 61, 9, 10, 11, 12, 14]"
PBDB-T,IT-OM-3,-5.297714285714285,-3.4170000000000003,-5.52,-3.8,1.0,CB,20.0,_,105.0,150,MoOx,ZnO,10.8,10.8,0.97,68.0,"['CCCCC(C)CC', 'Cc1cccs1', 'c1ccsc1', 'O=C1c2cscc2C(=O)c2cscc21', 'Cc1cc2cc3sccc3cc2s1']","['CO', 'N#CCC#N', 'O=C1CCc2ccccc21', 'C', 'CCCCCC', 'c1ccc(C2(c3ccccc3)c3cc4c(cc3-c3sc5ccsc5c32)C(c2ccccc2)(c2ccccc2)c2c-4sc3ccsc23)cc1']","['CCCCC(C)CC', 'Cc1cccs1', 'c1ccsc1', 'O=C1c2cscc2C(=O)c2cscc21', 'Cc1cc2cc3sccc3cc2s1', '.', 'CO', 'N#CCC#N', 'O=C1CCc2ccccc21', 'C', 'CCCCCC', 'c1ccc(C2(c3ccccc3)c3cc4c(cc3-c3sc5ccsc5c32)C(c2ccccc2)(c2ccccc2)c2c-4sc3ccsc23)cc1']","[0, 0, 0, 0, 0, 3, 5, 6, 29, 8, 1, 61, 9, 10, 11, 12, 14]"
PBDB-T,IT-OM-4,-5.297714285714285,-3.4170000000000003,-5.49,-3.81,1.0,CB,20.0,_,105.0,150,MoOx,ZnO,7.9,7.9,0.96,56.0,"['CCCCC(C)CC', 'Cc1cccs1', 'c1ccsc1', 'O=C1c2cscc2C(=O)c2cscc21', 'Cc1cc2cc3sccc3cc2s1']","['CO', 'N#CCC#N', 'O=C1CCc2ccccc21', 'C', 'CCCCCC', 'c1ccc(C2(c3ccccc3)c3cc4c(cc3-c3sc5ccsc5c32)C(c2ccccc2)(c2ccccc2)c2c-4sc3ccsc23)cc1']","['CCCCC(C)CC', 'Cc1cccs1', 'c1ccsc1', 'O=C1c2cscc2C(=O)c2cscc21', 'Cc1cc2cc3sccc3cc2s1', '.', 'CO', 'N#CCC#N', 'O=C1CCc2ccccc21', 'C', 'CCCCCC', 'c1ccc(C2(c3ccccc3)c3cc4c(cc3-c3sc5ccsc5c32)C(c2ccccc2)(c2ccccc2)c2c-4sc3ccsc23)cc1']","[0, 0, 0, 0, 0, 3, 5, 6, 29, 8, 1, 61, 9, 10, 11, 12, 14]"
PBDB-T,ITCT-DM,-5.297714285714285,-3.4170000000000003,-5.48,-3.9,1.0,CB,20.0,DIO,100.0,120,PEDOT:PSS,N719:PrC60MAI,10.56,9.59,0.904,65.0,"['CCCCC(C)CC', 'Cc1cccs1', 'c1ccsc1', 'O=C1c2cscc2C(=O)c2cscc21', 'Cc1cc2cc3sccc3cc2s1']","['N#CCC#N', 'Cc1sc(C)c2c1CCC2=O', 'C', 'CCCCCC', 'c1ccc(C2(c3ccccc3)c3cc4c(cc3-c3sc5ccsc5c32)C(c2ccccc2)(c2ccccc2)c2c-4sc3ccsc23)cc1']","['CCCCC(C)CC', 'Cc1cccs1', 'c1ccsc1', 'O=C1c2cscc2C(=O)c2cscc21', 'Cc1cc2cc3sccc3cc2s1', '.', 'N#CCC#N', 'Cc1sc(C)c2c1CCC2=O', 'C', 'CCCCCC', 'c1ccc(C2(c3ccccc3)c3cc4c(cc3-c3sc5ccsc5c32)C(c2ccccc2)(c2ccccc2)c2c-4sc3ccsc23)cc1']","[0, 0, 0, 0, 0, 0, 3, 5, 6, 29, 8, 1, 9, 129, 11, 12, 14]"
PTB7-Th,IEICO-4F,-5.204782608695651,-3.5391891891891896,-5.309971428571429,-3.851028571428572,0.667,CB,37.5,DIO,100.0,100,PEDOT:PSS,PFN-Br,11.13,11.13,0.72,61.45,"['O', 'CCCCC(C)CC', 'C=O', 'CCCCC(C)CC', 'Cc1scc2scc(F)c12', 'c1ccsc1', 'Cc1cc2cc3sccc3cc2s1']","['CCCCC(C)CC', 'O', 'N#CCC#N', 'O=C1CCc2cc(F)c(F)cc21', 'C', 'CCCCCC', 'c1ccsc1', 'c1ccc(C2(c3ccccc3)c3cc4c(cc3-c3sccc32)C(c2ccccc2)(c2ccccc2)c2ccsc2-4)cc1']","['O', 'CCCCC(C)CC', 'C=O', 'CCCCC(C)CC', 'Cc1scc2scc(F)c12', 'c1ccsc1', 'Cc1cc2cc3sccc3cc2s1', '.', 'CCCCC(C)CC', 'O', 'N#CCC#N', 'O=C1CCc2cc(F)c(F)cc21', 'C', 'CCCCCC', 'c1ccsc1', 'c1ccc(C2(c3ccccc3)c3cc4c(cc3-c3sccc32)C(c2ccccc2)(c2ccccc2)c2ccsc2-4)cc1']","[0, 2, 3, 4, 3, 33, 6, 8, 1, 3, 2, 9, 39, 11, 12, 6, 36]"
PBDB-T,ITCC,-5.297714285714285,-3.4170000000000003,-5.47,-3.76,1.0,CB,20.0,DIO,100.0,100,PEDOT:PSS,PFN-Br,11.28,11.28,0.98,71.32,"['CCCCC(C)CC', 'Cc1cccs1', 'c1ccsc1', 'O=C1c2cscc2C(=O)c2cscc21', 'Cc1cc2cc3sccc3cc2s1']","['N#CCC#N', 'O=C1CCc2ccsc21', 'C', 'CCCCCC', 'c1ccc(C2(c3ccccc3)c3cc4c(cc3-c3sc5ccsc5c32)C(c2ccccc2)(c2ccccc2)c2c-4sc3ccsc23)cc1']","['CCCCC(C)CC', 'Cc1cccs1', 'c1ccsc1', 'O=C1c2cscc2C(=O)c2cscc21', 'Cc1cc2cc3sccc3cc2s1', '.', 'N#CCC#N', 'O=C1CCc2ccsc21', 'C', 'CCCCCC', 'c1ccc(C2(c3ccccc3)c3cc4c(cc3-c3sc5ccsc5c32)C(c2ccccc2)(c2ccccc2)c2c-4sc3ccsc23)cc1']","[0, 0, 0, 0, 0, 0, 3, 5, 6, 29, 8, 1, 9, 78, 11, 12, 14]"
PBDB-T,MeIC,-5.297714285714285,-3.4170000000000003,-5.57,-3.93,1.0,CB,20.0,DIO,100.0,120,PEDOT:PSS,PDIN,12.03,12.03,0.896,74.3,"['CCCCC(C)CC', 'Cc1cccs1', 'c1ccsc1', 'O=C1c2cscc2C(=O)c2cscc21', 'Cc1cc2cc3sccc3cc2s1']","['N#CCC#N', 'Cc1scc2c1C(=O)CC2', 'C', 'CCCCCC', 'c1ccc(C2(c3ccccc3)c3cc4c(cc3-c3sc5ccsc5c32)C(c2ccccc2)(c2ccccc2)c2c-4sc3ccsc23)cc1']","['CCCCC(C)CC', 'Cc1cccs1', 'c1ccsc1', 'O=C1c2cscc2C(=O)c2cscc21', 'Cc1cc2cc3sccc3cc2s1', '.', 'N#CCC#N', 'Cc1scc2c1C(=O)CC2', 'C', 'CCCCCC', 'c1ccc(C2(c3ccccc3)c3cc4c(cc3-c3sc5ccsc5c32)C(c2ccccc2)(c2ccccc2)c2c-4sc3ccsc23)cc1']","[0, 0, 0, 0, 0, 0, 3, 5, 6, 29, 8, 1, 9, 41, 11, 12, 14]"
PTB7-Th,IFTIC,-5.204782608695651,-3.5391891891891896,-5.42,-3.85,0.5,o-DCB,25.0,_,85.0,25,MoOx,ZnO,5.77,5.71,0.9,53.5,"['O', 'CCCCC(C)CC', 'C=O', 'CCCCC(C)CC', 'Cc1scc2scc(F)c12', 'c1ccsc1', 'Cc1cc2cc3sccc3cc2s1']","['N#CCC#N', 'O=C1CCc2ccccc21', 'C', 'c1ccsc1', 'CCCCCCCCC1(CCCCCCCC)c2ccccc2-c2cc3c(cc21)-c1ccccc1C3(CCCCCCCC)CCCCCCCC']","['O', 'CCCCC(C)CC', 'C=O', 'CCCCC(C)CC', 'Cc1scc2scc(F)c12', 'c1ccsc1', 'Cc1cc2cc3sccc3cc2s1', '.', 'N#CCC#N', 'O=C1CCc2ccccc21', 'C', 'c1ccsc1', 'CCCCCCCCC1(CCCCCCCC)c2ccccc2-c2cc3c(cc21)-c1ccccc1C3(CCCCCCCC)CCCCCCCC']","[0, 0, 0, 0, 2, 3, 4, 3, 33, 6, 8, 1, 9, 10, 11, 6, 131]"
PTB7-Th,IDT-N,-5.204782608695651,-3.5391891891891896,-5.73,-4.08,1.0,CF,10.0,_,100.0,100,PEDOT:PSS,PNDIT-F3N-Br,5.5,5.48,0.73,57.7,"['O', 'CCCCC(C)CC', 'C=O', 'CCCCC(C)CC', 'Cc1scc2scc(F)c12', 'c1ccsc1', 'Cc1cc2cc3sccc3cc2s1']","['N#CCC#N', 'O=C1CCc2cc3ccccc3cc21', 'C', 'CCCCCC', 'c1ccc(C2(c3ccccc3)c3cc4c(cc3-c3sccc32)C(c2ccccc2)(c2ccccc2)c2ccsc2-4)cc1']","['O', 'CCCCC(C)CC', 'C=O', 'CCCCC(C)CC', 'Cc1scc2scc(F)c12', 'c1ccsc1', 'Cc1cc2cc3sccc3cc2s1', '.', 'N#CCC#N', 'O=C1CCc2cc3ccccc3cc21', 'C', 'CCCCCC', 'c1ccc(C2(c3ccccc3)c3cc4c(cc3-c3sccc32)C(c2ccccc2)(c2ccccc2)c2ccsc2-4)cc1']","[0, 0, 0, 0, 2, 3, 4, 3, 33, 6, 8, 1, 9, 37, 11, 12, 36]"
PTB7-Th,IDT-T-N,-5.204782608695651,-3.5391891891891896,-5.58,-4.06,1.0,CF,10.0,CN,100.0,100,PEDOT:PSS,PNDIT-F3N-Br,6.6,6.56,0.87,51.38,"['O', 'CCCCC(C)CC', 'C=O', 'CCCCC(C)CC', 'Cc1scc2scc(F)c12', 'c1ccsc1', 'Cc1cc2cc3sccc3cc2s1']","['N#CCC#N', 'O=C1CCc2cc3ccccc3cc21', 'C', 'CCCCC(C)CC', 'CCCCCC', 'c1ccsc1', 'c1ccc(C2(c3ccccc3)c3cc4c(cc3-c3sccc32)C(c2ccccc2)(c2ccccc2)c2ccsc2-4)cc1']","['O', 'CCCCC(C)CC', 'C=O', 'CCCCC(C)CC', 'Cc1scc2scc(F)c12', 'c1ccsc1', 'Cc1cc2cc3sccc3cc2s1', '.', 'N#CCC#N', 'O=C1CCc2cc3ccccc3cc21', 'C', 'CCCCC(C)CC', 'CCCCCC', 'c1ccsc1', 'c1ccc(C2(c3ccccc3)c3cc4c(cc3-c3sccc32)C(c2ccccc2)(c2ccccc2)c2ccsc2-4)cc1']","[0, 0, 2, 3, 4, 3, 33, 6, 8, 1, 9, 37, 11, 3, 12, 6, 36]"
PBDB-T,IDT-N,-5.297714285714285,-3.4170000000000003,-5.73,-4.08,1.0,CF,10.0,CN,100.0,100,PEDOT:PSS,PNDIT-F3N-Br,8.99,9.02,0.79,71.91,"['CCCCC(C)CC', 'Cc1cccs1', 'c1ccsc1', 'O=C1c2cscc2C(=O)c2cscc21', 'Cc1cc2cc3sccc3cc2s1']","['N#CCC#N', 'O=C1CCc2cc3ccccc3cc21', 'C', 'CCCCCC', 'c1ccc(C2(c3ccccc3)c3cc4c(cc3-c3sccc32)C(c2ccccc2)(c2ccccc2)c2ccsc2-4)cc1']","['CCCCC(C)CC', 'Cc1cccs1', 'c1ccsc1', 'O=C1c2cscc2C(=O)c2cscc21', 'Cc1cc2cc3sccc3cc2s1', '.', 'N#CCC#N', 'O=C1CCc2cc3ccccc3cc21', 'C', 'CCCCCC', 'c1ccc(C2(c3ccccc3)c3cc4c(cc3-c3sccc32)C(c2ccccc2)(c2ccccc2)c2ccsc2-4)cc1']","[0, 0, 0, 0, 0, 0, 3, 5, 6, 29, 8, 1, 9, 37, 11, 12, 36]"
PBDB-T,IDT-T-N,-5.297714285714285,-3.4170000000000003,-5.58,-4.06,1.0,CF,10.0,CN,100.0,100,PEDOT:PSS,PNDIT-F3N-Br,7.4,7.4,0.94,56.11,"['CCCCC(C)CC', 'Cc1cccs1', 'c1ccsc1', 'O=C1c2cscc2C(=O)c2cscc21', 'Cc1cc2cc3sccc3cc2s1']","['N#CCC#N', 'O=C1CCc2cc3ccccc3cc21', 'C', 'CCCCC(C)CC', 'CCCCCC', 'c1ccsc1', 'c1ccc(C2(c3ccccc3)c3cc4c(cc3-c3sccc32)C(c2ccccc2)(c2ccccc2)c2ccsc2-4)cc1']","['CCCCC(C)CC', 'Cc1cccs1', 'c1ccsc1', 'O=C1c2cscc2C(=O)c2cscc21', 'Cc1cc2cc3sccc3cc2s1', '.', 'N#CCC#N', 'O=C1CCc2cc3ccccc3cc21', 'C', 'CCCCC(C)CC', 'CCCCCC', 'c1ccsc1', 'c1ccc(C2(c3ccccc3)c3cc4c(cc3-c3sccc32)C(c2ccccc2)(c2ccccc2)c2ccsc2-4)cc1']","[0, 0, 0, 0, 3, 5, 6, 29, 8, 1, 9, 37, 11, 3, 12, 6, 36]"
PBDB-TF,IDT-C6,-5.497142857142857,-3.6428571428571423,-5.59,-3.35,1.0,CF,16.0,DIO,110.0,100,PEDOT:PSS,PFN-Br,12.5,12.43,0.96,74.0,"['CCCCC(C)CC', 'Cc1cccs1', 'Fc1ccsc1', 'O=C1c2cscc2C(=O)c2cscc21', 'c1ccsc1', 'Cc1cc2cc3sccc3cc2s1']","['N#CCC#N', 'Cc1ccc2c(c1)CCC2=O', 'C', 'CCCCCCC1(CCCCCC)c2cc3c(cc2-c2sccc21)C(CCCCCC)(CCCCCC)c1ccsc1-3']","['CCCCC(C)CC', 'Cc1cccs1', 'Fc1ccsc1', 'O=C1c2cscc2C(=O)c2cscc21', 'c1ccsc1', 'Cc1cc2cc3sccc3cc2s1', '.', 'N#CCC#N', 'Cc1ccc2c(c1)CCC2=O', 'C', 'CCCCCCC1(CCCCCC)c2cc3c(cc2-c2sccc21)C(CCCCCC)(CCCCCC)c1ccsc1-3']","[0, 0, 0, 0, 0, 0, 3, 5, 23, 29, 6, 8, 1, 9, 15, 11, 28]"
PBDB-TF,IDT-PhC6,-5.497142857142857,-3.6428571428571423,-5.56,-3.32,1.0,CF,16.0,DIO,100.0,100,PEDOT:PSS,PFN-Br,5.6,5.59,1.0,43.0,"['CCCCC(C)CC', 'Cc1cccs1', 'Fc1ccsc1', 'O=C1c2cscc2C(=O)c2cscc21', 'c1ccsc1', 'Cc1cc2cc3sccc3cc2s1']","['N#CCC#N', 'Cc1ccc2c(c1)CCC2=O', 'C', 'CCCCCC', 'c1ccc(C2(c3ccccc3)c3cc4c(cc3-c3sccc32)C(c2ccccc2)(c2ccccc2)c2ccsc2-4)cc1']","['CCCCC(C)CC', 'Cc1cccs1', 'Fc1ccsc1', 'O=C1c2cscc2C(=O)c2cscc21', 'c1ccsc1', 'Cc1cc2cc3sccc3cc2s1', '.', 'N#CCC#N', 'Cc1ccc2c(c1)CCC2=O', 'C', 'CCCCCC', 'c1ccc(C2(c3ccccc3)c3cc4c(cc3-c3sccc32)C(c2ccccc2)(c2ccccc2)c2ccsc2-4)cc1']","[0, 0, 0, 0, 0, 3, 5, 23, 29, 6, 8, 1, 9, 15, 11, 12, 36]"
PBDB-T,FDNCTF,-5.297714285714285,-3.4170000000000003,-5.42,-3.73,1.25,CB,19.8,_,120.0,25,PEDOT:PSS,PDINO,10.0,9.8,0.94,66.0,"['CCCCC(C)CC', 'Cc1cccs1', 'c1ccsc1', 'O=C1c2cscc2C(=O)c2cscc21', 'Cc1cc2cc3sccc3cc2s1']","['N#CCC#N', 'O=C1CCc2cc3ccccc3cc21', 'C', 'CCCCCCCCC1(CCCCCCCC)c2cc3c(cc2-c2cc4c(cc21)-c1sccc1C4(CCCCCCCC)CCCCCCCC)C(CCCCCCCC)(CCCCCCCC)c1ccsc1-3']","['CCCCC(C)CC', 'Cc1cccs1', 'c1ccsc1', 'O=C1c2cscc2C(=O)c2cscc21', 'Cc1cc2cc3sccc3cc2s1', '.', 'N#CCC#N', 'O=C1CCc2cc3ccccc3cc21', 'C', 'CCCCCCCCC1(CCCCCCCC)c2cc3c(cc2-c2cc4c(cc21)-c1sccc1C4(CCCCCCCC)CCCCCCCC)C(CCCCCCCC)(CCCCCCCC)c1ccsc1-3']","[0, 0, 0, 0, 0, 0, 0, 3, 5, 6, 29, 8, 1, 9, 37, 11, 94]"
PBDB-T,FDICTF,-5.297714285714285,-3.4170000000000003,-5.43,-3.71,1.25,CB,19.8,_,120.0,25,PEDOT:PSS,PDINO,11.2,10.99,0.93,72.5,"['CCCCC(C)CC', 'Cc1cccs1', 'c1ccsc1', 'O=C1c2cscc2C(=O)c2cscc21', 'Cc1cc2cc3sccc3cc2s1']","['N#CCC#N', 'O=C1CCc2ccccc21', 'C', 'CCCCCCCCC1(CCCCCCCC)c2cc3c(cc2-c2cc4c(cc21)-c1sccc1C4(CCCCCCCC)CCCCCCCC)C(CCCCCCCC)(CCCCCCCC)c1ccsc1-3']","['CCCCC(C)CC', 'Cc1cccs1', 'c1ccsc1', 'O=C1c2cscc2C(=O)c2cscc21', 'Cc1cc2cc3sccc3cc2s1', '.', 'N#CCC#N', 'O=C1CCc2ccccc21', 'C', 'CCCCCCCCC1(CCCCCCCC)c2cc3c(cc2-c2cc4c(cc21)-c1sccc1C4(CCCCCCCC)CCCCCCCC)C(CCCCCCCC)(CCCCCCCC)c1ccsc1-3']","[0, 0, 0, 0, 0, 0, 0, 3, 5, 6, 29, 8, 1, 9, 10, 11, 94]"
PTB7-Th,DTNR,-5.204782608695651,-3.5391891891891896,-5.22,-3.5,0.667,CB,20.0,CN,90.0,25,MoOx,ZnO,9.51,9.51,1.08,56.0,"['O', 'CCCCC(C)CC', 'C=O', 'CCCCC(C)CC', 'Cc1scc2scc(F)c12', 'c1ccsc1', 'Cc1cc2cc3sccc3cc2s1']","['CC', 'O=C1CSC(=S)N1', 'C', 'c1ccc2nsnc2c1', 'CCCCC(CC)CC1(CC(CC)CCCC)c2ccsc2-c2c1ccc1c3c(ccc21)C(CC(CC)CCCC)(CC(CC)CCCC)c1ccsc1-3']","['O', 'CCCCC(C)CC', 'C=O', 'CCCCC(C)CC', 'Cc1scc2scc(F)c12', 'c1ccsc1', 'Cc1cc2cc3sccc3cc2s1', '.', 'CC', 'O=C1CSC(=S)N1', 'C', 'c1ccc2nsnc2c1', 'CCCCC(CC)CC1(CC(CC)CCCC)c2ccsc2-c2c1ccc1c3c(ccc21)C(CC(CC)CCCC)(CC(CC)CCCC)c1ccsc1-3']","[0, 0, 0, 0, 2, 3, 4, 3, 33, 6, 8, 1, 21, 69, 11, 34, 138]"
PTB7-Th,COTIC-4F,-5.204782608695651,-3.5391891891891896,-5.26,-4.16,0.667,CB,20.0,CN,73.0,25,MoOx,ZnO,6.4,6.4,0.56,56.3,"['O', 'CCCCC(C)CC', 'C=O', 'CCCCC(C)CC', 'Cc1scc2scc(F)c12', 'c1ccsc1', 'Cc1cc2cc3sccc3cc2s1']","['CCCCC(C)CC', 'O', 'N#CCC#N', 'O=C1CCc2ccccc21', 'C', 'c1ccsc1', 'CCCCC(CC)CC1(CC(CC)CCCC)c2ccsc2-c2sccc21']","['O', 'CCCCC(C)CC', 'C=O', 'CCCCC(C)CC', 'Cc1scc2scc(F)c12', 'c1ccsc1', 'Cc1cc2cc3sccc3cc2s1', '.', 'CCCCC(C)CC', 'O', 'N#CCC#N', 'O=C1CCc2ccccc21', 'C', 'c1ccsc1', 'CCCCC(CC)CC1(CC(CC)CCCC)c2ccsc2-c2sccc21']","[0, 0, 2, 3, 4, 3, 33, 6, 8, 1, 3, 2, 9, 10, 11, 6, 144]"
PTB7-Th,SiOTIC-4F,-5.204782608695651,-3.5391891891891896,-5.28,-4.11,0.667,CF,20.0,CN,75.0,25,MoOx,ZnO,8.6,8.62,0.65,61.4,"['O', 'CCCCC(C)CC', 'C=O', 'CCCCC(C)CC', 'Cc1scc2scc(F)c12', 'c1ccsc1', 'Cc1cc2cc3sccc3cc2s1']","['CCCCC(C)CC', 'O', 'N#CCC#N', 'O=C1CCc2cc(F)c(F)cc21', 'C', 'c1ccsc1', 'CCCCC(CC)C[Si]1(CC(CC)CCCC)c2ccsc2-c2sccc21']","['O', 'CCCCC(C)CC', 'C=O', 'CCCCC(C)CC', 'Cc1scc2scc(F)c12', 'c1ccsc1', 'Cc1cc2cc3sccc3cc2s1', '.', 'CCCCC(C)CC', 'O', 'N#CCC#N', 'O=C1CCc2cc(F)c(F)cc21', 'C', 'c1ccsc1', 'CCCCC(CC)C[Si]1(CC(CC)CCCC)c2ccsc2-c2sccc21']","[0, 0, 2, 3, 4, 3, 33, 6, 8, 1, 3, 2, 9, 39, 11, 6, 145]"
P3HT,BTA100,-5.057777777777777,-2.989444444444445,-4.98,-2.81,1.0,CF,15.0,_,82.0,100,PEDOT:PSS,Ca,1.04,1.04,1.34,47.0,"['CCCCCC', 'Cc1cccs1', 'Cc1cccs1', 'c1ccsc1']","['CO', 'CC', 'O=C1CSC(=O)N1', 'CCCCCCCC', 'C', 'CCCCCC', 'c1ccc2nnnc2c1', 'c1ccc(C2(c3ccccc3)c3cc4c(cc3-c3sccc32)C(c2ccccc2)(c2ccccc2)c2ccsc2-4)cc1']","['CCCCCC', 'Cc1cccs1', 'Cc1cccs1', 'c1ccsc1', '.', 'CO', 'CC', 'O=C1CSC(=O)N1', 'CCCCCCCC', 'C', 'CCCCCC', 'c1ccc2nnnc2c1', 'c1ccc(C2(c3ccccc3)c3cc4c(cc3-c3sccc32)C(c2ccccc2)(c2ccccc2)c2ccsc2-4)cc1']","[0, 0, 0, 0, 12, 5, 5, 6, 1, 61, 21, 146, 20, 11, 12, 43, 36]"
P3HT,BTA101,-5.057777777777777,-2.989444444444445,-5.05,-2.99,1.0,CF,15.0,_,82.0,120,PEDOT:PSS,Ca,3.55,3.55,1.19,56.0,"['CCCCCC', 'Cc1cccs1', 'Cc1cccs1', 'c1ccsc1']","['CO', 'CC', 'O=C1CSC(=S)N1', 'CCCCCCCC', 'C', 'CCCCCC', 'c1ccc2nnnc2c1', 'c1ccc(C2(c3ccccc3)c3cc4c(cc3-c3sccc32)C(c2ccccc2)(c2ccccc2)c2ccsc2-4)cc1']","['CCCCCC', 'Cc1cccs1', 'Cc1cccs1', 'c1ccsc1', '.', 'CO', 'CC', 'O=C1CSC(=S)N1', 'CCCCCCCC', 'C', 'CCCCCC', 'c1ccc2nnnc2c1', 'c1ccc(C2(c3ccccc3)c3cc4c(cc3-c3sccc32)C(c2ccccc2)(c2ccccc2)c2ccsc2-4)cc1']","[0, 0, 0, 0, 12, 5, 5, 6, 1, 61, 21, 69, 20, 11, 12, 43, 36]"
P3HT,BTA103,-5.057777777777777,-2.989444444444445,-5.21,-3.18,0.5,CF,15.0,_,82.0,120,PEDOT:PSS,Ca,5.31,5.31,0.94,66.0,"['CCCCCC', 'Cc1cccs1', 'Cc1cccs1', 'c1ccsc1']","['CO', 'CCCCCCCC', 'CC', 'CCCCCC', 'N#CC(C#N)=c1nc(=O)/c(=C\\c2cccc3nnnc23)s1', 'c1ccc(C2(c3ccccc3)c3cc4c(cc3-c3sccc32)C(c2ccccc2)(c2ccccc2)c2ccsc2-4)cc1']","['CCCCCC', 'Cc1cccs1', 'Cc1cccs1', 'c1ccsc1', '.', 'CO', 'CCCCCCCC', 'CC', 'CCCCCC', 'N#CC(C#N)=c1nc(=O)/c(=C\\c2cccc3nnnc23)s1', 'c1ccc(C2(c3ccccc3)c3cc4c(cc3-c3sccc32)C(c2ccccc2)(c2ccccc2)c2ccsc2-4)cc1']","[0, 0, 0, 0, 0, 0, 12, 5, 5, 6, 1, 61, 20, 21, 12, 22, 36]"
PTB7-Th,6TIC,-5.204782608695651,-3.5391891891891896,-5.33,-3.885,0.667,CB,25.0,DIO,100.0,150,MoOx,ZnO,11.07,11.06,0.831,66.16,"['O', 'CCCCC(C)CC', 'C=O', 'CCCCC(C)CC', 'Cc1scc2scc(F)c12', 'c1ccsc1', 'Cc1cc2cc3sccc3cc2s1']","['N#CCC#N', 'O=C1CCc2ccccc21', 'C', 'CCCCCC', 'c1ccc(C2(c3ccccc3)c3c(sc4ccsc34)-c3sc4c5c(sc4c32)-c2sc3ccsc3c2C5(c2ccccc2)c2ccccc2)cc1']","['O', 'CCCCC(C)CC', 'C=O', 'CCCCC(C)CC', 'Cc1scc2scc(F)c12', 'c1ccsc1', 'Cc1cc2cc3sccc3cc2s1', '.', 'N#CCC#N', 'O=C1CCc2ccccc21', 'C', 'CCCCCC', 'c1ccc(C2(c3ccccc3)c3c(sc4ccsc34)-c3sc4c5c(sc4c32)-c2sc3ccsc3c2C5(c2ccccc2)c2ccccc2)cc1']","[0, 0, 0, 0, 2, 3, 4, 3, 33, 6, 8, 1, 9, 10, 11, 12, 13]"
PTB7-Th,COi8DFIC,-5.204782608695651,-3.5391891891891896,-5.5,-3.88,1.0,CB,18.0,DIO,124.0,25,MoOx,ZnO,12.16,12.11,0.68,68.2,"['O', 'CCCCC(C)CC', 'C=O', 'CCCCC(C)CC', 'Cc1scc2scc(F)c12', 'c1ccsc1', 'Cc1cc2cc3sccc3cc2s1']","['N#CCC#N', 'O=C1CCc2cc(F)c(F)cc21', 'C', 'CCCCCC', 'c1ccc(C2(c3ccccc3)Oc3c(sc4c5c(sc34)-c3sc4ccsc4c3C(c3ccccc3)(c3ccccc3)O5)-c3sc4ccsc4c32)cc1']","['O', 'CCCCC(C)CC', 'C=O', 'CCCCC(C)CC', 'Cc1scc2scc(F)c12', 'c1ccsc1', 'Cc1cc2cc3sccc3cc2s1', '.', 'N#CCC#N', 'O=C1CCc2cc(F)c(F)cc21', 'C', 'CCCCCC', 'c1ccc(C2(c3ccccc3)Oc3c(sc4c5c(sc34)-c3sc4ccsc4c3C(c3ccccc3)(c3ccccc3)O5)-c3sc4ccsc4c32)cc1']","[0, 0, 0, 0, 2, 3, 4, 3, 33, 6, 8, 1, 9, 39, 11, 12, 147]"
PTB7-Th,IDT-2BR,-5.204782608695651,-3.5391891891891896,-5.52,-3.69,1.0,o-DCB:CF (4:1),15.0,CN,80.0,25,PEDOT:PSS,Ca,7.7,8.32,0.99,60.0,"['O', 'CCCCC(C)CC', 'C=O', 'CCCCC(C)CC', 'Cc1scc2scc(F)c12', 'c1ccsc1', 'Cc1cc2cc3sccc3cc2s1']","['CC', 'O=C1CSC(=S)N1', 'C', 'CCCCCC', 'c1ccc2nsnc2c1', 'c1ccc(C2(c3ccccc3)c3cc4c(cc3-c3sccc32)C(c2ccccc2)(c2ccccc2)c2ccsc2-4)cc1']","['O', 'CCCCC(C)CC', 'C=O', 'CCCCC(C)CC', 'Cc1scc2scc(F)c12', 'c1ccsc1', 'Cc1cc2cc3sccc3cc2s1', '.', 'CC', 'O=C1CSC(=S)N1', 'C', 'CCCCCC', 'c1ccc2nsnc2c1', 'c1ccc(C2(c3ccccc3)c3cc4c(cc3-c3sccc32)C(c2ccccc2)(c2ccccc2)c2ccsc2-4)cc1']","[0, 0, 0, 2, 3, 4, 3, 33, 6, 8, 1, 21, 69, 11, 12, 34, 36]"
PTB7-Th,IDT-2BR1,-5.204782608695651,-3.5391891891891896,-5.37,-3.67,1.0,o-DCB:CF (4:1),15.0,CN,80.0,25,PEDOT:PSS,Ca,8.7,8.66,0.95,60.0,"['O', 'CCCCC(C)CC', 'C=O', 'CCCCC(C)CC', 'Cc1scc2scc(F)c12', 'c1ccsc1', 'Cc1cc2cc3sccc3cc2s1']","['CC', 'O=C1CSC(=S)N1', 'C', 'c1ccc2nsnc2c1', 'CCCCCCC1(CCCCCC)c2cc3c(cc2-c2sccc21)C(CCCCCC)(CCCCCC)c1ccsc1-3']","['O', 'CCCCC(C)CC', 'C=O', 'CCCCC(C)CC', 'Cc1scc2scc(F)c12', 'c1ccsc1', 'Cc1cc2cc3sccc3cc2s1', '.', 'CC', 'O=C1CSC(=S)N1', 'C', 'c1ccc2nsnc2c1', 'CCCCCCC1(CCCCCC)c2cc3c(cc2-c2sccc21)C(CCCCCC)(CCCCCC)c1ccsc1-3']","[0, 0, 0, 0, 2, 3, 4, 3, 33, 6, 8, 1, 21, 69, 11, 34, 28]"
PTB7-Th,T1,-5.204782608695651,-3.5391891891891896,-5.42,-3.91,0.556,CB,20.0,_,120.0,25,MoOx,ZnO,9.82,9.8,0.72,65.0,"['O', 'CCCCC(C)CC', 'C=O', 'CCCCC(C)CC', 'Cc1scc2scc(F)c12', 'c1ccsc1', 'Cc1cc2cc3sccc3cc2s1']","['O', 'CCCCC(C)CC', 'C=O', 'N#CCC#N', 'O=C1CCc2ccccc21', 'C', 'CCCCCC', 'Fc1csc2cscc12', 'c1ccc(C2(c3ccccc3)c3cc4c(cc3-c3sccc32)C(c2ccccc2)(c2ccccc2)c2ccsc2-4)cc1']","['O', 'CCCCC(C)CC', 'C=O', 'CCCCC(C)CC', 'Cc1scc2scc(F)c12', 'c1ccsc1', 'Cc1cc2cc3sccc3cc2s1', '.', 'O', 'CCCCC(C)CC', 'C=O', 'N#CCC#N', 'O=C1CCc2ccccc21', 'C', 'CCCCCC', 'Fc1csc2cscc12', 'c1ccc(C2(c3ccccc3)c3cc4c(cc3-c3sccc32)C(c2ccccc2)(c2ccccc2)c2ccsc2-4)cc1']","[2, 3, 4, 3, 33, 6, 8, 1, 2, 3, 4, 9, 10, 11, 12, 148, 36]"
