Repository: aspuru-guzik-group/Beyond-Molecular-Structure-ML-for-OPV-Materials-Devices

File: ml_for_opvs/data/input_representation/OPV_Min/BRICS/processed_brics_frag_full/KFold/input_train_3.csv (part 3 of 5)
Donor,Acceptor,HOMO_D_eV,LUMO_D_eV,HOMO_A_eV,LUMO_A_eV,D_A_ratio_m_m,solvent,total_solids_conc_mg_mL,solvent_additive,active_layer_thickness_nm,annealing_temperature,hole_contact_layer,electron_contact_layer,PCE_percent,calc_PCE_percent,Voc_V,FF_percent,Donor_BRICS,Acceptor_BRICS,DA_pair_BRICS,DA_tokenized_BRICS
PTB7-Th,T3,-5.204782608695651,-3.5391891891891896,-5.31,-4.0,0.556,CB,20.0,_,120.0,25,MoOx,ZnO,9.43,9.39,0.61,70.0,"['O', 'CCCCC(C)CC', 'C=O', 'CCCCC(C)CC', 'Cc1scc2scc(F)c12', 'c1ccsc1', 'Cc1cc2cc3sccc3cc2s1']","['O', 'CCCCC(C)CC', 'C=O', 'N#CCC#N', 'O=C1CCc2cc(F)c(F)cc21', 'C', 'CCCCCC', 'Fc1csc2cscc12', 'c1ccc(C2(c3ccccc3)c3cc4c(cc3-c3sccc32)C(c2ccccc2)(c2ccccc2)c2ccsc2-4)cc1']","['O', 'CCCCC(C)CC', 'C=O', 'CCCCC(C)CC', 'Cc1scc2scc(F)c12', 'c1ccsc1', 'Cc1cc2cc3sccc3cc2s1', '.', 'O', 'CCCCC(C)CC', 'C=O', 'N#CCC#N', 'O=C1CCc2cc(F)c(F)cc21', 'C', 'CCCCCC', 'Fc1csc2cscc12', 'c1ccc(C2(c3ccccc3)c3cc4c(cc3-c3sccc32)C(c2ccccc2)(c2ccccc2)c2ccsc2-4)cc1']","[2, 3, 4, 3, 33, 6, 8, 1, 2, 3, 4, 9, 39, 11, 12, 148, 36]"
PTB7-Th,ATT-1,-5.204782608695651,-3.5391891891891896,-5.5,-3.63,0.667,o-DCB,25.0,DIO,130.0,25,PEDOT:PSS,PFN-Br,10.07,10.04,0.87,70.0,"['O', 'CCCCC(C)CC', 'C=O', 'CCCCC(C)CC', 'Cc1scc2scc(F)c12', 'c1ccsc1', 'Cc1cc2cc3sccc3cc2s1']","['O', 'CCCCCCCC', 'C=O', 'CC', 'CCCCCC', 'N#CC(C#N)=c1nc(=O)/c(=C\\c2scc3sccc23)s1', 'c1ccc(C2(c3ccccc3)c3cc4c(cc3-c3sccc32)C(c2ccccc2)(c2ccccc2)c2ccsc2-4)cc1']","['O', 'CCCCC(C)CC', 'C=O', 'CCCCC(C)CC', 'Cc1scc2scc(F)c12', 'c1ccsc1', 'Cc1cc2cc3sccc3cc2s1', '.', 'O', 'CCCCCCCC', 'C=O', 'CC', 'CCCCCC', 'N#CC(C#N)=c1nc(=O)/c(=C\\c2scc3sccc23)s1', 'c1ccc(C2(c3ccccc3)c3cc4c(cc3-c3sccc32)C(c2ccccc2)(c2ccccc2)c2ccsc2-4)cc1']","[0, 0, 2, 3, 4, 3, 33, 6, 8, 1, 2, 20, 4, 21, 12, 149, 36]"
PDBT-T1,IC-C6IDT-IC,-5.36,-3.43,-5.69,-3.91,1.0,CF,12.0,_,90.0,25,MoOx,ZnO,8.71,8.71,0.89,65.0,"['CCCCCCCC', 'CCCCC(C)CC', 'Cc1cccs1', 'c1ccsc1', 'O=C1c2cscc2C(=O)c2cscc21', 'Cc1cc2sc3cc4c(cc3c2s1)sc1ccsc14']","['N#CCC#N', 'O=C1CCc2ccccc21', 'C', 'CCCCCCC1(CCCCCC)c2cc3c(cc2-c2sccc21)C(CCCCCC)(CCCCCC)c1ccsc1-3']","['CCCCCCCC', 'CCCCC(C)CC', 'Cc1cccs1', 'c1ccsc1', 'O=C1c2cscc2C(=O)c2cscc21', 'Cc1cc2sc3cc4c(cc3c2s1)sc1ccsc14', '.', 'N#CCC#N', 'O=C1CCc2ccccc21', 'C', 'CCCCCCC1(CCCCCC)c2cc3c(cc2-c2sccc21)C(CCCCCC)(CCCCCC)c1ccsc1-3']","[0, 0, 0, 0, 0, 0, 20, 3, 5, 6, 29, 30, 1, 9, 10, 11, 28]"
PBDTT-6ttTPD,ITIC,-5.36,-3.51,-5.574146341463415,-3.915,1.0,CF,12.0,DIO,100.0,25,MoOx,ZnO,9.98,9.98,0.942,67.8,"['CCCCCCCCCCCCCCCCC', 'CCCCCCCCC', 'CCCCCC', 'Cc1cc2sccc2s1', 'c1ccsc1', 'O=C1NC(=O)c2cscc21', 'c1cc2sccc2s1', 'Cc1cc2cc3sccc3cc2s1']","['N#CCC#N', 'O=C1CCc2ccccc21', 'C', 'CCCCCC', 'c1ccc(C2(c3ccccc3)c3cc4c(cc3-c3sc5ccsc5c32)C(c2ccccc2)(c2ccccc2)c2c-4sc3ccsc23)cc1']","['CCCCCCCCCCCCCCCCC', 'CCCCCCCCC', 'CCCCCC', 'Cc1cc2sccc2s1', 'c1ccsc1', 'O=C1NC(=O)c2cscc21', 'c1cc2sccc2s1', 'Cc1cc2cc3sccc3cc2s1', '.', 'N#CCC#N', 'O=C1CCc2ccccc21', 'C', 'CCCCCC', 'c1ccc(C2(c3ccccc3)c3cc4c(cc3-c3sc5ccsc5c32)C(c2ccccc2)(c2ccccc2)c2c-4sc3ccsc23)cc1']","[0, 0, 0, 108, 77, 12, 150, 6, 151, 7, 8, 1, 9, 10, 11, 12, 14]"
PMOT16,ITIC,-5.52,-3.66,-5.574146341463415,-3.915,1.0,CF,12.0,DIO,100.0,25,MoOx,ZnO,7.63,7.64,1.001,58.7,"['CO', 'CCCCCCCCC(C)CCCCCC', 'CCCCC(C)CC', 'CCCCCC', 'Cc1cc2sccc2s1', 'c1ccsc1', 'O=C1NC(=O)c2cscc21', 'c1cc2sccc2s1', 'Cc1cc2cc3sccc3cc2s1']","['N#CCC#N', 'O=C1CCc2ccccc21', 'C', 'CCCCCC', 'c1ccc(C2(c3ccccc3)c3cc4c(cc3-c3sc5ccsc5c32)C(c2ccccc2)(c2ccccc2)c2c-4sc3ccsc23)cc1']","['CO', 'CCCCCCCCC(C)CCCCCC', 'CCCCC(C)CC', 'CCCCCC', 'Cc1cc2sccc2s1', 'c1ccsc1', 'O=C1NC(=O)c2cscc21', 'c1cc2sccc2s1', 'Cc1cc2cc3sccc3cc2s1', '.', 'N#CCC#N', 'O=C1CCc2ccccc21', 'C', 'CCCCCC', 'c1ccc(C2(c3ccccc3)c3cc4c(cc3-c3sc5ccsc5c32)C(c2ccccc2)(c2ccccc2)c2c-4sc3ccsc23)cc1']","[0, 0, 61, 16, 3, 12, 150, 6, 151, 7, 8, 1, 9, 10, 11, 12, 14]"
PBDTT-6ttTPD,IDIC,-5.36,-3.51,-5.706,-4.002666666666667,1.0,CF,12.0,DIO,100.0,25,MoOx,ZnO,8.58,8.58,0.822,65.5,"['CCCCCCCCCCCCCCCCC', 'CCCCCCCCC', 'CCCCCC', 'Cc1cc2sccc2s1', 'c1ccsc1', 'O=C1NC(=O)c2cscc21', 'c1cc2sccc2s1', 'Cc1cc2cc3sccc3cc2s1']","['N#CCC#N', 'O=C1CCc2ccccc21', 'C', 'CCCCCCC1(CCCCCC)c2cc3c(cc2-c2sccc21)C(CCCCCC)(CCCCCC)c1ccsc1-3']","['CCCCCCCCCCCCCCCCC', 'CCCCCCCCC', 'CCCCCC', 'Cc1cc2sccc2s1', 'c1ccsc1', 'O=C1NC(=O)c2cscc21', 'c1cc2sccc2s1', 'Cc1cc2cc3sccc3cc2s1', '.', 'N#CCC#N', 'O=C1CCc2ccccc21', 'C', 'CCCCCCC1(CCCCCC)c2cc3c(cc2-c2sccc21)C(CCCCCC)(CCCCCC)c1ccsc1-3']","[0, 0, 0, 0, 108, 77, 12, 150, 6, 151, 7, 8, 1, 9, 10, 11, 28]"
PMOT16,IDIC,-5.52,-3.66,-5.706,-4.002666666666667,1.0,CF,12.0,DIO,100.0,25,MoOx,ZnO,10.04,10.04,0.925,67.3,"['CO', 'CCCCCCCCC(C)CCCCCC', 'CCCCC(C)CC', 'CCCCCC', 'Cc1cc2sccc2s1', 'c1ccsc1', 'O=C1NC(=O)c2cscc21', 'c1cc2sccc2s1', 'Cc1cc2cc3sccc3cc2s1']","['N#CCC#N', 'O=C1CCc2ccccc21', 'C', 'CCCCCCC1(CCCCCC)c2cc3c(cc2-c2sccc21)C(CCCCCC)(CCCCCC)c1ccsc1-3']","['CO', 'CCCCCCCCC(C)CCCCCC', 'CCCCC(C)CC', 'CCCCCC', 'Cc1cc2sccc2s1', 'c1ccsc1', 'O=C1NC(=O)c2cscc21', 'c1cc2sccc2s1', 'Cc1cc2cc3sccc3cc2s1', '.', 'N#CCC#N', 'O=C1CCc2ccccc21', 'C', 'CCCCCCC1(CCCCCC)c2cc3c(cc2-c2sccc21)C(CCCCCC)(CCCCCC)c1ccsc1-3']","[0, 0, 0, 61, 16, 3, 12, 150, 6, 151, 7, 8, 1, 9, 10, 11, 28]"
PTZP,IDIC,-5.41,-3.4,-5.706,-4.002666666666667,0.667,CB,18.0,DIO,100.0,25,PEDOT:PSS,PFN-Br,11.8,11.81,0.9,73.3,"['CCCCCCC(C)CCCC', 'CCCCC(C)CC', 'S', 'Cc1cccs1', 'c1ccsc1', 'c1ccsc1', 'c1nc2scnc2s1', 'Cc1cc2cc3sccc3cc2s1']","['N#CCC#N', 'O=C1CCc2ccccc21', 'C', 'CCCCCCC1(CCCCCC)c2cc3c(cc2-c2sccc21)C(CCCCCC)(CCCCCC)c1ccsc1-3']","['CCCCCCC(C)CCCC', 'CCCCC(C)CC', 'S', 'Cc1cccs1', 'c1ccsc1', 'c1ccsc1', 'c1nc2scnc2s1', 'Cc1cc2cc3sccc3cc2s1', '.', 'N#CCC#N', 'O=C1CCc2ccccc21', 'C', 'CCCCCCC1(CCCCCC)c2cc3c(cc2-c2sccc21)C(CCCCCC)(CCCCCC)c1ccsc1-3']","[0, 0, 0, 0, 32, 3, 24, 5, 6, 6, 124, 8, 1, 9, 10, 11, 28]"
PTB7-Th,IDT-BT-R,-5.204782608695651,-3.5391891891891896,-5.3,-3.56,0.667,DCB,25.0,_,100.0,150,PEDOT:PSS,Ca,8.2,8.2,1.02,59.1,"['O', 'CCCCC(C)CC', 'C=O', 'CCCCC(C)CC', 'Cc1scc2scc(F)c12', 'c1ccsc1', 'Cc1cc2cc3sccc3cc2s1']","['CC', 'O=C1CSC(=S)N1', 'C', 'CCCCCC', 'c1ccc2nsnc2c1', 'c1ccc(C2(c3ccccc3)c3cc4c(cc3-c3sccc32)C(c2ccccc2)(c2ccccc2)c2ccsc2-4)cc1']","['O', 'CCCCC(C)CC', 'C=O', 'CCCCC(C)CC', 'Cc1scc2scc(F)c12', 'c1ccsc1', 'Cc1cc2cc3sccc3cc2s1', '.', 'CC', 'O=C1CSC(=S)N1', 'C', 'CCCCCC', 'c1ccc2nsnc2c1', 'c1ccc(C2(c3ccccc3)c3cc4c(cc3-c3sccc32)C(c2ccccc2)(c2ccccc2)c2ccsc2-4)cc1']","[0, 0, 0, 2, 3, 4, 3, 33, 6, 8, 1, 21, 69, 11, 12, 34, 36]"
PTB7-Th,IDT-BT-R-CN,-5.204782608695651,-3.5391891891891896,-5.38,-3.67,0.5,DCB,25.0,_,100.0,150,PEDOT:PSS,Ca,5.5,5.47,0.88,50.1,"['O', 'CCCCC(C)CC', 'C=O', 'CCCCC(C)CC', 'Cc1scc2scc(F)c12', 'c1ccsc1', 'Cc1cc2cc3sccc3cc2s1']","['CCCCCC', 'N#CC(C#N)=c1nc(=O)/c(=C\\c2cccc3nsnc23)s1', 'c1ccc(C2(c3ccccc3)c3cc4c(cc3-c3sccc32)C(c2ccccc2)(c2ccccc2)c2ccsc2-4)cc1']","['O', 'CCCCC(C)CC', 'C=O', 'CCCCC(C)CC', 'Cc1scc2scc(F)c12', 'c1ccsc1', 'Cc1cc2cc3sccc3cc2s1', '.', 'CCCCCC', 'N#CC(C#N)=c1nc(=O)/c(=C\\c2cccc3nsnc23)s1', 'c1ccc(C2(c3ccccc3)c3cc4c(cc3-c3sccc32)C(c2ccccc2)(c2ccccc2)c2ccsc2-4)cc1']","[0, 0, 0, 0, 0, 0, 2, 3, 4, 3, 33, 6, 8, 1, 12, 125, 36]"
J52,IEICO-4F,-5.218571428571429,-3.341428571428572,-5.309971428571429,-3.851028571428572,0.667,CB,25.0,DIO,100.0,100,PEDOT:PSS,PFN-Br,9.4,9.4,0.734,58.5,"['CCCCCCCCC(C)CCCCCC', 'CCCCC(C)CC', 'CCCCC(C)CC', 'c1ccsc1', 'Cc1cccs1', 'Fc1cc2nnnc2cc1F', 'Cc1cc2cc3sccc3cc2s1']","['CCCCC(C)CC', 'O', 'N#CCC#N', 'O=C1CCc2cc(F)c(F)cc21', 'C', 'CCCCCC', 'c1ccsc1', 'c1ccc(C2(c3ccccc3)c3cc4c(cc3-c3sccc32)C(c2ccccc2)(c2ccccc2)c2ccsc2-4)cc1']","['CCCCCCCCC(C)CCCCCC', 'CCCCC(C)CC', 'CCCCC(C)CC', 'c1ccsc1', 'Cc1cccs1', 'Fc1cc2nnnc2cc1F', 'Cc1cc2cc3sccc3cc2s1', '.', 'CCCCC(C)CC', 'O', 'N#CCC#N', 'O=C1CCc2cc(F)c(F)cc21', 'C', 'CCCCCC', 'c1ccsc1', 'c1ccc(C2(c3ccccc3)c3cc4c(cc3-c3sccc32)C(c2ccccc2)(c2ccccc2)c2ccsc2-4)cc1']","[0, 16, 3, 3, 6, 5, 18, 8, 1, 3, 2, 9, 39, 11, 12, 6, 36]"
PffT2-FTAZ-2DT,IEIC,-5.28,-3.37,-5.455,-3.8625,1.0,CB,6.0,_,80.0,90,V2O5,ZnO,7.2,7.18,0.998,59.0,"['CCC', 'CCCCCCCCCCCCC(C)CCCCCCCCCC', 'Cc1cc(F)cs1', 'Cc1cccs1', 'Fc1ccsc1', 'c1ccsc1', 'Fc1cc2nnnc2cc1F']","['N#CCC#N', 'O=C1CCc2ccccc21', 'C', 'CCCCC(C)CC', 'CCCCCC', 'c1ccsc1', 'c1ccc(C2(c3ccccc3)c3cc4c(cc3-c3sccc32)C(c2ccccc2)(c2ccccc2)c2ccsc2-4)cc1']","['CCC', 'CCCCCCCCCCCCC(C)CCCCCCCCCC', 'Cc1cc(F)cs1', 'Cc1cccs1', 'Fc1ccsc1', 'c1ccsc1', 'Fc1cc2nnnc2cc1F', '.', 'N#CCC#N', 'O=C1CCc2ccccc21', 'C', 'CCCCC(C)CC', 'CCCCCC', 'c1ccsc1', 'c1ccc(C2(c3ccccc3)c3cc4c(cc3-c3sccc32)C(c2ccccc2)(c2ccccc2)c2ccsc2-4)cc1']","[0, 0, 100, 114, 153, 5, 23, 6, 18, 1, 9, 10, 11, 3, 12, 6, 36]"
PBDB-T,IT-M,-5.297714285714285,-3.4170000000000003,-5.513571428571429,-3.808,1.0,CB,20.0,DIO,100.0,160,MoOx,ZnO,12.05,12.05,0.94,73.5,"['CCCCC(C)CC', 'Cc1cccs1', 'c1ccsc1', 'O=C1c2cscc2C(=O)c2cscc21', 'Cc1cc2cc3sccc3cc2s1']","['N#CCC#N', 'Cc1ccc2c(c1)CCC2=O', 'C', 'CCCCCC', 'c1ccc(C2(c3ccccc3)c3cc4c(cc3-c3sc5ccsc5c32)C(c2ccccc2)(c2ccccc2)c2c-4sc3ccsc23)cc1']","['CCCCC(C)CC', 'Cc1cccs1', 'c1ccsc1', 'O=C1c2cscc2C(=O)c2cscc21', 'Cc1cc2cc3sccc3cc2s1', '.', 'N#CCC#N', 'Cc1ccc2c(c1)CCC2=O', 'C', 'CCCCCC', 'c1ccc(C2(c3ccccc3)c3cc4c(cc3-c3sc5ccsc5c32)C(c2ccccc2)(c2ccccc2)c2c-4sc3ccsc23)cc1']","[0, 0, 0, 0, 0, 0, 3, 5, 6, 29, 8, 1, 9, 15, 11, 12, 14]"
PBDB-T,IT-DM,-5.297714285714285,-3.4170000000000003,-5.515,-3.855,1.0,CB,20.0,DIO,100.0,160,MoOx,ZnO,11.29,11.29,0.97,70.6,"['CCCCC(C)CC', 'Cc1cccs1', 'c1ccsc1', 'O=C1c2cscc2C(=O)c2cscc21', 'Cc1cc2cc3sccc3cc2s1']","['N#CCC#N', 'Cc1cc2c(cc1C)C(=O)CC2', 'C', 'CCCCCC', 'c1ccc(C2(c3ccccc3)c3cc4c(cc3-c3sc5ccsc5c32)C(c2ccccc2)(c2ccccc2)c2c-4sc3ccsc23)cc1']","['CCCCC(C)CC', 'Cc1cccs1', 'c1ccsc1', 'O=C1c2cscc2C(=O)c2cscc21', 'Cc1cc2cc3sccc3cc2s1', '.', 'N#CCC#N', 'Cc1cc2c(cc1C)C(=O)CC2', 'C', 'CCCCCC', 'c1ccc(C2(c3ccccc3)c3cc4c(cc3-c3sc5ccsc5c32)C(c2ccccc2)(c2ccccc2)c2c-4sc3ccsc23)cc1']","[0, 0, 0, 0, 0, 0, 3, 5, 6, 29, 8, 1, 9, 154, 11, 12, 14]"
PBDB-ST,ITIC-SC6,-5.37,-3.59,-5.68,-3.91,1.0,DCB,8.0,CBA,80.0,110,MoOx,ZnO,7.27,7.24,0.9,58.0,"['CCCCC(C)CC', 'CCCCC(C)CC', 'S', 'Cc1cccs1', 'c1ccsc1', 'O=C1c2cscc2C(=O)c2cscc21', 'Cc1cc2cc3sccc3cc2s1']","['CCCCCC', 'N#CCC#N', 'O=C1CCc2ccccc21', 'C', 'S', 'c1ccc(C2(c3ccccc3)c3cc4c(cc3-c3sc5ccsc5c32)C(c2ccccc2)(c2ccccc2)c2c-4sc3ccsc23)cc1']","['CCCCC(C)CC', 'CCCCC(C)CC', 'S', 'Cc1cccs1', 'c1ccsc1', 'O=C1c2cscc2C(=O)c2cscc21', 'Cc1cc2cc3sccc3cc2s1', '.', 'CCCCCC', 'N#CCC#N', 'O=C1CCc2ccccc21', 'C', 'S', 'c1ccc(C2(c3ccccc3)c3cc4c(cc3-c3sc5ccsc5c32)C(c2ccccc2)(c2ccccc2)c2c-4sc3ccsc23)cc1']","[0, 0, 0, 3, 3, 24, 5, 6, 29, 8, 1, 12, 9, 10, 11, 24, 14]"
PBDB-ST,ITIC-SC8,-5.37,-3.59,-5.7,-3.9,1.0,DCB,8.0,CBA,80.0,110,MoOx,ZnO,7.79,7.79,0.9,60.0,"['CCCCC(C)CC', 'CCCCC(C)CC', 'S', 'Cc1cccs1', 'c1ccsc1', 'O=C1c2cscc2C(=O)c2cscc21', 'Cc1cc2cc3sccc3cc2s1']","['CCCCCCCC', 'N#CCC#N', 'O=C1CCc2ccccc21', 'C', 'S', 'c1ccc(C2(c3ccccc3)c3cc4c(cc3-c3sc5ccsc5c32)C(c2ccccc2)(c2ccccc2)c2c-4sc3ccsc23)cc1']","['CCCCC(C)CC', 'CCCCC(C)CC', 'S', 'Cc1cccs1', 'c1ccsc1', 'O=C1c2cscc2C(=O)c2cscc21', 'Cc1cc2cc3sccc3cc2s1', '.', 'CCCCCCCC', 'N#CCC#N', 'O=C1CCc2ccccc21', 'C', 'S', 'c1ccc(C2(c3ccccc3)c3cc4c(cc3-c3sc5ccsc5c32)C(c2ccccc2)(c2ccccc2)c2c-4sc3ccsc23)cc1']","[0, 0, 0, 3, 3, 24, 5, 6, 29, 8, 1, 20, 9, 10, 11, 24, 14]"
PBDB-ST,ITIC-SC2C6,-5.37,-3.59,-5.74,-3.86,1.0,DCB,8.0,CBA,80.0,110,MoOx,ZnO,9.16,9.02,0.92,64.0,"['CCCCC(C)CC', 'CCCCC(C)CC', 'S', 'Cc1cccs1', 'c1ccsc1', 'O=C1c2cscc2C(=O)c2cscc21', 'Cc1cc2cc3sccc3cc2s1']","['CCCCC(C)CC', 'N#CCC#N', 'O=C1CCc2ccccc21', 'C', 'S', 'c1ccc(C2(c3ccccc3)c3cc4c(cc3-c3sc5ccsc5c32)C(c2ccccc2)(c2ccccc2)c2c-4sc3ccsc23)cc1']","['CCCCC(C)CC', 'CCCCC(C)CC', 'S', 'Cc1cccs1', 'c1ccsc1', 'O=C1c2cscc2C(=O)c2cscc21', 'Cc1cc2cc3sccc3cc2s1', '.', 'CCCCC(C)CC', 'N#CCC#N', 'O=C1CCc2ccccc21', 'C', 'S', 'c1ccc(C2(c3ccccc3)c3cc4c(cc3-c3sc5ccsc5c32)C(c2ccccc2)(c2ccccc2)c2c-4sc3ccsc23)cc1']","[0, 0, 0, 3, 3, 24, 5, 6, 29, 8, 1, 3, 9, 10, 11, 24, 14]"
PDBT-T1,ITIC-Th,-5.36,-3.43,-5.673333333333334,-3.908888888888889,1.0,CF,12.0,CN,100.0,25,MoOx,ZnO,9.6,9.59,0.88,67.1,"['CCCCCCCC', 'CCCCC(C)CC', 'Cc1cccs1', 'c1ccsc1', 'O=C1c2cscc2C(=O)c2cscc21', 'Cc1cc2sc3cc4c(cc3c2s1)sc1ccsc14']","['N#CCC#N', 'O=C1CCc2ccccc21', 'C', 'CCCCCC', 'c1csc(C2(c3cccs3)c3cc4c(cc3-c3sc5ccsc5c32)C(c2cccs2)(c2cccs2)c2c-4sc3ccsc23)c1']","['CCCCCCCC', 'CCCCC(C)CC', 'Cc1cccs1', 'c1ccsc1', 'O=C1c2cscc2C(=O)c2cscc21', 'Cc1cc2sc3cc4c(cc3c2s1)sc1ccsc14', '.', 'N#CCC#N', 'O=C1CCc2ccccc21', 'C', 'CCCCCC', 'c1csc(C2(c3cccs3)c3cc4c(cc3-c3sc5ccsc5c32)C(c2cccs2)(c2cccs2)c2c-4sc3ccsc23)c1']","[0, 0, 0, 0, 0, 20, 3, 5, 6, 29, 30, 1, 9, 10, 11, 12, 59]"
P2F-EH,ITIC,-5.36,-3.04,-5.574146341463415,-3.915,1.0,CF,11.0,_,100.0,100,PEDOT:PSS,PFNDI-Br,6.13,6.15,0.983,50.48,"['CCCCC(C)CC', 'CCCCCCCC', 'Cc1cccs1', 'c1ccsc1', 'O=C1NC(=O)c2cc3nnnc3cc21', 'Fc1cccc(F)c1', 'Cc1cc2cc3sccc3cc2s1']","['N#CCC#N', 'O=C1CCc2ccccc21', 'C', 'CCCCCC', 'c1ccc(C2(c3ccccc3)c3cc4c(cc3-c3sc5ccsc5c32)C(c2ccccc2)(c2ccccc2)c2c-4sc3ccsc23)cc1']","['CCCCC(C)CC', 'CCCCCCCC', 'Cc1cccs1', 'c1ccsc1', 'O=C1NC(=O)c2cc3nnnc3cc21', 'Fc1cccc(F)c1', 'Cc1cc2cc3sccc3cc2s1', '.', 'N#CCC#N', 'O=C1CCc2ccccc21', 'C', 'CCCCCC', 'c1ccc(C2(c3ccccc3)c3cc4c(cc3-c3sc5ccsc5c32)C(c2ccccc2)(c2ccccc2)c2c-4sc3ccsc23)cc1']","[0, 0, 0, 0, 3, 20, 5, 6, 116, 35, 8, 1, 9, 10, 11, 12, 14]"
P2F-Ehp,ITIC,-5.38,-3.06,-5.574146341463415,-3.915,1.0,CF,11.0,_,100.0,100,PEDOT:PSS,PFNDI-Br,7.28,7.25,1.017,54.79,"['CCCCC(CC)CC', 'CCCCCCCC', 'CCCCC(C)CC', 'Cc1cccs1', 'c1ccsc1', 'O=C1NC(=O)c2cc3nnnc3cc21', 'Fc1cccc(F)c1', 'Cc1cc2cc3sccc3cc2s1']","['N#CCC#N', 'O=C1CCc2ccccc21', 'C', 'CCCCCC', 'c1ccc(C2(c3ccccc3)c3cc4c(cc3-c3sc5ccsc5c32)C(c2ccccc2)(c2ccccc2)c2c-4sc3ccsc23)cc1']","['CCCCC(CC)CC', 'CCCCCCCC', 'CCCCC(C)CC', 'Cc1cccs1', 'c1ccsc1', 'O=C1NC(=O)c2cc3nnnc3cc21', 'Fc1cccc(F)c1', 'Cc1cc2cc3sccc3cc2s1', '.', 'N#CCC#N', 'O=C1CCc2ccccc21', 'C', 'CCCCCC', 'c1ccc(C2(c3ccccc3)c3cc4c(cc3-c3sc5ccsc5c32)C(c2ccccc2)(c2ccccc2)c2c-4sc3ccsc23)cc1']","[0, 0, 0, 155, 20, 3, 5, 6, 116, 35, 8, 1, 9, 10, 11, 12, 14]"
P2F-Ehp,IT-F,-5.38,-3.06,-5.66,-3.95,1.0,CF,11.0,_,100.0,100,PEDOT:PSS,PFNDI-Br,10.06,10.04,0.959,61.94,"['CCCCC(CC)CC', 'CCCCCCCC', 'CCCCC(C)CC', 'Cc1cccs1', 'c1ccsc1', 'O=C1NC(=O)c2cc3nnnc3cc21', 'Fc1cccc(F)c1', 'Cc1cc2cc3sccc3cc2s1']","['N#CCC#N', 'O=C1CCc2ccc(F)cc21', 'C', 'CCCCCC', 'c1ccc(C2(c3ccccc3)c3cc4c(cc3-c3sc5ccsc5c32)C(c2ccccc2)(c2ccccc2)c2c-4sc3ccsc23)cc1']","['CCCCC(CC)CC', 'CCCCCCCC', 'CCCCC(C)CC', 'Cc1cccs1', 'c1ccsc1', 'O=C1NC(=O)c2cc3nnnc3cc21', 'Fc1cccc(F)c1', 'Cc1cc2cc3sccc3cc2s1', '.', 'N#CCC#N', 'O=C1CCc2ccc(F)cc21', 'C', 'CCCCCC', 'c1ccc(C2(c3ccccc3)c3cc4c(cc3-c3sc5ccsc5c32)C(c2ccccc2)(c2ccccc2)c2c-4sc3ccsc23)cc1']","[0, 0, 0, 155, 20, 3, 5, 6, 116, 35, 8, 1, 9, 60, 11, 12, 14]"
P2F-Ehp,IT-2F,-5.38,-3.06,-5.665,-4.095,1.0,CF,11.0,_,100.0,100,PEDOT:PSS,PFNDI-Br,12.96,12.97,0.891,74.09,"['CCCCC(CC)CC', 'CCCCCCCC', 'CCCCC(C)CC', 'Cc1cccs1', 'c1ccsc1', 'O=C1NC(=O)c2cc3nnnc3cc21', 'Fc1cccc(F)c1', 'Cc1cc2cc3sccc3cc2s1']","['N#CCC#N', 'O=C1CCc2cc(F)c(F)cc21', 'C', 'CCCCCC', 'c1ccc(C2(c3ccccc3)c3cc4c(cc3-c3sc5ccsc5c32)C(c2ccccc2)(c2ccccc2)c2c-4sc3ccsc23)cc1']","['CCCCC(CC)CC', 'CCCCCCCC', 'CCCCC(C)CC', 'Cc1cccs1', 'c1ccsc1', 'O=C1NC(=O)c2cc3nnnc3cc21', 'Fc1cccc(F)c1', 'Cc1cc2cc3sccc3cc2s1', '.', 'N#CCC#N', 'O=C1CCc2cc(F)c(F)cc21', 'C', 'CCCCCC', 'c1ccc(C2(c3ccccc3)c3cc4c(cc3-c3sc5ccsc5c32)C(c2ccccc2)(c2ccccc2)c2c-4sc3ccsc23)cc1']","[0, 0, 0, 155, 20, 3, 5, 6, 116, 35, 8, 1, 9, 39, 11, 12, 14]"
PB3T,IT-M,-5.39,-3.37,-5.513571428571429,-3.808,1.5,Anisole,8.0,_,100.0,25,PEDOT:PSS,PFN-Br,11.9,11.91,1.0,63.0,"['O', 'CCCCC(C)CC', 'CCCCCCCC', 'C=O', 'S', 'Cc1cccs1', 'c1ccsc1', 'c1ccsc1', 'Cc1cc2cc3sccc3cc2s1']","['N#CCC#N', 'Cc1ccc2c(c1)CCC2=O', 'C', 'CCCCCC', 'c1ccc(C2(c3ccccc3)c3cc4c(cc3-c3sc5ccsc5c32)C(c2ccccc2)(c2ccccc2)c2c-4sc3ccsc23)cc1']","['O', 'CCCCC(C)CC', 'CCCCCCCC', 'C=O', 'S', 'Cc1cccs1', 'c1ccsc1', 'c1ccsc1', 'Cc1cc2cc3sccc3cc2s1', '.', 'N#CCC#N', 'Cc1ccc2c(c1)CCC2=O', 'C', 'CCCCCC', 'c1ccc(C2(c3ccccc3)c3cc4c(cc3-c3sc5ccsc5c32)C(c2ccccc2)(c2ccccc2)c2c-4sc3ccsc23)cc1']","[0, 0, 2, 3, 20, 4, 24, 5, 6, 6, 8, 1, 9, 15, 11, 12, 14]"
FTAZ,ITIC2,-5.43,-3.3200000000000003,-5.43,-3.8,0.769,CF,11.5,_,90.0,110,MoOx,ZnO,11.0,11.0,0.925,63.0,"['CCCCCCC(C)CCCC', 'S', 'Cc1cc2cc3sccc3cc2s1', 'Cc1cccs1', 'c1ccsc1', 'Fc1cc2nn(S)nc2cc1F']","['N#CCC#N', 'O=C1CCc2ccccc21', 'C', 'CCCCC(C)CC', 'CCCCC(C)CC', 'CCCCCC', 'c1ccsc1', 'c1ccc(C2(c3ccccc3)c3ccsc3-c3sc4cc5c6c(sc5cc4c32)-c2sccc2C6(c2ccccc2)c2ccccc2)cc1']","['CCCCCCC(C)CCCC', 'S', 'Cc1cc2cc3sccc3cc2s1', 'Cc1cccs1', 'c1ccsc1', 'Fc1cc2nn(S)nc2cc1F', '.', 'N#CCC#N', 'O=C1CCc2ccccc21', 'C', 'CCCCC(C)CC', 'CCCCC(C)CC', 'CCCCCC', 'c1ccsc1', 'c1ccc(C2(c3ccccc3)c3ccsc3-c3sc4cc5c6c(sc5cc4c32)-c2sccc2C6(c2ccccc2)c2ccccc2)cc1']","[0, 0, 32, 24, 8, 5, 6, 57, 1, 9, 10, 11, 3, 3, 12, 6, 27]"
PTB7-Th,BT-IC,-5.204782608695651,-3.5391891891891896,-5.3775,-3.8575,0.667,CB:CF (9:1),25.0,_,130.0,150,MoOx,ZnO,8.3,8.45,0.81,59.6,"['O', 'CCCCC(C)CC', 'C=O', 'CCCCC(C)CC', 'Cc1scc2scc(F)c12', 'c1ccsc1', 'Cc1cc2cc3sccc3cc2s1']","['CCCCC(C)CC', 'O', 'N#CCC#N', 'O=C1CCc2ccccc21', 'C', 'CCCCCC', 'c1ccc(C2(c3ccccc3)c3ccsc3-c3sc4cc5c6c(sc5cc4c32)-c2sccc2C6(c2ccccc2)c2ccccc2)cc1']","['O', 'CCCCC(C)CC', 'C=O', 'CCCCC(C)CC', 'Cc1scc2scc(F)c12', 'c1ccsc1', 'Cc1cc2cc3sccc3cc2s1', '.', 'CCCCC(C)CC', 'O', 'N#CCC#N', 'O=C1CCc2ccccc21', 'C', 'CCCCCC', 'c1ccc(C2(c3ccccc3)c3ccsc3-c3sc4cc5c6c(sc5cc4c32)-c2sccc2C6(c2ccccc2)c2ccccc2)cc1']","[0, 0, 2, 3, 4, 3, 33, 6, 8, 1, 3, 2, 9, 10, 11, 12, 27]"
FTAZ,IDIC1,-5.43,-3.3200000000000003,-5.51,-3.81,0.667,CF,12.5,_,100.0,25,MoOx,ZnO,7.13,7.13,0.896,58.5,"['CCCCCCC(C)CCCC', 'S', 'Cc1cc2cc3sccc3cc2s1', 'Cc1cccs1', 'c1ccsc1', 'Fc1cc2nn(S)nc2cc1F']","['N#CCC#N', 'O=C1CCc2ccccc21', 'C', 'CCCCCC', 'c1ccc(C2(c3ccccc3)c3cc4c(cc3-c3sccc32)C(c2ccccc2)(c2ccccc2)c2ccsc2-4)cc1']","['CCCCCCC(C)CCCC', 'S', 'Cc1cc2cc3sccc3cc2s1', 'Cc1cccs1', 'c1ccsc1', 'Fc1cc2nn(S)nc2cc1F', '.', 'N#CCC#N', 'O=C1CCc2ccccc21', 'C', 'CCCCCC', 'c1ccc(C2(c3ccccc3)c3cc4c(cc3-c3sccc32)C(c2ccccc2)(c2ccccc2)c2ccsc2-4)cc1']","[0, 0, 0, 0, 0, 32, 24, 8, 5, 6, 57, 1, 9, 10, 11, 12, 36]"
FTAZ,IHIC1,-5.43,-3.3200000000000003,-5.47,-3.75,0.667,CF,12.5,_,100.0,25,MoOx,ZnO,9.21,9.22,0.95,67.9,"['CCCCCCC(C)CCCC', 'S', 'Cc1cc2cc3sccc3cc2s1', 'Cc1cccs1', 'c1ccsc1', 'Fc1cc2nn(S)nc2cc1F']","['N#CCC#N', 'O=C1CCc2ccccc21', 'C', 'CCCCCC', 'c1ccc(C2(c3ccccc3)c3ccsc3-c3c2ccc2c4c(ccc32)C(c2ccccc2)(c2ccccc2)c2ccsc2-4)cc1']","['CCCCCCC(C)CCCC', 'S', 'Cc1cc2cc3sccc3cc2s1', 'Cc1cccs1', 'c1ccsc1', 'Fc1cc2nn(S)nc2cc1F', '.', 'N#CCC#N', 'O=C1CCc2ccccc21', 'C', 'CCCCCC', 'c1ccc(C2(c3ccccc3)c3ccsc3-c3c2ccc2c4c(ccc32)C(c2ccccc2)(c2ccccc2)c2ccsc2-4)cc1']","[0, 0, 0, 0, 0, 32, 24, 8, 5, 6, 57, 1, 9, 10, 11, 12, 72]"
PBDB-T,NTIC,-5.297714285714285,-3.4170000000000003,-5.58,-3.76,1.25,CF,9.0,_,100.0,25,PEDOT:PSS,PDINO,8.63,8.63,0.935,68.1,"['CCCCC(C)CC', 'Cc1cccs1', 'c1ccsc1', 'O=C1c2cscc2C(=O)c2cscc21', 'Cc1cc2cc3sccc3cc2s1']","['N#CCC#N', 'O=C1CCc2ccccc21', 'C', 'CCCCCC', 'c1ccc(C2(c3ccccc3)c3ccsc3-c3c2ccc2c4c(ccc32)C(c2ccccc2)(c2ccccc2)c2ccsc2-4)cc1']","['CCCCC(C)CC', 'Cc1cccs1', 'c1ccsc1', 'O=C1c2cscc2C(=O)c2cscc21', 'Cc1cc2cc3sccc3cc2s1', '.', 'N#CCC#N', 'O=C1CCc2ccccc21', 'C', 'CCCCCC', 'c1ccc(C2(c3ccccc3)c3ccsc3-c3c2ccc2c4c(ccc32)C(c2ccccc2)(c2ccccc2)c2ccsc2-4)cc1']","[0, 0, 0, 0, 0, 0, 3, 5, 6, 29, 8, 1, 9, 10, 11, 12, 72]"
PBDB-T,NTIC-F,-5.297714285714285,-3.4170000000000003,-5.52,-3.77,1.25,CF,9.0,_,100.0,25,PEDOT:PSS,PDINO,8.1,8.1,0.812,66.3,"['CCCCC(C)CC', 'Cc1cccs1', 'c1ccsc1', 'O=C1c2cscc2C(=O)c2cscc21', 'Cc1cc2cc3sccc3cc2s1']","['N#CCC#N', 'O=C1CCc2ccc(F)cc21', 'C', 'CCCCCC', 'c1ccc(C2(c3ccccc3)c3ccsc3-c3c2ccc2c4c(ccc32)C(c2ccccc2)(c2ccccc2)c2ccsc2-4)cc1']","['CCCCC(C)CC', 'Cc1cccs1', 'c1ccsc1', 'O=C1c2cscc2C(=O)c2cscc21', 'Cc1cc2cc3sccc3cc2s1', '.', 'N#CCC#N', 'O=C1CCc2ccc(F)cc21', 'C', 'CCCCCC', 'c1ccc(C2(c3ccccc3)c3ccsc3-c3c2ccc2c4c(ccc32)C(c2ccccc2)(c2ccccc2)c2ccsc2-4)cc1']","[0, 0, 0, 0, 0, 0, 3, 5, 6, 29, 8, 1, 9, 60, 11, 12, 72]"
PffBT4T-2OD,FBR,-5.32,-3.695,-5.786666666666666,-3.673333333333333,0.714,o-DCB:CB (1:1),14.0,_,100.0,25,MoOx,ZnO,7.04,7.0,1.11,50.0,"['CCCCCCCCCCC(C)CCCCCCCC', 'CCCCCCCCCCC(C)CCCCCCCC', 'Cc1cccs1', 'Cc1cccs1', 'c1ccsc1', 'c1ccsc1', 'Fc1cc2nsnc2cc1F']","['CC', 'O=C1CSC(=S)N1', 'C', 'c1ccc2nsnc2c1', 'CCCCCCCCC1(CCCCCCCC)c2ccccc2-c2ccccc21']","['CCCCCCCCCCC(C)CCCCCCCC', 'CCCCCCCCCCC(C)CCCCCCCC', 'Cc1cccs1', 'Cc1cccs1', 'c1ccsc1', 'c1ccsc1', 'Fc1cc2nsnc2cc1F', '.', 'CC', 'O=C1CSC(=S)N1', 'C', 'c1ccc2nsnc2c1', 'CCCCCCCCC1(CCCCCCCC)c2ccccc2-c2ccccc21']","[0, 0, 0, 0, 42, 42, 5, 5, 6, 6, 52, 1, 21, 69, 11, 34, 70]"
J71,BDT-IC,-5.353333333333333,-3.4318181818181825,-5.51,-3.9,0.833,CF,16.0,_,130.0,25,PEDOT:PSS,PDINO,10.9,10.42,0.92,65.5,"['CCCCCCCCC(C)CCCCCC', 'Cc1cccs1', 'CCC[Si](CCC)(CCC)c1cccs1', 'c1ccsc1', 'Fc1cc2nnnc2cc1F', 'Cc1cc2cc3sccc3cc2s1']","['N#CCC#N', 'O=C1CCc2ccccc21', 'C', 'CCCCCC', 'c1ccc(C2(c3ccccc3)c3ccsc3-c3sc4cc5c6c(sc5cc4c32)-c2sccc2C6(c2ccccc2)c2ccccc2)cc1']","['CCCCCCCCC(C)CCCCCC', 'Cc1cccs1', 'CCC[Si](CCC)(CCC)c1cccs1', 'c1ccsc1', 'Fc1cc2nnnc2cc1F', 'Cc1cc2cc3sccc3cc2s1', '.', 'N#CCC#N', 'O=C1CCc2ccccc21', 'C', 'CCCCCC', 'c1ccc(C2(c3ccccc3)c3ccsc3-c3sc4cc5c6c(sc5cc4c32)-c2sccc2C6(c2ccccc2)c2ccccc2)cc1']","[0, 0, 0, 0, 0, 16, 5, 17, 6, 18, 8, 1, 9, 10, 11, 12, 27]"
PBDB-T-2Cl,IT-4Cl,-5.51,-3.71,-5.75,-4.09,1.0,CF,14.0,_,100.0,100,PEDOT:PSS,PFN-Br,13.37,13.19,0.81,74.0,"['CCCCC(C)CC', 'Cc1cccs1', 'Clc1ccsc1', 'O=C1c2cscc2C(=O)c2cscc21', 'c1ccsc1', 'Cc1cc2cc3sccc3cc2s1']","['N#CCC#N', 'O=C1CCc2cc(Cl)c(Cl)cc21', 'C', 'CCCCCC', 'c1ccc(C2(c3ccccc3)c3cc4c(cc3-c3sc5ccsc5c32)C(c2ccccc2)(c2ccccc2)c2c-4sc3ccsc23)cc1']","['CCCCC(C)CC', 'Cc1cccs1', 'Clc1ccsc1', 'O=C1c2cscc2C(=O)c2cscc21', 'c1ccsc1', 'Cc1cc2cc3sccc3cc2s1', '.', 'N#CCC#N', 'O=C1CCc2cc(Cl)c(Cl)cc21', 'C', 'CCCCCC', 'c1ccc(C2(c3ccccc3)c3cc4c(cc3-c3sc5ccsc5c32)C(c2ccccc2)(c2ccccc2)c2c-4sc3ccsc23)cc1']","[0, 0, 0, 0, 0, 3, 5, 161, 29, 6, 8, 1, 9, 38, 11, 12, 14]"
P2_PDTB-EF-T,IT-4F,-5.5,-3.59,-5.66875,-4.060416666666667,1.0,CB,18.0,DIO,100.0,150,MoOx,ZnO,14.2,14.19,0.9,76.0,"['O', 'CCCCCCCCCC', 'CCCCC(C)CC', 'C=O', 'CCCCC(CC)CCC', 'S', 'Cc1cccs1', 'Fc1ccsc1', 'c1ccsc1', 'c1ccsc1', 'Cc1cc2cc3sccc3cc2s1']","['N#CCC#N', 'O=C1CCc2cc(F)c(F)cc21', 'C', 'CCCCCC', 'c1ccc(C2(c3ccccc3)c3cc4c(cc3-c3sc5ccsc5c32)C(c2ccccc2)(c2ccccc2)c2c-4sc3ccsc23)cc1']","['O', 'CCCCCCCCCC', 'CCCCC(C)CC', 'C=O', 'CCCCC(CC)CCC', 'S', 'Cc1cccs1', 'Fc1ccsc1', 'c1ccsc1', 'c1ccsc1', 'Cc1cc2cc3sccc3cc2s1', '.', 'N#CCC#N', 'O=C1CCc2cc(F)c(F)cc21', 'C', 'CCCCCC', 'c1ccc(C2(c3ccccc3)c3cc4c(cc3-c3sc5ccsc5c32)C(c2ccccc2)(c2ccccc2)c2c-4sc3ccsc23)cc1']","[2, 163, 3, 4, 156, 24, 5, 23, 6, 6, 8, 1, 9, 39, 11, 12, 14]"
PM6,Y6,-5.529999999999999,-3.555,-5.65,-4.1,0.833,CF,16.0,CN,150.0,110,PEDOT:PSS,PDINO,15.7,15.71,0.83,74.8,"['CCCCC(C)CC', 'Cc1cccs1', 'Fc1ccsc1', 'O=C1c2cscc2C(=O)c2cscc21', 'c1ccsc1', 'Cc1cc2cc3sccc3cc2s1']","['N#CCC#N', 'O=C1CCc2cc(F)c(F)cc21', 'CCCCC(C)CC', 'C', 'CCCCCCCCCCC', 'c1cc2sc3c(nc4c5nc6c7sccc7sc6c5c5nsnc5c43)c2s1']","['CCCCC(C)CC', 'Cc1cccs1', 'Fc1ccsc1', 'O=C1c2cscc2C(=O)c2cscc21', 'c1ccsc1', 'Cc1cc2cc3sccc3cc2s1', '.', 'N#CCC#N', 'O=C1CCc2cc(F)c(F)cc21', 'CCCCC(C)CC', 'C', 'CCCCCCCCCCC', 'c1cc2sc3c(nc4c5nc6c7sccc7sc6c5c5nsnc5c43)c2s1']","[0, 0, 0, 0, 3, 5, 23, 29, 6, 8, 1, 9, 39, 3, 11, 165, 166]"
PBDB-T,ITC6-IC,-5.297714285714285,-3.4170000000000003,-5.73,-3.92,1.0,CB,12.5,_,110.0,125,MoOx,ZnO,11.61,11.62,0.97,73.0,"['CCCCC(C)CC', 'Cc1cccs1', 'c1ccsc1', 'O=C1c2cscc2C(=O)c2cscc21', 'Cc1cc2cc3sccc3cc2s1']","['N#CCC#N', 'O=C1CCc2ccccc21', 'C', 'CCCCCC', 'c1ccc(C2(c3ccccc3)c3cc4c(cc3-c3sc5ccsc5c32)C(c2ccccc2)(c2ccccc2)c2c-4sc3ccsc23)cc1']","['CCCCC(C)CC', 'Cc1cccs1', 'c1ccsc1', 'O=C1c2cscc2C(=O)c2cscc21', 'Cc1cc2cc3sccc3cc2s1', '.', 'N#CCC#N', 'O=C1CCc2ccccc21', 'C', 'CCCCCC', 'c1ccc(C2(c3ccccc3)c3cc4c(cc3-c3sc5ccsc5c32)C(c2ccccc2)(c2ccccc2)c2c-4sc3ccsc23)cc1']","[0, 0, 0, 0, 0, 0, 3, 5, 6, 29, 8, 1, 9, 10, 11, 12, 14]"
PBDBT-2F,ITIC,-5.5,-3.75,-5.574146341463415,-3.915,1.0,CB,20.0,DIO,100.0,25,PEDOT:PSS,PFN-Br,10.64,10.64,1.0,66.07,"['CCCCC(C)CC', 'Cc1cccs1', 'Fc1ccsc1', 'O=C1c2cscc2C(=O)c2cscc21', 'c1ccsc1', 'Cc1cc2cc3sccc3cc2s1']","['N#CCC#N', 'O=C1CCc2ccccc21', 'C', 'CCCCCC', 'c1ccc(C2(c3ccccc3)c3cc4c(cc3-c3sc5ccsc5c32)C(c2ccccc2)(c2ccccc2)c2c-4sc3ccsc23)cc1']","['CCCCC(C)CC', 'Cc1cccs1', 'Fc1ccsc1', 'O=C1c2cscc2C(=O)c2cscc21', 'c1ccsc1', 'Cc1cc2cc3sccc3cc2s1', '.', 'N#CCC#N', 'O=C1CCc2ccccc21', 'C', 'CCCCCC', 'c1ccc(C2(c3ccccc3)c3cc4c(cc3-c3sc5ccsc5c32)C(c2ccccc2)(c2ccccc2)c2c-4sc3ccsc23)cc1']","[0, 0, 0, 0, 0, 3, 5, 23, 29, 6, 8, 1, 9, 10, 11, 12, 14]"
PBDB-T,Y1,-5.297714285714285,-3.4170000000000003,-5.45,-3.95,1.0,CB,16.0,CN,100.0,25,MoOx,ZnO,13.42,13.49,0.87,69.1,"['CCCCC(C)CC', 'Cc1cccs1', 'c1ccsc1', 'O=C1c2cscc2C(=O)c2cscc21', 'Cc1cc2cc3sccc3cc2s1']","['N#CCC#N', 'O=C1CCc2ccccc21', 'CCCCC(C)CC', 'C', 'c1cc2sc3c(nc4c5nc6c7sccc7sc6c5c5nnnc5c43)c2s1']","['CCCCC(C)CC', 'Cc1cccs1', 'c1ccsc1', 'O=C1c2cscc2C(=O)c2cscc21', 'Cc1cc2cc3sccc3cc2s1', '.', 'N#CCC#N', 'O=C1CCc2ccccc21', 'CCCCC(C)CC', 'C', 'c1cc2sc3c(nc4c5nc6c7sccc7sc6c5c5nnnc5c43)c2s1']","[0, 0, 0, 0, 0, 0, 3, 5, 6, 29, 8, 1, 9, 10, 3, 11, 168]"
PBDB-T,Y2,-5.297714285714285,-3.4170000000000003,-5.43,-4.04,1.0,CB,16.0,CN,100.0,25,MoOx,ZnO,13.4,13.41,0.82,69.4,"['CCCCC(C)CC', 'Cc1cccs1', 'c1ccsc1', 'O=C1c2cscc2C(=O)c2cscc21', 'Cc1cc2cc3sccc3cc2s1']","['N#CCC#N', 'O=C1CCc2cscc21', 'CCCCC(C)CC', 'C', 'c1cc2sc3c(nc4c5nc6c7sccc7sc6c5c5nnnc5c43)c2s1']","['CCCCC(C)CC', 'Cc1cccs1', 'c1ccsc1', 'O=C1c2cscc2C(=O)c2cscc21', 'Cc1cc2cc3sccc3cc2s1', '.', 'N#CCC#N', 'O=C1CCc2cscc21', 'CCCCC(C)CC', 'C', 'c1cc2sc3c(nc4c5nc6c7sccc7sc6c5c5nnnc5c43)c2s1']","[0, 0, 0, 0, 0, 0, 3, 5, 6, 29, 8, 1, 9, 40, 3, 11, 168]"
PTBB-o,ITCPTC,-5.52,-3.37,-5.604000000000001,-3.858000000000001,1.0,CF,16.0,_,110.0,100,MoOx,ZnO,2.14,2.22,0.99,30.5,"['CCCCC(C)CC', 'CCCCC(C)CC', 'S', 'Cc1cccs1', 'c1ccsc1', 'O=C1c2cscc2C(=O)c2cscc21', 'c1ccccc1', 'Cc1cc2cc3sccc3cc2s1']","['N#CCC#N', 'O=C1CCc2cscc21', 'C', 'CCCCCC', 'c1ccc(C2(c3ccccc3)c3cc4c(cc3-c3sc5ccsc5c32)C(c2ccccc2)(c2ccccc2)c2c-4sc3ccsc23)cc1']","['CCCCC(C)CC', 'CCCCC(C)CC', 'S', 'Cc1cccs1', 'c1ccsc1', 'O=C1c2cscc2C(=O)c2cscc21', 'c1ccccc1', 'Cc1cc2cc3sccc3cc2s1', '.', 'N#CCC#N', 'O=C1CCc2cscc21', 'C', 'CCCCCC', 'c1ccc(C2(c3ccccc3)c3cc4c(cc3-c3sc5ccsc5c32)C(c2ccccc2)(c2ccccc2)c2c-4sc3ccsc23)cc1']","[0, 0, 0, 3, 3, 24, 5, 6, 29, 56, 8, 1, 9, 40, 11, 12, 14]"
PTBB-m,ITCPTC,-5.48,-3.42,-5.604000000000001,-3.858000000000001,1.0,CF,16.0,_,110.0,100,MoOx,ZnO,7.07,7.06,0.97,48.4,"['CCCCC(C)CC', 'CCCCC(C)CC', 'S', 'Cc1cccs1', 'c1ccsc1', 'O=C1c2cscc2C(=O)c2cscc21', 'c1ccccc1', 'Cc1cc2cc3sccc3cc2s1']","['N#CCC#N', 'O=C1CCc2cscc21', 'C', 'CCCCCC', 'c1ccc(C2(c3ccccc3)c3cc4c(cc3-c3sc5ccsc5c32)C(c2ccccc2)(c2ccccc2)c2c-4sc3ccsc23)cc1']","['CCCCC(C)CC', 'CCCCC(C)CC', 'S', 'Cc1cccs1', 'c1ccsc1', 'O=C1c2cscc2C(=O)c2cscc21', 'c1ccccc1', 'Cc1cc2cc3sccc3cc2s1', '.', 'N#CCC#N', 'O=C1CCc2cscc21', 'C', 'CCCCCC', 'c1ccc(C2(c3ccccc3)c3cc4c(cc3-c3sc5ccsc5c32)C(c2ccccc2)(c2ccccc2)c2c-4sc3ccsc23)cc1']","[0, 0, 0, 3, 3, 24, 5, 6, 29, 56, 8, 1, 9, 40, 11, 12, 14]"
PTBB-p,ITCPTC,-5.41,-3.49,-5.604000000000001,-3.858000000000001,1.0,CF,16.0,_,110.0,100,MoOx,ZnO,7.26,7.27,0.91,50.9,"['CCCCC(C)CC', 'CCCCC(C)CC', 'S', 'Cc1cccs1', 'c1ccsc1', 'O=C1c2cscc2C(=O)c2cscc21', 'c1ccccc1', 'Cc1cc2cc3sccc3cc2s1']","['N#CCC#N', 'O=C1CCc2cscc21', 'C', 'CCCCCC', 'c1ccc(C2(c3ccccc3)c3cc4c(cc3-c3sc5ccsc5c32)C(c2ccccc2)(c2ccccc2)c2c-4sc3ccsc23)cc1']","['CCCCC(C)CC', 'CCCCC(C)CC', 'S', 'Cc1cccs1', 'c1ccsc1', 'O=C1c2cscc2C(=O)c2cscc21', 'c1ccccc1', 'Cc1cc2cc3sccc3cc2s1', '.', 'N#CCC#N', 'O=C1CCc2cscc21', 'C', 'CCCCCC', 'c1ccc(C2(c3ccccc3)c3cc4c(cc3-c3sc5ccsc5c32)C(c2ccccc2)(c2ccccc2)c2c-4sc3ccsc23)cc1']","[0, 0, 0, 3, 3, 24, 5, 6, 29, 56, 8, 1, 9, 40, 11, 12, 14]"
PTB7-Th,Py-1,-5.204782608695651,-3.5391891891891896,-5.79,-3.76,0.667,CF,10.0,_,100.0,25,MoOx,ZnO,5.88,5.82,0.74,65.0,"['O', 'CCCCC(C)CC', 'C=O', 'CCCCC(C)CC', 'Cc1scc2scc(F)c12', 'c1ccsc1', 'Cc1cc2cc3sccc3cc2s1']","['N#CCC#N', 'O=C1CCc2cc(F)c(F)cc21', 'C', 'CCCCCC', 'c1ccc(C2(c3ccccc3)c3ccsc3-c3cc4ccc5c6c(cc7ccc(c32)c4c75)-c2sccc2C6(c2ccccc2)c2ccccc2)cc1']","['O', 'CCCCC(C)CC', 'C=O', 'CCCCC(C)CC', 'Cc1scc2scc(F)c12', 'c1ccsc1', 'Cc1cc2cc3sccc3cc2s1', '.', 'N#CCC#N', 'O=C1CCc2cc(F)c(F)cc21', 'C', 'CCCCCC', 'c1ccc(C2(c3ccccc3)c3ccsc3-c3cc4ccc5c6c(cc7ccc(c32)c4c75)-c2sccc2C6(c2ccccc2)c2ccccc2)cc1']","[0, 0, 0, 0, 2, 3, 4, 3, 33, 6, 8, 1, 9, 39, 11, 12, 174]"
P_TBTT-BTT,ICz-Rd2,-5.15,-3.58,-5.59,-3.88,1.0,CF,15.0,_,90.0,40,PEDOT:PSS,PFN,7.88,7.88,1.04,54.0,"['CCCCCCCC', 'c1ccsc1', 'Cc1cccs1', 'c1ccc2nsnc2c1', 'Cc1cc2c3cscc3c3ccsc3c2s1']","['CC', 'O=C1CSC(=S)N1', 'CCCCC(C)CC', 'C', 'c1ccc2nsnc2c1', 'c1ccc2c(c1)nc1cc3c(cc12)nc1ccccc13']","['CCCCCCCC', 'c1ccsc1', 'Cc1cccs1', 'c1ccc2nsnc2c1', 'Cc1cc2c3cscc3c3ccsc3c2s1', '.', 'CC', 'O=C1CSC(=S)N1', 'CCCCC(C)CC', 'C', 'c1ccc2nsnc2c1', 'c1ccc2c(c1)nc1cc3c(cc12)nc1ccccc13']","[0, 0, 0, 0, 0, 20, 6, 5, 34, 178, 1, 21, 69, 3, 11, 34, 179]"
P_TBTT-BTT,ICz-RdCN2,-5.15,-3.58,-5.58,-3.98,1.0,CF,15.0,_,90.0,40,PEDOT:PSS,PFN,9.76,9.76,1.01,62.0,"['CCCCCCCC', 'c1ccsc1', 'Cc1cccs1', 'c1ccc2nsnc2c1', 'Cc1cc2c3cscc3c3ccsc3c2s1']","['CCCCC(C)CC', 'CC', 'N#CC(C#N)=c1nc(=O)/c(=C/c2cccc3nsnc23)s1', 'c1ccc2c(c1)nc1cc3c(cc12)nc1ccccc13']","['CCCCCCCC', 'c1ccsc1', 'Cc1cccs1', 'c1ccc2nsnc2c1', 'Cc1cc2c3cscc3c3ccsc3c2s1', '.', 'CCCCC(C)CC', 'CC', 'N#CC(C#N)=c1nc(=O)/c(=C/c2cccc3nsnc23)s1', 'c1ccc2c(c1)nc1cc3c(cc12)nc1ccccc13']","[0, 0, 0, 0, 0, 0, 0, 20, 6, 5, 34, 178, 1, 3, 21, 82, 179]"
PBZ-ClSi,IT-4F,-5.56,-3.5,-5.66875,-4.060416666666667,1.0,Toluene,20.0,PN,100.0,25,MoOx,ZnO,12.8,12.77,0.93,71.5,"['CCCCCCCCC(C)CCCCCC', 'Cc1cccs1', 'CCC[Si](CCC)(CCC)c1sccc1Cl', 'c1ccsc1', 'Fc1cc2nnnc2cc1F', 'Cc1cc2cc3sccc3cc2s1']","['N#CCC#N', 'O=C1CCc2cc(F)c(F)cc21', 'C', 'CCCCCC', 'c1ccc(C2(c3ccccc3)c3cc4c(cc3-c3sc5ccsc5c32)C(c2ccccc2)(c2ccccc2)c2c-4sc3ccsc23)cc1']","['CCCCCCCCC(C)CCCCCC', 'Cc1cccs1', 'CCC[Si](CCC)(CCC)c1sccc1Cl', 'c1ccsc1', 'Fc1cc2nnnc2cc1F', 'Cc1cc2cc3sccc3cc2s1', '.', 'N#CCC#N', 'O=C1CCc2cc(F)c(F)cc21', 'C', 'CCCCCC', 'c1ccc(C2(c3ccccc3)c3cc4c(cc3-c3sc5ccsc5c32)C(c2ccccc2)(c2ccccc2)c2c-4sc3ccsc23)cc1']","[0, 0, 0, 0, 0, 16, 5, 180, 6, 18, 8, 1, 9, 39, 11, 12, 14]"
PT1,ITIC,-5.46,-3.59,-5.574146341463415,-3.915,0.667,CB,20.0,_,100.0,25,MoOx,ZnO,2.13,2.14,0.95,39.0,"['CCCCCCCC', 'CCCCC(C)CC', 'Cc1scc2c1C(=O)c1cscc1C2=O', 'c1ccsc1', 'Cc1cc2cc3sccc3cc2s1']","['N#CCC#N', 'O=C1CCc2ccccc21', 'C', 'CCCCCC', 'c1ccc(C2(c3ccccc3)c3cc4c(cc3-c3sc5ccsc5c32)C(c2ccccc2)(c2ccccc2)c2c-4sc3ccsc23)cc1']","['CCCCCCCC', 'CCCCC(C)CC', 'Cc1scc2c1C(=O)c1cscc1C2=O', 'c1ccsc1', 'Cc1cc2cc3sccc3cc2s1', '.', 'N#CCC#N', 'O=C1CCc2ccccc21', 'C', 'CCCCCC', 'c1ccc(C2(c3ccccc3)c3cc4c(cc3-c3sc5ccsc5c32)C(c2ccccc2)(c2ccccc2)c2c-4sc3ccsc23)cc1']","[0, 0, 0, 0, 0, 0, 20, 3, 181, 6, 8, 1, 9, 10, 11, 12, 14]"
PT2,ITIC,-5.35,-3.58,-5.574146341463415,-3.915,0.667,CB,20.0,_,100.0,25,MoOx,ZnO,9.0,8.78,0.84,64.0,"['CCCCCCCC', 'CCCCC(C)CC', 'Cc1cccs1', 'c1ccsc1', 'O=C1c2cscc2C(=O)c2cscc21', 'Cc1cc2cc3sccc3cc2s1']","['N#CCC#N', 'O=C1CCc2ccccc21', 'C', 'CCCCCC', 'c1ccc(C2(c3ccccc3)c3cc4c(cc3-c3sc5ccsc5c32)C(c2ccccc2)(c2ccccc2)c2c-4sc3ccsc23)cc1']","['CCCCCCCC', 'CCCCC(C)CC', 'Cc1cccs1', 'c1ccsc1', 'O=C1c2cscc2C(=O)c2cscc21', 'Cc1cc2cc3sccc3cc2s1', '.', 'N#CCC#N', 'O=C1CCc2ccccc21', 'C', 'CCCCCC', 'c1ccc(C2(c3ccccc3)c3cc4c(cc3-c3sc5ccsc5c32)C(c2ccccc2)(c2ccccc2)c2c-4sc3ccsc23)cc1']","[0, 0, 0, 0, 0, 20, 3, 5, 6, 29, 8, 1, 9, 10, 11, 12, 14]"
PT3,ITIC,-5.37,-3.54,-5.574146341463415,-3.915,0.667,CB,20.0,_,100.0,25,MoOx,ZnO,9.21,9.29,0.88,68.0,"['CCCCCCCC', 'CCCCC(C)CC', 'CCCCCC', 'Cc1cc2sccc2s1', 'c1ccsc1', 'O=C1c2cscc2C(=O)c2cscc21', 'c1cc2sccc2s1', 'Cc1cc2cc3sccc3cc2s1']","['N#CCC#N', 'O=C1CCc2ccccc21', 'C', 'CCCCCC', 'c1ccc(C2(c3ccccc3)c3cc4c(cc3-c3sc5ccsc5c32)C(c2ccccc2)(c2ccccc2)c2c-4sc3ccsc23)cc1']","['CCCCCCCC', 'CCCCC(C)CC', 'CCCCCC', 'Cc1cc2sccc2s1', 'c1ccsc1', 'O=C1c2cscc2C(=O)c2cscc21', 'c1cc2sccc2s1', 'Cc1cc2cc3sccc3cc2s1', '.', 'N#CCC#N', 'O=C1CCc2ccccc21', 'C', 'CCCCCC', 'c1ccc(C2(c3ccccc3)c3cc4c(cc3-c3sc5ccsc5c32)C(c2ccccc2)(c2ccccc2)c2c-4sc3ccsc23)cc1']","[0, 0, 0, 20, 3, 12, 150, 6, 29, 7, 8, 1, 9, 10, 11, 12, 14]"
PBDB-T,DF-TCIC,-5.297714285714285,-3.4170000000000003,-5.37,-3.76,0.833,CF,15.0,CN,100.0,140,MoOx,PFN,8.23,8.18,0.86,58.0,"['CCCCC(C)CC', 'Cc1cccs1', 'c1ccsc1', 'O=C1c2cscc2C(=O)c2cscc21', 'Cc1cc2cc3sccc3cc2s1']","['N#CCC#N', 'O=C1CCc2ccccc21', 'C', 'CCCCC(CC)CC1(CC(CC)CCCC)c2ccsc2-c2sccc21', 'Fc1cscc1F']","['CCCCC(C)CC', 'Cc1cccs1', 'c1ccsc1', 'O=C1c2cscc2C(=O)c2cscc21', 'Cc1cc2cc3sccc3cc2s1', '.', 'N#CCC#N', 'O=C1CCc2ccccc21', 'C', 'CCCCC(CC)CC1(CC(CC)CCCC)c2ccsc2-c2sccc21', 'Fc1cscc1F']","[0, 0, 0, 0, 0, 0, 3, 5, 6, 29, 8, 1, 9, 10, 11, 144, 68]"
PBDB-T,HF-TCIC,-5.297714285714285,-3.4170000000000003,-5.43,-3.83,0.833,CF,15.0,CN,100.0,120,MoOx,PFN,9.86,9.9,0.76,65.0,"['CCCCC(C)CC', 'Cc1cccs1', 'c1ccsc1', 'O=C1c2cscc2C(=O)c2cscc21', 'Cc1cc2cc3sccc3cc2s1']","['N#CCC#N', 'O=C1CCc2cc(F)c(F)cc21', 'C', 'CCCCC(CC)CC1(CC(CC)CCCC)c2ccsc2-c2sccc21', 'Fc1cscc1F']","['CCCCC(C)CC', 'Cc1cccs1', 'c1ccsc1', 'O=C1c2cscc2C(=O)c2cscc21', 'Cc1cc2cc3sccc3cc2s1', '.', 'N#CCC#N', 'O=C1CCc2cc(F)c(F)cc21', 'C', 'CCCCC(CC)CC1(CC(CC)CCCC)c2ccsc2-c2sccc21', 'Fc1cscc1F']","[0, 0, 0, 0, 0, 0, 3, 5, 6, 29, 8, 1, 9, 39, 11, 144, 68]"
BO2FC8,m-ITIC-OR-4Cl,-5.5,-3.6,-5.78,-4.05,0.667,CB,15.0,_,100.0,150,MoOx,ZnO,11.0,10.61,0.83,63.3,"['CCCCCCCC', 'O', 'CCCCC(C)CC', 'Fc1ccsc1', 'Cc1cccs1', 'c1ccsc1', 'c1ccc2nonc2c1', 'Cc1cc2cc3sccc3cc2s1']","['CCCCCC', 'O', 'N#CCC#N', 'O=C1CCc2cc(Cl)c(Cl)cc21', 'C', 'c1ccc(C2(c3ccccc3)c3cc4c(cc3-c3sc5ccsc5c32)C(c2ccccc2)(c2ccccc2)c2c-4sc3ccsc23)cc1']","['CCCCCCCC', 'O', 'CCCCC(C)CC', 'Fc1ccsc1', 'Cc1cccs1', 'c1ccsc1', 'c1ccc2nonc2c1', 'Cc1cc2cc3sccc3cc2s1', '.', 'CCCCCC', 'O', 'N#CCC#N', 'O=C1CCc2cc(Cl)c(Cl)cc21', 'C', 'c1ccc(C2(c3ccccc3)c3cc4c(cc3-c3sc5ccsc5c32)C(c2ccccc2)(c2ccccc2)c2c-4sc3ccsc23)cc1']","[0, 0, 20, 2, 3, 23, 5, 6, 182, 8, 1, 12, 2, 9, 38, 11, 14]"
BO2FEH,m-ITIC-OR-4Cl,-5.59,-3.59,-5.78,-4.05,0.667,CB,15.0,_,100.0,150,MoOx,ZnO,6.4,6.15,0.88,48.5,"['CCCCC(C)CC', 'O', 'CCCCC(C)CC', 'Fc1ccsc1', 'Cc1cccs1', 'c1ccsc1', 'c1ccc2nonc2c1', 'Cc1cc2cc3sccc3cc2s1']","['CCCCCC', 'O', 'N#CCC#N', 'O=C1CCc2cc(Cl)c(Cl)cc21', 'C', 'c1ccc(C2(c3ccccc3)c3cc4c(cc3-c3sc5ccsc5c32)C(c2ccccc2)(c2ccccc2)c2c-4sc3ccsc23)cc1']","['CCCCC(C)CC', 'O', 'CCCCC(C)CC', 'Fc1ccsc1', 'Cc1cccs1', 'c1ccsc1', 'c1ccc2nonc2c1', 'Cc1cc2cc3sccc3cc2s1', '.', 'CCCCCC', 'O', 'N#CCC#N', 'O=C1CCc2cc(Cl)c(Cl)cc21', 'C', 'c1ccc(C2(c3ccccc3)c3cc4c(cc3-c3sc5ccsc5c32)C(c2ccccc2)(c2ccccc2)c2c-4sc3ccsc23)cc1']","[0, 0, 3, 2, 3, 23, 5, 6, 182, 8, 1, 12, 2, 9, 38, 11, 14]"
PTB-EDOT,ITIC-Th,-5.33,-3.63,-5.673333333333334,-3.908888888888889,0.667,MeTHF,16.0,_,100.0,100,MoOx,ZnO,8.59,8.59,0.84,66.5,"['O', 'CCCCC(C)CC', 'C=O', 'CCCCC(C)CC', 'Cc1scc2scc(F)c12', 'c1scc2c1OCCO2', 'Cc1cc2cc3sccc3cc2s1']","['N#CCC#N', 'O=C1CCc2ccccc21', 'C', 'CCCCCC', 'c1csc(C2(c3cccs3)c3cc4c(cc3-c3sc5ccsc5c32)C(c2cccs2)(c2cccs2)c2c-4sc3ccsc23)c1']","['O', 'CCCCC(C)CC', 'C=O', 'CCCCC(C)CC', 'Cc1scc2scc(F)c12', 'c1scc2c1OCCO2', 'Cc1cc2cc3sccc3cc2s1', '.', 'N#CCC#N', 'O=C1CCc2ccccc21', 'C', 'CCCCCC', 'c1csc(C2(c3cccs3)c3cc4c(cc3-c3sc5ccsc5c32)C(c2cccs2)(c2cccs2)c2c-4sc3ccsc23)c1']","[0, 0, 0, 0, 2, 3, 4, 3, 33, 134, 8, 1, 9, 10, 11, 12, 59]"
PTB-EDOTS,ITIC-Th,-5.38,-3.69,-5.673333333333334,-3.908888888888889,0.667,MeTHF,16.0,_,100.0,100,MoOx,ZnO,10.18,10.18,0.88,71.2,"['O', 'CCCCC(C)CC', 'C=O', 'S', 'Cc1scc2scc(F)c12', 'c1scc2c1OCCO2', 'Cc1cc2cc3sccc3cc2s1']","['N#CCC#N', 'O=C1CCc2ccccc21', 'C', 'CCCCCC', 'c1csc(C2(c3cccs3)c3cc4c(cc3-c3sc5ccsc5c32)C(c2cccs2)(c2cccs2)c2c-4sc3ccsc23)c1']","['O', 'CCCCC(C)CC', 'C=O', 'S', 'Cc1scc2scc(F)c12', 'c1scc2c1OCCO2', 'Cc1cc2cc3sccc3cc2s1', '.', 'N#CCC#N', 'O=C1CCc2ccccc21', 'C', 'CCCCCC', 'c1csc(C2(c3cccs3)c3cc4c(cc3-c3sc5ccsc5c32)C(c2cccs2)(c2cccs2)c2c-4sc3ccsc23)c1']","[0, 0, 0, 0, 2, 3, 4, 24, 33, 134, 8, 1, 9, 10, 11, 12, 59]"
P3HT,BIBT-NI,-5.057777777777777,-2.989444444444445,-5.62,-3.65,0.833,o-DCB,28.0,_,90.0,110,MoOx,ZnO,2.1,2.09,0.77,44.2,"['CCCCCC', 'Cc1cccs1', 'Cc1cccs1', 'c1ccsc1']","['CCCCC(C)CC', 'O=C1NC(=O)c2cccc3cccc1c23', 'c1ccsc1', 'O=C1NC(=O)c2cc3nsnc3cc21']","['CCCCCC', 'Cc1cccs1', 'Cc1cccs1', 'c1ccsc1', '.', 'CCCCC(C)CC', 'O=C1NC(=O)c2cccc3cccc1c23', 'c1ccsc1', 'O=C1NC(=O)c2cc3nsnc3cc21']","[0, 0, 0, 0, 0, 0, 0, 0, 12, 5, 5, 6, 1, 3, 80, 6, 183]"
PBDS-T,ITIC,-5.349999999999999,-3.67,-5.574146341463415,-3.915,1.2,CB,20.0,DIO,100.0,25,MoOx,ZnO,10.72,10.72,0.98,60.0,"['CCCCC(C)CC', 'C1CCSC1', 'Cc1cccs1', 'O=C1c2cscc2C(=O)C2CSCC12', 'CCC[Si](CCC)(CCC)c1cccs1', 'Cc1cc2cc3sccc3cc2s1']","['N#CCC#N', 'O=C1CCc2ccccc21', 'C', 'CCCCCC', 'c1ccc(C2(c3ccccc3)c3cc4c(cc3-c3sc5ccsc5c32)C(c2ccccc2)(c2ccccc2)c2c-4sc3ccsc23)cc1']","['CCCCC(C)CC', 'C1CCSC1', 'Cc1cccs1', 'O=C1c2cscc2C(=O)C2CSCC12', 'CCC[Si](CCC)(CCC)c1cccs1', 'Cc1cc2cc3sccc3cc2s1', '.', 'N#CCC#N', 'O=C1CCc2ccccc21', 'C', 'CCCCCC', 'c1ccc(C2(c3ccccc3)c3cc4c(cc3-c3sc5ccsc5c32)C(c2ccccc2)(c2ccccc2)c2c-4sc3ccsc23)cc1']","[0, 0, 0, 0, 0, 3, 184, 5, 185, 17, 8, 1, 9, 10, 11, 12, 14]"
PBDS-T,ITIC-F,-5.349999999999999,-3.67,-5.619999999999999,-4.02,1.0,CB,20.0,DIO,150.0,25,MoOx,ZnO,11.19,11.19,0.9,66.7,"['CCCCC(C)CC', 'C1CCSC1', 'Cc1cccs1', 'O=C1c2cscc2C(=O)C2CSCC12', 'CCC[Si](CCC)(CCC)c1cccs1', 'Cc1cc2cc3sccc3cc2s1']","['N#CCC#N', 'O=C1CCc2cc(F)c(F)cc21', 'C', 'CCCCCC', 'c1ccc(C2(c3ccccc3)c3cc4c(cc3-c3sc5ccsc5c32)C(c2ccccc2)(c2ccccc2)c2c-4sc3ccsc23)cc1']","['CCCCC(C)CC', 'C1CCSC1', 'Cc1cccs1', 'O=C1c2cscc2C(=O)C2CSCC12', 'CCC[Si](CCC)(CCC)c1cccs1', 'Cc1cc2cc3sccc3cc2s1', '.', 'N#CCC#N', 'O=C1CCc2cc(F)c(F)cc21', 'C', 'CCCCCC', 'c1ccc(C2(c3ccccc3)c3cc4c(cc3-c3sc5ccsc5c32)C(c2ccccc2)(c2ccccc2)c2c-4sc3ccsc23)cc1']","[0, 0, 0, 0, 0, 3, 184, 5, 185, 17, 8, 1, 9, 39, 11, 12, 14]"
PBDS-T,ITIC-Th1,-5.349999999999999,-3.67,-5.720000000000001,-4.065,1.0,CB,20.0,DIO,150.0,25,MoOx,ZnO,12.04,12.04,0.88,70.0,"['CCCCC(C)CC', 'C1CCSC1', 'Cc1cccs1', 'O=C1c2cscc2C(=O)C2CSCC12', 'CCC[Si](CCC)(CCC)c1cccs1', 'Cc1cc2cc3sccc3cc2s1']","['N#CCC#N', 'O=C1CCc2ccc(F)cc21', 'C', 'CCCCCC', 'c1csc(C2(c3cccs3)c3cc4c(cc3-c3sc5ccsc5c32)C(c2cccs2)(c2cccs2)c2c-4sc3ccsc23)c1']","['CCCCC(C)CC', 'C1CCSC1', 'Cc1cccs1', 'O=C1c2cscc2C(=O)C2CSCC12', 'CCC[Si](CCC)(CCC)c1cccs1', 'Cc1cc2cc3sccc3cc2s1', '.', 'N#CCC#N', 'O=C1CCc2ccc(F)cc21', 'C', 'CCCCCC', 'c1csc(C2(c3cccs3)c3cc4c(cc3-c3sc5ccsc5c32)C(c2cccs2)(c2cccs2)c2c-4sc3ccsc23)c1']","[0, 0, 0, 0, 0, 3, 184, 5, 185, 17, 8, 1, 9, 60, 11, 12, 59]"
PTB7-Th,ACS8,-5.204782608695651,-3.5391891891891896,-5.54,-4.05,0.5,Toluene,20.0,_,115.0,25,MoOx,PFN,9.9,9.92,0.75,58.8,"['O', 'CCCCC(C)CC', 'C=O', 'CCCCC(C)CC', 'Cc1scc2scc(F)c12', 'c1ccsc1', 'Cc1cc2cc3sccc3cc2s1']","['CCCCC(C)CC', 'N#CCC#N', 'O=C1CCc2cc(F)c(F)cc21', 'C', 'CCCCCC', 'S', 'c1ccsc1', 'c1ccc(C2(c3ccccc3)c3cc4c(cc3-c3sccc32)C(c2ccccc2)(c2ccccc2)c2ccsc2-4)cc1']","['O', 'CCCCC(C)CC', 'C=O', 'CCCCC(C)CC', 'Cc1scc2scc(F)c12', 'c1ccsc1', 'Cc1cc2cc3sccc3cc2s1', '.', 'CCCCC(C)CC', 'N#CCC#N', 'O=C1CCc2cc(F)c(F)cc21', 'C', 'CCCCCC', 'S', 'c1ccsc1', 'c1ccc(C2(c3ccccc3)c3cc4c(cc3-c3sccc32)C(c2ccccc2)(c2ccccc2)c2ccsc2-4)cc1']","[0, 2, 3, 4, 3, 33, 6, 8, 1, 3, 9, 39, 11, 12, 24, 6, 36]"
PBDT-3TCO,IT-4F,-5.5,-3.24,-5.66875,-4.060416666666667,1.0,CB,10.0,DIO,95.0,25,PEDOT:PSS,PFN-Br,11.52,11.56,0.88,62.7,"['CCCCC(CC)CC=O', 'CCCCC(C)CC', 'Cc1cccs1', 'Fc1ccsc1', 'c1ccsc1', 'c1ccsc1', 'Cc1cc2cc3sccc3cc2s1']","['N#CCC#N', 'O=C1CCc2cc(F)c(F)cc21', 'C', 'CCCCCC', 'c1ccc(C2(c3ccccc3)c3cc4c(cc3-c3sc5ccsc5c32)C(c2ccccc2)(c2ccccc2)c2c-4sc3ccsc23)cc1']","['CCCCC(CC)CC=O', 'CCCCC(C)CC', 'Cc1cccs1', 'Fc1ccsc1', 'c1ccsc1', 'c1ccsc1', 'Cc1cc2cc3sccc3cc2s1', '.', 'N#CCC#N', 'O=C1CCc2cc(F)c(F)cc21', 'C', 'CCCCCC', 'c1ccc(C2(c3ccccc3)c3cc4c(cc3-c3sc5ccsc5c32)C(c2ccccc2)(c2ccccc2)c2c-4sc3ccsc23)cc1']","[0, 0, 0, 0, 85, 3, 5, 23, 6, 6, 8, 1, 9, 39, 11, 12, 14]"
PBDT-3T,IT-4F,-5.48,-3.21,-5.66875,-4.060416666666667,0.667,CB,10.0,DIO,95.0,25,PEDOT:PSS,PFN-Br,1.0,1.01,0.85,30.43,"['CCCCC(C)CC', 'Cc1cccs1', 'Fc1ccsc1', 'c1ccsc1', 'c1ccsc1', 'Cc1cc2cc3sccc3cc2s1']","['N#CCC#N', 'O=C1CCc2cc(F)c(F)cc21', 'C', 'CCCCCC', 'c1ccc(C2(c3ccccc3)c3cc4c(cc3-c3sc5ccsc5c32)C(c2ccccc2)(c2ccccc2)c2c-4sc3ccsc23)cc1']","['CCCCC(C)CC', 'Cc1cccs1', 'Fc1ccsc1', 'c1ccsc1', 'c1ccsc1', 'Cc1cc2cc3sccc3cc2s1', '.', 'N#CCC#N', 'O=C1CCc2cc(F)c(F)cc21', 'C', 'CCCCCC', 'c1ccc(C2(c3ccccc3)c3cc4c(cc3-c3sc5ccsc5c32)C(c2ccccc2)(c2ccccc2)c2c-4sc3ccsc23)cc1']","[0, 0, 0, 0, 0, 3, 5, 23, 6, 6, 8, 1, 9, 39, 11, 12, 14]"
