Repository: aspuru-guzik-group/Beyond-Molecular-Structure-ML-for-OPV-Materials-Devices

File: ml_for_opvs/data/input_representation/OPV_Min/BRICS/processed_brics_frag_full/KFold/input_train_3.csv (part 5 of 5)
Donor,Acceptor,HOMO_D_eV,LUMO_D_eV,HOMO_A_eV,LUMO_A_eV,D_A_ratio_m_m,solvent,total_solids_conc_mg_mL,solvent_additive,active_layer_thickness_nm,annealing_temperature,hole_contact_layer,electron_contact_layer,PCE_percent,calc_PCE_percent,Voc_V,FF_percent,Donor_BRICS,Acceptor_BRICS,DA_pair_BRICS,DA_tokenized_BRICS
PBDB-T,ITIC,-5.297714285714285,-3.4170000000000003,-5.574146341463415,-3.915,1.0,CB,20.0,DIO,100.0,160,MoOx,ZnO,11.21,11.21,0.899,74.2,"['CCCCC(C)CC', 'Cc1cccs1', 'c1ccsc1', 'O=C1c2cscc2C(=O)c2cscc21', 'Cc1cc2cc3sccc3cc2s1']","['N#CCC#N', 'O=C1CCc2ccccc21', 'C', 'CCCCCC', 'c1ccc(C2(c3ccccc3)c3cc4c(cc3-c3sc5ccsc5c32)C(c2ccccc2)(c2ccccc2)c2c-4sc3ccsc23)cc1']","['CCCCC(C)CC', 'Cc1cccs1', 'c1ccsc1', 'O=C1c2cscc2C(=O)c2cscc21', 'Cc1cc2cc3sccc3cc2s1', '.', 'N#CCC#N', 'O=C1CCc2ccccc21', 'C', 'CCCCCC', 'c1ccc(C2(c3ccccc3)c3cc4c(cc3-c3sc5ccsc5c32)C(c2ccccc2)(c2ccccc2)c2c-4sc3ccsc23)cc1']","[0, 0, 0, 0, 0, 0, 3, 5, 6, 29, 8, 1, 9, 10, 11, 12, 14]"
PBDB-T,BDTIT-M,-5.297714285714285,-3.4170000000000003,-5.4,-3.85,1.0,CB,20.0,DIO,100.0,100,PEDOT:PSS,PDIN,11.31,11.31,0.903,71.3,"['CCCCC(C)CC', 'Cc1cccs1', 'c1ccsc1', 'O=C1c2cscc2C(=O)c2cscc21', 'Cc1cc2cc3sccc3cc2s1']","['N#CCC#N', 'Cc1ccc2c(c1)CCC2=O', 'C', 'CCCCC(C)CC', 'CCCCCC', 'c1ccsc1', 'c1ccc(C2(c3ccccc3)c3ccsc3-c3sc4cc5c6c(sc5cc4c32)-c2sccc2C6(c2ccccc2)c2ccccc2)cc1']","['CCCCC(C)CC', 'Cc1cccs1', 'c1ccsc1', 'O=C1c2cscc2C(=O)c2cscc21', 'Cc1cc2cc3sccc3cc2s1', '.', 'N#CCC#N', 'Cc1ccc2c(c1)CCC2=O', 'C', 'CCCCC(C)CC', 'CCCCCC', 'c1ccsc1', 'c1ccc(C2(c3ccccc3)c3ccsc3-c3sc4cc5c6c(sc5cc4c32)-c2sccc2C6(c2ccccc2)c2ccccc2)cc1']","[0, 0, 0, 0, 3, 5, 6, 29, 8, 1, 9, 15, 11, 3, 12, 6, 27]"
PBDB-T,BDTThIT-M,-5.297714285714285,-3.4170000000000003,-5.35,-3.82,1.0,CB,20.0,DIO,100.0,100,PEDOT:PSS,PDIN,12.12,12.13,0.942,71.4,"['CCCCC(C)CC', 'Cc1cccs1', 'c1ccsc1', 'O=C1c2cscc2C(=O)c2cscc21', 'Cc1cc2cc3sccc3cc2s1']","['N#CCC#N', 'Cc1ccc2c(c1)CCC2=O', 'C', 'CCCCCC', 'c1ccc(C2(c3ccccc3)c3ccsc3-c3sc4cc5c6c(sc5cc4c32)-c2sccc2C6(c2ccccc2)c2ccccc2)cc1']","['CCCCC(C)CC', 'Cc1cccs1', 'c1ccsc1', 'O=C1c2cscc2C(=O)c2cscc21', 'Cc1cc2cc3sccc3cc2s1', '.', 'N#CCC#N', 'Cc1ccc2c(c1)CCC2=O', 'C', 'CCCCCC', 'c1ccc(C2(c3ccccc3)c3ccsc3-c3sc4cc5c6c(sc5cc4c32)-c2sccc2C6(c2ccccc2)c2ccccc2)cc1']","[0, 0, 0, 0, 0, 0, 3, 5, 6, 29, 8, 1, 9, 15, 11, 12, 27]"
PBZ,ITIC,-5.18,-3.22,-5.574146341463415,-3.915,0.8,CB,9.0,_,100.0,25,MoOx,ZnO,8.0,8.02,0.79,59.0,"['CCCCCCCCC(C)CCCCCC', 'CCCCC(C)CC', 'c1ccsc1', 'Cc1cccs1', 'Fc1cc2nnnc2cc1F', 'Cc1cc2cc3sccc3cc2s1']","['N#CCC#N', 'O=C1CCc2ccccc21', 'C', 'CCCCCC', 'c1ccc(C2(c3ccccc3)c3cc4c(cc3-c3sc5ccsc5c32)C(c2ccccc2)(c2ccccc2)c2c-4sc3ccsc23)cc1']","['CCCCCCCCC(C)CCCCCC', 'CCCCC(C)CC', 'c1ccsc1', 'Cc1cccs1', 'Fc1cc2nnnc2cc1F', 'Cc1cc2cc3sccc3cc2s1', '.', 'N#CCC#N', 'O=C1CCc2ccccc21', 'C', 'CCCCCC', 'c1ccc(C2(c3ccccc3)c3cc4c(cc3-c3sc5ccsc5c32)C(c2ccccc2)(c2ccccc2)c2c-4sc3ccsc23)cc1']","[0, 0, 0, 0, 0, 16, 3, 6, 5, 18, 8, 1, 9, 10, 11, 12, 14]"
PBO,ITIC,-5.47,-3.67,-5.574146341463415,-3.915,0.5,DCB,20.0,DIO,85.0,25,PEDOT:PSS,LiF,7.1,7.1,0.92,54.0,"['OS', 'CCCCCCCCCCCC', 'CCCCC(C)CC', 'S', 'Cc1cccs1', 'c1ccsc1', 'c1ccc2nonc2c1', 'c1ccccc1', 'Cc1cc2cc3sccc3cc2s1']","['N#CCC#N', 'O=C1CCc2ccccc21', 'C', 'CCCCCC', 'c1ccc(C2(c3ccccc3)c3cc4c(cc3-c3sc5ccsc5c32)C(c2ccccc2)(c2ccccc2)c2c-4sc3ccsc23)cc1']","['OS', 'CCCCCCCCCCCC', 'CCCCC(C)CC', 'S', 'Cc1cccs1', 'c1ccsc1', 'c1ccc2nonc2c1', 'c1ccccc1', 'Cc1cc2cc3sccc3cc2s1', '.', 'N#CCC#N', 'O=C1CCc2ccccc21', 'C', 'CCCCCC', 'c1ccc(C2(c3ccccc3)c3cc4c(cc3-c3sc5ccsc5c32)C(c2ccccc2)(c2ccccc2)c2c-4sc3ccsc23)cc1']","[0, 0, 31, 25, 3, 24, 5, 6, 182, 56, 8, 1, 9, 10, 11, 12, 14]"
FTAZ,ITIC,-5.43,-3.3200000000000003,-5.574146341463415,-3.915,0.667,CF,15.0,_,90.0,25,MoOx,ZnO,8.77,8.83,0.911,58.0,"['CCCCCCC(C)CCCC', 'S', 'Cc1cc2cc3sccc3cc2s1', 'Cc1cccs1', 'c1ccsc1', 'Fc1cc2nn(S)nc2cc1F']","['N#CCC#N', 'O=C1CCc2ccccc21', 'C', 'CCCCCC', 'c1ccc(C2(c3ccccc3)c3cc4c(cc3-c3sc5ccsc5c32)C(c2ccccc2)(c2ccccc2)c2c-4sc3ccsc23)cc1']","['CCCCCCC(C)CCCC', 'S', 'Cc1cc2cc3sccc3cc2s1', 'Cc1cccs1', 'c1ccsc1', 'Fc1cc2nn(S)nc2cc1F', '.', 'N#CCC#N', 'O=C1CCc2ccccc21', 'C', 'CCCCCC', 'c1ccc(C2(c3ccccc3)c3cc4c(cc3-c3sc5ccsc5c32)C(c2ccccc2)(c2ccccc2)c2c-4sc3ccsc23)cc1']","[0, 0, 0, 0, 0, 32, 24, 8, 5, 6, 57, 1, 9, 10, 11, 12, 14]"
HTAZ,ITIC,-5.42,-3.44,-5.574146341463415,-3.915,0.667,CF,15.0,_,90.0,25,MoOx,ZnO,4.5,4.52,0.851,40.8,"['CCCCCCC(C)CCCC', 'CCCCCCC(CS)CCCC', 'S', 'Cc1cc2cc3sccc3cc2s1', 'Cc1cccs1', 'c1ccsc1', 'Sn1nc2ccccc2n1']","['N#CCC#N', 'O=C1CCc2ccccc21', 'C', 'CCCCCC', 'c1ccc(C2(c3ccccc3)c3cc4c(cc3-c3sc5ccsc5c32)C(c2ccccc2)(c2ccccc2)c2c-4sc3ccsc23)cc1']","['CCCCCCC(C)CCCC', 'CCCCCCC(CS)CCCC', 'S', 'Cc1cc2cc3sccc3cc2s1', 'Cc1cccs1', 'c1ccsc1', 'Sn1nc2ccccc2n1', '.', 'N#CCC#N', 'O=C1CCc2ccccc21', 'C', 'CCCCCC', 'c1ccc(C2(c3ccccc3)c3cc4c(cc3-c3sc5ccsc5c32)C(c2ccccc2)(c2ccccc2)c2c-4sc3ccsc23)cc1']","[0, 0, 0, 0, 32, 51, 24, 8, 5, 6, 223, 1, 9, 10, 11, 12, 14]"
PBDB-T,IT-M,-5.297714285714285,-3.4170000000000003,-5.513571428571429,-3.808,1.0,CB,20.0,DIO,100.0,25,PEDOT:PSS,PFN-Br,11.5,11.23,0.961,70.0,"['CCCCC(C)CC', 'Cc1cccs1', 'c1ccsc1', 'O=C1c2cscc2C(=O)c2cscc21', 'Cc1cc2cc3sccc3cc2s1']","['N#CCC#N', 'Cc1ccc2c(c1)CCC2=O', 'C', 'CCCCCC', 'c1ccc(C2(c3ccccc3)c3cc4c(cc3-c3sc5ccsc5c32)C(c2ccccc2)(c2ccccc2)c2c-4sc3ccsc23)cc1']","['CCCCC(C)CC', 'Cc1cccs1', 'c1ccsc1', 'O=C1c2cscc2C(=O)c2cscc21', 'Cc1cc2cc3sccc3cc2s1', '.', 'N#CCC#N', 'Cc1ccc2c(c1)CCC2=O', 'C', 'CCCCCC', 'c1ccc(C2(c3ccccc3)c3cc4c(cc3-c3sc5ccsc5c32)C(c2ccccc2)(c2ccccc2)c2c-4sc3ccsc23)cc1']","[0, 0, 0, 0, 0, 0, 3, 5, 6, 29, 8, 1, 9, 15, 11, 12, 14]"
PBT,CzC6C8,-5.43,-3.65,-5.79,-3.79,0.333,CB,25.0,_,97.0,130,MoOx,ZnO,3.3,3.34,0.99,41.0,"['OS', 'CCCCCCCCCCCC', 'CCCCC(C)CC', 'S', 'Cc1cccs1', 'c1ccsc1', 'c1ccc2nsnc2c1', 'c1ccccc1', 'Cc1cc2cc3sccc3cc2s1']","['CC', 'O=C1CSC(=S)N1', 'CCCCCCCCC(C)CCCCCC', 'C', 'c1ccc2nsnc2c1', 'c1ccc2c(c1)nc1ccccc12']","['OS', 'CCCCCCCCCCCC', 'CCCCC(C)CC', 'S', 'Cc1cccs1', 'c1ccsc1', 'c1ccc2nsnc2c1', 'c1ccccc1', 'Cc1cc2cc3sccc3cc2s1', '.', 'CC', 'O=C1CSC(=S)N1', 'CCCCCCCCC(C)CCCCCC', 'C', 'c1ccc2nsnc2c1', 'c1ccc2c(c1)nc1ccccc12']","[0, 31, 25, 3, 24, 5, 6, 34, 56, 8, 1, 21, 69, 16, 11, 34, 224]"
PBT,CZC8,-5.43,-3.65,-5.72,-3.74,0.333,CB,25.0,_,103.0,130,MoOx,ZnO,4.64,4.64,1.03,50.0,"['OS', 'CCCCCCCCCCCC', 'CCCCC(C)CC', 'S', 'Cc1cccs1', 'c1ccsc1', 'c1ccc2nsnc2c1', 'c1ccccc1', 'Cc1cc2cc3sccc3cc2s1']","['CC', 'O=C1CSC(=S)N1', 'CCCCCC', 'C', 'c1ccc2nsnc2c1', 'c1ccc2c(c1)nc1ccccc12']","['OS', 'CCCCCCCCCCCC', 'CCCCC(C)CC', 'S', 'Cc1cccs1', 'c1ccsc1', 'c1ccc2nsnc2c1', 'c1ccccc1', 'Cc1cc2cc3sccc3cc2s1', '.', 'CC', 'O=C1CSC(=S)N1', 'CCCCCC', 'C', 'c1ccc2nsnc2c1', 'c1ccc2c(c1)nc1ccccc12']","[0, 31, 25, 3, 24, 5, 6, 34, 56, 8, 1, 21, 69, 12, 11, 34, 224]"
PTB7-Th,CZC8,-5.204782608695651,-3.5391891891891896,-5.72,-3.74,0.333,CB,25.0,_,102.0,100,MoOx,ZnO,4.91,4.96,0.98,45.0,"['O', 'CCCCC(C)CC', 'C=O', 'CCCCC(C)CC', 'Cc1scc2scc(F)c12', 'c1ccsc1', 'Cc1cc2cc3sccc3cc2s1']","['CC', 'O=C1CSC(=S)N1', 'CCCCCC', 'C', 'c1ccc2nsnc2c1', 'c1ccc2c(c1)nc1ccccc12']","['O', 'CCCCC(C)CC', 'C=O', 'CCCCC(C)CC', 'Cc1scc2scc(F)c12', 'c1ccsc1', 'Cc1cc2cc3sccc3cc2s1', '.', 'CC', 'O=C1CSC(=S)N1', 'CCCCCC', 'C', 'c1ccc2nsnc2c1', 'c1ccc2c(c1)nc1ccccc12']","[0, 0, 0, 2, 3, 4, 3, 33, 6, 8, 1, 21, 69, 12, 11, 34, 224]"
PTFBDT,CZC8,-5.5,-3.69,-5.72,-3.74,0.333,CB,25.0,_,94.0,150,MoOx,ZnO,4.67,4.73,1.16,51.0,"['OS', 'CCCCCCCCCCCC', 'CCCCC(CC)CC', 'Cc1cccs1', 'c1ccsc1', 'c1ccc2nsnc2c1', 'Fc1cccc(F)c1', 'Cc1cc2cc3sccc3cc2s1']","['CC', 'O=C1CSC(=S)N1', 'CCCCCC', 'C', 'c1ccc2nsnc2c1', 'c1ccc2c(c1)nc1ccccc12']","['OS', 'CCCCCCCCCCCC', 'CCCCC(CC)CC', 'Cc1cccs1', 'c1ccsc1', 'c1ccc2nsnc2c1', 'Fc1cccc(F)c1', 'Cc1cc2cc3sccc3cc2s1', '.', 'CC', 'O=C1CSC(=S)N1', 'CCCCCC', 'C', 'c1ccc2nsnc2c1', 'c1ccc2c(c1)nc1ccccc12']","[0, 0, 31, 25, 155, 5, 6, 34, 35, 8, 1, 21, 69, 12, 11, 34, 224]"
PTB7-Th,IHIC,-5.204782608695651,-3.5391891891891896,-5.45,-3.93,0.667,DCB,20.0,CN,100.0,25,MoOx,ZnO,9.77,9.76,0.754,68.1,"['O', 'CCCCC(C)CC', 'C=O', 'CCCCC(C)CC', 'Cc1scc2scc(F)c12', 'c1ccsc1', 'Cc1cc2cc3sccc3cc2s1']","['N#CCC#N', 'O=C1CCc2ccccc21', 'C', 'CCCCCC', 'c1ccc(C2(c3ccccc3)c3ccsc3-c3sc4c5c(sc4c32)-c2sccc2C5(c2ccccc2)c2ccccc2)cc1']","['O', 'CCCCC(C)CC', 'C=O', 'CCCCC(C)CC', 'Cc1scc2scc(F)c12', 'c1ccsc1', 'Cc1cc2cc3sccc3cc2s1', '.', 'N#CCC#N', 'O=C1CCc2ccccc21', 'C', 'CCCCCC', 'c1ccc(C2(c3ccccc3)c3ccsc3-c3sc4c5c(sc4c32)-c2sccc2C5(c2ccccc2)c2ccccc2)cc1']","[0, 0, 0, 0, 2, 3, 4, 3, 33, 6, 8, 1, 9, 10, 11, 12, 88]"
PffQx-T,ITIC,-5.36,-3.56,-5.574146341463415,-3.915,0.667,CF,20.0,_,100.0,170,PEDOT:PSS,PDINO,8.47,8.47,0.87,59.6,"['CCCCC(C)CC', 'O', 'CCCCC(C)CC', 'c1ccsc1', 'Fc1ccccc1', 'Cc1cccs1', 'Cc1cc2cc3sccc3cc2s1', 'Fc1cc2nccnc2cc1F']","['N#CCC#N', 'O=C1CCc2ccccc21', 'C', 'CCCCCC', 'c1ccc(C2(c3ccccc3)c3cc4c(cc3-c3sc5ccsc5c32)C(c2ccccc2)(c2ccccc2)c2c-4sc3ccsc23)cc1']","['CCCCC(C)CC', 'O', 'CCCCC(C)CC', 'c1ccsc1', 'Fc1ccccc1', 'Cc1cccs1', 'Cc1cc2cc3sccc3cc2s1', 'Fc1cc2nccnc2cc1F', '.', 'N#CCC#N', 'O=C1CCc2ccccc21', 'C', 'CCCCCC', 'c1ccc(C2(c3ccccc3)c3cc4c(cc3-c3sc5ccsc5c32)C(c2ccccc2)(c2ccccc2)c2c-4sc3ccsc23)cc1']","[0, 0, 0, 3, 2, 3, 6, 81, 5, 8, 75, 1, 9, 10, 11, 12, 14]"
PffQx-PS,ITIC,-5.4,-3.55,-5.574146341463415,-3.915,1.0,CF,20.0,DIO,100.0,90,PEDOT:PSS,PDINO,9.12,9.13,0.97,62.9,"['CCCCC(C)CC', 'O', 'S', 'Fc1ccccc1', 'Cc1cccs1', 'c1ccsc1', 'Fc1cc2nccnc2cc1F', 'c1ccccc1', 'Cc1cc2cc3sccc3cc2s1']","['N#CCC#N', 'O=C1CCc2ccccc21', 'C', 'CCCCCC', 'c1ccc(C2(c3ccccc3)c3cc4c(cc3-c3sc5ccsc5c32)C(c2ccccc2)(c2ccccc2)c2c-4sc3ccsc23)cc1']","['CCCCC(C)CC', 'O', 'S', 'Fc1ccccc1', 'Cc1cccs1', 'c1ccsc1', 'Fc1cc2nccnc2cc1F', 'c1ccccc1', 'Cc1cc2cc3sccc3cc2s1', '.', 'N#CCC#N', 'O=C1CCc2ccccc21', 'C', 'CCCCCC', 'c1ccc(C2(c3ccccc3)c3cc4c(cc3-c3sc5ccsc5c32)C(c2ccccc2)(c2ccccc2)c2c-4sc3ccsc23)cc1']","[0, 0, 3, 2, 24, 81, 5, 6, 75, 56, 8, 1, 9, 10, 11, 12, 14]"
PBDB-T,ITIC,-5.297714285714285,-3.4170000000000003,-5.574146341463415,-3.915,1.0,CB,20.0,_,100.0,160,MoOx,ZnO,8.6,8.57,0.831,71.1,"['CCCCC(C)CC', 'Cc1cccs1', 'c1ccsc1', 'O=C1c2cscc2C(=O)c2cscc21', 'Cc1cc2cc3sccc3cc2s1']","['N#CCC#N', 'O=C1CCc2ccccc21', 'C', 'CCCCCC', 'c1ccc(C2(c3ccccc3)c3cc4c(cc3-c3sc5ccsc5c32)C(c2ccccc2)(c2ccccc2)c2c-4sc3ccsc23)cc1']","['CCCCC(C)CC', 'Cc1cccs1', 'c1ccsc1', 'O=C1c2cscc2C(=O)c2cscc21', 'Cc1cc2cc3sccc3cc2s1', '.', 'N#CCC#N', 'O=C1CCc2ccccc21', 'C', 'CCCCCC', 'c1ccc(C2(c3ccccc3)c3cc4c(cc3-c3sc5ccsc5c32)C(c2ccccc2)(c2ccccc2)c2c-4sc3ccsc23)cc1']","[0, 0, 0, 0, 0, 0, 3, 5, 6, 29, 8, 1, 9, 10, 11, 12, 14]"
PBDB-T,ITIC,-5.297714285714285,-3.4170000000000003,-5.574146341463415,-3.915,1.0,CB,20.0,DIO,100.0,25,MoOx,ZnO,10.53,10.67,0.87,64.15,"['CCCCC(C)CC', 'Cc1cccs1', 'c1ccsc1', 'O=C1c2cscc2C(=O)c2cscc21', 'Cc1cc2cc3sccc3cc2s1']","['N#CCC#N', 'O=C1CCc2ccccc21', 'C', 'CCCCCC', 'c1ccc(C2(c3ccccc3)c3cc4c(cc3-c3sc5ccsc5c32)C(c2ccccc2)(c2ccccc2)c2c-4sc3ccsc23)cc1']","['CCCCC(C)CC', 'Cc1cccs1', 'c1ccsc1', 'O=C1c2cscc2C(=O)c2cscc21', 'Cc1cc2cc3sccc3cc2s1', '.', 'N#CCC#N', 'O=C1CCc2ccccc21', 'C', 'CCCCCC', 'c1ccc(C2(c3ccccc3)c3cc4c(cc3-c3sc5ccsc5c32)C(c2ccccc2)(c2ccccc2)c2c-4sc3ccsc23)cc1']","[0, 0, 0, 0, 0, 0, 3, 5, 6, 29, 8, 1, 9, 10, 11, 12, 14]"
J101,ITIC,-5.3,-3.5,-5.574146341463415,-3.915,1.0,CF,16.0,_,98.0,150,PEDOT:PSS,PDINO,12.47,12.4,0.951,73.65,"['CCCCCCCCC(C)CCCCCC', 'Cc1cccs1', 'CCC[Si](CCC)(CCC)c1cccs1', 'c1ccsc1', 'CCC[Si](CCC)(CCC)C1CC=C(c2c3cc(C)sc3cc3ccsc23)S1', 'Clc1cc2nnnc2cc1Cl']","['N#CCC#N', 'O=C1CCc2ccccc21', 'C', 'CCCCCC', 'c1ccc(C2(c3ccccc3)c3cc4c(cc3-c3sc5ccsc5c32)C(c2ccccc2)(c2ccccc2)c2c-4sc3ccsc23)cc1']","['CCCCCCCCC(C)CCCCCC', 'Cc1cccs1', 'CCC[Si](CCC)(CCC)c1cccs1', 'c1ccsc1', 'CCC[Si](CCC)(CCC)C1CC=C(c2c3cc(C)sc3cc3ccsc23)S1', 'Clc1cc2nnnc2cc1Cl', '.', 'N#CCC#N', 'O=C1CCc2ccccc21', 'C', 'CCCCCC', 'c1ccc(C2(c3ccccc3)c3cc4c(cc3-c3sc5ccsc5c32)C(c2ccccc2)(c2ccccc2)c2c-4sc3ccsc23)cc1']","[0, 0, 0, 0, 0, 16, 5, 17, 6, 225, 226, 1, 9, 10, 11, 12, 14]"
J101,ZITI,-5.3,-3.5,-5.550000000000001,-3.78,1.0,CF,16.0,_,105.0,120,PEDOT:PSS,PDINO,14.43,14.43,0.937,72.48,"['CCCCCCCCC(C)CCCCCC', 'Cc1cccs1', 'CCC[Si](CCC)(CCC)c1cccs1', 'c1ccsc1', 'CCC[Si](CCC)(CCC)C1CC=C(c2c3cc(C)sc3cc3ccsc23)S1', 'Clc1cc2nnnc2cc1Cl']","['N#CCC#N', 'O=C1CCc2ccc(F)cc21', 'C', 'CCCCCCCCC(CCCCCC)CC1(CCCCCCCCC(C)CCCCCC)c2cc3c(cc2C2C1c1cc4c(cc1C2(CC(CCCCCC)CCCCCCCC)CC(CCCCCC)CCCCCCCC)-c1sccc1C4)Cc1ccsc1-3']","['CCCCCCCCC(C)CCCCCC', 'Cc1cccs1', 'CCC[Si](CCC)(CCC)c1cccs1', 'c1ccsc1', 'CCC[Si](CCC)(CCC)C1CC=C(c2c3cc(C)sc3cc3ccsc23)S1', 'Clc1cc2nnnc2cc1Cl', '.', 'N#CCC#N', 'O=C1CCc2ccc(F)cc21', 'C', 'CCCCCCCCC(CCCCCC)CC1(CCCCCCCCC(C)CCCCCC)c2cc3c(cc2C2C1c1cc4c(cc1C2(CC(CCCCCC)CCCCCCCC)CC(CCCCCC)CCCCCCCC)-c1sccc1C4)Cc1ccsc1-3']","[0, 0, 0, 0, 0, 0, 16, 5, 17, 6, 225, 226, 1, 9, 60, 11, 107]"
J71,ZITI,-5.353333333333333,-3.4318181818181825,-5.550000000000001,-3.78,1.0,CF,16.0,_,98.0,25,PEDOT:PSS,PDINO,12.82,12.82,0.912,69.49,"['CCCCCCCCC(C)CCCCCC', 'Cc1cccs1', 'CCC[Si](CCC)(CCC)c1cccs1', 'c1ccsc1', 'Fc1cc2nnnc2cc1F', 'Cc1cc2cc3sccc3cc2s1']","['N#CCC#N', 'O=C1CCc2ccc(F)cc21', 'C', 'CCCCCCCCC(CCCCCC)CC1(CCCCCCCCC(C)CCCCCC)c2cc3c(cc2C2C1c1cc4c(cc1C2(CC(CCCCCC)CCCCCCCC)CC(CCCCCC)CCCCCCCC)-c1sccc1C4)Cc1ccsc1-3']","['CCCCCCCCC(C)CCCCCC', 'Cc1cccs1', 'CCC[Si](CCC)(CCC)c1cccs1', 'c1ccsc1', 'Fc1cc2nnnc2cc1F', 'Cc1cc2cc3sccc3cc2s1', '.', 'N#CCC#N', 'O=C1CCc2ccc(F)cc21', 'C', 'CCCCCCCCC(CCCCCC)CC1(CCCCCCCCC(C)CCCCCC)c2cc3c(cc2C2C1c1cc4c(cc1C2(CC(CCCCCC)CCCCCCCC)CC(CCCCCC)CCCCCCCC)-c1sccc1C4)Cc1ccsc1-3']","[0, 0, 0, 0, 0, 0, 16, 5, 17, 6, 18, 8, 1, 9, 60, 11, 107]"
PTB7-Th,DICTF-C10,-5.204782608695651,-3.5391891891891896,-5.67,-3.89,0.667,o-DCB,25.0,_,68.0,25,MoOx,ZnO,6.93,8.33,0.865,50.0,"['O', 'CCCCC(C)CC', 'C=O', 'CCCCC(C)CC', 'Cc1scc2scc(F)c12', 'c1ccsc1', 'Cc1cc2cc3sccc3cc2s1']","['N#CCC#N', 'O=C1CCc2ccccc21', 'C', 'c1ccsc1', 'CCCCCCCCCCC1(CCCCCCCCCC)c2ccccc2-c2ccccc21']","['O', 'CCCCC(C)CC', 'C=O', 'CCCCC(C)CC', 'Cc1scc2scc(F)c12', 'c1ccsc1', 'Cc1cc2cc3sccc3cc2s1', '.', 'N#CCC#N', 'O=C1CCc2ccccc21', 'C', 'c1ccsc1', 'CCCCCCCCCCC1(CCCCCCCCCC)c2ccccc2-c2ccccc21']","[0, 0, 0, 0, 2, 3, 4, 3, 33, 6, 8, 1, 9, 10, 11, 6, 158]"
