Repository: aspuru-guzik-group/Beyond-Molecular-Structure-ML-for-OPV-Materials-Devices

File: ml_for_opvs/data/input_representation/OPV_Min/BRICS/processed_brics_frag_electronic_only.csv
HOMO_D_eV,LUMO_D_eV,HOMO_A_eV,LUMO_A_eV,PCE_percent,calc_PCE_percent,Voc_V,Jsc_mA_cm_pow_neg_2,FF_percent
-5.23,-3.34,-5.45,-3.94,9.46,9.461,0.812,19.1,61.0
-5.23,-3.34,-5.6,-3.86,8.72,8.719,0.849,15.8,65.0
-5.23,-3.34,-5.58,-3.82,9.99,9.994,0.904,16.5,67.0
-5.44,-3.45,-5.69,-3.93,9.36,7.771,0.88,13.15,67.15
-5.13,-3.22,-5.34,-3.62,7.82,7.822,1.05,12.7,58.66
-5.29,-3.38,-5.34,-3.62,8.36,8.36,1.18,11.55,61.34
-5.32,-3.39,-5.34,-3.62,3.84,3.841,1.24,6.74,45.96
-5.22,-3.21,-5.32,-3.85,9.56,9.545,0.87,16.35,67.1
-5.25,-3.18,-5.32,-3.85,10.46,10.496,0.9,17.75,65.7
-5.2,-3.01,-5.69,-3.91,6.94,6.43,0.796,12.24,66.0
-5.36,-3.43,-5.69,-3.91,10.37,10.366,0.834,16.98,73.2
-5.32,-3.3,-5.69,-3.91,6.28,5.901,0.814,11.31,64.1
-5.2,-3.56,-5.69,-3.91,5.24,4.929,0.806,10.9,56.1
-5.43,-3.58,-5.69,-3.91,11.03,11.085,0.905,17.3,70.8
-5.32,-3.08,-5.69,-3.88,6.95,6.908,0.88,13.7,57.3
-5.32,-3.08,-5.61,-3.94,9.27,9.3,0.83,16.99,65.95
-5.4,-3.24,-5.24,-3.86,11.05,11.051,0.9,17.77,69.1
-5.33,-2.92,-5.24,-3.86,9.92,9.917,0.85,16.86,69.2
-5.31,-3.0,-5.24,-3.86,10.35,10.353,0.88,17.15,68.6
-5.4,-3.24,-5.41,-3.86,8.02,8.278,0.92,14.75,61.0
-5.33,-2.92,-5.41,-3.86,10.93,10.937,0.87,17.46,72.0
-5.31,-3.0,-5.41,-3.86,8.24,8.238,0.91,13.97,64.8
-5.4,-3.24,-5.54,-3.45,11.63,11.632,0.896,17.52,74.1
-5.4,-3.24,-5.57,-3.92,12.54,12.54,0.918,18.41,74.2
-5.13,-3.16,-5.48,-3.83,4.8,4.866,0.71,12.93,53.0
-5.26,-3.08,-5.48,-3.83,9.26,9.319,0.82,16.47,69.0
-5.21,-2.99,-5.48,-3.83,5.51,5.532,0.73,13.11,57.8
-5.32,-3.08,-5.48,-3.83,8.97,8.973,0.91,16.33,60.38
-5.32,-3.08,-5.48,-3.83,9.53,9.537,0.89,17.43,61.48
-5.45,-2.91,-5.51,-3.83,8.24,8.239,0.95,13.12,66.1
-5.31,-3.08,-5.48,-3.83,9.09,9.087,0.904,16.12,62.36
-5.28,-3.04,-5.48,-3.83,7.38,7.364,0.882,15.72,53.11
-5.33,-3.09,-5.48,-3.83,7.51,7.507,0.908,15.22,54.32
-5.43,-2.98,-5.52,-3.82,10.6,10.601,0.95,15.27,73.08
-5.43,-2.98,-5.52,-3.82,11.05,11.041,0.96,16.47,69.83
-5.43,-3.57,-5.51,-3.84,9.35,9.348,0.93,15.3,65.7
-5.47,-3.58,-5.51,-3.84,10.12,10.123,0.96,16.4,64.3
-5.14,-3.35,-5.48,-3.83,7.15,7.183,0.82,13.73,63.8
-5.34,-3.53,-5.48,-3.83,9.17,9.177,0.9,15.38,66.3
-5.2,-3.4,-5.48,-3.83,8.58,8.581,0.89,14.63,65.9
-5.41,-3.6,-5.48,-3.83,11.66,11.671,1.03,17.09,66.3
-5.24,-3.42,-5.48,-3.83,9.11,9.11,0.87,16.21,64.6
-5.31,-3.46,-5.48,-3.83,11.47,11.47,0.92,17.86,69.8
-5.39,-2.8,-5.48,-3.83,12.8,12.791,1.1,17.78,65.4
-5.35,-2.78,-5.48,-3.83,9.43,9.429,1.02,15.91,58.1
-5.33,-3.01,-5.6,-3.85,10.5,10.517,0.91,18.7,61.8
-5.37,-3.47,-5.6,-3.85,10.5,10.484,0.89,19.0,62.0
-5.4,-3.65,-5.48,-3.86,8.47,8.412,0.92,14.94,61.2
-5.4,-3.65,-5.48,-3.95,12.2,12.227,0.892,18.35,74.7
-5.68,-2.89,-5.78,-3.74,10.12,10.124,1.08,15.52,60.4
-5.38,-3.17,-5.75,-4.07,9.06,9.046,0.751,17.19,70.07
-5.38,-3.17,-5.67,-3.73,10.7,10.741,0.962,16.34,68.33
-5.21,-2.99,-5.56,-3.98,9.4,9.384,0.843,17.1,65.1
-5.21,-2.99,-5.32,-3.95,6.5,6.53,0.848,15.1,51.0
-5.4,-3.24,-5.58,-4.04,10.54,10.542,0.81,20.6,63.18
-5.4,-3.24,-5.56,-4.01,9.72,9.723,0.84,19.73,58.67
-5.4,-3.24,-5.46,-3.97,7.34,7.423,0.89,14.47,57.64
-5.4,-3.24,-5.56,-3.97,10.2,10.38,0.885,16.9,69.4
-5.37,-2.91,-5.52,-3.82,11.62,11.62,0.92,18.09,69.82
-5.4,-3.24,-5.52,-3.82,12.05,12.055,0.944,18.09,70.59
-5.42,-3.29,-5.52,-3.82,10.23,10.228,0.962,16.35,65.03
-5.46,-2.92,-5.52,-3.82,10.71,10.714,0.974,16.45,66.87
-5.56,-3.06,-5.52,-3.82,9.63,9.624,0.99,15.89,61.18
-5.4,-3.24,-5.54,-3.9,11.73,11.733,0.919,18.45,69.2
-5.33,-3.53,-5.54,-3.9,10.68,10.67,0.843,18.16,69.7
-5.2,-3.6,-5.54,-3.9,8.12,8.114,0.796,16.52,61.7
-5.32,-3.38,-5.46,-3.61,5.81,5.848,1.05,10.92,51.0
-5.38,-3.17,-5.69,-3.86,7.45,7.447,0.775,15.7,61.2
-5.38,-3.17,-5.41,-3.78,12.3,12.287,0.9,19.7,69.3
-5.18,-3.48,-5.53,-3.94,6.68,6.68,0.69,16.16,59.91
-5.34,-3.62,-5.53,-3.94,8.9,8.9,0.83,17.16,62.49
-5.49,-3.7,-5.53,-3.94,11.34,11.34,0.95,17.87,66.8
-5.36,-3.42,-5.47,-3.76,10.4,10.412,1.0,15.54,67.0
-5.36,-3.42,-5.58,-3.85,12.2,12.231,0.97,17.76,71.0
-5.36,-3.42,-5.66,-4.14,10.6,10.638,0.73,20.24,72.0
-5.36,-3.42,-5.58,-3.85,12.0,11.816,0.96,18.37,67.0
-5.36,-3.42,-5.58,-3.85,13.1,13.088,0.97,18.74,72.0
-5.33,-2.92,-5.51,-3.78,11.21,11.213,0.899,16.81,74.2
-5.33,-2.92,-5.96,-3.98,7.45,7.446,0.853,12.8,68.2
-5.4,-3.6,-5.66,-4.14,13.1,13.101,0.88,20.88,71.3
-5.28,-3.48,-5.5,-3.89,11.05,0.111,0.9,17.03,0.721
-5.23,-3.26,-5.93,-3.5,2.78,2.79,1.04,4.79,56.0
-5.23,-3.26,-5.98,-3.62,0.74,0.736,1.11,2.21,30.0
-5.23,-3.26,-5.95,-3.68,0.56,0.559,1.09,1.71,30.0
-5.23,-3.26,-5.8,-3.65,0.13,0.128,1.24,0.37,28.0
-5.21,-3.36,-5.93,-3.86,7.34,7.146,0.85,13.85,60.7
-5.27,-3.55,-5.93,-3.86,9.9,9.93,0.9,17.24,64.0
-5.68,-3.84,-5.68,-3.84,9.49,12.859,0.86,17.8,84.0
-5.2,-3.59,-5.45,-3.93,9.41,7.748,0.744,17.1,60.9
-5.2,-3.2,-5.76,-3.97,4.62,4.63,0.87,8.87,60.0
-5.2,-3.2,-5.54,-3.67,3.52,3.531,0.91,6.69,58.0
-5.2,-3.2,-6.34,-3.73,4.03,4.023,0.97,7.03,59.0
-5.2,-3.2,-6.38,-3.98,6.11,6.112,0.9,10.78,63.0
-5.2,-3.59,-5.21,-3.97,3.12,3.121,0.863,8.53,42.4
-5.2,-3.59,-5.31,-4.1,10.21,10.212,0.76,21.92,61.3
-5.33,-2.92,-5.67,-3.79,5.93,5.652,0.93,10.3,59.0
-5.33,-2.92,-5.43,-3.71,10.06,9.809,0.94,15.81,66.0
-5.08,-2.96,-5.81,-3.99,1.14,1.134,0.64,4.22,42.0
-5.31,-3.33,-5.81,-3.99,4.17,4.173,1.04,8.36,48.0
-5.33,-2.92,-5.55,-3.83,2.3,2.279,0.92,5.63,44.0
-5.33,-2.92,-5.51,-3.78,9.6,9.555,1.01,17.52,54.0
-5.2,-3.59,-5.54,-3.9,8.09,8.088,0.763,16.8,63.1
-5.2,-3.59,-5.36,-3.92,12.0,11.965,0.743,24.0,67.1
-5.0,-3.1,-5.32,-3.4,6.26,6.282,0.927,10.93,62.0
-5.33,-2.92,-5.38,-3.33,11.6,11.618,0.93,17.35,72.0
-5.33,-2.92,-5.37,-3.31,9.3,9.315,0.97,15.34,62.6
-5.33,-2.92,-5.36,-3.31,4.9,4.936,0.98,9.8,51.4
-5.33,-2.92,-5.35,-3.3,4.2,4.168,0.95,9.16,47.9
-5.6,-3.75,-5.61,-4.02,6.4,6.394,1.04,10.6,58.0
-5.6,-3.75,-5.65,-4.09,8.8,8.748,0.94,14.1,66.0
-5.6,-3.75,-5.7,-4.14,9.5,9.532,0.94,15.6,65.0
-5.6,-3.75,-5.73,-4.2,9.4,9.453,0.93,15.4,66.0
-5.6,-3.75,-5.68,-4.14,8.9,8.765,0.93,14.5,65.0
-5.33,-2.92,-5.4,-3.83,10.15,9.927,0.863,17.35,66.3
-5.33,-2.92,-5.36,-3.89,11.62,11.565,0.835,19.73,70.2
-5.33,-2.92,-5.4,-3.83,10.42,10.412,0.868,17.85,67.2
-5.48,-3.6,-5.66,-3.81,13.18,13.173,0.85,21.3,72.76
-5.48,-3.6,-5.59,-3.74,13.85,13.876,0.88,21.57,73.1
-5.33,-2.92,-5.46,-3.65,9.02,9.024,0.96,14.03,67.0
-5.0,-3.1,-5.56,-3.93,6.3,6.005,0.72,13.9,60.0
-5.0,-3.1,-5.58,-3.9,6.0,5.702,0.76,12.1,62.0
-5.0,-3.1,-5.7,-3.57,4.11,4.107,0.82,7.95,63.0
-5.23,-3.18,-5.87,-3.92,6.4,6.405,0.85,12.06,62.48
-5.2,-3.2,-6.02,-3.92,2.2,2.162,0.91,4.95,48.0
-5.38,-3.17,-5.45,-3.88,7.7,7.486,0.957,13.51,57.9
-5.38,-3.17,-5.54,-3.97,10.1,9.934,0.929,16.63,64.3
-5.38,-3.17,-5.52,-3.98,10.8,10.592,0.903,17.56,66.8
-5.38,-3.17,-5.52,-4.02,11.5,11.229,0.857,19.44,67.4
-5.2,-3.59,-5.66,-4.02,7.1,7.066,0.611,18.07,64.0
-5.2,-3.59,-5.43,-4.0,10.9,10.868,0.64,25.12,67.6
-5.2,-3.59,-5.26,-3.96,10.2,10.158,0.73,20.83,66.8
-5.2,-3.34,-5.43,-3.85,3.93,3.921,0.9,8.33,52.3
-5.34,-3.7,-5.83,-3.75,7.8,7.857,1.12,11.5,61.0
-5.34,-3.7,-5.65,-3.62,5.0,4.867,1.05,10.3,45.0
-5.34,-3.7,-5.75,-3.7,1.75,1.806,1.08,4.4,38.0
-5.34,-3.7,-5.5,-3.9,9.95,9.951,1.07,15.0,62.0
-5.4,-3.24,-5.59,-3.66,8.77,8.774,0.9,15.43,63.18
-5.4,-3.24,-5.45,-3.5,6.3,6.303,0.92,12.75,53.73
-5.23,-3.42,-5.62,-3.83,9.91,9.992,0.92,16.1,67.46
-5.23,-3.42,-5.6,-3.81,9.18,9.215,0.91,16.03,63.17
-5.23,-3.42,-5.64,-3.81,11.12,11.045,0.92,18.55,64.72
-5.2,-3.5,-5.81,-3.95,3.07,3.096,0.64,7.01,69.0
-5.23,-3.42,-5.13,-3.78,11.3,11.208,0.82,20.9,65.4
-5.23,-3.42,-5.2,-3.95,11.2,11.25,0.69,22.9,71.2
-5.45,-3.5,-5.49,-3.85,10.4,10.303,0.88,16.49,71.0
-5.23,-3.42,-5.67,-4.03,8.4,8.429,0.85,14.8,67.0
-5.23,-3.42,-5.68,-4.03,10.4,10.426,0.89,16.5,71.0
-5.23,-3.42,-5.5,-3.76,6.3,6.341,1.01,12.31,51.0
-5.23,-3.42,-5.49,-3.86,11.8,11.901,0.93,17.53,73.0
-5.23,-3.42,-5.52,-3.8,10.8,10.804,0.97,16.38,68.0
-5.23,-3.42,-5.49,-3.81,7.9,7.897,0.96,14.69,56.0
-5.33,-3.53,-5.48,-3.9,10.56,9.59,0.904,16.32,65.0
-5.23,-3.18,-5.68,-4.03,10.61,10.61,0.856,17.05,72.7
-5.23,-3.18,-5.65,-4.0,9.02,9.022,0.869,15.2,68.3
-5.22,-3.64,-5.44,-4.19,11.13,11.132,0.72,25.16,61.45
-5.33,-3.53,-5.47,-3.76,11.28,11.281,0.98,16.14,71.32
-5.31,-3.71,-5.42,-3.85,5.77,5.706,0.9,11.85,53.5
-5.11,-3.25,-5.6,-3.8,4.19,4.056,0.76,9.81,54.4
-5.11,-3.25,-5.5,-3.8,4.7,4.641,0.845,9.67,56.8
-5.42,-3.81,-5.41,-3.96,4.08,4.079,0.84,9.54,50.9
-5.21,-3.41,-5.62,-4.09,8.52,8.517,0.88,13.67,70.8
-5.22,-3.64,-5.61,-3.88,3.16,3.164,0.83,9.53,40.0
-5.2,-3.59,-5.42,-3.82,6.31,6.309,0.97,13.55,48.0
-5.22,-3.64,-5.73,-4.08,5.5,5.484,0.73,13.02,57.7
-5.22,-3.64,-5.58,-4.06,6.6,6.558,0.87,14.67,51.38
-5.33,-3.53,-5.73,-4.08,9.0,9.021,0.79,15.88,71.91
-5.33,-3.53,-5.58,-4.06,7.4,7.4,0.94,14.03,56.11
-5.23,-3.42,-5.43,-3.8,11.32,11.378,0.86,21.34,62.0
-5.23,-3.42,-5.39,-3.77,2.18,2.186,0.85,5.26,48.9
-5.2,-3.6,-5.42,-3.82,6.48,6.47,0.94,14.49,47.5
-5.48,-3.64,-5.59,-3.35,12.5,12.432,0.96,17.5,74.0
-5.48,-3.64,-5.56,-3.32,5.6,5.59,1.0,13.0,43.0
-5.33,-2.92,-5.42,-3.73,10.0,9.802,0.94,15.8,66.0
-5.33,-2.92,-5.43,-3.71,11.2,10.99,0.93,16.3,72.5
-4.9,-3.32,-5.22,-3.5,9.51,9.507,1.08,15.72,56.0
-5.2,-3.56,-5.5,-3.87,6.0,5.996,0.95,11.23,56.2
-5.1,-3.1,-5.94,-3.75,1.25,1.255,0.88,3.28,43.47
-4.9,-3.32,-5.67,-3.79,7.63,7.634,0.85,16.33,55.0
-5.1,-3.48,-5.27,-4.0,4.89,4.894,0.83,10.53,56.0
-5.1,-3.48,-5.24,-4.05,6.94,6.94,0.8,13.77,63.0
-5.22,-3.64,-5.44,-4.0,1.6,1.414,0.58,4.96,49.16
-5.22,-3.64,-5.36,-4.01,1.63,1.437,0.6,5.26,45.53
-5.2,-3.61,-5.26,-4.16,6.4,6.4,0.56,20.3,56.3
-5.2,-3.61,-5.28,-4.11,8.6,8.621,0.65,21.6,61.4
-4.77,-2.09,-4.98,-2.81,1.04,1.039,1.34,1.65,47.0
-4.77,-2.09,-5.05,-2.99,3.55,3.552,1.19,5.33,56.0
-4.77,-2.09,-5.21,-3.18,5.31,5.311,0.94,8.56,66.0
-5.39,-3.12,-5.5,-3.88,12.16,12.113,0.68,26.12,68.2
-5.2,-3.6,-5.5,-3.9,9.58,9.543,0.73,20.75,63.0
-5.2,-3.63,-5.42,-3.91,9.82,9.805,0.72,20.95,65.0
-5.2,-3.63,-5.34,-3.96,10.1,10.016,0.67,22.65,66.0
-5.2,-3.63,-5.31,-4.0,9.43,9.394,0.61,22.0,70.0
-5.36,-3.43,-5.69,-3.91,8.71,8.706,0.89,15.05,65.0
-5.36,-3.51,-5.8,-4.21,9.98,9.983,0.942,15.63,67.8
-5.52,-3.66,-5.8,-4.21,7.63,7.639,1.001,13.0,58.7
-5.36,-3.51,-5.92,-4.31,8.58,8.577,0.822,15.93,65.5
-5.52,-3.66,-5.92,-4.31,10.04,10.041,0.925,16.13,67.3
-5.41,-3.4,-5.64,-3.94,11.8,11.809,0.9,17.9,73.3
-5.42,-3.52,-5.51,-3.55,10.4,10.362,1.08,14.32,67.0
-5.15,-3.44,-5.3,-3.56,8.2,8.198,1.02,13.6,59.1
-5.15,-3.44,-5.38,-3.67,5.5,5.467,0.88,12.4,50.1
-5.0,-3.59,-5.42,-3.68,5.38,5.379,0.86,8.81,71.0
-5.0,-3.1,-5.51,-3.55,5.24,5.241,1.02,7.34,70.0
-5.0,-3.1,-5.43,-3.38,4.5,4.502,1.22,6.15,60.0
-5.4,-3.24,-5.51,-3.84,11.41,11.359,0.94,17.32,69.77
-5.24,-3.66,-5.15,-3.41,10.0,10.008,0.739,22.8,59.4
-5.21,-2.99,-5.15,-3.41,9.4,9.404,0.734,21.9,58.5
-5.28,-3.37,-5.45,-3.88,7.2,7.184,0.998,12.2,59.0
-5.33,-3.53,-5.58,-3.98,12.05,12.049,0.94,17.44,73.5
-5.33,-3.53,-5.56,-3.93,11.29,11.286,0.97,16.48,70.6
-5.37,-3.59,-5.68,-3.91,7.27,7.24,0.9,13.87,58.0
-5.37,-3.59,-5.7,-3.9,7.79,7.792,0.9,14.43,60.0
-5.37,-3.59,-5.74,-3.86,9.16,9.02,0.92,15.32,64.0
-5.2,-3.56,-5.66,-3.93,8.7,8.666,0.8,15.93,68.0
-5.36,-3.43,-5.66,-3.93,9.6,9.589,0.88,16.24,67.1
-5.36,-3.04,-5.64,-3.89,6.13,6.153,0.983,12.4,50.48
-5.38,-3.06,-5.64,-3.89,7.28,7.255,1.017,13.02,54.79
-5.41,-3.08,-5.64,-3.89,6.73,6.731,1.013,12.65,52.53
-5.38,-3.06,-5.66,-3.95,10.06,10.045,0.959,16.91,61.94
-5.38,-3.06,-5.64,-4.05,12.96,12.972,0.891,19.65,74.09
-5.39,-3.37,-5.58,-3.96,11.9,11.907,1.0,18.9,63.0
-5.33,-3.53,-5.61,-4.02,10.54,10.488,0.896,16.55,70.73
-5.33,-3.53,-5.58,-3.98,11.52,11.517,0.95,16.37,74.06
-5.3,-3.7,-5.7,-3.6,8.4,8.438,0.769,15.52,70.7
-5.38,-3.17,-5.48,-3.84,8.54,8.545,0.921,16.45,56.4
-5.38,-3.17,-5.43,-3.8,11.0,11.002,0.925,18.88,63.0
-5.22,-3.64,-5.32,-3.85,8.3,8.448,0.81,17.5,59.6
-5.49,-4.09,-5.32,-3.85,11.2,11.183,0.7,22.5,71.0
-5.38,-3.17,-5.51,-3.81,7.13,7.129,0.896,13.6,58.5
-5.38,-3.17,-5.47,-3.75,9.21,9.224,0.95,14.3,67.9
-5.33,-2.92,-5.58,-3.76,8.63,8.628,0.935,13.55,68.1
-5.33,-2.92,-5.53,-3.73,8.3,8.88,0.963,13.93,66.2
-5.33,-2.92,-5.53,-3.7,8.61,8.611,0.965,13.52,66.0
-5.33,-2.92,-5.52,-3.77,8.1,8.097,0.812,15.04,66.3
-5.34,-3.69,-5.83,-3.7,7.04,7.004,1.11,12.62,50.0
-5.47,-3.46,-5.74,-4.11,10.9,10.972,0.79,19.7,70.5
-5.59,-3.53,-5.74,-4.11,12.7,12.752,0.85,19.74,76.0
-5.25,-3.18,-5.58,-3.88,9.3,9.036,0.96,14.8,63.6
-5.25,-3.18,-5.51,-3.9,10.9,10.425,0.92,17.3,65.5
-5.47,-3.67,-5.59,-3.5,13.59,13.595,0.86,20.8,76.0
-5.47,-3.67,-5.75,-4.09,12.67,12.669,0.78,22.25,73.0
-5.51,-3.71,-5.59,-3.5,14.29,14.287,0.89,20.58,78.0
-5.51,-3.71,-5.75,-4.09,13.37,13.193,0.81,22.01,74.0
-5.51,-3.59,-5.66,-4.14,11.5,11.497,0.896,20.05,64.0
-5.5,-3.59,-5.66,-4.14,14.2,14.186,0.9,20.74,76.0
-5.54,-3.6,-5.66,-4.14,11.2,11.2,0.904,20.31,61.0
-5.42,-3.64,-5.6,-4.02,14.1,14.132,0.851,22.35,74.3
-5.56,-3.5,-5.65,-4.1,15.7,15.707,0.83,25.3,74.8
-5.5,-3.75,-5.64,-4.06,13.37,13.327,0.86,20.8,74.5
-5.5,-3.75,-5.62,-3.87,10.64,10.637,1.0,16.1,66.07
-5.33,-3.16,-5.45,-3.61,8.22,8.355,0.96,14.66,59.37
-5.33,-3.16,-5.48,-3.66,10.12,10.341,0.97,15.99,66.67
-5.39,-3.5,-5.45,-3.95,13.42,13.49,0.87,22.44,69.1
-5.39,-3.5,-5.43,-4.04,13.4,13.408,0.82,23.56,69.4
-5.26,-3.63,-5.45,-3.82,3.73,3.734,0.83,9.8,45.9
-5.26,-3.63,-5.35,-3.75,9.54,9.541,0.864,18.56,59.5
-5.52,-3.37,-5.62,-3.96,2.14,2.219,0.99,7.35,30.5
-5.48,-3.42,-5.62,-3.96,7.07,7.061,0.97,15.04,48.4
-5.41,-3.49,-5.62,-3.96,7.26,7.272,0.91,15.7,50.9
-5.41,-3.46,-5.66,-4.14,12.01,11.784,0.804,20.05,73.1
-4.82,-2.47,-4.93,-2.67,0.07,0.069,1.32,0.21,25.0
-4.82,-2.47,-5.34,-3.28,8.6,8.603,1.2,10.39,69.0
-4.82,-2.47,-5.48,-3.61,1.21,1.21,0.85,3.56,40.0
-5.25,-3.59,-5.79,-3.76,5.88,5.815,0.74,12.09,65.0
-5.25,-3.59,-5.83,-3.78,3.47,3.409,0.75,9.67,47.0
-5.4,-3.3,-5.69,-4.14,13.3,13.313,0.91,20.9,70.0
-5.15,-3.58,-5.59,-3.88,7.88,7.885,1.04,14.04,54.0
-5.15,-3.58,-5.58,-3.98,9.76,9.756,1.01,15.58,62.0
-5.18,-3.22,-5.69,-4.07,6.4,6.446,0.6,17.0,63.2
-5.39,-3.41,-5.69,-4.07,9.7,9.671,0.8,17.7,68.3
-5.56,-3.5,-5.69,-4.07,12.8,12.767,0.93,19.2,71.5
-5.46,-3.59,-5.6,-4.05,2.13,2.138,0.95,5.77,39.0
-5.35,-3.58,-5.6,-4.05,9.0,8.779,0.84,16.33,64.0
-5.37,-3.54,-5.6,-4.05,9.21,9.287,0.88,15.52,68.0
-5.33,-3.53,-5.37,-3.76,8.23,8.175,0.86,16.39,58.0
-5.33,-3.53,-5.43,-3.83,9.86,9.9,0.76,20.04,65.0
-5.5,-3.6,-5.78,-4.05,11.0,10.613,0.83,20.2,63.3
-5.59,-3.59,-5.78,-4.05,6.4,6.146,0.88,14.4,48.5
-5.33,-3.63,-5.66,-3.93,8.59,8.586,0.84,15.37,66.5
-5.38,-3.69,-5.66,-3.93,10.18,10.182,0.88,16.25,71.2
-5.38,-3.57,-5.69,-4.07,6.2,6.193,0.72,16.8,51.2
-5.5,-3.64,-5.69,-4.07,11.7,11.711,0.89,20.4,64.5
-5.0,-3.1,-5.62,-3.65,2.1,2.09,0.77,6.14,44.2
-5.55,-3.58,-5.68,-4.13,10.75,10.751,0.91,18.9,62.51
-5.57,-3.59,-5.68,-4.13,11.07,11.076,0.93,20.73,57.45
-5.39,-3.57,-5.51,-3.91,10.52,10.518,0.97,17.02,63.71
-5.39,-3.57,-5.69,-3.91,11.02,10.979,0.87,17.65,71.5
-5.35,-3.67,-5.5,-3.89,10.72,10.719,0.98,18.23,60.0
-5.35,-3.67,-5.6,-4.01,11.19,11.19,0.9,18.64,66.7
-5.35,-3.67,-5.7,-4.12,12.04,12.043,0.88,19.55,70.0
-5.4,-3.24,-5.58,-3.82,12.05,12.047,1.015,16.74,70.9
-5.4,-3.24,-5.59,-3.95,13.25,13.252,0.91,18.48,78.8
-5.4,-3.24,-5.63,-4.06,11.66,11.666,0.803,19.58,74.2
-5.26,-3.46,-5.56,-3.92,11.13,11.127,0.893,17.76,70.16
-5.31,-3.56,-5.56,-3.92,10.57,10.575,0.928,17.24,66.1
-5.32,-3.57,-5.56,-3.92,10.23,10.221,0.935,17.06,64.08
-5.45,-3.5,-5.52,-3.83,9.65,9.587,1.06,15.25,59.31
-5.41,-3.53,-5.52,-3.83,11.15,11.15,0.97,16.57,69.37
-5.3,-3.33,-5.54,-4.05,9.9,9.923,0.75,22.5,58.8
-5.36,-3.58,-5.66,-3.93,10.3,10.304,0.902,16.8,68.0
-5.41,-3.57,-5.66,-3.93,7.88,7.882,0.994,12.2,65.0
-5.33,-2.92,-5.45,-3.65,1.1,0.941,1.03,2.65,34.47
-5.33,-2.92,-5.46,-4.02,1.62,1.322,0.55,5.07,47.41
-5.33,-2.92,-5.42,-3.69,2.0,1.716,1.18,3.71,39.19
-5.22,-3.64,-5.36,-3.92,6.15,6.15,0.67,18.77,48.9
-5.22,-3.64,-5.56,-3.85,9.6,9.607,0.75,20.14,63.6
-5.47,-3.6,-5.64,-4.03,11.19,11.192,0.921,16.4,74.1
-5.33,-2.92,-5.82,-3.92,8.73,8.684,0.9,13.26,72.77
-5.33,-2.92,-5.52,-4.0,7.15,7.281,0.92,14.49,54.62
-5.47,-3.6,-5.58,-4.21,10.2,10.198,0.78,18.84,69.4
-5.6,-3.67,-5.67,-4.16,11.6,11.299,0.92,17.8,69.0
-5.39,-3.65,-5.66,-4.14,9.14,9.169,0.78,21.57,54.5
-5.46,-3.58,-5.66,-4.14,10.51,10.438,0.8,21.53,60.6
-5.46,-3.4,-5.62,-3.96,12.8,12.773,0.94,17.2,79.0
-5.41,-3.42,-5.55,-3.88,5.63,5.591,0.93,12.27,49.0
-5.41,-3.42,-5.57,-3.97,7.27,7.175,0.88,16.64,49.0
-5.41,-3.42,-5.6,-4.0,8.54,8.588,0.84,19.29,53.0
-5.0,-3.1,-5.53,-3.79,2.55,2.552,0.72,5.81,61.0
-5.0,-3.1,-5.34,-3.28,5.64,5.639,0.9,9.64,65.0
-5.0,-3.1,-5.42,-3.6,4.03,4.033,1.0,6.02,67.0
-5.0,-3.1,-5.35,-3.66,4.81,4.811,0.95,7.34,69.0
-5.0,-3.1,-5.76,-3.56,2.46,2.462,1.07,5.35,43.0
-5.0,-3.1,-5.7,-3.57,1.86,1.863,0.9,3.98,52.0
-5.0,-3.1,-6.08,-3.81,0.62,0.624,0.6,2.89,36.0
-5.25,-3.49,-5.48,-3.83,8.03,8.029,0.81,17.7,56.0
-5.23,-3.52,-5.48,-3.83,6.61,6.615,0.75,18.0,49.0
-5.18,-3.38,-5.42,-3.79,9.59,9.46,0.94,15.02,67.0
-5.18,-3.38,-5.72,-4.13,10.85,10.847,0.88,17.36,71.0
-5.18,-3.38,-5.62,-4.04,11.47,11.491,0.87,17.61,75.0
-5.18,-3.38,-5.62,-4.06,12.05,12.047,0.87,18.22,76.0
-5.33,-3.53,-5.49,-3.77,11.63,11.342,0.86,18.16,72.62
-5.33,-3.53,-5.42,-3.81,10.14,10.27,0.91,15.66,72.07
-5.22,-3.64,-5.62,-3.92,10.42,10.349,0.95,15.13,72.0
-5.22,-3.64,-5.48,-3.83,6.8,6.791,0.81,14.21,59.0
-5.54,-2.98,-5.74,-3.9,12.7,12.702,0.969,17.81,73.6
-5.33,-3.29,-5.85,-3.89,5.67,6.006,0.84,12.7,56.3
-5.33,-3.29,-5.68,-3.84,11.2,11.193,0.919,17.3,70.4
-4.87,-2.97,-5.54,-3.68,3.68,3.588,0.71,8.15,62.0
-5.43,-3.36,-5.84,-4.06,8.33,9.281,0.974,13.89,68.6
-5.33,-3.53,-5.6,-4.21,7.99,7.99,0.652,21.5,57.0
-5.33,-3.53,-5.45,-4.14,11.14,11.141,0.723,23.0,67.0
-5.51,-3.57,-5.7,-3.87,4.57,4.581,0.98,10.32,45.3
-5.51,-3.57,-5.73,-3.93,7.1,7.083,0.88,13.0,61.91
-5.51,-3.57,-5.78,-4.02,9.24,9.242,0.83,16.21,68.69
-5.15,-3.43,-5.3,-3.69,8.82,8.84,1.04,13.57,62.64
-5.15,-3.43,-5.34,-3.77,8.4,8.379,1.02,13.46,61.03
-5.15,-3.43,-5.33,-3.73,7.59,7.583,0.89,14.47,58.88
-5.15,-3.43,-5.22,-3.66,6.78,6.672,1.1,11.6,52.29
-5.33,-2.92,-5.77,-3.79,6.23,6.223,0.84,11.76,63.0
-5.33,-2.92,-5.68,-3.79,4.74,4.711,0.83,10.32,55.0
-5.33,-2.92,-5.7,-3.75,3.11,3.08,1.06,6.82,42.6
-5.33,-2.92,-5.64,-3.8,6.07,6.128,0.99,10.3,60.1
-5.33,-2.92,-5.72,-3.85,5.54,5.541,0.96,10.59,54.5
-5.33,-2.92,-5.66,-3.88,7.41,7.409,0.87,12.71,67.0
-5.22,-3.64,-5.46,-4.04,9.12,9.524,0.77,18.46,67.0
-5.22,-3.64,-5.48,-4.1,9.8,10.097,0.73,21.28,65.0
-5.43,-3.43,-5.91,-3.94,8.69,8.539,0.93,13.08,70.2
-5.49,-3.69,-5.57,-4.01,6.36,6.363,0.952,11.21,59.62
-5.49,-3.69,-5.68,-4.16,8.4,8.406,0.95,14.43,61.32
-5.33,-3.53,-5.47,-3.78,8.16,8.161,0.92,13.53,65.56
-5.33,-3.53,-5.53,-3.91,8.83,8.836,0.81,16.69,65.36
-5.33,-3.53,-5.49,-3.93,7.74,7.775,0.89,15.98,54.67
-5.33,-3.53,-5.41,-3.88,6.95,6.942,0.95,13.95,52.38
-5.36,-3.55,-5.75,-4.35,10.61,10.627,0.77,22.26,62.0
-5.36,-3.55,-5.68,-4.24,11.48,11.486,0.8,20.51,70.0
-5.39,-5.22,-5.54,-4.0,3.78,3.771,0.803,10.87,43.2
-5.53,-5.38,-5.54,-4.0,11.53,11.523,0.956,17.17,70.2
-5.33,-3.53,-5.66,-3.97,9.94,9.941,0.897,16.92,65.5
-5.33,-3.53,-5.65,-4.02,10.99,10.988,0.85,17.88,72.3
-4.94,-3.06,-5.62,-3.75,3.42,3.443,0.69,7.92,63.0
-4.94,-3.06,-5.59,-3.64,4.19,4.177,0.84,7.77,64.0
-5.33,-2.92,-5.49,-3.88,12.62,12.638,0.864,20.12,72.7
-5.33,-2.92,-5.48,-3.9,10.67,10.667,0.831,18.55,69.2
-5.33,-2.92,-5.39,-3.89,10.21,10.224,0.856,17.21,69.4
-5.33,-2.92,-5.41,-3.87,9.11,9.109,0.88,17.31,59.8
-5.33,-2.92,-5.51,-4.0,11.03,11.031,0.79,21.35,65.4
-5.23,-3.45,-5.48,-3.83,10.07,10.065,0.81,18.63,66.7
-5.29,-3.49,-5.48,-3.83,12.31,12.308,0.84,19.51,75.1
-5.54,-3.65,-5.58,-3.93,10.5,10.469,1.02,15.79,65.0
-5.54,-3.65,-5.67,-4.15,13.7,13.653,0.87,20.38,77.0
-5.27,-3.06,-5.6,-3.85,5.8,5.786,0.74,15.7,49.8
-5.49,-3.22,-5.6,-3.85,10.4,10.412,0.94,18.4,60.2
-5.48,-3.64,-5.53,-3.83,10.97,10.667,0.92,16.01,72.42
-5.48,-3.64,-5.5,-3.81,8.36,8.332,0.93,12.62,70.99
-5.48,-3.64,-5.66,-3.86,9.09,9.187,0.91,13.76,73.37
-5.48,-3.64,-5.53,-3.83,10.14,10.26,0.91,15.66,72.0
-5.33,-3.53,-5.8,-3.93,2.89,2.892,1.006,7.02,40.95
-5.33,-3.53,-5.42,-4.03,5.77,5.774,0.967,13.22,45.17
-5.21,-3.41,-5.58,-3.98,10.31,10.364,0.93,16.69,66.77
-5.2,-3.0,-5.5,-3.9,9.6,9.546,0.74,21.5,60.0
-5.39,-3.52,-5.48,-3.83,9.04,8.875,0.94,16.8,56.2
-5.39,-3.52,-5.66,-3.93,9.67,9.537,0.91,17.34,60.44
-5.33,-2.92,-5.4,-3.78,11.0,11.008,0.909,17.3,70.0
-5.33,-2.92,-5.43,-3.88,10.62,10.626,0.793,19.28,69.5
-5.33,-2.92,-5.4,-3.83,10.42,10.46,0.872,17.85,67.2
-5.33,-3.53,-5.47,-3.78,10.41,10.41,0.95,15.95,68.7
-5.33,-3.53,-5.38,-3.93,9.6,9.583,0.88,16.5,66.0
-5.33,-3.53,-5.52,-4.11,13.2,13.21,0.78,23.2,73.0
-5.02,-3.44,-5.51,-3.51,9.1,9.083,1.015,15.7,57.0
-5.3,-3.4,-5.71,-3.93,6.4,6.384,1.0,11.2,57.0
-5.3,-3.4,-5.91,-4.0,7.3,7.288,1.03,11.6,61.0
-5.33,-3.53,-5.78,-3.84,4.69,4.287,0.83,10.54,49.0
-5.33,-2.92,-5.51,-3.67,9.1,9.099,0.978,13.31,69.9
-5.33,-2.92,-5.54,-3.78,11.04,11.049,0.942,15.98,73.4
-5.5,-3.61,-5.69,-4.07,13.5,13.52,0.84,22.2,72.5
-5.38,-3.17,-5.82,-4.05,5.6,5.625,0.704,14.88,53.7
-5.38,-3.17,-5.74,-4.01,8.2,8.164,0.742,18.43,59.7
-5.38,-3.17,-5.52,-3.97,11.7,11.709,0.873,20.2,66.4
-5.46,-3.5,-5.6,-3.93,12.09,12.091,0.914,18.52,71.43
-5.38,-3.38,-5.54,-3.95,6.41,6.409,1.031,11.1,56.0
-5.38,-3.38,-5.67,-4.1,6.18,6.162,0.958,12.0,53.6
-5.14,-3.33,-5.54,-3.95,10.34,10.341,0.988,16.8,62.3
-5.14,-3.33,-5.67,-4.1,12.01,12.02,0.939,17.0,75.3
-5.01,-3.26,-5.54,-3.95,7.76,7.742,0.96,12.7,63.5
-5.01,-3.26,-5.67,-4.1,8.11,8.112,0.908,12.8,69.8
-5.45,-3.6,-5.48,-3.83,8.81,8.811,0.91,15.79,61.32
-5.43,-3.63,-5.48,-3.83,7.38,7.381,0.87,14.52,58.43
-5.38,-3.7,-5.48,-3.83,6.91,6.91,0.82,14.76,57.09
-5.47,-3.61,-5.48,-3.83,8.46,8.461,1.01,13.95,60.05
-5.36,-3.54,-5.41,-3.87,9.33,9.331,0.86,16.56,65.52
-5.36,-3.54,-5.52,-4.0,8.12,8.12,0.7,19.12,60.67
-5.47,-3.56,-5.6,-3.85,9.1,9.099,0.94,16.0,60.5
-5.3,-2.82,-5.51,-3.78,4.35,4.323,0.846,11.8,43.3
-5.33,-2.92,-5.51,-3.78,11.21,11.207,0.899,16.8,74.2
-5.31,-3.51,-5.4,-3.85,11.31,11.306,0.903,17.56,71.3
-5.31,-3.51,-5.35,-3.82,12.12,12.127,0.942,18.03,71.4
-5.14,-3.51,-5.44,-4.19,2.3,2.3,0.54,14.73,28.92
-5.22,-3.64,-5.44,-4.19,11.6,11.599,0.72,23.21,69.41
-5.47,-3.67,-5.53,-3.88,7.1,7.104,0.92,14.3,54.0
-5.36,-3.42,-5.48,-3.83,9.03,9.047,0.96,14.81,63.63
-5.48,-3.47,-5.64,-4.04,8.77,8.829,0.911,16.71,58.0
-5.42,-3.44,-5.64,-4.04,4.5,4.524,0.851,13.03,40.8
-5.43,-3.65,-5.79,-3.79,3.3,3.345,0.99,8.24,41.0
-5.43,-3.65,-5.72,-3.74,4.64,4.635,1.03,9.0,50.0
-5.23,-3.65,-5.72,-3.74,4.91,4.957,0.98,11.24,45.0
-5.5,-3.69,-5.72,-3.74,4.67,4.727,1.16,7.99,51.0
-5.33,-3.53,-5.29,-3.37,9.35,9.356,0.917,16.56,61.61
-5.33,-3.53,-5.11,-3.38,10.02,10.023,0.943,16.25,65.41
-5.2,-3.6,-5.56,-3.66,4.6,4.604,1.05,10.44,42.0
-5.2,-3.6,-5.51,-3.55,0.06,0.054,0.93,0.2,29.0
-5.2,-3.6,-5.43,-3.38,0.01,0.014,1.01,0.05,27.0
-5.0,-3.1,-5.51,-3.55,5.24,5.241,1.02,7.34,70.0
-5.0,-3.1,-5.43,-3.38,4.5,4.502,1.22,6.15,60.0
-5.0,-3.1,-5.5,-3.53,4.93,4.933,0.97,7.59,67.0
-5.0,-3.1,-5.41,-3.56,6.08,6.084,0.92,10.02,66.0
-5.33,-2.92,-5.39,-3.8,6.23,6.224,0.96,11.26,57.58
-5.2,-3.59,-5.45,-3.93,9.77,9.761,0.754,19.01,68.1
-5.33,-2.92,-5.96,-3.98,7.4,7.262,0.88,13.8,59.8
-5.11,-3.25,-5.6,-4.8,4.26,4.263,0.766,10.1,55.1
-5.11,-3.25,-5.5,-3.8,4.81,4.804,0.851,9.87,57.2
-5.36,-3.56,-5.48,-3.83,8.47,8.467,0.87,16.33,59.6
-5.4,-3.55,-5.48,-3.83,9.12,9.128,0.97,14.96,62.9
-5.28,-3.48,-5.51,-3.78,8.6,8.567,0.831,14.5,71.1
-5.3,-3.5,-5.56,-3.79,12.47,12.397,0.951,17.7,73.65
-5.3,-3.5,-5.53,-3.8,14.43,14.432,0.937,21.25,72.48
-5.27,-3.6,-5.53,-3.8,12.82,12.821,0.912,20.23,69.49

File: ml_for_opvs/data/input_representation/OPV_Min/BRICS/processed_brics_frag_fabrication_wo_solid.csv (part 1 of 6)
Donor,Acceptor,HOMO_D_eV,LUMO_D_eV,HOMO_A_eV,LUMO_A_eV,D_A_ratio_m_m,solvent,solvent_additive,annealing_temperature,PCE_percent,calc_PCE_percent,Voc_V,Jsc_mA_cm_pow_neg2,FF_percent,Donor_BRICS,Acceptor_BRICS,DA_pair_BRICS,DA_tokenized_BRICS
J52,BTA13,-5.226666666666667,-3.2975000000000003,-5.34,-3.62,1.0,CF,CN,170.0,7.82,7.82,1.05,12.7,58.66,"['[8*]CC(CCCCCC)CCCCCCCC', '[8*]CC(CC)CCCC', '[14*]c1ccc([14*])s1', '[14*]c1ccc(C)s1', '[9*]n1nc2c([16*])c(F)c(F)c([16*])c2n1', '[14*]c1cc2c([16*])c3sc(C)cc3c([16*])c2s1']","['[8*]CCCCCCCC', '[8*]CC', '[8*]CCCCCC', '[9*]n1nc2c([16*])ccc(/C=c3/sc(=C(C#N)C#N)n([9*])c3=O)c2n1', '[14*]c1cc2sc3c(c2s1)C(c1ccc([16*])cc1)(c1ccc([16*])cc1)c1cc2c(cc1-3)C(c1ccc([16*])cc1)(c1ccc([16*])cc1)c1c-2sc2cc([14*])sc12']","['[8*]CC(CCCCCC)CCCCCCCC', '[8*]CC(CC)CCCC', '[14*]c1ccc([14*])s1', '[14*]c1ccc(C)s1', '[9*]n1nc2c([16*])c(F)c(F)c([16*])c2n1', '[14*]c1cc2c([16*])c3sc(C)cc3c([16*])c2s1', '.', '[8*]CCCCCCCC', '[8*]CC', '[8*]CCCCCC', '[9*]n1nc2c([16*])ccc(/C=c3/sc(=C(C#N)C#N)n([9*])c3=O)c2n1', '[14*]c1cc2sc3c(c2s1)C(c1ccc([16*])cc1)(c1ccc([16*])cc1)c1cc2c(cc1-3)C(c1ccc([16*])cc1)(c1ccc([16*])cc1)c1c-2sc2cc([14*])sc12']","[0, 0, 0, 0, 0, 17, 5, 7, 6, 19, 9, 1, 21, 22, 13, 23, 15]"
J52-F,BTA13,-5.29,-3.38,-5.34,-3.62,1.0,CF,CN,150.0,8.36,8.36,1.18,11.55,61.34,"['[8*]CC(CCCCCC)CCCCCCCC', '[8*]CC(CC)CCCC', '[14*]c1cc(F)c([14*])s1', '[14*]c1ccc(C)s1', '[14*]c1ccc([14*])s1', '[9*]n1nc2c([16*])c(F)c(F)c([16*])c2n1', '[14*]c1cc2c([16*])c3sc(C)cc3c([16*])c2s1']","['[8*]CCCCCCCC', '[8*]CC', '[8*]CCCCCC', '[9*]n1nc2c([16*])ccc(/C=c3/sc(=C(C#N)C#N)n([9*])c3=O)c2n1', '[14*]c1cc2sc3c(c2s1)C(c1ccc([16*])cc1)(c1ccc([16*])cc1)c1cc2c(cc1-3)C(c1ccc([16*])cc1)(c1ccc([16*])cc1)c1c-2sc2cc([14*])sc12']","['[8*]CC(CCCCCC)CCCCCCCC', '[8*]CC(CC)CCCC', '[14*]c1cc(F)c([14*])s1', '[14*]c1ccc(C)s1', '[14*]c1ccc([14*])s1', '[9*]n1nc2c([16*])c(F)c(F)c([16*])c2n1', '[14*]c1cc2c([16*])c3sc(C)cc3c([16*])c2s1', '.', '[8*]CCCCCCCC', '[8*]CC', '[8*]CCCCCC', '[9*]n1nc2c([16*])ccc(/C=c3/sc(=C(C#N)C#N)n([9*])c3=O)c2n1', '[14*]c1cc2sc3c(c2s1)C(c1ccc([16*])cc1)(c1ccc([16*])cc1)c1cc2c(cc1-3)C(c1ccc([16*])cc1)(c1ccc([16*])cc1)c1c-2sc2cc([14*])sc12']","[0, 0, 0, 0, 17, 5, 24, 6, 7, 19, 9, 1, 21, 22, 13, 23, 15]"
J52-FS,BTA13,-5.32,-3.39,-5.34,-3.62,1.0,CF,CN,150.0,3.84,3.84,1.24,6.74,45.96,"['[4*]CC(CC)CCCC', '[8*]CC(CCCCCC)CCCCCCCC', '[11*]S[11*]', '[14*]c1cc(F)c([14*])s1', '[14*]c1ccc(C)s1', '[14*]c1ccc([14*])s1', '[9*]n1nc2c([16*])c(F)c(F)c([16*])c2n1', '[14*]c1cc2c([16*])c3sc(C)cc3c([16*])c2s1']","['[8*]CCCCCCCC', '[8*]CC', '[8*]CCCCCC', '[9*]n1nc2c([16*])ccc(/C=c3/sc(=C(C#N)C#N)n([9*])c3=O)c2n1', '[14*]c1cc2sc3c(c2s1)C(c1ccc([16*])cc1)(c1ccc([16*])cc1)c1cc2c(cc1-3)C(c1ccc([16*])cc1)(c1ccc([16*])cc1)c1c-2sc2cc([14*])sc12']","['[4*]CC(CC)CCCC', '[8*]CC(CCCCCC)CCCCCCCC', '[11*]S[11*]', '[14*]c1cc(F)c([14*])s1', '[14*]c1ccc(C)s1', '[14*]c1ccc([14*])s1', '[9*]n1nc2c([16*])c(F)c(F)c([16*])c2n1', '[14*]c1cc2c([16*])c3sc(C)cc3c([16*])c2s1', '.', '[8*]CCCCCCCC', '[8*]CC', '[8*]CCCCCC', '[9*]n1nc2c([16*])ccc(/C=c3/sc(=C(C#N)C#N)n([9*])c3=O)c2n1', '[14*]c1cc2sc3c(c2s1)C(c1ccc([16*])cc1)(c1ccc([16*])cc1)c1cc2c(cc1-3)C(c1ccc([16*])cc1)(c1ccc([16*])cc1)c1c-2sc2cc([14*])sc12']","[0, 0, 0, 3, 17, 25, 24, 6, 7, 19, 9, 1, 21, 22, 13, 23, 15]"
PDBT-T1,IDIC,-5.36,-3.43,-5.706,-4.002666666666667,1.0,CF,DIO,25.0,10.37,10.37,0.834,16.98,73.2,"['[8*]CCCCCCCC', '[8*]CC(CC)CCCC', '[14*]c1ccc(C)s1', '[14*]c1ccc([14*])s1', '[14*]c1sc([14*])c2c1C(=O)c1c([14*])sc([14*])c1C2=O', '[14*]c1cc2sc3c([16*])c4c(sc5cc(C)sc54)c([16*])c3c2s1']","['[7*]C(C#N)C#N', '[7*]C1C(=O)c2ccccc2C1[7*]', '[7*]C[8*]', '[14*]c1cc2c(s1)-c1cc3c(cc1C2(CCCCCC)CCCCCC)-c1sc([14*])cc1C3(CCCCCC)CCCCCC']","['[8*]CCCCCCCC', '[8*]CC(CC)CCCC', '[14*]c1ccc(C)s1', '[14*]c1ccc([14*])s1', '[14*]c1sc([14*])c2c1C(=O)c1c([14*])sc([14*])c1C2=O', '[14*]c1cc2sc3c([16*])c4c(sc5cc(C)sc54)c([16*])c3c2s1', '.', '[7*]C(C#N)C#N', '[7*]C1C(=O)c2ccccc2C1[7*]', '[7*]C[8*]', '[14*]c1cc2c(s1)-c1cc3c(cc1C2(CCCCCC)CCCCCC)-c1sc([14*])cc1C3(CCCCCC)CCCCCC']","[0, 0, 0, 0, 0, 0, 21, 5, 6, 7, 30, 31, 1, 10, 11, 12, 29]"
PTFBDT-BZS,IDIC,-5.43,-3.58,-5.706,-4.002666666666667,1.0,CF,DIO,25.0,11.03,11.08,0.905,17.3,70.8,"['[4*]CCCCCCCCCCCC', '[3*]O[3*]', '[8*]CC(CC)CCCC', '[14*]c1ccc(C)s1', '[14*]c1ccc([14*])s1', '[16*]c1c([16*])c([16*])c2nsnc2c1[16*]', '[16*]c1cc(F)c([16*])c(F)c1', '[14*]c1cc2c([16*])c3sc(C)cc3c([16*])c2s1']","['[7*]C(C#N)C#N', '[7*]C1C(=O)c2ccccc2C1[7*]', '[7*]C[8*]', '[14*]c1cc2c(s1)-c1cc3c(cc1C2(CCCCCC)CCCCCC)-c1sc([14*])cc1C3(CCCCCC)CCCCCC']","['[4*]CCCCCCCCCCCC', '[3*]O[3*]', '[8*]CC(CC)CCCC', '[14*]c1ccc(C)s1', '[14*]c1ccc([14*])s1', '[16*]c1c([16*])c([16*])c2nsnc2c1[16*]', '[16*]c1cc(F)c([16*])c(F)c1', '[14*]c1cc2c([16*])c3sc(C)cc3c([16*])c2s1', '.', '[7*]C(C#N)C#N', '[7*]C1C(=O)c2ccccc2C1[7*]', '[7*]C[8*]', '[14*]c1cc2c(s1)-c1cc3c(cc1C2(CCCCCC)CCCCCC)-c1sc([14*])cc1C3(CCCCCC)CCCCCC']","[0, 0, 0, 0, 26, 2, 5, 6, 7, 36, 37, 9, 1, 10, 11, 12, 29]"
J52,IEICO-4Cl,-5.226666666666667,-3.2975000000000003,-5.56,-4.23,0.667,CB,DIO,100.0,10.1,10.11,0.7,23.8,60.7,"['[8*]CC(CCCCCC)CCCCCCCC', '[8*]CC(CC)CCCC', '[14*]c1ccc([14*])s1', '[14*]c1ccc(C)s1', '[9*]n1nc2c([16*])c(F)c(F)c([16*])c2n1', '[14*]c1cc2c([16*])c3sc(C)cc3c([16*])c2s1']","['[4*]CC(CC)CCCC', '[3*]O[3*]', '[7*]C(C#N)C#N', '[7*]C1C(=O)c2cc(Cl)c(Cl)cc2C1[7*]', '[7*]C[8*]', '[8*]CCCCCC', '[14*]c1cc([16*])c([14*])s1', '[14*]c1cc2c(s1)-c1cc3c(cc1C2(c1ccc([16*])cc1)c1ccc([16*])cc1)-c1sc([14*])cc1C3(c1ccc([16*])cc1)c1ccc([16*])cc1']","['[8*]CC(CCCCCC)CCCCCCCC', '[8*]CC(CC)CCCC', '[14*]c1ccc([14*])s1', '[14*]c1ccc(C)s1', '[9*]n1nc2c([16*])c(F)c(F)c([16*])c2n1', '[14*]c1cc2c([16*])c3sc(C)cc3c([16*])c2s1', '.', '[4*]CC(CC)CCCC', '[3*]O[3*]', '[7*]C(C#N)C#N', '[7*]C1C(=O)c2cc(Cl)c(Cl)cc2C1[7*]', '[7*]C[8*]', '[8*]CCCCCC', '[14*]c1cc([16*])c([14*])s1', '[14*]c1cc2c(s1)-c1cc3c(cc1C2(c1ccc([16*])cc1)c1ccc([16*])cc1)-c1sc([14*])cc1C3(c1ccc([16*])cc1)c1ccc([16*])cc1']","[0, 0, 17, 5, 7, 6, 19, 9, 1, 3, 2, 10, 41, 12, 13, 34, 38]"
PBDB-T,IEICO-4Cl,-5.297777777777778,-3.4170000000000003,-5.56,-4.23,1.0,CB,DIO,100.0,9.67,9.67,0.744,20.8,62.5,"['[8*]CC(CC)CCCC', '[14*]c1ccc(C)s1', '[14*]c1ccc([14*])s1', '[14*]c1sc([14*])c2c1C(=O)c1c([14*])sc([14*])c1C2=O', '[14*]c1cc2c([16*])c3sc(C)cc3c([16*])c2s1']","['[4*]CC(CC)CCCC', '[3*]O[3*]', '[7*]C(C#N)C#N', '[7*]C1C(=O)c2cc(Cl)c(Cl)cc2C1[7*]', '[7*]C[8*]', '[8*]CCCCCC', '[14*]c1cc([16*])c([14*])s1', '[14*]c1cc2c(s1)-c1cc3c(cc1C2(c1ccc([16*])cc1)c1ccc([16*])cc1)-c1sc([14*])cc1C3(c1ccc([16*])cc1)c1ccc([16*])cc1']","['[8*]CC(CC)CCCC', '[14*]c1ccc(C)s1', '[14*]c1ccc([14*])s1', '[14*]c1sc([14*])c2c1C(=O)c1c([14*])sc([14*])c1C2=O', '[14*]c1cc2c([16*])c3sc(C)cc3c([16*])c2s1', '.', '[4*]CC(CC)CCCC', '[3*]O[3*]', '[7*]C(C#N)C#N', '[7*]C1C(=O)c2cc(Cl)c(Cl)cc2C1[7*]', '[7*]C[8*]', '[8*]CCCCCC', '[14*]c1cc([16*])c([14*])s1', '[14*]c1cc2c(s1)-c1cc3c(cc1C2(c1ccc([16*])cc1)c1ccc([16*])cc1)-c1sc([14*])cc1C3(c1ccc([16*])cc1)c1ccc([16*])cc1']","[0, 0, 0, 5, 6, 7, 30, 9, 1, 3, 2, 10, 41, 12, 13, 34, 38]"
PTB7-Th,IEICO-4Cl,-5.21,-3.542368421052632,-5.56,-4.23,0.667,CB,DIO,100.0,10.3,10.28,0.727,22.8,62.0,"['[3*]O[3*]', '[4*]CC(CC)CCCC', '[1*]C([6*])=O', '[8*]CC(CC)CCCC', '[14*]c1sc2c([14*])sc(C)c2c1F', '[14*]c1ccc([14*])s1', '[14*]c1cc2c([16*])c3sc(C)cc3c([16*])c2s1']","['[4*]CC(CC)CCCC', '[3*]O[3*]', '[7*]C(C#N)C#N', '[7*]C1C(=O)c2cc(Cl)c(Cl)cc2C1[7*]', '[7*]C[8*]', '[8*]CCCCCC', '[14*]c1cc([16*])c([14*])s1', '[14*]c1cc2c(s1)-c1cc3c(cc1C2(c1ccc([16*])cc1)c1ccc([16*])cc1)-c1sc([14*])cc1C3(c1ccc([16*])cc1)c1ccc([16*])cc1']","['[3*]O[3*]', '[4*]CC(CC)CCCC', '[1*]C([6*])=O', '[8*]CC(CC)CCCC', '[14*]c1sc2c([14*])sc(C)c2c1F', '[14*]c1ccc([14*])s1', '[14*]c1cc2c([16*])c3sc(C)cc3c([16*])c2s1', '.', '[4*]CC(CC)CCCC', '[3*]O[3*]', '[7*]C(C#N)C#N', '[7*]C1C(=O)c2cc(Cl)c(Cl)cc2C1[7*]', '[7*]C[8*]', '[8*]CCCCCC', '[14*]c1cc([16*])c([14*])s1', '[14*]c1cc2c(s1)-c1cc3c(cc1C2(c1ccc([16*])cc1)c1ccc([16*])cc1)-c1sc([14*])cc1C3(c1ccc([16*])cc1)c1ccc([16*])cc1']","[0, 2, 3, 4, 5, 35, 7, 9, 1, 3, 2, 10, 41, 12, 13, 34, 38]"
PBDT-DTN,ITIC,-5.37,-3.53,-5.574146341463415,-3.915,0.667,CF,DPE,25.0,8.3,8.25,0.92,13.8,65.0,"['[8*]CC(CC)CCCC', '[14*]c1cc([16*])c(C)s1', '[14*]c1ccc([14*])s1', '[14*]c1sc([14*])c2c1C(=O)c1ccccc1C2=O', '[14*]c1cc([16*])c([14*])s1', '[14*]c1cc2c([16*])c3sc(C)cc3c([16*])c2s1']","['[7*]C(C#N)C#N', '[7*]C1C(=O)c2ccccc2C1[7*]', '[7*]C[8*]', '[8*]CCCCCC', '[14*]c1cc2sc3c(c2s1)C(c1ccc([16*])cc1)(c1ccc([16*])cc1)c1cc2c(cc1-3)C(c1ccc([16*])cc1)(c1ccc([16*])cc1)c1c-2sc2cc([14*])sc12']","['[8*]CC(CC)CCCC', '[14*]c1cc([16*])c(C)s1', '[14*]c1ccc([14*])s1', '[14*]c1sc([14*])c2c1C(=O)c1ccccc1C2=O', '[14*]c1cc([16*])c([14*])s1', '[14*]c1cc2c([16*])c3sc(C)cc3c([16*])c2s1', '.', '[7*]C(C#N)C#N', '[7*]C1C(=O)c2ccccc2C1[7*]', '[7*]C[8*]', '[8*]CCCCCC', '[14*]c1cc2sc3c(c2s1)C(c1ccc([16*])cc1)(c1ccc([16*])cc1)c1cc2c(cc1-3)C(c1ccc([16*])cc1)(c1ccc([16*])cc1)c1c-2sc2cc([14*])sc12']","[0, 0, 0, 0, 0, 5, 57, 7, 58, 34, 9, 1, 10, 11, 12, 13, 15]"
PBDT-FBT,ITIC,-5.14,-3.35,-5.574146341463415,-3.915,1.0,CB,DIO,25.0,7.15,7.18,0.82,13.73,63.8,"['[4*]CC(CCCC)CCCCCC', '[8*]CCCCCCCC', '[11*]S[11*]', '[14*]c1ccc([14*])s1', '[14*]c1cc([16*])c(C)s1', '[14*]c1cc([16*])c([14*])s1', '[16*]c1c(F)c(F)c([16*])c2nsnc12', '[14*]c1cc2c([16*])c3sc(C)cc3c([16*])c2s1']","['[7*]C(C#N)C#N', '[7*]C1C(=O)c2ccccc2C1[7*]', '[7*]C[8*]', '[8*]CCCCCC', '[14*]c1cc2sc3c(c2s1)C(c1ccc([16*])cc1)(c1ccc([16*])cc1)c1cc2c(cc1-3)C(c1ccc([16*])cc1)(c1ccc([16*])cc1)c1c-2sc2cc([14*])sc12']","['[4*]CC(CCCC)CCCCCC', '[8*]CCCCCCCC', '[11*]S[11*]', '[14*]c1ccc([14*])s1', '[14*]c1cc([16*])c(C)s1', '[14*]c1cc([16*])c([14*])s1', '[16*]c1c(F)c(F)c([16*])c2nsnc12', '[14*]c1cc2c([16*])c3sc(C)cc3c([16*])c2s1', '.', '[7*]C(C#N)C#N', '[7*]C1C(=O)c2ccccc2C1[7*]', '[7*]C[8*]', '[8*]CCCCCC', '[14*]c1cc2sc3c(c2s1)C(c1ccc([16*])cc1)(c1ccc([16*])cc1)c1cc2c(cc1-3)C(c1ccc([16*])cc1)(c1ccc([16*])cc1)c1c-2sc2cc([14*])sc12']","[0, 0, 0, 33, 21, 25, 7, 57, 34, 59, 9, 1, 10, 11, 12, 13, 15]"
PBDTF-FBT,ITIC,-5.34,-3.53,-5.574146341463415,-3.915,1.0,CB,DIO,25.0,9.17,9.18,0.9,15.38,66.3,"['[4*]CC(CCCC)CCCCCC', '[8*]CCCCCCCC', '[11*]S[11*]', '[14*]c1cc(F)c([14*])s1', '[14*]c1cc(F)c(S)s1', '[14*]c1cc([16*])c(C)s1', '[14*]c1cc([16*])c([14*])s1', '[16*]c1c(F)c(F)c([16*])c2nsnc12', '[14*]c1cc2c([16*])c3sc(C)cc3c([16*])c2s1']","['[7*]C(C#N)C#N', '[7*]C1C(=O)c2ccccc2C1[7*]', '[7*]C[8*]', '[8*]CCCCCC', '[14*]c1cc2sc3c(c2s1)C(c1ccc([16*])cc1)(c1ccc([16*])cc1)c1cc2c(cc1-3)C(c1ccc([16*])cc1)(c1ccc([16*])cc1)c1c-2sc2cc([14*])sc12']","['[4*]CC(CCCC)CCCCCC', '[8*]CCCCCCCC', '[11*]S[11*]', '[14*]c1cc(F)c([14*])s1', '[14*]c1cc(F)c(S)s1', '[14*]c1cc([16*])c(C)s1', '[14*]c1cc([16*])c([14*])s1', '[16*]c1c(F)c(F)c([16*])c2nsnc12', '[14*]c1cc2c([16*])c3sc(C)cc3c([16*])c2s1', '.', '[7*]C(C#N)C#N', '[7*]C1C(=O)c2ccccc2C1[7*]', '[7*]C[8*]', '[8*]CCCCCC', '[14*]c1cc2sc3c(c2s1)C(c1ccc([16*])cc1)(c1ccc([16*])cc1)c1cc2c(cc1-3)C(c1ccc([16*])cc1)(c1ccc([16*])cc1)c1c-2sc2cc([14*])sc12']","[0, 0, 33, 21, 25, 24, 60, 57, 34, 59, 9, 1, 10, 11, 12, 13, 15]"
PBDTS-FBT,ITIC,-5.2,-3.4,-5.574146341463415,-3.915,1.0,CB,DIO,25.0,8.58,8.58,0.89,14.63,65.9,"['[4*]CC(CCCC)CCCCCC', '[8*]CCCCCCCC', '[11*]SS[11*]', '[14*]c1ccc([14*])s1', '[14*]c1cc([16*])c(C)s1', '[14*]c1cc([16*])c([14*])s1', '[16*]c1c(F)c(F)c([16*])c2nsnc12', '[14*]c1cc2c([16*])c3sc(C)cc3c([16*])c2s1']","['[7*]C(C#N)C#N', '[7*]C1C(=O)c2ccccc2C1[7*]', '[7*]C[8*]', '[8*]CCCCCC', '[14*]c1cc2sc3c(c2s1)C(c1ccc([16*])cc1)(c1ccc([16*])cc1)c1cc2c(cc1-3)C(c1ccc([16*])cc1)(c1ccc([16*])cc1)c1c-2sc2cc([14*])sc12']","['[4*]CC(CCCC)CCCCCC', '[8*]CCCCCCCC', '[11*]SS[11*]', '[14*]c1ccc([14*])s1', '[14*]c1cc([16*])c(C)s1', '[14*]c1cc([16*])c([14*])s1', '[16*]c1c(F)c(F)c([16*])c2nsnc12', '[14*]c1cc2c([16*])c3sc(C)cc3c([16*])c2s1', '.', '[7*]C(C#N)C#N', '[7*]C1C(=O)c2ccccc2C1[7*]', '[7*]C[8*]', '[8*]CCCCCC', '[14*]c1cc2sc3c(c2s1)C(c1ccc([16*])cc1)(c1ccc([16*])cc1)c1cc2c(cc1-3)C(c1ccc([16*])cc1)(c1ccc([16*])cc1)c1c-2sc2cc([14*])sc12']","[0, 0, 0, 33, 21, 27, 7, 57, 34, 59, 9, 1, 10, 11, 12, 13, 15]"
PBDTSF-FBT,ITIC,-5.41,-3.6,-5.574146341463415,-3.915,1.0,CB,DIO,25.0,11.66,11.67,1.03,17.09,66.3,"['[4*]CC(CCCC)CCCCCC', '[8*]CCCCCCCC', '[11*]SS[11*]', '[14*]c1cc(F)c([14*])s1', '[14*]c1cc([16*])c(C)s1', '[14*]c1cc([16*])c([14*])s1', '[16*]c1c(F)c(F)c([16*])c2nsnc12', '[14*]c1cc2c([16*])c3sc(C)cc3c([16*])c2s1']","['[7*]C(C#N)C#N', '[7*]C1C(=O)c2ccccc2C1[7*]', '[7*]C[8*]', '[8*]CCCCCC', '[14*]c1cc2sc3c(c2s1)C(c1ccc([16*])cc1)(c1ccc([16*])cc1)c1cc2c(cc1-3)C(c1ccc([16*])cc1)(c1ccc([16*])cc1)c1c-2sc2cc([14*])sc12']","['[4*]CC(CCCC)CCCCCC', '[8*]CCCCCCCC', '[11*]SS[11*]', '[14*]c1cc(F)c([14*])s1', '[14*]c1cc([16*])c(C)s1', '[14*]c1cc([16*])c([14*])s1', '[16*]c1c(F)c(F)c([16*])c2nsnc12', '[14*]c1cc2c([16*])c3sc(C)cc3c([16*])c2s1', '.', '[7*]C(C#N)C#N', '[7*]C1C(=O)c2ccccc2C1[7*]', '[7*]C[8*]', '[8*]CCCCCC', '[14*]c1cc2sc3c(c2s1)C(c1ccc([16*])cc1)(c1ccc([16*])cc1)c1cc2c(cc1-3)C(c1ccc([16*])cc1)(c1ccc([16*])cc1)c1c-2sc2cc([14*])sc12']","[0, 0, 0, 33, 21, 27, 24, 57, 34, 59, 9, 1, 10, 11, 12, 13, 15]"
PBDT-NQx,ITIC,-5.24,-3.42,-5.574146341463415,-3.915,1.25,CB,DIO,25.0,9.11,9.11,0.87,16.21,64.6,"['[4*]CC(CCCC)CCCCCC', '[8*]CCCCCCCC', '[11*]S[11*]', '[14*]c1ccc([14*])s1', '[14*]c1ccc(C)s1', '[14*]c1cc2c([16*])c3sc(C)cc3c([16*])c2s1', '[14*]c1nc2c([16*])cc3c(cc([16*])c4nc([14*])c([14*])nc43)c2nc1[14*]']","['[7*]C(C#N)C#N', '[7*]C1C(=O)c2ccccc2C1[7*]', '[7*]C[8*]', '[8*]CCCCCC', '[14*]c1cc2sc3c(c2s1)C(c1ccc([16*])cc1)(c1ccc([16*])cc1)c1cc2c(cc1-3)C(c1ccc([16*])cc1)(c1ccc([16*])cc1)c1c-2sc2cc([14*])sc12']","['[4*]CC(CCCC)CCCCCC', '[8*]CCCCCCCC', '[11*]S[11*]', '[14*]c1ccc([14*])s1', '[14*]c1ccc(C)s1', '[14*]c1cc2c([16*])c3sc(C)cc3c([16*])c2s1', '[14*]c1nc2c([16*])cc3c(cc([16*])c4nc([14*])c([14*])nc43)c2nc1[14*]', '.', '[7*]C(C#N)C#N', '[7*]C1C(=O)c2ccccc2C1[7*]', '[7*]C[8*]', '[8*]CCCCCC', '[14*]c1cc2sc3c(c2s1)C(c1ccc([16*])cc1)(c1ccc([16*])cc1)c1cc2c(cc1-3)C(c1ccc([16*])cc1)(c1ccc([16*])cc1)c1c-2sc2cc([14*])sc12']","[0, 0, 0, 0, 33, 21, 25, 7, 6, 9, 61, 1, 10, 11, 12, 13, 15]"
PBDTS-NQx,ITIC,-5.31,-3.46,-5.574146341463415,-3.915,1.25,CB,DIO,25.0,11.47,11.47,0.92,17.86,69.8,"['[4*]CC(CCCC)CCCCCC', '[8*]CCCCCCCC', '[11*]SS[11*]', '[14*]c1ccc([14*])s1', '[14*]c1ccc(C)s1', '[14*]c1cc2c([16*])c3sc(C)cc3c([16*])c2s1', '[14*]c1nc2c([16*])cc3c(cc([16*])c4nc([14*])c([14*])nc43)c2nc1[14*]']","['[7*]C(C#N)C#N', '[7*]C1C(=O)c2ccccc2C1[7*]', '[7*]C[8*]', '[8*]CCCCCC', '[14*]c1cc2sc3c(c2s1)C(c1ccc([16*])cc1)(c1ccc([16*])cc1)c1cc2c(cc1-3)C(c1ccc([16*])cc1)(c1ccc([16*])cc1)c1c-2sc2cc([14*])sc12']","['[4*]CC(CCCC)CCCCCC', '[8*]CCCCCCCC', '[11*]SS[11*]', '[14*]c1ccc([14*])s1', '[14*]c1ccc(C)s1', '[14*]c1cc2c([16*])c3sc(C)cc3c([16*])c2s1', '[14*]c1nc2c([16*])cc3c(cc([16*])c4nc([14*])c([14*])nc43)c2nc1[14*]', '.', '[7*]C(C#N)C#N', '[7*]C1C(=O)c2ccccc2C1[7*]', '[7*]C[8*]', '[8*]CCCCCC', '[14*]c1cc2sc3c(c2s1)C(c1ccc([16*])cc1)(c1ccc([16*])cc1)c1cc2c(cc1-3)C(c1ccc([16*])cc1)(c1ccc([16*])cc1)c1c-2sc2cc([14*])sc12']","[0, 0, 0, 0, 33, 21, 27, 7, 6, 9, 61, 1, 10, 11, 12, 13, 15]"
FTAZ,ITIC-Th,-5.43,-3.3200000000000003,-5.673333333333334,-3.908888888888889,0.667,CF,DIO,25.0,8.88,8.88,0.915,15.84,61.26,"['[4*]CC(CCCC)CCCCCC', '[11*]S[11*]', '[14*]c1cc2c([16*])c3sc(C)cc3c([16*])c2s1', '[14*]c1ccc(C)s1', '[14*]c1ccc([14*])s1', '[11*]Sn1nc2c([16*])c(F)c(F)c([16*])c2n1']","['[7*]C(C#N)C#N', '[7*]C1C(=O)c2ccccc2C1[7*]', '[7*]C[8*]', '[8*]CCCCCC', '[14*]c1ccc(C2(c3ccc([14*])s3)c3cc4c(cc3-c3sc5cc([14*])sc5c32)C(c2ccc([14*])s2)(c2ccc([14*])s2)c2c-4sc3cc([14*])sc23)s1']","['[4*]CC(CCCC)CCCCCC', '[11*]S[11*]', '[14*]c1cc2c([16*])c3sc(C)cc3c([16*])c2s1', '[14*]c1ccc(C)s1', '[14*]c1ccc([14*])s1', '[11*]Sn1nc2c([16*])c(F)c(F)c([16*])c2n1', '.', '[7*]C(C#N)C#N', '[7*]C1C(=O)c2ccccc2C1[7*]', '[7*]C[8*]', '[8*]CCCCCC', '[14*]c1ccc(C2(c3ccc([14*])s3)c3cc4c(cc3-c3sc5cc([14*])sc5c32)C(c2ccc([14*])s2)(c2ccc([14*])s2)c2c-4sc3cc([14*])sc23)s1']","[0, 0, 0, 0, 0, 33, 25, 9, 6, 7, 64, 1, 10, 11, 12, 13, 67]"
FTAZ,ITIC-Th1,-5.43,-3.3200000000000003,-5.720000000000001,-4.065,0.667,CF,DIO,25.0,12.1,12.1,0.849,19.33,73.73,"['[4*]CC(CCCC)CCCCCC', '[11*]S[11*]', '[14*]c1cc2c([16*])c3sc(C)cc3c([16*])c2s1', '[14*]c1ccc(C)s1', '[14*]c1ccc([14*])s1', '[11*]Sn1nc2c([16*])c(F)c(F)c([16*])c2n1']","['[7*]C(C#N)C#N', '[7*]C1C(=O)c2cc(F)ccc2C1[7*]', '[7*]C[8*]', '[8*]CCCCCC', '[14*]c1ccc(C2(c3ccc([14*])s3)c3cc4c(cc3-c3sc5cc([14*])sc5c32)C(c2ccc([14*])s2)(c2ccc([14*])s2)c2c-4sc3cc([14*])sc23)s1']","['[4*]CC(CCCC)CCCCCC', '[11*]S[11*]', '[14*]c1cc2c([16*])c3sc(C)cc3c([16*])c2s1', '[14*]c1ccc(C)s1', '[14*]c1ccc([14*])s1', '[11*]Sn1nc2c([16*])c(F)c(F)c([16*])c2n1', '.', '[7*]C(C#N)C#N', '[7*]C1C(=O)c2cc(F)ccc2C1[7*]', '[7*]C[8*]', '[8*]CCCCCC', '[14*]c1ccc(C2(c3ccc([14*])s3)c3cc4c(cc3-c3sc5cc([14*])sc5c32)C(c2ccc([14*])s2)(c2ccc([14*])s2)c2c-4sc3cc([14*])sc23)s1']","[0, 0, 0, 0, 0, 33, 25, 9, 6, 7, 64, 1, 10, 68, 12, 13, 67]"
FTAZ,ITIC-Th2,-5.43,-3.3200000000000003,-5.75,-4.07,0.667,CF,DIO,25.0,9.06,9.05,0.751,17.19,70.07,"['[4*]CC(CCCC)CCCCCC', '[11*]S[11*]', '[14*]c1cc2c([16*])c3sc(C)cc3c([16*])c2s1', '[14*]c1ccc(C)s1', '[14*]c1ccc([14*])s1', '[11*]Sn1nc2c([16*])c(F)c(F)c([16*])c2n1']","['[7*]C(C#N)C#N', '[7*]C1C(=O)c2cc(F)c(F)cc2C1[7*]', '[7*]C[8*]', '[8*]CCCCCC', '[14*]c1ccc(C2(c3ccc([14*])s3)c3cc4c(cc3-c3sc5cc([14*])sc5c32)C(c2ccc([14*])s2)(c2ccc([14*])s2)c2c-4sc3cc([14*])sc23)s1']","['[4*]CC(CCCC)CCCCCC', '[11*]S[11*]', '[14*]c1cc2c([16*])c3sc(C)cc3c([16*])c2s1', '[14*]c1ccc(C)s1', '[14*]c1ccc([14*])s1', '[11*]Sn1nc2c([16*])c(F)c(F)c([16*])c2n1', '.', '[7*]C(C#N)C#N', '[7*]C1C(=O)c2cc(F)c(F)cc2C1[7*]', '[7*]C[8*]', '[8*]CCCCCC', '[14*]c1ccc(C2(c3ccc([14*])s3)c3cc4c(cc3-c3sc5cc([14*])sc5c32)C(c2ccc([14*])s2)(c2ccc([14*])s2)c2c-4sc3cc([14*])sc23)s1']","[0, 0, 0, 0, 0, 33, 25, 9, 6, 7, 64, 1, 10, 42, 12, 13, 67]"
FTAZ,ITIC-Th3,-5.43,-3.3200000000000003,-5.67,-3.73,0.667,CF,DIO,25.0,10.7,10.74,0.962,16.34,68.33,"['[4*]CC(CCCC)CCCCCC', '[11*]S[11*]', '[14*]c1cc2c([16*])c3sc(C)cc3c([16*])c2s1', '[14*]c1ccc(C)s1', '[14*]c1ccc([14*])s1', '[11*]Sn1nc2c([16*])c(F)c(F)c([16*])c2n1']","['[3*]OC', '[7*]C(C#N)C#N', '[7*]C1C(=O)c2ccc([16*])cc2C1[7*]', '[7*]C[8*]', '[8*]CCCCCC', '[14*]c1ccc(C2(c3ccc([14*])s3)c3cc4c(cc3-c3sc5cc([14*])sc5c32)C(c2ccc([14*])s2)(c2ccc([14*])s2)c2c-4sc3cc([14*])sc23)s1']","['[4*]CC(CCCC)CCCCCC', '[11*]S[11*]', '[14*]c1cc2c([16*])c3sc(C)cc3c([16*])c2s1', '[14*]c1ccc(C)s1', '[14*]c1ccc([14*])s1', '[11*]Sn1nc2c([16*])c(F)c(F)c([16*])c2n1', '.', '[3*]OC', '[7*]C(C#N)C#N', '[7*]C1C(=O)c2ccc([16*])cc2C1[7*]', '[7*]C[8*]', '[8*]CCCCCC', '[14*]c1ccc(C2(c3ccc([14*])s3)c3cc4c(cc3-c3sc5cc([14*])sc5c32)C(c2ccc([14*])s2)(c2ccc([14*])s2)c2c-4sc3cc([14*])sc23)s1']","[0, 0, 0, 0, 33, 25, 9, 6, 7, 64, 1, 69, 10, 70, 12, 13, 67]"
J52,IT-M,-5.226666666666667,-3.2975000000000003,-5.513571428571429,-3.808,1.0,CB,DIO,150.0,9.4,9.38,0.843,17.1,65.1,"['[8*]CC(CCCCCC)CCCCCCCC', '[8*]CC(CC)CCCC', '[14*]c1ccc([14*])s1', '[14*]c1ccc(C)s1', '[9*]n1nc2c([16*])c(F)c(F)c([16*])c2n1', '[14*]c1cc2c([16*])c3sc(C)cc3c([16*])c2s1']","['[7*]C(C#N)C#N', '[7*]C1C(=O)c2ccc(C)cc2C1[7*]', '[7*]C[8*]', '[8*]CCCCCC', '[14*]c1cc2sc3c(c2s1)C(c1ccc([16*])cc1)(c1ccc([16*])cc1)c1cc2c(cc1-3)C(c1ccc([16*])cc1)(c1ccc([16*])cc1)c1c-2sc2cc([14*])sc12']","['[8*]CC(CCCCCC)CCCCCCCC', '[8*]CC(CC)CCCC', '[14*]c1ccc([14*])s1', '[14*]c1ccc(C)s1', '[9*]n1nc2c([16*])c(F)c(F)c([16*])c2n1', '[14*]c1cc2c([16*])c3sc(C)cc3c([16*])c2s1', '.', '[7*]C(C#N)C#N', '[7*]C1C(=O)c2ccc(C)cc2C1[7*]', '[7*]C[8*]', '[8*]CCCCCC', '[14*]c1cc2sc3c(c2s1)C(c1ccc([16*])cc1)(c1ccc([16*])cc1)c1cc2c(cc1-3)C(c1ccc([16*])cc1)(c1ccc([16*])cc1)c1c-2sc2cc([14*])sc12']","[0, 0, 0, 0, 0, 17, 5, 7, 6, 19, 9, 1, 10, 16, 12, 13, 15]"
J52,IEICO,-5.226666666666667,-3.2975000000000003,-5.32,-3.95,1.0,CB,DIO,150.0,6.5,6.53,0.848,15.1,51.0,"['[8*]CC(CCCCCC)CCCCCCCC', '[8*]CC(CC)CCCC', '[14*]c1ccc([14*])s1', '[14*]c1ccc(C)s1', '[9*]n1nc2c([16*])c(F)c(F)c([16*])c2n1', '[14*]c1cc2c([16*])c3sc(C)cc3c([16*])c2s1']","['[4*]CC(CC)CCCC', '[3*]O[3*]', '[7*]C(C#N)C#N', '[7*]C1C(=O)c2ccccc2C1[7*]', '[7*]C[8*]', '[8*]CCCCCC', '[14*]c1cc([16*])c([14*])s1', '[14*]c1cc2c(s1)-c1cc3c(cc1C2(c1ccc([16*])cc1)c1ccc([16*])cc1)-c1sc([14*])cc1C3(c1ccc([16*])cc1)c1ccc([16*])cc1']","['[8*]CC(CCCCCC)CCCCCCCC', '[8*]CC(CC)CCCC', '[14*]c1ccc([14*])s1', '[14*]c1ccc(C)s1', '[9*]n1nc2c([16*])c(F)c(F)c([16*])c2n1', '[14*]c1cc2c([16*])c3sc(C)cc3c([16*])c2s1', '.', '[4*]CC(CC)CCCC', '[3*]O[3*]', '[7*]C(C#N)C#N', '[7*]C1C(=O)c2ccccc2C1[7*]', '[7*]C[8*]', '[8*]CCCCCC', '[14*]c1cc([16*])c([14*])s1', '[14*]c1cc2c(s1)-c1cc3c(cc1C2(c1ccc([16*])cc1)c1ccc([16*])cc1)-c1sc([14*])cc1C3(c1ccc([16*])cc1)c1ccc([16*])cc1']","[0, 0, 17, 5, 7, 6, 19, 9, 1, 3, 2, 10, 11, 12, 13, 34, 38]"
J71,ITVffIC,-5.353333333333333,-3.4318181818181825,-5.58,-4.04,0.833,CF,CN,160.0,10.54,10.54,0.81,20.6,63.18,"['[8*]CC(CCCCCC)CCCCCCCC', '[14*]c1ccc(C)s1', '[14*]c1ccc([Si](CCC)(CCC)CCC)s1', '[14*]c1ccc([14*])s1', '[9*]n1nc2c([16*])c(F)c(F)c([16*])c2n1', '[14*]c1cc2c([16*])c3sc(C)cc3c([16*])c2s1']","['[7*]C(C#N)C#N', '[7*]CC[7*]', '[7*]C1C(=O)c2cc(F)c(F)cc2C1[7*]', '[7*]C[8*]', '[8*]CCCCCC', '[14*]c1cc2sc3c(c2s1)C(c1ccc([16*])cc1)(c1ccc([16*])cc1)c1cc2c(cc1-3)C(c1ccc([16*])cc1)(c1ccc([16*])cc1)c1c-2sc2cc([14*])sc12']","['[8*]CC(CCCCCC)CCCCCCCC', '[14*]c1ccc(C)s1', '[14*]c1ccc([Si](CCC)(CCC)CCC)s1', '[14*]c1ccc([14*])s1', '[9*]n1nc2c([16*])c(F)c(F)c([16*])c2n1', '[14*]c1cc2c([16*])c3sc(C)cc3c([16*])c2s1', '.', '[7*]C(C#N)C#N', '[7*]CC[7*]', '[7*]C1C(=O)c2cc(F)c(F)cc2C1[7*]', '[7*]C[8*]', '[8*]CCCCCC', '[14*]c1cc2sc3c(c2s1)C(c1ccc([16*])cc1)(c1ccc([16*])cc1)c1cc2c(cc1-3)C(c1ccc([16*])cc1)(c1ccc([16*])cc1)c1c-2sc2cc([14*])sc12']","[0, 0, 0, 0, 17, 6, 18, 7, 19, 9, 1, 10, 39, 42, 12, 13, 15]"
PTB7-Th,m-MeIC,-5.21,-3.542368421052632,-5.54,-3.9,1.0,CF,CN,25.0,8.12,8.11,0.796,16.52,61.7,"['[3*]O[3*]', '[4*]CC(CC)CCCC', '[1*]C([6*])=O', '[8*]CC(CC)CCCC', '[14*]c1sc2c([14*])sc(C)c2c1F', '[14*]c1ccc([14*])s1', '[14*]c1cc2c([16*])c3sc(C)cc3c([16*])c2s1']","['[7*]C(C#N)C#N', '[7*]C1C(=O)c2c(csc2C)C1[7*]', '[7*]C[8*]', '[8*]CCCCCC', '[14*]c1cc2sc3c(c2s1)C(c1cccc([16*])c1)(c1cccc([16*])c1)c1cc2c(cc1-3)C(c1cccc([16*])c1)(c1cccc([16*])c1)c1c-2sc2cc([14*])sc12']","['[3*]O[3*]', '[4*]CC(CC)CCCC', '[1*]C([6*])=O', '[8*]CC(CC)CCCC', '[14*]c1sc2c([14*])sc(C)c2c1F', '[14*]c1ccc([14*])s1', '[14*]c1cc2c([16*])c3sc(C)cc3c([16*])c2s1', '.', '[7*]C(C#N)C#N', '[7*]C1C(=O)c2c(csc2C)C1[7*]', '[7*]C[8*]', '[8*]CCCCCC', '[14*]c1cc2sc3c(c2s1)C(c1cccc([16*])c1)(c1cccc([16*])c1)c1cc2c(cc1-3)C(c1cccc([16*])c1)(c1cccc([16*])c1)c1c-2sc2cc([14*])sc12']","[0, 0, 0, 0, 2, 3, 4, 5, 35, 7, 9, 1, 10, 45, 12, 13, 48]"
FTAZ,IOIC2,-5.43,-3.3200000000000003,-5.41,-3.78,0.667,CF,DIO,25.0,12.3,12.29,0.9,19.7,69.3,"['[4*]CC(CCCC)CCCCCC', '[11*]S[11*]', '[14*]c1cc2c([16*])c3sc(C)cc3c([16*])c2s1', '[14*]c1ccc(C)s1', '[14*]c1ccc([14*])s1', '[11*]Sn1nc2c([16*])c(F)c(F)c([16*])c2n1']","['[7*]C(C#N)C#N', '[7*]C1C(=O)c2cc(F)c(F)cc2C1[7*]', '[7*]C[8*]', '[8*]CCCCCC', '[14*]c1cc2c(s1)-c1sc3c(c([16*])cc4c3cc([16*])c3c5c(sc34)-c3sc([14*])cc3C5(c3ccc([16*])cc3)c3ccc([16*])cc3)c1C2(c1ccc([16*])cc1)c1ccc([16*])cc1']","['[4*]CC(CCCC)CCCCCC', '[11*]S[11*]', '[14*]c1cc2c([16*])c3sc(C)cc3c([16*])c2s1', '[14*]c1ccc(C)s1', '[14*]c1ccc([14*])s1', '[11*]Sn1nc2c([16*])c(F)c(F)c([16*])c2n1', '.', '[7*]C(C#N)C#N', '[7*]C1C(=O)c2cc(F)c(F)cc2C1[7*]', '[7*]C[8*]', '[8*]CCCCCC', '[14*]c1cc2c(s1)-c1sc3c(c([16*])cc4c3cc([16*])c3c5c(sc34)-c3sc([14*])cc3C5(c3ccc([16*])cc3)c3ccc([16*])cc3)c1C2(c1ccc([16*])cc1)c1ccc([16*])cc1']","[0, 0, 0, 0, 0, 33, 25, 9, 6, 7, 64, 1, 10, 42, 12, 13, 81]"
PBQ-0F,ITIC,-5.18,-3.48,-5.574146341463415,-3.915,1.0,THF,isopropanol,160.0,6.68,6.68,0.69,16.16,59.91,"['[4*]CCCCCCCC', '[3*]O[3*]', '[8*]CC(CC)CCCC', '[14*]c1ccc([14*])s1', '[16*]c1cccc([16*])c1', '[14*]c1ccc(C)s1', '[14*]c1cc2c([16*])c3sc(C)cc3c([16*])c2s1', '[14*]c1nc2c([16*])ccc([16*])c2nc1[14*]']","['[7*]C(C#N)C#N', '[7*]C1C(=O)c2ccccc2C1[7*]', '[7*]C[8*]', '[8*]CCCCCC', '[14*]c1cc2sc3c(c2s1)C(c1ccc([16*])cc1)(c1ccc([16*])cc1)c1cc2c(cc1-3)C(c1ccc([16*])cc1)(c1ccc([16*])cc1)c1c-2sc2cc([14*])sc12']","['[4*]CCCCCCCC', '[3*]O[3*]', '[8*]CC(CC)CCCC', '[14*]c1ccc([14*])s1', '[16*]c1cccc([16*])c1', '[14*]c1ccc(C)s1', '[14*]c1cc2c([16*])c3sc(C)cc3c([16*])c2s1', '[14*]c1nc2c([16*])ccc([16*])c2nc1[14*]', '.', '[7*]C(C#N)C#N', '[7*]C1C(=O)c2ccccc2C1[7*]', '[7*]C[8*]', '[8*]CCCCCC', '[14*]c1cc2sc3c(c2s1)C(c1ccc([16*])cc1)(c1ccc([16*])cc1)c1cc2c(cc1-3)C(c1ccc([16*])cc1)(c1ccc([16*])cc1)c1c-2sc2cc([14*])sc12']","[0, 0, 0, 51, 2, 5, 7, 63, 6, 9, 82, 1, 10, 11, 12, 13, 15]"
PBQ-QF,ITIC,-5.34,-3.62,-5.574146341463415,-3.915,1.0,THF,isopropanol,160.0,8.9,8.9,0.83,17.16,62.49,"['[4*]CCCCCCCC', '[3*]O[3*]', '[8*]CC(CC)CCCC', '[14*]c1ccc([14*])s1', '[16*]c1cccc([16*])c1', '[14*]c1ccc(C)s1', '[14*]c1cc2c([16*])c3sc(C)cc3c([16*])c2s1', '[14*]c1nc2c([16*])c(F)c(F)c([16*])c2nc1[14*]']","['[7*]C(C#N)C#N', '[7*]C1C(=O)c2ccccc2C1[7*]', '[7*]C[8*]', '[8*]CCCCCC', '[14*]c1cc2sc3c(c2s1)C(c1ccc([16*])cc1)(c1ccc([16*])cc1)c1cc2c(cc1-3)C(c1ccc([16*])cc1)(c1ccc([16*])cc1)c1c-2sc2cc([14*])sc12']","['[4*]CCCCCCCC', '[3*]O[3*]', '[8*]CC(CC)CCCC', '[14*]c1ccc([14*])s1', '[16*]c1cccc([16*])c1', '[14*]c1ccc(C)s1', '[14*]c1cc2c([16*])c3sc(C)cc3c([16*])c2s1', '[14*]c1nc2c([16*])c(F)c(F)c([16*])c2nc1[14*]', '.', '[7*]C(C#N)C#N', '[7*]C1C(=O)c2ccccc2C1[7*]', '[7*]C[8*]', '[8*]CCCCCC', '[14*]c1cc2sc3c(c2s1)C(c1ccc([16*])cc1)(c1ccc([16*])cc1)c1cc2c(cc1-3)C(c1ccc([16*])cc1)(c1ccc([16*])cc1)c1c-2sc2cc([14*])sc12']","[0, 0, 0, 51, 2, 5, 7, 63, 6, 9, 83, 1, 10, 11, 12, 13, 15]"
PBQ-4F,ITIC,-5.49,-3.7,-5.574146341463415,-3.915,1.0,THF,isopropanol,160.0,11.34,11.34,0.95,17.87,66.8,"['[4*]CCCCCCCC', '[3*]O[3*]', '[8*]CC(CC)CCCC', '[14*]c1cc(F)c([14*])s1', '[16*]c1cccc([16*])c1', '[14*]c1ccc(C)s1', '[14*]c1ccc([14*])s1', '[14*]c1cc2c([16*])c3sc(C)cc3c([16*])c2s1', '[14*]c1nc2c([16*])c(F)c(F)c([16*])c2nc1[14*]']","['[7*]C(C#N)C#N', '[7*]C1C(=O)c2ccccc2C1[7*]', '[7*]C[8*]', '[8*]CCCCCC', '[14*]c1cc2sc3c(c2s1)C(c1ccc([16*])cc1)(c1ccc([16*])cc1)c1cc2c(cc1-3)C(c1ccc([16*])cc1)(c1ccc([16*])cc1)c1c-2sc2cc([14*])sc12']","['[4*]CCCCCCCC', '[3*]O[3*]', '[8*]CC(CC)CCCC', '[14*]c1cc(F)c([14*])s1', '[16*]c1cccc([16*])c1', '[14*]c1ccc(C)s1', '[14*]c1ccc([14*])s1', '[14*]c1cc2c([16*])c3sc(C)cc3c([16*])c2s1', '[14*]c1nc2c([16*])c(F)c(F)c([16*])c2nc1[14*]', '.', '[7*]C(C#N)C#N', '[7*]C1C(=O)c2ccccc2C1[7*]', '[7*]C[8*]', '[8*]CCCCCC', '[14*]c1cc2sc3c(c2s1)C(c1ccc([16*])cc1)(c1ccc([16*])cc1)c1cc2c(cc1-3)C(c1ccc([16*])cc1)(c1ccc([16*])cc1)c1c-2sc2cc([14*])sc12']","[0, 0, 51, 2, 5, 24, 63, 6, 7, 9, 83, 1, 10, 11, 12, 13, 15]"
PBTA-TF,ITCC,-5.36,-3.4200000000000004,-5.47,-3.76,1.0,CF,DIO,100.0,10.4,10.41,1.0,15.54,67.0,"['[8*]C(CCCCCC)CCCCCCCCC', '[8*]C(CC)CCCCCC', '[14*]c1cc(F)c([14*])s1', '[14*]c1ccc(C)s1', '[14*]c1ccc([14*])s1', '[9*]n1nc2c([16*])c(F)c(F)c([16*])c2n1', '[14*]c1cc2c([16*])c3sc(C)cc3c([16*])c2s1']","['[7*]C(C#N)C#N', '[7*]C1C(=O)c2sccc2C1[7*]', '[7*]C[8*]', '[8*]CCCCCC', '[14*]c1cc2sc3c(c2s1)C(c1ccc([16*])cc1)(c1ccc([16*])cc1)c1cc2c(cc1-3)C(c1ccc([16*])cc1)(c1ccc([16*])cc1)c1c-2sc2cc([14*])sc12']","['[8*]C(CCCCCC)CCCCCCCCC', '[8*]C(CC)CCCCCC', '[14*]c1cc(F)c([14*])s1', '[14*]c1ccc(C)s1', '[14*]c1ccc([14*])s1', '[9*]n1nc2c([16*])c(F)c(F)c([16*])c2n1', '[14*]c1cc2c([16*])c3sc(C)cc3c([16*])c2s1', '.', '[7*]C(C#N)C#N', '[7*]C1C(=O)c2sccc2C1[7*]', '[7*]C[8*]', '[8*]CCCCCC', '[14*]c1cc2sc3c(c2s1)C(c1ccc([16*])cc1)(c1ccc([16*])cc1)c1cc2c(cc1-3)C(c1ccc([16*])cc1)(c1ccc([16*])cc1)c1c-2sc2cc([14*])sc12']","[0, 0, 0, 0, 84, 85, 24, 6, 7, 19, 9, 1, 10, 86, 12, 13, 15]"
PBTA-TF,IT-M,-5.36,-3.4200000000000004,-5.513571428571429,-3.808,1.0,CF,DIO,100.0,12.2,12.23,0.97,17.76,71.0,"['[8*]C(CCCCCC)CCCCCCCCC', '[8*]C(CC)CCCCCC', '[14*]c1cc(F)c([14*])s1', '[14*]c1ccc(C)s1', '[14*]c1ccc([14*])s1', '[9*]n1nc2c([16*])c(F)c(F)c([16*])c2n1', '[14*]c1cc2c([16*])c3sc(C)cc3c([16*])c2s1']","['[7*]C(C#N)C#N', '[7*]C1C(=O)c2ccc(C)cc2C1[7*]', '[7*]C[8*]', '[8*]CCCCCC', '[14*]c1cc2sc3c(c2s1)C(c1ccc([16*])cc1)(c1ccc([16*])cc1)c1cc2c(cc1-3)C(c1ccc([16*])cc1)(c1ccc([16*])cc1)c1c-2sc2cc([14*])sc12']","['[8*]C(CCCCCC)CCCCCCCCC', '[8*]C(CC)CCCCCC', '[14*]c1cc(F)c([14*])s1', '[14*]c1ccc(C)s1', '[14*]c1ccc([14*])s1', '[9*]n1nc2c([16*])c(F)c(F)c([16*])c2n1', '[14*]c1cc2c([16*])c3sc(C)cc3c([16*])c2s1', '.', '[7*]C(C#N)C#N', '[7*]C1C(=O)c2ccc(C)cc2C1[7*]', '[7*]C[8*]', '[8*]CCCCCC', '[14*]c1cc2sc3c(c2s1)C(c1ccc([16*])cc1)(c1ccc([16*])cc1)c1cc2c(cc1-3)C(c1ccc([16*])cc1)(c1ccc([16*])cc1)c1c-2sc2cc([14*])sc12']","[0, 0, 0, 0, 84, 85, 24, 6, 7, 19, 9, 1, 10, 16, 12, 13, 15]"
PBTA-TF,IT-4F,-5.36,-3.4200000000000004,-5.66875,-4.060416666666667,1.0,CF,DIO,100.0,10.6,10.64,0.73,20.24,72.0,"['[8*]C(CCCCCC)CCCCCCCCC', '[8*]C(CC)CCCCCC', '[14*]c1cc(F)c([14*])s1', '[14*]c1ccc(C)s1', '[14*]c1ccc([14*])s1', '[9*]n1nc2c([16*])c(F)c(F)c([16*])c2n1', '[14*]c1cc2c([16*])c3sc(C)cc3c([16*])c2s1']","['[7*]C(C#N)C#N', '[7*]C1C(=O)c2cc(F)c(F)cc2C1[7*]', '[7*]C[8*]', '[8*]CCCCCC', '[14*]c1cc2sc3c(c2s1)C(c1ccc([16*])cc1)(c1ccc([16*])cc1)c1cc2c(cc1-3)C(c1ccc([16*])cc1)(c1ccc([16*])cc1)c1c-2sc2cc([14*])sc12']","['[8*]C(CCCCCC)CCCCCCCCC', '[8*]C(CC)CCCCCC', '[14*]c1cc(F)c([14*])s1', '[14*]c1ccc(C)s1', '[14*]c1ccc([14*])s1', '[9*]n1nc2c([16*])c(F)c(F)c([16*])c2n1', '[14*]c1cc2c([16*])c3sc(C)cc3c([16*])c2s1', '.', '[7*]C(C#N)C#N', '[7*]C1C(=O)c2cc(F)c(F)cc2C1[7*]', '[7*]C[8*]', '[8*]CCCCCC', '[14*]c1cc2sc3c(c2s1)C(c1ccc([16*])cc1)(c1ccc([16*])cc1)c1cc2c(cc1-3)C(c1ccc([16*])cc1)(c1ccc([16*])cc1)c1c-2sc2cc([14*])sc12']","[0, 0, 0, 0, 84, 85, 24, 6, 7, 19, 9, 1, 10, 42, 12, 13, 15]"
PBTA-TF,IT-M,-5.36,-3.4200000000000004,-5.513571428571429,-3.808,1.0,THF,isopropanol,100.0,12.0,11.82,0.96,18.37,67.0,"['[8*]C(CCCCCC)CCCCCCCCC', '[8*]C(CC)CCCCCC', '[14*]c1cc(F)c([14*])s1', '[14*]c1ccc(C)s1', '[14*]c1ccc([14*])s1', '[9*]n1nc2c([16*])c(F)c(F)c([16*])c2n1', '[14*]c1cc2c([16*])c3sc(C)cc3c([16*])c2s1']","['[7*]C(C#N)C#N', '[7*]C1C(=O)c2ccc(C)cc2C1[7*]', '[7*]C[8*]', '[8*]CCCCCC', '[14*]c1cc2sc3c(c2s1)C(c1ccc([16*])cc1)(c1ccc([16*])cc1)c1cc2c(cc1-3)C(c1ccc([16*])cc1)(c1ccc([16*])cc1)c1c-2sc2cc([14*])sc12']","['[8*]C(CCCCCC)CCCCCCCCC', '[8*]C(CC)CCCCCC', '[14*]c1cc(F)c([14*])s1', '[14*]c1ccc(C)s1', '[14*]c1ccc([14*])s1', '[9*]n1nc2c([16*])c(F)c(F)c([16*])c2n1', '[14*]c1cc2c([16*])c3sc(C)cc3c([16*])c2s1', '.', '[7*]C(C#N)C#N', '[7*]C1C(=O)c2ccc(C)cc2C1[7*]', '[7*]C[8*]', '[8*]CCCCCC', '[14*]c1cc2sc3c(c2s1)C(c1ccc([16*])cc1)(c1ccc([16*])cc1)c1cc2c(cc1-3)C(c1ccc([16*])cc1)(c1ccc([16*])cc1)c1c-2sc2cc([14*])sc12']","[0, 0, 0, 0, 84, 85, 24, 6, 7, 19, 9, 1, 10, 16, 12, 13, 15]"
PBTA-TF,IT-M,-5.36,-3.4200000000000004,-5.513571428571429,-3.808,1.0,o-xylene,PN,100.0,13.1,13.09,0.97,18.74,72.0,"['[8*]C(CCCCCC)CCCCCCCCC', '[8*]C(CC)CCCCCC', '[14*]c1cc(F)c([14*])s1', '[14*]c1ccc(C)s1', '[14*]c1ccc([14*])s1', '[9*]n1nc2c([16*])c(F)c(F)c([16*])c2n1', '[14*]c1cc2c([16*])c3sc(C)cc3c([16*])c2s1']","['[7*]C(C#N)C#N', '[7*]C1C(=O)c2ccc(C)cc2C1[7*]', '[7*]C[8*]', '[8*]CCCCCC', '[14*]c1cc2sc3c(c2s1)C(c1ccc([16*])cc1)(c1ccc([16*])cc1)c1cc2c(cc1-3)C(c1ccc([16*])cc1)(c1ccc([16*])cc1)c1c-2sc2cc([14*])sc12']","['[8*]C(CCCCCC)CCCCCCCCC', '[8*]C(CC)CCCCCC', '[14*]c1cc(F)c([14*])s1', '[14*]c1ccc(C)s1', '[14*]c1ccc([14*])s1', '[9*]n1nc2c([16*])c(F)c(F)c([16*])c2n1', '[14*]c1cc2c([16*])c3sc(C)cc3c([16*])c2s1', '.', '[7*]C(C#N)C#N', '[7*]C1C(=O)c2ccc(C)cc2C1[7*]', '[7*]C[8*]', '[8*]CCCCCC', '[14*]c1cc2sc3c(c2s1)C(c1ccc([16*])cc1)(c1ccc([16*])cc1)c1cc2c(cc1-3)C(c1ccc([16*])cc1)(c1ccc([16*])cc1)c1c-2sc2cc([14*])sc12']","[0, 0, 0, 0, 84, 85, 24, 6, 7, 19, 9, 1, 10, 16, 12, 13, 15]"
PBDB-T,ITIC,-5.297777777777778,-3.4170000000000003,-5.574146341463415,-3.915,1.0,CB,DIO,160.0,11.21,11.21,0.899,16.81,74.2,"['[8*]CC(CC)CCCC', '[14*]c1ccc(C)s1', '[14*]c1ccc([14*])s1', '[14*]c1sc([14*])c2c1C(=O)c1c([14*])sc([14*])c1C2=O', '[14*]c1cc2c([16*])c3sc(C)cc3c([16*])c2s1']","['[7*]C(C#N)C#N', '[7*]C1C(=O)c2ccccc2C1[7*]', '[7*]C[8*]', '[8*]CCCCCC', '[14*]c1cc2sc3c(c2s1)C(c1ccc([16*])cc1)(c1ccc([16*])cc1)c1cc2c(cc1-3)C(c1ccc([16*])cc1)(c1ccc([16*])cc1)c1c-2sc2cc([14*])sc12']","['[8*]CC(CC)CCCC', '[14*]c1ccc(C)s1', '[14*]c1ccc([14*])s1', '[14*]c1sc([14*])c2c1C(=O)c1c([14*])sc([14*])c1C2=O', '[14*]c1cc2c([16*])c3sc(C)cc3c([16*])c2s1', '.', '[7*]C(C#N)C#N', '[7*]C1C(=O)c2ccccc2C1[7*]', '[7*]C[8*]', '[8*]CCCCCC', '[14*]c1cc2sc3c(c2s1)C(c1ccc([16*])cc1)(c1ccc([16*])cc1)c1cc2c(cc1-3)C(c1ccc([16*])cc1)(c1ccc([16*])cc1)c1c-2sc2cc([14*])sc12']","[0, 0, 0, 0, 0, 0, 5, 6, 7, 30, 9, 1, 10, 11, 12, 13, 15]"
PBDB-T-SF,IT-4F,-5.41,-3.62,-5.66875,-4.060416666666667,1.0,CB,DIO,25.0,13.1,13.1,0.88,20.88,71.3,"['[8*]CC(CC)CCCC', '[14*]c1ccc(C)s1', '[14*]c1cc(F)c([14*])s1', '[14*]c1sc([14*])c2c1C(=O)c1c([14*])sc([14*])c1C2=O', '[14*]c1ccc([14*])s1', '[14*]c1cc2c([16*])c3sc(C)cc3c([16*])c2s1']","['[7*]C(C#N)C#N', '[7*]C1C(=O)c2cc(F)c(F)cc2C1[7*]', '[7*]C[8*]', '[8*]CCCCCC', '[14*]c1cc2sc3c(c2s1)C(c1ccc([16*])cc1)(c1ccc([16*])cc1)c1cc2c(cc1-3)C(c1ccc([16*])cc1)(c1ccc([16*])cc1)c1c-2sc2cc([14*])sc12']","['[8*]CC(CC)CCCC', '[14*]c1ccc(C)s1', '[14*]c1cc(F)c([14*])s1', '[14*]c1sc([14*])c2c1C(=O)c1c([14*])sc([14*])c1C2=O', '[14*]c1ccc([14*])s1', '[14*]c1cc2c([16*])c3sc(C)cc3c([16*])c2s1', '.', '[7*]C(C#N)C#N', '[7*]C1C(=O)c2cc(F)c(F)cc2C1[7*]', '[7*]C[8*]', '[8*]CCCCCC', '[14*]c1cc2sc3c(c2s1)C(c1ccc([16*])cc1)(c1ccc([16*])cc1)c1cc2c(cc1-3)C(c1ccc([16*])cc1)(c1ccc([16*])cc1)c1c-2sc2cc([14*])sc12']","[0, 0, 0, 0, 0, 5, 6, 24, 30, 7, 9, 1, 10, 42, 12, 13, 15]"
PBDB-T,ITIC,-5.297777777777778,-3.4170000000000003,-5.574146341463415,-3.915,1.0,CB,DIO,25.0,11.05,11.05,0.9,17.03,72.1,"['[8*]CC(CC)CCCC', '[14*]c1ccc(C)s1', '[14*]c1ccc([14*])s1', '[14*]c1sc([14*])c2c1C(=O)c1c([14*])sc([14*])c1C2=O', '[14*]c1cc2c([16*])c3sc(C)cc3c([16*])c2s1']","['[7*]C(C#N)C#N', '[7*]C1C(=O)c2ccccc2C1[7*]', '[7*]C[8*]', '[8*]CCCCCC', '[14*]c1cc2sc3c(c2s1)C(c1ccc([16*])cc1)(c1ccc([16*])cc1)c1cc2c(cc1-3)C(c1ccc([16*])cc1)(c1ccc([16*])cc1)c1c-2sc2cc([14*])sc12']","['[8*]CC(CC)CCCC', '[14*]c1ccc(C)s1', '[14*]c1ccc([14*])s1', '[14*]c1sc([14*])c2c1C(=O)c1c([14*])sc([14*])c1C2=O', '[14*]c1cc2c([16*])c3sc(C)cc3c([16*])c2s1', '.', '[7*]C(C#N)C#N', '[7*]C1C(=O)c2ccccc2C1[7*]', '[7*]C[8*]', '[8*]CCCCCC', '[14*]c1cc2sc3c(c2s1)C(c1ccc([16*])cc1)(c1ccc([16*])cc1)c1cc2c(cc1-3)C(c1ccc([16*])cc1)(c1ccc([16*])cc1)c1c-2sc2cc([14*])sc12']","[0, 0, 0, 0, 0, 0, 5, 6, 7, 30, 9, 1, 10, 11, 12, 13, 15]"
PTB7,SFBRCN,-5.175,-3.435,-5.93,-3.86,0.833,CB,DIO,25.0,7.34,7.15,0.85,13.85,60.7,"['[3*]O[3*]', '[4*]CC(CC)CCCC', '[1*]C([6*])=O', '[14*]c1sc2c([14*])sc(C)c2c1F', '[14*]c1cc2c([16*])c3sc(C)cc3c([16*])c2s1']","['[4*]CCCCCCCC', '[3*]O[3*]', '[8*]CC', '[9*]n1c(=C(C#N)C#N)s/c(=C\\c2ccc([16*])c3nsnc23)c1=O', '[16*]c1ccc2c(c1)-c1cc([16*])ccc1C21c2cc([16*])ccc2-c2ccc([16*])cc21']","['[3*]O[3*]', '[4*]CC(CC)CCCC', '[1*]C([6*])=O', '[14*]c1sc2c([14*])sc(C)c2c1F', '[14*]c1cc2c([16*])c3sc(C)cc3c([16*])c2s1', '.', '[4*]CCCCCCCC', '[3*]O[3*]', '[8*]CC', '[9*]n1c(=C(C#N)C#N)s/c(=C\\c2ccc([16*])c3nsnc23)c1=O', '[16*]c1ccc2c(c1)-c1cc([16*])ccc1C21c2cc([16*])ccc2-c2ccc([16*])cc21']","[0, 0, 0, 0, 0, 0, 2, 3, 4, 35, 9, 1, 51, 2, 22, 94, 95]"
PTB7-Th,SFBRCN,-5.21,-3.542368421052632,-5.93,-3.86,0.833,CB,DIO,25.0,9.9,9.93,0.9,17.24,64.0,"['[3*]O[3*]', '[4*]CC(CC)CCCC', '[1*]C([6*])=O', '[8*]CC(CC)CCCC', '[14*]c1sc2c([14*])sc(C)c2c1F', '[14*]c1ccc([14*])s1', '[14*]c1cc2c([16*])c3sc(C)cc3c([16*])c2s1']","['[4*]CCCCCCCC', '[3*]O[3*]', '[8*]CC', '[9*]n1c(=C(C#N)C#N)s/c(=C\\c2ccc([16*])c3nsnc23)c1=O', '[16*]c1ccc2c(c1)-c1cc([16*])ccc1C21c2cc([16*])ccc2-c2ccc([16*])cc21']","['[3*]O[3*]', '[4*]CC(CC)CCCC', '[1*]C([6*])=O', '[8*]CC(CC)CCCC', '[14*]c1sc2c([14*])sc(C)c2c1F', '[14*]c1ccc([14*])s1', '[14*]c1cc2c([16*])c3sc(C)cc3c([16*])c2s1', '.', '[4*]CCCCCCCC', '[3*]O[3*]', '[8*]CC', '[9*]n1c(=C(C#N)C#N)s/c(=C\\c2ccc([16*])c3nsnc23)c1=O', '[16*]c1ccc2c(c1)-c1cc([16*])ccc1C21c2cc([16*])ccc2-c2ccc([16*])cc21']","[0, 0, 0, 0, 2, 3, 4, 5, 35, 7, 9, 1, 51, 2, 22, 94, 95]"
PBDB-T,ITIC,-5.297777777777778,-3.4170000000000003,-5.574146341463415,-3.915,1.0,CB,DIO,100.0,10.6,10.59,0.93,17.0,67.0,"['[8*]CC(CC)CCCC', '[14*]c1ccc(C)s1', '[14*]c1ccc([14*])s1', '[14*]c1sc([14*])c2c1C(=O)c1c([14*])sc([14*])c1C2=O', '[14*]c1cc2c([16*])c3sc(C)cc3c([16*])c2s1']","['[7*]C(C#N)C#N', '[7*]C1C(=O)c2ccccc2C1[7*]', '[7*]C[8*]', '[8*]CCCCCC', '[14*]c1cc2sc3c(c2s1)C(c1ccc([16*])cc1)(c1ccc([16*])cc1)c1cc2c(cc1-3)C(c1ccc([16*])cc1)(c1ccc([16*])cc1)c1c-2sc2cc([14*])sc12']","['[8*]CC(CC)CCCC', '[14*]c1ccc(C)s1', '[14*]c1ccc([14*])s1', '[14*]c1sc([14*])c2c1C(=O)c1c([14*])sc([14*])c1C2=O', '[14*]c1cc2c([16*])c3sc(C)cc3c([16*])c2s1', '.', '[7*]C(C#N)C#N', '[7*]C1C(=O)c2ccccc2C1[7*]', '[7*]C[8*]', '[8*]CCCCCC', '[14*]c1cc2sc3c(c2s1)C(c1ccc([16*])cc1)(c1ccc([16*])cc1)c1cc2c(cc1-3)C(c1ccc([16*])cc1)(c1ccc([16*])cc1)c1c-2sc2cc([14*])sc12']","[0, 0, 0, 0, 0, 0, 5, 6, 7, 30, 9, 1, 10, 11, 12, 13, 15]"
PBDB-T,ITCC,-5.297777777777778,-3.4170000000000003,-5.47,-3.76,1.0,CB,DIO,100.0,11.4,11.4,1.01,15.9,71.0,"['[8*]CC(CC)CCCC', '[14*]c1ccc(C)s1', '[14*]c1ccc([14*])s1', '[14*]c1sc([14*])c2c1C(=O)c1c([14*])sc([14*])c1C2=O', '[14*]c1cc2c([16*])c3sc(C)cc3c([16*])c2s1']","['[7*]C(C#N)C#N', '[7*]C1C(=O)c2sccc2C1[7*]', '[7*]C[8*]', '[8*]CCCCCC', '[14*]c1cc2sc3c(c2s1)C(c1ccc([16*])cc1)(c1ccc([16*])cc1)c1cc2c(cc1-3)C(c1ccc([16*])cc1)(c1ccc([16*])cc1)c1c-2sc2cc([14*])sc12']","['[8*]CC(CC)CCCC', '[14*]c1ccc(C)s1', '[14*]c1ccc([14*])s1', '[14*]c1sc([14*])c2c1C(=O)c1c([14*])sc([14*])c1C2=O', '[14*]c1cc2c([16*])c3sc(C)cc3c([16*])c2s1', '.', '[7*]C(C#N)C#N', '[7*]C1C(=O)c2sccc2C1[7*]', '[7*]C[8*]', '[8*]CCCCCC', '[14*]c1cc2sc3c(c2s1)C(c1ccc([16*])cc1)(c1ccc([16*])cc1)c1cc2c(cc1-3)C(c1ccc([16*])cc1)(c1ccc([16*])cc1)c1c-2sc2cc([14*])sc12']","[0, 0, 0, 0, 0, 0, 5, 6, 7, 30, 9, 1, 10, 86, 12, 13, 15]"
PBDTTT-E-T,IEIC,-5.09,-3.48,-5.455,-3.8625,0.667,CB,DIO,100.0,4.9,4.95,0.9,11.7,47.0,"['[3*]O[3*]', '[4*]CC(CC)CCCC', '[1*]C([6*])=O', '[8*]CC(CC)CCCC', '[14*]c1cc2c(C)sc([14*])c2s1', '[14*]c1ccc([14*])s1', '[14*]c1cc2c([16*])c3sc(C)cc3c([16*])c2s1']","['[7*]C(C#N)C#N', '[7*]C1C(=O)c2ccccc2C1[7*]', '[7*]C[8*]', '[8*]CC(CC)CCCC', '[8*]CCCCCC', '[14*]c1cc([16*])c([14*])s1', '[14*]c1cc2c(s1)-c1cc3c(cc1C2(c1ccc([16*])cc1)c1ccc([16*])cc1)-c1sc([14*])cc1C3(c1ccc([16*])cc1)c1ccc([16*])cc1']","['[3*]O[3*]', '[4*]CC(CC)CCCC', '[1*]C([6*])=O', '[8*]CC(CC)CCCC', '[14*]c1cc2c(C)sc([14*])c2s1', '[14*]c1ccc([14*])s1', '[14*]c1cc2c([16*])c3sc(C)cc3c([16*])c2s1', '.', '[7*]C(C#N)C#N', '[7*]C1C(=O)c2ccccc2C1[7*]', '[7*]C[8*]', '[8*]CC(CC)CCCC', '[8*]CCCCCC', '[14*]c1cc([16*])c([14*])s1', '[14*]c1cc2c(s1)-c1cc3c(cc1C2(c1ccc([16*])cc1)c1ccc([16*])cc1)-c1sc([14*])cc1C3(c1ccc([16*])cc1)c1ccc([16*])cc1']","[0, 0, 2, 3, 4, 5, 96, 7, 9, 1, 10, 11, 12, 5, 13, 34, 38]"
PBDTTT-E-T,IEICO,-5.09,-3.48,-5.32,-3.95,1.0,CB,DIO,100.0,8.4,8.42,0.82,17.7,58.0,"['[3*]O[3*]', '[4*]CC(CC)CCCC', '[1*]C([6*])=O', '[8*]CC(CC)CCCC', '[14*]c1cc2c(C)sc([14*])c2s1', '[14*]c1ccc([14*])s1', '[14*]c1cc2c([16*])c3sc(C)cc3c([16*])c2s1']","['[4*]CC(CC)CCCC', '[3*]O[3*]', '[7*]C(C#N)C#N', '[7*]C1C(=O)c2ccccc2C1[7*]', '[7*]C[8*]', '[8*]CCCCCC', '[14*]c1cc([16*])c([14*])s1', '[14*]c1cc2c(s1)-c1cc3c(cc1C2(c1ccc([16*])cc1)c1ccc([16*])cc1)-c1sc([14*])cc1C3(c1ccc([16*])cc1)c1ccc([16*])cc1']","['[3*]O[3*]', '[4*]CC(CC)CCCC', '[1*]C([6*])=O', '[8*]CC(CC)CCCC', '[14*]c1cc2c(C)sc([14*])c2s1', '[14*]c1ccc([14*])s1', '[14*]c1cc2c([16*])c3sc(C)cc3c([16*])c2s1', '.', '[4*]CC(CC)CCCC', '[3*]O[3*]', '[7*]C(C#N)C#N', '[7*]C1C(=O)c2ccccc2C1[7*]', '[7*]C[8*]', '[8*]CCCCCC', '[14*]c1cc([16*])c([14*])s1', '[14*]c1cc2c(s1)-c1cc3c(cc1C2(c1ccc([16*])cc1)c1ccc([16*])cc1)-c1sc([14*])cc1C3(c1ccc([16*])cc1)c1ccc([16*])cc1']","[0, 2, 3, 4, 5, 96, 7, 9, 1, 3, 2, 10, 11, 12, 13, 34, 38]"
