Repository: aspuru-guzik-group/Beyond-Molecular-Structure-ML-for-OPV-Materials-Devices

File: ml_for_opvs/data/input_representation/OPV_Min/BRICS/processed_brics_frag_molecules.csv (part 1 of 13)
Donor,Acceptor,HOMO_D_eV,LUMO_D_eV,HOMO_A_eV,LUMO_A_eV,PCE_percent,calc_PCE_percent,Voc_V,Jsc_mA_cm_pow_neg2,FF_percent,Donor_BRICS,Acceptor_BRICS,DA_pair_BRICS,DA_tokenized_BRICS
PBDT-TT,6TIC,-5.23,-3.34,-5.33,-3.885,9.46,9.46,0.812,19.1,61.0,"['[3*]O[3*]', '[4*]CC(CC)CCCC', '[1*]C([6*])=O', '[8*]CC(CC)CCCC', '[14*]c1ccc(C)s1', '[14*]c1ccc([14*])s1', '[14*]c1sc2c([16*])c([14*])sc2c1[16*]', '[14*]c1cc2c([16*])c3sc(C)cc3c([16*])c2s1']","['[7*]C(C#N)C#N', '[7*]C1C(=O)c2ccccc2C1[7*]', '[7*]C[8*]', '[8*]CCCCCC', '[14*]c1cc2sc3c(c2s1)C(c1ccc([16*])cc1)(c1ccc([16*])cc1)c1c-3sc2c3c(sc12)-c1sc2cc([14*])sc2c1C3(c1ccc([16*])cc1)c1ccc([16*])cc1']","['[3*]O[3*]', '[4*]CC(CC)CCCC', '[1*]C([6*])=O', '[8*]CC(CC)CCCC', '[14*]c1ccc(C)s1', '[14*]c1ccc([14*])s1', '[14*]c1sc2c([16*])c([14*])sc2c1[16*]', '[14*]c1cc2c([16*])c3sc(C)cc3c([16*])c2s1', '.', '[7*]C(C#N)C#N', '[7*]C1C(=O)c2ccccc2C1[7*]', '[7*]C[8*]', '[8*]CCCCCC', '[14*]c1cc2sc3c(c2s1)C(c1ccc([16*])cc1)(c1ccc([16*])cc1)c1c-3sc2c3c(sc12)-c1sc2cc([14*])sc2c1C3(c1ccc([16*])cc1)c1ccc([16*])cc1']","[0, 0, 0, 2, 3, 4, 5, 6, 7, 8, 9, 1, 10, 11, 12, 13, 14]"
PBDT-TT,ITIC,-5.23,-3.34,-5.574146341463415,-3.915,8.72,8.72,0.849,15.8,65.0,"['[3*]O[3*]', '[4*]CC(CC)CCCC', '[1*]C([6*])=O', '[8*]CC(CC)CCCC', '[14*]c1ccc(C)s1', '[14*]c1ccc([14*])s1', '[14*]c1sc2c([16*])c([14*])sc2c1[16*]', '[14*]c1cc2c([16*])c3sc(C)cc3c([16*])c2s1']","['[7*]C(C#N)C#N', '[7*]C1C(=O)c2ccccc2C1[7*]', '[7*]C[8*]', '[8*]CCCCCC', '[14*]c1cc2sc3c(c2s1)C(c1ccc([16*])cc1)(c1ccc([16*])cc1)c1cc2c(cc1-3)C(c1ccc([16*])cc1)(c1ccc([16*])cc1)c1c-2sc2cc([14*])sc12']","['[3*]O[3*]', '[4*]CC(CC)CCCC', '[1*]C([6*])=O', '[8*]CC(CC)CCCC', '[14*]c1ccc(C)s1', '[14*]c1ccc([14*])s1', '[14*]c1sc2c([16*])c([14*])sc2c1[16*]', '[14*]c1cc2c([16*])c3sc(C)cc3c([16*])c2s1', '.', '[7*]C(C#N)C#N', '[7*]C1C(=O)c2ccccc2C1[7*]', '[7*]C[8*]', '[8*]CCCCCC', '[14*]c1cc2sc3c(c2s1)C(c1ccc([16*])cc1)(c1ccc([16*])cc1)c1cc2c(cc1-3)C(c1ccc([16*])cc1)(c1ccc([16*])cc1)c1c-2sc2cc([14*])sc12']","[0, 0, 0, 2, 3, 4, 5, 6, 7, 8, 9, 1, 10, 11, 12, 13, 15]"
PBDT-TT,IT-M,-5.23,-3.34,-5.513571428571429,-3.808,9.99,9.99,0.904,16.5,67.0,"['[3*]O[3*]', '[4*]CC(CC)CCCC', '[1*]C([6*])=O', '[8*]CC(CC)CCCC', '[14*]c1ccc(C)s1', '[14*]c1ccc([14*])s1', '[14*]c1sc2c([16*])c([14*])sc2c1[16*]', '[14*]c1cc2c([16*])c3sc(C)cc3c([16*])c2s1']","['[7*]C(C#N)C#N', '[7*]C1C(=O)c2ccc(C)cc2C1[7*]', '[7*]C[8*]', '[8*]CCCCCC', '[14*]c1cc2sc3c(c2s1)C(c1ccc([16*])cc1)(c1ccc([16*])cc1)c1cc2c(cc1-3)C(c1ccc([16*])cc1)(c1ccc([16*])cc1)c1c-2sc2cc([14*])sc12']","['[3*]O[3*]', '[4*]CC(CC)CCCC', '[1*]C([6*])=O', '[8*]CC(CC)CCCC', '[14*]c1ccc(C)s1', '[14*]c1ccc([14*])s1', '[14*]c1sc2c([16*])c([14*])sc2c1[16*]', '[14*]c1cc2c([16*])c3sc(C)cc3c([16*])c2s1', '.', '[7*]C(C#N)C#N', '[7*]C1C(=O)c2ccc(C)cc2C1[7*]', '[7*]C[8*]', '[8*]CCCCCC', '[14*]c1cc2sc3c(c2s1)C(c1ccc([16*])cc1)(c1ccc([16*])cc1)c1cc2c(cc1-3)C(c1ccc([16*])cc1)(c1ccc([16*])cc1)c1c-2sc2cc([14*])sc12']","[0, 0, 0, 2, 3, 4, 5, 6, 7, 8, 9, 1, 10, 16, 12, 13, 15]"
J71,A201,-5.353333333333333,-3.4318181818181825,-5.69,-3.93,9.36,7.77,0.88,13.15,67.15,"['[8*]CC(CCCCCC)CCCCCCCC', '[14*]c1ccc(C)s1', '[14*]c1ccc([Si](CCC)(CCC)CCC)s1', '[14*]c1ccc([14*])s1', '[9*]n1nc2c([16*])c(F)c(F)c([16*])c2n1', '[14*]c1cc2c([16*])c3sc(C)cc3c([16*])c2s1']","['[7*]C(C#N)C#N', '[7*]C1C(=O)c2ccccc2C1[7*]', '[7*]C[8*]', '[8*]CCCCCC', '[14*]c1cc2c(s1)-c1cc3c(cc1C2(c1ccc([16*])cc1)c1ccc([16*])cc1)-c1sc2cc([14*])sc2c1C3(c1ccc([16*])cc1)c1ccc([16*])cc1']","['[8*]CC(CCCCCC)CCCCCCCC', '[14*]c1ccc(C)s1', '[14*]c1ccc([Si](CCC)(CCC)CCC)s1', '[14*]c1ccc([14*])s1', '[9*]n1nc2c([16*])c(F)c(F)c([16*])c2n1', '[14*]c1cc2c([16*])c3sc(C)cc3c([16*])c2s1', '.', '[7*]C(C#N)C#N', '[7*]C1C(=O)c2ccccc2C1[7*]', '[7*]C[8*]', '[8*]CCCCCC', '[14*]c1cc2c(s1)-c1cc3c(cc1C2(c1ccc([16*])cc1)c1ccc([16*])cc1)-c1sc2cc([14*])sc2c1C3(c1ccc([16*])cc1)c1ccc([16*])cc1']","[0, 0, 0, 0, 0, 17, 6, 18, 7, 19, 9, 1, 10, 11, 12, 13, 20]"
J52,BTA13,-5.218571428571429,-3.341428571428572,-5.34,-3.62,7.82,7.82,1.05,12.7,58.66,"['[8*]CC(CCCCCC)CCCCCCCC', '[8*]CC(CC)CCCC', '[14*]c1ccc([14*])s1', '[14*]c1ccc(C)s1', '[9*]n1nc2c([16*])c(F)c(F)c([16*])c2n1', '[14*]c1cc2c([16*])c3sc(C)cc3c([16*])c2s1']","['[8*]CCCCCCCC', '[8*]CC', '[8*]CCCCCC', '[9*]n1nc2c([16*])ccc(/C=c3/sc(=C(C#N)C#N)n([9*])c3=O)c2n1', '[14*]c1cc2sc3c(c2s1)C(c1ccc([16*])cc1)(c1ccc([16*])cc1)c1cc2c(cc1-3)C(c1ccc([16*])cc1)(c1ccc([16*])cc1)c1c-2sc2cc([14*])sc12']","['[8*]CC(CCCCCC)CCCCCCCC', '[8*]CC(CC)CCCC', '[14*]c1ccc([14*])s1', '[14*]c1ccc(C)s1', '[9*]n1nc2c([16*])c(F)c(F)c([16*])c2n1', '[14*]c1cc2c([16*])c3sc(C)cc3c([16*])c2s1', '.', '[8*]CCCCCCCC', '[8*]CC', '[8*]CCCCCC', '[9*]n1nc2c([16*])ccc(/C=c3/sc(=C(C#N)C#N)n([9*])c3=O)c2n1', '[14*]c1cc2sc3c(c2s1)C(c1ccc([16*])cc1)(c1ccc([16*])cc1)c1cc2c(cc1-3)C(c1ccc([16*])cc1)(c1ccc([16*])cc1)c1c-2sc2cc([14*])sc12']","[0, 0, 0, 0, 0, 17, 5, 7, 6, 19, 9, 1, 21, 22, 13, 23, 15]"
J52-F,BTA13,-5.29,-3.38,-5.34,-3.62,8.36,8.36,1.18,11.55,61.34,"['[8*]CC(CCCCCC)CCCCCCCC', '[8*]CC(CC)CCCC', '[14*]c1cc(F)c([14*])s1', '[14*]c1ccc(C)s1', '[14*]c1ccc([14*])s1', '[9*]n1nc2c([16*])c(F)c(F)c([16*])c2n1', '[14*]c1cc2c([16*])c3sc(C)cc3c([16*])c2s1']","['[8*]CCCCCCCC', '[8*]CC', '[8*]CCCCCC', '[9*]n1nc2c([16*])ccc(/C=c3/sc(=C(C#N)C#N)n([9*])c3=O)c2n1', '[14*]c1cc2sc3c(c2s1)C(c1ccc([16*])cc1)(c1ccc([16*])cc1)c1cc2c(cc1-3)C(c1ccc([16*])cc1)(c1ccc([16*])cc1)c1c-2sc2cc([14*])sc12']","['[8*]CC(CCCCCC)CCCCCCCC', '[8*]CC(CC)CCCC', '[14*]c1cc(F)c([14*])s1', '[14*]c1ccc(C)s1', '[14*]c1ccc([14*])s1', '[9*]n1nc2c([16*])c(F)c(F)c([16*])c2n1', '[14*]c1cc2c([16*])c3sc(C)cc3c([16*])c2s1', '.', '[8*]CCCCCCCC', '[8*]CC', '[8*]CCCCCC', '[9*]n1nc2c([16*])ccc(/C=c3/sc(=C(C#N)C#N)n([9*])c3=O)c2n1', '[14*]c1cc2sc3c(c2s1)C(c1ccc([16*])cc1)(c1ccc([16*])cc1)c1cc2c(cc1-3)C(c1ccc([16*])cc1)(c1ccc([16*])cc1)c1c-2sc2cc([14*])sc12']","[0, 0, 0, 0, 17, 5, 24, 6, 7, 19, 9, 1, 21, 22, 13, 23, 15]"
J52-FS,BTA13,-5.32,-3.39,-5.34,-3.62,3.84,3.84,1.24,6.74,45.96,"['[4*]CC(CC)CCCC', '[8*]CC(CCCCCC)CCCCCCCC', '[11*]S[11*]', '[14*]c1cc(F)c([14*])s1', '[14*]c1ccc(C)s1', '[14*]c1ccc([14*])s1', '[9*]n1nc2c([16*])c(F)c(F)c([16*])c2n1', '[14*]c1cc2c([16*])c3sc(C)cc3c([16*])c2s1']","['[8*]CCCCCCCC', '[8*]CC', '[8*]CCCCCC', '[9*]n1nc2c([16*])ccc(/C=c3/sc(=C(C#N)C#N)n([9*])c3=O)c2n1', '[14*]c1cc2sc3c(c2s1)C(c1ccc([16*])cc1)(c1ccc([16*])cc1)c1cc2c(cc1-3)C(c1ccc([16*])cc1)(c1ccc([16*])cc1)c1c-2sc2cc([14*])sc12']","['[4*]CC(CC)CCCC', '[8*]CC(CCCCCC)CCCCCCCC', '[11*]S[11*]', '[14*]c1cc(F)c([14*])s1', '[14*]c1ccc(C)s1', '[14*]c1ccc([14*])s1', '[9*]n1nc2c([16*])c(F)c(F)c([16*])c2n1', '[14*]c1cc2c([16*])c3sc(C)cc3c([16*])c2s1', '.', '[8*]CCCCCCCC', '[8*]CC', '[8*]CCCCCC', '[9*]n1nc2c([16*])ccc(/C=c3/sc(=C(C#N)C#N)n([9*])c3=O)c2n1', '[14*]c1cc2sc3c(c2s1)C(c1ccc([16*])cc1)(c1ccc([16*])cc1)c1cc2c(cc1-3)C(c1ccc([16*])cc1)(c1ccc([16*])cc1)c1c-2sc2cc([14*])sc12']","[0, 0, 0, 3, 17, 25, 24, 6, 7, 19, 9, 1, 21, 22, 13, 23, 15]"
J61,BT-IC,-5.303333333333334,-3.151666666666667,-5.3775,-3.8575,9.56,9.54,0.87,16.35,67.1,"['[4*]CCCCCCCCCCCC', '[8*]CC(CCCCCC)CCCCCCCC', '[11*]SS[11*]', '[14*]c1ccc([14*])s1', '[14*]c1ccc(C)s1', '[9*]n1nc2c([16*])c(F)c(F)c([16*])c2n1', '[14*]c1cc2c([16*])c3sc(C)cc3c([16*])c2s1']","['[4*]CC(CC)CCCC', '[3*]O[3*]', '[7*]C(C#N)C#N', '[7*]C1C(=O)c2ccccc2C1[7*]', '[7*]C[8*]', '[8*]CCCCCC', '[14*]c1cc2c(s1)-c1sc3c([16*])c4c5c(sc4c([16*])c3c1C2(c1ccc([16*])cc1)c1ccc([16*])cc1)-c1sc([14*])cc1C5(c1ccc([16*])cc1)c1ccc([16*])cc1']","['[4*]CCCCCCCCCCCC', '[8*]CC(CCCCCC)CCCCCCCC', '[11*]SS[11*]', '[14*]c1ccc([14*])s1', '[14*]c1ccc(C)s1', '[9*]n1nc2c([16*])c(F)c(F)c([16*])c2n1', '[14*]c1cc2c([16*])c3sc(C)cc3c([16*])c2s1', '.', '[4*]CC(CC)CCCC', '[3*]O[3*]', '[7*]C(C#N)C#N', '[7*]C1C(=O)c2ccccc2C1[7*]', '[7*]C[8*]', '[8*]CCCCCC', '[14*]c1cc2c(s1)-c1sc3c([16*])c4c5c(sc4c([16*])c3c1C2(c1ccc([16*])cc1)c1ccc([16*])cc1)-c1sc([14*])cc1C5(c1ccc([16*])cc1)c1ccc([16*])cc1']","[0, 0, 26, 17, 27, 7, 6, 19, 9, 1, 3, 2, 10, 11, 12, 13, 28]"
J71,BT-IC,-5.353333333333333,-3.4318181818181825,-5.3775,-3.8575,10.46,10.5,0.9,17.75,65.7,"['[8*]CC(CCCCCC)CCCCCCCC', '[14*]c1ccc(C)s1', '[14*]c1ccc([Si](CCC)(CCC)CCC)s1', '[14*]c1ccc([14*])s1', '[9*]n1nc2c([16*])c(F)c(F)c([16*])c2n1', '[14*]c1cc2c([16*])c3sc(C)cc3c([16*])c2s1']","['[4*]CC(CC)CCCC', '[3*]O[3*]', '[7*]C(C#N)C#N', '[7*]C1C(=O)c2ccccc2C1[7*]', '[7*]C[8*]', '[8*]CCCCCC', '[14*]c1cc2c(s1)-c1sc3c([16*])c4c5c(sc4c([16*])c3c1C2(c1ccc([16*])cc1)c1ccc([16*])cc1)-c1sc([14*])cc1C5(c1ccc([16*])cc1)c1ccc([16*])cc1']","['[8*]CC(CCCCCC)CCCCCCCC', '[14*]c1ccc(C)s1', '[14*]c1ccc([Si](CCC)(CCC)CCC)s1', '[14*]c1ccc([14*])s1', '[9*]n1nc2c([16*])c(F)c(F)c([16*])c2n1', '[14*]c1cc2c([16*])c3sc(C)cc3c([16*])c2s1', '.', '[4*]CC(CC)CCCC', '[3*]O[3*]', '[7*]C(C#N)C#N', '[7*]C1C(=O)c2ccccc2C1[7*]', '[7*]C[8*]', '[8*]CCCCCC', '[14*]c1cc2c(s1)-c1sc3c([16*])c4c5c(sc4c([16*])c3c1C2(c1ccc([16*])cc1)c1ccc([16*])cc1)-c1sc([14*])cc1C5(c1ccc([16*])cc1)c1ccc([16*])cc1']","[0, 0, 0, 17, 6, 18, 7, 19, 9, 1, 3, 2, 10, 11, 12, 13, 28]"
J51,IDIC,-5.24,-3.056666666666666,-5.706,-4.002666666666667,6.94,6.43,0.796,12.24,66.0,"['[8*]CCCCCCCC', '[8*]CC(CCCCCC)CCCCCCCC', '[14*]c1ccc([14*])s1', '[14*]c1ccc(C)s1', '[9*]n1nc2c([16*])c(F)c(F)c([16*])c2n1', '[14*]c1cc2c([16*])c3sc(C)cc3c([16*])c2s1']","['[7*]C(C#N)C#N', '[7*]C1C(=O)c2ccccc2C1[7*]', '[7*]C[8*]', '[14*]c1cc2c(s1)-c1cc3c(cc1C2(CCCCCC)CCCCCC)-c1sc([14*])cc1C3(CCCCCC)CCCCCC']","['[8*]CCCCCCCC', '[8*]CC(CCCCCC)CCCCCCCC', '[14*]c1ccc([14*])s1', '[14*]c1ccc(C)s1', '[9*]n1nc2c([16*])c(F)c(F)c([16*])c2n1', '[14*]c1cc2c([16*])c3sc(C)cc3c([16*])c2s1', '.', '[7*]C(C#N)C#N', '[7*]C1C(=O)c2ccccc2C1[7*]', '[7*]C[8*]', '[14*]c1cc2c(s1)-c1cc3c(cc1C2(CCCCCC)CCCCCC)-c1sc([14*])cc1C3(CCCCCC)CCCCCC']","[0, 0, 0, 0, 0, 0, 21, 17, 7, 6, 19, 9, 1, 10, 11, 12, 29]"
PDBT-T1,IDIC,-5.36,-3.43,-5.706,-4.002666666666667,10.37,10.37,0.834,16.98,73.2,"['[8*]CCCCCCCC', '[8*]CC(CC)CCCC', '[14*]c1ccc(C)s1', '[14*]c1ccc([14*])s1', '[14*]c1sc([14*])c2c1C(=O)c1c([14*])sc([14*])c1C2=O', '[14*]c1cc2sc3c([16*])c4c(sc5cc(C)sc54)c([16*])c3c2s1']","['[7*]C(C#N)C#N', '[7*]C1C(=O)c2ccccc2C1[7*]', '[7*]C[8*]', '[14*]c1cc2c(s1)-c1cc3c(cc1C2(CCCCCC)CCCCCC)-c1sc([14*])cc1C3(CCCCCC)CCCCCC']","['[8*]CCCCCCCC', '[8*]CC(CC)CCCC', '[14*]c1ccc(C)s1', '[14*]c1ccc([14*])s1', '[14*]c1sc([14*])c2c1C(=O)c1c([14*])sc([14*])c1C2=O', '[14*]c1cc2sc3c([16*])c4c(sc5cc(C)sc54)c([16*])c3c2s1', '.', '[7*]C(C#N)C#N', '[7*]C1C(=O)c2ccccc2C1[7*]', '[7*]C[8*]', '[14*]c1cc2c(s1)-c1cc3c(cc1C2(CCCCCC)CCCCCC)-c1sc([14*])cc1C3(CCCCCC)CCCCCC']","[0, 0, 0, 0, 0, 0, 21, 5, 6, 7, 30, 31, 1, 10, 11, 12, 29]"
PDCBT,IDIC,-5.313333333333333,-3.1,-5.706,-4.002666666666667,6.28,5.9,0.814,11.31,64.1,"['[3*]OS[11*]', '[4*]CC(CCCC)CCCCCC', '[1*]C([6*])=O', '[14*]c1ccc(C)s1', '[14*]c1cc([16*])c([14*])s1']","['[7*]C(C#N)C#N', '[7*]C1C(=O)c2ccccc2C1[7*]', '[7*]C[8*]', '[14*]c1cc2c(s1)-c1cc3c(cc1C2(CCCCCC)CCCCCC)-c1sc([14*])cc1C3(CCCCCC)CCCCCC']","['[3*]OS[11*]', '[4*]CC(CCCC)CCCCCC', '[1*]C([6*])=O', '[14*]c1ccc(C)s1', '[14*]c1cc([16*])c([14*])s1', '.', '[7*]C(C#N)C#N', '[7*]C1C(=O)c2ccccc2C1[7*]', '[7*]C[8*]', '[14*]c1cc2c(s1)-c1cc3c(cc1C2(CCCCCC)CCCCCC)-c1sc([14*])cc1C3(CCCCCC)CCCCCC']","[0, 0, 0, 0, 0, 0, 0, 32, 33, 4, 6, 34, 1, 10, 11, 12, 29]"
PTB7-Th,IDIC,-5.204782608695651,-3.5391891891891896,-5.706,-4.002666666666667,5.24,4.93,0.806,10.9,56.1,"['[3*]O[3*]', '[4*]CC(CC)CCCC', '[1*]C([6*])=O', '[8*]CC(CC)CCCC', '[14*]c1sc2c([14*])sc(C)c2c1F', '[14*]c1ccc([14*])s1', '[14*]c1cc2c([16*])c3sc(C)cc3c([16*])c2s1']","['[7*]C(C#N)C#N', '[7*]C1C(=O)c2ccccc2C1[7*]', '[7*]C[8*]', '[14*]c1cc2c(s1)-c1cc3c(cc1C2(CCCCCC)CCCCCC)-c1sc([14*])cc1C3(CCCCCC)CCCCCC']","['[3*]O[3*]', '[4*]CC(CC)CCCC', '[1*]C([6*])=O', '[8*]CC(CC)CCCC', '[14*]c1sc2c([14*])sc(C)c2c1F', '[14*]c1ccc([14*])s1', '[14*]c1cc2c([16*])c3sc(C)cc3c([16*])c2s1', '.', '[7*]C(C#N)C#N', '[7*]C1C(=O)c2ccccc2C1[7*]', '[7*]C[8*]', '[14*]c1cc2c(s1)-c1cc3c(cc1C2(CCCCCC)CCCCCC)-c1sc([14*])cc1C3(CCCCCC)CCCCCC']","[0, 0, 0, 0, 0, 2, 3, 4, 5, 35, 7, 9, 1, 10, 11, 12, 29]"
PTFBDT-BZS,IDIC,-5.43,-3.58,-5.706,-4.002666666666667,11.03,11.08,0.905,17.3,70.8,"['[4*]CCCCCCCCCCCC', '[3*]O[3*]', '[8*]CC(CC)CCCC', '[14*]c1ccc(C)s1', '[14*]c1ccc([14*])s1', '[16*]c1c([16*])c([16*])c2nsnc2c1[16*]', '[16*]c1cc(F)c([16*])c(F)c1', '[14*]c1cc2c([16*])c3sc(C)cc3c([16*])c2s1']","['[7*]C(C#N)C#N', '[7*]C1C(=O)c2ccccc2C1[7*]', '[7*]C[8*]', '[14*]c1cc2c(s1)-c1cc3c(cc1C2(CCCCCC)CCCCCC)-c1sc([14*])cc1C3(CCCCCC)CCCCCC']","['[4*]CCCCCCCCCCCC', '[3*]O[3*]', '[8*]CC(CC)CCCC', '[14*]c1ccc(C)s1', '[14*]c1ccc([14*])s1', '[16*]c1c([16*])c([16*])c2nsnc2c1[16*]', '[16*]c1cc(F)c([16*])c(F)c1', '[14*]c1cc2c([16*])c3sc(C)cc3c([16*])c2s1', '.', '[7*]C(C#N)C#N', '[7*]C1C(=O)c2ccccc2C1[7*]', '[7*]C[8*]', '[14*]c1cc2c(s1)-c1cc3c(cc1C2(CCCCCC)CCCCCC)-c1sc([14*])cc1C3(CCCCCC)CCCCCC']","[0, 0, 0, 0, 26, 2, 5, 6, 7, 36, 37, 9, 1, 10, 11, 12, 29]"
J61,IDT-IC,-5.303333333333334,-3.151666666666667,-5.693333333333334,-3.866666666666666,6.95,6.91,0.88,13.7,57.3,"['[4*]CCCCCCCCCCCC', '[8*]CC(CCCCCC)CCCCCCCC', '[11*]SS[11*]', '[14*]c1ccc([14*])s1', '[14*]c1ccc(C)s1', '[9*]n1nc2c([16*])c(F)c(F)c([16*])c2n1', '[14*]c1cc2c([16*])c3sc(C)cc3c([16*])c2s1']","['[7*]C(C#N)C#N', '[7*]C1C(=O)c2ccccc2C1[7*]', '[7*]C[8*]', '[8*]CCCCCC', '[14*]c1cc2c(s1)-c1cc3c(cc1C2(c1ccc([16*])cc1)c1ccc([16*])cc1)-c1sc([14*])cc1C3(c1ccc([16*])cc1)c1ccc([16*])cc1']","['[4*]CCCCCCCCCCCC', '[8*]CC(CCCCCC)CCCCCCCC', '[11*]SS[11*]', '[14*]c1ccc([14*])s1', '[14*]c1ccc(C)s1', '[9*]n1nc2c([16*])c(F)c(F)c([16*])c2n1', '[14*]c1cc2c([16*])c3sc(C)cc3c([16*])c2s1', '.', '[7*]C(C#N)C#N', '[7*]C1C(=O)c2ccccc2C1[7*]', '[7*]C[8*]', '[8*]CCCCCC', '[14*]c1cc2c(s1)-c1cc3c(cc1C2(c1ccc([16*])cc1)c1ccc([16*])cc1)-c1sc([14*])cc1C3(c1ccc([16*])cc1)c1ccc([16*])cc1']","[0, 0, 0, 0, 26, 17, 27, 7, 6, 19, 9, 1, 10, 11, 12, 13, 38]"
J61,SJ-IC,-5.303333333333334,-3.151666666666667,-5.61,-3.94,9.27,9.3,0.83,16.99,65.95,"['[4*]CCCCCCCCCCCC', '[8*]CC(CCCCCC)CCCCCCCC', '[11*]SS[11*]', '[14*]c1ccc([14*])s1', '[14*]c1ccc(C)s1', '[9*]n1nc2c([16*])c(F)c(F)c([16*])c2n1', '[14*]c1cc2c([16*])c3sc(C)cc3c([16*])c2s1']","['[7*]C(C#N)C#N', '[7*]CC[7*]', '[7*]C1C(=O)c2ccccc2C1[7*]', '[7*]C[8*]', '[8*]CCCCCC', '[14*]c1cc2c(s1)-c1cc3c(cc1C2(c1ccc([16*])cc1)c1ccc([16*])cc1)-c1sc([14*])cc1C3(c1ccc([16*])cc1)c1ccc([16*])cc1']","['[4*]CCCCCCCCCCCC', '[8*]CC(CCCCCC)CCCCCCCC', '[11*]SS[11*]', '[14*]c1ccc([14*])s1', '[14*]c1ccc(C)s1', '[9*]n1nc2c([16*])c(F)c(F)c([16*])c2n1', '[14*]c1cc2c([16*])c3sc(C)cc3c([16*])c2s1', '.', '[7*]C(C#N)C#N', '[7*]CC[7*]', '[7*]C1C(=O)c2ccccc2C1[7*]', '[7*]C[8*]', '[8*]CCCCCC', '[14*]c1cc2c(s1)-c1cc3c(cc1C2(c1ccc([16*])cc1)c1ccc([16*])cc1)-c1sc([14*])cc1C3(c1ccc([16*])cc1)c1ccc([16*])cc1']","[0, 0, 0, 26, 17, 27, 7, 6, 19, 9, 1, 10, 39, 11, 12, 13, 38]"
J71,IDTT-BH,-5.353333333333333,-3.4318181818181825,-5.24,-3.86,11.05,11.05,0.9,17.77,69.1,"['[8*]CC(CCCCCC)CCCCCCCC', '[14*]c1ccc(C)s1', '[14*]c1ccc([Si](CCC)(CCC)CCC)s1', '[14*]c1ccc([14*])s1', '[9*]n1nc2c([16*])c(F)c(F)c([16*])c2n1', '[14*]c1cc2c([16*])c3sc(C)cc3c([16*])c2s1']","['[4*]CC(CCCC)CCCCCC', '[7*]C(C#N)C#N', '[7*]C1C(=O)c2cc3ccccc3cc2C1[7*]', '[7*]C[8*]', '[11*]S[11*]', '[14*]c1cc2sc3c(c2s1)C(c1ccc([16*])cc1)(c1ccc([16*])cc1)c1cc2c(cc1-3)C(c1ccc([16*])cc1)(c1ccc([16*])cc1)c1c-2sc2cc([14*])sc12']","['[8*]CC(CCCCCC)CCCCCCCC', '[14*]c1ccc(C)s1', '[14*]c1ccc([Si](CCC)(CCC)CCC)s1', '[14*]c1ccc([14*])s1', '[9*]n1nc2c([16*])c(F)c(F)c([16*])c2n1', '[14*]c1cc2c([16*])c3sc(C)cc3c([16*])c2s1', '.', '[4*]CC(CCCC)CCCCCC', '[7*]C(C#N)C#N', '[7*]C1C(=O)c2cc3ccccc3cc2C1[7*]', '[7*]C[8*]', '[11*]S[11*]', '[14*]c1cc2sc3c(c2s1)C(c1ccc([16*])cc1)(c1ccc([16*])cc1)c1cc2c(cc1-3)C(c1ccc([16*])cc1)(c1ccc([16*])cc1)c1c-2sc2cc([14*])sc12']","[0, 0, 0, 0, 17, 6, 18, 7, 19, 9, 1, 33, 10, 40, 12, 25, 15]"
PBDB-T,IDTT-BH,-5.297714285714285,-3.4170000000000003,-5.24,-3.86,9.92,9.92,0.85,16.86,69.2,"['[8*]CC(CC)CCCC', '[14*]c1ccc(C)s1', '[14*]c1ccc([14*])s1', '[14*]c1sc([14*])c2c1C(=O)c1c([14*])sc([14*])c1C2=O', '[14*]c1cc2c([16*])c3sc(C)cc3c([16*])c2s1']","['[4*]CC(CCCC)CCCCCC', '[7*]C(C#N)C#N', '[7*]C1C(=O)c2cc3ccccc3cc2C1[7*]', '[7*]C[8*]', '[11*]S[11*]', '[14*]c1cc2sc3c(c2s1)C(c1ccc([16*])cc1)(c1ccc([16*])cc1)c1cc2c(cc1-3)C(c1ccc([16*])cc1)(c1ccc([16*])cc1)c1c-2sc2cc([14*])sc12']","['[8*]CC(CC)CCCC', '[14*]c1ccc(C)s1', '[14*]c1ccc([14*])s1', '[14*]c1sc([14*])c2c1C(=O)c1c([14*])sc([14*])c1C2=O', '[14*]c1cc2c([16*])c3sc(C)cc3c([16*])c2s1', '.', '[4*]CC(CCCC)CCCCCC', '[7*]C(C#N)C#N', '[7*]C1C(=O)c2cc3ccccc3cc2C1[7*]', '[7*]C[8*]', '[11*]S[11*]', '[14*]c1cc2sc3c(c2s1)C(c1ccc([16*])cc1)(c1ccc([16*])cc1)c1cc2c(cc1-3)C(c1ccc([16*])cc1)(c1ccc([16*])cc1)c1c-2sc2cc([14*])sc12']","[0, 0, 0, 0, 0, 5, 6, 7, 30, 9, 1, 33, 10, 40, 12, 25, 15]"
PDCBT,IDTT-BH,-5.313333333333333,-3.1,-5.24,-3.86,10.35,10.35,0.88,17.15,68.6,"['[3*]OS[11*]', '[4*]CC(CCCC)CCCCCC', '[1*]C([6*])=O', '[14*]c1ccc(C)s1', '[14*]c1cc([16*])c([14*])s1']","['[4*]CC(CCCC)CCCCCC', '[7*]C(C#N)C#N', '[7*]C1C(=O)c2cc3ccccc3cc2C1[7*]', '[7*]C[8*]', '[11*]S[11*]', '[14*]c1cc2sc3c(c2s1)C(c1ccc([16*])cc1)(c1ccc([16*])cc1)c1cc2c(cc1-3)C(c1ccc([16*])cc1)(c1ccc([16*])cc1)c1c-2sc2cc([14*])sc12']","['[3*]OS[11*]', '[4*]CC(CCCC)CCCCCC', '[1*]C([6*])=O', '[14*]c1ccc(C)s1', '[14*]c1cc([16*])c([14*])s1', '.', '[4*]CC(CCCC)CCCCCC', '[7*]C(C#N)C#N', '[7*]C1C(=O)c2cc3ccccc3cc2C1[7*]', '[7*]C[8*]', '[11*]S[11*]', '[14*]c1cc2sc3c(c2s1)C(c1ccc([16*])cc1)(c1ccc([16*])cc1)c1cc2c(cc1-3)C(c1ccc([16*])cc1)(c1ccc([16*])cc1)c1c-2sc2cc([14*])sc12']","[0, 0, 0, 0, 0, 32, 33, 4, 6, 34, 1, 33, 10, 40, 12, 25, 15]"
J71,IDTT-OBH,-5.353333333333333,-3.4318181818181825,-5.41,-3.86,8.02,8.28,0.92,14.75,61.0,"['[8*]CC(CCCCCC)CCCCCCCC', '[14*]c1ccc(C)s1', '[14*]c1ccc([Si](CCC)(CCC)CCC)s1', '[14*]c1ccc([14*])s1', '[9*]n1nc2c([16*])c(F)c(F)c([16*])c2n1', '[14*]c1cc2c([16*])c3sc(C)cc3c([16*])c2s1']","['[3*]OS[11*]', '[4*]CC(CCCC)CCCCCC', '[7*]C(C#N)C#N', '[7*]C1C(=O)c2cc3ccccc3cc2C1[7*]', '[7*]C[8*]', '[14*]c1cc2sc3c(c2s1)C(c1ccc([16*])cc1)(c1ccc([16*])cc1)c1cc2c(cc1-3)C(c1ccc([16*])cc1)(c1ccc([16*])cc1)c1c-2sc2cc([14*])sc12']","['[8*]CC(CCCCCC)CCCCCCCC', '[14*]c1ccc(C)s1', '[14*]c1ccc([Si](CCC)(CCC)CCC)s1', '[14*]c1ccc([14*])s1', '[9*]n1nc2c([16*])c(F)c(F)c([16*])c2n1', '[14*]c1cc2c([16*])c3sc(C)cc3c([16*])c2s1', '.', '[3*]OS[11*]', '[4*]CC(CCCC)CCCCCC', '[7*]C(C#N)C#N', '[7*]C1C(=O)c2cc3ccccc3cc2C1[7*]', '[7*]C[8*]', '[14*]c1cc2sc3c(c2s1)C(c1ccc([16*])cc1)(c1ccc([16*])cc1)c1cc2c(cc1-3)C(c1ccc([16*])cc1)(c1ccc([16*])cc1)c1c-2sc2cc([14*])sc12']","[0, 0, 0, 0, 17, 6, 18, 7, 19, 9, 1, 32, 33, 10, 40, 12, 15]"
PBDB-T,IDTT-OBH,-5.297714285714285,-3.4170000000000003,-5.41,-3.86,10.93,10.94,0.87,17.46,72.0,"['[8*]CC(CC)CCCC', '[14*]c1ccc(C)s1', '[14*]c1ccc([14*])s1', '[14*]c1sc([14*])c2c1C(=O)c1c([14*])sc([14*])c1C2=O', '[14*]c1cc2c([16*])c3sc(C)cc3c([16*])c2s1']","['[3*]OS[11*]', '[4*]CC(CCCC)CCCCCC', '[7*]C(C#N)C#N', '[7*]C1C(=O)c2cc3ccccc3cc2C1[7*]', '[7*]C[8*]', '[14*]c1cc2sc3c(c2s1)C(c1ccc([16*])cc1)(c1ccc([16*])cc1)c1cc2c(cc1-3)C(c1ccc([16*])cc1)(c1ccc([16*])cc1)c1c-2sc2cc([14*])sc12']","['[8*]CC(CC)CCCC', '[14*]c1ccc(C)s1', '[14*]c1ccc([14*])s1', '[14*]c1sc([14*])c2c1C(=O)c1c([14*])sc([14*])c1C2=O', '[14*]c1cc2c([16*])c3sc(C)cc3c([16*])c2s1', '.', '[3*]OS[11*]', '[4*]CC(CCCC)CCCCCC', '[7*]C(C#N)C#N', '[7*]C1C(=O)c2cc3ccccc3cc2C1[7*]', '[7*]C[8*]', '[14*]c1cc2sc3c(c2s1)C(c1ccc([16*])cc1)(c1ccc([16*])cc1)c1cc2c(cc1-3)C(c1ccc([16*])cc1)(c1ccc([16*])cc1)c1c-2sc2cc([14*])sc12']","[0, 0, 0, 0, 0, 5, 6, 7, 30, 9, 1, 32, 33, 10, 40, 12, 15]"
PDCBT,IDTT-OBH,-5.313333333333333,-3.1,-5.41,-3.86,8.24,8.24,0.91,13.97,64.8,"['[3*]OS[11*]', '[4*]CC(CCCC)CCCCCC', '[1*]C([6*])=O', '[14*]c1ccc(C)s1', '[14*]c1cc([16*])c([14*])s1']","['[3*]OS[11*]', '[4*]CC(CCCC)CCCCCC', '[7*]C(C#N)C#N', '[7*]C1C(=O)c2cc3ccccc3cc2C1[7*]', '[7*]C[8*]', '[14*]c1cc2sc3c(c2s1)C(c1ccc([16*])cc1)(c1ccc([16*])cc1)c1cc2c(cc1-3)C(c1ccc([16*])cc1)(c1ccc([16*])cc1)c1c-2sc2cc([14*])sc12']","['[3*]OS[11*]', '[4*]CC(CCCC)CCCCCC', '[1*]C([6*])=O', '[14*]c1ccc(C)s1', '[14*]c1cc([16*])c([14*])s1', '.', '[3*]OS[11*]', '[4*]CC(CCCC)CCCCCC', '[7*]C(C#N)C#N', '[7*]C1C(=O)c2cc3ccccc3cc2C1[7*]', '[7*]C[8*]', '[14*]c1cc2sc3c(c2s1)C(c1ccc([16*])cc1)(c1ccc([16*])cc1)c1cc2c(cc1-3)C(c1ccc([16*])cc1)(c1ccc([16*])cc1)c1c-2sc2cc([14*])sc12']","[0, 0, 0, 0, 0, 32, 33, 4, 6, 34, 1, 32, 33, 10, 40, 12, 15]"
J52,IEICO-4Cl,-5.218571428571429,-3.341428571428572,-5.56,-4.23,10.1,10.11,0.7,23.8,60.7,"['[8*]CC(CCCCCC)CCCCCCCC', '[8*]CC(CC)CCCC', '[14*]c1ccc([14*])s1', '[14*]c1ccc(C)s1', '[9*]n1nc2c([16*])c(F)c(F)c([16*])c2n1', '[14*]c1cc2c([16*])c3sc(C)cc3c([16*])c2s1']","['[4*]CC(CC)CCCC', '[3*]O[3*]', '[7*]C(C#N)C#N', '[7*]C1C(=O)c2cc(Cl)c(Cl)cc2C1[7*]', '[7*]C[8*]', '[8*]CCCCCC', '[14*]c1cc([16*])c([14*])s1', '[14*]c1cc2c(s1)-c1cc3c(cc1C2(c1ccc([16*])cc1)c1ccc([16*])cc1)-c1sc([14*])cc1C3(c1ccc([16*])cc1)c1ccc([16*])cc1']","['[8*]CC(CCCCCC)CCCCCCCC', '[8*]CC(CC)CCCC', '[14*]c1ccc([14*])s1', '[14*]c1ccc(C)s1', '[9*]n1nc2c([16*])c(F)c(F)c([16*])c2n1', '[14*]c1cc2c([16*])c3sc(C)cc3c([16*])c2s1', '.', '[4*]CC(CC)CCCC', '[3*]O[3*]', '[7*]C(C#N)C#N', '[7*]C1C(=O)c2cc(Cl)c(Cl)cc2C1[7*]', '[7*]C[8*]', '[8*]CCCCCC', '[14*]c1cc([16*])c([14*])s1', '[14*]c1cc2c(s1)-c1cc3c(cc1C2(c1ccc([16*])cc1)c1ccc([16*])cc1)-c1sc([14*])cc1C3(c1ccc([16*])cc1)c1ccc([16*])cc1']","[0, 0, 17, 5, 7, 6, 19, 9, 1, 3, 2, 10, 41, 12, 13, 34, 38]"
PBDB-T,IEICO-4Cl,-5.297714285714285,-3.4170000000000003,-5.56,-4.23,9.67,9.67,0.744,20.8,62.5,"['[8*]CC(CC)CCCC', '[14*]c1ccc(C)s1', '[14*]c1ccc([14*])s1', '[14*]c1sc([14*])c2c1C(=O)c1c([14*])sc([14*])c1C2=O', '[14*]c1cc2c([16*])c3sc(C)cc3c([16*])c2s1']","['[4*]CC(CC)CCCC', '[3*]O[3*]', '[7*]C(C#N)C#N', '[7*]C1C(=O)c2cc(Cl)c(Cl)cc2C1[7*]', '[7*]C[8*]', '[8*]CCCCCC', '[14*]c1cc([16*])c([14*])s1', '[14*]c1cc2c(s1)-c1cc3c(cc1C2(c1ccc([16*])cc1)c1ccc([16*])cc1)-c1sc([14*])cc1C3(c1ccc([16*])cc1)c1ccc([16*])cc1']","['[8*]CC(CC)CCCC', '[14*]c1ccc(C)s1', '[14*]c1ccc([14*])s1', '[14*]c1sc([14*])c2c1C(=O)c1c([14*])sc([14*])c1C2=O', '[14*]c1cc2c([16*])c3sc(C)cc3c([16*])c2s1', '.', '[4*]CC(CC)CCCC', '[3*]O[3*]', '[7*]C(C#N)C#N', '[7*]C1C(=O)c2cc(Cl)c(Cl)cc2C1[7*]', '[7*]C[8*]', '[8*]CCCCCC', '[14*]c1cc([16*])c([14*])s1', '[14*]c1cc2c(s1)-c1cc3c(cc1C2(c1ccc([16*])cc1)c1ccc([16*])cc1)-c1sc([14*])cc1C3(c1ccc([16*])cc1)c1ccc([16*])cc1']","[0, 0, 0, 5, 6, 7, 30, 9, 1, 3, 2, 10, 41, 12, 13, 34, 38]"
PTB7-Th,IEICO-4Cl,-5.204782608695651,-3.5391891891891896,-5.56,-4.23,10.3,10.28,0.727,22.8,62.0,"['[3*]O[3*]', '[4*]CC(CC)CCCC', '[1*]C([6*])=O', '[8*]CC(CC)CCCC', '[14*]c1sc2c([14*])sc(C)c2c1F', '[14*]c1ccc([14*])s1', '[14*]c1cc2c([16*])c3sc(C)cc3c([16*])c2s1']","['[4*]CC(CC)CCCC', '[3*]O[3*]', '[7*]C(C#N)C#N', '[7*]C1C(=O)c2cc(Cl)c(Cl)cc2C1[7*]', '[7*]C[8*]', '[8*]CCCCCC', '[14*]c1cc([16*])c([14*])s1', '[14*]c1cc2c(s1)-c1cc3c(cc1C2(c1ccc([16*])cc1)c1ccc([16*])cc1)-c1sc([14*])cc1C3(c1ccc([16*])cc1)c1ccc([16*])cc1']","['[3*]O[3*]', '[4*]CC(CC)CCCC', '[1*]C([6*])=O', '[8*]CC(CC)CCCC', '[14*]c1sc2c([14*])sc(C)c2c1F', '[14*]c1ccc([14*])s1', '[14*]c1cc2c([16*])c3sc(C)cc3c([16*])c2s1', '.', '[4*]CC(CC)CCCC', '[3*]O[3*]', '[7*]C(C#N)C#N', '[7*]C1C(=O)c2cc(Cl)c(Cl)cc2C1[7*]', '[7*]C[8*]', '[8*]CCCCCC', '[14*]c1cc([16*])c([14*])s1', '[14*]c1cc2c(s1)-c1cc3c(cc1C2(c1ccc([16*])cc1)c1ccc([16*])cc1)-c1sc([14*])cc1C3(c1ccc([16*])cc1)c1ccc([16*])cc1']","[0, 2, 3, 4, 5, 35, 7, 9, 1, 3, 2, 10, 41, 12, 13, 34, 38]"
J52,IEICO-4F,-5.218571428571429,-3.341428571428572,-5.309971428571429,-3.851028571428572,8.2,8.2,0.704,20.48,56.9,"['[8*]CC(CCCCCC)CCCCCCCC', '[8*]CC(CC)CCCC', '[14*]c1ccc([14*])s1', '[14*]c1ccc(C)s1', '[9*]n1nc2c([16*])c(F)c(F)c([16*])c2n1', '[14*]c1cc2c([16*])c3sc(C)cc3c([16*])c2s1']","['[4*]CC(CC)CCCC', '[3*]O[3*]', '[7*]C(C#N)C#N', '[7*]C1C(=O)c2cc(F)c(F)cc2C1[7*]', '[7*]C[8*]', '[8*]CCCCCC', '[14*]c1cc([16*])c([14*])s1', '[14*]c1cc2c(s1)-c1cc3c(cc1C2(c1ccc([16*])cc1)c1ccc([16*])cc1)-c1sc([14*])cc1C3(c1ccc([16*])cc1)c1ccc([16*])cc1']","['[8*]CC(CCCCCC)CCCCCCCC', '[8*]CC(CC)CCCC', '[14*]c1ccc([14*])s1', '[14*]c1ccc(C)s1', '[9*]n1nc2c([16*])c(F)c(F)c([16*])c2n1', '[14*]c1cc2c([16*])c3sc(C)cc3c([16*])c2s1', '.', '[4*]CC(CC)CCCC', '[3*]O[3*]', '[7*]C(C#N)C#N', '[7*]C1C(=O)c2cc(F)c(F)cc2C1[7*]', '[7*]C[8*]', '[8*]CCCCCC', '[14*]c1cc([16*])c([14*])s1', '[14*]c1cc2c(s1)-c1cc3c(cc1C2(c1ccc([16*])cc1)c1ccc([16*])cc1)-c1sc([14*])cc1C3(c1ccc([16*])cc1)c1ccc([16*])cc1']","[0, 0, 17, 5, 7, 6, 19, 9, 1, 3, 2, 10, 42, 12, 13, 34, 38]"
J52,i-IEICO-4F,-5.218571428571429,-3.341428571428572,-5.0183,-3.3307,13.18,13.18,0.849,22.86,67.9,"['[8*]CC(CCCCCC)CCCCCCCC', '[8*]CC(CC)CCCC', '[14*]c1ccc([14*])s1', '[14*]c1ccc(C)s1', '[9*]n1nc2c([16*])c(F)c(F)c([16*])c2n1', '[14*]c1cc2c([16*])c3sc(C)cc3c([16*])c2s1']","['[4*]CC(CC)CCCC', '[3*]O[3*]', '[7*]C(C#N)C#N', '[7*]C1C(=O)c2cc(F)c(F)cc2C1[7*]', '[7*]C[8*]', '[8*]CCCCCC', '[14*]c1scc([16*])c1[16*]', '[14*]c1cc2c(s1)-c1cc3c(cc1C2(c1ccc([16*])cc1)c1ccc([16*])cc1)-c1sc([14*])cc1C3(c1ccc([16*])cc1)c1ccc([16*])cc1']","['[8*]CC(CCCCCC)CCCCCCCC', '[8*]CC(CC)CCCC', '[14*]c1ccc([14*])s1', '[14*]c1ccc(C)s1', '[9*]n1nc2c([16*])c(F)c(F)c([16*])c2n1', '[14*]c1cc2c([16*])c3sc(C)cc3c([16*])c2s1', '.', '[4*]CC(CC)CCCC', '[3*]O[3*]', '[7*]C(C#N)C#N', '[7*]C1C(=O)c2cc(F)c(F)cc2C1[7*]', '[7*]C[8*]', '[8*]CCCCCC', '[14*]c1scc([16*])c1[16*]', '[14*]c1cc2c(s1)-c1cc3c(cc1C2(c1ccc([16*])cc1)c1ccc([16*])cc1)-c1sc([14*])cc1C3(c1ccc([16*])cc1)c1ccc([16*])cc1']","[0, 0, 17, 5, 7, 6, 19, 9, 1, 3, 2, 10, 42, 12, 13, 43, 38]"
J71,ITCPTC,-5.353333333333333,-3.4318181818181825,-5.604000000000001,-3.858000000000001,11.63,11.63,0.896,17.52,74.1,"['[8*]CC(CCCCCC)CCCCCCCC', '[14*]c1ccc(C)s1', '[14*]c1ccc([Si](CCC)(CCC)CCC)s1', '[14*]c1ccc([14*])s1', '[9*]n1nc2c([16*])c(F)c(F)c([16*])c2n1', '[14*]c1cc2c([16*])c3sc(C)cc3c([16*])c2s1']","['[7*]C(C#N)C#N', '[7*]C1C(=O)c2cscc2C1[7*]', '[7*]C[8*]', '[8*]CCCCCC', '[14*]c1cc2sc3c(c2s1)C(c1ccc([16*])cc1)(c1ccc([16*])cc1)c1cc2c(cc1-3)C(c1ccc([16*])cc1)(c1ccc([16*])cc1)c1c-2sc2cc([14*])sc12']","['[8*]CC(CCCCCC)CCCCCCCC', '[14*]c1ccc(C)s1', '[14*]c1ccc([Si](CCC)(CCC)CCC)s1', '[14*]c1ccc([14*])s1', '[9*]n1nc2c([16*])c(F)c(F)c([16*])c2n1', '[14*]c1cc2c([16*])c3sc(C)cc3c([16*])c2s1', '.', '[7*]C(C#N)C#N', '[7*]C1C(=O)c2cscc2C1[7*]', '[7*]C[8*]', '[8*]CCCCCC', '[14*]c1cc2sc3c(c2s1)C(c1ccc([16*])cc1)(c1ccc([16*])cc1)c1cc2c(cc1-3)C(c1ccc([16*])cc1)(c1ccc([16*])cc1)c1c-2sc2cc([14*])sc12']","[0, 0, 0, 0, 0, 17, 6, 18, 7, 19, 9, 1, 10, 44, 12, 13, 15]"
J71,MeIC,-5.353333333333333,-3.4318181818181825,-5.57,-3.93,12.54,12.54,0.918,18.41,74.2,"['[8*]CC(CCCCCC)CCCCCCCC', '[14*]c1ccc(C)s1', '[14*]c1ccc([Si](CCC)(CCC)CCC)s1', '[14*]c1ccc([14*])s1', '[9*]n1nc2c([16*])c(F)c(F)c([16*])c2n1', '[14*]c1cc2c([16*])c3sc(C)cc3c([16*])c2s1']","['[7*]C(C#N)C#N', '[7*]C1C(=O)c2c(csc2C)C1[7*]', '[7*]C[8*]', '[8*]CCCCCC', '[14*]c1cc2sc3c(c2s1)C(c1ccc([16*])cc1)(c1ccc([16*])cc1)c1cc2c(cc1-3)C(c1ccc([16*])cc1)(c1ccc([16*])cc1)c1c-2sc2cc([14*])sc12']","['[8*]CC(CCCCCC)CCCCCCCC', '[14*]c1ccc(C)s1', '[14*]c1ccc([Si](CCC)(CCC)CCC)s1', '[14*]c1ccc([14*])s1', '[9*]n1nc2c([16*])c(F)c(F)c([16*])c2n1', '[14*]c1cc2c([16*])c3sc(C)cc3c([16*])c2s1', '.', '[7*]C(C#N)C#N', '[7*]C1C(=O)c2c(csc2C)C1[7*]', '[7*]C[8*]', '[8*]CCCCCC', '[14*]c1cc2sc3c(c2s1)C(c1ccc([16*])cc1)(c1ccc([16*])cc1)c1cc2c(cc1-3)C(c1ccc([16*])cc1)(c1ccc([16*])cc1)c1c-2sc2cc([14*])sc12']","[0, 0, 0, 0, 0, 17, 6, 18, 7, 19, 9, 1, 10, 45, 12, 13, 15]"
J40,ITIC,-5.4,-2.9,-5.574146341463415,-3.915,6.48,6.52,0.89,12.18,60.13,"['[4*]CC(CCCCCCCC)CCCCCCCCCC', '[3*]O[3*]', '[8*]CC(CC)CCCC', '[14*]c1cc2c([16*])c3sc(C)cc3c([16*])c2s1', '[14*]c1ccc(C)s1', '[14*]c1ccc([14*])s1', '[9*]n1nc2c([16*])c(F)c(F)c([16*])c2n1']","['[7*]C(C#N)C#N', '[7*]C1C(=O)c2ccccc2C1[7*]', '[7*]C[8*]', '[8*]CCCCCC', '[14*]c1cc2sc3c(c2s1)C(c1ccc([16*])cc1)(c1ccc([16*])cc1)c1cc2c(cc1-3)C(c1ccc([16*])cc1)(c1ccc([16*])cc1)c1c-2sc2cc([14*])sc12']","['[4*]CC(CCCCCCCC)CCCCCCCCCC', '[3*]O[3*]', '[8*]CC(CC)CCCC', '[14*]c1cc2c([16*])c3sc(C)cc3c([16*])c2s1', '[14*]c1ccc(C)s1', '[14*]c1ccc([14*])s1', '[9*]n1nc2c([16*])c(F)c(F)c([16*])c2n1', '.', '[7*]C(C#N)C#N', '[7*]C1C(=O)c2ccccc2C1[7*]', '[7*]C[8*]', '[8*]CCCCCC', '[14*]c1cc2sc3c(c2s1)C(c1ccc([16*])cc1)(c1ccc([16*])cc1)c1cc2c(cc1-3)C(c1ccc([16*])cc1)(c1ccc([16*])cc1)c1c-2sc2cc([14*])sc12']","[0, 0, 0, 0, 46, 2, 5, 9, 6, 7, 19, 1, 10, 11, 12, 13, 15]"
J50,ITIC,-5.13,-3.16,-5.574146341463415,-3.915,4.8,4.87,0.71,12.93,53.0,"['[8*]CCCCCCCC', '[8*]CC(CCCCCC)CCCCCCCC', '[14*]c1ccc([14*])s1', '[14*]c1ccc(C)s1', '[9*]n1nc2c([16*])ccc([16*])c2n1', '[14*]c1cc2c([16*])c3sc(C)cc3c([16*])c2s1']","['[7*]C(C#N)C#N', '[7*]C1C(=O)c2ccccc2C1[7*]', '[7*]C[8*]', '[8*]CCCCCC', '[14*]c1cc2sc3c(c2s1)C(c1ccc([16*])cc1)(c1ccc([16*])cc1)c1cc2c(cc1-3)C(c1ccc([16*])cc1)(c1ccc([16*])cc1)c1c-2sc2cc([14*])sc12']","['[8*]CCCCCCCC', '[8*]CC(CCCCCC)CCCCCCCC', '[14*]c1ccc([14*])s1', '[14*]c1ccc(C)s1', '[9*]n1nc2c([16*])ccc([16*])c2n1', '[14*]c1cc2c([16*])c3sc(C)cc3c([16*])c2s1', '.', '[7*]C(C#N)C#N', '[7*]C1C(=O)c2ccccc2C1[7*]', '[7*]C[8*]', '[8*]CCCCCC', '[14*]c1cc2sc3c(c2s1)C(c1ccc([16*])cc1)(c1ccc([16*])cc1)c1cc2c(cc1-3)C(c1ccc([16*])cc1)(c1ccc([16*])cc1)c1c-2sc2cc([14*])sc12']","[0, 0, 0, 0, 0, 21, 17, 7, 6, 47, 9, 1, 10, 11, 12, 13, 15]"
J51,ITIC,-5.24,-3.056666666666666,-5.574146341463415,-3.915,9.26,9.32,0.82,16.47,69.0,"['[8*]CCCCCCCC', '[8*]CC(CCCCCC)CCCCCCCC', '[14*]c1ccc([14*])s1', '[14*]c1ccc(C)s1', '[9*]n1nc2c([16*])c(F)c(F)c([16*])c2n1', '[14*]c1cc2c([16*])c3sc(C)cc3c([16*])c2s1']","['[7*]C(C#N)C#N', '[7*]C1C(=O)c2ccccc2C1[7*]', '[7*]C[8*]', '[8*]CCCCCC', '[14*]c1cc2sc3c(c2s1)C(c1ccc([16*])cc1)(c1ccc([16*])cc1)c1cc2c(cc1-3)C(c1ccc([16*])cc1)(c1ccc([16*])cc1)c1c-2sc2cc([14*])sc12']","['[8*]CCCCCCCC', '[8*]CC(CCCCCC)CCCCCCCC', '[14*]c1ccc([14*])s1', '[14*]c1ccc(C)s1', '[9*]n1nc2c([16*])c(F)c(F)c([16*])c2n1', '[14*]c1cc2c([16*])c3sc(C)cc3c([16*])c2s1', '.', '[7*]C(C#N)C#N', '[7*]C1C(=O)c2ccccc2C1[7*]', '[7*]C[8*]', '[8*]CCCCCC', '[14*]c1cc2sc3c(c2s1)C(c1ccc([16*])cc1)(c1ccc([16*])cc1)c1cc2c(cc1-3)C(c1ccc([16*])cc1)(c1ccc([16*])cc1)c1c-2sc2cc([14*])sc12']","[0, 0, 0, 0, 0, 21, 17, 7, 6, 19, 9, 1, 10, 11, 12, 13, 15]"
J52,ITIC,-5.218571428571429,-3.341428571428572,-5.574146341463415,-3.915,5.51,5.53,0.73,13.11,57.8,"['[8*]CC(CCCCCC)CCCCCCCC', '[8*]CC(CC)CCCC', '[14*]c1ccc([14*])s1', '[14*]c1ccc(C)s1', '[9*]n1nc2c([16*])c(F)c(F)c([16*])c2n1', '[14*]c1cc2c([16*])c3sc(C)cc3c([16*])c2s1']","['[7*]C(C#N)C#N', '[7*]C1C(=O)c2ccccc2C1[7*]', '[7*]C[8*]', '[8*]CCCCCC', '[14*]c1cc2sc3c(c2s1)C(c1ccc([16*])cc1)(c1ccc([16*])cc1)c1cc2c(cc1-3)C(c1ccc([16*])cc1)(c1ccc([16*])cc1)c1c-2sc2cc([14*])sc12']","['[8*]CC(CCCCCC)CCCCCCCC', '[8*]CC(CC)CCCC', '[14*]c1ccc([14*])s1', '[14*]c1ccc(C)s1', '[9*]n1nc2c([16*])c(F)c(F)c([16*])c2n1', '[14*]c1cc2c([16*])c3sc(C)cc3c([16*])c2s1', '.', '[7*]C(C#N)C#N', '[7*]C1C(=O)c2ccccc2C1[7*]', '[7*]C[8*]', '[8*]CCCCCC', '[14*]c1cc2sc3c(c2s1)C(c1ccc([16*])cc1)(c1ccc([16*])cc1)c1cc2c(cc1-3)C(c1ccc([16*])cc1)(c1ccc([16*])cc1)c1c-2sc2cc([14*])sc12']","[0, 0, 0, 0, 0, 17, 5, 7, 6, 19, 9, 1, 10, 11, 12, 13, 15]"
J60,ITIC,-5.32,-3.08,-5.574146341463415,-3.915,8.97,8.97,0.91,16.33,60.38,"['[4*]CC(CC)CCCC', '[8*]CC(CCCCCC)CCCCCCCC', '[11*]S[11*]', '[14*]c1ccc([14*])s1', '[14*]c1ccc(C)s1', '[9*]n1nc2c([16*])c(F)c(F)c([16*])c2n1', '[14*]c1cc2c([16*])c3sc(C)cc3c([16*])c2s1']","['[7*]C(C#N)C#N', '[7*]C1C(=O)c2ccccc2C1[7*]', '[7*]C[8*]', '[8*]CCCCCC', '[14*]c1cc2sc3c(c2s1)C(c1ccc([16*])cc1)(c1ccc([16*])cc1)c1cc2c(cc1-3)C(c1ccc([16*])cc1)(c1ccc([16*])cc1)c1c-2sc2cc([14*])sc12']","['[4*]CC(CC)CCCC', '[8*]CC(CCCCCC)CCCCCCCC', '[11*]S[11*]', '[14*]c1ccc([14*])s1', '[14*]c1ccc(C)s1', '[9*]n1nc2c([16*])c(F)c(F)c([16*])c2n1', '[14*]c1cc2c([16*])c3sc(C)cc3c([16*])c2s1', '.', '[7*]C(C#N)C#N', '[7*]C1C(=O)c2ccccc2C1[7*]', '[7*]C[8*]', '[8*]CCCCCC', '[14*]c1cc2sc3c(c2s1)C(c1ccc([16*])cc1)(c1ccc([16*])cc1)c1cc2c(cc1-3)C(c1ccc([16*])cc1)(c1ccc([16*])cc1)c1c-2sc2cc([14*])sc12']","[0, 0, 0, 0, 3, 17, 25, 7, 6, 19, 9, 1, 10, 11, 12, 13, 15]"
J61,ITIC,-5.303333333333334,-3.151666666666667,-5.574146341463415,-3.915,9.53,9.54,0.89,17.43,61.48,"['[4*]CCCCCCCCCCCC', '[8*]CC(CCCCCC)CCCCCCCC', '[11*]SS[11*]', '[14*]c1ccc([14*])s1', '[14*]c1ccc(C)s1', '[9*]n1nc2c([16*])c(F)c(F)c([16*])c2n1', '[14*]c1cc2c([16*])c3sc(C)cc3c([16*])c2s1']","['[7*]C(C#N)C#N', '[7*]C1C(=O)c2ccccc2C1[7*]', '[7*]C[8*]', '[8*]CCCCCC', '[14*]c1cc2sc3c(c2s1)C(c1ccc([16*])cc1)(c1ccc([16*])cc1)c1cc2c(cc1-3)C(c1ccc([16*])cc1)(c1ccc([16*])cc1)c1c-2sc2cc([14*])sc12']","['[4*]CCCCCCCCCCCC', '[8*]CC(CCCCCC)CCCCCCCC', '[11*]SS[11*]', '[14*]c1ccc([14*])s1', '[14*]c1ccc(C)s1', '[9*]n1nc2c([16*])c(F)c(F)c([16*])c2n1', '[14*]c1cc2c([16*])c3sc(C)cc3c([16*])c2s1', '.', '[7*]C(C#N)C#N', '[7*]C1C(=O)c2ccccc2C1[7*]', '[7*]C[8*]', '[8*]CCCCCC', '[14*]c1cc2sc3c(c2s1)C(c1ccc([16*])cc1)(c1ccc([16*])cc1)c1cc2c(cc1-3)C(c1ccc([16*])cc1)(c1ccc([16*])cc1)c1c-2sc2cc([14*])sc12']","[0, 0, 0, 0, 26, 17, 27, 7, 6, 19, 9, 1, 10, 11, 12, 13, 15]"
J61,ITIC,-5.303333333333334,-3.151666666666667,-5.574146341463415,-3.915,10.57,10.57,0.898,17.97,65.49,"['[4*]CCCCCCCCCCCC', '[8*]CC(CCCCCC)CCCCCCCC', '[11*]SS[11*]', '[14*]c1ccc([14*])s1', '[14*]c1ccc(C)s1', '[9*]n1nc2c([16*])c(F)c(F)c([16*])c2n1', '[14*]c1cc2c([16*])c3sc(C)cc3c([16*])c2s1']","['[7*]C(C#N)C#N', '[7*]C1C(=O)c2ccccc2C1[7*]', '[7*]C[8*]', '[8*]CCCCCC', '[14*]c1cc2sc3c(c2s1)C(c1ccc([16*])cc1)(c1ccc([16*])cc1)c1cc2c(cc1-3)C(c1ccc([16*])cc1)(c1ccc([16*])cc1)c1c-2sc2cc([14*])sc12']","['[4*]CCCCCCCCCCCC', '[8*]CC(CCCCCC)CCCCCCCC', '[11*]SS[11*]', '[14*]c1ccc([14*])s1', '[14*]c1ccc(C)s1', '[9*]n1nc2c([16*])c(F)c(F)c([16*])c2n1', '[14*]c1cc2c([16*])c3sc(C)cc3c([16*])c2s1', '.', '[7*]C(C#N)C#N', '[7*]C1C(=O)c2ccccc2C1[7*]', '[7*]C[8*]', '[8*]CCCCCC', '[14*]c1cc2sc3c(c2s1)C(c1ccc([16*])cc1)(c1ccc([16*])cc1)c1cc2c(cc1-3)C(c1ccc([16*])cc1)(c1ccc([16*])cc1)c1c-2sc2cc([14*])sc12']","[0, 0, 0, 0, 26, 17, 27, 7, 6, 19, 9, 1, 10, 11, 12, 13, 15]"
J61,m-ITIC,-5.303333333333334,-3.151666666666667,-5.526666666666667,-3.8515384615384622,11.77,11.78,0.912,18.31,70.55,"['[4*]CCCCCCCCCCCC', '[8*]CC(CCCCCC)CCCCCCCC', '[11*]SS[11*]', '[14*]c1ccc([14*])s1', '[14*]c1ccc(C)s1', '[9*]n1nc2c([16*])c(F)c(F)c([16*])c2n1', '[14*]c1cc2c([16*])c3sc(C)cc3c([16*])c2s1']","['[7*]C(C#N)C#N', '[7*]C1C(=O)c2ccccc2C1[7*]', '[7*]C[8*]', '[8*]CCCCCC', '[14*]c1cc2sc3c(c2s1)C(c1cccc([16*])c1)(c1cccc([16*])c1)c1cc2c(cc1-3)C(c1cccc([16*])c1)(c1cccc([16*])c1)c1c-2sc2cc([14*])sc12']","['[4*]CCCCCCCCCCCC', '[8*]CC(CCCCCC)CCCCCCCC', '[11*]SS[11*]', '[14*]c1ccc([14*])s1', '[14*]c1ccc(C)s1', '[9*]n1nc2c([16*])c(F)c(F)c([16*])c2n1', '[14*]c1cc2c([16*])c3sc(C)cc3c([16*])c2s1', '.', '[7*]C(C#N)C#N', '[7*]C1C(=O)c2ccccc2C1[7*]', '[7*]C[8*]', '[8*]CCCCCC', '[14*]c1cc2sc3c(c2s1)C(c1cccc([16*])c1)(c1cccc([16*])c1)c1cc2c(cc1-3)C(c1cccc([16*])c1)(c1cccc([16*])c1)c1c-2sc2cc([14*])sc12']","[0, 0, 0, 0, 26, 17, 27, 7, 6, 19, 9, 1, 10, 11, 12, 13, 48]"
J61-F,ITIC,-5.45,-2.91,-5.574146341463415,-3.915,8.24,8.24,0.95,13.12,66.1,"['[4*]CCCCCCCCCCCC', '[8*]CC(CCCCCC)CCCCCCCC', '[11*]SS[11*]', '[14*]c1ccc([14*])s1', '[14*]c1ccc(C)o1', '[14*]c1ccc([14*])o1', '[9*]n1nc2c([16*])c(F)c(F)c([16*])c2n1', '[14*]c1cc2c([16*])c3sc(C)cc3c([16*])c2s1']","['[7*]C(C#N)C#N', '[7*]C1C(=O)c2ccccc2C1[7*]', '[7*]C[8*]', '[8*]CCCCCC', '[14*]c1cc2sc3c(c2s1)C(c1ccc([16*])cc1)(c1ccc([16*])cc1)c1cc2c(cc1-3)C(c1ccc([16*])cc1)(c1ccc([16*])cc1)c1c-2sc2cc([14*])sc12']","['[4*]CCCCCCCCCCCC', '[8*]CC(CCCCCC)CCCCCCCC', '[11*]SS[11*]', '[14*]c1ccc([14*])s1', '[14*]c1ccc(C)o1', '[14*]c1ccc([14*])o1', '[9*]n1nc2c([16*])c(F)c(F)c([16*])c2n1', '[14*]c1cc2c([16*])c3sc(C)cc3c([16*])c2s1', '.', '[7*]C(C#N)C#N', '[7*]C1C(=O)c2ccccc2C1[7*]', '[7*]C[8*]', '[8*]CCCCCC', '[14*]c1cc2sc3c(c2s1)C(c1ccc([16*])cc1)(c1ccc([16*])cc1)c1cc2c(cc1-3)C(c1ccc([16*])cc1)(c1ccc([16*])cc1)c1c-2sc2cc([14*])sc12']","[0, 0, 0, 26, 17, 27, 7, 49, 50, 19, 9, 1, 10, 11, 12, 13, 15]"
J62,ITIC,-5.31,-3.08,-5.574146341463415,-3.915,9.09,9.09,0.904,16.12,62.36,"['[4*]CCCCCCCC', '[8*]CC(CCCCCC)CCCCCCCC', '[11*]S[11*]', '[14*]c1ccc([14*])s1', '[14*]c1ccc(C)s1', '[9*]n1nc2c([16*])c(F)c(F)c([16*])c2n1', '[14*]c1cc2c([16*])c3sc(C)cc3c([16*])c2s1']","['[7*]C(C#N)C#N', '[7*]C1C(=O)c2ccccc2C1[7*]', '[7*]C[8*]', '[8*]CCCCCC', '[14*]c1cc2sc3c(c2s1)C(c1ccc([16*])cc1)(c1ccc([16*])cc1)c1cc2c(cc1-3)C(c1ccc([16*])cc1)(c1ccc([16*])cc1)c1c-2sc2cc([14*])sc12']","['[4*]CCCCCCCC', '[8*]CC(CCCCCC)CCCCCCCC', '[11*]S[11*]', '[14*]c1ccc([14*])s1', '[14*]c1ccc(C)s1', '[9*]n1nc2c([16*])c(F)c(F)c([16*])c2n1', '[14*]c1cc2c([16*])c3sc(C)cc3c([16*])c2s1', '.', '[7*]C(C#N)C#N', '[7*]C1C(=O)c2ccccc2C1[7*]', '[7*]C[8*]', '[8*]CCCCCC', '[14*]c1cc2sc3c(c2s1)C(c1ccc([16*])cc1)(c1ccc([16*])cc1)c1cc2c(cc1-3)C(c1ccc([16*])cc1)(c1ccc([16*])cc1)c1c-2sc2cc([14*])sc12']","[0, 0, 0, 0, 51, 17, 25, 7, 6, 19, 9, 1, 10, 11, 12, 13, 15]"
J63,ITIC,-5.28,-3.04,-5.574146341463415,-3.915,7.38,7.36,0.882,15.72,53.11,"['[4*]CCCCC=C', '[8*]CC(CCCCCC)CCCCCCCC', '[11*]SS[11*]', '[14*]c1ccc([14*])s1', '[14*]c1ccc(C)s1', '[9*]n1nc2c([16*])c(F)c(F)c([16*])c2n1', '[14*]c1cc2c([16*])c3sc(C)cc3c([16*])c2s1']","['[7*]C(C#N)C#N', '[7*]C1C(=O)c2ccccc2C1[7*]', '[7*]C[8*]', '[8*]CCCCCC', '[14*]c1cc2sc3c(c2s1)C(c1ccc([16*])cc1)(c1ccc([16*])cc1)c1cc2c(cc1-3)C(c1ccc([16*])cc1)(c1ccc([16*])cc1)c1c-2sc2cc([14*])sc12']","['[4*]CCCCC=C', '[8*]CC(CCCCCC)CCCCCCCC', '[11*]SS[11*]', '[14*]c1ccc([14*])s1', '[14*]c1ccc(C)s1', '[9*]n1nc2c([16*])c(F)c(F)c([16*])c2n1', '[14*]c1cc2c([16*])c3sc(C)cc3c([16*])c2s1', '.', '[7*]C(C#N)C#N', '[7*]C1C(=O)c2ccccc2C1[7*]', '[7*]C[8*]', '[8*]CCCCCC', '[14*]c1cc2sc3c(c2s1)C(c1ccc([16*])cc1)(c1ccc([16*])cc1)c1cc2c(cc1-3)C(c1ccc([16*])cc1)(c1ccc([16*])cc1)c1c-2sc2cc([14*])sc12']","[0, 0, 0, 0, 52, 17, 27, 7, 6, 19, 9, 1, 10, 11, 12, 13, 15]"
J64,ITIC,-5.33,-3.09,-5.574146341463415,-3.915,7.51,7.51,0.908,15.22,54.32,"['[4*]C[8*]', '[15*]C1CCCCC1', '[8*]CC(CCCCCC)CCCCCCCC', '[11*]SS[11*]', '[14*]c1ccc([14*])s1', '[14*]c1ccc(C)s1', '[9*]n1nc2c([16*])c(F)c(F)c([16*])c2n1', '[14*]c1cc2c([16*])c3sc(C)cc3c([16*])c2s1']","['[7*]C(C#N)C#N', '[7*]C1C(=O)c2ccccc2C1[7*]', '[7*]C[8*]', '[8*]CCCCCC', '[14*]c1cc2sc3c(c2s1)C(c1ccc([16*])cc1)(c1ccc([16*])cc1)c1cc2c(cc1-3)C(c1ccc([16*])cc1)(c1ccc([16*])cc1)c1c-2sc2cc([14*])sc12']","['[4*]C[8*]', '[15*]C1CCCCC1', '[8*]CC(CCCCCC)CCCCCCCC', '[11*]SS[11*]', '[14*]c1ccc([14*])s1', '[14*]c1ccc(C)s1', '[9*]n1nc2c([16*])c(F)c(F)c([16*])c2n1', '[14*]c1cc2c([16*])c3sc(C)cc3c([16*])c2s1', '.', '[7*]C(C#N)C#N', '[7*]C1C(=O)c2ccccc2C1[7*]', '[7*]C[8*]', '[8*]CCCCCC', '[14*]c1cc2sc3c(c2s1)C(c1ccc([16*])cc1)(c1ccc([16*])cc1)c1cc2c(cc1-3)C(c1ccc([16*])cc1)(c1ccc([16*])cc1)c1c-2sc2cc([14*])sc12']","[0, 0, 0, 53, 54, 17, 27, 7, 6, 19, 9, 1, 10, 11, 12, 13, 15]"
J81,m-ITIC,-5.43,-2.98,-5.526666666666667,-3.8515384615384622,10.6,10.6,0.95,15.27,73.08,"['[8*]CC(CCCCCC)CCCCCCCC', '[14*]c1ccc(C)s1', '[14*]c1ccc([Si](CCC)(CCC)CCC)s1', '[14*]c1ccc([14*])s1', '[9*]n1nc2c([16*])c(F)c(F)c([16*])c2n1', '[14*]c1cc2c([16*])c3oc(C)cc3c([16*])c2o1']","['[7*]C(C#N)C#N', '[7*]C1C(=O)c2ccccc2C1[7*]', '[7*]C[8*]', '[8*]CCCCCC', '[14*]c1cc2sc3c(c2s1)C(c1cccc([16*])c1)(c1cccc([16*])c1)c1cc2c(cc1-3)C(c1cccc([16*])c1)(c1cccc([16*])c1)c1c-2sc2cc([14*])sc12']","['[8*]CC(CCCCCC)CCCCCCCC', '[14*]c1ccc(C)s1', '[14*]c1ccc([Si](CCC)(CCC)CCC)s1', '[14*]c1ccc([14*])s1', '[9*]n1nc2c([16*])c(F)c(F)c([16*])c2n1', '[14*]c1cc2c([16*])c3oc(C)cc3c([16*])c2o1', '.', '[7*]C(C#N)C#N', '[7*]C1C(=O)c2ccccc2C1[7*]', '[7*]C[8*]', '[8*]CCCCCC', '[14*]c1cc2sc3c(c2s1)C(c1cccc([16*])c1)(c1cccc([16*])c1)c1cc2c(cc1-3)C(c1cccc([16*])c1)(c1cccc([16*])c1)c1c-2sc2cc([14*])sc12']","[0, 0, 0, 0, 0, 17, 6, 18, 7, 19, 55, 1, 10, 11, 12, 13, 48]"
