Repository: aspuru-guzik-group/Beyond-Molecular-Structure-ML-for-OPV-Materials-Devices

File: ml_for_opvs/data/input_representation/OPV_Min/BRICS/processed_brics_frag_full.csv (part 1 of 4)
Donor,Acceptor,HOMO_D_eV,LUMO_D_eV,HOMO_A_eV,LUMO_A_eV,D_A_ratio_m_m,solvent,total_solids_conc_mg_mL,solvent_additive,active_layer_thickness_nm,annealing_temperature,hole_contact_layer,electron_contact_layer,PCE_percent,calc_PCE_percent,Voc_V,Jsc_mA_cm_pow_neg2,FF_percent,Donor_BRICS,Acceptor_BRICS,DA_pair_BRICS,DA_tokenized_BRICS
J52,BTA13,-5.226666666666667,-3.2975000000000003,-5.34,-3.62,1.0,CF,12.0,CN,105.0,170.0,PEDOT:PSS,Ca,7.82,7.82,1.05,12.7,58.66,"['[8*]CC(CCCCCC)CCCCCCCC', '[8*]CC(CC)CCCC', '[14*]c1ccc([14*])s1', '[14*]c1ccc(C)s1', '[9*]n1nc2c([16*])c(F)c(F)c([16*])c2n1', '[14*]c1cc2c([16*])c3sc(C)cc3c([16*])c2s1']","['[8*]CCCCCCCC', '[8*]CC', '[8*]CCCCCC', '[9*]n1nc2c([16*])ccc(/C=c3/sc(=C(C#N)C#N)n([9*])c3=O)c2n1', '[14*]c1cc2sc3c(c2s1)C(c1ccc([16*])cc1)(c1ccc([16*])cc1)c1cc2c(cc1-3)C(c1ccc([16*])cc1)(c1ccc([16*])cc1)c1c-2sc2cc([14*])sc12']","['[8*]CC(CCCCCC)CCCCCCCC', '[8*]CC(CC)CCCC', '[14*]c1ccc([14*])s1', '[14*]c1ccc(C)s1', '[9*]n1nc2c([16*])c(F)c(F)c([16*])c2n1', '[14*]c1cc2c([16*])c3sc(C)cc3c([16*])c2s1', '.', '[8*]CCCCCCCC', '[8*]CC', '[8*]CCCCCC', '[9*]n1nc2c([16*])ccc(/C=c3/sc(=C(C#N)C#N)n([9*])c3=O)c2n1', '[14*]c1cc2sc3c(c2s1)C(c1ccc([16*])cc1)(c1ccc([16*])cc1)c1cc2c(cc1-3)C(c1ccc([16*])cc1)(c1ccc([16*])cc1)c1c-2sc2cc([14*])sc12']","[0, 0, 0, 0, 0, 17, 5, 7, 6, 19, 9, 1, 21, 22, 13, 23, 15]"
J52-F,BTA13,-5.29,-3.38,-5.34,-3.62,1.0,CF,12.0,CN,108.0,150.0,PEDOT:PSS,Ca,8.36,8.36,1.18,11.55,61.34,"['[8*]CC(CCCCCC)CCCCCCCC', '[8*]CC(CC)CCCC', '[14*]c1cc(F)c([14*])s1', '[14*]c1ccc(C)s1', '[14*]c1ccc([14*])s1', '[9*]n1nc2c([16*])c(F)c(F)c([16*])c2n1', '[14*]c1cc2c([16*])c3sc(C)cc3c([16*])c2s1']","['[8*]CCCCCCCC', '[8*]CC', '[8*]CCCCCC', '[9*]n1nc2c([16*])ccc(/C=c3/sc(=C(C#N)C#N)n([9*])c3=O)c2n1', '[14*]c1cc2sc3c(c2s1)C(c1ccc([16*])cc1)(c1ccc([16*])cc1)c1cc2c(cc1-3)C(c1ccc([16*])cc1)(c1ccc([16*])cc1)c1c-2sc2cc([14*])sc12']","['[8*]CC(CCCCCC)CCCCCCCC', '[8*]CC(CC)CCCC', '[14*]c1cc(F)c([14*])s1', '[14*]c1ccc(C)s1', '[14*]c1ccc([14*])s1', '[9*]n1nc2c([16*])c(F)c(F)c([16*])c2n1', '[14*]c1cc2c([16*])c3sc(C)cc3c([16*])c2s1', '.', '[8*]CCCCCCCC', '[8*]CC', '[8*]CCCCCC', '[9*]n1nc2c([16*])ccc(/C=c3/sc(=C(C#N)C#N)n([9*])c3=O)c2n1', '[14*]c1cc2sc3c(c2s1)C(c1ccc([16*])cc1)(c1ccc([16*])cc1)c1cc2c(cc1-3)C(c1ccc([16*])cc1)(c1ccc([16*])cc1)c1c-2sc2cc([14*])sc12']","[0, 0, 0, 0, 17, 5, 24, 6, 7, 19, 9, 1, 21, 22, 13, 23, 15]"
J52-FS,BTA13,-5.32,-3.39,-5.34,-3.62,1.0,CF,12.0,CN,96.0,150.0,PEDOT:PSS,Ca,3.84,3.84,1.24,6.74,45.96,"['[4*]CC(CC)CCCC', '[8*]CC(CCCCCC)CCCCCCCC', '[11*]S[11*]', '[14*]c1cc(F)c([14*])s1', '[14*]c1ccc(C)s1', '[14*]c1ccc([14*])s1', '[9*]n1nc2c([16*])c(F)c(F)c([16*])c2n1', '[14*]c1cc2c([16*])c3sc(C)cc3c([16*])c2s1']","['[8*]CCCCCCCC', '[8*]CC', '[8*]CCCCCC', '[9*]n1nc2c([16*])ccc(/C=c3/sc(=C(C#N)C#N)n([9*])c3=O)c2n1', '[14*]c1cc2sc3c(c2s1)C(c1ccc([16*])cc1)(c1ccc([16*])cc1)c1cc2c(cc1-3)C(c1ccc([16*])cc1)(c1ccc([16*])cc1)c1c-2sc2cc([14*])sc12']","['[4*]CC(CC)CCCC', '[8*]CC(CCCCCC)CCCCCCCC', '[11*]S[11*]', '[14*]c1cc(F)c([14*])s1', '[14*]c1ccc(C)s1', '[14*]c1ccc([14*])s1', '[9*]n1nc2c([16*])c(F)c(F)c([16*])c2n1', '[14*]c1cc2c([16*])c3sc(C)cc3c([16*])c2s1', '.', '[8*]CCCCCCCC', '[8*]CC', '[8*]CCCCCC', '[9*]n1nc2c([16*])ccc(/C=c3/sc(=C(C#N)C#N)n([9*])c3=O)c2n1', '[14*]c1cc2sc3c(c2s1)C(c1ccc([16*])cc1)(c1ccc([16*])cc1)c1cc2c(cc1-3)C(c1ccc([16*])cc1)(c1ccc([16*])cc1)c1c-2sc2cc([14*])sc12']","[0, 0, 0, 3, 17, 25, 24, 6, 7, 19, 9, 1, 21, 22, 13, 23, 15]"
PDBT-T1,IDIC,-5.36,-3.43,-5.706,-4.002666666666667,1.0,CF,12.0,DIO,100.0,25.0,MoOx,ZnO,10.37,10.37,0.834,16.98,73.2,"['[8*]CCCCCCCC', '[8*]CC(CC)CCCC', '[14*]c1ccc(C)s1', '[14*]c1ccc([14*])s1', '[14*]c1sc([14*])c2c1C(=O)c1c([14*])sc([14*])c1C2=O', '[14*]c1cc2sc3c([16*])c4c(sc5cc(C)sc54)c([16*])c3c2s1']","['[7*]C(C#N)C#N', '[7*]C1C(=O)c2ccccc2C1[7*]', '[7*]C[8*]', '[14*]c1cc2c(s1)-c1cc3c(cc1C2(CCCCCC)CCCCCC)-c1sc([14*])cc1C3(CCCCCC)CCCCCC']","['[8*]CCCCCCCC', '[8*]CC(CC)CCCC', '[14*]c1ccc(C)s1', '[14*]c1ccc([14*])s1', '[14*]c1sc([14*])c2c1C(=O)c1c([14*])sc([14*])c1C2=O', '[14*]c1cc2sc3c([16*])c4c(sc5cc(C)sc54)c([16*])c3c2s1', '.', '[7*]C(C#N)C#N', '[7*]C1C(=O)c2ccccc2C1[7*]', '[7*]C[8*]', '[14*]c1cc2c(s1)-c1cc3c(cc1C2(CCCCCC)CCCCCC)-c1sc([14*])cc1C3(CCCCCC)CCCCCC']","[0, 0, 0, 0, 0, 0, 21, 5, 6, 7, 30, 31, 1, 10, 11, 12, 29]"
PTFBDT-BZS,IDIC,-5.43,-3.58,-5.706,-4.002666666666667,1.0,CF,12.0,DIO,100.0,25.0,MoOx,ZnO,11.03,11.08,0.905,17.3,70.8,"['[4*]CCCCCCCCCCCC', '[3*]O[3*]', '[8*]CC(CC)CCCC', '[14*]c1ccc(C)s1', '[14*]c1ccc([14*])s1', '[16*]c1c([16*])c([16*])c2nsnc2c1[16*]', '[16*]c1cc(F)c([16*])c(F)c1', '[14*]c1cc2c([16*])c3sc(C)cc3c([16*])c2s1']","['[7*]C(C#N)C#N', '[7*]C1C(=O)c2ccccc2C1[7*]', '[7*]C[8*]', '[14*]c1cc2c(s1)-c1cc3c(cc1C2(CCCCCC)CCCCCC)-c1sc([14*])cc1C3(CCCCCC)CCCCCC']","['[4*]CCCCCCCCCCCC', '[3*]O[3*]', '[8*]CC(CC)CCCC', '[14*]c1ccc(C)s1', '[14*]c1ccc([14*])s1', '[16*]c1c([16*])c([16*])c2nsnc2c1[16*]', '[16*]c1cc(F)c([16*])c(F)c1', '[14*]c1cc2c([16*])c3sc(C)cc3c([16*])c2s1', '.', '[7*]C(C#N)C#N', '[7*]C1C(=O)c2ccccc2C1[7*]', '[7*]C[8*]', '[14*]c1cc2c(s1)-c1cc3c(cc1C2(CCCCCC)CCCCCC)-c1sc([14*])cc1C3(CCCCCC)CCCCCC']","[0, 0, 0, 0, 26, 2, 5, 6, 7, 36, 37, 9, 1, 10, 11, 12, 29]"
J52,IEICO-4Cl,-5.226666666666667,-3.2975000000000003,-5.56,-4.23,0.667,CB,10.0,DIO,110.0,100.0,PEDOT:PSS,PFN-Br,10.1,10.11,0.7,23.8,60.7,"['[8*]CC(CCCCCC)CCCCCCCC', '[8*]CC(CC)CCCC', '[14*]c1ccc([14*])s1', '[14*]c1ccc(C)s1', '[9*]n1nc2c([16*])c(F)c(F)c([16*])c2n1', '[14*]c1cc2c([16*])c3sc(C)cc3c([16*])c2s1']","['[4*]CC(CC)CCCC', '[3*]O[3*]', '[7*]C(C#N)C#N', '[7*]C1C(=O)c2cc(Cl)c(Cl)cc2C1[7*]', '[7*]C[8*]', '[8*]CCCCCC', '[14*]c1cc([16*])c([14*])s1', '[14*]c1cc2c(s1)-c1cc3c(cc1C2(c1ccc([16*])cc1)c1ccc([16*])cc1)-c1sc([14*])cc1C3(c1ccc([16*])cc1)c1ccc([16*])cc1']","['[8*]CC(CCCCCC)CCCCCCCC', '[8*]CC(CC)CCCC', '[14*]c1ccc([14*])s1', '[14*]c1ccc(C)s1', '[9*]n1nc2c([16*])c(F)c(F)c([16*])c2n1', '[14*]c1cc2c([16*])c3sc(C)cc3c([16*])c2s1', '.', '[4*]CC(CC)CCCC', '[3*]O[3*]', '[7*]C(C#N)C#N', '[7*]C1C(=O)c2cc(Cl)c(Cl)cc2C1[7*]', '[7*]C[8*]', '[8*]CCCCCC', '[14*]c1cc([16*])c([14*])s1', '[14*]c1cc2c(s1)-c1cc3c(cc1C2(c1ccc([16*])cc1)c1ccc([16*])cc1)-c1sc([14*])cc1C3(c1ccc([16*])cc1)c1ccc([16*])cc1']","[0, 0, 17, 5, 7, 6, 19, 9, 1, 3, 2, 10, 41, 12, 13, 34, 38]"
PBDB-T,IEICO-4Cl,-5.297777777777778,-3.4170000000000003,-5.56,-4.23,1.0,CB,10.0,DIO,100.0,100.0,PEDOT:PSS,PFN-Br,9.67,9.67,0.744,20.8,62.5,"['[8*]CC(CC)CCCC', '[14*]c1ccc(C)s1', '[14*]c1ccc([14*])s1', '[14*]c1sc([14*])c2c1C(=O)c1c([14*])sc([14*])c1C2=O', '[14*]c1cc2c([16*])c3sc(C)cc3c([16*])c2s1']","['[4*]CC(CC)CCCC', '[3*]O[3*]', '[7*]C(C#N)C#N', '[7*]C1C(=O)c2cc(Cl)c(Cl)cc2C1[7*]', '[7*]C[8*]', '[8*]CCCCCC', '[14*]c1cc([16*])c([14*])s1', '[14*]c1cc2c(s1)-c1cc3c(cc1C2(c1ccc([16*])cc1)c1ccc([16*])cc1)-c1sc([14*])cc1C3(c1ccc([16*])cc1)c1ccc([16*])cc1']","['[8*]CC(CC)CCCC', '[14*]c1ccc(C)s1', '[14*]c1ccc([14*])s1', '[14*]c1sc([14*])c2c1C(=O)c1c([14*])sc([14*])c1C2=O', '[14*]c1cc2c([16*])c3sc(C)cc3c([16*])c2s1', '.', '[4*]CC(CC)CCCC', '[3*]O[3*]', '[7*]C(C#N)C#N', '[7*]C1C(=O)c2cc(Cl)c(Cl)cc2C1[7*]', '[7*]C[8*]', '[8*]CCCCCC', '[14*]c1cc([16*])c([14*])s1', '[14*]c1cc2c(s1)-c1cc3c(cc1C2(c1ccc([16*])cc1)c1ccc([16*])cc1)-c1sc([14*])cc1C3(c1ccc([16*])cc1)c1ccc([16*])cc1']","[0, 0, 0, 5, 6, 7, 30, 9, 1, 3, 2, 10, 41, 12, 13, 34, 38]"
PTB7-Th,IEICO-4Cl,-5.21,-3.542368421052632,-5.56,-4.23,0.667,CB,10.0,DIO,110.0,100.0,PEDOT:PSS,PFN-Br,10.3,10.28,0.727,22.8,62.0,"['[3*]O[3*]', '[4*]CC(CC)CCCC', '[1*]C([6*])=O', '[8*]CC(CC)CCCC', '[14*]c1sc2c([14*])sc(C)c2c1F', '[14*]c1ccc([14*])s1', '[14*]c1cc2c([16*])c3sc(C)cc3c([16*])c2s1']","['[4*]CC(CC)CCCC', '[3*]O[3*]', '[7*]C(C#N)C#N', '[7*]C1C(=O)c2cc(Cl)c(Cl)cc2C1[7*]', '[7*]C[8*]', '[8*]CCCCCC', '[14*]c1cc([16*])c([14*])s1', '[14*]c1cc2c(s1)-c1cc3c(cc1C2(c1ccc([16*])cc1)c1ccc([16*])cc1)-c1sc([14*])cc1C3(c1ccc([16*])cc1)c1ccc([16*])cc1']","['[3*]O[3*]', '[4*]CC(CC)CCCC', '[1*]C([6*])=O', '[8*]CC(CC)CCCC', '[14*]c1sc2c([14*])sc(C)c2c1F', '[14*]c1ccc([14*])s1', '[14*]c1cc2c([16*])c3sc(C)cc3c([16*])c2s1', '.', '[4*]CC(CC)CCCC', '[3*]O[3*]', '[7*]C(C#N)C#N', '[7*]C1C(=O)c2cc(Cl)c(Cl)cc2C1[7*]', '[7*]C[8*]', '[8*]CCCCCC', '[14*]c1cc([16*])c([14*])s1', '[14*]c1cc2c(s1)-c1cc3c(cc1C2(c1ccc([16*])cc1)c1ccc([16*])cc1)-c1sc([14*])cc1C3(c1ccc([16*])cc1)c1ccc([16*])cc1']","[0, 2, 3, 4, 5, 35, 7, 9, 1, 3, 2, 10, 41, 12, 13, 34, 38]"
PBDT-FBT,ITIC,-5.14,-3.35,-5.574146341463415,-3.915,1.0,CB,20.0,DIO,99.0,25.0,MoOx,ZnO,7.15,7.18,0.82,13.73,63.8,"['[4*]CC(CCCC)CCCCCC', '[8*]CCCCCCCC', '[11*]S[11*]', '[14*]c1ccc([14*])s1', '[14*]c1cc([16*])c(C)s1', '[14*]c1cc([16*])c([14*])s1', '[16*]c1c(F)c(F)c([16*])c2nsnc12', '[14*]c1cc2c([16*])c3sc(C)cc3c([16*])c2s1']","['[7*]C(C#N)C#N', '[7*]C1C(=O)c2ccccc2C1[7*]', '[7*]C[8*]', '[8*]CCCCCC', '[14*]c1cc2sc3c(c2s1)C(c1ccc([16*])cc1)(c1ccc([16*])cc1)c1cc2c(cc1-3)C(c1ccc([16*])cc1)(c1ccc([16*])cc1)c1c-2sc2cc([14*])sc12']","['[4*]CC(CCCC)CCCCCC', '[8*]CCCCCCCC', '[11*]S[11*]', '[14*]c1ccc([14*])s1', '[14*]c1cc([16*])c(C)s1', '[14*]c1cc([16*])c([14*])s1', '[16*]c1c(F)c(F)c([16*])c2nsnc12', '[14*]c1cc2c([16*])c3sc(C)cc3c([16*])c2s1', '.', '[7*]C(C#N)C#N', '[7*]C1C(=O)c2ccccc2C1[7*]', '[7*]C[8*]', '[8*]CCCCCC', '[14*]c1cc2sc3c(c2s1)C(c1ccc([16*])cc1)(c1ccc([16*])cc1)c1cc2c(cc1-3)C(c1ccc([16*])cc1)(c1ccc([16*])cc1)c1c-2sc2cc([14*])sc12']","[0, 0, 0, 33, 21, 25, 7, 57, 34, 59, 9, 1, 10, 11, 12, 13, 15]"
PBDTF-FBT,ITIC,-5.34,-3.53,-5.574146341463415,-3.915,1.0,CB,20.0,DIO,107.0,25.0,MoOx,ZnO,9.17,9.18,0.9,15.38,66.3,"['[4*]CC(CCCC)CCCCCC', '[8*]CCCCCCCC', '[11*]S[11*]', '[14*]c1cc(F)c([14*])s1', '[14*]c1cc(F)c(S)s1', '[14*]c1cc([16*])c(C)s1', '[14*]c1cc([16*])c([14*])s1', '[16*]c1c(F)c(F)c([16*])c2nsnc12', '[14*]c1cc2c([16*])c3sc(C)cc3c([16*])c2s1']","['[7*]C(C#N)C#N', '[7*]C1C(=O)c2ccccc2C1[7*]', '[7*]C[8*]', '[8*]CCCCCC', '[14*]c1cc2sc3c(c2s1)C(c1ccc([16*])cc1)(c1ccc([16*])cc1)c1cc2c(cc1-3)C(c1ccc([16*])cc1)(c1ccc([16*])cc1)c1c-2sc2cc([14*])sc12']","['[4*]CC(CCCC)CCCCCC', '[8*]CCCCCCCC', '[11*]S[11*]', '[14*]c1cc(F)c([14*])s1', '[14*]c1cc(F)c(S)s1', '[14*]c1cc([16*])c(C)s1', '[14*]c1cc([16*])c([14*])s1', '[16*]c1c(F)c(F)c([16*])c2nsnc12', '[14*]c1cc2c([16*])c3sc(C)cc3c([16*])c2s1', '.', '[7*]C(C#N)C#N', '[7*]C1C(=O)c2ccccc2C1[7*]', '[7*]C[8*]', '[8*]CCCCCC', '[14*]c1cc2sc3c(c2s1)C(c1ccc([16*])cc1)(c1ccc([16*])cc1)c1cc2c(cc1-3)C(c1ccc([16*])cc1)(c1ccc([16*])cc1)c1c-2sc2cc([14*])sc12']","[0, 0, 33, 21, 25, 24, 60, 57, 34, 59, 9, 1, 10, 11, 12, 13, 15]"
PBDTS-FBT,ITIC,-5.2,-3.4,-5.574146341463415,-3.915,1.0,CB,20.0,DIO,104.0,25.0,MoOx,ZnO,8.58,8.58,0.89,14.63,65.9,"['[4*]CC(CCCC)CCCCCC', '[8*]CCCCCCCC', '[11*]SS[11*]', '[14*]c1ccc([14*])s1', '[14*]c1cc([16*])c(C)s1', '[14*]c1cc([16*])c([14*])s1', '[16*]c1c(F)c(F)c([16*])c2nsnc12', '[14*]c1cc2c([16*])c3sc(C)cc3c([16*])c2s1']","['[7*]C(C#N)C#N', '[7*]C1C(=O)c2ccccc2C1[7*]', '[7*]C[8*]', '[8*]CCCCCC', '[14*]c1cc2sc3c(c2s1)C(c1ccc([16*])cc1)(c1ccc([16*])cc1)c1cc2c(cc1-3)C(c1ccc([16*])cc1)(c1ccc([16*])cc1)c1c-2sc2cc([14*])sc12']","['[4*]CC(CCCC)CCCCCC', '[8*]CCCCCCCC', '[11*]SS[11*]', '[14*]c1ccc([14*])s1', '[14*]c1cc([16*])c(C)s1', '[14*]c1cc([16*])c([14*])s1', '[16*]c1c(F)c(F)c([16*])c2nsnc12', '[14*]c1cc2c([16*])c3sc(C)cc3c([16*])c2s1', '.', '[7*]C(C#N)C#N', '[7*]C1C(=O)c2ccccc2C1[7*]', '[7*]C[8*]', '[8*]CCCCCC', '[14*]c1cc2sc3c(c2s1)C(c1ccc([16*])cc1)(c1ccc([16*])cc1)c1cc2c(cc1-3)C(c1ccc([16*])cc1)(c1ccc([16*])cc1)c1c-2sc2cc([14*])sc12']","[0, 0, 0, 33, 21, 27, 7, 57, 34, 59, 9, 1, 10, 11, 12, 13, 15]"
PBDTSF-FBT,ITIC,-5.41,-3.6,-5.574146341463415,-3.915,1.0,CB,20.0,DIO,109.0,25.0,MoOx,ZnO,11.66,11.67,1.03,17.09,66.3,"['[4*]CC(CCCC)CCCCCC', '[8*]CCCCCCCC', '[11*]SS[11*]', '[14*]c1cc(F)c([14*])s1', '[14*]c1cc([16*])c(C)s1', '[14*]c1cc([16*])c([14*])s1', '[16*]c1c(F)c(F)c([16*])c2nsnc12', '[14*]c1cc2c([16*])c3sc(C)cc3c([16*])c2s1']","['[7*]C(C#N)C#N', '[7*]C1C(=O)c2ccccc2C1[7*]', '[7*]C[8*]', '[8*]CCCCCC', '[14*]c1cc2sc3c(c2s1)C(c1ccc([16*])cc1)(c1ccc([16*])cc1)c1cc2c(cc1-3)C(c1ccc([16*])cc1)(c1ccc([16*])cc1)c1c-2sc2cc([14*])sc12']","['[4*]CC(CCCC)CCCCCC', '[8*]CCCCCCCC', '[11*]SS[11*]', '[14*]c1cc(F)c([14*])s1', '[14*]c1cc([16*])c(C)s1', '[14*]c1cc([16*])c([14*])s1', '[16*]c1c(F)c(F)c([16*])c2nsnc12', '[14*]c1cc2c([16*])c3sc(C)cc3c([16*])c2s1', '.', '[7*]C(C#N)C#N', '[7*]C1C(=O)c2ccccc2C1[7*]', '[7*]C[8*]', '[8*]CCCCCC', '[14*]c1cc2sc3c(c2s1)C(c1ccc([16*])cc1)(c1ccc([16*])cc1)c1cc2c(cc1-3)C(c1ccc([16*])cc1)(c1ccc([16*])cc1)c1c-2sc2cc([14*])sc12']","[0, 0, 0, 33, 21, 27, 24, 57, 34, 59, 9, 1, 10, 11, 12, 13, 15]"
PBDT-NQx,ITIC,-5.24,-3.42,-5.574146341463415,-3.915,1.25,CB,20.0,DIO,110.0,25.0,MoOx,ZnO,9.11,9.11,0.87,16.21,64.6,"['[4*]CC(CCCC)CCCCCC', '[8*]CCCCCCCC', '[11*]S[11*]', '[14*]c1ccc([14*])s1', '[14*]c1ccc(C)s1', '[14*]c1cc2c([16*])c3sc(C)cc3c([16*])c2s1', '[14*]c1nc2c([16*])cc3c(cc([16*])c4nc([14*])c([14*])nc43)c2nc1[14*]']","['[7*]C(C#N)C#N', '[7*]C1C(=O)c2ccccc2C1[7*]', '[7*]C[8*]', '[8*]CCCCCC', '[14*]c1cc2sc3c(c2s1)C(c1ccc([16*])cc1)(c1ccc([16*])cc1)c1cc2c(cc1-3)C(c1ccc([16*])cc1)(c1ccc([16*])cc1)c1c-2sc2cc([14*])sc12']","['[4*]CC(CCCC)CCCCCC', '[8*]CCCCCCCC', '[11*]S[11*]', '[14*]c1ccc([14*])s1', '[14*]c1ccc(C)s1', '[14*]c1cc2c([16*])c3sc(C)cc3c([16*])c2s1', '[14*]c1nc2c([16*])cc3c(cc([16*])c4nc([14*])c([14*])nc43)c2nc1[14*]', '.', '[7*]C(C#N)C#N', '[7*]C1C(=O)c2ccccc2C1[7*]', '[7*]C[8*]', '[8*]CCCCCC', '[14*]c1cc2sc3c(c2s1)C(c1ccc([16*])cc1)(c1ccc([16*])cc1)c1cc2c(cc1-3)C(c1ccc([16*])cc1)(c1ccc([16*])cc1)c1c-2sc2cc([14*])sc12']","[0, 0, 0, 0, 33, 21, 25, 7, 6, 9, 61, 1, 10, 11, 12, 13, 15]"
PBDTS-NQx,ITIC,-5.31,-3.46,-5.574146341463415,-3.915,1.25,CB,20.0,DIO,109.0,25.0,MoOx,ZnO,11.47,11.47,0.92,17.86,69.8,"['[4*]CC(CCCC)CCCCCC', '[8*]CCCCCCCC', '[11*]SS[11*]', '[14*]c1ccc([14*])s1', '[14*]c1ccc(C)s1', '[14*]c1cc2c([16*])c3sc(C)cc3c([16*])c2s1', '[14*]c1nc2c([16*])cc3c(cc([16*])c4nc([14*])c([14*])nc43)c2nc1[14*]']","['[7*]C(C#N)C#N', '[7*]C1C(=O)c2ccccc2C1[7*]', '[7*]C[8*]', '[8*]CCCCCC', '[14*]c1cc2sc3c(c2s1)C(c1ccc([16*])cc1)(c1ccc([16*])cc1)c1cc2c(cc1-3)C(c1ccc([16*])cc1)(c1ccc([16*])cc1)c1c-2sc2cc([14*])sc12']","['[4*]CC(CCCC)CCCCCC', '[8*]CCCCCCCC', '[11*]SS[11*]', '[14*]c1ccc([14*])s1', '[14*]c1ccc(C)s1', '[14*]c1cc2c([16*])c3sc(C)cc3c([16*])c2s1', '[14*]c1nc2c([16*])cc3c(cc([16*])c4nc([14*])c([14*])nc43)c2nc1[14*]', '.', '[7*]C(C#N)C#N', '[7*]C1C(=O)c2ccccc2C1[7*]', '[7*]C[8*]', '[8*]CCCCCC', '[14*]c1cc2sc3c(c2s1)C(c1ccc([16*])cc1)(c1ccc([16*])cc1)c1cc2c(cc1-3)C(c1ccc([16*])cc1)(c1ccc([16*])cc1)c1c-2sc2cc([14*])sc12']","[0, 0, 0, 0, 33, 21, 27, 7, 6, 9, 61, 1, 10, 11, 12, 13, 15]"
FTAZ,ITIC-Th,-5.43,-3.3200000000000003,-5.673333333333334,-3.908888888888889,0.667,CF,12.0,DIO,120.0,25.0,MoOx,ZnO,8.88,8.88,0.915,15.84,61.26,"['[4*]CC(CCCC)CCCCCC', '[11*]S[11*]', '[14*]c1cc2c([16*])c3sc(C)cc3c([16*])c2s1', '[14*]c1ccc(C)s1', '[14*]c1ccc([14*])s1', '[11*]Sn1nc2c([16*])c(F)c(F)c([16*])c2n1']","['[7*]C(C#N)C#N', '[7*]C1C(=O)c2ccccc2C1[7*]', '[7*]C[8*]', '[8*]CCCCCC', '[14*]c1ccc(C2(c3ccc([14*])s3)c3cc4c(cc3-c3sc5cc([14*])sc5c32)C(c2ccc([14*])s2)(c2ccc([14*])s2)c2c-4sc3cc([14*])sc23)s1']","['[4*]CC(CCCC)CCCCCC', '[11*]S[11*]', '[14*]c1cc2c([16*])c3sc(C)cc3c([16*])c2s1', '[14*]c1ccc(C)s1', '[14*]c1ccc([14*])s1', '[11*]Sn1nc2c([16*])c(F)c(F)c([16*])c2n1', '.', '[7*]C(C#N)C#N', '[7*]C1C(=O)c2ccccc2C1[7*]', '[7*]C[8*]', '[8*]CCCCCC', '[14*]c1ccc(C2(c3ccc([14*])s3)c3cc4c(cc3-c3sc5cc([14*])sc5c32)C(c2ccc([14*])s2)(c2ccc([14*])s2)c2c-4sc3cc([14*])sc23)s1']","[0, 0, 0, 0, 0, 33, 25, 9, 6, 7, 64, 1, 10, 11, 12, 13, 67]"
FTAZ,ITIC-Th1,-5.43,-3.3200000000000003,-5.720000000000001,-4.065,0.667,CF,12.0,DIO,120.0,25.0,MoOx,ZnO,12.1,12.1,0.849,19.33,73.73,"['[4*]CC(CCCC)CCCCCC', '[11*]S[11*]', '[14*]c1cc2c([16*])c3sc(C)cc3c([16*])c2s1', '[14*]c1ccc(C)s1', '[14*]c1ccc([14*])s1', '[11*]Sn1nc2c([16*])c(F)c(F)c([16*])c2n1']","['[7*]C(C#N)C#N', '[7*]C1C(=O)c2cc(F)ccc2C1[7*]', '[7*]C[8*]', '[8*]CCCCCC', '[14*]c1ccc(C2(c3ccc([14*])s3)c3cc4c(cc3-c3sc5cc([14*])sc5c32)C(c2ccc([14*])s2)(c2ccc([14*])s2)c2c-4sc3cc([14*])sc23)s1']","['[4*]CC(CCCC)CCCCCC', '[11*]S[11*]', '[14*]c1cc2c([16*])c3sc(C)cc3c([16*])c2s1', '[14*]c1ccc(C)s1', '[14*]c1ccc([14*])s1', '[11*]Sn1nc2c([16*])c(F)c(F)c([16*])c2n1', '.', '[7*]C(C#N)C#N', '[7*]C1C(=O)c2cc(F)ccc2C1[7*]', '[7*]C[8*]', '[8*]CCCCCC', '[14*]c1ccc(C2(c3ccc([14*])s3)c3cc4c(cc3-c3sc5cc([14*])sc5c32)C(c2ccc([14*])s2)(c2ccc([14*])s2)c2c-4sc3cc([14*])sc23)s1']","[0, 0, 0, 0, 0, 33, 25, 9, 6, 7, 64, 1, 10, 68, 12, 13, 67]"
FTAZ,ITIC-Th2,-5.43,-3.3200000000000003,-5.75,-4.07,0.667,CF,12.5,DIO,100.0,25.0,MoOx,ZnO,9.06,9.05,0.751,17.19,70.07,"['[4*]CC(CCCC)CCCCCC', '[11*]S[11*]', '[14*]c1cc2c([16*])c3sc(C)cc3c([16*])c2s1', '[14*]c1ccc(C)s1', '[14*]c1ccc([14*])s1', '[11*]Sn1nc2c([16*])c(F)c(F)c([16*])c2n1']","['[7*]C(C#N)C#N', '[7*]C1C(=O)c2cc(F)c(F)cc2C1[7*]', '[7*]C[8*]', '[8*]CCCCCC', '[14*]c1ccc(C2(c3ccc([14*])s3)c3cc4c(cc3-c3sc5cc([14*])sc5c32)C(c2ccc([14*])s2)(c2ccc([14*])s2)c2c-4sc3cc([14*])sc23)s1']","['[4*]CC(CCCC)CCCCCC', '[11*]S[11*]', '[14*]c1cc2c([16*])c3sc(C)cc3c([16*])c2s1', '[14*]c1ccc(C)s1', '[14*]c1ccc([14*])s1', '[11*]Sn1nc2c([16*])c(F)c(F)c([16*])c2n1', '.', '[7*]C(C#N)C#N', '[7*]C1C(=O)c2cc(F)c(F)cc2C1[7*]', '[7*]C[8*]', '[8*]CCCCCC', '[14*]c1ccc(C2(c3ccc([14*])s3)c3cc4c(cc3-c3sc5cc([14*])sc5c32)C(c2ccc([14*])s2)(c2ccc([14*])s2)c2c-4sc3cc([14*])sc23)s1']","[0, 0, 0, 0, 0, 33, 25, 9, 6, 7, 64, 1, 10, 42, 12, 13, 67]"
FTAZ,ITIC-Th3,-5.43,-3.3200000000000003,-5.67,-3.73,0.667,CF,12.5,DIO,100.0,25.0,MoOx,ZnO,10.7,10.74,0.962,16.34,68.33,"['[4*]CC(CCCC)CCCCCC', '[11*]S[11*]', '[14*]c1cc2c([16*])c3sc(C)cc3c([16*])c2s1', '[14*]c1ccc(C)s1', '[14*]c1ccc([14*])s1', '[11*]Sn1nc2c([16*])c(F)c(F)c([16*])c2n1']","['[3*]OC', '[7*]C(C#N)C#N', '[7*]C1C(=O)c2ccc([16*])cc2C1[7*]', '[7*]C[8*]', '[8*]CCCCCC', '[14*]c1ccc(C2(c3ccc([14*])s3)c3cc4c(cc3-c3sc5cc([14*])sc5c32)C(c2ccc([14*])s2)(c2ccc([14*])s2)c2c-4sc3cc([14*])sc23)s1']","['[4*]CC(CCCC)CCCCCC', '[11*]S[11*]', '[14*]c1cc2c([16*])c3sc(C)cc3c([16*])c2s1', '[14*]c1ccc(C)s1', '[14*]c1ccc([14*])s1', '[11*]Sn1nc2c([16*])c(F)c(F)c([16*])c2n1', '.', '[3*]OC', '[7*]C(C#N)C#N', '[7*]C1C(=O)c2ccc([16*])cc2C1[7*]', '[7*]C[8*]', '[8*]CCCCCC', '[14*]c1ccc(C2(c3ccc([14*])s3)c3cc4c(cc3-c3sc5cc([14*])sc5c32)C(c2ccc([14*])s2)(c2ccc([14*])s2)c2c-4sc3cc([14*])sc23)s1']","[0, 0, 0, 0, 33, 25, 9, 6, 7, 64, 1, 69, 10, 70, 12, 13, 67]"
J52,IT-M,-5.226666666666667,-3.2975000000000003,-5.513571428571429,-3.808,1.0,CB,12.0,DIO,100.0,150.0,PEDOT:PSS,PFN-Br,9.4,9.38,0.843,17.1,65.1,"['[8*]CC(CCCCCC)CCCCCCCC', '[8*]CC(CC)CCCC', '[14*]c1ccc([14*])s1', '[14*]c1ccc(C)s1', '[9*]n1nc2c([16*])c(F)c(F)c([16*])c2n1', '[14*]c1cc2c([16*])c3sc(C)cc3c([16*])c2s1']","['[7*]C(C#N)C#N', '[7*]C1C(=O)c2ccc(C)cc2C1[7*]', '[7*]C[8*]', '[8*]CCCCCC', '[14*]c1cc2sc3c(c2s1)C(c1ccc([16*])cc1)(c1ccc([16*])cc1)c1cc2c(cc1-3)C(c1ccc([16*])cc1)(c1ccc([16*])cc1)c1c-2sc2cc([14*])sc12']","['[8*]CC(CCCCCC)CCCCCCCC', '[8*]CC(CC)CCCC', '[14*]c1ccc([14*])s1', '[14*]c1ccc(C)s1', '[9*]n1nc2c([16*])c(F)c(F)c([16*])c2n1', '[14*]c1cc2c([16*])c3sc(C)cc3c([16*])c2s1', '.', '[7*]C(C#N)C#N', '[7*]C1C(=O)c2ccc(C)cc2C1[7*]', '[7*]C[8*]', '[8*]CCCCCC', '[14*]c1cc2sc3c(c2s1)C(c1ccc([16*])cc1)(c1ccc([16*])cc1)c1cc2c(cc1-3)C(c1ccc([16*])cc1)(c1ccc([16*])cc1)c1c-2sc2cc([14*])sc12']","[0, 0, 0, 0, 0, 17, 5, 7, 6, 19, 9, 1, 10, 16, 12, 13, 15]"
J52,IEICO,-5.226666666666667,-3.2975000000000003,-5.32,-3.95,1.0,CB,12.0,DIO,100.0,150.0,PEDOT:PSS,PFN-Br,6.5,6.53,0.848,15.1,51.0,"['[8*]CC(CCCCCC)CCCCCCCC', '[8*]CC(CC)CCCC', '[14*]c1ccc([14*])s1', '[14*]c1ccc(C)s1', '[9*]n1nc2c([16*])c(F)c(F)c([16*])c2n1', '[14*]c1cc2c([16*])c3sc(C)cc3c([16*])c2s1']","['[4*]CC(CC)CCCC', '[3*]O[3*]', '[7*]C(C#N)C#N', '[7*]C1C(=O)c2ccccc2C1[7*]', '[7*]C[8*]', '[8*]CCCCCC', '[14*]c1cc([16*])c([14*])s1', '[14*]c1cc2c(s1)-c1cc3c(cc1C2(c1ccc([16*])cc1)c1ccc([16*])cc1)-c1sc([14*])cc1C3(c1ccc([16*])cc1)c1ccc([16*])cc1']","['[8*]CC(CCCCCC)CCCCCCCC', '[8*]CC(CC)CCCC', '[14*]c1ccc([14*])s1', '[14*]c1ccc(C)s1', '[9*]n1nc2c([16*])c(F)c(F)c([16*])c2n1', '[14*]c1cc2c([16*])c3sc(C)cc3c([16*])c2s1', '.', '[4*]CC(CC)CCCC', '[3*]O[3*]', '[7*]C(C#N)C#N', '[7*]C1C(=O)c2ccccc2C1[7*]', '[7*]C[8*]', '[8*]CCCCCC', '[14*]c1cc([16*])c([14*])s1', '[14*]c1cc2c(s1)-c1cc3c(cc1C2(c1ccc([16*])cc1)c1ccc([16*])cc1)-c1sc([14*])cc1C3(c1ccc([16*])cc1)c1ccc([16*])cc1']","[0, 0, 17, 5, 7, 6, 19, 9, 1, 3, 2, 10, 11, 12, 13, 34, 38]"
FTAZ,IOIC2,-5.43,-3.3200000000000003,-5.41,-3.78,0.667,CF,13.5,DIO,100.0,25.0,MoOx,ZnO,12.3,12.29,0.9,19.7,69.3,"['[4*]CC(CCCC)CCCCCC', '[11*]S[11*]', '[14*]c1cc2c([16*])c3sc(C)cc3c([16*])c2s1', '[14*]c1ccc(C)s1', '[14*]c1ccc([14*])s1', '[11*]Sn1nc2c([16*])c(F)c(F)c([16*])c2n1']","['[7*]C(C#N)C#N', '[7*]C1C(=O)c2cc(F)c(F)cc2C1[7*]', '[7*]C[8*]', '[8*]CCCCCC', '[14*]c1cc2c(s1)-c1sc3c(c([16*])cc4c3cc([16*])c3c5c(sc34)-c3sc([14*])cc3C5(c3ccc([16*])cc3)c3ccc([16*])cc3)c1C2(c1ccc([16*])cc1)c1ccc([16*])cc1']","['[4*]CC(CCCC)CCCCCC', '[11*]S[11*]', '[14*]c1cc2c([16*])c3sc(C)cc3c([16*])c2s1', '[14*]c1ccc(C)s1', '[14*]c1ccc([14*])s1', '[11*]Sn1nc2c([16*])c(F)c(F)c([16*])c2n1', '.', '[7*]C(C#N)C#N', '[7*]C1C(=O)c2cc(F)c(F)cc2C1[7*]', '[7*]C[8*]', '[8*]CCCCCC', '[14*]c1cc2c(s1)-c1sc3c(c([16*])cc4c3cc([16*])c3c5c(sc34)-c3sc([14*])cc3C5(c3ccc([16*])cc3)c3ccc([16*])cc3)c1C2(c1ccc([16*])cc1)c1ccc([16*])cc1']","[0, 0, 0, 0, 0, 33, 25, 9, 6, 7, 64, 1, 10, 42, 12, 13, 81]"
PBQ-0F,ITIC,-5.18,-3.48,-5.574146341463415,-3.915,1.0,THF,12.0,isopropanol,100.0,160.0,MoOx,ZnO,6.68,6.68,0.69,16.16,59.91,"['[4*]CCCCCCCC', '[3*]O[3*]', '[8*]CC(CC)CCCC', '[14*]c1ccc([14*])s1', '[16*]c1cccc([16*])c1', '[14*]c1ccc(C)s1', '[14*]c1cc2c([16*])c3sc(C)cc3c([16*])c2s1', '[14*]c1nc2c([16*])ccc([16*])c2nc1[14*]']","['[7*]C(C#N)C#N', '[7*]C1C(=O)c2ccccc2C1[7*]', '[7*]C[8*]', '[8*]CCCCCC', '[14*]c1cc2sc3c(c2s1)C(c1ccc([16*])cc1)(c1ccc([16*])cc1)c1cc2c(cc1-3)C(c1ccc([16*])cc1)(c1ccc([16*])cc1)c1c-2sc2cc([14*])sc12']","['[4*]CCCCCCCC', '[3*]O[3*]', '[8*]CC(CC)CCCC', '[14*]c1ccc([14*])s1', '[16*]c1cccc([16*])c1', '[14*]c1ccc(C)s1', '[14*]c1cc2c([16*])c3sc(C)cc3c([16*])c2s1', '[14*]c1nc2c([16*])ccc([16*])c2nc1[14*]', '.', '[7*]C(C#N)C#N', '[7*]C1C(=O)c2ccccc2C1[7*]', '[7*]C[8*]', '[8*]CCCCCC', '[14*]c1cc2sc3c(c2s1)C(c1ccc([16*])cc1)(c1ccc([16*])cc1)c1cc2c(cc1-3)C(c1ccc([16*])cc1)(c1ccc([16*])cc1)c1c-2sc2cc([14*])sc12']","[0, 0, 0, 51, 2, 5, 7, 63, 6, 9, 82, 1, 10, 11, 12, 13, 15]"
PBQ-QF,ITIC,-5.34,-3.62,-5.574146341463415,-3.915,1.0,THF,12.0,isopropanol,100.0,160.0,MoOx,ZnO,8.9,8.9,0.83,17.16,62.49,"['[4*]CCCCCCCC', '[3*]O[3*]', '[8*]CC(CC)CCCC', '[14*]c1ccc([14*])s1', '[16*]c1cccc([16*])c1', '[14*]c1ccc(C)s1', '[14*]c1cc2c([16*])c3sc(C)cc3c([16*])c2s1', '[14*]c1nc2c([16*])c(F)c(F)c([16*])c2nc1[14*]']","['[7*]C(C#N)C#N', '[7*]C1C(=O)c2ccccc2C1[7*]', '[7*]C[8*]', '[8*]CCCCCC', '[14*]c1cc2sc3c(c2s1)C(c1ccc([16*])cc1)(c1ccc([16*])cc1)c1cc2c(cc1-3)C(c1ccc([16*])cc1)(c1ccc([16*])cc1)c1c-2sc2cc([14*])sc12']","['[4*]CCCCCCCC', '[3*]O[3*]', '[8*]CC(CC)CCCC', '[14*]c1ccc([14*])s1', '[16*]c1cccc([16*])c1', '[14*]c1ccc(C)s1', '[14*]c1cc2c([16*])c3sc(C)cc3c([16*])c2s1', '[14*]c1nc2c([16*])c(F)c(F)c([16*])c2nc1[14*]', '.', '[7*]C(C#N)C#N', '[7*]C1C(=O)c2ccccc2C1[7*]', '[7*]C[8*]', '[8*]CCCCCC', '[14*]c1cc2sc3c(c2s1)C(c1ccc([16*])cc1)(c1ccc([16*])cc1)c1cc2c(cc1-3)C(c1ccc([16*])cc1)(c1ccc([16*])cc1)c1c-2sc2cc([14*])sc12']","[0, 0, 0, 51, 2, 5, 7, 63, 6, 9, 83, 1, 10, 11, 12, 13, 15]"
PBQ-4F,ITIC,-5.49,-3.7,-5.574146341463415,-3.915,1.0,THF,12.0,isopropanol,100.0,160.0,MoOx,ZnO,11.34,11.34,0.95,17.87,66.8,"['[4*]CCCCCCCC', '[3*]O[3*]', '[8*]CC(CC)CCCC', '[14*]c1cc(F)c([14*])s1', '[16*]c1cccc([16*])c1', '[14*]c1ccc(C)s1', '[14*]c1ccc([14*])s1', '[14*]c1cc2c([16*])c3sc(C)cc3c([16*])c2s1', '[14*]c1nc2c([16*])c(F)c(F)c([16*])c2nc1[14*]']","['[7*]C(C#N)C#N', '[7*]C1C(=O)c2ccccc2C1[7*]', '[7*]C[8*]', '[8*]CCCCCC', '[14*]c1cc2sc3c(c2s1)C(c1ccc([16*])cc1)(c1ccc([16*])cc1)c1cc2c(cc1-3)C(c1ccc([16*])cc1)(c1ccc([16*])cc1)c1c-2sc2cc([14*])sc12']","['[4*]CCCCCCCC', '[3*]O[3*]', '[8*]CC(CC)CCCC', '[14*]c1cc(F)c([14*])s1', '[16*]c1cccc([16*])c1', '[14*]c1ccc(C)s1', '[14*]c1ccc([14*])s1', '[14*]c1cc2c([16*])c3sc(C)cc3c([16*])c2s1', '[14*]c1nc2c([16*])c(F)c(F)c([16*])c2nc1[14*]', '.', '[7*]C(C#N)C#N', '[7*]C1C(=O)c2ccccc2C1[7*]', '[7*]C[8*]', '[8*]CCCCCC', '[14*]c1cc2sc3c(c2s1)C(c1ccc([16*])cc1)(c1ccc([16*])cc1)c1cc2c(cc1-3)C(c1ccc([16*])cc1)(c1ccc([16*])cc1)c1c-2sc2cc([14*])sc12']","[0, 0, 51, 2, 5, 24, 63, 6, 7, 9, 83, 1, 10, 11, 12, 13, 15]"
PBTA-TF,ITCC,-5.36,-3.4200000000000004,-5.47,-3.76,1.0,CF,16.0,DIO,105.0,100.0,PEDOT:PSS,PFN-Br,10.4,10.41,1.0,15.54,67.0,"['[8*]C(CCCCCC)CCCCCCCCC', '[8*]C(CC)CCCCCC', '[14*]c1cc(F)c([14*])s1', '[14*]c1ccc(C)s1', '[14*]c1ccc([14*])s1', '[9*]n1nc2c([16*])c(F)c(F)c([16*])c2n1', '[14*]c1cc2c([16*])c3sc(C)cc3c([16*])c2s1']","['[7*]C(C#N)C#N', '[7*]C1C(=O)c2sccc2C1[7*]', '[7*]C[8*]', '[8*]CCCCCC', '[14*]c1cc2sc3c(c2s1)C(c1ccc([16*])cc1)(c1ccc([16*])cc1)c1cc2c(cc1-3)C(c1ccc([16*])cc1)(c1ccc([16*])cc1)c1c-2sc2cc([14*])sc12']","['[8*]C(CCCCCC)CCCCCCCCC', '[8*]C(CC)CCCCCC', '[14*]c1cc(F)c([14*])s1', '[14*]c1ccc(C)s1', '[14*]c1ccc([14*])s1', '[9*]n1nc2c([16*])c(F)c(F)c([16*])c2n1', '[14*]c1cc2c([16*])c3sc(C)cc3c([16*])c2s1', '.', '[7*]C(C#N)C#N', '[7*]C1C(=O)c2sccc2C1[7*]', '[7*]C[8*]', '[8*]CCCCCC', '[14*]c1cc2sc3c(c2s1)C(c1ccc([16*])cc1)(c1ccc([16*])cc1)c1cc2c(cc1-3)C(c1ccc([16*])cc1)(c1ccc([16*])cc1)c1c-2sc2cc([14*])sc12']","[0, 0, 0, 0, 84, 85, 24, 6, 7, 19, 9, 1, 10, 86, 12, 13, 15]"
PBTA-TF,IT-M,-5.36,-3.4200000000000004,-5.513571428571429,-3.808,1.0,CF,16.0,DIO,98.0,100.0,PEDOT:PSS,PFN-Br,12.2,12.23,0.97,17.76,71.0,"['[8*]C(CCCCCC)CCCCCCCCC', '[8*]C(CC)CCCCCC', '[14*]c1cc(F)c([14*])s1', '[14*]c1ccc(C)s1', '[14*]c1ccc([14*])s1', '[9*]n1nc2c([16*])c(F)c(F)c([16*])c2n1', '[14*]c1cc2c([16*])c3sc(C)cc3c([16*])c2s1']","['[7*]C(C#N)C#N', '[7*]C1C(=O)c2ccc(C)cc2C1[7*]', '[7*]C[8*]', '[8*]CCCCCC', '[14*]c1cc2sc3c(c2s1)C(c1ccc([16*])cc1)(c1ccc([16*])cc1)c1cc2c(cc1-3)C(c1ccc([16*])cc1)(c1ccc([16*])cc1)c1c-2sc2cc([14*])sc12']","['[8*]C(CCCCCC)CCCCCCCCC', '[8*]C(CC)CCCCCC', '[14*]c1cc(F)c([14*])s1', '[14*]c1ccc(C)s1', '[14*]c1ccc([14*])s1', '[9*]n1nc2c([16*])c(F)c(F)c([16*])c2n1', '[14*]c1cc2c([16*])c3sc(C)cc3c([16*])c2s1', '.', '[7*]C(C#N)C#N', '[7*]C1C(=O)c2ccc(C)cc2C1[7*]', '[7*]C[8*]', '[8*]CCCCCC', '[14*]c1cc2sc3c(c2s1)C(c1ccc([16*])cc1)(c1ccc([16*])cc1)c1cc2c(cc1-3)C(c1ccc([16*])cc1)(c1ccc([16*])cc1)c1c-2sc2cc([14*])sc12']","[0, 0, 0, 0, 84, 85, 24, 6, 7, 19, 9, 1, 10, 16, 12, 13, 15]"
PBTA-TF,IT-4F,-5.36,-3.4200000000000004,-5.66875,-4.060416666666667,1.0,CF,16.0,DIO,96.0,100.0,PEDOT:PSS,PFN-Br,10.6,10.64,0.73,20.24,72.0,"['[8*]C(CCCCCC)CCCCCCCCC', '[8*]C(CC)CCCCCC', '[14*]c1cc(F)c([14*])s1', '[14*]c1ccc(C)s1', '[14*]c1ccc([14*])s1', '[9*]n1nc2c([16*])c(F)c(F)c([16*])c2n1', '[14*]c1cc2c([16*])c3sc(C)cc3c([16*])c2s1']","['[7*]C(C#N)C#N', '[7*]C1C(=O)c2cc(F)c(F)cc2C1[7*]', '[7*]C[8*]', '[8*]CCCCCC', '[14*]c1cc2sc3c(c2s1)C(c1ccc([16*])cc1)(c1ccc([16*])cc1)c1cc2c(cc1-3)C(c1ccc([16*])cc1)(c1ccc([16*])cc1)c1c-2sc2cc([14*])sc12']","['[8*]C(CCCCCC)CCCCCCCCC', '[8*]C(CC)CCCCCC', '[14*]c1cc(F)c([14*])s1', '[14*]c1ccc(C)s1', '[14*]c1ccc([14*])s1', '[9*]n1nc2c([16*])c(F)c(F)c([16*])c2n1', '[14*]c1cc2c([16*])c3sc(C)cc3c([16*])c2s1', '.', '[7*]C(C#N)C#N', '[7*]C1C(=O)c2cc(F)c(F)cc2C1[7*]', '[7*]C[8*]', '[8*]CCCCCC', '[14*]c1cc2sc3c(c2s1)C(c1ccc([16*])cc1)(c1ccc([16*])cc1)c1cc2c(cc1-3)C(c1ccc([16*])cc1)(c1ccc([16*])cc1)c1c-2sc2cc([14*])sc12']","[0, 0, 0, 0, 84, 85, 24, 6, 7, 19, 9, 1, 10, 42, 12, 13, 15]"
PBTA-TF,IT-M,-5.36,-3.4200000000000004,-5.513571428571429,-3.808,1.0,THF,16.0,isopropanol,108.0,100.0,PEDOT:PSS,PFN-Br,12.0,11.82,0.96,18.37,67.0,"['[8*]C(CCCCCC)CCCCCCCCC', '[8*]C(CC)CCCCCC', '[14*]c1cc(F)c([14*])s1', '[14*]c1ccc(C)s1', '[14*]c1ccc([14*])s1', '[9*]n1nc2c([16*])c(F)c(F)c([16*])c2n1', '[14*]c1cc2c([16*])c3sc(C)cc3c([16*])c2s1']","['[7*]C(C#N)C#N', '[7*]C1C(=O)c2ccc(C)cc2C1[7*]', '[7*]C[8*]', '[8*]CCCCCC', '[14*]c1cc2sc3c(c2s1)C(c1ccc([16*])cc1)(c1ccc([16*])cc1)c1cc2c(cc1-3)C(c1ccc([16*])cc1)(c1ccc([16*])cc1)c1c-2sc2cc([14*])sc12']","['[8*]C(CCCCCC)CCCCCCCCC', '[8*]C(CC)CCCCCC', '[14*]c1cc(F)c([14*])s1', '[14*]c1ccc(C)s1', '[14*]c1ccc([14*])s1', '[9*]n1nc2c([16*])c(F)c(F)c([16*])c2n1', '[14*]c1cc2c([16*])c3sc(C)cc3c([16*])c2s1', '.', '[7*]C(C#N)C#N', '[7*]C1C(=O)c2ccc(C)cc2C1[7*]', '[7*]C[8*]', '[8*]CCCCCC', '[14*]c1cc2sc3c(c2s1)C(c1ccc([16*])cc1)(c1ccc([16*])cc1)c1cc2c(cc1-3)C(c1ccc([16*])cc1)(c1ccc([16*])cc1)c1c-2sc2cc([14*])sc12']","[0, 0, 0, 0, 84, 85, 24, 6, 7, 19, 9, 1, 10, 16, 12, 13, 15]"
PBTA-TF,IT-M,-5.36,-3.4200000000000004,-5.513571428571429,-3.808,1.0,o-xylene,24.0,PN,112.0,100.0,PEDOT:PSS,PFN-Br,13.1,13.09,0.97,18.74,72.0,"['[8*]C(CCCCCC)CCCCCCCCC', '[8*]C(CC)CCCCCC', '[14*]c1cc(F)c([14*])s1', '[14*]c1ccc(C)s1', '[14*]c1ccc([14*])s1', '[9*]n1nc2c([16*])c(F)c(F)c([16*])c2n1', '[14*]c1cc2c([16*])c3sc(C)cc3c([16*])c2s1']","['[7*]C(C#N)C#N', '[7*]C1C(=O)c2ccc(C)cc2C1[7*]', '[7*]C[8*]', '[8*]CCCCCC', '[14*]c1cc2sc3c(c2s1)C(c1ccc([16*])cc1)(c1ccc([16*])cc1)c1cc2c(cc1-3)C(c1ccc([16*])cc1)(c1ccc([16*])cc1)c1c-2sc2cc([14*])sc12']","['[8*]C(CCCCCC)CCCCCCCCC', '[8*]C(CC)CCCCCC', '[14*]c1cc(F)c([14*])s1', '[14*]c1ccc(C)s1', '[14*]c1ccc([14*])s1', '[9*]n1nc2c([16*])c(F)c(F)c([16*])c2n1', '[14*]c1cc2c([16*])c3sc(C)cc3c([16*])c2s1', '.', '[7*]C(C#N)C#N', '[7*]C1C(=O)c2ccc(C)cc2C1[7*]', '[7*]C[8*]', '[8*]CCCCCC', '[14*]c1cc2sc3c(c2s1)C(c1ccc([16*])cc1)(c1ccc([16*])cc1)c1cc2c(cc1-3)C(c1ccc([16*])cc1)(c1ccc([16*])cc1)c1c-2sc2cc([14*])sc12']","[0, 0, 0, 0, 84, 85, 24, 6, 7, 19, 9, 1, 10, 16, 12, 13, 15]"
PBDB-T,ITIC,-5.297777777777778,-3.4170000000000003,-5.574146341463415,-3.915,1.0,CB,20.0,DIO,100.0,160.0,MoOx,ZnO,11.21,11.21,0.899,16.81,74.2,"['[8*]CC(CC)CCCC', '[14*]c1ccc(C)s1', '[14*]c1ccc([14*])s1', '[14*]c1sc([14*])c2c1C(=O)c1c([14*])sc([14*])c1C2=O', '[14*]c1cc2c([16*])c3sc(C)cc3c([16*])c2s1']","['[7*]C(C#N)C#N', '[7*]C1C(=O)c2ccccc2C1[7*]', '[7*]C[8*]', '[8*]CCCCCC', '[14*]c1cc2sc3c(c2s1)C(c1ccc([16*])cc1)(c1ccc([16*])cc1)c1cc2c(cc1-3)C(c1ccc([16*])cc1)(c1ccc([16*])cc1)c1c-2sc2cc([14*])sc12']","['[8*]CC(CC)CCCC', '[14*]c1ccc(C)s1', '[14*]c1ccc([14*])s1', '[14*]c1sc([14*])c2c1C(=O)c1c([14*])sc([14*])c1C2=O', '[14*]c1cc2c([16*])c3sc(C)cc3c([16*])c2s1', '.', '[7*]C(C#N)C#N', '[7*]C1C(=O)c2ccccc2C1[7*]', '[7*]C[8*]', '[8*]CCCCCC', '[14*]c1cc2sc3c(c2s1)C(c1ccc([16*])cc1)(c1ccc([16*])cc1)c1cc2c(cc1-3)C(c1ccc([16*])cc1)(c1ccc([16*])cc1)c1c-2sc2cc([14*])sc12']","[0, 0, 0, 0, 0, 0, 5, 6, 7, 30, 9, 1, 10, 11, 12, 13, 15]"
PBDB-T-SF,IT-4F,-5.41,-3.62,-5.66875,-4.060416666666667,1.0,CB,25.0,DIO,100.0,25.0,MoOx,ZnO,13.1,13.1,0.88,20.88,71.3,"['[8*]CC(CC)CCCC', '[14*]c1ccc(C)s1', '[14*]c1cc(F)c([14*])s1', '[14*]c1sc([14*])c2c1C(=O)c1c([14*])sc([14*])c1C2=O', '[14*]c1ccc([14*])s1', '[14*]c1cc2c([16*])c3sc(C)cc3c([16*])c2s1']","['[7*]C(C#N)C#N', '[7*]C1C(=O)c2cc(F)c(F)cc2C1[7*]', '[7*]C[8*]', '[8*]CCCCCC', '[14*]c1cc2sc3c(c2s1)C(c1ccc([16*])cc1)(c1ccc([16*])cc1)c1cc2c(cc1-3)C(c1ccc([16*])cc1)(c1ccc([16*])cc1)c1c-2sc2cc([14*])sc12']","['[8*]CC(CC)CCCC', '[14*]c1ccc(C)s1', '[14*]c1cc(F)c([14*])s1', '[14*]c1sc([14*])c2c1C(=O)c1c([14*])sc([14*])c1C2=O', '[14*]c1ccc([14*])s1', '[14*]c1cc2c([16*])c3sc(C)cc3c([16*])c2s1', '.', '[7*]C(C#N)C#N', '[7*]C1C(=O)c2cc(F)c(F)cc2C1[7*]', '[7*]C[8*]', '[8*]CCCCCC', '[14*]c1cc2sc3c(c2s1)C(c1ccc([16*])cc1)(c1ccc([16*])cc1)c1cc2c(cc1-3)C(c1ccc([16*])cc1)(c1ccc([16*])cc1)c1c-2sc2cc([14*])sc12']","[0, 0, 0, 0, 0, 5, 6, 24, 30, 7, 9, 1, 10, 42, 12, 13, 15]"
PBDB-T,ITIC,-5.297777777777778,-3.4170000000000003,-5.574146341463415,-3.915,1.0,CB,20.0,DIO,100.0,25.0,MoOx,ZnO,11.05,11.05,0.9,17.03,72.1,"['[8*]CC(CC)CCCC', '[14*]c1ccc(C)s1', '[14*]c1ccc([14*])s1', '[14*]c1sc([14*])c2c1C(=O)c1c([14*])sc([14*])c1C2=O', '[14*]c1cc2c([16*])c3sc(C)cc3c([16*])c2s1']","['[7*]C(C#N)C#N', '[7*]C1C(=O)c2ccccc2C1[7*]', '[7*]C[8*]', '[8*]CCCCCC', '[14*]c1cc2sc3c(c2s1)C(c1ccc([16*])cc1)(c1ccc([16*])cc1)c1cc2c(cc1-3)C(c1ccc([16*])cc1)(c1ccc([16*])cc1)c1c-2sc2cc([14*])sc12']","['[8*]CC(CC)CCCC', '[14*]c1ccc(C)s1', '[14*]c1ccc([14*])s1', '[14*]c1sc([14*])c2c1C(=O)c1c([14*])sc([14*])c1C2=O', '[14*]c1cc2c([16*])c3sc(C)cc3c([16*])c2s1', '.', '[7*]C(C#N)C#N', '[7*]C1C(=O)c2ccccc2C1[7*]', '[7*]C[8*]', '[8*]CCCCCC', '[14*]c1cc2sc3c(c2s1)C(c1ccc([16*])cc1)(c1ccc([16*])cc1)c1cc2c(cc1-3)C(c1ccc([16*])cc1)(c1ccc([16*])cc1)c1c-2sc2cc([14*])sc12']","[0, 0, 0, 0, 0, 0, 5, 6, 7, 30, 9, 1, 10, 11, 12, 13, 15]"
PTB7,SFBRCN,-5.175,-3.435,-5.93,-3.86,0.833,CB,22.0,DIO,100.0,25.0,MoOx,ZnO,7.34,7.15,0.85,13.85,60.7,"['[3*]O[3*]', '[4*]CC(CC)CCCC', '[1*]C([6*])=O', '[14*]c1sc2c([14*])sc(C)c2c1F', '[14*]c1cc2c([16*])c3sc(C)cc3c([16*])c2s1']","['[4*]CCCCCCCC', '[3*]O[3*]', '[8*]CC', '[9*]n1c(=C(C#N)C#N)s/c(=C\\c2ccc([16*])c3nsnc23)c1=O', '[16*]c1ccc2c(c1)-c1cc([16*])ccc1C21c2cc([16*])ccc2-c2ccc([16*])cc21']","['[3*]O[3*]', '[4*]CC(CC)CCCC', '[1*]C([6*])=O', '[14*]c1sc2c([14*])sc(C)c2c1F', '[14*]c1cc2c([16*])c3sc(C)cc3c([16*])c2s1', '.', '[4*]CCCCCCCC', '[3*]O[3*]', '[8*]CC', '[9*]n1c(=C(C#N)C#N)s/c(=C\\c2ccc([16*])c3nsnc23)c1=O', '[16*]c1ccc2c(c1)-c1cc([16*])ccc1C21c2cc([16*])ccc2-c2ccc([16*])cc21']","[0, 0, 0, 0, 0, 0, 2, 3, 4, 35, 9, 1, 51, 2, 22, 94, 95]"
PTB7-Th,SFBRCN,-5.21,-3.542368421052632,-5.93,-3.86,0.833,CB,22.0,DIO,100.0,25.0,MoOx,ZnO,9.9,9.93,0.9,17.24,64.0,"['[3*]O[3*]', '[4*]CC(CC)CCCC', '[1*]C([6*])=O', '[8*]CC(CC)CCCC', '[14*]c1sc2c([14*])sc(C)c2c1F', '[14*]c1ccc([14*])s1', '[14*]c1cc2c([16*])c3sc(C)cc3c([16*])c2s1']","['[4*]CCCCCCCC', '[3*]O[3*]', '[8*]CC', '[9*]n1c(=C(C#N)C#N)s/c(=C\\c2ccc([16*])c3nsnc23)c1=O', '[16*]c1ccc2c(c1)-c1cc([16*])ccc1C21c2cc([16*])ccc2-c2ccc([16*])cc21']","['[3*]O[3*]', '[4*]CC(CC)CCCC', '[1*]C([6*])=O', '[8*]CC(CC)CCCC', '[14*]c1sc2c([14*])sc(C)c2c1F', '[14*]c1ccc([14*])s1', '[14*]c1cc2c([16*])c3sc(C)cc3c([16*])c2s1', '.', '[4*]CCCCCCCC', '[3*]O[3*]', '[8*]CC', '[9*]n1c(=C(C#N)C#N)s/c(=C\\c2ccc([16*])c3nsnc23)c1=O', '[16*]c1ccc2c(c1)-c1cc([16*])ccc1C21c2cc([16*])ccc2-c2ccc([16*])cc21']","[0, 0, 0, 0, 2, 3, 4, 5, 35, 7, 9, 1, 51, 2, 22, 94, 95]"
PBDB-T,ITIC,-5.297777777777778,-3.4170000000000003,-5.574146341463415,-3.915,1.0,CB,20.0,DIO,110.0,100.0,PEDOT:PSS,PFN-Br,10.6,10.59,0.93,17.0,67.0,"['[8*]CC(CC)CCCC', '[14*]c1ccc(C)s1', '[14*]c1ccc([14*])s1', '[14*]c1sc([14*])c2c1C(=O)c1c([14*])sc([14*])c1C2=O', '[14*]c1cc2c([16*])c3sc(C)cc3c([16*])c2s1']","['[7*]C(C#N)C#N', '[7*]C1C(=O)c2ccccc2C1[7*]', '[7*]C[8*]', '[8*]CCCCCC', '[14*]c1cc2sc3c(c2s1)C(c1ccc([16*])cc1)(c1ccc([16*])cc1)c1cc2c(cc1-3)C(c1ccc([16*])cc1)(c1ccc([16*])cc1)c1c-2sc2cc([14*])sc12']","['[8*]CC(CC)CCCC', '[14*]c1ccc(C)s1', '[14*]c1ccc([14*])s1', '[14*]c1sc([14*])c2c1C(=O)c1c([14*])sc([14*])c1C2=O', '[14*]c1cc2c([16*])c3sc(C)cc3c([16*])c2s1', '.', '[7*]C(C#N)C#N', '[7*]C1C(=O)c2ccccc2C1[7*]', '[7*]C[8*]', '[8*]CCCCCC', '[14*]c1cc2sc3c(c2s1)C(c1ccc([16*])cc1)(c1ccc([16*])cc1)c1cc2c(cc1-3)C(c1ccc([16*])cc1)(c1ccc([16*])cc1)c1c-2sc2cc([14*])sc12']","[0, 0, 0, 0, 0, 0, 5, 6, 7, 30, 9, 1, 10, 11, 12, 13, 15]"
PBDB-T,ITCC,-5.297777777777778,-3.4170000000000003,-5.47,-3.76,1.0,CB,20.0,DIO,110.0,100.0,PEDOT:PSS,PFN-Br,11.4,11.4,1.01,15.9,71.0,"['[8*]CC(CC)CCCC', '[14*]c1ccc(C)s1', '[14*]c1ccc([14*])s1', '[14*]c1sc([14*])c2c1C(=O)c1c([14*])sc([14*])c1C2=O', '[14*]c1cc2c([16*])c3sc(C)cc3c([16*])c2s1']","['[7*]C(C#N)C#N', '[7*]C1C(=O)c2sccc2C1[7*]', '[7*]C[8*]', '[8*]CCCCCC', '[14*]c1cc2sc3c(c2s1)C(c1ccc([16*])cc1)(c1ccc([16*])cc1)c1cc2c(cc1-3)C(c1ccc([16*])cc1)(c1ccc([16*])cc1)c1c-2sc2cc([14*])sc12']","['[8*]CC(CC)CCCC', '[14*]c1ccc(C)s1', '[14*]c1ccc([14*])s1', '[14*]c1sc([14*])c2c1C(=O)c1c([14*])sc([14*])c1C2=O', '[14*]c1cc2c([16*])c3sc(C)cc3c([16*])c2s1', '.', '[7*]C(C#N)C#N', '[7*]C1C(=O)c2sccc2C1[7*]', '[7*]C[8*]', '[8*]CCCCCC', '[14*]c1cc2sc3c(c2s1)C(c1ccc([16*])cc1)(c1ccc([16*])cc1)c1cc2c(cc1-3)C(c1ccc([16*])cc1)(c1ccc([16*])cc1)c1c-2sc2cc([14*])sc12']","[0, 0, 0, 0, 0, 0, 5, 6, 7, 30, 9, 1, 10, 86, 12, 13, 15]"
PBDTTT-E-T,IEIC,-5.09,-3.48,-5.455,-3.8625,0.667,CB,25.0,DIO,105.0,100.0,PEDOT:PSS,PFN-Br,4.9,4.95,0.9,11.7,47.0,"['[3*]O[3*]', '[4*]CC(CC)CCCC', '[1*]C([6*])=O', '[8*]CC(CC)CCCC', '[14*]c1cc2c(C)sc([14*])c2s1', '[14*]c1ccc([14*])s1', '[14*]c1cc2c([16*])c3sc(C)cc3c([16*])c2s1']","['[7*]C(C#N)C#N', '[7*]C1C(=O)c2ccccc2C1[7*]', '[7*]C[8*]', '[8*]CC(CC)CCCC', '[8*]CCCCCC', '[14*]c1cc([16*])c([14*])s1', '[14*]c1cc2c(s1)-c1cc3c(cc1C2(c1ccc([16*])cc1)c1ccc([16*])cc1)-c1sc([14*])cc1C3(c1ccc([16*])cc1)c1ccc([16*])cc1']","['[3*]O[3*]', '[4*]CC(CC)CCCC', '[1*]C([6*])=O', '[8*]CC(CC)CCCC', '[14*]c1cc2c(C)sc([14*])c2s1', '[14*]c1ccc([14*])s1', '[14*]c1cc2c([16*])c3sc(C)cc3c([16*])c2s1', '.', '[7*]C(C#N)C#N', '[7*]C1C(=O)c2ccccc2C1[7*]', '[7*]C[8*]', '[8*]CC(CC)CCCC', '[8*]CCCCCC', '[14*]c1cc([16*])c([14*])s1', '[14*]c1cc2c(s1)-c1cc3c(cc1C2(c1ccc([16*])cc1)c1ccc([16*])cc1)-c1sc([14*])cc1C3(c1ccc([16*])cc1)c1ccc([16*])cc1']","[0, 0, 2, 3, 4, 5, 96, 7, 9, 1, 10, 11, 12, 5, 13, 34, 38]"
PBDTTT-E-T,IEICO,-5.09,-3.48,-5.32,-3.95,1.0,CB,20.0,DIO,95.0,100.0,PEDOT:PSS,PFN-Br,8.4,8.42,0.82,17.7,58.0,"['[3*]O[3*]', '[4*]CC(CC)CCCC', '[1*]C([6*])=O', '[8*]CC(CC)CCCC', '[14*]c1cc2c(C)sc([14*])c2s1', '[14*]c1ccc([14*])s1', '[14*]c1cc2c([16*])c3sc(C)cc3c([16*])c2s1']","['[4*]CC(CC)CCCC', '[3*]O[3*]', '[7*]C(C#N)C#N', '[7*]C1C(=O)c2ccccc2C1[7*]', '[7*]C[8*]', '[8*]CCCCCC', '[14*]c1cc([16*])c([14*])s1', '[14*]c1cc2c(s1)-c1cc3c(cc1C2(c1ccc([16*])cc1)c1ccc([16*])cc1)-c1sc([14*])cc1C3(c1ccc([16*])cc1)c1ccc([16*])cc1']","['[3*]O[3*]', '[4*]CC(CC)CCCC', '[1*]C([6*])=O', '[8*]CC(CC)CCCC', '[14*]c1cc2c(C)sc([14*])c2s1', '[14*]c1ccc([14*])s1', '[14*]c1cc2c([16*])c3sc(C)cc3c([16*])c2s1', '.', '[4*]CC(CC)CCCC', '[3*]O[3*]', '[7*]C(C#N)C#N', '[7*]C1C(=O)c2ccccc2C1[7*]', '[7*]C[8*]', '[8*]CCCCCC', '[14*]c1cc([16*])c([14*])s1', '[14*]c1cc2c(s1)-c1cc3c(cc1C2(c1ccc([16*])cc1)c1ccc([16*])cc1)-c1sc([14*])cc1C3(c1ccc([16*])cc1)c1ccc([16*])cc1']","[0, 2, 3, 4, 5, 96, 7, 9, 1, 3, 2, 10, 11, 12, 13, 34, 38]"
PTB7-Th,IHIC,-5.21,-3.542368421052632,-5.45,-3.93,0.667,DCB,20.0,CN,100.0,25.0,MoOx,ZnO,9.41,7.75,0.744,17.1,60.9,"['[3*]O[3*]', '[4*]CC(CC)CCCC', '[1*]C([6*])=O', '[8*]CC(CC)CCCC', '[14*]c1sc2c([14*])sc(C)c2c1F', '[14*]c1ccc([14*])s1', '[14*]c1cc2c([16*])c3sc(C)cc3c([16*])c2s1']","['[7*]C(C#N)C#N', '[7*]C1C(=O)c2ccccc2C1[7*]', '[7*]C[8*]', '[8*]CCCCCC', '[14*]c1cc2c(s1)-c1sc3c4c(sc3c1C2(c1ccc([16*])cc1)c1ccc([16*])cc1)-c1sc([14*])cc1C4(c1ccc([16*])cc1)c1ccc([16*])cc1']","['[3*]O[3*]', '[4*]CC(CC)CCCC', '[1*]C([6*])=O', '[8*]CC(CC)CCCC', '[14*]c1sc2c([14*])sc(C)c2c1F', '[14*]c1ccc([14*])s1', '[14*]c1cc2c([16*])c3sc(C)cc3c([16*])c2s1', '.', '[7*]C(C#N)C#N', '[7*]C1C(=O)c2ccccc2C1[7*]', '[7*]C[8*]', '[8*]CCCCCC', '[14*]c1cc2c(s1)-c1sc3c4c(sc3c1C2(c1ccc([16*])cc1)c1ccc([16*])cc1)-c1sc([14*])cc1C4(c1ccc([16*])cc1)c1ccc([16*])cc1']","[0, 0, 0, 0, 2, 3, 4, 5, 35, 7, 9, 1, 10, 11, 12, 13, 101]"
PTB7-Th,DTPC-DFIC,-5.21,-3.542368421052632,-5.31,-4.1,0.667,DCB,25.0,DIO,100.0,25.0,PEDOT:PSS,C60-bissalt,10.21,10.21,0.76,21.92,61.3,"['[3*]O[3*]', '[4*]CC(CC)CCCC', '[1*]C([6*])=O', '[8*]CC(CC)CCCC', '[14*]c1sc2c([14*])sc(C)c2c1F', '[14*]c1ccc([14*])s1', '[14*]c1cc2c([16*])c3sc(C)cc3c([16*])c2s1']","['[7*]C(C#N)C#N', '[7*]C1C(=O)c2cc(F)c(F)cc2C1[7*]', '[8*]CC(CCCCCC)CCCCCCCC', '[7*]C[8*]', '[8*]CCCCCC', '[9*]n1c2cc3c4c(ccc5c6ccc7c8c(cc1c(c86)c2c45)-c1sc([14*])cc1C7(c1ccc([16*])cc1)c1ccc([16*])cc1)C(c1ccc([16*])cc1)(c1ccc([16*])cc1)c1cc([14*])sc1-3']","['[3*]O[3*]', '[4*]CC(CC)CCCC', '[1*]C([6*])=O', '[8*]CC(CC)CCCC', '[14*]c1sc2c([14*])sc(C)c2c1F', '[14*]c1ccc([14*])s1', '[14*]c1cc2c([16*])c3sc(C)cc3c([16*])c2s1', '.', '[7*]C(C#N)C#N', '[7*]C1C(=O)c2cc(F)c(F)cc2C1[7*]', '[8*]CC(CCCCCC)CCCCCCCC', '[7*]C[8*]', '[8*]CCCCCC', '[9*]n1c2cc3c4c(ccc5c6ccc7c8c(cc1c(c86)c2c45)-c1sc([14*])cc1C7(c1ccc([16*])cc1)c1ccc([16*])cc1)C(c1ccc([16*])cc1)(c1ccc([16*])cc1)c1cc([14*])sc1-3']","[0, 0, 0, 2, 3, 4, 5, 35, 7, 9, 1, 10, 42, 17, 12, 13, 109]"
