Repository: aspuru-guzik-group/Beyond-Molecular-Structure-ML-for-OPV-Materials-Devices

File: ml_for_opvs/data/input_representation/OPV_Min/BRICS/processed_brics_frag_device.csv (part 2 of 8)
Donor,Acceptor,HOMO_D_eV,LUMO_D_eV,HOMO_A_eV,LUMO_A_eV,D_A_ratio_m_m,solvent,total_solids_conc_mg_mL,solvent_additive,active_layer_thickness_nm,annealing_temperature,hole_contact_layer,electron_contact_layer,PCE_percent,calc_PCE_percent,Voc_V,Jsc_mA_cm_pow_neg2,FF_percent,Donor_BRICS,Acceptor_BRICS,DA_pair_BRICS,DA_tokenized_BRICS
PBDT-ODZ,ITIC-Th,-5.68,-2.89,-5.673333333333334,-3.908888888888889,1.0,CB,20.0,_,100.0,25.0,CuSCN,PFN-Br,10.12,1012.40064,1.08,15.52,60.4,"['[14*]c1cc([Ti])c(C)s1', '[14*]c1ccc([Sc])s1', '[14*]c1cc([Ti])c([14*])s1', '[14*]c1nnc([14*])o1', '[14*]c1cc2c([16*])c3sc(C)cc3c([16*])c2s1']","['[7*]C(C#N)C#N', '[7*]C1C(=O)c2ccccc2C1[7*]', '[7*]C[8*]', '[14*]c1cc2sc3c(c2s1)C(c1ccc([Mo])s1)(c1ccc([Mo])s1)c1cc2c(cc1-3)C(c1ccc([Mo])s1)(c1ccc([Mo])s1)c1c-2sc2cc([14*])sc12']","['[14*]c1cc([Ti])c(C)s1', '[14*]c1ccc([Sc])s1', '[14*]c1cc([Ti])c([14*])s1', '[14*]c1nnc([14*])o1', '[14*]c1cc2c([16*])c3sc(C)cc3c([16*])c2s1', '.', '[7*]C(C#N)C#N', '[7*]C1C(=O)c2ccccc2C1[7*]', '[7*]C[8*]', '[14*]c1cc2sc3c(c2s1)C(c1ccc([Mo])s1)(c1ccc([Mo])s1)c1cc2c(cc1-3)C(c1ccc([Mo])s1)(c1ccc([Mo])s1)c1c-2sc2cc([14*])sc12']","[0, 0, 0, 0, 0, 0, 65, 28, 66, 76, 9, 1, 10, 11, 12, 77]"
FTAZ,ITIC-Th,-5.43,-3.3200000000000003,-5.673333333333334,-3.908888888888889,0.667,CF,12.0,DIO,120.0,25.0,MoOx,ZnO,8.88,887.877936,0.915,15.84,61.26,"['[14*]c1cc2c([Co])c3sc(C)cc3c([Co])c2s1', '[14*]c1ccc(C)s1', '[14*]c1ccc([14*])s1', '[16*]c1c(F)c(F)c([16*])c2nn([Co])nc12']","['[7*]C(C#N)C#N', '[7*]C1C(=O)c2ccccc2C1[7*]', '[7*]C[8*]', '[14*]c1cc2sc3c(c2s1)C(c1ccc([Mo])s1)(c1ccc([Mo])s1)c1cc2c(cc1-3)C(c1ccc([Mo])s1)(c1ccc([Mo])s1)c1c-2sc2cc([14*])sc12']","['[14*]c1cc2c([Co])c3sc(C)cc3c([Co])c2s1', '[14*]c1ccc(C)s1', '[14*]c1ccc([14*])s1', '[16*]c1c(F)c(F)c([16*])c2nn([Co])nc12', '.', '[7*]C(C#N)C#N', '[7*]C1C(=O)c2ccccc2C1[7*]', '[7*]C[8*]', '[14*]c1cc2sc3c(c2s1)C(c1ccc([Mo])s1)(c1ccc([Mo])s1)c1cc2c(cc1-3)C(c1ccc([Mo])s1)(c1ccc([Mo])s1)c1c-2sc2cc([14*])sc12']","[0, 0, 0, 0, 0, 0, 0, 78, 6, 7, 74, 1, 10, 11, 12, 77]"
FTAZ,ITIC-Th1,-5.43,-3.3200000000000003,-5.720000000000001,-4.065,0.667,CF,12.0,DIO,120.0,25.0,MoOx,ZnO,12.1,1209.995564,0.849,19.33,73.73,"['[14*]c1cc2c([Co])c3sc(C)cc3c([Co])c2s1', '[14*]c1ccc(C)s1', '[14*]c1ccc([14*])s1', '[16*]c1c(F)c(F)c([16*])c2nn([Co])nc12']","['[7*]C(C#N)C#N', '[7*]C1C(=O)c2cc(F)ccc2C1[7*]', '[7*]C[8*]', '[14*]c1cc2sc3c(c2s1)C(c1ccc([Mo])s1)(c1ccc([Mo])s1)c1cc2c(cc1-3)C(c1ccc([Mo])s1)(c1ccc([Mo])s1)c1c-2sc2cc([14*])sc12']","['[14*]c1cc2c([Co])c3sc(C)cc3c([Co])c2s1', '[14*]c1ccc(C)s1', '[14*]c1ccc([14*])s1', '[16*]c1c(F)c(F)c([16*])c2nn([Co])nc12', '.', '[7*]C(C#N)C#N', '[7*]C1C(=O)c2cc(F)ccc2C1[7*]', '[7*]C[8*]', '[14*]c1cc2sc3c(c2s1)C(c1ccc([Mo])s1)(c1ccc([Mo])s1)c1cc2c(cc1-3)C(c1ccc([Mo])s1)(c1ccc([Mo])s1)c1c-2sc2cc([14*])sc12']","[0, 0, 0, 0, 0, 0, 0, 78, 6, 7, 74, 1, 10, 79, 12, 77]"
FTAZ,ITIC-Th2,-5.43,-3.3200000000000003,-5.75,-4.07,0.667,CF,12.5,DIO,100.0,25.0,MoOx,ZnO,9.06,904.5819783,0.751,17.19,70.07,"['[14*]c1cc2c([Co])c3sc(C)cc3c([Co])c2s1', '[14*]c1ccc(C)s1', '[14*]c1ccc([14*])s1', '[16*]c1c(F)c(F)c([16*])c2nn([Co])nc12']","['[7*]C(C#N)C#N', '[7*]C1C(=O)c2cc(F)c(F)cc2C1[7*]', '[7*]C[8*]', '[14*]c1cc2sc3c(c2s1)C(c1ccc([Mo])s1)(c1ccc([Mo])s1)c1cc2c(cc1-3)C(c1ccc([Mo])s1)(c1ccc([Mo])s1)c1c-2sc2cc([14*])sc12']","['[14*]c1cc2c([Co])c3sc(C)cc3c([Co])c2s1', '[14*]c1ccc(C)s1', '[14*]c1ccc([14*])s1', '[16*]c1c(F)c(F)c([16*])c2nn([Co])nc12', '.', '[7*]C(C#N)C#N', '[7*]C1C(=O)c2cc(F)c(F)cc2C1[7*]', '[7*]C[8*]', '[14*]c1cc2sc3c(c2s1)C(c1ccc([Mo])s1)(c1ccc([Mo])s1)c1cc2c(cc1-3)C(c1ccc([Mo])s1)(c1ccc([Mo])s1)c1c-2sc2cc([14*])sc12']","[0, 0, 0, 0, 0, 0, 0, 78, 6, 7, 74, 1, 10, 46, 12, 77]"
FTAZ,ITIC-Th3,-5.43,-3.3200000000000003,-5.67,-3.73,0.667,CF,12.5,DIO,100.0,25.0,MoOx,ZnO,10.7,1074.084736,0.962,16.34,68.33,"['[14*]c1cc2c([Co])c3sc(C)cc3c([Co])c2s1', '[14*]c1ccc(C)s1', '[14*]c1ccc([14*])s1', '[16*]c1c(F)c(F)c([16*])c2nn([Co])nc12']","['[3*]OC', '[7*]C(C#N)C#N', '[7*]C1C(=O)c2ccc([16*])cc2C1[7*]', '[7*]C[8*]', '[14*]c1cc2sc3c(c2s1)C(c1ccc([Mo])s1)(c1ccc([Mo])s1)c1cc2c(cc1-3)C(c1ccc([Mo])s1)(c1ccc([Mo])s1)c1c-2sc2cc([14*])sc12']","['[14*]c1cc2c([Co])c3sc(C)cc3c([Co])c2s1', '[14*]c1ccc(C)s1', '[14*]c1ccc([14*])s1', '[16*]c1c(F)c(F)c([16*])c2nn([Co])nc12', '.', '[3*]OC', '[7*]C(C#N)C#N', '[7*]C1C(=O)c2ccc([16*])cc2C1[7*]', '[7*]C[8*]', '[14*]c1cc2sc3c(c2s1)C(c1ccc([Mo])s1)(c1ccc([Mo])s1)c1cc2c(cc1-3)C(c1ccc([Mo])s1)(c1ccc([Mo])s1)c1c-2sc2cc([14*])sc12']","[0, 0, 0, 0, 0, 0, 78, 6, 7, 74, 1, 80, 10, 81, 12, 77]"
J52,IT-M,-5.218181818181818,-3.282,-5.513571428571429,-3.808,1.0,CB,12.0,DIO,100.0,150.0,PEDOT:PSS,PFN-Br,9.4,938.43603,0.843,17.1,65.1,"['[14*]c1ccc(C)s1', '[14*]c1ccc([Cr])s1', '[14*]c1ccc([14*])s1', '[16*]c1c(F)c(F)c([16*])c2nn([Sc])nc12', '[14*]c1cc2c([16*])c3sc(C)cc3c([16*])c2s1']","['[7*]C(C#N)C#N', '[7*]C1C(=O)c2ccc(C)cc2C1[7*]', '[7*]C[8*]', '[14*]c1cc2sc3c(c2s1)C(c1ccc([Mo])cc1)(c1ccc([Mo])cc1)c1cc2c(cc1-3)C(c1ccc([Mo])cc1)(c1ccc([Mo])cc1)c1c-2sc2cc([14*])sc12']","['[14*]c1ccc(C)s1', '[14*]c1ccc([Cr])s1', '[14*]c1ccc([14*])s1', '[16*]c1c(F)c(F)c([16*])c2nn([Sc])nc12', '[14*]c1cc2c([16*])c3sc(C)cc3c([16*])c2s1', '.', '[7*]C(C#N)C#N', '[7*]C1C(=O)c2ccc(C)cc2C1[7*]', '[7*]C[8*]', '[14*]c1cc2sc3c(c2s1)C(c1ccc([Mo])cc1)(c1ccc([Mo])cc1)c1cc2c(cc1-3)C(c1ccc([Mo])cc1)(c1ccc([Mo])cc1)c1c-2sc2cc([14*])sc12']","[0, 0, 0, 0, 0, 0, 6, 19, 7, 17, 9, 1, 10, 15, 12, 14]"
J52,IEICO,-5.218181818181818,-3.282,-5.32,-3.95,1.0,CB,12.0,DIO,100.0,150.0,PEDOT:PSS,PFN-Br,6.5,653.0448,0.848,15.1,51.0,"['[14*]c1ccc(C)s1', '[14*]c1ccc([Cr])s1', '[14*]c1ccc([14*])s1', '[16*]c1c(F)c(F)c([16*])c2nn([Sc])nc12', '[14*]c1cc2c([16*])c3sc(C)cc3c([16*])c2s1']","['[3*]O[Cr]', '[7*]C(C#N)C#N', '[7*]C1C(=O)c2ccccc2C1[7*]', '[7*]C[8*]', '[14*]c1cc([16*])c([14*])s1', '[14*]c1cc2c(s1)-c1cc3c(cc1C2(c1ccc([Mo])cc1)c1ccc([Mo])cc1)-c1sc([14*])cc1C3(c1ccc([Mo])cc1)c1ccc([Mo])cc1']","['[14*]c1ccc(C)s1', '[14*]c1ccc([Cr])s1', '[14*]c1ccc([14*])s1', '[16*]c1c(F)c(F)c([16*])c2nn([Sc])nc12', '[14*]c1cc2c([16*])c3sc(C)cc3c([16*])c2s1', '.', '[3*]O[Cr]', '[7*]C(C#N)C#N', '[7*]C1C(=O)c2ccccc2C1[7*]', '[7*]C[8*]', '[14*]c1cc([16*])c([14*])s1', '[14*]c1cc2c(s1)-c1cc3c(cc1C2(c1ccc([Mo])cc1)c1ccc([Mo])cc1)-c1sc([14*])cc1C3(c1ccc([Mo])cc1)c1ccc([Mo])cc1']","[0, 0, 0, 0, 6, 19, 7, 17, 9, 1, 26, 10, 11, 12, 35, 40]"
J71,MeIC2,-5.353333333333333,-3.4318181818181825,-5.56,-3.97,1.0,CF,18.0,_,100.0,150.0,PEDOT:PSS,PDIN,10.2,1037.9811,0.885,16.9,69.4,"['[14*]c1ccc(C)s1', '[14*]c1ccc([V])s1', '[14*]c1ccc([14*])s1', '[16*]c1c(F)c(F)c([16*])c2nn([Sc])nc12', '[14*]c1cc2c([16*])c3sc(C)cc3c([16*])c2s1']","['[7*]C(C#N)C#N', '[7*]C1C(=O)c2c(csc2C)C1[7*]', '[7*]C[8*]', '[14*]c1cc2c(s1)-c1sc3cc4c5c(sc4cc3c1C2(c1ccc([Mo])cc1)c1ccc([Mo])cc1)-c1sc([14*])cc1C5(c1ccc([Mo])cc1)c1ccc([Mo])cc1']","['[14*]c1ccc(C)s1', '[14*]c1ccc([V])s1', '[14*]c1ccc([14*])s1', '[16*]c1c(F)c(F)c([16*])c2nn([Sc])nc12', '[14*]c1cc2c([16*])c3sc(C)cc3c([16*])c2s1', '.', '[7*]C(C#N)C#N', '[7*]C1C(=O)c2c(csc2C)C1[7*]', '[7*]C[8*]', '[14*]c1cc2c(s1)-c1sc3cc4c5c(sc4cc3c1C2(c1ccc([Mo])cc1)c1ccc([Mo])cc1)-c1sc([14*])cc1C5(c1ccc([Mo])cc1)c1ccc([Mo])cc1']","[0, 0, 0, 0, 0, 0, 6, 16, 7, 17, 9, 1, 10, 49, 12, 75]"
J91,m-ITIC,-5.5,-3.02,-5.527142857142858,-3.8541666666666674,0.667,CF,12.0,_,100.0,150.0,PEDOT:PSS,PDINO,11.63,1162.779221,0.984,18.03,65.54,"['[14*]c1ccc(C)s1', '[14*]c1sc([Cr])c(F)c1F', '[14*]c1ccc([14*])s1', '[16*]c1c(F)c(F)c([16*])c2nn([Sc])nc12', '[14*]c1cc2c([16*])c3sc(C)cc3c([16*])c2s1']","['[7*]C(C#N)C#N', '[7*]C1C(=O)c2ccccc2C1[7*]', '[7*]C[8*]', '[14*]c1cc2sc3c(c2s1)C(c1cccc([Mo])c1)(c1cccc([Mo])c1)c1cc2c(cc1-3)C(c1cccc([Mo])c1)(c1cccc([Mo])c1)c1c-2sc2cc([14*])sc12']","['[14*]c1ccc(C)s1', '[14*]c1sc([Cr])c(F)c1F', '[14*]c1ccc([14*])s1', '[16*]c1c(F)c(F)c([16*])c2nn([Sc])nc12', '[14*]c1cc2c([16*])c3sc(C)cc3c([16*])c2s1', '.', '[7*]C(C#N)C#N', '[7*]C1C(=O)c2ccccc2C1[7*]', '[7*]C[8*]', '[14*]c1cc2sc3c(c2s1)C(c1cccc([Mo])c1)(c1cccc([Mo])c1)c1cc2c(cc1-3)C(c1cccc([Mo])c1)(c1cccc([Mo])c1)c1c-2sc2cc([14*])sc12']","[0, 0, 0, 0, 0, 0, 6, 86, 7, 17, 9, 1, 10, 11, 12, 53]"
J52,m-ITIC,-5.218181818181818,-3.282,-5.527142857142858,-3.8541666666666674,0.667,CF,12.0,_,100.0,150.0,PEDOT:PSS,PDINO,5.98,598.2101268,0.701,17.16,49.73,"['[14*]c1ccc(C)s1', '[14*]c1ccc([Cr])s1', '[14*]c1ccc([14*])s1', '[16*]c1c(F)c(F)c([16*])c2nn([Sc])nc12', '[14*]c1cc2c([16*])c3sc(C)cc3c([16*])c2s1']","['[7*]C(C#N)C#N', '[7*]C1C(=O)c2ccccc2C1[7*]', '[7*]C[8*]', '[14*]c1cc2sc3c(c2s1)C(c1cccc([Mo])c1)(c1cccc([Mo])c1)c1cc2c(cc1-3)C(c1cccc([Mo])c1)(c1cccc([Mo])c1)c1c-2sc2cc([14*])sc12']","['[14*]c1ccc(C)s1', '[14*]c1ccc([Cr])s1', '[14*]c1ccc([14*])s1', '[16*]c1c(F)c(F)c([16*])c2nn([Sc])nc12', '[14*]c1cc2c([16*])c3sc(C)cc3c([16*])c2s1', '.', '[7*]C(C#N)C#N', '[7*]C1C(=O)c2ccccc2C1[7*]', '[7*]C[8*]', '[14*]c1cc2sc3c(c2s1)C(c1cccc([Mo])c1)(c1cccc([Mo])c1)c1cc2c(cc1-3)C(c1cccc([Mo])c1)(c1cccc([Mo])c1)c1c-2sc2cc([14*])sc12']","[0, 0, 0, 0, 0, 0, 6, 19, 7, 17, 9, 1, 10, 11, 12, 53]"
J61,TP21,-5.303333333333334,-3.151666666666667,-5.46,-3.61,1.0,CB,20.0,_,100.0,140.0,PEDOT:PSS,Ca,5.81,584.766,1.05,10.92,51.0,"['[11*]S[Mn]', '[14*]c1ccc([14*])s1', '[14*]c1ccc(C)s1', '[16*]c1c(F)c(F)c([16*])c2nn([Sc])nc12', '[14*]c1cc2c([16*])c3sc(C)cc3c([16*])c2s1']","['[8*]CC', '[7*]C1SC(=S)N([10*])C1=O', '[7*]C[8*]', '[16*]c1ccccc1', '[16*]c1ccc2c(c1)C([Ti])([Ti])c1cc([16*])ccc1-2', '[14*]c1nc2c([14*])sc([14*])c2nc1[14*]']","['[11*]S[Mn]', '[14*]c1ccc([14*])s1', '[14*]c1ccc(C)s1', '[16*]c1c(F)c(F)c([16*])c2nn([Sc])nc12', '[14*]c1cc2c([16*])c3sc(C)cc3c([16*])c2s1', '.', '[8*]CC', '[7*]C1SC(=S)N([10*])C1=O', '[7*]C[8*]', '[16*]c1ccccc1', '[16*]c1ccc2c(c1)C([Ti])([Ti])c1cc([16*])ccc1-2', '[14*]c1nc2c([14*])sc([14*])c2nc1[14*]']","[0, 0, 0, 0, 25, 7, 6, 17, 9, 1, 20, 87, 12, 88, 89, 90]"
FTAZ,IHIC2,-5.43,-3.3200000000000003,-5.69,-3.86,0.667,CF,13.5,_,100.0,25.0,MoOx,ZnO,7.45,744.651,0.775,15.7,61.2,"['[14*]c1cc2c([Co])c3sc(C)cc3c([Co])c2s1', '[14*]c1ccc(C)s1', '[14*]c1ccc([14*])s1', '[16*]c1c(F)c(F)c([16*])c2nn([Co])nc12']","['[7*]C(C#N)C#N', '[7*]C1C(=O)c2cc(F)c(F)cc2C1[7*]', '[7*]C[8*]', '[8*]CCCCCC', '[14*]c1cc2c(s1)-c1c(ccc3c4c(ccc13)C(c1ccc([16*])cc1)(c1ccc([16*])cc1)c1cc([14*])sc1-4)C2(c1ccc([16*])cc1)c1ccc([16*])cc1']","['[14*]c1cc2c([Co])c3sc(C)cc3c([Co])c2s1', '[14*]c1ccc(C)s1', '[14*]c1ccc([14*])s1', '[16*]c1c(F)c(F)c([16*])c2nn([Co])nc12', '.', '[7*]C(C#N)C#N', '[7*]C1C(=O)c2cc(F)c(F)cc2C1[7*]', '[7*]C[8*]', '[8*]CCCCCC', '[14*]c1cc2c(s1)-c1c(ccc3c4c(ccc13)C(c1ccc([16*])cc1)(c1ccc([16*])cc1)c1cc([14*])sc1-4)C2(c1ccc([16*])cc1)c1ccc([16*])cc1']","[0, 0, 0, 0, 0, 0, 78, 6, 7, 74, 1, 10, 46, 12, 91, 92]"
FTAZ,IOIC2,-5.43,-3.3200000000000003,-5.41,-3.78,0.667,CF,13.5,DIO,100.0,25.0,MoOx,ZnO,12.3,1228.689,0.9,19.7,69.3,"['[14*]c1cc2c([Co])c3sc(C)cc3c([Co])c2s1', '[14*]c1ccc(C)s1', '[14*]c1ccc([14*])s1', '[16*]c1c(F)c(F)c([16*])c2nn([Co])nc12']","['[7*]C(C#N)C#N', '[7*]C1C(=O)c2cc(F)c(F)cc2C1[7*]', '[7*]C[8*]', '[14*]c1cc2c(s1)-c1sc3c(c([Mo])cc4c3cc([Mo])c3c5c(sc34)-c3sc([14*])cc3C5(c3ccc([Mo])cc3)c3ccc([Mo])cc3)c1C2(c1ccc([Mo])cc1)c1ccc([Mo])cc1']","['[14*]c1cc2c([Co])c3sc(C)cc3c([Co])c2s1', '[14*]c1ccc(C)s1', '[14*]c1ccc([14*])s1', '[16*]c1c(F)c(F)c([16*])c2nn([Co])nc12', '.', '[7*]C(C#N)C#N', '[7*]C1C(=O)c2cc(F)c(F)cc2C1[7*]', '[7*]C[8*]', '[14*]c1cc2c(s1)-c1sc3c(c([Mo])cc4c3cc([Mo])c3c5c(sc34)-c3sc([14*])cc3C5(c3ccc([Mo])cc3)c3ccc([Mo])cc3)c1C2(c1ccc([Mo])cc1)c1ccc([Mo])cc1']","[0, 0, 0, 0, 0, 0, 0, 78, 6, 7, 74, 1, 10, 46, 12, 93]"
PBQ-0F,ITIC,-5.18,-3.48,-5.574285714285715,-3.9143137254901954,1.0,THF,12.0,isopropanol,100.0,160.0,MoOx,ZnO,6.68,668.020464,0.69,16.16,59.91,"['[3*]O[Ti]', '[16*]c1cccc([16*])c1', '[14*]c1ccc(C)s1', '[14*]c1ccc([Cr])s1', '[14*]c1ccc([14*])s1', '[14*]c1cc2c([16*])c3sc(C)cc3c([16*])c2s1', '[14*]c1nc2c([16*])ccc([16*])c2nc1[14*]']","['[7*]C(C#N)C#N', '[7*]C1C(=O)c2ccccc2C1[7*]', '[7*]C[8*]', '[14*]c1cc2sc3c(c2s1)C(c1ccc([Mo])cc1)(c1ccc([Mo])cc1)c1cc2c(cc1-3)C(c1ccc([Mo])cc1)(c1ccc([Mo])cc1)c1c-2sc2cc([14*])sc12']","['[3*]O[Ti]', '[16*]c1cccc([16*])c1', '[14*]c1ccc(C)s1', '[14*]c1ccc([Cr])s1', '[14*]c1ccc([14*])s1', '[14*]c1cc2c([16*])c3sc(C)cc3c([16*])c2s1', '[14*]c1nc2c([16*])ccc([16*])c2nc1[14*]', '.', '[7*]C(C#N)C#N', '[7*]C1C(=O)c2ccccc2C1[7*]', '[7*]C[8*]', '[14*]c1cc2sc3c(c2s1)C(c1ccc([Mo])cc1)(c1ccc([Mo])cc1)c1cc2c(cc1-3)C(c1ccc([Mo])cc1)(c1ccc([Mo])cc1)c1c-2sc2cc([14*])sc12']","[0, 0, 0, 0, 94, 73, 6, 19, 7, 9, 95, 1, 10, 11, 12, 14]"
PBQ-QF,ITIC,-5.34,-3.62,-5.574285714285715,-3.9143137254901954,1.0,THF,12.0,isopropanol,100.0,160.0,MoOx,ZnO,8.9,890.032572,0.83,17.16,62.49,"['[3*]O[Ti]', '[16*]c1cccc([16*])c1', '[14*]c1ccc(C)s1', '[14*]c1ccc([Cr])s1', '[14*]c1ccc([14*])s1', '[14*]c1cc2c([16*])c3sc(C)cc3c([16*])c2s1', '[14*]c1nc2c([16*])c(F)c(F)c([16*])c2nc1[14*]']","['[7*]C(C#N)C#N', '[7*]C1C(=O)c2ccccc2C1[7*]', '[7*]C[8*]', '[14*]c1cc2sc3c(c2s1)C(c1ccc([Mo])cc1)(c1ccc([Mo])cc1)c1cc2c(cc1-3)C(c1ccc([Mo])cc1)(c1ccc([Mo])cc1)c1c-2sc2cc([14*])sc12']","['[3*]O[Ti]', '[16*]c1cccc([16*])c1', '[14*]c1ccc(C)s1', '[14*]c1ccc([Cr])s1', '[14*]c1ccc([14*])s1', '[14*]c1cc2c([16*])c3sc(C)cc3c([16*])c2s1', '[14*]c1nc2c([16*])c(F)c(F)c([16*])c2nc1[14*]', '.', '[7*]C(C#N)C#N', '[7*]C1C(=O)c2ccccc2C1[7*]', '[7*]C[8*]', '[14*]c1cc2sc3c(c2s1)C(c1ccc([Mo])cc1)(c1ccc([Mo])cc1)c1cc2c(cc1-3)C(c1ccc([Mo])cc1)(c1ccc([Mo])cc1)c1c-2sc2cc([14*])sc12']","[0, 0, 0, 0, 94, 73, 6, 19, 7, 9, 96, 1, 10, 11, 12, 14]"
PBQ-4F,ITIC,-5.49,-3.7,-5.574285714285715,-3.9143137254901954,1.0,THF,12.0,isopropanol,100.0,160.0,MoOx,ZnO,11.34,1134.0302,0.95,17.87,66.8,"['[3*]O[Ti]', '[16*]c1cccc([16*])c1', '[14*]c1ccc(C)s1', '[14*]c1cc(F)c([Cr])s1', '[14*]c1ccc([14*])s1', '[14*]c1cc2c([16*])c3sc(C)cc3c([16*])c2s1', '[14*]c1nc2c([16*])c(F)c(F)c([16*])c2nc1[14*]']","['[7*]C(C#N)C#N', '[7*]C1C(=O)c2ccccc2C1[7*]', '[7*]C[8*]', '[14*]c1cc2sc3c(c2s1)C(c1ccc([Mo])cc1)(c1ccc([Mo])cc1)c1cc2c(cc1-3)C(c1ccc([Mo])cc1)(c1ccc([Mo])cc1)c1c-2sc2cc([14*])sc12']","['[3*]O[Ti]', '[16*]c1cccc([16*])c1', '[14*]c1ccc(C)s1', '[14*]c1cc(F)c([Cr])s1', '[14*]c1ccc([14*])s1', '[14*]c1cc2c([16*])c3sc(C)cc3c([16*])c2s1', '[14*]c1nc2c([16*])c(F)c(F)c([16*])c2nc1[14*]', '.', '[7*]C(C#N)C#N', '[7*]C1C(=O)c2ccccc2C1[7*]', '[7*]C[8*]', '[14*]c1cc2sc3c(c2s1)C(c1ccc([Mo])cc1)(c1ccc([Mo])cc1)c1cc2c(cc1-3)C(c1ccc([Mo])cc1)(c1ccc([Mo])cc1)c1c-2sc2cc([14*])sc12']","[0, 0, 0, 0, 94, 73, 6, 22, 7, 9, 96, 1, 10, 11, 12, 14]"
PBTA-TF,ITCC,-5.36,-3.4200000000000004,-5.47,-3.76,1.0,CF,16.0,DIO,105.0,100.0,PEDOT:PSS,PFN-Br,10.4,1041.18,1.0,15.54,67.0,"['[8*]C(CCCCCC)CCCCCCCCC', '[8*]C(CC)CCCCCC', '[14*]c1cc(F)c([14*])s1', '[14*]c1ccc(C)s1', '[14*]c1ccc([14*])s1', '[9*]n1nc2c([16*])c(F)c(F)c([16*])c2n1', '[14*]c1cc2c([16*])c3sc(C)cc3c([16*])c2s1']","['[7*]C(C#N)C#N', '[7*]C1C(=O)c2sccc2C1[7*]', '[7*]C[8*]', '[14*]c1cc2sc3c(c2s1)C(c1ccc([Mo])cc1)(c1ccc([Mo])cc1)c1cc2c(cc1-3)C(c1ccc([Mo])cc1)(c1ccc([Mo])cc1)c1c-2sc2cc([14*])sc12']","['[8*]C(CCCCCC)CCCCCCCCC', '[8*]C(CC)CCCCCC', '[14*]c1cc(F)c([14*])s1', '[14*]c1ccc(C)s1', '[14*]c1ccc([14*])s1', '[9*]n1nc2c([16*])c(F)c(F)c([16*])c2n1', '[14*]c1cc2c([16*])c3sc(C)cc3c([16*])c2s1', '.', '[7*]C(C#N)C#N', '[7*]C1C(=O)c2sccc2C1[7*]', '[7*]C[8*]', '[14*]c1cc2sc3c(c2s1)C(c1ccc([Mo])cc1)(c1ccc([Mo])cc1)c1cc2c(cc1-3)C(c1ccc([Mo])cc1)(c1ccc([Mo])cc1)c1c-2sc2cc([14*])sc12']","[0, 0, 0, 0, 97, 98, 24, 6, 7, 99, 9, 1, 10, 100, 12, 14]"
PBTA-TF,IT-M,-5.36,-3.4200000000000004,-5.513571428571429,-3.808,1.0,CF,16.0,DIO,98.0,100.0,PEDOT:PSS,PFN-Br,12.2,1223.1312,0.97,17.76,71.0,"['[8*]C(CCCCCC)CCCCCCCCC', '[8*]C(CC)CCCCCC', '[14*]c1cc(F)c([14*])s1', '[14*]c1ccc(C)s1', '[14*]c1ccc([14*])s1', '[9*]n1nc2c([16*])c(F)c(F)c([16*])c2n1', '[14*]c1cc2c([16*])c3sc(C)cc3c([16*])c2s1']","['[7*]C(C#N)C#N', '[7*]C1C(=O)c2ccc(C)cc2C1[7*]', '[7*]C[8*]', '[14*]c1cc2sc3c(c2s1)C(c1ccc([Mo])cc1)(c1ccc([Mo])cc1)c1cc2c(cc1-3)C(c1ccc([Mo])cc1)(c1ccc([Mo])cc1)c1c-2sc2cc([14*])sc12']","['[8*]C(CCCCCC)CCCCCCCCC', '[8*]C(CC)CCCCCC', '[14*]c1cc(F)c([14*])s1', '[14*]c1ccc(C)s1', '[14*]c1ccc([14*])s1', '[9*]n1nc2c([16*])c(F)c(F)c([16*])c2n1', '[14*]c1cc2c([16*])c3sc(C)cc3c([16*])c2s1', '.', '[7*]C(C#N)C#N', '[7*]C1C(=O)c2ccc(C)cc2C1[7*]', '[7*]C[8*]', '[14*]c1cc2sc3c(c2s1)C(c1ccc([Mo])cc1)(c1ccc([Mo])cc1)c1cc2c(cc1-3)C(c1ccc([Mo])cc1)(c1ccc([Mo])cc1)c1c-2sc2cc([14*])sc12']","[0, 0, 0, 0, 97, 98, 24, 6, 7, 99, 9, 1, 10, 15, 12, 14]"
PBTA-TF,IT-4F,-5.36,-3.4200000000000004,-5.670384615384615,-4.058076923076923,1.0,CF,16.0,DIO,96.0,100.0,PEDOT:PSS,PFN-Br,10.6,1063.8144,0.73,20.24,72.0,"['[8*]C(CCCCCC)CCCCCCCCC', '[8*]C(CC)CCCCCC', '[14*]c1cc(F)c([14*])s1', '[14*]c1ccc(C)s1', '[14*]c1ccc([14*])s1', '[9*]n1nc2c([16*])c(F)c(F)c([16*])c2n1', '[14*]c1cc2c([16*])c3sc(C)cc3c([16*])c2s1']","['[7*]C(C#N)C#N', '[7*]C1C(=O)c2cc(F)c(F)cc2C1[7*]', '[7*]C[8*]', '[14*]c1cc2sc3c(c2s1)C(c1ccc([Mo])cc1)(c1ccc([Mo])cc1)c1cc2c(cc1-3)C(c1ccc([Mo])cc1)(c1ccc([Mo])cc1)c1c-2sc2cc([14*])sc12']","['[8*]C(CCCCCC)CCCCCCCCC', '[8*]C(CC)CCCCCC', '[14*]c1cc(F)c([14*])s1', '[14*]c1ccc(C)s1', '[14*]c1ccc([14*])s1', '[9*]n1nc2c([16*])c(F)c(F)c([16*])c2n1', '[14*]c1cc2c([16*])c3sc(C)cc3c([16*])c2s1', '.', '[7*]C(C#N)C#N', '[7*]C1C(=O)c2cc(F)c(F)cc2C1[7*]', '[7*]C[8*]', '[14*]c1cc2sc3c(c2s1)C(c1ccc([Mo])cc1)(c1ccc([Mo])cc1)c1cc2c(cc1-3)C(c1ccc([Mo])cc1)(c1ccc([Mo])cc1)c1c-2sc2cc([14*])sc12']","[0, 0, 0, 0, 97, 98, 24, 6, 7, 99, 9, 1, 10, 46, 12, 14]"
PBTA-TF,IT-M,-5.36,-3.4200000000000004,-5.513571428571429,-3.808,1.0,THF,16.0,isopropanol,108.0,100.0,PEDOT:PSS,PFN-Br,12.0,1181.5584,0.96,18.37,67.0,"['[8*]C(CCCCCC)CCCCCCCCC', '[8*]C(CC)CCCCCC', '[14*]c1cc(F)c([14*])s1', '[14*]c1ccc(C)s1', '[14*]c1ccc([14*])s1', '[9*]n1nc2c([16*])c(F)c(F)c([16*])c2n1', '[14*]c1cc2c([16*])c3sc(C)cc3c([16*])c2s1']","['[7*]C(C#N)C#N', '[7*]C1C(=O)c2ccc(C)cc2C1[7*]', '[7*]C[8*]', '[14*]c1cc2sc3c(c2s1)C(c1ccc([Mo])cc1)(c1ccc([Mo])cc1)c1cc2c(cc1-3)C(c1ccc([Mo])cc1)(c1ccc([Mo])cc1)c1c-2sc2cc([14*])sc12']","['[8*]C(CCCCCC)CCCCCCCCC', '[8*]C(CC)CCCCCC', '[14*]c1cc(F)c([14*])s1', '[14*]c1ccc(C)s1', '[14*]c1ccc([14*])s1', '[9*]n1nc2c([16*])c(F)c(F)c([16*])c2n1', '[14*]c1cc2c([16*])c3sc(C)cc3c([16*])c2s1', '.', '[7*]C(C#N)C#N', '[7*]C1C(=O)c2ccc(C)cc2C1[7*]', '[7*]C[8*]', '[14*]c1cc2sc3c(c2s1)C(c1ccc([Mo])cc1)(c1ccc([Mo])cc1)c1cc2c(cc1-3)C(c1ccc([Mo])cc1)(c1ccc([Mo])cc1)c1c-2sc2cc([14*])sc12']","[0, 0, 0, 0, 97, 98, 24, 6, 7, 99, 9, 1, 10, 15, 12, 14]"
PBTA-TF,IT-M,-5.36,-3.4200000000000004,-5.513571428571429,-3.808,1.0,o-xylene,24.0,PN,112.0,100.0,PEDOT:PSS,PFN-Br,13.1,1308.8016,0.97,18.74,72.0,"['[8*]C(CCCCCC)CCCCCCCCC', '[8*]C(CC)CCCCCC', '[14*]c1cc(F)c([14*])s1', '[14*]c1ccc(C)s1', '[14*]c1ccc([14*])s1', '[9*]n1nc2c([16*])c(F)c(F)c([16*])c2n1', '[14*]c1cc2c([16*])c3sc(C)cc3c([16*])c2s1']","['[7*]C(C#N)C#N', '[7*]C1C(=O)c2ccc(C)cc2C1[7*]', '[7*]C[8*]', '[14*]c1cc2sc3c(c2s1)C(c1ccc([Mo])cc1)(c1ccc([Mo])cc1)c1cc2c(cc1-3)C(c1ccc([Mo])cc1)(c1ccc([Mo])cc1)c1c-2sc2cc([14*])sc12']","['[8*]C(CCCCCC)CCCCCCCCC', '[8*]C(CC)CCCCCC', '[14*]c1cc(F)c([14*])s1', '[14*]c1ccc(C)s1', '[14*]c1ccc([14*])s1', '[9*]n1nc2c([16*])c(F)c(F)c([16*])c2n1', '[14*]c1cc2c([16*])c3sc(C)cc3c([16*])c2s1', '.', '[7*]C(C#N)C#N', '[7*]C1C(=O)c2ccc(C)cc2C1[7*]', '[7*]C[8*]', '[14*]c1cc2sc3c(c2s1)C(c1ccc([Mo])cc1)(c1ccc([Mo])cc1)c1cc2c(cc1-3)C(c1ccc([Mo])cc1)(c1ccc([Mo])cc1)c1c-2sc2cc([14*])sc12']","[0, 0, 0, 0, 97, 98, 24, 6, 7, 99, 9, 1, 10, 15, 12, 14]"
PBDB-T,ITIC,-5.297777777777778,-3.4170000000000003,-5.574285714285715,-3.9143137254901954,1.0,CB,20.0,DIO,100.0,160.0,MoOx,ZnO,11.21,1121.324498,0.899,16.81,74.2,"['[14*]c1ccc(C)s1', '[14*]c1ccc([Cr])s1', '[14*]c1sc([14*])c2c1C(=O)c1c([Cr])sc([Cr])c1C2=O', '[14*]c1ccc([14*])s1', '[14*]c1cc2c([16*])c3sc(C)cc3c([16*])c2s1']","['[7*]C(C#N)C#N', '[7*]C1C(=O)c2ccccc2C1[7*]', '[7*]C[8*]', '[14*]c1cc2sc3c(c2s1)C(c1ccc([Mo])cc1)(c1ccc([Mo])cc1)c1cc2c(cc1-3)C(c1ccc([Mo])cc1)(c1ccc([Mo])cc1)c1c-2sc2cc([14*])sc12']","['[14*]c1ccc(C)s1', '[14*]c1ccc([Cr])s1', '[14*]c1sc([14*])c2c1C(=O)c1c([Cr])sc([Cr])c1C2=O', '[14*]c1ccc([14*])s1', '[14*]c1cc2c([16*])c3sc(C)cc3c([16*])c2s1', '.', '[7*]C(C#N)C#N', '[7*]C1C(=O)c2ccccc2C1[7*]', '[7*]C[8*]', '[14*]c1cc2sc3c(c2s1)C(c1ccc([Mo])cc1)(c1ccc([Mo])cc1)c1cc2c(cc1-3)C(c1ccc([Mo])cc1)(c1ccc([Mo])cc1)c1c-2sc2cc([14*])sc12']","[0, 0, 0, 0, 0, 0, 6, 19, 32, 7, 9, 1, 10, 11, 12, 14]"
PBDB-T-SF,IT-4F,-5.41,-3.62,-5.670384615384615,-4.058076923076923,1.0,CB,25.0,DIO,100.0,25.0,MoOx,ZnO,13.1,1310.09472,0.88,20.88,71.3,"['[14*]c1cccs1', '[14*]c1cc(F)c([Cr])s1', '[14*]c1ccc([14*])s1', '[14*]c1sc([14*])c2c1C(=O)c1c([Cr])sc([Cr])c1C2=O', '[14*]c1cc2c([16*])c3sc(C)cc3c([16*])c2s1']","['[7*]C(C#N)C#N', '[7*]C1C(=O)c2cc(F)c(F)cc2C1[7*]', '[7*]C[8*]', '[14*]c1cc2sc3c(c2s1)C(c1ccc([Mo])cc1)(c1ccc([Mo])cc1)c1cc2c(cc1-3)C(c1ccc([Mo])cc1)(c1ccc([Mo])cc1)c1c-2sc2cc([14*])sc12']","['[14*]c1cccs1', '[14*]c1cc(F)c([Cr])s1', '[14*]c1ccc([14*])s1', '[14*]c1sc([14*])c2c1C(=O)c1c([Cr])sc([Cr])c1C2=O', '[14*]c1cc2c([16*])c3sc(C)cc3c([16*])c2s1', '.', '[7*]C(C#N)C#N', '[7*]C1C(=O)c2cc(F)c(F)cc2C1[7*]', '[7*]C[8*]', '[14*]c1cc2sc3c(c2s1)C(c1ccc([Mo])cc1)(c1ccc([Mo])cc1)c1cc2c(cc1-3)C(c1ccc([Mo])cc1)(c1ccc([Mo])cc1)c1c-2sc2cc([14*])sc12']","[0, 0, 0, 0, 0, 0, 101, 22, 7, 32, 9, 1, 10, 46, 12, 14]"
PBDB-T,ITIC,-5.297777777777778,-3.4170000000000003,-5.574285714285715,-3.9143137254901954,1.0,CB,20.0,DIO,100.0,25.0,MoOx,ZnO,11.05,1105.0767,0.9,17.03,72.1,"['[14*]c1ccc(C)s1', '[14*]c1ccc([Cr])s1', '[14*]c1sc([14*])c2c1C(=O)c1c([Cr])sc([Cr])c1C2=O', '[14*]c1ccc([14*])s1', '[14*]c1cc2c([16*])c3sc(C)cc3c([16*])c2s1']","['[7*]C(C#N)C#N', '[7*]C1C(=O)c2ccccc2C1[7*]', '[7*]C[8*]', '[14*]c1cc2sc3c(c2s1)C(c1ccc([Mo])cc1)(c1ccc([Mo])cc1)c1cc2c(cc1-3)C(c1ccc([Mo])cc1)(c1ccc([Mo])cc1)c1c-2sc2cc([14*])sc12']","['[14*]c1ccc(C)s1', '[14*]c1ccc([Cr])s1', '[14*]c1sc([14*])c2c1C(=O)c1c([Cr])sc([Cr])c1C2=O', '[14*]c1ccc([14*])s1', '[14*]c1cc2c([16*])c3sc(C)cc3c([16*])c2s1', '.', '[7*]C(C#N)C#N', '[7*]C1C(=O)c2ccccc2C1[7*]', '[7*]C[8*]', '[14*]c1cc2sc3c(c2s1)C(c1ccc([Mo])cc1)(c1ccc([Mo])cc1)c1cc2c(cc1-3)C(c1ccc([Mo])cc1)(c1ccc([Mo])cc1)c1c-2sc2cc([14*])sc12']","[0, 0, 0, 0, 0, 0, 6, 19, 32, 7, 9, 1, 10, 11, 12, 14]"
PTB7,SFBRCN,-5.175,-3.435,-5.93,-3.86,0.833,CB,22.0,DIO,100.0,25.0,MoOx,ZnO,7.34,714.59075,0.85,13.85,60.7,"['[3*]O[Cr]', '[1*]C([6*])=O', '[14*]c1sc2c([14*])sc(C)c2c1F', '[14*]c1cc2c([16*])c3sc(C)cc3c([16*])c2s1']","['[3*]O[Ti]', '[8*]CC', '[9*]n1c(=C(C#N)C#N)s/c(=C\\c2ccc([16*])c3nsnc23)c1=O', '[16*]c1ccc2c(c1)-c1cc([16*])ccc1C21c2cc([16*])ccc2-c2ccc([16*])cc21']","['[3*]O[Cr]', '[1*]C([6*])=O', '[14*]c1sc2c([14*])sc(C)c2c1F', '[14*]c1cc2c([16*])c3sc(C)cc3c([16*])c2s1', '.', '[3*]O[Ti]', '[8*]CC', '[9*]n1c(=C(C#N)C#N)s/c(=C\\c2ccc([16*])c3nsnc23)c1=O', '[16*]c1ccc2c(c1)-c1cc([16*])ccc1C21c2cc([16*])ccc2-c2ccc([16*])cc21']","[0, 0, 0, 0, 0, 0, 0, 26, 4, 36, 9, 1, 94, 20, 111, 112]"
PTB7-Th,SFBRCN,-5.21,-3.542368421052632,-5.93,-3.86,0.833,CB,22.0,DIO,100.0,25.0,MoOx,ZnO,9.9,993.024,0.9,17.24,64.0,"['[3*]O[Cr]', '[1*]C([6*])=O', '[14*]c1sc2c([14*])sc(C)c2c1F', '[14*]c1ccc([Cr])s1', '[14*]c1cc2c([16*])c3sc(C)cc3c([16*])c2s1']","['[3*]O[Ti]', '[8*]CC', '[9*]n1c(=C(C#N)C#N)s/c(=C\\c2ccc([16*])c3nsnc23)c1=O', '[16*]c1ccc2c(c1)-c1cc([16*])ccc1C21c2cc([16*])ccc2-c2ccc([16*])cc21']","['[3*]O[Cr]', '[1*]C([6*])=O', '[14*]c1sc2c([14*])sc(C)c2c1F', '[14*]c1ccc([Cr])s1', '[14*]c1cc2c([16*])c3sc(C)cc3c([16*])c2s1', '.', '[3*]O[Ti]', '[8*]CC', '[9*]n1c(=C(C#N)C#N)s/c(=C\\c2ccc([16*])c3nsnc23)c1=O', '[16*]c1ccc2c(c1)-c1cc([16*])ccc1C21c2cc([16*])ccc2-c2ccc([16*])cc21']","[0, 0, 0, 0, 0, 0, 26, 4, 36, 19, 9, 1, 94, 20, 111, 112]"
PBDB-T,ITIC,-5.297777777777778,-3.4170000000000003,-5.574285714285715,-3.9143137254901954,1.0,CB,20.0,DIO,110.0,100.0,PEDOT:PSS,PFN-Br,10.6,1059.27,0.93,17.0,67.0,"['[14*]c1ccc(C)s1', '[14*]c1ccc([Cr])s1', '[14*]c1sc([14*])c2c1C(=O)c1c([Cr])sc([Cr])c1C2=O', '[14*]c1ccc([14*])s1', '[14*]c1cc2c([16*])c3sc(C)cc3c([16*])c2s1']","['[7*]C(C#N)C#N', '[7*]C1C(=O)c2ccccc2C1[7*]', '[7*]C[8*]', '[14*]c1cc2sc3c(c2s1)C(c1ccc([Mo])cc1)(c1ccc([Mo])cc1)c1cc2c(cc1-3)C(c1ccc([Mo])cc1)(c1ccc([Mo])cc1)c1c-2sc2cc([14*])sc12']","['[14*]c1ccc(C)s1', '[14*]c1ccc([Cr])s1', '[14*]c1sc([14*])c2c1C(=O)c1c([Cr])sc([Cr])c1C2=O', '[14*]c1ccc([14*])s1', '[14*]c1cc2c([16*])c3sc(C)cc3c([16*])c2s1', '.', '[7*]C(C#N)C#N', '[7*]C1C(=O)c2ccccc2C1[7*]', '[7*]C[8*]', '[14*]c1cc2sc3c(c2s1)C(c1ccc([Mo])cc1)(c1ccc([Mo])cc1)c1cc2c(cc1-3)C(c1ccc([Mo])cc1)(c1ccc([Mo])cc1)c1c-2sc2cc([14*])sc12']","[0, 0, 0, 0, 0, 0, 6, 19, 32, 7, 9, 1, 10, 11, 12, 14]"
PBDB-T,ITCC,-5.297777777777778,-3.4170000000000003,-5.47,-3.76,1.0,CB,20.0,DIO,110.0,100.0,PEDOT:PSS,PFN-Br,11.4,1140.189,1.01,15.9,71.0,"['[14*]c1ccc(C)s1', '[14*]c1ccc([Cr])s1', '[14*]c1sc([14*])c2c1C(=O)c1c([Cr])sc([Cr])c1C2=O', '[14*]c1ccc([14*])s1', '[14*]c1cc2c([16*])c3sc(C)cc3c([16*])c2s1']","['[7*]C(C#N)C#N', '[7*]C1C(=O)c2sccc2C1[7*]', '[7*]C[8*]', '[14*]c1cc2sc3c(c2s1)C(c1ccc([Mo])cc1)(c1ccc([Mo])cc1)c1cc2c(cc1-3)C(c1ccc([Mo])cc1)(c1ccc([Mo])cc1)c1c-2sc2cc([14*])sc12']","['[14*]c1ccc(C)s1', '[14*]c1ccc([Cr])s1', '[14*]c1sc([14*])c2c1C(=O)c1c([Cr])sc([Cr])c1C2=O', '[14*]c1ccc([14*])s1', '[14*]c1cc2c([16*])c3sc(C)cc3c([16*])c2s1', '.', '[7*]C(C#N)C#N', '[7*]C1C(=O)c2sccc2C1[7*]', '[7*]C[8*]', '[14*]c1cc2sc3c(c2s1)C(c1ccc([Mo])cc1)(c1ccc([Mo])cc1)c1cc2c(cc1-3)C(c1ccc([Mo])cc1)(c1ccc([Mo])cc1)c1c-2sc2cc([14*])sc12']","[0, 0, 0, 0, 0, 0, 6, 19, 32, 7, 9, 1, 10, 100, 12, 14]"
PBDTTT-E-T,IEIC,-5.09,-3.48,-5.455,-3.8625,0.667,CB,25.0,DIO,105.0,100.0,PEDOT:PSS,PFN-Br,4.9,494.91,0.9,11.7,47.0,"['[3*]O[Cr]', '[1*]C([6*])=O', '[14*]c1cc2c(C)sc([14*])c2s1', '[14*]c1ccc([Cr])s1', '[14*]c1cc2c([16*])c3sc(C)cc3c([16*])c2s1']","['[7*]C(C#N)C#N', '[7*]C1C(=O)c2ccccc2C1[7*]', '[7*]C[8*]', '[14*]c1cc([Cr])c([14*])s1', '[14*]c1cc2c(s1)-c1cc3c(cc1C2(c1ccc([Mo])cc1)c1ccc([Mo])cc1)-c1sc([14*])cc1C3(c1ccc([Mo])cc1)c1ccc([Mo])cc1']","['[3*]O[Cr]', '[1*]C([6*])=O', '[14*]c1cc2c(C)sc([14*])c2s1', '[14*]c1ccc([Cr])s1', '[14*]c1cc2c([16*])c3sc(C)cc3c([16*])c2s1', '.', '[7*]C(C#N)C#N', '[7*]C1C(=O)c2ccccc2C1[7*]', '[7*]C[8*]', '[14*]c1cc([Cr])c([14*])s1', '[14*]c1cc2c(s1)-c1cc3c(cc1C2(c1ccc([Mo])cc1)c1ccc([Mo])cc1)-c1sc([14*])cc1C3(c1ccc([Mo])cc1)c1ccc([Mo])cc1']","[0, 0, 0, 0, 0, 26, 4, 113, 19, 9, 1, 10, 11, 12, 62, 40]"
PBDTTT-E-T,IEICO,-5.09,-3.48,-5.32,-3.95,1.0,CB,20.0,DIO,95.0,100.0,PEDOT:PSS,PFN-Br,8.4,841.812,0.82,17.7,58.0,"['[3*]O[Cr]', '[1*]C([6*])=O', '[14*]c1cc2c(C)sc([14*])c2s1', '[14*]c1ccc([Cr])s1', '[14*]c1cc2c([16*])c3sc(C)cc3c([16*])c2s1']","['[3*]O[Cr]', '[7*]C(C#N)C#N', '[7*]C1C(=O)c2ccccc2C1[7*]', '[7*]C[8*]', '[14*]c1cc([16*])c([14*])s1', '[14*]c1cc2c(s1)-c1cc3c(cc1C2(c1ccc([Mo])cc1)c1ccc([Mo])cc1)-c1sc([14*])cc1C3(c1ccc([Mo])cc1)c1ccc([Mo])cc1']","['[3*]O[Cr]', '[1*]C([6*])=O', '[14*]c1cc2c(C)sc([14*])c2s1', '[14*]c1ccc([Cr])s1', '[14*]c1cc2c([16*])c3sc(C)cc3c([16*])c2s1', '.', '[3*]O[Cr]', '[7*]C(C#N)C#N', '[7*]C1C(=O)c2ccccc2C1[7*]', '[7*]C[8*]', '[14*]c1cc([16*])c([14*])s1', '[14*]c1cc2c(s1)-c1cc3c(cc1C2(c1ccc([Mo])cc1)c1ccc([Mo])cc1)-c1sc([14*])cc1C3(c1ccc([Mo])cc1)c1ccc([Mo])cc1']","[0, 0, 0, 0, 26, 4, 113, 19, 9, 1, 26, 10, 11, 12, 35, 40]"
PBDB-T,NITI,-5.297777777777778,-3.4170000000000003,-5.68,-3.84,1.0,CB,10.0,_,100.0,25.0,PEDOT:PSS,PNDIT-F3N,9.49,1285.872,0.86,17.8,84.0,"['[14*]c1ccc(C)s1', '[14*]c1ccc([Cr])s1', '[14*]c1sc([14*])c2c1C(=O)c1c([Cr])sc([Cr])c1C2=O', '[14*]c1ccc([14*])s1', '[14*]c1cc2c([16*])c3sc(C)cc3c([16*])c2s1']","['[7*]C(C#N)C#N', '[7*]C1C(=O)c2cc(F)c(F)cc2C1[7*]', '[7*]C[8*]', '[14*]c1sc([14*])c2sc([Ti])cc12', '[16*]c1ccc2c(c1)C([Cr])([Cr])C1=C2C([Cr])([Cr])c2cc([16*])ccc21']","['[14*]c1ccc(C)s1', '[14*]c1ccc([Cr])s1', '[14*]c1sc([14*])c2c1C(=O)c1c([Cr])sc([Cr])c1C2=O', '[14*]c1ccc([14*])s1', '[14*]c1cc2c([16*])c3sc(C)cc3c([16*])c2s1', '.', '[7*]C(C#N)C#N', '[7*]C1C(=O)c2cc(F)c(F)cc2C1[7*]', '[7*]C[8*]', '[14*]c1sc([14*])c2sc([Ti])cc12', '[16*]c1ccc2c(c1)C([Cr])([Cr])C1=C2C([Cr])([Cr])c2cc([16*])ccc21']","[0, 0, 0, 0, 0, 6, 19, 32, 7, 9, 1, 10, 46, 12, 116, 117]"
PTB7-Th,IHIC,-5.21,-3.542368421052632,-5.452,-3.9900000000000007,0.667,DCB,20.0,CN,100.0,25.0,MoOx,ZnO,9.41,774.79416,0.744,17.1,60.9,"['[3*]O[Cr]', '[1*]C([6*])=O', '[14*]c1sc2c([14*])sc(C)c2c1F', '[14*]c1ccc([Cr])s1', '[14*]c1cc2c([16*])c3sc(C)cc3c([16*])c2s1']","['[7*]C(C#N)C#N', '[7*]C1C(=O)c2ccccc2C1[7*]', '[7*]C[8*]', '[8*]CCCCCC', '[14*]c1cc2c(s1)-c1sc3c4c(sc3c1C2(c1ccc([16*])cc1)c1ccc([16*])cc1)-c1sc([14*])cc1C4(c1ccc([16*])cc1)c1ccc([16*])cc1']","['[3*]O[Cr]', '[1*]C([6*])=O', '[14*]c1sc2c([14*])sc(C)c2c1F', '[14*]c1ccc([Cr])s1', '[14*]c1cc2c([16*])c3sc(C)cc3c([16*])c2s1', '.', '[7*]C(C#N)C#N', '[7*]C1C(=O)c2ccccc2C1[7*]', '[7*]C[8*]', '[8*]CCCCCC', '[14*]c1cc2c(s1)-c1sc3c4c(sc3c1C2(c1ccc([16*])cc1)c1ccc([16*])cc1)-c1sc([14*])cc1C4(c1ccc([16*])cc1)c1ccc([16*])cc1']","[0, 0, 0, 0, 0, 26, 4, 36, 19, 9, 1, 10, 11, 12, 91, 118]"
PTB7-Th,DTPC-IC,-5.21,-3.542368421052632,-5.21,-3.97,0.667,DCB,25.0,_,100.0,25.0,PEDOT:PSS,C60-bissalt,3.12,312.122936,0.863,8.53,42.4,"['[3*]O[Cr]', '[1*]C([6*])=O', '[14*]c1sc2c([14*])sc(C)c2c1F', '[14*]c1ccc([Cr])s1', '[14*]c1cc2c([16*])c3sc(C)cc3c([16*])c2s1']","['[7*]C(C#N)C#N', '[7*]C1C(=O)c2ccccc2C1[7*]', '[7*]C[8*]', '[14*]c1cc2c(s1)-c1cc3c4c5c1c(ccc5c1ccc5c6c(cc(c4c61)n3[Sc])-c1sc([14*])cc1C5(c1ccc([Mo])cc1)c1ccc([Mo])cc1)C2(c1ccc([Mo])cc1)c1ccc([Mo])cc1']","['[3*]O[Cr]', '[1*]C([6*])=O', '[14*]c1sc2c([14*])sc(C)c2c1F', '[14*]c1ccc([Cr])s1', '[14*]c1cc2c([16*])c3sc(C)cc3c([16*])c2s1', '.', '[7*]C(C#N)C#N', '[7*]C1C(=O)c2ccccc2C1[7*]', '[7*]C[8*]', '[14*]c1cc2c(s1)-c1cc3c4c5c1c(ccc5c1ccc5c6c(cc(c4c61)n3[Sc])-c1sc([14*])cc1C5(c1ccc([Mo])cc1)c1ccc([Mo])cc1)C2(c1ccc([Mo])cc1)c1ccc([Mo])cc1']","[0, 0, 0, 0, 0, 0, 26, 4, 36, 19, 9, 1, 10, 11, 12, 127]"
PTB7-Th,DTPC-DFIC,-5.21,-3.542368421052632,-5.31,-4.1,0.667,DCB,25.0,DIO,100.0,25.0,PEDOT:PSS,C60-bissalt,10.21,1021.20896,0.76,21.92,61.3,"['[3*]O[Cr]', '[1*]C([6*])=O', '[14*]c1sc2c([14*])sc(C)c2c1F', '[14*]c1ccc([Cr])s1', '[14*]c1cc2c([16*])c3sc(C)cc3c([16*])c2s1']","['[7*]C(C#N)C#N', '[7*]C1C(=O)c2cc(F)c(F)cc2C1[7*]', '[7*]C[8*]', '[14*]c1cc2c(s1)-c1cc3c4c5c1c(ccc5c1ccc5c6c(cc(c4c61)n3[Sc])-c1sc([14*])cc1C5(c1ccc([Mo])cc1)c1ccc([Mo])cc1)C2(c1ccc([Mo])cc1)c1ccc([Mo])cc1']","['[3*]O[Cr]', '[1*]C([6*])=O', '[14*]c1sc2c([14*])sc(C)c2c1F', '[14*]c1ccc([Cr])s1', '[14*]c1cc2c([16*])c3sc(C)cc3c([16*])c2s1', '.', '[7*]C(C#N)C#N', '[7*]C1C(=O)c2cc(F)c(F)cc2C1[7*]', '[7*]C[8*]', '[14*]c1cc2c(s1)-c1cc3c4c5c1c(ccc5c1ccc5c6c(cc(c4c61)n3[Sc])-c1sc([14*])cc1C5(c1ccc([Mo])cc1)c1ccc([Mo])cc1)C2(c1ccc([Mo])cc1)c1ccc([Mo])cc1']","[0, 0, 0, 0, 0, 0, 26, 4, 36, 19, 9, 1, 10, 46, 12, 127]"
P3HT,MPU1,-5.057777777777777,-2.989444444444445,-5.81,-3.99,1.0,CF,16.0,DIO,90.0,40.0,PEDOT:PSS,PFN,1.14,113.4336,0.64,4.22,42.0,"['[8*]CCCCCC', '[14*]c1sc(C)cc1[16*]', '[14*]c1cc([16*])c(C)s1', '[14*]c1cc([16*])c([14*])s1']","['[8*]CC', '[7*]C1SC(=S)N([10*])C1=O', '[7*]C[8*]', '[14*]c1ccc([14*])s1', '[13*]C1C2C(=O)N([Cr])C([13*])C2C(=O)N1[Cr]']","['[8*]CCCCCC', '[14*]c1sc(C)cc1[16*]', '[14*]c1cc([16*])c(C)s1', '[14*]c1cc([16*])c([14*])s1', '.', '[8*]CC', '[7*]C1SC(=S)N([10*])C1=O', '[7*]C[8*]', '[14*]c1ccc([14*])s1', '[13*]C1C2C(=O)N([Cr])C([13*])C2C(=O)N1[Cr]']","[0, 0, 0, 0, 0, 0, 91, 119, 120, 35, 1, 20, 87, 12, 7, 129]"
P_dFBT-DTS,MPU1,-5.31,-3.33,-5.81,-3.99,1.0,CF,16.0,DIO,90.0,40.0,PEDOT:PSS,PFN,4.17,417.3312,1.04,8.36,48.0,"['[8*]CCCCCC', '[14*]c1cc2c(s1)-c1sc(C)cc1[Si]2(CCCCCCCC)CCCCCCCC', '[9*]n1nc2c([16*])cc(F)c(C)c2n1', '[14*]c1cc2c(s1)-c1sc([14*])cc1[Si]2(CCCCCCCC)CCCCCCCC', '[9*]n1nc2c([16*])cc(F)c([16*])c2n1']","['[8*]CC', '[7*]C1SC(=S)N([10*])C1=O', '[7*]C[8*]', '[14*]c1ccc([14*])s1', '[13*]C1C2C(=O)N([Cr])C([13*])C2C(=O)N1[Cr]']","['[8*]CCCCCC', '[14*]c1cc2c(s1)-c1sc(C)cc1[Si]2(CCCCCCCC)CCCCCCCC', '[9*]n1nc2c([16*])cc(F)c(C)c2n1', '[14*]c1cc2c(s1)-c1sc([14*])cc1[Si]2(CCCCCCCC)CCCCCCCC', '[9*]n1nc2c([16*])cc(F)c([16*])c2n1', '.', '[8*]CC', '[7*]C1SC(=S)N([10*])C1=O', '[7*]C[8*]', '[14*]c1ccc([14*])s1', '[13*]C1C2C(=O)N([Cr])C([13*])C2C(=O)N1[Cr]']","[0, 0, 0, 0, 0, 91, 130, 131, 132, 133, 1, 20, 87, 12, 7, 129]"
PBDB-T,IDT-BC6,-5.297777777777778,-3.4170000000000003,-5.55,-3.83,1.0,o-DCB,8.0,_,100.0,25.0,MoOx,ZnO,2.3,227.9024,0.92,5.63,44.0,"['[14*]c1ccc(C)s1', '[14*]c1ccc([Cr])s1', '[14*]c1sc([14*])c2c1C(=O)c1c([Cr])sc([Cr])c1C2=O', '[14*]c1ccc([14*])s1', '[14*]c1cc2c([16*])c3sc(C)cc3c([16*])c2s1']","['[7*]C(C#N)C#N', '[7*]C1C(=O)c2ccccc2C1[7*]', '[7*]C[8*]', '[8*]CCCCCC', '[16*]c1cc([16*])c([16*])cc1[16*]', '[14*]c1cc2c(s1)-c1cc3c(cc1C2(c1ccc([16*])cc1)c1ccc([16*])cc1)-c1sc([14*])cc1C3(c1ccc([16*])cc1)c1ccc([16*])cc1']","['[14*]c1ccc(C)s1', '[14*]c1ccc([Cr])s1', '[14*]c1sc([14*])c2c1C(=O)c1c([Cr])sc([Cr])c1C2=O', '[14*]c1ccc([14*])s1', '[14*]c1cc2c([16*])c3sc(C)cc3c([16*])c2s1', '.', '[7*]C(C#N)C#N', '[7*]C1C(=O)c2ccccc2C1[7*]', '[7*]C[8*]', '[8*]CCCCCC', '[16*]c1cc([16*])c([16*])cc1[16*]', '[14*]c1cc2c(s1)-c1cc3c(cc1C2(c1ccc([16*])cc1)c1ccc([16*])cc1)-c1sc([14*])cc1C3(c1ccc([16*])cc1)c1ccc([16*])cc1']","[0, 0, 0, 0, 6, 19, 32, 7, 9, 1, 10, 11, 12, 91, 110, 134]"
PBDB-T,IDT-BOC6,-5.297777777777778,-3.4170000000000003,-5.51,-3.78,1.0,o-DCB,8.0,DIO,100.0,25.0,MoOx,ZnO,9.6,955.5408,1.01,17.52,54.0,"['[14*]c1ccc(C)s1', '[14*]c1ccc([Cr])s1', '[14*]c1sc([14*])c2c1C(=O)c1c([Cr])sc([Cr])c1C2=O', '[14*]c1ccc([14*])s1', '[14*]c1cc2c([16*])c3sc(C)cc3c([16*])c2s1']","['[4*]CCCCCC', '[3*]O[3*]', '[7*]C(C#N)C#N', '[7*]C1C(=O)c2ccccc2C1[7*]', '[7*]C[8*]', '[8*]CCCCCC', '[16*]c1cc([16*])c([16*])cc1[16*]', '[14*]c1cc2c(s1)-c1cc3c(cc1C2(c1ccc([16*])cc1)c1ccc([16*])cc1)-c1sc([14*])cc1C3(c1ccc([16*])cc1)c1ccc([16*])cc1']","['[14*]c1ccc(C)s1', '[14*]c1ccc([Cr])s1', '[14*]c1sc([14*])c2c1C(=O)c1c([Cr])sc([Cr])c1C2=O', '[14*]c1ccc([14*])s1', '[14*]c1cc2c([16*])c3sc(C)cc3c([16*])c2s1', '.', '[4*]CCCCCC', '[3*]O[3*]', '[7*]C(C#N)C#N', '[7*]C1C(=O)c2ccccc2C1[7*]', '[7*]C[8*]', '[8*]CCCCCC', '[16*]c1cc([16*])c([16*])cc1[16*]', '[14*]c1cc2c(s1)-c1cc3c(cc1C2(c1ccc([16*])cc1)c1ccc([16*])cc1)-c1sc([14*])cc1C3(c1ccc([16*])cc1)c1ccc([16*])cc1']","[0, 0, 6, 19, 32, 7, 9, 1, 135, 2, 10, 11, 12, 91, 110, 134]"
PTB7-Th,FOIC,-5.21,-3.542368421052632,-5.36,-3.92,0.667,CF,10.0,_,80.0,25.0,MoOx,ZnO,12.0,1196.5272,0.743,24.0,67.1,"['[3*]O[Cr]', '[1*]C([6*])=O', '[14*]c1sc2c([14*])sc(C)c2c1F', '[14*]c1ccc([Cr])s1', '[14*]c1cc2c([16*])c3sc(C)cc3c([16*])c2s1']","['[7*]C(C#N)C#N', '[7*]C1C(=O)c2cc(F)ccc2C1[7*]', '[7*]C[8*]', '[14*]c1cc2sc3c(c2s1)C(c1ccc([Mo])cc1)(c1ccc([Mo])cc1)c1c-3sc2c3c(sc12)-c1sc2cc([14*])sc2c1C3(c1ccc([Mo])cc1)c1ccc([Mo])cc1']","['[3*]O[Cr]', '[1*]C([6*])=O', '[14*]c1sc2c([14*])sc(C)c2c1F', '[14*]c1ccc([Cr])s1', '[14*]c1cc2c([16*])c3sc(C)cc3c([16*])c2s1', '.', '[7*]C(C#N)C#N', '[7*]C1C(=O)c2cc(F)ccc2C1[7*]', '[7*]C[8*]', '[14*]c1cc2sc3c(c2s1)C(c1ccc([Mo])cc1)(c1ccc([Mo])cc1)c1c-3sc2c3c(sc12)-c1sc2cc([14*])sc2c1C3(c1ccc([Mo])cc1)c1ccc([Mo])cc1']","[0, 0, 0, 0, 0, 0, 26, 4, 36, 19, 9, 1, 10, 79, 12, 13]"
P3HT,ATT-3,-5.057777777777777,-2.989444444444445,-5.32,-3.4,1.25,CF,16.2,_,70.0,130.0,PEDOT:PSS,Ca,6.26,628.19082,0.927,10.93,62.0,"['[8*]CCCCCC', '[14*]c1sc(C)cc1[16*]', '[14*]c1cc([16*])c(C)s1', '[14*]c1cc([16*])c([14*])s1']","['[3*]O[3*]', '[4*]CCCCCCCC', '[1*]C([6*])=O', '[8*]CC', '[7*]C1SC(=S)N([10*])C1=O', '[7*]C[8*]', '[8*]CCCCCC', '[14*]c1cc2c([14*])sc([14*])c2s1', '[14*]c1cc2c(s1)-c1cc3c(cc1C2(c1ccc([16*])cc1)c1ccc([16*])cc1)-c1sc([14*])cc1C3(c1ccc([16*])cc1)c1ccc([16*])cc1']","['[8*]CCCCCC', '[14*]c1sc(C)cc1[16*]', '[14*]c1cc([16*])c(C)s1', '[14*]c1cc([16*])c([14*])s1', '.', '[3*]O[3*]', '[4*]CCCCCCCC', '[1*]C([6*])=O', '[8*]CC', '[7*]C1SC(=S)N([10*])C1=O', '[7*]C[8*]', '[8*]CCCCCC', '[14*]c1cc2c([14*])sc([14*])c2s1', '[14*]c1cc2c(s1)-c1cc3c(cc1C2(c1ccc([16*])cc1)c1ccc([16*])cc1)-c1sc([14*])cc1C3(c1ccc([16*])cc1)c1ccc([16*])cc1']","[0, 0, 91, 119, 120, 35, 1, 2, 136, 4, 20, 87, 12, 91, 137, 134]"
PBDB-T,IT-O1,-5.297777777777778,-3.4170000000000003,-5.4350000000000005,-3.595,1.0,CB,10.0,_,101.0,130.0,PEDOT:PSS,PFN-Br,11.6,1161.756,0.93,17.35,72.0,"['[14*]c1ccc(C)s1', '[14*]c1ccc([Cr])s1', '[14*]c1sc([14*])c2c1C(=O)c1c([Cr])sc([Cr])c1C2=O', '[14*]c1ccc([14*])s1', '[14*]c1cc2c([16*])c3sc(C)cc3c([16*])c2s1']","['[3*]OC', '[7*]C(C#N)C#N', '[7*]C1C(=O)c2ccc([16*])cc2C1[7*]', '[7*]C[8*]', '[14*]c1cc2sc3c(c2s1)C(c1ccc([Mo])cc1)(c1ccc([Mo])cc1)c1cc2c(cc1-3)C(c1ccc([Mo])cc1)(c1ccc([Mo])cc1)c1c-2sc2cc([14*])sc12']","['[14*]c1ccc(C)s1', '[14*]c1ccc([Cr])s1', '[14*]c1sc([14*])c2c1C(=O)c1c([Cr])sc([Cr])c1C2=O', '[14*]c1ccc([14*])s1', '[14*]c1cc2c([16*])c3sc(C)cc3c([16*])c2s1', '.', '[3*]OC', '[7*]C(C#N)C#N', '[7*]C1C(=O)c2ccc([16*])cc2C1[7*]', '[7*]C[8*]', '[14*]c1cc2sc3c(c2s1)C(c1ccc([Mo])cc1)(c1ccc([Mo])cc1)c1cc2c(cc1-3)C(c1ccc([Mo])cc1)(c1ccc([Mo])cc1)c1c-2sc2cc([14*])sc12']","[0, 0, 0, 0, 0, 6, 19, 32, 7, 9, 1, 80, 10, 81, 12, 14]"
PBDB-T,IT-O2,-5.297777777777778,-3.4170000000000003,-5.37,-3.31,1.0,CB,10.0,_,94.0,130.0,PEDOT:PSS,PFN-Br,9.3,931.47548,0.97,15.34,62.6,"['[14*]c1ccc(C)s1', '[14*]c1ccc([Cr])s1', '[14*]c1sc([14*])c2c1C(=O)c1c([Cr])sc([Cr])c1C2=O', '[14*]c1ccc([14*])s1', '[14*]c1cc2c([16*])c3sc(C)cc3c([16*])c2s1']","['[4*]CC', '[3*]O[3*]', '[7*]C(C#N)C#N', '[7*]C1C(=O)c2ccc([16*])cc2C1[7*]', '[7*]C[8*]', '[14*]c1cc2sc3c(c2s1)C(c1ccc([Mo])cc1)(c1ccc([Mo])cc1)c1cc2c(cc1-3)C(c1ccc([Mo])cc1)(c1ccc([Mo])cc1)c1c-2sc2cc([14*])sc12']","['[14*]c1ccc(C)s1', '[14*]c1ccc([Cr])s1', '[14*]c1sc([14*])c2c1C(=O)c1c([Cr])sc([Cr])c1C2=O', '[14*]c1ccc([14*])s1', '[14*]c1cc2c([16*])c3sc(C)cc3c([16*])c2s1', '.', '[4*]CC', '[3*]O[3*]', '[7*]C(C#N)C#N', '[7*]C1C(=O)c2ccc([16*])cc2C1[7*]', '[7*]C[8*]', '[14*]c1cc2sc3c(c2s1)C(c1ccc([Mo])cc1)(c1ccc([Mo])cc1)c1cc2c(cc1-3)C(c1ccc([Mo])cc1)(c1ccc([Mo])cc1)c1c-2sc2cc([14*])sc12']","[0, 0, 0, 0, 6, 19, 32, 7, 9, 1, 138, 2, 10, 81, 12, 14]"
PBDB-T,IT-O3,-5.297777777777778,-3.4170000000000003,-5.36,-3.31,1.0,CB,10.0,_,90.0,130.0,PEDOT:PSS,PFN-Br,4.9,493.6456,0.98,9.8,51.4,"['[14*]c1ccc(C)s1', '[14*]c1ccc([Cr])s1', '[14*]c1sc([14*])c2c1C(=O)c1c([Cr])sc([Cr])c1C2=O', '[14*]c1ccc([14*])s1', '[14*]c1cc2c([16*])c3sc(C)cc3c([16*])c2s1']","['[4*]CCC', '[3*]O[3*]', '[7*]C(C#N)C#N', '[7*]C1C(=O)c2ccc([16*])cc2C1[7*]', '[7*]C[8*]', '[14*]c1cc2sc3c(c2s1)C(c1ccc([Mo])cc1)(c1ccc([Mo])cc1)c1cc2c(cc1-3)C(c1ccc([Mo])cc1)(c1ccc([Mo])cc1)c1c-2sc2cc([14*])sc12']","['[14*]c1ccc(C)s1', '[14*]c1ccc([Cr])s1', '[14*]c1sc([14*])c2c1C(=O)c1c([Cr])sc([Cr])c1C2=O', '[14*]c1ccc([14*])s1', '[14*]c1cc2c([16*])c3sc(C)cc3c([16*])c2s1', '.', '[4*]CCC', '[3*]O[3*]', '[7*]C(C#N)C#N', '[7*]C1C(=O)c2ccc([16*])cc2C1[7*]', '[7*]C[8*]', '[14*]c1cc2sc3c(c2s1)C(c1ccc([Mo])cc1)(c1ccc([Mo])cc1)c1cc2c(cc1-3)C(c1ccc([Mo])cc1)(c1ccc([Mo])cc1)c1c-2sc2cc([14*])sc12']","[0, 0, 0, 0, 6, 19, 32, 7, 9, 1, 139, 2, 10, 81, 12, 14]"
PBDB-T,IT-O4,-5.297777777777778,-3.4170000000000003,-5.35,-3.3,1.0,CB,10.0,_,89.0,130.0,PEDOT:PSS,PFN-Br,4.2,416.8258,0.95,9.16,47.9,"['[14*]c1ccc(C)s1', '[14*]c1ccc([Cr])s1', '[14*]c1sc([14*])c2c1C(=O)c1c([Cr])sc([Cr])c1C2=O', '[14*]c1ccc([14*])s1', '[14*]c1cc2c([16*])c3sc(C)cc3c([16*])c2s1']","['[4*]CCCC', '[3*]O[3*]', '[7*]C(C#N)C#N', '[7*]C1C(=O)c2ccc([16*])cc2C1[7*]', '[7*]C[8*]', '[14*]c1cc2sc3c(c2s1)C(c1ccc([Mo])cc1)(c1ccc([Mo])cc1)c1cc2c(cc1-3)C(c1ccc([Mo])cc1)(c1ccc([Mo])cc1)c1c-2sc2cc([14*])sc12']","['[14*]c1ccc(C)s1', '[14*]c1ccc([Cr])s1', '[14*]c1sc([14*])c2c1C(=O)c1c([Cr])sc([Cr])c1C2=O', '[14*]c1ccc([14*])s1', '[14*]c1cc2c([16*])c3sc(C)cc3c([16*])c2s1', '.', '[4*]CCCC', '[3*]O[3*]', '[7*]C(C#N)C#N', '[7*]C1C(=O)c2ccc([16*])cc2C1[7*]', '[7*]C[8*]', '[14*]c1cc2sc3c(c2s1)C(c1ccc([Mo])cc1)(c1ccc([Mo])cc1)c1cc2c(cc1-3)C(c1ccc([Mo])cc1)(c1ccc([Mo])cc1)c1c-2sc2cc([14*])sc12']","[0, 0, 0, 0, 6, 19, 32, 7, 9, 1, 140, 2, 10, 81, 12, 14]"
PBDB-T,NFBDT,-5.297777777777778,-3.4170000000000003,-5.400000000000001,-3.83,1.25,CF,9.0,_,100.0,25.0,PEDOT:PSS,PDIN,10.15,992.713215,0.863,17.35,66.3,"['[14*]c1ccc(C)s1', '[14*]c1ccc([Cr])s1', '[14*]c1sc([14*])c2c1C(=O)c1c([Cr])sc([Cr])c1C2=O', '[14*]c1ccc([14*])s1', '[14*]c1cc2c([16*])c3sc(C)cc3c([16*])c2s1']","['[7*]C(C#N)C#N', '[7*]C1C(=O)c2ccccc2C1[7*]', '[7*]C[8*]', '[14*]c1cc2c(s1)-c1sc3cc4c5c(sc4cc3c1C2(c1ccc([Mo])cc1)c1ccc([Mo])cc1)-c1sc([14*])cc1C5(c1ccc([Mo])cc1)c1ccc([Mo])cc1']","['[14*]c1ccc(C)s1', '[14*]c1ccc([Cr])s1', '[14*]c1sc([14*])c2c1C(=O)c1c([Cr])sc([Cr])c1C2=O', '[14*]c1ccc([14*])s1', '[14*]c1cc2c([16*])c3sc(C)cc3c([16*])c2s1', '.', '[7*]C(C#N)C#N', '[7*]C1C(=O)c2ccccc2C1[7*]', '[7*]C[8*]', '[14*]c1cc2c(s1)-c1sc3cc4c5c(sc4cc3c1C2(c1ccc([Mo])cc1)c1ccc([Mo])cc1)-c1sc([14*])cc1C5(c1ccc([Mo])cc1)c1ccc([Mo])cc1']","[0, 0, 0, 0, 0, 0, 6, 19, 32, 7, 9, 1, 10, 11, 12, 75]"
