Repository: aspuru-guzik-group/Beyond-Molecular-Structure-ML-for-OPV-Materials-Devices

File: ml_for_opvs/data/input_representation/OPV_Min/BRICS/processed_brics_frag_full.csv (part 2 of 4)
Donor,Acceptor,HOMO_D_eV,LUMO_D_eV,HOMO_A_eV,LUMO_A_eV,D_A_ratio_m_m,solvent,total_solids_conc_mg_mL,solvent_additive,active_layer_thickness_nm,annealing_temperature,hole_contact_layer,electron_contact_layer,PCE_percent,calc_PCE_percent,Voc_V,Jsc_mA_cm_pow_neg2,FF_percent,Donor_BRICS,Acceptor_BRICS,DA_pair_BRICS,DA_tokenized_BRICS
P3HT,MPU1,-5.057777777777777,-2.989444444444445,-5.81,-3.99,1.0,CF,16.0,DIO,90.0,40.0,PEDOT:PSS,PFN,1.14,1.13,0.64,4.22,42.0,"['[8*]CCCCCC', '[14*]c1sc(C)cc1[16*]', '[14*]c1cc([16*])c(C)s1', '[14*]c1cc([16*])c([14*])s1']","['[8*]CC', '[7*]C1SC(=S)N([10*])C1=O', '[8*]CC(CC)CCCC', '[7*]C[8*]', '[14*]c1ccc([14*])s1', '[10*]N1C(=O)C2C(C(=O)N([10*])C2[13*])C1[13*]']","['[8*]CCCCCC', '[14*]c1sc(C)cc1[16*]', '[14*]c1cc([16*])c(C)s1', '[14*]c1cc([16*])c([14*])s1', '.', '[8*]CC', '[7*]C1SC(=S)N([10*])C1=O', '[8*]CC(CC)CCCC', '[7*]C[8*]', '[14*]c1ccc([14*])s1', '[10*]N1C(=O)C2C(C(=O)N([10*])C2[13*])C1[13*]']","[0, 0, 0, 0, 0, 0, 13, 102, 57, 34, 1, 22, 76, 5, 12, 7, 111]"
P_dFBT-DTS,MPU1,-5.31,-3.33,-5.81,-3.99,1.0,CF,16.0,DIO,90.0,40.0,PEDOT:PSS,PFN,4.17,4.17,1.04,8.36,48.0,"['[8*]CCCCCC', '[14*]c1cc2c(s1)-c1sc(C)cc1[Si]2(CCCCCCCC)CCCCCCCC', '[9*]n1nc2c([16*])cc(F)c(C)c2n1', '[14*]c1cc2c(s1)-c1sc([14*])cc1[Si]2(CCCCCCCC)CCCCCCCC', '[9*]n1nc2c([16*])cc(F)c([16*])c2n1']","['[8*]CC', '[7*]C1SC(=S)N([10*])C1=O', '[8*]CC(CC)CCCC', '[7*]C[8*]', '[14*]c1ccc([14*])s1', '[10*]N1C(=O)C2C(C(=O)N([10*])C2[13*])C1[13*]']","['[8*]CCCCCC', '[14*]c1cc2c(s1)-c1sc(C)cc1[Si]2(CCCCCCCC)CCCCCCCC', '[9*]n1nc2c([16*])cc(F)c(C)c2n1', '[14*]c1cc2c(s1)-c1sc([14*])cc1[Si]2(CCCCCCCC)CCCCCCCC', '[9*]n1nc2c([16*])cc(F)c([16*])c2n1', '.', '[8*]CC', '[7*]C1SC(=S)N([10*])C1=O', '[8*]CC(CC)CCCC', '[7*]C[8*]', '[14*]c1ccc([14*])s1', '[10*]N1C(=O)C2C(C(=O)N([10*])C2[13*])C1[13*]']","[0, 0, 0, 0, 0, 13, 112, 113, 114, 115, 1, 22, 76, 5, 12, 7, 111]"
PBDB-T,IDT-BOC6,-5.297777777777778,-3.4170000000000003,-5.51,-3.78,1.0,o-DCB,8.0,DIO,100.0,25.0,MoOx,ZnO,9.6,9.56,1.01,17.52,54.0,"['[8*]CC(CC)CCCC', '[14*]c1ccc(C)s1', '[14*]c1ccc([14*])s1', '[14*]c1sc([14*])c2c1C(=O)c1c([14*])sc([14*])c1C2=O', '[14*]c1cc2c([16*])c3sc(C)cc3c([16*])c2s1']","['[4*]CCCCCC', '[3*]O[3*]', '[7*]C(C#N)C#N', '[7*]C1C(=O)c2ccccc2C1[7*]', '[7*]C[8*]', '[8*]CCCCCC', '[16*]c1cc([16*])c([16*])cc1[16*]', '[14*]c1cc2c(s1)-c1cc3c(cc1C2(c1ccc([16*])cc1)c1ccc([16*])cc1)-c1sc([14*])cc1C3(c1ccc([16*])cc1)c1ccc([16*])cc1']","['[8*]CC(CC)CCCC', '[14*]c1ccc(C)s1', '[14*]c1ccc([14*])s1', '[14*]c1sc([14*])c2c1C(=O)c1c([14*])sc([14*])c1C2=O', '[14*]c1cc2c([16*])c3sc(C)cc3c([16*])c2s1', '.', '[4*]CCCCCC', '[3*]O[3*]', '[7*]C(C#N)C#N', '[7*]C1C(=O)c2ccccc2C1[7*]', '[7*]C[8*]', '[8*]CCCCCC', '[16*]c1cc([16*])c([16*])cc1[16*]', '[14*]c1cc2c(s1)-c1cc3c(cc1C2(c1ccc([16*])cc1)c1ccc([16*])cc1)-c1sc([14*])cc1C3(c1ccc([16*])cc1)c1ccc([16*])cc1']","[0, 0, 0, 5, 6, 7, 30, 9, 1, 97, 2, 10, 11, 12, 13, 93, 38]"
PBDB-T,IDTCN,-5.297777777777778,-3.4170000000000003,-5.890000000000001,-3.93,1.0,CB,20.0,DIO,100.0,110.0,MoOx,ZnO,6.4,6.4,0.85,12.06,62.48,"['[8*]CC(CC)CCCC', '[14*]c1ccc(C)s1', '[14*]c1ccc([14*])s1', '[14*]c1sc([14*])c2c1C(=O)c1c([14*])sc([14*])c1C2=O', '[14*]c1cc2c([16*])c3sc(C)cc3c([16*])c2s1']","['[7*]C(C#N)C#N', '[7*]C1C(=O)c2cscc2C1[7*]', '[7*]C[8*]', '[8*]CCCCCC', '[14*]c1cc2c(s1)-c1cc3c(cc1C2(c1ccc([16*])cc1)c1ccc([16*])cc1)-c1sc([14*])cc1C3(c1ccc([16*])cc1)c1ccc([16*])cc1']","['[8*]CC(CC)CCCC', '[14*]c1ccc(C)s1', '[14*]c1ccc([14*])s1', '[14*]c1sc([14*])c2c1C(=O)c1c([14*])sc([14*])c1C2=O', '[14*]c1cc2c([16*])c3sc(C)cc3c([16*])c2s1', '.', '[7*]C(C#N)C#N', '[7*]C1C(=O)c2cscc2C1[7*]', '[7*]C[8*]', '[8*]CCCCCC', '[14*]c1cc2c(s1)-c1cc3c(cc1C2(c1ccc([16*])cc1)c1ccc([16*])cc1)-c1sc([14*])cc1C3(c1ccc([16*])cc1)c1ccc([16*])cc1']","[0, 0, 0, 0, 0, 0, 5, 6, 7, 30, 9, 1, 10, 44, 12, 13, 38]"
PTzBI,ITIC,-5.34,-3.46,-5.574146341463415,-3.915,1.0,CB,20.0,DBE,95.0,130.0,PEDOT:PSS,PFN-Br,10.24,10.24,0.87,18.29,64.34,"['[8*]CCCCCCCC', '[8*]CC(CC)CCCC', '[14*]c1ccc([14*])s1', '[14*]c1ccc(C)s1', '[9*]n1nc2c([16*])c3c(c([16*])c2n1)C(=O)N([10*])C3=O', '[14*]c1cc2c([16*])c3sc(C)cc3c([16*])c2s1']","['[7*]C(C#N)C#N', '[7*]C1C(=O)c2ccccc2C1[7*]', '[7*]C[8*]', '[8*]CCCCCC', '[14*]c1cc2sc3c(c2s1)C(c1ccc([16*])cc1)(c1ccc([16*])cc1)c1cc2c(cc1-3)C(c1ccc([16*])cc1)(c1ccc([16*])cc1)c1c-2sc2cc([14*])sc12']","['[8*]CCCCCCCC', '[8*]CC(CC)CCCC', '[14*]c1ccc([14*])s1', '[14*]c1ccc(C)s1', '[9*]n1nc2c([16*])c3c(c([16*])c2n1)C(=O)N([10*])C3=O', '[14*]c1cc2c([16*])c3sc(C)cc3c([16*])c2s1', '.', '[7*]C(C#N)C#N', '[7*]C1C(=O)c2ccccc2C1[7*]', '[7*]C[8*]', '[8*]CCCCCC', '[14*]c1cc2sc3c(c2s1)C(c1ccc([16*])cc1)(c1ccc([16*])cc1)c1cc2c(cc1-3)C(c1ccc([16*])cc1)(c1ccc([16*])cc1)c1c-2sc2cc([14*])sc12']","[0, 0, 0, 0, 0, 21, 5, 7, 6, 134, 9, 1, 10, 11, 12, 13, 15]"
FTAZ,INIC,-5.43,-3.3200000000000003,-5.45,-3.88,0.667,CF,12.5,DIO,100.0,25.0,MoOx,ZnO,7.7,7.49,0.957,13.51,57.9,"['[4*]CC(CCCC)CCCCCC', '[11*]S[11*]', '[14*]c1cc2c([16*])c3sc(C)cc3c([16*])c2s1', '[14*]c1ccc(C)s1', '[14*]c1ccc([14*])s1', '[11*]Sn1nc2c([16*])c(F)c(F)c([16*])c2n1']","['[7*]C(C#N)C#N', '[7*]C1C(=O)c2ccccc2C1[7*]', '[7*]C[8*]', '[8*]CCCCCC', '[14*]c1cc2sc3c4c(sc3c2s1)-c1cc2c(cc1C4(c1ccc([16*])cc1)c1ccc([16*])cc1)-c1sc3c(sc4cc([14*])sc43)c1C2(c1ccc([16*])cc1)c1ccc([16*])cc1']","['[4*]CC(CCCC)CCCCCC', '[11*]S[11*]', '[14*]c1cc2c([16*])c3sc(C)cc3c([16*])c2s1', '[14*]c1ccc(C)s1', '[14*]c1ccc([14*])s1', '[11*]Sn1nc2c([16*])c(F)c(F)c([16*])c2n1', '.', '[7*]C(C#N)C#N', '[7*]C1C(=O)c2ccccc2C1[7*]', '[7*]C[8*]', '[8*]CCCCCC', '[14*]c1cc2sc3c4c(sc3c2s1)-c1cc2c(cc1C4(c1ccc([16*])cc1)c1ccc([16*])cc1)-c1sc3c(sc4cc([14*])sc43)c1C2(c1ccc([16*])cc1)c1ccc([16*])cc1']","[0, 0, 0, 0, 0, 33, 25, 9, 6, 7, 64, 1, 10, 11, 12, 13, 136]"
FTAZ,INIC1,-5.43,-3.3200000000000003,-5.54,-3.97,0.667,CF,12.5,DIO,100.0,25.0,MoOx,ZnO,10.1,9.93,0.929,16.63,64.3,"['[4*]CC(CCCC)CCCCCC', '[11*]S[11*]', '[14*]c1cc2c([16*])c3sc(C)cc3c([16*])c2s1', '[14*]c1ccc(C)s1', '[14*]c1ccc([14*])s1', '[11*]Sn1nc2c([16*])c(F)c(F)c([16*])c2n1']","['[7*]C(C#N)C#N', '[7*]C1C(=O)c2c(F)cccc2C1[7*]', '[7*]C[8*]', '[8*]CCCCCC', '[14*]c1cc2sc3c4c(sc3c2s1)-c1cc2c(cc1C4(c1ccc([16*])cc1)c1ccc([16*])cc1)-c1sc3c(sc4cc([14*])sc43)c1C2(c1ccc([16*])cc1)c1ccc([16*])cc1']","['[4*]CC(CCCC)CCCCCC', '[11*]S[11*]', '[14*]c1cc2c([16*])c3sc(C)cc3c([16*])c2s1', '[14*]c1ccc(C)s1', '[14*]c1ccc([14*])s1', '[11*]Sn1nc2c([16*])c(F)c(F)c([16*])c2n1', '.', '[7*]C(C#N)C#N', '[7*]C1C(=O)c2c(F)cccc2C1[7*]', '[7*]C[8*]', '[8*]CCCCCC', '[14*]c1cc2sc3c4c(sc3c2s1)-c1cc2c(cc1C4(c1ccc([16*])cc1)c1ccc([16*])cc1)-c1sc3c(sc4cc([14*])sc43)c1C2(c1ccc([16*])cc1)c1ccc([16*])cc1']","[0, 0, 0, 0, 0, 33, 25, 9, 6, 7, 64, 1, 10, 137, 12, 13, 136]"
FTAZ,INIC2,-5.43,-3.3200000000000003,-5.52,-3.98,0.667,CF,12.5,DIO,100.0,25.0,MoOx,ZnO,10.8,10.59,0.903,17.56,66.8,"['[4*]CC(CCCC)CCCCCC', '[11*]S[11*]', '[14*]c1cc2c([16*])c3sc(C)cc3c([16*])c2s1', '[14*]c1ccc(C)s1', '[14*]c1ccc([14*])s1', '[11*]Sn1nc2c([16*])c(F)c(F)c([16*])c2n1']","['[7*]C(C#N)C#N', '[7*]C1C(=O)c2ccc(F)cc2C1[7*]', '[7*]C[8*]', '[8*]CCCCCC', '[14*]c1cc2sc3c4c(sc3c2s1)-c1cc2c(cc1C4(c1ccc([16*])cc1)c1ccc([16*])cc1)-c1sc3c(sc4cc([14*])sc43)c1C2(c1ccc([16*])cc1)c1ccc([16*])cc1']","['[4*]CC(CCCC)CCCCCC', '[11*]S[11*]', '[14*]c1cc2c([16*])c3sc(C)cc3c([16*])c2s1', '[14*]c1ccc(C)s1', '[14*]c1ccc([14*])s1', '[11*]Sn1nc2c([16*])c(F)c(F)c([16*])c2n1', '.', '[7*]C(C#N)C#N', '[7*]C1C(=O)c2ccc(F)cc2C1[7*]', '[7*]C[8*]', '[8*]CCCCCC', '[14*]c1cc2sc3c4c(sc3c2s1)-c1cc2c(cc1C4(c1ccc([16*])cc1)c1ccc([16*])cc1)-c1sc3c(sc4cc([14*])sc43)c1C2(c1ccc([16*])cc1)c1ccc([16*])cc1']","[0, 0, 0, 0, 0, 33, 25, 9, 6, 7, 64, 1, 10, 138, 12, 13, 136]"
FTAZ,INIC3,-5.43,-3.3200000000000003,-5.52,-4.02,0.667,CF,12.5,DIO,100.0,25.0,MoOx,ZnO,11.5,11.23,0.857,19.44,67.4,"['[4*]CC(CCCC)CCCCCC', '[11*]S[11*]', '[14*]c1cc2c([16*])c3sc(C)cc3c([16*])c2s1', '[14*]c1ccc(C)s1', '[14*]c1ccc([14*])s1', '[11*]Sn1nc2c([16*])c(F)c(F)c([16*])c2n1']","['[7*]C(C#N)C#N', '[7*]C1C(=O)c2cc(F)c(F)cc2C1[7*]', '[7*]C[8*]', '[8*]CCCCCC', '[14*]c1cc2sc3c4c(sc3c2s1)-c1cc2c(cc1C4(c1ccc([16*])cc1)c1ccc([16*])cc1)-c1sc3c(sc4cc([14*])sc43)c1C2(c1ccc([16*])cc1)c1ccc([16*])cc1']","['[4*]CC(CCCC)CCCCCC', '[11*]S[11*]', '[14*]c1cc2c([16*])c3sc(C)cc3c([16*])c2s1', '[14*]c1ccc(C)s1', '[14*]c1ccc([14*])s1', '[11*]Sn1nc2c([16*])c(F)c(F)c([16*])c2n1', '.', '[7*]C(C#N)C#N', '[7*]C1C(=O)c2cc(F)c(F)cc2C1[7*]', '[7*]C[8*]', '[8*]CCCCCC', '[14*]c1cc2sc3c4c(sc3c2s1)-c1cc2c(cc1C4(c1ccc([16*])cc1)c1ccc([16*])cc1)-c1sc3c(sc4cc([14*])sc43)c1C2(c1ccc([16*])cc1)c1ccc([16*])cc1']","[0, 0, 0, 0, 0, 33, 25, 9, 6, 7, 64, 1, 10, 42, 12, 13, 136]"
J71,TTz1,-5.353333333333333,-3.4318181818181825,-5.59,-3.66,0.5,CF,15.0,DIO,100.0,25.0,MoOx,ZnO,8.77,8.77,0.9,15.43,63.18,"['[8*]CC(CCCCCC)CCCCCCCC', '[14*]c1ccc(C)s1', '[14*]c1ccc([Si](CCC)(CCC)CCC)s1', '[14*]c1ccc([14*])s1', '[9*]n1nc2c([16*])c(F)c(F)c([16*])c2n1', '[14*]c1cc2c([16*])c3sc(C)cc3c([16*])c2s1']","['[4*]CC(CCCC)CCCCCC', '[7*]C(C#N)C#N', '[7*]C[8*]', '[11*]S[11*]', '[16*]c1ccc([16*])c2nsnc12', '[14*]c1cc([16*])c([14*])s1', '[14*]c1nc2sc([14*])nc2s1']","['[8*]CC(CCCCCC)CCCCCCCC', '[14*]c1ccc(C)s1', '[14*]c1ccc([Si](CCC)(CCC)CCC)s1', '[14*]c1ccc([14*])s1', '[9*]n1nc2c([16*])c(F)c(F)c([16*])c2n1', '[14*]c1cc2c([16*])c3sc(C)cc3c([16*])c2s1', '.', '[4*]CC(CCCC)CCCCCC', '[7*]C(C#N)C#N', '[7*]C[8*]', '[11*]S[11*]', '[16*]c1ccc([16*])c2nsnc12', '[14*]c1cc([16*])c([14*])s1', '[14*]c1nc2sc([14*])nc2s1']","[0, 0, 0, 17, 6, 18, 7, 19, 9, 1, 33, 10, 12, 25, 127, 34, 142]"
J71,TTz2,-5.353333333333333,-3.4318181818181825,-5.45,-3.5,0.5,CF,15.0,DIO,100.0,25.0,MoOx,ZnO,6.3,6.3,0.92,12.75,53.73,"['[8*]CC(CCCCCC)CCCCCCCC', '[14*]c1ccc(C)s1', '[14*]c1ccc([Si](CCC)(CCC)CCC)s1', '[14*]c1ccc([14*])s1', '[9*]n1nc2c([16*])c(F)c(F)c([16*])c2n1', '[14*]c1cc2c([16*])c3sc(C)cc3c([16*])c2s1']","['[4*]CC(CCCC)CCCCCC', '[8*]CC', '[11*]S[11*]', '[9*]n1c(=C(C#N)C#N)s/c(=C/c2ccc([16*])c3nsnc23)c1=O', '[14*]c1cc([16*])c([14*])s1', '[14*]c1nc2sc([14*])nc2s1']","['[8*]CC(CCCCCC)CCCCCCCC', '[14*]c1ccc(C)s1', '[14*]c1ccc([Si](CCC)(CCC)CCC)s1', '[14*]c1ccc([14*])s1', '[9*]n1nc2c([16*])c(F)c(F)c([16*])c2n1', '[14*]c1cc2c([16*])c3sc(C)cc3c([16*])c2s1', '.', '[4*]CC(CCCC)CCCCCC', '[8*]CC', '[11*]S[11*]', '[9*]n1c(=C(C#N)C#N)s/c(=C/c2ccc([16*])c3nsnc23)c1=O', '[14*]c1cc([16*])c([14*])s1', '[14*]c1nc2sc([14*])nc2s1']","[0, 0, 0, 0, 17, 6, 18, 7, 19, 9, 1, 33, 22, 25, 143, 34, 142]"
PBDB-T,FTIC-C8C6,-5.297777777777778,-3.4170000000000003,-5.62,-3.83,1.0,DCB,8.0,DIO,200.0,25.0,MoOx,PFN-Br,9.91,9.99,0.92,16.1,67.46,"['[8*]CC(CC)CCCC', '[14*]c1ccc(C)s1', '[14*]c1ccc([14*])s1', '[14*]c1sc([14*])c2c1C(=O)c1c([14*])sc([14*])c1C2=O', '[14*]c1cc2c([16*])c3sc(C)cc3c([16*])c2s1']","['[7*]C(C#N)C#N', '[7*]C1C(=O)c2ccccc2C1[7*]', '[7*]C[8*]', '[14*]c1cc2c(s1)-c1cc3c(cc1C2(CCCCCC)CCCCCC)-c1cc2c(cc1C3(CCCCCCCC)CCCCCCCC)-c1sc([14*])cc1C2(CCCCCC)CCCCCC']","['[8*]CC(CC)CCCC', '[14*]c1ccc(C)s1', '[14*]c1ccc([14*])s1', '[14*]c1sc([14*])c2c1C(=O)c1c([14*])sc([14*])c1C2=O', '[14*]c1cc2c([16*])c3sc(C)cc3c([16*])c2s1', '.', '[7*]C(C#N)C#N', '[7*]C1C(=O)c2ccccc2C1[7*]', '[7*]C[8*]', '[14*]c1cc2c(s1)-c1cc3c(cc1C2(CCCCCC)CCCCCC)-c1cc2c(cc1C3(CCCCCCCC)CCCCCCCC)-c1sc([14*])cc1C2(CCCCCC)CCCCCC']","[0, 0, 0, 0, 0, 0, 0, 5, 6, 7, 30, 9, 1, 10, 11, 12, 144]"
PBDB-T,FTIC-C6C6,-5.297777777777778,-3.4170000000000003,-5.6,-3.81,1.0,DCB,8.0,DIO,200.0,25.0,MoOx,PFN-Br,9.18,9.21,0.91,16.03,63.17,"['[8*]CC(CC)CCCC', '[14*]c1ccc(C)s1', '[14*]c1ccc([14*])s1', '[14*]c1sc([14*])c2c1C(=O)c1c([14*])sc([14*])c1C2=O', '[14*]c1cc2c([16*])c3sc(C)cc3c([16*])c2s1']","['[7*]C(C#N)C#N', '[7*]C1C(=O)c2ccccc2C1[7*]', '[7*]C[8*]', '[14*]c1cc2c(s1)-c1cc3c(cc1C2(CCCCCC)CCCCCC)-c1cc2c(cc1C3(CCCCCC)CCCCCC)-c1sc([14*])cc1C2(CCCCCC)CCCCCC']","['[8*]CC(CC)CCCC', '[14*]c1ccc(C)s1', '[14*]c1ccc([14*])s1', '[14*]c1sc([14*])c2c1C(=O)c1c([14*])sc([14*])c1C2=O', '[14*]c1cc2c([16*])c3sc(C)cc3c([16*])c2s1', '.', '[7*]C(C#N)C#N', '[7*]C1C(=O)c2ccccc2C1[7*]', '[7*]C[8*]', '[14*]c1cc2c(s1)-c1cc3c(cc1C2(CCCCCC)CCCCCC)-c1cc2c(cc1C3(CCCCCC)CCCCCC)-c1sc([14*])cc1C2(CCCCCC)CCCCCC']","[0, 0, 0, 0, 0, 0, 0, 5, 6, 7, 30, 9, 1, 10, 11, 12, 145]"
PBDB-T,FTIC-C6C8,-5.297777777777778,-3.4170000000000003,-5.64,-3.81,1.0,DCB,8.0,DIO,200.0,25.0,MoOx,PFN-Br,11.12,11.05,0.92,18.55,64.72,"['[8*]CC(CC)CCCC', '[14*]c1ccc(C)s1', '[14*]c1ccc([14*])s1', '[14*]c1sc([14*])c2c1C(=O)c1c([14*])sc([14*])c1C2=O', '[14*]c1cc2c([16*])c3sc(C)cc3c([16*])c2s1']","['[7*]C(C#N)C#N', '[7*]C1C(=O)c2ccccc2C1[7*]', '[7*]C[8*]', '[14*]c1cc2c(s1)-c1cc3c(cc1C2(CCCCCCCC)CCCCCCCC)-c1cc2c(cc1C3(CCCCCC)CCCCCC)-c1sc([14*])cc1C2(CCCCCCCC)CCCCCCCC']","['[8*]CC(CC)CCCC', '[14*]c1ccc(C)s1', '[14*]c1ccc([14*])s1', '[14*]c1sc([14*])c2c1C(=O)c1c([14*])sc([14*])c1C2=O', '[14*]c1cc2c([16*])c3sc(C)cc3c([16*])c2s1', '.', '[7*]C(C#N)C#N', '[7*]C1C(=O)c2ccccc2C1[7*]', '[7*]C[8*]', '[14*]c1cc2c(s1)-c1cc3c(cc1C2(CCCCCCCC)CCCCCCCC)-c1cc2c(cc1C3(CCCCCC)CCCCCC)-c1sc([14*])cc1C2(CCCCCCCC)CCCCCCCC']","[0, 0, 0, 0, 0, 0, 0, 5, 6, 7, 30, 9, 1, 10, 11, 12, 146]"
PBDB-T,ITCT-DM,-5.297777777777778,-3.4170000000000003,-5.48,-3.9,1.0,CB,20.0,DIO,100.0,120.0,PEDOT:PSS,N719:PrC60MAI,10.56,9.59,0.904,16.32,65.0,"['[8*]CC(CC)CCCC', '[14*]c1ccc(C)s1', '[14*]c1ccc([14*])s1', '[14*]c1sc([14*])c2c1C(=O)c1c([14*])sc([14*])c1C2=O', '[14*]c1cc2c([16*])c3sc(C)cc3c([16*])c2s1']","['[7*]C(C#N)C#N', '[7*]C1C(=O)c2c(C)sc(C)c2C1[7*]', '[7*]C[8*]', '[8*]CCCCCC', '[14*]c1cc2sc3c(c2s1)C(c1ccc([16*])cc1)(c1ccc([16*])cc1)c1cc2c(cc1-3)C(c1ccc([16*])cc1)(c1ccc([16*])cc1)c1c-2sc2cc([14*])sc12']","['[8*]CC(CC)CCCC', '[14*]c1ccc(C)s1', '[14*]c1ccc([14*])s1', '[14*]c1sc([14*])c2c1C(=O)c1c([14*])sc([14*])c1C2=O', '[14*]c1cc2c([16*])c3sc(C)cc3c([16*])c2s1', '.', '[7*]C(C#N)C#N', '[7*]C1C(=O)c2c(C)sc(C)c2C1[7*]', '[7*]C[8*]', '[8*]CCCCCC', '[14*]c1cc2sc3c(c2s1)C(c1ccc([16*])cc1)(c1ccc([16*])cc1)c1cc2c(cc1-3)C(c1ccc([16*])cc1)(c1ccc([16*])cc1)c1c-2sc2cc([14*])sc12']","[0, 0, 0, 0, 0, 0, 5, 6, 7, 30, 9, 1, 10, 150, 12, 13, 15]"
PBDB-T,ITCPTC-Th,-5.297777777777778,-3.4170000000000003,-5.68,-4.03,1.0,CB,20.0,DIO,100.0,25.0,MoOx,ZnO,10.61,10.61,0.856,17.05,72.7,"['[8*]CC(CC)CCCC', '[14*]c1ccc(C)s1', '[14*]c1ccc([14*])s1', '[14*]c1sc([14*])c2c1C(=O)c1c([14*])sc([14*])c1C2=O', '[14*]c1cc2c([16*])c3sc(C)cc3c([16*])c2s1']","['[7*]C(C#N)C#N', '[7*]C1C(=O)c2cscc2C1[7*]', '[7*]C[8*]', '[8*]CCCCCC', '[14*]c1ccc(C2(c3ccc([14*])s3)c3cc4c(cc3-c3sc5cc([14*])sc5c32)C(c2ccc([14*])s2)(c2ccc([14*])s2)c2c-4sc3cc([14*])sc23)s1']","['[8*]CC(CC)CCCC', '[14*]c1ccc(C)s1', '[14*]c1ccc([14*])s1', '[14*]c1sc([14*])c2c1C(=O)c1c([14*])sc([14*])c1C2=O', '[14*]c1cc2c([16*])c3sc(C)cc3c([16*])c2s1', '.', '[7*]C(C#N)C#N', '[7*]C1C(=O)c2cscc2C1[7*]', '[7*]C[8*]', '[8*]CCCCCC', '[14*]c1ccc(C2(c3ccc([14*])s3)c3cc4c(cc3-c3sc5cc([14*])sc5c32)C(c2ccc([14*])s2)(c2ccc([14*])s2)c2c-4sc3cc([14*])sc23)s1']","[0, 0, 0, 0, 0, 0, 5, 6, 7, 30, 9, 1, 10, 44, 12, 13, 67]"
PBDB-T,ITCPTC-Se,-5.297777777777778,-3.4170000000000003,-5.65,-4.0,1.0,CB,20.0,DIO,100.0,25.0,MoOx,ZnO,9.02,9.02,0.869,15.2,68.3,"['[8*]CC(CC)CCCC', '[14*]c1ccc(C)s1', '[14*]c1ccc([14*])s1', '[14*]c1sc([14*])c2c1C(=O)c1c([14*])sc([14*])c1C2=O', '[14*]c1cc2c([16*])c3sc(C)cc3c([16*])c2s1']","['[7*]C(C#N)C#N', '[7*]C1C(=O)c2cscc2C1[7*]', '[7*]C[8*]', '[14*]c1cc2sc3c(c2s1)C(c1ccc(CCCCCC)[se]1)(c1ccc(CCCCCC)[se]1)c1cc2c(cc1-3)C(c1ccc(CCCCCC)[se]1)(c1ccc(CCCCCC)[se]1)c1c-2sc2cc([14*])sc12']","['[8*]CC(CC)CCCC', '[14*]c1ccc(C)s1', '[14*]c1ccc([14*])s1', '[14*]c1sc([14*])c2c1C(=O)c1c([14*])sc([14*])c1C2=O', '[14*]c1cc2c([16*])c3sc(C)cc3c([16*])c2s1', '.', '[7*]C(C#N)C#N', '[7*]C1C(=O)c2cscc2C1[7*]', '[7*]C[8*]', '[14*]c1cc2sc3c(c2s1)C(c1ccc(CCCCCC)[se]1)(c1ccc(CCCCCC)[se]1)c1cc2c(cc1-3)C(c1ccc(CCCCCC)[se]1)(c1ccc(CCCCCC)[se]1)c1c-2sc2cc([14*])sc12']","[0, 0, 0, 0, 0, 0, 0, 5, 6, 7, 30, 9, 1, 10, 44, 12, 151]"
PTB7-Th,IEICO-4F,-5.21,-3.542368421052632,-5.309971428571429,-3.851028571428572,0.667,CB,37.5,DIO,100.0,100.0,PEDOT:PSS,PFN-Br,11.13,11.13,0.72,25.16,61.45,"['[3*]O[3*]', '[4*]CC(CC)CCCC', '[1*]C([6*])=O', '[8*]CC(CC)CCCC', '[14*]c1sc2c([14*])sc(C)c2c1F', '[14*]c1ccc([14*])s1', '[14*]c1cc2c([16*])c3sc(C)cc3c([16*])c2s1']","['[4*]CC(CC)CCCC', '[3*]O[3*]', '[7*]C(C#N)C#N', '[7*]C1C(=O)c2cc(F)c(F)cc2C1[7*]', '[7*]C[8*]', '[8*]CCCCCC', '[14*]c1cc([16*])c([14*])s1', '[14*]c1cc2c(s1)-c1cc3c(cc1C2(c1ccc([16*])cc1)c1ccc([16*])cc1)-c1sc([14*])cc1C3(c1ccc([16*])cc1)c1ccc([16*])cc1']","['[3*]O[3*]', '[4*]CC(CC)CCCC', '[1*]C([6*])=O', '[8*]CC(CC)CCCC', '[14*]c1sc2c([14*])sc(C)c2c1F', '[14*]c1ccc([14*])s1', '[14*]c1cc2c([16*])c3sc(C)cc3c([16*])c2s1', '.', '[4*]CC(CC)CCCC', '[3*]O[3*]', '[7*]C(C#N)C#N', '[7*]C1C(=O)c2cc(F)c(F)cc2C1[7*]', '[7*]C[8*]', '[8*]CCCCCC', '[14*]c1cc([16*])c([14*])s1', '[14*]c1cc2c(s1)-c1cc3c(cc1C2(c1ccc([16*])cc1)c1ccc([16*])cc1)-c1sc([14*])cc1C3(c1ccc([16*])cc1)c1ccc([16*])cc1']","[0, 2, 3, 4, 5, 35, 7, 9, 1, 3, 2, 10, 42, 12, 13, 34, 38]"
PBDB-T,ITCC,-5.297777777777778,-3.4170000000000003,-5.47,-3.76,1.0,CB,20.0,DIO,100.0,100.0,PEDOT:PSS,PFN-Br,11.28,11.28,0.98,16.14,71.32,"['[8*]CC(CC)CCCC', '[14*]c1ccc(C)s1', '[14*]c1ccc([14*])s1', '[14*]c1sc([14*])c2c1C(=O)c1c([14*])sc([14*])c1C2=O', '[14*]c1cc2c([16*])c3sc(C)cc3c([16*])c2s1']","['[7*]C(C#N)C#N', '[7*]C1C(=O)c2sccc2C1[7*]', '[7*]C[8*]', '[8*]CCCCCC', '[14*]c1cc2sc3c(c2s1)C(c1ccc([16*])cc1)(c1ccc([16*])cc1)c1cc2c(cc1-3)C(c1ccc([16*])cc1)(c1ccc([16*])cc1)c1c-2sc2cc([14*])sc12']","['[8*]CC(CC)CCCC', '[14*]c1ccc(C)s1', '[14*]c1ccc([14*])s1', '[14*]c1sc([14*])c2c1C(=O)c1c([14*])sc([14*])c1C2=O', '[14*]c1cc2c([16*])c3sc(C)cc3c([16*])c2s1', '.', '[7*]C(C#N)C#N', '[7*]C1C(=O)c2sccc2C1[7*]', '[7*]C[8*]', '[8*]CCCCCC', '[14*]c1cc2sc3c(c2s1)C(c1ccc([16*])cc1)(c1ccc([16*])cc1)c1cc2c(cc1-3)C(c1ccc([16*])cc1)(c1ccc([16*])cc1)c1c-2sc2cc([14*])sc12']","[0, 0, 0, 0, 0, 0, 5, 6, 7, 30, 9, 1, 10, 86, 12, 13, 15]"
PBDB-T,MeIC,-5.297777777777778,-3.4170000000000003,-5.57,-3.93,1.0,CB,20.0,DIO,100.0,120.0,PEDOT:PSS,PDIN,12.03,12.03,0.896,18.07,74.3,"['[8*]CC(CC)CCCC', '[14*]c1ccc(C)s1', '[14*]c1ccc([14*])s1', '[14*]c1sc([14*])c2c1C(=O)c1c([14*])sc([14*])c1C2=O', '[14*]c1cc2c([16*])c3sc(C)cc3c([16*])c2s1']","['[7*]C(C#N)C#N', '[7*]C1C(=O)c2c(csc2C)C1[7*]', '[7*]C[8*]', '[8*]CCCCCC', '[14*]c1cc2sc3c(c2s1)C(c1ccc([16*])cc1)(c1ccc([16*])cc1)c1cc2c(cc1-3)C(c1ccc([16*])cc1)(c1ccc([16*])cc1)c1c-2sc2cc([14*])sc12']","['[8*]CC(CC)CCCC', '[14*]c1ccc(C)s1', '[14*]c1ccc([14*])s1', '[14*]c1sc([14*])c2c1C(=O)c1c([14*])sc([14*])c1C2=O', '[14*]c1cc2c([16*])c3sc(C)cc3c([16*])c2s1', '.', '[7*]C(C#N)C#N', '[7*]C1C(=O)c2c(csc2C)C1[7*]', '[7*]C[8*]', '[8*]CCCCCC', '[14*]c1cc2sc3c(c2s1)C(c1ccc([16*])cc1)(c1ccc([16*])cc1)c1cc2c(cc1-3)C(c1ccc([16*])cc1)(c1ccc([16*])cc1)c1c-2sc2cc([14*])sc12']","[0, 0, 0, 0, 0, 0, 5, 6, 7, 30, 9, 1, 10, 45, 12, 13, 15]"
PTB7-Th,IDT-T-N,-5.21,-3.542368421052632,-5.58,-4.06,1.0,CF,10.0,CN,100.0,100.0,PEDOT:PSS,PNDIT-F3N-Br,6.6,6.56,0.87,14.67,51.38,"['[3*]O[3*]', '[4*]CC(CC)CCCC', '[1*]C([6*])=O', '[8*]CC(CC)CCCC', '[14*]c1sc2c([14*])sc(C)c2c1F', '[14*]c1ccc([14*])s1', '[14*]c1cc2c([16*])c3sc(C)cc3c([16*])c2s1']","['[7*]C(C#N)C#N', '[7*]C1C(=O)c2cc3ccccc3cc2C1[7*]', '[7*]C[8*]', '[8*]CC(CC)CCCC', '[8*]CCCCCC', '[14*]c1cc([16*])c([14*])s1', '[14*]c1cc2c(s1)-c1cc3c(cc1C2(c1ccc([16*])cc1)c1ccc([16*])cc1)-c1sc([14*])cc1C3(c1ccc([16*])cc1)c1ccc([16*])cc1']","['[3*]O[3*]', '[4*]CC(CC)CCCC', '[1*]C([6*])=O', '[8*]CC(CC)CCCC', '[14*]c1sc2c([14*])sc(C)c2c1F', '[14*]c1ccc([14*])s1', '[14*]c1cc2c([16*])c3sc(C)cc3c([16*])c2s1', '.', '[7*]C(C#N)C#N', '[7*]C1C(=O)c2cc3ccccc3cc2C1[7*]', '[7*]C[8*]', '[8*]CC(CC)CCCC', '[8*]CCCCCC', '[14*]c1cc([16*])c([14*])s1', '[14*]c1cc2c(s1)-c1cc3c(cc1C2(c1ccc([16*])cc1)c1ccc([16*])cc1)-c1sc([14*])cc1C3(c1ccc([16*])cc1)c1ccc([16*])cc1']","[0, 0, 2, 3, 4, 5, 35, 7, 9, 1, 10, 40, 12, 5, 13, 34, 38]"
PBDB-T,IDT-N,-5.297777777777778,-3.4170000000000003,-5.73,-4.08,1.0,CF,10.0,CN,100.0,100.0,PEDOT:PSS,PNDIT-F3N-Br,8.99,9.02,0.79,15.88,71.91,"['[8*]CC(CC)CCCC', '[14*]c1ccc(C)s1', '[14*]c1ccc([14*])s1', '[14*]c1sc([14*])c2c1C(=O)c1c([14*])sc([14*])c1C2=O', '[14*]c1cc2c([16*])c3sc(C)cc3c([16*])c2s1']","['[7*]C(C#N)C#N', '[7*]C1C(=O)c2cc3ccccc3cc2C1[7*]', '[7*]C[8*]', '[8*]CCCCCC', '[14*]c1cc2c(s1)-c1cc3c(cc1C2(c1ccc([16*])cc1)c1ccc([16*])cc1)-c1sc([14*])cc1C3(c1ccc([16*])cc1)c1ccc([16*])cc1']","['[8*]CC(CC)CCCC', '[14*]c1ccc(C)s1', '[14*]c1ccc([14*])s1', '[14*]c1sc([14*])c2c1C(=O)c1c([14*])sc([14*])c1C2=O', '[14*]c1cc2c([16*])c3sc(C)cc3c([16*])c2s1', '.', '[7*]C(C#N)C#N', '[7*]C1C(=O)c2cc3ccccc3cc2C1[7*]', '[7*]C[8*]', '[8*]CCCCCC', '[14*]c1cc2c(s1)-c1cc3c(cc1C2(c1ccc([16*])cc1)c1ccc([16*])cc1)-c1sc([14*])cc1C3(c1ccc([16*])cc1)c1ccc([16*])cc1']","[0, 0, 0, 0, 0, 0, 5, 6, 7, 30, 9, 1, 10, 40, 12, 13, 38]"
PBDB-T,IDT-T-N,-5.297777777777778,-3.4170000000000003,-5.58,-4.06,1.0,CF,10.0,CN,100.0,100.0,PEDOT:PSS,PNDIT-F3N-Br,7.4,7.4,0.94,14.03,56.11,"['[8*]CC(CC)CCCC', '[14*]c1ccc(C)s1', '[14*]c1ccc([14*])s1', '[14*]c1sc([14*])c2c1C(=O)c1c([14*])sc([14*])c1C2=O', '[14*]c1cc2c([16*])c3sc(C)cc3c([16*])c2s1']","['[7*]C(C#N)C#N', '[7*]C1C(=O)c2cc3ccccc3cc2C1[7*]', '[7*]C[8*]', '[8*]CC(CC)CCCC', '[8*]CCCCCC', '[14*]c1cc([16*])c([14*])s1', '[14*]c1cc2c(s1)-c1cc3c(cc1C2(c1ccc([16*])cc1)c1ccc([16*])cc1)-c1sc([14*])cc1C3(c1ccc([16*])cc1)c1ccc([16*])cc1']","['[8*]CC(CC)CCCC', '[14*]c1ccc(C)s1', '[14*]c1ccc([14*])s1', '[14*]c1sc([14*])c2c1C(=O)c1c([14*])sc([14*])c1C2=O', '[14*]c1cc2c([16*])c3sc(C)cc3c([16*])c2s1', '.', '[7*]C(C#N)C#N', '[7*]C1C(=O)c2cc3ccccc3cc2C1[7*]', '[7*]C[8*]', '[8*]CC(CC)CCCC', '[8*]CCCCCC', '[14*]c1cc([16*])c([14*])s1', '[14*]c1cc2c(s1)-c1cc3c(cc1C2(c1ccc([16*])cc1)c1ccc([16*])cc1)-c1sc([14*])cc1C3(c1ccc([16*])cc1)c1ccc([16*])cc1']","[0, 0, 0, 0, 5, 6, 7, 30, 9, 1, 10, 40, 12, 5, 13, 34, 38]"
PBDB-TF,IDT-C6,-5.498333333333334,-3.653333333333333,-5.59,-3.35,1.0,CF,16.0,DIO,110.0,100.0,PEDOT:PSS,PFN-Br,12.5,12.43,0.96,17.5,74.0,"['[8*]CC(CC)CCCC', '[14*]c1ccc(C)s1', '[14*]c1cc(F)c([14*])s1', '[14*]c1sc([14*])c2c1C(=O)c1c([14*])sc([14*])c1C2=O', '[14*]c1ccc([14*])s1', '[14*]c1cc2c([16*])c3sc(C)cc3c([16*])c2s1']","['[7*]C(C#N)C#N', '[7*]C1C(=O)c2ccc(C)cc2C1[7*]', '[7*]C[8*]', '[14*]c1cc2c(s1)-c1cc3c(cc1C2(CCCCCC)CCCCCC)-c1sc([14*])cc1C3(CCCCCC)CCCCCC']","['[8*]CC(CC)CCCC', '[14*]c1ccc(C)s1', '[14*]c1cc(F)c([14*])s1', '[14*]c1sc([14*])c2c1C(=O)c1c([14*])sc([14*])c1C2=O', '[14*]c1ccc([14*])s1', '[14*]c1cc2c([16*])c3sc(C)cc3c([16*])c2s1', '.', '[7*]C(C#N)C#N', '[7*]C1C(=O)c2ccc(C)cc2C1[7*]', '[7*]C[8*]', '[14*]c1cc2c(s1)-c1cc3c(cc1C2(CCCCCC)CCCCCC)-c1sc([14*])cc1C3(CCCCCC)CCCCCC']","[0, 0, 0, 0, 0, 0, 5, 6, 24, 30, 7, 9, 1, 10, 16, 12, 29]"
PBDB-TF,IDT-PhC6,-5.498333333333334,-3.653333333333333,-5.56,-3.32,1.0,CF,16.0,DIO,100.0,100.0,PEDOT:PSS,PFN-Br,5.6,5.59,1.0,13.0,43.0,"['[8*]CC(CC)CCCC', '[14*]c1ccc(C)s1', '[14*]c1cc(F)c([14*])s1', '[14*]c1sc([14*])c2c1C(=O)c1c([14*])sc([14*])c1C2=O', '[14*]c1ccc([14*])s1', '[14*]c1cc2c([16*])c3sc(C)cc3c([16*])c2s1']","['[7*]C(C#N)C#N', '[7*]C1C(=O)c2ccc(C)cc2C1[7*]', '[7*]C[8*]', '[8*]CCCCCC', '[14*]c1cc2c(s1)-c1cc3c(cc1C2(c1ccc([16*])cc1)c1ccc([16*])cc1)-c1sc([14*])cc1C3(c1ccc([16*])cc1)c1ccc([16*])cc1']","['[8*]CC(CC)CCCC', '[14*]c1ccc(C)s1', '[14*]c1cc(F)c([14*])s1', '[14*]c1sc([14*])c2c1C(=O)c1c([14*])sc([14*])c1C2=O', '[14*]c1ccc([14*])s1', '[14*]c1cc2c([16*])c3sc(C)cc3c([16*])c2s1', '.', '[7*]C(C#N)C#N', '[7*]C1C(=O)c2ccc(C)cc2C1[7*]', '[7*]C[8*]', '[8*]CCCCCC', '[14*]c1cc2c(s1)-c1cc3c(cc1C2(c1ccc([16*])cc1)c1ccc([16*])cc1)-c1sc([14*])cc1C3(c1ccc([16*])cc1)c1ccc([16*])cc1']","[0, 0, 0, 0, 0, 5, 6, 24, 30, 7, 9, 1, 10, 16, 12, 13, 38]"
PTB7-Th,DTNR,-5.21,-3.542368421052632,-5.22,-3.5,0.667,CB,20.0,CN,90.0,25.0,MoOx,ZnO,9.51,9.51,1.08,15.72,56.0,"['[3*]O[3*]', '[4*]CC(CC)CCCC', '[1*]C([6*])=O', '[8*]CC(CC)CCCC', '[14*]c1sc2c([14*])sc(C)c2c1F', '[14*]c1ccc([14*])s1', '[14*]c1cc2c([16*])c3sc(C)cc3c([16*])c2s1']","['[8*]CC', '[7*]C1SC(=S)N([10*])C1=O', '[7*]C[8*]', '[16*]c1ccc([16*])c2nsnc12', '[14*]c1cc2c(s1)-c1c(ccc3c4c(ccc13)C(CC(CC)CCCC)(CC(CC)CCCC)c1cc([14*])sc1-4)C2(CC(CC)CCCC)CC(CC)CCCC']","['[3*]O[3*]', '[4*]CC(CC)CCCC', '[1*]C([6*])=O', '[8*]CC(CC)CCCC', '[14*]c1sc2c([14*])sc(C)c2c1F', '[14*]c1ccc([14*])s1', '[14*]c1cc2c([16*])c3sc(C)cc3c([16*])c2s1', '.', '[8*]CC', '[7*]C1SC(=S)N([10*])C1=O', '[7*]C[8*]', '[16*]c1ccc([16*])c2nsnc12', '[14*]c1cc2c(s1)-c1c(ccc3c4c(ccc13)C(CC(CC)CCCC)(CC(CC)CCCC)c1cc([14*])sc1-4)C2(CC(CC)CCCC)CC(CC)CCCC']","[0, 0, 0, 0, 2, 3, 4, 5, 35, 7, 9, 1, 22, 76, 12, 127, 159]"
PTB7-Th,COTIC-4F,-5.21,-3.542368421052632,-5.26,-4.16,0.667,CB,20.0,CN,73.0,25.0,MoOx,ZnO,6.4,6.4,0.56,20.3,56.3,"['[3*]O[3*]', '[4*]CC(CC)CCCC', '[1*]C([6*])=O', '[8*]CC(CC)CCCC', '[14*]c1sc2c([14*])sc(C)c2c1F', '[14*]c1ccc([14*])s1', '[14*]c1cc2c([16*])c3sc(C)cc3c([16*])c2s1']","['[4*]CC(CC)CCCC', '[3*]O[3*]', '[7*]C(C#N)C#N', '[7*]C1C(=O)c2ccccc2C1[7*]', '[7*]C[8*]', '[14*]c1cc([16*])c([14*])s1', '[14*]c1cc2c(s1)-c1sc([14*])cc1C2(CC(CC)CCCC)CC(CC)CCCC']","['[3*]O[3*]', '[4*]CC(CC)CCCC', '[1*]C([6*])=O', '[8*]CC(CC)CCCC', '[14*]c1sc2c([14*])sc(C)c2c1F', '[14*]c1ccc([14*])s1', '[14*]c1cc2c([16*])c3sc(C)cc3c([16*])c2s1', '.', '[4*]CC(CC)CCCC', '[3*]O[3*]', '[7*]C(C#N)C#N', '[7*]C1C(=O)c2ccccc2C1[7*]', '[7*]C[8*]', '[14*]c1cc([16*])c([14*])s1', '[14*]c1cc2c(s1)-c1sc([14*])cc1C2(CC(CC)CCCC)CC(CC)CCCC']","[0, 0, 2, 3, 4, 5, 35, 7, 9, 1, 3, 2, 10, 11, 12, 34, 167]"
PTB7-Th,SiOTIC-4F,-5.21,-3.542368421052632,-5.28,-4.11,0.667,CF,20.0,CN,75.0,25.0,MoOx,ZnO,8.6,8.62,0.65,21.6,61.4,"['[3*]O[3*]', '[4*]CC(CC)CCCC', '[1*]C([6*])=O', '[8*]CC(CC)CCCC', '[14*]c1sc2c([14*])sc(C)c2c1F', '[14*]c1ccc([14*])s1', '[14*]c1cc2c([16*])c3sc(C)cc3c([16*])c2s1']","['[4*]CC(CC)CCCC', '[3*]O[3*]', '[7*]C(C#N)C#N', '[7*]C1C(=O)c2cc(F)c(F)cc2C1[7*]', '[7*]C[8*]', '[14*]c1cc([16*])c([14*])s1', '[14*]c1cc2c(s1)-c1sc([14*])cc1[Si]2(CC(CC)CCCC)CC(CC)CCCC']","['[3*]O[3*]', '[4*]CC(CC)CCCC', '[1*]C([6*])=O', '[8*]CC(CC)CCCC', '[14*]c1sc2c([14*])sc(C)c2c1F', '[14*]c1ccc([14*])s1', '[14*]c1cc2c([16*])c3sc(C)cc3c([16*])c2s1', '.', '[4*]CC(CC)CCCC', '[3*]O[3*]', '[7*]C(C#N)C#N', '[7*]C1C(=O)c2cc(F)c(F)cc2C1[7*]', '[7*]C[8*]', '[14*]c1cc([16*])c([14*])s1', '[14*]c1cc2c(s1)-c1sc([14*])cc1[Si]2(CC(CC)CCCC)CC(CC)CCCC']","[0, 0, 2, 3, 4, 5, 35, 7, 9, 1, 3, 2, 10, 42, 12, 34, 168]"
PTB7-Th,6TIC,-5.21,-3.542368421052632,-5.33,-3.885,0.667,CB,25.0,DIO,100.0,150.0,MoOx,ZnO,11.07,11.06,0.831,20.11,66.16,"['[3*]O[3*]', '[4*]CC(CC)CCCC', '[1*]C([6*])=O', '[8*]CC(CC)CCCC', '[14*]c1sc2c([14*])sc(C)c2c1F', '[14*]c1ccc([14*])s1', '[14*]c1cc2c([16*])c3sc(C)cc3c([16*])c2s1']","['[7*]C(C#N)C#N', '[7*]C1C(=O)c2ccccc2C1[7*]', '[7*]C[8*]', '[8*]CCCCCC', '[14*]c1cc2sc3c(c2s1)C(c1ccc([16*])cc1)(c1ccc([16*])cc1)c1c-3sc2c3c(sc12)-c1sc2cc([14*])sc2c1C3(c1ccc([16*])cc1)c1ccc([16*])cc1']","['[3*]O[3*]', '[4*]CC(CC)CCCC', '[1*]C([6*])=O', '[8*]CC(CC)CCCC', '[14*]c1sc2c([14*])sc(C)c2c1F', '[14*]c1ccc([14*])s1', '[14*]c1cc2c([16*])c3sc(C)cc3c([16*])c2s1', '.', '[7*]C(C#N)C#N', '[7*]C1C(=O)c2ccccc2C1[7*]', '[7*]C[8*]', '[8*]CCCCCC', '[14*]c1cc2sc3c(c2s1)C(c1ccc([16*])cc1)(c1ccc([16*])cc1)c1c-3sc2c3c(sc12)-c1sc2cc([14*])sc2c1C3(c1ccc([16*])cc1)c1ccc([16*])cc1']","[0, 0, 0, 0, 2, 3, 4, 5, 35, 7, 9, 1, 10, 11, 12, 13, 14]"
PTB7-Th,COi8DFIC,-5.21,-3.542368421052632,-5.5,-3.88,1.0,CB,18.0,DIO,124.0,25.0,MoOx,ZnO,12.16,12.11,0.68,26.12,68.2,"['[3*]O[3*]', '[4*]CC(CC)CCCC', '[1*]C([6*])=O', '[8*]CC(CC)CCCC', '[14*]c1sc2c([14*])sc(C)c2c1F', '[14*]c1ccc([14*])s1', '[14*]c1cc2c([16*])c3sc(C)cc3c([16*])c2s1']","['[7*]C(C#N)C#N', '[7*]C1C(=O)c2cc(F)c(F)cc2C1[7*]', '[7*]C[8*]', '[8*]CCCCCC', '[14*]c1cc2sc3c(c2s1)C(c1ccc([16*])cc1)(c1ccc([16*])cc1)Oc1c-3sc2c3c(sc12)-c1sc2cc([14*])sc2c1C(c1ccc([16*])cc1)(c1ccc([16*])cc1)O3']","['[3*]O[3*]', '[4*]CC(CC)CCCC', '[1*]C([6*])=O', '[8*]CC(CC)CCCC', '[14*]c1sc2c([14*])sc(C)c2c1F', '[14*]c1ccc([14*])s1', '[14*]c1cc2c([16*])c3sc(C)cc3c([16*])c2s1', '.', '[7*]C(C#N)C#N', '[7*]C1C(=O)c2cc(F)c(F)cc2C1[7*]', '[7*]C[8*]', '[8*]CCCCCC', '[14*]c1cc2sc3c(c2s1)C(c1ccc([16*])cc1)(c1ccc([16*])cc1)Oc1c-3sc2c3c(sc12)-c1sc2cc([14*])sc2c1C(c1ccc([16*])cc1)(c1ccc([16*])cc1)O3']","[0, 0, 0, 0, 2, 3, 4, 5, 35, 7, 9, 1, 10, 42, 12, 13, 172]"
PTB7-Th,IDT-2BR,-5.21,-3.542368421052632,-5.52,-3.69,1.0,o-DCB:CF (4:1),15.0,CN,80.0,25.0,PEDOT:PSS,Ca,7.7,8.32,0.99,14.0,60.0,"['[3*]O[3*]', '[4*]CC(CC)CCCC', '[1*]C([6*])=O', '[8*]CC(CC)CCCC', '[14*]c1sc2c([14*])sc(C)c2c1F', '[14*]c1ccc([14*])s1', '[14*]c1cc2c([16*])c3sc(C)cc3c([16*])c2s1']","['[8*]CC', '[7*]C1SC(=S)N([10*])C1=O', '[7*]C[8*]', '[8*]CCCCCC', '[16*]c1ccc([16*])c2nsnc12', '[14*]c1cc2c(s1)-c1cc3c(cc1C2(c1ccc([16*])cc1)c1ccc([16*])cc1)-c1sc([14*])cc1C3(c1ccc([16*])cc1)c1ccc([16*])cc1']","['[3*]O[3*]', '[4*]CC(CC)CCCC', '[1*]C([6*])=O', '[8*]CC(CC)CCCC', '[14*]c1sc2c([14*])sc(C)c2c1F', '[14*]c1ccc([14*])s1', '[14*]c1cc2c([16*])c3sc(C)cc3c([16*])c2s1', '.', '[8*]CC', '[7*]C1SC(=S)N([10*])C1=O', '[7*]C[8*]', '[8*]CCCCCC', '[16*]c1ccc([16*])c2nsnc12', '[14*]c1cc2c(s1)-c1cc3c(cc1C2(c1ccc([16*])cc1)c1ccc([16*])cc1)-c1sc([14*])cc1C3(c1ccc([16*])cc1)c1ccc([16*])cc1']","[0, 0, 0, 2, 3, 4, 5, 35, 7, 9, 1, 22, 76, 12, 13, 127, 38]"
PTB7-Th,IDT-2BR1,-5.21,-3.542368421052632,-5.37,-3.67,1.0,o-DCB:CF (4:1),15.0,CN,80.0,25.0,PEDOT:PSS,Ca,8.7,8.66,0.95,15.2,60.0,"['[3*]O[3*]', '[4*]CC(CC)CCCC', '[1*]C([6*])=O', '[8*]CC(CC)CCCC', '[14*]c1sc2c([14*])sc(C)c2c1F', '[14*]c1ccc([14*])s1', '[14*]c1cc2c([16*])c3sc(C)cc3c([16*])c2s1']","['[8*]CC', '[7*]C1SC(=S)N([10*])C1=O', '[7*]C[8*]', '[16*]c1ccc([16*])c2nsnc12', '[14*]c1cc2c(s1)-c1cc3c(cc1C2(CCCCCC)CCCCCC)-c1sc([14*])cc1C3(CCCCCC)CCCCCC']","['[3*]O[3*]', '[4*]CC(CC)CCCC', '[1*]C([6*])=O', '[8*]CC(CC)CCCC', '[14*]c1sc2c([14*])sc(C)c2c1F', '[14*]c1ccc([14*])s1', '[14*]c1cc2c([16*])c3sc(C)cc3c([16*])c2s1', '.', '[8*]CC', '[7*]C1SC(=S)N([10*])C1=O', '[7*]C[8*]', '[16*]c1ccc([16*])c2nsnc12', '[14*]c1cc2c(s1)-c1cc3c(cc1C2(CCCCCC)CCCCCC)-c1sc([14*])cc1C3(CCCCCC)CCCCCC']","[0, 0, 0, 0, 2, 3, 4, 5, 35, 7, 9, 1, 22, 76, 12, 127, 29]"
PTB7-Th,ATT-1,-5.21,-3.542368421052632,-5.5,-3.63,0.667,o-DCB,25.0,DIO,130.0,25.0,PEDOT:PSS,PFN-Br,10.07,10.04,0.87,16.48,70.0,"['[3*]O[3*]', '[4*]CC(CC)CCCC', '[1*]C([6*])=O', '[8*]CC(CC)CCCC', '[14*]c1sc2c([14*])sc(C)c2c1F', '[14*]c1ccc([14*])s1', '[14*]c1cc2c([16*])c3sc(C)cc3c([16*])c2s1']","['[3*]O[3*]', '[4*]CCCCCCCC', '[1*]C([6*])=O', '[8*]CC', '[8*]CCCCCC', '[9*]n1c(=C(C#N)C#N)s/c(=C/c2sc([14*])c3sc([14*])cc23)c1=O', '[14*]c1cc2c(s1)-c1cc3c(cc1C2(c1ccc([16*])cc1)c1ccc([16*])cc1)-c1sc([14*])cc1C3(c1ccc([16*])cc1)c1ccc([16*])cc1']","['[3*]O[3*]', '[4*]CC(CC)CCCC', '[1*]C([6*])=O', '[8*]CC(CC)CCCC', '[14*]c1sc2c([14*])sc(C)c2c1F', '[14*]c1ccc([14*])s1', '[14*]c1cc2c([16*])c3sc(C)cc3c([16*])c2s1', '.', '[3*]O[3*]', '[4*]CCCCCCCC', '[1*]C([6*])=O', '[8*]CC', '[8*]CCCCCC', '[9*]n1c(=C(C#N)C#N)s/c(=C/c2sc([14*])c3sc([14*])cc23)c1=O', '[14*]c1cc2c(s1)-c1cc3c(cc1C2(c1ccc([16*])cc1)c1ccc([16*])cc1)-c1sc([14*])cc1C3(c1ccc([16*])cc1)c1ccc([16*])cc1']","[0, 0, 2, 3, 4, 5, 35, 7, 9, 1, 2, 51, 4, 22, 13, 174, 38]"
PBDTT-6ttTPD,ITIC,-5.36,-3.51,-5.574146341463415,-3.915,1.0,CF,12.0,DIO,100.0,25.0,MoOx,ZnO,9.98,9.98,0.942,15.63,67.8,"['[8*]C(CCCCCC)CCCCCCCCCC', '[8*]C(CC)CCCCCC', '[8*]CCCCCC', '[14*]c1cc2sc(C)c([16*])c2s1', '[14*]c1ccc([14*])s1', '[10*]N1C(=O)c2c([14*])sc([14*])c2C1=O', '[14*]c1cc2sc([14*])c([16*])c2s1', '[14*]c1cc2c([16*])c3sc(C)cc3c([16*])c2s1']","['[7*]C(C#N)C#N', '[7*]C1C(=O)c2ccccc2C1[7*]', '[7*]C[8*]', '[8*]CCCCCC', '[14*]c1cc2sc3c(c2s1)C(c1ccc([16*])cc1)(c1ccc([16*])cc1)c1cc2c(cc1-3)C(c1ccc([16*])cc1)(c1ccc([16*])cc1)c1c-2sc2cc([14*])sc12']","['[8*]C(CCCCCC)CCCCCCCCCC', '[8*]C(CC)CCCCCC', '[8*]CCCCCC', '[14*]c1cc2sc(C)c([16*])c2s1', '[14*]c1ccc([14*])s1', '[10*]N1C(=O)c2c([14*])sc([14*])c2C1=O', '[14*]c1cc2sc([14*])c([16*])c2s1', '[14*]c1cc2c([16*])c3sc(C)cc3c([16*])c2s1', '.', '[7*]C(C#N)C#N', '[7*]C1C(=O)c2ccccc2C1[7*]', '[7*]C[8*]', '[8*]CCCCCC', '[14*]c1cc2sc3c(c2s1)C(c1ccc([16*])cc1)(c1ccc([16*])cc1)c1cc2c(cc1-3)C(c1ccc([16*])cc1)(c1ccc([16*])cc1)c1c-2sc2cc([14*])sc12']","[0, 0, 0, 175, 85, 13, 176, 7, 177, 178, 9, 1, 10, 11, 12, 13, 15]"
PMOT16,ITIC,-5.52,-3.66,-5.574146341463415,-3.915,1.0,CF,12.0,DIO,100.0,25.0,MoOx,ZnO,7.63,7.64,1.001,13.0,58.7,"['[3*]OC', '[8*]CC(CCCCCC)CCCCCCCC', '[8*]CC(CC)CCCC', '[8*]CCCCCC', '[14*]c1cc2sc(C)c([16*])c2s1', '[14*]c1cc([16*])c([14*])s1', '[10*]N1C(=O)c2c([14*])sc([14*])c2C1=O', '[14*]c1cc2sc([14*])c([16*])c2s1', '[14*]c1cc2c([16*])c3sc(C)cc3c([16*])c2s1']","['[7*]C(C#N)C#N', '[7*]C1C(=O)c2ccccc2C1[7*]', '[7*]C[8*]', '[8*]CCCCCC', '[14*]c1cc2sc3c(c2s1)C(c1ccc([16*])cc1)(c1ccc([16*])cc1)c1cc2c(cc1-3)C(c1ccc([16*])cc1)(c1ccc([16*])cc1)c1c-2sc2cc([14*])sc12']","['[3*]OC', '[8*]CC(CCCCCC)CCCCCCCC', '[8*]CC(CC)CCCC', '[8*]CCCCCC', '[14*]c1cc2sc(C)c([16*])c2s1', '[14*]c1cc([16*])c([14*])s1', '[10*]N1C(=O)c2c([14*])sc([14*])c2C1=O', '[14*]c1cc2sc([14*])c([16*])c2s1', '[14*]c1cc2c([16*])c3sc(C)cc3c([16*])c2s1', '.', '[7*]C(C#N)C#N', '[7*]C1C(=O)c2ccccc2C1[7*]', '[7*]C[8*]', '[8*]CCCCCC', '[14*]c1cc2sc3c(c2s1)C(c1ccc([16*])cc1)(c1ccc([16*])cc1)c1cc2c(cc1-3)C(c1ccc([16*])cc1)(c1ccc([16*])cc1)c1c-2sc2cc([14*])sc12']","[0, 0, 69, 17, 5, 13, 176, 34, 177, 178, 9, 1, 10, 11, 12, 13, 15]"
PBDTT-6ttTPD,IDIC,-5.36,-3.51,-5.706,-4.002666666666667,1.0,CF,12.0,DIO,100.0,25.0,MoOx,ZnO,8.58,8.58,0.822,15.93,65.5,"['[8*]C(CCCCCC)CCCCCCCCCC', '[8*]C(CC)CCCCCC', '[8*]CCCCCC', '[14*]c1cc2sc(C)c([16*])c2s1', '[14*]c1ccc([14*])s1', '[10*]N1C(=O)c2c([14*])sc([14*])c2C1=O', '[14*]c1cc2sc([14*])c([16*])c2s1', '[14*]c1cc2c([16*])c3sc(C)cc3c([16*])c2s1']","['[7*]C(C#N)C#N', '[7*]C1C(=O)c2ccccc2C1[7*]', '[7*]C[8*]', '[14*]c1cc2c(s1)-c1cc3c(cc1C2(CCCCCC)CCCCCC)-c1sc([14*])cc1C3(CCCCCC)CCCCCC']","['[8*]C(CCCCCC)CCCCCCCCCC', '[8*]C(CC)CCCCCC', '[8*]CCCCCC', '[14*]c1cc2sc(C)c([16*])c2s1', '[14*]c1ccc([14*])s1', '[10*]N1C(=O)c2c([14*])sc([14*])c2C1=O', '[14*]c1cc2sc([14*])c([16*])c2s1', '[14*]c1cc2c([16*])c3sc(C)cc3c([16*])c2s1', '.', '[7*]C(C#N)C#N', '[7*]C1C(=O)c2ccccc2C1[7*]', '[7*]C[8*]', '[14*]c1cc2c(s1)-c1cc3c(cc1C2(CCCCCC)CCCCCC)-c1sc([14*])cc1C3(CCCCCC)CCCCCC']","[0, 0, 0, 0, 175, 85, 13, 176, 7, 177, 178, 9, 1, 10, 11, 12, 29]"
PMOT16,IDIC,-5.52,-3.66,-5.706,-4.002666666666667,1.0,CF,12.0,DIO,100.0,25.0,MoOx,ZnO,10.04,10.04,0.925,16.13,67.3,"['[3*]OC', '[8*]CC(CCCCCC)CCCCCCCC', '[8*]CC(CC)CCCC', '[8*]CCCCCC', '[14*]c1cc2sc(C)c([16*])c2s1', '[14*]c1cc([16*])c([14*])s1', '[10*]N1C(=O)c2c([14*])sc([14*])c2C1=O', '[14*]c1cc2sc([14*])c([16*])c2s1', '[14*]c1cc2c([16*])c3sc(C)cc3c([16*])c2s1']","['[7*]C(C#N)C#N', '[7*]C1C(=O)c2ccccc2C1[7*]', '[7*]C[8*]', '[14*]c1cc2c(s1)-c1cc3c(cc1C2(CCCCCC)CCCCCC)-c1sc([14*])cc1C3(CCCCCC)CCCCCC']","['[3*]OC', '[8*]CC(CCCCCC)CCCCCCCC', '[8*]CC(CC)CCCC', '[8*]CCCCCC', '[14*]c1cc2sc(C)c([16*])c2s1', '[14*]c1cc([16*])c([14*])s1', '[10*]N1C(=O)c2c([14*])sc([14*])c2C1=O', '[14*]c1cc2sc([14*])c([16*])c2s1', '[14*]c1cc2c([16*])c3sc(C)cc3c([16*])c2s1', '.', '[7*]C(C#N)C#N', '[7*]C1C(=O)c2ccccc2C1[7*]', '[7*]C[8*]', '[14*]c1cc2c(s1)-c1cc3c(cc1C2(CCCCCC)CCCCCC)-c1sc([14*])cc1C3(CCCCCC)CCCCCC']","[0, 0, 0, 69, 17, 5, 13, 176, 34, 177, 178, 9, 1, 10, 11, 12, 29]"
PTZP,IDIC,-5.41,-3.4,-5.706,-4.002666666666667,0.667,CB,18.0,DIO,100.0,25.0,PEDOT:PSS,PFN-Br,11.8,11.81,0.9,17.9,73.3,"['[4*]CC(CCCC)CCCCCC', '[8*]CC(CC)CCCC', '[11*]S[11*]', '[14*]c1cc([16*])c(C)s1', '[14*]c1ccc([14*])s1', '[14*]c1cc([16*])c([14*])s1', '[14*]c1nc2sc([14*])nc2s1', '[14*]c1cc2c([16*])c3sc(C)cc3c([16*])c2s1']","['[7*]C(C#N)C#N', '[7*]C1C(=O)c2ccccc2C1[7*]', '[7*]C[8*]', '[14*]c1cc2c(s1)-c1cc3c(cc1C2(CCCCCC)CCCCCC)-c1sc([14*])cc1C3(CCCCCC)CCCCCC']","['[4*]CC(CCCC)CCCCCC', '[8*]CC(CC)CCCC', '[11*]S[11*]', '[14*]c1cc([16*])c(C)s1', '[14*]c1ccc([14*])s1', '[14*]c1cc([16*])c([14*])s1', '[14*]c1nc2sc([14*])nc2s1', '[14*]c1cc2c([16*])c3sc(C)cc3c([16*])c2s1', '.', '[7*]C(C#N)C#N', '[7*]C1C(=O)c2ccccc2C1[7*]', '[7*]C[8*]', '[14*]c1cc2c(s1)-c1cc3c(cc1C2(CCCCCC)CCCCCC)-c1sc([14*])cc1C3(CCCCCC)CCCCCC']","[0, 0, 0, 0, 33, 5, 25, 57, 7, 34, 142, 9, 1, 10, 11, 12, 29]"
P3HT,IDT-2BR,-5.057777777777777,-2.989444444444445,-5.52,-3.69,1.667,o-DCB,25.0,CN,80.0,25.0,PEDOT:PSS,Ca,5.12,5.1,0.84,8.91,68.1,"['[8*]CCCCCC', '[14*]c1sc(C)cc1[16*]', '[14*]c1cc([16*])c(C)s1', '[14*]c1cc([16*])c([14*])s1']","['[8*]CC', '[7*]C1SC(=S)N([10*])C1=O', '[7*]C[8*]', '[8*]CCCCCC', '[16*]c1ccc([16*])c2nsnc12', '[14*]c1cc2c(s1)-c1cc3c(cc1C2(c1ccc([16*])cc1)c1ccc([16*])cc1)-c1sc([14*])cc1C3(c1ccc([16*])cc1)c1ccc([16*])cc1']","['[8*]CCCCCC', '[14*]c1sc(C)cc1[16*]', '[14*]c1cc([16*])c(C)s1', '[14*]c1cc([16*])c([14*])s1', '.', '[8*]CC', '[7*]C1SC(=S)N([10*])C1=O', '[7*]C[8*]', '[8*]CCCCCC', '[16*]c1ccc([16*])c2nsnc12', '[14*]c1cc2c(s1)-c1cc3c(cc1C2(c1ccc([16*])cc1)c1ccc([16*])cc1)-c1sc([14*])cc1C3(c1ccc([16*])cc1)c1ccc([16*])cc1']","[0, 0, 0, 0, 0, 0, 13, 102, 57, 34, 1, 22, 76, 12, 13, 127, 38]"
PTB7-Th,IEICO-4F,-5.21,-3.542368421052632,-5.309971428571429,-3.851028571428572,0.667,CB,25.0,DIO,100.0,100.0,PEDOT:PSS,PFN-Br,10.0,10.01,0.739,22.8,59.4,"['[3*]O[3*]', '[4*]CC(CC)CCCC', '[1*]C([6*])=O', '[8*]CC(CC)CCCC', '[14*]c1sc2c([14*])sc(C)c2c1F', '[14*]c1ccc([14*])s1', '[14*]c1cc2c([16*])c3sc(C)cc3c([16*])c2s1']","['[4*]CC(CC)CCCC', '[3*]O[3*]', '[7*]C(C#N)C#N', '[7*]C1C(=O)c2cc(F)c(F)cc2C1[7*]', '[7*]C[8*]', '[8*]CCCCCC', '[14*]c1cc([16*])c([14*])s1', '[14*]c1cc2c(s1)-c1cc3c(cc1C2(c1ccc([16*])cc1)c1ccc([16*])cc1)-c1sc([14*])cc1C3(c1ccc([16*])cc1)c1ccc([16*])cc1']","['[3*]O[3*]', '[4*]CC(CC)CCCC', '[1*]C([6*])=O', '[8*]CC(CC)CCCC', '[14*]c1sc2c([14*])sc(C)c2c1F', '[14*]c1ccc([14*])s1', '[14*]c1cc2c([16*])c3sc(C)cc3c([16*])c2s1', '.', '[4*]CC(CC)CCCC', '[3*]O[3*]', '[7*]C(C#N)C#N', '[7*]C1C(=O)c2cc(F)c(F)cc2C1[7*]', '[7*]C[8*]', '[8*]CCCCCC', '[14*]c1cc([16*])c([14*])s1', '[14*]c1cc2c(s1)-c1cc3c(cc1C2(c1ccc([16*])cc1)c1ccc([16*])cc1)-c1sc([14*])cc1C3(c1ccc([16*])cc1)c1ccc([16*])cc1']","[0, 2, 3, 4, 5, 35, 7, 9, 1, 3, 2, 10, 42, 12, 13, 34, 38]"
J52,IEICO-4F,-5.226666666666667,-3.2975000000000003,-5.309971428571429,-3.851028571428572,0.667,CB,25.0,DIO,100.0,100.0,PEDOT:PSS,PFN-Br,9.4,9.4,0.734,21.9,58.5,"['[8*]CC(CCCCCC)CCCCCCCC', '[8*]CC(CC)CCCC', '[14*]c1ccc([14*])s1', '[14*]c1ccc(C)s1', '[9*]n1nc2c([16*])c(F)c(F)c([16*])c2n1', '[14*]c1cc2c([16*])c3sc(C)cc3c([16*])c2s1']","['[4*]CC(CC)CCCC', '[3*]O[3*]', '[7*]C(C#N)C#N', '[7*]C1C(=O)c2cc(F)c(F)cc2C1[7*]', '[7*]C[8*]', '[8*]CCCCCC', '[14*]c1cc([16*])c([14*])s1', '[14*]c1cc2c(s1)-c1cc3c(cc1C2(c1ccc([16*])cc1)c1ccc([16*])cc1)-c1sc([14*])cc1C3(c1ccc([16*])cc1)c1ccc([16*])cc1']","['[8*]CC(CCCCCC)CCCCCCCC', '[8*]CC(CC)CCCC', '[14*]c1ccc([14*])s1', '[14*]c1ccc(C)s1', '[9*]n1nc2c([16*])c(F)c(F)c([16*])c2n1', '[14*]c1cc2c([16*])c3sc(C)cc3c([16*])c2s1', '.', '[4*]CC(CC)CCCC', '[3*]O[3*]', '[7*]C(C#N)C#N', '[7*]C1C(=O)c2cc(F)c(F)cc2C1[7*]', '[7*]C[8*]', '[8*]CCCCCC', '[14*]c1cc([16*])c([14*])s1', '[14*]c1cc2c(s1)-c1cc3c(cc1C2(c1ccc([16*])cc1)c1ccc([16*])cc1)-c1sc([14*])cc1C3(c1ccc([16*])cc1)c1ccc([16*])cc1']","[0, 0, 17, 5, 7, 6, 19, 9, 1, 3, 2, 10, 42, 12, 13, 34, 38]"
PBDB-T,IT-M,-5.297777777777778,-3.4170000000000003,-5.513571428571429,-3.808,1.0,CB,20.0,DIO,100.0,160.0,MoOx,ZnO,12.05,12.05,0.94,17.44,73.5,"['[8*]CC(CC)CCCC', '[14*]c1ccc(C)s1', '[14*]c1ccc([14*])s1', '[14*]c1sc([14*])c2c1C(=O)c1c([14*])sc([14*])c1C2=O', '[14*]c1cc2c([16*])c3sc(C)cc3c([16*])c2s1']","['[7*]C(C#N)C#N', '[7*]C1C(=O)c2ccc(C)cc2C1[7*]', '[7*]C[8*]', '[8*]CCCCCC', '[14*]c1cc2sc3c(c2s1)C(c1ccc([16*])cc1)(c1ccc([16*])cc1)c1cc2c(cc1-3)C(c1ccc([16*])cc1)(c1ccc([16*])cc1)c1c-2sc2cc([14*])sc12']","['[8*]CC(CC)CCCC', '[14*]c1ccc(C)s1', '[14*]c1ccc([14*])s1', '[14*]c1sc([14*])c2c1C(=O)c1c([14*])sc([14*])c1C2=O', '[14*]c1cc2c([16*])c3sc(C)cc3c([16*])c2s1', '.', '[7*]C(C#N)C#N', '[7*]C1C(=O)c2ccc(C)cc2C1[7*]', '[7*]C[8*]', '[8*]CCCCCC', '[14*]c1cc2sc3c(c2s1)C(c1ccc([16*])cc1)(c1ccc([16*])cc1)c1cc2c(cc1-3)C(c1ccc([16*])cc1)(c1ccc([16*])cc1)c1c-2sc2cc([14*])sc12']","[0, 0, 0, 0, 0, 0, 5, 6, 7, 30, 9, 1, 10, 16, 12, 13, 15]"
