Repository: aspuru-guzik-group/Beyond-Molecular-Structure-ML-for-OPV-Materials-Devices

File: ml_for_opvs/data/input_representation/OPV_Min/BRICS/processed_brics_frag_device.csv (part 3 of 8)
Donor,Acceptor,HOMO_D_eV,LUMO_D_eV,HOMO_A_eV,LUMO_A_eV,D_A_ratio_m_m,solvent,total_solids_conc_mg_mL,solvent_additive,active_layer_thickness_nm,annealing_temperature,hole_contact_layer,electron_contact_layer,PCE_percent,calc_PCE_percent,Voc_V,Jsc_mA_cm_pow_neg2,FF_percent,Donor_BRICS,Acceptor_BRICS,DA_pair_BRICS,DA_tokenized_BRICS
PBDB-T,NCBDT,-5.297777777777778,-3.4170000000000003,-5.36,-3.89,1.25,CF,9.0,_,100.0,25.0,PEDOT:PSS,PDINO,11.62,1156.51341,0.835,19.73,70.2,"['[14*]c1ccc(C)s1', '[14*]c1ccc([Cr])s1', '[14*]c1sc([14*])c2c1C(=O)c1c([Cr])sc([Cr])c1C2=O', '[14*]c1ccc([14*])s1', '[14*]c1cc2c([16*])c3sc(C)cc3c([16*])c2s1']","['[7*]C(C#N)C#N', '[7*]C1C(=O)c2cc(F)ccc2C1[7*]', '[7*]C[8*]', '[14*]c1cc2c(s1)-c1sc3c([Ti])c4c5c(sc4c([Ti])c3c1C2(c1ccc([Mo])cc1)c1ccc([Mo])cc1)-c1sc([14*])cc1C5(c1ccc([Mo])cc1)c1ccc([Mo])cc1']","['[14*]c1ccc(C)s1', '[14*]c1ccc([Cr])s1', '[14*]c1sc([14*])c2c1C(=O)c1c([Cr])sc([Cr])c1C2=O', '[14*]c1ccc([14*])s1', '[14*]c1cc2c([16*])c3sc(C)cc3c([16*])c2s1', '.', '[7*]C(C#N)C#N', '[7*]C1C(=O)c2cc(F)ccc2C1[7*]', '[7*]C[8*]', '[14*]c1cc2c(s1)-c1sc3c([Ti])c4c5c(sc4c([Ti])c3c1C2(c1ccc([Mo])cc1)c1ccc([Mo])cc1)-c1sc([14*])cc1C5(c1ccc([Mo])cc1)c1ccc([Mo])cc1']","[0, 0, 0, 0, 0, 0, 6, 19, 32, 7, 9, 1, 10, 79, 12, 145]"
PBDB-T,NFBDT,-5.297777777777778,-3.4170000000000003,-5.400000000000001,-3.83,1.25,CF,9.0,_,100.0,25.0,PEDOT:PSS,PDINO,10.42,1041.18336,0.868,17.85,67.2,"['[14*]c1ccc(C)s1', '[14*]c1ccc([Cr])s1', '[14*]c1sc([14*])c2c1C(=O)c1c([Cr])sc([Cr])c1C2=O', '[14*]c1ccc([14*])s1', '[14*]c1cc2c([16*])c3sc(C)cc3c([16*])c2s1']","['[7*]C(C#N)C#N', '[7*]C1C(=O)c2ccccc2C1[7*]', '[7*]C[8*]', '[14*]c1cc2c(s1)-c1sc3cc4c5c(sc4cc3c1C2(c1ccc([Mo])cc1)c1ccc([Mo])cc1)-c1sc([14*])cc1C5(c1ccc([Mo])cc1)c1ccc([Mo])cc1']","['[14*]c1ccc(C)s1', '[14*]c1ccc([Cr])s1', '[14*]c1sc([14*])c2c1C(=O)c1c([Cr])sc([Cr])c1C2=O', '[14*]c1ccc([14*])s1', '[14*]c1cc2c([16*])c3sc(C)cc3c([16*])c2s1', '.', '[7*]C(C#N)C#N', '[7*]C1C(=O)c2ccccc2C1[7*]', '[7*]C[8*]', '[14*]c1cc2c(s1)-c1sc3cc4c5c(sc4cc3c1C2(c1ccc([Mo])cc1)c1ccc([Mo])cc1)-c1sc([14*])cc1C5(c1ccc([Mo])cc1)c1ccc([Mo])cc1']","[0, 0, 0, 0, 0, 0, 6, 19, 32, 7, 9, 1, 10, 11, 12, 75]"
J71,ZITI-4F,-5.353333333333333,-3.4318181818181825,-5.66,-3.81,1.0,CF,18.0,_,110.0,120.0,PEDOT:PSS,PNDIT-F3N,13.18,1317.3198,0.85,21.3,72.76,"['[14*]c1ccc(C)s1', '[14*]c1ccc([V])s1', '[14*]c1ccc([14*])s1', '[16*]c1c(F)c(F)c([16*])c2nn([Sc])nc12', '[14*]c1cc2c([16*])c3sc(C)cc3c([16*])c2s1']","['[7*]C(C#N)C#N', '[7*]C1C(=O)c2cc(F)c(F)cc2C1[7*]', '[7*]C[8*]', '[14*]c1cc2c(s1)-c1cc3c(cc1C2)C1=C(c2cc4c(cc2C1([Co])[Co])-c1sc([14*])cc1C4)C3([Co])[Co]']","['[14*]c1ccc(C)s1', '[14*]c1ccc([V])s1', '[14*]c1ccc([14*])s1', '[16*]c1c(F)c(F)c([16*])c2nn([Sc])nc12', '[14*]c1cc2c([16*])c3sc(C)cc3c([16*])c2s1', '.', '[7*]C(C#N)C#N', '[7*]C1C(=O)c2cc(F)c(F)cc2C1[7*]', '[7*]C[8*]', '[14*]c1cc2c(s1)-c1cc3c(cc1C2)C1=C(c2cc4c(cc2C1([Co])[Co])-c1sc([14*])cc1C4)C3([Co])[Co]']","[0, 0, 0, 0, 0, 0, 6, 16, 7, 17, 9, 1, 10, 46, 12, 146]"
P3HT,O-IDTBR,-5.057777777777777,-2.989444444444445,-5.523333333333333,-3.793333333333333,1.0,CB,24.0,_,75.0,130.0,MoOx,ZnO,6.3,600.48,0.72,13.9,60.0,"['[8*]CCCCCC', '[14*]c1sc(C)cc1[16*]', '[14*]c1cc([16*])c(C)s1', '[14*]c1cc([16*])c([14*])s1']","['[8*]CC', '[7*]C1SC(=S)N([10*])C1=O', '[7*]C[8*]', '[16*]c1ccc([16*])c2nsnc12', '[14*]c1cc2c(s1)-c1cc3c(cc1C2([Ti])[Ti])-c1sc([14*])cc1C3([Ti])[Ti]']","['[8*]CCCCCC', '[14*]c1sc(C)cc1[16*]', '[14*]c1cc([16*])c(C)s1', '[14*]c1cc([16*])c([14*])s1', '.', '[8*]CC', '[7*]C1SC(=S)N([10*])C1=O', '[7*]C[8*]', '[16*]c1ccc([16*])c2nsnc12', '[14*]c1cc2c(s1)-c1cc3c(cc1C2([Ti])[Ti])-c1sc([14*])cc1C3([Ti])[Ti]']","[0, 0, 0, 0, 0, 0, 91, 119, 120, 35, 1, 20, 87, 12, 149, 150]"
P3HT,EH-IDTBR,-5.057777777777777,-2.989444444444445,-5.58,-3.9,1.0,CB,24.0,_,75.0,130.0,MoOx,ZnO,6.0,570.152,0.76,12.1,62.0,"['[8*]CCCCCC', '[14*]c1sc(C)cc1[16*]', '[14*]c1cc([16*])c(C)s1', '[14*]c1cc([16*])c([14*])s1']","['[8*]CC', '[7*]C1SC(=S)N([10*])C1=O', '[7*]C[8*]', '[16*]c1ccc([16*])c2nsnc12', '[14*]c1cc2c(s1)-c1cc3c(cc1C2([Cr])[Cr])-c1sc([14*])cc1C3([Cr])[Cr]']","['[8*]CCCCCC', '[14*]c1sc(C)cc1[16*]', '[14*]c1cc([16*])c(C)s1', '[14*]c1cc([16*])c([14*])s1', '.', '[8*]CC', '[7*]C1SC(=S)N([10*])C1=O', '[7*]C[8*]', '[16*]c1ccc([16*])c2nsnc12', '[14*]c1cc2c(s1)-c1cc3c(cc1C2([Cr])[Cr])-c1sc([14*])cc1C3([Cr])[Cr]']","[0, 0, 0, 0, 0, 0, 91, 119, 120, 35, 1, 20, 87, 12, 149, 151]"
P3HT,FBR,-5.057777777777777,-2.989444444444445,-5.786666666666666,-3.673333333333333,1.0,CF:DCB (80:20),16.0,_,80.0,110.0,MoOx,ZnO,4.11,410.697,0.82,7.95,63.0,"['[8*]CCCCCC', '[14*]c1sc(C)cc1[16*]', '[14*]c1cc([16*])c(C)s1', '[14*]c1cc([16*])c([14*])s1']","['[8*]CC', '[7*]C1SC(=S)N([10*])C1=O', '[7*]C[8*]', '[16*]c1ccc([16*])c2nsnc12', '[16*]c1ccc2c(c1)C([Ti])([Ti])c1cc([16*])ccc1-2']","['[8*]CCCCCC', '[14*]c1sc(C)cc1[16*]', '[14*]c1cc([16*])c(C)s1', '[14*]c1cc([16*])c([14*])s1', '.', '[8*]CC', '[7*]C1SC(=S)N([10*])C1=O', '[7*]C[8*]', '[16*]c1ccc([16*])c2nsnc12', '[16*]c1ccc2c(c1)C([Ti])([Ti])c1cc([16*])ccc1-2']","[0, 0, 0, 0, 0, 0, 91, 119, 120, 35, 1, 20, 87, 12, 149, 89]"
PBDB-T,IDTCN,-5.297777777777778,-3.4170000000000003,-5.890000000000001,-3.93,1.0,CB,20.0,DIO,100.0,110.0,MoOx,ZnO,6.4,640.48248,0.85,12.06,62.48,"['[14*]c1ccc(C)s1', '[14*]c1ccc([Cr])s1', '[14*]c1sc([14*])c2c1C(=O)c1c([Cr])sc([Cr])c1C2=O', '[14*]c1ccc([14*])s1', '[14*]c1cc2c([16*])c3sc(C)cc3c([16*])c2s1']","['[7*]C(C#N)C#N', '[7*]C1C(=O)c2cscc2C1[7*]', '[7*]C[8*]', '[14*]c1cc2c(s1)-c1cc3c(cc1C2(c1ccc([Mo])cc1)c1ccc([Mo])cc1)-c1sc([14*])cc1C3(c1ccc([Mo])cc1)c1ccc([Mo])cc1']","['[14*]c1ccc(C)s1', '[14*]c1ccc([Cr])s1', '[14*]c1sc([14*])c2c1C(=O)c1c([Cr])sc([Cr])c1C2=O', '[14*]c1ccc([14*])s1', '[14*]c1cc2c([16*])c3sc(C)cc3c([16*])c2s1', '.', '[7*]C(C#N)C#N', '[7*]C1C(=O)c2cscc2C1[7*]', '[7*]C[8*]', '[14*]c1cc2c(s1)-c1cc3c(cc1C2(c1ccc([Mo])cc1)c1ccc([Mo])cc1)-c1sc([14*])cc1C3(c1ccc([Mo])cc1)c1ccc([Mo])cc1']","[0, 0, 0, 0, 0, 0, 6, 19, 32, 7, 9, 1, 10, 48, 12, 40]"
P3HT,NAI-FN-NAI(BO),-5.057777777777777,-2.989444444444445,-6.07,-3.96,1.0,CB,20.0,_,95.0,25.0,PEDOT:PSS,LiF,3.8,393.39,0.9,9.3,47.0,"['[8*]CCCCCC', '[14*]c1sc(C)cc1[16*]', '[14*]c1cc([16*])c(C)s1', '[14*]c1cc([16*])c([14*])s1']","['[16*]c1ccc2c3c(cccc13)C(=O)N([Co])C2=O', '[14*]c1ccc([14*])s1', '[16*]c1ccc2c(c1)C(=O)c1cc([16*])ccc1-2']","['[8*]CCCCCC', '[14*]c1sc(C)cc1[16*]', '[14*]c1cc([16*])c(C)s1', '[14*]c1cc([16*])c([14*])s1', '.', '[16*]c1ccc2c3c(cccc13)C(=O)N([Co])C2=O', '[14*]c1ccc([14*])s1', '[16*]c1ccc2c(c1)C(=O)c1cc([16*])ccc1-2']","[0, 0, 0, 0, 0, 0, 0, 0, 91, 119, 120, 35, 1, 152, 7, 153]"
P3HT,NAI-FN-NAI(DT),-5.057777777777777,-2.989444444444445,-6.09,-3.97,1.0,CB,20.0,_,95.0,25.0,PEDOT:PSS,LiF,0.75,79.4325,0.89,2.55,35.0,"['[8*]CCCCCC', '[14*]c1sc(C)cc1[16*]', '[14*]c1cc([16*])c(C)s1', '[14*]c1cc([16*])c([14*])s1']","['[8*]CC(CCCCCCCCCC)CCCCCCCCCCCC', '[10*]N1C(=O)c2cccc3c([16*])ccc(c23)C1=O', '[14*]c1ccc([14*])s1', '[16*]c1ccc2c(c1)C(=O)c1cc([16*])ccc1-2']","['[8*]CCCCCC', '[14*]c1sc(C)cc1[16*]', '[14*]c1cc([16*])c(C)s1', '[14*]c1cc([16*])c([14*])s1', '.', '[8*]CC(CCCCCCCCCC)CCCCCCCCCCCC', '[10*]N1C(=O)c2cccc3c([16*])ccc(c23)C1=O', '[14*]c1ccc([14*])s1', '[16*]c1ccc2c(c1)C(=O)c1cc([16*])ccc1-2']","[0, 0, 0, 0, 0, 0, 0, 91, 119, 120, 35, 1, 154, 105, 7, 153]"
P3HT,PI-FN-PI(DT),-5.057777777777777,-2.989444444444445,-6.02,-3.92,1.0,CB,20.0,_,95.0,25.0,PEDOT:PSS,LiF,2.2,216.216,0.91,4.95,48.0,"['[8*]CCCCCC', '[14*]c1sc(C)cc1[16*]', '[14*]c1cc([16*])c(C)s1', '[14*]c1cc([16*])c([14*])s1']","['[8*]CC(CCCCCCCCCC)CCCCCCCCCCCC', '[10*]N1C(=O)c2ccc([16*])cc2C1=O', '[14*]c1ccc([14*])s1', '[16*]c1ccc2c(c1)C(=O)c1cc([16*])ccc1-2']","['[8*]CCCCCC', '[14*]c1sc(C)cc1[16*]', '[14*]c1cc([16*])c(C)s1', '[14*]c1cc([16*])c([14*])s1', '.', '[8*]CC(CCCCCCCCCC)CCCCCCCCCCCC', '[10*]N1C(=O)c2ccc([16*])cc2C1=O', '[14*]c1ccc([14*])s1', '[16*]c1ccc2c(c1)C(=O)c1cc([16*])ccc1-2']","[0, 0, 0, 0, 0, 0, 0, 91, 119, 120, 35, 1, 154, 155, 7, 153]"
PTzBI,ITIC,-5.34,-3.46,-5.574285714285715,-3.9143137254901954,1.0,CB,20.0,DBE,95.0,130.0,PEDOT:PSS,PFN-Br,10.24,1023.797382,0.87,18.29,64.34,"['[14*]c1ccc(C)s1', '[14*]c1ccc([Cr])s1', '[14*]c1ccc([14*])s1', '[16*]c1c2c(c([16*])c3nn([Ti])nc13)C(=O)N([Ti])C2=O', '[14*]c1cc2c([16*])c3sc(C)cc3c([16*])c2s1']","['[7*]C(C#N)C#N', '[7*]C1C(=O)c2ccccc2C1[7*]', '[7*]C[8*]', '[14*]c1cc2sc3c(c2s1)C(c1ccc([Mo])cc1)(c1ccc([Mo])cc1)c1cc2c(cc1-3)C(c1ccc([Mo])cc1)(c1ccc([Mo])cc1)c1c-2sc2cc([14*])sc12']","['[14*]c1ccc(C)s1', '[14*]c1ccc([Cr])s1', '[14*]c1ccc([14*])s1', '[16*]c1c2c(c([16*])c3nn([Ti])nc13)C(=O)N([Ti])C2=O', '[14*]c1cc2c([16*])c3sc(C)cc3c([16*])c2s1', '.', '[7*]C(C#N)C#N', '[7*]C1C(=O)c2ccccc2C1[7*]', '[7*]C[8*]', '[14*]c1cc2sc3c(c2s1)C(c1ccc([Mo])cc1)(c1ccc([Mo])cc1)c1cc2c(cc1-3)C(c1ccc([Mo])cc1)(c1ccc([Mo])cc1)c1c-2sc2cc([14*])sc12']","[0, 0, 0, 0, 0, 0, 6, 19, 7, 156, 9, 1, 10, 11, 12, 14]"
P3HT,NAI-FN-NAI(HD),-5.057777777777777,-2.989444444444445,-6.06,-3.98,1.0,CB,20.0,_,95.0,25.0,PEDOT:PSS,LiF,2.8,285.692,0.88,7.55,43.0,"['[8*]CCCCCC', '[14*]c1sc(C)cc1[16*]', '[14*]c1cc([16*])c(C)s1', '[14*]c1cc([16*])c([14*])s1']","['[16*]c1ccc2c3c(cccc13)C(=O)N([Sc])C2=O', '[14*]c1ccc([14*])s1', '[16*]c1ccc2c(c1)C(=O)c1cc([16*])ccc1-2']","['[8*]CCCCCC', '[14*]c1sc(C)cc1[16*]', '[14*]c1cc([16*])c(C)s1', '[14*]c1cc([16*])c([14*])s1', '.', '[16*]c1ccc2c3c(cccc13)C(=O)N([Sc])C2=O', '[14*]c1ccc([14*])s1', '[16*]c1ccc2c(c1)C(=O)c1cc([16*])ccc1-2']","[0, 0, 0, 0, 0, 0, 0, 0, 91, 119, 120, 35, 1, 157, 7, 153]"
P3HT,NAI-FCN-NAI(BO),-5.057777777777777,-2.989444444444445,-6.14,-4.21,1.0,CB,20.0,_,95.0,25.0,PEDOT:PSS,LiF,0.8,73.515,0.58,3.25,39.0,"['[8*]CCCCCC', '[14*]c1sc(C)cc1[16*]', '[14*]c1cc([16*])c(C)s1', '[14*]c1cc([16*])c([14*])s1']","['[7*]C(C#N)C#N', '[16*]c1ccc2c3c(cccc13)C(=O)N([Co])C2=O', '[14*]c1ccc([14*])s1', '[7*]C1c2cc([16*])ccc2-c2ccc([16*])cc21']","['[8*]CCCCCC', '[14*]c1sc(C)cc1[16*]', '[14*]c1cc([16*])c(C)s1', '[14*]c1cc([16*])c([14*])s1', '.', '[7*]C(C#N)C#N', '[16*]c1ccc2c3c(cccc13)C(=O)N([Co])C2=O', '[14*]c1ccc([14*])s1', '[7*]C1c2cc([16*])ccc2-c2ccc([16*])cc21']","[0, 0, 0, 0, 0, 0, 0, 91, 119, 120, 35, 1, 10, 152, 7, 158]"
FTAZ,INIC,-5.43,-3.3200000000000003,-5.45,-3.88,0.667,CF,12.5,DIO,100.0,25.0,MoOx,ZnO,7.7,748.593153,0.957,13.51,57.9,"['[14*]c1cc2c([Co])c3sc(C)cc3c([Co])c2s1', '[14*]c1ccc(C)s1', '[14*]c1ccc([14*])s1', '[16*]c1c(F)c(F)c([16*])c2nn([Co])nc12']","['[7*]C(C#N)C#N', '[7*]C1C(=O)c2ccccc2C1[7*]', '[7*]C[8*]', '[14*]c1cc2sc3c4c(sc3c2s1)-c1cc2c(cc1C4(c1ccc([Mo])cc1)c1ccc([Mo])cc1)-c1sc3c(sc4cc([14*])sc43)c1C2(c1ccc([Mo])cc1)c1ccc([Mo])cc1']","['[14*]c1cc2c([Co])c3sc(C)cc3c([Co])c2s1', '[14*]c1ccc(C)s1', '[14*]c1ccc([14*])s1', '[16*]c1c(F)c(F)c([16*])c2nn([Co])nc12', '.', '[7*]C(C#N)C#N', '[7*]C1C(=O)c2ccccc2C1[7*]', '[7*]C[8*]', '[14*]c1cc2sc3c4c(sc3c2s1)-c1cc2c(cc1C4(c1ccc([Mo])cc1)c1ccc([Mo])cc1)-c1sc3c(sc4cc([14*])sc43)c1C2(c1ccc([Mo])cc1)c1ccc([Mo])cc1']","[0, 0, 0, 0, 0, 0, 0, 78, 6, 7, 74, 1, 10, 11, 12, 159]"
FTAZ,INIC1,-5.43,-3.3200000000000003,-5.54,-3.97,0.667,CF,12.5,DIO,100.0,25.0,MoOx,ZnO,10.1,993.388061,0.929,16.63,64.3,"['[14*]c1cc2c([Co])c3sc(C)cc3c([Co])c2s1', '[14*]c1ccc(C)s1', '[14*]c1ccc([14*])s1', '[16*]c1c(F)c(F)c([16*])c2nn([Co])nc12']","['[7*]C(C#N)C#N', '[7*]C1C(=O)c2c(F)cccc2C1[7*]', '[7*]C[8*]', '[14*]c1cc2sc3c4c(sc3c2s1)-c1cc2c(cc1C4(c1ccc([Mo])cc1)c1ccc([Mo])cc1)-c1sc3c(sc4cc([14*])sc43)c1C2(c1ccc([Mo])cc1)c1ccc([Mo])cc1']","['[14*]c1cc2c([Co])c3sc(C)cc3c([Co])c2s1', '[14*]c1ccc(C)s1', '[14*]c1ccc([14*])s1', '[16*]c1c(F)c(F)c([16*])c2nn([Co])nc12', '.', '[7*]C(C#N)C#N', '[7*]C1C(=O)c2c(F)cccc2C1[7*]', '[7*]C[8*]', '[14*]c1cc2sc3c4c(sc3c2s1)-c1cc2c(cc1C4(c1ccc([Mo])cc1)c1ccc([Mo])cc1)-c1sc3c(sc4cc([14*])sc43)c1C2(c1ccc([Mo])cc1)c1ccc([Mo])cc1']","[0, 0, 0, 0, 0, 0, 0, 78, 6, 7, 74, 1, 10, 160, 12, 159]"
FTAZ,INIC2,-5.43,-3.3200000000000003,-5.52,-3.98,0.667,CF,12.5,DIO,100.0,25.0,MoOx,ZnO,10.8,1059.226224,0.903,17.56,66.8,"['[14*]c1cc2c([Co])c3sc(C)cc3c([Co])c2s1', '[14*]c1ccc(C)s1', '[14*]c1ccc([14*])s1', '[16*]c1c(F)c(F)c([16*])c2nn([Co])nc12']","['[7*]C(C#N)C#N', '[7*]C1C(=O)c2ccc(F)cc2C1[7*]', '[7*]C[8*]', '[14*]c1cc2sc3c4c(sc3c2s1)-c1cc2c(cc1C4(c1ccc([Mo])cc1)c1ccc([Mo])cc1)-c1sc3c(sc4cc([14*])sc43)c1C2(c1ccc([Mo])cc1)c1ccc([Mo])cc1']","['[14*]c1cc2c([Co])c3sc(C)cc3c([Co])c2s1', '[14*]c1ccc(C)s1', '[14*]c1ccc([14*])s1', '[16*]c1c(F)c(F)c([16*])c2nn([Co])nc12', '.', '[7*]C(C#N)C#N', '[7*]C1C(=O)c2ccc(F)cc2C1[7*]', '[7*]C[8*]', '[14*]c1cc2sc3c4c(sc3c2s1)-c1cc2c(cc1C4(c1ccc([Mo])cc1)c1ccc([Mo])cc1)-c1sc3c(sc4cc([14*])sc43)c1C2(c1ccc([Mo])cc1)c1ccc([Mo])cc1']","[0, 0, 0, 0, 0, 0, 0, 78, 6, 7, 74, 1, 10, 161, 12, 159]"
FTAZ,INIC3,-5.43,-3.3200000000000003,-5.52,-3.995,0.667,CF,12.5,DIO,100.0,25.0,MoOx,ZnO,11.5,1122.889392,0.857,19.44,67.4,"['[14*]c1cc2c([Co])c3sc(C)cc3c([Co])c2s1', '[14*]c1ccc(C)s1', '[14*]c1ccc([14*])s1', '[16*]c1c(F)c(F)c([16*])c2nn([Co])nc12']","['[7*]C(C#N)C#N', '[7*]C1C(=O)c2cc(F)c(F)cc2C1[7*]', '[7*]C[8*]', '[14*]c1cc2sc3c4c(sc3c2s1)-c1cc2c(cc1C4(c1ccc([Mo])cc1)c1ccc([Mo])cc1)-c1sc3c(sc4cc([14*])sc43)c1C2(c1ccc([Mo])cc1)c1ccc([Mo])cc1']","['[14*]c1cc2c([Co])c3sc(C)cc3c([Co])c2s1', '[14*]c1ccc(C)s1', '[14*]c1ccc([14*])s1', '[16*]c1c(F)c(F)c([16*])c2nn([Co])nc12', '.', '[7*]C(C#N)C#N', '[7*]C1C(=O)c2cc(F)c(F)cc2C1[7*]', '[7*]C[8*]', '[14*]c1cc2sc3c4c(sc3c2s1)-c1cc2c(cc1C4(c1ccc([Mo])cc1)c1ccc([Mo])cc1)-c1sc3c(sc4cc([14*])sc43)c1C2(c1ccc([Mo])cc1)c1ccc([Mo])cc1']","[0, 0, 0, 0, 0, 0, 0, 78, 6, 7, 74, 1, 10, 46, 12, 159]"
PBDTTT-C-T,DC-IDT2T,-5.125,-3.265,-5.4625,-3.9225,1.2,o-DCB:CF (6.667:1),20.0,_,70.0,25.0,PEDOT:PSS,Ca,3.93,392.0931,0.9,8.33,52.3,"['[6*]C(=O)[Cr]', '[14*]c1cc2c(C)sc([14*])c2s1', '[14*]c1ccc([Cr])s1', '[14*]c1cc2c([16*])c3sc(C)cc3c([16*])c2s1']","['[7*]C(C#N)C#N', '[7*]C1C(=O)c2ccccc2C1[7*]', '[7*]C[8*]', '[14*]c1ccc([14*])s1', '[14*]c1cc2c(s1)-c1cc3c(cc1C2(c1ccc([Mo])cc1)c1ccc([Mo])cc1)-c1sc([14*])cc1C3(c1ccc([Mo])cc1)c1ccc([Mo])cc1']","['[6*]C(=O)[Cr]', '[14*]c1cc2c(C)sc([14*])c2s1', '[14*]c1ccc([Cr])s1', '[14*]c1cc2c([16*])c3sc(C)cc3c([16*])c2s1', '.', '[7*]C(C#N)C#N', '[7*]C1C(=O)c2ccccc2C1[7*]', '[7*]C[8*]', '[14*]c1ccc([14*])s1', '[14*]c1cc2c(s1)-c1cc3c(cc1C2(c1ccc([Mo])cc1)c1ccc([Mo])cc1)-c1sc([14*])cc1C3(c1ccc([Mo])cc1)c1ccc([Mo])cc1']","[0, 0, 0, 0, 0, 0, 115, 113, 19, 9, 1, 10, 11, 12, 7, 40]"
Pff4TBT-2DT,FBR,-5.34,-3.7,-5.786666666666666,-3.673333333333333,1.0,CB,20.0,_,120.0,25.0,MoOx,ZnO,7.8,785.68,1.12,11.5,61.0,"['[14*]c1ccc(C)s1', '[14*]c1cc([Cd])c(C)s1', '[14*]c1ccc([14*])s1', '[14*]c1cc([Cd])c([14*])s1', '[16*]c1c(F)c(F)c([16*])c2nsnc12']","['[8*]CC', '[7*]C1SC(=S)N([10*])C1=O', '[7*]C[8*]', '[16*]c1ccc([16*])c2nsnc12', '[16*]c1ccc2c(c1)C([Ti])([Ti])c1cc([16*])ccc1-2']","['[14*]c1ccc(C)s1', '[14*]c1cc([Cd])c(C)s1', '[14*]c1ccc([14*])s1', '[14*]c1cc([Cd])c([14*])s1', '[16*]c1c(F)c(F)c([16*])c2nsnc12', '.', '[8*]CC', '[7*]C1SC(=S)N([10*])C1=O', '[7*]C[8*]', '[16*]c1ccc([16*])c2nsnc12', '[16*]c1ccc2c(c1)C([Ti])([Ti])c1cc([16*])ccc1-2']","[0, 0, 0, 0, 0, 6, 164, 7, 165, 67, 1, 20, 87, 12, 149, 89]"
Pff4TBT-2DT,FTTB,-5.34,-3.7,-5.65,-3.62,1.0,CB,20.0,_,120.0,25.0,MoOx,ZnO,5.0,486.675,1.05,10.3,45.0,"['[14*]c1ccc(C)s1', '[14*]c1cc([Cd])c(C)s1', '[14*]c1ccc([14*])s1', '[14*]c1cc([Cd])c([14*])s1', '[16*]c1c(F)c(F)c([16*])c2nsnc12']","['[8*]CC', '[7*]C[8*]', '[7*]C1C(=O)N([10*])C(=S)N([10*])C1=O', '[14*]c1ccc([14*])s1', '[16*]c1ccc2c(c1)C([Ti])([Ti])c1cc([16*])ccc1-2']","['[14*]c1ccc(C)s1', '[14*]c1cc([Cd])c(C)s1', '[14*]c1ccc([14*])s1', '[14*]c1cc([Cd])c([14*])s1', '[16*]c1c(F)c(F)c([16*])c2nsnc12', '.', '[8*]CC', '[7*]C[8*]', '[7*]C1C(=O)N([10*])C(=S)N([10*])C1=O', '[14*]c1ccc([14*])s1', '[16*]c1ccc2c(c1)C([Ti])([Ti])c1cc([16*])ccc1-2']","[0, 0, 0, 0, 0, 6, 164, 7, 165, 67, 1, 20, 12, 166, 7, 89]"
Pff4TBT-2DT,IDFBR,-5.34,-3.7,-5.75,-3.7,1.0,CB,20.0,_,120.0,25.0,MoOx,ZnO,1.75,180.576,1.08,4.4,38.0,"['[14*]c1ccc(C)s1', '[14*]c1cc([Cd])c(C)s1', '[14*]c1ccc([14*])s1', '[14*]c1cc([Cd])c([14*])s1', '[16*]c1c(F)c(F)c([16*])c2nsnc12']","['[8*]CC', '[7*]C1SC(=S)N([10*])C1=O', '[7*]C[8*]', '[16*]c1ccc([16*])c2nsnc12', '[16*]c1ccc2c(c1)C([Cr])([Cr])c1cc3c(cc1-2)C([Cr])([Cr])c1cc([16*])ccc1-3']","['[14*]c1ccc(C)s1', '[14*]c1cc([Cd])c(C)s1', '[14*]c1ccc([14*])s1', '[14*]c1cc([Cd])c([14*])s1', '[16*]c1c(F)c(F)c([16*])c2nsnc12', '.', '[8*]CC', '[7*]C1SC(=S)N([10*])C1=O', '[7*]C[8*]', '[16*]c1ccc([16*])c2nsnc12', '[16*]c1ccc2c(c1)C([Cr])([Cr])c1cc3c(cc1-2)C([Cr])([Cr])c1cc([16*])ccc1-3']","[0, 0, 0, 0, 0, 6, 164, 7, 165, 67, 1, 20, 87, 12, 149, 167]"
Pff4TBT-2DT,O-IDTBR,-5.34,-3.7,-5.523333333333333,-3.793333333333333,1.0,CB,20.0,_,120.0,25.0,MoOx,ZnO,9.95,995.1,1.07,15.0,62.0,"['[14*]c1ccc(C)s1', '[14*]c1cc([Cd])c(C)s1', '[14*]c1ccc([14*])s1', '[14*]c1cc([Cd])c([14*])s1', '[16*]c1c(F)c(F)c([16*])c2nsnc12']","['[8*]CC', '[7*]C1SC(=S)N([10*])C1=O', '[7*]C[8*]', '[16*]c1ccc([16*])c2nsnc12', '[14*]c1cc2c(s1)-c1cc3c(cc1C2([Ti])[Ti])-c1sc([14*])cc1C3([Ti])[Ti]']","['[14*]c1ccc(C)s1', '[14*]c1cc([Cd])c(C)s1', '[14*]c1ccc([14*])s1', '[14*]c1cc([Cd])c([14*])s1', '[16*]c1c(F)c(F)c([16*])c2nsnc12', '.', '[8*]CC', '[7*]C1SC(=S)N([10*])C1=O', '[7*]C[8*]', '[16*]c1ccc([16*])c2nsnc12', '[14*]c1cc2c(s1)-c1cc3c(cc1C2([Ti])[Ti])-c1sc([14*])cc1C3([Ti])[Ti]']","[0, 0, 0, 0, 0, 6, 164, 7, 165, 67, 1, 20, 87, 12, 149, 150]"
J71,TTz1,-5.353333333333333,-3.4318181818181825,-5.59,-3.66,0.5,CF,15.0,DIO,100.0,25.0,MoOx,ZnO,8.77,877.38066,0.9,15.43,63.18,"['[14*]c1ccc(C)s1', '[14*]c1ccc([V])s1', '[14*]c1ccc([14*])s1', '[16*]c1c(F)c(F)c([16*])c2nn([Sc])nc12', '[14*]c1cc2c([16*])c3sc(C)cc3c([16*])c2s1']","['[7*]C(C#N)C#N', '[7*]C[8*]', '[16*]c1ccc([16*])c2nsnc12', '[14*]c1cc([Co])c([14*])s1', '[14*]c1nc2sc([14*])nc2s1']","['[14*]c1ccc(C)s1', '[14*]c1ccc([V])s1', '[14*]c1ccc([14*])s1', '[16*]c1c(F)c(F)c([16*])c2nn([Sc])nc12', '[14*]c1cc2c([16*])c3sc(C)cc3c([16*])c2s1', '.', '[7*]C(C#N)C#N', '[7*]C[8*]', '[16*]c1ccc([16*])c2nsnc12', '[14*]c1cc([Co])c([14*])s1', '[14*]c1nc2sc([14*])nc2s1']","[0, 0, 0, 0, 0, 6, 16, 7, 17, 9, 1, 10, 12, 149, 168, 169]"
J71,TTz2,-5.353333333333333,-3.4318181818181825,-5.45,-3.5,0.5,CF,15.0,DIO,100.0,25.0,MoOx,ZnO,6.3,630.2529,0.92,12.75,53.73,"['[14*]c1ccc(C)s1', '[14*]c1ccc([V])s1', '[14*]c1ccc([14*])s1', '[16*]c1c(F)c(F)c([16*])c2nn([Sc])nc12', '[14*]c1cc2c([16*])c3sc(C)cc3c([16*])c2s1']","['[8*]CC', '[9*]n1c(=C(C#N)C#N)s/c(=C/c2ccc([16*])c3nsnc23)c1=O', '[14*]c1cc([Co])c([14*])s1', '[14*]c1nc2sc([14*])nc2s1']","['[14*]c1ccc(C)s1', '[14*]c1ccc([V])s1', '[14*]c1ccc([14*])s1', '[16*]c1c(F)c(F)c([16*])c2nn([Sc])nc12', '[14*]c1cc2c([16*])c3sc(C)cc3c([16*])c2s1', '.', '[8*]CC', '[9*]n1c(=C(C#N)C#N)s/c(=C/c2ccc([16*])c3nsnc23)c1=O', '[14*]c1cc([Co])c([14*])s1', '[14*]c1nc2sc([14*])nc2s1']","[0, 0, 0, 0, 0, 0, 6, 16, 7, 17, 9, 1, 20, 170, 168, 169]"
PBDB-T,FTIC-C8C6,-5.297777777777778,-3.4170000000000003,-5.62,-3.83,1.0,DCB,8.0,DIO,200.0,25.0,MoOx,PFN-Br,9.91,999.21752,0.92,16.1,67.46,"['[14*]c1ccc(C)s1', '[14*]c1ccc([Cr])s1', '[14*]c1sc([14*])c2c1C(=O)c1c([Cr])sc([Cr])c1C2=O', '[14*]c1ccc([14*])s1', '[14*]c1cc2c([16*])c3sc(C)cc3c([16*])c2s1']","['[7*]C(C#N)C#N', '[7*]C1C(=O)c2ccccc2C1[7*]', '[7*]C[8*]', '[14*]c1cc2c(s1)-c1cc3c(cc1C2([Mo])[Mo])-c1cc2c(cc1C3([Ti])[Ti])-c1sc([14*])cc1C2([Mo])[Mo]']","['[14*]c1ccc(C)s1', '[14*]c1ccc([Cr])s1', '[14*]c1sc([14*])c2c1C(=O)c1c([Cr])sc([Cr])c1C2=O', '[14*]c1ccc([14*])s1', '[14*]c1cc2c([16*])c3sc(C)cc3c([16*])c2s1', '.', '[7*]C(C#N)C#N', '[7*]C1C(=O)c2ccccc2C1[7*]', '[7*]C[8*]', '[14*]c1cc2c(s1)-c1cc3c(cc1C2([Mo])[Mo])-c1cc2c(cc1C3([Ti])[Ti])-c1sc([14*])cc1C2([Mo])[Mo]']","[0, 0, 0, 0, 0, 0, 6, 19, 32, 7, 9, 1, 10, 11, 12, 171]"
PBDB-T,FTIC-C6C6,-5.297777777777778,-3.4170000000000003,-5.6,-3.81,1.0,DCB,8.0,DIO,200.0,25.0,MoOx,PFN-Br,9.18,921.479741,0.91,16.03,63.17,"['[14*]c1ccc(C)s1', '[14*]c1ccc([Cr])s1', '[14*]c1sc([14*])c2c1C(=O)c1c([Cr])sc([Cr])c1C2=O', '[14*]c1ccc([14*])s1', '[14*]c1cc2c([16*])c3sc(C)cc3c([16*])c2s1']","['[7*]C(C#N)C#N', '[7*]C1C(=O)c2ccccc2C1[7*]', '[7*]C[8*]', '[14*]c1cc2c(s1)-c1cc3c(cc1C2([Mo])[Mo])-c1cc2c(cc1C3([Mo])[Mo])-c1sc([14*])cc1C2([Mo])[Mo]']","['[14*]c1ccc(C)s1', '[14*]c1ccc([Cr])s1', '[14*]c1sc([14*])c2c1C(=O)c1c([Cr])sc([Cr])c1C2=O', '[14*]c1ccc([14*])s1', '[14*]c1cc2c([16*])c3sc(C)cc3c([16*])c2s1', '.', '[7*]C(C#N)C#N', '[7*]C1C(=O)c2ccccc2C1[7*]', '[7*]C[8*]', '[14*]c1cc2c(s1)-c1cc3c(cc1C2([Mo])[Mo])-c1cc2c(cc1C3([Mo])[Mo])-c1sc([14*])cc1C2([Mo])[Mo]']","[0, 0, 0, 0, 0, 0, 6, 19, 32, 7, 9, 1, 10, 11, 12, 172]"
PBDB-T,FTIC-C6C8,-5.297777777777778,-3.4170000000000003,-5.64,-3.81,1.0,DCB,8.0,DIO,200.0,25.0,MoOx,PFN-Br,11.12,1104.51152,0.92,18.55,64.72,"['[14*]c1ccc(C)s1', '[14*]c1ccc([Cr])s1', '[14*]c1sc([14*])c2c1C(=O)c1c([Cr])sc([Cr])c1C2=O', '[14*]c1ccc([14*])s1', '[14*]c1cc2c([16*])c3sc(C)cc3c([16*])c2s1']","['[7*]C(C#N)C#N', '[7*]C1C(=O)c2ccccc2C1[7*]', '[7*]C[8*]', '[14*]c1cc2c(s1)-c1cc3c(cc1C2([Ti])[Ti])-c1cc2c(cc1C3([Mo])[Mo])-c1sc([14*])cc1C2([Ti])[Ti]']","['[14*]c1ccc(C)s1', '[14*]c1ccc([Cr])s1', '[14*]c1sc([14*])c2c1C(=O)c1c([Cr])sc([Cr])c1C2=O', '[14*]c1ccc([14*])s1', '[14*]c1cc2c([16*])c3sc(C)cc3c([16*])c2s1', '.', '[7*]C(C#N)C#N', '[7*]C1C(=O)c2ccccc2C1[7*]', '[7*]C[8*]', '[14*]c1cc2c(s1)-c1cc3c(cc1C2([Ti])[Ti])-c1cc2c(cc1C3([Mo])[Mo])-c1sc([14*])cc1C2([Ti])[Ti]']","[0, 0, 0, 0, 0, 0, 6, 19, 32, 7, 9, 1, 10, 11, 12, 173]"
PBDB-T,IXIC,-5.297777777777778,-3.4170000000000003,-5.263333333333333,-3.85,1.0,CF,14.0,_,100.0,100.0,PEDOT:PSS,ZrAcAc,11.3,1120.8252,0.82,20.9,65.4,"['[14*]c1ccc(C)s1', '[14*]c1ccc([Cr])s1', '[14*]c1sc([14*])c2c1C(=O)c1c([Cr])sc([Cr])c1C2=O', '[14*]c1ccc([14*])s1', '[14*]c1cc2c([16*])c3sc(C)cc3c([16*])c2s1']","['[7*]C(C#N)C#N', '[7*]C1C(=O)c2ccccc2C1[7*]', '[7*]C[8*]', '[14*]c1cc2sc3c(c2s1)C(c1ccc([Mo])cc1)(c1ccc([Mo])cc1)c1c-3sc2c3c(sc12)-c1sc2cc([14*])sc2c1C3(c1ccc([Mo])cc1)c1ccc([Mo])cc1']","['[14*]c1ccc(C)s1', '[14*]c1ccc([Cr])s1', '[14*]c1sc([14*])c2c1C(=O)c1c([Cr])sc([Cr])c1C2=O', '[14*]c1ccc([14*])s1', '[14*]c1cc2c([16*])c3sc(C)cc3c([16*])c2s1', '.', '[7*]C(C#N)C#N', '[7*]C1C(=O)c2ccccc2C1[7*]', '[7*]C[8*]', '[14*]c1cc2sc3c(c2s1)C(c1ccc([Mo])cc1)(c1ccc([Mo])cc1)c1c-3sc2c3c(sc12)-c1sc2cc([14*])sc2c1C3(c1ccc([Mo])cc1)c1ccc([Mo])cc1']","[0, 0, 0, 0, 0, 0, 6, 19, 32, 7, 9, 1, 10, 11, 12, 13]"
PBDB-T,IXIC-4Cl,-5.297777777777778,-3.4170000000000003,-5.2,-3.95,1.0,CF,14.0,_,100.0,100.0,PEDOT:PSS,ZrAcAc,11.2,1125.0312,0.69,22.9,71.2,"['[14*]c1ccc(C)s1', '[14*]c1ccc([Cr])s1', '[14*]c1sc([14*])c2c1C(=O)c1c([Cr])sc([Cr])c1C2=O', '[14*]c1ccc([14*])s1', '[14*]c1cc2c([16*])c3sc(C)cc3c([16*])c2s1']","['[7*]C(C#N)C#N', '[7*]C1C(=O)c2cc(Cl)c(Cl)cc2C1[7*]', '[7*]C[8*]', '[14*]c1cc2sc3c(c2s1)C(c1ccc([Mo])cc1)(c1ccc([Mo])cc1)c1c-3sc2c3c(sc12)-c1sc2cc([14*])sc2c1C3(c1ccc([Mo])cc1)c1ccc([Mo])cc1']","['[14*]c1ccc(C)s1', '[14*]c1ccc([Cr])s1', '[14*]c1sc([14*])c2c1C(=O)c1c([Cr])sc([Cr])c1C2=O', '[14*]c1ccc([14*])s1', '[14*]c1cc2c([16*])c3sc(C)cc3c([16*])c2s1', '.', '[7*]C(C#N)C#N', '[7*]C1C(=O)c2cc(Cl)c(Cl)cc2C1[7*]', '[7*]C[8*]', '[14*]c1cc2sc3c(c2s1)C(c1ccc([Mo])cc1)(c1ccc([Mo])cc1)c1c-3sc2c3c(sc12)-c1sc2cc([14*])sc2c1C3(c1ccc([Mo])cc1)c1ccc([Mo])cc1']","[0, 0, 0, 0, 0, 0, 6, 19, 32, 7, 9, 1, 10, 45, 12, 13]"
HFQx-T,ITTC,-5.45,-3.5,-5.5888888888888895,-3.836666666666667,1.0,CF,18.0,_,100.0,130.0,PEDOT:PSS,PDINO,10.4,1030.2952,0.88,16.49,71.0,"['[3*]O[Cr]', '[16*]c1cc(F)c([16*])c(F)c1', '[14*]c1ccc(C)s1', '[14*]c1ccc([Cr])s1', '[14*]c1ccc([14*])s1', '[14*]c1cc2c([16*])c3sc(C)cc3c([16*])c2s1', '[14*]c1nc2c([16*])c(F)c(F)c([16*])c2nc1[14*]']","['[7*]C(C#N)C#N', '[7*]C1C(=O)c2cscc2C1[7*]', '[7*]C[8*]', '[14*]c1cc2sc3c(c2s1)C(c1ccc([Mo])cc1)(c1ccc([Mo])cc1)c1cc2c(cc1-3)C(c1ccc([Mo])cc1)(c1ccc([Mo])cc1)c1c-2sc2cc([14*])sc12']","['[3*]O[Cr]', '[16*]c1cc(F)c([16*])c(F)c1', '[14*]c1ccc(C)s1', '[14*]c1ccc([Cr])s1', '[14*]c1ccc([14*])s1', '[14*]c1cc2c([16*])c3sc(C)cc3c([16*])c2s1', '[14*]c1nc2c([16*])c(F)c(F)c([16*])c2nc1[14*]', '.', '[7*]C(C#N)C#N', '[7*]C1C(=O)c2cscc2C1[7*]', '[7*]C[8*]', '[14*]c1cc2sc3c(c2s1)C(c1ccc([Mo])cc1)(c1ccc([Mo])cc1)c1cc2c(cc1-3)C(c1ccc([Mo])cc1)(c1ccc([Mo])cc1)c1c-2sc2cc([14*])sc12']","[0, 0, 0, 0, 26, 39, 6, 19, 7, 9, 96, 1, 10, 48, 12, 14]"
PBDB-T,IT-OM-1,-5.297777777777778,-3.4170000000000003,-5.5,-3.76,1.0,CB,20.0,_,95.0,150.0,MoOx,ZnO,6.3,634.0881,1.01,12.31,51.0,"['[14*]c1ccc(C)s1', '[14*]c1ccc([Cr])s1', '[14*]c1sc([14*])c2c1C(=O)c1c([Cr])sc([Cr])c1C2=O', '[14*]c1ccc([14*])s1', '[14*]c1cc2c([16*])c3sc(C)cc3c([16*])c2s1']","['[3*]OC', '[7*]C(C#N)C#N', '[7*]C1C(=O)c2cccc([16*])c2C1[7*]', '[7*]C[8*]', '[8*]CCCCCC', '[14*]c1cc2sc3c(c2s1)C(c1ccc([16*])cc1)(c1ccc([16*])cc1)c1cc2c(cc1-3)C(c1ccc([16*])cc1)(c1ccc([16*])cc1)c1c-2sc2cc([14*])sc12']","['[14*]c1ccc(C)s1', '[14*]c1ccc([Cr])s1', '[14*]c1sc([14*])c2c1C(=O)c1c([Cr])sc([Cr])c1C2=O', '[14*]c1ccc([14*])s1', '[14*]c1cc2c([16*])c3sc(C)cc3c([16*])c2s1', '.', '[3*]OC', '[7*]C(C#N)C#N', '[7*]C1C(=O)c2cccc([16*])c2C1[7*]', '[7*]C[8*]', '[8*]CCCCCC', '[14*]c1cc2sc3c(c2s1)C(c1ccc([16*])cc1)(c1ccc([16*])cc1)c1cc2c(cc1-3)C(c1ccc([16*])cc1)(c1ccc([16*])cc1)c1c-2sc2cc([14*])sc12']","[0, 0, 0, 0, 6, 19, 32, 7, 9, 1, 80, 10, 176, 12, 91, 44]"
PBDB-T,IT-OM-2,-5.297777777777778,-3.4170000000000003,-5.4350000000000005,-3.595,1.0,CB,20.0,_,105.0,150.0,MoOx,ZnO,11.8,1190.1117,0.93,17.53,73.0,"['[14*]c1ccc(C)s1', '[14*]c1ccc([Cr])s1', '[14*]c1sc([14*])c2c1C(=O)c1c([Cr])sc([Cr])c1C2=O', '[14*]c1ccc([14*])s1', '[14*]c1cc2c([16*])c3sc(C)cc3c([16*])c2s1']","['[3*]OC', '[7*]C(C#N)C#N', '[7*]C1C(=O)c2ccc([16*])cc2C1[7*]', '[7*]C[8*]', '[8*]CCCCCC', '[14*]c1cc2sc3c(c2s1)C(c1ccc([16*])cc1)(c1ccc([16*])cc1)c1cc2c(cc1-3)C(c1ccc([16*])cc1)(c1ccc([16*])cc1)c1c-2sc2cc([14*])sc12']","['[14*]c1ccc(C)s1', '[14*]c1ccc([Cr])s1', '[14*]c1sc([14*])c2c1C(=O)c1c([Cr])sc([Cr])c1C2=O', '[14*]c1ccc([14*])s1', '[14*]c1cc2c([16*])c3sc(C)cc3c([16*])c2s1', '.', '[3*]OC', '[7*]C(C#N)C#N', '[7*]C1C(=O)c2ccc([16*])cc2C1[7*]', '[7*]C[8*]', '[8*]CCCCCC', '[14*]c1cc2sc3c(c2s1)C(c1ccc([16*])cc1)(c1ccc([16*])cc1)c1cc2c(cc1-3)C(c1ccc([16*])cc1)(c1ccc([16*])cc1)c1c-2sc2cc([14*])sc12']","[0, 0, 0, 0, 6, 19, 32, 7, 9, 1, 80, 10, 81, 12, 91, 44]"
PBDB-T,IT-OM-3,-5.297777777777778,-3.4170000000000003,-5.52,-3.8,1.0,CB,20.0,_,105.0,150.0,MoOx,ZnO,10.8,1080.4248,0.97,16.38,68.0,"['[14*]c1ccc(C)s1', '[14*]c1ccc([Cr])s1', '[14*]c1sc([14*])c2c1C(=O)c1c([Cr])sc([Cr])c1C2=O', '[14*]c1ccc([14*])s1', '[14*]c1cc2c([16*])c3sc(C)cc3c([16*])c2s1']","['[3*]OC', '[7*]C(C#N)C#N', '[7*]C1C(=O)c2cc([16*])ccc2C1[7*]', '[7*]C[8*]', '[8*]CCCCCC', '[14*]c1cc2sc3c(c2s1)C(c1ccc([16*])cc1)(c1ccc([16*])cc1)c1cc2c(cc1-3)C(c1ccc([16*])cc1)(c1ccc([16*])cc1)c1c-2sc2cc([14*])sc12']","['[14*]c1ccc(C)s1', '[14*]c1ccc([Cr])s1', '[14*]c1sc([14*])c2c1C(=O)c1c([Cr])sc([Cr])c1C2=O', '[14*]c1ccc([14*])s1', '[14*]c1cc2c([16*])c3sc(C)cc3c([16*])c2s1', '.', '[3*]OC', '[7*]C(C#N)C#N', '[7*]C1C(=O)c2cc([16*])ccc2C1[7*]', '[7*]C[8*]', '[8*]CCCCCC', '[14*]c1cc2sc3c(c2s1)C(c1ccc([16*])cc1)(c1ccc([16*])cc1)c1cc2c(cc1-3)C(c1ccc([16*])cc1)(c1ccc([16*])cc1)c1c-2sc2cc([14*])sc12']","[0, 0, 0, 0, 6, 19, 32, 7, 9, 1, 80, 10, 177, 12, 91, 44]"
PBDB-T,IT-OM-4,-5.297777777777778,-3.4170000000000003,-5.49,-3.81,1.0,CB,20.0,_,105.0,150.0,MoOx,ZnO,7.9,789.7344,0.96,14.69,56.0,"['[14*]c1ccc(C)s1', '[14*]c1ccc([Cr])s1', '[14*]c1sc([14*])c2c1C(=O)c1c([Cr])sc([Cr])c1C2=O', '[14*]c1ccc([14*])s1', '[14*]c1cc2c([16*])c3sc(C)cc3c([16*])c2s1']","['[3*]OC', '[7*]C(C#N)C#N', '[7*]C1C(=O)c2c([16*])cccc2C1[7*]', '[7*]C[8*]', '[8*]CCCCCC', '[14*]c1cc2sc3c(c2s1)C(c1ccc([16*])cc1)(c1ccc([16*])cc1)c1cc2c(cc1-3)C(c1ccc([16*])cc1)(c1ccc([16*])cc1)c1c-2sc2cc([14*])sc12']","['[14*]c1ccc(C)s1', '[14*]c1ccc([Cr])s1', '[14*]c1sc([14*])c2c1C(=O)c1c([Cr])sc([Cr])c1C2=O', '[14*]c1ccc([14*])s1', '[14*]c1cc2c([16*])c3sc(C)cc3c([16*])c2s1', '.', '[3*]OC', '[7*]C(C#N)C#N', '[7*]C1C(=O)c2c([16*])cccc2C1[7*]', '[7*]C[8*]', '[8*]CCCCCC', '[14*]c1cc2sc3c(c2s1)C(c1ccc([16*])cc1)(c1ccc([16*])cc1)c1cc2c(cc1-3)C(c1ccc([16*])cc1)(c1ccc([16*])cc1)c1c-2sc2cc([14*])sc12']","[0, 0, 0, 0, 6, 19, 32, 7, 9, 1, 80, 10, 178, 12, 91, 44]"
PBDB-T,ITCT-DM,-5.297777777777778,-3.4170000000000003,-5.48,-3.9,1.0,CB,20.0,DIO,100.0,120.0,PEDOT:PSS,N719:PrC60MAI,10.56,958.9632,0.904,16.32,65.0,"['[14*]c1ccc(C)s1', '[14*]c1ccc([Cr])s1', '[14*]c1sc([14*])c2c1C(=O)c1c([Cr])sc([Cr])c1C2=O', '[14*]c1ccc([14*])s1', '[14*]c1cc2c([16*])c3sc(C)cc3c([16*])c2s1']","['[7*]C(C#N)C#N', '[7*]C1C(=O)c2c(C)sc(C)c2C1[7*]', '[7*]C[8*]', '[14*]c1cc2sc3c(c2s1)C(c1ccc([Mo])cc1)(c1ccc([Mo])cc1)c1cc2c(cc1-3)C(c1ccc([Mo])cc1)(c1ccc([Mo])cc1)c1c-2sc2cc([14*])sc12']","['[14*]c1ccc(C)s1', '[14*]c1ccc([Cr])s1', '[14*]c1sc([14*])c2c1C(=O)c1c([Cr])sc([Cr])c1C2=O', '[14*]c1ccc([14*])s1', '[14*]c1cc2c([16*])c3sc(C)cc3c([16*])c2s1', '.', '[7*]C(C#N)C#N', '[7*]C1C(=O)c2c(C)sc(C)c2C1[7*]', '[7*]C[8*]', '[14*]c1cc2sc3c(c2s1)C(c1ccc([Mo])cc1)(c1ccc([Mo])cc1)c1cc2c(cc1-3)C(c1ccc([Mo])cc1)(c1ccc([Mo])cc1)c1c-2sc2cc([14*])sc12']","[0, 0, 0, 0, 0, 0, 6, 19, 32, 7, 9, 1, 10, 179, 12, 14]"
PBDB-T,ITCT,-5.297777777777778,-3.4170000000000003,-5.5888888888888895,-3.836666666666667,1.0,CB,20.0,_,100.0,120.0,PEDOT:PSS,N719:PrC60MAI,11.27,1094.256,0.85,17.88,72.0,"['[14*]c1ccc(C)s1', '[14*]c1ccc([Cr])s1', '[14*]c1sc([14*])c2c1C(=O)c1c([Cr])sc([Cr])c1C2=O', '[14*]c1ccc([14*])s1', '[14*]c1cc2c([16*])c3sc(C)cc3c([16*])c2s1']","['[7*]C(C#N)C#N', '[7*]C1C(=O)c2cscc2C1[7*]', '[7*]C[8*]', '[14*]c1cc2sc3c(c2s1)C(c1ccc([Mo])cc1)(c1ccc([Mo])cc1)c1cc2c(cc1-3)C(c1ccc([Mo])cc1)(c1ccc([Mo])cc1)c1c-2sc2cc([14*])sc12']","['[14*]c1ccc(C)s1', '[14*]c1ccc([Cr])s1', '[14*]c1sc([14*])c2c1C(=O)c1c([Cr])sc([Cr])c1C2=O', '[14*]c1ccc([14*])s1', '[14*]c1cc2c([16*])c3sc(C)cc3c([16*])c2s1', '.', '[7*]C(C#N)C#N', '[7*]C1C(=O)c2cscc2C1[7*]', '[7*]C[8*]', '[14*]c1cc2sc3c(c2s1)C(c1ccc([Mo])cc1)(c1ccc([Mo])cc1)c1cc2c(cc1-3)C(c1ccc([Mo])cc1)(c1ccc([Mo])cc1)c1c-2sc2cc([14*])sc12']","[0, 0, 0, 0, 0, 0, 6, 19, 32, 7, 9, 1, 10, 48, 12, 14]"
PBDB-T,ITCPTC-Th,-5.297777777777778,-3.4170000000000003,-5.68,-4.03,1.0,CB,20.0,DIO,100.0,25.0,MoOx,ZnO,10.61,1061.04196,0.856,17.05,72.7,"['[14*]c1ccc(C)s1', '[14*]c1ccc([Cr])s1', '[14*]c1sc([14*])c2c1C(=O)c1c([Cr])sc([Cr])c1C2=O', '[14*]c1ccc([14*])s1', '[14*]c1cc2c([16*])c3sc(C)cc3c([16*])c2s1']","['[7*]C(C#N)C#N', '[7*]C1C(=O)c2cscc2C1[7*]', '[7*]C[8*]', '[14*]c1cc2sc3c(c2s1)C(c1ccc([Mo])s1)(c1ccc([Mo])s1)c1cc2c(cc1-3)C(c1ccc([Mo])s1)(c1ccc([Mo])s1)c1c-2sc2cc([14*])sc12']","['[14*]c1ccc(C)s1', '[14*]c1ccc([Cr])s1', '[14*]c1sc([14*])c2c1C(=O)c1c([Cr])sc([Cr])c1C2=O', '[14*]c1ccc([14*])s1', '[14*]c1cc2c([16*])c3sc(C)cc3c([16*])c2s1', '.', '[7*]C(C#N)C#N', '[7*]C1C(=O)c2cscc2C1[7*]', '[7*]C[8*]', '[14*]c1cc2sc3c(c2s1)C(c1ccc([Mo])s1)(c1ccc([Mo])s1)c1cc2c(cc1-3)C(c1ccc([Mo])s1)(c1ccc([Mo])s1)c1c-2sc2cc([14*])sc12']","[0, 0, 0, 0, 0, 0, 6, 19, 32, 7, 9, 1, 10, 48, 12, 77]"
PBDB-T,ITCPTC-Se,-5.297777777777778,-3.4170000000000003,-5.65,-4.0,1.0,CB,20.0,DIO,100.0,25.0,MoOx,ZnO,9.02,902.16104,0.869,15.2,68.3,"['[14*]c1ccc(C)s1', '[14*]c1ccc([Cr])s1', '[14*]c1sc([14*])c2c1C(=O)c1c([Cr])sc([Cr])c1C2=O', '[14*]c1ccc([14*])s1', '[14*]c1cc2c([16*])c3sc(C)cc3c([16*])c2s1']","['[7*]C(C#N)C#N', '[7*]C1C(=O)c2cscc2C1[7*]', '[7*]C[8*]', '[14*]c1cc2sc3c(c2s1)C(c1ccc([Mo])[se]1)(c1ccc([Mo])[se]1)c1cc2c(cc1-3)C(c1ccc([Mo])[se]1)(c1ccc([Mo])[se]1)c1c-2sc2cc([14*])sc12']","['[14*]c1ccc(C)s1', '[14*]c1ccc([Cr])s1', '[14*]c1sc([14*])c2c1C(=O)c1c([Cr])sc([Cr])c1C2=O', '[14*]c1ccc([14*])s1', '[14*]c1cc2c([16*])c3sc(C)cc3c([16*])c2s1', '.', '[7*]C(C#N)C#N', '[7*]C1C(=O)c2cscc2C1[7*]', '[7*]C[8*]', '[14*]c1cc2sc3c(c2s1)C(c1ccc([Mo])[se]1)(c1ccc([Mo])[se]1)c1cc2c(cc1-3)C(c1ccc([Mo])[se]1)(c1ccc([Mo])[se]1)c1c-2sc2cc([14*])sc12']","[0, 0, 0, 0, 0, 0, 6, 19, 32, 7, 9, 1, 10, 48, 12, 180]"
PTB7-Th,IEICO-4F,-5.21,-3.542368421052632,-5.309971428571429,-3.851028571428572,0.667,CB,37.5,DIO,100.0,100.0,PEDOT:PSS,PFN-Br,11.13,1113.17904,0.72,25.16,61.45,"['[3*]O[Cr]', '[1*]C([6*])=O', '[14*]c1sc2c([14*])sc(C)c2c1F', '[14*]c1ccc([Cr])s1', '[14*]c1cc2c([16*])c3sc(C)cc3c([16*])c2s1']","['[3*]O[Cr]', '[7*]C(C#N)C#N', '[7*]C1C(=O)c2cc(F)c(F)cc2C1[7*]', '[7*]C[8*]', '[14*]c1cc([16*])c([14*])s1', '[14*]c1cc2c(s1)-c1cc3c(cc1C2(c1ccc([Mo])cc1)c1ccc([Mo])cc1)-c1sc([14*])cc1C3(c1ccc([Mo])cc1)c1ccc([Mo])cc1']","['[3*]O[Cr]', '[1*]C([6*])=O', '[14*]c1sc2c([14*])sc(C)c2c1F', '[14*]c1ccc([Cr])s1', '[14*]c1cc2c([16*])c3sc(C)cc3c([16*])c2s1', '.', '[3*]O[Cr]', '[7*]C(C#N)C#N', '[7*]C1C(=O)c2cc(F)c(F)cc2C1[7*]', '[7*]C[8*]', '[14*]c1cc([16*])c([14*])s1', '[14*]c1cc2c(s1)-c1cc3c(cc1C2(c1ccc([Mo])cc1)c1ccc([Mo])cc1)-c1sc([14*])cc1C3(c1ccc([Mo])cc1)c1ccc([Mo])cc1']","[0, 0, 0, 0, 26, 4, 36, 19, 9, 1, 26, 10, 46, 12, 35, 40]"
PBDB-T,ITCC,-5.297777777777778,-3.4170000000000003,-5.47,-3.76,1.0,CB,20.0,DIO,100.0,100.0,PEDOT:PSS,PFN-Br,11.28,1128.082704,0.98,16.14,71.32,"['[14*]c1ccc(C)s1', '[14*]c1ccc([Cr])s1', '[14*]c1sc([14*])c2c1C(=O)c1c([Cr])sc([Cr])c1C2=O', '[14*]c1ccc([14*])s1', '[14*]c1cc2c([16*])c3sc(C)cc3c([16*])c2s1']","['[7*]C(C#N)C#N', '[7*]C1C(=O)c2sccc2C1[7*]', '[7*]C[8*]', '[14*]c1cc2sc3c(c2s1)C(c1ccc([Mo])cc1)(c1ccc([Mo])cc1)c1cc2c(cc1-3)C(c1ccc([Mo])cc1)(c1ccc([Mo])cc1)c1c-2sc2cc([14*])sc12']","['[14*]c1ccc(C)s1', '[14*]c1ccc([Cr])s1', '[14*]c1sc([14*])c2c1C(=O)c1c([Cr])sc([Cr])c1C2=O', '[14*]c1ccc([14*])s1', '[14*]c1cc2c([16*])c3sc(C)cc3c([16*])c2s1', '.', '[7*]C(C#N)C#N', '[7*]C1C(=O)c2sccc2C1[7*]', '[7*]C[8*]', '[14*]c1cc2sc3c(c2s1)C(c1ccc([Mo])cc1)(c1ccc([Mo])cc1)c1cc2c(cc1-3)C(c1ccc([Mo])cc1)(c1ccc([Mo])cc1)c1c-2sc2cc([14*])sc12']","[0, 0, 0, 0, 0, 0, 6, 19, 32, 7, 9, 1, 10, 100, 12, 14]"
PBDB-T,MeIC,-5.297777777777778,-3.4170000000000003,-5.57,-3.93,1.0,CB,20.0,DIO,100.0,120.0,PEDOT:PSS,PDIN,12.03,1202.970496,0.896,18.07,74.3,"['[14*]c1ccc(C)s1', '[14*]c1ccc([Cr])s1', '[14*]c1sc([14*])c2c1C(=O)c1c([Cr])sc([Cr])c1C2=O', '[14*]c1ccc([14*])s1', '[14*]c1cc2c([16*])c3sc(C)cc3c([16*])c2s1']","['[7*]C(C#N)C#N', '[7*]C1C(=O)c2c(csc2C)C1[7*]', '[7*]C[8*]', '[14*]c1cc2sc3c(c2s1)C(c1ccc([Mo])cc1)(c1ccc([Mo])cc1)c1cc2c(cc1-3)C(c1ccc([Mo])cc1)(c1ccc([Mo])cc1)c1c-2sc2cc([14*])sc12']","['[14*]c1ccc(C)s1', '[14*]c1ccc([Cr])s1', '[14*]c1sc([14*])c2c1C(=O)c1c([Cr])sc([Cr])c1C2=O', '[14*]c1ccc([14*])s1', '[14*]c1cc2c([16*])c3sc(C)cc3c([16*])c2s1', '.', '[7*]C(C#N)C#N', '[7*]C1C(=O)c2c(csc2C)C1[7*]', '[7*]C[8*]', '[14*]c1cc2sc3c(c2s1)C(c1ccc([Mo])cc1)(c1ccc([Mo])cc1)c1cc2c(cc1-3)C(c1ccc([Mo])cc1)(c1ccc([Mo])cc1)c1c-2sc2cc([14*])sc12']","[0, 0, 0, 0, 0, 0, 6, 19, 32, 7, 9, 1, 10, 49, 12, 14]"
PTB7-Th,IFTIC,-5.21,-3.542368421052632,-5.529999999999999,-3.825,0.5,o-DCB,25.0,_,85.0,25.0,MoOx,ZnO,5.77,570.5775,0.9,11.85,53.5,"['[3*]O[Cr]', '[1*]C([6*])=O', '[14*]c1sc2c([14*])sc(C)c2c1F', '[14*]c1ccc([Cr])s1', '[14*]c1cc2c([16*])c3sc(C)cc3c([16*])c2s1']","['[7*]C(C#N)C#N', '[7*]C1C(=O)c2ccccc2C1[7*]', '[7*]C[8*]', '[14*]c1ccc([14*])s1', '[16*]c1ccc2c(c1)C([Ti])([Ti])c1cc3c(cc1-2)C([Ti])([Ti])c1cc([16*])ccc1-3']","['[3*]O[Cr]', '[1*]C([6*])=O', '[14*]c1sc2c([14*])sc(C)c2c1F', '[14*]c1ccc([Cr])s1', '[14*]c1cc2c([16*])c3sc(C)cc3c([16*])c2s1', '.', '[7*]C(C#N)C#N', '[7*]C1C(=O)c2ccccc2C1[7*]', '[7*]C[8*]', '[14*]c1ccc([14*])s1', '[16*]c1ccc2c(c1)C([Ti])([Ti])c1cc3c(cc1-2)C([Ti])([Ti])c1cc([16*])ccc1-3']","[0, 0, 0, 0, 0, 26, 4, 36, 19, 9, 1, 10, 11, 12, 7, 181]"
PTB7-Th,IEIC,-5.21,-3.542368421052632,-5.455,-3.8625,0.667,o-DCB,25.0,_,110.0,25.0,PEDOT:PSS,PDIN,6.31,630.888,0.97,13.55,48.0,"['[3*]O[Cr]', '[1*]C([6*])=O', '[14*]c1sc2c([14*])sc(C)c2c1F', '[14*]c1ccc([Cr])s1', '[14*]c1cc2c([16*])c3sc(C)cc3c([16*])c2s1']","['[7*]C(C#N)C#N', '[7*]C1C(=O)c2ccccc2C1[7*]', '[7*]C[8*]', '[14*]c1cc([Cr])c([14*])s1', '[14*]c1cc2c(s1)-c1cc3c(cc1C2(c1ccc([Mo])cc1)c1ccc([Mo])cc1)-c1sc([14*])cc1C3(c1ccc([Mo])cc1)c1ccc([Mo])cc1']","['[3*]O[Cr]', '[1*]C([6*])=O', '[14*]c1sc2c([14*])sc(C)c2c1F', '[14*]c1ccc([Cr])s1', '[14*]c1cc2c([16*])c3sc(C)cc3c([16*])c2s1', '.', '[7*]C(C#N)C#N', '[7*]C1C(=O)c2ccccc2C1[7*]', '[7*]C[8*]', '[14*]c1cc([Cr])c([14*])s1', '[14*]c1cc2c(s1)-c1cc3c(cc1C2(c1ccc([Mo])cc1)c1ccc([Mo])cc1)-c1sc([14*])cc1C3(c1ccc([Mo])cc1)c1ccc([Mo])cc1']","[0, 0, 0, 0, 0, 26, 4, 36, 19, 9, 1, 10, 11, 12, 62, 40]"
PTB7-Th,IDT-N,-5.21,-3.542368421052632,-5.73,-4.08,1.0,CF,10.0,_,100.0,100.0,PEDOT:PSS,PNDIT-F3N-Br,5.5,548.41542,0.73,13.02,57.7,"['[3*]O[Cr]', '[1*]C([6*])=O', '[14*]c1sc2c([14*])sc(C)c2c1F', '[14*]c1ccc([Cr])s1', '[14*]c1cc2c([16*])c3sc(C)cc3c([16*])c2s1']","['[7*]C(C#N)C#N', '[7*]C1C(=O)c2cc3ccccc3cc2C1[7*]', '[7*]C[8*]', '[14*]c1cc2c(s1)-c1cc3c(cc1C2(c1ccc([Mo])cc1)c1ccc([Mo])cc1)-c1sc([14*])cc1C3(c1ccc([Mo])cc1)c1ccc([Mo])cc1']","['[3*]O[Cr]', '[1*]C([6*])=O', '[14*]c1sc2c([14*])sc(C)c2c1F', '[14*]c1ccc([Cr])s1', '[14*]c1cc2c([16*])c3sc(C)cc3c([16*])c2s1', '.', '[7*]C(C#N)C#N', '[7*]C1C(=O)c2cc3ccccc3cc2C1[7*]', '[7*]C[8*]', '[14*]c1cc2c(s1)-c1cc3c(cc1C2(c1ccc([Mo])cc1)c1ccc([Mo])cc1)-c1sc([14*])cc1C3(c1ccc([Mo])cc1)c1ccc([Mo])cc1']","[0, 0, 0, 0, 0, 0, 26, 4, 36, 19, 9, 1, 10, 42, 12, 40]"
PTB7-Th,IDT-T-N,-5.21,-3.542368421052632,-5.58,-4.06,1.0,CF,10.0,CN,100.0,100.0,PEDOT:PSS,PNDIT-F3N-Br,6.6,655.757802,0.87,14.67,51.38,"['[3*]O[Cr]', '[1*]C([6*])=O', '[14*]c1sc2c([14*])sc(C)c2c1F', '[14*]c1ccc([Cr])s1', '[14*]c1cc2c([16*])c3sc(C)cc3c([16*])c2s1']","['[7*]C(C#N)C#N', '[7*]C1C(=O)c2cc3ccccc3cc2C1[7*]', '[7*]C[8*]', '[14*]c1cc([Cr])c([14*])s1', '[14*]c1cc2c(s1)-c1cc3c(cc1C2(c1ccc([Mo])cc1)c1ccc([Mo])cc1)-c1sc([14*])cc1C3(c1ccc([Mo])cc1)c1ccc([Mo])cc1']","['[3*]O[Cr]', '[1*]C([6*])=O', '[14*]c1sc2c([14*])sc(C)c2c1F', '[14*]c1ccc([Cr])s1', '[14*]c1cc2c([16*])c3sc(C)cc3c([16*])c2s1', '.', '[7*]C(C#N)C#N', '[7*]C1C(=O)c2cc3ccccc3cc2C1[7*]', '[7*]C[8*]', '[14*]c1cc([Cr])c([14*])s1', '[14*]c1cc2c(s1)-c1cc3c(cc1C2(c1ccc([Mo])cc1)c1ccc([Mo])cc1)-c1sc([14*])cc1C3(c1ccc([Mo])cc1)c1ccc([Mo])cc1']","[0, 0, 0, 0, 0, 26, 4, 36, 19, 9, 1, 10, 42, 12, 62, 40]"
PBDB-T,IDT-N,-5.297777777777778,-3.4170000000000003,-5.73,-4.08,1.0,CF,10.0,CN,100.0,100.0,PEDOT:PSS,PNDIT-F3N-Br,8.99,902.125332,0.79,15.88,71.91,"['[14*]c1ccc(C)s1', '[14*]c1ccc([Cr])s1', '[14*]c1sc([14*])c2c1C(=O)c1c([Cr])sc([Cr])c1C2=O', '[14*]c1ccc([14*])s1', '[14*]c1cc2c([16*])c3sc(C)cc3c([16*])c2s1']","['[7*]C(C#N)C#N', '[7*]C1C(=O)c2cc3ccccc3cc2C1[7*]', '[7*]C[8*]', '[14*]c1cc2c(s1)-c1cc3c(cc1C2(c1ccc([Mo])cc1)c1ccc([Mo])cc1)-c1sc([14*])cc1C3(c1ccc([Mo])cc1)c1ccc([Mo])cc1']","['[14*]c1ccc(C)s1', '[14*]c1ccc([Cr])s1', '[14*]c1sc([14*])c2c1C(=O)c1c([Cr])sc([Cr])c1C2=O', '[14*]c1ccc([14*])s1', '[14*]c1cc2c([16*])c3sc(C)cc3c([16*])c2s1', '.', '[7*]C(C#N)C#N', '[7*]C1C(=O)c2cc3ccccc3cc2C1[7*]', '[7*]C[8*]', '[14*]c1cc2c(s1)-c1cc3c(cc1C2(c1ccc([Mo])cc1)c1ccc([Mo])cc1)-c1sc([14*])cc1C3(c1ccc([Mo])cc1)c1ccc([Mo])cc1']","[0, 0, 0, 0, 0, 0, 6, 19, 32, 7, 9, 1, 10, 42, 12, 40]"
PBDB-T,IDT-T-N,-5.297777777777778,-3.4170000000000003,-5.58,-4.06,1.0,CF,10.0,CN,100.0,100.0,PEDOT:PSS,PNDIT-F3N-Br,7.4,739.989902,0.94,14.03,56.11,"['[14*]c1ccc(C)s1', '[14*]c1ccc([Cr])s1', '[14*]c1sc([14*])c2c1C(=O)c1c([Cr])sc([Cr])c1C2=O', '[14*]c1ccc([14*])s1', '[14*]c1cc2c([16*])c3sc(C)cc3c([16*])c2s1']","['[7*]C(C#N)C#N', '[7*]C1C(=O)c2cc3ccccc3cc2C1[7*]', '[7*]C[8*]', '[14*]c1cc([Cr])c([14*])s1', '[14*]c1cc2c(s1)-c1cc3c(cc1C2(c1ccc([Mo])cc1)c1ccc([Mo])cc1)-c1sc([14*])cc1C3(c1ccc([Mo])cc1)c1ccc([Mo])cc1']","['[14*]c1ccc(C)s1', '[14*]c1ccc([Cr])s1', '[14*]c1sc([14*])c2c1C(=O)c1c([Cr])sc([Cr])c1C2=O', '[14*]c1ccc([14*])s1', '[14*]c1cc2c([16*])c3sc(C)cc3c([16*])c2s1', '.', '[7*]C(C#N)C#N', '[7*]C1C(=O)c2cc3ccccc3cc2C1[7*]', '[7*]C[8*]', '[14*]c1cc([Cr])c([14*])s1', '[14*]c1cc2c(s1)-c1cc3c(cc1C2(c1ccc([Mo])cc1)c1ccc([Mo])cc1)-c1sc([14*])cc1C3(c1ccc([Mo])cc1)c1ccc([Mo])cc1']","[0, 0, 0, 0, 0, 6, 19, 32, 7, 9, 1, 10, 42, 12, 62, 40]"
PTB7-Th,p-IDTIDT-IC,-5.21,-3.542368421052632,-5.42,-3.82,0.667,o-DCB,25.0,_,150.0,150.0,PEDOT:PSS,PDINO,6.48,646.9785,0.94,14.49,47.5,"['[3*]O[Cr]', '[1*]C([6*])=O', '[14*]c1sc2c([14*])sc(C)c2c1F', '[14*]c1ccc([Cr])s1', '[14*]c1cc2c([16*])c3sc(C)cc3c([16*])c2s1']","['[7*]C(C#N)C#N', '[7*]C1C(=O)c2ccccc2C1[7*]', '[7*]C[8*]', '[8*]CCCCCC', '[14*]c1cc2c(s1)-c1cc3c(cc1C2(c1ccc([16*])cc1)c1ccc([16*])cc1)-c1sc2c4c(sc2c1C3(c1ccc([16*])cc1)c1ccc([16*])cc1)-c1cc2c(cc1C4(c1ccc([16*])cc1)c1ccc([16*])cc1)-c1sc([14*])cc1C2(c1ccc([16*])cc1)c1ccc([16*])cc1']","['[3*]O[Cr]', '[1*]C([6*])=O', '[14*]c1sc2c([14*])sc(C)c2c1F', '[14*]c1ccc([Cr])s1', '[14*]c1cc2c([16*])c3sc(C)cc3c([16*])c2s1', '.', '[7*]C(C#N)C#N', '[7*]C1C(=O)c2ccccc2C1[7*]', '[7*]C[8*]', '[8*]CCCCCC', '[14*]c1cc2c(s1)-c1cc3c(cc1C2(c1ccc([16*])cc1)c1ccc([16*])cc1)-c1sc2c4c(sc2c1C3(c1ccc([16*])cc1)c1ccc([16*])cc1)-c1cc2c(cc1C4(c1ccc([16*])cc1)c1ccc([16*])cc1)-c1sc([14*])cc1C2(c1ccc([16*])cc1)c1ccc([16*])cc1']","[0, 0, 0, 0, 0, 26, 4, 36, 19, 9, 1, 10, 11, 12, 91, 186]"
