Repository: aspuru-guzik-group/Beyond-Molecular-Structure-ML-for-OPV-Materials-Devices

File: ml_for_opvs/data/input_representation/OPV_Min/BRICS/processed_brics_frag_full.csv (part 3 of 4)
Donor,Acceptor,HOMO_D_eV,LUMO_D_eV,HOMO_A_eV,LUMO_A_eV,D_A_ratio_m_m,solvent,total_solids_conc_mg_mL,solvent_additive,active_layer_thickness_nm,annealing_temperature,hole_contact_layer,electron_contact_layer,PCE_percent,calc_PCE_percent,Voc_V,Jsc_mA_cm_pow_neg2,FF_percent,Donor_BRICS,Acceptor_BRICS,DA_pair_BRICS,DA_tokenized_BRICS
PBDB-T,IT-DM,-5.297777777777778,-3.4170000000000003,-5.515,-3.855,1.0,CB,20.0,DIO,100.0,160.0,MoOx,ZnO,11.29,11.29,0.97,16.48,70.6,"['[8*]CC(CC)CCCC', '[14*]c1ccc(C)s1', '[14*]c1ccc([14*])s1', '[14*]c1sc([14*])c2c1C(=O)c1c([14*])sc([14*])c1C2=O', '[14*]c1cc2c([16*])c3sc(C)cc3c([16*])c2s1']","['[7*]C(C#N)C#N', '[7*]C1C(=O)c2cc(C)c(C)cc2C1[7*]', '[7*]C[8*]', '[8*]CCCCCC', '[14*]c1cc2sc3c(c2s1)C(c1ccc([16*])cc1)(c1ccc([16*])cc1)c1cc2c(cc1-3)C(c1ccc([16*])cc1)(c1ccc([16*])cc1)c1c-2sc2cc([14*])sc12']","['[8*]CC(CC)CCCC', '[14*]c1ccc(C)s1', '[14*]c1ccc([14*])s1', '[14*]c1sc([14*])c2c1C(=O)c1c([14*])sc([14*])c1C2=O', '[14*]c1cc2c([16*])c3sc(C)cc3c([16*])c2s1', '.', '[7*]C(C#N)C#N', '[7*]C1C(=O)c2cc(C)c(C)cc2C1[7*]', '[7*]C[8*]', '[8*]CCCCCC', '[14*]c1cc2sc3c(c2s1)C(c1ccc([16*])cc1)(c1ccc([16*])cc1)c1cc2c(cc1-3)C(c1ccc([16*])cc1)(c1ccc([16*])cc1)c1c-2sc2cc([14*])sc12']","[0, 0, 0, 0, 0, 0, 5, 6, 7, 30, 9, 1, 10, 184, 12, 13, 15]"
PBDB-ST,ITIC-SC6,-5.37,-3.59,-5.68,-3.91,1.0,DCB,8.0,CBA,80.0,110.0,MoOx,ZnO,7.27,7.24,0.9,13.87,58.0,"['[4*]CC(CC)CCCC', '[8*]CC(CC)CCCC', '[11*]S[11*]', '[14*]c1ccc(C)s1', '[14*]c1ccc([14*])s1', '[14*]c1sc([14*])c2c1C(=O)c1c([14*])sc([14*])c1C2=O', '[14*]c1cc2c([16*])c3sc(C)cc3c([16*])c2s1']","['[4*]CCCCCC', '[7*]C(C#N)C#N', '[7*]C1C(=O)c2ccccc2C1[7*]', '[7*]C[8*]', '[11*]S[11*]', '[14*]c1cc2sc3c(c2s1)C(c1ccc([16*])cc1)(c1ccc([16*])cc1)c1cc2c(cc1-3)C(c1ccc([16*])cc1)(c1ccc([16*])cc1)c1c-2sc2cc([14*])sc12']","['[4*]CC(CC)CCCC', '[8*]CC(CC)CCCC', '[11*]S[11*]', '[14*]c1ccc(C)s1', '[14*]c1ccc([14*])s1', '[14*]c1sc([14*])c2c1C(=O)c1c([14*])sc([14*])c1C2=O', '[14*]c1cc2c([16*])c3sc(C)cc3c([16*])c2s1', '.', '[4*]CCCCCC', '[7*]C(C#N)C#N', '[7*]C1C(=O)c2ccccc2C1[7*]', '[7*]C[8*]', '[11*]S[11*]', '[14*]c1cc2sc3c(c2s1)C(c1ccc([16*])cc1)(c1ccc([16*])cc1)c1cc2c(cc1-3)C(c1ccc([16*])cc1)(c1ccc([16*])cc1)c1c-2sc2cc([14*])sc12']","[0, 0, 0, 3, 5, 25, 6, 7, 30, 9, 1, 97, 10, 11, 12, 25, 15]"
PBDB-ST,ITIC-SC8,-5.37,-3.59,-5.7,-3.9,1.0,DCB,8.0,CBA,80.0,110.0,MoOx,ZnO,7.79,7.79,0.9,14.43,60.0,"['[4*]CC(CC)CCCC', '[8*]CC(CC)CCCC', '[11*]S[11*]', '[14*]c1ccc(C)s1', '[14*]c1ccc([14*])s1', '[14*]c1sc([14*])c2c1C(=O)c1c([14*])sc([14*])c1C2=O', '[14*]c1cc2c([16*])c3sc(C)cc3c([16*])c2s1']","['[4*]CCCCCCCC', '[7*]C(C#N)C#N', '[7*]C1C(=O)c2ccccc2C1[7*]', '[7*]C[8*]', '[11*]S[11*]', '[14*]c1cc2sc3c(c2s1)C(c1ccc([16*])cc1)(c1ccc([16*])cc1)c1cc2c(cc1-3)C(c1ccc([16*])cc1)(c1ccc([16*])cc1)c1c-2sc2cc([14*])sc12']","['[4*]CC(CC)CCCC', '[8*]CC(CC)CCCC', '[11*]S[11*]', '[14*]c1ccc(C)s1', '[14*]c1ccc([14*])s1', '[14*]c1sc([14*])c2c1C(=O)c1c([14*])sc([14*])c1C2=O', '[14*]c1cc2c([16*])c3sc(C)cc3c([16*])c2s1', '.', '[4*]CCCCCCCC', '[7*]C(C#N)C#N', '[7*]C1C(=O)c2ccccc2C1[7*]', '[7*]C[8*]', '[11*]S[11*]', '[14*]c1cc2sc3c(c2s1)C(c1ccc([16*])cc1)(c1ccc([16*])cc1)c1cc2c(cc1-3)C(c1ccc([16*])cc1)(c1ccc([16*])cc1)c1c-2sc2cc([14*])sc12']","[0, 0, 0, 3, 5, 25, 6, 7, 30, 9, 1, 51, 10, 11, 12, 25, 15]"
PBDB-ST,ITIC-SC2C6,-5.37,-3.59,-5.74,-3.86,1.0,DCB,8.0,CBA,80.0,110.0,MoOx,ZnO,9.16,9.02,0.92,15.32,64.0,"['[4*]CC(CC)CCCC', '[8*]CC(CC)CCCC', '[11*]S[11*]', '[14*]c1ccc(C)s1', '[14*]c1ccc([14*])s1', '[14*]c1sc([14*])c2c1C(=O)c1c([14*])sc([14*])c1C2=O', '[14*]c1cc2c([16*])c3sc(C)cc3c([16*])c2s1']","['[4*]CC(CC)CCCC', '[7*]C(C#N)C#N', '[7*]C1C(=O)c2ccccc2C1[7*]', '[7*]C[8*]', '[11*]S[11*]', '[14*]c1cc2sc3c(c2s1)C(c1ccc([16*])cc1)(c1ccc([16*])cc1)c1cc2c(cc1-3)C(c1ccc([16*])cc1)(c1ccc([16*])cc1)c1c-2sc2cc([14*])sc12']","['[4*]CC(CC)CCCC', '[8*]CC(CC)CCCC', '[11*]S[11*]', '[14*]c1ccc(C)s1', '[14*]c1ccc([14*])s1', '[14*]c1sc([14*])c2c1C(=O)c1c([14*])sc([14*])c1C2=O', '[14*]c1cc2c([16*])c3sc(C)cc3c([16*])c2s1', '.', '[4*]CC(CC)CCCC', '[7*]C(C#N)C#N', '[7*]C1C(=O)c2ccccc2C1[7*]', '[7*]C[8*]', '[11*]S[11*]', '[14*]c1cc2sc3c(c2s1)C(c1ccc([16*])cc1)(c1ccc([16*])cc1)c1cc2c(cc1-3)C(c1ccc([16*])cc1)(c1ccc([16*])cc1)c1c-2sc2cc([14*])sc12']","[0, 0, 0, 3, 5, 25, 6, 7, 30, 9, 1, 3, 10, 11, 12, 25, 15]"
PTB7-Th,ITIC-Th,-5.21,-3.542368421052632,-5.673333333333334,-3.908888888888889,0.769,o-DCB,20.0,CN,120.0,25.0,MoOx,ZnO,8.7,8.67,0.8,15.93,68.0,"['[3*]O[3*]', '[4*]CC(CC)CCCC', '[1*]C([6*])=O', '[8*]CC(CC)CCCC', '[14*]c1sc2c([14*])sc(C)c2c1F', '[14*]c1ccc([14*])s1', '[14*]c1cc2c([16*])c3sc(C)cc3c([16*])c2s1']","['[7*]C(C#N)C#N', '[7*]C1C(=O)c2ccccc2C1[7*]', '[7*]C[8*]', '[8*]CCCCCC', '[14*]c1ccc(C2(c3ccc([14*])s3)c3cc4c(cc3-c3sc5cc([14*])sc5c32)C(c2ccc([14*])s2)(c2ccc([14*])s2)c2c-4sc3cc([14*])sc23)s1']","['[3*]O[3*]', '[4*]CC(CC)CCCC', '[1*]C([6*])=O', '[8*]CC(CC)CCCC', '[14*]c1sc2c([14*])sc(C)c2c1F', '[14*]c1ccc([14*])s1', '[14*]c1cc2c([16*])c3sc(C)cc3c([16*])c2s1', '.', '[7*]C(C#N)C#N', '[7*]C1C(=O)c2ccccc2C1[7*]', '[7*]C[8*]', '[8*]CCCCCC', '[14*]c1ccc(C2(c3ccc([14*])s3)c3cc4c(cc3-c3sc5cc([14*])sc5c32)C(c2ccc([14*])s2)(c2ccc([14*])s2)c2c-4sc3cc([14*])sc23)s1']","[0, 0, 0, 0, 2, 3, 4, 5, 35, 7, 9, 1, 10, 11, 12, 13, 67]"
PDBT-T1,ITIC-Th,-5.36,-3.43,-5.673333333333334,-3.908888888888889,1.0,CF,12.0,CN,100.0,25.0,MoOx,ZnO,9.6,9.59,0.88,16.24,67.1,"['[8*]CCCCCCCC', '[8*]CC(CC)CCCC', '[14*]c1ccc(C)s1', '[14*]c1ccc([14*])s1', '[14*]c1sc([14*])c2c1C(=O)c1c([14*])sc([14*])c1C2=O', '[14*]c1cc2sc3c([16*])c4c(sc5cc(C)sc54)c([16*])c3c2s1']","['[7*]C(C#N)C#N', '[7*]C1C(=O)c2ccccc2C1[7*]', '[7*]C[8*]', '[8*]CCCCCC', '[14*]c1ccc(C2(c3ccc([14*])s3)c3cc4c(cc3-c3sc5cc([14*])sc5c32)C(c2ccc([14*])s2)(c2ccc([14*])s2)c2c-4sc3cc([14*])sc23)s1']","['[8*]CCCCCCCC', '[8*]CC(CC)CCCC', '[14*]c1ccc(C)s1', '[14*]c1ccc([14*])s1', '[14*]c1sc([14*])c2c1C(=O)c1c([14*])sc([14*])c1C2=O', '[14*]c1cc2sc3c([16*])c4c(sc5cc(C)sc54)c([16*])c3c2s1', '.', '[7*]C(C#N)C#N', '[7*]C1C(=O)c2ccccc2C1[7*]', '[7*]C[8*]', '[8*]CCCCCC', '[14*]c1ccc(C2(c3ccc([14*])s3)c3cc4c(cc3-c3sc5cc([14*])sc5c32)C(c2ccc([14*])s2)(c2ccc([14*])s2)c2c-4sc3cc([14*])sc23)s1']","[0, 0, 0, 0, 0, 21, 5, 6, 7, 30, 31, 1, 10, 11, 12, 13, 67]"
PBDB-T,IT-M,-5.297777777777778,-3.4170000000000003,-5.513571428571429,-3.808,1.0,CB,20.0,DIO,115.0,100.0,MoOx,EDTA-ZnO,12.1,12.1,0.953,17.34,73.2,"['[8*]CC(CC)CCCC', '[14*]c1ccc(C)s1', '[14*]c1ccc([14*])s1', '[14*]c1sc([14*])c2c1C(=O)c1c([14*])sc([14*])c1C2=O', '[14*]c1cc2c([16*])c3sc(C)cc3c([16*])c2s1']","['[7*]C(C#N)C#N', '[7*]C1C(=O)c2ccc(C)cc2C1[7*]', '[7*]C[8*]', '[8*]CCCCCC', '[14*]c1cc2sc3c(c2s1)C(c1ccc([16*])cc1)(c1ccc([16*])cc1)c1cc2c(cc1-3)C(c1ccc([16*])cc1)(c1ccc([16*])cc1)c1c-2sc2cc([14*])sc12']","['[8*]CC(CC)CCCC', '[14*]c1ccc(C)s1', '[14*]c1ccc([14*])s1', '[14*]c1sc([14*])c2c1C(=O)c1c([14*])sc([14*])c1C2=O', '[14*]c1cc2c([16*])c3sc(C)cc3c([16*])c2s1', '.', '[7*]C(C#N)C#N', '[7*]C1C(=O)c2ccc(C)cc2C1[7*]', '[7*]C[8*]', '[8*]CCCCCC', '[14*]c1cc2sc3c(c2s1)C(c1ccc([16*])cc1)(c1ccc([16*])cc1)c1cc2c(cc1-3)C(c1ccc([16*])cc1)(c1ccc([16*])cc1)c1c-2sc2cc([14*])sc12']","[0, 0, 0, 0, 0, 0, 5, 6, 7, 30, 9, 1, 10, 16, 12, 13, 15]"
P2_PDTB-EF-T,IT-4F,-5.5,-3.59,-5.66875,-4.060416666666667,1.0,CB,18.0,DIO,100.0,150.0,MoOx,ZnO,14.2,14.19,0.9,20.74,76.0,"['[3*]O[3*]', '[4*]CCCCCCCCCC', '[4*]CC(CC)CCCC', '[1*]C([6*])=O', '[8*]CCCC(CC)CCCC', '[11*]S[11*]', '[14*]c1sc(C)cc1[16*]', '[14*]c1cc(F)c([14*])s1', '[14*]c1cc([16*])c([14*])s1', '[14*]c1ccc([14*])s1', '[14*]c1cc2c([16*])c3sc(C)cc3c([16*])c2s1']","['[7*]C(C#N)C#N', '[7*]C1C(=O)c2cc(F)c(F)cc2C1[7*]', '[7*]C[8*]', '[8*]CCCCCC', '[14*]c1cc2sc3c(c2s1)C(c1ccc([16*])cc1)(c1ccc([16*])cc1)c1cc2c(cc1-3)C(c1ccc([16*])cc1)(c1ccc([16*])cc1)c1c-2sc2cc([14*])sc12']","['[3*]O[3*]', '[4*]CCCCCCCCCC', '[4*]CC(CC)CCCC', '[1*]C([6*])=O', '[8*]CCCC(CC)CCCC', '[11*]S[11*]', '[14*]c1sc(C)cc1[16*]', '[14*]c1cc(F)c([14*])s1', '[14*]c1cc([16*])c([14*])s1', '[14*]c1ccc([14*])s1', '[14*]c1cc2c([16*])c3sc(C)cc3c([16*])c2s1', '.', '[7*]C(C#N)C#N', '[7*]C1C(=O)c2cc(F)c(F)cc2C1[7*]', '[7*]C[8*]', '[8*]CCCCCC', '[14*]c1cc2sc3c(c2s1)C(c1ccc([16*])cc1)(c1ccc([16*])cc1)c1cc2c(cc1-3)C(c1ccc([16*])cc1)(c1ccc([16*])cc1)c1c-2sc2cc([14*])sc12']","[2, 194, 3, 4, 186, 25, 102, 24, 34, 7, 9, 1, 10, 42, 12, 13, 15]"
PBDB-TF,Y6,-5.498333333333334,-3.653333333333333,-5.65,-4.1,0.833,CF,16.0,CN,150.0,110.0,PEDOT:PSS,PDINO,15.7,15.71,0.83,25.3,74.8,"['[8*]CC(CC)CCCC', '[14*]c1ccc(C)s1', '[14*]c1cc(F)c([14*])s1', '[14*]c1sc([14*])c2c1C(=O)c1c([14*])sc([14*])c1C2=O', '[14*]c1ccc([14*])s1', '[14*]c1cc2c([16*])c3sc(C)cc3c([16*])c2s1']","['[7*]C(C#N)C#N', '[7*]C1C(=O)c2cc(F)c(F)cc2C1[7*]', '[8*]CC(CC)CCCC', '[7*]C[8*]', '[8*]CCCCCCCCCCC', '[9*]n1c2c3sc([14*])c([16*])c3sc2c2c3nsnc3c3c4sc5c([16*])c([14*])sc5c4n([9*])c3c21']","['[8*]CC(CC)CCCC', '[14*]c1ccc(C)s1', '[14*]c1cc(F)c([14*])s1', '[14*]c1sc([14*])c2c1C(=O)c1c([14*])sc([14*])c1C2=O', '[14*]c1ccc([14*])s1', '[14*]c1cc2c([16*])c3sc(C)cc3c([16*])c2s1', '.', '[7*]C(C#N)C#N', '[7*]C1C(=O)c2cc(F)c(F)cc2C1[7*]', '[8*]CC(CC)CCCC', '[7*]C[8*]', '[8*]CCCCCCCCCCC', '[9*]n1c2c3sc([14*])c([16*])c3sc2c2c3nsnc3c3c4sc5c([16*])c([14*])sc5c4n([9*])c3c21']","[0, 0, 0, 0, 5, 6, 24, 30, 7, 9, 1, 10, 42, 5, 12, 196, 197]"
PBDB-TF,IT-4F,-5.498333333333334,-3.653333333333333,-5.66875,-4.060416666666667,1.0,CB,20.0,DIO,100.0,25.0,PEDOT:PSS,PFN-Br,13.37,13.33,0.86,20.8,74.5,"['[8*]CC(CC)CCCC', '[14*]c1ccc(C)s1', '[14*]c1cc(F)c([14*])s1', '[14*]c1sc([14*])c2c1C(=O)c1c([14*])sc([14*])c1C2=O', '[14*]c1ccc([14*])s1', '[14*]c1cc2c([16*])c3sc(C)cc3c([16*])c2s1']","['[7*]C(C#N)C#N', '[7*]C1C(=O)c2cc(F)c(F)cc2C1[7*]', '[7*]C[8*]', '[8*]CCCCCC', '[14*]c1cc2sc3c(c2s1)C(c1ccc([16*])cc1)(c1ccc([16*])cc1)c1cc2c(cc1-3)C(c1ccc([16*])cc1)(c1ccc([16*])cc1)c1c-2sc2cc([14*])sc12']","['[8*]CC(CC)CCCC', '[14*]c1ccc(C)s1', '[14*]c1cc(F)c([14*])s1', '[14*]c1sc([14*])c2c1C(=O)c1c([14*])sc([14*])c1C2=O', '[14*]c1ccc([14*])s1', '[14*]c1cc2c([16*])c3sc(C)cc3c([16*])c2s1', '.', '[7*]C(C#N)C#N', '[7*]C1C(=O)c2cc(F)c(F)cc2C1[7*]', '[7*]C[8*]', '[8*]CCCCCC', '[14*]c1cc2sc3c(c2s1)C(c1ccc([16*])cc1)(c1ccc([16*])cc1)c1cc2c(cc1-3)C(c1ccc([16*])cc1)(c1ccc([16*])cc1)c1c-2sc2cc([14*])sc12']","[0, 0, 0, 0, 0, 5, 6, 24, 30, 7, 9, 1, 10, 42, 12, 13, 15]"
PBDB-TF,ITIC,-5.498333333333334,-3.653333333333333,-5.574146341463415,-3.915,1.0,CB,20.0,DIO,100.0,25.0,PEDOT:PSS,PFN-Br,10.64,10.64,1.0,16.1,66.07,"['[8*]CC(CC)CCCC', '[14*]c1ccc(C)s1', '[14*]c1cc(F)c([14*])s1', '[14*]c1sc([14*])c2c1C(=O)c1c([14*])sc([14*])c1C2=O', '[14*]c1ccc([14*])s1', '[14*]c1cc2c([16*])c3sc(C)cc3c([16*])c2s1']","['[7*]C(C#N)C#N', '[7*]C1C(=O)c2ccccc2C1[7*]', '[7*]C[8*]', '[8*]CCCCCC', '[14*]c1cc2sc3c(c2s1)C(c1ccc([16*])cc1)(c1ccc([16*])cc1)c1cc2c(cc1-3)C(c1ccc([16*])cc1)(c1ccc([16*])cc1)c1c-2sc2cc([14*])sc12']","['[8*]CC(CC)CCCC', '[14*]c1ccc(C)s1', '[14*]c1cc(F)c([14*])s1', '[14*]c1sc([14*])c2c1C(=O)c1c([14*])sc([14*])c1C2=O', '[14*]c1ccc([14*])s1', '[14*]c1cc2c([16*])c3sc(C)cc3c([16*])c2s1', '.', '[7*]C(C#N)C#N', '[7*]C1C(=O)c2ccccc2C1[7*]', '[7*]C[8*]', '[8*]CCCCCC', '[14*]c1cc2sc3c(c2s1)C(c1ccc([16*])cc1)(c1ccc([16*])cc1)c1cc2c(cc1-3)C(c1ccc([16*])cc1)(c1ccc([16*])cc1)c1c-2sc2cc([14*])sc12']","[0, 0, 0, 0, 0, 5, 6, 24, 30, 7, 9, 1, 10, 11, 12, 13, 15]"
PBDB-T,Y1,-5.297777777777778,-3.4170000000000003,-5.45,-3.95,1.0,CB,16.0,CN,100.0,25.0,MoOx,ZnO,13.42,13.49,0.87,22.44,69.1,"['[8*]CC(CC)CCCC', '[14*]c1ccc(C)s1', '[14*]c1ccc([14*])s1', '[14*]c1sc([14*])c2c1C(=O)c1c([14*])sc([14*])c1C2=O', '[14*]c1cc2c([16*])c3sc(C)cc3c([16*])c2s1']","['[7*]C(C#N)C#N', '[7*]C1C(=O)c2ccccc2C1[7*]', '[8*]CC(CC)CCCC', '[7*]C[8*]', '[9*]n1nc2c(n1)c1c3sc4cc([14*])sc4c3n([9*])c1c1c2c2sc3cc([14*])sc3c2n1[9*]']","['[8*]CC(CC)CCCC', '[14*]c1ccc(C)s1', '[14*]c1ccc([14*])s1', '[14*]c1sc([14*])c2c1C(=O)c1c([14*])sc([14*])c1C2=O', '[14*]c1cc2c([16*])c3sc(C)cc3c([16*])c2s1', '.', '[7*]C(C#N)C#N', '[7*]C1C(=O)c2ccccc2C1[7*]', '[8*]CC(CC)CCCC', '[7*]C[8*]', '[9*]n1nc2c(n1)c1c3sc4cc([14*])sc4c3n([9*])c1c1c2c2sc3cc([14*])sc3c2n1[9*]']","[0, 0, 0, 0, 0, 0, 5, 6, 7, 30, 9, 1, 10, 11, 5, 12, 202]"
PBDB-T,Y2,-5.297777777777778,-3.4170000000000003,-5.43,-4.04,1.0,CB,16.0,CN,100.0,25.0,MoOx,ZnO,13.4,13.41,0.82,23.56,69.4,"['[8*]CC(CC)CCCC', '[14*]c1ccc(C)s1', '[14*]c1ccc([14*])s1', '[14*]c1sc([14*])c2c1C(=O)c1c([14*])sc([14*])c1C2=O', '[14*]c1cc2c([16*])c3sc(C)cc3c([16*])c2s1']","['[7*]C(C#N)C#N', '[7*]C1C(=O)c2cscc2C1[7*]', '[8*]CC(CC)CCCC', '[7*]C[8*]', '[9*]n1nc2c(n1)c1c3sc4cc([14*])sc4c3n([9*])c1c1c2c2sc3cc([14*])sc3c2n1[9*]']","['[8*]CC(CC)CCCC', '[14*]c1ccc(C)s1', '[14*]c1ccc([14*])s1', '[14*]c1sc([14*])c2c1C(=O)c1c([14*])sc([14*])c1C2=O', '[14*]c1cc2c([16*])c3sc(C)cc3c([16*])c2s1', '.', '[7*]C(C#N)C#N', '[7*]C1C(=O)c2cscc2C1[7*]', '[8*]CC(CC)CCCC', '[7*]C[8*]', '[9*]n1nc2c(n1)c1c3sc4cc([14*])sc4c3n([9*])c1c1c2c2sc3cc([14*])sc3c2n1[9*]']","[0, 0, 0, 0, 0, 0, 5, 6, 7, 30, 9, 1, 10, 44, 5, 12, 202]"
PBZ-ClSi,IT-4F,-5.56,-3.5,-5.66875,-4.060416666666667,1.0,Toluene,20.0,PN,100.0,25.0,MoOx,ZnO,12.8,12.77,0.93,19.2,71.5,"['[8*]CC(CCCCCC)CCCCCCCC', '[14*]c1ccc(C)s1', '[14*]c1cc(Cl)c([Si](CCC)(CCC)CCC)s1', '[14*]c1ccc([14*])s1', '[9*]n1nc2c([16*])c(F)c(F)c([16*])c2n1', '[14*]c1cc2c([16*])c3sc(C)cc3c([16*])c2s1']","['[7*]C(C#N)C#N', '[7*]C1C(=O)c2cc(F)c(F)cc2C1[7*]', '[7*]C[8*]', '[8*]CCCCCC', '[14*]c1cc2sc3c(c2s1)C(c1ccc([16*])cc1)(c1ccc([16*])cc1)c1cc2c(cc1-3)C(c1ccc([16*])cc1)(c1ccc([16*])cc1)c1c-2sc2cc([14*])sc12']","['[8*]CC(CCCCCC)CCCCCCCC', '[14*]c1ccc(C)s1', '[14*]c1cc(Cl)c([Si](CCC)(CCC)CCC)s1', '[14*]c1ccc([14*])s1', '[9*]n1nc2c([16*])c(F)c(F)c([16*])c2n1', '[14*]c1cc2c([16*])c3sc(C)cc3c([16*])c2s1', '.', '[7*]C(C#N)C#N', '[7*]C1C(=O)c2cc(F)c(F)cc2C1[7*]', '[7*]C[8*]', '[8*]CCCCCC', '[14*]c1cc2sc3c(c2s1)C(c1ccc([16*])cc1)(c1ccc([16*])cc1)c1cc2c(cc1-3)C(c1ccc([16*])cc1)(c1ccc([16*])cc1)c1c-2sc2cc([14*])sc12']","[0, 0, 0, 0, 0, 17, 6, 215, 7, 19, 9, 1, 10, 42, 12, 13, 15]"
PBDB-T,DF-TCIC,-5.297777777777778,-3.4170000000000003,-5.37,-3.76,0.833,CF,15.0,CN,100.0,140.0,MoOx,PFN,8.23,8.18,0.86,16.39,58.0,"['[8*]CC(CC)CCCC', '[14*]c1ccc(C)s1', '[14*]c1ccc([14*])s1', '[14*]c1sc([14*])c2c1C(=O)c1c([14*])sc([14*])c1C2=O', '[14*]c1cc2c([16*])c3sc(C)cc3c([16*])c2s1']","['[7*]C(C#N)C#N', '[7*]C1C(=O)c2ccccc2C1[7*]', '[7*]C[8*]', '[14*]c1cc2c(s1)-c1sc([14*])cc1C2(CC(CC)CCCC)CC(CC)CCCC', '[14*]c1sc([14*])c(F)c1F']","['[8*]CC(CC)CCCC', '[14*]c1ccc(C)s1', '[14*]c1ccc([14*])s1', '[14*]c1sc([14*])c2c1C(=O)c1c([14*])sc([14*])c1C2=O', '[14*]c1cc2c([16*])c3sc(C)cc3c([16*])c2s1', '.', '[7*]C(C#N)C#N', '[7*]C1C(=O)c2ccccc2C1[7*]', '[7*]C[8*]', '[14*]c1cc2c(s1)-c1sc([14*])cc1C2(CC(CC)CCCC)CC(CC)CCCC', '[14*]c1sc([14*])c(F)c1F']","[0, 0, 0, 0, 0, 0, 5, 6, 7, 30, 9, 1, 10, 11, 12, 167, 75]"
PBDB-T,HF-TCIC,-5.297777777777778,-3.4170000000000003,-5.43,-3.83,0.833,CF,15.0,CN,100.0,120.0,MoOx,PFN,9.86,9.9,0.76,20.04,65.0,"['[8*]CC(CC)CCCC', '[14*]c1ccc(C)s1', '[14*]c1ccc([14*])s1', '[14*]c1sc([14*])c2c1C(=O)c1c([14*])sc([14*])c1C2=O', '[14*]c1cc2c([16*])c3sc(C)cc3c([16*])c2s1']","['[7*]C(C#N)C#N', '[7*]C1C(=O)c2cc(F)c(F)cc2C1[7*]', '[7*]C[8*]', '[14*]c1cc2c(s1)-c1sc([14*])cc1C2(CC(CC)CCCC)CC(CC)CCCC', '[14*]c1sc([14*])c(F)c1F']","['[8*]CC(CC)CCCC', '[14*]c1ccc(C)s1', '[14*]c1ccc([14*])s1', '[14*]c1sc([14*])c2c1C(=O)c1c([14*])sc([14*])c1C2=O', '[14*]c1cc2c([16*])c3sc(C)cc3c([16*])c2s1', '.', '[7*]C(C#N)C#N', '[7*]C1C(=O)c2cc(F)c(F)cc2C1[7*]', '[7*]C[8*]', '[14*]c1cc2c(s1)-c1sc([14*])cc1C2(CC(CC)CCCC)CC(CC)CCCC', '[14*]c1sc([14*])c(F)c1F']","[0, 0, 0, 0, 0, 0, 5, 6, 7, 30, 9, 1, 10, 42, 12, 167, 75]"
PBDS-T,ITIC,-5.349999999999999,-3.67,-5.574146341463415,-3.915,1.2,CB,20.0,DIO,100.0,25.0,MoOx,ZnO,10.72,10.72,0.98,18.23,60.0,"['[8*]CC(CC)CCCC', '[13*]C1CCC([13*])S1', '[14*]c1ccc(C)s1', '[13*]C1SC([13*])C2C(=O)c3c([14*])sc([14*])c3C(=O)C12', '[14*]c1ccc([Si](CCC)(CCC)CCC)s1', '[14*]c1cc2c([16*])c3sc(C)cc3c([16*])c2s1']","['[7*]C(C#N)C#N', '[7*]C1C(=O)c2ccccc2C1[7*]', '[7*]C[8*]', '[8*]CCCCCC', '[14*]c1cc2sc3c(c2s1)C(c1ccc([16*])cc1)(c1ccc([16*])cc1)c1cc2c(cc1-3)C(c1ccc([16*])cc1)(c1ccc([16*])cc1)c1c-2sc2cc([14*])sc12']","['[8*]CC(CC)CCCC', '[13*]C1CCC([13*])S1', '[14*]c1ccc(C)s1', '[13*]C1SC([13*])C2C(=O)c3c([14*])sc([14*])c3C(=O)C12', '[14*]c1ccc([Si](CCC)(CCC)CCC)s1', '[14*]c1cc2c([16*])c3sc(C)cc3c([16*])c2s1', '.', '[7*]C(C#N)C#N', '[7*]C1C(=O)c2ccccc2C1[7*]', '[7*]C[8*]', '[8*]CCCCCC', '[14*]c1cc2sc3c(c2s1)C(c1ccc([16*])cc1)(c1ccc([16*])cc1)c1cc2c(cc1-3)C(c1ccc([16*])cc1)(c1ccc([16*])cc1)c1c-2sc2cc([14*])sc12']","[0, 0, 0, 0, 0, 5, 219, 6, 220, 18, 9, 1, 10, 11, 12, 13, 15]"
PBDS-T,ITIC-F,-5.349999999999999,-3.67,-5.619999999999999,-4.02,1.0,CB,20.0,DIO,150.0,25.0,MoOx,ZnO,11.19,11.19,0.9,18.64,66.7,"['[8*]CC(CC)CCCC', '[13*]C1CCC([13*])S1', '[14*]c1ccc(C)s1', '[13*]C1SC([13*])C2C(=O)c3c([14*])sc([14*])c3C(=O)C12', '[14*]c1ccc([Si](CCC)(CCC)CCC)s1', '[14*]c1cc2c([16*])c3sc(C)cc3c([16*])c2s1']","['[7*]C(C#N)C#N', '[7*]C1C(=O)c2cc(F)c(F)cc2C1[7*]', '[7*]C[8*]', '[8*]CCCCCC', '[14*]c1cc2sc3c(c2s1)C(c1ccc([16*])cc1)(c1ccc([16*])cc1)c1cc2c(cc1-3)C(c1ccc([16*])cc1)(c1ccc([16*])cc1)c1c-2sc2cc([14*])sc12']","['[8*]CC(CC)CCCC', '[13*]C1CCC([13*])S1', '[14*]c1ccc(C)s1', '[13*]C1SC([13*])C2C(=O)c3c([14*])sc([14*])c3C(=O)C12', '[14*]c1ccc([Si](CCC)(CCC)CCC)s1', '[14*]c1cc2c([16*])c3sc(C)cc3c([16*])c2s1', '.', '[7*]C(C#N)C#N', '[7*]C1C(=O)c2cc(F)c(F)cc2C1[7*]', '[7*]C[8*]', '[8*]CCCCCC', '[14*]c1cc2sc3c(c2s1)C(c1ccc([16*])cc1)(c1ccc([16*])cc1)c1cc2c(cc1-3)C(c1ccc([16*])cc1)(c1ccc([16*])cc1)c1c-2sc2cc([14*])sc12']","[0, 0, 0, 0, 0, 5, 219, 6, 220, 18, 9, 1, 10, 42, 12, 13, 15]"
PBDS-T,ITIC-Th1,-5.349999999999999,-3.67,-5.720000000000001,-4.065,1.0,CB,20.0,DIO,150.0,25.0,MoOx,ZnO,12.04,12.04,0.88,19.55,70.0,"['[8*]CC(CC)CCCC', '[13*]C1CCC([13*])S1', '[14*]c1ccc(C)s1', '[13*]C1SC([13*])C2C(=O)c3c([14*])sc([14*])c3C(=O)C12', '[14*]c1ccc([Si](CCC)(CCC)CCC)s1', '[14*]c1cc2c([16*])c3sc(C)cc3c([16*])c2s1']","['[7*]C(C#N)C#N', '[7*]C1C(=O)c2cc(F)ccc2C1[7*]', '[7*]C[8*]', '[8*]CCCCCC', '[14*]c1ccc(C2(c3ccc([14*])s3)c3cc4c(cc3-c3sc5cc([14*])sc5c32)C(c2ccc([14*])s2)(c2ccc([14*])s2)c2c-4sc3cc([14*])sc23)s1']","['[8*]CC(CC)CCCC', '[13*]C1CCC([13*])S1', '[14*]c1ccc(C)s1', '[13*]C1SC([13*])C2C(=O)c3c([14*])sc([14*])c3C(=O)C12', '[14*]c1ccc([Si](CCC)(CCC)CCC)s1', '[14*]c1cc2c([16*])c3sc(C)cc3c([16*])c2s1', '.', '[7*]C(C#N)C#N', '[7*]C1C(=O)c2cc(F)ccc2C1[7*]', '[7*]C[8*]', '[8*]CCCCCC', '[14*]c1ccc(C2(c3ccc([14*])s3)c3cc4c(cc3-c3sc5cc([14*])sc5c32)C(c2ccc([14*])s2)(c2ccc([14*])s2)c2c-4sc3cc([14*])sc23)s1']","[0, 0, 0, 0, 0, 5, 219, 6, 220, 18, 9, 1, 10, 68, 12, 13, 67]"
PBDT-3TCO,IT-4F,-5.5,-3.24,-5.66875,-4.060416666666667,1.0,CB,10.0,DIO,95.0,25.0,PEDOT:PSS,PFN-Br,11.52,11.56,0.88,20.96,62.7,"['[6*]C(=O)CC(CC)CCCC', '[8*]CC(CC)CCCC', '[14*]c1sc(C)cc1[16*]', '[14*]c1cc(F)c([14*])s1', '[14*]c1cc([16*])c([14*])s1', '[14*]c1ccc([14*])s1', '[14*]c1cc2c([16*])c3sc(C)cc3c([16*])c2s1']","['[7*]C(C#N)C#N', '[7*]C1C(=O)c2cc(F)c(F)cc2C1[7*]', '[7*]C[8*]', '[8*]CCCCCC', '[14*]c1cc2sc3c(c2s1)C(c1ccc([16*])cc1)(c1ccc([16*])cc1)c1cc2c(cc1-3)C(c1ccc([16*])cc1)(c1ccc([16*])cc1)c1c-2sc2cc([14*])sc12']","['[6*]C(=O)CC(CC)CCCC', '[8*]CC(CC)CCCC', '[14*]c1sc(C)cc1[16*]', '[14*]c1cc(F)c([14*])s1', '[14*]c1cc([16*])c([14*])s1', '[14*]c1ccc([14*])s1', '[14*]c1cc2c([16*])c3sc(C)cc3c([16*])c2s1', '.', '[7*]C(C#N)C#N', '[7*]C1C(=O)c2cc(F)c(F)cc2C1[7*]', '[7*]C[8*]', '[8*]CCCCCC', '[14*]c1cc2sc3c(c2s1)C(c1ccc([16*])cc1)(c1ccc([16*])cc1)c1cc2c(cc1-3)C(c1ccc([16*])cc1)(c1ccc([16*])cc1)c1c-2sc2cc([14*])sc12']","[0, 0, 0, 0, 98, 5, 102, 24, 34, 7, 9, 1, 10, 42, 12, 13, 15]"
PBDT-3T,IT-4F,-5.48,-3.21,-5.66875,-4.060416666666667,0.667,CB,10.0,DIO,95.0,25.0,PEDOT:PSS,PFN-Br,1.0,1.01,0.85,3.89,30.43,"['[8*]CC(CC)CCCC', '[14*]c1sc(C)cc1[16*]', '[14*]c1cc(F)c([14*])s1', '[14*]c1ccc([14*])s1', '[14*]c1cc([16*])c([14*])s1', '[14*]c1cc2c([16*])c3sc(C)cc3c([16*])c2s1']","['[7*]C(C#N)C#N', '[7*]C1C(=O)c2cc(F)c(F)cc2C1[7*]', '[7*]C[8*]', '[8*]CCCCCC', '[14*]c1cc2sc3c(c2s1)C(c1ccc([16*])cc1)(c1ccc([16*])cc1)c1cc2c(cc1-3)C(c1ccc([16*])cc1)(c1ccc([16*])cc1)c1c-2sc2cc([14*])sc12']","['[8*]CC(CC)CCCC', '[14*]c1sc(C)cc1[16*]', '[14*]c1cc(F)c([14*])s1', '[14*]c1ccc([14*])s1', '[14*]c1cc([16*])c([14*])s1', '[14*]c1cc2c([16*])c3sc(C)cc3c([16*])c2s1', '.', '[7*]C(C#N)C#N', '[7*]C1C(=O)c2cc(F)c(F)cc2C1[7*]', '[7*]C[8*]', '[8*]CCCCCC', '[14*]c1cc2sc3c(c2s1)C(c1ccc([16*])cc1)(c1ccc([16*])cc1)c1cc2c(cc1-3)C(c1ccc([16*])cc1)(c1ccc([16*])cc1)c1c-2sc2cc([14*])sc12']","[0, 0, 0, 0, 0, 5, 102, 24, 7, 34, 9, 1, 10, 42, 12, 13, 15]"
PBTIBDTT,Si4TIC-F,-5.47,-3.6,-5.58,-4.21,0.667,CB,12.5,CN,130.0,25.0,PEDOT:PSS,PDIN,10.2,10.2,0.78,18.84,69.4,"['[8*]CC(CCCCCC)CCCCCCCC', '[8*]CC(CC)CCCC', '[8*]CCCCCCCCCC', '[14*]c1sc(C)cc1[16*]', '[14*]c1ccc([14*])s1', '[9*]n1c(=O)c2cc([14*])sc2c2sc([14*])cc2c1=O', '[14*]c1cc([16*])c([14*])s1', '[14*]c1cc2c([16*])c3sc(C)cc3c([16*])c2s1']","['[7*]C(C#N)C#N', '[7*]C1C(=O)c2cc(F)ccc2C1[7*]', '[7*]C[8*]', '[14*]c1cc2c(s1)-c1sc3c4c(sc3c1[Si]2(CCCCCC)CCCCCC)-c1sc([14*])cc1[Si]4(CCCCCC)CCCCCC']","['[8*]CC(CCCCCC)CCCCCCCC', '[8*]CC(CC)CCCC', '[8*]CCCCCCCCCC', '[14*]c1sc(C)cc1[16*]', '[14*]c1ccc([14*])s1', '[9*]n1c(=O)c2cc([14*])sc2c2sc([14*])cc2c1=O', '[14*]c1cc([16*])c([14*])s1', '[14*]c1cc2c([16*])c3sc(C)cc3c([16*])c2s1', '.', '[7*]C(C#N)C#N', '[7*]C1C(=O)c2cc(F)ccc2C1[7*]', '[7*]C[8*]', '[14*]c1cc2c(s1)-c1sc3c4c(sc3c1[Si]2(CCCCCC)CCCCCC)-c1sc([14*])cc1[Si]4(CCCCCC)CCCCCC']","[0, 0, 0, 0, 17, 5, 231, 102, 7, 232, 34, 9, 1, 10, 68, 12, 233]"
PDCBT-2F,IT-4F,-5.6,-3.67,-5.66875,-4.060416666666667,1.0,CF,16.0,DIO,95.0,25.0,MoOx,ZnO,11.6,11.3,0.92,17.8,69.0,"['[3*]O[3*]', '[4*]CC(CCCCCCCC)CCCCCCCCCC', '[1*]C([6*])=O', '[14*]c1sc(C)cc1[16*]', '[14*]c1cc(F)c([14*])s1']","['[7*]C(C#N)C#N', '[7*]C1C(=O)c2cc(F)c(F)cc2C1[7*]', '[7*]C[8*]', '[8*]CCCCCC', '[14*]c1cc2sc3c(c2s1)C(c1ccc([16*])cc1)(c1ccc([16*])cc1)c1cc2c(cc1-3)C(c1ccc([16*])cc1)(c1ccc([16*])cc1)c1c-2sc2cc([14*])sc12']","['[3*]O[3*]', '[4*]CC(CCCCCCCC)CCCCCCCCCC', '[1*]C([6*])=O', '[14*]c1sc(C)cc1[16*]', '[14*]c1cc(F)c([14*])s1', '.', '[7*]C(C#N)C#N', '[7*]C1C(=O)c2cc(F)c(F)cc2C1[7*]', '[7*]C[8*]', '[8*]CCCCCC', '[14*]c1cc2sc3c(c2s1)C(c1ccc([16*])cc1)(c1ccc([16*])cc1)c1cc2c(cc1-3)C(c1ccc([16*])cc1)(c1ccc([16*])cc1)c1c-2sc2cc([14*])sc12']","[0, 0, 0, 0, 0, 0, 2, 46, 4, 102, 24, 1, 10, 42, 12, 13, 15]"
PBDB-T,DF-PCNC,-5.297777777777778,-3.4170000000000003,-5.42,-3.81,0.833,CF,20.0,CN,100.0,100.0,MoOx,ZnO,11.63,11.34,0.86,18.16,72.62,"['[8*]CC(CC)CCCC', '[14*]c1ccc(C)s1', '[14*]c1ccc([14*])s1', '[14*]c1sc([14*])c2c1C(=O)c1c([14*])sc([14*])c1C2=O', '[14*]c1cc2c([16*])c3sc(C)cc3c([16*])c2s1']","['[7*]C(C#N)C#N', '[7*]C1C(=O)c2cc3ccccc3cc2C1[7*]', '[7*]C[8*]', '[14*]c1cc2c(s1)-c1sc([14*])cc1C2(CC(CC)CCCC)CC(CC)CCCC', '[16*]c1cc(F)c([16*])cc1F']","['[8*]CC(CC)CCCC', '[14*]c1ccc(C)s1', '[14*]c1ccc([14*])s1', '[14*]c1sc([14*])c2c1C(=O)c1c([14*])sc([14*])c1C2=O', '[14*]c1cc2c([16*])c3sc(C)cc3c([16*])c2s1', '.', '[7*]C(C#N)C#N', '[7*]C1C(=O)c2cc3ccccc3cc2C1[7*]', '[7*]C[8*]', '[14*]c1cc2c(s1)-c1sc([14*])cc1C2(CC(CC)CCCC)CC(CC)CCCC', '[16*]c1cc(F)c([16*])cc1F']","[0, 0, 0, 0, 0, 0, 5, 6, 7, 30, 9, 1, 10, 40, 12, 167, 241]"
PBDB-T,DF-PCIC,-5.297777777777778,-3.4170000000000003,-5.49,-3.77,0.833,CF,20.0,CN,100.0,130.0,MoOx,ZnO,10.14,10.27,0.91,15.66,72.07,"['[8*]CC(CC)CCCC', '[14*]c1ccc(C)s1', '[14*]c1ccc([14*])s1', '[14*]c1sc([14*])c2c1C(=O)c1c([14*])sc([14*])c1C2=O', '[14*]c1cc2c([16*])c3sc(C)cc3c([16*])c2s1']","['[7*]C(C#N)C#N', '[7*]C1C(=O)c2ccccc2C1[7*]', '[7*]C[8*]', '[14*]c1cc2c(s1)-c1sc([14*])cc1C2(CC(CC)CCCC)CC(CC)CCCC', '[16*]c1cc(F)c([16*])cc1F']","['[8*]CC(CC)CCCC', '[14*]c1ccc(C)s1', '[14*]c1ccc([14*])s1', '[14*]c1sc([14*])c2c1C(=O)c1c([14*])sc([14*])c1C2=O', '[14*]c1cc2c([16*])c3sc(C)cc3c([16*])c2s1', '.', '[7*]C(C#N)C#N', '[7*]C1C(=O)c2ccccc2C1[7*]', '[7*]C[8*]', '[14*]c1cc2c(s1)-c1sc([14*])cc1C2(CC(CC)CCCC)CC(CC)CCCC', '[16*]c1cc(F)c([16*])cc1F']","[0, 0, 0, 0, 0, 0, 5, 6, 7, 30, 9, 1, 10, 11, 12, 167, 241]"
PTB7-Th,ITCT,-5.21,-3.542368421052632,-5.596666666666667,-3.796666666666667,0.833,CF,15.0,DIO,110.0,80.0,MoOx,ZnO/PFN,10.42,10.35,0.95,15.13,72.0,"['[3*]O[3*]', '[4*]CC(CC)CCCC', '[1*]C([6*])=O', '[8*]CC(CC)CCCC', '[14*]c1sc2c([14*])sc(C)c2c1F', '[14*]c1ccc([14*])s1', '[14*]c1cc2c([16*])c3sc(C)cc3c([16*])c2s1']","['[7*]C(C#N)C#N', '[7*]C1C(=O)c2cscc2C1[7*]', '[7*]C[8*]', '[8*]CCCCCC', '[14*]c1cc2sc3c(c2s1)C(c1ccc([16*])cc1)(c1ccc([16*])cc1)c1cc2c(cc1-3)C(c1ccc([16*])cc1)(c1ccc([16*])cc1)c1c-2sc2cc([14*])sc12']","['[3*]O[3*]', '[4*]CC(CC)CCCC', '[1*]C([6*])=O', '[8*]CC(CC)CCCC', '[14*]c1sc2c([14*])sc(C)c2c1F', '[14*]c1ccc([14*])s1', '[14*]c1cc2c([16*])c3sc(C)cc3c([16*])c2s1', '.', '[7*]C(C#N)C#N', '[7*]C1C(=O)c2cscc2C1[7*]', '[7*]C[8*]', '[8*]CCCCCC', '[14*]c1cc2sc3c(c2s1)C(c1ccc([16*])cc1)(c1ccc([16*])cc1)c1cc2c(cc1-3)C(c1ccc([16*])cc1)(c1ccc([16*])cc1)c1c-2sc2cc([14*])sc12']","[0, 0, 0, 0, 2, 3, 4, 5, 35, 7, 9, 1, 10, 44, 12, 13, 15]"
PTB7-Th,SFBRCN,-5.21,-3.542368421052632,-5.93,-3.86,0.833,CB,22.0,DIO,100.0,25.0,MoO3,ZnO,10.12,10.09,0.9,17.25,65.0,"['[3*]O[3*]', '[4*]CC(CC)CCCC', '[1*]C([6*])=O', '[8*]CC(CC)CCCC', '[14*]c1sc2c([14*])sc(C)c2c1F', '[14*]c1ccc([14*])s1', '[14*]c1cc2c([16*])c3sc(C)cc3c([16*])c2s1']","['[4*]CCCCCCCC', '[3*]O[3*]', '[8*]CC', '[9*]n1c(=C(C#N)C#N)s/c(=C\\c2ccc([16*])c3nsnc23)c1=O', '[16*]c1ccc2c(c1)-c1cc([16*])ccc1C21c2cc([16*])ccc2-c2ccc([16*])cc21']","['[3*]O[3*]', '[4*]CC(CC)CCCC', '[1*]C([6*])=O', '[8*]CC(CC)CCCC', '[14*]c1sc2c([14*])sc(C)c2c1F', '[14*]c1ccc([14*])s1', '[14*]c1cc2c([16*])c3sc(C)cc3c([16*])c2s1', '.', '[4*]CCCCCCCC', '[3*]O[3*]', '[8*]CC', '[9*]n1c(=C(C#N)C#N)s/c(=C\\c2ccc([16*])c3nsnc23)c1=O', '[16*]c1ccc2c(c1)-c1cc([16*])ccc1C21c2cc([16*])ccc2-c2ccc([16*])cc21']","[0, 0, 0, 0, 2, 3, 4, 5, 35, 7, 9, 1, 51, 2, 22, 94, 95]"
PBDB-T,TTIC,-5.297777777777778,-3.4170000000000003,-5.54,-4.109999999999999,0.667,DCB,10.0,DIO,85.0,125.0,MoOx,ZnO,10.61,10.63,0.77,22.26,62.0,"['[8*]CC(CC)CCCC', '[14*]c1ccc(C)s1', '[14*]c1ccc([14*])s1', '[14*]c1sc([14*])c2c1C(=O)c1c([14*])sc([14*])c1C2=O', '[14*]c1cc2c([16*])c3sc(C)cc3c([16*])c2s1']","['[7*]C(C#N)C#N', '[7*]C1C(=O)c2ccccc2C1[7*]', '[7*]C[8*]', '[8*]CCCCCC', '[14*]c1cc2c(s1)-c1sc3c4c(sc3c1C2(c1ccc([16*])cc1)c1ccc([16*])cc1)-c1sc([14*])cc1C4(c1ccc([16*])cc1)c1ccc([16*])cc1']","['[8*]CC(CC)CCCC', '[14*]c1ccc(C)s1', '[14*]c1ccc([14*])s1', '[14*]c1sc([14*])c2c1C(=O)c1c([14*])sc([14*])c1C2=O', '[14*]c1cc2c([16*])c3sc(C)cc3c([16*])c2s1', '.', '[7*]C(C#N)C#N', '[7*]C1C(=O)c2ccccc2C1[7*]', '[7*]C[8*]', '[8*]CCCCCC', '[14*]c1cc2c(s1)-c1sc3c4c(sc3c1C2(c1ccc([16*])cc1)c1ccc([16*])cc1)-c1sc([14*])cc1C4(c1ccc([16*])cc1)c1ccc([16*])cc1']","[0, 0, 0, 0, 0, 0, 5, 6, 7, 30, 9, 1, 10, 11, 12, 13, 101]"
PBDB-T,TTIC-M,-5.297777777777778,-3.4170000000000003,-5.49,-4.03,0.667,DCB,10.0,DIO,86.0,175.0,MoOx,ZnO,11.48,11.49,0.8,20.51,70.0,"['[8*]CC(CC)CCCC', '[14*]c1ccc(C)s1', '[14*]c1ccc([14*])s1', '[14*]c1sc([14*])c2c1C(=O)c1c([14*])sc([14*])c1C2=O', '[14*]c1cc2c([16*])c3sc(C)cc3c([16*])c2s1']","['[7*]C(C#N)C#N', '[7*]C1C(=O)c2ccc(C)cc2C1[7*]', '[7*]C[8*]', '[8*]CCCCCC', '[14*]c1cc2c(s1)-c1sc3c4c(sc3c1C2(c1ccc([16*])cc1)c1ccc([16*])cc1)-c1sc([14*])cc1C4(c1ccc([16*])cc1)c1ccc([16*])cc1']","['[8*]CC(CC)CCCC', '[14*]c1ccc(C)s1', '[14*]c1ccc([14*])s1', '[14*]c1sc([14*])c2c1C(=O)c1c([14*])sc([14*])c1C2=O', '[14*]c1cc2c([16*])c3sc(C)cc3c([16*])c2s1', '.', '[7*]C(C#N)C#N', '[7*]C1C(=O)c2ccc(C)cc2C1[7*]', '[7*]C[8*]', '[8*]CCCCCC', '[14*]c1cc2c(s1)-c1sc3c4c(sc3c1C2(c1ccc([16*])cc1)c1ccc([16*])cc1)-c1sc([14*])cc1C4(c1ccc([16*])cc1)c1ccc([16*])cc1']","[0, 0, 0, 0, 0, 0, 5, 6, 7, 30, 9, 1, 10, 16, 12, 13, 101]"
PBDB-T,IDTIC,-5.297777777777778,-3.4170000000000003,-5.885,-3.91,1.0,CB,10.0,DIO,117.0,25.0,MoOx,ZnO,6.05,6.03,0.89,10.94,61.9,"['[8*]CC(CC)CCCC', '[14*]c1ccc(C)s1', '[14*]c1ccc([14*])s1', '[14*]c1sc([14*])c2c1C(=O)c1c([14*])sc([14*])c1C2=O', '[14*]c1cc2c([16*])c3sc(C)cc3c([16*])c2s1']","['[7*]C(C#N)C#N', '[7*]C1C(=O)c2ccccc2C1[7*]', '[7*]C[8*]', '[14*]c1cc2c(s1)-c1cc3c(cc1C2(CC(CCCCCC)CCCCCCCC)CC(CCCCCC)CCCCCCCC)-c1sc([14*])cc1C3(CC(CCCCCC)CCCCCCCC)CC(CCCCCC)CCCCCCCC']","['[8*]CC(CC)CCCC', '[14*]c1ccc(C)s1', '[14*]c1ccc([14*])s1', '[14*]c1sc([14*])c2c1C(=O)c1c([14*])sc([14*])c1C2=O', '[14*]c1cc2c([16*])c3sc(C)cc3c([16*])c2s1', '.', '[7*]C(C#N)C#N', '[7*]C1C(=O)c2ccccc2C1[7*]', '[7*]C[8*]', '[14*]c1cc2c(s1)-c1cc3c(cc1C2(CC(CCCCCC)CCCCCCCC)CC(CCCCCC)CCCCCCCC)-c1sc([14*])cc1C3(CC(CCCCCC)CCCCCCCC)CC(CCCCCC)CCCCCCCC']","[0, 0, 0, 0, 0, 0, 0, 5, 6, 7, 30, 9, 1, 10, 11, 12, 242]"
P3HT,IDT-RCN,-5.057777777777777,-2.989444444444445,-5.62,-3.75,1.25,CB,14.4,CN,100.0,25.0,PEDOT:PSS,Ca,3.42,3.44,0.69,7.92,63.0,"['[8*]CCCCCC', '[14*]c1sc(C)cc1[16*]', '[14*]c1cc([16*])c(C)s1', '[14*]c1cc([16*])c([14*])s1']","['[8*]CC', '[8*]CCCCCC', '[9*]n1c(=C(C#N)C#N)s/c(=C\\c2ccc([16*])c3nsnc23)c1=O', '[14*]c1cc2c(s1)-c1cc3c(cc1C2(c1ccc([16*])cc1)c1ccc([16*])cc1)-c1sc([14*])cc1C3(c1ccc([16*])cc1)c1ccc([16*])cc1']","['[8*]CCCCCC', '[14*]c1sc(C)cc1[16*]', '[14*]c1cc([16*])c(C)s1', '[14*]c1cc([16*])c([14*])s1', '.', '[8*]CC', '[8*]CCCCCC', '[9*]n1c(=C(C#N)C#N)s/c(=C\\c2ccc([16*])c3nsnc23)c1=O', '[14*]c1cc2c(s1)-c1cc3c(cc1C2(c1ccc([16*])cc1)c1ccc([16*])cc1)-c1sc([14*])cc1C3(c1ccc([16*])cc1)c1ccc([16*])cc1']","[0, 0, 0, 0, 0, 0, 0, 0, 13, 102, 57, 34, 1, 22, 13, 94, 38]"
P3HT,IDT-CA,-5.057777777777777,-2.989444444444445,-5.59,-3.64,1.25,CB,14.4,CN,100.0,25.0,PEDOT:PSS,Ca,4.19,4.18,0.84,7.77,64.0,"['[8*]CCCCCC', '[14*]c1sc(C)cc1[16*]', '[14*]c1cc([16*])c(C)s1', '[14*]c1cc([16*])c([14*])s1']","['[3*]O[3*]', '[4*]CC', '[1*]C(=O)C([7*])C#N', '[7*]C[8*]', '[8*]CCCCCC', '[16*]c1ccc([16*])c2nsnc12', '[14*]c1cc2c(s1)-c1cc3c(cc1C2(c1ccc([16*])cc1)c1ccc([16*])cc1)-c1sc([14*])cc1C3(c1ccc([16*])cc1)c1ccc([16*])cc1']","['[8*]CCCCCC', '[14*]c1sc(C)cc1[16*]', '[14*]c1cc([16*])c(C)s1', '[14*]c1cc([16*])c([14*])s1', '.', '[3*]O[3*]', '[4*]CC', '[1*]C(=O)C([7*])C#N', '[7*]C[8*]', '[8*]CCCCCC', '[16*]c1ccc([16*])c2nsnc12', '[14*]c1cc2c(s1)-c1cc3c(cc1C2(c1ccc([16*])cc1)c1ccc([16*])cc1)-c1sc([14*])cc1C3(c1ccc([16*])cc1)c1ccc([16*])cc1']","[0, 0, 0, 0, 0, 13, 102, 57, 34, 1, 2, 116, 106, 12, 13, 127, 38]"
PBDB-T,IDTO-T-4F,-5.297777777777778,-3.4170000000000003,-5.49,-3.88,0.833,CB,22.0,DIO,110.0,25.0,PEDOT:PSS,PDINO,12.62,12.64,0.864,20.12,72.7,"['[8*]CC(CC)CCCC', '[14*]c1ccc(C)s1', '[14*]c1ccc([14*])s1', '[14*]c1sc([14*])c2c1C(=O)c1c([14*])sc([14*])c1C2=O', '[14*]c1cc2c([16*])c3sc(C)cc3c([16*])c2s1']","['[4*]CCCCCCCC', '[3*]O[3*]', '[7*]C(C#N)C#N', '[7*]C1C(=O)c2cc(F)c(F)cc2C1[7*]', '[7*]C[8*]', '[8*]CCCCCC', '[14*]c1ccc([14*])s1', '[14*]c1sc2c(c1[16*])C(c1ccc([16*])cc1)(c1ccc([16*])cc1)c1cc3c(cc1-2)C(c1ccc([16*])cc1)(c1ccc([16*])cc1)c1c-3sc([14*])c1[16*]']","['[8*]CC(CC)CCCC', '[14*]c1ccc(C)s1', '[14*]c1ccc([14*])s1', '[14*]c1sc([14*])c2c1C(=O)c1c([14*])sc([14*])c1C2=O', '[14*]c1cc2c([16*])c3sc(C)cc3c([16*])c2s1', '.', '[4*]CCCCCCCC', '[3*]O[3*]', '[7*]C(C#N)C#N', '[7*]C1C(=O)c2cc(F)c(F)cc2C1[7*]', '[7*]C[8*]', '[8*]CCCCCC', '[14*]c1ccc([14*])s1', '[14*]c1sc2c(c1[16*])C(c1ccc([16*])cc1)(c1ccc([16*])cc1)c1cc3c(cc1-2)C(c1ccc([16*])cc1)(c1ccc([16*])cc1)c1c-3sc([14*])c1[16*]']","[0, 0, 0, 5, 6, 7, 30, 9, 1, 51, 2, 10, 42, 12, 13, 7, 253]"
PBDB-T,IDTO-Se-4F,-5.297777777777778,-3.4170000000000003,-5.48,-3.9,0.909,CB,20.0,DIO,110.0,25.0,PEDOT:PSS,PDINO,10.67,10.67,0.831,18.55,69.2,"['[8*]CC(CC)CCCC', '[14*]c1ccc(C)s1', '[14*]c1ccc([14*])s1', '[14*]c1sc([14*])c2c1C(=O)c1c([14*])sc([14*])c1C2=O', '[14*]c1cc2c([16*])c3sc(C)cc3c([16*])c2s1']","['[4*]CCCCCCCC', '[3*]O[3*]', '[7*]C(C#N)C#N', '[7*]C1C(=O)c2cc(F)c(F)cc2C1[7*]', '[8*]CCCCCC', '[7*]Cc1ccc(-c2sc3c(c2[16*])C(c2ccc([16*])cc2)(c2ccc([16*])cc2)c2cc4c(cc2-3)C(c2ccc([16*])cc2)(c2ccc([16*])cc2)c2c-4sc(-c3ccc(C[7*])[se]3)c2[16*])[se]1']","['[8*]CC(CC)CCCC', '[14*]c1ccc(C)s1', '[14*]c1ccc([14*])s1', '[14*]c1sc([14*])c2c1C(=O)c1c([14*])sc([14*])c1C2=O', '[14*]c1cc2c([16*])c3sc(C)cc3c([16*])c2s1', '.', '[4*]CCCCCCCC', '[3*]O[3*]', '[7*]C(C#N)C#N', '[7*]C1C(=O)c2cc(F)c(F)cc2C1[7*]', '[8*]CCCCCC', '[7*]Cc1ccc(-c2sc3c(c2[16*])C(c2ccc([16*])cc2)(c2ccc([16*])cc2)c2cc4c(cc2-3)C(c2ccc([16*])cc2)(c2ccc([16*])cc2)c2c-4sc(-c3ccc(C[7*])[se]3)c2[16*])[se]1']","[0, 0, 0, 0, 0, 5, 6, 7, 30, 9, 1, 51, 2, 10, 42, 13, 254]"
PBDB-T,IDTO-TT-4F,-5.297777777777778,-3.4170000000000003,-5.39,-3.89,0.909,CF,12.0,DIO,110.0,25.0,PEDOT:PSS,PDINO,10.21,10.22,0.856,17.21,69.4,"['[8*]CC(CC)CCCC', '[14*]c1ccc(C)s1', '[14*]c1ccc([14*])s1', '[14*]c1sc([14*])c2c1C(=O)c1c([14*])sc([14*])c1C2=O', '[14*]c1cc2c([16*])c3sc(C)cc3c([16*])c2s1']","['[4*]CCCCCCCC', '[3*]O[3*]', '[7*]C(C#N)C#N', '[7*]C1C(=O)c2cc(F)c(F)cc2C1[7*]', '[7*]C[8*]', '[8*]CCCCCC', '[14*]c1cc2sc([14*])cc2s1', '[14*]c1sc2c(c1[16*])C(c1ccc([16*])cc1)(c1ccc([16*])cc1)c1cc3c(cc1-2)C(c1ccc([16*])cc1)(c1ccc([16*])cc1)c1c-3sc([14*])c1[16*]']","['[8*]CC(CC)CCCC', '[14*]c1ccc(C)s1', '[14*]c1ccc([14*])s1', '[14*]c1sc([14*])c2c1C(=O)c1c([14*])sc([14*])c1C2=O', '[14*]c1cc2c([16*])c3sc(C)cc3c([16*])c2s1', '.', '[4*]CCCCCCCC', '[3*]O[3*]', '[7*]C(C#N)C#N', '[7*]C1C(=O)c2cc(F)c(F)cc2C1[7*]', '[7*]C[8*]', '[8*]CCCCCC', '[14*]c1cc2sc([14*])cc2s1', '[14*]c1sc2c(c1[16*])C(c1ccc([16*])cc1)(c1ccc([16*])cc1)c1cc3c(cc1-2)C(c1ccc([16*])cc1)(c1ccc([16*])cc1)c1c-3sc([14*])c1[16*]']","[0, 0, 0, 5, 6, 7, 30, 9, 1, 51, 2, 10, 42, 12, 13, 224, 253]"
PBDT-Se-TAZ,ITIC,-5.23,-3.45,-5.574146341463415,-3.915,1.0,CF,16.0,DIO,100.0,25.0,MoOx,ZnO,10.07,10.07,0.81,18.63,66.7,"['[8*]CCCCCC', '[14*]c1cc2c(-c3ccc(CC(CCCCCC)CCCCCCCC)[se]3)c3sc(C)cc3c(-c3ccc(CC(CCCCCC)CCCCCCCC)[se]3)c2s1', '[14*]c1ccc(C)s1', '[14*]c1ccc([14*])s1', '[9*]n1nc2c([16*])c(F)c(F)c([16*])c2n1']","['[7*]C(C#N)C#N', '[7*]C1C(=O)c2ccccc2C1[7*]', '[7*]C[8*]', '[8*]CCCCCC', '[14*]c1cc2sc3c(c2s1)C(c1ccc([16*])cc1)(c1ccc([16*])cc1)c1cc2c(cc1-3)C(c1ccc([16*])cc1)(c1ccc([16*])cc1)c1c-2sc2cc([14*])sc12']","['[8*]CCCCCC', '[14*]c1cc2c(-c3ccc(CC(CCCCCC)CCCCCCCC)[se]3)c3sc(C)cc3c(-c3ccc(CC(CCCCCC)CCCCCCCC)[se]3)c2s1', '[14*]c1ccc(C)s1', '[14*]c1ccc([14*])s1', '[9*]n1nc2c([16*])c(F)c(F)c([16*])c2n1', '.', '[7*]C(C#N)C#N', '[7*]C1C(=O)c2ccccc2C1[7*]', '[7*]C[8*]', '[8*]CCCCCC', '[14*]c1cc2sc3c(c2s1)C(c1ccc([16*])cc1)(c1ccc([16*])cc1)c1cc2c(cc1-3)C(c1ccc([16*])cc1)(c1ccc([16*])cc1)c1c-2sc2cc([14*])sc12']","[0, 0, 0, 0, 0, 0, 13, 256, 6, 7, 19, 1, 10, 11, 12, 13, 15]"
PBDTS-Se-TAZ,ITIC,-5.29,-3.49,-5.574146341463415,-3.915,1.0,CF,16.0,DIO,100.0,25.0,MoOx,ZnO,12.31,12.31,0.84,19.51,75.1,"['[4*]CC(CCCCCC)CCCCCCCC', '[8*]CCCCCCCC', '[11*]Sc1ccc(-c2c3cc(C)sc3c(-c3ccc(S[11*])[se]3)c3cc([14*])sc23)[se]1', '[14*]c1ccc(C)s1', '[14*]c1ccc([14*])s1', '[9*]n1nc2c([16*])c(F)c(F)c([16*])c2n1']","['[7*]C(C#N)C#N', '[7*]C1C(=O)c2ccccc2C1[7*]', '[7*]C[8*]', '[8*]CCCCCC', '[14*]c1cc2sc3c(c2s1)C(c1ccc([16*])cc1)(c1ccc([16*])cc1)c1cc2c(cc1-3)C(c1ccc([16*])cc1)(c1ccc([16*])cc1)c1c-2sc2cc([14*])sc12']","['[4*]CC(CCCCCC)CCCCCCCC', '[8*]CCCCCCCC', '[11*]Sc1ccc(-c2c3cc(C)sc3c(-c3ccc(S[11*])[se]3)c3cc([14*])sc23)[se]1', '[14*]c1ccc(C)s1', '[14*]c1ccc([14*])s1', '[9*]n1nc2c([16*])c(F)c(F)c([16*])c2n1', '.', '[7*]C(C#N)C#N', '[7*]C1C(=O)c2ccccc2C1[7*]', '[7*]C[8*]', '[8*]CCCCCC', '[14*]c1cc2sc3c(c2s1)C(c1ccc([16*])cc1)(c1ccc([16*])cc1)c1cc2c(cc1-3)C(c1ccc([16*])cc1)(c1ccc([16*])cc1)c1c-2sc2cc([14*])sc12']","[0, 0, 0, 0, 0, 199, 21, 257, 6, 7, 19, 1, 10, 11, 12, 13, 15]"
PBDB-TF,IT-M,-5.498333333333334,-3.653333333333333,-5.513571428571429,-3.808,1.0,CB,22.0,DIO,90.0,100.0,PEDOT:PSS,PFN-Br,10.5,10.47,1.02,15.79,65.0,"['[8*]CC(CC)CCCC', '[14*]c1ccc(C)s1', '[14*]c1cc(F)c([14*])s1', '[14*]c1sc([14*])c2c1C(=O)c1c([14*])sc([14*])c1C2=O', '[14*]c1ccc([14*])s1', '[14*]c1cc2c([16*])c3sc(C)cc3c([16*])c2s1']","['[7*]C(C#N)C#N', '[7*]C1C(=O)c2ccc(C)cc2C1[7*]', '[7*]C[8*]', '[8*]CCCCCC', '[14*]c1cc2sc3c(c2s1)C(c1ccc([16*])cc1)(c1ccc([16*])cc1)c1cc2c(cc1-3)C(c1ccc([16*])cc1)(c1ccc([16*])cc1)c1c-2sc2cc([14*])sc12']","['[8*]CC(CC)CCCC', '[14*]c1ccc(C)s1', '[14*]c1cc(F)c([14*])s1', '[14*]c1sc([14*])c2c1C(=O)c1c([14*])sc([14*])c1C2=O', '[14*]c1ccc([14*])s1', '[14*]c1cc2c([16*])c3sc(C)cc3c([16*])c2s1', '.', '[7*]C(C#N)C#N', '[7*]C1C(=O)c2ccc(C)cc2C1[7*]', '[7*]C[8*]', '[8*]CCCCCC', '[14*]c1cc2sc3c(c2s1)C(c1ccc([16*])cc1)(c1ccc([16*])cc1)c1cc2c(cc1-3)C(c1ccc([16*])cc1)(c1ccc([16*])cc1)c1c-2sc2cc([14*])sc12']","[0, 0, 0, 0, 0, 5, 6, 24, 30, 7, 9, 1, 10, 16, 12, 13, 15]"
PBDB-TF,IT-4F,-5.498333333333334,-3.653333333333333,-5.66875,-4.060416666666667,1.0,CB,20.0,DIO,90.0,100.0,PEDOT:PSS,PFN-Br,13.7,13.65,0.87,20.38,77.0,"['[8*]CC(CC)CCCC', '[14*]c1ccc(C)s1', '[14*]c1cc(F)c([14*])s1', '[14*]c1sc([14*])c2c1C(=O)c1c([14*])sc([14*])c1C2=O', '[14*]c1ccc([14*])s1', '[14*]c1cc2c([16*])c3sc(C)cc3c([16*])c2s1']","['[7*]C(C#N)C#N', '[7*]C1C(=O)c2cc(F)c(F)cc2C1[7*]', '[7*]C[8*]', '[8*]CCCCCC', '[14*]c1cc2sc3c(c2s1)C(c1ccc([16*])cc1)(c1ccc([16*])cc1)c1cc2c(cc1-3)C(c1ccc([16*])cc1)(c1ccc([16*])cc1)c1c-2sc2cc([14*])sc12']","['[8*]CC(CC)CCCC', '[14*]c1ccc(C)s1', '[14*]c1cc(F)c([14*])s1', '[14*]c1sc([14*])c2c1C(=O)c1c([14*])sc([14*])c1C2=O', '[14*]c1ccc([14*])s1', '[14*]c1cc2c([16*])c3sc(C)cc3c([16*])c2s1', '.', '[7*]C(C#N)C#N', '[7*]C1C(=O)c2cc(F)c(F)cc2C1[7*]', '[7*]C[8*]', '[8*]CCCCCC', '[14*]c1cc2sc3c(c2s1)C(c1ccc([16*])cc1)(c1ccc([16*])cc1)c1cc2c(cc1-3)C(c1ccc([16*])cc1)(c1ccc([16*])cc1)c1c-2sc2cc([14*])sc12']","[0, 0, 0, 0, 0, 5, 6, 24, 30, 7, 9, 1, 10, 42, 12, 13, 15]"
PBDB-TF,HF-PCIC,-5.498333333333334,-3.653333333333333,-5.53,-3.83,0.833,CB,20.0,CN,100.0,110.0,MoOx,ZnO,10.97,10.67,0.92,16.01,72.42,"['[8*]CC(CC)CCCC', '[14*]c1ccc(C)s1', '[14*]c1cc(F)c([14*])s1', '[14*]c1sc([14*])c2c1C(=O)c1c([14*])sc([14*])c1C2=O', '[14*]c1ccc([14*])s1', '[14*]c1cc2c([16*])c3sc(C)cc3c([16*])c2s1']","['[7*]C(C#N)C#N', '[7*]C1C(=O)c2cc(F)c(F)cc2C1[7*]', '[7*]C[8*]', '[14*]c1cc2c(s1)-c1sc([14*])cc1C2(CC(CC)CCCC)CC(CC)CCCC', '[16*]c1cc(F)c([16*])cc1F']","['[8*]CC(CC)CCCC', '[14*]c1ccc(C)s1', '[14*]c1cc(F)c([14*])s1', '[14*]c1sc([14*])c2c1C(=O)c1c([14*])sc([14*])c1C2=O', '[14*]c1ccc([14*])s1', '[14*]c1cc2c([16*])c3sc(C)cc3c([16*])c2s1', '.', '[7*]C(C#N)C#N', '[7*]C1C(=O)c2cc(F)c(F)cc2C1[7*]', '[7*]C[8*]', '[14*]c1cc2c(s1)-c1sc([14*])cc1C2(CC(CC)CCCC)CC(CC)CCCC', '[16*]c1cc(F)c([16*])cc1F']","[0, 0, 0, 0, 0, 5, 6, 24, 30, 7, 9, 1, 10, 42, 12, 167, 241]"
PBDB-TF,HFO-PCIC,-5.498333333333334,-3.653333333333333,-5.5,-3.81,0.833,CB,20.0,CN,100.0,110.0,MoOx,ZnO,8.36,8.33,0.93,12.62,70.99,"['[8*]CC(CC)CCCC', '[14*]c1ccc(C)s1', '[14*]c1cc(F)c([14*])s1', '[14*]c1sc([14*])c2c1C(=O)c1c([14*])sc([14*])c1C2=O', '[14*]c1ccc([14*])s1', '[14*]c1cc2c([16*])c3sc(C)cc3c([16*])c2s1']","['[3*]OC', '[7*]C(C#N)C#N', '[7*]C1C(=O)c2cc(F)c(F)cc2C1[7*]', '[7*]C[8*]', '[14*]c1cc2c(s1)-c1sc([14*])cc1C2(CC(CC)CCCC)CC(CC)CCCC', '[16*]c1c([16*])c(F)c([16*])c([16*])c1F']","['[8*]CC(CC)CCCC', '[14*]c1ccc(C)s1', '[14*]c1cc(F)c([14*])s1', '[14*]c1sc([14*])c2c1C(=O)c1c([14*])sc([14*])c1C2=O', '[14*]c1ccc([14*])s1', '[14*]c1cc2c([16*])c3sc(C)cc3c([16*])c2s1', '.', '[3*]OC', '[7*]C(C#N)C#N', '[7*]C1C(=O)c2cc(F)c(F)cc2C1[7*]', '[7*]C[8*]', '[14*]c1cc2c(s1)-c1sc([14*])cc1C2(CC(CC)CCCC)CC(CC)CCCC', '[16*]c1c([16*])c(F)c([16*])c([16*])c1F']","[0, 0, 0, 0, 5, 6, 24, 30, 7, 9, 1, 69, 10, 42, 12, 167, 260]"
PBDB-TF,OF-PCIC,-5.498333333333334,-3.653333333333333,-5.66,-3.86,0.833,CB,20.0,CN,100.0,110.0,MoOx,ZnO,9.09,9.19,0.91,13.76,73.37,"['[8*]CC(CC)CCCC', '[14*]c1ccc(C)s1', '[14*]c1cc(F)c([14*])s1', '[14*]c1sc([14*])c2c1C(=O)c1c([14*])sc([14*])c1C2=O', '[14*]c1ccc([14*])s1', '[14*]c1cc2c([16*])c3sc(C)cc3c([16*])c2s1']","['[7*]C(C#N)C#N', '[7*]C1C(=O)c2cc(F)c(F)cc2C1[7*]', '[7*]C[8*]', '[14*]c1cc2c(s1)-c1sc([14*])cc1C2(CC(CC)CCCC)CC(CC)CCCC', '[16*]c1c(F)c(F)c([16*])c(F)c1F']","['[8*]CC(CC)CCCC', '[14*]c1ccc(C)s1', '[14*]c1cc(F)c([14*])s1', '[14*]c1sc([14*])c2c1C(=O)c1c([14*])sc([14*])c1C2=O', '[14*]c1ccc([14*])s1', '[14*]c1cc2c([16*])c3sc(C)cc3c([16*])c2s1', '.', '[7*]C(C#N)C#N', '[7*]C1C(=O)c2cc(F)c(F)cc2C1[7*]', '[7*]C[8*]', '[14*]c1cc2c(s1)-c1sc([14*])cc1C2(CC(CC)CCCC)CC(CC)CCCC', '[16*]c1c(F)c(F)c([16*])c(F)c1F']","[0, 0, 0, 0, 0, 5, 6, 24, 30, 7, 9, 1, 10, 42, 12, 167, 261]"
