Repository: aspuru-guzik-group/Beyond-Molecular-Structure-ML-for-OPV-Materials-Devices

File: ml_for_opvs/data/input_representation/OPV_Min/BRICS/processed_brics_frag_device.csv (part 4 of 8)
Donor,Acceptor,HOMO_D_eV,LUMO_D_eV,HOMO_A_eV,LUMO_A_eV,D_A_ratio_m_m,solvent,total_solids_conc_mg_mL,solvent_additive,active_layer_thickness_nm,annealing_temperature,hole_contact_layer,electron_contact_layer,PCE_percent,calc_PCE_percent,Voc_V,Jsc_mA_cm_pow_neg2,FF_percent,Donor_BRICS,Acceptor_BRICS,DA_pair_BRICS,DA_tokenized_BRICS
PBDB-TF,IDT-C6,-5.498461538461539,-3.65,-5.59,-3.35,1.0,CF,16.0,DIO,110.0,100.0,PEDOT:PSS,PFN-Br,12.5,1243.2,0.96,17.5,74.0,"['[14*]c1ccc(C)s1', '[14*]c1cc(F)c([Cr])s1', '[14*]c1sc([14*])c2c1C(=O)c1c([Cr])sc([Cr])c1C2=O', '[14*]c1ccc([14*])s1', '[14*]c1cc2c([16*])c3sc(C)cc3c([16*])c2s1']","['[7*]C(C#N)C#N', '[7*]C1C(=O)c2ccc(C)cc2C1[7*]', '[7*]C[8*]', '[14*]c1cc2c(s1)-c1cc3c(cc1C2([Mo])[Mo])-c1sc([14*])cc1C3([Mo])[Mo]']","['[14*]c1ccc(C)s1', '[14*]c1cc(F)c([Cr])s1', '[14*]c1sc([14*])c2c1C(=O)c1c([Cr])sc([Cr])c1C2=O', '[14*]c1ccc([14*])s1', '[14*]c1cc2c([16*])c3sc(C)cc3c([16*])c2s1', '.', '[7*]C(C#N)C#N', '[7*]C1C(=O)c2ccc(C)cc2C1[7*]', '[7*]C[8*]', '[14*]c1cc2c(s1)-c1cc3c(cc1C2([Mo])[Mo])-c1sc([14*])cc1C3([Mo])[Mo]']","[0, 0, 0, 0, 0, 0, 6, 22, 32, 7, 9, 1, 10, 15, 12, 30]"
PBDB-TF,IDT-PhC6,-5.498461538461539,-3.65,-5.56,-3.32,1.0,CF,16.0,DIO,100.0,100.0,PEDOT:PSS,PFN-Br,5.6,559.0,1.0,13.0,43.0,"['[14*]c1ccc(C)s1', '[14*]c1cc(F)c([Cr])s1', '[14*]c1sc([14*])c2c1C(=O)c1c([Cr])sc([Cr])c1C2=O', '[14*]c1ccc([14*])s1', '[14*]c1cc2c([16*])c3sc(C)cc3c([16*])c2s1']","['[7*]C(C#N)C#N', '[7*]C1C(=O)c2ccc(C)cc2C1[7*]', '[7*]C[8*]', '[14*]c1cc2c(s1)-c1cc3c(cc1C2(c1ccc([Mo])cc1)c1ccc([Mo])cc1)-c1sc([14*])cc1C3(c1ccc([Mo])cc1)c1ccc([Mo])cc1']","['[14*]c1ccc(C)s1', '[14*]c1cc(F)c([Cr])s1', '[14*]c1sc([14*])c2c1C(=O)c1c([Cr])sc([Cr])c1C2=O', '[14*]c1ccc([14*])s1', '[14*]c1cc2c([16*])c3sc(C)cc3c([16*])c2s1', '.', '[7*]C(C#N)C#N', '[7*]C1C(=O)c2ccc(C)cc2C1[7*]', '[7*]C[8*]', '[14*]c1cc2c(s1)-c1cc3c(cc1C2(c1ccc([Mo])cc1)c1ccc([Mo])cc1)-c1sc([14*])cc1C3(c1ccc([Mo])cc1)c1ccc([Mo])cc1']","[0, 0, 0, 0, 0, 0, 6, 22, 32, 7, 9, 1, 10, 15, 12, 40]"
PBDB-T,FDNCTF,-5.297777777777778,-3.4170000000000003,-5.42,-3.73,1.25,CB,19.8,_,120.0,25.0,PEDOT:PSS,PDINO,10.0,980.232,0.94,15.8,66.0,"['[14*]c1ccc(C)s1', '[14*]c1ccc([Cr])s1', '[14*]c1sc([14*])c2c1C(=O)c1c([Cr])sc([Cr])c1C2=O', '[14*]c1ccc([14*])s1', '[14*]c1cc2c([16*])c3sc(C)cc3c([16*])c2s1']","['[7*]C(C#N)C#N', '[7*]C1C(=O)c2cc3ccccc3cc2C1[7*]', '[7*]C[8*]', '[14*]c1cc2c(s1)-c1cc3c(cc1C2([Ti])[Ti])-c1cc2c(cc1C3([Ti])[Ti])-c1sc([14*])cc1C2([Ti])[Ti]']","['[14*]c1ccc(C)s1', '[14*]c1ccc([Cr])s1', '[14*]c1sc([14*])c2c1C(=O)c1c([Cr])sc([Cr])c1C2=O', '[14*]c1ccc([14*])s1', '[14*]c1cc2c([16*])c3sc(C)cc3c([16*])c2s1', '.', '[7*]C(C#N)C#N', '[7*]C1C(=O)c2cc3ccccc3cc2C1[7*]', '[7*]C[8*]', '[14*]c1cc2c(s1)-c1cc3c(cc1C2([Ti])[Ti])-c1cc2c(cc1C3([Ti])[Ti])-c1sc([14*])cc1C2([Ti])[Ti]']","[0, 0, 0, 0, 0, 0, 6, 19, 32, 7, 9, 1, 10, 42, 12, 128]"
PBDB-T,FDICTF,-5.297777777777778,-3.4170000000000003,-5.43,-3.71,1.25,CB,19.8,_,120.0,25.0,PEDOT:PSS,PDINO,11.2,1099.0275,0.93,16.3,72.5,"['[14*]c1ccc(C)s1', '[14*]c1ccc([Cr])s1', '[14*]c1sc([14*])c2c1C(=O)c1c([Cr])sc([Cr])c1C2=O', '[14*]c1ccc([14*])s1', '[14*]c1cc2c([16*])c3sc(C)cc3c([16*])c2s1']","['[7*]C(C#N)C#N', '[7*]C1C(=O)c2ccccc2C1[7*]', '[7*]C[8*]', '[14*]c1cc2c(s1)-c1cc3c(cc1C2([Ti])[Ti])-c1cc2c(cc1C3([Ti])[Ti])-c1sc([14*])cc1C2([Ti])[Ti]']","['[14*]c1ccc(C)s1', '[14*]c1ccc([Cr])s1', '[14*]c1sc([14*])c2c1C(=O)c1c([Cr])sc([Cr])c1C2=O', '[14*]c1ccc([14*])s1', '[14*]c1cc2c([16*])c3sc(C)cc3c([16*])c2s1', '.', '[7*]C(C#N)C#N', '[7*]C1C(=O)c2ccccc2C1[7*]', '[7*]C[8*]', '[14*]c1cc2c(s1)-c1cc3c(cc1C2([Ti])[Ti])-c1cc2c(cc1C3([Ti])[Ti])-c1sc([14*])cc1C2([Ti])[Ti]']","[0, 0, 0, 0, 0, 0, 6, 19, 32, 7, 9, 1, 10, 11, 12, 128]"
PTB7-Th,DTNR,-5.21,-3.542368421052632,-5.22,-3.5,0.667,CB,20.0,CN,90.0,25.0,MoOx,ZnO,9.51,950.7456,1.08,15.72,56.0,"['[3*]O[Cr]', '[1*]C([6*])=O', '[14*]c1sc2c([14*])sc(C)c2c1F', '[14*]c1ccc([Cr])s1', '[14*]c1cc2c([16*])c3sc(C)cc3c([16*])c2s1']","['[8*]CC', '[7*]C1SC(=S)N([10*])C1=O', '[7*]C[8*]', '[16*]c1ccc([16*])c2nsnc12', '[14*]c1cc2c(s1)-c1c(ccc3c4c(ccc13)C([Cr])([Cr])c1cc([14*])sc1-4)C2([Cr])[Cr]']","['[3*]O[Cr]', '[1*]C([6*])=O', '[14*]c1sc2c([14*])sc(C)c2c1F', '[14*]c1ccc([Cr])s1', '[14*]c1cc2c([16*])c3sc(C)cc3c([16*])c2s1', '.', '[8*]CC', '[7*]C1SC(=S)N([10*])C1=O', '[7*]C[8*]', '[16*]c1ccc([16*])c2nsnc12', '[14*]c1cc2c(s1)-c1c(ccc3c4c(ccc13)C([Cr])([Cr])c1cc([14*])sc1-4)C2([Cr])[Cr]']","[0, 0, 0, 0, 0, 26, 4, 36, 19, 9, 1, 20, 87, 12, 149, 188]"
PBDB-T,DTNIC6,-5.297777777777778,-3.4170000000000003,-5.87,-3.92,1.0,CB,18.0,_,100.0,25.0,MoOx,TiO2:TOPD,3.39,337.735008,0.96,7.71,45.63,"['[14*]c1ccc(C)s1', '[14*]c1ccc([Cr])s1', '[14*]c1sc([14*])c2c1C(=O)c1c([Cr])sc([Cr])c1C2=O', '[14*]c1ccc([14*])s1', '[14*]c1cc2c([16*])c3sc(C)cc3c([16*])c2s1']","['[7*]C(C#N)C#N', '[7*]C1C(=O)c2ccccc2C1[7*]', '[7*]C[8*]', '[14*]c1cc2c(s1)-c1c(ccc3c4c(ccc13)C([Mo])([Mo])c1cc([14*])sc1-4)C2([Mo])[Mo]']","['[14*]c1ccc(C)s1', '[14*]c1ccc([Cr])s1', '[14*]c1sc([14*])c2c1C(=O)c1c([Cr])sc([Cr])c1C2=O', '[14*]c1ccc([14*])s1', '[14*]c1cc2c([16*])c3sc(C)cc3c([16*])c2s1', '.', '[7*]C(C#N)C#N', '[7*]C1C(=O)c2ccccc2C1[7*]', '[7*]C[8*]', '[14*]c1cc2c(s1)-c1c(ccc3c4c(ccc13)C([Mo])([Mo])c1cc([14*])sc1-4)C2([Mo])[Mo]']","[0, 0, 0, 0, 0, 0, 6, 19, 32, 7, 9, 1, 10, 11, 12, 189]"
PBDB-T,DTNIC8,-5.297777777777778,-3.4170000000000003,-5.91,-3.93,1.0,CB,18.0,_,100.0,25.0,MoOx,TiO2:TOPD,9.03,903.449088,0.96,12.92,72.84,"['[14*]c1ccc(C)s1', '[14*]c1ccc([Cr])s1', '[14*]c1sc([14*])c2c1C(=O)c1c([Cr])sc([Cr])c1C2=O', '[14*]c1ccc([14*])s1', '[14*]c1cc2c([16*])c3sc(C)cc3c([16*])c2s1']","['[7*]C(C#N)C#N', '[7*]C1C(=O)c2ccccc2C1[7*]', '[7*]C[8*]', '[14*]c1cc2c(s1)-c1c(ccc3c4c(ccc13)C([Cr])([Cr])c1cc([14*])sc1-4)C2([Cr])[Cr]']","['[14*]c1ccc(C)s1', '[14*]c1ccc([Cr])s1', '[14*]c1sc([14*])c2c1C(=O)c1c([Cr])sc([Cr])c1C2=O', '[14*]c1ccc([14*])s1', '[14*]c1cc2c([16*])c3sc(C)cc3c([16*])c2s1', '.', '[7*]C(C#N)C#N', '[7*]C1C(=O)c2ccccc2C1[7*]', '[7*]C[8*]', '[14*]c1cc2c(s1)-c1c(ccc3c4c(ccc13)C([Cr])([Cr])c1cc([14*])sc1-4)C2([Cr])[Cr]']","[0, 0, 0, 0, 0, 0, 6, 19, 32, 7, 9, 1, 10, 11, 12, 188]"
PTB7-Th,COTIC-4F,-5.21,-3.542368421052632,-5.26,-4.16,0.667,CB,20.0,CN,73.0,25.0,MoOx,ZnO,6.4,640.0184,0.56,20.3,56.3,"['[3*]O[Cr]', '[1*]C([6*])=O', '[14*]c1sc2c([14*])sc(C)c2c1F', '[14*]c1ccc([Cr])s1', '[14*]c1cc2c([16*])c3sc(C)cc3c([16*])c2s1']","['[3*]O[Cr]', '[7*]C(C#N)C#N', '[7*]C1C(=O)c2ccccc2C1[7*]', '[7*]C[8*]', '[14*]c1cc([16*])c([14*])s1', '[14*]c1cc2c(s1)-c1sc([14*])cc1C2([Cr])[Cr]']","['[3*]O[Cr]', '[1*]C([6*])=O', '[14*]c1sc2c([14*])sc(C)c2c1F', '[14*]c1ccc([Cr])s1', '[14*]c1cc2c([16*])c3sc(C)cc3c([16*])c2s1', '.', '[3*]O[Cr]', '[7*]C(C#N)C#N', '[7*]C1C(=O)c2ccccc2C1[7*]', '[7*]C[8*]', '[14*]c1cc([16*])c([14*])s1', '[14*]c1cc2c(s1)-c1sc([14*])cc1C2([Cr])[Cr]']","[0, 0, 0, 0, 26, 4, 36, 19, 9, 1, 26, 10, 11, 12, 35, 202]"
PTB7-Th,SiOTIC-4F,-5.21,-3.542368421052632,-5.28,-4.11,0.667,CF,20.0,CN,75.0,25.0,MoOx,ZnO,8.6,862.056,0.65,21.6,61.4,"['[3*]O[Cr]', '[1*]C([6*])=O', '[14*]c1sc2c([14*])sc(C)c2c1F', '[14*]c1ccc([Cr])s1', '[14*]c1cc2c([16*])c3sc(C)cc3c([16*])c2s1']","['[3*]O[Cr]', '[7*]C(C#N)C#N', '[7*]C1C(=O)c2cc(F)c(F)cc2C1[7*]', '[7*]C[8*]', '[14*]c1cc([16*])c([14*])s1', '[14*]c1cc2c(s1)-c1sc([14*])cc1[Si]2([Cr])[Cr]']","['[3*]O[Cr]', '[1*]C([6*])=O', '[14*]c1sc2c([14*])sc(C)c2c1F', '[14*]c1ccc([Cr])s1', '[14*]c1cc2c([16*])c3sc(C)cc3c([16*])c2s1', '.', '[3*]O[Cr]', '[7*]C(C#N)C#N', '[7*]C1C(=O)c2cc(F)c(F)cc2C1[7*]', '[7*]C[8*]', '[14*]c1cc([16*])c([14*])s1', '[14*]c1cc2c(s1)-c1sc([14*])cc1[Si]2([Cr])[Cr]']","[0, 0, 0, 0, 26, 4, 36, 19, 9, 1, 26, 10, 46, 12, 35, 203]"
P3HT,BTA100,-5.057777777777777,-2.989444444444445,-4.98,-2.81,1.0,CF,15.0,_,82.0,100.0,PEDOT:PSS,Ca,1.04,103.917,1.34,1.65,47.0,"['[8*]CCCCCC', '[14*]c1sc(C)cc1[16*]', '[14*]c1cc([16*])c(C)s1', '[14*]c1cc([16*])c([14*])s1']","['[3*]OC', '[8*]CC', '[7*]C1SC(=O)N([10*])C1=O', '[7*]C[8*]', '[16*]c1c([16*])c([16*])c2nn([Ti])nc2c1[16*]', '[14*]c1cc2c(s1)-c1cc3c(cc1C2(c1ccc([Mo])cc1)c1ccc([Mo])cc1)-c1sc([14*])cc1C3(c1ccc([Mo])cc1)c1ccc([Mo])cc1']","['[8*]CCCCCC', '[14*]c1sc(C)cc1[16*]', '[14*]c1cc([16*])c(C)s1', '[14*]c1cc([16*])c([14*])s1', '.', '[3*]OC', '[8*]CC', '[7*]C1SC(=O)N([10*])C1=O', '[7*]C[8*]', '[16*]c1c([16*])c([16*])c2nn([Ti])nc2c1[16*]', '[14*]c1cc2c(s1)-c1cc3c(cc1C2(c1ccc([Mo])cc1)c1ccc([Mo])cc1)-c1sc([14*])cc1C3(c1ccc([Mo])cc1)c1ccc([Mo])cc1']","[0, 0, 0, 0, 0, 91, 119, 120, 35, 1, 80, 20, 204, 12, 205, 40]"
P3HT,BTA101,-5.057777777777777,-2.989444444444445,-5.05,-2.99,1.0,CF,15.0,_,82.0,120.0,PEDOT:PSS,Ca,3.55,355.1912,1.19,5.33,56.0,"['[8*]CCCCCC', '[14*]c1sc(C)cc1[16*]', '[14*]c1cc([16*])c(C)s1', '[14*]c1cc([16*])c([14*])s1']","['[3*]OC', '[8*]CC', '[7*]C1SC(=S)N([10*])C1=O', '[7*]C[8*]', '[16*]c1c([16*])c([16*])c2nn([Ti])nc2c1[16*]', '[14*]c1cc2c(s1)-c1cc3c(cc1C2(c1ccc([Mo])cc1)c1ccc([Mo])cc1)-c1sc([14*])cc1C3(c1ccc([Mo])cc1)c1ccc([Mo])cc1']","['[8*]CCCCCC', '[14*]c1sc(C)cc1[16*]', '[14*]c1cc([16*])c(C)s1', '[14*]c1cc([16*])c([14*])s1', '.', '[3*]OC', '[8*]CC', '[7*]C1SC(=S)N([10*])C1=O', '[7*]C[8*]', '[16*]c1c([16*])c([16*])c2nn([Ti])nc2c1[16*]', '[14*]c1cc2c(s1)-c1cc3c(cc1C2(c1ccc([Mo])cc1)c1ccc([Mo])cc1)-c1sc([14*])cc1C3(c1ccc([Mo])cc1)c1ccc([Mo])cc1']","[0, 0, 0, 0, 0, 91, 119, 120, 35, 1, 80, 20, 87, 12, 205, 40]"
P3HT,BTA103,-5.057777777777777,-2.989444444444445,-5.21,-3.18,0.5,CF,15.0,_,82.0,120.0,PEDOT:PSS,Ca,5.31,531.0624,0.94,8.56,66.0,"['[8*]CCCCCC', '[14*]c1sc(C)cc1[16*]', '[14*]c1cc([16*])c(C)s1', '[14*]c1cc([16*])c([14*])s1']","['[3*]OC', '[8*]CC', '[9*]n1c(=C(C#N)C#N)s/c(=C/c2c([16*])c([16*])c([16*])c3nn([Ti])nc23)c1=O', '[14*]c1cc2c(s1)-c1cc3c(cc1C2(c1ccc([Mo])cc1)c1ccc([Mo])cc1)-c1sc([14*])cc1C3(c1ccc([Mo])cc1)c1ccc([Mo])cc1']","['[8*]CCCCCC', '[14*]c1sc(C)cc1[16*]', '[14*]c1cc([16*])c(C)s1', '[14*]c1cc([16*])c([14*])s1', '.', '[3*]OC', '[8*]CC', '[9*]n1c(=C(C#N)C#N)s/c(=C/c2c([16*])c([16*])c([16*])c3nn([Ti])nc23)c1=O', '[14*]c1cc2c(s1)-c1cc3c(cc1C2(c1ccc([Mo])cc1)c1ccc([Mo])cc1)-c1sc([14*])cc1C3(c1ccc([Mo])cc1)c1ccc([Mo])cc1']","[0, 0, 0, 0, 0, 0, 0, 91, 119, 120, 35, 1, 80, 20, 206, 40]"
PTB7-Th,6TIC,-5.21,-3.542368421052632,-5.263333333333333,-3.85,0.667,CB,25.0,DIO,100.0,150.0,MoOx,ZnO,11.07,1105.626886,0.831,20.11,66.16,"['[3*]O[Cr]', '[1*]C([6*])=O', '[14*]c1sc2c([14*])sc(C)c2c1F', '[14*]c1ccc([Cr])s1', '[14*]c1cc2c([16*])c3sc(C)cc3c([16*])c2s1']","['[7*]C(C#N)C#N', '[7*]C1C(=O)c2ccccc2C1[7*]', '[7*]C[8*]', '[14*]c1cc2sc3c(c2s1)C(c1ccc([Mo])cc1)(c1ccc([Mo])cc1)c1c-3sc2c3c(sc12)-c1sc2cc([14*])sc2c1C3(c1ccc([Mo])cc1)c1ccc([Mo])cc1']","['[3*]O[Cr]', '[1*]C([6*])=O', '[14*]c1sc2c([14*])sc(C)c2c1F', '[14*]c1ccc([Cr])s1', '[14*]c1cc2c([16*])c3sc(C)cc3c([16*])c2s1', '.', '[7*]C(C#N)C#N', '[7*]C1C(=O)c2ccccc2C1[7*]', '[7*]C[8*]', '[14*]c1cc2sc3c(c2s1)C(c1ccc([Mo])cc1)(c1ccc([Mo])cc1)c1c-3sc2c3c(sc12)-c1sc2cc([14*])sc2c1C3(c1ccc([Mo])cc1)c1ccc([Mo])cc1']","[0, 0, 0, 0, 0, 0, 26, 4, 36, 19, 9, 1, 10, 11, 12, 13]"
PTB7-Th,COi8DFIC,-5.21,-3.542368421052632,-5.5,-3.88,1.0,CB,18.0,DIO,124.0,25.0,MoOx,ZnO,12.16,1211.34112,0.68,26.12,68.2,"['[3*]O[Cr]', '[1*]C([6*])=O', '[14*]c1sc2c([14*])sc(C)c2c1F', '[14*]c1ccc([Cr])s1', '[14*]c1cc2c([16*])c3sc(C)cc3c([16*])c2s1']","['[7*]C(C#N)C#N', '[7*]C1C(=O)c2cc(F)c(F)cc2C1[7*]', '[7*]C[8*]', '[14*]c1cc2sc3c(c2s1)C(c1ccc([Mo])cc1)(c1ccc([Mo])cc1)Oc1c-3sc2c3c(sc12)-c1sc2cc([14*])sc2c1C(c1ccc([Mo])cc1)(c1ccc([Mo])cc1)O3']","['[3*]O[Cr]', '[1*]C([6*])=O', '[14*]c1sc2c([14*])sc(C)c2c1F', '[14*]c1ccc([Cr])s1', '[14*]c1cc2c([16*])c3sc(C)cc3c([16*])c2s1', '.', '[7*]C(C#N)C#N', '[7*]C1C(=O)c2cc(F)c(F)cc2C1[7*]', '[7*]C[8*]', '[14*]c1cc2sc3c(c2s1)C(c1ccc([Mo])cc1)(c1ccc([Mo])cc1)Oc1c-3sc2c3c(sc12)-c1sc2cc([14*])sc2c1C(c1ccc([Mo])cc1)(c1ccc([Mo])cc1)O3']","[0, 0, 0, 0, 0, 0, 26, 4, 36, 19, 9, 1, 10, 46, 12, 207]"
PTB7-Th,IDT-2BR,-5.21,-3.542368421052632,-5.4125,-3.66,1.0,o-DCB:CF (4:1),15.0,CN,80.0,25.0,PEDOT:PSS,Ca,7.7,831.6,0.99,14.0,60.0,"['[3*]O[Cr]', '[1*]C([6*])=O', '[14*]c1sc2c([14*])sc(C)c2c1F', '[14*]c1ccc([Cr])s1', '[14*]c1cc2c([16*])c3sc(C)cc3c([16*])c2s1']","['[8*]CC', '[7*]C1SC(=S)N([10*])C1=O', '[7*]C[8*]', '[16*]c1ccc([16*])c2nsnc12', '[14*]c1cc2c(s1)-c1cc3c(cc1C2(c1ccc([Mo])cc1)c1ccc([Mo])cc1)-c1sc([14*])cc1C3(c1ccc([Mo])cc1)c1ccc([Mo])cc1']","['[3*]O[Cr]', '[1*]C([6*])=O', '[14*]c1sc2c([14*])sc(C)c2c1F', '[14*]c1ccc([Cr])s1', '[14*]c1cc2c([16*])c3sc(C)cc3c([16*])c2s1', '.', '[8*]CC', '[7*]C1SC(=S)N([10*])C1=O', '[7*]C[8*]', '[16*]c1ccc([16*])c2nsnc12', '[14*]c1cc2c(s1)-c1cc3c(cc1C2(c1ccc([Mo])cc1)c1ccc([Mo])cc1)-c1sc([14*])cc1C3(c1ccc([Mo])cc1)c1ccc([Mo])cc1']","[0, 0, 0, 0, 0, 26, 4, 36, 19, 9, 1, 20, 87, 12, 149, 40]"
PTB7-Th,IDT-2BR1,-5.21,-3.542368421052632,-5.37,-3.67,1.0,o-DCB:CF (4:1),15.0,CN,80.0,25.0,PEDOT:PSS,Ca,8.7,866.4,0.95,15.2,60.0,"['[3*]O[Cr]', '[1*]C([6*])=O', '[14*]c1sc2c([14*])sc(C)c2c1F', '[14*]c1ccc([Cr])s1', '[14*]c1cc2c([16*])c3sc(C)cc3c([16*])c2s1']","['[8*]CC', '[7*]C1SC(=S)N([10*])C1=O', '[7*]C[8*]', '[16*]c1ccc([16*])c2nsnc12', '[14*]c1cc2c(s1)-c1cc3c(cc1C2([Mo])[Mo])-c1sc([14*])cc1C3([Mo])[Mo]']","['[3*]O[Cr]', '[1*]C([6*])=O', '[14*]c1sc2c([14*])sc(C)c2c1F', '[14*]c1ccc([Cr])s1', '[14*]c1cc2c([16*])c3sc(C)cc3c([16*])c2s1', '.', '[8*]CC', '[7*]C1SC(=S)N([10*])C1=O', '[7*]C[8*]', '[16*]c1ccc([16*])c2nsnc12', '[14*]c1cc2c(s1)-c1cc3c(cc1C2([Mo])[Mo])-c1sc([14*])cc1C3([Mo])[Mo]']","[0, 0, 0, 0, 0, 26, 4, 36, 19, 9, 1, 20, 87, 12, 149, 30]"
PTB7-Th,T1,-5.21,-3.542368421052632,-5.42,-3.91,0.556,CB,20.0,_,120.0,25.0,MoOx,ZnO,9.82,980.46,0.72,20.95,65.0,"['[3*]O[Cr]', '[1*]C([6*])=O', '[14*]c1sc2c([14*])sc(C)c2c1F', '[14*]c1ccc([Cr])s1', '[14*]c1cc2c([16*])c3sc(C)cc3c([16*])c2s1']","['[3*]O[Cr]', '[1*]C([6*])=O', '[7*]C(C#N)C#N', '[7*]C1C(=O)c2ccccc2C1[7*]', '[7*]C[8*]', '[14*]c1sc2c([14*])sc([14*])c2c1F', '[14*]c1cc2c(s1)-c1cc3c(cc1C2(c1ccc([Mo])cc1)c1ccc([Mo])cc1)-c1sc([14*])cc1C3(c1ccc([Mo])cc1)c1ccc([Mo])cc1']","['[3*]O[Cr]', '[1*]C([6*])=O', '[14*]c1sc2c([14*])sc(C)c2c1F', '[14*]c1ccc([Cr])s1', '[14*]c1cc2c([16*])c3sc(C)cc3c([16*])c2s1', '.', '[3*]O[Cr]', '[1*]C([6*])=O', '[7*]C(C#N)C#N', '[7*]C1C(=O)c2ccccc2C1[7*]', '[7*]C[8*]', '[14*]c1sc2c([14*])sc([14*])c2c1F', '[14*]c1cc2c(s1)-c1cc3c(cc1C2(c1ccc([Mo])cc1)c1ccc([Mo])cc1)-c1sc([14*])cc1C3(c1ccc([Mo])cc1)c1ccc([Mo])cc1']","[0, 0, 0, 26, 4, 36, 19, 9, 1, 26, 4, 10, 11, 12, 208, 40]"
PTB7-Th,T2,-5.21,-3.542368421052632,-5.34,-3.96,0.556,CB,20.0,_,120.0,25.0,MoOx,ZnO,10.1,1001.583,0.67,22.65,66.0,"['[3*]O[Cr]', '[1*]C([6*])=O', '[14*]c1sc2c([14*])sc(C)c2c1F', '[14*]c1ccc([Cr])s1', '[14*]c1cc2c([16*])c3sc(C)cc3c([16*])c2s1']","['[3*]O[Cr]', '[1*]C([6*])=O', '[7*]C(C#N)C#N', '[7*]C1C(=O)c2cc(F)ccc2C1[7*]', '[7*]C[8*]', '[14*]c1sc2c([14*])sc([14*])c2c1F', '[14*]c1cc2c(s1)-c1cc3c(cc1C2(c1ccc([Mo])cc1)c1ccc([Mo])cc1)-c1sc([14*])cc1C3(c1ccc([Mo])cc1)c1ccc([Mo])cc1']","['[3*]O[Cr]', '[1*]C([6*])=O', '[14*]c1sc2c([14*])sc(C)c2c1F', '[14*]c1ccc([Cr])s1', '[14*]c1cc2c([16*])c3sc(C)cc3c([16*])c2s1', '.', '[3*]O[Cr]', '[1*]C([6*])=O', '[7*]C(C#N)C#N', '[7*]C1C(=O)c2cc(F)ccc2C1[7*]', '[7*]C[8*]', '[14*]c1sc2c([14*])sc([14*])c2c1F', '[14*]c1cc2c(s1)-c1cc3c(cc1C2(c1ccc([Mo])cc1)c1ccc([Mo])cc1)-c1sc([14*])cc1C3(c1ccc([Mo])cc1)c1ccc([Mo])cc1']","[0, 0, 0, 26, 4, 36, 19, 9, 1, 26, 4, 10, 79, 12, 208, 40]"
PTB7-Th,T3,-5.21,-3.542368421052632,-5.31,-4.0,0.556,CB,20.0,_,120.0,25.0,MoOx,ZnO,9.43,939.4,0.61,22.0,70.0,"['[3*]O[Cr]', '[1*]C([6*])=O', '[14*]c1sc2c([14*])sc(C)c2c1F', '[14*]c1ccc([Cr])s1', '[14*]c1cc2c([16*])c3sc(C)cc3c([16*])c2s1']","['[3*]O[Cr]', '[1*]C([6*])=O', '[7*]C(C#N)C#N', '[7*]C1C(=O)c2cc(F)c(F)cc2C1[7*]', '[7*]C[8*]', '[14*]c1sc2c([14*])sc([14*])c2c1F', '[14*]c1cc2c(s1)-c1cc3c(cc1C2(c1ccc([Mo])cc1)c1ccc([Mo])cc1)-c1sc([14*])cc1C3(c1ccc([Mo])cc1)c1ccc([Mo])cc1']","['[3*]O[Cr]', '[1*]C([6*])=O', '[14*]c1sc2c([14*])sc(C)c2c1F', '[14*]c1ccc([Cr])s1', '[14*]c1cc2c([16*])c3sc(C)cc3c([16*])c2s1', '.', '[3*]O[Cr]', '[1*]C([6*])=O', '[7*]C(C#N)C#N', '[7*]C1C(=O)c2cc(F)c(F)cc2C1[7*]', '[7*]C[8*]', '[14*]c1sc2c([14*])sc([14*])c2c1F', '[14*]c1cc2c(s1)-c1cc3c(cc1C2(c1ccc([Mo])cc1)c1ccc([Mo])cc1)-c1sc([14*])cc1C3(c1ccc([Mo])cc1)c1ccc([Mo])cc1']","[0, 0, 0, 26, 4, 36, 19, 9, 1, 26, 4, 10, 46, 12, 208, 40]"
PTB7-Th,ATT-1,-5.21,-3.542368421052632,-5.5,-3.63,0.667,o-DCB,25.0,DIO,130.0,25.0,PEDOT:PSS,PFN-Br,10.07,1003.632,0.87,16.48,70.0,"['[3*]O[Cr]', '[1*]C([6*])=O', '[14*]c1sc2c([14*])sc(C)c2c1F', '[14*]c1ccc([Cr])s1', '[14*]c1cc2c([16*])c3sc(C)cc3c([16*])c2s1']","['[3*]O[Ti]', '[1*]C([6*])=O', '[8*]CC', '[9*]n1c(=C(C#N)C#N)s/c(=C/c2sc([14*])c3sc([14*])cc23)c1=O', '[14*]c1cc2c(s1)-c1cc3c(cc1C2(c1ccc([Mo])cc1)c1ccc([Mo])cc1)-c1sc([14*])cc1C3(c1ccc([Mo])cc1)c1ccc([Mo])cc1']","['[3*]O[Cr]', '[1*]C([6*])=O', '[14*]c1sc2c([14*])sc(C)c2c1F', '[14*]c1ccc([Cr])s1', '[14*]c1cc2c([16*])c3sc(C)cc3c([16*])c2s1', '.', '[3*]O[Ti]', '[1*]C([6*])=O', '[8*]CC', '[9*]n1c(=C(C#N)C#N)s/c(=C/c2sc([14*])c3sc([14*])cc23)c1=O', '[14*]c1cc2c(s1)-c1cc3c(cc1C2(c1ccc([Mo])cc1)c1ccc([Mo])cc1)-c1sc([14*])cc1C3(c1ccc([Mo])cc1)c1ccc([Mo])cc1']","[0, 0, 0, 0, 0, 26, 4, 36, 19, 9, 1, 94, 4, 20, 209, 40]"
PDBT-T1,IC-C6IDT-IC,-5.36,-3.43,-5.705,-3.996875,1.0,CF,12.0,_,90.0,25.0,MoOx,ZnO,8.71,870.6425,0.89,15.05,65.0,"['[14*]c1ccc(C)s1', '[14*]c1ccc([Ti])s1', '[14*]c1sc([14*])c2c1C(=O)c1c([Cr])sc([Cr])c1C2=O', '[14*]c1ccc([14*])s1', '[14*]c1cc2sc3c([16*])c4c(sc5cc(C)sc54)c([16*])c3c2s1']","['[7*]C(C#N)C#N', '[7*]C1C(=O)c2ccccc2C1[7*]', '[7*]C[8*]', '[14*]c1cc2c(s1)-c1cc3c(cc1C2([Mo])[Mo])-c1sc([14*])cc1C3([Mo])[Mo]']","['[14*]c1ccc(C)s1', '[14*]c1ccc([Ti])s1', '[14*]c1sc([14*])c2c1C(=O)c1c([Cr])sc([Cr])c1C2=O', '[14*]c1ccc([14*])s1', '[14*]c1cc2sc3c([16*])c4c(sc5cc(C)sc54)c([16*])c3c2s1', '.', '[7*]C(C#N)C#N', '[7*]C1C(=O)c2ccccc2C1[7*]', '[7*]C[8*]', '[14*]c1cc2c(s1)-c1cc3c(cc1C2([Mo])[Mo])-c1sc([14*])cc1C3([Mo])[Mo]']","[0, 0, 0, 0, 0, 0, 6, 31, 32, 7, 33, 1, 10, 11, 12, 30]"
PBDTT-6ttTPD,ITIC,-5.36,-3.51,-5.574285714285715,-3.9143137254901954,1.0,CF,12.0,DIO,100.0,25.0,MoOx,ZnO,9.98,998.250588,0.942,15.63,67.8,"['[8*]C(CCCCCC)CCCCCCCCCC', '[8*]C(CC)CCCCCC', '[8*]CCCCCC', '[14*]c1cc2sc(C)c([16*])c2s1', '[14*]c1ccc([14*])s1', '[10*]N1C(=O)c2c([14*])sc([14*])c2C1=O', '[14*]c1cc2sc([14*])c([16*])c2s1', '[14*]c1cc2c([16*])c3sc(C)cc3c([16*])c2s1']","['[7*]C(C#N)C#N', '[7*]C1C(=O)c2ccccc2C1[7*]', '[7*]C[8*]', '[14*]c1cc2sc3c(c2s1)C(c1ccc([Mo])cc1)(c1ccc([Mo])cc1)c1cc2c(cc1-3)C(c1ccc([Mo])cc1)(c1ccc([Mo])cc1)c1c-2sc2cc([14*])sc12']","['[8*]C(CCCCCC)CCCCCCCCCC', '[8*]C(CC)CCCCCC', '[8*]CCCCCC', '[14*]c1cc2sc(C)c([16*])c2s1', '[14*]c1ccc([14*])s1', '[10*]N1C(=O)c2c([14*])sc([14*])c2C1=O', '[14*]c1cc2sc([14*])c([16*])c2s1', '[14*]c1cc2c([16*])c3sc(C)cc3c([16*])c2s1', '.', '[7*]C(C#N)C#N', '[7*]C1C(=O)c2ccccc2C1[7*]', '[7*]C[8*]', '[14*]c1cc2sc3c(c2s1)C(c1ccc([Mo])cc1)(c1ccc([Mo])cc1)c1cc2c(cc1-3)C(c1ccc([Mo])cc1)(c1ccc([Mo])cc1)c1c-2sc2cc([14*])sc12']","[0, 0, 0, 210, 98, 91, 211, 7, 212, 213, 9, 1, 10, 11, 12, 14]"
PMOT16,ITIC,-5.52,-3.66,-5.574285714285715,-3.9143137254901954,1.0,CF,12.0,DIO,100.0,25.0,MoOx,ZnO,7.63,763.8631,1.001,13.0,58.7,"['[3*]OC', '[14*]c1cc2sc(C)c([Mo])c2s1', '[14*]c1cc([16*])c([Cr])s1', '[14*]c1cc2sc([14*])c([Mo])c2s1', '[14*]c1sc([14*])c2c1C(=O)N([Sc])C2=O', '[14*]c1cc2c([16*])c3sc(C)cc3c([16*])c2s1']","['[7*]C(C#N)C#N', '[7*]C1C(=O)c2ccccc2C1[7*]', '[7*]C[8*]', '[14*]c1cc2sc3c(c2s1)C(c1ccc([Mo])cc1)(c1ccc([Mo])cc1)c1cc2c(cc1-3)C(c1ccc([Mo])cc1)(c1ccc([Mo])cc1)c1c-2sc2cc([14*])sc12']","['[3*]OC', '[14*]c1cc2sc(C)c([Mo])c2s1', '[14*]c1cc([16*])c([Cr])s1', '[14*]c1cc2sc([14*])c([Mo])c2s1', '[14*]c1sc([14*])c2c1C(=O)N([Sc])C2=O', '[14*]c1cc2c([16*])c3sc(C)cc3c([16*])c2s1', '.', '[7*]C(C#N)C#N', '[7*]C1C(=O)c2ccccc2C1[7*]', '[7*]C[8*]', '[14*]c1cc2sc3c(c2s1)C(c1ccc([Mo])cc1)(c1ccc([Mo])cc1)c1cc2c(cc1-3)C(c1ccc([Mo])cc1)(c1ccc([Mo])cc1)c1c-2sc2cc([14*])sc12']","[0, 0, 0, 0, 0, 80, 214, 215, 216, 217, 9, 1, 10, 11, 12, 14]"
PBDTT-6ttTPD,IDIC,-5.36,-3.51,-5.705,-3.996875,1.0,CF,12.0,DIO,100.0,25.0,MoOx,ZnO,8.58,857.68713,0.822,15.93,65.5,"['[8*]C(CCCCCC)CCCCCCCCCC', '[8*]C(CC)CCCCCC', '[8*]CCCCCC', '[14*]c1cc2sc(C)c([16*])c2s1', '[14*]c1ccc([14*])s1', '[10*]N1C(=O)c2c([14*])sc([14*])c2C1=O', '[14*]c1cc2sc([14*])c([16*])c2s1', '[14*]c1cc2c([16*])c3sc(C)cc3c([16*])c2s1']","['[7*]C(C#N)C#N', '[7*]C1C(=O)c2ccccc2C1[7*]', '[7*]C[8*]', '[14*]c1cc2c(s1)-c1cc3c(cc1C2([Mo])[Mo])-c1sc([14*])cc1C3([Mo])[Mo]']","['[8*]C(CCCCCC)CCCCCCCCCC', '[8*]C(CC)CCCCCC', '[8*]CCCCCC', '[14*]c1cc2sc(C)c([16*])c2s1', '[14*]c1ccc([14*])s1', '[10*]N1C(=O)c2c([14*])sc([14*])c2C1=O', '[14*]c1cc2sc([14*])c([16*])c2s1', '[14*]c1cc2c([16*])c3sc(C)cc3c([16*])c2s1', '.', '[7*]C(C#N)C#N', '[7*]C1C(=O)c2ccccc2C1[7*]', '[7*]C[8*]', '[14*]c1cc2c(s1)-c1cc3c(cc1C2([Mo])[Mo])-c1sc([14*])cc1C3([Mo])[Mo]']","[0, 0, 0, 210, 98, 91, 211, 7, 212, 213, 9, 1, 10, 11, 12, 30]"
PMOT16,IDIC,-5.52,-3.66,-5.705,-3.996875,1.0,CF,12.0,DIO,100.0,25.0,MoOx,ZnO,10.04,1004.132825,0.925,16.13,67.3,"['[3*]OC', '[14*]c1cc2sc(C)c([Mo])c2s1', '[14*]c1cc([16*])c([Cr])s1', '[14*]c1cc2sc([14*])c([Mo])c2s1', '[14*]c1sc([14*])c2c1C(=O)N([Sc])C2=O', '[14*]c1cc2c([16*])c3sc(C)cc3c([16*])c2s1']","['[7*]C(C#N)C#N', '[7*]C1C(=O)c2ccccc2C1[7*]', '[7*]C[8*]', '[14*]c1cc2c(s1)-c1cc3c(cc1C2([Mo])[Mo])-c1sc([14*])cc1C3([Mo])[Mo]']","['[3*]OC', '[14*]c1cc2sc(C)c([Mo])c2s1', '[14*]c1cc([16*])c([Cr])s1', '[14*]c1cc2sc([14*])c([Mo])c2s1', '[14*]c1sc([14*])c2c1C(=O)N([Sc])C2=O', '[14*]c1cc2c([16*])c3sc(C)cc3c([16*])c2s1', '.', '[7*]C(C#N)C#N', '[7*]C1C(=O)c2ccccc2C1[7*]', '[7*]C[8*]', '[14*]c1cc2c(s1)-c1cc3c(cc1C2([Mo])[Mo])-c1sc([14*])cc1C3([Mo])[Mo]']","[0, 0, 0, 0, 0, 80, 214, 215, 216, 217, 9, 1, 10, 11, 12, 30]"
PTZP,IDIC,-5.41,-3.4,-5.705,-3.996875,0.667,CB,18.0,DIO,100.0,25.0,PEDOT:PSS,PFN-Br,11.8,1180.863,0.9,17.9,73.3,"['[14*]c1cc([Cr])c(C)s1', '[14*]c1ccc([Co])s1', '[14*]c1cc([Cr])c([14*])s1', '[14*]c1nc2sc([14*])nc2s1', '[14*]c1cc2c([16*])c3sc(C)cc3c([16*])c2s1']","['[7*]C(C#N)C#N', '[7*]C1C(=O)c2ccccc2C1[7*]', '[7*]C[8*]', '[14*]c1cc2c(s1)-c1cc3c(cc1C2([Mo])[Mo])-c1sc([14*])cc1C3([Mo])[Mo]']","['[14*]c1cc([Cr])c(C)s1', '[14*]c1ccc([Co])s1', '[14*]c1cc([Cr])c([14*])s1', '[14*]c1nc2sc([14*])nc2s1', '[14*]c1cc2c([16*])c3sc(C)cc3c([16*])c2s1', '.', '[7*]C(C#N)C#N', '[7*]C1C(=O)c2ccccc2C1[7*]', '[7*]C[8*]', '[14*]c1cc2c(s1)-c1cc3c(cc1C2([Mo])[Mo])-c1sc([14*])cc1C3([Mo])[Mo]']","[0, 0, 0, 0, 0, 0, 61, 64, 62, 169, 9, 1, 10, 11, 12, 30]"
PTB7-Th,IDT-BT-R,-5.21,-3.542368421052632,-5.4125,-3.66,0.667,DCB,25.0,_,100.0,150.0,PEDOT:PSS,Ca,8.2,819.8352,1.02,13.6,59.1,"['[3*]O[Cr]', '[1*]C([6*])=O', '[14*]c1sc2c([14*])sc(C)c2c1F', '[14*]c1ccc([Cr])s1', '[14*]c1cc2c([16*])c3sc(C)cc3c([16*])c2s1']","['[8*]CC', '[7*]C1SC(=S)N([10*])C1=O', '[7*]C[8*]', '[16*]c1ccc([16*])c2nsnc12', '[14*]c1cc2c(s1)-c1cc3c(cc1C2(c1ccc([Mo])cc1)c1ccc([Mo])cc1)-c1sc([14*])cc1C3(c1ccc([Mo])cc1)c1ccc([Mo])cc1']","['[3*]O[Cr]', '[1*]C([6*])=O', '[14*]c1sc2c([14*])sc(C)c2c1F', '[14*]c1ccc([Cr])s1', '[14*]c1cc2c([16*])c3sc(C)cc3c([16*])c2s1', '.', '[8*]CC', '[7*]C1SC(=S)N([10*])C1=O', '[7*]C[8*]', '[16*]c1ccc([16*])c2nsnc12', '[14*]c1cc2c(s1)-c1cc3c(cc1C2(c1ccc([Mo])cc1)c1ccc([Mo])cc1)-c1sc([14*])cc1C3(c1ccc([Mo])cc1)c1ccc([Mo])cc1']","[0, 0, 0, 0, 0, 26, 4, 36, 19, 9, 1, 20, 87, 12, 149, 40]"
PTB7-Th,IDT-BT-R-CN,-5.21,-3.542368421052632,-5.38,-3.67,0.5,DCB,25.0,_,100.0,150.0,PEDOT:PSS,Ca,5.5,546.6912,0.88,12.4,50.1,"['[3*]O[Cr]', '[1*]C([6*])=O', '[14*]c1sc2c([14*])sc(C)c2c1F', '[14*]c1ccc([Cr])s1', '[14*]c1cc2c([16*])c3sc(C)cc3c([16*])c2s1']","['[8*]CCCCCC', '[9*]n1c(=C(C#N)C#N)s/c(=C/c2ccc([16*])c3nsnc23)c1=O', '[14*]c1cc2c(s1)-c1cc3c(cc1C2(c1ccc([Mo])cc1)c1ccc([Mo])cc1)-c1sc([14*])cc1C3(c1ccc([Mo])cc1)c1ccc([Mo])cc1']","['[3*]O[Cr]', '[1*]C([6*])=O', '[14*]c1sc2c([14*])sc(C)c2c1F', '[14*]c1ccc([Cr])s1', '[14*]c1cc2c([16*])c3sc(C)cc3c([16*])c2s1', '.', '[8*]CCCCCC', '[9*]n1c(=C(C#N)C#N)s/c(=C/c2ccc([16*])c3nsnc23)c1=O', '[14*]c1cc2c(s1)-c1cc3c(cc1C2(c1ccc([Mo])cc1)c1ccc([Mo])cc1)-c1sc([14*])cc1C3(c1ccc([Mo])cc1)c1ccc([Mo])cc1']","[0, 0, 0, 0, 0, 0, 0, 26, 4, 36, 19, 9, 1, 91, 170, 40]"
J71,ITIC,-5.353333333333333,-3.4318181818181825,-5.574285714285715,-3.9143137254901954,1.0,CF,12.0,_,100.0,150.0,PEDOT:PSS,PDINO,11.41,1135.911416,0.94,17.32,69.77,"['[14*]c1ccc(C)s1', '[14*]c1ccc([V])s1', '[14*]c1ccc([14*])s1', '[16*]c1c(F)c(F)c([16*])c2nn([Sc])nc12', '[14*]c1cc2c([16*])c3sc(C)cc3c([16*])c2s1']","['[7*]C(C#N)C#N', '[7*]C1C(=O)c2ccccc2C1[7*]', '[7*]C[8*]', '[14*]c1cc2sc3c(c2s1)C(c1ccc([Mo])cc1)(c1ccc([Mo])cc1)c1cc2c(cc1-3)C(c1ccc([Mo])cc1)(c1ccc([Mo])cc1)c1c-2sc2cc([14*])sc12']","['[14*]c1ccc(C)s1', '[14*]c1ccc([V])s1', '[14*]c1ccc([14*])s1', '[16*]c1c(F)c(F)c([16*])c2nn([Sc])nc12', '[14*]c1cc2c([16*])c3sc(C)cc3c([16*])c2s1', '.', '[7*]C(C#N)C#N', '[7*]C1C(=O)c2ccccc2C1[7*]', '[7*]C[8*]', '[14*]c1cc2sc3c(c2s1)C(c1ccc([Mo])cc1)(c1ccc([Mo])cc1)c1cc2c(cc1-3)C(c1ccc([Mo])cc1)(c1ccc([Mo])cc1)c1c-2sc2cc([14*])sc12']","[0, 0, 0, 0, 0, 0, 6, 16, 7, 17, 9, 1, 10, 11, 12, 14]"
P3HT,IDT-2BR,-5.057777777777777,-2.989444444444445,-5.4125,-3.66,1.667,o-DCB,25.0,CN,80.0,25.0,PEDOT:PSS,Ca,5.12,509.68764,0.84,8.91,68.1,"['[8*]CCCCCC', '[14*]c1sc(C)cc1[16*]', '[14*]c1cc([16*])c(C)s1', '[14*]c1cc([16*])c([14*])s1']","['[8*]CC', '[7*]C1SC(=S)N([10*])C1=O', '[7*]C[8*]', '[16*]c1ccc([16*])c2nsnc12', '[14*]c1cc2c(s1)-c1cc3c(cc1C2(c1ccc([Mo])cc1)c1ccc([Mo])cc1)-c1sc([14*])cc1C3(c1ccc([Mo])cc1)c1ccc([Mo])cc1']","['[8*]CCCCCC', '[14*]c1sc(C)cc1[16*]', '[14*]c1cc([16*])c(C)s1', '[14*]c1cc([16*])c([14*])s1', '.', '[8*]CC', '[7*]C1SC(=S)N([10*])C1=O', '[7*]C[8*]', '[16*]c1ccc([16*])c2nsnc12', '[14*]c1cc2c(s1)-c1cc3c(cc1C2(c1ccc([Mo])cc1)c1ccc([Mo])cc1)-c1sc([14*])cc1C3(c1ccc([Mo])cc1)c1ccc([Mo])cc1']","[0, 0, 0, 0, 0, 0, 91, 119, 120, 35, 1, 20, 87, 12, 149, 40]"
PTB7-Th,IEICO-4F,-5.21,-3.542368421052632,-5.309971428571429,-3.851028571428572,0.667,CB,25.0,DIO,100.0,100.0,PEDOT:PSS,PFN-Br,10.0,1000.84248,0.739,22.8,59.4,"['[3*]O[Cr]', '[1*]C([6*])=O', '[14*]c1sc2c([14*])sc(C)c2c1F', '[14*]c1ccc([Cr])s1', '[14*]c1cc2c([16*])c3sc(C)cc3c([16*])c2s1']","['[3*]O[Cr]', '[7*]C(C#N)C#N', '[7*]C1C(=O)c2cc(F)c(F)cc2C1[7*]', '[7*]C[8*]', '[14*]c1cc([16*])c([14*])s1', '[14*]c1cc2c(s1)-c1cc3c(cc1C2(c1ccc([Mo])cc1)c1ccc([Mo])cc1)-c1sc([14*])cc1C3(c1ccc([Mo])cc1)c1ccc([Mo])cc1']","['[3*]O[Cr]', '[1*]C([6*])=O', '[14*]c1sc2c([14*])sc(C)c2c1F', '[14*]c1ccc([Cr])s1', '[14*]c1cc2c([16*])c3sc(C)cc3c([16*])c2s1', '.', '[3*]O[Cr]', '[7*]C(C#N)C#N', '[7*]C1C(=O)c2cc(F)c(F)cc2C1[7*]', '[7*]C[8*]', '[14*]c1cc([16*])c([14*])s1', '[14*]c1cc2c(s1)-c1cc3c(cc1C2(c1ccc([Mo])cc1)c1ccc([Mo])cc1)-c1sc([14*])cc1C3(c1ccc([Mo])cc1)c1ccc([Mo])cc1']","[0, 0, 0, 0, 26, 4, 36, 19, 9, 1, 26, 10, 46, 12, 35, 40]"
J52,IEICO-4F,-5.218181818181818,-3.282,-5.309971428571429,-3.851028571428572,0.667,CB,25.0,DIO,100.0,100.0,PEDOT:PSS,PFN-Br,9.4,940.3641,0.734,21.9,58.5,"['[14*]c1ccc(C)s1', '[14*]c1ccc([Cr])s1', '[14*]c1ccc([14*])s1', '[16*]c1c(F)c(F)c([16*])c2nn([Sc])nc12', '[14*]c1cc2c([16*])c3sc(C)cc3c([16*])c2s1']","['[3*]O[Cr]', '[7*]C(C#N)C#N', '[7*]C1C(=O)c2cc(F)c(F)cc2C1[7*]', '[7*]C[8*]', '[14*]c1cc([16*])c([14*])s1', '[14*]c1cc2c(s1)-c1cc3c(cc1C2(c1ccc([Mo])cc1)c1ccc([Mo])cc1)-c1sc([14*])cc1C3(c1ccc([Mo])cc1)c1ccc([Mo])cc1']","['[14*]c1ccc(C)s1', '[14*]c1ccc([Cr])s1', '[14*]c1ccc([14*])s1', '[16*]c1c(F)c(F)c([16*])c2nn([Sc])nc12', '[14*]c1cc2c([16*])c3sc(C)cc3c([16*])c2s1', '.', '[3*]O[Cr]', '[7*]C(C#N)C#N', '[7*]C1C(=O)c2cc(F)c(F)cc2C1[7*]', '[7*]C[8*]', '[14*]c1cc([16*])c([14*])s1', '[14*]c1cc2c(s1)-c1cc3c(cc1C2(c1ccc([Mo])cc1)c1ccc([Mo])cc1)-c1sc([14*])cc1C3(c1ccc([Mo])cc1)c1ccc([Mo])cc1']","[0, 0, 0, 0, 6, 19, 7, 17, 9, 1, 26, 10, 46, 12, 35, 40]"
PffT2-FTAZ-2DT,IEIC,-5.28,-3.37,-5.455,-3.8625,1.0,CB,6.0,_,80.0,90.0,V2O5,ZnO,7.2,718.3604,0.998,12.2,59.0,"['[14*]c1sc(C)cc1F', '[14*]c1cc([Cd])c(C)s1', '[14*]c1cc(F)c([14*])s1', '[14*]c1cc([Cd])c([14*])s1', '[16*]c1c(F)c(F)c([16*])c2nn([Pr])nc12']","['[7*]C(C#N)C#N', '[7*]C1C(=O)c2ccccc2C1[7*]', '[7*]C[8*]', '[14*]c1cc([Cr])c([14*])s1', '[14*]c1cc2c(s1)-c1cc3c(cc1C2(c1ccc([Mo])cc1)c1ccc([Mo])cc1)-c1sc([14*])cc1C3(c1ccc([Mo])cc1)c1ccc([Mo])cc1']","['[14*]c1sc(C)cc1F', '[14*]c1cc([Cd])c(C)s1', '[14*]c1cc(F)c([14*])s1', '[14*]c1cc([Cd])c([14*])s1', '[16*]c1c(F)c(F)c([16*])c2nn([Pr])nc12', '.', '[7*]C(C#N)C#N', '[7*]C1C(=O)c2ccccc2C1[7*]', '[7*]C[8*]', '[14*]c1cc([Cr])c([14*])s1', '[14*]c1cc2c(s1)-c1cc3c(cc1C2(c1ccc([Mo])cc1)c1ccc([Mo])cc1)-c1sc([14*])cc1C3(c1ccc([Mo])cc1)c1ccc([Mo])cc1']","[0, 0, 0, 0, 0, 224, 164, 24, 165, 225, 1, 10, 11, 12, 62, 40]"
PBDB-T,IT-M,-5.297777777777778,-3.4170000000000003,-5.513571428571429,-3.808,1.0,CB,20.0,DIO,100.0,160.0,MoOx,ZnO,12.05,1204.9296,0.94,17.44,73.5,"['[14*]c1ccc(C)s1', '[14*]c1ccc([Cr])s1', '[14*]c1sc([14*])c2c1C(=O)c1c([Cr])sc([Cr])c1C2=O', '[14*]c1ccc([14*])s1', '[14*]c1cc2c([16*])c3sc(C)cc3c([16*])c2s1']","['[7*]C(C#N)C#N', '[7*]C1C(=O)c2ccc(C)cc2C1[7*]', '[7*]C[8*]', '[14*]c1cc2sc3c(c2s1)C(c1ccc([Mo])cc1)(c1ccc([Mo])cc1)c1cc2c(cc1-3)C(c1ccc([Mo])cc1)(c1ccc([Mo])cc1)c1c-2sc2cc([14*])sc12']","['[14*]c1ccc(C)s1', '[14*]c1ccc([Cr])s1', '[14*]c1sc([14*])c2c1C(=O)c1c([Cr])sc([Cr])c1C2=O', '[14*]c1ccc([14*])s1', '[14*]c1cc2c([16*])c3sc(C)cc3c([16*])c2s1', '.', '[7*]C(C#N)C#N', '[7*]C1C(=O)c2ccc(C)cc2C1[7*]', '[7*]C[8*]', '[14*]c1cc2sc3c(c2s1)C(c1ccc([Mo])cc1)(c1ccc([Mo])cc1)c1cc2c(cc1-3)C(c1ccc([Mo])cc1)(c1ccc([Mo])cc1)c1c-2sc2cc([14*])sc12']","[0, 0, 0, 0, 0, 0, 6, 19, 32, 7, 9, 1, 10, 15, 12, 14]"
PBDB-T,IT-DM,-5.297777777777778,-3.4170000000000003,-5.515,-3.855,1.0,CB,20.0,DIO,100.0,160.0,MoOx,ZnO,11.29,1128.58336,0.97,16.48,70.6,"['[14*]c1ccc(C)s1', '[14*]c1ccc([Cr])s1', '[14*]c1sc([14*])c2c1C(=O)c1c([Cr])sc([Cr])c1C2=O', '[14*]c1ccc([14*])s1', '[14*]c1cc2c([16*])c3sc(C)cc3c([16*])c2s1']","['[7*]C(C#N)C#N', '[7*]C1C(=O)c2cc(C)c(C)cc2C1[7*]', '[7*]C[8*]', '[14*]c1cc2sc3c(c2s1)C(c1ccc([Mo])cc1)(c1ccc([Mo])cc1)c1cc2c(cc1-3)C(c1ccc([Mo])cc1)(c1ccc([Mo])cc1)c1c-2sc2cc([14*])sc12']","['[14*]c1ccc(C)s1', '[14*]c1ccc([Cr])s1', '[14*]c1sc([14*])c2c1C(=O)c1c([Cr])sc([Cr])c1C2=O', '[14*]c1ccc([14*])s1', '[14*]c1cc2c([16*])c3sc(C)cc3c([16*])c2s1', '.', '[7*]C(C#N)C#N', '[7*]C1C(=O)c2cc(C)c(C)cc2C1[7*]', '[7*]C[8*]', '[14*]c1cc2sc3c(c2s1)C(c1ccc([Mo])cc1)(c1ccc([Mo])cc1)c1cc2c(cc1-3)C(c1ccc([Mo])cc1)(c1ccc([Mo])cc1)c1c-2sc2cc([14*])sc12']","[0, 0, 0, 0, 0, 0, 6, 19, 32, 7, 9, 1, 10, 227, 12, 14]"
PBDB-ST,ITIC-SC6,-5.37,-3.59,-5.68,-3.91,1.0,DCB,8.0,CBA,80.0,110.0,MoOx,ZnO,7.27,724.014,0.9,13.87,58.0,"['[4*]CC(CC)CCCC', '[8*]CC(CC)CCCC', '[11*]S[11*]', '[14*]c1ccc(C)s1', '[14*]c1ccc([14*])s1', '[14*]c1sc([14*])c2c1C(=O)c1c([14*])sc([14*])c1C2=O', '[14*]c1cc2c([16*])c3sc(C)cc3c([16*])c2s1']","['[7*]C(C#N)C#N', '[7*]C1C(=O)c2ccccc2C1[7*]', '[7*]C[8*]', '[11*]S[Mo]', '[14*]c1cc2sc3c(c2s1)C(c1ccc([16*])cc1)(c1ccc([16*])cc1)c1cc2c(cc1-3)C(c1ccc([16*])cc1)(c1ccc([16*])cc1)c1c-2sc2cc([14*])sc12']","['[4*]CC(CC)CCCC', '[8*]CC(CC)CCCC', '[11*]S[11*]', '[14*]c1ccc(C)s1', '[14*]c1ccc([14*])s1', '[14*]c1sc([14*])c2c1C(=O)c1c([14*])sc([14*])c1C2=O', '[14*]c1cc2c([16*])c3sc(C)cc3c([16*])c2s1', '.', '[7*]C(C#N)C#N', '[7*]C1C(=O)c2ccccc2C1[7*]', '[7*]C[8*]', '[11*]S[Mo]', '[14*]c1cc2sc3c(c2s1)C(c1ccc([16*])cc1)(c1ccc([16*])cc1)c1cc2c(cc1-3)C(c1ccc([16*])cc1)(c1ccc([16*])cc1)c1c-2sc2cc([14*])sc12']","[0, 0, 0, 3, 5, 228, 6, 7, 229, 9, 1, 10, 11, 12, 230, 44]"
PBDB-ST,ITIC-SC8,-5.37,-3.59,-5.7,-3.9,1.0,DCB,8.0,CBA,80.0,110.0,MoOx,ZnO,7.79,779.22,0.9,14.43,60.0,"['[4*]CC(CC)CCCC', '[8*]CC(CC)CCCC', '[11*]S[11*]', '[14*]c1ccc(C)s1', '[14*]c1ccc([14*])s1', '[14*]c1sc([14*])c2c1C(=O)c1c([14*])sc([14*])c1C2=O', '[14*]c1cc2c([16*])c3sc(C)cc3c([16*])c2s1']","['[7*]C(C#N)C#N', '[7*]C1C(=O)c2ccccc2C1[7*]', '[7*]C[8*]', '[11*]S[Ti]', '[14*]c1cc2sc3c(c2s1)C(c1ccc([16*])cc1)(c1ccc([16*])cc1)c1cc2c(cc1-3)C(c1ccc([16*])cc1)(c1ccc([16*])cc1)c1c-2sc2cc([14*])sc12']","['[4*]CC(CC)CCCC', '[8*]CC(CC)CCCC', '[11*]S[11*]', '[14*]c1ccc(C)s1', '[14*]c1ccc([14*])s1', '[14*]c1sc([14*])c2c1C(=O)c1c([14*])sc([14*])c1C2=O', '[14*]c1cc2c([16*])c3sc(C)cc3c([16*])c2s1', '.', '[7*]C(C#N)C#N', '[7*]C1C(=O)c2ccccc2C1[7*]', '[7*]C[8*]', '[11*]S[Ti]', '[14*]c1cc2sc3c(c2s1)C(c1ccc([16*])cc1)(c1ccc([16*])cc1)c1cc2c(cc1-3)C(c1ccc([16*])cc1)(c1ccc([16*])cc1)c1c-2sc2cc([14*])sc12']","[0, 0, 0, 3, 5, 228, 6, 7, 229, 9, 1, 10, 11, 12, 56, 44]"
PBDB-ST,ITIC-SC2C6,-5.37,-3.59,-5.74,-3.86,1.0,DCB,8.0,CBA,80.0,110.0,MoOx,ZnO,9.16,902.0416,0.92,15.32,64.0,"['[4*]CC(CC)CCCC', '[8*]CC(CC)CCCC', '[11*]S[11*]', '[14*]c1ccc(C)s1', '[14*]c1ccc([14*])s1', '[14*]c1sc([14*])c2c1C(=O)c1c([14*])sc([14*])c1C2=O', '[14*]c1cc2c([16*])c3sc(C)cc3c([16*])c2s1']","['[7*]C(C#N)C#N', '[7*]C1C(=O)c2ccccc2C1[7*]', '[7*]C[8*]', '[11*]S[Cr]', '[14*]c1cc2sc3c(c2s1)C(c1ccc([16*])cc1)(c1ccc([16*])cc1)c1cc2c(cc1-3)C(c1ccc([16*])cc1)(c1ccc([16*])cc1)c1c-2sc2cc([14*])sc12']","['[4*]CC(CC)CCCC', '[8*]CC(CC)CCCC', '[11*]S[11*]', '[14*]c1ccc(C)s1', '[14*]c1ccc([14*])s1', '[14*]c1sc([14*])c2c1C(=O)c1c([14*])sc([14*])c1C2=O', '[14*]c1cc2c([16*])c3sc(C)cc3c([16*])c2s1', '.', '[7*]C(C#N)C#N', '[7*]C1C(=O)c2ccccc2C1[7*]', '[7*]C[8*]', '[11*]S[Cr]', '[14*]c1cc2sc3c(c2s1)C(c1ccc([16*])cc1)(c1ccc([16*])cc1)c1cc2c(cc1-3)C(c1ccc([16*])cc1)(c1ccc([16*])cc1)c1c-2sc2cc([14*])sc12']","[0, 0, 0, 3, 5, 228, 6, 7, 229, 9, 1, 10, 11, 12, 23, 44]"
PTB7-Th,ITIC-Th,-5.21,-3.542368421052632,-5.673333333333334,-3.908888888888889,0.769,o-DCB,20.0,CN,120.0,25.0,MoOx,ZnO,8.7,866.592,0.8,15.93,68.0,"['[3*]O[Cr]', '[1*]C([6*])=O', '[14*]c1sc2c([14*])sc(C)c2c1F', '[14*]c1ccc([Cr])s1', '[14*]c1cc2c([16*])c3sc(C)cc3c([16*])c2s1']","['[7*]C(C#N)C#N', '[7*]C1C(=O)c2ccccc2C1[7*]', '[7*]C[8*]', '[14*]c1cc2sc3c(c2s1)C(c1ccc([Mo])s1)(c1ccc([Mo])s1)c1cc2c(cc1-3)C(c1ccc([Mo])s1)(c1ccc([Mo])s1)c1c-2sc2cc([14*])sc12']","['[3*]O[Cr]', '[1*]C([6*])=O', '[14*]c1sc2c([14*])sc(C)c2c1F', '[14*]c1ccc([Cr])s1', '[14*]c1cc2c([16*])c3sc(C)cc3c([16*])c2s1', '.', '[7*]C(C#N)C#N', '[7*]C1C(=O)c2ccccc2C1[7*]', '[7*]C[8*]', '[14*]c1cc2sc3c(c2s1)C(c1ccc([Mo])s1)(c1ccc([Mo])s1)c1cc2c(cc1-3)C(c1ccc([Mo])s1)(c1ccc([Mo])s1)c1c-2sc2cc([14*])sc12']","[0, 0, 0, 0, 0, 0, 26, 4, 36, 19, 9, 1, 10, 11, 12, 77]"
PDBT-T1,ITIC-Th,-5.36,-3.43,-5.673333333333334,-3.908888888888889,1.0,CF,12.0,CN,100.0,25.0,MoOx,ZnO,9.6,958.93952,0.88,16.24,67.1,"['[14*]c1ccc(C)s1', '[14*]c1ccc([Ti])s1', '[14*]c1sc([14*])c2c1C(=O)c1c([Cr])sc([Cr])c1C2=O', '[14*]c1ccc([14*])s1', '[14*]c1cc2sc3c([16*])c4c(sc5cc(C)sc54)c([16*])c3c2s1']","['[7*]C(C#N)C#N', '[7*]C1C(=O)c2ccccc2C1[7*]', '[7*]C[8*]', '[14*]c1cc2sc3c(c2s1)C(c1ccc([Mo])s1)(c1ccc([Mo])s1)c1cc2c(cc1-3)C(c1ccc([Mo])s1)(c1ccc([Mo])s1)c1c-2sc2cc([14*])sc12']","['[14*]c1ccc(C)s1', '[14*]c1ccc([Ti])s1', '[14*]c1sc([14*])c2c1C(=O)c1c([Cr])sc([Cr])c1C2=O', '[14*]c1ccc([14*])s1', '[14*]c1cc2sc3c([16*])c4c(sc5cc(C)sc54)c([16*])c3c2s1', '.', '[7*]C(C#N)C#N', '[7*]C1C(=O)c2ccccc2C1[7*]', '[7*]C[8*]', '[14*]c1cc2sc3c(c2s1)C(c1ccc([Mo])s1)(c1ccc([Mo])s1)c1cc2c(cc1-3)C(c1ccc([Mo])s1)(c1ccc([Mo])s1)c1c-2sc2cc([14*])sc12']","[0, 0, 0, 0, 0, 0, 6, 31, 32, 7, 33, 1, 10, 11, 12, 77]"
P2F-EH,ITIC,-5.36,-3.04,-5.574285714285715,-3.9143137254901954,1.0,CF,11.0,_,100.0,100.0,PEDOT:PSS,PFNDI-Br,6.13,615.310816,0.983,12.4,50.48,"['[8*]CCCCCCCC', '[14*]c1ccc(C)s1', '[14*]c1ccc([14*])s1', '[10*]N1C(=O)c2c(c([16*])c3nn([Cr])nc3c2[16*])C1=O', '[16*]c1cc(F)c([Cr])c(F)c1', '[14*]c1cc2c([16*])c3sc(C)cc3c([16*])c2s1']","['[7*]C(C#N)C#N', '[7*]C1C(=O)c2ccccc2C1[7*]', '[7*]C[8*]', '[14*]c1cc2sc3c(c2s1)C(c1ccc([Mo])cc1)(c1ccc([Mo])cc1)c1cc2c(cc1-3)C(c1ccc([Mo])cc1)(c1ccc([Mo])cc1)c1c-2sc2cc([14*])sc12']","['[8*]CCCCCCCC', '[14*]c1ccc(C)s1', '[14*]c1ccc([14*])s1', '[10*]N1C(=O)c2c(c([16*])c3nn([Cr])nc3c2[16*])C1=O', '[16*]c1cc(F)c([Cr])c(F)c1', '[14*]c1cc2c([16*])c3sc(C)cc3c([16*])c2s1', '.', '[7*]C(C#N)C#N', '[7*]C1C(=O)c2ccccc2C1[7*]', '[7*]C[8*]', '[14*]c1cc2sc3c(c2s1)C(c1ccc([Mo])cc1)(c1ccc([Mo])cc1)c1cc2c(cc1-3)C(c1ccc([Mo])cc1)(c1ccc([Mo])cc1)c1c-2sc2cc([14*])sc12']","[0, 0, 0, 0, 0, 104, 6, 7, 231, 232, 9, 1, 10, 11, 12, 14]"
P2F-Ehp,ITIC,-5.38,-3.06,-5.574285714285715,-3.9143137254901954,1.0,CF,11.0,_,100.0,100.0,PEDOT:PSS,PFNDI-Br,7.28,725.4930186,1.017,13.02,54.79,"['[8*]CCC(CC)CCCC', '[8*]CCCCCCCC', '[8*]CC(CC)CCCC', '[14*]c1ccc(C)s1', '[14*]c1ccc([14*])s1', '[9*]n1nc2c([16*])c3c(c([16*])c2n1)C(=O)N([10*])C3=O', '[16*]c1cc(F)c([16*])c(F)c1', '[14*]c1cc2c([16*])c3sc(C)cc3c([16*])c2s1']","['[7*]C(C#N)C#N', '[7*]C1C(=O)c2ccccc2C1[7*]', '[7*]C[8*]', '[14*]c1cc2sc3c(c2s1)C(c1ccc([Mo])cc1)(c1ccc([Mo])cc1)c1cc2c(cc1-3)C(c1ccc([Mo])cc1)(c1ccc([Mo])cc1)c1c-2sc2cc([14*])sc12']","['[8*]CCC(CC)CCCC', '[8*]CCCCCCCC', '[8*]CC(CC)CCCC', '[14*]c1ccc(C)s1', '[14*]c1ccc([14*])s1', '[9*]n1nc2c([16*])c3c(c([16*])c2n1)C(=O)N([10*])C3=O', '[16*]c1cc(F)c([16*])c(F)c1', '[14*]c1cc2c([16*])c3sc(C)cc3c([16*])c2s1', '.', '[7*]C(C#N)C#N', '[7*]C1C(=O)c2ccccc2C1[7*]', '[7*]C[8*]', '[14*]c1cc2sc3c(c2s1)C(c1ccc([Mo])cc1)(c1ccc([Mo])cc1)c1cc2c(cc1-3)C(c1ccc([Mo])cc1)(c1ccc([Mo])cc1)c1c-2sc2cc([14*])sc12']","[0, 0, 0, 233, 104, 5, 6, 7, 234, 39, 9, 1, 10, 11, 12, 14]"
P2F-EO,ITIC,-5.41,-3.08,-5.574285714285715,-3.9143137254901954,1.0,CF,11.0,_,100.0,100.0,PEDOT:PSS,PFNDI-Br,6.73,673.1430585,1.013,12.65,52.53,"['[8*]CCCCCCCC', '[14*]c1ccc(C)s1', '[14*]c1ccc([14*])s1', '[10*]N1C(=O)c2c(c([16*])c3nn([Sm])nc3c2[16*])C1=O', '[16*]c1cc(F)c([Cr])c(F)c1', '[14*]c1cc2c([16*])c3sc(C)cc3c([16*])c2s1']","['[7*]C(C#N)C#N', '[7*]C1C(=O)c2ccccc2C1[7*]', '[7*]C[8*]', '[14*]c1cc2sc3c(c2s1)C(c1ccc([Mo])cc1)(c1ccc([Mo])cc1)c1cc2c(cc1-3)C(c1ccc([Mo])cc1)(c1ccc([Mo])cc1)c1c-2sc2cc([14*])sc12']","['[8*]CCCCCCCC', '[14*]c1ccc(C)s1', '[14*]c1ccc([14*])s1', '[10*]N1C(=O)c2c(c([16*])c3nn([Sm])nc3c2[16*])C1=O', '[16*]c1cc(F)c([Cr])c(F)c1', '[14*]c1cc2c([16*])c3sc(C)cc3c([16*])c2s1', '.', '[7*]C(C#N)C#N', '[7*]C1C(=O)c2ccccc2C1[7*]', '[7*]C[8*]', '[14*]c1cc2sc3c(c2s1)C(c1ccc([Mo])cc1)(c1ccc([Mo])cc1)c1cc2c(cc1-3)C(c1ccc([Mo])cc1)(c1ccc([Mo])cc1)c1c-2sc2cc([14*])sc12']","[0, 0, 0, 0, 0, 104, 6, 7, 235, 232, 9, 1, 10, 11, 12, 14]"
P2F-Ehp,IT-F,-5.38,-3.06,-5.619999999999998,-4.018571428571428,1.0,CF,11.0,_,100.0,100.0,PEDOT:PSS,PFNDI-Br,10.06,1004.461779,0.959,16.91,61.94,"['[8*]CCC(CC)CCCC', '[8*]CCCCCCCC', '[8*]CC(CC)CCCC', '[14*]c1ccc(C)s1', '[14*]c1ccc([14*])s1', '[9*]n1nc2c([16*])c3c(c([16*])c2n1)C(=O)N([10*])C3=O', '[16*]c1cc(F)c([16*])c(F)c1', '[14*]c1cc2c([16*])c3sc(C)cc3c([16*])c2s1']","['[7*]C(C#N)C#N', '[7*]C1C(=O)c2cc(F)ccc2C1[7*]', '[7*]C[8*]', '[14*]c1cc2sc3c(c2s1)C(c1ccc([Mo])cc1)(c1ccc([Mo])cc1)c1cc2c(cc1-3)C(c1ccc([Mo])cc1)(c1ccc([Mo])cc1)c1c-2sc2cc([14*])sc12']","['[8*]CCC(CC)CCCC', '[8*]CCCCCCCC', '[8*]CC(CC)CCCC', '[14*]c1ccc(C)s1', '[14*]c1ccc([14*])s1', '[9*]n1nc2c([16*])c3c(c([16*])c2n1)C(=O)N([10*])C3=O', '[16*]c1cc(F)c([16*])c(F)c1', '[14*]c1cc2c([16*])c3sc(C)cc3c([16*])c2s1', '.', '[7*]C(C#N)C#N', '[7*]C1C(=O)c2cc(F)ccc2C1[7*]', '[7*]C[8*]', '[14*]c1cc2sc3c(c2s1)C(c1ccc([Mo])cc1)(c1ccc([Mo])cc1)c1cc2c(cc1-3)C(c1ccc([Mo])cc1)(c1ccc([Mo])cc1)c1c-2sc2cc([14*])sc12']","[0, 0, 0, 233, 104, 5, 6, 7, 234, 39, 9, 1, 10, 79, 12, 14]"
P2F-Ehp,IT-2F,-5.38,-3.06,-5.670384615384615,-4.058076923076923,1.0,CF,11.0,_,100.0,100.0,PEDOT:PSS,PFNDI-Br,12.96,1297.178834,0.891,19.65,74.09,"['[8*]CCC(CC)CCCC', '[8*]CCCCCCCC', '[8*]CC(CC)CCCC', '[14*]c1ccc(C)s1', '[14*]c1ccc([14*])s1', '[9*]n1nc2c([16*])c3c(c([16*])c2n1)C(=O)N([10*])C3=O', '[16*]c1cc(F)c([16*])c(F)c1', '[14*]c1cc2c([16*])c3sc(C)cc3c([16*])c2s1']","['[7*]C(C#N)C#N', '[7*]C1C(=O)c2cc(F)c(F)cc2C1[7*]', '[7*]C[8*]', '[14*]c1cc2sc3c(c2s1)C(c1ccc([Mo])cc1)(c1ccc([Mo])cc1)c1cc2c(cc1-3)C(c1ccc([Mo])cc1)(c1ccc([Mo])cc1)c1c-2sc2cc([14*])sc12']","['[8*]CCC(CC)CCCC', '[8*]CCCCCCCC', '[8*]CC(CC)CCCC', '[14*]c1ccc(C)s1', '[14*]c1ccc([14*])s1', '[9*]n1nc2c([16*])c3c(c([16*])c2n1)C(=O)N([10*])C3=O', '[16*]c1cc(F)c([16*])c(F)c1', '[14*]c1cc2c([16*])c3sc(C)cc3c([16*])c2s1', '.', '[7*]C(C#N)C#N', '[7*]C1C(=O)c2cc(F)c(F)cc2C1[7*]', '[7*]C[8*]', '[14*]c1cc2sc3c(c2s1)C(c1ccc([Mo])cc1)(c1ccc([Mo])cc1)c1cc2c(cc1-3)C(c1ccc([Mo])cc1)(c1ccc([Mo])cc1)c1c-2sc2cc([14*])sc12']","[0, 0, 0, 233, 104, 5, 6, 7, 234, 39, 9, 1, 10, 46, 12, 14]"
