Repository: aspuru-guzik-group/Beyond-Molecular-Structure-ML-for-OPV-Materials-Devices

File: ml_for_opvs/data/input_representation/OPV_Min/BRICS/processed_brics_frag_full.csv (part 4 of 4)
Donor,Acceptor,HOMO_D_eV,LUMO_D_eV,HOMO_A_eV,LUMO_A_eV,D_A_ratio_m_m,solvent,total_solids_conc_mg_mL,solvent_additive,active_layer_thickness_nm,annealing_temperature,hole_contact_layer,electron_contact_layer,PCE_percent,calc_PCE_percent,Voc_V,Jsc_mA_cm_pow_neg2,FF_percent,Donor_BRICS,Acceptor_BRICS,DA_pair_BRICS,DA_tokenized_BRICS
PBDB-T,IF-TN,-5.297777777777778,-3.4170000000000003,-5.8,-3.93,1.0,CB,10.0,CN,100.0,80.0,PEDOT:PSS,PNDIT-F3N-Br,2.89,2.89,1.006,7.02,40.95,"['[8*]CC(CC)CCCC', '[14*]c1ccc(C)s1', '[14*]c1ccc([14*])s1', '[14*]c1sc([14*])c2c1C(=O)c1c([14*])sc([14*])c1C2=O', '[14*]c1cc2c([16*])c3sc(C)cc3c([16*])c2s1']","['[7*]C(C#N)C#N', '[7*]C1C(=O)c2cc3ccccc3cc2C1[7*]', '[7*]C[8*]', '[8*]CC(CC)CCCC', '[14*]c1cc([16*])c([14*])s1', '[16*]c1ccc2c(c1)C(CCCCCC)(CCCCCC)c1cc3c(cc1-2)C(CCCCCC)(CCCCCC)c1cc([16*])ccc1-3']","['[8*]CC(CC)CCCC', '[14*]c1ccc(C)s1', '[14*]c1ccc([14*])s1', '[14*]c1sc([14*])c2c1C(=O)c1c([14*])sc([14*])c1C2=O', '[14*]c1cc2c([16*])c3sc(C)cc3c([16*])c2s1', '.', '[7*]C(C#N)C#N', '[7*]C1C(=O)c2cc3ccccc3cc2C1[7*]', '[7*]C[8*]', '[8*]CC(CC)CCCC', '[14*]c1cc([16*])c([14*])s1', '[16*]c1ccc2c(c1)C(CCCCCC)(CCCCCC)c1cc3c(cc1-2)C(CCCCCC)(CCCCCC)c1cc([16*])ccc1-3']","[0, 0, 0, 0, 0, 5, 6, 7, 30, 9, 1, 10, 40, 12, 5, 34, 262]"
PBDB-T,IDT-TN,-5.297777777777778,-3.4170000000000003,-5.42,-4.03,1.0,CB,10.0,CN,100.0,80.0,PEDOT:PSS,PNDIT-F3N-Br,5.77,5.77,0.967,13.22,45.17,"['[8*]CC(CC)CCCC', '[14*]c1ccc(C)s1', '[14*]c1ccc([14*])s1', '[14*]c1sc([14*])c2c1C(=O)c1c([14*])sc([14*])c1C2=O', '[14*]c1cc2c([16*])c3sc(C)cc3c([16*])c2s1']","['[7*]C(C#N)C#N', '[7*]C1C(=O)c2cc3ccccc3cc2C1[7*]', '[7*]C[8*]', '[8*]CC(CC)CCCC', '[14*]c1cc([16*])c([14*])s1', '[14*]c1cc2c(s1)-c1cc3c(cc1C2(CCCCCC)CCCCCC)-c1sc([14*])cc1C3(CCCCCC)CCCCCC']","['[8*]CC(CC)CCCC', '[14*]c1ccc(C)s1', '[14*]c1ccc([14*])s1', '[14*]c1sc([14*])c2c1C(=O)c1c([14*])sc([14*])c1C2=O', '[14*]c1cc2c([16*])c3sc(C)cc3c([16*])c2s1', '.', '[7*]C(C#N)C#N', '[7*]C1C(=O)c2cc3ccccc3cc2C1[7*]', '[7*]C[8*]', '[8*]CC(CC)CCCC', '[14*]c1cc([16*])c([14*])s1', '[14*]c1cc2c(s1)-c1cc3c(cc1C2(CCCCCC)CCCCCC)-c1sc([14*])cc1C3(CCCCCC)CCCCCC']","[0, 0, 0, 0, 0, 5, 6, 7, 30, 9, 1, 10, 40, 12, 5, 34, 29]"
PBDB-T,SN6IC,-5.297777777777778,-3.4170000000000003,-5.38,-3.93,1.0,CB,20.0,DIO,100.0,25.0,PEDOT:PSS,C60-bissalt,9.6,9.58,0.88,16.5,66.0,"['[8*]CC(CC)CCCC', '[14*]c1ccc(C)s1', '[14*]c1ccc([14*])s1', '[14*]c1sc([14*])c2c1C(=O)c1c([14*])sc([14*])c1C2=O', '[14*]c1cc2c([16*])c3sc(C)cc3c([16*])c2s1']","['[7*]C(C#N)C#N', '[7*]C1C(=O)c2ccccc2C1[7*]', '[8*]C(CCCCCC)CCCCCC', '[7*]C[8*]', '[9*]n1c2cc([14*])sc2c2sc3c(sc4c5sc([14*])cc5n([9*])c43)c21']","['[8*]CC(CC)CCCC', '[14*]c1ccc(C)s1', '[14*]c1ccc([14*])s1', '[14*]c1sc([14*])c2c1C(=O)c1c([14*])sc([14*])c1C2=O', '[14*]c1cc2c([16*])c3sc(C)cc3c([16*])c2s1', '.', '[7*]C(C#N)C#N', '[7*]C1C(=O)c2ccccc2C1[7*]', '[8*]C(CCCCCC)CCCCCC', '[7*]C[8*]', '[9*]n1c2cc([14*])sc2c2sc3c(sc4c5sc([14*])cc5n([9*])c43)c21']","[0, 0, 0, 0, 0, 0, 5, 6, 7, 30, 9, 1, 10, 11, 265, 12, 266]"
PBDB-T,SN6IC-4F,-5.297777777777778,-3.4170000000000003,-5.52,-4.11,1.0,CB,20.0,DIO,100.0,25.0,PEDOT:PSS,C60-bissalt,13.2,13.21,0.78,23.2,73.0,"['[8*]CC(CC)CCCC', '[14*]c1ccc(C)s1', '[14*]c1ccc([14*])s1', '[14*]c1sc([14*])c2c1C(=O)c1c([14*])sc([14*])c1C2=O', '[14*]c1cc2c([16*])c3sc(C)cc3c([16*])c2s1']","['[7*]C(C#N)C#N', '[7*]C1C(=O)c2cc(F)c(F)cc2C1[7*]', '[8*]C(CCCCCC)CCCCCC', '[7*]C[8*]', '[9*]n1c2cc([14*])sc2c2sc3c(sc4c5sc([14*])cc5n([9*])c43)c21']","['[8*]CC(CC)CCCC', '[14*]c1ccc(C)s1', '[14*]c1ccc([14*])s1', '[14*]c1sc([14*])c2c1C(=O)c1c([14*])sc([14*])c1C2=O', '[14*]c1cc2c([16*])c3sc(C)cc3c([16*])c2s1', '.', '[7*]C(C#N)C#N', '[7*]C1C(=O)c2cc(F)c(F)cc2C1[7*]', '[8*]C(CCCCCC)CCCCCC', '[7*]C[8*]', '[9*]n1c2cc([14*])sc2c2sc3c(sc4c5sc([14*])cc5n([9*])c43)c21']","[0, 0, 0, 0, 0, 0, 5, 6, 7, 30, 9, 1, 10, 42, 265, 12, 266]"
PM6,IT-4F,-5.5,-3.61,-5.66875,-4.060416666666667,1.0,CB,10.0,DIO,100.0,100.0,MoOx,ZnO,13.5,13.52,0.84,22.2,72.5,"['[8*]CC(CC)CCCC', '[14*]c1ccc(C)s1', '[14*]c1cc(F)c([14*])s1', '[14*]c1sc([14*])c2c1C(=O)c1c([14*])sc([14*])c1C2=O', '[14*]c1ccc([14*])s1', '[14*]c1cc2c([16*])c3sc(C)cc3c([16*])c2s1']","['[7*]C(C#N)C#N', '[7*]C1C(=O)c2cc(F)c(F)cc2C1[7*]', '[7*]C[8*]', '[8*]CCCCCC', '[14*]c1cc2sc3c(c2s1)C(c1ccc([16*])cc1)(c1ccc([16*])cc1)c1cc2c(cc1-3)C(c1ccc([16*])cc1)(c1ccc([16*])cc1)c1c-2sc2cc([14*])sc12']","['[8*]CC(CC)CCCC', '[14*]c1ccc(C)s1', '[14*]c1cc(F)c([14*])s1', '[14*]c1sc([14*])c2c1C(=O)c1c([14*])sc([14*])c1C2=O', '[14*]c1ccc([14*])s1', '[14*]c1cc2c([16*])c3sc(C)cc3c([16*])c2s1', '.', '[7*]C(C#N)C#N', '[7*]C1C(=O)c2cc(F)c(F)cc2C1[7*]', '[7*]C[8*]', '[8*]CCCCCC', '[14*]c1cc2sc3c(c2s1)C(c1ccc([16*])cc1)(c1ccc([16*])cc1)c1cc2c(cc1-3)C(c1ccc([16*])cc1)(c1ccc([16*])cc1)c1c-2sc2cc([14*])sc12']","[0, 0, 0, 0, 0, 5, 6, 24, 30, 7, 9, 1, 10, 42, 12, 13, 15]"
2D-PBTCl,ITIC,-5.45,-3.6,-5.574146341463415,-3.915,1.0,CB,8.0,DIO,100.0,25.0,MoOx,ZnO,8.81,8.81,0.91,15.79,61.32,"['[3*]O[3*]', '[4*]CC(CC)CCCC', '[1*]C([6*])=O', '[8*]CC(CC)CCCC', '[14*]c1ccc([14*])s1', '[14*]c1sc2c([14*])sc(C)c2c1Cl', '[14*]c1cc2c([16*])c3sc(C)cc3c([16*])c2s1']","['[7*]C(C#N)C#N', '[7*]C1C(=O)c2ccccc2C1[7*]', '[7*]C[8*]', '[8*]CCCCCC', '[14*]c1cc2sc3c(c2s1)C(c1ccc([16*])cc1)(c1ccc([16*])cc1)c1cc2c(cc1-3)C(c1ccc([16*])cc1)(c1ccc([16*])cc1)c1c-2sc2cc([14*])sc12']","['[3*]O[3*]', '[4*]CC(CC)CCCC', '[1*]C([6*])=O', '[8*]CC(CC)CCCC', '[14*]c1ccc([14*])s1', '[14*]c1sc2c([14*])sc(C)c2c1Cl', '[14*]c1cc2c([16*])c3sc(C)cc3c([16*])c2s1', '.', '[7*]C(C#N)C#N', '[7*]C1C(=O)c2ccccc2C1[7*]', '[7*]C[8*]', '[8*]CCCCCC', '[14*]c1cc2sc3c(c2s1)C(c1ccc([16*])cc1)(c1ccc([16*])cc1)c1cc2c(cc1-3)C(c1ccc([16*])cc1)(c1ccc([16*])cc1)c1c-2sc2cc([14*])sc12']","[0, 0, 0, 0, 2, 3, 4, 5, 7, 268, 9, 1, 10, 11, 12, 13, 15]"
2D-PBTCl2,ITIC,-5.43,-3.63,-5.574146341463415,-3.915,1.0,CB,8.0,DIO,90.0,25.0,MoOx,ZnO,7.38,7.38,0.87,14.52,58.43,"['[3*]O[3*]', '[4*]CC(CC)CCCC', '[1*]C([6*])=O', '[8*]CC(CC)CCCC', '[14*]c1cc(Cl)c([14*])s1', '[14*]c1ccc([14*])s1', '[14*]c1sc2c([14*])sc(C)c2c1Cl', '[14*]c1cc2c([16*])c3sc(C)cc3c([16*])c2s1']","['[7*]C(C#N)C#N', '[7*]C1C(=O)c2ccccc2C1[7*]', '[7*]C[8*]', '[8*]CCCCCC', '[14*]c1cc2sc3c(c2s1)C(c1ccc([16*])cc1)(c1ccc([16*])cc1)c1cc2c(cc1-3)C(c1ccc([16*])cc1)(c1ccc([16*])cc1)c1c-2sc2cc([14*])sc12']","['[3*]O[3*]', '[4*]CC(CC)CCCC', '[1*]C([6*])=O', '[8*]CC(CC)CCCC', '[14*]c1cc(Cl)c([14*])s1', '[14*]c1ccc([14*])s1', '[14*]c1sc2c([14*])sc(C)c2c1Cl', '[14*]c1cc2c([16*])c3sc(C)cc3c([16*])c2s1', '.', '[7*]C(C#N)C#N', '[7*]C1C(=O)c2ccccc2C1[7*]', '[7*]C[8*]', '[8*]CCCCCC', '[14*]c1cc2sc3c(c2s1)C(c1ccc([16*])cc1)(c1ccc([16*])cc1)c1cc2c(cc1-3)C(c1ccc([16*])cc1)(c1ccc([16*])cc1)c1c-2sc2cc([14*])sc12']","[0, 0, 0, 2, 3, 4, 5, 192, 7, 268, 9, 1, 10, 11, 12, 13, 15]"
PTB7-Th,ITIC,-5.21,-3.542368421052632,-5.574146341463415,-3.915,1.0,CB,8.0,DIO,90.0,25.0,MoOx,ZnO,6.91,6.91,0.82,14.76,57.09,"['[3*]O[3*]', '[4*]CC(CC)CCCC', '[1*]C([6*])=O', '[8*]CC(CC)CCCC', '[14*]c1sc2c([14*])sc(C)c2c1F', '[14*]c1ccc([14*])s1', '[14*]c1cc2c([16*])c3sc(C)cc3c([16*])c2s1']","['[7*]C(C#N)C#N', '[7*]C1C(=O)c2ccccc2C1[7*]', '[7*]C[8*]', '[8*]CCCCCC', '[14*]c1cc2sc3c(c2s1)C(c1ccc([16*])cc1)(c1ccc([16*])cc1)c1cc2c(cc1-3)C(c1ccc([16*])cc1)(c1ccc([16*])cc1)c1c-2sc2cc([14*])sc12']","['[3*]O[3*]', '[4*]CC(CC)CCCC', '[1*]C([6*])=O', '[8*]CC(CC)CCCC', '[14*]c1sc2c([14*])sc(C)c2c1F', '[14*]c1ccc([14*])s1', '[14*]c1cc2c([16*])c3sc(C)cc3c([16*])c2s1', '.', '[7*]C(C#N)C#N', '[7*]C1C(=O)c2ccccc2C1[7*]', '[7*]C[8*]', '[8*]CCCCCC', '[14*]c1cc2sc3c(c2s1)C(c1ccc([16*])cc1)(c1ccc([16*])cc1)c1cc2c(cc1-3)C(c1ccc([16*])cc1)(c1ccc([16*])cc1)c1c-2sc2cc([14*])sc12']","[0, 0, 0, 0, 2, 3, 4, 5, 35, 7, 9, 1, 10, 11, 12, 13, 15]"
PBDB-O,ITIC,-5.3,-2.82,-5.574146341463415,-3.915,1.0,CB,20.0,DIO,100.0,160.0,MoOx,ZnO,4.35,4.32,0.846,11.8,43.3,"['[4*]CC(CC)CCCC', '[3*]O[3*]', '[8*]CC(CC)CCCC', '[14*]c1ccc(C)s1', '[14*]c1cc2c([16*])c3sc(C)cc3c([16*])c2s1', '[14*]c1sc([14*])c2c1C(=O)c1c([14*])sc([14*])c1C2=O', '[14*]c1ccc([14*])s1']","['[7*]C(C#N)C#N', '[7*]C1C(=O)c2ccccc2C1[7*]', '[7*]C[8*]', '[8*]CCCCCC', '[14*]c1cc2sc3c(c2s1)C(c1ccc([16*])cc1)(c1ccc([16*])cc1)c1cc2c(cc1-3)C(c1ccc([16*])cc1)(c1ccc([16*])cc1)c1c-2sc2cc([14*])sc12']","['[4*]CC(CC)CCCC', '[3*]O[3*]', '[8*]CC(CC)CCCC', '[14*]c1ccc(C)s1', '[14*]c1cc2c([16*])c3sc(C)cc3c([16*])c2s1', '[14*]c1sc([14*])c2c1C(=O)c1c([14*])sc([14*])c1C2=O', '[14*]c1ccc([14*])s1', '.', '[7*]C(C#N)C#N', '[7*]C1C(=O)c2ccccc2C1[7*]', '[7*]C[8*]', '[8*]CCCCCC', '[14*]c1cc2sc3c(c2s1)C(c1ccc([16*])cc1)(c1ccc([16*])cc1)c1cc2c(cc1-3)C(c1ccc([16*])cc1)(c1ccc([16*])cc1)c1c-2sc2cc([14*])sc12']","[0, 0, 0, 0, 3, 2, 5, 6, 9, 30, 7, 1, 10, 11, 12, 13, 15]"
PBDB-T,ITIC,-5.297777777777778,-3.4170000000000003,-5.574146341463415,-3.915,1.0,CB,20.0,DIO,100.0,160.0,MoOx,ZnO,11.21,11.21,0.899,16.8,74.2,"['[8*]CC(CC)CCCC', '[14*]c1ccc(C)s1', '[14*]c1ccc([14*])s1', '[14*]c1sc([14*])c2c1C(=O)c1c([14*])sc([14*])c1C2=O', '[14*]c1cc2c([16*])c3sc(C)cc3c([16*])c2s1']","['[7*]C(C#N)C#N', '[7*]C1C(=O)c2ccccc2C1[7*]', '[7*]C[8*]', '[8*]CCCCCC', '[14*]c1cc2sc3c(c2s1)C(c1ccc([16*])cc1)(c1ccc([16*])cc1)c1cc2c(cc1-3)C(c1ccc([16*])cc1)(c1ccc([16*])cc1)c1c-2sc2cc([14*])sc12']","['[8*]CC(CC)CCCC', '[14*]c1ccc(C)s1', '[14*]c1ccc([14*])s1', '[14*]c1sc([14*])c2c1C(=O)c1c([14*])sc([14*])c1C2=O', '[14*]c1cc2c([16*])c3sc(C)cc3c([16*])c2s1', '.', '[7*]C(C#N)C#N', '[7*]C1C(=O)c2ccccc2C1[7*]', '[7*]C[8*]', '[8*]CCCCCC', '[14*]c1cc2sc3c(c2s1)C(c1ccc([16*])cc1)(c1ccc([16*])cc1)c1cc2c(cc1-3)C(c1ccc([16*])cc1)(c1ccc([16*])cc1)c1c-2sc2cc([14*])sc12']","[0, 0, 0, 0, 0, 0, 5, 6, 7, 30, 9, 1, 10, 11, 12, 13, 15]"
PBDB-T,BDTIT-M,-5.297777777777778,-3.4170000000000003,-5.4,-3.85,1.0,CB,20.0,DIO,100.0,100.0,PEDOT:PSS,PDIN,11.31,11.31,0.903,17.56,71.3,"['[8*]CC(CC)CCCC', '[14*]c1ccc(C)s1', '[14*]c1ccc([14*])s1', '[14*]c1sc([14*])c2c1C(=O)c1c([14*])sc([14*])c1C2=O', '[14*]c1cc2c([16*])c3sc(C)cc3c([16*])c2s1']","['[7*]C(C#N)C#N', '[7*]C1C(=O)c2ccc(C)cc2C1[7*]', '[7*]C[8*]', '[8*]CC(CC)CCCC', '[8*]CCCCCC', '[14*]c1ccc([14*])s1', '[14*]c1cc2c(s1)-c1sc3c([16*])c4c5c(sc4c([16*])c3c1C2(c1ccc([16*])cc1)c1ccc([16*])cc1)-c1sc([14*])cc1C5(c1ccc([16*])cc1)c1ccc([16*])cc1']","['[8*]CC(CC)CCCC', '[14*]c1ccc(C)s1', '[14*]c1ccc([14*])s1', '[14*]c1sc([14*])c2c1C(=O)c1c([14*])sc([14*])c1C2=O', '[14*]c1cc2c([16*])c3sc(C)cc3c([16*])c2s1', '.', '[7*]C(C#N)C#N', '[7*]C1C(=O)c2ccc(C)cc2C1[7*]', '[7*]C[8*]', '[8*]CC(CC)CCCC', '[8*]CCCCCC', '[14*]c1ccc([14*])s1', '[14*]c1cc2c(s1)-c1sc3c([16*])c4c5c(sc4c([16*])c3c1C2(c1ccc([16*])cc1)c1ccc([16*])cc1)-c1sc([14*])cc1C5(c1ccc([16*])cc1)c1ccc([16*])cc1']","[0, 0, 0, 0, 5, 6, 7, 30, 9, 1, 10, 16, 12, 5, 13, 7, 28]"
PBDB-T,BDTThIT-M,-5.297777777777778,-3.4170000000000003,-5.35,-3.82,1.0,CB,20.0,DIO,100.0,100.0,PEDOT:PSS,PDIN,12.12,12.13,0.942,18.03,71.4,"['[8*]CC(CC)CCCC', '[14*]c1ccc(C)s1', '[14*]c1ccc([14*])s1', '[14*]c1sc([14*])c2c1C(=O)c1c([14*])sc([14*])c1C2=O', '[14*]c1cc2c([16*])c3sc(C)cc3c([16*])c2s1']","['[7*]C(C#N)C#N', '[7*]C1C(=O)c2ccc(C)cc2C1[7*]', '[7*]C[8*]', '[8*]CCCCCC', '[14*]c1cc2c(s1)-c1sc3cc4c5c(sc4cc3c1C2(c1ccc([16*])cc1)c1ccc([16*])cc1)-c1sc([14*])cc1C5(c1ccc([16*])cc1)c1ccc([16*])cc1']","['[8*]CC(CC)CCCC', '[14*]c1ccc(C)s1', '[14*]c1ccc([14*])s1', '[14*]c1sc([14*])c2c1C(=O)c1c([14*])sc([14*])c1C2=O', '[14*]c1cc2c([16*])c3sc(C)cc3c([16*])c2s1', '.', '[7*]C(C#N)C#N', '[7*]C1C(=O)c2ccc(C)cc2C1[7*]', '[7*]C[8*]', '[8*]CCCCCC', '[14*]c1cc2c(s1)-c1sc3cc4c5c(sc4cc3c1C2(c1ccc([16*])cc1)c1ccc([16*])cc1)-c1sc([14*])cc1C5(c1ccc([16*])cc1)c1ccc([16*])cc1']","[0, 0, 0, 0, 0, 0, 5, 6, 7, 30, 9, 1, 10, 16, 12, 13, 65]"
PBO,ITIC,-5.47,-3.67,-5.574146341463415,-3.915,0.5,DCB,20.0,DIO,85.0,25.0,PEDOT:PSS,LiF,7.1,7.1,0.92,14.3,54.0,"['[3*]OS[11*]', '[4*]CCCCCCCCCCCC', '[4*]CC(CC)CCCC', '[11*]S[11*]', '[14*]c1ccc(C)s1', '[14*]c1ccc([14*])s1', '[16*]c1c([16*])c([16*])c2nonc2c1[16*]', '[16*]c1ccc([16*])cc1', '[14*]c1cc2c([16*])c3sc(C)cc3c([16*])c2s1']","['[7*]C(C#N)C#N', '[7*]C1C(=O)c2ccccc2C1[7*]', '[7*]C[8*]', '[8*]CCCCCC', '[14*]c1cc2sc3c(c2s1)C(c1ccc([16*])cc1)(c1ccc([16*])cc1)c1cc2c(cc1-3)C(c1ccc([16*])cc1)(c1ccc([16*])cc1)c1c-2sc2cc([14*])sc12']","['[3*]OS[11*]', '[4*]CCCCCCCCCCCC', '[4*]CC(CC)CCCC', '[11*]S[11*]', '[14*]c1ccc(C)s1', '[14*]c1ccc([14*])s1', '[16*]c1c([16*])c([16*])c2nonc2c1[16*]', '[16*]c1ccc([16*])cc1', '[14*]c1cc2c([16*])c3sc(C)cc3c([16*])c2s1', '.', '[7*]C(C#N)C#N', '[7*]C1C(=O)c2ccccc2C1[7*]', '[7*]C[8*]', '[8*]CCCCCC', '[14*]c1cc2sc3c(c2s1)C(c1ccc([16*])cc1)(c1ccc([16*])cc1)c1cc2c(cc1-3)C(c1ccc([16*])cc1)(c1ccc([16*])cc1)c1c-2sc2cc([14*])sc12']","[0, 0, 32, 26, 3, 25, 6, 7, 217, 89, 9, 1, 10, 11, 12, 13, 15]"
PBDB-T,IT-M,-5.297777777777778,-3.4170000000000003,-5.513571428571429,-3.808,1.0,CB,20.0,DIO,100.0,25.0,PEDOT:PSS,PFN-Br,11.5,11.23,0.961,16.69,70.0,"['[8*]CC(CC)CCCC', '[14*]c1ccc(C)s1', '[14*]c1ccc([14*])s1', '[14*]c1sc([14*])c2c1C(=O)c1c([14*])sc([14*])c1C2=O', '[14*]c1cc2c([16*])c3sc(C)cc3c([16*])c2s1']","['[7*]C(C#N)C#N', '[7*]C1C(=O)c2ccc(C)cc2C1[7*]', '[7*]C[8*]', '[8*]CCCCCC', '[14*]c1cc2sc3c(c2s1)C(c1ccc([16*])cc1)(c1ccc([16*])cc1)c1cc2c(cc1-3)C(c1ccc([16*])cc1)(c1ccc([16*])cc1)c1c-2sc2cc([14*])sc12']","['[8*]CC(CC)CCCC', '[14*]c1ccc(C)s1', '[14*]c1ccc([14*])s1', '[14*]c1sc([14*])c2c1C(=O)c1c([14*])sc([14*])c1C2=O', '[14*]c1cc2c([16*])c3sc(C)cc3c([16*])c2s1', '.', '[7*]C(C#N)C#N', '[7*]C1C(=O)c2ccc(C)cc2C1[7*]', '[7*]C[8*]', '[8*]CCCCCC', '[14*]c1cc2sc3c(c2s1)C(c1ccc([16*])cc1)(c1ccc([16*])cc1)c1cc2c(cc1-3)C(c1ccc([16*])cc1)(c1ccc([16*])cc1)c1c-2sc2cc([14*])sc12']","[0, 0, 0, 0, 0, 0, 5, 6, 7, 30, 9, 1, 10, 16, 12, 13, 15]"
PBDB-T,CDTCN,-5.297777777777778,-3.4170000000000003,-5.39,-3.8,1.0,CB,20.0,DIO,107.0,80.0,MoOx,ZnO,6.23,6.22,0.96,11.26,57.58,"['[8*]CC(CC)CCCC', '[14*]c1ccc(C)s1', '[14*]c1ccc([14*])s1', '[14*]c1sc([14*])c2c1C(=O)c1c([14*])sc([14*])c1C2=O', '[14*]c1cc2c([16*])c3sc(C)cc3c([16*])c2s1']","['[7*]C(C#N)C#N', '[7*]C1C(=O)c2ccccc2C1[7*]', '[8*]CCCCCCCC', '[7*]C[8*]', '[8*]CCCCCC', '[14*]c1ccc([14*])s1', '[9*]n1c2cc3c(cc2c2cc4c(cc21)-c1sc([14*])cc1C4(c1ccc([16*])cc1)c1ccc([16*])cc1)C(c1ccc([16*])cc1)(c1ccc([16*])cc1)c1cc([14*])sc1-3']","['[8*]CC(CC)CCCC', '[14*]c1ccc(C)s1', '[14*]c1ccc([14*])s1', '[14*]c1sc([14*])c2c1C(=O)c1c([14*])sc([14*])c1C2=O', '[14*]c1cc2c([16*])c3sc(C)cc3c([16*])c2s1', '.', '[7*]C(C#N)C#N', '[7*]C1C(=O)c2ccccc2C1[7*]', '[8*]CCCCCCCC', '[7*]C[8*]', '[8*]CCCCCC', '[14*]c1ccc([14*])s1', '[9*]n1c2cc3c(cc2c2cc4c(cc21)-c1sc([14*])cc1C4(c1ccc([16*])cc1)c1ccc([16*])cc1)C(c1ccc([16*])cc1)(c1ccc([16*])cc1)c1cc([14*])sc1-3']","[0, 0, 0, 0, 5, 6, 7, 30, 9, 1, 10, 11, 21, 12, 13, 7, 126]"
PTB7-Th,IHIC,-5.21,-3.542368421052632,-5.45,-3.93,0.667,DCB,20.0,CN,100.0,25.0,MoOx,ZnO,9.77,9.76,0.754,19.01,68.1,"['[3*]O[3*]', '[4*]CC(CC)CCCC', '[1*]C([6*])=O', '[8*]CC(CC)CCCC', '[14*]c1sc2c([14*])sc(C)c2c1F', '[14*]c1ccc([14*])s1', '[14*]c1cc2c([16*])c3sc(C)cc3c([16*])c2s1']","['[7*]C(C#N)C#N', '[7*]C1C(=O)c2ccccc2C1[7*]', '[7*]C[8*]', '[8*]CCCCCC', '[14*]c1cc2c(s1)-c1sc3c4c(sc3c1C2(c1ccc([16*])cc1)c1ccc([16*])cc1)-c1sc([14*])cc1C4(c1ccc([16*])cc1)c1ccc([16*])cc1']","['[3*]O[3*]', '[4*]CC(CC)CCCC', '[1*]C([6*])=O', '[8*]CC(CC)CCCC', '[14*]c1sc2c([14*])sc(C)c2c1F', '[14*]c1ccc([14*])s1', '[14*]c1cc2c([16*])c3sc(C)cc3c([16*])c2s1', '.', '[7*]C(C#N)C#N', '[7*]C1C(=O)c2ccccc2C1[7*]', '[7*]C[8*]', '[8*]CCCCCC', '[14*]c1cc2c(s1)-c1sc3c4c(sc3c1C2(c1ccc([16*])cc1)c1ccc([16*])cc1)-c1sc([14*])cc1C4(c1ccc([16*])cc1)c1ccc([16*])cc1']","[0, 0, 0, 0, 2, 3, 4, 5, 35, 7, 9, 1, 10, 11, 12, 13, 101]"
PBDB-T,ITIC,-5.297777777777778,-3.4170000000000003,-5.574146341463415,-3.915,1.0,CB,20.0,DIO,100.0,25.0,MoOx,ZnO,7.4,7.26,0.88,13.8,59.8,"['[8*]CC(CC)CCCC', '[14*]c1ccc(C)s1', '[14*]c1ccc([14*])s1', '[14*]c1sc([14*])c2c1C(=O)c1c([14*])sc([14*])c1C2=O', '[14*]c1cc2c([16*])c3sc(C)cc3c([16*])c2s1']","['[7*]C(C#N)C#N', '[7*]C1C(=O)c2ccccc2C1[7*]', '[7*]C[8*]', '[8*]CCCCCC', '[14*]c1cc2sc3c(c2s1)C(c1ccc([16*])cc1)(c1ccc([16*])cc1)c1cc2c(cc1-3)C(c1ccc([16*])cc1)(c1ccc([16*])cc1)c1c-2sc2cc([14*])sc12']","['[8*]CC(CC)CCCC', '[14*]c1ccc(C)s1', '[14*]c1ccc([14*])s1', '[14*]c1sc([14*])c2c1C(=O)c1c([14*])sc([14*])c1C2=O', '[14*]c1cc2c([16*])c3sc(C)cc3c([16*])c2s1', '.', '[7*]C(C#N)C#N', '[7*]C1C(=O)c2ccccc2C1[7*]', '[7*]C[8*]', '[8*]CCCCCC', '[14*]c1cc2sc3c(c2s1)C(c1ccc([16*])cc1)(c1ccc([16*])cc1)c1cc2c(cc1-3)C(c1ccc([16*])cc1)(c1ccc([16*])cc1)c1c-2sc2cc([14*])sc12']","[0, 0, 0, 0, 0, 0, 5, 6, 7, 30, 9, 1, 10, 11, 12, 13, 15]"
PffQx-PS,ITIC,-5.4,-3.55,-5.574146341463415,-3.915,1.0,CF,20.0,DIO,100.0,90.0,PEDOT:PSS,PDINO,9.12,9.13,0.97,14.96,62.9,"['[4*]CC(CC)CCCC', '[3*]O[3*]', '[11*]S[11*]', '[16*]c1ccc([16*])c(F)c1', '[14*]c1ccc(C)s1', '[14*]c1ccc([14*])s1', '[14*]c1nc2c([16*])c(F)c(F)c([16*])c2nc1[14*]', '[16*]c1ccc([16*])cc1', '[14*]c1cc2c([16*])c3sc(C)cc3c([16*])c2s1']","['[7*]C(C#N)C#N', '[7*]C1C(=O)c2ccccc2C1[7*]', '[7*]C[8*]', '[8*]CCCCCC', '[14*]c1cc2sc3c(c2s1)C(c1ccc([16*])cc1)(c1ccc([16*])cc1)c1cc2c(cc1-3)C(c1ccc([16*])cc1)(c1ccc([16*])cc1)c1c-2sc2cc([14*])sc12']","['[4*]CC(CC)CCCC', '[3*]O[3*]', '[11*]S[11*]', '[16*]c1ccc([16*])c(F)c1', '[14*]c1ccc(C)s1', '[14*]c1ccc([14*])s1', '[14*]c1nc2c([16*])c(F)c(F)c([16*])c2nc1[14*]', '[16*]c1ccc([16*])cc1', '[14*]c1cc2c([16*])c3sc(C)cc3c([16*])c2s1', '.', '[7*]C(C#N)C#N', '[7*]C1C(=O)c2ccccc2C1[7*]', '[7*]C[8*]', '[8*]CCCCCC', '[14*]c1cc2sc3c(c2s1)C(c1ccc([16*])cc1)(c1ccc([16*])cc1)c1cc2c(cc1-3)C(c1ccc([16*])cc1)(c1ccc([16*])cc1)c1c-2sc2cc([14*])sc12']","[0, 0, 3, 2, 25, 91, 6, 7, 83, 89, 9, 1, 10, 11, 12, 13, 15]"
PBDB-T,ITIC,-5.297777777777778,-3.4170000000000003,-5.574146341463415,-3.915,1.0,CB,20.0,DIO,100.0,25.0,MoOx,ZnO,10.53,10.67,0.87,19.11,64.15,"['[8*]CC(CC)CCCC', '[14*]c1ccc(C)s1', '[14*]c1ccc([14*])s1', '[14*]c1sc([14*])c2c1C(=O)c1c([14*])sc([14*])c1C2=O', '[14*]c1cc2c([16*])c3sc(C)cc3c([16*])c2s1']","['[7*]C(C#N)C#N', '[7*]C1C(=O)c2ccccc2C1[7*]', '[7*]C[8*]', '[8*]CCCCCC', '[14*]c1cc2sc3c(c2s1)C(c1ccc([16*])cc1)(c1ccc([16*])cc1)c1cc2c(cc1-3)C(c1ccc([16*])cc1)(c1ccc([16*])cc1)c1c-2sc2cc([14*])sc12']","['[8*]CC(CC)CCCC', '[14*]c1ccc(C)s1', '[14*]c1ccc([14*])s1', '[14*]c1sc([14*])c2c1C(=O)c1c([14*])sc([14*])c1C2=O', '[14*]c1cc2c([16*])c3sc(C)cc3c([16*])c2s1', '.', '[7*]C(C#N)C#N', '[7*]C1C(=O)c2ccccc2C1[7*]', '[7*]C[8*]', '[8*]CCCCCC', '[14*]c1cc2sc3c(c2s1)C(c1ccc([16*])cc1)(c1ccc([16*])cc1)c1cc2c(cc1-3)C(c1ccc([16*])cc1)(c1ccc([16*])cc1)c1c-2sc2cc([14*])sc12']","[0, 0, 0, 0, 0, 0, 5, 6, 7, 30, 9, 1, 10, 11, 12, 13, 15]"
