Repository: aspuru-guzik-group/Beyond-Molecular-Structure-ML-for-OPV-Materials-Devices

File: ml_for_opvs/data/input_representation/OPV_Min/BRICS/processed_brics_frag_device.csv (part 5 of 8)
Donor,Acceptor,HOMO_D_eV,LUMO_D_eV,HOMO_A_eV,LUMO_A_eV,D_A_ratio_m_m,solvent,total_solids_conc_mg_mL,solvent_additive,active_layer_thickness_nm,annealing_temperature,hole_contact_layer,electron_contact_layer,PCE_percent,calc_PCE_percent,Voc_V,Jsc_mA_cm_pow_neg2,FF_percent,Donor_BRICS,Acceptor_BRICS,DA_pair_BRICS,DA_tokenized_BRICS
PB3T,IT-M,-5.39,-3.37,-5.513571428571429,-3.808,1.5,Anisole,8.0,_,100.0,25.0,PEDOT:PSS,PFN-Br,11.9,1190.7,1.0,18.9,63.0,"['[3*]O[Cr]', '[1*]C([6*])=O', '[11*]S[Ti]', '[14*]c1sc(C)cc1[16*]', '[14*]c1ccc([14*])s1', '[14*]c1cc([16*])c([14*])s1', '[14*]c1cc2c([16*])c3sc(C)cc3c([16*])c2s1']","['[7*]C(C#N)C#N', '[7*]C1C(=O)c2ccc(C)cc2C1[7*]', '[7*]C[8*]', '[14*]c1cc2sc3c(c2s1)C(c1ccc([Mo])cc1)(c1ccc([Mo])cc1)c1cc2c(cc1-3)C(c1ccc([Mo])cc1)(c1ccc([Mo])cc1)c1c-2sc2cc([14*])sc12']","['[3*]O[Cr]', '[1*]C([6*])=O', '[11*]S[Ti]', '[14*]c1sc(C)cc1[16*]', '[14*]c1ccc([14*])s1', '[14*]c1cc([16*])c([14*])s1', '[14*]c1cc2c([16*])c3sc(C)cc3c([16*])c2s1', '.', '[7*]C(C#N)C#N', '[7*]C1C(=O)c2ccc(C)cc2C1[7*]', '[7*]C[8*]', '[14*]c1cc2sc3c(c2s1)C(c1ccc([Mo])cc1)(c1ccc([Mo])cc1)c1cc2c(cc1-3)C(c1ccc([Mo])cc1)(c1ccc([Mo])cc1)c1c-2sc2cc([14*])sc12']","[0, 0, 0, 0, 26, 4, 56, 119, 7, 35, 9, 1, 10, 15, 12, 14]"
PBDB-T,IT-M,-5.297777777777778,-3.4170000000000003,-5.513571428571429,-3.808,1.0,CB,20.0,DIO,115.0,100.0,MoOx,EDTA-ZnO,12.1,1209.631464,0.953,17.34,73.2,"['[14*]c1ccc(C)s1', '[14*]c1ccc([Cr])s1', '[14*]c1sc([14*])c2c1C(=O)c1c([Cr])sc([Cr])c1C2=O', '[14*]c1ccc([14*])s1', '[14*]c1cc2c([16*])c3sc(C)cc3c([16*])c2s1']","['[7*]C(C#N)C#N', '[7*]C1C(=O)c2ccc(C)cc2C1[7*]', '[7*]C[8*]', '[14*]c1cc2sc3c(c2s1)C(c1ccc([Mo])cc1)(c1ccc([Mo])cc1)c1cc2c(cc1-3)C(c1ccc([Mo])cc1)(c1ccc([Mo])cc1)c1c-2sc2cc([14*])sc12']","['[14*]c1ccc(C)s1', '[14*]c1ccc([Cr])s1', '[14*]c1sc([14*])c2c1C(=O)c1c([Cr])sc([Cr])c1C2=O', '[14*]c1ccc([14*])s1', '[14*]c1cc2c([16*])c3sc(C)cc3c([16*])c2s1', '.', '[7*]C(C#N)C#N', '[7*]C1C(=O)c2ccc(C)cc2C1[7*]', '[7*]C[8*]', '[14*]c1cc2sc3c(c2s1)C(c1ccc([Mo])cc1)(c1ccc([Mo])cc1)c1cc2c(cc1-3)C(c1ccc([Mo])cc1)(c1ccc([Mo])cc1)c1c-2sc2cc([14*])sc12']","[0, 0, 0, 0, 0, 0, 6, 19, 32, 7, 9, 1, 10, 15, 12, 14]"
FTAZ,ITIC1,-5.43,-3.3200000000000003,-5.48,-3.85,0.769,CF,11.5,_,90.0,25.0,MoOx,ZnO,8.54,854.48538,0.921,16.45,56.4,"['[14*]c1cc2c([Co])c3sc(C)cc3c([Co])c2s1', '[14*]c1ccc(C)s1', '[14*]c1ccc([14*])s1', '[16*]c1c(F)c(F)c([16*])c2nn([Co])nc12']","['[7*]C(C#N)C#N', '[7*]C1C(=O)c2ccccc2C1[7*]', '[7*]C[8*]', '[14*]c1cc2c(s1)-c1sc3cc4c5c(sc4cc3c1C2(c1ccc([Mo])cc1)c1ccc([Mo])cc1)-c1sc([14*])cc1C5(c1ccc([Mo])cc1)c1ccc([Mo])cc1']","['[14*]c1cc2c([Co])c3sc(C)cc3c([Co])c2s1', '[14*]c1ccc(C)s1', '[14*]c1ccc([14*])s1', '[16*]c1c(F)c(F)c([16*])c2nn([Co])nc12', '.', '[7*]C(C#N)C#N', '[7*]C1C(=O)c2ccccc2C1[7*]', '[7*]C[8*]', '[14*]c1cc2c(s1)-c1sc3cc4c5c(sc4cc3c1C2(c1ccc([Mo])cc1)c1ccc([Mo])cc1)-c1sc([14*])cc1C5(c1ccc([Mo])cc1)c1ccc([Mo])cc1']","[0, 0, 0, 0, 0, 0, 0, 78, 6, 7, 74, 1, 10, 11, 12, 75]"
FTAZ,ITIC2,-5.43,-3.3200000000000003,-5.43,-3.8,0.769,CF,11.5,_,90.0,110.0,MoOx,ZnO,11.0,1100.232,0.925,18.88,63.0,"['[14*]c1cc2c([Co])c3sc(C)cc3c([Co])c2s1', '[14*]c1ccc(C)s1', '[14*]c1ccc([14*])s1', '[16*]c1c(F)c(F)c([16*])c2nn([Co])nc12']","['[7*]C(C#N)C#N', '[7*]C1C(=O)c2ccccc2C1[7*]', '[7*]C[8*]', '[14*]c1ccc([Cr])s1', '[14*]c1cc2c(s1)-c1sc3c([16*])c4c5c(sc4c([16*])c3c1C2(c1ccc([Mo])cc1)c1ccc([Mo])cc1)-c1sc([14*])cc1C5(c1ccc([Mo])cc1)c1ccc([Mo])cc1']","['[14*]c1cc2c([Co])c3sc(C)cc3c([Co])c2s1', '[14*]c1ccc(C)s1', '[14*]c1ccc([14*])s1', '[16*]c1c(F)c(F)c([16*])c2nn([Co])nc12', '.', '[7*]C(C#N)C#N', '[7*]C1C(=O)c2ccccc2C1[7*]', '[7*]C[8*]', '[14*]c1ccc([Cr])s1', '[14*]c1cc2c(s1)-c1sc3c([16*])c4c5c(sc4c([16*])c3c1C2(c1ccc([Mo])cc1)c1ccc([Mo])cc1)-c1sc([14*])cc1C5(c1ccc([Mo])cc1)c1ccc([Mo])cc1']","[0, 0, 0, 0, 0, 0, 78, 6, 7, 74, 1, 10, 11, 12, 19, 27]"
PTB7-Th,BT-IC,-5.21,-3.542368421052632,-5.3775,-3.8575,0.667,CB:CF (9:1),25.0,_,130.0,150.0,MoOx,ZnO,8.3,844.83,0.81,17.5,59.6,"['[3*]O[Cr]', '[1*]C([6*])=O', '[14*]c1sc2c([14*])sc(C)c2c1F', '[14*]c1ccc([Cr])s1', '[14*]c1cc2c([16*])c3sc(C)cc3c([16*])c2s1']","['[3*]O[Cr]', '[7*]C(C#N)C#N', '[7*]C1C(=O)c2ccccc2C1[7*]', '[7*]C[8*]', '[14*]c1cc2c(s1)-c1sc3c([16*])c4c5c(sc4c([16*])c3c1C2(c1ccc([Mo])cc1)c1ccc([Mo])cc1)-c1sc([14*])cc1C5(c1ccc([Mo])cc1)c1ccc([Mo])cc1']","['[3*]O[Cr]', '[1*]C([6*])=O', '[14*]c1sc2c([14*])sc(C)c2c1F', '[14*]c1ccc([Cr])s1', '[14*]c1cc2c([16*])c3sc(C)cc3c([16*])c2s1', '.', '[3*]O[Cr]', '[7*]C(C#N)C#N', '[7*]C1C(=O)c2ccccc2C1[7*]', '[7*]C[8*]', '[14*]c1cc2c(s1)-c1sc3c([16*])c4c5c(sc4c([16*])c3c1C2(c1ccc([Mo])cc1)c1ccc([Mo])cc1)-c1sc([14*])cc1C5(c1ccc([Mo])cc1)c1ccc([Mo])cc1']","[0, 0, 0, 0, 0, 26, 4, 36, 19, 9, 1, 26, 10, 11, 12, 27]"
PTB7-Th,BT-CIC,-5.21,-3.542368421052632,-5.32,-3.85,0.667,CB:CF (9:1),25.0,_,130.0,150.0,MoOx,ZnO,11.2,1118.25,0.7,22.5,71.0,"['[3*]O[Cr]', '[1*]C([6*])=O', '[14*]c1sc2c([14*])sc(C)c2c1F', '[14*]c1ccc([Cr])s1', '[14*]c1cc2c([16*])c3sc(C)cc3c([16*])c2s1']","['[3*]O[Cr]', '[7*]C(C#N)C#N', '[7*]C1C(=O)c2cc(Cl)c(O)cc2C1[7*]', '[7*]C1C(=O)c2cc(Cl)c(Cl)cc2C1[7*]', '[7*]C[8*]', '[14*]c1cc2c(s1)-c1sc3c([16*])c4c5c(sc4c([16*])c3c1C2(c1ccc([Mo])cc1)c1ccc([Mo])cc1)-c1sc([14*])cc1C5(c1ccc([Mo])cc1)c1ccc([Mo])cc1']","['[3*]O[Cr]', '[1*]C([6*])=O', '[14*]c1sc2c([14*])sc(C)c2c1F', '[14*]c1ccc([Cr])s1', '[14*]c1cc2c([16*])c3sc(C)cc3c([16*])c2s1', '.', '[3*]O[Cr]', '[7*]C(C#N)C#N', '[7*]C1C(=O)c2cc(Cl)c(O)cc2C1[7*]', '[7*]C1C(=O)c2cc(Cl)c(Cl)cc2C1[7*]', '[7*]C[8*]', '[14*]c1cc2c(s1)-c1sc3c([16*])c4c5c(sc4c([16*])c3c1C2(c1ccc([Mo])cc1)c1ccc([Mo])cc1)-c1sc([14*])cc1C5(c1ccc([Mo])cc1)c1ccc([Mo])cc1']","[0, 0, 0, 0, 26, 4, 36, 19, 9, 1, 26, 10, 238, 45, 12, 27]"
FTAZ,IDIC1,-5.43,-3.3200000000000003,-5.658,-3.856,0.667,CF,12.5,_,100.0,25.0,MoOx,ZnO,7.13,712.8576,0.896,13.6,58.5,"['[14*]c1cc2c([Co])c3sc(C)cc3c([Co])c2s1', '[14*]c1ccc(C)s1', '[14*]c1ccc([14*])s1', '[16*]c1c(F)c(F)c([16*])c2nn([Co])nc12']","['[7*]C(C#N)C#N', '[7*]C1C(=O)c2ccccc2C1[7*]', '[7*]C[8*]', '[14*]c1cc2c(s1)-c1cc3c(cc1C2(c1ccc([Mo])cc1)c1ccc([Mo])cc1)-c1sc([14*])cc1C3(c1ccc([Mo])cc1)c1ccc([Mo])cc1']","['[14*]c1cc2c([Co])c3sc(C)cc3c([Co])c2s1', '[14*]c1ccc(C)s1', '[14*]c1ccc([14*])s1', '[16*]c1c(F)c(F)c([16*])c2nn([Co])nc12', '.', '[7*]C(C#N)C#N', '[7*]C1C(=O)c2ccccc2C1[7*]', '[7*]C[8*]', '[14*]c1cc2c(s1)-c1cc3c(cc1C2(c1ccc([Mo])cc1)c1ccc([Mo])cc1)-c1sc([14*])cc1C3(c1ccc([Mo])cc1)c1ccc([Mo])cc1']","[0, 0, 0, 0, 0, 0, 0, 78, 6, 7, 74, 1, 10, 11, 12, 40]"
FTAZ,IHIC1,-5.43,-3.3200000000000003,-5.525,-3.755,0.667,CF,12.5,_,100.0,25.0,MoOx,ZnO,9.21,922.4215,0.95,14.3,67.9,"['[14*]c1cc2c([Co])c3sc(C)cc3c([Co])c2s1', '[14*]c1ccc(C)s1', '[14*]c1ccc([14*])s1', '[16*]c1c(F)c(F)c([16*])c2nn([Co])nc12']","['[7*]C(C#N)C#N', '[7*]C1C(=O)c2ccccc2C1[7*]', '[7*]C[8*]', '[14*]c1cc2c(s1)-c1c(ccc3c4c(ccc13)C(c1ccc([Mo])cc1)(c1ccc([Mo])cc1)c1cc([14*])sc1-4)C2(c1ccc([Mo])cc1)c1ccc([Mo])cc1']","['[14*]c1cc2c([Co])c3sc(C)cc3c([Co])c2s1', '[14*]c1ccc(C)s1', '[14*]c1ccc([14*])s1', '[16*]c1c(F)c(F)c([16*])c2nn([Co])nc12', '.', '[7*]C(C#N)C#N', '[7*]C1C(=O)c2ccccc2C1[7*]', '[7*]C[8*]', '[14*]c1cc2c(s1)-c1c(ccc3c4c(ccc13)C(c1ccc([Mo])cc1)(c1ccc([Mo])cc1)c1cc([14*])sc1-4)C2(c1ccc([Mo])cc1)c1ccc([Mo])cc1']","[0, 0, 0, 0, 0, 0, 0, 78, 6, 7, 74, 1, 10, 11, 12, 239]"
PBDB-T,NTIC,-5.297777777777778,-3.4170000000000003,-5.525,-3.755,1.25,CF,9.0,_,100.0,25.0,PEDOT:PSS,PDINO,8.63,862.775925,0.935,13.55,68.1,"['[14*]c1ccc(C)s1', '[14*]c1ccc([Cr])s1', '[14*]c1sc([14*])c2c1C(=O)c1c([Cr])sc([Cr])c1C2=O', '[14*]c1ccc([14*])s1', '[14*]c1cc2c([16*])c3sc(C)cc3c([16*])c2s1']","['[7*]C(C#N)C#N', '[7*]C1C(=O)c2ccccc2C1[7*]', '[7*]C[8*]', '[8*]CCCCCC', '[14*]c1cc2c(s1)-c1c(ccc3c4c(ccc13)C(c1ccc([16*])cc1)(c1ccc([16*])cc1)c1cc([14*])sc1-4)C2(c1ccc([16*])cc1)c1ccc([16*])cc1']","['[14*]c1ccc(C)s1', '[14*]c1ccc([Cr])s1', '[14*]c1sc([14*])c2c1C(=O)c1c([Cr])sc([Cr])c1C2=O', '[14*]c1ccc([14*])s1', '[14*]c1cc2c([16*])c3sc(C)cc3c([16*])c2s1', '.', '[7*]C(C#N)C#N', '[7*]C1C(=O)c2ccccc2C1[7*]', '[7*]C[8*]', '[8*]CCCCCC', '[14*]c1cc2c(s1)-c1c(ccc3c4c(ccc13)C(c1ccc([16*])cc1)(c1ccc([16*])cc1)c1cc([14*])sc1-4)C2(c1ccc([16*])cc1)c1ccc([16*])cc1']","[0, 0, 0, 0, 0, 6, 19, 32, 7, 9, 1, 10, 11, 12, 91, 92]"
PBDB-T,NTIC-Me,-5.297777777777778,-3.4170000000000003,-5.53,-3.73,1.25,CF,9.0,_,100.0,25.0,PEDOT:PSS,PDINO,8.3,888.045858,0.963,13.93,66.2,"['[14*]c1ccc(C)s1', '[14*]c1ccc([Cr])s1', '[14*]c1sc([14*])c2c1C(=O)c1c([Cr])sc([Cr])c1C2=O', '[14*]c1ccc([14*])s1', '[14*]c1cc2c([16*])c3sc(C)cc3c([16*])c2s1']","['[7*]C(C#N)C#N', '[7*]C1C(=O)c2ccc(C)cc2C1[7*]', '[7*]C[8*]', '[14*]c1cc2c(s1)-c1c(ccc3c4c(ccc13)C(c1ccc([Mo])cc1)(c1ccc([Mo])cc1)c1cc([14*])sc1-4)C2(c1ccc([Mo])cc1)c1ccc([Mo])cc1']","['[14*]c1ccc(C)s1', '[14*]c1ccc([Cr])s1', '[14*]c1sc([14*])c2c1C(=O)c1c([Cr])sc([Cr])c1C2=O', '[14*]c1ccc([14*])s1', '[14*]c1cc2c([16*])c3sc(C)cc3c([16*])c2s1', '.', '[7*]C(C#N)C#N', '[7*]C1C(=O)c2ccc(C)cc2C1[7*]', '[7*]C[8*]', '[14*]c1cc2c(s1)-c1c(ccc3c4c(ccc13)C(c1ccc([Mo])cc1)(c1ccc([Mo])cc1)c1cc([14*])sc1-4)C2(c1ccc([Mo])cc1)c1ccc([Mo])cc1']","[0, 0, 0, 0, 0, 0, 6, 19, 32, 7, 9, 1, 10, 15, 12, 239]"
PBDB-T,NTIC-OMe,-5.297777777777778,-3.4170000000000003,-5.53,-3.7,1.25,CF,9.0,_,100.0,25.0,PEDOT:PSS,PDINO,8.61,861.0888,0.965,13.52,66.0,"['[14*]c1ccc(C)s1', '[14*]c1ccc([Cr])s1', '[14*]c1sc([14*])c2c1C(=O)c1c([Cr])sc([Cr])c1C2=O', '[14*]c1ccc([14*])s1', '[14*]c1cc2c([16*])c3sc(C)cc3c([16*])c2s1']","['[3*]OC', '[7*]C(C#N)C#N', '[7*]C1C(=O)c2ccc([16*])cc2C1[7*]', '[7*]C[8*]', '[14*]c1cc2c(s1)-c1c(ccc3c4c(ccc13)C(c1ccc([Mo])cc1)(c1ccc([Mo])cc1)c1cc([14*])sc1-4)C2(c1ccc([Mo])cc1)c1ccc([Mo])cc1']","['[14*]c1ccc(C)s1', '[14*]c1ccc([Cr])s1', '[14*]c1sc([14*])c2c1C(=O)c1c([Cr])sc([Cr])c1C2=O', '[14*]c1ccc([14*])s1', '[14*]c1cc2c([16*])c3sc(C)cc3c([16*])c2s1', '.', '[3*]OC', '[7*]C(C#N)C#N', '[7*]C1C(=O)c2ccc([16*])cc2C1[7*]', '[7*]C[8*]', '[14*]c1cc2c(s1)-c1c(ccc3c4c(ccc13)C(c1ccc([Mo])cc1)(c1ccc([Mo])cc1)c1cc([14*])sc1-4)C2(c1ccc([Mo])cc1)c1ccc([Mo])cc1']","[0, 0, 0, 0, 0, 6, 19, 32, 7, 9, 1, 80, 10, 81, 12, 239]"
PBDB-T,NTIC-F,-5.297777777777778,-3.4170000000000003,-5.52,-3.77,1.25,CF,9.0,_,100.0,25.0,PEDOT:PSS,PDINO,8.1,809.687424,0.812,15.04,66.3,"['[14*]c1ccc(C)s1', '[14*]c1ccc([Cr])s1', '[14*]c1sc([14*])c2c1C(=O)c1c([Cr])sc([Cr])c1C2=O', '[14*]c1ccc([14*])s1', '[14*]c1cc2c([16*])c3sc(C)cc3c([16*])c2s1']","['[7*]C(C#N)C#N', '[7*]C1C(=O)c2cc(F)ccc2C1[7*]', '[7*]C[8*]', '[14*]c1cc2c(s1)-c1c(ccc3c4c(ccc13)C(c1ccc([Mo])cc1)(c1ccc([Mo])cc1)c1cc([14*])sc1-4)C2(c1ccc([Mo])cc1)c1ccc([Mo])cc1']","['[14*]c1ccc(C)s1', '[14*]c1ccc([Cr])s1', '[14*]c1sc([14*])c2c1C(=O)c1c([Cr])sc([Cr])c1C2=O', '[14*]c1ccc([14*])s1', '[14*]c1cc2c([16*])c3sc(C)cc3c([16*])c2s1', '.', '[7*]C(C#N)C#N', '[7*]C1C(=O)c2cc(F)ccc2C1[7*]', '[7*]C[8*]', '[14*]c1cc2c(s1)-c1c(ccc3c4c(ccc13)C(c1ccc([Mo])cc1)(c1ccc([Mo])cc1)c1cc([14*])sc1-4)C2(c1ccc([Mo])cc1)c1ccc([Mo])cc1']","[0, 0, 0, 0, 0, 0, 6, 19, 32, 7, 9, 1, 10, 79, 12, 239]"
PffBT4T-2OD,FBR,-5.32,-3.695,-5.786666666666666,-3.673333333333333,0.714,o-DCB:CB (1:1),14.0,_,100.0,25.0,MoOx,ZnO,7.04,700.41,1.11,12.62,50.0,"['[14*]c1ccc(C)s1', '[14*]c1cc([Fe])c(C)s1', '[14*]c1ccc([14*])s1', '[14*]c1cc([Fe])c([14*])s1', '[16*]c1c(F)c(F)c([16*])c2nsnc12']","['[8*]CC', '[7*]C1SC(=S)N([10*])C1=O', '[7*]C[8*]', '[16*]c1ccc([16*])c2nsnc12', '[16*]c1ccc2c(c1)C([Ti])([Ti])c1cc([16*])ccc1-2']","['[14*]c1ccc(C)s1', '[14*]c1cc([Fe])c(C)s1', '[14*]c1ccc([14*])s1', '[14*]c1cc([Fe])c([14*])s1', '[16*]c1c(F)c(F)c([16*])c2nsnc12', '.', '[8*]CC', '[7*]C1SC(=S)N([10*])C1=O', '[7*]C[8*]', '[16*]c1ccc([16*])c2nsnc12', '[16*]c1ccc2c(c1)C([Ti])([Ti])c1cc([16*])ccc1-2']","[0, 0, 0, 0, 0, 6, 221, 7, 222, 67, 1, 20, 87, 12, 149, 89]"
J71,IT-IC,-5.353333333333333,-3.4318181818181825,-5.574285714285715,-3.9143137254901954,0.833,CF,16.0,_,130.0,25.0,PEDOT:PSS,PDINO,9.3,903.6288,0.96,14.8,63.6,"['[14*]c1ccc(C)s1', '[14*]c1ccc([V])s1', '[14*]c1ccc([14*])s1', '[16*]c1c(F)c(F)c([16*])c2nn([Sc])nc12', '[14*]c1cc2c([16*])c3sc(C)cc3c([16*])c2s1']","['[7*]C(C#N)C#N', '[7*]C1C(=O)c2ccccc2C1[7*]', '[7*]C[8*]', '[8*]CCCCCC', '[14*]c1cc2sc3c(c2s1)C(c1ccc([16*])cc1)(c1ccc([16*])cc1)c1cc2c(cc1-3)C(c1ccc([16*])cc1)(c1ccc([16*])cc1)c1c-2sc2cc([14*])sc12']","['[14*]c1ccc(C)s1', '[14*]c1ccc([V])s1', '[14*]c1ccc([14*])s1', '[16*]c1c(F)c(F)c([16*])c2nn([Sc])nc12', '[14*]c1cc2c([16*])c3sc(C)cc3c([16*])c2s1', '.', '[7*]C(C#N)C#N', '[7*]C1C(=O)c2ccccc2C1[7*]', '[7*]C[8*]', '[8*]CCCCCC', '[14*]c1cc2sc3c(c2s1)C(c1ccc([16*])cc1)(c1ccc([16*])cc1)c1cc2c(cc1-3)C(c1ccc([16*])cc1)(c1ccc([16*])cc1)c1c-2sc2cc([14*])sc12']","[0, 0, 0, 0, 0, 6, 16, 7, 17, 9, 1, 10, 11, 12, 91, 44]"
J71,BDT-IC,-5.353333333333333,-3.4318181818181825,-5.51,-3.9,0.833,CF,16.0,_,130.0,25.0,PEDOT:PSS,PDINO,10.9,1042.498,0.92,17.3,65.5,"['[14*]c1ccc(C)s1', '[14*]c1ccc([V])s1', '[14*]c1ccc([14*])s1', '[16*]c1c(F)c(F)c([16*])c2nn([Sc])nc12', '[14*]c1cc2c([16*])c3sc(C)cc3c([16*])c2s1']","['[7*]C(C#N)C#N', '[7*]C1C(=O)c2ccccc2C1[7*]', '[7*]C[8*]', '[14*]c1cc2c(s1)-c1sc3cc4c5c(sc4cc3c1C2(c1ccc([Mo])cc1)c1ccc([Mo])cc1)-c1sc([14*])cc1C5(c1ccc([Mo])cc1)c1ccc([Mo])cc1']","['[14*]c1ccc(C)s1', '[14*]c1ccc([V])s1', '[14*]c1ccc([14*])s1', '[16*]c1c(F)c(F)c([16*])c2nn([Sc])nc12', '[14*]c1cc2c([16*])c3sc(C)cc3c([16*])c2s1', '.', '[7*]C(C#N)C#N', '[7*]C1C(=O)c2ccccc2C1[7*]', '[7*]C[8*]', '[14*]c1cc2c(s1)-c1sc3cc4c5c(sc4cc3c1C2(c1ccc([Mo])cc1)c1ccc([Mo])cc1)-c1sc([14*])cc1C5(c1ccc([Mo])cc1)c1ccc([Mo])cc1']","[0, 0, 0, 0, 0, 0, 6, 16, 7, 17, 9, 1, 10, 11, 12, 75]"
PBDB-TF,IT-4F,-5.498461538461539,-3.65,-5.670384615384615,-4.058076923076923,1.0,CB,20.0,_,100.0,100.0,PEDOT:PSS,PFN-Br,13.59,1359.488,0.86,20.8,76.0,"['[14*]c1ccc(C)s1', '[14*]c1cc(F)c([Cr])s1', '[14*]c1sc([14*])c2c1C(=O)c1c([Cr])sc([Cr])c1C2=O', '[14*]c1ccc([14*])s1', '[14*]c1cc2c([16*])c3sc(C)cc3c([16*])c2s1']","['[7*]C(C#N)C#N', '[7*]C1C(=O)c2cc(F)c(F)cc2C1[7*]', '[7*]C[8*]', '[14*]c1cc2sc3c(c2s1)C(c1ccc([Mo])cc1)(c1ccc([Mo])cc1)c1cc2c(cc1-3)C(c1ccc([Mo])cc1)(c1ccc([Mo])cc1)c1c-2sc2cc([14*])sc12']","['[14*]c1ccc(C)s1', '[14*]c1cc(F)c([Cr])s1', '[14*]c1sc([14*])c2c1C(=O)c1c([Cr])sc([Cr])c1C2=O', '[14*]c1ccc([14*])s1', '[14*]c1cc2c([16*])c3sc(C)cc3c([16*])c2s1', '.', '[7*]C(C#N)C#N', '[7*]C1C(=O)c2cc(F)c(F)cc2C1[7*]', '[7*]C[8*]', '[14*]c1cc2sc3c(c2s1)C(c1ccc([Mo])cc1)(c1ccc([Mo])cc1)c1cc2c(cc1-3)C(c1ccc([Mo])cc1)(c1ccc([Mo])cc1)c1c-2sc2cc([14*])sc12']","[0, 0, 0, 0, 0, 0, 6, 22, 32, 7, 9, 1, 10, 46, 12, 14]"
PBDB-TF,IT-4Cl,-5.498461538461539,-3.65,-5.666666666666667,-4.026666666666666,1.0,CF,14.0,_,100.0,100.0,PEDOT:PSS,PFN-Br,12.67,1266.915,0.78,22.25,73.0,"['[14*]c1ccc(C)s1', '[14*]c1cc(F)c([Cr])s1', '[14*]c1sc([14*])c2c1C(=O)c1c([Cr])sc([Cr])c1C2=O', '[14*]c1ccc([14*])s1', '[14*]c1cc2c([16*])c3sc(C)cc3c([16*])c2s1']","['[7*]C(C#N)C#N', '[7*]C1C(=O)c2cc(Cl)c(Cl)cc2C1[7*]', '[7*]C[8*]', '[8*]CCCCCC', '[14*]c1cc2sc3c(c2s1)C(c1ccc([16*])cc1)(c1ccc([16*])cc1)c1cc2c(cc1-3)C(c1ccc([16*])cc1)(c1ccc([16*])cc1)c1c-2sc2cc([14*])sc12']","['[14*]c1ccc(C)s1', '[14*]c1cc(F)c([Cr])s1', '[14*]c1sc([14*])c2c1C(=O)c1c([Cr])sc([Cr])c1C2=O', '[14*]c1ccc([14*])s1', '[14*]c1cc2c([16*])c3sc(C)cc3c([16*])c2s1', '.', '[7*]C(C#N)C#N', '[7*]C1C(=O)c2cc(Cl)c(Cl)cc2C1[7*]', '[7*]C[8*]', '[8*]CCCCCC', '[14*]c1cc2sc3c(c2s1)C(c1ccc([16*])cc1)(c1ccc([16*])cc1)c1cc2c(cc1-3)C(c1ccc([16*])cc1)(c1ccc([16*])cc1)c1c-2sc2cc([14*])sc12']","[0, 0, 0, 0, 0, 6, 22, 32, 7, 9, 1, 10, 45, 12, 91, 44]"
PBDB-T-2Cl,IT-4F,-5.51,-3.626,-5.670384615384615,-4.058076923076923,1.0,CB,20.0,_,100.0,100.0,PEDOT:PSS,PFN-Br,14.29,1428.6636,0.89,20.58,78.0,"['[8*]CC(CC)CCCC', '[14*]c1ccc(C)s1', '[14*]c1cc(Cl)c([14*])s1', '[14*]c1sc([14*])c2c1C(=O)c1c([14*])sc([14*])c1C2=O', '[14*]c1ccc([14*])s1', '[14*]c1cc2c([16*])c3sc(C)cc3c([16*])c2s1']","['[7*]C(C#N)C#N', '[7*]C1C(=O)c2cc(F)c(F)cc2C1[7*]', '[7*]C[8*]', '[14*]c1cc2sc3c(c2s1)C(c1ccc([Mo])cc1)(c1ccc([Mo])cc1)c1cc2c(cc1-3)C(c1ccc([Mo])cc1)(c1ccc([Mo])cc1)c1c-2sc2cc([14*])sc12']","['[8*]CC(CC)CCCC', '[14*]c1ccc(C)s1', '[14*]c1cc(Cl)c([14*])s1', '[14*]c1sc([14*])c2c1C(=O)c1c([14*])sc([14*])c1C2=O', '[14*]c1ccc([14*])s1', '[14*]c1cc2c([16*])c3sc(C)cc3c([16*])c2s1', '.', '[7*]C(C#N)C#N', '[7*]C1C(=O)c2cc(F)c(F)cc2C1[7*]', '[7*]C[8*]', '[14*]c1cc2sc3c(c2s1)C(c1ccc([Mo])cc1)(c1ccc([Mo])cc1)c1cc2c(cc1-3)C(c1ccc([Mo])cc1)(c1ccc([Mo])cc1)c1c-2sc2cc([14*])sc12']","[0, 0, 0, 0, 0, 5, 6, 244, 229, 7, 9, 1, 10, 46, 12, 14]"
PBDB-T-2Cl,IT-4Cl,-5.51,-3.626,-5.666666666666667,-4.026666666666666,1.0,CF,14.0,_,100.0,100.0,PEDOT:PSS,PFN-Br,13.37,1319.2794,0.81,22.01,74.0,"['[8*]CC(CC)CCCC', '[14*]c1ccc(C)s1', '[14*]c1cc(Cl)c([14*])s1', '[14*]c1sc([14*])c2c1C(=O)c1c([14*])sc([14*])c1C2=O', '[14*]c1ccc([14*])s1', '[14*]c1cc2c([16*])c3sc(C)cc3c([16*])c2s1']","['[7*]C(C#N)C#N', '[7*]C1C(=O)c2cc(Cl)c(Cl)cc2C1[7*]', '[7*]C[8*]', '[8*]CCCCCC', '[14*]c1cc2sc3c(c2s1)C(c1ccc([16*])cc1)(c1ccc([16*])cc1)c1cc2c(cc1-3)C(c1ccc([16*])cc1)(c1ccc([16*])cc1)c1c-2sc2cc([14*])sc12']","['[8*]CC(CC)CCCC', '[14*]c1ccc(C)s1', '[14*]c1cc(Cl)c([14*])s1', '[14*]c1sc([14*])c2c1C(=O)c1c([14*])sc([14*])c1C2=O', '[14*]c1ccc([14*])s1', '[14*]c1cc2c([16*])c3sc(C)cc3c([16*])c2s1', '.', '[7*]C(C#N)C#N', '[7*]C1C(=O)c2cc(Cl)c(Cl)cc2C1[7*]', '[7*]C[8*]', '[8*]CCCCCC', '[14*]c1cc2sc3c(c2s1)C(c1ccc([16*])cc1)(c1ccc([16*])cc1)c1cc2c(cc1-3)C(c1ccc([16*])cc1)(c1ccc([16*])cc1)c1c-2sc2cc([14*])sc12']","[0, 0, 0, 0, 5, 6, 244, 229, 7, 9, 1, 10, 45, 12, 91, 44]"
P2_PDTB-EF-T,IT-4F,-5.5,-3.59,-5.670384615384615,-4.058076923076923,1.0,CB,18.0,DIO,100.0,150.0,MoOx,ZnO,14.2,1418.616,0.9,20.74,76.0,"['[3*]O[3*]', '[4*]CCCCCCCCCC', '[4*]CC(CC)CCCC', '[1*]C([6*])=O', '[8*]CCCC(CC)CCCC', '[11*]S[11*]', '[14*]c1sc(C)cc1[16*]', '[14*]c1cc(F)c([14*])s1', '[14*]c1cc([16*])c([14*])s1', '[14*]c1ccc([14*])s1', '[14*]c1cc2c([16*])c3sc(C)cc3c([16*])c2s1']","['[7*]C(C#N)C#N', '[7*]C1C(=O)c2cc(F)c(F)cc2C1[7*]', '[7*]C[8*]', '[14*]c1cc2sc3c(c2s1)C(c1ccc([Mo])cc1)(c1ccc([Mo])cc1)c1cc2c(cc1-3)C(c1ccc([Mo])cc1)(c1ccc([Mo])cc1)c1c-2sc2cc([14*])sc12']","['[3*]O[3*]', '[4*]CCCCCCCCCC', '[4*]CC(CC)CCCC', '[1*]C([6*])=O', '[8*]CCCC(CC)CCCC', '[11*]S[11*]', '[14*]c1sc(C)cc1[16*]', '[14*]c1cc(F)c([14*])s1', '[14*]c1cc([16*])c([14*])s1', '[14*]c1ccc([14*])s1', '[14*]c1cc2c([16*])c3sc(C)cc3c([16*])c2s1', '.', '[7*]C(C#N)C#N', '[7*]C1C(=O)c2cc(F)c(F)cc2C1[7*]', '[7*]C[8*]', '[14*]c1cc2sc3c(c2s1)C(c1ccc([Mo])cc1)(c1ccc([Mo])cc1)c1cc2c(cc1-3)C(c1ccc([Mo])cc1)(c1ccc([Mo])cc1)c1c-2sc2cc([14*])sc12']","[2, 246, 3, 4, 247, 228, 119, 24, 35, 7, 9, 1, 10, 46, 12, 14]"
PBDB-TF,Y6,-5.498461538461539,-3.65,-5.65,-4.1,0.833,CF,16.0,CN,150.0,110.0,PEDOT:PSS,PDINO,15.7,1570.7252,0.83,25.3,74.8,"['[14*]c1ccc(C)s1', '[14*]c1cc(F)c([Cr])s1', '[14*]c1sc([14*])c2c1C(=O)c1c([Cr])sc([Cr])c1C2=O', '[14*]c1ccc([14*])s1', '[14*]c1cc2c([16*])c3sc(C)cc3c([16*])c2s1']","['[7*]C(C#N)C#N', '[7*]C1C(=O)c2cc(F)c(F)cc2C1[7*]', '[7*]C[8*]', '[14*]c1sc2c(sc3c4c5nsnc5c5c6sc7c([Pd])c([14*])sc7c6n([Cr])c5c4n([Cr])c23)c1[Pd]']","['[14*]c1ccc(C)s1', '[14*]c1cc(F)c([Cr])s1', '[14*]c1sc([14*])c2c1C(=O)c1c([Cr])sc([Cr])c1C2=O', '[14*]c1ccc([14*])s1', '[14*]c1cc2c([16*])c3sc(C)cc3c([16*])c2s1', '.', '[7*]C(C#N)C#N', '[7*]C1C(=O)c2cc(F)c(F)cc2C1[7*]', '[7*]C[8*]', '[14*]c1sc2c(sc3c4c5nsnc5c5c6sc7c([Pd])c([14*])sc7c6n([Cr])c5c4n([Cr])c23)c1[Pd]']","[0, 0, 0, 0, 0, 0, 6, 22, 32, 7, 9, 1, 10, 46, 12, 250]"
PBDB-T,ITC6-IC,-5.297777777777778,-3.4170000000000003,-5.73,-3.92,1.0,CB,12.5,_,110.0,125.0,MoOx,ZnO,11.61,1161.9921,0.97,16.41,73.0,"['[14*]c1ccc(C)s1', '[14*]c1ccc([Cr])s1', '[14*]c1sc([14*])c2c1C(=O)c1c([Cr])sc([Cr])c1C2=O', '[14*]c1ccc([14*])s1', '[14*]c1cc2c([16*])c3sc(C)cc3c([16*])c2s1']","['[7*]C(C#N)C#N', '[7*]C1C(=O)c2ccccc2C1[7*]', '[7*]C[8*]', '[14*]c1sc2c3c(sc2c1[Mo])-c1cc2c(cc1C3(c1ccc([Mo])cc1)c1ccc([Mo])cc1)-c1sc3c([Mo])c([14*])sc3c1C2(c1ccc([Mo])cc1)c1ccc([Mo])cc1']","['[14*]c1ccc(C)s1', '[14*]c1ccc([Cr])s1', '[14*]c1sc([14*])c2c1C(=O)c1c([Cr])sc([Cr])c1C2=O', '[14*]c1ccc([14*])s1', '[14*]c1cc2c([16*])c3sc(C)cc3c([16*])c2s1', '.', '[7*]C(C#N)C#N', '[7*]C1C(=O)c2ccccc2C1[7*]', '[7*]C[8*]', '[14*]c1sc2c3c(sc2c1[Mo])-c1cc2c(cc1C3(c1ccc([Mo])cc1)c1ccc([Mo])cc1)-c1sc3c([Mo])c([14*])sc3c1C2(c1ccc([Mo])cc1)c1ccc([Mo])cc1']","[0, 0, 0, 0, 0, 0, 6, 19, 32, 7, 9, 1, 10, 11, 12, 251]"
PBDB-TF,IT-4F,-5.498461538461539,-3.65,-5.670384615384615,-4.058076923076923,1.0,CB,20.0,DIO,100.0,25.0,PEDOT:PSS,PFN-Br,13.37,1332.656,0.86,20.8,74.5,"['[14*]c1ccc(C)s1', '[14*]c1cc(F)c([Cr])s1', '[14*]c1sc([14*])c2c1C(=O)c1c([Cr])sc([Cr])c1C2=O', '[14*]c1ccc([14*])s1', '[14*]c1cc2c([16*])c3sc(C)cc3c([16*])c2s1']","['[7*]C(C#N)C#N', '[7*]C1C(=O)c2cc(F)c(F)cc2C1[7*]', '[7*]C[8*]', '[14*]c1cc2sc3c(c2s1)C(c1ccc([Mo])cc1)(c1ccc([Mo])cc1)c1cc2c(cc1-3)C(c1ccc([Mo])cc1)(c1ccc([Mo])cc1)c1c-2sc2cc([14*])sc12']","['[14*]c1ccc(C)s1', '[14*]c1cc(F)c([Cr])s1', '[14*]c1sc([14*])c2c1C(=O)c1c([Cr])sc([Cr])c1C2=O', '[14*]c1ccc([14*])s1', '[14*]c1cc2c([16*])c3sc(C)cc3c([16*])c2s1', '.', '[7*]C(C#N)C#N', '[7*]C1C(=O)c2cc(F)c(F)cc2C1[7*]', '[7*]C[8*]', '[14*]c1cc2sc3c(c2s1)C(c1ccc([Mo])cc1)(c1ccc([Mo])cc1)c1cc2c(cc1-3)C(c1ccc([Mo])cc1)(c1ccc([Mo])cc1)c1c-2sc2cc([14*])sc12']","[0, 0, 0, 0, 0, 0, 6, 22, 32, 7, 9, 1, 10, 46, 12, 14]"
PBDB-TF,ITIC,-5.498461538461539,-3.65,-5.574285714285715,-3.9143137254901954,1.0,CB,20.0,DIO,100.0,25.0,PEDOT:PSS,PFN-Br,10.64,1063.727,1.0,16.1,66.07,"['[14*]c1ccc(C)s1', '[14*]c1cc(F)c([Cr])s1', '[14*]c1sc([14*])c2c1C(=O)c1c([Cr])sc([Cr])c1C2=O', '[14*]c1ccc([14*])s1', '[14*]c1cc2c([16*])c3sc(C)cc3c([16*])c2s1']","['[7*]C(C#N)C#N', '[7*]C1C(=O)c2ccccc2C1[7*]', '[7*]C[8*]', '[14*]c1cc2sc3c(c2s1)C(c1ccc([Mo])cc1)(c1ccc([Mo])cc1)c1cc2c(cc1-3)C(c1ccc([Mo])cc1)(c1ccc([Mo])cc1)c1c-2sc2cc([14*])sc12']","['[14*]c1ccc(C)s1', '[14*]c1cc(F)c([Cr])s1', '[14*]c1sc([14*])c2c1C(=O)c1c([Cr])sc([Cr])c1C2=O', '[14*]c1ccc([14*])s1', '[14*]c1cc2c([16*])c3sc(C)cc3c([16*])c2s1', '.', '[7*]C(C#N)C#N', '[7*]C1C(=O)c2ccccc2C1[7*]', '[7*]C[8*]', '[14*]c1cc2sc3c(c2s1)C(c1ccc([Mo])cc1)(c1ccc([Mo])cc1)c1cc2c(cc1-3)C(c1ccc([Mo])cc1)(c1ccc([Mo])cc1)c1c-2sc2cc([14*])sc12']","[0, 0, 0, 0, 0, 0, 6, 22, 32, 7, 9, 1, 10, 11, 12, 14]"
PBDB-T,Y1,-5.297777777777778,-3.4170000000000003,-5.45,-3.95,1.0,CB,16.0,CN,100.0,25.0,MoOx,ZnO,13.42,1349.02548,0.87,22.44,69.1,"['[14*]c1ccc(C)s1', '[14*]c1ccc([Cr])s1', '[14*]c1sc([14*])c2c1C(=O)c1c([Cr])sc([Cr])c1C2=O', '[14*]c1ccc([14*])s1', '[14*]c1cc2c([16*])c3sc(C)cc3c([16*])c2s1']","['[7*]C(C#N)C#N', '[7*]C1C(=O)c2ccccc2C1[7*]', '[7*]C[8*]', '[14*]c1cc2sc3c4c5nn([Cr])nc5c5c6sc7cc([14*])sc7c6n([Cr])c5c4n([Cr])c3c2s1']","['[14*]c1ccc(C)s1', '[14*]c1ccc([Cr])s1', '[14*]c1sc([14*])c2c1C(=O)c1c([Cr])sc([Cr])c1C2=O', '[14*]c1ccc([14*])s1', '[14*]c1cc2c([16*])c3sc(C)cc3c([16*])c2s1', '.', '[7*]C(C#N)C#N', '[7*]C1C(=O)c2ccccc2C1[7*]', '[7*]C[8*]', '[14*]c1cc2sc3c4c5nn([Cr])nc5c5c6sc7cc([14*])sc7c6n([Cr])c5c4n([Cr])c3c2s1']","[0, 0, 0, 0, 0, 0, 6, 19, 32, 7, 9, 1, 10, 11, 12, 256]"
PBDB-T,Y2,-5.297777777777778,-3.4170000000000003,-5.43,-4.04,1.0,CB,16.0,CN,100.0,25.0,MoOx,ZnO,13.4,1340.75248,0.82,23.56,69.4,"['[14*]c1ccc(C)s1', '[14*]c1ccc([Cr])s1', '[14*]c1sc([14*])c2c1C(=O)c1c([Cr])sc([Cr])c1C2=O', '[14*]c1ccc([14*])s1', '[14*]c1cc2c([16*])c3sc(C)cc3c([16*])c2s1']","['[7*]C(C#N)C#N', '[7*]C1C(=O)c2cscc2C1[7*]', '[7*]C[8*]', '[14*]c1cc2sc3c4c5nn([Cr])nc5c5c6sc7cc([14*])sc7c6n([Cr])c5c4n([Cr])c3c2s1']","['[14*]c1ccc(C)s1', '[14*]c1ccc([Cr])s1', '[14*]c1sc([14*])c2c1C(=O)c1c([Cr])sc([Cr])c1C2=O', '[14*]c1ccc([14*])s1', '[14*]c1cc2c([16*])c3sc(C)cc3c([16*])c2s1', '.', '[7*]C(C#N)C#N', '[7*]C1C(=O)c2cscc2C1[7*]', '[7*]C[8*]', '[14*]c1cc2sc3c4c5nn([Cr])nc5c5c6sc7cc([14*])sc7c6n([Cr])c5c4n([Cr])c3c2s1']","[0, 0, 0, 0, 0, 0, 6, 19, 32, 7, 9, 1, 10, 48, 12, 256]"
PTBB-o,ITCPTC,-5.52,-3.37,-5.5888888888888895,-3.836666666666667,1.0,CF,16.0,_,110.0,100.0,MoOx,ZnO,2.14,221.93325,0.99,7.35,30.5,"['[11*]S[Cr]', '[14*]c1ccc(C)s1', '[14*]c1ccc([14*])s1', '[14*]c1sc([14*])c2c1C(=O)c1c([Cr])sc([Cr])c1C2=O', '[16*]c1ccccc1[16*]', '[14*]c1cc2c([16*])c3sc(C)cc3c([16*])c2s1']","['[7*]C(C#N)C#N', '[7*]C1C(=O)c2cscc2C1[7*]', '[7*]C[8*]', '[14*]c1cc2sc3c(c2s1)C(c1ccc([Mo])cc1)(c1ccc([Mo])cc1)c1cc2c(cc1-3)C(c1ccc([Mo])cc1)(c1ccc([Mo])cc1)c1c-2sc2cc([14*])sc12']","['[11*]S[Cr]', '[14*]c1ccc(C)s1', '[14*]c1ccc([14*])s1', '[14*]c1sc([14*])c2c1C(=O)c1c([Cr])sc([Cr])c1C2=O', '[16*]c1ccccc1[16*]', '[14*]c1cc2c([16*])c3sc(C)cc3c([16*])c2s1', '.', '[7*]C(C#N)C#N', '[7*]C1C(=O)c2cscc2C1[7*]', '[7*]C[8*]', '[14*]c1cc2sc3c(c2s1)C(c1ccc([Mo])cc1)(c1ccc([Mo])cc1)c1cc2c(cc1-3)C(c1ccc([Mo])cc1)(c1ccc([Mo])cc1)c1c-2sc2cc([14*])sc12']","[0, 0, 0, 0, 0, 23, 6, 7, 32, 260, 9, 1, 10, 48, 12, 14]"
PTBB-m,ITCPTC,-5.48,-3.42,-5.5888888888888895,-3.836666666666667,1.0,CF,16.0,_,110.0,100.0,MoOx,ZnO,7.07,706.09792,0.97,15.04,48.4,"['[11*]S[Cr]', '[14*]c1ccc(C)s1', '[14*]c1ccc([14*])s1', '[14*]c1sc([14*])c2c1C(=O)c1c([Cr])sc([Cr])c1C2=O', '[16*]c1cccc([16*])c1', '[14*]c1cc2c([16*])c3sc(C)cc3c([16*])c2s1']","['[7*]C(C#N)C#N', '[7*]C1C(=O)c2cscc2C1[7*]', '[7*]C[8*]', '[14*]c1cc2sc3c(c2s1)C(c1ccc([Mo])cc1)(c1ccc([Mo])cc1)c1cc2c(cc1-3)C(c1ccc([Mo])cc1)(c1ccc([Mo])cc1)c1c-2sc2cc([14*])sc12']","['[11*]S[Cr]', '[14*]c1ccc(C)s1', '[14*]c1ccc([14*])s1', '[14*]c1sc([14*])c2c1C(=O)c1c([Cr])sc([Cr])c1C2=O', '[16*]c1cccc([16*])c1', '[14*]c1cc2c([16*])c3sc(C)cc3c([16*])c2s1', '.', '[7*]C(C#N)C#N', '[7*]C1C(=O)c2cscc2C1[7*]', '[7*]C[8*]', '[14*]c1cc2sc3c(c2s1)C(c1ccc([Mo])cc1)(c1ccc([Mo])cc1)c1cc2c(cc1-3)C(c1ccc([Mo])cc1)(c1ccc([Mo])cc1)c1c-2sc2cc([14*])sc12']","[0, 0, 0, 0, 0, 23, 6, 7, 32, 73, 9, 1, 10, 48, 12, 14]"
PTBB-p,ITCPTC,-5.41,-3.49,-5.5888888888888895,-3.836666666666667,1.0,CF,16.0,_,110.0,100.0,MoOx,ZnO,7.26,727.2083,0.91,15.7,50.9,"['[11*]S[Cr]', '[14*]c1ccc(C)s1', '[14*]c1ccc([14*])s1', '[14*]c1sc([14*])c2c1C(=O)c1c([Cr])sc([Cr])c1C2=O', '[16*]c1ccc([16*])cc1', '[14*]c1cc2c([16*])c3sc(C)cc3c([16*])c2s1']","['[7*]C(C#N)C#N', '[7*]C1C(=O)c2cscc2C1[7*]', '[7*]C[8*]', '[14*]c1cc2sc3c(c2s1)C(c1ccc([Mo])cc1)(c1ccc([Mo])cc1)c1cc2c(cc1-3)C(c1ccc([Mo])cc1)(c1ccc([Mo])cc1)c1c-2sc2cc([14*])sc12']","['[11*]S[Cr]', '[14*]c1ccc(C)s1', '[14*]c1ccc([14*])s1', '[14*]c1sc([14*])c2c1C(=O)c1c([Cr])sc([Cr])c1C2=O', '[16*]c1ccc([16*])cc1', '[14*]c1cc2c([16*])c3sc(C)cc3c([16*])c2s1', '.', '[7*]C(C#N)C#N', '[7*]C1C(=O)c2cscc2C1[7*]', '[7*]C[8*]', '[14*]c1cc2sc3c(c2s1)C(c1ccc([Mo])cc1)(c1ccc([Mo])cc1)c1cc2c(cc1-3)C(c1ccc([Mo])cc1)(c1ccc([Mo])cc1)c1c-2sc2cc([14*])sc12']","[0, 0, 0, 0, 0, 23, 6, 7, 32, 106, 9, 1, 10, 48, 12, 14]"
PTB7-Th,Py-1,-5.21,-3.542368421052632,-5.79,-3.76,0.667,CF,10.0,_,100.0,25.0,MoOx,ZnO,5.88,581.529,0.74,12.09,65.0,"['[3*]O[Cr]', '[1*]C([6*])=O', '[14*]c1sc2c([14*])sc(C)c2c1F', '[14*]c1ccc([Cr])s1', '[14*]c1cc2c([16*])c3sc(C)cc3c([16*])c2s1']","['[7*]C(C#N)C#N', '[7*]C1C(=O)c2cc(F)c(F)cc2C1[7*]', '[7*]C[8*]', '[14*]c1cc2c(s1)-c1cc3ccc4c5c(cc6ccc(c1C2(c1ccc([Mo])cc1)c1ccc([Mo])cc1)c3c64)-c1sc([14*])cc1C5(c1ccc([Mo])cc1)c1ccc([Mo])cc1']","['[3*]O[Cr]', '[1*]C([6*])=O', '[14*]c1sc2c([14*])sc(C)c2c1F', '[14*]c1ccc([Cr])s1', '[14*]c1cc2c([16*])c3sc(C)cc3c([16*])c2s1', '.', '[7*]C(C#N)C#N', '[7*]C1C(=O)c2cc(F)c(F)cc2C1[7*]', '[7*]C[8*]', '[14*]c1cc2c(s1)-c1cc3ccc4c5c(cc6ccc(c1C2(c1ccc([Mo])cc1)c1ccc([Mo])cc1)c3c64)-c1sc([14*])cc1C5(c1ccc([Mo])cc1)c1ccc([Mo])cc1']","[0, 0, 0, 0, 0, 0, 26, 4, 36, 19, 9, 1, 10, 46, 12, 264]"
PTB7-Th,Py-2,-5.21,-3.542368421052632,-5.83,-3.78,1.0,CF,10.0,_,100.0,25.0,MoOx,ZnO,3.47,340.8675,0.75,9.67,47.0,"['[3*]O[Cr]', '[1*]C([6*])=O', '[14*]c1sc2c([14*])sc(C)c2c1F', '[14*]c1ccc([Cr])s1', '[14*]c1cc2c([16*])c3sc(C)cc3c([16*])c2s1']","['[7*]C(C#N)C#N', '[7*]C1C(=O)c2cc(F)c(F)cc2C1[7*]', '[7*]C[8*]', '[14*]c1cc2c(s1)-c1cc3ccc4cc5c(c6ccc(c1C2(c1ccc([Mo])cc1)c1ccc([Mo])cc1)c3c46)C(c1ccc([Mo])cc1)(c1ccc([Mo])cc1)c1cc([14*])sc1-5']","['[3*]O[Cr]', '[1*]C([6*])=O', '[14*]c1sc2c([14*])sc(C)c2c1F', '[14*]c1ccc([Cr])s1', '[14*]c1cc2c([16*])c3sc(C)cc3c([16*])c2s1', '.', '[7*]C(C#N)C#N', '[7*]C1C(=O)c2cc(F)c(F)cc2C1[7*]', '[7*]C[8*]', '[14*]c1cc2c(s1)-c1cc3ccc4cc5c(c6ccc(c1C2(c1ccc([Mo])cc1)c1ccc([Mo])cc1)c3c46)C(c1ccc([Mo])cc1)(c1ccc([Mo])cc1)c1cc([14*])sc1-5']","[0, 0, 0, 0, 0, 0, 26, 4, 36, 19, 9, 1, 10, 46, 12, 265]"
PBB-T,ITIC-F,-5.4,-3.3,-5.619999999999998,-4.018571428571428,0.833,CB,15.4,_,100.0,150.0,PEDOT:PSS,PDINO,13.3,1331.33,0.91,20.9,70.0,"['[14*]c1cc([Co])c(C)s1', '[14*]c1ccc([Cr])s1', '[14*]c1cc([Co])c([14*])s1', '[14*]c1nc2cc3sc([14*])nc3cc2s1', '[14*]c1cc2c([16*])c3sc(C)cc3c([16*])c2s1']","['[7*]C(C#N)C#N', '[7*]C1C(=O)c2cc(F)c(F)cc2C1[7*]', '[7*]C[8*]', '[8*]CCCCCC', '[14*]c1cc2sc3c(c2s1)C(c1ccc([16*])cc1)(c1ccc([16*])cc1)c1cc2c(cc1-3)C(c1ccc([16*])cc1)(c1ccc([16*])cc1)c1c-2sc2cc([14*])sc12']","['[14*]c1cc([Co])c(C)s1', '[14*]c1ccc([Cr])s1', '[14*]c1cc([Co])c([14*])s1', '[14*]c1nc2cc3sc([14*])nc3cc2s1', '[14*]c1cc2c([16*])c3sc(C)cc3c([16*])c2s1', '.', '[7*]C(C#N)C#N', '[7*]C1C(=O)c2cc(F)c(F)cc2C1[7*]', '[7*]C[8*]', '[8*]CCCCCC', '[14*]c1cc2sc3c(c2s1)C(c1ccc([16*])cc1)(c1ccc([16*])cc1)c1cc2c(cc1-3)C(c1ccc([16*])cc1)(c1ccc([16*])cc1)c1c-2sc2cc([14*])sc12']","[0, 0, 0, 0, 0, 266, 19, 168, 267, 9, 1, 10, 46, 12, 91, 44]"
P_TBTT-BTT,ICz-Rd2,-5.15,-3.58,-5.59,-3.88,1.0,CF,15.0,_,90.0,40.0,PEDOT:PSS,PFN,7.88,788.4864,1.04,14.04,54.0,"['[8*]CCCCCCCC', '[14*]c1ccc([14*])s1', '[14*]c1ccc(C)s1', '[16*]c1ccc([16*])c2nsnc12', '[14*]c1cc2c(s1)c1sc(C)cc1c1c([14*])sc([14*])c21']","['[8*]CC', '[7*]C1SC(=S)N([10*])C1=O', '[7*]C[8*]', '[16*]c1ccc([16*])c2nsnc12', '[16*]c1ccc2c3cc4c(cc3n([Cr])c2c1)c1ccc([16*])cc1n4[Cr]']","['[8*]CCCCCCCC', '[14*]c1ccc([14*])s1', '[14*]c1ccc(C)s1', '[16*]c1ccc([16*])c2nsnc12', '[14*]c1cc2c(s1)c1sc(C)cc1c1c([14*])sc([14*])c21', '.', '[8*]CC', '[7*]C1SC(=S)N([10*])C1=O', '[7*]C[8*]', '[16*]c1ccc([16*])c2nsnc12', '[16*]c1ccc2c3cc4c(cc3n([Cr])c2c1)c1ccc([16*])cc1n4[Cr]']","[0, 0, 0, 0, 0, 104, 7, 6, 149, 269, 1, 20, 87, 12, 149, 270]"
P_TBTT-BTT,ICz-RdCN2,-5.15,-3.58,-5.58,-3.98,1.0,CF,15.0,_,90.0,40.0,PEDOT:PSS,PFN,9.76,975.6196,1.01,15.58,62.0,"['[8*]CCCCCCCC', '[14*]c1ccc([14*])s1', '[14*]c1ccc(C)s1', '[16*]c1ccc([16*])c2nsnc12', '[14*]c1cc2c(s1)c1sc(C)cc1c1c([14*])sc([14*])c21']","['[8*]CC', '[9*]n1c(=C(C#N)C#N)s/c(=C\\c2ccc([16*])c3nsnc23)c1=O', '[16*]c1ccc2c3cc4c(cc3n([Cr])c2c1)c1ccc([16*])cc1n4[Cr]']","['[8*]CCCCCCCC', '[14*]c1ccc([14*])s1', '[14*]c1ccc(C)s1', '[16*]c1ccc([16*])c2nsnc12', '[14*]c1cc2c(s1)c1sc(C)cc1c1c([14*])sc([14*])c21', '.', '[8*]CC', '[9*]n1c(=C(C#N)C#N)s/c(=C\\c2ccc([16*])c3nsnc23)c1=O', '[16*]c1ccc2c3cc4c(cc3n([Cr])c2c1)c1ccc([16*])cc1n4[Cr]']","[0, 0, 0, 0, 0, 0, 0, 104, 7, 6, 149, 269, 1, 20, 111, 270]"
PBZ-ClSi,IT-4F,-5.56,-3.5,-5.670384615384615,-4.058076923076923,1.0,Toluene,20.0,PN,100.0,25.0,MoOx,ZnO,12.8,1276.704,0.93,19.2,71.5,"['[14*]c1ccc(C)s1', '[14*]c1cc(Cl)c([V])s1', '[14*]c1ccc([14*])s1', '[16*]c1c(F)c(F)c([16*])c2nn([Sc])nc12', '[14*]c1cc2c([16*])c3sc(C)cc3c([16*])c2s1']","['[7*]C(C#N)C#N', '[7*]C1C(=O)c2cc(F)c(F)cc2C1[7*]', '[7*]C[8*]', '[14*]c1cc2sc3c(c2s1)C(c1ccc([Mo])cc1)(c1ccc([Mo])cc1)c1cc2c(cc1-3)C(c1ccc([Mo])cc1)(c1ccc([Mo])cc1)c1c-2sc2cc([14*])sc12']","['[14*]c1ccc(C)s1', '[14*]c1cc(Cl)c([V])s1', '[14*]c1ccc([14*])s1', '[16*]c1c(F)c(F)c([16*])c2nn([Sc])nc12', '[14*]c1cc2c([16*])c3sc(C)cc3c([16*])c2s1', '.', '[7*]C(C#N)C#N', '[7*]C1C(=O)c2cc(F)c(F)cc2C1[7*]', '[7*]C[8*]', '[14*]c1cc2sc3c(c2s1)C(c1ccc([Mo])cc1)(c1ccc([Mo])cc1)c1cc2c(cc1-3)C(c1ccc([Mo])cc1)(c1ccc([Mo])cc1)c1c-2sc2cc([14*])sc12']","[0, 0, 0, 0, 0, 0, 6, 272, 7, 17, 9, 1, 10, 46, 12, 14]"
PT1,ITIC,-5.46,-3.59,-5.574285714285715,-3.9143137254901954,0.667,CB,20.0,_,100.0,25.0,MoOx,ZnO,2.13,213.7785,0.95,5.77,39.0,"['[14*]c1sc(C)c2c1C(=O)c1c([Ti])sc([Ti])c1C2=O', '[14*]c1ccc([Cr])s1', '[14*]c1cc2c([16*])c3sc(C)cc3c([16*])c2s1']","['[7*]C(C#N)C#N', '[7*]C1C(=O)c2ccccc2C1[7*]', '[7*]C[8*]', '[14*]c1cc2sc3c(c2s1)C(c1ccc([Mo])cc1)(c1ccc([Mo])cc1)c1cc2c(cc1-3)C(c1ccc([Mo])cc1)(c1ccc([Mo])cc1)c1c-2sc2cc([14*])sc12']","['[14*]c1sc(C)c2c1C(=O)c1c([Ti])sc([Ti])c1C2=O', '[14*]c1ccc([Cr])s1', '[14*]c1cc2c([16*])c3sc(C)cc3c([16*])c2s1', '.', '[7*]C(C#N)C#N', '[7*]C1C(=O)c2ccccc2C1[7*]', '[7*]C[8*]', '[14*]c1cc2sc3c(c2s1)C(c1ccc([Mo])cc1)(c1ccc([Mo])cc1)c1cc2c(cc1-3)C(c1ccc([Mo])cc1)(c1ccc([Mo])cc1)c1c-2sc2cc([14*])sc12']","[0, 0, 0, 0, 0, 0, 0, 0, 273, 19, 9, 1, 10, 11, 12, 14]"
PT2,ITIC,-5.35,-3.58,-5.574285714285715,-3.9143137254901954,0.667,CB,20.0,_,100.0,25.0,MoOx,ZnO,9.0,877.9008,0.84,16.33,64.0,"['[14*]c1ccc(C)s1', '[14*]c1ccc([Cr])s1', '[14*]c1sc([14*])c2c1C(=O)c1c([Ti])sc([Ti])c1C2=O', '[14*]c1ccc([14*])s1', '[14*]c1cc2c([16*])c3sc(C)cc3c([16*])c2s1']","['[7*]C(C#N)C#N', '[7*]C1C(=O)c2ccccc2C1[7*]', '[7*]C[8*]', '[14*]c1cc2sc3c(c2s1)C(c1ccc([Mo])cc1)(c1ccc([Mo])cc1)c1cc2c(cc1-3)C(c1ccc([Mo])cc1)(c1ccc([Mo])cc1)c1c-2sc2cc([14*])sc12']","['[14*]c1ccc(C)s1', '[14*]c1ccc([Cr])s1', '[14*]c1sc([14*])c2c1C(=O)c1c([Ti])sc([Ti])c1C2=O', '[14*]c1ccc([14*])s1', '[14*]c1cc2c([16*])c3sc(C)cc3c([16*])c2s1', '.', '[7*]C(C#N)C#N', '[7*]C1C(=O)c2ccccc2C1[7*]', '[7*]C[8*]', '[14*]c1cc2sc3c(c2s1)C(c1ccc([Mo])cc1)(c1ccc([Mo])cc1)c1cc2c(cc1-3)C(c1ccc([Mo])cc1)(c1ccc([Mo])cc1)c1c-2sc2cc([14*])sc12']","[0, 0, 0, 0, 0, 0, 6, 19, 274, 7, 9, 1, 10, 11, 12, 14]"
PT3,ITIC,-5.37,-3.54,-5.574285714285715,-3.9143137254901954,0.667,CB,20.0,_,100.0,25.0,MoOx,ZnO,9.21,928.7168,0.88,15.52,68.0,"['[14*]c1cc2sc(C)c([Mo])c2s1', '[14*]c1ccc([Cr])s1', '[14*]c1cc2sc([14*])c([Mo])c2s1', '[14*]c1sc([14*])c2c1C(=O)c1c([Ti])sc([Ti])c1C2=O', '[14*]c1cc2c([16*])c3sc(C)cc3c([16*])c2s1']","['[7*]C(C#N)C#N', '[7*]C1C(=O)c2ccccc2C1[7*]', '[7*]C[8*]', '[14*]c1cc2sc3c(c2s1)C(c1ccc([Mo])cc1)(c1ccc([Mo])cc1)c1cc2c(cc1-3)C(c1ccc([Mo])cc1)(c1ccc([Mo])cc1)c1c-2sc2cc([14*])sc12']","['[14*]c1cc2sc(C)c([Mo])c2s1', '[14*]c1ccc([Cr])s1', '[14*]c1cc2sc([14*])c([Mo])c2s1', '[14*]c1sc([14*])c2c1C(=O)c1c([Ti])sc([Ti])c1C2=O', '[14*]c1cc2c([16*])c3sc(C)cc3c([16*])c2s1', '.', '[7*]C(C#N)C#N', '[7*]C1C(=O)c2ccccc2C1[7*]', '[7*]C[8*]', '[14*]c1cc2sc3c(c2s1)C(c1ccc([Mo])cc1)(c1ccc([Mo])cc1)c1cc2c(cc1-3)C(c1ccc([Mo])cc1)(c1ccc([Mo])cc1)c1c-2sc2cc([14*])sc12']","[0, 0, 0, 0, 0, 0, 214, 19, 216, 274, 9, 1, 10, 11, 12, 14]"
PBDB-T,DF-TCIC,-5.297777777777778,-3.4170000000000003,-5.37,-3.76,0.833,CF,15.0,CN,100.0,140.0,MoOx,PFN,8.23,817.5332,0.86,16.39,58.0,"['[14*]c1ccc(C)s1', '[14*]c1ccc([Cr])s1', '[14*]c1sc([14*])c2c1C(=O)c1c([Cr])sc([Cr])c1C2=O', '[14*]c1ccc([14*])s1', '[14*]c1cc2c([16*])c3sc(C)cc3c([16*])c2s1']","['[7*]C(C#N)C#N', '[7*]C1C(=O)c2ccccc2C1[7*]', '[7*]C[8*]', '[14*]c1cc2c(s1)-c1sc([14*])cc1C2([Cr])[Cr]', '[14*]c1sc([14*])c(F)c1F']","['[14*]c1ccc(C)s1', '[14*]c1ccc([Cr])s1', '[14*]c1sc([14*])c2c1C(=O)c1c([Cr])sc([Cr])c1C2=O', '[14*]c1ccc([14*])s1', '[14*]c1cc2c([16*])c3sc(C)cc3c([16*])c2s1', '.', '[7*]C(C#N)C#N', '[7*]C1C(=O)c2ccccc2C1[7*]', '[7*]C[8*]', '[14*]c1cc2c(s1)-c1sc([14*])cc1C2([Cr])[Cr]', '[14*]c1sc([14*])c(F)c1F']","[0, 0, 0, 0, 0, 6, 19, 32, 7, 9, 1, 10, 11, 12, 202, 275]"
PBDB-T,HF-TCIC,-5.297777777777778,-3.4170000000000003,-5.43,-3.83,0.833,CF,15.0,CN,100.0,120.0,MoOx,PFN,9.86,989.976,0.76,20.04,65.0,"['[14*]c1ccc(C)s1', '[14*]c1ccc([Cr])s1', '[14*]c1sc([14*])c2c1C(=O)c1c([Cr])sc([Cr])c1C2=O', '[14*]c1ccc([14*])s1', '[14*]c1cc2c([16*])c3sc(C)cc3c([16*])c2s1']","['[7*]C(C#N)C#N', '[7*]C1C(=O)c2cc(F)c(F)cc2C1[7*]', '[7*]C[8*]', '[14*]c1cc2c(s1)-c1sc([14*])cc1C2([Cr])[Cr]', '[14*]c1sc([14*])c(F)c1F']","['[14*]c1ccc(C)s1', '[14*]c1ccc([Cr])s1', '[14*]c1sc([14*])c2c1C(=O)c1c([Cr])sc([Cr])c1C2=O', '[14*]c1ccc([14*])s1', '[14*]c1cc2c([16*])c3sc(C)cc3c([16*])c2s1', '.', '[7*]C(C#N)C#N', '[7*]C1C(=O)c2cc(F)c(F)cc2C1[7*]', '[7*]C[8*]', '[14*]c1cc2c(s1)-c1sc([14*])cc1C2([Cr])[Cr]', '[14*]c1sc([14*])c(F)c1F']","[0, 0, 0, 0, 0, 6, 19, 32, 7, 9, 1, 10, 46, 12, 202, 275]"
BO2FC8,m-ITIC-OR-4Cl,-5.5,-3.6,-5.78,-4.05,0.667,CB,15.0,_,100.0,150.0,MoOx,ZnO,11.0,1061.2878,0.83,20.2,63.3,"['[3*]O[Ti]', '[14*]c1ccc(C)s1', '[14*]c1cc(F)c([Cr])s1', '[14*]c1ccc([14*])s1', '[16*]c1c([16*])c([16*])c2nonc2c1[16*]', '[14*]c1cc2c([16*])c3sc(C)cc3c([16*])c2s1']","['[3*]O[Mo]', '[7*]C(C#N)C#N', '[7*]C1C(=O)c2cc(Cl)c(Cl)cc2C1[7*]', '[7*]C[8*]', '[14*]c1cc2sc3c(c2s1)C(c1cccc([16*])c1)(c1cccc([16*])c1)c1cc2c(cc1-3)C(c1cccc([16*])c1)(c1cccc([16*])c1)c1c-2sc2cc([14*])sc12']","['[3*]O[Ti]', '[14*]c1ccc(C)s1', '[14*]c1cc(F)c([Cr])s1', '[14*]c1ccc([14*])s1', '[16*]c1c([16*])c([16*])c2nonc2c1[16*]', '[14*]c1cc2c([16*])c3sc(C)cc3c([16*])c2s1', '.', '[3*]O[Mo]', '[7*]C(C#N)C#N', '[7*]C1C(=O)c2cc(Cl)c(Cl)cc2C1[7*]', '[7*]C[8*]', '[14*]c1cc2sc3c(c2s1)C(c1cccc([16*])c1)(c1cccc([16*])c1)c1cc2c(cc1-3)C(c1cccc([16*])c1)(c1cccc([16*])c1)c1c-2sc2cc([14*])sc12']","[0, 0, 0, 0, 94, 6, 22, 7, 276, 9, 1, 114, 10, 45, 12, 277]"
BO2FEH,m-ITIC-OR-4Cl,-5.59,-3.59,-5.78,-4.05,0.667,CB,15.0,_,100.0,150.0,MoOx,ZnO,6.4,614.592,0.88,14.4,48.5,"['[3*]O[Cr]', '[14*]c1ccc(C)s1', '[14*]c1cc(F)c([Cr])s1', '[14*]c1ccc([14*])s1', '[16*]c1c([16*])c([16*])c2nonc2c1[16*]', '[14*]c1cc2c([16*])c3sc(C)cc3c([16*])c2s1']","['[3*]O[Mo]', '[7*]C(C#N)C#N', '[7*]C1C(=O)c2cc(Cl)c(Cl)cc2C1[7*]', '[7*]C[8*]', '[14*]c1cc2sc3c(c2s1)C(c1cccc([16*])c1)(c1cccc([16*])c1)c1cc2c(cc1-3)C(c1cccc([16*])c1)(c1cccc([16*])c1)c1c-2sc2cc([14*])sc12']","['[3*]O[Cr]', '[14*]c1ccc(C)s1', '[14*]c1cc(F)c([Cr])s1', '[14*]c1ccc([14*])s1', '[16*]c1c([16*])c([16*])c2nonc2c1[16*]', '[14*]c1cc2c([16*])c3sc(C)cc3c([16*])c2s1', '.', '[3*]O[Mo]', '[7*]C(C#N)C#N', '[7*]C1C(=O)c2cc(Cl)c(Cl)cc2C1[7*]', '[7*]C[8*]', '[14*]c1cc2sc3c(c2s1)C(c1cccc([16*])c1)(c1cccc([16*])c1)c1cc2c(cc1-3)C(c1cccc([16*])c1)(c1cccc([16*])c1)c1c-2sc2cc([14*])sc12']","[0, 0, 0, 0, 26, 6, 22, 7, 276, 9, 1, 114, 10, 45, 12, 277]"
PTB-EDOT,ITIC-Th,-5.33,-3.63,-5.673333333333334,-3.908888888888889,0.667,MeTHF,16.0,_,100.0,100.0,MoOx,ZnO,8.59,858.5682,0.84,15.37,66.5,"['[3*]O[Cr]', '[1*]C([6*])=O', '[14*]c1sc2c([14*])sc(C)c2c1F', '[14*]c1sc([Cr])c2c1OCCO2', '[14*]c1cc2c([16*])c3sc(C)cc3c([16*])c2s1']","['[7*]C(C#N)C#N', '[7*]C1C(=O)c2ccccc2C1[7*]', '[7*]C[8*]', '[14*]c1cc2sc3c(c2s1)C(c1ccc([Mo])s1)(c1ccc([Mo])s1)c1cc2c(cc1-3)C(c1ccc([Mo])s1)(c1ccc([Mo])s1)c1c-2sc2cc([14*])sc12']","['[3*]O[Cr]', '[1*]C([6*])=O', '[14*]c1sc2c([14*])sc(C)c2c1F', '[14*]c1sc([Cr])c2c1OCCO2', '[14*]c1cc2c([16*])c3sc(C)cc3c([16*])c2s1', '.', '[7*]C(C#N)C#N', '[7*]C1C(=O)c2ccccc2C1[7*]', '[7*]C[8*]', '[14*]c1cc2sc3c(c2s1)C(c1ccc([Mo])s1)(c1ccc([Mo])s1)c1cc2c(cc1-3)C(c1ccc([Mo])s1)(c1ccc([Mo])s1)c1c-2sc2cc([14*])sc12']","[0, 0, 0, 0, 0, 0, 26, 4, 36, 278, 9, 1, 10, 11, 12, 77]"
PTB-EDOTS,ITIC-Th,-5.38,-3.69,-5.673333333333334,-3.908888888888889,0.667,MeTHF,16.0,_,100.0,100.0,MoOx,ZnO,10.18,1018.16,0.88,16.25,71.2,"['[3*]O[Cr]', '[1*]C([6*])=O', '[11*]S[Cr]', '[14*]c1sc2c([14*])sc(C)c2c1F', '[14*]c1sc([14*])c2c1OCCO2', '[14*]c1cc2c([16*])c3sc(C)cc3c([16*])c2s1']","['[7*]C(C#N)C#N', '[7*]C1C(=O)c2ccccc2C1[7*]', '[7*]C[8*]', '[14*]c1cc2sc3c(c2s1)C(c1ccc([Mo])s1)(c1ccc([Mo])s1)c1cc2c(cc1-3)C(c1ccc([Mo])s1)(c1ccc([Mo])s1)c1c-2sc2cc([14*])sc12']","['[3*]O[Cr]', '[1*]C([6*])=O', '[11*]S[Cr]', '[14*]c1sc2c([14*])sc(C)c2c1F', '[14*]c1sc([14*])c2c1OCCO2', '[14*]c1cc2c([16*])c3sc(C)cc3c([16*])c2s1', '.', '[7*]C(C#N)C#N', '[7*]C1C(=O)c2ccccc2C1[7*]', '[7*]C[8*]', '[14*]c1cc2sc3c(c2s1)C(c1ccc([Mo])s1)(c1ccc([Mo])s1)c1cc2c(cc1-3)C(c1ccc([Mo])s1)(c1ccc([Mo])s1)c1c-2sc2cc([14*])sc12']","[0, 0, 0, 0, 0, 26, 4, 23, 36, 184, 9, 1, 10, 11, 12, 77]"
P3HT,BIBT-NI,-5.057777777777777,-2.989444444444445,-5.62,-3.65,0.833,o-DCB,28.0,_,90.0,110.0,MoOx,ZnO,2.1,208.96876,0.77,6.14,44.2,"['[8*]CCCCCC', '[14*]c1sc(C)cc1[16*]', '[14*]c1cc([16*])c(C)s1', '[14*]c1cc([16*])c([14*])s1']","['[16*]c1ccc2c3c(cccc13)C(=O)N([Cr])C2=O', '[14*]c1ccc([14*])s1', '[16*]c1c2c(c([16*])c3nsnc13)C(=O)N([Cr])C2=O']","['[8*]CCCCCC', '[14*]c1sc(C)cc1[16*]', '[14*]c1cc([16*])c(C)s1', '[14*]c1cc([16*])c([14*])s1', '.', '[16*]c1ccc2c3c(cccc13)C(=O)N([Cr])C2=O', '[14*]c1ccc([14*])s1', '[16*]c1c2c(c([16*])c3nsnc13)C(=O)N([Cr])C2=O']","[0, 0, 0, 0, 0, 0, 0, 0, 91, 119, 120, 35, 1, 191, 7, 279]"
