Repository: aspuru-guzik-group/Beyond-Molecular-Structure-ML-for-OPV-Materials-Devices

File: ml_for_opvs/data/input_representation/OPV_Min/BRICS/processed_brics_frag_device.csv (part 6 of 8)
Donor,Acceptor,HOMO_D_eV,LUMO_D_eV,HOMO_A_eV,LUMO_A_eV,D_A_ratio_m_m,solvent,total_solids_conc_mg_mL,solvent_additive,active_layer_thickness_nm,annealing_temperature,hole_contact_layer,electron_contact_layer,PCE_percent,calc_PCE_percent,Voc_V,Jsc_mA_cm_pow_neg2,FF_percent,Donor_BRICS,Acceptor_BRICS,DA_pair_BRICS,DA_tokenized_BRICS
PBDS-T,ITIC,-5.349999999999999,-3.67,-5.574285714285715,-3.9143137254901954,1.2,CB,20.0,DIO,100.0,25.0,MoOx,ZnO,10.72,1071.924,0.98,18.23,60.0,"['[8*]CC(CC)CCCC', '[13*]C1CCC([13*])S1', '[14*]c1ccc(C)s1', '[13*]C1SC([13*])C2C(=O)c3c([14*])sc([14*])c3C(=O)C12', '[14*]c1ccc([Si](CCC)(CCC)CCC)s1', '[14*]c1cc2c([16*])c3sc(C)cc3c([16*])c2s1']","['[7*]C(C#N)C#N', '[7*]C1C(=O)c2ccccc2C1[7*]', '[7*]C[8*]', '[14*]c1cc2sc3c(c2s1)C(c1ccc([Mo])cc1)(c1ccc([Mo])cc1)c1cc2c(cc1-3)C(c1ccc([Mo])cc1)(c1ccc([Mo])cc1)c1c-2sc2cc([14*])sc12']","['[8*]CC(CC)CCCC', '[13*]C1CCC([13*])S1', '[14*]c1ccc(C)s1', '[13*]C1SC([13*])C2C(=O)c3c([14*])sc([14*])c3C(=O)C12', '[14*]c1ccc([Si](CCC)(CCC)CCC)s1', '[14*]c1cc2c([16*])c3sc(C)cc3c([16*])c2s1', '.', '[7*]C(C#N)C#N', '[7*]C1C(=O)c2ccccc2C1[7*]', '[7*]C[8*]', '[14*]c1cc2sc3c(c2s1)C(c1ccc([Mo])cc1)(c1ccc([Mo])cc1)c1cc2c(cc1-3)C(c1ccc([Mo])cc1)(c1ccc([Mo])cc1)c1c-2sc2cc([14*])sc12']","[0, 0, 0, 0, 0, 5, 280, 6, 281, 282, 9, 1, 10, 11, 12, 14]"
PBDS-T,ITIC-F,-5.349999999999999,-3.67,-5.619999999999998,-4.018571428571428,1.0,CB,20.0,DIO,150.0,25.0,MoOx,ZnO,11.19,1118.9592,0.9,18.64,66.7,"['[8*]CC(CC)CCCC', '[13*]C1CCC([13*])S1', '[14*]c1ccc(C)s1', '[13*]C1SC([13*])C2C(=O)c3c([14*])sc([14*])c3C(=O)C12', '[14*]c1ccc([Si](CCC)(CCC)CCC)s1', '[14*]c1cc2c([16*])c3sc(C)cc3c([16*])c2s1']","['[7*]C(C#N)C#N', '[7*]C1C(=O)c2cc(F)c(F)cc2C1[7*]', '[7*]C[8*]', '[8*]CCCCCC', '[14*]c1cc2sc3c(c2s1)C(c1ccc([16*])cc1)(c1ccc([16*])cc1)c1cc2c(cc1-3)C(c1ccc([16*])cc1)(c1ccc([16*])cc1)c1c-2sc2cc([14*])sc12']","['[8*]CC(CC)CCCC', '[13*]C1CCC([13*])S1', '[14*]c1ccc(C)s1', '[13*]C1SC([13*])C2C(=O)c3c([14*])sc([14*])c3C(=O)C12', '[14*]c1ccc([Si](CCC)(CCC)CCC)s1', '[14*]c1cc2c([16*])c3sc(C)cc3c([16*])c2s1', '.', '[7*]C(C#N)C#N', '[7*]C1C(=O)c2cc(F)c(F)cc2C1[7*]', '[7*]C[8*]', '[8*]CCCCCC', '[14*]c1cc2sc3c(c2s1)C(c1ccc([16*])cc1)(c1ccc([16*])cc1)c1cc2c(cc1-3)C(c1ccc([16*])cc1)(c1ccc([16*])cc1)c1c-2sc2cc([14*])sc12']","[0, 0, 0, 0, 5, 280, 6, 281, 282, 9, 1, 10, 46, 12, 91, 44]"
PBDS-T,ITIC-Th1,-5.349999999999999,-3.67,-5.720000000000001,-4.065,1.0,CB,20.0,DIO,150.0,25.0,MoOx,ZnO,12.04,1204.28,0.88,19.55,70.0,"['[8*]CC(CC)CCCC', '[13*]C1CCC([13*])S1', '[14*]c1ccc(C)s1', '[13*]C1SC([13*])C2C(=O)c3c([14*])sc([14*])c3C(=O)C12', '[14*]c1ccc([Si](CCC)(CCC)CCC)s1', '[14*]c1cc2c([16*])c3sc(C)cc3c([16*])c2s1']","['[7*]C(C#N)C#N', '[7*]C1C(=O)c2cc(F)ccc2C1[7*]', '[7*]C[8*]', '[14*]c1cc2sc3c(c2s1)C(c1ccc([Mo])s1)(c1ccc([Mo])s1)c1cc2c(cc1-3)C(c1ccc([Mo])s1)(c1ccc([Mo])s1)c1c-2sc2cc([14*])sc12']","['[8*]CC(CC)CCCC', '[13*]C1CCC([13*])S1', '[14*]c1ccc(C)s1', '[13*]C1SC([13*])C2C(=O)c3c([14*])sc([14*])c3C(=O)C12', '[14*]c1ccc([Si](CCC)(CCC)CCC)s1', '[14*]c1cc2c([16*])c3sc(C)cc3c([16*])c2s1', '.', '[7*]C(C#N)C#N', '[7*]C1C(=O)c2cc(F)ccc2C1[7*]', '[7*]C[8*]', '[14*]c1cc2sc3c(c2s1)C(c1ccc([Mo])s1)(c1ccc([Mo])s1)c1cc2c(cc1-3)C(c1ccc([Mo])s1)(c1ccc([Mo])s1)c1c-2sc2cc([14*])sc12']","[0, 0, 0, 0, 0, 5, 280, 6, 281, 282, 9, 1, 10, 79, 12, 77]"
2TC-TT-BDTFT,m-ITIC,-5.45,-3.5,-5.527142857142858,-3.8541666666666674,1.0,o-DCB,16.0,_,100.0,120.0,PEDOT:PSS,PDINO,9.65,958.74615,1.06,15.25,59.31,"['[3*]O[3*]', '[4*]CC(CCCC)CCCCCC', '[1*]C([6*])=O', '[8*]CC(CC)CCCC', '[14*]c1sc(C)cc1[16*]', '[14*]c1cc(F)c([14*])s1', '[14*]c1cc([16*])c([14*])s1', '[14*]c1cc2sc([14*])cc2s1', '[14*]c1cc2c([16*])c3sc(C)cc3c([16*])c2s1']","['[7*]C(C#N)C#N', '[7*]C1C(=O)c2ccccc2C1[7*]', '[7*]C[8*]', '[14*]c1cc2sc3c(c2s1)C(c1cccc([Mo])c1)(c1cccc([Mo])c1)c1cc2c(cc1-3)C(c1cccc([Mo])c1)(c1cccc([Mo])c1)c1c-2sc2cc([14*])sc12']","['[3*]O[3*]', '[4*]CC(CCCC)CCCCCC', '[1*]C([6*])=O', '[8*]CC(CC)CCCC', '[14*]c1sc(C)cc1[16*]', '[14*]c1cc(F)c([14*])s1', '[14*]c1cc([16*])c([14*])s1', '[14*]c1cc2sc([14*])cc2s1', '[14*]c1cc2c([16*])c3sc(C)cc3c([16*])c2s1', '.', '[7*]C(C#N)C#N', '[7*]C1C(=O)c2ccccc2C1[7*]', '[7*]C[8*]', '[14*]c1cc2sc3c(c2s1)C(c1cccc([Mo])c1)(c1cccc([Mo])c1)c1cc2c(cc1-3)C(c1cccc([Mo])c1)(c1cccc([Mo])c1)c1c-2sc2cc([14*])sc12']","[0, 0, 2, 286, 4, 5, 119, 24, 35, 287, 9, 1, 10, 11, 12, 53]"
2T-TTC-BDTFT,m-ITIC,-5.41,-3.53,-5.527142857142858,-3.8541666666666674,1.0,o-DCB,16.0,_,125.0,120.0,PEDOT:PSS,PDINO,11.15,1114.977073,0.97,16.57,69.37,"['[3*]O[Co]', '[1*]C([6*])=O', '[14*]c1ccc(C)s1', '[14*]c1cc(F)c([Cr])s1', '[14*]c1sc2c([16*])c([14*])sc2c1[16*]', '[14*]c1ccc([14*])s1', '[14*]c1cc2c([16*])c3sc(C)cc3c([16*])c2s1']","['[7*]C(C#N)C#N', '[7*]C1C(=O)c2ccccc2C1[7*]', '[7*]C[8*]', '[14*]c1cc2sc3c(c2s1)C(c1cccc([Mo])c1)(c1cccc([Mo])c1)c1cc2c(cc1-3)C(c1cccc([Mo])c1)(c1cccc([Mo])c1)c1c-2sc2cc([14*])sc12']","['[3*]O[Co]', '[1*]C([6*])=O', '[14*]c1ccc(C)s1', '[14*]c1cc(F)c([Cr])s1', '[14*]c1sc2c([16*])c([14*])sc2c1[16*]', '[14*]c1ccc([14*])s1', '[14*]c1cc2c([16*])c3sc(C)cc3c([16*])c2s1', '.', '[7*]C(C#N)C#N', '[7*]C1C(=O)c2ccccc2C1[7*]', '[7*]C[8*]', '[14*]c1cc2sc3c(c2s1)C(c1cccc([Mo])c1)(c1cccc([Mo])c1)c1cc2c(cc1-3)C(c1cccc([Mo])c1)(c1cccc([Mo])c1)c1c-2sc2cc([14*])sc12']","[0, 0, 0, 0, 34, 4, 6, 22, 8, 7, 9, 1, 10, 11, 12, 53]"
PTB7-Th,ACS8,-5.21,-3.542368421052632,-5.54,-4.05,0.5,Toluene,20.0,_,115.0,25.0,MoOx,PFN,9.9,992.25,0.75,22.5,58.8,"['[3*]O[Cr]', '[1*]C([6*])=O', '[14*]c1sc2c([14*])sc(C)c2c1F', '[14*]c1ccc([Cr])s1', '[14*]c1cc2c([16*])c3sc(C)cc3c([16*])c2s1']","['[7*]C(C#N)C#N', '[7*]C1C(=O)c2cc(F)c(F)cc2C1[7*]', '[7*]C[8*]', '[11*]S[Cr]', '[14*]c1cc([16*])c([14*])s1', '[14*]c1cc2c(s1)-c1cc3c(cc1C2(c1ccc([Mo])cc1)c1ccc([Mo])cc1)-c1sc([14*])cc1C3(c1ccc([Mo])cc1)c1ccc([Mo])cc1']","['[3*]O[Cr]', '[1*]C([6*])=O', '[14*]c1sc2c([14*])sc(C)c2c1F', '[14*]c1ccc([Cr])s1', '[14*]c1cc2c([16*])c3sc(C)cc3c([16*])c2s1', '.', '[7*]C(C#N)C#N', '[7*]C1C(=O)c2cc(F)c(F)cc2C1[7*]', '[7*]C[8*]', '[11*]S[Cr]', '[14*]c1cc([16*])c([14*])s1', '[14*]c1cc2c(s1)-c1cc3c(cc1C2(c1ccc([Mo])cc1)c1ccc([Mo])cc1)-c1sc([14*])cc1C3(c1ccc([Mo])cc1)c1ccc([Mo])cc1']","[0, 0, 0, 0, 26, 4, 36, 19, 9, 1, 10, 46, 12, 23, 35, 40]"
PBDT-3TCO,IT-4F,-5.5,-3.24,-5.670384615384615,-4.058076923076923,1.0,CB,10.0,DIO,95.0,25.0,PEDOT:PSS,PFN-Br,11.52,1156.48896,0.88,20.96,62.7,"['[6*]C(=O)[Cr]', '[14*]c1sc(C)cc1[16*]', '[14*]c1cc(F)c([Cr])s1', '[14*]c1ccc([14*])s1', '[14*]c1cc([16*])c([14*])s1', '[14*]c1cc2c([16*])c3sc(C)cc3c([16*])c2s1']","['[7*]C(C#N)C#N', '[7*]C1C(=O)c2cc(F)c(F)cc2C1[7*]', '[7*]C[8*]', '[14*]c1cc2sc3c(c2s1)C(c1ccc([Mo])cc1)(c1ccc([Mo])cc1)c1cc2c(cc1-3)C(c1ccc([Mo])cc1)(c1ccc([Mo])cc1)c1c-2sc2cc([14*])sc12']","['[6*]C(=O)[Cr]', '[14*]c1sc(C)cc1[16*]', '[14*]c1cc(F)c([Cr])s1', '[14*]c1ccc([14*])s1', '[14*]c1cc([16*])c([14*])s1', '[14*]c1cc2c([16*])c3sc(C)cc3c([16*])c2s1', '.', '[7*]C(C#N)C#N', '[7*]C1C(=O)c2cc(F)c(F)cc2C1[7*]', '[7*]C[8*]', '[14*]c1cc2sc3c(c2s1)C(c1ccc([Mo])cc1)(c1ccc([Mo])cc1)c1cc2c(cc1-3)C(c1ccc([Mo])cc1)(c1ccc([Mo])cc1)c1c-2sc2cc([14*])sc12']","[0, 0, 0, 0, 0, 115, 119, 22, 7, 35, 9, 1, 10, 46, 12, 14]"
PBDT-3T,IT-4F,-5.48,-3.21,-5.670384615384615,-4.058076923076923,0.667,CB,10.0,DIO,95.0,25.0,PEDOT:PSS,PFN-Br,1.0,100.616795,0.85,3.89,30.43,"['[14*]c1sc(C)cc1[Cr]', '[14*]c1cc(F)c([Cr])s1', '[14*]c1ccc([14*])s1', '[14*]c1cc([Cr])c([14*])s1', '[14*]c1cc2c([16*])c3sc(C)cc3c([16*])c2s1']","['[7*]C(C#N)C#N', '[7*]C1C(=O)c2cc(F)c(F)cc2C1[7*]', '[7*]C[8*]', '[14*]c1cc2sc3c(c2s1)C(c1ccc([Mo])cc1)(c1ccc([Mo])cc1)c1cc2c(cc1-3)C(c1ccc([Mo])cc1)(c1ccc([Mo])cc1)c1c-2sc2cc([14*])sc12']","['[14*]c1sc(C)cc1[Cr]', '[14*]c1cc(F)c([Cr])s1', '[14*]c1ccc([14*])s1', '[14*]c1cc([Cr])c([14*])s1', '[14*]c1cc2c([16*])c3sc(C)cc3c([16*])c2s1', '.', '[7*]C(C#N)C#N', '[7*]C1C(=O)c2cc(F)c(F)cc2C1[7*]', '[7*]C[8*]', '[14*]c1cc2sc3c(c2s1)C(c1ccc([Mo])cc1)(c1ccc([Mo])cc1)c1cc2c(cc1-3)C(c1ccc([Mo])cc1)(c1ccc([Mo])cc1)c1c-2sc2cc([14*])sc12']","[0, 0, 0, 0, 0, 0, 291, 22, 7, 62, 9, 1, 10, 46, 12, 14]"
PTB7-Th,NFDTS,-5.21,-3.542368421052632,-5.36,-3.92,0.833,CF,20.0,_,100.0,25.0,PEDOT:PSS,PFN-Br,6.15,614.96151,0.67,18.77,48.9,"['[3*]O[Cr]', '[1*]C([6*])=O', '[14*]c1sc2c([14*])sc(C)c2c1F', '[14*]c1ccc([Cr])s1', '[14*]c1cc2c([16*])c3sc(C)cc3c([16*])c2s1']","['[7*]C(C#N)C#N', '[7*]C1C(=O)c2cc(F)c(F)cc2C1[7*]', '[7*]C[8*]', '[14*]c1cc2c(s1)-c1sc3c4c(sc3c1[Si]2([Ti])[Ti])-c1sc([14*])cc1[Si]4([Ti])[Ti]']","['[3*]O[Cr]', '[1*]C([6*])=O', '[14*]c1sc2c([14*])sc(C)c2c1F', '[14*]c1ccc([Cr])s1', '[14*]c1cc2c([16*])c3sc(C)cc3c([16*])c2s1', '.', '[7*]C(C#N)C#N', '[7*]C1C(=O)c2cc(F)c(F)cc2C1[7*]', '[7*]C[8*]', '[14*]c1cc2c(s1)-c1sc3c4c(sc3c1[Si]2([Ti])[Ti])-c1sc([14*])cc1[Si]4([Ti])[Ti]']","[0, 0, 0, 0, 0, 0, 26, 4, 36, 19, 9, 1, 10, 46, 12, 292]"
PTB7-Th,NFDTSB,-5.21,-3.542368421052632,-5.56,-3.85,1.0,CF,20.0,_,100.0,25.0,PEDOT:PSS,PFN-Br,9.6,960.678,0.75,20.14,63.6,"['[3*]O[Cr]', '[1*]C([6*])=O', '[14*]c1sc2c([14*])sc(C)c2c1F', '[14*]c1ccc([Cr])s1', '[14*]c1cc2c([16*])c3sc(C)cc3c([16*])c2s1']","['[3*]O[Co]', '[7*]C(C#N)C#N', '[7*]C1C(=O)c2cc(F)c(F)cc2C1[7*]', '[7*]C[8*]', '[14*]c1cc2c(s1)-c1sc3c([16*])c4c5c(sc4c([16*])c3c1[Si]2([Ti])[Ti])-c1sc([14*])cc1[Si]5([Ti])[Ti]']","['[3*]O[Cr]', '[1*]C([6*])=O', '[14*]c1sc2c([14*])sc(C)c2c1F', '[14*]c1ccc([Cr])s1', '[14*]c1cc2c([16*])c3sc(C)cc3c([16*])c2s1', '.', '[3*]O[Co]', '[7*]C(C#N)C#N', '[7*]C1C(=O)c2cc(F)c(F)cc2C1[7*]', '[7*]C[8*]', '[14*]c1cc2c(s1)-c1sc3c([16*])c4c5c(sc4c([16*])c3c1[Si]2([Ti])[Ti])-c1sc([14*])cc1[Si]5([Ti])[Ti]']","[0, 0, 0, 0, 0, 26, 4, 36, 19, 9, 1, 34, 10, 46, 12, 293]"
PBTIBDTT,ITIC-F,-5.47,-3.6,-5.619999999999998,-4.018571428571428,1.0,CB,16.0,_,120.0,25.0,PEDOT:PSS,ZnO,11.19,1119.23604,0.921,16.4,74.1,"['[14*]c1sc(C)cc1[Tc]', '[14*]c1ccc([Cr])s1', '[14*]c1cc2c(=O)n([Sc])c(=O)c3cc([14*])sc3c2s1', '[14*]c1cc([Tc])c([14*])s1', '[14*]c1cc2c([16*])c3sc(C)cc3c([16*])c2s1']","['[7*]C(C#N)C#N', '[7*]C1C(=O)c2cc(F)c(F)cc2C1[7*]', '[7*]C[8*]', '[8*]CCCCCC', '[14*]c1cc2sc3c(c2s1)C(c1ccc([16*])cc1)(c1ccc([16*])cc1)c1cc2c(cc1-3)C(c1ccc([16*])cc1)(c1ccc([16*])cc1)c1c-2sc2cc([14*])sc12']","['[14*]c1sc(C)cc1[Tc]', '[14*]c1ccc([Cr])s1', '[14*]c1cc2c(=O)n([Sc])c(=O)c3cc([14*])sc3c2s1', '[14*]c1cc([Tc])c([14*])s1', '[14*]c1cc2c([16*])c3sc(C)cc3c([16*])c2s1', '.', '[7*]C(C#N)C#N', '[7*]C1C(=O)c2cc(F)c(F)cc2C1[7*]', '[7*]C[8*]', '[8*]CCCCCC', '[14*]c1cc2sc3c(c2s1)C(c1ccc([16*])cc1)(c1ccc([16*])cc1)c1cc2c(cc1-3)C(c1ccc([16*])cc1)(c1ccc([16*])cc1)c1c-2sc2cc([14*])sc12']","[0, 0, 0, 0, 0, 294, 19, 295, 296, 9, 1, 10, 46, 12, 91, 44]"
PBTIBDTT,Si4TIC-F,-5.47,-3.6,-5.58,-4.21,0.667,CB,12.5,CN,130.0,25.0,PEDOT:PSS,PDIN,10.2,1019.84688,0.78,18.84,69.4,"['[14*]c1sc(C)cc1[Tc]', '[14*]c1ccc([Cr])s1', '[14*]c1cc2c(=O)n([Sc])c(=O)c3cc([14*])sc3c2s1', '[14*]c1cc([Tc])c([14*])s1', '[14*]c1cc2c([16*])c3sc(C)cc3c([16*])c2s1']","['[7*]C(C#N)C#N', '[7*]C1C(=O)c2cc(F)ccc2C1[7*]', '[7*]C[8*]', '[14*]c1cc2c(s1)-c1sc3c4c(sc3c1[Si]2([Mo])[Mo])-c1sc([14*])cc1[Si]4([Mo])[Mo]']","['[14*]c1sc(C)cc1[Tc]', '[14*]c1ccc([Cr])s1', '[14*]c1cc2c(=O)n([Sc])c(=O)c3cc([14*])sc3c2s1', '[14*]c1cc([Tc])c([14*])s1', '[14*]c1cc2c([16*])c3sc(C)cc3c([16*])c2s1', '.', '[7*]C(C#N)C#N', '[7*]C1C(=O)c2cc(F)ccc2C1[7*]', '[7*]C[8*]', '[14*]c1cc2c(s1)-c1sc3c4c(sc3c1[Si]2([Mo])[Mo])-c1sc([14*])cc1[Si]4([Mo])[Mo]']","[0, 0, 0, 0, 0, 0, 294, 19, 295, 296, 9, 1, 10, 79, 12, 297]"
PDCBT-2F,IT-4F,-5.6,-3.67,-5.670384615384615,-4.058076923076923,1.0,CF,16.0,DIO,95.0,25.0,MoOx,ZnO,11.6,1129.944,0.92,17.8,69.0,"['[3*]O[Fe]', '[1*]C([6*])=O', '[14*]c1sc(C)cc1[16*]', '[14*]c1cc(F)c([14*])s1']","['[7*]C(C#N)C#N', '[7*]C1C(=O)c2cc(F)c(F)cc2C1[7*]', '[7*]C[8*]', '[14*]c1cc2sc3c(c2s1)C(c1ccc([Mo])cc1)(c1ccc([Mo])cc1)c1cc2c(cc1-3)C(c1ccc([Mo])cc1)(c1ccc([Mo])cc1)c1c-2sc2cc([14*])sc12']","['[3*]O[Fe]', '[1*]C([6*])=O', '[14*]c1sc(C)cc1[16*]', '[14*]c1cc(F)c([14*])s1', '.', '[7*]C(C#N)C#N', '[7*]C1C(=O)c2cc(F)c(F)cc2C1[7*]', '[7*]C[8*]', '[14*]c1cc2sc3c(c2s1)C(c1ccc([Mo])cc1)(c1ccc([Mo])cc1)c1cc2c(cc1-3)C(c1ccc([Mo])cc1)(c1ccc([Mo])cc1)c1c-2sc2cc([14*])sc12']","[0, 0, 0, 0, 0, 0, 0, 50, 4, 119, 24, 1, 10, 46, 12, 14]"
PBT1-C-MW,ITCPTC,-5.46,-3.4,-5.5888888888888895,-3.836666666666667,1.0,CF,16.0,_,110.0,100.0,PEDOT:PSS,ZrAcAc,12.8,1277.272,0.94,17.2,79.0,"['[8*]CC(CC)CCCC', '[8*]CC(CCCC)CCCCCC', '[16*]c1ccc([16*])cc1', '[8*]C[8*]', '[14*]c1cc2c([16*])c3sc(C)cc3c([16*])c2s1', '[14*]c1ccc(C)s1', '[14*]c1ccc([14*])s1', '[14*]c1sc([14*])c2c1C(=O)c1c([14*])sc([14*])c1C2=O']","['[7*]C(C#N)C#N', '[7*]C1C(=O)c2cscc2C1[7*]', '[7*]C[8*]', '[14*]c1cc2sc3c(c2s1)C(c1ccc([Mo])cc1)(c1ccc([Mo])cc1)c1cc2c(cc1-3)C(c1ccc([Mo])cc1)(c1ccc([Mo])cc1)c1c-2sc2cc([14*])sc12']","['[8*]CC(CC)CCCC', '[8*]CC(CCCC)CCCCCC', '[16*]c1ccc([16*])cc1', '[8*]C[8*]', '[14*]c1cc2c([16*])c3sc(C)cc3c([16*])c2s1', '[14*]c1ccc(C)s1', '[14*]c1ccc([14*])s1', '[14*]c1sc([14*])c2c1C(=O)c1c([14*])sc([14*])c1C2=O', '.', '[7*]C(C#N)C#N', '[7*]C1C(=O)c2cscc2C1[7*]', '[7*]C[8*]', '[14*]c1cc2sc3c(c2s1)C(c1ccc([Mo])cc1)(c1ccc([Mo])cc1)c1cc2c(cc1-3)C(c1ccc([Mo])cc1)(c1ccc([Mo])cc1)c1c-2sc2cc([14*])sc12']","[0, 0, 0, 5, 242, 106, 300, 9, 6, 7, 229, 1, 10, 48, 12, 14]"
PBDTTz-BP,ITIC,-5.025,-2.97,-5.574285714285715,-3.9143137254901954,1.0,CB,19.5,_,100.0,25.0,PEDOT:PSS,Ca,8.03,802.872,0.81,17.7,56.0,"['[3*]O[Sc]', '[14*]c1ccc(C)s1', '[14*]c1ccc([14*])s1', '[16*]c1c(F)c(F)c([16*])c2nn([Co])nc12', '[16*]c1ccc([16*])cc1', '[14*]c1cc2c([16*])c3sc(C)cc3c([16*])c2s1']","['[7*]C(C#N)C#N', '[7*]C1C(=O)c2ccccc2C1[7*]', '[7*]C[8*]', '[14*]c1cc2sc3c(c2s1)C(c1ccc([Mo])cc1)(c1ccc([Mo])cc1)c1cc2c(cc1-3)C(c1ccc([Mo])cc1)(c1ccc([Mo])cc1)c1c-2sc2cc([14*])sc12']","['[3*]O[Sc]', '[14*]c1ccc(C)s1', '[14*]c1ccc([14*])s1', '[16*]c1c(F)c(F)c([16*])c2nn([Co])nc12', '[16*]c1ccc([16*])cc1', '[14*]c1cc2c([16*])c3sc(C)cc3c([16*])c2s1', '.', '[7*]C(C#N)C#N', '[7*]C1C(=O)c2ccccc2C1[7*]', '[7*]C[8*]', '[14*]c1cc2sc3c(c2s1)C(c1ccc([Mo])cc1)(c1ccc([Mo])cc1)c1cc2c(cc1-3)C(c1ccc([Mo])cc1)(c1ccc([Mo])cc1)c1c-2sc2cc([14*])sc12']","[0, 0, 0, 0, 0, 252, 6, 7, 74, 106, 9, 1, 10, 11, 12, 14]"
PBDTTz-N,ITIC,-5.23,-3.52,-5.574285714285715,-3.9143137254901954,1.0,CB,19.5,_,100.0,25.0,PEDOT:PSS,Ca,6.61,661.5,0.75,18.0,49.0,"['[3*]O[Sc]', '[14*]c1ccc(C)s1', '[14*]c1ccc([14*])s1', '[16*]c1c(F)c(F)c([16*])c2nn([Co])nc12', '[16*]c1ccc2cc([16*])ccc2c1', '[14*]c1cc2c([16*])c3sc(C)cc3c([16*])c2s1']","['[7*]C(C#N)C#N', '[7*]C1C(=O)c2ccccc2C1[7*]', '[7*]C[8*]', '[14*]c1cc2sc3c(c2s1)C(c1ccc([Mo])cc1)(c1ccc([Mo])cc1)c1cc2c(cc1-3)C(c1ccc([Mo])cc1)(c1ccc([Mo])cc1)c1c-2sc2cc([14*])sc12']","['[3*]O[Sc]', '[14*]c1ccc(C)s1', '[14*]c1ccc([14*])s1', '[16*]c1c(F)c(F)c([16*])c2nn([Co])nc12', '[16*]c1ccc2cc([16*])ccc2c1', '[14*]c1cc2c([16*])c3sc(C)cc3c([16*])c2s1', '.', '[7*]C(C#N)C#N', '[7*]C1C(=O)c2ccccc2C1[7*]', '[7*]C[8*]', '[14*]c1cc2sc3c(c2s1)C(c1ccc([Mo])cc1)(c1ccc([Mo])cc1)c1cc2c(cc1-3)C(c1ccc([Mo])cc1)(c1ccc([Mo])cc1)c1c-2sc2cc([14*])sc12']","[0, 0, 0, 0, 0, 252, 6, 7, 74, 306, 9, 1, 10, 11, 12, 14]"
PBDB-T,DF-PCNC,-5.297777777777778,-3.4170000000000003,-5.42,-3.81,0.833,CF,20.0,CN,100.0,100.0,MoOx,ZnO,11.63,1134.150112,0.86,18.16,72.62,"['[14*]c1ccc(C)s1', '[14*]c1ccc([Cr])s1', '[14*]c1sc([14*])c2c1C(=O)c1c([Cr])sc([Cr])c1C2=O', '[14*]c1ccc([14*])s1', '[14*]c1cc2c([16*])c3sc(C)cc3c([16*])c2s1']","['[7*]C(C#N)C#N', '[7*]C1C(=O)c2cc3ccccc3cc2C1[7*]', '[7*]C[8*]', '[14*]c1cc2c(s1)-c1sc([14*])cc1C2([Cr])[Cr]', '[16*]c1cc(F)c([16*])cc1F']","['[14*]c1ccc(C)s1', '[14*]c1ccc([Cr])s1', '[14*]c1sc([14*])c2c1C(=O)c1c([Cr])sc([Cr])c1C2=O', '[14*]c1ccc([14*])s1', '[14*]c1cc2c([16*])c3sc(C)cc3c([16*])c2s1', '.', '[7*]C(C#N)C#N', '[7*]C1C(=O)c2cc3ccccc3cc2C1[7*]', '[7*]C[8*]', '[14*]c1cc2c(s1)-c1sc([14*])cc1C2([Cr])[Cr]', '[16*]c1cc(F)c([16*])cc1F']","[0, 0, 0, 0, 0, 6, 19, 32, 7, 9, 1, 10, 42, 12, 202, 307]"
PBDB-T,DF-PCIC,-5.297777777777778,-3.4170000000000003,-5.49,-3.77,0.833,CF,20.0,CN,100.0,130.0,MoOx,ZnO,10.14,1027.040742,0.91,15.66,72.07,"['[14*]c1ccc(C)s1', '[14*]c1ccc([Cr])s1', '[14*]c1sc([14*])c2c1C(=O)c1c([Cr])sc([Cr])c1C2=O', '[14*]c1ccc([14*])s1', '[14*]c1cc2c([16*])c3sc(C)cc3c([16*])c2s1']","['[7*]C(C#N)C#N', '[7*]C1C(=O)c2ccccc2C1[7*]', '[7*]C[8*]', '[14*]c1cc2c(s1)-c1sc([14*])cc1C2([Cr])[Cr]', '[16*]c1cc(F)c([16*])cc1F']","['[14*]c1ccc(C)s1', '[14*]c1ccc([Cr])s1', '[14*]c1sc([14*])c2c1C(=O)c1c([Cr])sc([Cr])c1C2=O', '[14*]c1ccc([14*])s1', '[14*]c1cc2c([16*])c3sc(C)cc3c([16*])c2s1', '.', '[7*]C(C#N)C#N', '[7*]C1C(=O)c2ccccc2C1[7*]', '[7*]C[8*]', '[14*]c1cc2c(s1)-c1sc([14*])cc1C2([Cr])[Cr]', '[16*]c1cc(F)c([16*])cc1F']","[0, 0, 0, 0, 0, 6, 19, 32, 7, 9, 1, 10, 11, 12, 202, 307]"
PTB7-Th,ITCT,-5.21,-3.542368421052632,-5.5888888888888895,-3.836666666666667,0.833,CF,15.0,DIO,110.0,80.0,MoOx,ZnO/PFN,10.42,1034.892,0.95,15.13,72.0,"['[3*]O[Cr]', '[1*]C([6*])=O', '[14*]c1sc2c([14*])sc(C)c2c1F', '[14*]c1ccc([Cr])s1', '[14*]c1cc2c([16*])c3sc(C)cc3c([16*])c2s1']","['[7*]C(C#N)C#N', '[7*]C1C(=O)c2cscc2C1[7*]', '[7*]C[8*]', '[14*]c1cc2sc3c(c2s1)C(c1ccc([Mo])cc1)(c1ccc([Mo])cc1)c1cc2c(cc1-3)C(c1ccc([Mo])cc1)(c1ccc([Mo])cc1)c1c-2sc2cc([14*])sc12']","['[3*]O[Cr]', '[1*]C([6*])=O', '[14*]c1sc2c([14*])sc(C)c2c1F', '[14*]c1ccc([Cr])s1', '[14*]c1cc2c([16*])c3sc(C)cc3c([16*])c2s1', '.', '[7*]C(C#N)C#N', '[7*]C1C(=O)c2cscc2C1[7*]', '[7*]C[8*]', '[14*]c1cc2sc3c(c2s1)C(c1ccc([Mo])cc1)(c1ccc([Mo])cc1)c1cc2c(cc1-3)C(c1ccc([Mo])cc1)(c1ccc([Mo])cc1)c1c-2sc2cc([14*])sc12']","[0, 0, 0, 0, 0, 0, 26, 4, 36, 19, 9, 1, 10, 48, 12, 14]"
PTB7-Th,ITIC,-5.21,-3.542368421052632,-5.574285714285715,-3.9143137254901954,0.769,CF,25.0,_,100.0,25.0,PEDOT:PSS,PDIN,6.8,679.0959,0.81,14.21,59.0,"['[3*]O[Cr]', '[1*]C([6*])=O', '[14*]c1sc2c([14*])sc(C)c2c1F', '[14*]c1ccc([Cr])s1', '[14*]c1cc2c([16*])c3sc(C)cc3c([16*])c2s1']","['[7*]C(C#N)C#N', '[7*]C1C(=O)c2ccccc2C1[7*]', '[7*]C[8*]', '[14*]c1cc2sc3c(c2s1)C(c1ccc([Mo])cc1)(c1ccc([Mo])cc1)c1cc2c(cc1-3)C(c1ccc([Mo])cc1)(c1ccc([Mo])cc1)c1c-2sc2cc([14*])sc12']","['[3*]O[Cr]', '[1*]C([6*])=O', '[14*]c1sc2c([14*])sc(C)c2c1F', '[14*]c1ccc([Cr])s1', '[14*]c1cc2c([16*])c3sc(C)cc3c([16*])c2s1', '.', '[7*]C(C#N)C#N', '[7*]C1C(=O)c2ccccc2C1[7*]', '[7*]C[8*]', '[14*]c1cc2sc3c(c2s1)C(c1ccc([Mo])cc1)(c1ccc([Mo])cc1)c1cc2c(cc1-3)C(c1ccc([Mo])cc1)(c1ccc([Mo])cc1)c1c-2sc2cc([14*])sc12']","[0, 0, 0, 0, 0, 0, 26, 4, 36, 19, 9, 1, 10, 11, 12, 14]"
PTB7-Th,IDIC,-5.21,-3.542368421052632,-5.705,-3.996875,1.0,CF,12.0,_,100.0,25.0,MoOx,ZnO,5.24,494.424,0.81,10.9,56.0,"['[3*]O[Cr]', '[1*]C([6*])=O', '[14*]c1sc2c([14*])sc(C)c2c1F', '[14*]c1ccc([Cr])s1', '[14*]c1cc2c([16*])c3sc(C)cc3c([16*])c2s1']","['[7*]C(C#N)C#N', '[7*]C1C(=O)c2ccccc2C1[7*]', '[7*]C[8*]', '[14*]c1cc2c(s1)-c1cc3c(cc1C2([Mo])[Mo])-c1sc([14*])cc1C3([Mo])[Mo]']","['[3*]O[Cr]', '[1*]C([6*])=O', '[14*]c1sc2c([14*])sc(C)c2c1F', '[14*]c1ccc([Cr])s1', '[14*]c1cc2c([16*])c3sc(C)cc3c([16*])c2s1', '.', '[7*]C(C#N)C#N', '[7*]C1C(=O)c2ccccc2C1[7*]', '[7*]C[8*]', '[14*]c1cc2c(s1)-c1cc3c(cc1C2([Mo])[Mo])-c1sc([14*])cc1C3([Mo])[Mo]']","[0, 0, 0, 0, 0, 0, 26, 4, 36, 19, 9, 1, 10, 11, 12, 30]"
PTB7-Th,IEICO-4F,-5.21,-3.542368421052632,-5.309971428571429,-3.851028571428572,0.667,CB,25.0,_,100.0,100.0,PEDOT:PSS,PFN-Br,10.0,995.448,0.74,22.8,59.0,"['[3*]O[Cr]', '[1*]C([6*])=O', '[14*]c1sc2c([14*])sc(C)c2c1F', '[14*]c1ccc([Cr])s1', '[14*]c1cc2c([16*])c3sc(C)cc3c([16*])c2s1']","['[3*]O[Cr]', '[7*]C(C#N)C#N', '[7*]C1C(=O)c2cc(F)c(F)cc2C1[7*]', '[7*]C[8*]', '[14*]c1cc([16*])c([14*])s1', '[14*]c1cc2c(s1)-c1cc3c(cc1C2(c1ccc([Mo])cc1)c1ccc([Mo])cc1)-c1sc([14*])cc1C3(c1ccc([Mo])cc1)c1ccc([Mo])cc1']","['[3*]O[Cr]', '[1*]C([6*])=O', '[14*]c1sc2c([14*])sc(C)c2c1F', '[14*]c1ccc([Cr])s1', '[14*]c1cc2c([16*])c3sc(C)cc3c([16*])c2s1', '.', '[3*]O[Cr]', '[7*]C(C#N)C#N', '[7*]C1C(=O)c2cc(F)c(F)cc2C1[7*]', '[7*]C[8*]', '[14*]c1cc([16*])c([14*])s1', '[14*]c1cc2c(s1)-c1cc3c(cc1C2(c1ccc([Mo])cc1)c1ccc([Mo])cc1)-c1sc([14*])cc1C3(c1ccc([Mo])cc1)c1ccc([Mo])cc1']","[0, 0, 0, 0, 26, 4, 36, 19, 9, 1, 26, 10, 46, 12, 35, 40]"
PTB7-Th,SFBRCN,-5.21,-3.542368421052632,-5.93,-3.86,0.833,CB,22.0,DIO,100.0,25.0,MoOx,ZnO,10.12,1009.125,0.9,17.25,65.0,"['[3*]O[Cr]', '[1*]C([6*])=O', '[14*]c1sc2c([14*])sc(C)c2c1F', '[14*]c1ccc([Cr])s1', '[14*]c1cc2c([16*])c3sc(C)cc3c([16*])c2s1']","['[3*]O[Ti]', '[8*]CC', '[9*]n1c(=C(C#N)C#N)s/c(=C\\c2ccc([16*])c3nsnc23)c1=O', '[16*]c1ccc2c(c1)-c1cc([16*])ccc1C21c2cc([16*])ccc2-c2ccc([16*])cc21']","['[3*]O[Cr]', '[1*]C([6*])=O', '[14*]c1sc2c([14*])sc(C)c2c1F', '[14*]c1ccc([Cr])s1', '[14*]c1cc2c([16*])c3sc(C)cc3c([16*])c2s1', '.', '[3*]O[Ti]', '[8*]CC', '[9*]n1c(=C(C#N)C#N)s/c(=C\\c2ccc([16*])c3nsnc23)c1=O', '[16*]c1ccc2c(c1)-c1cc([16*])ccc1C21c2cc([16*])ccc2-c2ccc([16*])cc21']","[0, 0, 0, 0, 0, 0, 26, 4, 36, 19, 9, 1, 94, 20, 111, 112]"
PBDB-T,IDTIC,-5.297777777777778,-3.4170000000000003,-5.885,-3.91,1.0,CB,20.0,_,150.0,25.0,MoOx,ZnO/PFN-Br,5.67,600.6084,0.84,12.7,56.3,"['[14*]c1ccc(C)s1', '[14*]c1ccc([Cr])s1', '[14*]c1sc([14*])c2c1C(=O)c1c([Cr])sc([Cr])c1C2=O', '[14*]c1ccc([14*])s1', '[14*]c1cc2c([16*])c3sc(C)cc3c([16*])c2s1']","['[7*]C(C#N)C#N', '[7*]C1C(=O)c2ccccc2C1[7*]', '[7*]C[8*]', '[14*]c1cc2c(s1)-c1cc3c(cc1C2([Sc])[Sc])-c1sc([14*])cc1C3([Sc])[Sc]']","['[14*]c1ccc(C)s1', '[14*]c1ccc([Cr])s1', '[14*]c1sc([14*])c2c1C(=O)c1c([Cr])sc([Cr])c1C2=O', '[14*]c1ccc([14*])s1', '[14*]c1cc2c([16*])c3sc(C)cc3c([16*])c2s1', '.', '[7*]C(C#N)C#N', '[7*]C1C(=O)c2ccccc2C1[7*]', '[7*]C[8*]', '[14*]c1cc2c(s1)-c1cc3c(cc1C2([Sc])[Sc])-c1sc([14*])cc1C3([Sc])[Sc]']","[0, 0, 0, 0, 0, 0, 6, 19, 32, 7, 9, 1, 10, 11, 12, 308]"
PBDB-T,IDTTIC,-5.297777777777778,-3.4170000000000003,-5.68,-3.84,1.0,CB,20.0,_,146.0,25.0,MoOx,ZnO/PFN-Br,11.2,1119.26848,0.919,17.3,70.4,"['[14*]c1ccc(C)s1', '[14*]c1ccc([Cr])s1', '[14*]c1sc([14*])c2c1C(=O)c1c([Cr])sc([Cr])c1C2=O', '[14*]c1ccc([14*])s1', '[14*]c1cc2c([16*])c3sc(C)cc3c([16*])c2s1']","['[7*]C(C#N)C#N', '[7*]C1C(=O)c2ccccc2C1[7*]', '[7*]C[8*]', '[14*]c1cc2sc3c(c2s1)C([Sc])([Sc])c1cc2c(cc1-3)C([Sc])([Sc])c1c-2sc2cc([14*])sc12']","['[14*]c1ccc(C)s1', '[14*]c1ccc([Cr])s1', '[14*]c1sc([14*])c2c1C(=O)c1c([Cr])sc([Cr])c1C2=O', '[14*]c1ccc([14*])s1', '[14*]c1cc2c([16*])c3sc(C)cc3c([16*])c2s1', '.', '[7*]C(C#N)C#N', '[7*]C1C(=O)c2ccccc2C1[7*]', '[7*]C[8*]', '[14*]c1cc2sc3c(c2s1)C([Sc])([Sc])c1cc2c(cc1-3)C([Sc])([Sc])c1c-2sc2cc([14*])sc12']","[0, 0, 0, 0, 0, 0, 6, 19, 32, 7, 9, 1, 10, 11, 12, 309]"
PTB7-Th,ITIC,-5.21,-3.542368421052632,-5.574285714285715,-3.9143137254901954,0.833,CB,20.0,_,90.0,25.0,MoOx,ZnO,7.62,761.8296,0.822,14.0,66.2,"['[3*]O[Cr]', '[1*]C([6*])=O', '[14*]c1sc2c([14*])sc(C)c2c1F', '[14*]c1ccc([Cr])s1', '[14*]c1cc2c([16*])c3sc(C)cc3c([16*])c2s1']","['[7*]C(C#N)C#N', '[7*]C1C(=O)c2ccccc2C1[7*]', '[7*]C[8*]', '[14*]c1cc2sc3c(c2s1)C(c1ccc([Mo])cc1)(c1ccc([Mo])cc1)c1cc2c(cc1-3)C(c1ccc([Mo])cc1)(c1ccc([Mo])cc1)c1c-2sc2cc([14*])sc12']","['[3*]O[Cr]', '[1*]C([6*])=O', '[14*]c1sc2c([14*])sc(C)c2c1F', '[14*]c1ccc([Cr])s1', '[14*]c1cc2c([16*])c3sc(C)cc3c([16*])c2s1', '.', '[7*]C(C#N)C#N', '[7*]C1C(=O)c2ccccc2C1[7*]', '[7*]C[8*]', '[14*]c1cc2sc3c(c2s1)C(c1ccc([Mo])cc1)(c1ccc([Mo])cc1)c1cc2c(cc1-3)C(c1ccc([Mo])cc1)(c1ccc([Mo])cc1)c1c-2sc2cc([14*])sc12']","[0, 0, 0, 0, 0, 0, 26, 4, 36, 19, 9, 1, 10, 11, 12, 14]"
P3HT,DTFBR,-5.057777777777777,-2.989444444444445,-5.54,-3.68,1.0,o-DCB,15.0,_,110.0,100.0,PEDOT:PSS,ZrAcAc,3.68,358.763,0.71,8.15,62.0,"['[8*]CCCCCC', '[14*]c1sc(C)cc1[16*]', '[14*]c1cc([16*])c(C)s1', '[14*]c1cc([16*])c([14*])s1']","['[8*]CC', '[7*]C1SC(=S)N([10*])C1=O', '[7*]C[8*]', '[16*]c1ccc([16*])c2nn([Mo])nc12', '[14*]c1cc2c(s1)-c1cc3c(cc1C2(c1ccc([Mo])cc1)c1ccc([Mo])cc1)-c1cc2c(cc1C3([Mo])[Mo])-c1sc([14*])cc1C2(c1ccc([Mo])cc1)c1ccc([Mo])cc1']","['[8*]CCCCCC', '[14*]c1sc(C)cc1[16*]', '[14*]c1cc([16*])c(C)s1', '[14*]c1cc([16*])c([14*])s1', '.', '[8*]CC', '[7*]C1SC(=S)N([10*])C1=O', '[7*]C[8*]', '[16*]c1ccc([16*])c2nn([Mo])nc12', '[14*]c1cc2c(s1)-c1cc3c(cc1C2(c1ccc([Mo])cc1)c1ccc([Mo])cc1)-c1cc2c(cc1C3([Mo])[Mo])-c1sc([14*])cc1C2(c1ccc([Mo])cc1)c1ccc([Mo])cc1']","[0, 0, 0, 0, 0, 0, 91, 119, 120, 35, 1, 20, 87, 12, 303, 310]"
PBDB-T,4TIC-4F,-5.297777777777778,-3.4170000000000003,-5.63,-4.115,1.0,CB,20.0,_,100.0,130.0,PEDOT:PSS,C60-bissalt,7.99,799.026,0.652,21.5,57.0,"['[14*]c1ccc(C)s1', '[14*]c1ccc([Cr])s1', '[14*]c1sc([14*])c2c1C(=O)c1c([Cr])sc([Cr])c1C2=O', '[14*]c1ccc([14*])s1', '[14*]c1cc2c([16*])c3sc(C)cc3c([16*])c2s1']","['[7*]C(C#N)C#N', '[7*]C1C(=O)c2cc(F)c(F)cc2C1[7*]', '[7*]C[8*]', '[8*]CCCCCC', '[14*]c1cc2c(s1)-c1sc3c4c(sc3c1C2(c1ccc([16*])cc1)c1ccc([16*])cc1)-c1sc([14*])cc1C4(c1ccc([16*])cc1)c1ccc([16*])cc1']","['[14*]c1ccc(C)s1', '[14*]c1ccc([Cr])s1', '[14*]c1sc([14*])c2c1C(=O)c1c([Cr])sc([Cr])c1C2=O', '[14*]c1ccc([14*])s1', '[14*]c1cc2c([16*])c3sc(C)cc3c([16*])c2s1', '.', '[7*]C(C#N)C#N', '[7*]C1C(=O)c2cc(F)c(F)cc2C1[7*]', '[7*]C[8*]', '[8*]CCCCCC', '[14*]c1cc2c(s1)-c1sc3c4c(sc3c1C2(c1ccc([16*])cc1)c1ccc([16*])cc1)-c1sc([14*])cc1C4(c1ccc([16*])cc1)c1ccc([16*])cc1']","[0, 0, 0, 0, 0, 6, 19, 32, 7, 9, 1, 10, 46, 12, 91, 118]"
PBDB-T,6TIC-4F,-5.297777777777778,-3.4170000000000003,-5.44,-4.07,1.0,CB,20.0,_,100.0,25.0,PEDOT:PSS,C60-bissalt,11.14,1114.143,0.723,23.0,67.0,"['[14*]c1ccc(C)s1', '[14*]c1ccc([Cr])s1', '[14*]c1sc([14*])c2c1C(=O)c1c([Cr])sc([Cr])c1C2=O', '[14*]c1ccc([14*])s1', '[14*]c1cc2c([16*])c3sc(C)cc3c([16*])c2s1']","['[7*]C(C#N)C#N', '[7*]C1C(=O)c2cc(F)c(F)cc2C1[7*]', '[7*]C[8*]', '[14*]c1cc2sc3c(c2s1)C(c1ccc([Mo])cc1)(c1ccc([Mo])cc1)c1c-3sc2c3c(sc12)-c1sc2cc([14*])sc2c1C3(c1ccc([Mo])cc1)c1ccc([Mo])cc1']","['[14*]c1ccc(C)s1', '[14*]c1ccc([Cr])s1', '[14*]c1sc([14*])c2c1C(=O)c1c([Cr])sc([Cr])c1C2=O', '[14*]c1ccc([14*])s1', '[14*]c1cc2c([16*])c3sc(C)cc3c([16*])c2s1', '.', '[7*]C(C#N)C#N', '[7*]C1C(=O)c2cc(F)c(F)cc2C1[7*]', '[7*]C[8*]', '[14*]c1cc2sc3c(c2s1)C(c1ccc([Mo])cc1)(c1ccc([Mo])cc1)c1c-3sc2c3c(sc12)-c1sc2cc([14*])sc2c1C3(c1ccc([Mo])cc1)c1ccc([Mo])cc1']","[0, 0, 0, 0, 0, 0, 6, 19, 32, 7, 9, 1, 10, 46, 12, 13]"
PBDB-T,IT-M,-5.297777777777778,-3.4170000000000003,-5.513571428571429,-3.808,1.0,CB,10.0,_,100.0,100.0,PEDOT:PSS,PFN-Br,11.74,1171.692,0.95,17.13,72.0,"['[14*]c1ccc(C)s1', '[14*]c1ccc([Cr])s1', '[14*]c1sc([14*])c2c1C(=O)c1c([Cr])sc([Cr])c1C2=O', '[14*]c1ccc([14*])s1', '[14*]c1cc2c([16*])c3sc(C)cc3c([16*])c2s1']","['[7*]C(C#N)C#N', '[7*]C1C(=O)c2ccc(C)cc2C1[7*]', '[7*]C[8*]', '[14*]c1cc2sc3c(c2s1)C(c1ccc([Mo])cc1)(c1ccc([Mo])cc1)c1cc2c(cc1-3)C(c1ccc([Mo])cc1)(c1ccc([Mo])cc1)c1c-2sc2cc([14*])sc12']","['[14*]c1ccc(C)s1', '[14*]c1ccc([Cr])s1', '[14*]c1sc([14*])c2c1C(=O)c1c([Cr])sc([Cr])c1C2=O', '[14*]c1ccc([14*])s1', '[14*]c1cc2c([16*])c3sc(C)cc3c([16*])c2s1', '.', '[7*]C(C#N)C#N', '[7*]C1C(=O)c2ccc(C)cc2C1[7*]', '[7*]C[8*]', '[14*]c1cc2sc3c(c2s1)C(c1ccc([Mo])cc1)(c1ccc([Mo])cc1)c1cc2c(cc1-3)C(c1ccc([Mo])cc1)(c1ccc([Mo])cc1)c1c-2sc2cc([14*])sc12']","[0, 0, 0, 0, 0, 0, 6, 19, 32, 7, 9, 1, 10, 15, 12, 14]"
PBDB-T,IDT-O-IC,-5.297777777777778,-3.4170000000000003,-5.7,-3.79,0.833,o-DCB,8.8,_,100.0,25.0,MoOx,ZnO,4.74,471.108,0.83,10.32,55.0,"['[14*]c1ccc(C)s1', '[14*]c1ccc([Cr])s1', '[14*]c1sc([14*])c2c1C(=O)c1c([Cr])sc([Cr])c1C2=O', '[14*]c1ccc([14*])s1', '[14*]c1cc2c([16*])c3sc(C)cc3c([16*])c2s1']","['[3*]O[Mo]', '[7*]C(C#N)C#N', '[7*]C1C(=O)c2ccccc2C1[7*]', '[7*]C[8*]', '[14*]c1cc2c(s1)-c1cc3c(cc1C2(c1ccc([16*])cc1)c1ccc([16*])cc1)-c1sc([14*])cc1C3(c1ccc([16*])cc1)c1ccc([16*])cc1']","['[14*]c1ccc(C)s1', '[14*]c1ccc([Cr])s1', '[14*]c1sc([14*])c2c1C(=O)c1c([Cr])sc([Cr])c1C2=O', '[14*]c1ccc([14*])s1', '[14*]c1cc2c([16*])c3sc(C)cc3c([16*])c2s1', '.', '[3*]O[Mo]', '[7*]C(C#N)C#N', '[7*]C1C(=O)c2ccccc2C1[7*]', '[7*]C[8*]', '[14*]c1cc2c(s1)-c1cc3c(cc1C2(c1ccc([16*])cc1)c1ccc([16*])cc1)-c1sc([14*])cc1C3(c1ccc([16*])cc1)c1ccc([16*])cc1']","[0, 0, 0, 0, 0, 6, 19, 32, 7, 9, 1, 114, 10, 11, 12, 134]"
PBDB-T,spiro-IDT-O-IC,-5.297777777777778,-3.4170000000000003,-5.68,-3.79,0.556,o-DCB,11.2,_,100.0,25.0,MoOx,ZnO,6.23,622.3392,0.84,11.76,63.0,"['[14*]c1ccc(C)s1', '[14*]c1ccc([Cr])s1', '[14*]c1sc([14*])c2c1C(=O)c1c([Cr])sc([Cr])c1C2=O', '[14*]c1ccc([14*])s1', '[14*]c1cc2c([16*])c3sc(C)cc3c([16*])c2s1']","['[3*]O[Mo]', '[7*]C(C#N)C#N', '[7*]C1C(=O)c2ccccc2C1[7*]', '[7*]C[8*]', '[14*]c1cc2c(s1)-c1cc3c(cc1C21c2ccc([16*])cc2-c2cc([16*])ccc21)-c1sc([14*])cc1C31c2ccc([16*])cc2-c2cc([16*])ccc21']","['[14*]c1ccc(C)s1', '[14*]c1ccc([Cr])s1', '[14*]c1sc([14*])c2c1C(=O)c1c([Cr])sc([Cr])c1C2=O', '[14*]c1ccc([14*])s1', '[14*]c1cc2c([16*])c3sc(C)cc3c([16*])c2s1', '.', '[3*]O[Mo]', '[7*]C(C#N)C#N', '[7*]C1C(=O)c2ccccc2C1[7*]', '[7*]C[8*]', '[14*]c1cc2c(s1)-c1cc3c(cc1C21c2ccc([16*])cc2-c2cc([16*])ccc21)-c1sc([14*])cc1C31c2ccc([16*])cc2-c2cc([16*])ccc21']","[0, 0, 0, 0, 0, 6, 19, 32, 7, 9, 1, 114, 10, 11, 12, 315]"
PBDB-T,ICBF-O,-5.297777777777778,-3.4170000000000003,-5.7,-3.75,1.0,CB,20.0,_,100.0,25.0,PEDOT:PSS,PDINO,3.11,307.96392,1.06,6.82,42.6,"['[14*]c1ccc(C)s1', '[14*]c1ccc([Cr])s1', '[14*]c1sc([14*])c2c1C(=O)c1c([Cr])sc([Cr])c1C2=O', '[14*]c1ccc([14*])s1', '[14*]c1cc2c([16*])c3sc(C)cc3c([16*])c2s1']","['[7*]C(C#N)C#N', '[7*]C1C(=O)c2ccccc2C1[7*]', '[7*]C[8*]', '[14*]c1cc([Ti])c([14*])s1', '[16*]c1ccc2c(c1)C([Ti])([Ti])c1cc3c(cc1-2)C([Ti])([Ti])c1cc([16*])ccc1-3']","['[14*]c1ccc(C)s1', '[14*]c1ccc([Cr])s1', '[14*]c1sc([14*])c2c1C(=O)c1c([Cr])sc([Cr])c1C2=O', '[14*]c1ccc([14*])s1', '[14*]c1cc2c([16*])c3sc(C)cc3c([16*])c2s1', '.', '[7*]C(C#N)C#N', '[7*]C1C(=O)c2ccccc2C1[7*]', '[7*]C[8*]', '[14*]c1cc([Ti])c([14*])s1', '[16*]c1ccc2c(c1)C([Ti])([Ti])c1cc3c(cc1-2)C([Ti])([Ti])c1cc([16*])ccc1-3']","[0, 0, 0, 0, 0, 6, 19, 32, 7, 9, 1, 10, 11, 12, 66, 181]"
PBDB-T,ICBF,-5.297777777777778,-3.4170000000000003,-5.529999999999999,-3.825,1.0,CB,20.0,_,100.0,25.0,PEDOT:PSS,PDINO,6.07,612.8397,0.99,10.3,60.1,"['[14*]c1ccc(C)s1', '[14*]c1ccc([Cr])s1', '[14*]c1sc([14*])c2c1C(=O)c1c([Cr])sc([Cr])c1C2=O', '[14*]c1ccc([14*])s1', '[14*]c1cc2c([16*])c3sc(C)cc3c([16*])c2s1']","['[7*]C(C#N)C#N', '[7*]C1C(=O)c2ccccc2C1[7*]', '[7*]C[8*]', '[14*]c1ccc([14*])s1', '[16*]c1ccc2c(c1)C([Ti])([Ti])c1cc3c(cc1-2)C([Ti])([Ti])c1cc([16*])ccc1-3']","['[14*]c1ccc(C)s1', '[14*]c1ccc([Cr])s1', '[14*]c1sc([14*])c2c1C(=O)c1c([Cr])sc([Cr])c1C2=O', '[14*]c1ccc([14*])s1', '[14*]c1cc2c([16*])c3sc(C)cc3c([16*])c2s1', '.', '[7*]C(C#N)C#N', '[7*]C1C(=O)c2ccccc2C1[7*]', '[7*]C[8*]', '[14*]c1ccc([14*])s1', '[16*]c1ccc2c(c1)C([Ti])([Ti])c1cc3c(cc1-2)C([Ti])([Ti])c1cc([16*])ccc1-3']","[0, 0, 0, 0, 0, 6, 19, 32, 7, 9, 1, 10, 11, 12, 7, 181]"
PBDB-T,FICBF-O,-5.297777777777778,-3.4170000000000003,-5.72,-3.85,1.0,CB,20.0,_,100.0,25.0,PEDOT:PSS,PDINO,5.54,554.0688,0.96,10.59,54.5,"['[14*]c1ccc(C)s1', '[14*]c1ccc([Cr])s1', '[14*]c1sc([14*])c2c1C(=O)c1c([Cr])sc([Cr])c1C2=O', '[14*]c1ccc([14*])s1', '[14*]c1cc2c([16*])c3sc(C)cc3c([16*])c2s1']","['[7*]C(C#N)C#N', '[7*]C1C(=O)c2cc(F)c(F)cc2C1[7*]', '[7*]C[8*]', '[14*]c1cc([Ti])c([14*])s1', '[16*]c1ccc2c(c1)C([Ti])([Ti])c1cc3c(cc1-2)C([Ti])([Ti])c1cc([16*])ccc1-3']","['[14*]c1ccc(C)s1', '[14*]c1ccc([Cr])s1', '[14*]c1sc([14*])c2c1C(=O)c1c([Cr])sc([Cr])c1C2=O', '[14*]c1ccc([14*])s1', '[14*]c1cc2c([16*])c3sc(C)cc3c([16*])c2s1', '.', '[7*]C(C#N)C#N', '[7*]C1C(=O)c2cc(F)c(F)cc2C1[7*]', '[7*]C[8*]', '[14*]c1cc([Ti])c([14*])s1', '[16*]c1ccc2c(c1)C([Ti])([Ti])c1cc3c(cc1-2)C([Ti])([Ti])c1cc([16*])ccc1-3']","[0, 0, 0, 0, 0, 6, 19, 32, 7, 9, 1, 10, 46, 12, 66, 181]"
PBDB-T,FICBF,-5.297777777777778,-3.4170000000000003,-5.66,-3.88,1.0,CB,20.0,_,100.0,80.0,PEDOT:PSS,PDINO,7.41,740.8659,0.87,12.71,67.0,"['[14*]c1ccc(C)s1', '[14*]c1ccc([Cr])s1', '[14*]c1sc([14*])c2c1C(=O)c1c([Cr])sc([Cr])c1C2=O', '[14*]c1ccc([14*])s1', '[14*]c1cc2c([16*])c3sc(C)cc3c([16*])c2s1']","['[7*]C(C#N)C#N', '[7*]C1C(=O)c2cc(F)c(F)cc2C1[7*]', '[7*]C[8*]', '[14*]c1ccc([14*])s1', '[16*]c1ccc2c(c1)C([Ti])([Ti])c1cc3c(cc1-2)C([Ti])([Ti])c1cc([16*])ccc1-3']","['[14*]c1ccc(C)s1', '[14*]c1ccc([Cr])s1', '[14*]c1sc([14*])c2c1C(=O)c1c([Cr])sc([Cr])c1C2=O', '[14*]c1ccc([14*])s1', '[14*]c1cc2c([16*])c3sc(C)cc3c([16*])c2s1', '.', '[7*]C(C#N)C#N', '[7*]C1C(=O)c2cc(F)c(F)cc2C1[7*]', '[7*]C[8*]', '[14*]c1ccc([14*])s1', '[16*]c1ccc2c(c1)C([Ti])([Ti])c1cc3c(cc1-2)C([Ti])([Ti])c1cc([16*])ccc1-3']","[0, 0, 0, 0, 0, 6, 19, 32, 7, 9, 1, 10, 46, 12, 7, 181]"
PBT1-EH,IDTCN,-5.43,-3.43,-5.890000000000001,-3.93,1.0,CF,7.0,_,110.0,100.0,PEDOT:PSS,ZrAcAc,8.69,853.94088,0.93,13.08,70.2,"['[11*]S[Cr]', '[14*]c1ccc(C)s1', '[14*]c1ccc([14*])s1', '[14*]c1sc([14*])c2c1C(=O)c1c([Co])sc([Co])c1C2=O', '[14*]c1cc2c([16*])c3sc(C)cc3c([16*])c2s1']","['[7*]C(C#N)C#N', '[7*]C1C(=O)c2cscc2C1[7*]', '[7*]C[8*]', '[14*]c1cc2c(s1)-c1cc3c(cc1C2(c1ccc([Mo])cc1)c1ccc([Mo])cc1)-c1sc([14*])cc1C3(c1ccc([Mo])cc1)c1ccc([Mo])cc1']","['[11*]S[Cr]', '[14*]c1ccc(C)s1', '[14*]c1ccc([14*])s1', '[14*]c1sc([14*])c2c1C(=O)c1c([Co])sc([Co])c1C2=O', '[14*]c1cc2c([16*])c3sc(C)cc3c([16*])c2s1', '.', '[7*]C(C#N)C#N', '[7*]C1C(=O)c2cscc2C1[7*]', '[7*]C[8*]', '[14*]c1cc2c(s1)-c1cc3c(cc1C2(c1ccc([Mo])cc1)c1ccc([Mo])cc1)-c1sc([14*])cc1C3(c1ccc([Mo])cc1)c1ccc([Mo])cc1']","[0, 0, 0, 0, 0, 0, 23, 6, 7, 316, 9, 1, 10, 48, 12, 40]"
PBDB-T,IDT-T,-5.297777777777778,-3.4170000000000003,-5.4625,-3.9225,1.0,CB,15.0,_,90.0,25.0,MoOx,ZnO,6.36,636.2598704,0.952,11.21,59.62,"['[14*]c1ccc(C)s1', '[14*]c1ccc([Cr])s1', '[14*]c1sc([14*])c2c1C(=O)c1c([Cr])sc([Cr])c1C2=O', '[14*]c1ccc([14*])s1', '[14*]c1cc2c([16*])c3sc(C)cc3c([16*])c2s1']","['[7*]C(C#N)C#N', '[7*]C1C(=O)c2ccccc2C1[7*]', '[7*]C[8*]', '[14*]c1ccc([14*])s1', '[14*]c1cc2c(s1)-c1cc3c(cc1C2(c1ccc([Mo])cc1)c1ccc([Mo])cc1)-c1sc([14*])cc1C3(c1ccc([Mo])cc1)c1ccc([Mo])cc1']","['[14*]c1ccc(C)s1', '[14*]c1ccc([Cr])s1', '[14*]c1sc([14*])c2c1C(=O)c1c([Cr])sc([Cr])c1C2=O', '[14*]c1ccc([14*])s1', '[14*]c1cc2c([16*])c3sc(C)cc3c([16*])c2s1', '.', '[7*]C(C#N)C#N', '[7*]C1C(=O)c2ccccc2C1[7*]', '[7*]C[8*]', '[14*]c1ccc([14*])s1', '[14*]c1cc2c(s1)-c1cc3c(cc1C2(c1ccc([Mo])cc1)c1ccc([Mo])cc1)-c1sc([14*])cc1C3(c1ccc([Mo])cc1)c1ccc([Mo])cc1']","[0, 0, 0, 0, 0, 6, 19, 32, 7, 9, 1, 10, 11, 12, 7, 40]"
PBDB-T,IDT-3MT,-5.297777777777778,-3.4170000000000003,-5.68,-4.16,1.0,CB,15.0,_,90.0,25.0,MoOx,ZnO,8.4,840.60522,0.95,14.43,61.32,"['[14*]c1ccc(C)s1', '[14*]c1ccc([Cr])s1', '[14*]c1sc([14*])c2c1C(=O)c1c([Cr])sc([Cr])c1C2=O', '[14*]c1ccc([14*])s1', '[14*]c1cc2c([16*])c3sc(C)cc3c([16*])c2s1']","['[3*]OC', '[1*]C([6*])=O', '[7*]C(C#N)C#N', '[7*]C1C(=O)c2ccccc2C1[7*]', '[7*]C[8*]', '[14*]c1cc([16*])c([14*])s1', '[14*]c1cc2c(s1)-c1cc3c(cc1C2(c1ccc([Mo])cc1)c1ccc([Mo])cc1)-c1sc([14*])cc1C3(c1ccc([Mo])cc1)c1ccc([Mo])cc1']","['[14*]c1ccc(C)s1', '[14*]c1ccc([Cr])s1', '[14*]c1sc([14*])c2c1C(=O)c1c([Cr])sc([Cr])c1C2=O', '[14*]c1ccc([14*])s1', '[14*]c1cc2c([16*])c3sc(C)cc3c([16*])c2s1', '.', '[3*]OC', '[1*]C([6*])=O', '[7*]C(C#N)C#N', '[7*]C1C(=O)c2ccccc2C1[7*]', '[7*]C[8*]', '[14*]c1cc([16*])c([14*])s1', '[14*]c1cc2c(s1)-c1cc3c(cc1C2(c1ccc([Mo])cc1)c1ccc([Mo])cc1)-c1sc([14*])cc1C3(c1ccc([Mo])cc1)c1ccc([Mo])cc1']","[0, 0, 0, 6, 19, 32, 7, 9, 1, 80, 4, 10, 11, 12, 35, 40]"
PBDB-T,TTIC,-5.297777777777778,-3.4170000000000003,-5.452,-3.9900000000000007,0.667,DCB,10.0,DIO,85.0,125.0,MoOx,ZnO,10.61,1062.6924,0.77,22.26,62.0,"['[14*]c1ccc(C)s1', '[14*]c1ccc([Cr])s1', '[14*]c1sc([14*])c2c1C(=O)c1c([Cr])sc([Cr])c1C2=O', '[14*]c1ccc([14*])s1', '[14*]c1cc2c([16*])c3sc(C)cc3c([16*])c2s1']","['[7*]C(C#N)C#N', '[7*]C1C(=O)c2ccccc2C1[7*]', '[7*]C[8*]', '[14*]c1cc2c(s1)-c1sc3c4c(sc3c1C2(c1ccc([Mo])cc1)c1ccc([Mo])cc1)-c1sc([14*])cc1C4(c1ccc([Mo])cc1)c1ccc([Mo])cc1']","['[14*]c1ccc(C)s1', '[14*]c1ccc([Cr])s1', '[14*]c1sc([14*])c2c1C(=O)c1c([Cr])sc([Cr])c1C2=O', '[14*]c1ccc([14*])s1', '[14*]c1cc2c([16*])c3sc(C)cc3c([16*])c2s1', '.', '[7*]C(C#N)C#N', '[7*]C1C(=O)c2ccccc2C1[7*]', '[7*]C[8*]', '[14*]c1cc2c(s1)-c1sc3c4c(sc3c1C2(c1ccc([Mo])cc1)c1ccc([Mo])cc1)-c1sc([14*])cc1C4(c1ccc([Mo])cc1)c1ccc([Mo])cc1']","[0, 0, 0, 0, 0, 0, 6, 19, 32, 7, 9, 1, 10, 11, 12, 162]"
PBDB-T,TTIC-M,-5.297777777777778,-3.4170000000000003,-5.49,-4.03,0.667,DCB,10.0,DIO,86.0,175.0,MoOx,ZnO,11.48,1148.56,0.8,20.51,70.0,"['[14*]c1ccc(C)s1', '[14*]c1ccc([Cr])s1', '[14*]c1sc([14*])c2c1C(=O)c1c([Cr])sc([Cr])c1C2=O', '[14*]c1ccc([14*])s1', '[14*]c1cc2c([16*])c3sc(C)cc3c([16*])c2s1']","['[7*]C(C#N)C#N', '[7*]C1C(=O)c2ccc(C)cc2C1[7*]', '[7*]C[8*]', '[14*]c1cc2c(s1)-c1sc3c4c(sc3c1C2(c1ccc([Mo])cc1)c1ccc([Mo])cc1)-c1sc([14*])cc1C4(c1ccc([Mo])cc1)c1ccc([Mo])cc1']","['[14*]c1ccc(C)s1', '[14*]c1ccc([Cr])s1', '[14*]c1sc([14*])c2c1C(=O)c1c([Cr])sc([Cr])c1C2=O', '[14*]c1ccc([14*])s1', '[14*]c1cc2c([16*])c3sc(C)cc3c([16*])c2s1', '.', '[7*]C(C#N)C#N', '[7*]C1C(=O)c2ccc(C)cc2C1[7*]', '[7*]C[8*]', '[14*]c1cc2c(s1)-c1sc3c4c(sc3c1C2(c1ccc([Mo])cc1)c1ccc([Mo])cc1)-c1sc([14*])cc1C4(c1ccc([Mo])cc1)c1ccc([Mo])cc1']","[0, 0, 0, 0, 0, 0, 6, 19, 32, 7, 9, 1, 10, 15, 12, 162]"
PBDB-T,IDTT2F,-5.297777777777778,-3.4170000000000003,-5.57,-4.03,1.0,DCB,8.0,_,100.0,25.0,MoOx,ZnO,8.85,884.5929,0.81,18.51,59.0,"['[14*]c1ccc(C)s1', '[14*]c1ccc([Cr])s1', '[14*]c1sc([14*])c2c1C(=O)c1c([Cr])sc([Cr])c1C2=O', '[14*]c1ccc([14*])s1', '[14*]c1cc2c([16*])c3sc(C)cc3c([16*])c2s1']","['[7*]C(C#N)C#N', '[7*]C1C(=O)c2cc(F)c(F)cc2C1[7*]', '[7*]C[8*]', '[14*]c1ccc([14*])s1', '[14*]c1cc2c(s1)-c1cc3c(cc1C2(c1ccc([Mo])cc1)c1ccc([Mo])cc1)-c1sc([14*])cc1C3(c1ccc([Mo])cc1)c1ccc([Mo])cc1']","['[14*]c1ccc(C)s1', '[14*]c1ccc([Cr])s1', '[14*]c1sc([14*])c2c1C(=O)c1c([Cr])sc([Cr])c1C2=O', '[14*]c1ccc([14*])s1', '[14*]c1cc2c([16*])c3sc(C)cc3c([16*])c2s1', '.', '[7*]C(C#N)C#N', '[7*]C1C(=O)c2cc(F)c(F)cc2C1[7*]', '[7*]C[8*]', '[14*]c1ccc([14*])s1', '[14*]c1cc2c(s1)-c1cc3c(cc1C2(c1ccc([Mo])cc1)c1ccc([Mo])cc1)-c1sc([14*])cc1C3(c1ccc([Mo])cc1)c1ccc([Mo])cc1']","[0, 0, 0, 0, 0, 6, 19, 32, 7, 9, 1, 10, 46, 12, 7, 40]"
PBDB-T,IDTOT2F,-5.297777777777778,-3.4170000000000003,-5.54,-3.94,1.0,DCB,8.0,_,97.0,25.0,MoOx,ZnO,12.79,1277.244,0.85,20.87,72.0,"['[14*]c1ccc(C)s1', '[14*]c1ccc([Cr])s1', '[14*]c1sc([14*])c2c1C(=O)c1c([Cr])sc([Cr])c1C2=O', '[14*]c1ccc([14*])s1', '[14*]c1cc2c([16*])c3sc(C)cc3c([16*])c2s1']","['[3*]O[Mo]', '[7*]C(C#N)C#N', '[7*]C1C(=O)c2cc(F)c(F)cc2C1[7*]', '[7*]C[8*]', '[14*]c1ccc([14*])s1', '[14*]c1sc2c(c1[16*])C(c1ccc([Mo])cc1)(c1ccc([Mo])cc1)c1cc3c(cc1-2)C(c1ccc([Mo])cc1)(c1ccc([Mo])cc1)c1c-3sc([14*])c1[16*]']","['[14*]c1ccc(C)s1', '[14*]c1ccc([Cr])s1', '[14*]c1sc([14*])c2c1C(=O)c1c([Cr])sc([Cr])c1C2=O', '[14*]c1ccc([14*])s1', '[14*]c1cc2c([16*])c3sc(C)cc3c([16*])c2s1', '.', '[3*]O[Mo]', '[7*]C(C#N)C#N', '[7*]C1C(=O)c2cc(F)c(F)cc2C1[7*]', '[7*]C[8*]', '[14*]c1ccc([14*])s1', '[14*]c1sc2c(c1[16*])C(c1ccc([Mo])cc1)(c1ccc([Mo])cc1)c1cc3c(cc1-2)C(c1ccc([Mo])cc1)(c1ccc([Mo])cc1)c1c-3sc([14*])c1[16*]']","[0, 0, 0, 0, 6, 19, 32, 7, 9, 1, 114, 10, 46, 12, 7, 320]"
PBDB-T,IDTIC,-5.297777777777778,-3.4170000000000003,-5.885,-3.91,1.0,CB,10.0,DIO,117.0,25.0,MoOx,ZnO,6.05,602.69554,0.89,10.94,61.9,"['[14*]c1ccc(C)s1', '[14*]c1ccc([Cr])s1', '[14*]c1sc([14*])c2c1C(=O)c1c([Cr])sc([Cr])c1C2=O', '[14*]c1ccc([14*])s1', '[14*]c1cc2c([16*])c3sc(C)cc3c([16*])c2s1']","['[7*]C(C#N)C#N', '[7*]C1C(=O)c2ccccc2C1[7*]', '[7*]C[8*]', '[14*]c1cc2c(s1)-c1cc3c(cc1C2([Sc])[Sc])-c1sc([14*])cc1C3([Sc])[Sc]']","['[14*]c1ccc(C)s1', '[14*]c1ccc([Cr])s1', '[14*]c1sc([14*])c2c1C(=O)c1c([Cr])sc([Cr])c1C2=O', '[14*]c1ccc([14*])s1', '[14*]c1cc2c([16*])c3sc(C)cc3c([16*])c2s1', '.', '[7*]C(C#N)C#N', '[7*]C1C(=O)c2ccccc2C1[7*]', '[7*]C[8*]', '[14*]c1cc2c(s1)-c1cc3c(cc1C2([Sc])[Sc])-c1sc([14*])cc1C3([Sc])[Sc]']","[0, 0, 0, 0, 0, 0, 6, 19, 32, 7, 9, 1, 10, 11, 12, 308]"
PBDB-T,ITIC,-5.297777777777778,-3.4170000000000003,-5.574285714285715,-3.9143137254901954,1.0,CB,20.0,_,98.0,25.0,PEDOT:PSS,N719:PrC60MAI,9.94,994.10922,0.897,16.92,65.5,"['[14*]c1ccc(C)s1', '[14*]c1ccc([Cr])s1', '[14*]c1sc([14*])c2c1C(=O)c1c([Cr])sc([Cr])c1C2=O', '[14*]c1ccc([14*])s1', '[14*]c1cc2c([16*])c3sc(C)cc3c([16*])c2s1']","['[7*]C(C#N)C#N', '[7*]C1C(=O)c2ccccc2C1[7*]', '[7*]C[8*]', '[14*]c1cc2sc3c(c2s1)C(c1ccc([Mo])cc1)(c1ccc([Mo])cc1)c1cc2c(cc1-3)C(c1ccc([Mo])cc1)(c1ccc([Mo])cc1)c1c-2sc2cc([14*])sc12']","['[14*]c1ccc(C)s1', '[14*]c1ccc([Cr])s1', '[14*]c1sc([14*])c2c1C(=O)c1c([Cr])sc([Cr])c1C2=O', '[14*]c1ccc([14*])s1', '[14*]c1cc2c([16*])c3sc(C)cc3c([16*])c2s1', '.', '[7*]C(C#N)C#N', '[7*]C1C(=O)c2ccccc2C1[7*]', '[7*]C[8*]', '[14*]c1cc2sc3c(c2s1)C(c1ccc([Mo])cc1)(c1ccc([Mo])cc1)c1cc2c(cc1-3)C(c1ccc([Mo])cc1)(c1ccc([Mo])cc1)c1c-2sc2cc([14*])sc12']","[0, 0, 0, 0, 0, 0, 6, 19, 32, 7, 9, 1, 10, 11, 12, 14]"
