Repository: aspuru-guzik-group/Beyond-Molecular-Structure-ML-for-OPV-Materials-Devices

File: ml_for_opvs/data/input_representation/OPV_Min/BRICS/processed_brics_frag_device.csv (part 7 of 8)
Donor,Acceptor,HOMO_D_eV,LUMO_D_eV,HOMO_A_eV,LUMO_A_eV,D_A_ratio_m_m,solvent,total_solids_conc_mg_mL,solvent_additive,active_layer_thickness_nm,annealing_temperature,hole_contact_layer,electron_contact_layer,PCE_percent,calc_PCE_percent,Voc_V,Jsc_mA_cm_pow_neg2,FF_percent,Donor_BRICS,Acceptor_BRICS,DA_pair_BRICS,DA_tokenized_BRICS
PBDB-T,ITCT,-5.297777777777778,-3.4170000000000003,-5.5888888888888895,-3.836666666666667,1.0,CB,20.0,_,98.0,25.0,PEDOT:PSS,N719:PrC60MAI,10.99,1098.8154,0.85,17.88,72.3,"['[14*]c1ccc(C)s1', '[14*]c1ccc([Cr])s1', '[14*]c1sc([14*])c2c1C(=O)c1c([Cr])sc([Cr])c1C2=O', '[14*]c1ccc([14*])s1', '[14*]c1cc2c([16*])c3sc(C)cc3c([16*])c2s1']","['[7*]C(C#N)C#N', '[7*]C1C(=O)c2cscc2C1[7*]', '[7*]C[8*]', '[14*]c1cc2sc3c(c2s1)C(c1ccc([Mo])cc1)(c1ccc([Mo])cc1)c1cc2c(cc1-3)C(c1ccc([Mo])cc1)(c1ccc([Mo])cc1)c1c-2sc2cc([14*])sc12']","['[14*]c1ccc(C)s1', '[14*]c1ccc([Cr])s1', '[14*]c1sc([14*])c2c1C(=O)c1c([Cr])sc([Cr])c1C2=O', '[14*]c1ccc([14*])s1', '[14*]c1cc2c([16*])c3sc(C)cc3c([16*])c2s1', '.', '[7*]C(C#N)C#N', '[7*]C1C(=O)c2cscc2C1[7*]', '[7*]C[8*]', '[14*]c1cc2sc3c(c2s1)C(c1ccc([Mo])cc1)(c1ccc([Mo])cc1)c1cc2c(cc1-3)C(c1ccc([Mo])cc1)(c1ccc([Mo])cc1)c1c-2sc2cc([14*])sc12']","[0, 0, 0, 0, 0, 0, 6, 19, 32, 7, 9, 1, 10, 48, 12, 14]"
P3HT,IDT-RCN,-5.057777777777777,-2.989444444444445,-5.575,-3.77,1.25,CB,14.4,CN,100.0,25.0,PEDOT:PSS,Ca,3.42,344.2824,0.69,7.92,63.0,"['[8*]CCCCCC', '[14*]c1sc(C)cc1[16*]', '[14*]c1cc([16*])c(C)s1', '[14*]c1cc([16*])c([14*])s1']","['[8*]CC', '[9*]n1c(=C(C#N)C#N)s/c(=C\\c2ccc([16*])c3nsnc23)c1=O', '[14*]c1cc2c(s1)-c1cc3c(cc1C2(c1ccc([Mo])cc1)c1ccc([Mo])cc1)-c1sc([14*])cc1C3(c1ccc([Mo])cc1)c1ccc([Mo])cc1']","['[8*]CCCCCC', '[14*]c1sc(C)cc1[16*]', '[14*]c1cc([16*])c(C)s1', '[14*]c1cc([16*])c([14*])s1', '.', '[8*]CC', '[9*]n1c(=C(C#N)C#N)s/c(=C\\c2ccc([16*])c3nsnc23)c1=O', '[14*]c1cc2c(s1)-c1cc3c(cc1C2(c1ccc([Mo])cc1)c1ccc([Mo])cc1)-c1sc([14*])cc1C3(c1ccc([Mo])cc1)c1ccc([Mo])cc1']","[0, 0, 0, 0, 0, 0, 0, 0, 91, 119, 120, 35, 1, 20, 111, 40]"
P3HT,IDT-CA,-5.057777777777777,-2.989444444444445,-5.59,-3.64,1.25,CB,14.4,CN,100.0,25.0,PEDOT:PSS,Ca,4.19,417.7152,0.84,7.77,64.0,"['[8*]CCCCCC', '[14*]c1sc(C)cc1[16*]', '[14*]c1cc([16*])c(C)s1', '[14*]c1cc([16*])c([14*])s1']","['[3*]O[3*]', '[4*]CC', '[1*]C(=O)C([7*])C#N', '[7*]C[8*]', '[16*]c1ccc([16*])c2nsnc12', '[14*]c1cc2c(s1)-c1cc3c(cc1C2(c1ccc([Mo])cc1)c1ccc([Mo])cc1)-c1sc([14*])cc1C3(c1ccc([Mo])cc1)c1ccc([Mo])cc1']","['[8*]CCCCCC', '[14*]c1sc(C)cc1[16*]', '[14*]c1cc([16*])c(C)s1', '[14*]c1cc([16*])c([14*])s1', '.', '[3*]O[3*]', '[4*]CC', '[1*]C(=O)C([7*])C#N', '[7*]C[8*]', '[16*]c1ccc([16*])c2nsnc12', '[14*]c1cc2c(s1)-c1cc3c(cc1C2(c1ccc([Mo])cc1)c1ccc([Mo])cc1)-c1sc([14*])cc1C3(c1ccc([Mo])cc1)c1ccc([Mo])cc1']","[0, 0, 0, 0, 0, 91, 119, 120, 35, 1, 2, 138, 124, 12, 149, 40]"
PBDB-T,IDTO-T-4F,-5.297777777777778,-3.4170000000000003,-5.49,-3.88,0.833,CB,22.0,DIO,110.0,25.0,PEDOT:PSS,PDINO,12.62,1263.793536,0.864,20.12,72.7,"['[14*]c1ccc(C)s1', '[14*]c1ccc([Cr])s1', '[14*]c1sc([14*])c2c1C(=O)c1c([Cr])sc([Cr])c1C2=O', '[14*]c1ccc([14*])s1', '[14*]c1cc2c([16*])c3sc(C)cc3c([16*])c2s1']","['[4*]CCCCCCCC', '[3*]O[3*]', '[7*]C(C#N)C#N', '[7*]C1C(=O)c2cc(F)c(F)cc2C1[7*]', '[7*]C[8*]', '[8*]CCCCCC', '[14*]c1ccc([14*])s1', '[14*]c1sc2c(c1[16*])C(c1ccc([16*])cc1)(c1ccc([16*])cc1)c1cc3c(cc1-2)C(c1ccc([16*])cc1)(c1ccc([16*])cc1)c1c-3sc([14*])c1[16*]']","['[14*]c1ccc(C)s1', '[14*]c1ccc([Cr])s1', '[14*]c1sc([14*])c2c1C(=O)c1c([Cr])sc([Cr])c1C2=O', '[14*]c1ccc([14*])s1', '[14*]c1cc2c([16*])c3sc(C)cc3c([16*])c2s1', '.', '[4*]CCCCCCCC', '[3*]O[3*]', '[7*]C(C#N)C#N', '[7*]C1C(=O)c2cc(F)c(F)cc2C1[7*]', '[7*]C[8*]', '[8*]CCCCCC', '[14*]c1ccc([14*])s1', '[14*]c1sc2c(c1[16*])C(c1ccc([16*])cc1)(c1ccc([16*])cc1)c1cc3c(cc1-2)C(c1ccc([16*])cc1)(c1ccc([16*])cc1)c1c-3sc([14*])c1[16*]']","[0, 0, 6, 19, 32, 7, 9, 1, 136, 2, 10, 46, 12, 91, 7, 321]"
PBDB-T,IDTO-Se-4F,-5.297777777777778,-3.4170000000000003,-5.48,-3.9,0.909,CB,20.0,DIO,110.0,25.0,PEDOT:PSS,PDINO,10.67,1066.72146,0.831,18.55,69.2,"['[14*]c1ccc(C)s1', '[14*]c1ccc([Cr])s1', '[14*]c1sc([14*])c2c1C(=O)c1c([Cr])sc([Cr])c1C2=O', '[14*]c1ccc([14*])s1', '[14*]c1cc2c([16*])c3sc(C)cc3c([16*])c2s1']","['[4*]CCCCCCCC', '[3*]O[3*]', '[7*]C(C#N)C#N', '[7*]C1C(=O)c2cc(F)c(F)cc2C1[7*]', '[8*]CCCCCC', '[7*]Cc1ccc(-c2sc3c(c2[16*])C(c2ccc([16*])cc2)(c2ccc([16*])cc2)c2cc4c(cc2-3)C(c2ccc([16*])cc2)(c2ccc([16*])cc2)c2c-4sc(-c3ccc(C[7*])[se]3)c2[16*])[se]1']","['[14*]c1ccc(C)s1', '[14*]c1ccc([Cr])s1', '[14*]c1sc([14*])c2c1C(=O)c1c([Cr])sc([Cr])c1C2=O', '[14*]c1ccc([14*])s1', '[14*]c1cc2c([16*])c3sc(C)cc3c([16*])c2s1', '.', '[4*]CCCCCCCC', '[3*]O[3*]', '[7*]C(C#N)C#N', '[7*]C1C(=O)c2cc(F)c(F)cc2C1[7*]', '[8*]CCCCCC', '[7*]Cc1ccc(-c2sc3c(c2[16*])C(c2ccc([16*])cc2)(c2ccc([16*])cc2)c2cc4c(cc2-3)C(c2ccc([16*])cc2)(c2ccc([16*])cc2)c2c-4sc(-c3ccc(C[7*])[se]3)c2[16*])[se]1']","[0, 0, 0, 0, 6, 19, 32, 7, 9, 1, 136, 2, 10, 46, 91, 322]"
PBDB-T,IDTO-TT-4F,-5.297777777777778,-3.4170000000000003,-5.39,-3.89,0.909,CF,12.0,DIO,110.0,25.0,PEDOT:PSS,PDINO,10.21,1022.384144,0.856,17.21,69.4,"['[14*]c1ccc(C)s1', '[14*]c1ccc([Cr])s1', '[14*]c1sc([14*])c2c1C(=O)c1c([Cr])sc([Cr])c1C2=O', '[14*]c1ccc([14*])s1', '[14*]c1cc2c([16*])c3sc(C)cc3c([16*])c2s1']","['[4*]CCCCCCCC', '[3*]O[3*]', '[7*]C(C#N)C#N', '[7*]C1C(=O)c2cc(F)c(F)cc2C1[7*]', '[7*]C[8*]', '[8*]CCCCCC', '[14*]c1cc2sc([14*])cc2s1', '[14*]c1sc2c(c1[16*])C(c1ccc([16*])cc1)(c1ccc([16*])cc1)c1cc3c(cc1-2)C(c1ccc([16*])cc1)(c1ccc([16*])cc1)c1c-3sc([14*])c1[16*]']","['[14*]c1ccc(C)s1', '[14*]c1ccc([Cr])s1', '[14*]c1sc([14*])c2c1C(=O)c1c([Cr])sc([Cr])c1C2=O', '[14*]c1ccc([14*])s1', '[14*]c1cc2c([16*])c3sc(C)cc3c([16*])c2s1', '.', '[4*]CCCCCCCC', '[3*]O[3*]', '[7*]C(C#N)C#N', '[7*]C1C(=O)c2cc(F)c(F)cc2C1[7*]', '[7*]C[8*]', '[8*]CCCCCC', '[14*]c1cc2sc([14*])cc2s1', '[14*]c1sc2c(c1[16*])C(c1ccc([16*])cc1)(c1ccc([16*])cc1)c1cc3c(cc1-2)C(c1ccc([16*])cc1)(c1ccc([16*])cc1)c1c-3sc([14*])c1[16*]']","[0, 0, 6, 19, 32, 7, 9, 1, 136, 2, 10, 46, 12, 91, 287, 321]"
PBDB-T,IDT2Se,-5.297777777777778,-3.4170000000000003,-5.41,-3.87,1.0,CB,20.0,_,110.0,80.0,PEDOT:PSS,PDINO,9.11,910.92144,0.88,17.31,59.8,"['[14*]c1ccc(C)s1', '[14*]c1ccc([Cr])s1', '[14*]c1sc([14*])c2c1C(=O)c1c([Cr])sc([Cr])c1C2=O', '[14*]c1ccc([14*])s1', '[14*]c1cc2c([16*])c3sc(C)cc3c([16*])c2s1']","['[7*]C(C#N)C#N', '[7*]C1C(=O)c2ccccc2C1[7*]', '[7*]Cc1ccc(-c2cc3c(s2)-c2cc4c(cc2C3(c2ccc([Mo])cc2)c2ccc([Mo])cc2)-c2sc(-c3ccc(C[7*])[se]3)cc2C4(c2ccc([Mo])cc2)c2ccc([Mo])cc2)[se]1']","['[14*]c1ccc(C)s1', '[14*]c1ccc([Cr])s1', '[14*]c1sc([14*])c2c1C(=O)c1c([Cr])sc([Cr])c1C2=O', '[14*]c1ccc([14*])s1', '[14*]c1cc2c([16*])c3sc(C)cc3c([16*])c2s1', '.', '[7*]C(C#N)C#N', '[7*]C1C(=O)c2ccccc2C1[7*]', '[7*]Cc1ccc(-c2cc3c(s2)-c2cc4c(cc2C3(c2ccc([Mo])cc2)c2ccc([Mo])cc2)-c2sc(-c3ccc(C[7*])[se]3)cc2C4(c2ccc([Mo])cc2)c2ccc([Mo])cc2)[se]1']","[0, 0, 0, 0, 0, 0, 0, 6, 19, 32, 7, 9, 1, 10, 11, 323]"
PBDB-T,IDT2Se-4F,-5.297777777777778,-3.4170000000000003,-5.51,-4.0,1.0,CB,20.0,_,110.0,80.0,PEDOT:PSS,PDINO,11.03,1103.0691,0.79,21.35,65.4,"['[14*]c1ccc(C)s1', '[14*]c1ccc([Cr])s1', '[14*]c1sc([14*])c2c1C(=O)c1c([Cr])sc([Cr])c1C2=O', '[14*]c1ccc([14*])s1', '[14*]c1cc2c([16*])c3sc(C)cc3c([16*])c2s1']","['[7*]C(C#N)C#N', '[7*]C1C(=O)c2cc(F)c(F)cc2C1[7*]', '[7*]Cc1ccc(-c2cc3c(s2)-c2cc4c(cc2C3(c2ccc([Mo])cc2)c2ccc([Mo])cc2)-c2sc(-c3ccc(C[7*])[se]3)cc2C4(c2ccc([Mo])cc2)c2ccc([Mo])cc2)[se]1']","['[14*]c1ccc(C)s1', '[14*]c1ccc([Cr])s1', '[14*]c1sc([14*])c2c1C(=O)c1c([Cr])sc([Cr])c1C2=O', '[14*]c1ccc([14*])s1', '[14*]c1cc2c([16*])c3sc(C)cc3c([16*])c2s1', '.', '[7*]C(C#N)C#N', '[7*]C1C(=O)c2cc(F)c(F)cc2C1[7*]', '[7*]Cc1ccc(-c2cc3c(s2)-c2cc4c(cc2C3(c2ccc([Mo])cc2)c2ccc([Mo])cc2)-c2sc(-c3ccc(C[7*])[se]3)cc2C4(c2ccc([Mo])cc2)c2ccc([Mo])cc2)[se]1']","[0, 0, 0, 0, 0, 0, 0, 6, 19, 32, 7, 9, 1, 10, 46, 323]"
PBDT-Se-TAZ,ITIC,-5.23,-3.45,-5.574285714285715,-3.9143137254901954,1.0,CF,16.0,DIO,100.0,25.0,MoOx,ZnO,10.07,1006.52301,0.81,18.63,66.7,"['[14*]c1cc2c(-c3ccc([Sc])[se]3)c3sc(C)cc3c(-c3ccc([Sc])[se]3)c2s1', '[14*]c1ccc(C)s1', '[14*]c1ccc([14*])s1', '[16*]c1c(F)c(F)c([16*])c2nn([Mo])nc12']","['[7*]C(C#N)C#N', '[7*]C1C(=O)c2ccccc2C1[7*]', '[7*]C[8*]', '[14*]c1cc2sc3c(c2s1)C(c1ccc([Mo])cc1)(c1ccc([Mo])cc1)c1cc2c(cc1-3)C(c1ccc([Mo])cc1)(c1ccc([Mo])cc1)c1c-2sc2cc([14*])sc12']","['[14*]c1cc2c(-c3ccc([Sc])[se]3)c3sc(C)cc3c(-c3ccc([Sc])[se]3)c2s1', '[14*]c1ccc(C)s1', '[14*]c1ccc([14*])s1', '[16*]c1c(F)c(F)c([16*])c2nn([Mo])nc12', '.', '[7*]C(C#N)C#N', '[7*]C1C(=O)c2ccccc2C1[7*]', '[7*]C[8*]', '[14*]c1cc2sc3c(c2s1)C(c1ccc([Mo])cc1)(c1ccc([Mo])cc1)c1cc2c(cc1-3)C(c1ccc([Mo])cc1)(c1ccc([Mo])cc1)c1c-2sc2cc([14*])sc12']","[0, 0, 0, 0, 0, 0, 0, 324, 6, 7, 325, 1, 10, 11, 12, 14]"
PBDTS-Se-TAZ,ITIC,-5.29,-3.49,-5.574285714285715,-3.9143137254901954,1.0,CF,16.0,DIO,100.0,25.0,MoOx,ZnO,12.31,1230.76884,0.84,19.51,75.1,"['[4*]CC(CCCCCC)CCCCCCCC', '[8*]CCCCCCCC', '[11*]Sc1ccc(-c2c3cc(C)sc3c(-c3ccc(S[11*])[se]3)c3cc([14*])sc23)[se]1', '[14*]c1ccc(C)s1', '[14*]c1ccc([14*])s1', '[9*]n1nc2c([16*])c(F)c(F)c([16*])c2n1']","['[7*]C(C#N)C#N', '[7*]C1C(=O)c2ccccc2C1[7*]', '[7*]C[8*]', '[14*]c1cc2sc3c(c2s1)C(c1ccc([Mo])cc1)(c1ccc([Mo])cc1)c1cc2c(cc1-3)C(c1ccc([Mo])cc1)(c1ccc([Mo])cc1)c1c-2sc2cc([14*])sc12']","['[4*]CC(CCCCCC)CCCCCCCC', '[8*]CCCCCCCC', '[11*]Sc1ccc(-c2c3cc(C)sc3c(-c3ccc(S[11*])[se]3)c3cc([14*])sc23)[se]1', '[14*]c1ccc(C)s1', '[14*]c1ccc([14*])s1', '[9*]n1nc2c([16*])c(F)c(F)c([16*])c2n1', '.', '[7*]C(C#N)C#N', '[7*]C1C(=O)c2ccccc2C1[7*]', '[7*]C[8*]', '[14*]c1cc2sc3c(c2s1)C(c1ccc([Mo])cc1)(c1ccc([Mo])cc1)c1cc2c(cc1-3)C(c1ccc([Mo])cc1)(c1ccc([Mo])cc1)c1c-2sc2cc([14*])sc12']","[0, 0, 0, 0, 0, 326, 104, 327, 6, 7, 99, 1, 10, 11, 12, 14]"
PBDB-TF,IT-M,-5.498461538461539,-3.65,-5.513571428571429,-3.808,1.0,CB,22.0,DIO,90.0,100.0,PEDOT:PSS,PFN-Br,10.5,1046.877,1.02,15.79,65.0,"['[14*]c1ccc(C)s1', '[14*]c1cc(F)c([Cr])s1', '[14*]c1sc([14*])c2c1C(=O)c1c([Cr])sc([Cr])c1C2=O', '[14*]c1ccc([14*])s1', '[14*]c1cc2c([16*])c3sc(C)cc3c([16*])c2s1']","['[7*]C(C#N)C#N', '[7*]C1C(=O)c2ccc(C)cc2C1[7*]', '[7*]C[8*]', '[14*]c1cc2sc3c(c2s1)C(c1ccc([Mo])cc1)(c1ccc([Mo])cc1)c1cc2c(cc1-3)C(c1ccc([Mo])cc1)(c1ccc([Mo])cc1)c1c-2sc2cc([14*])sc12']","['[14*]c1ccc(C)s1', '[14*]c1cc(F)c([Cr])s1', '[14*]c1sc([14*])c2c1C(=O)c1c([Cr])sc([Cr])c1C2=O', '[14*]c1ccc([14*])s1', '[14*]c1cc2c([16*])c3sc(C)cc3c([16*])c2s1', '.', '[7*]C(C#N)C#N', '[7*]C1C(=O)c2ccc(C)cc2C1[7*]', '[7*]C[8*]', '[14*]c1cc2sc3c(c2s1)C(c1ccc([Mo])cc1)(c1ccc([Mo])cc1)c1cc2c(cc1-3)C(c1ccc([Mo])cc1)(c1ccc([Mo])cc1)c1c-2sc2cc([14*])sc12']","[0, 0, 0, 0, 0, 0, 6, 22, 32, 7, 9, 1, 10, 15, 12, 14]"
PBDB-TF,IT-4F,-5.498461538461539,-3.65,-5.670384615384615,-4.058076923076923,1.0,CB,20.0,DIO,90.0,100.0,PEDOT:PSS,PFN-Br,13.7,1365.2562,0.87,20.38,77.0,"['[14*]c1ccc(C)s1', '[14*]c1cc(F)c([Cr])s1', '[14*]c1sc([14*])c2c1C(=O)c1c([Cr])sc([Cr])c1C2=O', '[14*]c1ccc([14*])s1', '[14*]c1cc2c([16*])c3sc(C)cc3c([16*])c2s1']","['[7*]C(C#N)C#N', '[7*]C1C(=O)c2cc(F)c(F)cc2C1[7*]', '[7*]C[8*]', '[14*]c1cc2sc3c(c2s1)C(c1ccc([Mo])cc1)(c1ccc([Mo])cc1)c1cc2c(cc1-3)C(c1ccc([Mo])cc1)(c1ccc([Mo])cc1)c1c-2sc2cc([14*])sc12']","['[14*]c1ccc(C)s1', '[14*]c1cc(F)c([Cr])s1', '[14*]c1sc([14*])c2c1C(=O)c1c([Cr])sc([Cr])c1C2=O', '[14*]c1ccc([14*])s1', '[14*]c1cc2c([16*])c3sc(C)cc3c([16*])c2s1', '.', '[7*]C(C#N)C#N', '[7*]C1C(=O)c2cc(F)c(F)cc2C1[7*]', '[7*]C[8*]', '[14*]c1cc2sc3c(c2s1)C(c1ccc([Mo])cc1)(c1ccc([Mo])cc1)c1cc2c(cc1-3)C(c1ccc([Mo])cc1)(c1ccc([Mo])cc1)c1c-2sc2cc([14*])sc12']","[0, 0, 0, 0, 0, 0, 6, 22, 32, 7, 9, 1, 10, 46, 12, 14]"
PBDB-TF,HF-PCIC,-5.498461538461539,-3.65,-5.53,-3.83,0.833,CB,20.0,CN,100.0,110.0,MoOx,ZnO,10.97,1066.688664,0.92,16.01,72.42,"['[14*]c1ccc(C)s1', '[14*]c1cc(F)c([Cr])s1', '[14*]c1sc([14*])c2c1C(=O)c1c([Cr])sc([Cr])c1C2=O', '[14*]c1ccc([14*])s1', '[14*]c1cc2c([16*])c3sc(C)cc3c([16*])c2s1']","['[7*]C(C#N)C#N', '[7*]C1C(=O)c2cc(F)c(F)cc2C1[7*]', '[7*]C[8*]', '[14*]c1cc2c(s1)-c1sc([14*])cc1C2([Cr])[Cr]', '[16*]c1cc(F)c([16*])cc1F']","['[14*]c1ccc(C)s1', '[14*]c1cc(F)c([Cr])s1', '[14*]c1sc([14*])c2c1C(=O)c1c([Cr])sc([Cr])c1C2=O', '[14*]c1ccc([14*])s1', '[14*]c1cc2c([16*])c3sc(C)cc3c([16*])c2s1', '.', '[7*]C(C#N)C#N', '[7*]C1C(=O)c2cc(F)c(F)cc2C1[7*]', '[7*]C[8*]', '[14*]c1cc2c(s1)-c1sc([14*])cc1C2([Cr])[Cr]', '[16*]c1cc(F)c([16*])cc1F']","[0, 0, 0, 0, 0, 6, 22, 32, 7, 9, 1, 10, 46, 12, 202, 307]"
PBDB-TF,HFO-PCIC,-5.498461538461539,-3.65,-5.5,-3.81,0.833,CB,20.0,CN,100.0,110.0,MoOx,ZnO,8.36,833.181234,0.93,12.62,70.99,"['[14*]c1ccc(C)s1', '[14*]c1cc(F)c([Cr])s1', '[14*]c1sc([14*])c2c1C(=O)c1c([Cr])sc([Cr])c1C2=O', '[14*]c1ccc([14*])s1', '[14*]c1cc2c([16*])c3sc(C)cc3c([16*])c2s1']","['[3*]OC', '[7*]C(C#N)C#N', '[7*]C1C(=O)c2cc(F)c(F)cc2C1[7*]', '[7*]C[8*]', '[14*]c1cc2c(s1)-c1sc([14*])cc1C2([Cr])[Cr]', '[16*]c1c([16*])c(F)c([16*])c([16*])c1F']","['[14*]c1ccc(C)s1', '[14*]c1cc(F)c([Cr])s1', '[14*]c1sc([14*])c2c1C(=O)c1c([Cr])sc([Cr])c1C2=O', '[14*]c1ccc([14*])s1', '[14*]c1cc2c([16*])c3sc(C)cc3c([16*])c2s1', '.', '[3*]OC', '[7*]C(C#N)C#N', '[7*]C1C(=O)c2cc(F)c(F)cc2C1[7*]', '[7*]C[8*]', '[14*]c1cc2c(s1)-c1sc([14*])cc1C2([Cr])[Cr]', '[16*]c1c([16*])c(F)c([16*])c([16*])c1F']","[0, 0, 0, 0, 6, 22, 32, 7, 9, 1, 80, 10, 46, 12, 202, 330]"
PBDB-TF,OF-PCIC,-5.498461538461539,-3.65,-5.66,-3.86,0.833,CB,20.0,CN,100.0,110.0,MoOx,ZnO,9.09,918.709792,0.91,13.76,73.37,"['[14*]c1ccc(C)s1', '[14*]c1cc(F)c([Cr])s1', '[14*]c1sc([14*])c2c1C(=O)c1c([Cr])sc([Cr])c1C2=O', '[14*]c1ccc([14*])s1', '[14*]c1cc2c([16*])c3sc(C)cc3c([16*])c2s1']","['[7*]C(C#N)C#N', '[7*]C1C(=O)c2cc(F)c(F)cc2C1[7*]', '[7*]C[8*]', '[14*]c1cc2c(s1)-c1sc([14*])cc1C2([Cr])[Cr]', '[16*]c1c(F)c(F)c([16*])c(F)c1F']","['[14*]c1ccc(C)s1', '[14*]c1cc(F)c([Cr])s1', '[14*]c1sc([14*])c2c1C(=O)c1c([Cr])sc([Cr])c1C2=O', '[14*]c1ccc([14*])s1', '[14*]c1cc2c([16*])c3sc(C)cc3c([16*])c2s1', '.', '[7*]C(C#N)C#N', '[7*]C1C(=O)c2cc(F)c(F)cc2C1[7*]', '[7*]C[8*]', '[14*]c1cc2c(s1)-c1sc([14*])cc1C2([Cr])[Cr]', '[16*]c1c(F)c(F)c([16*])c(F)c1F']","[0, 0, 0, 0, 0, 6, 22, 32, 7, 9, 1, 10, 46, 12, 202, 331]"
PBDB-T,IF-TN,-5.297777777777778,-3.4170000000000003,-5.8,-3.93,1.0,CB,10.0,CN,100.0,80.0,PEDOT:PSS,PNDIT-F3N-Br,2.89,289.193814,1.006,7.02,40.95,"['[14*]c1ccc(C)s1', '[14*]c1ccc([Cr])s1', '[14*]c1sc([14*])c2c1C(=O)c1c([Cr])sc([Cr])c1C2=O', '[14*]c1ccc([14*])s1', '[14*]c1cc2c([16*])c3sc(C)cc3c([16*])c2s1']","['[7*]C(C#N)C#N', '[7*]C1C(=O)c2cc3ccccc3cc2C1[7*]', '[7*]C[8*]', '[14*]c1cc([Cr])c([14*])s1', '[16*]c1ccc2c(c1)C([Mo])([Mo])c1cc3c(cc1-2)C([Mo])([Mo])c1cc([16*])ccc1-3']","['[14*]c1ccc(C)s1', '[14*]c1ccc([Cr])s1', '[14*]c1sc([14*])c2c1C(=O)c1c([Cr])sc([Cr])c1C2=O', '[14*]c1ccc([14*])s1', '[14*]c1cc2c([16*])c3sc(C)cc3c([16*])c2s1', '.', '[7*]C(C#N)C#N', '[7*]C1C(=O)c2cc3ccccc3cc2C1[7*]', '[7*]C[8*]', '[14*]c1cc([Cr])c([14*])s1', '[16*]c1ccc2c(c1)C([Mo])([Mo])c1cc3c(cc1-2)C([Mo])([Mo])c1cc([16*])ccc1-3']","[0, 0, 0, 0, 0, 6, 19, 32, 7, 9, 1, 10, 42, 12, 62, 332]"
PBDB-T,IDT-TN,-5.297777777777778,-3.4170000000000003,-5.42,-4.03,1.0,CB,10.0,CN,100.0,80.0,PEDOT:PSS,PNDIT-F3N-Br,5.77,577.4415358,0.967,13.22,45.17,"['[14*]c1ccc(C)s1', '[14*]c1ccc([Cr])s1', '[14*]c1sc([14*])c2c1C(=O)c1c([Cr])sc([Cr])c1C2=O', '[14*]c1ccc([14*])s1', '[14*]c1cc2c([16*])c3sc(C)cc3c([16*])c2s1']","['[7*]C(C#N)C#N', '[7*]C1C(=O)c2cc3ccccc3cc2C1[7*]', '[7*]C[8*]', '[14*]c1cc([Cr])c([14*])s1', '[14*]c1cc2c(s1)-c1cc3c(cc1C2([Mo])[Mo])-c1sc([14*])cc1C3([Mo])[Mo]']","['[14*]c1ccc(C)s1', '[14*]c1ccc([Cr])s1', '[14*]c1sc([14*])c2c1C(=O)c1c([Cr])sc([Cr])c1C2=O', '[14*]c1ccc([14*])s1', '[14*]c1cc2c([16*])c3sc(C)cc3c([16*])c2s1', '.', '[7*]C(C#N)C#N', '[7*]C1C(=O)c2cc3ccccc3cc2C1[7*]', '[7*]C[8*]', '[14*]c1cc([Cr])c([14*])s1', '[14*]c1cc2c(s1)-c1cc3c(cc1C2([Mo])[Mo])-c1sc([14*])cc1C3([Mo])[Mo]']","[0, 0, 0, 0, 0, 6, 19, 32, 7, 9, 1, 10, 42, 12, 62, 30]"
PBDTS-TzBI,ITIC,-5.39,-3.52,-5.574285714285715,-3.9143137254901954,1.0,CB,20.0,_,100.0,130.0,PEDOT:PSS,PFN-Br,9.04,887.5104,0.94,16.8,56.2,"['[4*]CC(CC)CCCC', '[8*]CCCCCCCC', '[8*]CCCCCCCCC', '[11*]S[11*]', '[14*]c1ccc([14*])s1', '[14*]c1ccc(C)s1', '[9*]n1nc2c([16*])c3c(c([16*])c2n1)C(=O)N([10*])C3=O', '[14*]c1cc2c([16*])c3sc(C)cc3c([16*])c2s1']","['[7*]C(C#N)C#N', '[7*]C1C(=O)c2ccccc2C1[7*]', '[7*]C[8*]', '[14*]c1cc2sc3c(c2s1)C(c1ccc([Mo])cc1)(c1ccc([Mo])cc1)c1cc2c(cc1-3)C(c1ccc([Mo])cc1)(c1ccc([Mo])cc1)c1c-2sc2cc([14*])sc12']","['[4*]CC(CC)CCCC', '[8*]CCCCCCCC', '[8*]CCCCCCCCC', '[11*]S[11*]', '[14*]c1ccc([14*])s1', '[14*]c1ccc(C)s1', '[9*]n1nc2c([16*])c3c(c([16*])c2n1)C(=O)N([10*])C3=O', '[14*]c1cc2c([16*])c3sc(C)cc3c([16*])c2s1', '.', '[7*]C(C#N)C#N', '[7*]C1C(=O)c2ccccc2C1[7*]', '[7*]C[8*]', '[14*]c1cc2sc3c(c2s1)C(c1ccc([Mo])cc1)(c1ccc([Mo])cc1)c1cc2c(cc1-3)C(c1ccc([Mo])cc1)(c1ccc([Mo])cc1)c1c-2sc2cc([14*])sc12']","[0, 0, 0, 3, 104, 333, 228, 7, 6, 234, 9, 1, 10, 11, 12, 14]"
PBDTS-TzBI,ITIC-Th,-5.39,-3.52,-5.673333333333334,-3.908888888888889,1.0,CB,20.0,_,100.0,130.0,PEDOT:PSS,PFN-Br,9.67,953.706936,0.91,17.34,60.44,"['[4*]CC(CC)CCCC', '[8*]CCCCCCCC', '[8*]CCCCCCCCC', '[11*]S[11*]', '[14*]c1ccc([14*])s1', '[14*]c1ccc(C)s1', '[9*]n1nc2c([16*])c3c(c([16*])c2n1)C(=O)N([10*])C3=O', '[14*]c1cc2c([16*])c3sc(C)cc3c([16*])c2s1']","['[7*]C(C#N)C#N', '[7*]C1C(=O)c2ccccc2C1[7*]', '[7*]C[8*]', '[14*]c1cc2sc3c(c2s1)C(c1ccc([Mo])s1)(c1ccc([Mo])s1)c1cc2c(cc1-3)C(c1ccc([Mo])s1)(c1ccc([Mo])s1)c1c-2sc2cc([14*])sc12']","['[4*]CC(CC)CCCC', '[8*]CCCCCCCC', '[8*]CCCCCCCCC', '[11*]S[11*]', '[14*]c1ccc([14*])s1', '[14*]c1ccc(C)s1', '[9*]n1nc2c([16*])c3c(c([16*])c2n1)C(=O)N([10*])C3=O', '[14*]c1cc2c([16*])c3sc(C)cc3c([16*])c2s1', '.', '[7*]C(C#N)C#N', '[7*]C1C(=O)c2ccccc2C1[7*]', '[7*]C[8*]', '[14*]c1cc2sc3c(c2s1)C(c1ccc([Mo])s1)(c1ccc([Mo])s1)c1cc2c(cc1-3)C(c1ccc([Mo])s1)(c1ccc([Mo])s1)c1c-2sc2cc([14*])sc12']","[0, 0, 0, 3, 104, 333, 228, 7, 6, 234, 9, 1, 10, 11, 12, 77]"
PBDB-T,NFBDT,-5.297777777777778,-3.4170000000000003,-5.400000000000001,-3.83,1.25,CF,9.0,_,100.0,25.0,PEDOT:PSS,PDIN,10.42,1045.98144,0.872,17.85,67.2,"['[14*]c1ccc(C)s1', '[14*]c1ccc([Cr])s1', '[14*]c1sc([14*])c2c1C(=O)c1c([Cr])sc([Cr])c1C2=O', '[14*]c1ccc([14*])s1', '[14*]c1cc2c([16*])c3sc(C)cc3c([16*])c2s1']","['[7*]C(C#N)C#N', '[7*]C1C(=O)c2ccccc2C1[7*]', '[7*]C[8*]', '[14*]c1cc2c(s1)-c1sc3cc4c5c(sc4cc3c1C2(c1ccc([Mo])cc1)c1ccc([Mo])cc1)-c1sc([14*])cc1C5(c1ccc([Mo])cc1)c1ccc([Mo])cc1']","['[14*]c1ccc(C)s1', '[14*]c1ccc([Cr])s1', '[14*]c1sc([14*])c2c1C(=O)c1c([Cr])sc([Cr])c1C2=O', '[14*]c1ccc([14*])s1', '[14*]c1cc2c([16*])c3sc(C)cc3c([16*])c2s1', '.', '[7*]C(C#N)C#N', '[7*]C1C(=O)c2ccccc2C1[7*]', '[7*]C[8*]', '[14*]c1cc2c(s1)-c1sc3cc4c5c(sc4cc3c1C2(c1ccc([Mo])cc1)c1ccc([Mo])cc1)-c1sc([14*])cc1C5(c1ccc([Mo])cc1)c1ccc([Mo])cc1']","[0, 0, 0, 0, 0, 0, 6, 19, 32, 7, 9, 1, 10, 11, 12, 75]"
PBDB-T,IT-DM,-5.297777777777778,-3.4170000000000003,-5.515,-3.855,0.75,CB,20.0,_,100.0,160.0,PEDOT:PSS,PFN-Br,10.41,1040.97675,0.95,15.95,68.7,"['[14*]c1ccc(C)s1', '[14*]c1ccc([Cr])s1', '[14*]c1sc([14*])c2c1C(=O)c1c([Cr])sc([Cr])c1C2=O', '[14*]c1ccc([14*])s1', '[14*]c1cc2c([16*])c3sc(C)cc3c([16*])c2s1']","['[7*]C(C#N)C#N', '[7*]C1C(=O)c2cc(C)c(C)cc2C1[7*]', '[7*]C[8*]', '[14*]c1cc2sc3c(c2s1)C(c1ccc([Mo])cc1)(c1ccc([Mo])cc1)c1cc2c(cc1-3)C(c1ccc([Mo])cc1)(c1ccc([Mo])cc1)c1c-2sc2cc([14*])sc12']","['[14*]c1ccc(C)s1', '[14*]c1ccc([Cr])s1', '[14*]c1sc([14*])c2c1C(=O)c1c([Cr])sc([Cr])c1C2=O', '[14*]c1ccc([14*])s1', '[14*]c1cc2c([16*])c3sc(C)cc3c([16*])c2s1', '.', '[7*]C(C#N)C#N', '[7*]C1C(=O)c2cc(C)c(C)cc2C1[7*]', '[7*]C[8*]', '[14*]c1cc2sc3c(c2s1)C(c1ccc([Mo])cc1)(c1ccc([Mo])cc1)c1cc2c(cc1-3)C(c1ccc([Mo])cc1)(c1ccc([Mo])cc1)c1c-2sc2cc([14*])sc12']","[0, 0, 0, 0, 0, 0, 6, 19, 32, 7, 9, 1, 10, 227, 12, 14]"
PBDB-T,SN6IC,-5.297777777777778,-3.4170000000000003,-5.38,-3.93,1.0,CB,20.0,DIO,100.0,25.0,PEDOT:PSS,C60-bissalt,9.6,958.32,0.88,16.5,66.0,"['[14*]c1ccc(C)s1', '[14*]c1ccc([Cr])s1', '[14*]c1sc([14*])c2c1C(=O)c1c([Cr])sc([Cr])c1C2=O', '[14*]c1ccc([14*])s1', '[14*]c1cc2c([16*])c3sc(C)cc3c([16*])c2s1']","['[7*]C(C#N)C#N', '[7*]C1C(=O)c2ccccc2C1[7*]', '[8*]C([Mo])[Mo]', '[7*]C[8*]', '[9*]n1c2cc([14*])sc2c2sc3c(sc4c5sc([14*])cc5n([9*])c43)c21']","['[14*]c1ccc(C)s1', '[14*]c1ccc([Cr])s1', '[14*]c1sc([14*])c2c1C(=O)c1c([Cr])sc([Cr])c1C2=O', '[14*]c1ccc([14*])s1', '[14*]c1cc2c([16*])c3sc(C)cc3c([16*])c2s1', '.', '[7*]C(C#N)C#N', '[7*]C1C(=O)c2ccccc2C1[7*]', '[8*]C([Mo])[Mo]', '[7*]C[8*]', '[9*]n1c2cc([14*])sc2c2sc3c(sc4c5sc([14*])cc5n([9*])c43)c21']","[0, 0, 0, 0, 0, 6, 19, 32, 7, 9, 1, 10, 11, 336, 12, 337]"
PBDB-T,SN6IC-4F,-5.297777777777778,-3.4170000000000003,-5.52,-4.11,1.0,CB,20.0,DIO,100.0,25.0,PEDOT:PSS,C60-bissalt,13.2,1321.008,0.78,23.2,73.0,"['[14*]c1ccc(C)s1', '[14*]c1ccc([Cr])s1', '[14*]c1sc([14*])c2c1C(=O)c1c([Cr])sc([Cr])c1C2=O', '[14*]c1ccc([14*])s1', '[14*]c1cc2c([16*])c3sc(C)cc3c([16*])c2s1']","['[7*]C(C#N)C#N', '[7*]C1C(=O)c2cc(F)c(F)cc2C1[7*]', '[8*]C([Mo])[Mo]', '[7*]C[8*]', '[9*]n1c2cc([14*])sc2c2sc3c(sc4c5sc([14*])cc5n([9*])c43)c21']","['[14*]c1ccc(C)s1', '[14*]c1ccc([Cr])s1', '[14*]c1sc([14*])c2c1C(=O)c1c([Cr])sc([Cr])c1C2=O', '[14*]c1ccc([14*])s1', '[14*]c1cc2c([16*])c3sc(C)cc3c([16*])c2s1', '.', '[7*]C(C#N)C#N', '[7*]C1C(=O)c2cc(F)c(F)cc2C1[7*]', '[8*]C([Mo])[Mo]', '[7*]C[8*]', '[9*]n1c2cc([14*])sc2c2sc3c(sc4c5sc([14*])cc5n([9*])c43)c21']","[0, 0, 0, 0, 0, 6, 19, 32, 7, 9, 1, 10, 46, 336, 12, 337]"
PTB7-Th,IDTT-T,-5.21,-3.542368421052632,-5.71,-3.755,0.5,CB,25.0,_,57.0,25.0,MoOx,ZnO,9.1,908.3235,1.015,15.7,57.0,"['[3*]O[Cr]', '[1*]C([6*])=O', '[14*]c1sc2c([14*])sc(C)c2c1F', '[14*]c1ccc([Cr])s1', '[14*]c1cc2c([16*])c3sc(C)cc3c([16*])c2s1']","['[8*]CC', '[7*]C[8*]', '[8*]CCCCCC', '[7*]C1C(=O)N([10*])C(=S)N([10*])C1=O', '[14*]c1cc2sc3c(c2s1)C(c1ccc([16*])cc1)(c1ccc([16*])cc1)c1cc2c(cc1-3)C(c1ccc([16*])cc1)(c1ccc([16*])cc1)c1c-2sc2cc([14*])sc12']","['[3*]O[Cr]', '[1*]C([6*])=O', '[14*]c1sc2c([14*])sc(C)c2c1F', '[14*]c1ccc([Cr])s1', '[14*]c1cc2c([16*])c3sc(C)cc3c([16*])c2s1', '.', '[8*]CC', '[7*]C[8*]', '[8*]CCCCCC', '[7*]C1C(=O)N([10*])C(=S)N([10*])C1=O', '[14*]c1cc2sc3c(c2s1)C(c1ccc([16*])cc1)(c1ccc([16*])cc1)c1cc2c(cc1-3)C(c1ccc([16*])cc1)(c1ccc([16*])cc1)c1c-2sc2cc([14*])sc12']","[0, 0, 0, 0, 0, 26, 4, 36, 19, 9, 1, 20, 12, 91, 166, 44]"
PBDB-T,IDT-IC,-5.297777777777778,-3.4170000000000003,-5.658,-3.856,1.0,DCB,8.0,_,80.0,25.0,MoOx,ZnO,4.69,428.6618,0.83,10.54,49.0,"['[14*]c1ccc(C)s1', '[14*]c1ccc([Cr])s1', '[14*]c1sc([14*])c2c1C(=O)c1c([Cr])sc([Cr])c1C2=O', '[14*]c1ccc([14*])s1', '[14*]c1cc2c([16*])c3sc(C)cc3c([16*])c2s1']","['[7*]C(C#N)C#N', '[7*]C1C(=O)c2ccccc2C1[7*]', '[7*]C[8*]', '[14*]c1cc2c(s1)-c1cc3c(cc1C2(c1ccc([Mo])cc1)c1ccc([Mo])cc1)-c1sc([14*])cc1C3(c1ccc([Mo])cc1)c1ccc([Mo])cc1']","['[14*]c1ccc(C)s1', '[14*]c1ccc([Cr])s1', '[14*]c1sc([14*])c2c1C(=O)c1c([Cr])sc([Cr])c1C2=O', '[14*]c1ccc([14*])s1', '[14*]c1cc2c([16*])c3sc(C)cc3c([16*])c2s1', '.', '[7*]C(C#N)C#N', '[7*]C1C(=O)c2ccccc2C1[7*]', '[7*]C[8*]', '[14*]c1cc2c(s1)-c1cc3c(cc1C2(c1ccc([Mo])cc1)c1ccc([Mo])cc1)-c1sc([14*])cc1C3(c1ccc([Mo])cc1)c1ccc([Mo])cc1']","[0, 0, 0, 0, 0, 0, 6, 19, 32, 7, 9, 1, 10, 11, 12, 40]"
PBDB-T,BTTFIC,-5.297777777777778,-3.4170000000000003,-5.56,-3.95,1.5,o-DCB,15.0,_,106.0,130.0,MoOx,ZnO,9.0,900.66867,0.935,17.74,54.3,"['[14*]c1ccc(C)s1', '[14*]c1ccc([Cr])s1', '[14*]c1sc([14*])c2c1C(=O)c1c([Cr])sc([Cr])c1C2=O', '[14*]c1ccc([14*])s1', '[14*]c1cc2c([16*])c3sc(C)cc3c([16*])c2s1']","['[7*]C(C#N)C#N', '[7*]C1C(=O)c2ccccc2C1[7*]', '[7*]C[8*]', '[14*]c1cc2sc3c(c2s1)C([Ti])([Ti])c1cc2c(cc1-3)C([Ti])([Ti])c1cc3c(cc1-2)C([Ti])([Ti])c1c-3sc2cc([14*])sc12']","['[14*]c1ccc(C)s1', '[14*]c1ccc([Cr])s1', '[14*]c1sc([14*])c2c1C(=O)c1c([Cr])sc([Cr])c1C2=O', '[14*]c1ccc([14*])s1', '[14*]c1cc2c([16*])c3sc(C)cc3c([16*])c2s1', '.', '[7*]C(C#N)C#N', '[7*]C1C(=O)c2ccccc2C1[7*]', '[7*]C[8*]', '[14*]c1cc2sc3c(c2s1)C([Ti])([Ti])c1cc2c(cc1-3)C([Ti])([Ti])c1cc3c(cc1-2)C([Ti])([Ti])c1c-3sc2cc([14*])sc12']","[0, 0, 0, 0, 0, 0, 6, 19, 32, 7, 9, 1, 10, 11, 12, 338]"
PTB7-Th,BTTFIC,-5.21,-3.542368421052632,-5.56,-3.95,0.5,o-DCB,30.0,_,101.0,130.0,MoOx,ZnO,8.47,846.48135,0.871,17.67,55.0,"['[3*]O[Cr]', '[1*]C([6*])=O', '[14*]c1sc2c([14*])sc(C)c2c1F', '[14*]c1ccc([Cr])s1', '[14*]c1cc2c([16*])c3sc(C)cc3c([16*])c2s1']","['[7*]C(C#N)C#N', '[7*]C1C(=O)c2ccccc2C1[7*]', '[7*]C[8*]', '[14*]c1cc2sc3c(c2s1)C([Ti])([Ti])c1cc2c(cc1-3)C([Ti])([Ti])c1cc3c(cc1-2)C([Ti])([Ti])c1c-3sc2cc([14*])sc12']","['[3*]O[Cr]', '[1*]C([6*])=O', '[14*]c1sc2c([14*])sc(C)c2c1F', '[14*]c1ccc([Cr])s1', '[14*]c1cc2c([16*])c3sc(C)cc3c([16*])c2s1', '.', '[7*]C(C#N)C#N', '[7*]C1C(=O)c2ccccc2C1[7*]', '[7*]C[8*]', '[14*]c1cc2sc3c(c2s1)C([Ti])([Ti])c1cc2c(cc1-3)C([Ti])([Ti])c1cc3c(cc1-2)C([Ti])([Ti])c1c-3sc2cc([14*])sc12']","[0, 0, 0, 0, 0, 0, 26, 4, 36, 19, 9, 1, 10, 11, 12, 338]"
PBDB-TF,IT-4F,-5.498461538461539,-3.65,-5.670384615384615,-4.058076923076923,1.0,CB,10.0,DIO,100.0,100.0,MoOx,ZnO,13.5,1351.98,0.84,22.2,72.5,"['[14*]c1ccc(C)s1', '[14*]c1cc(F)c([Cr])s1', '[14*]c1sc([14*])c2c1C(=O)c1c([Cr])sc([Cr])c1C2=O', '[14*]c1ccc([14*])s1', '[14*]c1cc2c([16*])c3sc(C)cc3c([16*])c2s1']","['[7*]C(C#N)C#N', '[7*]C1C(=O)c2cc(F)c(F)cc2C1[7*]', '[7*]C[8*]', '[14*]c1cc2sc3c(c2s1)C(c1ccc([Mo])cc1)(c1ccc([Mo])cc1)c1cc2c(cc1-3)C(c1ccc([Mo])cc1)(c1ccc([Mo])cc1)c1c-2sc2cc([14*])sc12']","['[14*]c1ccc(C)s1', '[14*]c1cc(F)c([Cr])s1', '[14*]c1sc([14*])c2c1C(=O)c1c([Cr])sc([Cr])c1C2=O', '[14*]c1ccc([14*])s1', '[14*]c1cc2c([16*])c3sc(C)cc3c([16*])c2s1', '.', '[7*]C(C#N)C#N', '[7*]C1C(=O)c2cc(F)c(F)cc2C1[7*]', '[7*]C[8*]', '[14*]c1cc2sc3c(c2s1)C(c1ccc([Mo])cc1)(c1ccc([Mo])cc1)c1cc2c(cc1-3)C(c1ccc([Mo])cc1)(c1ccc([Mo])cc1)c1c-2sc2cc([14*])sc12']","[0, 0, 0, 0, 0, 0, 6, 22, 32, 7, 9, 1, 10, 46, 12, 14]"
2D-PBTCl,ITIC,-5.45,-3.6,-5.574285714285715,-3.9143137254901954,1.0,CB,8.0,DIO,100.0,25.0,MoOx,ZnO,8.81,881.100948,0.91,15.79,61.32,"['[3*]O[Cr]', '[1*]C([6*])=O', '[14*]c1ccc([14*])s1', '[14*]c1ccc([Cr])s1', '[14*]c1sc2c([14*])sc(C)c2c1Cl', '[14*]c1cc2c([16*])c3sc(C)cc3c([16*])c2s1']","['[7*]C(C#N)C#N', '[7*]C1C(=O)c2ccccc2C1[7*]', '[7*]C[8*]', '[14*]c1cc2sc3c(c2s1)C(c1ccc([Mo])cc1)(c1ccc([Mo])cc1)c1cc2c(cc1-3)C(c1ccc([Mo])cc1)(c1ccc([Mo])cc1)c1c-2sc2cc([14*])sc12']","['[3*]O[Cr]', '[1*]C([6*])=O', '[14*]c1ccc([14*])s1', '[14*]c1ccc([Cr])s1', '[14*]c1sc2c([14*])sc(C)c2c1Cl', '[14*]c1cc2c([16*])c3sc(C)cc3c([16*])c2s1', '.', '[7*]C(C#N)C#N', '[7*]C1C(=O)c2ccccc2C1[7*]', '[7*]C[8*]', '[14*]c1cc2sc3c(c2s1)C(c1ccc([Mo])cc1)(c1ccc([Mo])cc1)c1cc2c(cc1-3)C(c1ccc([Mo])cc1)(c1ccc([Mo])cc1)c1c-2sc2cc([14*])sc12']","[0, 0, 0, 0, 0, 26, 4, 7, 19, 343, 9, 1, 10, 11, 12, 14]"
2D-PBTCl2,ITIC,-5.43,-3.63,-5.574285714285715,-3.9143137254901954,1.0,CB,8.0,DIO,90.0,25.0,MoOx,ZnO,7.38,738.111132,0.87,14.52,58.43,"['[3*]O[Cr]', '[1*]C([6*])=O', '[14*]c1cc(Cl)c([14*])s1', '[14*]c1ccc([Cr])s1', '[14*]c1sc2c([14*])sc(C)c2c1Cl', '[14*]c1cc2c([16*])c3sc(C)cc3c([16*])c2s1']","['[7*]C(C#N)C#N', '[7*]C1C(=O)c2ccccc2C1[7*]', '[7*]C[8*]', '[14*]c1cc2sc3c(c2s1)C(c1ccc([Mo])cc1)(c1ccc([Mo])cc1)c1cc2c(cc1-3)C(c1ccc([Mo])cc1)(c1ccc([Mo])cc1)c1c-2sc2cc([14*])sc12']","['[3*]O[Cr]', '[1*]C([6*])=O', '[14*]c1cc(Cl)c([14*])s1', '[14*]c1ccc([Cr])s1', '[14*]c1sc2c([14*])sc(C)c2c1Cl', '[14*]c1cc2c([16*])c3sc(C)cc3c([16*])c2s1', '.', '[7*]C(C#N)C#N', '[7*]C1C(=O)c2ccccc2C1[7*]', '[7*]C[8*]', '[14*]c1cc2sc3c(c2s1)C(c1ccc([Mo])cc1)(c1ccc([Mo])cc1)c1cc2c(cc1-3)C(c1ccc([Mo])cc1)(c1ccc([Mo])cc1)c1c-2sc2cc([14*])sc12']","[0, 0, 0, 0, 0, 26, 4, 244, 19, 343, 9, 1, 10, 11, 12, 14]"
PTB7-Th,ITIC,-5.21,-3.542368421052632,-5.574285714285715,-3.9143137254901954,1.0,CB,8.0,DIO,90.0,25.0,MoOx,ZnO,6.91,690.971688,0.82,14.76,57.09,"['[3*]O[Cr]', '[1*]C([6*])=O', '[14*]c1sc2c([14*])sc(C)c2c1F', '[14*]c1ccc([Cr])s1', '[14*]c1cc2c([16*])c3sc(C)cc3c([16*])c2s1']","['[7*]C(C#N)C#N', '[7*]C1C(=O)c2ccccc2C1[7*]', '[7*]C[8*]', '[14*]c1cc2sc3c(c2s1)C(c1ccc([Mo])cc1)(c1ccc([Mo])cc1)c1cc2c(cc1-3)C(c1ccc([Mo])cc1)(c1ccc([Mo])cc1)c1c-2sc2cc([14*])sc12']","['[3*]O[Cr]', '[1*]C([6*])=O', '[14*]c1sc2c([14*])sc(C)c2c1F', '[14*]c1ccc([Cr])s1', '[14*]c1cc2c([16*])c3sc(C)cc3c([16*])c2s1', '.', '[7*]C(C#N)C#N', '[7*]C1C(=O)c2ccccc2C1[7*]', '[7*]C[8*]', '[14*]c1cc2sc3c(c2s1)C(c1ccc([Mo])cc1)(c1ccc([Mo])cc1)c1cc2c(cc1-3)C(c1ccc([Mo])cc1)(c1ccc([Mo])cc1)c1c-2sc2cc([14*])sc12']","[0, 0, 0, 0, 0, 0, 26, 4, 36, 19, 9, 1, 10, 11, 12, 14]"
PBClT,ITIC,-5.47,-3.61,-5.574285714285715,-3.9143137254901954,1.0,CB,8.0,_,100.0,25.0,MoOx,ZnO,8.46,846.074475,1.01,13.95,60.05,"['[3*]O[Cr]', '[1*]C([6*])=O', '[14*]c1sc2c([14*])sc(C)c2c1F', '[14*]c1cc(Cl)c([Cr])s1', '[14*]c1cc2c([16*])c3sc(C)cc3c([16*])c2s1']","['[7*]C(C#N)C#N', '[7*]C1C(=O)c2ccccc2C1[7*]', '[7*]C[8*]', '[14*]c1cc2sc3c(c2s1)C(c1ccc([Mo])cc1)(c1ccc([Mo])cc1)c1cc2c(cc1-3)C(c1ccc([Mo])cc1)(c1ccc([Mo])cc1)c1c-2sc2cc([14*])sc12']","['[3*]O[Cr]', '[1*]C([6*])=O', '[14*]c1sc2c([14*])sc(C)c2c1F', '[14*]c1cc(Cl)c([Cr])s1', '[14*]c1cc2c([16*])c3sc(C)cc3c([16*])c2s1', '.', '[7*]C(C#N)C#N', '[7*]C1C(=O)c2ccccc2C1[7*]', '[7*]C[8*]', '[14*]c1cc2sc3c(c2s1)C(c1ccc([Mo])cc1)(c1ccc([Mo])cc1)c1cc2c(cc1-3)C(c1ccc([Mo])cc1)(c1ccc([Mo])cc1)c1c-2sc2cc([14*])sc12']","[0, 0, 0, 0, 0, 0, 26, 4, 36, 271, 9, 1, 10, 11, 12, 14]"
PBDB-O,ITIC,-5.3,-2.82,-5.574285714285715,-3.9143137254901954,1.0,CB,20.0,DIO,100.0,160.0,MoOx,ZnO,4.35,432.25524,0.846,11.8,43.3,"['[3*]O[Cr]', '[14*]c1cc2c([16*])c3sc(C)cc3c([16*])c2s1', '[14*]c1ccc(C)s1', '[14*]c1ccc([14*])s1', '[14*]c1sc([14*])c2c1C(=O)c1c([Cr])sc([Cr])c1C2=O']","['[7*]C(C#N)C#N', '[7*]C1C(=O)c2ccccc2C1[7*]', '[7*]C[8*]', '[14*]c1cc2sc3c(c2s1)C(c1ccc([Mo])cc1)(c1ccc([Mo])cc1)c1cc2c(cc1-3)C(c1ccc([Mo])cc1)(c1ccc([Mo])cc1)c1c-2sc2cc([14*])sc12']","['[3*]O[Cr]', '[14*]c1cc2c([16*])c3sc(C)cc3c([16*])c2s1', '[14*]c1ccc(C)s1', '[14*]c1ccc([14*])s1', '[14*]c1sc([14*])c2c1C(=O)c1c([Cr])sc([Cr])c1C2=O', '.', '[7*]C(C#N)C#N', '[7*]C1C(=O)c2ccccc2C1[7*]', '[7*]C[8*]', '[14*]c1cc2sc3c(c2s1)C(c1ccc([Mo])cc1)(c1ccc([Mo])cc1)c1cc2c(cc1-3)C(c1ccc([Mo])cc1)(c1ccc([Mo])cc1)c1c-2sc2cc([14*])sc12']","[0, 0, 0, 0, 0, 0, 26, 9, 6, 7, 32, 1, 10, 11, 12, 14]"
PBDB-T,ITIC,-5.297777777777778,-3.4170000000000003,-5.574285714285715,-3.9143137254901954,1.0,CB,20.0,DIO,100.0,160.0,MoOx,ZnO,11.21,1120.65744,0.899,16.8,74.2,"['[14*]c1ccc(C)s1', '[14*]c1ccc([Cr])s1', '[14*]c1sc([14*])c2c1C(=O)c1c([Cr])sc([Cr])c1C2=O', '[14*]c1ccc([14*])s1', '[14*]c1cc2c([16*])c3sc(C)cc3c([16*])c2s1']","['[7*]C(C#N)C#N', '[7*]C1C(=O)c2ccccc2C1[7*]', '[7*]C[8*]', '[14*]c1cc2sc3c(c2s1)C(c1ccc([Mo])cc1)(c1ccc([Mo])cc1)c1cc2c(cc1-3)C(c1ccc([Mo])cc1)(c1ccc([Mo])cc1)c1c-2sc2cc([14*])sc12']","['[14*]c1ccc(C)s1', '[14*]c1ccc([Cr])s1', '[14*]c1sc([14*])c2c1C(=O)c1c([Cr])sc([Cr])c1C2=O', '[14*]c1ccc([14*])s1', '[14*]c1cc2c([16*])c3sc(C)cc3c([16*])c2s1', '.', '[7*]C(C#N)C#N', '[7*]C1C(=O)c2ccccc2C1[7*]', '[7*]C[8*]', '[14*]c1cc2sc3c(c2s1)C(c1ccc([Mo])cc1)(c1ccc([Mo])cc1)c1cc2c(cc1-3)C(c1ccc([Mo])cc1)(c1ccc([Mo])cc1)c1c-2sc2cc([14*])sc12']","[0, 0, 0, 0, 0, 0, 6, 19, 32, 7, 9, 1, 10, 11, 12, 14]"
PBDB-T,BDTIT-M,-5.297777777777778,-3.4170000000000003,-5.4,-3.85,1.0,CB,20.0,DIO,100.0,100.0,PEDOT:PSS,PDIN,11.31,1130.581284,0.903,17.56,71.3,"['[14*]c1ccc(C)s1', '[14*]c1ccc([Cr])s1', '[14*]c1sc([14*])c2c1C(=O)c1c([Cr])sc([Cr])c1C2=O', '[14*]c1ccc([14*])s1', '[14*]c1cc2c([16*])c3sc(C)cc3c([16*])c2s1']","['[7*]C(C#N)C#N', '[7*]C1C(=O)c2ccc(C)cc2C1[7*]', '[7*]C[8*]', '[14*]c1ccc([Cr])s1', '[14*]c1cc2c(s1)-c1sc3c([16*])c4c5c(sc4c([16*])c3c1C2(c1ccc([Mo])cc1)c1ccc([Mo])cc1)-c1sc([14*])cc1C5(c1ccc([Mo])cc1)c1ccc([Mo])cc1']","['[14*]c1ccc(C)s1', '[14*]c1ccc([Cr])s1', '[14*]c1sc([14*])c2c1C(=O)c1c([Cr])sc([Cr])c1C2=O', '[14*]c1ccc([14*])s1', '[14*]c1cc2c([16*])c3sc(C)cc3c([16*])c2s1', '.', '[7*]C(C#N)C#N', '[7*]C1C(=O)c2ccc(C)cc2C1[7*]', '[7*]C[8*]', '[14*]c1ccc([Cr])s1', '[14*]c1cc2c(s1)-c1sc3c([16*])c4c5c(sc4c([16*])c3c1C2(c1ccc([Mo])cc1)c1ccc([Mo])cc1)-c1sc([14*])cc1C5(c1ccc([Mo])cc1)c1ccc([Mo])cc1']","[0, 0, 0, 0, 0, 6, 19, 32, 7, 9, 1, 10, 15, 12, 19, 27]"
PBDB-T,BDTThIT-M,-5.297777777777778,-3.4170000000000003,-5.35,-3.82,1.0,CB,20.0,DIO,100.0,100.0,PEDOT:PSS,PDIN,12.12,1212.676164,0.942,18.03,71.4,"['[14*]c1ccc(C)s1', '[14*]c1ccc([Cr])s1', '[14*]c1sc([14*])c2c1C(=O)c1c([Cr])sc([Cr])c1C2=O', '[14*]c1ccc([14*])s1', '[14*]c1cc2c([16*])c3sc(C)cc3c([16*])c2s1']","['[7*]C(C#N)C#N', '[7*]C1C(=O)c2ccc(C)cc2C1[7*]', '[7*]C[8*]', '[14*]c1cc2c(s1)-c1sc3cc4c5c(sc4cc3c1C2(c1ccc([Mo])cc1)c1ccc([Mo])cc1)-c1sc([14*])cc1C5(c1ccc([Mo])cc1)c1ccc([Mo])cc1']","['[14*]c1ccc(C)s1', '[14*]c1ccc([Cr])s1', '[14*]c1sc([14*])c2c1C(=O)c1c([Cr])sc([Cr])c1C2=O', '[14*]c1ccc([14*])s1', '[14*]c1cc2c([16*])c3sc(C)cc3c([16*])c2s1', '.', '[7*]C(C#N)C#N', '[7*]C1C(=O)c2ccc(C)cc2C1[7*]', '[7*]C[8*]', '[14*]c1cc2c(s1)-c1sc3cc4c5c(sc4cc3c1C2(c1ccc([Mo])cc1)c1ccc([Mo])cc1)-c1sc([14*])cc1C5(c1ccc([Mo])cc1)c1ccc([Mo])cc1']","[0, 0, 0, 0, 0, 0, 6, 19, 32, 7, 9, 1, 10, 15, 12, 75]"
PBZ,ITIC,-5.218181818181818,-3.282,-5.574285714285715,-3.9143137254901954,0.769,CB,9.0,_,100.0,25.0,MoOx,ZnO,8.0,801.692,0.79,17.2,59.0,"['[14*]c1ccc(C)s1', '[14*]c1ccc([Cr])s1', '[14*]c1ccc([14*])s1', '[16*]c1c(F)c(F)c([16*])c2nn([Sc])nc12', '[14*]c1cc2c([16*])c3sc(C)cc3c([16*])c2s1']","['[7*]C(C#N)C#N', '[7*]C1C(=O)c2ccccc2C1[7*]', '[7*]C[8*]', '[14*]c1cc2sc3c(c2s1)C(c1ccc([Mo])cc1)(c1ccc([Mo])cc1)c1cc2c(cc1-3)C(c1ccc([Mo])cc1)(c1ccc([Mo])cc1)c1c-2sc2cc([14*])sc12']","['[14*]c1ccc(C)s1', '[14*]c1ccc([Cr])s1', '[14*]c1ccc([14*])s1', '[16*]c1c(F)c(F)c([16*])c2nn([Sc])nc12', '[14*]c1cc2c([16*])c3sc(C)cc3c([16*])c2s1', '.', '[7*]C(C#N)C#N', '[7*]C1C(=O)c2ccccc2C1[7*]', '[7*]C[8*]', '[14*]c1cc2sc3c(c2s1)C(c1ccc([Mo])cc1)(c1ccc([Mo])cc1)c1cc2c(cc1-3)C(c1ccc([Mo])cc1)(c1ccc([Mo])cc1)c1c-2sc2cc([14*])sc12']","[0, 0, 0, 0, 0, 0, 6, 19, 7, 17, 9, 1, 10, 11, 12, 14]"
PFBZ,ITIC,-5.36,-3.42,-5.574285714285715,-3.9143137254901954,0.769,CB,9.0,_,125.0,25.0,MoOx,ZnO,10.4,1037.384,0.89,18.8,62.0,"['[14*]c1ccc(C)s1', '[14*]c1cc(F)c([Cr])s1', '[14*]c1ccc([14*])s1', '[16*]c1c(F)c(F)c([16*])c2nn([Sc])nc12', '[14*]c1cc2c([16*])c3sc(C)cc3c([16*])c2s1']","['[7*]C(C#N)C#N', '[7*]C1C(=O)c2ccccc2C1[7*]', '[7*]C[8*]', '[14*]c1cc2sc3c(c2s1)C(c1ccc([Mo])cc1)(c1ccc([Mo])cc1)c1cc2c(cc1-3)C(c1ccc([Mo])cc1)(c1ccc([Mo])cc1)c1c-2sc2cc([14*])sc12']","['[14*]c1ccc(C)s1', '[14*]c1cc(F)c([Cr])s1', '[14*]c1ccc([14*])s1', '[16*]c1c(F)c(F)c([16*])c2nn([Sc])nc12', '[14*]c1cc2c([16*])c3sc(C)cc3c([16*])c2s1', '.', '[7*]C(C#N)C#N', '[7*]C1C(=O)c2ccccc2C1[7*]', '[7*]C[8*]', '[14*]c1cc2sc3c(c2s1)C(c1ccc([Mo])cc1)(c1ccc([Mo])cc1)c1cc2c(cc1-3)C(c1ccc([Mo])cc1)(c1ccc([Mo])cc1)c1c-2sc2cc([14*])sc12']","[0, 0, 0, 0, 0, 0, 6, 22, 7, 17, 9, 1, 10, 11, 12, 14]"
PBO,ITIC,-5.47,-3.67,-5.574285714285715,-3.9143137254901954,0.5,DCB,20.0,DIO,85.0,25.0,PEDOT:PSS,LiF,7.1,710.424,0.92,14.3,54.0,"['[3*]O[Mn]', '[11*]S[Cr]', '[14*]c1ccc(C)s1', '[14*]c1ccc([14*])s1', '[16*]c1c([16*])c([16*])c2nonc2c1[16*]', '[16*]c1ccc([16*])cc1', '[14*]c1cc2c([16*])c3sc(C)cc3c([16*])c2s1']","['[7*]C(C#N)C#N', '[7*]C1C(=O)c2ccccc2C1[7*]', '[7*]C[8*]', '[14*]c1cc2sc3c(c2s1)C(c1ccc([Mo])cc1)(c1ccc([Mo])cc1)c1cc2c(cc1-3)C(c1ccc([Mo])cc1)(c1ccc([Mo])cc1)c1c-2sc2cc([14*])sc12']","['[3*]O[Mn]', '[11*]S[Cr]', '[14*]c1ccc(C)s1', '[14*]c1ccc([14*])s1', '[16*]c1c([16*])c([16*])c2nonc2c1[16*]', '[16*]c1ccc([16*])cc1', '[14*]c1cc2c([16*])c3sc(C)cc3c([16*])c2s1', '.', '[7*]C(C#N)C#N', '[7*]C1C(=O)c2ccccc2C1[7*]', '[7*]C[8*]', '[14*]c1cc2sc3c(c2s1)C(c1ccc([Mo])cc1)(c1ccc([Mo])cc1)c1cc2c(cc1-3)C(c1ccc([Mo])cc1)(c1ccc([Mo])cc1)c1c-2sc2cc([14*])sc12']","[0, 0, 0, 0, 102, 23, 6, 7, 276, 106, 9, 1, 10, 11, 12, 14]"
J71,ITIC,-5.353333333333333,-3.4318181818181825,-5.574285714285715,-3.9143137254901954,0.769,CB,22.5,_,175.0,25.0,MoOx,ZnO,9.03,904.665888,0.96,14.81,63.63,"['[14*]c1ccc(C)s1', '[14*]c1ccc([V])s1', '[14*]c1ccc([14*])s1', '[16*]c1c(F)c(F)c([16*])c2nn([Sc])nc12', '[14*]c1cc2c([16*])c3sc(C)cc3c([16*])c2s1']","['[7*]C(C#N)C#N', '[7*]C1C(=O)c2ccccc2C1[7*]', '[7*]C[8*]', '[14*]c1cc2sc3c(c2s1)C(c1ccc([Mo])cc1)(c1ccc([Mo])cc1)c1cc2c(cc1-3)C(c1ccc([Mo])cc1)(c1ccc([Mo])cc1)c1c-2sc2cc([14*])sc12']","['[14*]c1ccc(C)s1', '[14*]c1ccc([V])s1', '[14*]c1ccc([14*])s1', '[16*]c1c(F)c(F)c([16*])c2nn([Sc])nc12', '[14*]c1cc2c([16*])c3sc(C)cc3c([16*])c2s1', '.', '[7*]C(C#N)C#N', '[7*]C1C(=O)c2ccccc2C1[7*]', '[7*]C[8*]', '[14*]c1cc2sc3c(c2s1)C(c1ccc([Mo])cc1)(c1ccc([Mo])cc1)c1cc2c(cc1-3)C(c1ccc([Mo])cc1)(c1ccc([Mo])cc1)c1c-2sc2cc([14*])sc12']","[0, 0, 0, 0, 0, 0, 6, 16, 7, 17, 9, 1, 10, 11, 12, 14]"
FTAZ,ITIC,-5.43,-3.3200000000000003,-5.574285714285715,-3.9143137254901954,0.667,CF,15.0,_,90.0,25.0,MoOx,ZnO,8.77,882.92298,0.911,16.71,58.0,"['[14*]c1cc2c([Co])c3sc(C)cc3c([Co])c2s1', '[14*]c1ccc(C)s1', '[14*]c1ccc([14*])s1', '[16*]c1c(F)c(F)c([16*])c2nn([Co])nc12']","['[7*]C(C#N)C#N', '[7*]C1C(=O)c2ccccc2C1[7*]', '[7*]C[8*]', '[14*]c1cc2sc3c(c2s1)C(c1ccc([Mo])cc1)(c1ccc([Mo])cc1)c1cc2c(cc1-3)C(c1ccc([Mo])cc1)(c1ccc([Mo])cc1)c1c-2sc2cc([14*])sc12']","['[14*]c1cc2c([Co])c3sc(C)cc3c([Co])c2s1', '[14*]c1ccc(C)s1', '[14*]c1ccc([14*])s1', '[16*]c1c(F)c(F)c([16*])c2nn([Co])nc12', '.', '[7*]C(C#N)C#N', '[7*]C1C(=O)c2ccccc2C1[7*]', '[7*]C[8*]', '[14*]c1cc2sc3c(c2s1)C(c1ccc([Mo])cc1)(c1ccc([Mo])cc1)c1cc2c(cc1-3)C(c1ccc([Mo])cc1)(c1ccc([Mo])cc1)c1c-2sc2cc([14*])sc12']","[0, 0, 0, 0, 0, 0, 0, 78, 6, 7, 74, 1, 10, 11, 12, 14]"
HTAZ,ITIC,-5.42,-3.44,-5.574285714285715,-3.9143137254901954,0.667,CF,15.0,_,90.0,25.0,MoOx,ZnO,4.5,452.412024,0.851,13.03,40.8,"['[14*]c1cc2c([Co])c3sc(C)cc3c([Co])c2s1', '[14*]c1ccc(C)s1', '[14*]c1ccc([14*])s1', '[16*]c1ccc([16*])c2nn([Co])nc12']","['[7*]C(C#N)C#N', '[7*]C1C(=O)c2ccccc2C1[7*]', '[7*]C[8*]', '[14*]c1cc2sc3c(c2s1)C(c1ccc([Mo])cc1)(c1ccc([Mo])cc1)c1cc2c(cc1-3)C(c1ccc([Mo])cc1)(c1ccc([Mo])cc1)c1c-2sc2cc([14*])sc12']","['[14*]c1cc2c([Co])c3sc(C)cc3c([Co])c2s1', '[14*]c1ccc(C)s1', '[14*]c1ccc([14*])s1', '[16*]c1ccc([16*])c2nn([Co])nc12', '.', '[7*]C(C#N)C#N', '[7*]C1C(=O)c2ccccc2C1[7*]', '[7*]C[8*]', '[14*]c1cc2sc3c(c2s1)C(c1ccc([Mo])cc1)(c1ccc([Mo])cc1)c1cc2c(cc1-3)C(c1ccc([Mo])cc1)(c1ccc([Mo])cc1)c1c-2sc2cc([14*])sc12']","[0, 0, 0, 0, 0, 0, 0, 78, 6, 7, 344, 1, 10, 11, 12, 14]"
PBDB-T,IT-M,-5.297777777777778,-3.4170000000000003,-5.513571428571429,-3.808,1.0,CB,20.0,DIO,100.0,25.0,PEDOT:PSS,PFN-Br,11.5,1122.7363,0.961,16.69,70.0,"['[14*]c1ccc(C)s1', '[14*]c1ccc([Cr])s1', '[14*]c1sc([14*])c2c1C(=O)c1c([Cr])sc([Cr])c1C2=O', '[14*]c1ccc([14*])s1', '[14*]c1cc2c([16*])c3sc(C)cc3c([16*])c2s1']","['[7*]C(C#N)C#N', '[7*]C1C(=O)c2ccc(C)cc2C1[7*]', '[7*]C[8*]', '[14*]c1cc2sc3c(c2s1)C(c1ccc([Mo])cc1)(c1ccc([Mo])cc1)c1cc2c(cc1-3)C(c1ccc([Mo])cc1)(c1ccc([Mo])cc1)c1c-2sc2cc([14*])sc12']","['[14*]c1ccc(C)s1', '[14*]c1ccc([Cr])s1', '[14*]c1sc([14*])c2c1C(=O)c1c([Cr])sc([Cr])c1C2=O', '[14*]c1ccc([14*])s1', '[14*]c1cc2c([16*])c3sc(C)cc3c([16*])c2s1', '.', '[7*]C(C#N)C#N', '[7*]C1C(=O)c2ccc(C)cc2C1[7*]', '[7*]C[8*]', '[14*]c1cc2sc3c(c2s1)C(c1ccc([Mo])cc1)(c1ccc([Mo])cc1)c1cc2c(cc1-3)C(c1ccc([Mo])cc1)(c1ccc([Mo])cc1)c1c-2sc2cc([14*])sc12']","[0, 0, 0, 0, 0, 0, 6, 19, 32, 7, 9, 1, 10, 15, 12, 14]"
PBT,CzC6C8,-5.43,-3.65,-5.79,-3.79,0.333,CB,25.0,_,97.0,130.0,MoOx,ZnO,3.3,334.4616,0.99,8.24,41.0,"['[3*]O[Mn]', '[11*]S[Cr]', '[14*]c1ccc(C)s1', '[14*]c1ccc([14*])s1', '[16*]c1c([16*])c([16*])c2nsnc2c1[16*]', '[16*]c1ccc([16*])cc1', '[14*]c1cc2c([16*])c3sc(C)cc3c([16*])c2s1']","['[8*]CC', '[7*]C1SC(=S)N([10*])C1=O', '[7*]C[8*]', '[16*]c1ccc([16*])c2nsnc12', '[16*]c1ccc2c3ccc([16*])cc3n([Sc])c2c1']","['[3*]O[Mn]', '[11*]S[Cr]', '[14*]c1ccc(C)s1', '[14*]c1ccc([14*])s1', '[16*]c1c([16*])c([16*])c2nsnc2c1[16*]', '[16*]c1ccc([16*])cc1', '[14*]c1cc2c([16*])c3sc(C)cc3c([16*])c2s1', '.', '[8*]CC', '[7*]C1SC(=S)N([10*])C1=O', '[7*]C[8*]', '[16*]c1ccc([16*])c2nsnc12', '[16*]c1ccc2c3ccc([16*])cc3n([Sc])c2c1']","[0, 0, 0, 102, 23, 6, 7, 38, 106, 9, 1, 20, 87, 12, 149, 345]"
PBT,CZC8,-5.43,-3.65,-5.72,-3.74,0.333,CB,25.0,_,103.0,130.0,MoOx,ZnO,4.64,463.5,1.03,9.0,50.0,"['[3*]O[Mn]', '[11*]S[Cr]', '[14*]c1ccc(C)s1', '[14*]c1ccc([14*])s1', '[16*]c1c([16*])c([16*])c2nsnc2c1[16*]', '[16*]c1ccc([16*])cc1', '[14*]c1cc2c([16*])c3sc(C)cc3c([16*])c2s1']","['[8*]CC', '[7*]C1SC(=S)N([10*])C1=O', '[8*]CCCCCC', '[7*]C[8*]', '[16*]c1ccc([16*])c2nsnc12', '[9*]n1c2cc([16*])ccc2c2ccc([16*])cc21']","['[3*]O[Mn]', '[11*]S[Cr]', '[14*]c1ccc(C)s1', '[14*]c1ccc([14*])s1', '[16*]c1c([16*])c([16*])c2nsnc2c1[16*]', '[16*]c1ccc([16*])cc1', '[14*]c1cc2c([16*])c3sc(C)cc3c([16*])c2s1', '.', '[8*]CC', '[7*]C1SC(=S)N([10*])C1=O', '[8*]CCCCCC', '[7*]C[8*]', '[16*]c1ccc([16*])c2nsnc12', '[9*]n1c2cc([16*])ccc2c2ccc([16*])cc21']","[0, 0, 102, 23, 6, 7, 38, 106, 9, 1, 20, 87, 91, 12, 149, 346]"
