Repository: aspuru-guzik-group/Beyond-Molecular-Structure-ML-for-OPV-Materials-Devices

File: ml_for_opvs/data/input_representation/OPV_Min/BRICS/processed_brics_frag_device.csv (part 8 of 8)
Donor,Acceptor,HOMO_D_eV,LUMO_D_eV,HOMO_A_eV,LUMO_A_eV,D_A_ratio_m_m,solvent,total_solids_conc_mg_mL,solvent_additive,active_layer_thickness_nm,annealing_temperature,hole_contact_layer,electron_contact_layer,PCE_percent,calc_PCE_percent,Voc_V,Jsc_mA_cm_pow_neg2,FF_percent,Donor_BRICS,Acceptor_BRICS,DA_pair_BRICS,DA_tokenized_BRICS
PTB7-Th,CZC8,-5.21,-3.542368421052632,-5.72,-3.74,0.333,CB,25.0,_,102.0,100.0,MoOx,ZnO,4.91,495.684,0.98,11.24,45.0,"['[3*]O[Cr]', '[1*]C([6*])=O', '[14*]c1sc2c([14*])sc(C)c2c1F', '[14*]c1ccc([Cr])s1', '[14*]c1cc2c([16*])c3sc(C)cc3c([16*])c2s1']","['[8*]CC', '[7*]C1SC(=S)N([10*])C1=O', '[8*]CCCCCC', '[7*]C[8*]', '[16*]c1ccc([16*])c2nsnc12', '[9*]n1c2cc([16*])ccc2c2ccc([16*])cc21']","['[3*]O[Cr]', '[1*]C([6*])=O', '[14*]c1sc2c([14*])sc(C)c2c1F', '[14*]c1ccc([Cr])s1', '[14*]c1cc2c([16*])c3sc(C)cc3c([16*])c2s1', '.', '[8*]CC', '[7*]C1SC(=S)N([10*])C1=O', '[8*]CCCCCC', '[7*]C[8*]', '[16*]c1ccc([16*])c2nsnc12', '[9*]n1c2cc([16*])ccc2c2ccc([16*])cc21']","[0, 0, 0, 0, 26, 4, 36, 19, 9, 1, 20, 87, 91, 12, 149, 346]"
PTFBDT,CZC8,-5.5,-3.69,-5.72,-3.74,0.333,CB,25.0,_,94.0,150.0,MoOx,ZnO,4.67,472.6884,1.16,7.99,51.0,"['[3*]O[Mn]', '[8*]C[Cr]', '[14*]c1ccc(C)s1', '[14*]c1ccc([14*])s1', '[16*]c1c([16*])c([16*])c2nsnc2c1[16*]', '[16*]c1cc(F)c([16*])c(F)c1', '[14*]c1cc2c([16*])c3sc(C)cc3c([16*])c2s1']","['[8*]CC', '[7*]C1SC(=S)N([10*])C1=O', '[8*]CCCCCC', '[7*]C[8*]', '[16*]c1ccc([16*])c2nsnc12', '[9*]n1c2cc([16*])ccc2c2ccc([16*])cc21']","['[3*]O[Mn]', '[8*]C[Cr]', '[14*]c1ccc(C)s1', '[14*]c1ccc([14*])s1', '[16*]c1c([16*])c([16*])c2nsnc2c1[16*]', '[16*]c1cc(F)c([16*])c(F)c1', '[14*]c1cc2c([16*])c3sc(C)cc3c([16*])c2s1', '.', '[8*]CC', '[7*]C1SC(=S)N([10*])C1=O', '[8*]CCCCCC', '[7*]C[8*]', '[16*]c1ccc([16*])c2nsnc12', '[9*]n1c2cc([16*])ccc2c2ccc([16*])cc21']","[0, 0, 102, 347, 6, 7, 38, 39, 9, 1, 20, 87, 91, 12, 149, 346]"
PBDB-T,CDTCN,-5.297777777777778,-3.4170000000000003,-5.39,-3.8,1.0,CB,20.0,DIO,107.0,80.0,MoOx,ZnO,6.23,622.416768,0.96,11.26,57.58,"['[14*]c1ccc(C)s1', '[14*]c1ccc([Cr])s1', '[14*]c1sc([14*])c2c1C(=O)c1c([Cr])sc([Cr])c1C2=O', '[14*]c1ccc([14*])s1', '[14*]c1cc2c([16*])c3sc(C)cc3c([16*])c2s1']","['[7*]C(C#N)C#N', '[7*]C1C(=O)c2ccccc2C1[7*]', '[7*]C[8*]', '[14*]c1ccc([14*])s1', '[14*]c1cc2c(s1)-c1cc3c(cc1C2(c1ccc([Mo])cc1)c1ccc([Mo])cc1)c1cc2c(cc1n3[Ti])-c1sc([14*])cc1C2(c1ccc([Mo])cc1)c1ccc([Mo])cc1']","['[14*]c1ccc(C)s1', '[14*]c1ccc([Cr])s1', '[14*]c1sc([14*])c2c1C(=O)c1c([Cr])sc([Cr])c1C2=O', '[14*]c1ccc([14*])s1', '[14*]c1cc2c([16*])c3sc(C)cc3c([16*])c2s1', '.', '[7*]C(C#N)C#N', '[7*]C1C(=O)c2ccccc2C1[7*]', '[7*]C[8*]', '[14*]c1ccc([14*])s1', '[14*]c1cc2c(s1)-c1cc3c(cc1C2(c1ccc([Mo])cc1)c1ccc([Mo])cc1)c1cc2c(cc1n3[Ti])-c1sc([14*])cc1C2(c1ccc([Mo])cc1)c1ccc([Mo])cc1']","[0, 0, 0, 0, 0, 6, 19, 32, 7, 9, 1, 10, 11, 12, 7, 348]"
PTB7-Th,IHIC,-5.21,-3.542368421052632,-5.452,-3.9900000000000007,0.667,DCB,20.0,CN,100.0,25.0,MoOx,ZnO,9.77,976.114074,0.754,19.01,68.1,"['[3*]O[Cr]', '[1*]C([6*])=O', '[14*]c1sc2c([14*])sc(C)c2c1F', '[14*]c1ccc([Cr])s1', '[14*]c1cc2c([16*])c3sc(C)cc3c([16*])c2s1']","['[7*]C(C#N)C#N', '[7*]C1C(=O)c2ccccc2C1[7*]', '[7*]C[8*]', '[8*]CCCCCC', '[14*]c1cc2c(s1)-c1sc3c4c(sc3c1C2(c1ccc([16*])cc1)c1ccc([16*])cc1)-c1sc([14*])cc1C4(c1ccc([16*])cc1)c1ccc([16*])cc1']","['[3*]O[Cr]', '[1*]C([6*])=O', '[14*]c1sc2c([14*])sc(C)c2c1F', '[14*]c1ccc([Cr])s1', '[14*]c1cc2c([16*])c3sc(C)cc3c([16*])c2s1', '.', '[7*]C(C#N)C#N', '[7*]C1C(=O)c2ccccc2C1[7*]', '[7*]C[8*]', '[8*]CCCCCC', '[14*]c1cc2c(s1)-c1sc3c4c(sc3c1C2(c1ccc([16*])cc1)c1ccc([16*])cc1)-c1sc([14*])cc1C4(c1ccc([16*])cc1)c1ccc([16*])cc1']","[0, 0, 0, 0, 0, 26, 4, 36, 19, 9, 1, 10, 11, 12, 91, 118]"
PBDB-T,ITIC,-5.297777777777778,-3.4170000000000003,-5.574285714285715,-3.9143137254901954,1.0,CB,20.0,DIO,100.0,25.0,MoOx,ZnO,7.4,726.2112,0.88,13.8,59.8,"['[14*]c1ccc(C)s1', '[14*]c1ccc([Cr])s1', '[14*]c1sc([14*])c2c1C(=O)c1c([Cr])sc([Cr])c1C2=O', '[14*]c1ccc([14*])s1', '[14*]c1cc2c([16*])c3sc(C)cc3c([16*])c2s1']","['[7*]C(C#N)C#N', '[7*]C1C(=O)c2ccccc2C1[7*]', '[7*]C[8*]', '[14*]c1cc2sc3c(c2s1)C(c1ccc([Mo])cc1)(c1ccc([Mo])cc1)c1cc2c(cc1-3)C(c1ccc([Mo])cc1)(c1ccc([Mo])cc1)c1c-2sc2cc([14*])sc12']","['[14*]c1ccc(C)s1', '[14*]c1ccc([Cr])s1', '[14*]c1sc([14*])c2c1C(=O)c1c([Cr])sc([Cr])c1C2=O', '[14*]c1ccc([14*])s1', '[14*]c1cc2c([16*])c3sc(C)cc3c([16*])c2s1', '.', '[7*]C(C#N)C#N', '[7*]C1C(=O)c2ccccc2C1[7*]', '[7*]C[8*]', '[14*]c1cc2sc3c(c2s1)C(c1ccc([Mo])cc1)(c1ccc([Mo])cc1)c1cc2c(cc1-3)C(c1ccc([Mo])cc1)(c1ccc([Mo])cc1)c1c-2sc2cc([14*])sc12']","[0, 0, 0, 0, 0, 0, 6, 19, 32, 7, 9, 1, 10, 11, 12, 14]"
PffQx-T,ITIC,-5.36,-3.56,-5.574285714285715,-3.9143137254901954,0.667,CF,20.0,_,100.0,170.0,PEDOT:PSS,PDINO,8.47,846.74316,0.87,16.33,59.6,"['[3*]O[Cr]', '[16*]c1ccc([16*])c(F)c1', '[14*]c1ccc(C)s1', '[14*]c1ccc([Cr])s1', '[14*]c1ccc([14*])s1', '[14*]c1cc2c([16*])c3sc(C)cc3c([16*])c2s1', '[14*]c1nc2c([16*])c(F)c(F)c([16*])c2nc1[14*]']","['[7*]C(C#N)C#N', '[7*]C1C(=O)c2ccccc2C1[7*]', '[7*]C[8*]', '[14*]c1cc2sc3c(c2s1)C(c1ccc([Mo])cc1)(c1ccc([Mo])cc1)c1cc2c(cc1-3)C(c1ccc([Mo])cc1)(c1ccc([Mo])cc1)c1c-2sc2cc([14*])sc12']","['[3*]O[Cr]', '[16*]c1ccc([16*])c(F)c1', '[14*]c1ccc(C)s1', '[14*]c1ccc([Cr])s1', '[14*]c1ccc([14*])s1', '[14*]c1cc2c([16*])c3sc(C)cc3c([16*])c2s1', '[14*]c1nc2c([16*])c(F)c(F)c([16*])c2nc1[14*]', '.', '[7*]C(C#N)C#N', '[7*]C1C(=O)c2ccccc2C1[7*]', '[7*]C[8*]', '[14*]c1cc2sc3c(c2s1)C(c1ccc([Mo])cc1)(c1ccc([Mo])cc1)c1cc2c(cc1-3)C(c1ccc([Mo])cc1)(c1ccc([Mo])cc1)c1c-2sc2cc([14*])sc12']","[0, 0, 0, 0, 26, 108, 6, 19, 7, 9, 96, 1, 10, 11, 12, 14]"
PffQx-PS,ITIC,-5.4,-3.55,-5.574285714285715,-3.9143137254901954,1.0,CF,20.0,DIO,100.0,90.0,PEDOT:PSS,PDINO,9.12,912.75448,0.97,14.96,62.9,"['[3*]O[Cr]', '[11*]S[Cr]', '[16*]c1ccc([16*])c(F)c1', '[14*]c1ccc(C)s1', '[14*]c1ccc([14*])s1', '[14*]c1nc2c([16*])c(F)c(F)c([16*])c2nc1[14*]', '[16*]c1ccc([16*])cc1', '[14*]c1cc2c([16*])c3sc(C)cc3c([16*])c2s1']","['[7*]C(C#N)C#N', '[7*]C1C(=O)c2ccccc2C1[7*]', '[7*]C[8*]', '[14*]c1cc2sc3c(c2s1)C(c1ccc([Mo])cc1)(c1ccc([Mo])cc1)c1cc2c(cc1-3)C(c1ccc([Mo])cc1)(c1ccc([Mo])cc1)c1c-2sc2cc([14*])sc12']","['[3*]O[Cr]', '[11*]S[Cr]', '[16*]c1ccc([16*])c(F)c1', '[14*]c1ccc(C)s1', '[14*]c1ccc([14*])s1', '[14*]c1nc2c([16*])c(F)c(F)c([16*])c2nc1[14*]', '[16*]c1ccc([16*])cc1', '[14*]c1cc2c([16*])c3sc(C)cc3c([16*])c2s1', '.', '[7*]C(C#N)C#N', '[7*]C1C(=O)c2ccccc2C1[7*]', '[7*]C[8*]', '[14*]c1cc2sc3c(c2s1)C(c1ccc([Mo])cc1)(c1ccc([Mo])cc1)c1cc2c(cc1-3)C(c1ccc([Mo])cc1)(c1ccc([Mo])cc1)c1c-2sc2cc([14*])sc12']","[0, 0, 0, 26, 23, 108, 6, 7, 96, 106, 9, 1, 10, 11, 12, 14]"
PBDB-T,ITIC,-5.297777777777778,-3.4170000000000003,-5.574285714285715,-3.9143137254901954,1.0,CB,20.0,_,100.0,160.0,MoOx,ZnO,8.6,856.71945,0.831,14.5,71.1,"['[14*]c1ccc(C)s1', '[14*]c1ccc([Cr])s1', '[14*]c1sc([14*])c2c1C(=O)c1c([Cr])sc([Cr])c1C2=O', '[14*]c1ccc([14*])s1', '[14*]c1cc2c([16*])c3sc(C)cc3c([16*])c2s1']","['[7*]C(C#N)C#N', '[7*]C1C(=O)c2ccccc2C1[7*]', '[7*]C[8*]', '[14*]c1cc2sc3c(c2s1)C(c1ccc([Mo])cc1)(c1ccc([Mo])cc1)c1cc2c(cc1-3)C(c1ccc([Mo])cc1)(c1ccc([Mo])cc1)c1c-2sc2cc([14*])sc12']","['[14*]c1ccc(C)s1', '[14*]c1ccc([Cr])s1', '[14*]c1sc([14*])c2c1C(=O)c1c([Cr])sc([Cr])c1C2=O', '[14*]c1ccc([14*])s1', '[14*]c1cc2c([16*])c3sc(C)cc3c([16*])c2s1', '.', '[7*]C(C#N)C#N', '[7*]C1C(=O)c2ccccc2C1[7*]', '[7*]C[8*]', '[14*]c1cc2sc3c(c2s1)C(c1ccc([Mo])cc1)(c1ccc([Mo])cc1)c1cc2c(cc1-3)C(c1ccc([Mo])cc1)(c1ccc([Mo])cc1)c1c-2sc2cc([14*])sc12']","[0, 0, 0, 0, 0, 0, 6, 19, 32, 7, 9, 1, 10, 11, 12, 14]"
PBDB-T,ITIC,-5.297777777777778,-3.4170000000000003,-5.574285714285715,-3.9143137254901954,1.0,CB,20.0,DIO,100.0,25.0,MoOx,ZnO,10.53,1066.538655,0.87,19.11,64.15,"['[14*]c1ccc(C)s1', '[14*]c1ccc([Cr])s1', '[14*]c1sc([14*])c2c1C(=O)c1c([Cr])sc([Cr])c1C2=O', '[14*]c1ccc([14*])s1', '[14*]c1cc2c([16*])c3sc(C)cc3c([16*])c2s1']","['[7*]C(C#N)C#N', '[7*]C1C(=O)c2ccccc2C1[7*]', '[7*]C[8*]', '[14*]c1cc2sc3c(c2s1)C(c1ccc([Mo])cc1)(c1ccc([Mo])cc1)c1cc2c(cc1-3)C(c1ccc([Mo])cc1)(c1ccc([Mo])cc1)c1c-2sc2cc([14*])sc12']","['[14*]c1ccc(C)s1', '[14*]c1ccc([Cr])s1', '[14*]c1sc([14*])c2c1C(=O)c1c([Cr])sc([Cr])c1C2=O', '[14*]c1ccc([14*])s1', '[14*]c1cc2c([16*])c3sc(C)cc3c([16*])c2s1', '.', '[7*]C(C#N)C#N', '[7*]C1C(=O)c2ccccc2C1[7*]', '[7*]C[8*]', '[14*]c1cc2sc3c(c2s1)C(c1ccc([Mo])cc1)(c1ccc([Mo])cc1)c1cc2c(cc1-3)C(c1ccc([Mo])cc1)(c1ccc([Mo])cc1)c1c-2sc2cc([14*])sc12']","[0, 0, 0, 0, 0, 0, 6, 19, 32, 7, 9, 1, 10, 11, 12, 14]"
J101,ITIC,-5.3,-3.5,-5.574285714285715,-3.9143137254901954,1.0,CF,16.0,_,98.0,150.0,PEDOT:PSS,PDINO,12.47,1239.728355,0.951,17.7,73.65,"['[8*]CC(CCCCCC)CCCCCCCC', '[14*]c1ccc(C)s1', '[14*]c1ccc([Si](CCC)(CCC)CCC)s1', '[14*]c1ccc([14*])s1', '[14*]c1cc2c([16*])c3sc(C)cc3c(C3=CCC([Si](CCC)(CCC)CCC)S3)c2s1', '[9*]n1nc2c([16*])c(Cl)c(Cl)c([16*])c2n1']","['[7*]C(C#N)C#N', '[7*]C1C(=O)c2ccccc2C1[7*]', '[7*]C[8*]', '[14*]c1cc2sc3c(c2s1)C(c1ccc([Mo])cc1)(c1ccc([Mo])cc1)c1cc2c(cc1-3)C(c1ccc([Mo])cc1)(c1ccc([Mo])cc1)c1c-2sc2cc([14*])sc12']","['[8*]CC(CCCCCC)CCCCCCCC', '[14*]c1ccc(C)s1', '[14*]c1ccc([Si](CCC)(CCC)CCC)s1', '[14*]c1ccc([14*])s1', '[14*]c1cc2c([16*])c3sc(C)cc3c(C3=CCC([Si](CCC)(CCC)CCC)S3)c2s1', '[9*]n1nc2c([16*])c(Cl)c(Cl)c([16*])c2n1', '.', '[7*]C(C#N)C#N', '[7*]C1C(=O)c2ccccc2C1[7*]', '[7*]C[8*]', '[14*]c1cc2sc3c(c2s1)C(c1ccc([Mo])cc1)(c1ccc([Mo])cc1)c1cc2c(cc1-3)C(c1ccc([Mo])cc1)(c1ccc([Mo])cc1)c1c-2sc2cc([14*])sc12']","[0, 0, 0, 0, 0, 349, 6, 282, 7, 350, 351, 1, 10, 11, 12, 14]"
J101,ZITI,-5.3,-3.5,-5.550000000000001,-3.78,1.0,CF,16.0,_,105.0,120.0,PEDOT:PSS,PDINO,14.43,1443.1674,0.937,21.25,72.48,"['[8*]CC(CCCCCC)CCCCCCCC', '[14*]c1ccc(C)s1', '[14*]c1ccc([Si](CCC)(CCC)CCC)s1', '[14*]c1ccc([14*])s1', '[14*]c1cc2c([16*])c3sc(C)cc3c(C3=CCC([Si](CCC)(CCC)CCC)S3)c2s1', '[9*]n1nc2c([16*])c(Cl)c(Cl)c([16*])c2n1']","['[7*]C(C#N)C#N', '[7*]C1C(=O)c2cc(F)ccc2C1[7*]', '[7*]C[8*]', '[14*]c1cc2c(s1)-c1cc3c(cc1C2)C1C(c2cc4c(cc2C1([Sc])[Sc])-c1sc([14*])cc1C4)C3([Sc])[Sc]']","['[8*]CC(CCCCCC)CCCCCCCC', '[14*]c1ccc(C)s1', '[14*]c1ccc([Si](CCC)(CCC)CCC)s1', '[14*]c1ccc([14*])s1', '[14*]c1cc2c([16*])c3sc(C)cc3c(C3=CCC([Si](CCC)(CCC)CCC)S3)c2s1', '[9*]n1nc2c([16*])c(Cl)c(Cl)c([16*])c2n1', '.', '[7*]C(C#N)C#N', '[7*]C1C(=O)c2cc(F)ccc2C1[7*]', '[7*]C[8*]', '[14*]c1cc2c(s1)-c1cc3c(cc1C2)C1C(c2cc4c(cc2C1([Sc])[Sc])-c1sc([14*])cc1C4)C3([Sc])[Sc]']","[0, 0, 0, 0, 0, 349, 6, 282, 7, 350, 351, 1, 10, 79, 12, 147]"
J71,ZITI,-5.353333333333333,-3.4318181818181825,-5.550000000000001,-3.78,1.0,CF,16.0,_,98.0,25.0,PEDOT:PSS,PDINO,12.82,1282.073822,0.912,20.23,69.49,"['[14*]c1ccc(C)s1', '[14*]c1ccc([V])s1', '[14*]c1ccc([14*])s1', '[16*]c1c(F)c(F)c([16*])c2nn([Sc])nc12', '[14*]c1cc2c([16*])c3sc(C)cc3c([16*])c2s1']","['[7*]C(C#N)C#N', '[7*]C1C(=O)c2cc(F)ccc2C1[7*]', '[7*]C[8*]', '[14*]c1cc2c(s1)-c1cc3c(cc1C2)C1C(c2cc4c(cc2C1([Sc])[Sc])-c1sc([14*])cc1C4)C3([Sc])[Sc]']","['[14*]c1ccc(C)s1', '[14*]c1ccc([V])s1', '[14*]c1ccc([14*])s1', '[16*]c1c(F)c(F)c([16*])c2nn([Sc])nc12', '[14*]c1cc2c([16*])c3sc(C)cc3c([16*])c2s1', '.', '[7*]C(C#N)C#N', '[7*]C1C(=O)c2cc(F)ccc2C1[7*]', '[7*]C[8*]', '[14*]c1cc2c(s1)-c1cc3c(cc1C2)C1C(c2cc4c(cc2C1([Sc])[Sc])-c1sc([14*])cc1C4)C3([Sc])[Sc]']","[0, 0, 0, 0, 0, 0, 6, 16, 7, 17, 9, 1, 10, 79, 12, 147]"
PTB7-Th,DICTF-C10,-5.21,-3.542368421052632,-5.67,-3.89,0.667,o-DCB,25.0,_,68.0,25.0,MoOx,ZnO,6.93,832.77875,0.865,19.255,50.0,"['[3*]O[Cr]', '[1*]C([6*])=O', '[14*]c1sc2c([14*])sc(C)c2c1F', '[14*]c1ccc([Cr])s1', '[14*]c1cc2c([16*])c3sc(C)cc3c([16*])c2s1']","['[7*]C(C#N)C#N', '[7*]C1C(=O)c2ccccc2C1[7*]', '[7*]C[8*]', '[14*]c1ccc([14*])s1', '[16*]c1ccc2c(c1)C(CCCCCCCCCC)(CCCCCCCCCC)c1cc([16*])ccc1-2']","['[3*]O[Cr]', '[1*]C([6*])=O', '[14*]c1sc2c([14*])sc(C)c2c1F', '[14*]c1ccc([Cr])s1', '[14*]c1cc2c([16*])c3sc(C)cc3c([16*])c2s1', '.', '[7*]C(C#N)C#N', '[7*]C1C(=O)c2ccccc2C1[7*]', '[7*]C[8*]', '[14*]c1ccc([14*])s1', '[16*]c1ccc2c(c1)C(CCCCCCCCCC)(CCCCCCCCCC)c1cc([16*])ccc1-2']","[0, 0, 0, 0, 0, 26, 4, 36, 19, 9, 1, 10, 11, 12, 7, 352]"
