Repository: aspuru-guzik-group/Beyond-Molecular-Structure-ML-for-OPV-Materials-Devices

File: ml_for_opvs/data/input_representation/OPV_Min/manual_frag/processed_manual_frag_device_wo_thickness.csv (part 3 of 6)
Donor,Acceptor,HOMO_D_eV,LUMO_D_eV,HOMO_A_eV,LUMO_A_eV,D_A_ratio_m_m,solvent,solvent_additive,annealing_temperature,hole_contact_layer,electron_contact_layer,PCE_percent,calc_PCE_percent,Voc_V,FF_percent,DA_manual_tokenized,DA_manual_tokenized_aug
PBDB-T,IDT-N,-5.297714285714285,-3.4170000000000003,-5.73,-4.08,1.0,CF,CN,100.0,PEDOT:PSS,PNDIT-F3N-Br,8.99,9.02,0.79,71.91,"[0, 0, 0, 0, 49, 7, 100, 9, 1, 237, 7, 219, 221, 219, 7, 237]","[[0, 0, 0, 0, 49, 7, 100, 9, 1, 237, 7, 219, 221, 219, 7, 237], [0, 0, 0, 0, 9, 49, 7, 100, 1, 237, 7, 219, 221, 219, 7, 237], [0, 0, 0, 0, 100, 9, 49, 7, 1, 237, 7, 219, 221, 219, 7, 237], [0, 0, 0, 0, 7, 100, 9, 49, 1, 237, 7, 219, 221, 219, 7, 237]]"
PBDB-T,IDT-T-N,-5.297714285714285,-3.4170000000000003,-5.58,-4.06,1.0,CF,CN,100.0,PEDOT:PSS,PNDIT-F3N-Br,7.4,7.4,0.94,56.11,"[0, 0, 49, 7, 100, 9, 1, 237, 64, 7, 219, 221, 219, 7, 64, 237]","[[0, 0, 49, 7, 100, 9, 1, 237, 64, 7, 219, 221, 219, 7, 64, 237], [0, 0, 9, 49, 7, 100, 1, 237, 64, 7, 219, 221, 219, 7, 64, 237], [0, 0, 100, 9, 49, 7, 1, 237, 64, 7, 219, 221, 219, 7, 64, 237], [0, 0, 7, 100, 9, 49, 1, 237, 64, 7, 219, 221, 219, 7, 64, 237]]"
PBDB-T,IDT-EDOT,-5.297714285714285,-3.4170000000000003,-5.43,-3.8,0.833,o-DCB,DIO,25.0,MoOx,ZnO,11.32,11.38,0.86,62.0,"[0, 0, 49, 7, 100, 9, 1, 217, 319, 7, 219, 221, 219, 7, 319, 217]","[[0, 0, 49, 7, 100, 9, 1, 217, 319, 7, 219, 221, 219, 7, 319, 217], [0, 0, 9, 49, 7, 100, 1, 217, 319, 7, 219, 221, 219, 7, 319, 217], [0, 0, 100, 9, 49, 7, 1, 217, 319, 7, 219, 221, 219, 7, 319, 217], [0, 0, 7, 100, 9, 49, 1, 217, 319, 7, 219, 221, 219, 7, 319, 217]]"
PBDB-T,IDT-PDOT,-5.297714285714285,-3.4170000000000003,-5.39,-3.77,2.0,o-DCB,_,25.0,MoOx,ZnO,2.18,2.19,0.85,48.9,"[0, 0, 49, 7, 100, 9, 1, 217, 320, 7, 219, 221, 219, 7, 320, 217]","[[0, 0, 49, 7, 100, 9, 1, 217, 320, 7, 219, 221, 219, 7, 320, 217], [0, 0, 9, 49, 7, 100, 1, 217, 320, 7, 219, 221, 219, 7, 320, 217], [0, 0, 100, 9, 49, 7, 1, 217, 320, 7, 219, 221, 219, 7, 320, 217], [0, 0, 7, 100, 9, 49, 1, 217, 320, 7, 219, 221, 219, 7, 320, 217]]"
PTB7-Th,p-IDTIDT-IC,-5.204782608695651,-3.5391891891891896,-5.42,-3.82,0.667,o-DCB,_,150.0,PEDOT:PSS,PDINO,6.48,6.47,0.94,47.5,"[0, 0, 49, 101, 1, 222, 7, 219, 221, 219, 79, 219, 221, 219, 7, 222]","[[0, 0, 49, 101, 1, 222, 7, 219, 221, 219, 79, 219, 221, 219, 7, 222], [0, 0, 101, 49, 1, 222, 7, 219, 221, 219, 79, 219, 221, 219, 7, 222]]"
PBDB-TF,IDT-C6,-5.497142857142857,-3.6428571428571423,-5.59,-3.35,1.0,CF,DIO,100.0,PEDOT:PSS,PFN-Br,12.5,12.43,0.96,74.0,"[0, 0, 0, 0, 99, 7, 100, 9, 1, 230, 7, 234, 221, 234, 7, 230]","[[0, 0, 0, 0, 99, 7, 100, 9, 1, 230, 7, 234, 221, 234, 7, 230], [0, 0, 0, 0, 9, 99, 7, 100, 1, 230, 7, 234, 221, 234, 7, 230], [0, 0, 0, 0, 100, 9, 99, 7, 1, 230, 7, 234, 221, 234, 7, 230], [0, 0, 0, 0, 7, 100, 9, 99, 1, 230, 7, 234, 221, 234, 7, 230]]"
PBDB-TF,IDT-PhC6,-5.497142857142857,-3.6428571428571423,-5.56,-3.32,1.0,CF,DIO,100.0,PEDOT:PSS,PFN-Br,5.6,5.59,1.0,43.0,"[0, 0, 0, 0, 99, 7, 100, 9, 1, 230, 7, 219, 221, 219, 7, 230]","[[0, 0, 0, 0, 99, 7, 100, 9, 1, 230, 7, 219, 221, 219, 7, 230], [0, 0, 0, 0, 9, 99, 7, 100, 1, 230, 7, 219, 221, 219, 7, 230], [0, 0, 0, 0, 100, 9, 99, 7, 1, 230, 7, 219, 221, 219, 7, 230], [0, 0, 0, 0, 7, 100, 9, 99, 1, 230, 7, 219, 221, 219, 7, 230]]"
PTB7-Th,IDT-2BM,-5.204782608695651,-3.5391891891891896,-5.586666666666666,-4.083333333333333,0.667,CB,DPE,25.0,MoOx,ZnO,3.97,3.99,0.826,52.0,"[0, 0, 0, 0, 49, 101, 1, 305, 56, 7, 219, 221, 219, 7, 56, 305]","[[0, 0, 0, 0, 49, 101, 1, 305, 56, 7, 219, 221, 219, 7, 56, 305], [0, 0, 0, 0, 101, 49, 1, 305, 56, 7, 219, 221, 219, 7, 56, 305]]"
PBDB-T,FDNCTF,-5.297714285714285,-3.4170000000000003,-5.42,-3.73,1.25,CB,_,25.0,PEDOT:PSS,PDINO,10.0,9.8,0.94,66.0,"[0, 0, 49, 7, 100, 9, 1, 237, 7, 225, 221, 225, 221, 225, 7, 237]","[[0, 0, 49, 7, 100, 9, 1, 237, 7, 225, 221, 225, 221, 225, 7, 237], [0, 0, 9, 49, 7, 100, 1, 237, 7, 225, 221, 225, 221, 225, 7, 237], [0, 0, 100, 9, 49, 7, 1, 237, 7, 225, 221, 225, 221, 225, 7, 237], [0, 0, 7, 100, 9, 49, 1, 237, 7, 225, 221, 225, 221, 225, 7, 237]]"
PBDB-T,FDICTF,-5.297714285714285,-3.4170000000000003,-5.43,-3.71,1.25,CB,_,25.0,PEDOT:PSS,PDINO,11.2,10.99,0.93,72.5,"[0, 0, 49, 7, 100, 9, 1, 222, 7, 225, 221, 225, 221, 225, 7, 222]","[[0, 0, 49, 7, 100, 9, 1, 222, 7, 225, 221, 225, 221, 225, 7, 222], [0, 0, 9, 49, 7, 100, 1, 222, 7, 225, 221, 225, 221, 225, 7, 222], [0, 0, 100, 9, 49, 7, 1, 222, 7, 225, 221, 225, 221, 225, 7, 222], [0, 0, 7, 100, 9, 49, 1, 222, 7, 225, 221, 225, 221, 225, 7, 222]]"
PTB7-Th,DTNR,-5.204782608695651,-3.5391891891891896,-5.22,-3.5,0.667,CB,CN,25.0,MoOx,ZnO,9.51,9.51,1.08,56.0,"[0, 0, 0, 0, 49, 101, 1, 240, 56, 7, 260, 267, 260, 7, 56, 240]","[[0, 0, 0, 0, 49, 101, 1, 240, 56, 7, 260, 267, 260, 7, 56, 240], [0, 0, 0, 0, 101, 49, 1, 240, 56, 7, 260, 267, 260, 7, 56, 240]]"
PBDB-T,DTNIC6,-5.297714285714285,-3.4170000000000003,-5.87,-3.92,1.0,CB,_,25.0,MoOx,TiO2:TOPD,3.39,3.38,0.96,45.63,"[0, 0, 0, 0, 49, 7, 100, 9, 1, 222, 7, 234, 267, 234, 7, 222]","[[0, 0, 0, 0, 49, 7, 100, 9, 1, 222, 7, 234, 267, 234, 7, 222], [0, 0, 0, 0, 9, 49, 7, 100, 1, 222, 7, 234, 267, 234, 7, 222], [0, 0, 0, 0, 100, 9, 49, 7, 1, 222, 7, 234, 267, 234, 7, 222], [0, 0, 0, 0, 7, 100, 9, 49, 1, 222, 7, 234, 267, 234, 7, 222]]"
PBDB-T,DTNIC8,-5.297714285714285,-3.4170000000000003,-5.91,-3.93,1.0,CB,_,25.0,MoOx,TiO2:TOPD,9.03,9.03,0.96,72.84,"[0, 0, 0, 0, 49, 7, 100, 9, 1, 222, 7, 260, 267, 260, 7, 222]","[[0, 0, 0, 0, 49, 7, 100, 9, 1, 222, 7, 260, 267, 260, 7, 222], [0, 0, 0, 0, 9, 49, 7, 100, 1, 222, 7, 260, 267, 260, 7, 222], [0, 0, 0, 0, 100, 9, 49, 7, 1, 222, 7, 260, 267, 260, 7, 222], [0, 0, 0, 0, 7, 100, 9, 49, 1, 222, 7, 260, 267, 260, 7, 222]]"
PTB7-Th,DTCC-IC,-5.204782608695651,-3.5391891891891896,-5.5,-3.87,1.0,CF,CN,100.0,PEDOT:PSS,Ca,6.0,6.0,0.95,56.2,"[0, 0, 0, 0, 49, 101, 1, 217, 7, 321, 221, 322, 221, 321, 7, 217]","[[0, 0, 0, 0, 49, 101, 1, 217, 7, 321, 221, 322, 221, 321, 7, 217], [0, 0, 0, 0, 101, 49, 1, 217, 7, 321, 221, 322, 221, 321, 7, 217]]"
P3HT,DNIT-TT2T,-5.057777777777777,-2.989444444444445,-5.94,-3.75,1.0,o-DCB,_,130.0,PEDOT:PSS,Ca,1.25,1.25,0.88,43.47,"[0, 0, 0, 0, 0, 0, 41, 40, 40, 194, 1, 323, 7, 324, 7, 323]","[[0, 0, 0, 0, 0, 0, 41, 40, 40, 194, 1, 323, 7, 324, 7, 323], [0, 0, 0, 0, 0, 0, 194, 41, 40, 40, 1, 323, 7, 324, 7, 323], [0, 0, 0, 0, 0, 0, 40, 194, 41, 40, 1, 323, 7, 324, 7, 323], [0, 0, 0, 0, 0, 0, 40, 40, 194, 41, 1, 323, 7, 324, 7, 323]]"
PTB7-Th,DICTF,-5.204782608695651,-3.5391891891891896,-5.67,-3.79,0.714,CF,_,100.0,PEDOT:PSS,PDIN,7.63,7.63,0.85,55.0,"[0, 0, 0, 0, 0, 0, 49, 101, 1, 222, 7, 221, 225, 221, 7, 222]","[[0, 0, 0, 0, 0, 0, 49, 101, 1, 222, 7, 221, 225, 221, 7, 222], [0, 0, 0, 0, 0, 0, 101, 49, 1, 222, 7, 221, 225, 221, 7, 222]]"
P1_BDT-TBT,PY1,-5.1,-3.48,-5.27,-4.0,0.5,CF,DIO,25.0,PEDOT:PSS,PFN-Br,4.89,4.89,0.83,56.0,"[0, 0, 0, 0, 39, 7, 56, 9, 1, 325, 40, 40, 369, 40, 40, 325]","[[0, 0, 0, 0, 39, 7, 56, 9, 1, 325, 40, 40, 369, 40, 40, 325], [0, 0, 0, 0, 9, 39, 7, 56, 1, 325, 40, 40, 369, 40, 40, 325], [0, 0, 0, 0, 56, 9, 39, 7, 1, 325, 40, 40, 369, 40, 40, 325], [0, 0, 0, 0, 7, 56, 9, 39, 1, 325, 40, 40, 369, 40, 40, 325]]"
P1_BDT-TBT,DCI-2,-5.1,-3.48,-5.24,-4.05,0.5,CF,DIO,25.0,PEDOT:PSS,PFN-Br,6.94,6.94,0.8,63.0,"[0, 0, 39, 7, 56, 9, 1, 222, 40, 40, 7, 326, 7, 40, 40, 222]","[[0, 0, 39, 7, 56, 9, 1, 222, 40, 40, 7, 326, 7, 40, 40, 222], [0, 0, 9, 39, 7, 56, 1, 222, 40, 40, 7, 326, 7, 40, 40, 222], [0, 0, 56, 9, 39, 7, 1, 222, 40, 40, 7, 326, 7, 40, 40, 222], [0, 0, 7, 56, 9, 39, 1, 222, 40, 40, 7, 326, 7, 40, 40, 222]]"
PBDTTT-C-T,DC-IDT2F,-5.128,-3.268,-5.44,-3.88,2.0,o-DCB,_,25.0,MoOx,PEIE,3.08,3.08,0.96,50.8,"[0, 0, 0, 0, 49, 112, 1, 222, 28, 221, 219, 221, 219, 221, 28, 222]","[[0, 0, 0, 0, 49, 112, 1, 222, 28, 221, 219, 221, 219, 221, 28, 222], [0, 0, 0, 0, 112, 49, 1, 222, 28, 221, 219, 221, 219, 221, 28, 222]]"
PTB7-Th,IM-IDT,-5.204782608695651,-3.5391891891891896,-5.44,-4.0,1.0,o-DCB,DPE,100.0,PEDOT:PSS,Ca,1.6,1.41,0.58,49.16,"[0, 0, 0, 0, 0, 0, 49, 101, 1, 327, 7, 219, 221, 219, 7, 327]","[[0, 0, 0, 0, 0, 0, 49, 101, 1, 327, 7, 219, 221, 219, 7, 327], [0, 0, 0, 0, 0, 0, 101, 49, 1, 327, 7, 219, 221, 219, 7, 327]]"
PTB7-Th,TIM-IDT,-5.204782608695651,-3.5391891891891896,-5.36,-4.01,1.0,o-DCB,_,25.0,PEDOT:PSS,Ca,1.63,1.44,0.6,45.53,"[0, 0, 0, 0, 0, 0, 49, 101, 1, 328, 7, 219, 221, 219, 7, 328]","[[0, 0, 0, 0, 0, 0, 49, 101, 1, 328, 7, 219, 221, 219, 7, 328], [0, 0, 0, 0, 0, 0, 101, 49, 1, 328, 7, 219, 221, 219, 7, 328]]"
PTB7-Th,COTIC-4F,-5.204782608695651,-3.5391891891891896,-5.26,-4.16,0.667,CB,CN,25.0,MoOx,ZnO,6.4,6.4,0.56,56.3,"[0, 0, 0, 0, 0, 0, 49, 101, 1, 222, 229, 7, 260, 7, 229, 222]","[[0, 0, 0, 0, 0, 0, 49, 101, 1, 222, 229, 7, 260, 7, 229, 222], [0, 0, 0, 0, 0, 0, 101, 49, 1, 222, 229, 7, 260, 7, 229, 222]]"
PTB7-Th,SiOTIC-4F,-5.204782608695651,-3.5391891891891896,-5.28,-4.11,0.667,CF,CN,25.0,MoOx,ZnO,8.6,8.62,0.65,61.4,"[0, 0, 0, 0, 0, 0, 49, 101, 1, 217, 229, 7, 329, 7, 229, 217]","[[0, 0, 0, 0, 0, 0, 49, 101, 1, 217, 229, 7, 329, 7, 229, 217], [0, 0, 0, 0, 0, 0, 101, 49, 1, 217, 229, 7, 329, 7, 229, 217]]"
P3HT,BTA100,-5.057777777777777,-2.989444444444445,-4.98,-2.81,1.0,CF,_,100.0,PEDOT:PSS,Ca,1.04,1.04,1.34,47.0,"[0, 0, 41, 40, 40, 194, 1, 333, 334, 7, 219, 221, 219, 7, 334, 333]","[[0, 0, 41, 40, 40, 194, 1, 333, 334, 7, 219, 221, 219, 7, 334, 333], [0, 0, 194, 41, 40, 40, 1, 333, 334, 7, 219, 221, 219, 7, 334, 333], [0, 0, 40, 194, 41, 40, 1, 333, 334, 7, 219, 221, 219, 7, 334, 333], [0, 0, 40, 40, 194, 41, 1, 333, 334, 7, 219, 221, 219, 7, 334, 333]]"
P3HT,BTA101,-5.057777777777777,-2.989444444444445,-5.05,-2.99,1.0,CF,_,120.0,PEDOT:PSS,Ca,3.55,3.55,1.19,56.0,"[0, 0, 41, 40, 40, 194, 1, 240, 334, 7, 219, 221, 219, 7, 334, 240]","[[0, 0, 41, 40, 40, 194, 1, 240, 334, 7, 219, 221, 219, 7, 334, 240], [0, 0, 194, 41, 40, 40, 1, 240, 334, 7, 219, 221, 219, 7, 334, 240], [0, 0, 40, 194, 41, 40, 1, 240, 334, 7, 219, 221, 219, 7, 334, 240], [0, 0, 40, 40, 194, 41, 1, 240, 334, 7, 219, 221, 219, 7, 334, 240]]"
P3HT,BTA103,-5.057777777777777,-2.989444444444445,-5.21,-3.18,0.5,CF,_,120.0,PEDOT:PSS,Ca,5.31,5.31,0.94,66.0,"[0, 0, 41, 40, 40, 194, 1, 236, 334, 7, 219, 221, 219, 7, 334, 236]","[[0, 0, 41, 40, 40, 194, 1, 236, 334, 7, 219, 221, 219, 7, 334, 236], [0, 0, 194, 41, 40, 40, 1, 236, 334, 7, 219, 221, 219, 7, 334, 236], [0, 0, 40, 194, 41, 40, 1, 236, 334, 7, 219, 221, 219, 7, 334, 236], [0, 0, 40, 40, 194, 41, 1, 236, 334, 7, 219, 221, 219, 7, 334, 236]]"
PTB7-Th,6TIC,-5.204782608695651,-3.5391891891891896,-5.33,-3.885,0.667,CB,DIO,150.0,MoOx,ZnO,11.07,11.06,0.831,66.16,"[0, 0, 0, 0, 0, 0, 49, 101, 1, 222, 79, 219, 79, 219, 79, 222]","[[0, 0, 0, 0, 0, 0, 49, 101, 1, 222, 79, 219, 79, 219, 79, 222], [0, 0, 0, 0, 0, 0, 101, 49, 1, 222, 79, 219, 79, 219, 79, 222]]"
PTB7-Th,COi8DFIC,-5.204782608695651,-3.5391891891891896,-5.5,-3.88,1.0,CB,DIO,25.0,MoOx,ZnO,12.16,12.11,0.68,68.2,"[0, 0, 0, 0, 0, 0, 49, 101, 1, 217, 79, 335, 79, 335, 79, 217]","[[0, 0, 0, 0, 0, 0, 49, 101, 1, 217, 79, 335, 79, 335, 79, 217], [0, 0, 0, 0, 0, 0, 101, 49, 1, 217, 79, 335, 79, 335, 79, 217]]"
PTB7-Th,IDT-2BR,-5.204782608695651,-3.5391891891891896,-5.52,-3.69,1.0,o-DCB:CF (4:1),CN,25.0,PEDOT:PSS,Ca,7.7,8.32,0.99,60.0,"[0, 0, 0, 0, 49, 101, 1, 240, 56, 7, 219, 221, 219, 7, 56, 240]","[[0, 0, 0, 0, 49, 101, 1, 240, 56, 7, 219, 221, 219, 7, 56, 240], [0, 0, 0, 0, 101, 49, 1, 240, 56, 7, 219, 221, 219, 7, 56, 240]]"
PTB7-Th,IDT-2BR1,-5.204782608695651,-3.5391891891891896,-5.37,-3.67,1.0,o-DCB:CF (4:1),CN,25.0,PEDOT:PSS,Ca,8.7,8.66,0.95,60.0,"[0, 0, 0, 0, 49, 101, 1, 240, 56, 7, 234, 221, 234, 7, 56, 240]","[[0, 0, 0, 0, 49, 101, 1, 240, 56, 7, 234, 221, 234, 7, 56, 240], [0, 0, 0, 0, 101, 49, 1, 240, 56, 7, 234, 221, 234, 7, 56, 240]]"
PTB7-Th,ATT-2,-5.204782608695651,-3.5391891891891896,-5.5,-3.9,0.556,CB,CN,25.0,MoOx,ZnO,9.58,9.54,0.73,63.0,"[0, 0, 0, 0, 49, 101, 1, 222, 336, 7, 219, 221, 219, 7, 336, 222]","[[0, 0, 0, 0, 49, 101, 1, 222, 336, 7, 219, 221, 219, 7, 336, 222], [0, 0, 0, 0, 101, 49, 1, 222, 336, 7, 219, 221, 219, 7, 336, 222]]"
PTB7-Th,T1,-5.204782608695651,-3.5391891891891896,-5.42,-3.91,0.556,CB,_,25.0,MoOx,ZnO,9.82,9.8,0.72,65.0,"[0, 0, 0, 0, 49, 101, 1, 222, 337, 7, 219, 221, 219, 7, 337, 222]","[[0, 0, 0, 0, 49, 101, 1, 222, 337, 7, 219, 221, 219, 7, 337, 222], [0, 0, 0, 0, 101, 49, 1, 222, 337, 7, 219, 221, 219, 7, 337, 222]]"
PTB7-Th,T2,-5.204782608695651,-3.5391891891891896,-5.34,-3.96,0.556,CB,_,25.0,MoOx,ZnO,10.1,10.02,0.67,66.0,"[0, 0, 0, 0, 49, 101, 1, 264, 337, 7, 219, 221, 219, 7, 337, 264]","[[0, 0, 0, 0, 49, 101, 1, 264, 337, 7, 219, 221, 219, 7, 337, 264], [0, 0, 0, 0, 101, 49, 1, 264, 337, 7, 219, 221, 219, 7, 337, 264]]"
PTB7-Th,T3,-5.204782608695651,-3.5391891891891896,-5.31,-4.0,0.556,CB,_,25.0,MoOx,ZnO,9.43,9.39,0.61,70.0,"[0, 0, 0, 0, 49, 101, 1, 217, 337, 7, 219, 221, 219, 7, 337, 217]","[[0, 0, 0, 0, 49, 101, 1, 217, 337, 7, 219, 221, 219, 7, 337, 217], [0, 0, 0, 0, 101, 49, 1, 217, 337, 7, 219, 221, 219, 7, 337, 217]]"
PTB7-Th,ATT-1,-5.204782608695651,-3.5391891891891896,-5.5,-3.63,0.667,o-DCB,DIO,25.0,PEDOT:PSS,PFN-Br,10.07,10.04,0.87,70.0,"[0, 0, 0, 0, 49, 101, 1, 236, 336, 7, 219, 221, 219, 7, 336, 236]","[[0, 0, 0, 0, 49, 101, 1, 236, 336, 7, 219, 221, 219, 7, 336, 236], [0, 0, 0, 0, 101, 49, 1, 236, 336, 7, 219, 221, 219, 7, 336, 236]]"
PDBT-T1,IC-C6IDT-IC,-5.36,-3.43,-5.69,-3.91,1.0,CF,_,25.0,MoOx,ZnO,8.71,8.71,0.89,65.0,"[0, 0, 0, 0, 149, 7, 100, 9, 1, 222, 7, 234, 221, 234, 7, 222]","[[0, 0, 0, 0, 149, 7, 100, 9, 1, 222, 7, 234, 221, 234, 7, 222], [0, 0, 0, 0, 9, 149, 7, 100, 1, 222, 7, 234, 221, 234, 7, 222], [0, 0, 0, 0, 100, 9, 149, 7, 1, 222, 7, 234, 221, 234, 7, 222], [0, 0, 0, 0, 7, 100, 9, 149, 1, 222, 7, 234, 221, 234, 7, 222]]"
PBDTT-6ttTPD,ITIC,-5.36,-3.51,-5.574146341463415,-3.915,1.0,CF,DIO,25.0,MoOx,ZnO,9.98,9.98,0.942,67.8,"[0, 0, 0, 0, 195, 117, 196, 119, 1, 222, 79, 219, 221, 219, 79, 222]","[[0, 0, 0, 0, 195, 117, 196, 119, 1, 222, 79, 219, 221, 219, 79, 222], [0, 0, 0, 0, 119, 195, 117, 196, 1, 222, 79, 219, 221, 219, 79, 222], [0, 0, 0, 0, 196, 119, 195, 117, 1, 222, 79, 219, 221, 219, 79, 222], [0, 0, 0, 0, 117, 196, 119, 195, 1, 222, 79, 219, 221, 219, 79, 222]]"
PMOT16,ITIC,-5.52,-3.66,-5.574146341463415,-3.915,1.0,CF,DIO,25.0,MoOx,ZnO,7.63,7.64,1.001,58.7,"[0, 0, 0, 0, 116, 117, 118, 119, 1, 222, 79, 219, 221, 219, 79, 222]","[[0, 0, 0, 0, 116, 117, 118, 119, 1, 222, 79, 219, 221, 219, 79, 222], [0, 0, 0, 0, 119, 116, 117, 118, 1, 222, 79, 219, 221, 219, 79, 222], [0, 0, 0, 0, 118, 119, 116, 117, 1, 222, 79, 219, 221, 219, 79, 222], [0, 0, 0, 0, 117, 118, 119, 116, 1, 222, 79, 219, 221, 219, 79, 222]]"
PBDTT-6ttTPD,IDIC,-5.36,-3.51,-5.706,-4.002666666666667,1.0,CF,DIO,25.0,MoOx,ZnO,8.58,8.58,0.822,65.5,"[0, 0, 0, 0, 195, 117, 196, 119, 1, 222, 7, 234, 221, 234, 7, 222]","[[0, 0, 0, 0, 195, 117, 196, 119, 1, 222, 7, 234, 221, 234, 7, 222], [0, 0, 0, 0, 119, 195, 117, 196, 1, 222, 7, 234, 221, 234, 7, 222], [0, 0, 0, 0, 196, 119, 195, 117, 1, 222, 7, 234, 221, 234, 7, 222], [0, 0, 0, 0, 117, 196, 119, 195, 1, 222, 7, 234, 221, 234, 7, 222]]"
PMOT16,IDIC,-5.52,-3.66,-5.706,-4.002666666666667,1.0,CF,DIO,25.0,MoOx,ZnO,10.04,10.04,0.925,67.3,"[0, 0, 0, 0, 116, 117, 118, 119, 1, 222, 7, 234, 221, 234, 7, 222]","[[0, 0, 0, 0, 116, 117, 118, 119, 1, 222, 7, 234, 221, 234, 7, 222], [0, 0, 0, 0, 119, 116, 117, 118, 1, 222, 7, 234, 221, 234, 7, 222], [0, 0, 0, 0, 118, 119, 116, 117, 1, 222, 7, 234, 221, 234, 7, 222], [0, 0, 0, 0, 117, 118, 119, 116, 1, 222, 7, 234, 221, 234, 7, 222]]"
PTZP,IDIC,-5.41,-3.4,-5.706,-4.002666666666667,0.667,CB,DIO,25.0,PEDOT:PSS,PFN-Br,11.8,11.81,0.9,73.3,"[0, 0, 0, 0, 108, 64, 120, 65, 1, 222, 7, 234, 221, 234, 7, 222]","[[0, 0, 0, 0, 108, 64, 120, 65, 1, 222, 7, 234, 221, 234, 7, 222], [0, 0, 0, 0, 65, 108, 64, 120, 1, 222, 7, 234, 221, 234, 7, 222], [0, 0, 0, 0, 120, 65, 108, 64, 1, 222, 7, 234, 221, 234, 7, 222], [0, 0, 0, 0, 64, 120, 65, 108, 1, 222, 7, 234, 221, 234, 7, 222]]"
PffBT2T-TT,O-IDTBR,-5.42,-3.52,-5.535,-3.74,0.667,"1,2,4-trimethylbenzene",_,90.0,V2O5,ZnO,10.4,10.36,1.08,67.0,"[0, 0, 81, 121, 22, 122, 1, 240, 56, 7, 225, 221, 225, 7, 56, 240]","[[0, 0, 81, 121, 22, 122, 1, 240, 56, 7, 225, 221, 225, 7, 56, 240], [0, 0, 122, 81, 121, 22, 1, 240, 56, 7, 225, 221, 225, 7, 56, 240], [0, 0, 22, 122, 81, 121, 1, 240, 56, 7, 225, 221, 225, 7, 56, 240], [0, 0, 121, 22, 122, 81, 1, 240, 56, 7, 225, 221, 225, 7, 56, 240]]"
PffBT4T-2OD,EH-IDTBR,-5.32,-3.695,-5.58,-3.9,0.667,o-xylene,_,100.0,MoOx,ZnO,9.5,9.49,1.08,60.0,"[0, 69, 22, 95, 7, 9, 1, 240, 56, 7, 260, 221, 260, 7, 56, 240]","[[0, 69, 22, 95, 7, 9, 1, 240, 56, 7, 260, 221, 260, 7, 56, 240], [0, 9, 69, 22, 95, 7, 1, 240, 56, 7, 260, 221, 260, 7, 56, 240], [0, 7, 9, 69, 22, 95, 1, 240, 56, 7, 260, 221, 260, 7, 56, 240], [0, 95, 7, 9, 69, 22, 1, 240, 56, 7, 260, 221, 260, 7, 56, 240], [0, 22, 95, 7, 9, 69, 1, 240, 56, 7, 260, 221, 260, 7, 56, 240]]"
PTB7-Th,IDT-BT-R,-5.204782608695651,-3.5391891891891896,-5.3,-3.56,0.667,DCB,_,150.0,PEDOT:PSS,Ca,8.2,8.2,1.02,59.1,"[0, 0, 0, 0, 49, 101, 1, 240, 56, 7, 219, 221, 219, 7, 56, 240]","[[0, 0, 0, 0, 49, 101, 1, 240, 56, 7, 219, 221, 219, 7, 56, 240], [0, 0, 0, 0, 101, 49, 1, 240, 56, 7, 219, 221, 219, 7, 56, 240]]"
PTB7-Th,IDT-BT-R-CN,-5.204782608695651,-3.5391891891891896,-5.38,-3.67,0.5,DCB,_,150.0,PEDOT:PSS,Ca,5.5,5.47,0.88,50.1,"[0, 0, 0, 0, 49, 101, 1, 338, 56, 7, 219, 221, 219, 7, 56, 338]","[[0, 0, 0, 0, 49, 101, 1, 338, 56, 7, 219, 221, 219, 7, 56, 338], [0, 0, 0, 0, 101, 49, 1, 338, 56, 7, 219, 221, 219, 7, 56, 338]]"
P3HT,I-IDTBTRh,-5.057777777777777,-2.989444444444445,-5.42,-3.68,1.25,CF,_,140.0,PEDOT:PSS,Ca,5.38,5.38,0.86,71.0,"[0, 0, 41, 40, 40, 194, 1, 240, 56, 7, 321, 221, 321, 7, 56, 240]","[[0, 0, 41, 40, 40, 194, 1, 240, 56, 7, 321, 221, 321, 7, 56, 240], [0, 0, 194, 41, 40, 40, 1, 240, 56, 7, 321, 221, 321, 7, 56, 240], [0, 0, 40, 194, 41, 40, 1, 240, 56, 7, 321, 221, 321, 7, 56, 240], [0, 0, 40, 40, 194, 41, 1, 240, 56, 7, 321, 221, 321, 7, 56, 240]]"
P3HT,BTA1,-5.057777777777777,-2.989444444444445,-5.510000000000001,-3.5499999999999994,1.667,CF,CN,100.0,PEDOT:PSS,Ca,5.24,5.24,1.02,70.0,"[0, 0, 41, 40, 40, 194, 1, 240, 18, 7, 219, 221, 219, 7, 18, 240]","[[0, 0, 41, 40, 40, 194, 1, 240, 18, 7, 219, 221, 219, 7, 18, 240], [0, 0, 194, 41, 40, 40, 1, 240, 18, 7, 219, 221, 219, 7, 18, 240], [0, 0, 40, 194, 41, 40, 1, 240, 18, 7, 219, 221, 219, 7, 18, 240], [0, 0, 40, 40, 194, 41, 1, 240, 18, 7, 219, 221, 219, 7, 18, 240]]"
P3HT,BTA2,-5.057777777777777,-2.989444444444445,-5.43,-3.3800000000000003,0.6,CF,DIO,100.0,PEDOT:PSS,Ca,4.5,4.5,1.22,60.0,"[0, 0, 41, 40, 40, 194, 1, 333, 18, 7, 219, 221, 219, 7, 18, 333]","[[0, 0, 41, 40, 40, 194, 1, 333, 18, 7, 219, 221, 219, 7, 18, 333], [0, 0, 194, 41, 40, 40, 1, 333, 18, 7, 219, 221, 219, 7, 18, 333], [0, 0, 40, 194, 41, 40, 1, 333, 18, 7, 219, 221, 219, 7, 18, 333], [0, 0, 40, 40, 194, 41, 1, 333, 18, 7, 219, 221, 219, 7, 18, 333]]"
J71,ITIC,-5.353333333333333,-3.4318181818181825,-5.574146341463415,-3.915,1.0,CF,_,150.0,PEDOT:PSS,PDINO,11.41,11.36,0.94,69.77,"[0, 0, 0, 0, 6, 7, 8, 9, 1, 222, 79, 219, 221, 219, 79, 222]","[[0, 0, 0, 0, 6, 7, 8, 9, 1, 222, 79, 219, 221, 219, 79, 222], [0, 0, 0, 0, 9, 6, 7, 8, 1, 222, 79, 219, 221, 219, 79, 222], [0, 0, 0, 0, 8, 9, 6, 7, 1, 222, 79, 219, 221, 219, 79, 222], [0, 0, 0, 0, 7, 8, 9, 6, 1, 222, 79, 219, 221, 219, 79, 222]]"
P3HT,IDT-2BR,-5.057777777777777,-2.989444444444445,-5.52,-3.69,1.667,o-DCB,CN,25.0,PEDOT:PSS,Ca,5.12,5.1,0.84,68.1,"[0, 0, 41, 40, 40, 194, 1, 240, 56, 7, 219, 221, 219, 7, 56, 240]","[[0, 0, 41, 40, 40, 194, 1, 240, 56, 7, 219, 221, 219, 7, 56, 240], [0, 0, 194, 41, 40, 40, 1, 240, 56, 7, 219, 221, 219, 7, 56, 240], [0, 0, 40, 194, 41, 40, 1, 240, 56, 7, 219, 221, 219, 7, 56, 240], [0, 0, 40, 40, 194, 41, 1, 240, 56, 7, 219, 221, 219, 7, 56, 240]]"
PBDTTT-EFT,IEICO-4F,-5.24,-3.66,-5.309971428571429,-3.851028571428572,0.667,CB,DIO,100.0,PEDOT:PSS,PFN-Br,10.0,10.01,0.739,59.4,"[0, 0, 0, 0, 49, 101, 1, 217, 229, 7, 219, 221, 219, 7, 229, 217]","[[0, 0, 0, 0, 49, 101, 1, 217, 229, 7, 219, 221, 219, 7, 229, 217], [0, 0, 0, 0, 101, 49, 1, 217, 229, 7, 219, 221, 219, 7, 229, 217]]"
J52,IEICO-4F,-5.218571428571429,-3.341428571428572,-5.309971428571429,-3.851028571428572,0.667,CB,DIO,100.0,PEDOT:PSS,PFN-Br,9.4,9.4,0.734,58.5,"[0, 0, 10, 7, 8, 9, 1, 217, 229, 7, 219, 221, 219, 7, 229, 217]","[[0, 0, 10, 7, 8, 9, 1, 217, 229, 7, 219, 221, 219, 7, 229, 217], [0, 0, 9, 10, 7, 8, 1, 217, 229, 7, 219, 221, 219, 7, 229, 217], [0, 0, 8, 9, 10, 7, 1, 217, 229, 7, 219, 221, 219, 7, 229, 217], [0, 0, 7, 8, 9, 10, 1, 217, 229, 7, 219, 221, 219, 7, 229, 217]]"
PffT2-FTAZ-2DT,IEIC,-5.28,-3.37,-5.455,-3.8625,1.0,CB,_,90.0,V2O5,ZnO,7.2,7.18,0.998,59.0,"[0, 113, 123, 124, 125, 126, 1, 222, 64, 7, 219, 221, 219, 7, 64, 222]","[[0, 113, 123, 124, 125, 126, 1, 222, 64, 7, 219, 221, 219, 7, 64, 222], [0, 126, 113, 123, 124, 125, 1, 222, 64, 7, 219, 221, 219, 7, 64, 222], [0, 125, 126, 113, 123, 124, 1, 222, 64, 7, 219, 221, 219, 7, 64, 222], [0, 124, 125, 126, 113, 123, 1, 222, 64, 7, 219, 221, 219, 7, 64, 222], [0, 123, 124, 125, 126, 113, 1, 222, 64, 7, 219, 221, 219, 7, 64, 222]]"
PTB7-Th,IEIC1,-5.204782608695651,-3.5391891891891896,-5.44,-3.87,1.667,DCB,CN,25.0,PEDOT:PSS,Ca,3.9,3.66,0.84,44.0,"[0, 0, 0, 0, 49, 101, 1, 222, 7, 7, 219, 221, 219, 7, 7, 222]","[[0, 0, 0, 0, 49, 101, 1, 222, 7, 7, 219, 221, 219, 7, 7, 222], [0, 0, 0, 0, 101, 49, 1, 222, 7, 7, 219, 221, 219, 7, 7, 222]]"
PTB7-Th,IEIC2,-5.204782608695651,-3.5391891891891896,-5.45,-3.87,0.833,DCB,CN,25.0,PEDOT:PSS,Ca,5.4,5.05,0.91,50.0,"[0, 0, 0, 0, 49, 101, 1, 222, 339, 7, 219, 221, 219, 7, 339, 222]","[[0, 0, 0, 0, 49, 101, 1, 222, 339, 7, 219, 221, 219, 7, 339, 222], [0, 0, 0, 0, 101, 49, 1, 222, 339, 7, 219, 221, 219, 7, 339, 222]]"
PTB7-Th,IEIC3,-5.204782608695651,-3.5391891891891896,-5.46,-3.86,0.667,DCB,CN,25.0,PEDOT:PSS,Ca,7.4,6.9,0.93,58.0,"[0, 0, 0, 0, 49, 101, 1, 222, 40, 7, 219, 221, 219, 7, 40, 222]","[[0, 0, 0, 0, 49, 101, 1, 222, 40, 7, 219, 221, 219, 7, 40, 222], [0, 0, 0, 0, 101, 49, 1, 222, 40, 7, 219, 221, 219, 7, 40, 222]]"
PTB7-Th,IEIC,-5.204782608695651,-3.5391891891891896,-5.455,-3.8625,0.667,DCB,_,25.0,PEDOT:PSS,Ca,6.0,5.73,0.95,49.0,"[0, 0, 0, 0, 49, 101, 1, 222, 64, 7, 219, 221, 219, 7, 64, 222]","[[0, 0, 0, 0, 49, 101, 1, 222, 64, 7, 219, 221, 219, 7, 64, 222], [0, 0, 0, 0, 101, 49, 1, 222, 64, 7, 219, 221, 219, 7, 64, 222]]"
PBDB-T,IT-M,-5.297714285714285,-3.4170000000000003,-5.513571428571429,-3.808,1.0,CB,DIO,160.0,MoOx,ZnO,12.05,12.05,0.94,73.5,"[0, 0, 0, 0, 49, 7, 100, 9, 1, 230, 79, 219, 221, 219, 79, 230]","[[0, 0, 0, 0, 49, 7, 100, 9, 1, 230, 79, 219, 221, 219, 79, 230], [0, 0, 0, 0, 9, 49, 7, 100, 1, 230, 79, 219, 221, 219, 79, 230], [0, 0, 0, 0, 100, 9, 49, 7, 1, 230, 79, 219, 221, 219, 79, 230], [0, 0, 0, 0, 7, 100, 9, 49, 1, 230, 79, 219, 221, 219, 79, 230]]"
PBDB-T,IT-DM,-5.297714285714285,-3.4170000000000003,-5.515,-3.855,1.0,CB,DIO,160.0,MoOx,ZnO,11.29,11.29,0.97,70.6,"[0, 0, 0, 0, 49, 7, 100, 9, 1, 340, 79, 219, 221, 219, 79, 340]","[[0, 0, 0, 0, 49, 7, 100, 9, 1, 340, 79, 219, 221, 219, 79, 340], [0, 0, 0, 0, 9, 49, 7, 100, 1, 340, 79, 219, 221, 219, 79, 340], [0, 0, 0, 0, 100, 9, 49, 7, 1, 340, 79, 219, 221, 219, 79, 340], [0, 0, 0, 0, 7, 100, 9, 49, 1, 340, 79, 219, 221, 219, 79, 340]]"
PBDB-ST,ITIC-SC6,-5.37,-3.59,-5.68,-3.91,1.0,DCB,CBA,110.0,MoOx,ZnO,7.27,7.24,0.9,58.0,"[0, 0, 0, 0, 14, 7, 100, 9, 1, 222, 79, 341, 221, 341, 79, 222]","[[0, 0, 0, 0, 14, 7, 100, 9, 1, 222, 79, 341, 221, 341, 79, 222], [0, 0, 0, 0, 9, 14, 7, 100, 1, 222, 79, 341, 221, 341, 79, 222], [0, 0, 0, 0, 100, 9, 14, 7, 1, 222, 79, 341, 221, 341, 79, 222], [0, 0, 0, 0, 7, 100, 9, 14, 1, 222, 79, 341, 221, 341, 79, 222]]"
PBDB-ST,ITIC-SC8,-5.37,-3.59,-5.7,-3.9,1.0,DCB,CBA,110.0,MoOx,ZnO,7.79,7.79,0.9,60.0,"[0, 0, 0, 0, 14, 7, 100, 9, 1, 222, 79, 342, 221, 342, 79, 222]","[[0, 0, 0, 0, 14, 7, 100, 9, 1, 222, 79, 342, 221, 342, 79, 222], [0, 0, 0, 0, 9, 14, 7, 100, 1, 222, 79, 342, 221, 342, 79, 222], [0, 0, 0, 0, 100, 9, 14, 7, 1, 222, 79, 342, 221, 342, 79, 222], [0, 0, 0, 0, 7, 100, 9, 14, 1, 222, 79, 342, 221, 342, 79, 222]]"
PBDB-ST,ITIC-SC2C6,-5.37,-3.59,-5.74,-3.86,1.0,DCB,CBA,110.0,MoOx,ZnO,9.16,9.02,0.92,64.0,"[0, 0, 0, 0, 14, 7, 100, 9, 1, 222, 79, 343, 221, 343, 79, 222]","[[0, 0, 0, 0, 14, 7, 100, 9, 1, 222, 79, 343, 221, 343, 79, 222], [0, 0, 0, 0, 9, 14, 7, 100, 1, 222, 79, 343, 221, 343, 79, 222], [0, 0, 0, 0, 100, 9, 14, 7, 1, 222, 79, 343, 221, 343, 79, 222], [0, 0, 0, 0, 7, 100, 9, 14, 1, 222, 79, 343, 221, 343, 79, 222]]"
PTB7-Th,ITIC-Th,-5.204782608695651,-3.5391891891891896,-5.673333333333334,-3.908888888888889,0.769,o-DCB,CN,25.0,MoOx,ZnO,8.7,8.67,0.8,68.0,"[0, 0, 0, 0, 0, 0, 49, 101, 1, 222, 79, 313, 221, 313, 79, 222]","[[0, 0, 0, 0, 0, 0, 49, 101, 1, 222, 79, 313, 221, 313, 79, 222], [0, 0, 0, 0, 0, 0, 101, 49, 1, 222, 79, 313, 221, 313, 79, 222]]"
PDBT-T1,ITIC-Th,-5.36,-3.43,-5.673333333333334,-3.908888888888889,1.0,CF,CN,25.0,MoOx,ZnO,9.6,9.59,0.88,67.1,"[0, 0, 0, 0, 149, 7, 100, 9, 1, 222, 79, 313, 221, 313, 79, 222]","[[0, 0, 0, 0, 149, 7, 100, 9, 1, 222, 79, 313, 221, 313, 79, 222], [0, 0, 0, 0, 9, 149, 7, 100, 1, 222, 79, 313, 221, 313, 79, 222], [0, 0, 0, 0, 100, 9, 149, 7, 1, 222, 79, 313, 221, 313, 79, 222], [0, 0, 0, 0, 7, 100, 9, 149, 1, 222, 79, 313, 221, 313, 79, 222]]"
P2F-EH,ITIC,-5.36,-3.04,-5.574146341463415,-3.915,1.0,CF,_,100.0,PEDOT:PSS,PFNDI-Br,6.13,6.15,0.983,50.48,"[0, 0, 0, 0, 96, 7, 127, 9, 1, 222, 79, 219, 221, 219, 79, 222]","[[0, 0, 0, 0, 96, 7, 127, 9, 1, 222, 79, 219, 221, 219, 79, 222], [0, 0, 0, 0, 9, 96, 7, 127, 1, 222, 79, 219, 221, 219, 79, 222], [0, 0, 0, 0, 127, 9, 96, 7, 1, 222, 79, 219, 221, 219, 79, 222], [0, 0, 0, 0, 7, 127, 9, 96, 1, 222, 79, 219, 221, 219, 79, 222]]"
P2F-Ehp,ITIC,-5.38,-3.06,-5.574146341463415,-3.915,1.0,CF,_,100.0,PEDOT:PSS,PFNDI-Br,7.28,7.25,1.017,54.79,"[0, 0, 0, 0, 96, 7, 128, 9, 1, 222, 79, 219, 221, 219, 79, 222]","[[0, 0, 0, 0, 96, 7, 128, 9, 1, 222, 79, 219, 221, 219, 79, 222], [0, 0, 0, 0, 9, 96, 7, 128, 1, 222, 79, 219, 221, 219, 79, 222], [0, 0, 0, 0, 128, 9, 96, 7, 1, 222, 79, 219, 221, 219, 79, 222], [0, 0, 0, 0, 7, 128, 9, 96, 1, 222, 79, 219, 221, 219, 79, 222]]"
P2F-EO,ITIC,-5.41,-3.08,-5.574146341463415,-3.915,1.0,CF,_,100.0,PEDOT:PSS,PFNDI-Br,6.73,6.73,1.013,52.53,"[0, 0, 0, 0, 96, 7, 129, 9, 1, 222, 79, 219, 221, 219, 79, 222]","[[0, 0, 0, 0, 96, 7, 129, 9, 1, 222, 79, 219, 221, 219, 79, 222], [0, 0, 0, 0, 9, 96, 7, 129, 1, 222, 79, 219, 221, 219, 79, 222], [0, 0, 0, 0, 129, 9, 96, 7, 1, 222, 79, 219, 221, 219, 79, 222], [0, 0, 0, 0, 7, 129, 9, 96, 1, 222, 79, 219, 221, 219, 79, 222]]"
P2F-Ehp,IT-F,-5.38,-3.06,-5.66,-3.95,1.0,CF,_,100.0,PEDOT:PSS,PFNDI-Br,10.06,10.04,0.959,61.94,"[0, 0, 0, 0, 96, 7, 128, 9, 1, 264, 79, 219, 221, 219, 79, 264]","[[0, 0, 0, 0, 96, 7, 128, 9, 1, 264, 79, 219, 221, 219, 79, 264], [0, 0, 0, 0, 9, 96, 7, 128, 1, 264, 79, 219, 221, 219, 79, 264], [0, 0, 0, 0, 128, 9, 96, 7, 1, 264, 79, 219, 221, 219, 79, 264], [0, 0, 0, 0, 7, 128, 9, 96, 1, 264, 79, 219, 221, 219, 79, 264]]"
P2F-Ehp,IT-2F,-5.38,-3.06,-5.665,-4.095,1.0,CF,_,100.0,PEDOT:PSS,PFNDI-Br,12.96,12.97,0.891,74.09,"[0, 0, 0, 0, 96, 7, 128, 9, 1, 217, 79, 219, 221, 219, 79, 217]","[[0, 0, 0, 0, 96, 7, 128, 9, 1, 217, 79, 219, 221, 219, 79, 217], [0, 0, 0, 0, 9, 96, 7, 128, 1, 217, 79, 219, 221, 219, 79, 217], [0, 0, 0, 0, 128, 9, 96, 7, 1, 217, 79, 219, 221, 219, 79, 217], [0, 0, 0, 0, 7, 128, 9, 96, 1, 217, 79, 219, 221, 219, 79, 217]]"
PB3T,IT-M,-5.39,-3.37,-5.513571428571429,-3.808,1.5,Anisole,_,25.0,PEDOT:PSS,PFN-Br,11.9,11.91,1.0,63.0,"[0, 0, 0, 0, 34, 130, 7, 131, 1, 230, 79, 219, 221, 219, 79, 230]","[[0, 0, 0, 0, 34, 130, 7, 131, 1, 230, 79, 219, 221, 219, 79, 230], [0, 0, 0, 0, 131, 34, 130, 7, 1, 230, 79, 219, 221, 219, 79, 230], [0, 0, 0, 0, 7, 131, 34, 130, 1, 230, 79, 219, 221, 219, 79, 230], [0, 0, 0, 0, 130, 7, 131, 34, 1, 230, 79, 219, 221, 219, 79, 230]]"
PBDB-T,IT-M,-5.297714285714285,-3.4170000000000003,-5.513571428571429,-3.808,1.0,CB,DIO,100.0,MoOx,EDTA-ZnO,12.1,12.1,0.953,73.2,"[0, 0, 0, 0, 49, 7, 100, 9, 1, 230, 79, 219, 221, 219, 79, 230]","[[0, 0, 0, 0, 49, 7, 100, 9, 1, 230, 79, 219, 221, 219, 79, 230], [0, 0, 0, 0, 9, 49, 7, 100, 1, 230, 79, 219, 221, 219, 79, 230], [0, 0, 0, 0, 100, 9, 49, 7, 1, 230, 79, 219, 221, 219, 79, 230], [0, 0, 0, 0, 7, 100, 9, 49, 1, 230, 79, 219, 221, 219, 79, 230]]"
PBDB-T,ITIC,-5.297714285714285,-3.4170000000000003,-5.574146341463415,-3.915,1.0,CB,DIO,160.0,MoOx,ZnO,10.02,10.02,0.86,64.29,"[0, 0, 0, 0, 49, 7, 100, 9, 1, 222, 79, 219, 221, 219, 79, 222]","[[0, 0, 0, 0, 49, 7, 100, 9, 1, 222, 79, 219, 221, 219, 79, 222], [0, 0, 0, 0, 9, 49, 7, 100, 1, 222, 79, 219, 221, 219, 79, 222], [0, 0, 0, 0, 100, 9, 49, 7, 1, 222, 79, 219, 221, 219, 79, 222], [0, 0, 0, 0, 7, 100, 9, 49, 1, 222, 79, 219, 221, 219, 79, 222]]"
PBDB-T,ITIC,-5.297714285714285,-3.4170000000000003,-5.574146341463415,-3.915,1.0,CB,DIO,110.0,PEDOT:PSS,PFN-Br,10.54,10.49,0.896,70.73,"[0, 0, 0, 0, 49, 7, 100, 9, 1, 222, 79, 219, 221, 219, 79, 222]","[[0, 0, 0, 0, 49, 7, 100, 9, 1, 222, 79, 219, 221, 219, 79, 222], [0, 0, 0, 0, 9, 49, 7, 100, 1, 222, 79, 219, 221, 219, 79, 222], [0, 0, 0, 0, 100, 9, 49, 7, 1, 222, 79, 219, 221, 219, 79, 222], [0, 0, 0, 0, 7, 100, 9, 49, 1, 222, 79, 219, 221, 219, 79, 222]]"
PBDB-T,IT-M,-5.297714285714285,-3.4170000000000003,-5.513571428571429,-3.808,1.0,CB,DIO,110.0,PEDOT:PSS,PFN-Br,11.52,11.52,0.95,74.06,"[0, 0, 0, 0, 49, 7, 100, 9, 1, 230, 79, 219, 221, 219, 79, 230]","[[0, 0, 0, 0, 49, 7, 100, 9, 1, 230, 79, 219, 221, 219, 79, 230], [0, 0, 0, 0, 9, 49, 7, 100, 1, 230, 79, 219, 221, 219, 79, 230], [0, 0, 0, 0, 100, 9, 49, 7, 1, 230, 79, 219, 221, 219, 79, 230], [0, 0, 0, 0, 7, 100, 9, 49, 1, 230, 79, 219, 221, 219, 79, 230]]"
PBDB-T,DICTiF,-5.297714285714285,-3.4170000000000003,-5.55,-3.62,0.714,CF,DPE,80.0,PEDOT:PSS,PDIN,6.97,7.13,0.98,65.0,"[0, 0, 0, 0, 49, 7, 100, 9, 1, 222, 7, 221, 260, 221, 7, 222]","[[0, 0, 0, 0, 49, 7, 100, 9, 1, 222, 7, 221, 260, 221, 7, 222], [0, 0, 0, 0, 9, 49, 7, 100, 1, 222, 7, 221, 260, 221, 7, 222], [0, 0, 0, 0, 100, 9, 49, 7, 1, 222, 7, 221, 260, 221, 7, 222], [0, 0, 0, 0, 7, 100, 9, 49, 1, 222, 7, 221, 260, 221, 7, 222]]"
PffBT4T-2OD,BAF-4CN,-5.32,-3.695,-5.7,-3.6,0.741,o-DCB:CB (1:1),DIO,25.0,MoOx,ZnO,8.4,8.44,0.769,70.7,"[0, 0, 0, 69, 22, 95, 7, 9, 1, 338, 56, 221, 344, 221, 56, 338]","[[0, 0, 0, 69, 22, 95, 7, 9, 1, 338, 56, 221, 344, 221, 56, 338], [0, 0, 0, 9, 69, 22, 95, 7, 1, 338, 56, 221, 344, 221, 56, 338], [0, 0, 0, 7, 9, 69, 22, 95, 1, 338, 56, 221, 344, 221, 56, 338], [0, 0, 0, 95, 7, 9, 69, 22, 1, 338, 56, 221, 344, 221, 56, 338], [0, 0, 0, 22, 95, 7, 9, 69, 1, 338, 56, 221, 344, 221, 56, 338]]"
PBDB-T,DCF-2HT,-5.297714285714285,-3.4170000000000003,-5.67,-3.72,0.714,CF,PN,25.0,PEDOT:PSS,PDIN,5.71,5.71,1.02,49.5,"[0, 0, 0, 0, 49, 7, 100, 9, 1, 222, 40, 221, 225, 221, 40, 222]","[[0, 0, 0, 0, 49, 7, 100, 9, 1, 222, 40, 221, 225, 221, 40, 222], [0, 0, 0, 0, 9, 49, 7, 100, 1, 222, 40, 221, 225, 221, 40, 222], [0, 0, 0, 0, 100, 9, 49, 7, 1, 222, 40, 221, 225, 221, 40, 222], [0, 0, 0, 0, 7, 100, 9, 49, 1, 222, 40, 221, 225, 221, 40, 222]]"
PTB7-Th,DCF-2HT,-5.204782608695651,-3.5391891891891896,-5.67,-3.72,0.714,CF,PN,25.0,PEDOT:PSS,PDIN,4.83,4.78,0.96,40.04,"[0, 0, 0, 0, 0, 0, 49, 101, 1, 222, 40, 221, 225, 221, 40, 222]","[[0, 0, 0, 0, 0, 0, 49, 101, 1, 222, 40, 221, 225, 221, 40, 222], [0, 0, 0, 0, 0, 0, 101, 49, 1, 222, 40, 221, 225, 221, 40, 222]]"
FTAZ,ITIC1,-5.43,-3.3200000000000003,-5.48,-3.85,0.769,CF,_,25.0,MoOx,ZnO,8.54,8.54,0.921,56.4,"[0, 0, 60, 7, 20, 9, 1, 222, 7, 219, 218, 221, 218, 219, 7, 222]","[[0, 0, 60, 7, 20, 9, 1, 222, 7, 219, 218, 221, 218, 219, 7, 222], [0, 0, 9, 60, 7, 20, 1, 222, 7, 219, 218, 221, 218, 219, 7, 222], [0, 0, 20, 9, 60, 7, 1, 222, 7, 219, 218, 221, 218, 219, 7, 222], [0, 0, 7, 20, 9, 60, 1, 222, 7, 219, 218, 221, 218, 219, 7, 222]]"
FTAZ,ITIC2,-5.43,-3.3200000000000003,-5.43,-3.8,0.769,CF,_,110.0,MoOx,ZnO,11.0,11.0,0.925,63.0,"[0, 0, 60, 7, 20, 9, 1, 222, 7, 219, 218, 345, 218, 219, 7, 222]","[[0, 0, 60, 7, 20, 9, 1, 222, 7, 219, 218, 345, 218, 219, 7, 222], [0, 0, 9, 60, 7, 20, 1, 222, 7, 219, 218, 345, 218, 219, 7, 222], [0, 0, 20, 9, 60, 7, 1, 222, 7, 219, 218, 345, 218, 219, 7, 222], [0, 0, 7, 20, 9, 60, 1, 222, 7, 219, 218, 345, 218, 219, 7, 222]]"
PTB7-Th,BT-IC,-5.204782608695651,-3.5391891891891896,-5.3775,-3.8575,0.667,CB:CF (9:1),_,150.0,MoOx,ZnO,8.3,8.45,0.81,59.6,"[0, 0, 0, 0, 49, 101, 1, 222, 7, 219, 218, 235, 218, 219, 7, 222]","[[0, 0, 0, 0, 49, 101, 1, 222, 7, 219, 218, 235, 218, 219, 7, 222], [0, 0, 0, 0, 101, 49, 1, 222, 7, 219, 218, 235, 218, 219, 7, 222]]"
PTB7-Th,BT-CIC,-5.204782608695651,-3.5391891891891896,-5.32,-3.85,0.667,CB:CF (9:1),_,150.0,MoOx,ZnO,11.2,11.18,0.7,71.0,"[0, 0, 0, 0, 49, 101, 1, 231, 7, 219, 218, 235, 218, 219, 7, 346]","[[0, 0, 0, 0, 49, 101, 1, 231, 7, 219, 218, 235, 218, 219, 7, 346], [0, 0, 0, 0, 101, 49, 1, 231, 7, 219, 218, 235, 218, 219, 7, 346]]"
FTAZ,IDIC1,-5.43,-3.3200000000000003,-5.51,-3.81,0.667,CF,_,25.0,MoOx,ZnO,7.13,7.13,0.896,58.5,"[0, 0, 0, 0, 60, 7, 20, 9, 1, 222, 7, 219, 221, 219, 7, 222]","[[0, 0, 0, 0, 60, 7, 20, 9, 1, 222, 7, 219, 221, 219, 7, 222], [0, 0, 0, 0, 9, 60, 7, 20, 1, 222, 7, 219, 221, 219, 7, 222], [0, 0, 0, 0, 20, 9, 60, 7, 1, 222, 7, 219, 221, 219, 7, 222], [0, 0, 0, 0, 7, 20, 9, 60, 1, 222, 7, 219, 221, 219, 7, 222]]"
FTAZ,IHIC1,-5.43,-3.3200000000000003,-5.47,-3.75,0.667,CF,_,25.0,MoOx,ZnO,9.21,9.22,0.95,67.9,"[0, 0, 0, 0, 60, 7, 20, 9, 1, 222, 7, 219, 267, 219, 7, 222]","[[0, 0, 0, 0, 60, 7, 20, 9, 1, 222, 7, 219, 267, 219, 7, 222], [0, 0, 0, 0, 9, 60, 7, 20, 1, 222, 7, 219, 267, 219, 7, 222], [0, 0, 0, 0, 20, 9, 60, 7, 1, 222, 7, 219, 267, 219, 7, 222], [0, 0, 0, 0, 7, 20, 9, 60, 1, 222, 7, 219, 267, 219, 7, 222]]"
PBDB-T,NTIC,-5.297714285714285,-3.4170000000000003,-5.58,-3.76,1.25,CF,_,25.0,PEDOT:PSS,PDINO,8.63,8.63,0.935,68.1,"[0, 0, 0, 0, 49, 7, 100, 9, 1, 222, 7, 219, 267, 219, 7, 222]","[[0, 0, 0, 0, 49, 7, 100, 9, 1, 222, 7, 219, 267, 219, 7, 222], [0, 0, 0, 0, 9, 49, 7, 100, 1, 222, 7, 219, 267, 219, 7, 222], [0, 0, 0, 0, 100, 9, 49, 7, 1, 222, 7, 219, 267, 219, 7, 222], [0, 0, 0, 0, 7, 100, 9, 49, 1, 222, 7, 219, 267, 219, 7, 222]]"
PBDB-T,NTIC-Me,-5.297714285714285,-3.4170000000000003,-5.53,-3.73,1.25,CF,_,25.0,PEDOT:PSS,PDINO,8.3,8.88,0.963,66.2,"[0, 0, 0, 0, 49, 7, 100, 9, 1, 230, 7, 219, 267, 219, 7, 230]","[[0, 0, 0, 0, 49, 7, 100, 9, 1, 230, 7, 219, 267, 219, 7, 230], [0, 0, 0, 0, 9, 49, 7, 100, 1, 230, 7, 219, 267, 219, 7, 230], [0, 0, 0, 0, 100, 9, 49, 7, 1, 230, 7, 219, 267, 219, 7, 230], [0, 0, 0, 0, 7, 100, 9, 49, 1, 230, 7, 219, 267, 219, 7, 230]]"
PBDB-T,NTIC-OMe,-5.297714285714285,-3.4170000000000003,-5.53,-3.7,1.25,CF,_,25.0,PEDOT:PSS,PDINO,8.61,8.61,0.965,66.0,"[0, 0, 0, 0, 49, 7, 100, 9, 1, 281, 7, 219, 267, 219, 7, 281]","[[0, 0, 0, 0, 49, 7, 100, 9, 1, 281, 7, 219, 267, 219, 7, 281], [0, 0, 0, 0, 9, 49, 7, 100, 1, 281, 7, 219, 267, 219, 7, 281], [0, 0, 0, 0, 100, 9, 49, 7, 1, 281, 7, 219, 267, 219, 7, 281], [0, 0, 0, 0, 7, 100, 9, 49, 1, 281, 7, 219, 267, 219, 7, 281]]"
PBDB-T,NTIC-F,-5.297714285714285,-3.4170000000000003,-5.52,-3.77,1.25,CF,_,25.0,PEDOT:PSS,PDINO,8.1,8.1,0.812,66.3,"[0, 0, 0, 0, 49, 7, 100, 9, 1, 264, 7, 219, 267, 219, 7, 264]","[[0, 0, 0, 0, 49, 7, 100, 9, 1, 264, 7, 219, 267, 219, 7, 264], [0, 0, 0, 0, 9, 49, 7, 100, 1, 264, 7, 219, 267, 219, 7, 264], [0, 0, 0, 0, 100, 9, 49, 7, 1, 264, 7, 219, 267, 219, 7, 264], [0, 0, 0, 0, 7, 100, 9, 49, 1, 264, 7, 219, 267, 219, 7, 264]]"
PffBT4T-2OD,FBR,-5.32,-3.695,-5.786666666666666,-3.673333333333333,0.714,o-DCB:CB (1:1),_,25.0,MoOx,ZnO,7.04,7.0,1.11,50.0,"[0, 0, 0, 69, 22, 95, 7, 9, 1, 240, 56, 221, 225, 221, 56, 240]","[[0, 0, 0, 69, 22, 95, 7, 9, 1, 240, 56, 221, 225, 221, 56, 240], [0, 0, 0, 9, 69, 22, 95, 7, 1, 240, 56, 221, 225, 221, 56, 240], [0, 0, 0, 7, 9, 69, 22, 95, 1, 240, 56, 221, 225, 221, 56, 240], [0, 0, 0, 95, 7, 9, 69, 22, 1, 240, 56, 221, 225, 221, 56, 240], [0, 0, 0, 22, 95, 7, 9, 69, 1, 240, 56, 221, 225, 221, 56, 240]]"
PBT1-C,IT-4F,-5.449999999999999,-3.41,-5.66875,-4.060416666666667,1.0,CB,DIO,25.0,MoO3,ZnO,10.9,10.97,0.79,70.5,"[0, 0, 0, 0, 164, 7, 100, 9, 1, 217, 79, 219, 221, 219, 79, 217]","[[0, 0, 0, 0, 164, 7, 100, 9, 1, 217, 79, 219, 221, 219, 79, 217], [0, 0, 0, 0, 9, 164, 7, 100, 1, 217, 79, 219, 221, 219, 79, 217], [0, 0, 0, 0, 100, 9, 164, 7, 1, 217, 79, 219, 221, 219, 79, 217], [0, 0, 0, 0, 7, 100, 9, 164, 1, 217, 79, 219, 221, 219, 79, 217]]"
PBT1-C-2Cl,IT-4F,-5.59,-3.53,-5.66875,-4.060416666666667,1.0,CB,DIO,25.0,MoO3,ZnO,12.7,12.75,0.85,76.0,"[0, 0, 0, 0, 197, 198, 100, 199, 1, 217, 79, 219, 221, 219, 79, 217]","[[0, 0, 0, 0, 197, 198, 100, 199, 1, 217, 79, 219, 221, 219, 79, 217], [0, 0, 0, 0, 199, 197, 198, 100, 1, 217, 79, 219, 221, 219, 79, 217], [0, 0, 0, 0, 100, 199, 197, 198, 1, 217, 79, 219, 221, 219, 79, 217], [0, 0, 0, 0, 198, 100, 199, 197, 1, 217, 79, 219, 221, 219, 79, 217]]"
J71,IT-IC,-5.353333333333333,-3.4318181818181825,-5.58,-3.88,0.833,CF,_,25.0,PEDOT:PSS,PDINO,9.3,9.04,0.96,63.6,"[0, 0, 0, 0, 6, 7, 8, 9, 1, 222, 79, 219, 221, 219, 79, 222]","[[0, 0, 0, 0, 6, 7, 8, 9, 1, 222, 79, 219, 221, 219, 79, 222], [0, 0, 0, 0, 9, 6, 7, 8, 1, 222, 79, 219, 221, 219, 79, 222], [0, 0, 0, 0, 8, 9, 6, 7, 1, 222, 79, 219, 221, 219, 79, 222], [0, 0, 0, 0, 7, 8, 9, 6, 1, 222, 79, 219, 221, 219, 79, 222]]"
J71,BDT-IC,-5.353333333333333,-3.4318181818181825,-5.51,-3.9,0.833,CF,_,25.0,PEDOT:PSS,PDINO,10.9,10.42,0.92,65.5,"[0, 0, 6, 7, 8, 9, 1, 222, 7, 219, 218, 221, 218, 219, 7, 222]","[[0, 0, 6, 7, 8, 9, 1, 222, 7, 219, 218, 221, 218, 219, 7, 222], [0, 0, 9, 6, 7, 8, 1, 222, 7, 219, 218, 221, 218, 219, 7, 222], [0, 0, 8, 9, 6, 7, 1, 222, 7, 219, 218, 221, 218, 219, 7, 222], [0, 0, 7, 8, 9, 6, 1, 222, 7, 219, 218, 221, 218, 219, 7, 222]]"
PBDB-T-2F,IT-4F,-5.47,-3.67,-5.66875,-4.060416666666667,1.0,CB,_,100.0,PEDOT:PSS,PFN-Br,13.59,13.59,0.86,76.0,"[0, 0, 0, 0, 99, 7, 100, 9, 1, 217, 79, 219, 221, 219, 79, 217]","[[0, 0, 0, 0, 99, 7, 100, 9, 1, 217, 79, 219, 221, 219, 79, 217], [0, 0, 0, 0, 9, 99, 7, 100, 1, 217, 79, 219, 221, 219, 79, 217], [0, 0, 0, 0, 100, 9, 99, 7, 1, 217, 79, 219, 221, 219, 79, 217], [0, 0, 0, 0, 7, 100, 9, 99, 1, 217, 79, 219, 221, 219, 79, 217]]"
PBDB-T-2F,IT-4Cl,-5.47,-3.67,-5.75,-4.09,1.0,CF,_,100.0,PEDOT:PSS,PFN-Br,12.67,12.67,0.78,73.0,"[0, 0, 0, 0, 99, 7, 100, 9, 1, 231, 79, 219, 221, 219, 79, 231]","[[0, 0, 0, 0, 99, 7, 100, 9, 1, 231, 79, 219, 221, 219, 79, 231], [0, 0, 0, 0, 9, 99, 7, 100, 1, 231, 79, 219, 221, 219, 79, 231], [0, 0, 0, 0, 100, 9, 99, 7, 1, 231, 79, 219, 221, 219, 79, 231], [0, 0, 0, 0, 7, 100, 9, 99, 1, 231, 79, 219, 221, 219, 79, 231]]"
PBDB-T-2Cl,IT-4F,-5.51,-3.71,-5.66875,-4.060416666666667,1.0,CB,_,100.0,PEDOT:PSS,PFN-Br,14.29,14.29,0.89,78.0,"[0, 0, 0, 0, 138, 7, 100, 9, 1, 217, 79, 219, 221, 219, 79, 217]","[[0, 0, 0, 0, 138, 7, 100, 9, 1, 217, 79, 219, 221, 219, 79, 217], [0, 0, 0, 0, 9, 138, 7, 100, 1, 217, 79, 219, 221, 219, 79, 217], [0, 0, 0, 0, 100, 9, 138, 7, 1, 217, 79, 219, 221, 219, 79, 217], [0, 0, 0, 0, 7, 100, 9, 138, 1, 217, 79, 219, 221, 219, 79, 217]]"
PBDB-T-2Cl,IT-4Cl,-5.51,-3.71,-5.75,-4.09,1.0,CF,_,100.0,PEDOT:PSS,PFN-Br,13.37,13.19,0.81,74.0,"[0, 0, 0, 0, 138, 7, 100, 9, 1, 231, 79, 219, 221, 219, 79, 231]","[[0, 0, 0, 0, 138, 7, 100, 9, 1, 231, 79, 219, 221, 219, 79, 231], [0, 0, 0, 0, 9, 138, 7, 100, 1, 231, 79, 219, 221, 219, 79, 231], [0, 0, 0, 0, 100, 9, 138, 7, 1, 231, 79, 219, 221, 219, 79, 231], [0, 0, 0, 0, 7, 100, 9, 138, 1, 231, 79, 219, 221, 219, 79, 231]]"
P1_PDTB-EF-T,IT-4F,-5.51,-3.59,-5.66875,-4.060416666666667,1.0,CB,DIO,25.0,PEDOT:PSS,PFN-Br,11.5,11.5,0.896,64.0,"[0, 0, 0, 0, 0, 46, 7, 47, 1, 217, 79, 219, 221, 219, 79, 217]","[[0, 0, 0, 0, 0, 46, 7, 47, 1, 217, 79, 219, 221, 219, 79, 217], [0, 0, 0, 0, 0, 47, 46, 7, 1, 217, 79, 219, 221, 219, 79, 217], [0, 0, 0, 0, 0, 7, 47, 46, 1, 217, 79, 219, 221, 219, 79, 217]]"
