Repository: aspuru-guzik-group/Beyond-Molecular-Structure-ML-for-OPV-Materials-Devices

File: ml_for_opvs/data/input_representation/OPV_Min/manual_frag/processed_manual_frag_device_wo_thickness.csv (part 4 of 6)
Donor,Acceptor,HOMO_D_eV,LUMO_D_eV,HOMO_A_eV,LUMO_A_eV,D_A_ratio_m_m,solvent,solvent_additive,annealing_temperature,hole_contact_layer,electron_contact_layer,PCE_percent,calc_PCE_percent,Voc_V,FF_percent,DA_manual_tokenized,DA_manual_tokenized_aug
P2_PDTB-EF-T,IT-4F,-5.5,-3.59,-5.66875,-4.060416666666667,1.0,CB,DIO,150.0,MoOx,ZnO,14.2,14.19,0.9,76.0,"[0, 0, 0, 0, 200, 201, 7, 202, 1, 217, 79, 219, 221, 219, 79, 217]","[[0, 0, 0, 0, 200, 201, 7, 202, 1, 217, 79, 219, 221, 219, 79, 217], [0, 0, 0, 0, 202, 200, 201, 7, 1, 217, 79, 219, 221, 219, 79, 217], [0, 0, 0, 0, 7, 202, 200, 201, 1, 217, 79, 219, 221, 219, 79, 217], [0, 0, 0, 0, 201, 7, 202, 200, 1, 217, 79, 219, 221, 219, 79, 217]]"
P3_PDTB-EF-T,IT-4F,-5.54,-3.6,-5.66875,-4.060416666666667,1.0,CB,DIO,25.0,PEDOT:PSS,PFN-Br,11.2,11.2,0.904,61.0,"[0, 0, 0, 0, 27, 203, 7, 204, 1, 217, 79, 219, 221, 219, 79, 217]","[[0, 0, 0, 0, 27, 203, 7, 204, 1, 217, 79, 219, 221, 219, 79, 217], [0, 0, 0, 0, 204, 27, 203, 7, 1, 217, 79, 219, 221, 219, 79, 217], [0, 0, 0, 0, 7, 204, 27, 203, 1, 217, 79, 219, 221, 219, 79, 217], [0, 0, 0, 0, 203, 7, 204, 27, 1, 217, 79, 219, 221, 219, 79, 217]]"
PBDB-T-SF,NCBDT-4Cl,-5.41,-3.62,-5.6,-4.02,1.0,CF,DIO,110.0,PEDOT:PSS,PDINO,14.1,14.13,0.851,74.3,"[0, 0, 0, 0, 99, 7, 100, 7, 1, 231, 7, 219, 370, 219, 7, 231]","[[0, 0, 0, 0, 99, 7, 100, 7, 1, 231, 7, 219, 370, 219, 7, 231], [0, 0, 0, 0, 7, 99, 7, 100, 1, 231, 7, 219, 370, 219, 7, 231], [0, 0, 0, 0, 100, 7, 99, 7, 1, 231, 7, 219, 370, 219, 7, 231], [0, 0, 0, 0, 7, 100, 7, 99, 1, 231, 7, 219, 370, 219, 7, 231]]"
PM6,Y6,-5.529999999999999,-3.555,-5.65,-4.1,0.833,CF,CN,110.0,PEDOT:PSS,PDINO,15.7,15.71,0.83,74.8,"[0, 0, 0, 0, 0, 0, 99, 7, 100, 9, 1, 217, 88, 347, 88, 217]","[[0, 0, 0, 0, 0, 0, 99, 7, 100, 9, 1, 217, 88, 347, 88, 217], [0, 0, 0, 0, 0, 0, 9, 99, 7, 100, 1, 217, 88, 347, 88, 217], [0, 0, 0, 0, 0, 0, 100, 9, 99, 7, 1, 217, 88, 347, 88, 217], [0, 0, 0, 0, 0, 0, 7, 100, 9, 99, 1, 217, 88, 347, 88, 217]]"
PBDB-T,ITC6-IC,-5.297714285714285,-3.4170000000000003,-5.73,-3.92,1.0,CB,_,125.0,MoOx,ZnO,11.61,11.62,0.97,73.0,"[0, 0, 0, 0, 49, 7, 100, 9, 1, 222, 117, 219, 221, 219, 117, 222]","[[0, 0, 0, 0, 49, 7, 100, 9, 1, 222, 117, 219, 221, 219, 117, 222], [0, 0, 0, 0, 9, 49, 7, 100, 1, 222, 117, 219, 221, 219, 117, 222], [0, 0, 0, 0, 100, 9, 49, 7, 1, 222, 117, 219, 221, 219, 117, 222], [0, 0, 0, 0, 7, 100, 9, 49, 1, 222, 117, 219, 221, 219, 117, 222]]"
PBDBT-2F,IT-4F,-5.5,-3.75,-5.66875,-4.060416666666667,1.0,CB,DIO,25.0,PEDOT:PSS,PFN-Br,13.37,13.33,0.86,74.5,"[0, 0, 0, 0, 99, 7, 100, 9, 1, 217, 79, 219, 221, 219, 79, 217]","[[0, 0, 0, 0, 99, 7, 100, 9, 1, 217, 79, 219, 221, 219, 79, 217], [0, 0, 0, 0, 9, 99, 7, 100, 1, 217, 79, 219, 221, 219, 79, 217], [0, 0, 0, 0, 100, 9, 99, 7, 1, 217, 79, 219, 221, 219, 79, 217], [0, 0, 0, 0, 7, 100, 9, 99, 1, 217, 79, 219, 221, 219, 79, 217]]"
PBDBT-2F,ITIC,-5.5,-3.75,-5.574146341463415,-3.915,1.0,CB,DIO,25.0,PEDOT:PSS,PFN-Br,10.64,10.64,1.0,66.07,"[0, 0, 0, 0, 99, 7, 100, 9, 1, 222, 79, 219, 221, 219, 79, 222]","[[0, 0, 0, 0, 99, 7, 100, 9, 1, 222, 79, 219, 221, 219, 79, 222], [0, 0, 0, 0, 9, 99, 7, 100, 1, 222, 79, 219, 221, 219, 79, 222], [0, 0, 0, 0, 100, 9, 99, 7, 1, 222, 79, 219, 221, 219, 79, 222], [0, 0, 0, 0, 7, 100, 9, 99, 1, 222, 79, 219, 221, 219, 79, 222]]"
PBDB-T,ATT-6,-5.297714285714285,-3.4170000000000003,-5.45,-3.61,1.0,CF,_,160.0,PEDOT:PSS,PDINO,8.22,8.36,0.96,59.37,"[0, 0, 49, 7, 100, 9, 1, 236, 336, 7, 228, 221, 228, 7, 336, 236]","[[0, 0, 49, 7, 100, 9, 1, 236, 336, 7, 228, 221, 228, 7, 336, 236], [0, 0, 9, 49, 7, 100, 1, 236, 336, 7, 228, 221, 228, 7, 336, 236], [0, 0, 100, 9, 49, 7, 1, 236, 336, 7, 228, 221, 228, 7, 336, 236], [0, 0, 7, 100, 9, 49, 1, 236, 336, 7, 228, 221, 228, 7, 336, 236]]"
PBDB-T,ATT-7,-5.297714285714285,-3.4170000000000003,-5.48,-3.66,1.0,CF,_,160.0,PEDOT:PSS,PDINO,10.12,10.34,0.97,66.67,"[0, 0, 49, 7, 100, 9, 1, 222, 336, 7, 351, 221, 351, 7, 336, 222]","[[0, 0, 49, 7, 100, 9, 1, 222, 336, 7, 351, 221, 351, 7, 336, 222], [0, 0, 9, 49, 7, 100, 1, 222, 336, 7, 351, 221, 351, 7, 336, 222], [0, 0, 100, 9, 49, 7, 1, 222, 336, 7, 351, 221, 351, 7, 336, 222], [0, 0, 7, 100, 9, 49, 1, 222, 336, 7, 351, 221, 351, 7, 336, 222]]"
PBDB-T,Y1,-5.297714285714285,-3.4170000000000003,-5.45,-3.95,1.0,CB,CN,25.0,MoOx,ZnO,13.42,13.49,0.87,69.1,"[0, 0, 0, 0, 0, 0, 49, 7, 100, 9, 1, 222, 79, 352, 79, 222]","[[0, 0, 0, 0, 0, 0, 49, 7, 100, 9, 1, 222, 79, 352, 79, 222], [0, 0, 0, 0, 0, 0, 9, 49, 7, 100, 1, 222, 79, 352, 79, 222], [0, 0, 0, 0, 0, 0, 100, 9, 49, 7, 1, 222, 79, 352, 79, 222], [0, 0, 0, 0, 0, 0, 7, 100, 9, 49, 1, 222, 79, 352, 79, 222]]"
PBDB-T,Y2,-5.297714285714285,-3.4170000000000003,-5.43,-4.04,1.0,CB,CN,25.0,MoOx,ZnO,13.4,13.41,0.82,69.4,"[0, 0, 0, 0, 0, 0, 49, 7, 100, 9, 1, 255, 79, 352, 79, 255]","[[0, 0, 0, 0, 0, 0, 49, 7, 100, 9, 1, 255, 79, 352, 79, 255], [0, 0, 0, 0, 0, 0, 9, 49, 7, 100, 1, 255, 79, 352, 79, 255], [0, 0, 0, 0, 0, 0, 100, 9, 49, 7, 1, 255, 79, 352, 79, 255], [0, 0, 0, 0, 0, 0, 7, 100, 9, 49, 1, 255, 79, 352, 79, 255]]"
PBDB-T,BDTS-4Cl,-5.297714285714285,-3.4170000000000003,-5.45,-3.82,1.0,CF,_,25.0,PEDOT:PSS,PDINO,3.73,3.73,0.83,45.9,"[0, 0, 49, 7, 100, 9, 1, 231, 7, 280, 7, 353, 7, 280, 7, 231]","[[0, 0, 49, 7, 100, 9, 1, 231, 7, 280, 7, 353, 7, 280, 7, 231], [0, 0, 9, 49, 7, 100, 1, 231, 7, 280, 7, 353, 7, 280, 7, 231], [0, 0, 100, 9, 49, 7, 1, 231, 7, 280, 7, 353, 7, 280, 7, 231], [0, 0, 7, 100, 9, 49, 1, 231, 7, 280, 7, 353, 7, 280, 7, 231]]"
PBDB-T,BDTC-4Cl,-5.297714285714285,-3.4170000000000003,-5.35,-3.75,1.0,CF,_,25.0,PEDOT:PSS,PDINO,9.54,9.54,0.864,59.5,"[0, 0, 49, 7, 100, 9, 1, 231, 7, 225, 7, 353, 7, 225, 7, 231]","[[0, 0, 49, 7, 100, 9, 1, 231, 7, 225, 7, 353, 7, 225, 7, 231], [0, 0, 9, 49, 7, 100, 1, 231, 7, 225, 7, 353, 7, 225, 7, 231], [0, 0, 100, 9, 49, 7, 1, 231, 7, 225, 7, 353, 7, 225, 7, 231], [0, 0, 7, 100, 9, 49, 1, 231, 7, 225, 7, 353, 7, 225, 7, 231]]"
PTBB-o,ITCPTC,-5.52,-3.37,-5.604000000000001,-3.858000000000001,1.0,CF,_,100.0,MoOx,ZnO,2.14,2.22,0.99,30.5,"[0, 0, 0, 0, 132, 7, 100, 9, 1, 255, 79, 219, 221, 219, 79, 255]","[[0, 0, 0, 0, 132, 7, 100, 9, 1, 255, 79, 219, 221, 219, 79, 255], [0, 0, 0, 0, 9, 132, 7, 100, 1, 255, 79, 219, 221, 219, 79, 255], [0, 0, 0, 0, 100, 9, 132, 7, 1, 255, 79, 219, 221, 219, 79, 255], [0, 0, 0, 0, 7, 100, 9, 132, 1, 255, 79, 219, 221, 219, 79, 255]]"
PTBB-m,ITCPTC,-5.48,-3.42,-5.604000000000001,-3.858000000000001,1.0,CF,_,100.0,MoOx,ZnO,7.07,7.06,0.97,48.4,"[0, 0, 0, 0, 133, 7, 100, 9, 1, 255, 79, 219, 221, 219, 79, 255]","[[0, 0, 0, 0, 133, 7, 100, 9, 1, 255, 79, 219, 221, 219, 79, 255], [0, 0, 0, 0, 9, 133, 7, 100, 1, 255, 79, 219, 221, 219, 79, 255], [0, 0, 0, 0, 100, 9, 133, 7, 1, 255, 79, 219, 221, 219, 79, 255], [0, 0, 0, 0, 7, 100, 9, 133, 1, 255, 79, 219, 221, 219, 79, 255]]"
PTBB-p,ITCPTC,-5.41,-3.49,-5.604000000000001,-3.858000000000001,1.0,CF,_,100.0,MoOx,ZnO,7.26,7.27,0.91,50.9,"[0, 0, 0, 0, 134, 7, 100, 9, 1, 255, 79, 219, 221, 219, 79, 255]","[[0, 0, 0, 0, 134, 7, 100, 9, 1, 255, 79, 219, 221, 219, 79, 255], [0, 0, 0, 0, 9, 134, 7, 100, 1, 255, 79, 219, 221, 219, 79, 255], [0, 0, 0, 0, 100, 9, 134, 7, 1, 255, 79, 219, 221, 219, 79, 255], [0, 0, 0, 0, 7, 100, 9, 134, 1, 255, 79, 219, 221, 219, 79, 255]]"
PBDS-TZ,IT-4F,-5.41,-3.46,-5.66875,-4.060416666666667,1.0,CB,DIO,90.0,MoOx,ZnO,12.01,11.78,0.804,73.1,"[0, 0, 0, 0, 6, 64, 120, 65, 1, 217, 79, 219, 221, 219, 79, 217]","[[0, 0, 0, 0, 6, 64, 120, 65, 1, 217, 79, 219, 221, 219, 79, 217], [0, 0, 0, 0, 65, 6, 64, 120, 1, 217, 79, 219, 221, 219, 79, 217], [0, 0, 0, 0, 120, 65, 6, 64, 1, 217, 79, 219, 221, 219, 79, 217], [0, 0, 0, 0, 64, 120, 65, 6, 1, 217, 79, 219, 221, 219, 79, 217]]"
J71,BTA701,-5.353333333333333,-3.4318181818181825,-5.27,-2.83,1.0,CF,_,120.0,PEDOT:PSS,Ca,0.07,0.07,1.32,25.0,"[0, 0, 6, 7, 8, 9, 1, 354, 18, 7, 219, 221, 219, 7, 18, 354]","[[0, 0, 6, 7, 8, 9, 1, 354, 18, 7, 219, 221, 219, 7, 18, 354], [0, 0, 9, 6, 7, 8, 1, 354, 18, 7, 219, 221, 219, 7, 18, 354], [0, 0, 8, 9, 6, 7, 1, 354, 18, 7, 219, 221, 219, 7, 18, 354], [0, 0, 7, 8, 9, 6, 1, 354, 18, 7, 219, 221, 219, 7, 18, 354]]"
J71,BTA3,-5.353333333333333,-3.4318181818181825,-5.415,-3.445,1.0,CF,_,150.0,PEDOT:PSS,Ca,8.6,8.6,1.2,69.0,"[0, 0, 6, 7, 8, 9, 1, 236, 18, 7, 219, 221, 219, 7, 18, 236]","[[0, 0, 6, 7, 8, 9, 1, 236, 18, 7, 219, 221, 219, 7, 18, 236], [0, 0, 9, 6, 7, 8, 1, 236, 18, 7, 219, 221, 219, 7, 18, 236], [0, 0, 8, 9, 6, 7, 1, 236, 18, 7, 219, 221, 219, 7, 18, 236], [0, 0, 7, 8, 9, 6, 1, 236, 18, 7, 219, 221, 219, 7, 18, 236]]"
J71,BTA703,-5.353333333333333,-3.4318181818181825,-5.5,-3.9,2.0,CF,_,120.0,PEDOT:PSS,Ca,1.21,1.21,0.85,40.0,"[0, 0, 6, 7, 8, 9, 1, 355, 18, 7, 219, 221, 219, 7, 18, 355]","[[0, 0, 6, 7, 8, 9, 1, 355, 18, 7, 219, 221, 219, 7, 18, 355], [0, 0, 9, 6, 7, 8, 1, 355, 18, 7, 219, 221, 219, 7, 18, 355], [0, 0, 8, 9, 6, 7, 1, 355, 18, 7, 219, 221, 219, 7, 18, 355], [0, 0, 7, 8, 9, 6, 1, 355, 18, 7, 219, 221, 219, 7, 18, 355]]"
PTB7-Th,Py-1,-5.204782608695651,-3.5391891891891896,-5.79,-3.76,0.667,CF,_,25.0,MoOx,ZnO,5.88,5.82,0.74,65.0,"[0, 0, 0, 0, 0, 0, 49, 101, 1, 217, 7, 219, 356, 219, 7, 217]","[[0, 0, 0, 0, 0, 0, 49, 101, 1, 217, 7, 219, 356, 219, 7, 217], [0, 0, 0, 0, 0, 0, 101, 49, 1, 217, 7, 219, 356, 219, 7, 217]]"
PTB7-Th,Py-2,-5.204782608695651,-3.5391891891891896,-5.83,-3.78,1.0,CF,_,25.0,MoOx,ZnO,3.47,3.41,0.75,47.0,"[0, 0, 0, 0, 0, 0, 49, 101, 1, 217, 7, 219, 356, 219, 7, 217]","[[0, 0, 0, 0, 0, 0, 49, 101, 1, 217, 7, 219, 356, 219, 7, 217], [0, 0, 0, 0, 0, 0, 101, 49, 1, 217, 7, 219, 356, 219, 7, 217]]"
PBB-T,IT-2F,-5.4,-3.3,-5.665,-4.095,0.833,CB,_,150.0,PEDOT:PSS,PDINO,13.3,13.31,0.91,70.0,"[0, 0, 0, 0, 10, 135, 136, 137, 1, 217, 79, 219, 221, 219, 79, 217]","[[0, 0, 0, 0, 10, 135, 136, 137, 1, 217, 79, 219, 221, 219, 79, 217], [0, 0, 0, 0, 137, 10, 135, 136, 1, 217, 79, 219, 221, 219, 79, 217], [0, 0, 0, 0, 136, 137, 10, 135, 1, 217, 79, 219, 221, 219, 79, 217], [0, 0, 0, 0, 135, 136, 137, 10, 1, 217, 79, 219, 221, 219, 79, 217]]"
PFBDB-T,C8-ITIC,-5.47,-3.46,-5.63,-3.91,0.8,CB,_,25.0,MoOx,ZnO,12.5,12.57,0.93,69.0,"[0, 0, 195, 125, 205, 206, 1, 222, 7, 219, 218, 221, 218, 219, 7, 222]","[[0, 0, 195, 125, 205, 206, 1, 222, 7, 219, 218, 221, 218, 219, 7, 222], [0, 0, 206, 195, 125, 205, 1, 222, 7, 219, 218, 221, 218, 219, 7, 222], [0, 0, 205, 206, 195, 125, 1, 222, 7, 219, 218, 221, 218, 219, 7, 222], [0, 0, 125, 205, 206, 195, 1, 222, 7, 219, 218, 221, 218, 219, 7, 222]]"
P_TBTT-BTT,ICz-Rd2,-5.15,-3.58,-5.59,-3.88,1.0,CF,_,40.0,PEDOT:PSS,PFN,7.88,7.88,1.04,54.0,"[9, 56, 7, 7, 216, 9, 1, 240, 56, 221, 357, 221, 357, 221, 56, 240]","[[9, 56, 7, 7, 216, 9, 1, 240, 56, 221, 357, 221, 357, 221, 56, 240], [9, 9, 56, 7, 7, 216, 1, 240, 56, 221, 357, 221, 357, 221, 56, 240], [216, 9, 9, 56, 7, 7, 1, 240, 56, 221, 357, 221, 357, 221, 56, 240], [7, 216, 9, 9, 56, 7, 1, 240, 56, 221, 357, 221, 357, 221, 56, 240], [7, 7, 216, 9, 9, 56, 1, 240, 56, 221, 357, 221, 357, 221, 56, 240], [56, 7, 7, 216, 9, 9, 1, 240, 56, 221, 357, 221, 357, 221, 56, 240]]"
P_TBTT-BTT,ICz-RdCN2,-5.15,-3.58,-5.58,-3.98,1.0,CF,_,40.0,PEDOT:PSS,PFN,9.76,9.76,1.01,62.0,"[9, 56, 7, 7, 216, 9, 1, 236, 56, 221, 357, 221, 357, 221, 56, 236]","[[9, 56, 7, 7, 216, 9, 1, 236, 56, 221, 357, 221, 357, 221, 56, 236], [9, 9, 56, 7, 7, 216, 1, 236, 56, 221, 357, 221, 357, 221, 56, 236], [216, 9, 9, 56, 7, 7, 1, 236, 56, 221, 357, 221, 357, 221, 56, 236], [7, 216, 9, 9, 56, 7, 1, 236, 56, 221, 357, 221, 357, 221, 56, 236], [7, 7, 216, 9, 9, 56, 1, 236, 56, 221, 357, 221, 357, 221, 56, 236], [56, 7, 7, 216, 9, 9, 1, 236, 56, 221, 357, 221, 357, 221, 56, 236]]"
PBZ,IT-4F,-5.18,-3.22,-5.66875,-4.060416666666667,1.0,Toluene,PN,25.0,MoOx,ZnO,6.4,6.45,0.6,63.2,"[0, 0, 0, 0, 49, 7, 8, 9, 1, 217, 79, 219, 221, 219, 79, 217]","[[0, 0, 0, 0, 49, 7, 8, 9, 1, 217, 79, 219, 221, 219, 79, 217], [0, 0, 0, 0, 9, 49, 7, 8, 1, 217, 79, 219, 221, 219, 79, 217], [0, 0, 0, 0, 8, 9, 49, 7, 1, 217, 79, 219, 221, 219, 79, 217], [0, 0, 0, 0, 7, 8, 9, 49, 1, 217, 79, 219, 221, 219, 79, 217]]"
PBZ-Cl,IT-4F,-5.39,-3.41,-5.66875,-4.060416666666667,1.0,Toluene,PN,25.0,MoOx,ZnO,9.7,9.67,0.8,68.3,"[0, 0, 0, 0, 138, 7, 8, 9, 1, 217, 79, 219, 221, 219, 79, 217]","[[0, 0, 0, 0, 138, 7, 8, 9, 1, 217, 79, 219, 221, 219, 79, 217], [0, 0, 0, 0, 9, 138, 7, 8, 1, 217, 79, 219, 221, 219, 79, 217], [0, 0, 0, 0, 8, 9, 138, 7, 1, 217, 79, 219, 221, 219, 79, 217], [0, 0, 0, 0, 7, 8, 9, 138, 1, 217, 79, 219, 221, 219, 79, 217]]"
PBZ-ClSi,IT-4F,-5.56,-3.5,-5.66875,-4.060416666666667,1.0,Toluene,PN,25.0,MoOx,ZnO,12.8,12.77,0.93,71.5,"[0, 0, 0, 0, 139, 7, 8, 9, 1, 217, 79, 219, 221, 219, 79, 217]","[[0, 0, 0, 0, 139, 7, 8, 9, 1, 217, 79, 219, 221, 219, 79, 217], [0, 0, 0, 0, 9, 139, 7, 8, 1, 217, 79, 219, 221, 219, 79, 217], [0, 0, 0, 0, 8, 9, 139, 7, 1, 217, 79, 219, 221, 219, 79, 217], [0, 0, 0, 0, 7, 8, 9, 139, 1, 217, 79, 219, 221, 219, 79, 217]]"
PT1,ITIC,-5.46,-3.59,-5.574146341463415,-3.915,0.667,CB,_,25.0,MoOx,ZnO,2.13,2.14,0.95,39.0,"[0, 0, 0, 0, 0, 0, 49, 140, 1, 222, 79, 219, 221, 219, 79, 222]","[[0, 0, 0, 0, 0, 0, 49, 140, 1, 222, 79, 219, 221, 219, 79, 222], [0, 0, 0, 0, 0, 0, 140, 49, 1, 222, 79, 219, 221, 219, 79, 222]]"
PT2,ITIC,-5.35,-3.58,-5.574146341463415,-3.915,0.667,CB,_,25.0,MoOx,ZnO,9.0,8.78,0.84,64.0,"[0, 0, 0, 0, 49, 7, 141, 9, 1, 222, 79, 219, 221, 219, 79, 222]","[[0, 0, 0, 0, 49, 7, 141, 9, 1, 222, 79, 219, 221, 219, 79, 222], [0, 0, 0, 0, 9, 49, 7, 141, 1, 222, 79, 219, 221, 219, 79, 222], [0, 0, 0, 0, 141, 9, 49, 7, 1, 222, 79, 219, 221, 219, 79, 222], [0, 0, 0, 0, 7, 141, 9, 49, 1, 222, 79, 219, 221, 219, 79, 222]]"
PT3,ITIC,-5.37,-3.54,-5.574146341463415,-3.915,0.667,CB,_,25.0,MoOx,ZnO,9.21,9.29,0.88,68.0,"[0, 0, 0, 0, 49, 117, 141, 119, 1, 222, 79, 219, 221, 219, 79, 222]","[[0, 0, 0, 0, 49, 117, 141, 119, 1, 222, 79, 219, 221, 219, 79, 222], [0, 0, 0, 0, 119, 49, 117, 141, 1, 222, 79, 219, 221, 219, 79, 222], [0, 0, 0, 0, 141, 119, 49, 117, 1, 222, 79, 219, 221, 219, 79, 222], [0, 0, 0, 0, 117, 141, 119, 49, 1, 222, 79, 219, 221, 219, 79, 222]]"
PBDB-T,DF-TCIC,-5.297714285714285,-3.4170000000000003,-5.37,-3.76,0.833,CF,CN,140.0,MoOx,PFN,8.23,8.18,0.86,58.0,"[0, 0, 49, 7, 100, 9, 1, 222, 7, 260, 7, 358, 7, 260, 7, 222]","[[0, 0, 49, 7, 100, 9, 1, 222, 7, 260, 7, 358, 7, 260, 7, 222], [0, 0, 9, 49, 7, 100, 1, 222, 7, 260, 7, 358, 7, 260, 7, 222], [0, 0, 100, 9, 49, 7, 1, 222, 7, 260, 7, 358, 7, 260, 7, 222], [0, 0, 7, 100, 9, 49, 1, 222, 7, 260, 7, 358, 7, 260, 7, 222]]"
PBDB-T,HF-TCIC,-5.297714285714285,-3.4170000000000003,-5.43,-3.83,0.833,CF,CN,120.0,MoOx,PFN,9.86,9.9,0.76,65.0,"[0, 0, 49, 7, 100, 9, 1, 217, 7, 260, 7, 358, 7, 260, 7, 217]","[[0, 0, 49, 7, 100, 9, 1, 217, 7, 260, 7, 358, 7, 260, 7, 217], [0, 0, 9, 49, 7, 100, 1, 217, 7, 260, 7, 358, 7, 260, 7, 217], [0, 0, 100, 9, 49, 7, 1, 217, 7, 260, 7, 358, 7, 260, 7, 217], [0, 0, 7, 100, 9, 49, 1, 217, 7, 260, 7, 358, 7, 260, 7, 217]]"
BO2FC8,m-ITIC-OR-4Cl,-5.5,-3.6,-5.78,-4.05,0.667,CB,_,150.0,MoOx,ZnO,11.0,10.61,0.83,63.3,"[0, 0, 0, 0, 99, 7, 53, 9, 1, 231, 79, 351, 221, 351, 79, 231]","[[0, 0, 0, 0, 99, 7, 53, 9, 1, 231, 79, 351, 221, 351, 79, 231], [0, 0, 0, 0, 9, 99, 7, 53, 1, 231, 79, 351, 221, 351, 79, 231], [0, 0, 0, 0, 53, 9, 99, 7, 1, 231, 79, 351, 221, 351, 79, 231], [0, 0, 0, 0, 7, 53, 9, 99, 1, 231, 79, 351, 221, 351, 79, 231]]"
BO2FEH,m-ITIC-OR-4Cl,-5.59,-3.59,-5.78,-4.05,0.667,CB,_,150.0,MoOx,ZnO,6.4,6.15,0.88,48.5,"[0, 0, 0, 0, 99, 7, 142, 9, 1, 231, 79, 351, 221, 351, 79, 231]","[[0, 0, 0, 0, 99, 7, 142, 9, 1, 231, 79, 351, 221, 351, 79, 231], [0, 0, 0, 0, 9, 99, 7, 142, 1, 231, 79, 351, 221, 351, 79, 231], [0, 0, 0, 0, 142, 9, 99, 7, 1, 231, 79, 351, 221, 351, 79, 231], [0, 0, 0, 0, 7, 142, 9, 99, 1, 231, 79, 351, 221, 351, 79, 231]]"
PTB-EDOT,ITIC-Th,-5.33,-3.63,-5.673333333333334,-3.908888888888889,0.667,MeTHF,_,100.0,MoOx,ZnO,8.59,8.59,0.84,66.5,"[0, 0, 0, 0, 0, 0, 143, 101, 1, 222, 79, 313, 221, 313, 79, 222]","[[0, 0, 0, 0, 0, 0, 143, 101, 1, 222, 79, 313, 221, 313, 79, 222], [0, 0, 0, 0, 0, 0, 101, 143, 1, 222, 79, 313, 221, 313, 79, 222]]"
PTB-EDOTS,ITIC-Th,-5.38,-3.69,-5.673333333333334,-3.908888888888889,0.667,MeTHF,_,100.0,MoOx,ZnO,10.18,10.18,0.88,71.2,"[0, 0, 0, 0, 0, 0, 144, 101, 1, 222, 79, 313, 221, 313, 79, 222]","[[0, 0, 0, 0, 0, 0, 144, 101, 1, 222, 79, 313, 221, 313, 79, 222], [0, 0, 0, 0, 0, 0, 101, 144, 1, 222, 79, 313, 221, 313, 79, 222]]"
POPB,IT-4F,-5.38,-3.57,-5.66875,-4.060416666666667,0.667,CB,DIO,25.0,MoOx,ZnO,6.2,6.19,0.72,51.2,"[0, 0, 0, 0, 145, 7, 100, 9, 1, 217, 79, 219, 221, 219, 79, 217]","[[0, 0, 0, 0, 145, 7, 100, 9, 1, 217, 79, 219, 221, 219, 79, 217], [0, 0, 0, 0, 9, 145, 7, 100, 1, 217, 79, 219, 221, 219, 79, 217], [0, 0, 0, 0, 100, 9, 145, 7, 1, 217, 79, 219, 221, 219, 79, 217], [0, 0, 0, 0, 7, 100, 9, 145, 1, 217, 79, 219, 221, 219, 79, 217]]"
PFOPB,IT-4F,-5.5,-3.64,-5.66875,-4.060416666666667,0.667,CB,DIO,25.0,MoOx,ZnO,11.7,11.71,0.89,64.5,"[0, 0, 0, 0, 146, 7, 100, 9, 1, 217, 79, 219, 221, 219, 79, 217]","[[0, 0, 0, 0, 146, 7, 100, 9, 1, 217, 79, 219, 221, 219, 79, 217], [0, 0, 0, 0, 9, 146, 7, 100, 1, 217, 79, 219, 221, 219, 79, 217], [0, 0, 0, 0, 100, 9, 146, 7, 1, 217, 79, 219, 221, 219, 79, 217], [0, 0, 0, 0, 7, 100, 9, 146, 1, 217, 79, 219, 221, 219, 79, 217]]"
P3HT,BIBT-NI,-5.057777777777777,-2.989444444444445,-5.62,-3.65,0.833,o-DCB,_,110.0,MoOx,ZnO,2.1,2.09,0.77,44.2,"[0, 0, 0, 0, 0, 0, 41, 40, 40, 194, 1, 323, 7, 359, 7, 323]","[[0, 0, 0, 0, 0, 0, 41, 40, 40, 194, 1, 323, 7, 359, 7, 323], [0, 0, 0, 0, 0, 0, 194, 41, 40, 40, 1, 323, 7, 359, 7, 323], [0, 0, 0, 0, 0, 0, 40, 194, 41, 40, 1, 323, 7, 359, 7, 323], [0, 0, 0, 0, 0, 0, 40, 40, 194, 41, 1, 323, 7, 359, 7, 323]]"
PBDT-F-2TC,IT-4F,-5.55,-3.58,-5.66875,-4.060416666666667,1.0,CB,_,110.0,PEDOT:PSS,PFN-Br,10.75,10.75,0.91,62.51,"[0, 0, 0, 0, 0, 99, 147, 9, 1, 217, 79, 219, 221, 219, 79, 217]","[[0, 0, 0, 0, 0, 99, 147, 9, 1, 217, 79, 219, 221, 219, 79, 217], [0, 0, 0, 0, 0, 9, 99, 147, 1, 217, 79, 219, 221, 219, 79, 217], [0, 0, 0, 0, 0, 147, 9, 99, 1, 217, 79, 219, 221, 219, 79, 217]]"
PBDT-SF-2TC,IT-4F,-5.57,-3.59,-5.66875,-4.060416666666667,1.0,CB,_,110.0,PEDOT:PSS,PFN-Br,11.07,11.08,0.93,57.45,"[0, 0, 0, 0, 0, 27, 50, 9, 1, 217, 79, 219, 221, 219, 79, 217]","[[0, 0, 0, 0, 0, 27, 50, 9, 1, 217, 79, 219, 221, 219, 79, 217], [0, 0, 0, 0, 0, 9, 27, 50, 1, 217, 79, 219, 221, 219, 79, 217], [0, 0, 0, 0, 0, 50, 9, 27, 1, 217, 79, 219, 221, 219, 79, 217]]"
PDBT-F,IT-M,-5.39,-3.57,-5.513571428571429,-3.808,1.0,CF,DIO,100.0,PEDOT:PSS,PFN-Br,10.52,10.52,0.97,63.71,"[0, 0, 0, 0, 148, 7, 100, 9, 1, 230, 79, 219, 221, 219, 79, 230]","[[0, 0, 0, 0, 148, 7, 100, 9, 1, 230, 79, 219, 221, 219, 79, 230], [0, 0, 0, 0, 9, 148, 7, 100, 1, 230, 79, 219, 221, 219, 79, 230], [0, 0, 0, 0, 100, 9, 148, 7, 1, 230, 79, 219, 221, 219, 79, 230], [0, 0, 0, 0, 7, 100, 9, 148, 1, 230, 79, 219, 221, 219, 79, 230]]"
PDBT-F,IDIC,-5.39,-3.57,-5.706,-4.002666666666667,1.0,CF,DIO,100.0,PEDOT:PSS,PFN-Br,11.02,10.98,0.87,71.5,"[0, 0, 0, 0, 148, 7, 100, 9, 1, 222, 7, 234, 221, 234, 7, 222]","[[0, 0, 0, 0, 148, 7, 100, 9, 1, 222, 7, 234, 221, 234, 7, 222], [0, 0, 0, 0, 9, 148, 7, 100, 1, 222, 7, 234, 221, 234, 7, 222], [0, 0, 0, 0, 100, 9, 148, 7, 1, 222, 7, 234, 221, 234, 7, 222], [0, 0, 0, 0, 7, 100, 9, 148, 1, 222, 7, 234, 221, 234, 7, 222]]"
PBDS-T,ITIC,-5.349999999999999,-3.67,-5.574146341463415,-3.915,1.2,CB,DIO,25.0,MoOx,ZnO,10.72,10.72,0.98,60.0,"[0, 0, 0, 0, 6, 207, 208, 9, 1, 222, 79, 219, 221, 219, 79, 222]","[[0, 0, 0, 0, 6, 207, 208, 9, 1, 222, 79, 219, 221, 219, 79, 222], [0, 0, 0, 0, 9, 6, 207, 208, 1, 222, 79, 219, 221, 219, 79, 222], [0, 0, 0, 0, 208, 9, 6, 207, 1, 222, 79, 219, 221, 219, 79, 222], [0, 0, 0, 0, 207, 208, 9, 6, 1, 222, 79, 219, 221, 219, 79, 222]]"
PBDS-T,ITIC-F,-5.349999999999999,-3.67,-5.619999999999999,-4.02,1.0,CB,DIO,25.0,MoOx,ZnO,11.19,11.19,0.9,66.7,"[0, 0, 0, 0, 6, 207, 208, 9, 1, 217, 79, 219, 221, 219, 79, 217]","[[0, 0, 0, 0, 6, 207, 208, 9, 1, 217, 79, 219, 221, 219, 79, 217], [0, 0, 0, 0, 9, 6, 207, 208, 1, 217, 79, 219, 221, 219, 79, 217], [0, 0, 0, 0, 208, 9, 6, 207, 1, 217, 79, 219, 221, 219, 79, 217], [0, 0, 0, 0, 207, 208, 9, 6, 1, 217, 79, 219, 221, 219, 79, 217]]"
PBDS-T,ITIC-Th1,-5.349999999999999,-3.67,-5.720000000000001,-4.065,1.0,CB,DIO,25.0,MoOx,ZnO,12.04,12.04,0.88,70.0,"[0, 0, 0, 0, 6, 207, 208, 9, 1, 264, 79, 313, 221, 313, 79, 264]","[[0, 0, 0, 0, 6, 207, 208, 9, 1, 264, 79, 313, 221, 313, 79, 264], [0, 0, 0, 0, 9, 6, 207, 208, 1, 264, 79, 313, 221, 313, 79, 264], [0, 0, 0, 0, 208, 9, 6, 207, 1, 264, 79, 313, 221, 313, 79, 264], [0, 0, 0, 0, 207, 208, 9, 6, 1, 264, 79, 313, 221, 313, 79, 264]]"
J71,ITDM,-5.353333333333333,-3.4318181818181825,-5.58,-3.82,1.0,CF,_,100.0,PEDOT:PSS,ZrAcAc,12.05,12.05,1.015,70.9,"[0, 0, 0, 0, 6, 7, 8, 9, 1, 340, 79, 219, 221, 219, 79, 340]","[[0, 0, 0, 0, 6, 7, 8, 9, 1, 340, 79, 219, 221, 219, 79, 340], [0, 0, 0, 0, 9, 6, 7, 8, 1, 340, 79, 219, 221, 219, 79, 340], [0, 0, 0, 0, 8, 9, 6, 7, 1, 340, 79, 219, 221, 219, 79, 340], [0, 0, 0, 0, 7, 8, 9, 6, 1, 340, 79, 219, 221, 219, 79, 340]]"
J71,ITCF,-5.353333333333333,-3.4318181818181825,-5.59,-3.95,1.0,CF,_,100.0,PEDOT:PSS,ZrAcAc,13.25,13.25,0.91,78.8,"[0, 0, 0, 0, 6, 7, 8, 9, 1, 350, 79, 219, 221, 219, 79, 350]","[[0, 0, 0, 0, 6, 7, 8, 9, 1, 350, 79, 219, 221, 219, 79, 350], [0, 0, 0, 0, 9, 6, 7, 8, 1, 350, 79, 219, 221, 219, 79, 350], [0, 0, 0, 0, 8, 9, 6, 7, 1, 350, 79, 219, 221, 219, 79, 350], [0, 0, 0, 0, 7, 8, 9, 6, 1, 350, 79, 219, 221, 219, 79, 350]]"
J71,IT-4F,-5.353333333333333,-3.4318181818181825,-5.66875,-4.060416666666667,1.0,CF,_,100.0,PEDOT:PSS,ZrAcAc,11.66,11.67,0.803,74.2,"[0, 0, 0, 0, 6, 7, 8, 9, 1, 217, 79, 219, 221, 219, 79, 217]","[[0, 0, 0, 0, 6, 7, 8, 9, 1, 217, 79, 219, 221, 219, 79, 217], [0, 0, 0, 0, 9, 6, 7, 8, 1, 217, 79, 219, 221, 219, 79, 217], [0, 0, 0, 0, 8, 9, 6, 7, 1, 217, 79, 219, 221, 219, 79, 217], [0, 0, 0, 0, 7, 8, 9, 6, 1, 217, 79, 219, 221, 219, 79, 217]]"
2TC-TT-BDTFT,m-ITIC,-5.45,-3.5,-5.526666666666667,-3.8515384615384622,1.0,o-DCB,_,120.0,PEDOT:PSS,PDINO,9.65,9.59,1.06,59.31,"[0, 0, 0, 0, 99, 209, 79, 210, 1, 222, 79, 228, 221, 228, 79, 222]","[[0, 0, 0, 0, 99, 209, 79, 210, 1, 222, 79, 228, 221, 228, 79, 222], [0, 0, 0, 0, 210, 99, 209, 79, 1, 222, 79, 228, 221, 228, 79, 222], [0, 0, 0, 0, 79, 210, 99, 209, 1, 222, 79, 228, 221, 228, 79, 222], [0, 0, 0, 0, 209, 79, 210, 99, 1, 222, 79, 228, 221, 228, 79, 222]]"
2T-TTC-BDTFT,m-ITIC,-5.41,-3.53,-5.526666666666667,-3.8515384615384622,1.0,o-DCB,_,120.0,PEDOT:PSS,PDINO,11.15,11.15,0.97,69.37,"[0, 0, 0, 0, 99, 7, 154, 9, 1, 222, 79, 228, 221, 228, 79, 222]","[[0, 0, 0, 0, 99, 7, 154, 9, 1, 222, 79, 228, 221, 228, 79, 222], [0, 0, 0, 0, 9, 99, 7, 154, 1, 222, 79, 228, 221, 228, 79, 222], [0, 0, 0, 0, 154, 9, 99, 7, 1, 222, 79, 228, 221, 228, 79, 222], [0, 0, 0, 0, 7, 154, 9, 99, 1, 222, 79, 228, 221, 228, 79, 222]]"
PTB7-Th,ACS8,-5.204782608695651,-3.5391891891891896,-5.54,-4.05,0.5,Toluene,_,25.0,MoOx,PFN,9.9,9.92,0.75,58.8,"[0, 0, 0, 0, 49, 101, 1, 217, 172, 7, 219, 221, 219, 7, 172, 217]","[[0, 0, 0, 0, 49, 101, 1, 217, 172, 7, 219, 221, 219, 7, 172, 217], [0, 0, 0, 0, 101, 49, 1, 217, 172, 7, 219, 221, 219, 7, 172, 217]]"
PB24-3TDC,ITIC-Th,-5.36,-3.58,-5.673333333333334,-3.908888888888889,0.667,CB,DIO,25.0,PEDOT:PSS,C60-bissalt,10.3,10.3,0.902,68.0,"[0, 0, 9, 155, 7, 147, 7, 156, 1, 222, 79, 313, 221, 313, 79, 222]","[[0, 0, 9, 155, 7, 147, 7, 156, 1, 222, 79, 313, 221, 313, 79, 222], [0, 0, 156, 9, 155, 7, 147, 7, 1, 222, 79, 313, 221, 313, 79, 222], [0, 0, 7, 156, 9, 155, 7, 147, 1, 222, 79, 313, 221, 313, 79, 222], [0, 0, 147, 7, 156, 9, 155, 7, 1, 222, 79, 313, 221, 313, 79, 222], [0, 0, 7, 147, 7, 156, 9, 155, 1, 222, 79, 313, 221, 313, 79, 222], [0, 0, 155, 7, 147, 7, 156, 9, 1, 222, 79, 313, 221, 313, 79, 222]]"
PB68-3TDC,ITIC-Th,-5.41,-3.57,-5.673333333333334,-3.908888888888889,0.667,CB,DIO,25.0,PEDOT:PSS,C60-bissalt,7.88,7.88,0.994,65.0,"[0, 0, 9, 157, 7, 147, 7, 156, 1, 222, 79, 313, 221, 313, 79, 222]","[[0, 0, 9, 157, 7, 147, 7, 156, 1, 222, 79, 313, 221, 313, 79, 222], [0, 0, 156, 9, 157, 7, 147, 7, 1, 222, 79, 313, 221, 313, 79, 222], [0, 0, 7, 156, 9, 157, 7, 147, 1, 222, 79, 313, 221, 313, 79, 222], [0, 0, 147, 7, 156, 9, 157, 7, 1, 222, 79, 313, 221, 313, 79, 222], [0, 0, 7, 147, 7, 156, 9, 157, 1, 222, 79, 313, 221, 313, 79, 222], [0, 0, 157, 7, 147, 7, 156, 9, 1, 222, 79, 313, 221, 313, 79, 222]]"
PBDB-T,IDNO-IDT,-5.297714285714285,-3.4170000000000003,-5.45,-3.65,1.0,CB,_,140.0,PEDOT:PSS,Ca,1.1,0.94,1.03,34.47,"[0, 0, 0, 0, 49, 7, 100, 9, 1, 314, 7, 219, 221, 219, 7, 314]","[[0, 0, 0, 0, 49, 7, 100, 9, 1, 314, 7, 219, 221, 219, 7, 314], [0, 0, 0, 0, 9, 49, 7, 100, 1, 314, 7, 219, 221, 219, 7, 314], [0, 0, 0, 0, 100, 9, 49, 7, 1, 314, 7, 219, 221, 219, 7, 314], [0, 0, 0, 0, 7, 100, 9, 49, 1, 314, 7, 219, 221, 219, 7, 314]]"
PBDB-T,IM1-IDT,-5.297714285714285,-3.4170000000000003,-5.46,-4.02,0.667,CB,_,140.0,PEDOT:PSS,Ca,1.62,1.32,0.55,47.41,"[0, 0, 0, 0, 49, 7, 100, 9, 1, 315, 7, 219, 221, 219, 7, 315]","[[0, 0, 0, 0, 49, 7, 100, 9, 1, 315, 7, 219, 221, 219, 7, 315], [0, 0, 0, 0, 9, 49, 7, 100, 1, 315, 7, 219, 221, 219, 7, 315], [0, 0, 0, 0, 100, 9, 49, 7, 1, 315, 7, 219, 221, 219, 7, 315], [0, 0, 0, 0, 7, 100, 9, 49, 1, 315, 7, 219, 221, 219, 7, 315]]"
PBDB-T,ITAN-IDT,-5.297714285714285,-3.4170000000000003,-5.42,-3.69,1.5,CB,_,140.0,PEDOT:PSS,Ca,2.0,1.72,1.18,39.19,"[0, 0, 0, 0, 49, 7, 100, 9, 1, 316, 7, 219, 221, 219, 7, 316]","[[0, 0, 0, 0, 49, 7, 100, 9, 1, 316, 7, 219, 221, 219, 7, 316], [0, 0, 0, 0, 9, 49, 7, 100, 1, 316, 7, 219, 221, 219, 7, 316], [0, 0, 0, 0, 100, 9, 49, 7, 1, 316, 7, 219, 221, 219, 7, 316], [0, 0, 0, 0, 7, 100, 9, 49, 1, 316, 7, 219, 221, 219, 7, 316]]"
PBDT-3TCO,IT-4F,-5.5,-3.24,-5.66875,-4.060416666666667,1.0,CB,DIO,25.0,PEDOT:PSS,PFN-Br,11.52,11.56,0.88,62.7,"[0, 0, 0, 0, 99, 158, 7, 159, 1, 217, 79, 219, 221, 219, 79, 217]","[[0, 0, 0, 0, 99, 158, 7, 159, 1, 217, 79, 219, 221, 219, 79, 217], [0, 0, 0, 0, 159, 99, 158, 7, 1, 217, 79, 219, 221, 219, 79, 217], [0, 0, 0, 0, 7, 159, 99, 158, 1, 217, 79, 219, 221, 219, 79, 217], [0, 0, 0, 0, 158, 7, 159, 99, 1, 217, 79, 219, 221, 219, 79, 217]]"
PBDT-3T,IT-4F,-5.48,-3.21,-5.66875,-4.060416666666667,0.667,CB,DIO,25.0,PEDOT:PSS,PFN-Br,1.0,1.01,0.85,30.43,"[0, 0, 0, 0, 99, 64, 7, 160, 1, 217, 79, 219, 221, 219, 79, 217]","[[0, 0, 0, 0, 99, 64, 7, 160, 1, 217, 79, 219, 221, 219, 79, 217], [0, 0, 0, 0, 160, 99, 64, 7, 1, 217, 79, 219, 221, 219, 79, 217], [0, 0, 0, 0, 7, 160, 99, 64, 1, 217, 79, 219, 221, 219, 79, 217], [0, 0, 0, 0, 64, 7, 160, 99, 1, 217, 79, 219, 221, 219, 79, 217]]"
PTB7-Th,NFDTS,-5.204782608695651,-3.5391891891891896,-5.36,-3.92,0.833,CF,_,25.0,PEDOT:PSS,PFN-Br,6.15,6.15,0.67,48.9,"[0, 0, 0, 0, 0, 0, 49, 101, 1, 217, 7, 280, 79, 280, 7, 217]","[[0, 0, 0, 0, 0, 0, 49, 101, 1, 217, 7, 280, 79, 280, 7, 217], [0, 0, 0, 0, 0, 0, 101, 49, 1, 217, 7, 280, 79, 280, 7, 217]]"
PTB7-Th,NFDTSB,-5.204782608695651,-3.5391891891891896,-5.56,-3.85,1.0,CF,_,25.0,PEDOT:PSS,PFN-Br,9.6,9.61,0.75,63.6,"[0, 0, 0, 0, 49, 101, 1, 217, 7, 280, 218, 285, 218, 280, 7, 217]","[[0, 0, 0, 0, 49, 101, 1, 217, 7, 280, 218, 285, 218, 280, 7, 217], [0, 0, 0, 0, 101, 49, 1, 217, 7, 280, 218, 285, 218, 280, 7, 217]]"
PBTIBDTT,ITIC-F,-5.47,-3.6,-5.619999999999999,-4.02,1.0,CB,_,25.0,PEDOT:PSS,ZnO,11.19,11.19,0.921,74.1,"[0, 0, 0, 0, 49, 42, 161, 162, 1, 217, 79, 219, 221, 219, 79, 217]","[[0, 0, 0, 0, 49, 42, 161, 162, 1, 217, 79, 219, 221, 219, 79, 217], [0, 0, 0, 0, 162, 49, 42, 161, 1, 217, 79, 219, 221, 219, 79, 217], [0, 0, 0, 0, 161, 162, 49, 42, 1, 217, 79, 219, 221, 219, 79, 217], [0, 0, 0, 0, 42, 161, 162, 49, 1, 217, 79, 219, 221, 219, 79, 217]]"
PBDB-T,DTNIF,-5.297714285714285,-3.4170000000000003,-5.82,-3.92,1.0,CB,_,25.0,MoOx,ZnO,8.73,8.68,0.9,72.77,"[0, 0, 0, 0, 49, 7, 100, 9, 1, 264, 7, 260, 267, 260, 7, 264]","[[0, 0, 0, 0, 49, 7, 100, 9, 1, 264, 7, 260, 267, 260, 7, 264], [0, 0, 0, 0, 9, 49, 7, 100, 1, 264, 7, 260, 267, 260, 7, 264], [0, 0, 0, 0, 100, 9, 49, 7, 1, 264, 7, 260, 267, 260, 7, 264], [0, 0, 0, 0, 7, 100, 9, 49, 1, 264, 7, 260, 267, 260, 7, 264]]"
PBDB-T,DTNSF,-5.297714285714285,-3.4170000000000003,-5.52,-4.0,1.0,CB,_,25.0,MoOx,ZnO,7.15,7.28,0.92,54.62,"[0, 0, 49, 7, 100, 9, 1, 264, 7, 7, 260, 267, 260, 7, 7, 264]","[[0, 0, 49, 7, 100, 9, 1, 264, 7, 7, 260, 267, 260, 7, 7, 264], [0, 0, 9, 49, 7, 100, 1, 264, 7, 7, 260, 267, 260, 7, 7, 264], [0, 0, 100, 9, 49, 7, 1, 264, 7, 7, 260, 267, 260, 7, 7, 264], [0, 0, 7, 100, 9, 49, 1, 264, 7, 7, 260, 267, 260, 7, 7, 264]]"
PBTIBDTT,Si4TIC-F,-5.47,-3.6,-5.58,-4.21,0.667,CB,CN,25.0,PEDOT:PSS,PDIN,10.2,10.2,0.78,69.4,"[0, 0, 0, 0, 49, 42, 161, 162, 1, 264, 7, 286, 79, 286, 7, 264]","[[0, 0, 0, 0, 49, 42, 161, 162, 1, 264, 7, 286, 79, 286, 7, 264], [0, 0, 0, 0, 162, 49, 42, 161, 1, 264, 7, 286, 79, 286, 7, 264], [0, 0, 0, 0, 161, 162, 49, 42, 1, 264, 7, 286, 79, 286, 7, 264], [0, 0, 0, 0, 42, 161, 162, 49, 1, 264, 7, 286, 79, 286, 7, 264]]"
PDCBT-2F,IT-4F,-5.6,-3.67,-5.66875,-4.060416666666667,1.0,CF,DIO,25.0,MoOx,ZnO,11.6,11.3,0.92,69.0,"[0, 0, 0, 0, 163, 125, 125, 163, 1, 217, 79, 219, 221, 219, 79, 217]","[[0, 0, 0, 0, 163, 125, 125, 163, 1, 217, 79, 219, 221, 219, 79, 217], [0, 0, 0, 0, 163, 163, 125, 125, 1, 217, 79, 219, 221, 219, 79, 217], [0, 0, 0, 0, 125, 163, 163, 125, 1, 217, 79, 219, 221, 219, 79, 217], [0, 0, 0, 0, 125, 125, 163, 163, 1, 217, 79, 219, 221, 219, 79, 217]]"
PTB7-Th,IDT-FBTR,-5.204782608695651,-3.5391891891891896,-5.47,-3.65,1.5,o-DCB,_,25.0,MoOx,ZnO,7.01,7.0,1.02,52.97,"[0, 0, 49, 101, 1, 226, 7, 371, 7, 219, 221, 219, 7, 371, 7, 226]","[[0, 0, 49, 101, 1, 226, 7, 371, 7, 219, 221, 219, 7, 371, 7, 226], [0, 0, 101, 49, 1, 226, 7, 371, 7, 219, 221, 219, 7, 371, 7, 226]]"
PBT1-C-MW,ITCPTC,-5.46,-3.4,-5.604000000000001,-3.858000000000001,1.0,CF,_,100.0,PEDOT:PSS,ZrAcAc,12.8,12.77,0.94,79.0,"[0, 0, 0, 0, 211, 7, 100, 9, 1, 255, 79, 219, 221, 219, 79, 255]","[[0, 0, 0, 0, 211, 7, 100, 9, 1, 255, 79, 219, 221, 219, 79, 255], [0, 0, 0, 0, 9, 211, 7, 100, 1, 255, 79, 219, 221, 219, 79, 255], [0, 0, 0, 0, 100, 9, 211, 7, 1, 255, 79, 219, 221, 219, 79, 255], [0, 0, 0, 0, 7, 100, 9, 211, 1, 255, 79, 219, 221, 219, 79, 255]]"
PTZPF,BT-IC,-5.41,-3.42,-5.3775,-3.8575,1.0,CB,CN,120.0,PEDOT:PSS,PFN-Br,5.63,5.59,0.93,49.0,"[0, 0, 96, 7, 8, 9, 1, 222, 7, 219, 218, 235, 218, 219, 7, 222]","[[0, 0, 96, 7, 8, 9, 1, 222, 7, 219, 218, 235, 218, 219, 7, 222], [0, 0, 9, 96, 7, 8, 1, 222, 7, 219, 218, 235, 218, 219, 7, 222], [0, 0, 8, 9, 96, 7, 1, 222, 7, 219, 218, 235, 218, 219, 7, 222], [0, 0, 7, 8, 9, 96, 1, 222, 7, 219, 218, 235, 218, 219, 7, 222]]"
PTZPF,BT-F,-5.41,-3.42,-5.57,-3.97,1.0,CB,CN,120.0,PEDOT:PSS,PFN-Br,7.27,7.18,0.88,49.0,"[0, 0, 0, 0, 96, 7, 8, 9, 1, 264, 7, 219, 372, 219, 7, 264]","[[0, 0, 0, 0, 96, 7, 8, 9, 1, 264, 7, 219, 372, 219, 7, 264], [0, 0, 0, 0, 9, 96, 7, 8, 1, 264, 7, 219, 372, 219, 7, 264], [0, 0, 0, 0, 8, 9, 96, 7, 1, 264, 7, 219, 372, 219, 7, 264], [0, 0, 0, 0, 7, 8, 9, 96, 1, 264, 7, 219, 372, 219, 7, 264]]"
PTZPF,BT-2F,-5.41,-3.42,-5.6,-4.0,1.0,CB,CN,120.0,PEDOT:PSS,PFN-Br,8.54,8.59,0.84,53.0,"[0, 0, 96, 7, 8, 9, 1, 217, 7, 219, 218, 235, 218, 219, 7, 217]","[[0, 0, 96, 7, 8, 9, 1, 217, 7, 219, 218, 235, 218, 219, 7, 217], [0, 0, 9, 96, 7, 8, 1, 217, 7, 219, 218, 235, 218, 219, 7, 217], [0, 0, 8, 9, 96, 7, 1, 217, 7, 219, 218, 235, 218, 219, 7, 217], [0, 0, 7, 8, 9, 96, 1, 217, 7, 219, 218, 235, 218, 219, 7, 217]]"
P3HT,BT3,-5.057777777777777,-2.989444444444445,-5.53,-3.79,3.333,CF,_,120.0,PEDOT:PSS,Ca,2.55,2.55,0.72,61.0,"[0, 0, 41, 40, 40, 194, 1, 236, 56, 7, 219, 221, 219, 7, 56, 236]","[[0, 0, 41, 40, 40, 194, 1, 236, 56, 7, 219, 221, 219, 7, 56, 236], [0, 0, 194, 41, 40, 40, 1, 236, 56, 7, 219, 221, 219, 7, 56, 236], [0, 0, 40, 194, 41, 40, 1, 236, 56, 7, 219, 221, 219, 7, 56, 236], [0, 0, 40, 40, 194, 41, 1, 236, 56, 7, 219, 221, 219, 7, 56, 236]]"
P3HT,BTA3,-5.057777777777777,-2.989444444444445,-5.415,-3.445,2.0,CF,_,130.0,PEDOT:PSS,Ca,5.64,5.64,0.9,65.0,"[0, 0, 41, 40, 40, 194, 1, 236, 18, 7, 219, 221, 219, 7, 18, 236]","[[0, 0, 41, 40, 40, 194, 1, 236, 18, 7, 219, 221, 219, 7, 18, 236], [0, 0, 194, 41, 40, 40, 1, 236, 18, 7, 219, 221, 219, 7, 18, 236], [0, 0, 40, 194, 41, 40, 1, 236, 18, 7, 219, 221, 219, 7, 18, 236], [0, 0, 40, 40, 194, 41, 1, 236, 18, 7, 219, 221, 219, 7, 18, 236]]"
P3HT,Qx1,-5.057777777777777,-2.989444444444445,-5.42,-3.6,1.667,o-DCB,CN,100.0,PEDOT:PSS,Ca,4.03,4.03,1.0,67.0,"[0, 0, 0, 0, 41, 40, 40, 194, 1, 288, 7, 219, 221, 219, 7, 288]","[[0, 0, 0, 0, 41, 40, 40, 194, 1, 288, 7, 219, 221, 219, 7, 288], [0, 0, 0, 0, 194, 41, 40, 40, 1, 288, 7, 219, 221, 219, 7, 288], [0, 0, 0, 0, 40, 194, 41, 40, 1, 288, 7, 219, 221, 219, 7, 288], [0, 0, 0, 0, 40, 40, 194, 41, 1, 288, 7, 219, 221, 219, 7, 288]]"
P3HT,Qx1b,-5.057777777777777,-2.989444444444445,-5.35,-3.66,0.8,o-DCB,CN,150.0,PEDOT:PSS,Ca,4.81,4.81,0.95,69.0,"[0, 0, 0, 0, 41, 40, 40, 194, 1, 288, 7, 234, 221, 234, 7, 288]","[[0, 0, 0, 0, 41, 40, 40, 194, 1, 288, 7, 234, 221, 234, 7, 288], [0, 0, 0, 0, 194, 41, 40, 40, 1, 288, 7, 234, 221, 234, 7, 288], [0, 0, 0, 0, 40, 194, 41, 40, 1, 288, 7, 234, 221, 234, 7, 288], [0, 0, 0, 0, 40, 40, 194, 41, 1, 288, 7, 234, 221, 234, 7, 288]]"
P3HT,BTA21,-5.057777777777777,-2.989444444444445,-5.76,-3.56,1.0,CF,_,100.0,PEDOT:PSS,Ca,2.46,2.46,1.07,43.0,"[0, 0, 0, 0, 41, 40, 40, 194, 1, 240, 289, 221, 290, 221, 289, 240]","[[0, 0, 0, 0, 41, 40, 40, 194, 1, 240, 289, 221, 290, 221, 289, 240], [0, 0, 0, 0, 194, 41, 40, 40, 1, 240, 289, 221, 290, 221, 289, 240], [0, 0, 0, 0, 40, 194, 41, 40, 1, 240, 289, 221, 290, 221, 289, 240], [0, 0, 0, 0, 40, 40, 194, 41, 1, 240, 289, 221, 290, 221, 289, 240]]"
P3HT,BTA23,-5.057777777777777,-2.989444444444445,-5.7,-3.57,1.0,CF,_,120.0,PEDOT:PSS,Ca,1.86,1.86,0.9,52.0,"[0, 0, 0, 0, 41, 40, 40, 194, 1, 236, 289, 221, 290, 221, 289, 236]","[[0, 0, 0, 0, 41, 40, 40, 194, 1, 236, 289, 221, 290, 221, 289, 236], [0, 0, 0, 0, 194, 41, 40, 40, 1, 236, 289, 221, 290, 221, 289, 236], [0, 0, 0, 0, 40, 194, 41, 40, 1, 236, 289, 221, 290, 221, 289, 236], [0, 0, 0, 0, 40, 40, 194, 41, 1, 236, 289, 221, 290, 221, 289, 236]]"
P3HT,BTA27,-5.057777777777777,-2.989444444444445,-6.08,-3.81,1.0,CF,_,100.0,PEDOT:PSS,Ca,0.62,0.62,0.6,36.0,"[0, 0, 0, 0, 0, 0, 41, 40, 40, 194, 1, 291, 221, 290, 221, 291]","[[0, 0, 0, 0, 0, 0, 41, 40, 40, 194, 1, 291, 221, 290, 221, 291], [0, 0, 0, 0, 0, 0, 194, 41, 40, 40, 1, 291, 221, 290, 221, 291], [0, 0, 0, 0, 0, 0, 40, 194, 41, 40, 1, 291, 221, 290, 221, 291], [0, 0, 0, 0, 0, 0, 40, 40, 194, 41, 1, 291, 221, 290, 221, 291]]"
PBDTTz-BP,ITIC,-5.025,-2.97,-5.574146341463415,-3.915,1.0,CB,_,25.0,PEDOT:PSS,Ca,8.03,8.03,0.81,56.0,"[0, 0, 0, 0, 167, 7, 20, 9, 1, 222, 79, 219, 221, 219, 79, 222]","[[0, 0, 0, 0, 167, 7, 20, 9, 1, 222, 79, 219, 221, 219, 79, 222], [0, 0, 0, 0, 9, 167, 7, 20, 1, 222, 79, 219, 221, 219, 79, 222], [0, 0, 0, 0, 20, 9, 167, 7, 1, 222, 79, 219, 221, 219, 79, 222], [0, 0, 0, 0, 7, 20, 9, 167, 1, 222, 79, 219, 221, 219, 79, 222]]"
PBDTTz-N,ITIC,-5.23,-3.52,-5.574146341463415,-3.915,1.0,CB,_,25.0,PEDOT:PSS,Ca,6.61,6.62,0.75,49.0,"[0, 0, 0, 0, 168, 7, 20, 9, 1, 222, 79, 219, 221, 219, 79, 222]","[[0, 0, 0, 0, 168, 7, 20, 9, 1, 222, 79, 219, 221, 219, 79, 222], [0, 0, 0, 0, 9, 168, 7, 20, 1, 222, 79, 219, 221, 219, 79, 222], [0, 0, 0, 0, 20, 9, 168, 7, 1, 222, 79, 219, 221, 219, 79, 222], [0, 0, 0, 0, 7, 20, 9, 168, 1, 222, 79, 219, 221, 219, 79, 222]]"
PBDB-T,F-H,-5.297714285714285,-3.4170000000000003,-5.42,-3.79,0.833,CB,_,25.0,PEDOT:PSS,PDINO,9.59,9.46,0.94,67.0,"[0, 0, 49, 7, 100, 9, 1, 222, 7, 225, 221, 225, 221, 225, 7, 222]","[[0, 0, 49, 7, 100, 9, 1, 222, 7, 225, 221, 225, 221, 225, 7, 222], [0, 0, 9, 49, 7, 100, 1, 222, 7, 225, 221, 225, 221, 225, 7, 222], [0, 0, 100, 9, 49, 7, 1, 222, 7, 225, 221, 225, 221, 225, 7, 222], [0, 0, 7, 100, 9, 49, 1, 222, 7, 225, 221, 225, 221, 225, 7, 222]]"
PBDB-T,F-F,-5.297714285714285,-3.4170000000000003,-5.72,-4.13,0.833,CB,DIO,25.0,PEDOT:PSS,PDINO,10.85,10.85,0.88,71.0,"[0, 0, 49, 7, 100, 9, 1, 264, 7, 225, 221, 225, 221, 225, 7, 264]","[[0, 0, 49, 7, 100, 9, 1, 264, 7, 225, 221, 225, 221, 225, 7, 264], [0, 0, 9, 49, 7, 100, 1, 264, 7, 225, 221, 225, 221, 225, 7, 264], [0, 0, 100, 9, 49, 7, 1, 264, 7, 225, 221, 225, 221, 225, 7, 264], [0, 0, 7, 100, 9, 49, 1, 264, 7, 225, 221, 225, 221, 225, 7, 264]]"
PBDB-T,F-Cl,-5.297714285714285,-3.4170000000000003,-5.62,-4.04,1.0,CB,DIO,25.0,PEDOT:PSS,PDINO,11.47,11.49,0.87,75.0,"[0, 0, 49, 7, 100, 9, 1, 263, 7, 225, 221, 225, 221, 225, 7, 263]","[[0, 0, 49, 7, 100, 9, 1, 263, 7, 225, 221, 225, 221, 225, 7, 263], [0, 0, 9, 49, 7, 100, 1, 263, 7, 225, 221, 225, 221, 225, 7, 263], [0, 0, 100, 9, 49, 7, 1, 263, 7, 225, 221, 225, 221, 225, 7, 263], [0, 0, 7, 100, 9, 49, 1, 263, 7, 225, 221, 225, 221, 225, 7, 263]]"
PBDB-T,F-Br,-5.297714285714285,-3.4170000000000003,-5.62,-4.06,1.0,CB,DIO,25.0,PEDOT:PSS,PDINO,12.05,12.05,0.87,76.0,"[0, 0, 49, 7, 100, 9, 1, 292, 7, 225, 221, 225, 221, 225, 7, 292]","[[0, 0, 49, 7, 100, 9, 1, 292, 7, 225, 221, 225, 221, 225, 7, 292], [0, 0, 9, 49, 7, 100, 1, 292, 7, 225, 221, 225, 221, 225, 7, 292], [0, 0, 100, 9, 49, 7, 1, 292, 7, 225, 221, 225, 221, 225, 7, 292], [0, 0, 7, 100, 9, 49, 1, 292, 7, 225, 221, 225, 221, 225, 7, 292]]"
PBDB-T,DF-PCIC,-5.297714285714285,-3.4170000000000003,-5.49,-3.77,0.833,CF,CN,100.0,MoOx,ZnO,11.63,11.34,0.86,72.62,"[0, 0, 49, 7, 100, 9, 1, 222, 7, 260, 7, 259, 7, 258, 7, 222]","[[0, 0, 49, 7, 100, 9, 1, 222, 7, 260, 7, 259, 7, 258, 7, 222], [0, 0, 9, 49, 7, 100, 1, 222, 7, 260, 7, 259, 7, 258, 7, 222], [0, 0, 100, 9, 49, 7, 1, 222, 7, 260, 7, 259, 7, 258, 7, 222], [0, 0, 7, 100, 9, 49, 1, 222, 7, 260, 7, 259, 7, 258, 7, 222]]"
PBDB-T,DF-PCNC,-5.297714285714285,-3.4170000000000003,-5.42,-3.81,0.833,CF,CN,130.0,MoOx,ZnO,10.14,10.27,0.91,72.07,"[0, 0, 49, 7, 100, 9, 1, 237, 7, 260, 7, 259, 7, 258, 7, 237]","[[0, 0, 49, 7, 100, 9, 1, 237, 7, 260, 7, 259, 7, 258, 7, 237], [0, 0, 9, 49, 7, 100, 1, 237, 7, 260, 7, 259, 7, 258, 7, 237], [0, 0, 100, 9, 49, 7, 1, 237, 7, 260, 7, 259, 7, 258, 7, 237], [0, 0, 7, 100, 9, 49, 1, 237, 7, 260, 7, 259, 7, 258, 7, 237]]"
PTB7-Th,ITCT,-5.204782608695651,-3.5391891891891896,-5.596666666666667,-3.796666666666667,0.833,CF,DIO,80.0,MoOx,ZnO,10.42,10.35,0.95,72.0,"[0, 0, 0, 0, 0, 0, 49, 101, 1, 255, 79, 219, 221, 219, 79, 255]","[[0, 0, 0, 0, 0, 0, 49, 101, 1, 255, 79, 219, 221, 219, 79, 255], [0, 0, 0, 0, 0, 0, 101, 49, 1, 255, 79, 219, 221, 219, 79, 255]]"
PTB7-Th,ITIC,-5.204782608695651,-3.5391891891891896,-5.574146341463415,-3.915,0.769,CF,DIO,25.0,PEDOT:PSS,PDIN,6.8,6.79,0.81,59.0,"[0, 0, 0, 0, 0, 0, 49, 101, 1, 222, 79, 219, 221, 219, 79, 222]","[[0, 0, 0, 0, 0, 0, 49, 101, 1, 222, 79, 219, 221, 219, 79, 222], [0, 0, 0, 0, 0, 0, 101, 49, 1, 222, 79, 219, 221, 219, 79, 222]]"
PTB7-Th,IDIC,-5.204782608695651,-3.5391891891891896,-5.706,-4.002666666666667,1.0,CF,_,25.0,MoOx,ZnO,5.24,4.94,0.81,56.0,"[0, 0, 0, 0, 0, 0, 49, 101, 1, 222, 7, 234, 221, 234, 7, 222]","[[0, 0, 0, 0, 0, 0, 49, 101, 1, 222, 7, 234, 221, 234, 7, 222], [0, 0, 0, 0, 0, 0, 101, 49, 1, 222, 7, 234, 221, 234, 7, 222]]"
PTB7-Th,IEICO-4F,-5.204782608695651,-3.5391891891891896,-5.309971428571429,-3.851028571428572,0.667,CB,_,100.0,PEDOT:PSS,PFN-Br,10.0,9.95,0.74,59.0,"[0, 0, 0, 0, 49, 101, 1, 217, 229, 7, 219, 221, 219, 7, 229, 217]","[[0, 0, 0, 0, 49, 101, 1, 217, 229, 7, 219, 221, 219, 7, 229, 217], [0, 0, 0, 0, 101, 49, 1, 217, 229, 7, 219, 221, 219, 7, 229, 217]]"
PTB7-Th,SFBRCN,-5.204782608695651,-3.5391891891891896,-5.93,-3.86,0.833,CB,DIO,25.0,MoO3,ZnO,10.12,10.09,0.9,65.0,"[0, 0, 0, 0, 0, 0, 49, 101, 1, 236, 56, 221, 276, 221, 56, 236]","[[0, 0, 0, 0, 0, 0, 49, 101, 1, 236, 56, 221, 276, 221, 56, 236], [0, 0, 0, 0, 0, 0, 101, 49, 1, 236, 56, 221, 276, 221, 56, 236]]"
PTQ10,IDIC,-5.54,-2.98,-5.706,-4.002666666666667,1.0,CF,_,140.0,PEDOT:PSS,PDINO,12.7,12.7,0.969,73.6,"[0, 0, 0, 0, 0, 0, 9, 169, 1, 222, 7, 234, 221, 234, 7, 222]","[[0, 0, 0, 0, 0, 0, 9, 169, 1, 222, 7, 234, 221, 234, 7, 222], [0, 0, 0, 0, 0, 0, 169, 9, 1, 222, 7, 234, 221, 234, 7, 222]]"
