Repository: aspuru-guzik-group/Beyond-Molecular-Structure-ML-for-OPV-Materials-Devices

File: ml_for_opvs/data/input_representation/OPV_Min/smiles/processed_smiles_device_wo_thickness/KFold/input_train_3.csv (part 2 of 24)
Donor,Acceptor,HOMO_D_eV,LUMO_D_eV,HOMO_A_eV,LUMO_A_eV,D_A_ratio_m_m,solvent,solvent_additive,annealing_temperature,hole_contact_layer,electron_contact_layer,PCE_percent,calc_PCE_percent,Voc_V,Jsc_mA_cm_pow_neg2,FF_percent,DA_SMILES,DA_SELFIES,DA_BigSMILES
J52,IEICO-4F,-5.218571428571429,-3.341428571428572,-5.309971428571429,-3.851028571428572,0.769,CB,_,130.0,MoOx,ZnO,8.2,8.2,0.704,20.48,56.9,CCCCCCCCC(CCCCCC)Cn1nc2c(-c3ccc(C)s3)c(F)c(F)c(-c3ccc(-c4cc5c(-c6ccc(CC(CC)CCCC)s6)c6sc(C)cc6c(-c6ccc(CC(CC)CCCC)s6)c5s4)s3)c2n1.CCCCCCc1ccc(C2(c3ccc(CCCCCC)cc3)c3cc4c(cc3-c3sc(-c5sc(/C=C6\C(=O)c7cc(F)c(F)cc7C6=C(C#N)C#N)cc5OCC(CC)CCCC)cc32)C(c2ccc(CCCCCC)cc2)(c2ccc(CCCCCC)cc2)c2cc(-c3sc(/C=C5\C(=O)c6cc(F)c(F)cc6C5=C(C#N)C#N)cc3OCC(CC)CCCC)sc2-4)cc1,[C][C][C][C][C][C][C][C][C][Branch1][#Branch1][C][C][C][C][C][C][C][N][N][=C][C][Branch1][O][C][=C][C][=C][Branch1][C][C][S][Ring1][=Branch1][=C][Branch1][C][F][C][Branch1][C][F][=C][Branch2][=Branch1][#C][C][=C][C][=C][Branch2][=Branch1][Ring2][C][=C][C][=C][Branch2][Ring1][Ring2][C][=C][C][=C][Branch1][O][C][C][Branch1][Ring1][C][C][C][C][C][C][S][Ring1][=N][C][S][C][Branch1][C][C][=C][C][=Ring1][=Branch1][C][Branch2][Ring1][Ring2][C][=C][C][=C][Branch1][O][C][C][Branch1][Ring1][C][C][C][C][C][C][S][Ring1][=N][=C][Ring2][Ring2][Ring2][S][Ring2][Ring2][#Branch1][S][Ring2][Ring2][N][C][Ring2][Branch1][#Branch2][=N][Ring2][Branch1][=N].[C][C][C][C][C][C][C][=C][C][=C][Branch2][=C][Branch2][C][Branch1][P][C][=C][C][=C][Branch1][#Branch1][C][C][C][C][C][C][C][=C][Ring1][N][C][=C][C][=C][Branch2][=Branch1][#Branch1][C][=C][Ring1][=Branch1][C][S][C][Branch2][Branch1][Branch1][C][S][C][Branch2][Ring1][#C][/C][=C][\C][=Branch1][C][=O][C][=C][C][Branch1][C][F][=C][Branch1][C][F][C][=C][Ring1][Branch2][C][Ring1][N][=C][Branch1][Ring1][C][#N][C][#N][=C][C][=Ring2][Ring1][#Branch1][O][C][C][Branch1][Ring1][C][C][C][C][C][C][=C][C][=Ring2][Ring2][Branch1][Ring2][Branch1][Branch2][C][Branch1][P][C][=C][C][=C][Branch1][#Branch1][C][C][C][C][C][C][C][=C][Ring1][N][Branch1][P][C][=C][C][=C][Branch1][#Branch1][C][C][C][C][C][C][C][=C][Ring1][N][C][C][=C][Branch2][Branch1][Branch1][C][S][C][Branch2][Ring1][#C][/C][=C][\C][=Branch1][C][=O][C][=C][C][Branch1][C][F][=C][Branch1][C][F][C][=C][Ring1][Branch2][C][Ring1][N][=C][Branch1][Ring1][C][#N][C][#N][=C][C][=Ring2][Ring1][#Branch1][O][C][C][Branch1][Ring1][C][C][C][C][C][C][S][C][=Ring2][Ring2][Branch1][Ring2][Branch2][#Branch1][C][=C][Ring2][=Branch2][N],{CCCCCCCCC(CCCCCC)Cn1nc2c(-c3ccc([$])s3)c(F)c(F)c(-c3ccc(-c4cc5c(-c6ccc(CC(CC)CCCC)s6)c6sc([$])cc6c(-c6ccc(CC(CC)CCCC)s6)c5s4)s3)c2n1}.CCCCCCc1ccc(C2(c3ccc(CCCCCC)cc3)c3cc4c(cc3-c3sc(-c5sc(/C=C6\C(=O)c7cc(F)c(F)cc7C6=C(C#N)C#N)cc5OCC(CC)CCCC)cc32)C(c2ccc(CCCCCC)cc2)(c2ccc(CCCCCC)cc2)c2cc(-c3sc(/C=C5\C(=O)c6cc(F)c(F)cc6C5=C(C#N)C#N)cc3OCC(CC)CCCC)sc2-4)cc1
J52,i-IEICO-4F,-5.218571428571429,-3.341428571428572,-5.0183,-3.3307,1.0,CB,_,130.0,MoOx,ZnO,13.18,13.18,0.849,22.86,67.9,CCCCCCCCC(CCCCCC)Cn1nc2c(-c3ccc(C)s3)c(F)c(F)c(-c3ccc(-c4cc5c(-c6ccc(CC(CC)CCCC)s6)c6sc(C)cc6c(-c6ccc(CC(CC)CCCC)s6)c5s4)s3)c2n1.CCCCCCc1ccc(C2(c3ccc(CCCCCC)cc3)c3cc4c(cc3-c3sc(-c5scc(/C=C6\C(=O)c7cc(F)c(F)cc7C6=C(C#N)C#N)c5OCC(CC)CCCC)cc32)C(c2ccc(CCCCCC)cc2)(c2ccc(CCCCCC)cc2)c2cc(-c3scc(/C=C5\C(=O)c6cc(F)c(F)cc6C5=C(C#N)C#N)c3OCC(CC)CCCC)sc2-4)cc1,[C][C][C][C][C][C][C][C][C][Branch1][#Branch1][C][C][C][C][C][C][C][N][N][=C][C][Branch1][O][C][=C][C][=C][Branch1][C][C][S][Ring1][=Branch1][=C][Branch1][C][F][C][Branch1][C][F][=C][Branch2][=Branch1][#C][C][=C][C][=C][Branch2][=Branch1][Ring2][C][=C][C][=C][Branch2][Ring1][Ring2][C][=C][C][=C][Branch1][O][C][C][Branch1][Ring1][C][C][C][C][C][C][S][Ring1][=N][C][S][C][Branch1][C][C][=C][C][=Ring1][=Branch1][C][Branch2][Ring1][Ring2][C][=C][C][=C][Branch1][O][C][C][Branch1][Ring1][C][C][C][C][C][C][S][Ring1][=N][=C][Ring2][Ring2][Ring2][S][Ring2][Ring2][#Branch1][S][Ring2][Ring2][N][C][Ring2][Branch1][#Branch2][=N][Ring2][Branch1][=N].[C][C][C][C][C][C][C][=C][C][=C][Branch2][=C][Branch2][C][Branch1][P][C][=C][C][=C][Branch1][#Branch1][C][C][C][C][C][C][C][=C][Ring1][N][C][=C][C][=C][Branch2][=Branch1][#Branch1][C][=C][Ring1][=Branch1][C][S][C][Branch2][Branch1][Branch1][C][S][C][=C][Branch2][Ring1][#C][/C][=C][\C][=Branch1][C][=O][C][=C][C][Branch1][C][F][=C][Branch1][C][F][C][=C][Ring1][Branch2][C][Ring1][N][=C][Branch1][Ring1][C][#N][C][#N][C][=Ring2][Ring1][#Branch1][O][C][C][Branch1][Ring1][C][C][C][C][C][C][=C][C][=Ring2][Ring2][Branch1][Ring2][Branch1][Branch2][C][Branch1][P][C][=C][C][=C][Branch1][#Branch1][C][C][C][C][C][C][C][=C][Ring1][N][Branch1][P][C][=C][C][=C][Branch1][#Branch1][C][C][C][C][C][C][C][=C][Ring1][N][C][C][=C][Branch2][Branch1][Branch1][C][S][C][=C][Branch2][Ring1][#C][/C][=C][\C][=Branch1][C][=O][C][=C][C][Branch1][C][F][=C][Branch1][C][F][C][=C][Ring1][Branch2][C][Ring1][N][=C][Branch1][Ring1][C][#N][C][#N][C][=Ring2][Ring1][#Branch1][O][C][C][Branch1][Ring1][C][C][C][C][C][C][S][C][=Ring2][Ring2][Branch1][Ring2][Branch2][#Branch1][C][=C][Ring2][=Branch2][N],{CCCCCCCCC(CCCCCC)Cn1nc2c(-c3ccc([$])s3)c(F)c(F)c(-c3ccc(-c4cc5c(-c6ccc(CC(CC)CCCC)s6)c6sc([$])cc6c(-c6ccc(CC(CC)CCCC)s6)c5s4)s3)c2n1}.CCCCCCc1ccc(C2(c3ccc(CCCCCC)cc3)c3cc4c(cc3-c3sc(-c5scc(/C=C6\C(=O)c7cc(F)c(F)cc7C6=C(C#N)C#N)c5OCC(CC)CCCC)cc32)C(c2ccc(CCCCCC)cc2)(c2ccc(CCCCCC)cc2)c2cc(-c3scc(/C=C5\C(=O)c6cc(F)c(F)cc6C5=C(C#N)C#N)c3OCC(CC)CCCC)sc2-4)cc1
J71,ITCPTC,-5.353333333333333,-3.4318181818181825,-5.604000000000001,-3.858000000000001,1.0,CF,_,150.0,PEDOT:PSS,PDINO,11.63,11.63,0.896,17.52,74.1,CCCCCCCCC(CCCCCC)Cn1nc2c(-c3ccc(C)s3)c(F)c(F)c(-c3ccc(-c4cc5c(-c6ccc([Si](CCC)(CCC)CCC)s6)c6sc(C)cc6c(-c6ccc([Si](CCC)(CCC)CCC)s6)c5s4)s3)c2n1.CCCCCCc1ccc(C2(c3ccc(CCCCCC)cc3)c3cc4c(cc3-c3sc5cc(/C=C6\C(=O)c7cscc7C6=C(C#N)C#N)sc5c32)C(c2ccc(CCCCCC)cc2)(c2ccc(CCCCCC)cc2)c2c-4sc3cc(/C=C4\C(=O)c5cscc5C4=C(C#N)C#N)sc23)cc1,[C][C][C][C][C][C][C][C][C][Branch1][#Branch1][C][C][C][C][C][C][C][N][N][=C][C][Branch1][O][C][=C][C][=C][Branch1][C][C][S][Ring1][=Branch1][=C][Branch1][C][F][C][Branch1][C][F][=C][Branch2][#Branch1][#Branch1][C][=C][C][=C][Branch2][=Branch1][N][C][=C][C][=C][Branch2][Ring1][Branch2][C][=C][C][=C][Branch1][#C][Si][Branch1][Ring2][C][C][C][Branch1][Ring2][C][C][C][C][C][C][S][Ring1][#C][C][S][C][Branch1][C][C][=C][C][=Ring1][=Branch1][C][Branch2][Ring1][Branch2][C][=C][C][=C][Branch1][#C][Si][Branch1][Ring2][C][C][C][Branch1][Ring2][C][C][C][C][C][C][S][Ring1][#C][=C][Ring2][Ring2][Branch2][S][Ring2][Ring2][O][S][Ring2][Ring2][S][C][Ring2][Branch1][=C][=N][Ring2][Branch1][P].[C][C][C][C][C][C][C][=C][C][=C][Branch2][O][#Branch2][C][Branch1][P][C][=C][C][=C][Branch1][#Branch1][C][C][C][C][C][C][C][=C][Ring1][N][C][=C][C][=C][Branch2][Ring2][S][C][=C][Ring1][=Branch1][C][S][C][C][=C][Branch2][Ring1][Branch2][/C][=C][\C][=Branch1][C][=O][C][=C][S][C][=C][Ring1][Branch1][C][Ring1][=Branch2][=C][Branch1][Ring1][C][#N][C][#N][S][C][=Ring2][Ring1][Ring2][C][=Ring2][Ring1][#Branch1][Ring2][Ring2][#Branch2][C][Branch1][P][C][=C][C][=C][Branch1][#Branch1][C][C][C][C][C][C][C][=C][Ring1][N][Branch1][P][C][=C][C][=C][Branch1][#Branch1][C][C][C][C][C][C][C][=C][Ring1][N][C][=C][Ring2][Branch1][=Branch1][S][C][C][=C][Branch2][Ring1][Branch2][/C][=C][\C][=Branch1][C][=O][C][=C][S][C][=C][Ring1][Branch1][C][Ring1][=Branch2][=C][Branch1][Ring1][C][#N][C][#N][S][C][Ring2][Ring1][#Branch1][=Ring2][Ring1][Ring2][C][=C][Ring2][#Branch1][S],{CCCCCCCCC(CCCCCC)Cn1nc2c(-c3ccc([$])s3)c(F)c(F)c(-c3ccc(-c4cc5c(-c6ccc([Si](CCC)(CCC)CCC)s6)c6sc([$])cc6c(-c6ccc([Si](CCC)(CCC)CCC)s6)c5s4)s3)c2n1}.CCCCCCc1ccc(C2(c3ccc(CCCCCC)cc3)c3cc4c(cc3-c3sc5cc(/C=C6\C(=O)c7cscc7C6=C(C#N)C#N)sc5c32)C(c2ccc(CCCCCC)cc2)(c2ccc(CCCCCC)cc2)c2c-4sc3cc(/C=C4\C(=O)c5cscc5C4=C(C#N)C#N)sc23)cc1
J71,MeIC,-5.353333333333333,-3.4318181818181825,-5.57,-3.93,1.0,CF,_,150.0,PEDOT:PSS,PDINO,12.54,12.54,0.918,18.41,74.2,CCCCCCCCC(CCCCCC)Cn1nc2c(-c3ccc(C)s3)c(F)c(F)c(-c3ccc(-c4cc5c(-c6ccc([Si](CCC)(CCC)CCC)s6)c6sc(C)cc6c(-c6ccc([Si](CCC)(CCC)CCC)s6)c5s4)s3)c2n1.CCCCCCc1ccc(C2(c3ccc(CCCCCC)cc3)c3cc4c(cc3-c3sc5cc(/C=C6\C(=O)c7c(csc7C)C6=C(C#N)C#N)sc5c32)C(c2ccc(CCCCCC)cc2)(c2ccc(CCCCCC)cc2)c2c-4sc3cc(/C=C4\C(=O)c5c(csc5C)C4=C(C#N)C#N)sc23)cc1,[C][C][C][C][C][C][C][C][C][Branch1][#Branch1][C][C][C][C][C][C][C][N][N][=C][C][Branch1][O][C][=C][C][=C][Branch1][C][C][S][Ring1][=Branch1][=C][Branch1][C][F][C][Branch1][C][F][=C][Branch2][#Branch1][#Branch1][C][=C][C][=C][Branch2][=Branch1][N][C][=C][C][=C][Branch2][Ring1][Branch2][C][=C][C][=C][Branch1][#C][Si][Branch1][Ring2][C][C][C][Branch1][Ring2][C][C][C][C][C][C][S][Ring1][#C][C][S][C][Branch1][C][C][=C][C][=Ring1][=Branch1][C][Branch2][Ring1][Branch2][C][=C][C][=C][Branch1][#C][Si][Branch1][Ring2][C][C][C][Branch1][Ring2][C][C][C][C][C][C][S][Ring1][#C][=C][Ring2][Ring2][Branch2][S][Ring2][Ring2][O][S][Ring2][Ring2][S][C][Ring2][Branch1][=C][=N][Ring2][Branch1][P].[C][C][C][C][C][C][C][=C][C][=C][Branch2][O][S][C][Branch1][P][C][=C][C][=C][Branch1][#Branch1][C][C][C][C][C][C][C][=C][Ring1][N][C][=C][C][=C][Branch2][Branch1][Ring1][C][=C][Ring1][=Branch1][C][S][C][C][=C][Branch2][Ring1][O][/C][=C][\C][=Branch1][C][=O][C][C][=Branch1][#Branch1][=C][S][C][=Ring1][Branch1][C][C][Ring1][#Branch2][=C][Branch1][Ring1][C][#N][C][#N][S][C][=Ring2][Ring1][Branch1][C][=Ring2][Ring1][Branch2][Ring2][Ring2][O][C][Branch1][P][C][=C][C][=C][Branch1][#Branch1][C][C][C][C][C][C][C][=C][Ring1][N][Branch1][P][C][=C][C][=C][Branch1][#Branch1][C][C][C][C][C][C][C][=C][Ring1][N][C][=C][Ring2][Branch1][#Branch1][S][C][C][=C][Branch2][Ring1][O][/C][=C][\C][=Branch1][C][=O][C][C][=Branch1][#Branch1][=C][S][C][=Ring1][Branch1][C][C][Ring1][#Branch2][=C][Branch1][Ring1][C][#N][C][#N][S][C][Ring2][Ring1][Branch2][=Ring2][Ring1][Branch1][C][=C][Ring2][Branch2][C],{CCCCCCCCC(CCCCCC)Cn1nc2c(-c3ccc([$])s3)c(F)c(F)c(-c3ccc(-c4cc5c(-c6ccc([Si](CCC)(CCC)CCC)s6)c6sc([$])cc6c(-c6ccc([Si](CCC)(CCC)CCC)s6)c5s4)s3)c2n1}.CCCCCCc1ccc(C2(c3ccc(CCCCCC)cc3)c3cc4c(cc3-c3sc5cc(/C=C6\C(=O)c7c(csc7C)C6=C(C#N)C#N)sc5c32)C(c2ccc(CCCCCC)cc2)(c2ccc(CCCCCC)cc2)c2c-4sc3cc(/C=C4\C(=O)c5c(csc5C)C4=C(C#N)C#N)sc23)cc1
J40,ITIC,-5.4,-2.9,-5.574146341463415,-3.915,1.0,CF,_,120.0,PEDOT:PSS,PDINO,6.48,6.52,0.89,12.18,60.13,CCCCCCCCCCC(CCCCCCCC)COc1c2cc(-c3ccc(-c4c(F)c(F)c(-c5ccc(C)s5)c5nn(CC(CC)CCCC)nc45)s3)sc2c(OCC(CCCCCCCC)CCCCCCCCCC)c2cc(C)sc12.CCCCCCc1ccc(C2(c3ccc(CCCCCC)cc3)c3cc4c(cc3-c3sc5cc(/C=C6\C(=O)c7ccccc7C6=C(C#N)C#N)sc5c32)C(c2ccc(CCCCCC)cc2)(c2ccc(CCCCCC)cc2)c2c-4sc3cc(/C=C4\C(=O)c5ccccc5C4=C(C#N)C#N)sc23)cc1,[C][C][C][C][C][C][C][C][C][C][C][Branch1][=Branch2][C][C][C][C][C][C][C][C][C][O][C][=C][C][=C][Branch2][Branch1][Branch2][C][=C][C][=C][Branch2][Ring2][=N][C][=C][Branch1][C][F][C][Branch1][C][F][=C][Branch1][O][C][=C][C][=C][Branch1][C][C][S][Ring1][=Branch1][C][=N][N][Branch1][O][C][C][Branch1][Ring1][C][C][C][C][C][C][N][=C][Ring2][Ring1][=Branch2][Ring1][=N][S][Ring2][Ring1][=C][S][C][Ring2][Ring2][Ring1][=C][Branch2][Ring1][Branch2][O][C][C][Branch1][=Branch2][C][C][C][C][C][C][C][C][C][C][C][C][C][C][C][C][C][C][C][C][=C][Branch1][C][C][S][C][Ring2][Branch1][S][=Ring1][=Branch1].[C][C][C][C][C][C][C][=C][C][=C][Branch2][O][N][C][Branch1][P][C][=C][C][=C][Branch1][#Branch1][C][C][C][C][C][C][C][=C][Ring1][N][C][=C][C][=C][Branch2][Ring2][P][C][=C][Ring1][=Branch1][C][S][C][C][=C][Branch2][Ring1][=Branch2][/C][=C][\C][=Branch1][C][=O][C][=C][C][=C][C][=C][Ring1][=Branch1][C][Ring1][#Branch2][=C][Branch1][Ring1][C][#N][C][#N][S][C][=Ring2][Ring1][Branch1][C][=Ring2][Ring1][Branch2][Ring2][Ring2][O][C][Branch1][P][C][=C][C][=C][Branch1][#Branch1][C][C][C][C][C][C][C][=C][Ring1][N][Branch1][P][C][=C][C][=C][Branch1][#Branch1][C][C][C][C][C][C][C][=C][Ring1][N][C][=C][Ring2][Branch1][#Branch1][S][C][C][=C][Branch2][Ring1][=Branch2][/C][=C][\C][=Branch1][C][=O][C][=C][C][=C][C][=C][Ring1][=Branch1][C][Ring1][#Branch2][=C][Branch1][Ring1][C][#N][C][#N][S][C][Ring2][Ring1][Branch2][=Ring2][Ring1][Branch1][C][=C][Ring2][Branch2][C],{CCCCCCCCCCC(CCCCCCCC)COc1c2cc(-c3ccc(-c4c(F)c(F)c(-c5ccc([$])s5)c5nn(CC(CC)CCCC)nc45)s3)sc2c(OCC(CCCCCCCC)CCCCCCCCCC)c2cc([$])sc12}.CCCCCCc1ccc(C2(c3ccc(CCCCCC)cc3)c3cc4c(cc3-c3sc5cc(/C=C6\C(=O)c7ccccc7C6=C(C#N)C#N)sc5c32)C(c2ccc(CCCCCC)cc2)(c2ccc(CCCCCC)cc2)c2c-4sc3cc(/C=C4\C(=O)c5ccccc5C4=C(C#N)C#N)sc23)cc1
J50,ITIC,-5.13,-3.16,-5.574146341463415,-3.915,0.5,CF,_,150.0,PEDOT:PSS,PDINO,4.8,4.87,0.71,12.93,53.0,CCCCCCCCC(CCCCCC)Cc1ccc(-c2c3cc(-c4ccc(-c5ccc(-c6ccc(C)s6)c6nn(CCCCCCCC)nc56)s4)sc3c(-c3ccc(CC(CCCCCC)CCCCCCCC)s3)c3cc(C)sc23)s1.CCCCCCc1ccc(C2(c3ccc(CCCCCC)cc3)c3cc4c(cc3-c3sc5cc(/C=C6\C(=O)c7ccccc7C6=C(C#N)C#N)sc5c32)C(c2ccc(CCCCCC)cc2)(c2ccc(CCCCCC)cc2)c2c-4sc3cc(/C=C4\C(=O)c5ccccc5C4=C(C#N)C#N)sc23)cc1,[C][C][C][C][C][C][C][C][C][Branch1][#Branch1][C][C][C][C][C][C][C][C][=C][C][=C][Branch2][Branch2][#Branch2][C][=C][C][=C][Branch2][Ring2][S][C][=C][C][=C][Branch2][Ring2][Branch1][C][=C][C][=C][Branch1][O][C][=C][C][=C][Branch1][C][C][S][Ring1][=Branch1][C][=N][N][Branch1][=Branch2][C][C][C][C][C][C][C][C][N][=C][Ring2][Ring1][#Branch1][Ring1][=N][S][Ring2][Ring1][N][S][C][Ring2][Ring1][P][=C][Branch2][Ring1][=C][C][=C][C][=C][Branch2][Ring1][Ring1][C][C][Branch1][#Branch1][C][C][C][C][C][C][C][C][C][C][C][C][C][C][S][Ring2][Ring1][Branch1][C][C][=C][Branch1][C][C][S][C][Ring2][Branch1][=C][=Ring1][=Branch1][S][Ring2][=Branch1][Ring1].[C][C][C][C][C][C][C][=C][C][=C][Branch2][O][N][C][Branch1][P][C][=C][C][=C][Branch1][#Branch1][C][C][C][C][C][C][C][=C][Ring1][N][C][=C][C][=C][Branch2][Ring2][P][C][=C][Ring1][=Branch1][C][S][C][C][=C][Branch2][Ring1][=Branch2][/C][=C][\C][=Branch1][C][=O][C][=C][C][=C][C][=C][Ring1][=Branch1][C][Ring1][#Branch2][=C][Branch1][Ring1][C][#N][C][#N][S][C][=Ring2][Ring1][Branch1][C][=Ring2][Ring1][Branch2][Ring2][Ring2][O][C][Branch1][P][C][=C][C][=C][Branch1][#Branch1][C][C][C][C][C][C][C][=C][Ring1][N][Branch1][P][C][=C][C][=C][Branch1][#Branch1][C][C][C][C][C][C][C][=C][Ring1][N][C][=C][Ring2][Branch1][#Branch1][S][C][C][=C][Branch2][Ring1][=Branch2][/C][=C][\C][=Branch1][C][=O][C][=C][C][=C][C][=C][Ring1][=Branch1][C][Ring1][#Branch2][=C][Branch1][Ring1][C][#N][C][#N][S][C][Ring2][Ring1][Branch2][=Ring2][Ring1][Branch1][C][=C][Ring2][Branch2][C],{CCCCCCCCC(CCCCCC)Cc1ccc(-c2c3cc(-c4ccc(-c5ccc(-c6ccc([$])s6)c6nn(CCCCCCCC)nc56)s4)sc3c(-c3ccc(CC(CCCCCC)CCCCCCCC)s3)c3cc([$])sc23)s1}.CCCCCCc1ccc(C2(c3ccc(CCCCCC)cc3)c3cc4c(cc3-c3sc5cc(/C=C6\C(=O)c7ccccc7C6=C(C#N)C#N)sc5c32)C(c2ccc(CCCCCC)cc2)(c2ccc(CCCCCC)cc2)c2c-4sc3cc(/C=C4\C(=O)c5ccccc5C4=C(C#N)C#N)sc23)cc1
J51,ITIC,-5.24,-3.056666666666666,-5.574146341463415,-3.915,0.5,CF,_,150.0,PEDOT:PSS,PDINO,9.26,9.32,0.82,16.47,69.0,CCCCCCCCC(CCCCCC)Cc1ccc(-c2c3cc(-c4ccc(-c5c(F)c(F)c(-c6ccc(C)s6)c6nn(CCCCCCCC)nc56)s4)sc3c(-c3ccc(CC(CCCCCC)CCCCCCCC)s3)c3cc(C)sc23)s1.CCCCCCc1ccc(C2(c3ccc(CCCCCC)cc3)c3cc4c(cc3-c3sc5cc(/C=C6\C(=O)c7ccccc7C6=C(C#N)C#N)sc5c32)C(c2ccc(CCCCCC)cc2)(c2ccc(CCCCCC)cc2)c2c-4sc3cc(/C=C4\C(=O)c5ccccc5C4=C(C#N)C#N)sc23)cc1,[C][C][C][C][C][C][C][C][C][Branch1][#Branch1][C][C][C][C][C][C][C][C][=C][C][=C][Branch2][Branch2][S][C][=C][C][=C][Branch2][Branch1][=Branch1][C][=C][C][=C][Branch2][Ring2][O][C][=C][Branch1][C][F][C][Branch1][C][F][=C][Branch1][O][C][=C][C][=C][Branch1][C][C][S][Ring1][=Branch1][C][=N][N][Branch1][=Branch2][C][C][C][C][C][C][C][C][N][=C][Ring2][Ring1][=Branch2][Ring1][=N][S][Ring2][Ring1][=C][S][C][Ring2][Ring2][Ring1][=C][Branch2][Ring1][=C][C][=C][C][=C][Branch2][Ring1][Ring1][C][C][Branch1][#Branch1][C][C][C][C][C][C][C][C][C][C][C][C][C][C][S][Ring2][Ring1][Branch1][C][C][=C][Branch1][C][C][S][C][Ring2][Branch1][S][=Ring1][=Branch1][S][Ring2][=Branch1][Branch1].[C][C][C][C][C][C][C][=C][C][=C][Branch2][O][N][C][Branch1][P][C][=C][C][=C][Branch1][#Branch1][C][C][C][C][C][C][C][=C][Ring1][N][C][=C][C][=C][Branch2][Ring2][P][C][=C][Ring1][=Branch1][C][S][C][C][=C][Branch2][Ring1][=Branch2][/C][=C][\C][=Branch1][C][=O][C][=C][C][=C][C][=C][Ring1][=Branch1][C][Ring1][#Branch2][=C][Branch1][Ring1][C][#N][C][#N][S][C][=Ring2][Ring1][Branch1][C][=Ring2][Ring1][Branch2][Ring2][Ring2][O][C][Branch1][P][C][=C][C][=C][Branch1][#Branch1][C][C][C][C][C][C][C][=C][Ring1][N][Branch1][P][C][=C][C][=C][Branch1][#Branch1][C][C][C][C][C][C][C][=C][Ring1][N][C][=C][Ring2][Branch1][#Branch1][S][C][C][=C][Branch2][Ring1][=Branch2][/C][=C][\C][=Branch1][C][=O][C][=C][C][=C][C][=C][Ring1][=Branch1][C][Ring1][#Branch2][=C][Branch1][Ring1][C][#N][C][#N][S][C][Ring2][Ring1][Branch2][=Ring2][Ring1][Branch1][C][=C][Ring2][Branch2][C],{CCCCCCCCC(CCCCCC)Cc1ccc(-c2c3cc(-c4ccc(-c5c(F)c(F)c(-c6ccc([$])s6)c6nn(CCCCCCCC)nc56)s4)sc3c(-c3ccc(CC(CCCCCC)CCCCCCCC)s3)c3cc([$])sc23)s1}.CCCCCCc1ccc(C2(c3ccc(CCCCCC)cc3)c3cc4c(cc3-c3sc5cc(/C=C6\C(=O)c7ccccc7C6=C(C#N)C#N)sc5c32)C(c2ccc(CCCCCC)cc2)(c2ccc(CCCCCC)cc2)c2c-4sc3cc(/C=C4\C(=O)c5ccccc5C4=C(C#N)C#N)sc23)cc1
J52,ITIC,-5.218571428571429,-3.341428571428572,-5.574146341463415,-3.915,1.0,CF,_,100.0,PEDOT:PSS,PDINO,5.51,5.53,0.73,13.11,57.8,CCCCCCCCC(CCCCCC)Cn1nc2c(-c3ccc(C)s3)c(F)c(F)c(-c3ccc(-c4cc5c(-c6ccc(CC(CC)CCCC)s6)c6sc(C)cc6c(-c6ccc(CC(CC)CCCC)s6)c5s4)s3)c2n1.CCCCCCc1ccc(C2(c3ccc(CCCCCC)cc3)c3cc4c(cc3-c3sc5cc(/C=C6\C(=O)c7ccccc7C6=C(C#N)C#N)sc5c32)C(c2ccc(CCCCCC)cc2)(c2ccc(CCCCCC)cc2)c2c-4sc3cc(/C=C4\C(=O)c5ccccc5C4=C(C#N)C#N)sc23)cc1,[C][C][C][C][C][C][C][C][C][Branch1][#Branch1][C][C][C][C][C][C][C][N][N][=C][C][Branch1][O][C][=C][C][=C][Branch1][C][C][S][Ring1][=Branch1][=C][Branch1][C][F][C][Branch1][C][F][=C][Branch2][=Branch1][#C][C][=C][C][=C][Branch2][=Branch1][Ring2][C][=C][C][=C][Branch2][Ring1][Ring2][C][=C][C][=C][Branch1][O][C][C][Branch1][Ring1][C][C][C][C][C][C][S][Ring1][=N][C][S][C][Branch1][C][C][=C][C][=Ring1][=Branch1][C][Branch2][Ring1][Ring2][C][=C][C][=C][Branch1][O][C][C][Branch1][Ring1][C][C][C][C][C][C][S][Ring1][=N][=C][Ring2][Ring2][Ring2][S][Ring2][Ring2][#Branch1][S][Ring2][Ring2][N][C][Ring2][Branch1][#Branch2][=N][Ring2][Branch1][=N].[C][C][C][C][C][C][C][=C][C][=C][Branch2][O][N][C][Branch1][P][C][=C][C][=C][Branch1][#Branch1][C][C][C][C][C][C][C][=C][Ring1][N][C][=C][C][=C][Branch2][Ring2][P][C][=C][Ring1][=Branch1][C][S][C][C][=C][Branch2][Ring1][=Branch2][/C][=C][\C][=Branch1][C][=O][C][=C][C][=C][C][=C][Ring1][=Branch1][C][Ring1][#Branch2][=C][Branch1][Ring1][C][#N][C][#N][S][C][=Ring2][Ring1][Branch1][C][=Ring2][Ring1][Branch2][Ring2][Ring2][O][C][Branch1][P][C][=C][C][=C][Branch1][#Branch1][C][C][C][C][C][C][C][=C][Ring1][N][Branch1][P][C][=C][C][=C][Branch1][#Branch1][C][C][C][C][C][C][C][=C][Ring1][N][C][=C][Ring2][Branch1][#Branch1][S][C][C][=C][Branch2][Ring1][=Branch2][/C][=C][\C][=Branch1][C][=O][C][=C][C][=C][C][=C][Ring1][=Branch1][C][Ring1][#Branch2][=C][Branch1][Ring1][C][#N][C][#N][S][C][Ring2][Ring1][Branch2][=Ring2][Ring1][Branch1][C][=C][Ring2][Branch2][C],{CCCCCCCCC(CCCCCC)Cn1nc2c(-c3ccc([$])s3)c(F)c(F)c(-c3ccc(-c4cc5c(-c6ccc(CC(CC)CCCC)s6)c6sc([$])cc6c(-c6ccc(CC(CC)CCCC)s6)c5s4)s3)c2n1}.CCCCCCc1ccc(C2(c3ccc(CCCCCC)cc3)c3cc4c(cc3-c3sc5cc(/C=C6\C(=O)c7ccccc7C6=C(C#N)C#N)sc5c32)C(c2ccc(CCCCCC)cc2)(c2ccc(CCCCCC)cc2)c2c-4sc3cc(/C=C4\C(=O)c5ccccc5C4=C(C#N)C#N)sc23)cc1
J60,ITIC,-5.32,-3.08,-5.574146341463415,-3.915,1.0,CF,_,100.0,PEDOT:PSS,PDINO,8.97,8.97,0.91,16.33,60.38,CCCCCCCCC(CCCCCC)Cn1nc2c(-c3ccc(C)s3)c(F)c(F)c(-c3ccc(-c4cc5c(-c6ccc(SCC(CC)CCCC)s6)c6sc(C)cc6c(-c6ccc(SCC(CC)CCCC)s6)c5s4)s3)c2n1.CCCCCCc1ccc(C2(c3ccc(CCCCCC)cc3)c3cc4c(cc3-c3sc5cc(/C=C6\C(=O)c7ccccc7C6=C(C#N)C#N)sc5c32)C(c2ccc(CCCCCC)cc2)(c2ccc(CCCCCC)cc2)c2c-4sc3cc(/C=C4\C(=O)c5ccccc5C4=C(C#N)C#N)sc23)cc1,[C][C][C][C][C][C][C][C][C][Branch1][#Branch1][C][C][C][C][C][C][C][N][N][=C][C][Branch1][O][C][=C][C][=C][Branch1][C][C][S][Ring1][=Branch1][=C][Branch1][C][F][C][Branch1][C][F][=C][Branch2][=Branch1][P][C][=C][C][=C][Branch2][=Branch1][=Branch1][C][=C][C][=C][Branch2][Ring1][Branch1][C][=C][C][=C][Branch1][N][S][C][C][Branch1][Ring1][C][C][C][C][C][C][S][Ring1][=C][C][S][C][Branch1][C][C][=C][C][=Ring1][=Branch1][C][Branch2][Ring1][Branch1][C][=C][C][=C][Branch1][N][S][C][C][Branch1][Ring1][C][C][C][C][C][C][S][Ring1][=C][=C][Ring2][Ring2][=Branch1][S][Ring2][Ring2][=Branch2][S][Ring2][Ring2][=C][C][Ring2][Branch1][N][=N][Ring2][Branch1][#C].[C][C][C][C][C][C][C][=C][C][=C][Branch2][O][N][C][Branch1][P][C][=C][C][=C][Branch1][#Branch1][C][C][C][C][C][C][C][=C][Ring1][N][C][=C][C][=C][Branch2][Ring2][P][C][=C][Ring1][=Branch1][C][S][C][C][=C][Branch2][Ring1][=Branch2][/C][=C][\C][=Branch1][C][=O][C][=C][C][=C][C][=C][Ring1][=Branch1][C][Ring1][#Branch2][=C][Branch1][Ring1][C][#N][C][#N][S][C][=Ring2][Ring1][Branch1][C][=Ring2][Ring1][Branch2][Ring2][Ring2][O][C][Branch1][P][C][=C][C][=C][Branch1][#Branch1][C][C][C][C][C][C][C][=C][Ring1][N][Branch1][P][C][=C][C][=C][Branch1][#Branch1][C][C][C][C][C][C][C][=C][Ring1][N][C][=C][Ring2][Branch1][#Branch1][S][C][C][=C][Branch2][Ring1][=Branch2][/C][=C][\C][=Branch1][C][=O][C][=C][C][=C][C][=C][Ring1][=Branch1][C][Ring1][#Branch2][=C][Branch1][Ring1][C][#N][C][#N][S][C][Ring2][Ring1][Branch2][=Ring2][Ring1][Branch1][C][=C][Ring2][Branch2][C],{CCCCCCCCC(CCCCCC)Cn1nc2c(-c3ccc([$])s3)c(F)c(F)c(-c3ccc(-c4cc5c(-c6ccc(SCC(CC)CCCC)s6)c6sc([$])cc6c(-c6ccc(SCC(CC)CCCC)s6)c5s4)s3)c2n1}.CCCCCCc1ccc(C2(c3ccc(CCCCCC)cc3)c3cc4c(cc3-c3sc5cc(/C=C6\C(=O)c7ccccc7C6=C(C#N)C#N)sc5c32)C(c2ccc(CCCCCC)cc2)(c2ccc(CCCCCC)cc2)c2c-4sc3cc(/C=C4\C(=O)c5ccccc5C4=C(C#N)C#N)sc23)cc1
J61,ITIC,-5.303333333333334,-3.151666666666667,-5.574146341463415,-3.915,1.0,CF,_,130.0,PEDOT:PSS,PDINO,10.57,10.57,0.898,17.97,65.49,CCCCCCCCCCCCSSc1ccc(-c2c3cc(-c4ccc(-c5c(F)c(F)c(-c6ccc(C)s6)c6nn(CC(CCCCCC)CCCCCCCC)nc56)s4)sc3c(-c3ccc(SSCCCCCCCCCCCC)s3)c3cc(C)sc23)s1.CCCCCCc1ccc(C2(c3ccc(CCCCCC)cc3)c3cc4c(cc3-c3sc5cc(/C=C6\C(=O)c7ccccc7C6=C(C#N)C#N)sc5c32)C(c2ccc(CCCCCC)cc2)(c2ccc(CCCCCC)cc2)c2c-4sc3cc(/C=C4\C(=O)c5ccccc5C4=C(C#N)C#N)sc23)cc1,[C][C][C][C][C][C][C][C][C][C][C][C][S][S][C][=C][C][=C][Branch2][=Branch2][#Branch1][C][=C][C][=C][Branch2][=Branch1][C][C][=C][C][=C][Branch2][Branch1][#Branch1][C][=C][Branch1][C][F][C][Branch1][C][F][=C][Branch1][O][C][=C][C][=C][Branch1][C][C][S][Ring1][=Branch1][C][=N][N][Branch2][Ring1][Ring1][C][C][Branch1][#Branch1][C][C][C][C][C][C][C][C][C][C][C][C][C][C][N][=C][Ring2][Ring1][P][Ring2][Ring1][Branch1][S][Ring2][Ring2][=Branch1][S][C][Ring2][Ring2][O][=C][Branch2][Ring1][=Branch2][C][=C][C][=C][Branch1][#C][S][S][C][C][C][C][C][C][C][C][C][C][C][C][S][Ring2][Ring1][Ring1][C][C][=C][Branch1][C][C][S][C][Ring2][=Branch1][=Branch1][=Ring1][=Branch1][S][Ring2][=Branch1][O].[C][C][C][C][C][C][C][=C][C][=C][Branch2][O][N][C][Branch1][P][C][=C][C][=C][Branch1][#Branch1][C][C][C][C][C][C][C][=C][Ring1][N][C][=C][C][=C][Branch2][Ring2][P][C][=C][Ring1][=Branch1][C][S][C][C][=C][Branch2][Ring1][=Branch2][/C][=C][\C][=Branch1][C][=O][C][=C][C][=C][C][=C][Ring1][=Branch1][C][Ring1][#Branch2][=C][Branch1][Ring1][C][#N][C][#N][S][C][=Ring2][Ring1][Branch1][C][=Ring2][Ring1][Branch2][Ring2][Ring2][O][C][Branch1][P][C][=C][C][=C][Branch1][#Branch1][C][C][C][C][C][C][C][=C][Ring1][N][Branch1][P][C][=C][C][=C][Branch1][#Branch1][C][C][C][C][C][C][C][=C][Ring1][N][C][=C][Ring2][Branch1][#Branch1][S][C][C][=C][Branch2][Ring1][=Branch2][/C][=C][\C][=Branch1][C][=O][C][=C][C][=C][C][=C][Ring1][=Branch1][C][Ring1][#Branch2][=C][Branch1][Ring1][C][#N][C][#N][S][C][Ring2][Ring1][Branch2][=Ring2][Ring1][Branch1][C][=C][Ring2][Branch2][C],{CCCCCCCCCCCCSSc1ccc(-c2c3cc(-c4ccc(-c5c(F)c(F)c(-c6ccc([$])s6)c6nn(CC(CCCCCC)CCCCCCCC)nc56)s4)sc3c(-c3ccc(SSCCCCCCCCCCCC)s3)c3cc([$])sc23)s1}.CCCCCCc1ccc(C2(c3ccc(CCCCCC)cc3)c3cc4c(cc3-c3sc5cc(/C=C6\C(=O)c7ccccc7C6=C(C#N)C#N)sc5c32)C(c2ccc(CCCCCC)cc2)(c2ccc(CCCCCC)cc2)c2c-4sc3cc(/C=C4\C(=O)c5ccccc5C4=C(C#N)C#N)sc23)cc1
J61,m-ITIC,-5.303333333333334,-3.151666666666667,-5.526666666666667,-3.8515384615384622,1.0,CF,_,130.0,PEDOT:PSS,PDINO,11.77,11.78,0.912,18.31,70.55,CCCCCCCCCCCCSSc1ccc(-c2c3cc(-c4ccc(-c5c(F)c(F)c(-c6ccc(C)s6)c6nn(CC(CCCCCC)CCCCCCCC)nc56)s4)sc3c(-c3ccc(SSCCCCCCCCCCCC)s3)c3cc(C)sc23)s1.CCCCCCc1cccc(C2(c3cccc(CCCCCC)c3)c3cc4c(cc3-c3sc5cc(/C=C6\C(=O)c7ccccc7C6=C(C#N)C#N)sc5c32)C(c2cccc(CCCCCC)c2)(c2cccc(CCCCCC)c2)c2c-4sc3cc(/C=C4\C(=O)c5ccccc5C4=C(C#N)C#N)sc23)c1,[C][C][C][C][C][C][C][C][C][C][C][C][S][S][C][=C][C][=C][Branch2][=Branch2][#Branch1][C][=C][C][=C][Branch2][=Branch1][C][C][=C][C][=C][Branch2][Branch1][#Branch1][C][=C][Branch1][C][F][C][Branch1][C][F][=C][Branch1][O][C][=C][C][=C][Branch1][C][C][S][Ring1][=Branch1][C][=N][N][Branch2][Ring1][Ring1][C][C][Branch1][#Branch1][C][C][C][C][C][C][C][C][C][C][C][C][C][C][N][=C][Ring2][Ring1][P][Ring2][Ring1][Branch1][S][Ring2][Ring2][=Branch1][S][C][Ring2][Ring2][O][=C][Branch2][Ring1][=Branch2][C][=C][C][=C][Branch1][#C][S][S][C][C][C][C][C][C][C][C][C][C][C][C][S][Ring2][Ring1][Ring1][C][C][=C][Branch1][C][C][S][C][Ring2][=Branch1][=Branch1][=Ring1][=Branch1][S][Ring2][=Branch1][O].[C][C][C][C][C][C][C][=C][C][=C][C][Branch2][O][N][C][Branch1][P][C][=C][C][=C][C][Branch1][#Branch1][C][C][C][C][C][C][=C][Ring1][N][C][=C][C][=C][Branch2][Ring2][P][C][=C][Ring1][=Branch1][C][S][C][C][=C][Branch2][Ring1][=Branch2][/C][=C][\C][=Branch1][C][=O][C][=C][C][=C][C][=C][Ring1][=Branch1][C][Ring1][#Branch2][=C][Branch1][Ring1][C][#N][C][#N][S][C][=Ring2][Ring1][Branch1][C][=Ring2][Ring1][Branch2][Ring2][Ring2][O][C][Branch1][P][C][=C][C][=C][C][Branch1][#Branch1][C][C][C][C][C][C][=C][Ring1][N][Branch1][P][C][=C][C][=C][C][Branch1][#Branch1][C][C][C][C][C][C][=C][Ring1][N][C][=C][Ring2][Branch1][#Branch1][S][C][C][=C][Branch2][Ring1][=Branch2][/C][=C][\C][=Branch1][C][=O][C][=C][C][=C][C][=C][Ring1][=Branch1][C][Ring1][#Branch2][=C][Branch1][Ring1][C][#N][C][#N][S][C][Ring2][Ring1][Branch2][=Ring2][Ring1][Branch1][=C][Ring2][Branch2][C],{CCCCCCCCCCCCSSc1ccc(-c2c3cc(-c4ccc(-c5c(F)c(F)c(-c6ccc([$])s6)c6nn(CC(CCCCCC)CCCCCCCC)nc56)s4)sc3c(-c3ccc(SSCCCCCCCCCCCC)s3)c3cc([$])sc23)s1}.CCCCCCc1cccc(C2(c3cccc(CCCCCC)c3)c3cc4c(cc3-c3sc5cc(/C=C6\C(=O)c7ccccc7C6=C(C#N)C#N)sc5c32)C(c2cccc(CCCCCC)c2)(c2cccc(CCCCCC)c2)c2c-4sc3cc(/C=C4\C(=O)c5ccccc5C4=C(C#N)C#N)sc23)c1
J61-F,ITIC,-5.45,-2.91,-5.574146341463415,-3.915,0.667,CF,_,170.0,PEDOT:PSS,PDINO,8.24,8.24,0.95,13.12,66.1,CCCCCCCCCCCCSSc1ccc(-c2c3cc(-c4ccc(-c5c(F)c(F)c(-c6ccc(C)o6)c6nn(CC(CCCCCC)CCCCCCCC)nc56)o4)sc3c(-c3ccc(SSCCCCCCCCCCCC)s3)c3cc(C)sc23)s1.CCCCCCc1ccc(C2(c3ccc(CCCCCC)cc3)c3cc4c(cc3-c3sc5cc(/C=C6\C(=O)c7ccccc7C6=C(C#N)C#N)sc5c32)C(c2ccc(CCCCCC)cc2)(c2ccc(CCCCCC)cc2)c2c-4sc3cc(/C=C4\C(=O)c5ccccc5C4=C(C#N)C#N)sc23)cc1,[C][C][C][C][C][C][C][C][C][C][C][C][S][S][C][=C][C][=C][Branch2][=Branch2][#Branch1][C][=C][C][=C][Branch2][=Branch1][C][C][=C][C][=C][Branch2][Branch1][#Branch1][C][=C][Branch1][C][F][C][Branch1][C][F][=C][Branch1][O][C][=C][C][=C][Branch1][C][C][O][Ring1][=Branch1][C][=N][N][Branch2][Ring1][Ring1][C][C][Branch1][#Branch1][C][C][C][C][C][C][C][C][C][C][C][C][C][C][N][=C][Ring2][Ring1][P][Ring2][Ring1][Branch1][O][Ring2][Ring2][=Branch1][S][C][Ring2][Ring2][O][=C][Branch2][Ring1][=Branch2][C][=C][C][=C][Branch1][#C][S][S][C][C][C][C][C][C][C][C][C][C][C][C][S][Ring2][Ring1][Ring1][C][C][=C][Branch1][C][C][S][C][Ring2][=Branch1][=Branch1][=Ring1][=Branch1][S][Ring2][=Branch1][O].[C][C][C][C][C][C][C][=C][C][=C][Branch2][O][N][C][Branch1][P][C][=C][C][=C][Branch1][#Branch1][C][C][C][C][C][C][C][=C][Ring1][N][C][=C][C][=C][Branch2][Ring2][P][C][=C][Ring1][=Branch1][C][S][C][C][=C][Branch2][Ring1][=Branch2][/C][=C][\C][=Branch1][C][=O][C][=C][C][=C][C][=C][Ring1][=Branch1][C][Ring1][#Branch2][=C][Branch1][Ring1][C][#N][C][#N][S][C][=Ring2][Ring1][Branch1][C][=Ring2][Ring1][Branch2][Ring2][Ring2][O][C][Branch1][P][C][=C][C][=C][Branch1][#Branch1][C][C][C][C][C][C][C][=C][Ring1][N][Branch1][P][C][=C][C][=C][Branch1][#Branch1][C][C][C][C][C][C][C][=C][Ring1][N][C][=C][Ring2][Branch1][#Branch1][S][C][C][=C][Branch2][Ring1][=Branch2][/C][=C][\C][=Branch1][C][=O][C][=C][C][=C][C][=C][Ring1][=Branch1][C][Ring1][#Branch2][=C][Branch1][Ring1][C][#N][C][#N][S][C][Ring2][Ring1][Branch2][=Ring2][Ring1][Branch1][C][=C][Ring2][Branch2][C],{CCCCCCCCCCCCSSc1ccc(-c2c3cc(-c4ccc(-c5c(F)c(F)c(-c6ccc([$])o6)c6nn(CC(CCCCCC)CCCCCCCC)nc56)o4)sc3c(-c3ccc(SSCCCCCCCCCCCC)s3)c3cc([$])sc23)s1}.CCCCCCc1ccc(C2(c3ccc(CCCCCC)cc3)c3cc4c(cc3-c3sc5cc(/C=C6\C(=O)c7ccccc7C6=C(C#N)C#N)sc5c32)C(c2ccc(CCCCCC)cc2)(c2ccc(CCCCCC)cc2)c2c-4sc3cc(/C=C4\C(=O)c5ccccc5C4=C(C#N)C#N)sc23)cc1
J63,ITIC,-5.28,-3.04,-5.574146341463415,-3.915,1.5,CF,_,25.0,PEDOT:PSS,PDINO,7.38,7.36,0.882,15.72,53.11,C=CCCCCSSc1ccc(-c2c3cc(-c4ccc(-c5c(F)c(F)c(-c6ccc(C)s6)c6nn(CC(CCCCCC)CCCCCCCC)nc56)s4)sc3c(-c3ccc(SSCCCCC=C)s3)c3cc(C)sc23)s1.CCCCCCc1ccc(C2(c3ccc(CCCCCC)cc3)c3cc4c(cc3-c3sc5cc(/C=C6\C(=O)c7ccccc7C6=C(C#N)C#N)sc5c32)C(c2ccc(CCCCCC)cc2)(c2ccc(CCCCCC)cc2)c2c-4sc3cc(/C=C4\C(=O)c5ccccc5C4=C(C#N)C#N)sc23)cc1,[C][=C][C][C][C][C][S][S][C][=C][C][=C][Branch2][Branch2][S][C][=C][C][=C][Branch2][=Branch1][C][C][=C][C][=C][Branch2][Branch1][#Branch1][C][=C][Branch1][C][F][C][Branch1][C][F][=C][Branch1][O][C][=C][C][=C][Branch1][C][C][S][Ring1][=Branch1][C][=N][N][Branch2][Ring1][Ring1][C][C][Branch1][#Branch1][C][C][C][C][C][C][C][C][C][C][C][C][C][C][N][=C][Ring2][Ring1][P][Ring2][Ring1][Branch1][S][Ring2][Ring2][=Branch1][S][C][Ring2][Ring2][O][=C][Branch2][Ring1][C][C][=C][C][=C][Branch1][=Branch2][S][S][C][C][C][C][C][=C][S][Ring1][=N][C][C][=C][Branch1][C][C][S][C][Ring2][Branch1][S][=Ring1][=Branch1][S][Ring2][=Branch1][Branch1].[C][C][C][C][C][C][C][=C][C][=C][Branch2][O][N][C][Branch1][P][C][=C][C][=C][Branch1][#Branch1][C][C][C][C][C][C][C][=C][Ring1][N][C][=C][C][=C][Branch2][Ring2][P][C][=C][Ring1][=Branch1][C][S][C][C][=C][Branch2][Ring1][=Branch2][/C][=C][\C][=Branch1][C][=O][C][=C][C][=C][C][=C][Ring1][=Branch1][C][Ring1][#Branch2][=C][Branch1][Ring1][C][#N][C][#N][S][C][=Ring2][Ring1][Branch1][C][=Ring2][Ring1][Branch2][Ring2][Ring2][O][C][Branch1][P][C][=C][C][=C][Branch1][#Branch1][C][C][C][C][C][C][C][=C][Ring1][N][Branch1][P][C][=C][C][=C][Branch1][#Branch1][C][C][C][C][C][C][C][=C][Ring1][N][C][=C][Ring2][Branch1][#Branch1][S][C][C][=C][Branch2][Ring1][=Branch2][/C][=C][\C][=Branch1][C][=O][C][=C][C][=C][C][=C][Ring1][=Branch1][C][Ring1][#Branch2][=C][Branch1][Ring1][C][#N][C][#N][S][C][Ring2][Ring1][Branch2][=Ring2][Ring1][Branch1][C][=C][Ring2][Branch2][C],{C=CCCCCSSc1ccc(-c2c3cc(-c4ccc(-c5c(F)c(F)c(-c6ccc([$])s6)c6nn(CC(CCCCCC)CCCCCCCC)nc56)s4)sc3c(-c3ccc(SSCCCCC=C)s3)c3cc([$])sc23)s1}.CCCCCCc1ccc(C2(c3ccc(CCCCCC)cc3)c3cc4c(cc3-c3sc5cc(/C=C6\C(=O)c7ccccc7C6=C(C#N)C#N)sc5c32)C(c2ccc(CCCCCC)cc2)(c2ccc(CCCCCC)cc2)c2c-4sc3cc(/C=C4\C(=O)c5ccccc5C4=C(C#N)C#N)sc23)cc1
J64,ITIC,-5.33,-3.09,-5.574146341463415,-3.915,1.5,CF,_,25.0,PEDOT:PSS,PDINO,7.51,7.51,0.908,15.22,54.32,CCCCCCCCC(CCCCCC)Cn1nc2c(-c3ccc(C)s3)c(F)c(F)c(-c3ccc(-c4cc5c(-c6ccc(SSCC7CCCCC7)s6)c6sc(C)cc6c(-c6ccc(SSCC7CCCCC7)s6)c5s4)s3)c2n1.CCCCCCc1ccc(C2(c3ccc(CCCCCC)cc3)c3cc4c(cc3-c3sc5cc(/C=C6\C(=O)c7ccccc7C6=C(C#N)C#N)sc5c32)C(c2ccc(CCCCCC)cc2)(c2ccc(CCCCCC)cc2)c2c-4sc3cc(/C=C4\C(=O)c5ccccc5C4=C(C#N)C#N)sc23)cc1,[C][C][C][C][C][C][C][C][C][Branch1][#Branch1][C][C][C][C][C][C][C][N][N][=C][C][Branch1][O][C][=C][C][=C][Branch1][C][C][S][Ring1][=Branch1][=C][Branch1][C][F][C][Branch1][C][F][=C][Branch2][=Branch1][P][C][=C][C][=C][Branch2][=Branch1][=Branch1][C][=C][C][=C][Branch2][Ring1][Branch1][C][=C][C][=C][Branch1][N][S][S][C][C][C][C][C][C][C][Ring1][=Branch1][S][Ring1][=C][C][S][C][Branch1][C][C][=C][C][=Ring1][=Branch1][C][Branch2][Ring1][Branch1][C][=C][C][=C][Branch1][N][S][S][C][C][C][C][C][C][C][Ring1][=Branch1][S][Ring1][=C][=C][Ring2][Ring2][=Branch1][S][Ring2][Ring2][=Branch2][S][Ring2][Ring2][=C][C][Ring2][Branch1][N][=N][Ring2][Branch1][#C].[C][C][C][C][C][C][C][=C][C][=C][Branch2][O][N][C][Branch1][P][C][=C][C][=C][Branch1][#Branch1][C][C][C][C][C][C][C][=C][Ring1][N][C][=C][C][=C][Branch2][Ring2][P][C][=C][Ring1][=Branch1][C][S][C][C][=C][Branch2][Ring1][=Branch2][/C][=C][\C][=Branch1][C][=O][C][=C][C][=C][C][=C][Ring1][=Branch1][C][Ring1][#Branch2][=C][Branch1][Ring1][C][#N][C][#N][S][C][=Ring2][Ring1][Branch1][C][=Ring2][Ring1][Branch2][Ring2][Ring2][O][C][Branch1][P][C][=C][C][=C][Branch1][#Branch1][C][C][C][C][C][C][C][=C][Ring1][N][Branch1][P][C][=C][C][=C][Branch1][#Branch1][C][C][C][C][C][C][C][=C][Ring1][N][C][=C][Ring2][Branch1][#Branch1][S][C][C][=C][Branch2][Ring1][=Branch2][/C][=C][\C][=Branch1][C][=O][C][=C][C][=C][C][=C][Ring1][=Branch1][C][Ring1][#Branch2][=C][Branch1][Ring1][C][#N][C][#N][S][C][Ring2][Ring1][Branch2][=Ring2][Ring1][Branch1][C][=C][Ring2][Branch2][C],{CCCCCCCCC(CCCCCC)Cn1nc2c(-c3ccc([$])s3)c(F)c(F)c(-c3ccc(-c4cc5c(-c6ccc(SSCC7CCCCC7)s6)c6sc([$])cc6c(-c6ccc(SSCC7CCCCC7)s6)c5s4)s3)c2n1}.CCCCCCc1ccc(C2(c3ccc(CCCCCC)cc3)c3cc4c(cc3-c3sc5cc(/C=C6\C(=O)c7ccccc7C6=C(C#N)C#N)sc5c32)C(c2ccc(CCCCCC)cc2)(c2ccc(CCCCCC)cc2)c2c-4sc3cc(/C=C4\C(=O)c5ccccc5C4=C(C#N)C#N)sc23)cc1
J81,m-ITIC,-5.43,-2.98,-5.526666666666667,-3.8515384615384622,1.0,CF,_,160.0,PEDOT:PSS,PDINO,10.6,10.6,0.95,15.27,73.08,CCCCCCCCC(CCCCCC)Cn1nc2c(-c3ccc(C)s3)c(F)c(F)c(-c3ccc(-c4cc5c(-c6ccc([Si](CCC)(CCC)CCC)s6)c6oc(C)cc6c(-c6ccc([Si](CCC)(CCC)CCC)s6)c5o4)s3)c2n1.CCCCCCc1cccc(C2(c3cccc(CCCCCC)c3)c3cc4c(cc3-c3sc5cc(/C=C6\C(=O)c7ccccc7C6=C(C#N)C#N)sc5c32)C(c2cccc(CCCCCC)c2)(c2cccc(CCCCCC)c2)c2c-4sc3cc(/C=C4\C(=O)c5ccccc5C4=C(C#N)C#N)sc23)c1,[C][C][C][C][C][C][C][C][C][Branch1][#Branch1][C][C][C][C][C][C][C][N][N][=C][C][Branch1][O][C][=C][C][=C][Branch1][C][C][S][Ring1][=Branch1][=C][Branch1][C][F][C][Branch1][C][F][=C][Branch2][#Branch1][#Branch1][C][=C][C][=C][Branch2][=Branch1][N][C][=C][C][=C][Branch2][Ring1][Branch2][C][=C][C][=C][Branch1][#C][Si][Branch1][Ring2][C][C][C][Branch1][Ring2][C][C][C][C][C][C][S][Ring1][#C][C][O][C][Branch1][C][C][=C][C][=Ring1][=Branch1][C][Branch2][Ring1][Branch2][C][=C][C][=C][Branch1][#C][Si][Branch1][Ring2][C][C][C][Branch1][Ring2][C][C][C][C][C][C][S][Ring1][#C][=C][Ring2][Ring2][Branch2][O][Ring2][Ring2][O][S][Ring2][Ring2][S][C][Ring2][Branch1][=C][=N][Ring2][Branch1][P].[C][C][C][C][C][C][C][=C][C][=C][C][Branch2][O][N][C][Branch1][P][C][=C][C][=C][C][Branch1][#Branch1][C][C][C][C][C][C][=C][Ring1][N][C][=C][C][=C][Branch2][Ring2][P][C][=C][Ring1][=Branch1][C][S][C][C][=C][Branch2][Ring1][=Branch2][/C][=C][\C][=Branch1][C][=O][C][=C][C][=C][C][=C][Ring1][=Branch1][C][Ring1][#Branch2][=C][Branch1][Ring1][C][#N][C][#N][S][C][=Ring2][Ring1][Branch1][C][=Ring2][Ring1][Branch2][Ring2][Ring2][O][C][Branch1][P][C][=C][C][=C][C][Branch1][#Branch1][C][C][C][C][C][C][=C][Ring1][N][Branch1][P][C][=C][C][=C][C][Branch1][#Branch1][C][C][C][C][C][C][=C][Ring1][N][C][=C][Ring2][Branch1][#Branch1][S][C][C][=C][Branch2][Ring1][=Branch2][/C][=C][\C][=Branch1][C][=O][C][=C][C][=C][C][=C][Ring1][=Branch1][C][Ring1][#Branch2][=C][Branch1][Ring1][C][#N][C][#N][S][C][Ring2][Ring1][Branch2][=Ring2][Ring1][Branch1][=C][Ring2][Branch2][C],{CCCCCCCCC(CCCCCC)Cn1nc2c(-c3ccc([$])s3)c(F)c(F)c(-c3ccc(-c4cc5c(-c6ccc([Si](CCC)(CCC)CCC)s6)c6oc([$])cc6c(-c6ccc([Si](CCC)(CCC)CCC)s6)c5o4)s3)c2n1}.CCCCCCc1cccc(C2(c3cccc(CCCCCC)c3)c3cc4c(cc3-c3sc5cc(/C=C6\C(=O)c7ccccc7C6=C(C#N)C#N)sc5c32)C(c2cccc(CCCCCC)c2)(c2cccc(CCCCCC)c2)c2c-4sc3cc(/C=C4\C(=O)c5ccccc5C4=C(C#N)C#N)sc23)c1
J81,m-ITIC,-5.43,-2.98,-5.526666666666667,-3.8515384615384622,1.0,CF,_,160.0,PEDOT:PSS,PDINO,11.05,11.04,0.96,16.47,69.83,CCCCCCCCC(CCCCCC)Cn1nc2c(-c3ccc(C)s3)c(F)c(F)c(-c3ccc(-c4cc5c(-c6ccc([Si](CCC)(CCC)CCC)s6)c6oc(C)cc6c(-c6ccc([Si](CCC)(CCC)CCC)s6)c5o4)s3)c2n1.CCCCCCc1cccc(C2(c3cccc(CCCCCC)c3)c3cc4c(cc3-c3sc5cc(/C=C6\C(=O)c7ccccc7C6=C(C#N)C#N)sc5c32)C(c2cccc(CCCCCC)c2)(c2cccc(CCCCCC)c2)c2c-4sc3cc(/C=C4\C(=O)c5ccccc5C4=C(C#N)C#N)sc23)c1,[C][C][C][C][C][C][C][C][C][Branch1][#Branch1][C][C][C][C][C][C][C][N][N][=C][C][Branch1][O][C][=C][C][=C][Branch1][C][C][S][Ring1][=Branch1][=C][Branch1][C][F][C][Branch1][C][F][=C][Branch2][#Branch1][#Branch1][C][=C][C][=C][Branch2][=Branch1][N][C][=C][C][=C][Branch2][Ring1][Branch2][C][=C][C][=C][Branch1][#C][Si][Branch1][Ring2][C][C][C][Branch1][Ring2][C][C][C][C][C][C][S][Ring1][#C][C][O][C][Branch1][C][C][=C][C][=Ring1][=Branch1][C][Branch2][Ring1][Branch2][C][=C][C][=C][Branch1][#C][Si][Branch1][Ring2][C][C][C][Branch1][Ring2][C][C][C][C][C][C][S][Ring1][#C][=C][Ring2][Ring2][Branch2][O][Ring2][Ring2][O][S][Ring2][Ring2][S][C][Ring2][Branch1][=C][=N][Ring2][Branch1][P].[C][C][C][C][C][C][C][=C][C][=C][C][Branch2][O][N][C][Branch1][P][C][=C][C][=C][C][Branch1][#Branch1][C][C][C][C][C][C][=C][Ring1][N][C][=C][C][=C][Branch2][Ring2][P][C][=C][Ring1][=Branch1][C][S][C][C][=C][Branch2][Ring1][=Branch2][/C][=C][\C][=Branch1][C][=O][C][=C][C][=C][C][=C][Ring1][=Branch1][C][Ring1][#Branch2][=C][Branch1][Ring1][C][#N][C][#N][S][C][=Ring2][Ring1][Branch1][C][=Ring2][Ring1][Branch2][Ring2][Ring2][O][C][Branch1][P][C][=C][C][=C][C][Branch1][#Branch1][C][C][C][C][C][C][=C][Ring1][N][Branch1][P][C][=C][C][=C][C][Branch1][#Branch1][C][C][C][C][C][C][=C][Ring1][N][C][=C][Ring2][Branch1][#Branch1][S][C][C][=C][Branch2][Ring1][=Branch2][/C][=C][\C][=Branch1][C][=O][C][=C][C][=C][C][=C][Ring1][=Branch1][C][Ring1][#Branch2][=C][Branch1][Ring1][C][#N][C][#N][S][C][Ring2][Ring1][Branch2][=Ring2][Ring1][Branch1][=C][Ring2][Branch2][C],{CCCCCCCCC(CCCCCC)Cn1nc2c(-c3ccc([$])s3)c(F)c(F)c(-c3ccc(-c4cc5c(-c6ccc([Si](CCC)(CCC)CCC)s6)c6oc([$])cc6c(-c6ccc([Si](CCC)(CCC)CCC)s6)c5o4)s3)c2n1}.CCCCCCc1cccc(C2(c3cccc(CCCCCC)c3)c3cc4c(cc3-c3sc5cc(/C=C6\C(=O)c7ccccc7C6=C(C#N)C#N)sc5c32)C(c2cccc(CCCCCC)c2)(c2cccc(CCCCCC)c2)c2c-4sc3cc(/C=C4\C(=O)c5ccccc5C4=C(C#N)C#N)sc23)c1
PBDT(T)[2F]T,ITIC,-5.22,-3.22,-5.574146341463415,-3.915,1.0,CB,_,160.0,MoOx,ZnO,9.8,9.85,0.94,16.9,62.0,CCCCC(CC)Cc1ccc(-c2c3cc(-c4sc(C)c(F)c4F)sc3c(-c3ccc(CC(CC)CCCC)s3)c3cc(C)sc23)s1.CCCCCCc1ccc(C2(c3ccc(CCCCCC)cc3)c3cc4c(cc3-c3sc5cc(/C=C6\C(=O)c7ccccc7C6=C(C#N)C#N)sc5c32)C(c2ccc(CCCCCC)cc2)(c2ccc(CCCCCC)cc2)c2c-4sc3cc(/C=C4\C(=O)c5ccccc5C4=C(C#N)C#N)sc23)cc1,[C][C][C][C][C][Branch1][Ring1][C][C][C][C][=C][C][=C][Branch2][Branch1][=N][C][=C][C][=C][Branch1][#C][C][S][C][Branch1][C][C][=C][Branch1][C][F][C][=Ring1][#Branch1][F][S][C][Ring1][=N][=C][Branch2][Ring1][Ring2][C][=C][C][=C][Branch1][O][C][C][Branch1][Ring1][C][C][C][C][C][C][S][Ring1][=N][C][C][=C][Branch1][C][C][S][C][Ring2][Ring2][C][=Ring1][=Branch1][S][Ring2][Ring2][#Branch1].[C][C][C][C][C][C][C][=C][C][=C][Branch2][O][N][C][Branch1][P][C][=C][C][=C][Branch1][#Branch1][C][C][C][C][C][C][C][=C][Ring1][N][C][=C][C][=C][Branch2][Ring2][P][C][=C][Ring1][=Branch1][C][S][C][C][=C][Branch2][Ring1][=Branch2][/C][=C][\C][=Branch1][C][=O][C][=C][C][=C][C][=C][Ring1][=Branch1][C][Ring1][#Branch2][=C][Branch1][Ring1][C][#N][C][#N][S][C][=Ring2][Ring1][Branch1][C][=Ring2][Ring1][Branch2][Ring2][Ring2][O][C][Branch1][P][C][=C][C][=C][Branch1][#Branch1][C][C][C][C][C][C][C][=C][Ring1][N][Branch1][P][C][=C][C][=C][Branch1][#Branch1][C][C][C][C][C][C][C][=C][Ring1][N][C][=C][Ring2][Branch1][#Branch1][S][C][C][=C][Branch2][Ring1][=Branch2][/C][=C][\C][=Branch1][C][=O][C][=C][C][=C][C][=C][Ring1][=Branch1][C][Ring1][#Branch2][=C][Branch1][Ring1][C][#N][C][#N][S][C][Ring2][Ring1][Branch2][=Ring2][Ring1][Branch1][C][=C][Ring2][Branch2][C],{CCCCC(CC)Cc1ccc(-c2c3cc(-c4sc([$])c(F)c4F)sc3c(-c3ccc(CC(CC)CCCC)s3)c3cc([$])sc23)s1}.CCCCCCc1ccc(C2(c3ccc(CCCCCC)cc3)c3cc4c(cc3-c3sc5cc(/C=C6\C(=O)c7ccccc7C6=C(C#N)C#N)sc5c32)C(c2ccc(CCCCCC)cc2)(c2ccc(CCCCCC)cc2)c2c-4sc3cc(/C=C4\C(=O)c5ccccc5C4=C(C#N)C#N)sc23)cc1
