Repository: aspuru-guzik-group/Beyond-Molecular-Structure-ML-for-OPV-Materials-Devices

File: ml_for_opvs/data/input_representation/OPV_Min/smiles/processed_smiles_device_wo_thickness/KFold/input_train_3.csv (part 3 of 24)
Donor,Acceptor,HOMO_D_eV,LUMO_D_eV,HOMO_A_eV,LUMO_A_eV,D_A_ratio_m_m,solvent,solvent_additive,annealing_temperature,hole_contact_layer,electron_contact_layer,PCE_percent,calc_PCE_percent,Voc_V,Jsc_mA_cm_pow_neg2,FF_percent,DA_SMILES,DA_SELFIES,DA_BigSMILES
PBDT[2H]T,ITIC,-5.03,-2.93,-5.574146341463415,-3.915,1.0,CB,_,160.0,MoOx,ZnO,2.5,2.46,0.79,7.6,41.0,CCCCC(CC)COc1c2cc(-c3ccc(C)s3)sc2c(OCC(CC)CCCC)c2cc(C)sc12.CCCCCCc1ccc(C2(c3ccc(CCCCCC)cc3)c3cc4c(cc3-c3sc5cc(/C=C6\C(=O)c7ccccc7C6=C(C#N)C#N)sc5c32)C(c2ccc(CCCCCC)cc2)(c2ccc(CCCCCC)cc2)c2c-4sc3cc(/C=C4\C(=O)c5ccccc5C4=C(C#N)C#N)sc23)cc1,[C][C][C][C][C][Branch1][Ring1][C][C][C][O][C][=C][C][=C][Branch1][O][C][=C][C][=C][Branch1][C][C][S][Ring1][=Branch1][S][C][Ring1][O][=C][Branch1][N][O][C][C][Branch1][Ring1][C][C][C][C][C][C][C][C][=C][Branch1][C][C][S][C][Ring2][Ring1][N][=Ring1][=Branch1].[C][C][C][C][C][C][C][=C][C][=C][Branch2][O][N][C][Branch1][P][C][=C][C][=C][Branch1][#Branch1][C][C][C][C][C][C][C][=C][Ring1][N][C][=C][C][=C][Branch2][Ring2][P][C][=C][Ring1][=Branch1][C][S][C][C][=C][Branch2][Ring1][=Branch2][/C][=C][\C][=Branch1][C][=O][C][=C][C][=C][C][=C][Ring1][=Branch1][C][Ring1][#Branch2][=C][Branch1][Ring1][C][#N][C][#N][S][C][=Ring2][Ring1][Branch1][C][=Ring2][Ring1][Branch2][Ring2][Ring2][O][C][Branch1][P][C][=C][C][=C][Branch1][#Branch1][C][C][C][C][C][C][C][=C][Ring1][N][Branch1][P][C][=C][C][=C][Branch1][#Branch1][C][C][C][C][C][C][C][=C][Ring1][N][C][=C][Ring2][Branch1][#Branch1][S][C][C][=C][Branch2][Ring1][=Branch2][/C][=C][\C][=Branch1][C][=O][C][=C][C][=C][C][=C][Ring1][=Branch1][C][Ring1][#Branch2][=C][Branch1][Ring1][C][#N][C][#N][S][C][Ring2][Ring1][Branch2][=Ring2][Ring1][Branch1][C][=C][Ring2][Branch2][C],{CCCCC(CC)COc1c2cc(-c3ccc([$])s3)sc2c(OCC(CC)CCCC)c2cc([$])sc12}.CCCCCCc1ccc(C2(c3ccc(CCCCCC)cc3)c3cc4c(cc3-c3sc5cc(/C=C6\C(=O)c7ccccc7C6=C(C#N)C#N)sc5c32)C(c2ccc(CCCCCC)cc2)(c2ccc(CCCCCC)cc2)c2c-4sc3cc(/C=C4\C(=O)c5ccccc5C4=C(C#N)C#N)sc23)cc1
PBDT-2TC,ITIC,-5.43,-3.57,-5.574146341463415,-3.915,1.0,CB,_,120.0,PEDOT:PSS,C60-bissalt,9.35,9.35,0.93,15.3,65.7,CCCCCCC(CCCC)CSOC(=O)c1cc(-c2cc3c(-c4ccc(CC(CC)CCCC)s4)c4sc(C)cc4c(-c4ccc(CC(CC)CCCC)s4)c3s2)sc1-c1ccc(C)s1.CCCCCCc1ccc(C2(c3ccc(CCCCCC)cc3)c3cc4c(cc3-c3sc5cc(/C=C6\C(=O)c7ccccc7C6=C(C#N)C#N)sc5c32)C(c2ccc(CCCCCC)cc2)(c2ccc(CCCCCC)cc2)c2c-4sc3cc(/C=C4\C(=O)c5ccccc5C4=C(C#N)C#N)sc23)cc1,[C][C][C][C][C][C][C][Branch1][Branch1][C][C][C][C][C][S][O][C][=Branch1][C][=O][C][C][=C][Branch2][=Branch1][Ring2][C][=C][C][=C][Branch2][Ring1][Ring2][C][=C][C][=C][Branch1][O][C][C][Branch1][Ring1][C][C][C][C][C][C][S][Ring1][=N][C][S][C][Branch1][C][C][=C][C][=Ring1][=Branch1][C][Branch2][Ring1][Ring2][C][=C][C][=C][Branch1][O][C][C][Branch1][Ring1][C][C][C][C][C][C][S][Ring1][=N][=C][Ring2][Ring2][Ring2][S][Ring2][Ring2][#Branch1][S][C][=Ring2][Ring2][N][C][=C][C][=C][Branch1][C][C][S][Ring1][=Branch1].[C][C][C][C][C][C][C][=C][C][=C][Branch2][O][N][C][Branch1][P][C][=C][C][=C][Branch1][#Branch1][C][C][C][C][C][C][C][=C][Ring1][N][C][=C][C][=C][Branch2][Ring2][P][C][=C][Ring1][=Branch1][C][S][C][C][=C][Branch2][Ring1][=Branch2][/C][=C][\C][=Branch1][C][=O][C][=C][C][=C][C][=C][Ring1][=Branch1][C][Ring1][#Branch2][=C][Branch1][Ring1][C][#N][C][#N][S][C][=Ring2][Ring1][Branch1][C][=Ring2][Ring1][Branch2][Ring2][Ring2][O][C][Branch1][P][C][=C][C][=C][Branch1][#Branch1][C][C][C][C][C][C][C][=C][Ring1][N][Branch1][P][C][=C][C][=C][Branch1][#Branch1][C][C][C][C][C][C][C][=C][Ring1][N][C][=C][Ring2][Branch1][#Branch1][S][C][C][=C][Branch2][Ring1][=Branch2][/C][=C][\C][=Branch1][C][=O][C][=C][C][=C][C][=C][Ring1][=Branch1][C][Ring1][#Branch2][=C][Branch1][Ring1][C][#N][C][#N][S][C][Ring2][Ring1][Branch2][=Ring2][Ring1][Branch1][C][=C][Ring2][Branch2][C],{CCCCCCC(CCCC)CSOC(=O)c1cc(-c2cc3c(-c4ccc(CC(CC)CCCC)s4)c4sc([$])cc4c(-c4ccc(CC(CC)CCCC)s4)c3s2)sc1-c1ccc([$])s1}.CCCCCCc1ccc(C2(c3ccc(CCCCCC)cc3)c3cc4c(cc3-c3sc5cc(/C=C6\C(=O)c7ccccc7C6=C(C#N)C#N)sc5c32)C(c2ccc(CCCCCC)cc2)(c2ccc(CCCCCC)cc2)c2c-4sc3cc(/C=C4\C(=O)c5ccccc5C4=C(C#N)C#N)sc23)cc1
PBDT-S-2TC,ITIC,-5.47,-3.58,-5.574146341463415,-3.915,1.0,CB,_,120.0,PEDOT:PSS,C60-bissalt,10.12,10.12,0.96,16.4,64.3,CCCCCCC(CCCC)CSOC(=O)c1cc(-c2cc3c(-c4ccc(SCC(CC)CCCC)s4)c4sc(C)cc4c(-c4ccc(SCC(CC)CCCC)s4)c3s2)sc1-c1ccc(C)s1.CCCCCCc1ccc(C2(c3ccc(CCCCCC)cc3)c3cc4c(cc3-c3sc5cc(/C=C6\C(=O)c7ccccc7C6=C(C#N)C#N)sc5c32)C(c2ccc(CCCCCC)cc2)(c2ccc(CCCCCC)cc2)c2c-4sc3cc(/C=C4\C(=O)c5ccccc5C4=C(C#N)C#N)sc23)cc1,[C][C][C][C][C][C][C][Branch1][Branch1][C][C][C][C][C][S][O][C][=Branch1][C][=O][C][C][=C][Branch2][=Branch1][=Branch1][C][=C][C][=C][Branch2][Ring1][Branch1][C][=C][C][=C][Branch1][N][S][C][C][Branch1][Ring1][C][C][C][C][C][C][S][Ring1][=C][C][S][C][Branch1][C][C][=C][C][=Ring1][=Branch1][C][Branch2][Ring1][Branch1][C][=C][C][=C][Branch1][N][S][C][C][Branch1][Ring1][C][C][C][C][C][C][S][Ring1][=C][=C][Ring2][Ring2][=Branch1][S][Ring2][Ring2][=Branch2][S][C][=Ring2][Ring2][=C][C][=C][C][=C][Branch1][C][C][S][Ring1][=Branch1].[C][C][C][C][C][C][C][=C][C][=C][Branch2][O][N][C][Branch1][P][C][=C][C][=C][Branch1][#Branch1][C][C][C][C][C][C][C][=C][Ring1][N][C][=C][C][=C][Branch2][Ring2][P][C][=C][Ring1][=Branch1][C][S][C][C][=C][Branch2][Ring1][=Branch2][/C][=C][\C][=Branch1][C][=O][C][=C][C][=C][C][=C][Ring1][=Branch1][C][Ring1][#Branch2][=C][Branch1][Ring1][C][#N][C][#N][S][C][=Ring2][Ring1][Branch1][C][=Ring2][Ring1][Branch2][Ring2][Ring2][O][C][Branch1][P][C][=C][C][=C][Branch1][#Branch1][C][C][C][C][C][C][C][=C][Ring1][N][Branch1][P][C][=C][C][=C][Branch1][#Branch1][C][C][C][C][C][C][C][=C][Ring1][N][C][=C][Ring2][Branch1][#Branch1][S][C][C][=C][Branch2][Ring1][=Branch2][/C][=C][\C][=Branch1][C][=O][C][=C][C][=C][C][=C][Ring1][=Branch1][C][Ring1][#Branch2][=C][Branch1][Ring1][C][#N][C][#N][S][C][Ring2][Ring1][Branch2][=Ring2][Ring1][Branch1][C][=C][Ring2][Branch2][C],{CCCCCCC(CCCC)CSOC(=O)c1cc(-c2cc3c(-c4ccc(SCC(CC)CCCC)s4)c4sc([$])cc4c(-c4ccc(SCC(CC)CCCC)s4)c3s2)sc1-c1ccc([$])s1}.CCCCCCc1ccc(C2(c3ccc(CCCCCC)cc3)c3cc4c(cc3-c3sc5cc(/C=C6\C(=O)c7ccccc7C6=C(C#N)C#N)sc5c32)C(c2ccc(CCCCCC)cc2)(c2ccc(CCCCCC)cc2)c2c-4sc3cc(/C=C4\C(=O)c5ccccc5C4=C(C#N)C#N)sc23)cc1
PBDT-DTN,ITIC,-5.37,-3.53,-5.574146341463415,-3.915,0.667,CF,DPE,25.0,PEDOT:PSS,Ca,8.3,8.25,0.92,13.8,65.0,CCCCC(CC)Cc1ccc(-c2c3cc(-c4sc(-c5sc(-c6cc(CC(CC)CCCC)c(C)s6)c6c5C(=O)c5ccccc5C6=O)cc4CC(CC)CCCC)sc3c(-c3ccc(CC(CC)CCCC)s3)c3cc(C)sc23)s1.CCCCCCc1ccc(C2(c3ccc(CCCCCC)cc3)c3cc4c(cc3-c3sc5cc(/C=C6\C(=O)c7ccccc7C6=C(C#N)C#N)sc5c32)C(c2ccc(CCCCCC)cc2)(c2ccc(CCCCCC)cc2)c2c-4sc3cc(/C=C4\C(=O)c5ccccc5C4=C(C#N)C#N)sc23)cc1,[C][C][C][C][C][Branch1][Ring1][C][C][C][C][=C][C][=C][Branch2][=Branch2][#Branch1][C][=C][C][=C][Branch2][=Branch1][#Branch1][C][S][C][Branch2][Branch1][C][C][S][C][Branch2][Ring1][#Branch1][C][=C][C][Branch1][O][C][C][Branch1][Ring1][C][C][C][C][C][C][=C][Branch1][C][C][S][Ring1][=C][=C][C][=Ring2][Ring1][Ring1][C][=Branch1][C][=O][C][=C][C][=C][C][=C][Ring1][=Branch1][C][Ring1][O][=O][=C][C][=Ring2][Ring2][C][C][C][Branch1][Ring1][C][C][C][C][C][C][S][C][Ring2][Ring2][#C][=C][Branch2][Ring1][Ring2][C][=C][C][=C][Branch1][O][C][C][Branch1][Ring1][C][C][C][C][C][C][S][Ring1][=N][C][C][=C][Branch1][C][C][S][C][Ring2][=Branch1][Ring2][=Ring1][=Branch1][S][Ring2][=Branch1][=Branch2].[C][C][C][C][C][C][C][=C][C][=C][Branch2][O][N][C][Branch1][P][C][=C][C][=C][Branch1][#Branch1][C][C][C][C][C][C][C][=C][Ring1][N][C][=C][C][=C][Branch2][Ring2][P][C][=C][Ring1][=Branch1][C][S][C][C][=C][Branch2][Ring1][=Branch2][/C][=C][\C][=Branch1][C][=O][C][=C][C][=C][C][=C][Ring1][=Branch1][C][Ring1][#Branch2][=C][Branch1][Ring1][C][#N][C][#N][S][C][=Ring2][Ring1][Branch1][C][=Ring2][Ring1][Branch2][Ring2][Ring2][O][C][Branch1][P][C][=C][C][=C][Branch1][#Branch1][C][C][C][C][C][C][C][=C][Ring1][N][Branch1][P][C][=C][C][=C][Branch1][#Branch1][C][C][C][C][C][C][C][=C][Ring1][N][C][=C][Ring2][Branch1][#Branch1][S][C][C][=C][Branch2][Ring1][=Branch2][/C][=C][\C][=Branch1][C][=O][C][=C][C][=C][C][=C][Ring1][=Branch1][C][Ring1][#Branch2][=C][Branch1][Ring1][C][#N][C][#N][S][C][Ring2][Ring1][Branch2][=Ring2][Ring1][Branch1][C][=C][Ring2][Branch2][C],{CCCCC(CC)Cc1ccc(-c2c3cc(-c4sc(-c5sc(-c6cc(CC(CC)CCCC)c([$])s6)c6c5C(=O)c5ccccc5C6=O)cc4CC(CC)CCCC)sc3c(-c3ccc(CC(CC)CCCC)s3)c3cc([$])sc23)s1}.CCCCCCc1ccc(C2(c3ccc(CCCCCC)cc3)c3cc4c(cc3-c3sc5cc(/C=C6\C(=O)c7ccccc7C6=C(C#N)C#N)sc5c32)C(c2ccc(CCCCCC)cc2)(c2ccc(CCCCCC)cc2)c2c-4sc3cc(/C=C4\C(=O)c5ccccc5C4=C(C#N)C#N)sc23)cc1
PBDT-FBT,ITIC,-5.14,-3.35,-5.574146341463415,-3.915,1.0,CB,DIO,25.0,MoOx,ZnO,7.15,7.18,0.82,13.73,63.8,CCCCCCCCc1cc(-c2c(F)c(F)c(-c3cc(CCCCCCCC)c(-c4cc5c(-c6ccc(SCC(CCCC)CCCCCC)s6)c6sc(C)cc6c(-c6ccc(SCC(CCCC)CCCCCC)s6)c5s4)s3)c3nsnc23)sc1C.CCCCCCc1ccc(C2(c3ccc(CCCCCC)cc3)c3cc4c(cc3-c3sc5cc(/C=C6\C(=O)c7ccccc7C6=C(C#N)C#N)sc5c32)C(c2ccc(CCCCCC)cc2)(c2ccc(CCCCCC)cc2)c2c-4sc3cc(/C=C4\C(=O)c5ccccc5C4=C(C#N)C#N)sc23)cc1,[C][C][C][C][C][C][C][C][C][C][=C][Branch2][=Branch2][N][C][=C][Branch1][C][F][C][Branch1][C][F][=C][Branch2][Branch2][Branch1][C][=C][C][Branch1][=Branch2][C][C][C][C][C][C][C][C][=C][Branch2][=Branch1][S][C][=C][C][=C][Branch2][Ring1][#Branch2][C][=C][C][=C][Branch1][S][S][C][C][Branch1][Branch1][C][C][C][C][C][C][C][C][C][C][S][Ring2][Ring1][C][C][S][C][Branch1][C][C][=C][C][=Ring1][=Branch1][C][Branch2][Ring1][#Branch2][C][=C][C][=C][Branch1][S][S][C][C][Branch1][Branch1][C][C][C][C][C][C][C][C][C][C][S][Ring2][Ring1][C][=C][Ring2][Ring2][=C][S][Ring2][Ring2][P][S][Ring2][Branch1][=C][C][=N][S][N][=C][Ring2][=Branch1][=Branch2][Ring1][Branch1][S][C][=Ring2][=Branch1][=C][C].[C][C][C][C][C][C][C][=C][C][=C][Branch2][O][N][C][Branch1][P][C][=C][C][=C][Branch1][#Branch1][C][C][C][C][C][C][C][=C][Ring1][N][C][=C][C][=C][Branch2][Ring2][P][C][=C][Ring1][=Branch1][C][S][C][C][=C][Branch2][Ring1][=Branch2][/C][=C][\C][=Branch1][C][=O][C][=C][C][=C][C][=C][Ring1][=Branch1][C][Ring1][#Branch2][=C][Branch1][Ring1][C][#N][C][#N][S][C][=Ring2][Ring1][Branch1][C][=Ring2][Ring1][Branch2][Ring2][Ring2][O][C][Branch1][P][C][=C][C][=C][Branch1][#Branch1][C][C][C][C][C][C][C][=C][Ring1][N][Branch1][P][C][=C][C][=C][Branch1][#Branch1][C][C][C][C][C][C][C][=C][Ring1][N][C][=C][Ring2][Branch1][#Branch1][S][C][C][=C][Branch2][Ring1][=Branch2][/C][=C][\C][=Branch1][C][=O][C][=C][C][=C][C][=C][Ring1][=Branch1][C][Ring1][#Branch2][=C][Branch1][Ring1][C][#N][C][#N][S][C][Ring2][Ring1][Branch2][=Ring2][Ring1][Branch1][C][=C][Ring2][Branch2][C],{CCCCCCCCc1cc(-c2c(F)c(F)c(-c3cc(CCCCCCCC)c(-c4cc5c(-c6ccc(SCC(CCCC)CCCCCC)s6)c6sc([$])cc6c(-c6ccc(SCC(CCCC)CCCCCC)s6)c5s4)s3)c3nsnc23)sc1[$]}.CCCCCCc1ccc(C2(c3ccc(CCCCCC)cc3)c3cc4c(cc3-c3sc5cc(/C=C6\C(=O)c7ccccc7C6=C(C#N)C#N)sc5c32)C(c2ccc(CCCCCC)cc2)(c2ccc(CCCCCC)cc2)c2c-4sc3cc(/C=C4\C(=O)c5ccccc5C4=C(C#N)C#N)sc23)cc1
PBDTF-FBT,ITIC,-5.34,-3.53,-5.574146341463415,-3.915,1.0,CB,DIO,25.0,MoOx,ZnO,9.17,9.18,0.9,15.38,66.3,CCCCCCCCc1cc(-c2c(F)c(F)c(-c3cc(CCCCCCCC)c(-c4cc5c(-c6cc(F)c(S)s6)c6sc(C)cc6c(-c6cc(F)c(SCC(CCCC)CCCCCC)s6)c5s4)s3)c3nsnc23)sc1C.CCCCCCc1ccc(C2(c3ccc(CCCCCC)cc3)c3cc4c(cc3-c3sc5cc(/C=C6\C(=O)c7ccccc7C6=C(C#N)C#N)sc5c32)C(c2ccc(CCCCCC)cc2)(c2ccc(CCCCCC)cc2)c2c-4sc3cc(/C=C4\C(=O)c5ccccc5C4=C(C#N)C#N)sc23)cc1,[C][C][C][C][C][C][C][C][C][C][=C][Branch2][=Branch2][C][C][=C][Branch1][C][F][C][Branch1][C][F][=C][Branch2][#Branch1][O][C][=C][C][Branch1][=Branch2][C][C][C][C][C][C][C][C][=C][Branch2][=Branch1][=Branch1][C][=C][C][=C][Branch1][=C][C][=C][C][Branch1][C][F][=C][Branch1][C][S][S][Ring1][#Branch1][C][S][C][Branch1][C][C][=C][C][=Ring1][=Branch1][C][Branch2][Ring1][=N][C][=C][C][Branch1][C][F][=C][Branch1][S][S][C][C][Branch1][Branch1][C][C][C][C][C][C][C][C][C][C][S][Ring2][Ring1][Ring1][=C][Ring2][Ring2][Ring2][S][Ring2][Ring2][#Branch1][S][Ring2][Branch1][Ring2][C][=N][S][N][=C][Ring2][Branch1][#C][Ring1][Branch1][S][C][=Ring2][=Branch1][Ring2][C].[C][C][C][C][C][C][C][=C][C][=C][Branch2][O][N][C][Branch1][P][C][=C][C][=C][Branch1][#Branch1][C][C][C][C][C][C][C][=C][Ring1][N][C][=C][C][=C][Branch2][Ring2][P][C][=C][Ring1][=Branch1][C][S][C][C][=C][Branch2][Ring1][=Branch2][/C][=C][\C][=Branch1][C][=O][C][=C][C][=C][C][=C][Ring1][=Branch1][C][Ring1][#Branch2][=C][Branch1][Ring1][C][#N][C][#N][S][C][=Ring2][Ring1][Branch1][C][=Ring2][Ring1][Branch2][Ring2][Ring2][O][C][Branch1][P][C][=C][C][=C][Branch1][#Branch1][C][C][C][C][C][C][C][=C][Ring1][N][Branch1][P][C][=C][C][=C][Branch1][#Branch1][C][C][C][C][C][C][C][=C][Ring1][N][C][=C][Ring2][Branch1][#Branch1][S][C][C][=C][Branch2][Ring1][=Branch2][/C][=C][\C][=Branch1][C][=O][C][=C][C][=C][C][=C][Ring1][=Branch1][C][Ring1][#Branch2][=C][Branch1][Ring1][C][#N][C][#N][S][C][Ring2][Ring1][Branch2][=Ring2][Ring1][Branch1][C][=C][Ring2][Branch2][C],{CCCCCCCCc1cc(-c2c(F)c(F)c(-c3cc(CCCCCCCC)c(-c4cc5c(-c6cc(F)c(S)s6)c6sc([$])cc6c(-c6cc(F)c(SCC(CCCC)CCCCCC)s6)c5s4)s3)c3nsnc23)sc1[$]}.CCCCCCc1ccc(C2(c3ccc(CCCCCC)cc3)c3cc4c(cc3-c3sc5cc(/C=C6\C(=O)c7ccccc7C6=C(C#N)C#N)sc5c32)C(c2ccc(CCCCCC)cc2)(c2ccc(CCCCCC)cc2)c2c-4sc3cc(/C=C4\C(=O)c5ccccc5C4=C(C#N)C#N)sc23)cc1
PBDTS-FBT,ITIC,-5.2,-3.4,-5.574146341463415,-3.915,1.0,CB,DIO,25.0,MoOx,ZnO,8.58,8.58,0.89,14.63,65.9,CCCCCCCCc1cc(-c2c(F)c(F)c(-c3cc(CCCCCCCC)c(-c4cc5c(-c6ccc(SSCC(CCCC)CCCCCC)s6)c6sc(C)cc6c(-c6ccc(SSCC(CCCC)CCCCCC)s6)c5s4)s3)c3nsnc23)sc1C.CCCCCCc1ccc(C2(c3ccc(CCCCCC)cc3)c3cc4c(cc3-c3sc5cc(/C=C6\C(=O)c7ccccc7C6=C(C#N)C#N)sc5c32)C(c2ccc(CCCCCC)cc2)(c2ccc(CCCCCC)cc2)c2c-4sc3cc(/C=C4\C(=O)c5ccccc5C4=C(C#N)C#N)sc23)cc1,[C][C][C][C][C][C][C][C][C][C][=C][Branch2][=Branch2][=C][C][=C][Branch1][C][F][C][Branch1][C][F][=C][Branch2][Branch2][#Branch1][C][=C][C][Branch1][=Branch2][C][C][C][C][C][C][C][C][=C][Branch2][#Branch1][C][C][=C][C][=C][Branch2][Ring1][O][C][=C][C][=C][Branch1][P][S][S][C][C][Branch1][Branch1][C][C][C][C][C][C][C][C][C][C][S][Ring2][Ring1][Ring1][C][S][C][Branch1][C][C][=C][C][=Ring1][=Branch1][C][Branch2][Ring1][O][C][=C][C][=C][Branch1][P][S][S][C][C][Branch1][Branch1][C][C][C][C][C][C][C][C][C][C][S][Ring2][Ring1][Ring1][=C][Ring2][Ring2][S][S][Ring2][Branch1][Ring1][S][Ring2][Branch1][S][C][=N][S][N][=C][Ring2][=Branch1][O][Ring1][Branch1][S][C][=Ring2][=Branch1][S][C].[C][C][C][C][C][C][C][=C][C][=C][Branch2][O][N][C][Branch1][P][C][=C][C][=C][Branch1][#Branch1][C][C][C][C][C][C][C][=C][Ring1][N][C][=C][C][=C][Branch2][Ring2][P][C][=C][Ring1][=Branch1][C][S][C][C][=C][Branch2][Ring1][=Branch2][/C][=C][\C][=Branch1][C][=O][C][=C][C][=C][C][=C][Ring1][=Branch1][C][Ring1][#Branch2][=C][Branch1][Ring1][C][#N][C][#N][S][C][=Ring2][Ring1][Branch1][C][=Ring2][Ring1][Branch2][Ring2][Ring2][O][C][Branch1][P][C][=C][C][=C][Branch1][#Branch1][C][C][C][C][C][C][C][=C][Ring1][N][Branch1][P][C][=C][C][=C][Branch1][#Branch1][C][C][C][C][C][C][C][=C][Ring1][N][C][=C][Ring2][Branch1][#Branch1][S][C][C][=C][Branch2][Ring1][=Branch2][/C][=C][\C][=Branch1][C][=O][C][=C][C][=C][C][=C][Ring1][=Branch1][C][Ring1][#Branch2][=C][Branch1][Ring1][C][#N][C][#N][S][C][Ring2][Ring1][Branch2][=Ring2][Ring1][Branch1][C][=C][Ring2][Branch2][C],{CCCCCCCCc1cc(-c2c(F)c(F)c(-c3cc(CCCCCCCC)c(-c4cc5c(-c6ccc(SSCC(CCCC)CCCCCC)s6)c6sc([$])cc6c(-c6ccc(SSCC(CCCC)CCCCCC)s6)c5s4)s3)c3nsnc23)sc1[$]}.CCCCCCc1ccc(C2(c3ccc(CCCCCC)cc3)c3cc4c(cc3-c3sc5cc(/C=C6\C(=O)c7ccccc7C6=C(C#N)C#N)sc5c32)C(c2ccc(CCCCCC)cc2)(c2ccc(CCCCCC)cc2)c2c-4sc3cc(/C=C4\C(=O)c5ccccc5C4=C(C#N)C#N)sc23)cc1
PBDTSF-FBT,ITIC,-5.41,-3.6,-5.574146341463415,-3.915,1.0,CB,DIO,25.0,MoOx,ZnO,11.66,11.67,1.03,17.09,66.3,CCCCCCCCc1cc(-c2c(F)c(F)c(-c3cc(CCCCCCCC)c(-c4cc5c(-c6cc(F)c(SSCC(CCCC)CCCCCC)s6)c6sc(C)cc6c(-c6cc(F)c(SSCC(CCCC)CCCCCC)s6)c5s4)s3)c3nsnc23)sc1C.CCCCCCc1ccc(C2(c3ccc(CCCCCC)cc3)c3cc4c(cc3-c3sc5cc(/C=C6\C(=O)c7ccccc7C6=C(C#N)C#N)sc5c32)C(c2ccc(CCCCCC)cc2)(c2ccc(CCCCCC)cc2)c2c-4sc3cc(/C=C4\C(=O)c5ccccc5C4=C(C#N)C#N)sc23)cc1,[C][C][C][C][C][C][C][C][C][C][=C][Branch2][#Branch2][Ring2][C][=C][Branch1][C][F][C][Branch1][C][F][=C][Branch2][Branch2][=N][C][=C][C][Branch1][=Branch2][C][C][C][C][C][C][C][C][=C][Branch2][#Branch1][Branch2][C][=C][C][=C][Branch2][Ring1][=C][C][=C][C][Branch1][C][F][=C][Branch1][P][S][S][C][C][Branch1][Branch1][C][C][C][C][C][C][C][C][C][C][S][Ring2][Ring1][Ring2][C][S][C][Branch1][C][C][=C][C][=Ring1][=Branch1][C][Branch2][Ring1][=C][C][=C][C][Branch1][C][F][=C][Branch1][P][S][S][C][C][Branch1][Branch1][C][C][C][C][C][C][C][C][C][C][S][Ring2][Ring1][Ring2][=C][Ring2][Branch1][C][S][Ring2][Branch1][Branch1][S][Ring2][=Branch1][C][C][=N][S][N][=C][Ring2][=Branch1][=N][Ring1][Branch1][S][C][=Ring2][#Branch1][C][C].[C][C][C][C][C][C][C][=C][C][=C][Branch2][O][N][C][Branch1][P][C][=C][C][=C][Branch1][#Branch1][C][C][C][C][C][C][C][=C][Ring1][N][C][=C][C][=C][Branch2][Ring2][P][C][=C][Ring1][=Branch1][C][S][C][C][=C][Branch2][Ring1][=Branch2][/C][=C][\C][=Branch1][C][=O][C][=C][C][=C][C][=C][Ring1][=Branch1][C][Ring1][#Branch2][=C][Branch1][Ring1][C][#N][C][#N][S][C][=Ring2][Ring1][Branch1][C][=Ring2][Ring1][Branch2][Ring2][Ring2][O][C][Branch1][P][C][=C][C][=C][Branch1][#Branch1][C][C][C][C][C][C][C][=C][Ring1][N][Branch1][P][C][=C][C][=C][Branch1][#Branch1][C][C][C][C][C][C][C][=C][Ring1][N][C][=C][Ring2][Branch1][#Branch1][S][C][C][=C][Branch2][Ring1][=Branch2][/C][=C][\C][=Branch1][C][=O][C][=C][C][=C][C][=C][Ring1][=Branch1][C][Ring1][#Branch2][=C][Branch1][Ring1][C][#N][C][#N][S][C][Ring2][Ring1][Branch2][=Ring2][Ring1][Branch1][C][=C][Ring2][Branch2][C],{CCCCCCCCc1cc(-c2c(F)c(F)c(-c3cc(CCCCCCCC)c(-c4cc5c(-c6cc(F)c(SSCC(CCCC)CCCCCC)s6)c6sc([$])cc6c(-c6cc(F)c(SSCC(CCCC)CCCCCC)s6)c5s4)s3)c3nsnc23)sc1[$]}.CCCCCCc1ccc(C2(c3ccc(CCCCCC)cc3)c3cc4c(cc3-c3sc5cc(/C=C6\C(=O)c7ccccc7C6=C(C#N)C#N)sc5c32)C(c2ccc(CCCCCC)cc2)(c2ccc(CCCCCC)cc2)c2c-4sc3cc(/C=C4\C(=O)c5ccccc5C4=C(C#N)C#N)sc23)cc1
PBDT-NQx,ITIC,-5.24,-3.42,-5.574146341463415,-3.915,1.25,CB,DIO,25.0,MoOx,ZnO,9.11,9.11,0.87,16.21,64.6,CCCCCCCCc1ccc(-c2nc3c(-c4ccc(C)s4)cc4c(cc(-c5ccc(-c6cc7c(-c8ccc(SCC(CCCC)CCCCCC)s8)c8sc(C)cc8c(-c8ccc(SCC(CCCC)CCCCCC)s8)c7s6)s5)c5nc(-c6ccc(CCCCCCCC)s6)c(-c6ccc(CCCCCCCC)s6)nc54)c3nc2-c2ccc(CCCCCCCC)s2)s1.CCCCCCc1ccc(C2(c3ccc(CCCCCC)cc3)c3cc4c(cc3-c3sc5cc(/C=C6\C(=O)c7ccccc7C6=C(C#N)C#N)sc5c32)C(c2ccc(CCCCCC)cc2)(c2ccc(CCCCCC)cc2)c2c-4sc3cc(/C=C4\C(=O)c5ccccc5C4=C(C#N)C#N)sc23)cc1,[C][C][C][C][C][C][C][C][C][=C][C][=C][Branch2][=C][Ring2][C][=N][C][=C][Branch1][O][C][=C][C][=C][Branch1][C][C][S][Ring1][=Branch1][C][=C][C][Branch2][O][Ring2][C][=C][Branch2][#Branch1][O][C][=C][C][=C][Branch2][=Branch1][S][C][=C][C][=C][Branch2][Ring1][#Branch2][C][=C][C][=C][Branch1][S][S][C][C][Branch1][Branch1][C][C][C][C][C][C][C][C][C][C][S][Ring2][Ring1][C][C][S][C][Branch1][C][C][=C][C][=Ring1][=Branch1][C][Branch2][Ring1][#Branch2][C][=C][C][=C][Branch1][S][S][C][C][Branch1][Branch1][C][C][C][C][C][C][C][C][C][C][S][Ring2][Ring1][C][=C][Ring2][Ring2][=C][S][Ring2][Ring2][P][S][Ring2][Branch1][=Branch1][C][=N][C][Branch2][Ring1][C][C][=C][C][=C][Branch1][=Branch2][C][C][C][C][C][C][C][C][S][Ring1][=N][=C][Branch2][Ring1][C][C][=C][C][=C][Branch1][=Branch2][C][C][C][C][C][C][C][C][S][Ring1][=N][N][=C][Ring2][Ring1][S][Ring2][#Branch1][#Branch2][=C][Ring2][Branch2][Ring2][N][=C][Ring2][Branch2][Branch2][C][=C][C][=C][Branch1][=Branch2][C][C][C][C][C][C][C][C][S][Ring1][=N][S][Ring2][=Branch2][#Branch2].[C][C][C][C][C][C][C][=C][C][=C][Branch2][O][N][C][Branch1][P][C][=C][C][=C][Branch1][#Branch1][C][C][C][C][C][C][C][=C][Ring1][N][C][=C][C][=C][Branch2][Ring2][P][C][=C][Ring1][=Branch1][C][S][C][C][=C][Branch2][Ring1][=Branch2][/C][=C][\C][=Branch1][C][=O][C][=C][C][=C][C][=C][Ring1][=Branch1][C][Ring1][#Branch2][=C][Branch1][Ring1][C][#N][C][#N][S][C][=Ring2][Ring1][Branch1][C][=Ring2][Ring1][Branch2][Ring2][Ring2][O][C][Branch1][P][C][=C][C][=C][Branch1][#Branch1][C][C][C][C][C][C][C][=C][Ring1][N][Branch1][P][C][=C][C][=C][Branch1][#Branch1][C][C][C][C][C][C][C][=C][Ring1][N][C][=C][Ring2][Branch1][#Branch1][S][C][C][=C][Branch2][Ring1][=Branch2][/C][=C][\C][=Branch1][C][=O][C][=C][C][=C][C][=C][Ring1][=Branch1][C][Ring1][#Branch2][=C][Branch1][Ring1][C][#N][C][#N][S][C][Ring2][Ring1][Branch2][=Ring2][Ring1][Branch1][C][=C][Ring2][Branch2][C],{CCCCCCCCc1ccc(-c2nc3c(-c4ccc([$])s4)cc4c(cc(-c5ccc(-c6cc7c(-c8ccc(SCC(CCCC)CCCCCC)s8)c8sc([$])cc8c(-c8ccc(SCC(CCCC)CCCCCC)s8)c7s6)s5)c5nc(-c6ccc(CCCCCCCC)s6)c(-c6ccc(CCCCCCCC)s6)nc54)c3nc2-c2ccc(CCCCCCCC)s2)s1}.CCCCCCc1ccc(C2(c3ccc(CCCCCC)cc3)c3cc4c(cc3-c3sc5cc(/C=C6\C(=O)c7ccccc7C6=C(C#N)C#N)sc5c32)C(c2ccc(CCCCCC)cc2)(c2ccc(CCCCCC)cc2)c2c-4sc3cc(/C=C4\C(=O)c5ccccc5C4=C(C#N)C#N)sc23)cc1
PBDT-TDZ,ITIC,-5.35,-2.78,-5.574146341463415,-3.915,1.0,o-xylene,_,25.0,PEDOT:PSS,MoOx,9.43,9.43,1.02,15.91,58.1,CCCCCCCCc1cc(-c2nnc(-c3cc(CCCCCCCC)c(-c4cc5c(-c6ccc(SCC(CCCC)CCCCCC)s6)c6sc(C)cc6c(-c6ccc(SCC(CCCC)CCCCCC)s6)c5s4)s3)s2)sc1C.CCCCCCc1ccc(C2(c3ccc(CCCCCC)cc3)c3cc4c(cc3-c3sc5cc(/C=C6\C(=O)c7ccccc7C6=C(C#N)C#N)sc5c32)C(c2ccc(CCCCCC)cc2)(c2ccc(CCCCCC)cc2)c2c-4sc3cc(/C=C4\C(=O)c5ccccc5C4=C(C#N)C#N)sc23)cc1,[C][C][C][C][C][C][C][C][C][C][=C][Branch2][Branch2][S][C][=N][N][=C][Branch2][Branch2][Branch1][C][=C][C][Branch1][=Branch2][C][C][C][C][C][C][C][C][=C][Branch2][=Branch1][S][C][=C][C][=C][Branch2][Ring1][#Branch2][C][=C][C][=C][Branch1][S][S][C][C][Branch1][Branch1][C][C][C][C][C][C][C][C][C][C][S][Ring2][Ring1][C][C][S][C][Branch1][C][C][=C][C][=Ring1][=Branch1][C][Branch2][Ring1][#Branch2][C][=C][C][=C][Branch1][S][S][C][C][Branch1][Branch1][C][C][C][C][C][C][C][C][C][C][S][Ring2][Ring1][C][=C][Ring2][Ring2][=C][S][Ring2][Ring2][P][S][Ring2][Branch1][=C][S][Ring2][=Branch1][Ring1][S][C][=Ring2][=Branch1][Branch2][C].[C][C][C][C][C][C][C][=C][C][=C][Branch2][O][N][C][Branch1][P][C][=C][C][=C][Branch1][#Branch1][C][C][C][C][C][C][C][=C][Ring1][N][C][=C][C][=C][Branch2][Ring2][P][C][=C][Ring1][=Branch1][C][S][C][C][=C][Branch2][Ring1][=Branch2][/C][=C][\C][=Branch1][C][=O][C][=C][C][=C][C][=C][Ring1][=Branch1][C][Ring1][#Branch2][=C][Branch1][Ring1][C][#N][C][#N][S][C][=Ring2][Ring1][Branch1][C][=Ring2][Ring1][Branch2][Ring2][Ring2][O][C][Branch1][P][C][=C][C][=C][Branch1][#Branch1][C][C][C][C][C][C][C][=C][Ring1][N][Branch1][P][C][=C][C][=C][Branch1][#Branch1][C][C][C][C][C][C][C][=C][Ring1][N][C][=C][Ring2][Branch1][#Branch1][S][C][C][=C][Branch2][Ring1][=Branch2][/C][=C][\C][=Branch1][C][=O][C][=C][C][=C][C][=C][Ring1][=Branch1][C][Ring1][#Branch2][=C][Branch1][Ring1][C][#N][C][#N][S][C][Ring2][Ring1][Branch2][=Ring2][Ring1][Branch1][C][=C][Ring2][Branch2][C],{CCCCCCCCc1cc(-c2nnc(-c3cc(CCCCCCCC)c(-c4cc5c(-c6ccc(SCC(CCCC)CCCCCC)s6)c6sc([$])cc6c(-c6ccc(SCC(CCCC)CCCCCC)s6)c5s4)s3)s2)sc1[$]}.CCCCCCc1ccc(C2(c3ccc(CCCCCC)cc3)c3cc4c(cc3-c3sc5cc(/C=C6\C(=O)c7ccccc7C6=C(C#N)C#N)sc5c32)C(c2ccc(CCCCCC)cc2)(c2ccc(CCCCCC)cc2)c2c-4sc3cc(/C=C4\C(=O)c5ccccc5C4=C(C#N)C#N)sc23)cc1
PBFZ-OP,ITIC,-5.33,-3.01,-5.574146341463415,-3.915,1.0,CF,_,160.0,ZnO,MoOx,10.5,10.52,0.91,18.7,61.8,CCCCCCCCC(CCCCCC)Cn1nc2c(-c3ccc(C)s3)c(F)c(F)c(-c3ccc(-c4cc5c(-c6cccc(OCC(CC)CCCC)c6)c6sc(C)cc6c(-c6cccc(OCC(CC)CCCC)c6)c5s4)s3)c2n1.CCCCCCc1ccc(C2(c3ccc(CCCCCC)cc3)c3cc4c(cc3-c3sc5cc(/C=C6\C(=O)c7ccccc7C6=C(C#N)C#N)sc5c32)C(c2ccc(CCCCCC)cc2)(c2ccc(CCCCCC)cc2)c2c-4sc3cc(/C=C4\C(=O)c5ccccc5C4=C(C#N)C#N)sc23)cc1,[C][C][C][C][C][C][C][C][C][Branch1][#Branch1][C][C][C][C][C][C][C][N][N][=C][C][Branch1][O][C][=C][C][=C][Branch1][C][C][S][Ring1][=Branch1][=C][Branch1][C][F][C][Branch1][C][F][=C][Branch2][#Branch1][Ring1][C][=C][C][=C][Branch2][=Branch1][Branch2][C][=C][C][=C][Branch2][Ring1][=Branch1][C][=C][C][=C][C][Branch1][N][O][C][C][Branch1][Ring1][C][C][C][C][C][C][=C][Ring1][#C][C][S][C][Branch1][C][C][=C][C][=Ring1][=Branch1][C][Branch2][Ring1][=Branch1][C][=C][C][=C][C][Branch1][N][O][C][C][Branch1][Ring1][C][C][C][C][C][C][=C][Ring1][#C][=C][Ring2][Ring2][Branch2][S][Ring2][Ring2][O][S][Ring2][Ring2][S][C][Ring2][Branch1][=C][=N][Ring2][Branch1][P].[C][C][C][C][C][C][C][=C][C][=C][Branch2][O][N][C][Branch1][P][C][=C][C][=C][Branch1][#Branch1][C][C][C][C][C][C][C][=C][Ring1][N][C][=C][C][=C][Branch2][Ring2][P][C][=C][Ring1][=Branch1][C][S][C][C][=C][Branch2][Ring1][=Branch2][/C][=C][\C][=Branch1][C][=O][C][=C][C][=C][C][=C][Ring1][=Branch1][C][Ring1][#Branch2][=C][Branch1][Ring1][C][#N][C][#N][S][C][=Ring2][Ring1][Branch1][C][=Ring2][Ring1][Branch2][Ring2][Ring2][O][C][Branch1][P][C][=C][C][=C][Branch1][#Branch1][C][C][C][C][C][C][C][=C][Ring1][N][Branch1][P][C][=C][C][=C][Branch1][#Branch1][C][C][C][C][C][C][C][=C][Ring1][N][C][=C][Ring2][Branch1][#Branch1][S][C][C][=C][Branch2][Ring1][=Branch2][/C][=C][\C][=Branch1][C][=O][C][=C][C][=C][C][=C][Ring1][=Branch1][C][Ring1][#Branch2][=C][Branch1][Ring1][C][#N][C][#N][S][C][Ring2][Ring1][Branch2][=Ring2][Ring1][Branch1][C][=C][Ring2][Branch2][C],{CCCCCCCCC(CCCCCC)Cn1nc2c(-c3ccc([$])s3)c(F)c(F)c(-c3ccc(-c4cc5c(-c6cccc(OCC(CC)CCCC)c6)c6sc([$])cc6c(-c6cccc(OCC(CC)CCCC)c6)c5s4)s3)c2n1}.CCCCCCc1ccc(C2(c3ccc(CCCCCC)cc3)c3cc4c(cc3-c3sc5cc(/C=C6\C(=O)c7ccccc7C6=C(C#N)C#N)sc5c32)C(c2ccc(CCCCCC)cc2)(c2ccc(CCCCCC)cc2)c2c-4sc3cc(/C=C4\C(=O)c5ccccc5C4=C(C#N)C#N)sc23)cc1
PSBZ,ITIC,-5.37,-3.47,-5.574146341463415,-3.915,1.0,CB,_,140.0,ZnO,MoOx,10.5,10.48,0.89,19.0,62.0,CCCCCCCCC(CCCCCC)Cc1ccc(-c2c3cc(-c4ccc(-c5c(F)c(F)c(-c6ccc(C)s6)c6nn(SCC(CCCC)CCCCCC)nc56)s4)sc3c(-c3ccc(SCC(CCCC)CCCCCC)s3)c3cc(C)sc23)s1.CCCCCCc1ccc(C2(c3ccc(CCCCCC)cc3)c3cc4c(cc3-c3sc5cc(/C=C6\C(=O)c7ccccc7C6=C(C#N)C#N)sc5c32)C(c2ccc(CCCCCC)cc2)(c2ccc(CCCCCC)cc2)c2c-4sc3cc(/C=C4\C(=O)c5ccccc5C4=C(C#N)C#N)sc23)cc1,[C][C][C][C][C][C][C][C][C][Branch1][#Branch1][C][C][C][C][C][C][C][C][=C][C][=C][Branch2][=Branch2][Ring2][C][=C][C][=C][Branch2][Branch1][=C][C][=C][C][=C][Branch2][Branch1][Ring1][C][=C][Branch1][C][F][C][Branch1][C][F][=C][Branch1][O][C][=C][C][=C][Branch1][C][C][S][Ring1][=Branch1][C][=N][N][Branch1][S][S][C][C][Branch1][Branch1][C][C][C][C][C][C][C][C][C][C][N][=C][Ring2][Ring1][=C][Ring2][Ring1][C][S][Ring2][Ring2][Ring1][S][C][Ring2][Ring2][Branch2][=C][Branch2][Ring1][#Branch2][C][=C][C][=C][Branch1][S][S][C][C][Branch1][Branch1][C][C][C][C][C][C][C][C][C][C][S][Ring2][Ring1][C][C][C][=C][Branch1][C][C][S][C][Ring2][=Branch1][C][=Ring1][=Branch1][S][Ring2][=Branch1][#Branch1].[C][C][C][C][C][C][C][=C][C][=C][Branch2][O][N][C][Branch1][P][C][=C][C][=C][Branch1][#Branch1][C][C][C][C][C][C][C][=C][Ring1][N][C][=C][C][=C][Branch2][Ring2][P][C][=C][Ring1][=Branch1][C][S][C][C][=C][Branch2][Ring1][=Branch2][/C][=C][\C][=Branch1][C][=O][C][=C][C][=C][C][=C][Ring1][=Branch1][C][Ring1][#Branch2][=C][Branch1][Ring1][C][#N][C][#N][S][C][=Ring2][Ring1][Branch1][C][=Ring2][Ring1][Branch2][Ring2][Ring2][O][C][Branch1][P][C][=C][C][=C][Branch1][#Branch1][C][C][C][C][C][C][C][=C][Ring1][N][Branch1][P][C][=C][C][=C][Branch1][#Branch1][C][C][C][C][C][C][C][=C][Ring1][N][C][=C][Ring2][Branch1][#Branch1][S][C][C][=C][Branch2][Ring1][=Branch2][/C][=C][\C][=Branch1][C][=O][C][=C][C][=C][C][=C][Ring1][=Branch1][C][Ring1][#Branch2][=C][Branch1][Ring1][C][#N][C][#N][S][C][Ring2][Ring1][Branch2][=Ring2][Ring1][Branch1][C][=C][Ring2][Branch2][C],{CCCCCCCCC(CCCCCC)Cc1ccc(-c2c3cc(-c4ccc(-c5c(F)c(F)c(-c6ccc([$])s6)c6nn(SCC(CCCC)CCCCCC)nc56)s4)sc3c(-c3ccc(SCC(CCCC)CCCCCC)s3)c3cc([$])sc23)s1}.CCCCCCc1ccc(C2(c3ccc(CCCCCC)cc3)c3cc4c(cc3-c3sc5cc(/C=C6\C(=O)c7ccccc7C6=C(C#N)C#N)sc5c32)C(c2ccc(CCCCCC)cc2)(c2ccc(CCCCCC)cc2)c2c-4sc3cc(/C=C4\C(=O)c5ccccc5C4=C(C#N)C#N)sc23)cc1
J71,ITIC1,-5.353333333333333,-3.4318181818181825,-5.48,-3.85,1.0,CF,_,100.0,PEDOT:PSS,ZrAcAc,8.47,8.41,0.92,14.94,61.2,CCCCCCCCC(CCCCCC)Cn1nc2c(-c3ccc(C)s3)c(F)c(F)c(-c3ccc(-c4cc5c(-c6ccc([Si](CCC)(CCC)CCC)s6)c6sc(C)cc6c(-c6ccc([Si](CCC)(CCC)CCC)s6)c5s4)s3)c2n1.CCCCCCc1ccc(C2(c3ccc(CCCCCC)cc3)c3cc(/C=C4\C(=O)c5ccccc5C4=C(C#N)C#N)sc3-c3sc4cc5c6c(sc5cc4c32)-c2sc(/C=C3\C(=O)c4ccccc4C3=C(C#N)C#N)cc2C6(c2ccc(CCCCCC)cc2)c2ccc(CCCCCC)cc2)cc1,[C][C][C][C][C][C][C][C][C][Branch1][#Branch1][C][C][C][C][C][C][C][N][N][=C][C][Branch1][O][C][=C][C][=C][Branch1][C][C][S][Ring1][=Branch1][=C][Branch1][C][F][C][Branch1][C][F][=C][Branch2][#Branch1][#Branch1][C][=C][C][=C][Branch2][=Branch1][N][C][=C][C][=C][Branch2][Ring1][Branch2][C][=C][C][=C][Branch1][#C][Si][Branch1][Ring2][C][C][C][Branch1][Ring2][C][C][C][C][C][C][S][Ring1][#C][C][S][C][Branch1][C][C][=C][C][=Ring1][=Branch1][C][Branch2][Ring1][Branch2][C][=C][C][=C][Branch1][#C][Si][Branch1][Ring2][C][C][C][Branch1][Ring2][C][C][C][C][C][C][S][Ring1][#C][=C][Ring2][Ring2][Branch2][S][Ring2][Ring2][O][S][Ring2][Ring2][S][C][Ring2][Branch1][=C][=N][Ring2][Branch1][P].[C][C][C][C][C][C][C][=C][C][=C][Branch2][O][#Branch1][C][Branch1][P][C][=C][C][=C][Branch1][#Branch1][C][C][C][C][C][C][C][=C][Ring1][N][C][C][=C][Branch2][Ring1][=Branch2][/C][=C][\C][=Branch1][C][=O][C][=C][C][=C][C][=C][Ring1][=Branch1][C][Ring1][#Branch2][=C][Branch1][Ring1][C][#N][C][#N][S][C][=Ring2][Ring1][Branch1][C][S][C][=C][C][C][=C][Branch1][#C][S][C][=Ring1][Branch1][C][=C][Ring1][=Branch2][C][=Ring1][N][Ring2][Ring2][=C][C][S][C][Branch2][Ring1][=Branch2][/C][=C][\C][=Branch1][C][=O][C][=C][C][=C][C][=C][Ring1][=Branch1][C][Ring1][#Branch2][=C][Branch1][Ring1][C][#N][C][#N][=C][C][=Ring2][Ring1][Branch1][C][Ring2][Ring1][=N][Branch1][P][C][=C][C][=C][Branch1][#Branch1][C][C][C][C][C][C][C][=C][Ring1][N][C][=C][C][=C][Branch1][#Branch1][C][C][C][C][C][C][C][=C][Ring1][N][C][=C][Ring2][Branch2][C],{CCCCCCCCC(CCCCCC)Cn1nc2c(-c3ccc([$])s3)c(F)c(F)c(-c3ccc(-c4cc5c(-c6ccc([Si](CCC)(CCC)CCC)s6)c6sc([$])cc6c(-c6ccc([Si](CCC)(CCC)CCC)s6)c5s4)s3)c2n1}.CCCCCCc1ccc(C2(c3ccc(CCCCCC)cc3)c3cc(/C=C4\C(=O)c5ccccc5C4=C(C#N)C#N)sc3-c3sc4cc5c6c(sc5cc4c32)-c2sc(/C=C3\C(=O)c4ccccc4C3=C(C#N)C#N)cc2C6(c2ccc(CCCCCC)cc2)c2ccc(CCCCCC)cc2)cc1
J71,ITIC5,-5.353333333333333,-3.4318181818181825,-5.48,-3.95,1.0,CF,_,100.0,PEDOT:PSS,ZrAcAc,12.2,12.23,0.892,18.35,74.7,CCCCCCCCC(CCCCCC)Cn1nc2c(-c3ccc(C)s3)c(F)c(F)c(-c3ccc(-c4cc5c(-c6ccc([Si](CCC)(CCC)CCC)s6)c6sc(C)cc6c(-c6ccc([Si](CCC)(CCC)CCC)s6)c5s4)s3)c2n1.CCCCCCc1ccc(C2(c3ccc(CCCCCC)cc3)c3cc(/C=C4\C(=O)c5cscc5C4=C(C#N)C#N)sc3-c3sc4cc5c6c(sc5cc4c32)-c2sc(/C=C3\C(=O)c4cscc4C3=C(C#N)C#N)cc2C6(c2ccc(CCCCCC)cc2)c2ccc(CCCCCC)cc2)cc1,[C][C][C][C][C][C][C][C][C][Branch1][#Branch1][C][C][C][C][C][C][C][N][N][=C][C][Branch1][O][C][=C][C][=C][Branch1][C][C][S][Ring1][=Branch1][=C][Branch1][C][F][C][Branch1][C][F][=C][Branch2][#Branch1][#Branch1][C][=C][C][=C][Branch2][=Branch1][N][C][=C][C][=C][Branch2][Ring1][Branch2][C][=C][C][=C][Branch1][#C][Si][Branch1][Ring2][C][C][C][Branch1][Ring2][C][C][C][C][C][C][S][Ring1][#C][C][S][C][Branch1][C][C][=C][C][=Ring1][=Branch1][C][Branch2][Ring1][Branch2][C][=C][C][=C][Branch1][#C][Si][Branch1][Ring2][C][C][C][Branch1][Ring2][C][C][C][C][C][C][S][Ring1][#C][=C][Ring2][Ring2][Branch2][S][Ring2][Ring2][O][S][Ring2][Ring2][S][C][Ring2][Branch1][=C][=N][Ring2][Branch1][P].[C][C][C][C][C][C][C][=C][C][=C][Branch2][O][Branch1][C][Branch1][P][C][=C][C][=C][Branch1][#Branch1][C][C][C][C][C][C][C][=C][Ring1][N][C][C][=C][Branch2][Ring1][Branch2][/C][=C][\C][=Branch1][C][=O][C][=C][S][C][=C][Ring1][Branch1][C][Ring1][=Branch2][=C][Branch1][Ring1][C][#N][C][#N][S][C][=Ring2][Ring1][Ring2][C][S][C][=C][C][C][=C][Branch1][#C][S][C][=Ring1][Branch1][C][=C][Ring1][=Branch2][C][=Ring1][N][Ring2][Ring2][=N][C][S][C][Branch2][Ring1][Branch2][/C][=C][\C][=Branch1][C][=O][C][=C][S][C][=C][Ring1][Branch1][C][Ring1][=Branch2][=C][Branch1][Ring1][C][#N][C][#N][=C][C][=Ring2][Ring1][Ring2][C][Ring2][Ring1][N][Branch1][P][C][=C][C][=C][Branch1][#Branch1][C][C][C][C][C][C][C][=C][Ring1][N][C][=C][C][=C][Branch1][#Branch1][C][C][C][C][C][C][C][=C][Ring1][N][C][=C][Ring2][#Branch1][S],{CCCCCCCCC(CCCCCC)Cn1nc2c(-c3ccc([$])s3)c(F)c(F)c(-c3ccc(-c4cc5c(-c6ccc([Si](CCC)(CCC)CCC)s6)c6sc([$])cc6c(-c6ccc([Si](CCC)(CCC)CCC)s6)c5s4)s3)c2n1}.CCCCCCc1ccc(C2(c3ccc(CCCCCC)cc3)c3cc(/C=C4\C(=O)c5cscc5C4=C(C#N)C#N)sc3-c3sc4cc5c6c(sc5cc4c32)-c2sc(/C=C3\C(=O)c4cscc4C3=C(C#N)C#N)cc2C6(c2ccc(CCCCCC)cc2)c2ccc(CCCCCC)cc2)cc1
PBDT-ODZ,ITIC-Th,-5.68,-2.89,-5.673333333333334,-3.908888888888889,1.0,CB,_,25.0,CuSCN,PFN-Br,10.12,10.12,1.08,15.52,60.4,CCCCCCCCc1cc(-c2nnc(-c3cc(CCCCCCCC)c(-c4cc5c(-c6ccc(CC(CCCCCC)CCCCCCCC)s6)c6sc(C)cc6c(-c6ccc(CC(CCCCCC)CCCCCCCC)s6)c5s4)s3)o2)sc1C.CCCCCCc1ccc(C2(c3ccc(CCCCCC)s3)c3cc4c(cc3-c3sc5cc(/C=C6\C(=O)c7ccccc7C6=C(C#N)C#N)sc5c32)C(c2ccc(CCCCCC)s2)(c2ccc(CCCCCC)s2)c2c-4sc3cc(/C=C4\C(=O)c5ccccc5C4=C(C#N)C#N)sc23)s1,[C][C][C][C][C][C][C][C][C][C][=C][Branch2][=Branch2][Branch2][C][=N][N][=C][Branch2][Branch2][=N][C][=C][C][Branch1][=Branch2][C][C][C][C][C][C][C][C][=C][Branch2][#Branch1][Branch2][C][=C][C][=C][Branch2][Ring1][=C][C][=C][C][=C][Branch2][Ring1][Ring1][C][C][Branch1][#Branch1][C][C][C][C][C][C][C][C][C][C][C][C][C][C][S][Ring2][Ring1][Branch1][C][S][C][Branch1][C][C][=C][C][=Ring1][=Branch1][C][Branch2][Ring1][=C][C][=C][C][=C][Branch2][Ring1][Ring1][C][C][Branch1][#Branch1][C][C][C][C][C][C][C][C][C][C][C][C][C][C][S][Ring2][Ring1][Branch1][=C][Ring2][Branch1][Ring2][S][Ring2][Branch1][#Branch1][S][Ring2][=Branch1][Ring2][O][Ring2][=Branch1][=Branch2][S][C][=Ring2][=Branch1][=C][C].[C][C][C][C][C][C][C][=C][C][=C][Branch2][O][=Branch2][C][Branch1][S][C][=C][C][=C][Branch1][#Branch1][C][C][C][C][C][C][S][Ring1][O][C][=C][C][=C][Branch2][Ring2][P][C][=C][Ring1][=Branch1][C][S][C][C][=C][Branch2][Ring1][=Branch2][/C][=C][\C][=Branch1][C][=O][C][=C][C][=C][C][=C][Ring1][=Branch1][C][Ring1][#Branch2][=C][Branch1][Ring1][C][#N][C][#N][S][C][=Ring2][Ring1][Branch1][C][=Ring2][Ring1][Branch2][Ring2][Ring2][#Branch2][C][Branch1][S][C][=C][C][=C][Branch1][#Branch1][C][C][C][C][C][C][S][Ring1][O][Branch1][S][C][=C][C][=C][Branch1][#Branch1][C][C][C][C][C][C][S][Ring1][O][C][=C][Ring2][Branch1][Branch1][S][C][C][=C][Branch2][Ring1][=Branch2][/C][=C][\C][=Branch1][C][=O][C][=C][C][=C][C][=C][Ring1][=Branch1][C][Ring1][#Branch2][=C][Branch1][Ring1][C][#N][C][#N][S][C][Ring2][Ring1][Branch2][=Ring2][Ring1][Branch1][S][Ring2][#Branch1][=C],{CCCCCCCCc1cc(-c2nnc(-c3cc(CCCCCCCC)c(-c4cc5c(-c6ccc(CC(CCCCCC)CCCCCCCC)s6)c6sc([$])cc6c(-c6ccc(CC(CCCCCC)CCCCCCCC)s6)c5s4)s3)o2)sc1[$]}.CCCCCCc1ccc(C2(c3ccc(CCCCCC)s3)c3cc4c(cc3-c3sc5cc(/C=C6\C(=O)c7ccccc7C6=C(C#N)C#N)sc5c32)C(c2ccc(CCCCCC)s2)(c2ccc(CCCCCC)s2)c2c-4sc3cc(/C=C4\C(=O)c5ccccc5C4=C(C#N)C#N)sc23)s1
FTAZ,ITIC-Th,-5.43,-3.3200000000000003,-5.673333333333334,-3.908888888888889,0.667,CF,DIO,25.0,MoOx,ZnO,8.88,8.88,0.915,15.84,61.26,CCCCCCC(CCCC)CSc1c2cc(-c3ccc(-c4c(F)c(F)c(-c5ccc(C)s5)c5nn(SCC(CCCC)CCCCCC)nc45)s3)sc2c(SCC(CCCC)CCCCCC)c2cc(C)sc12.CCCCCCc1ccc(C2(c3ccc(CCCCCC)s3)c3cc4c(cc3-c3sc5cc(/C=C6\C(=O)c7ccccc7C6=C(C#N)C#N)sc5c32)C(c2ccc(CCCCCC)s2)(c2ccc(CCCCCC)s2)c2c-4sc3cc(/C=C4\C(=O)c5ccccc5C4=C(C#N)C#N)sc23)s1,[C][C][C][C][C][C][C][Branch1][Branch1][C][C][C][C][C][S][C][=C][C][=C][Branch2][Branch1][=C][C][=C][C][=C][Branch2][Branch1][Ring1][C][=C][Branch1][C][F][C][Branch1][C][F][=C][Branch1][O][C][=C][C][=C][Branch1][C][C][S][Ring1][=Branch1][C][=N][N][Branch1][S][S][C][C][Branch1][Branch1][C][C][C][C][C][C][C][C][C][C][N][=C][Ring2][Ring1][=C][Ring2][Ring1][C][S][Ring2][Ring2][Ring1][S][C][Ring2][Ring2][Branch2][=C][Branch1][S][S][C][C][Branch1][Branch1][C][C][C][C][C][C][C][C][C][C][C][C][=C][Branch1][C][C][S][C][Ring2][Branch1][=N][=Ring1][=Branch1].[C][C][C][C][C][C][C][=C][C][=C][Branch2][O][=Branch2][C][Branch1][S][C][=C][C][=C][Branch1][#Branch1][C][C][C][C][C][C][S][Ring1][O][C][=C][C][=C][Branch2][Ring2][P][C][=C][Ring1][=Branch1][C][S][C][C][=C][Branch2][Ring1][=Branch2][/C][=C][\C][=Branch1][C][=O][C][=C][C][=C][C][=C][Ring1][=Branch1][C][Ring1][#Branch2][=C][Branch1][Ring1][C][#N][C][#N][S][C][=Ring2][Ring1][Branch1][C][=Ring2][Ring1][Branch2][Ring2][Ring2][#Branch2][C][Branch1][S][C][=C][C][=C][Branch1][#Branch1][C][C][C][C][C][C][S][Ring1][O][Branch1][S][C][=C][C][=C][Branch1][#Branch1][C][C][C][C][C][C][S][Ring1][O][C][=C][Ring2][Branch1][Branch1][S][C][C][=C][Branch2][Ring1][=Branch2][/C][=C][\C][=Branch1][C][=O][C][=C][C][=C][C][=C][Ring1][=Branch1][C][Ring1][#Branch2][=C][Branch1][Ring1][C][#N][C][#N][S][C][Ring2][Ring1][Branch2][=Ring2][Ring1][Branch1][S][Ring2][#Branch1][=C],{CCCCCCC(CCCC)CSc1c2cc(-c3ccc(-c4c(F)c(F)c(-c5ccc([$])s5)c5nn(SCC(CCCC)CCCCCC)nc45)s3)sc2c(SCC(CCCC)CCCCCC)c2cc([$])sc12}.CCCCCCc1ccc(C2(c3ccc(CCCCCC)s3)c3cc4c(cc3-c3sc5cc(/C=C6\C(=O)c7ccccc7C6=C(C#N)C#N)sc5c32)C(c2ccc(CCCCCC)s2)(c2ccc(CCCCCC)s2)c2c-4sc3cc(/C=C4\C(=O)c5ccccc5C4=C(C#N)C#N)sc23)s1
FTAZ,ITIC-Th1,-5.43,-3.3200000000000003,-5.720000000000001,-4.065,0.667,CF,DIO,25.0,MoOx,ZnO,12.1,12.1,0.849,19.33,73.73,CCCCCCC(CCCC)CSc1c2cc(-c3ccc(-c4c(F)c(F)c(-c5ccc(C)s5)c5nn(SCC(CCCC)CCCCCC)nc45)s3)sc2c(SCC(CCCC)CCCCCC)c2cc(C)sc12.CCCCCCc1ccc(C2(c3ccc(CCCCCC)s3)c3cc4c(cc3-c3sc5cc(C=C6C(=O)c7cc(F)ccc7C6=C(C#N)C#N)sc5c32)C(c2ccc(CCCCCC)s2)(c2ccc(CCCCCC)s2)c2c-4sc3cc(C=C4C(=O)c5cc(F)ccc5C4=C(C#N)C#N)sc23)s1,[C][C][C][C][C][C][C][Branch1][Branch1][C][C][C][C][C][S][C][=C][C][=C][Branch2][Branch1][=C][C][=C][C][=C][Branch2][Branch1][Ring1][C][=C][Branch1][C][F][C][Branch1][C][F][=C][Branch1][O][C][=C][C][=C][Branch1][C][C][S][Ring1][=Branch1][C][=N][N][Branch1][S][S][C][C][Branch1][Branch1][C][C][C][C][C][C][C][C][C][C][N][=C][Ring2][Ring1][=C][Ring2][Ring1][C][S][Ring2][Ring2][Ring1][S][C][Ring2][Ring2][Branch2][=C][Branch1][S][S][C][C][Branch1][Branch1][C][C][C][C][C][C][C][C][C][C][C][C][=C][Branch1][C][C][S][C][Ring2][Branch1][=N][=Ring1][=Branch1].[C][C][C][C][C][C][C][=C][C][=C][Branch2][O][#C][C][Branch1][S][C][=C][C][=C][Branch1][#Branch1][C][C][C][C][C][C][S][Ring1][O][C][=C][C][=C][Branch2][Branch1][Ring2][C][=C][Ring1][=Branch1][C][S][C][C][=C][Branch2][Ring1][N][C][=C][C][=Branch1][C][=O][C][=C][C][Branch1][C][F][=C][C][=C][Ring1][#Branch1][C][Ring1][O][=C][Branch1][Ring1][C][#N][C][#N][S][C][=Ring2][Ring1][=Branch1][C][=Ring2][Ring1][=Branch2][Ring2][Ring2][O][C][Branch1][S][C][=C][C][=C][Branch1][#Branch1][C][C][C][C][C][C][S][Ring1][O][Branch1][S][C][=C][C][=C][Branch1][#Branch1][C][C][C][C][C][C][S][Ring1][O][C][=C][Ring2][Branch1][=Branch1][S][C][C][=C][Branch2][Ring1][N][C][=C][C][=Branch1][C][=O][C][=C][C][Branch1][C][F][=C][C][=C][Ring1][#Branch1][C][Ring1][O][=C][Branch1][Ring1][C][#N][C][#N][S][C][Ring2][Ring1][=Branch2][=Ring2][Ring1][=Branch1][S][Ring2][#Branch1][S],{CCCCCCC(CCCC)CSc1c2cc(-c3ccc(-c4c(F)c(F)c(-c5ccc([$])s5)c5nn(SCC(CCCC)CCCCCC)nc45)s3)sc2c(SCC(CCCC)CCCCCC)c2cc([$])sc12}.CCCCCCc1ccc(C2(c3ccc(CCCCCC)s3)c3cc4c(cc3-c3sc5cc(C=C6C(=O)c7cc(F)ccc7C6=C(C#N)C#N)sc5c32)C(c2ccc(CCCCCC)s2)(c2ccc(CCCCCC)s2)c2c-4sc3cc(C=C4C(=O)c5cc(F)ccc5C4=C(C#N)C#N)sc23)s1
