Repository: aspuru-guzik-group/Beyond-Molecular-Structure-ML-for-OPV-Materials-Devices

File: ml_for_opvs/data/input_representation/OPV_Min/smiles/processed_smiles_device_wo_thickness/KFold/input_train_3.csv (part 4 of 24)
Donor,Acceptor,HOMO_D_eV,LUMO_D_eV,HOMO_A_eV,LUMO_A_eV,D_A_ratio_m_m,solvent,solvent_additive,annealing_temperature,hole_contact_layer,electron_contact_layer,PCE_percent,calc_PCE_percent,Voc_V,Jsc_mA_cm_pow_neg2,FF_percent,DA_SMILES,DA_SELFIES,DA_BigSMILES
FTAZ,ITIC-Th3,-5.43,-3.3200000000000003,-5.67,-3.73,0.667,CF,DIO,25.0,MoOx,ZnO,10.7,10.74,0.962,16.34,68.33,CCCCCCC(CCCC)CSc1c2cc(-c3ccc(-c4c(F)c(F)c(-c5ccc(C)s5)c5nn(SCC(CCCC)CCCCCC)nc45)s3)sc2c(SCC(CCCC)CCCCCC)c2cc(C)sc12.CCCCCCc1ccc(C2(c3ccc(CCCCCC)s3)c3cc4c(cc3-c3sc5cc(/C=C6\C(=O)c7ccc(OC)cc7C6=C(C#N)C#N)sc5c32)C(c2ccc(CCCCCC)s2)(c2ccc(CCCCCC)s2)c2c-4sc3cc(/C=C4\C(=O)c5ccc(OC)cc5C4=C(C#N)C#N)sc23)s1,[C][C][C][C][C][C][C][Branch1][Branch1][C][C][C][C][C][S][C][=C][C][=C][Branch2][Branch1][=C][C][=C][C][=C][Branch2][Branch1][Ring1][C][=C][Branch1][C][F][C][Branch1][C][F][=C][Branch1][O][C][=C][C][=C][Branch1][C][C][S][Ring1][=Branch1][C][=N][N][Branch1][S][S][C][C][Branch1][Branch1][C][C][C][C][C][C][C][C][C][C][N][=C][Ring2][Ring1][=C][Ring2][Ring1][C][S][Ring2][Ring2][Ring1][S][C][Ring2][Ring2][Branch2][=C][Branch1][S][S][C][C][Branch1][Branch1][C][C][C][C][C][C][C][C][C][C][C][C][=C][Branch1][C][C][S][C][Ring2][Branch1][=N][=Ring1][=Branch1].[C][C][C][C][C][C][C][=C][C][=C][Branch2][O][P][C][Branch1][S][C][=C][C][=C][Branch1][#Branch1][C][C][C][C][C][C][S][Ring1][O][C][=C][C][=C][Branch2][Branch1][Branch1][C][=C][Ring1][=Branch1][C][S][C][C][=C][Branch2][Ring1][=N][/C][=C][\C][=Branch1][C][=O][C][=C][C][=C][Branch1][Ring1][O][C][C][=C][Ring1][Branch2][C][Ring1][N][=C][Branch1][Ring1][C][#N][C][#N][S][C][=Ring2][Ring1][#Branch1][C][=Ring2][Ring1][#Branch2][Ring2][Ring2][N][C][Branch1][S][C][=C][C][=C][Branch1][#Branch1][C][C][C][C][C][C][S][Ring1][O][Branch1][S][C][=C][C][=C][Branch1][#Branch1][C][C][C][C][C][C][S][Ring1][O][C][=C][Ring2][Branch1][#Branch1][S][C][C][=C][Branch2][Ring1][=N][/C][=C][\C][=Branch1][C][=O][C][=C][C][=C][Branch1][Ring1][O][C][C][=C][Ring1][Branch2][C][Ring1][N][=C][Branch1][Ring1][C][#N][C][#N][S][C][Ring2][Ring1][#Branch2][=Ring2][Ring1][#Branch1][S][Ring2][Branch2][C],{CCCCCCC(CCCC)CSc1c2cc(-c3ccc(-c4c(F)c(F)c(-c5ccc([$])s5)c5nn(SCC(CCCC)CCCCCC)nc45)s3)sc2c(SCC(CCCC)CCCCCC)c2cc([$])sc12}.CCCCCCc1ccc(C2(c3ccc(CCCCCC)s3)c3cc4c(cc3-c3sc5cc(/C=C6\C(=O)c7ccc(OC)cc7C6=C(C#N)C#N)sc5c32)C(c2ccc(CCCCCC)s2)(c2ccc(CCCCCC)s2)c2c-4sc3cc(/C=C4\C(=O)c5ccc(OC)cc5C4=C(C#N)C#N)sc23)s1
J52,IT-M,-5.218571428571429,-3.341428571428572,-5.513571428571429,-3.808,1.0,CB,DIO,150.0,PEDOT:PSS,PFN-Br,9.4,9.38,0.843,17.1,65.1,CCCCCCCCC(CCCCCC)Cn1nc2c(-c3ccc(C)s3)c(F)c(F)c(-c3ccc(-c4cc5c(-c6ccc(CC(CC)CCCC)s6)c6sc(C)cc6c(-c6ccc(CC(CC)CCCC)s6)c5s4)s3)c2n1.CCCCCCc1ccc(C2(c3ccc(CCCCCC)cc3)c3cc4c(cc3-c3sc5cc(/C=C6\C(=O)c7ccc(C)cc7C6=C(C#N)C#N)sc5c32)C(c2ccc(CCCCCC)cc2)(c2ccc(CCCCCC)cc2)c2c-4sc3cc(/C=C4\C(=O)c5ccc(C)cc5C4=C(C#N)C#N)sc23)cc1,[C][C][C][C][C][C][C][C][C][Branch1][#Branch1][C][C][C][C][C][C][C][N][N][=C][C][Branch1][O][C][=C][C][=C][Branch1][C][C][S][Ring1][=Branch1][=C][Branch1][C][F][C][Branch1][C][F][=C][Branch2][=Branch1][#C][C][=C][C][=C][Branch2][=Branch1][Ring2][C][=C][C][=C][Branch2][Ring1][Ring2][C][=C][C][=C][Branch1][O][C][C][Branch1][Ring1][C][C][C][C][C][C][S][Ring1][=N][C][S][C][Branch1][C][C][=C][C][=Ring1][=Branch1][C][Branch2][Ring1][Ring2][C][=C][C][=C][Branch1][O][C][C][Branch1][Ring1][C][C][C][C][C][C][S][Ring1][=N][=C][Ring2][Ring2][Ring2][S][Ring2][Ring2][#Branch1][S][Ring2][Ring2][N][C][Ring2][Branch1][#Branch2][=N][Ring2][Branch1][=N].[C][C][C][C][C][C][C][=C][C][=C][Branch2][N][C][C][Branch1][P][C][=C][C][=C][Branch1][#Branch1][C][C][C][C][C][C][C][=C][Ring1][N][C][=C][C][=C][Branch2][Branch1][Ring2][C][=C][Ring1][=Branch1][C][S][C][C][=C][Branch2][Ring1][N][/C][=C][\C][=Branch1][C][=O][C][=C][C][=C][Branch1][C][C][C][=C][Ring1][#Branch1][C][Ring1][O][=C][Branch1][Ring1][C][#N][C][#N][S][C][=Ring2][Ring1][=Branch1][C][=Ring2][Ring1][=Branch2][Ring2][Ring2][N][C][Branch1][P][C][=C][C][=C][Branch1][#Branch1][C][C][C][C][C][C][C][=C][Ring1][N][Branch1][P][C][=C][C][=C][Branch1][#Branch1][C][C][C][C][C][C][C][=C][Ring1][N][C][=C][Ring2][Branch1][Branch2][S][C][C][=C][Branch2][Ring1][N][/C][=C][\C][=Branch1][C][=O][C][=C][C][=C][Branch1][C][C][C][=C][Ring1][#Branch1][C][Ring1][O][=C][Branch1][Ring1][C][#N][C][#N][S][C][Ring2][Ring1][=Branch2][=Ring2][Ring1][=Branch1][C][=C][Ring2][Branch2][Ring2],{CCCCCCCCC(CCCCCC)Cn1nc2c(-c3ccc([$])s3)c(F)c(F)c(-c3ccc(-c4cc5c(-c6ccc(CC(CC)CCCC)s6)c6sc([$])cc6c(-c6ccc(CC(CC)CCCC)s6)c5s4)s3)c2n1}.CCCCCCc1ccc(C2(c3ccc(CCCCCC)cc3)c3cc4c(cc3-c3sc5cc(/C=C6\C(=O)c7ccc(C)cc7C6=C(C#N)C#N)sc5c32)C(c2ccc(CCCCCC)cc2)(c2ccc(CCCCCC)cc2)c2c-4sc3cc(/C=C4\C(=O)c5ccc(C)cc5C4=C(C#N)C#N)sc23)cc1
J52,IEICO,-5.218571428571429,-3.341428571428572,-5.32,-3.95,1.0,CB,DIO,150.0,PEDOT:PSS,PFN-Br,6.5,6.53,0.848,15.1,51.0,CCCCCCCCC(CCCCCC)Cn1nc2c(-c3ccc(C)s3)c(F)c(F)c(-c3ccc(-c4cc5c(-c6ccc(CC(CC)CCCC)s6)c6sc(C)cc6c(-c6ccc(CC(CC)CCCC)s6)c5s4)s3)c2n1.CCCCCCc1ccc(C2(c3ccc(CCCCCC)cc3)c3cc4c(cc3-c3sc(-c5sc(/C=C6\C(=O)c7ccccc7C6=C(C#N)C#N)cc5OCC(CC)CCCC)cc32)C(c2ccc(CCCCCC)cc2)(c2ccc(CCCCCC)cc2)c2cc(-c3sc(/C=C5\C(=O)c6ccccc6C5=C(C#N)C#N)cc3OCC(CC)CCCC)sc2-4)cc1,[C][C][C][C][C][C][C][C][C][Branch1][#Branch1][C][C][C][C][C][C][C][N][N][=C][C][Branch1][O][C][=C][C][=C][Branch1][C][C][S][Ring1][=Branch1][=C][Branch1][C][F][C][Branch1][C][F][=C][Branch2][=Branch1][#C][C][=C][C][=C][Branch2][=Branch1][Ring2][C][=C][C][=C][Branch2][Ring1][Ring2][C][=C][C][=C][Branch1][O][C][C][Branch1][Ring1][C][C][C][C][C][C][S][Ring1][=N][C][S][C][Branch1][C][C][=C][C][=Ring1][=Branch1][C][Branch2][Ring1][Ring2][C][=C][C][=C][Branch1][O][C][C][Branch1][Ring1][C][C][C][C][C][C][S][Ring1][=N][=C][Ring2][Ring2][Ring2][S][Ring2][Ring2][#Branch1][S][Ring2][Ring2][N][C][Ring2][Branch1][#Branch2][=N][Ring2][Branch1][=N].[C][C][C][C][C][C][C][=C][C][=C][Branch2][=N][N][C][Branch1][P][C][=C][C][=C][Branch1][#Branch1][C][C][C][C][C][C][C][=C][Ring1][N][C][=C][C][=C][Branch2][Branch1][P][C][=C][Ring1][=Branch1][C][S][C][Branch2][Ring2][#C][C][S][C][Branch2][Ring1][=Branch2][/C][=C][\C][=Branch1][C][=O][C][=C][C][=C][C][=C][Ring1][=Branch1][C][Ring1][#Branch2][=C][Branch1][Ring1][C][#N][C][#N][=C][C][=Ring2][Ring1][Branch1][O][C][C][Branch1][Ring1][C][C][C][C][C][C][=C][C][=Ring2][Ring2][Ring1][Ring2][Branch1][=Branch1][C][Branch1][P][C][=C][C][=C][Branch1][#Branch1][C][C][C][C][C][C][C][=C][Ring1][N][Branch1][P][C][=C][C][=C][Branch1][#Branch1][C][C][C][C][C][C][C][=C][Ring1][N][C][C][=C][Branch2][Ring2][#C][C][S][C][Branch2][Ring1][=Branch2][/C][=C][\C][=Branch1][C][=O][C][=C][C][=C][C][=C][Ring1][=Branch1][C][Ring1][#Branch2][=C][Branch1][Ring1][C][#N][C][#N][=C][C][=Ring2][Ring1][Branch1][O][C][C][Branch1][Ring1][C][C][C][C][C][C][S][C][=Ring2][Ring2][Ring1][Ring2][Branch2][Ring1][C][=C][Ring2][=Branch2][Branch2],{CCCCCCCCC(CCCCCC)Cn1nc2c(-c3ccc([$])s3)c(F)c(F)c(-c3ccc(-c4cc5c(-c6ccc(CC(CC)CCCC)s6)c6sc([$])cc6c(-c6ccc(CC(CC)CCCC)s6)c5s4)s3)c2n1}.CCCCCCc1ccc(C2(c3ccc(CCCCCC)cc3)c3cc4c(cc3-c3sc(-c5sc(/C=C6\C(=O)c7ccccc7C6=C(C#N)C#N)cc5OCC(CC)CCCC)cc32)C(c2ccc(CCCCCC)cc2)(c2ccc(CCCCCC)cc2)c2cc(-c3sc(/C=C5\C(=O)c6ccccc6C5=C(C#N)C#N)cc3OCC(CC)CCCC)sc2-4)cc1
J71,ITVffIC,-5.353333333333333,-3.4318181818181825,-5.58,-4.04,0.833,CF,CN,160.0,PEDOT:PSS,PDINO,10.54,10.54,0.81,20.6,63.18,CCCCCCCCC(CCCCCC)Cn1nc2c(-c3ccc(C)s3)c(F)c(F)c(-c3ccc(-c4cc5c(-c6ccc([Si](CCC)(CCC)CCC)s6)c6sc(C)cc6c(-c6ccc([Si](CCC)(CCC)CCC)s6)c5s4)s3)c2n1.CCCCCCc1ccc(C2(c3ccc(CCCCCC)cc3)c3cc4c(cc3-c3sc5cc(/C=C/C=C6\C(=O)c7cc(F)c(F)cc7C6=C(C#N)C#N)sc5c32)C(c2ccc(CCCCCC)cc2)(c2ccc(CCCCCC)cc2)c2c-4sc3cc(/C=C/C=C4\C(=O)c5cc(F)c(F)cc5C4=C(C#N)C#N)sc23)cc1,[C][C][C][C][C][C][C][C][C][Branch1][#Branch1][C][C][C][C][C][C][C][N][N][=C][C][Branch1][O][C][=C][C][=C][Branch1][C][C][S][Ring1][=Branch1][=C][Branch1][C][F][C][Branch1][C][F][=C][Branch2][#Branch1][#Branch1][C][=C][C][=C][Branch2][=Branch1][N][C][=C][C][=C][Branch2][Ring1][Branch2][C][=C][C][=C][Branch1][#C][Si][Branch1][Ring2][C][C][C][Branch1][Ring2][C][C][C][C][C][C][S][Ring1][#C][C][S][C][Branch1][C][C][=C][C][=Ring1][=Branch1][C][Branch2][Ring1][Branch2][C][=C][C][=C][Branch1][#C][Si][Branch1][Ring2][C][C][C][Branch1][Ring2][C][C][C][C][C][C][S][Ring1][#C][=C][Ring2][Ring2][Branch2][S][Ring2][Ring2][O][S][Ring2][Ring2][S][C][Ring2][Branch1][=C][=N][Ring2][Branch1][P].[C][C][C][C][C][C][C][=C][C][=C][Branch2][N][N][C][Branch1][P][C][=C][C][=C][Branch1][#Branch1][C][C][C][C][C][C][C][=C][Ring1][N][C][=C][C][=C][Branch2][Branch1][=Branch2][C][=C][Ring1][=Branch1][C][S][C][C][=C][Branch2][Ring1][P][/C][=C][/C][=C][\C][=Branch1][C][=O][C][=C][C][Branch1][C][F][=C][Branch1][C][F][C][=C][Ring1][Branch2][C][Ring1][N][=C][Branch1][Ring1][C][#N][C][#N][S][C][=Ring2][Ring1][=Branch2][C][=Ring2][Ring1][N][Ring2][Ring2][#C][C][Branch1][P][C][=C][C][=C][Branch1][#Branch1][C][C][C][C][C][C][C][=C][Ring1][N][Branch1][P][C][=C][C][=C][Branch1][#Branch1][C][C][C][C][C][C][C][=C][Ring1][N][C][=C][Ring2][Branch1][O][S][C][C][=C][Branch2][Ring1][P][/C][=C][/C][=C][\C][=Branch1][C][=O][C][=C][C][Branch1][C][F][=C][Branch1][C][F][C][=C][Ring1][Branch2][C][Ring1][N][=C][Branch1][Ring1][C][#N][C][#N][S][C][Ring2][Ring1][N][=Ring2][Ring1][=Branch2][C][=C][Ring2][Branch2][#Branch2],{CCCCCCCCC(CCCCCC)Cn1nc2c(-c3ccc([$])s3)c(F)c(F)c(-c3ccc(-c4cc5c(-c6ccc([Si](CCC)(CCC)CCC)s6)c6sc([$])cc6c(-c6ccc([Si](CCC)(CCC)CCC)s6)c5s4)s3)c2n1}.CCCCCCc1ccc(C2(c3ccc(CCCCCC)cc3)c3cc4c(cc3-c3sc5cc(/C=C/C=C6\C(=O)c7cc(F)c(F)cc7C6=C(C#N)C#N)sc5c32)C(c2ccc(CCCCCC)cc2)(c2ccc(CCCCCC)cc2)c2c-4sc3cc(/C=C/C=C4\C(=O)c5cc(F)c(F)cc5C4=C(C#N)C#N)sc23)cc1
J71,ITVfIC,-5.353333333333333,-3.4318181818181825,-5.56,-4.01,0.833,CF,_,160.0,PEDOT:PSS,PDINO,9.72,9.72,0.84,19.73,58.67,CCCCCCCCC(CCCCCC)Cn1nc2c(-c3ccc(C)s3)c(F)c(F)c(-c3ccc(-c4cc5c(-c6ccc([Si](CCC)(CCC)CCC)s6)c6sc(C)cc6c(-c6ccc([Si](CCC)(CCC)CCC)s6)c5s4)s3)c2n1.CCCCCCc1ccc(C2(c3ccc(CCCCCC)cc3)c3cc4c(cc3-c3sc5cc(C=C6C(=O)c7cc(F)ccc7C6=C(C#N)C#N)sc5c32)C(c2ccc(CCCCCC)cc2)(c2ccc(CCCCCC)cc2)c2c-4sc3cc(C=C4C(=O)c5cc(F)ccc5C4=C(C#N)C#N)sc23)cc1,[C][C][C][C][C][C][C][C][C][Branch1][#Branch1][C][C][C][C][C][C][C][N][N][=C][C][Branch1][O][C][=C][C][=C][Branch1][C][C][S][Ring1][=Branch1][=C][Branch1][C][F][C][Branch1][C][F][=C][Branch2][#Branch1][#Branch1][C][=C][C][=C][Branch2][=Branch1][N][C][=C][C][=C][Branch2][Ring1][Branch2][C][=C][C][=C][Branch1][#C][Si][Branch1][Ring2][C][C][C][Branch1][Ring2][C][C][C][C][C][C][S][Ring1][#C][C][S][C][Branch1][C][C][=C][C][=Ring1][=Branch1][C][Branch2][Ring1][Branch2][C][=C][C][=C][Branch1][#C][Si][Branch1][Ring2][C][C][C][Branch1][Ring2][C][C][C][C][C][C][S][Ring1][#C][=C][Ring2][Ring2][Branch2][S][Ring2][Ring2][O][S][Ring2][Ring2][S][C][Ring2][Branch1][=C][=N][Ring2][Branch1][P].[C][C][C][C][C][C][C][=C][C][=C][Branch2][N][C][C][Branch1][P][C][=C][C][=C][Branch1][#Branch1][C][C][C][C][C][C][C][=C][Ring1][N][C][=C][C][=C][Branch2][Branch1][Ring2][C][=C][Ring1][=Branch1][C][S][C][C][=C][Branch2][Ring1][N][C][=C][C][=Branch1][C][=O][C][=C][C][Branch1][C][F][=C][C][=C][Ring1][#Branch1][C][Ring1][O][=C][Branch1][Ring1][C][#N][C][#N][S][C][=Ring2][Ring1][=Branch1][C][=Ring2][Ring1][=Branch2][Ring2][Ring2][N][C][Branch1][P][C][=C][C][=C][Branch1][#Branch1][C][C][C][C][C][C][C][=C][Ring1][N][Branch1][P][C][=C][C][=C][Branch1][#Branch1][C][C][C][C][C][C][C][=C][Ring1][N][C][=C][Ring2][Branch1][Branch2][S][C][C][=C][Branch2][Ring1][N][C][=C][C][=Branch1][C][=O][C][=C][C][Branch1][C][F][=C][C][=C][Ring1][#Branch1][C][Ring1][O][=C][Branch1][Ring1][C][#N][C][#N][S][C][Ring2][Ring1][=Branch2][=Ring2][Ring1][=Branch1][C][=C][Ring2][Branch2][Ring2],{CCCCCCCCC(CCCCCC)Cn1nc2c(-c3ccc([$])s3)c(F)c(F)c(-c3ccc(-c4cc5c(-c6ccc([Si](CCC)(CCC)CCC)s6)c6sc([$])cc6c(-c6ccc([Si](CCC)(CCC)CCC)s6)c5s4)s3)c2n1}.CCCCCCc1ccc(C2(c3ccc(CCCCCC)cc3)c3cc4c(cc3-c3sc5cc(C=C6C(=O)c7cc(F)ccc7C6=C(C#N)C#N)sc5c32)C(c2ccc(CCCCCC)cc2)(c2ccc(CCCCCC)cc2)c2c-4sc3cc(C=C4C(=O)c5cc(F)ccc5C4=C(C#N)C#N)sc23)cc1
J71,MeIC2,-5.353333333333333,-3.4318181818181825,-5.56,-3.97,1.0,CF,_,150.0,PEDOT:PSS,PDIN,10.2,10.38,0.885,16.9,69.4,CCCCCCCCC(CCCCCC)Cn1nc2c(-c3ccc(C)s3)c(F)c(F)c(-c3ccc(-c4cc5c(-c6ccc([Si](CCC)(CCC)CCC)s6)c6sc(C)cc6c(-c6ccc([Si](CCC)(CCC)CCC)s6)c5s4)s3)c2n1.CCCCCCc1ccc(C2(c3ccc(CCCCCC)cc3)c3cc(/C=C4\C(=O)c5c(csc5C)C4=C(C#N)C#N)sc3-c3sc4cc5c6c(sc5cc4c32)-c2sc(/C=C3\C(=O)c4c(csc4C)C3=C(C#N)C#N)cc2C6(c2ccc(CCCCCC)cc2)c2ccc(CCCCCC)cc2)cc1,[C][C][C][C][C][C][C][C][C][Branch1][#Branch1][C][C][C][C][C][C][C][N][N][=C][C][Branch1][O][C][=C][C][=C][Branch1][C][C][S][Ring1][=Branch1][=C][Branch1][C][F][C][Branch1][C][F][=C][Branch2][#Branch1][#Branch1][C][=C][C][=C][Branch2][=Branch1][N][C][=C][C][=C][Branch2][Ring1][Branch2][C][=C][C][=C][Branch1][#C][Si][Branch1][Ring2][C][C][C][Branch1][Ring2][C][C][C][C][C][C][S][Ring1][#C][C][S][C][Branch1][C][C][=C][C][=Ring1][=Branch1][C][Branch2][Ring1][Branch2][C][=C][C][=C][Branch1][#C][Si][Branch1][Ring2][C][C][C][Branch1][Ring2][C][C][C][C][C][C][S][Ring1][#C][=C][Ring2][Ring2][Branch2][S][Ring2][Ring2][O][S][Ring2][Ring2][S][C][Ring2][Branch1][=C][=N][Ring2][Branch1][P].[C][C][C][C][C][C][C][=C][C][=C][Branch2][O][O][C][Branch1][P][C][=C][C][=C][Branch1][#Branch1][C][C][C][C][C][C][C][=C][Ring1][N][C][C][=C][Branch2][Ring1][O][/C][=C][\C][=Branch1][C][=O][C][C][=Branch1][#Branch1][=C][S][C][=Ring1][Branch1][C][C][Ring1][#Branch2][=C][Branch1][Ring1][C][#N][C][#N][S][C][=Ring2][Ring1][Branch1][C][S][C][=C][C][C][=C][Branch1][#C][S][C][=Ring1][Branch1][C][=C][Ring1][=Branch2][C][=Ring1][N][Ring2][Ring2][=C][C][S][C][Branch2][Ring1][O][/C][=C][\C][=Branch1][C][=O][C][C][=Branch1][#Branch1][=C][S][C][=Ring1][Branch1][C][C][Ring1][#Branch2][=C][Branch1][Ring1][C][#N][C][#N][=C][C][=Ring2][Ring1][Branch1][C][Ring2][Ring1][=N][Branch1][P][C][=C][C][=C][Branch1][#Branch1][C][C][C][C][C][C][C][=C][Ring1][N][C][=C][C][=C][Branch1][#Branch1][C][C][C][C][C][C][C][=C][Ring1][N][C][=C][Ring2][Branch2][C],{CCCCCCCCC(CCCCCC)Cn1nc2c(-c3ccc([$])s3)c(F)c(F)c(-c3ccc(-c4cc5c(-c6ccc([Si](CCC)(CCC)CCC)s6)c6sc([$])cc6c(-c6ccc([Si](CCC)(CCC)CCC)s6)c5s4)s3)c2n1}.CCCCCCc1ccc(C2(c3ccc(CCCCCC)cc3)c3cc(/C=C4\C(=O)c5c(csc5C)C4=C(C#N)C#N)sc3-c3sc4cc5c6c(sc5cc4c32)-c2sc(/C=C3\C(=O)c4c(csc4C)C3=C(C#N)C#N)cc2C6(c2ccc(CCCCCC)cc2)c2ccc(CCCCCC)cc2)cc1
J71,m-ITIC,-5.353333333333333,-3.4318181818181825,-5.526666666666667,-3.8515384615384622,0.667,CF,_,150.0,PEDOT:PSS,PDINO,12.05,12.05,0.944,18.09,70.59,CCCCCCCCC(CCCCCC)Cn1nc2c(-c3ccc(C)s3)c(F)c(F)c(-c3ccc(-c4cc5c(-c6ccc([Si](CCC)(CCC)CCC)s6)c6sc(C)cc6c(-c6ccc([Si](CCC)(CCC)CCC)s6)c5s4)s3)c2n1.CCCCCCc1cccc(C2(c3cccc(CCCCCC)c3)c3cc4c(cc3-c3sc5cc(/C=C6\C(=O)c7ccccc7C6=C(C#N)C#N)sc5c32)C(c2cccc(CCCCCC)c2)(c2cccc(CCCCCC)c2)c2c-4sc3cc(/C=C4\C(=O)c5ccccc5C4=C(C#N)C#N)sc23)c1,[C][C][C][C][C][C][C][C][C][Branch1][#Branch1][C][C][C][C][C][C][C][N][N][=C][C][Branch1][O][C][=C][C][=C][Branch1][C][C][S][Ring1][=Branch1][=C][Branch1][C][F][C][Branch1][C][F][=C][Branch2][#Branch1][#Branch1][C][=C][C][=C][Branch2][=Branch1][N][C][=C][C][=C][Branch2][Ring1][Branch2][C][=C][C][=C][Branch1][#C][Si][Branch1][Ring2][C][C][C][Branch1][Ring2][C][C][C][C][C][C][S][Ring1][#C][C][S][C][Branch1][C][C][=C][C][=Ring1][=Branch1][C][Branch2][Ring1][Branch2][C][=C][C][=C][Branch1][#C][Si][Branch1][Ring2][C][C][C][Branch1][Ring2][C][C][C][C][C][C][S][Ring1][#C][=C][Ring2][Ring2][Branch2][S][Ring2][Ring2][O][S][Ring2][Ring2][S][C][Ring2][Branch1][=C][=N][Ring2][Branch1][P].[C][C][C][C][C][C][C][=C][C][=C][C][Branch2][O][N][C][Branch1][P][C][=C][C][=C][C][Branch1][#Branch1][C][C][C][C][C][C][=C][Ring1][N][C][=C][C][=C][Branch2][Ring2][P][C][=C][Ring1][=Branch1][C][S][C][C][=C][Branch2][Ring1][=Branch2][/C][=C][\C][=Branch1][C][=O][C][=C][C][=C][C][=C][Ring1][=Branch1][C][Ring1][#Branch2][=C][Branch1][Ring1][C][#N][C][#N][S][C][=Ring2][Ring1][Branch1][C][=Ring2][Ring1][Branch2][Ring2][Ring2][O][C][Branch1][P][C][=C][C][=C][C][Branch1][#Branch1][C][C][C][C][C][C][=C][Ring1][N][Branch1][P][C][=C][C][=C][C][Branch1][#Branch1][C][C][C][C][C][C][=C][Ring1][N][C][=C][Ring2][Branch1][#Branch1][S][C][C][=C][Branch2][Ring1][=Branch2][/C][=C][\C][=Branch1][C][=O][C][=C][C][=C][C][=C][Ring1][=Branch1][C][Ring1][#Branch2][=C][Branch1][Ring1][C][#N][C][#N][S][C][Ring2][Ring1][Branch2][=Ring2][Ring1][Branch1][=C][Ring2][Branch2][C],{CCCCCCCCC(CCCCCC)Cn1nc2c(-c3ccc([$])s3)c(F)c(F)c(-c3ccc(-c4cc5c(-c6ccc([Si](CCC)(CCC)CCC)s6)c6sc([$])cc6c(-c6ccc([Si](CCC)(CCC)CCC)s6)c5s4)s3)c2n1}.CCCCCCc1cccc(C2(c3cccc(CCCCCC)c3)c3cc4c(cc3-c3sc5cc(/C=C6\C(=O)c7ccccc7C6=C(C#N)C#N)sc5c32)C(c2cccc(CCCCCC)c2)(c2cccc(CCCCCC)c2)c2c-4sc3cc(/C=C4\C(=O)c5ccccc5C4=C(C#N)C#N)sc23)c1
J73,m-ITIC,-5.46,-2.92,-5.526666666666667,-3.8515384615384622,0.667,CF,_,150.0,PEDOT:PSS,PDINO,10.71,10.71,0.974,16.45,66.87,CCCCCCCCC(CCCCCC)Cn1nc2c(-c3ccc(C)s3)c(F)c(F)c(-c3ccc(-c4cc5c(-c6ccc([Si](CCCC)(CCCC)CCCC)s6)c6sc(C)cc6c(-c6ccc([Si](CCCC)(CCCC)CCCC)s6)c5s4)s3)c2n1.CCCCCCc1cccc(C2(c3cccc(CCCCCC)c3)c3cc4c(cc3-c3sc5cc(/C=C6\C(=O)c7ccccc7C6=C(C#N)C#N)sc5c32)C(c2cccc(CCCCCC)c2)(c2cccc(CCCCCC)c2)c2c-4sc3cc(/C=C4\C(=O)c5ccccc5C4=C(C#N)C#N)sc23)c1,[C][C][C][C][C][C][C][C][C][Branch1][#Branch1][C][C][C][C][C][C][C][N][N][=C][C][Branch1][O][C][=C][C][=C][Branch1][C][C][S][Ring1][=Branch1][=C][Branch1][C][F][C][Branch1][C][F][=C][Branch2][#Branch1][P][C][=C][C][=C][Branch2][#Branch1][=Branch1][C][=C][C][=C][Branch2][Ring1][=N][C][=C][C][=C][Branch2][Ring1][C][Si][Branch1][Branch1][C][C][C][C][Branch1][Branch1][C][C][C][C][C][C][C][C][S][Ring2][Ring1][C][C][S][C][Branch1][C][C][=C][C][=Ring1][=Branch1][C][Branch2][Ring1][=N][C][=C][C][=C][Branch2][Ring1][C][Si][Branch1][Branch1][C][C][C][C][Branch1][Branch1][C][C][C][C][C][C][C][C][S][Ring2][Ring1][C][=C][Ring2][Ring2][=C][S][Ring2][Ring2][P][S][Ring2][Branch1][=Branch1][C][Ring2][=Branch1][Ring2][=N][Ring2][=Branch1][#Branch1].[C][C][C][C][C][C][C][=C][C][=C][C][Branch2][O][N][C][Branch1][P][C][=C][C][=C][C][Branch1][#Branch1][C][C][C][C][C][C][=C][Ring1][N][C][=C][C][=C][Branch2][Ring2][P][C][=C][Ring1][=Branch1][C][S][C][C][=C][Branch2][Ring1][=Branch2][/C][=C][\C][=Branch1][C][=O][C][=C][C][=C][C][=C][Ring1][=Branch1][C][Ring1][#Branch2][=C][Branch1][Ring1][C][#N][C][#N][S][C][=Ring2][Ring1][Branch1][C][=Ring2][Ring1][Branch2][Ring2][Ring2][O][C][Branch1][P][C][=C][C][=C][C][Branch1][#Branch1][C][C][C][C][C][C][=C][Ring1][N][Branch1][P][C][=C][C][=C][C][Branch1][#Branch1][C][C][C][C][C][C][=C][Ring1][N][C][=C][Ring2][Branch1][#Branch1][S][C][C][=C][Branch2][Ring1][=Branch2][/C][=C][\C][=Branch1][C][=O][C][=C][C][=C][C][=C][Ring1][=Branch1][C][Ring1][#Branch2][=C][Branch1][Ring1][C][#N][C][#N][S][C][Ring2][Ring1][Branch2][=Ring2][Ring1][Branch1][=C][Ring2][Branch2][C],{CCCCCCCCC(CCCCCC)Cn1nc2c(-c3ccc([$])s3)c(F)c(F)c(-c3ccc(-c4cc5c(-c6ccc([Si](CCCC)(CCCC)CCCC)s6)c6sc([$])cc6c(-c6ccc([Si](CCCC)(CCCC)CCCC)s6)c5s4)s3)c2n1}.CCCCCCc1cccc(C2(c3cccc(CCCCCC)c3)c3cc4c(cc3-c3sc5cc(/C=C6\C(=O)c7ccccc7C6=C(C#N)C#N)sc5c32)C(c2cccc(CCCCCC)c2)(c2cccc(CCCCCC)c2)c2c-4sc3cc(/C=C4\C(=O)c5ccccc5C4=C(C#N)C#N)sc23)c1
J91,m-ITIC,-5.5,-3.02,-5.526666666666667,-3.8515384615384622,0.667,CF,_,150.0,PEDOT:PSS,PDINO,11.63,11.63,0.984,18.03,65.54,CCCCCCCCC(CCCCCC)Cn1nc2c(-c3ccc(C)s3)c(F)c(F)c(-c3ccc(-c4cc5c(-c6sc(CC(CC)CCCC)c(F)c6F)c6sc(C)cc6c(-c6sc(CC(CC)CCCC)c(F)c6F)c5s4)s3)c2n1.CCCCCCc1cccc(C2(c3cccc(CCCCCC)c3)c3cc4c(cc3-c3sc5cc(/C=C6\C(=O)c7ccccc7C6=C(C#N)C#N)sc5c32)C(c2cccc(CCCCCC)c2)(c2cccc(CCCCCC)c2)c2c-4sc3cc(/C=C4\C(=O)c5ccccc5C4=C(C#N)C#N)sc23)c1,[C][C][C][C][C][C][C][C][C][Branch1][#Branch1][C][C][C][C][C][C][C][N][N][=C][C][Branch1][O][C][=C][C][=C][Branch1][C][C][S][Ring1][=Branch1][=C][Branch1][C][F][C][Branch1][C][F][=C][Branch2][#Branch1][#Branch1][C][=C][C][=C][Branch2][=Branch1][N][C][=C][C][=C][Branch2][Ring1][Branch2][C][S][C][Branch1][O][C][C][Branch1][Ring1][C][C][C][C][C][C][=C][Branch1][C][F][C][=Ring1][=C][F][C][S][C][Branch1][C][C][=C][C][=Ring1][=Branch1][C][Branch2][Ring1][Branch2][C][S][C][Branch1][O][C][C][Branch1][Ring1][C][C][C][C][C][C][=C][Branch1][C][F][C][=Ring1][=C][F][=C][Ring2][Ring2][Branch2][S][Ring2][Ring2][O][S][Ring2][Ring2][S][C][Ring2][Branch1][=C][=N][Ring2][Branch1][P].[C][C][C][C][C][C][C][=C][C][=C][C][Branch2][O][N][C][Branch1][P][C][=C][C][=C][C][Branch1][#Branch1][C][C][C][C][C][C][=C][Ring1][N][C][=C][C][=C][Branch2][Ring2][P][C][=C][Ring1][=Branch1][C][S][C][C][=C][Branch2][Ring1][=Branch2][/C][=C][\C][=Branch1][C][=O][C][=C][C][=C][C][=C][Ring1][=Branch1][C][Ring1][#Branch2][=C][Branch1][Ring1][C][#N][C][#N][S][C][=Ring2][Ring1][Branch1][C][=Ring2][Ring1][Branch2][Ring2][Ring2][O][C][Branch1][P][C][=C][C][=C][C][Branch1][#Branch1][C][C][C][C][C][C][=C][Ring1][N][Branch1][P][C][=C][C][=C][C][Branch1][#Branch1][C][C][C][C][C][C][=C][Ring1][N][C][=C][Ring2][Branch1][#Branch1][S][C][C][=C][Branch2][Ring1][=Branch2][/C][=C][\C][=Branch1][C][=O][C][=C][C][=C][C][=C][Ring1][=Branch1][C][Ring1][#Branch2][=C][Branch1][Ring1][C][#N][C][#N][S][C][Ring2][Ring1][Branch2][=Ring2][Ring1][Branch1][=C][Ring2][Branch2][C],{CCCCCCCCC(CCCCCC)Cn1nc2c(-c3ccc([$])s3)c(F)c(F)c(-c3ccc(-c4cc5c(-c6sc(CC(CC)CCCC)c(F)c6F)c6sc([$])cc6c(-c6sc(CC(CC)CCCC)c(F)c6F)c5s4)s3)c2n1}.CCCCCCc1cccc(C2(c3cccc(CCCCCC)c3)c3cc4c(cc3-c3sc5cc(/C=C6\C(=O)c7ccccc7C6=C(C#N)C#N)sc5c32)C(c2cccc(CCCCCC)c2)(c2cccc(CCCCCC)c2)c2c-4sc3cc(/C=C4\C(=O)c5ccccc5C4=C(C#N)C#N)sc23)c1
J52,m-ITIC,-5.218571428571429,-3.341428571428572,-5.526666666666667,-3.8515384615384622,0.667,CF,_,150.0,PEDOT:PSS,PDINO,5.98,5.98,0.701,17.16,49.73,CCCCCCCCC(CCCCCC)Cn1nc2c(-c3ccc(C)s3)c(F)c(F)c(-c3ccc(-c4cc5c(-c6ccc(CC(CC)CCCC)s6)c6sc(C)cc6c(-c6ccc(CC(CC)CCCC)s6)c5s4)s3)c2n1.CCCCCCc1cccc(C2(c3cccc(CCCCCC)c3)c3cc4c(cc3-c3sc5cc(/C=C6\C(=O)c7ccccc7C6=C(C#N)C#N)sc5c32)C(c2cccc(CCCCCC)c2)(c2cccc(CCCCCC)c2)c2c-4sc3cc(/C=C4\C(=O)c5ccccc5C4=C(C#N)C#N)sc23)c1,[C][C][C][C][C][C][C][C][C][Branch1][#Branch1][C][C][C][C][C][C][C][N][N][=C][C][Branch1][O][C][=C][C][=C][Branch1][C][C][S][Ring1][=Branch1][=C][Branch1][C][F][C][Branch1][C][F][=C][Branch2][=Branch1][#C][C][=C][C][=C][Branch2][=Branch1][Ring2][C][=C][C][=C][Branch2][Ring1][Ring2][C][=C][C][=C][Branch1][O][C][C][Branch1][Ring1][C][C][C][C][C][C][S][Ring1][=N][C][S][C][Branch1][C][C][=C][C][=Ring1][=Branch1][C][Branch2][Ring1][Ring2][C][=C][C][=C][Branch1][O][C][C][Branch1][Ring1][C][C][C][C][C][C][S][Ring1][=N][=C][Ring2][Ring2][Ring2][S][Ring2][Ring2][#Branch1][S][Ring2][Ring2][N][C][Ring2][Branch1][#Branch2][=N][Ring2][Branch1][=N].[C][C][C][C][C][C][C][=C][C][=C][C][Branch2][O][N][C][Branch1][P][C][=C][C][=C][C][Branch1][#Branch1][C][C][C][C][C][C][=C][Ring1][N][C][=C][C][=C][Branch2][Ring2][P][C][=C][Ring1][=Branch1][C][S][C][C][=C][Branch2][Ring1][=Branch2][/C][=C][\C][=Branch1][C][=O][C][=C][C][=C][C][=C][Ring1][=Branch1][C][Ring1][#Branch2][=C][Branch1][Ring1][C][#N][C][#N][S][C][=Ring2][Ring1][Branch1][C][=Ring2][Ring1][Branch2][Ring2][Ring2][O][C][Branch1][P][C][=C][C][=C][C][Branch1][#Branch1][C][C][C][C][C][C][=C][Ring1][N][Branch1][P][C][=C][C][=C][C][Branch1][#Branch1][C][C][C][C][C][C][=C][Ring1][N][C][=C][Ring2][Branch1][#Branch1][S][C][C][=C][Branch2][Ring1][=Branch2][/C][=C][\C][=Branch1][C][=O][C][=C][C][=C][C][=C][Ring1][=Branch1][C][Ring1][#Branch2][=C][Branch1][Ring1][C][#N][C][#N][S][C][Ring2][Ring1][Branch2][=Ring2][Ring1][Branch1][=C][Ring2][Branch2][C],{CCCCCCCCC(CCCCCC)Cn1nc2c(-c3ccc([$])s3)c(F)c(F)c(-c3ccc(-c4cc5c(-c6ccc(CC(CC)CCCC)s6)c6sc([$])cc6c(-c6ccc(CC(CC)CCCC)s6)c5s4)s3)c2n1}.CCCCCCc1cccc(C2(c3cccc(CCCCCC)c3)c3cc4c(cc3-c3sc5cc(/C=C6\C(=O)c7ccccc7C6=C(C#N)C#N)sc5c32)C(c2cccc(CCCCCC)c2)(c2cccc(CCCCCC)c2)c2c-4sc3cc(/C=C4\C(=O)c5ccccc5C4=C(C#N)C#N)sc23)c1
J71,m-MeIC,-5.353333333333333,-3.4318181818181825,-5.54,-3.9,1.0,CF,_,150.0,PEDOT:PSS,PDINO,11.73,11.73,0.919,18.45,69.2,CCCCCCCCC(CCCCCC)Cn1nc2c(-c3ccc(C)s3)c(F)c(F)c(-c3ccc(-c4cc5c(-c6ccc([Si](CCC)(CCC)CCC)s6)c6sc(C)cc6c(-c6ccc([Si](CCC)(CCC)CCC)s6)c5s4)s3)c2n1.CCCCCCc1cccc(C2(c3cccc(CCCCCC)c3)c3cc4c(cc3-c3sc5cc(/C=C6\C(=O)c7c(csc7C)C6=C(C#N)C#N)sc5c32)C(c2cccc(CCCCCC)c2)(c2cccc(CCCCCC)c2)c2c-4sc3cc(/C=C4\C(=O)c5c(csc5C)C4=C(C#N)C#N)sc23)c1,[C][C][C][C][C][C][C][C][C][Branch1][#Branch1][C][C][C][C][C][C][C][N][N][=C][C][Branch1][O][C][=C][C][=C][Branch1][C][C][S][Ring1][=Branch1][=C][Branch1][C][F][C][Branch1][C][F][=C][Branch2][#Branch1][#Branch1][C][=C][C][=C][Branch2][=Branch1][N][C][=C][C][=C][Branch2][Ring1][Branch2][C][=C][C][=C][Branch1][#C][Si][Branch1][Ring2][C][C][C][Branch1][Ring2][C][C][C][C][C][C][S][Ring1][#C][C][S][C][Branch1][C][C][=C][C][=Ring1][=Branch1][C][Branch2][Ring1][Branch2][C][=C][C][=C][Branch1][#C][Si][Branch1][Ring2][C][C][C][Branch1][Ring2][C][C][C][C][C][C][S][Ring1][#C][=C][Ring2][Ring2][Branch2][S][Ring2][Ring2][O][S][Ring2][Ring2][S][C][Ring2][Branch1][=C][=N][Ring2][Branch1][P].[C][C][C][C][C][C][C][=C][C][=C][C][Branch2][O][S][C][Branch1][P][C][=C][C][=C][C][Branch1][#Branch1][C][C][C][C][C][C][=C][Ring1][N][C][=C][C][=C][Branch2][Branch1][Ring1][C][=C][Ring1][=Branch1][C][S][C][C][=C][Branch2][Ring1][O][/C][=C][\C][=Branch1][C][=O][C][C][=Branch1][#Branch1][=C][S][C][=Ring1][Branch1][C][C][Ring1][#Branch2][=C][Branch1][Ring1][C][#N][C][#N][S][C][=Ring2][Ring1][Branch1][C][=Ring2][Ring1][Branch2][Ring2][Ring2][O][C][Branch1][P][C][=C][C][=C][C][Branch1][#Branch1][C][C][C][C][C][C][=C][Ring1][N][Branch1][P][C][=C][C][=C][C][Branch1][#Branch1][C][C][C][C][C][C][=C][Ring1][N][C][=C][Ring2][Branch1][#Branch1][S][C][C][=C][Branch2][Ring1][O][/C][=C][\C][=Branch1][C][=O][C][C][=Branch1][#Branch1][=C][S][C][=Ring1][Branch1][C][C][Ring1][#Branch2][=C][Branch1][Ring1][C][#N][C][#N][S][C][Ring2][Ring1][Branch2][=Ring2][Ring1][Branch1][=C][Ring2][Branch2][C],{CCCCCCCCC(CCCCCC)Cn1nc2c(-c3ccc([$])s3)c(F)c(F)c(-c3ccc(-c4cc5c(-c6ccc([Si](CCC)(CCC)CCC)s6)c6sc([$])cc6c(-c6ccc([Si](CCC)(CCC)CCC)s6)c5s4)s3)c2n1}.CCCCCCc1cccc(C2(c3cccc(CCCCCC)c3)c3cc4c(cc3-c3sc5cc(/C=C6\C(=O)c7c(csc7C)C6=C(C#N)C#N)sc5c32)C(c2cccc(CCCCCC)c2)(c2cccc(CCCCCC)c2)c2c-4sc3cc(/C=C4\C(=O)c5c(csc5C)C4=C(C#N)C#N)sc23)c1
PBDB-T,m-MeIC,-5.297714285714285,-3.4170000000000003,-5.54,-3.9,1.0,CF,_,150.0,PEDOT:PSS,PDINO,10.68,10.67,0.843,18.16,69.7,CCCCC(CC)Cc1ccc(-c2c3cc(-c4ccc(-c5sc(-c6ccc(C)s6)c6c5C(=O)c5c(CC(CC)CCCC)sc(CC(CC)CCCC)c5C6=O)s4)sc3c(-c3ccc(CC(CC)CCCC)s3)c3cc(C)sc23)s1.CCCCCCc1cccc(C2(c3cccc(CCCCCC)c3)c3cc4c(cc3-c3sc5cc(/C=C6\C(=O)c7c(csc7C)C6=C(C#N)C#N)sc5c32)C(c2cccc(CCCCCC)c2)(c2cccc(CCCCCC)c2)c2c-4sc3cc(/C=C4\C(=O)c5c(csc5C)C4=C(C#N)C#N)sc23)c1,[C][C][C][C][C][Branch1][Ring1][C][C][C][C][=C][C][=C][Branch2][=Branch2][Branch2][C][=C][C][=C][Branch2][=Branch1][Branch2][C][=C][C][=C][Branch2][Branch1][=N][C][S][C][Branch1][O][C][=C][C][=C][Branch1][C][C][S][Ring1][=Branch1][=C][C][=Ring1][O][C][=Branch1][C][=O][C][=C][Branch1][O][C][C][Branch1][Ring1][C][C][C][C][C][C][S][C][Branch1][O][C][C][Branch1][Ring1][C][C][C][C][C][C][=C][Ring2][Ring1][Branch1][C][Ring2][Ring1][#Branch2][=O][S][Ring2][Ring2][=Branch2][S][C][Ring2][Ring2][=C][=C][Branch2][Ring1][Ring2][C][=C][C][=C][Branch1][O][C][C][Branch1][Ring1][C][C][C][C][C][C][S][Ring1][=N][C][C][=C][Branch1][C][C][S][C][Ring2][=Branch1][Ring1][=Ring1][=Branch1][S][Ring2][=Branch1][Branch2].[C][C][C][C][C][C][C][=C][C][=C][C][Branch2][O][S][C][Branch1][P][C][=C][C][=C][C][Branch1][#Branch1][C][C][C][C][C][C][=C][Ring1][N][C][=C][C][=C][Branch2][Branch1][Ring1][C][=C][Ring1][=Branch1][C][S][C][C][=C][Branch2][Ring1][O][/C][=C][\C][=Branch1][C][=O][C][C][=Branch1][#Branch1][=C][S][C][=Ring1][Branch1][C][C][Ring1][#Branch2][=C][Branch1][Ring1][C][#N][C][#N][S][C][=Ring2][Ring1][Branch1][C][=Ring2][Ring1][Branch2][Ring2][Ring2][O][C][Branch1][P][C][=C][C][=C][C][Branch1][#Branch1][C][C][C][C][C][C][=C][Ring1][N][Branch1][P][C][=C][C][=C][C][Branch1][#Branch1][C][C][C][C][C][C][=C][Ring1][N][C][=C][Ring2][Branch1][#Branch1][S][C][C][=C][Branch2][Ring1][O][/C][=C][\C][=Branch1][C][=O][C][C][=Branch1][#Branch1][=C][S][C][=Ring1][Branch1][C][C][Ring1][#Branch2][=C][Branch1][Ring1][C][#N][C][#N][S][C][Ring2][Ring1][Branch2][=Ring2][Ring1][Branch1][=C][Ring2][Branch2][C],{CCCCC(CC)Cc1ccc(-c2c3cc(-c4ccc(-c5sc(-c6ccc([$])s6)c6c5C(=O)c5c(CC(CC)CCCC)sc(CC(CC)CCCC)c5C6=O)s4)sc3c(-c3ccc(CC(CC)CCCC)s3)c3cc([$])sc23)s1}.CCCCCCc1cccc(C2(c3cccc(CCCCCC)c3)c3cc4c(cc3-c3sc5cc(/C=C6\C(=O)c7c(csc7C)C6=C(C#N)C#N)sc5c32)C(c2cccc(CCCCCC)c2)(c2cccc(CCCCCC)c2)c2c-4sc3cc(/C=C4\C(=O)c5c(csc5C)C4=C(C#N)C#N)sc23)c1
PTB7-Th,m-MeIC,-5.204782608695651,-3.5391891891891896,-5.54,-3.9,1.0,CF,CN,25.0,PEDOT:PSS,PDINO,8.12,8.11,0.796,16.52,61.7,CCCCC(CC)COC(=O)c1sc2c(-c3cc4c(-c5ccc(CC(CC)CCCC)s5)c5sc(C)cc5c(-c5ccc(CC(CC)CCCC)s5)c4s3)sc(C)c2c1F.CCCCCCc1cccc(C2(c3cccc(CCCCCC)c3)c3cc4c(cc3-c3sc5cc(/C=C6\C(=O)c7c(csc7C)C6=C(C#N)C#N)sc5c32)C(c2cccc(CCCCCC)c2)(c2cccc(CCCCCC)c2)c2c-4sc3cc(/C=C4\C(=O)c5c(csc5C)C4=C(C#N)C#N)sc23)c1,[C][C][C][C][C][Branch1][Ring1][C][C][C][O][C][=Branch1][C][=O][C][S][C][=C][Branch2][=Branch1][Ring2][C][=C][C][=C][Branch2][Ring1][Ring2][C][=C][C][=C][Branch1][O][C][C][Branch1][Ring1][C][C][C][C][C][C][S][Ring1][=N][C][S][C][Branch1][C][C][=C][C][=Ring1][=Branch1][C][Branch2][Ring1][Ring2][C][=C][C][=C][Branch1][O][C][C][Branch1][Ring1][C][C][C][C][C][C][S][Ring1][=N][=C][Ring2][Ring2][Ring2][S][Ring2][Ring2][#Branch1][S][C][Branch1][C][C][=C][Ring2][Ring2][=N][C][=Ring2][Ring2][S][F].[C][C][C][C][C][C][C][=C][C][=C][C][Branch2][O][S][C][Branch1][P][C][=C][C][=C][C][Branch1][#Branch1][C][C][C][C][C][C][=C][Ring1][N][C][=C][C][=C][Branch2][Branch1][Ring1][C][=C][Ring1][=Branch1][C][S][C][C][=C][Branch2][Ring1][O][/C][=C][\C][=Branch1][C][=O][C][C][=Branch1][#Branch1][=C][S][C][=Ring1][Branch1][C][C][Ring1][#Branch2][=C][Branch1][Ring1][C][#N][C][#N][S][C][=Ring2][Ring1][Branch1][C][=Ring2][Ring1][Branch2][Ring2][Ring2][O][C][Branch1][P][C][=C][C][=C][C][Branch1][#Branch1][C][C][C][C][C][C][=C][Ring1][N][Branch1][P][C][=C][C][=C][C][Branch1][#Branch1][C][C][C][C][C][C][=C][Ring1][N][C][=C][Ring2][Branch1][#Branch1][S][C][C][=C][Branch2][Ring1][O][/C][=C][\C][=Branch1][C][=O][C][C][=Branch1][#Branch1][=C][S][C][=Ring1][Branch1][C][C][Ring1][#Branch2][=C][Branch1][Ring1][C][#N][C][#N][S][C][Ring2][Ring1][Branch2][=Ring2][Ring1][Branch1][=C][Ring2][Branch2][C],{CCCCC(CC)COC(=O)c1sc2c(-c3cc4c(-c5ccc(CC(CC)CCCC)s5)c5sc([$])cc5c(-c5ccc(CC(CC)CCCC)s5)c4s3)sc([$])c2c1F}.CCCCCCc1cccc(C2(c3cccc(CCCCCC)c3)c3cc4c(cc3-c3sc5cc(/C=C6\C(=O)c7c(csc7C)C6=C(C#N)C#N)sc5c32)C(c2cccc(CCCCCC)c2)(c2cccc(CCCCCC)c2)c2c-4sc3cc(/C=C4\C(=O)c5c(csc5C)C4=C(C#N)C#N)sc23)c1
J61,TP21,-5.303333333333334,-3.151666666666667,-5.46,-3.61,1.0,CB,_,140.0,PEDOT:PSS,Ca,5.81,5.85,1.05,10.92,51.0,CCCCCCCCCCCCSSc1ccc(-c2c3cc(-c4ccc(-c5c(F)c(F)c(-c6ccc(C)s6)c6nn(CC(CCCCCC)CCCCCCCC)nc56)s4)sc3c(-c3ccc(SSCCCCCCCCCCCC)s3)c3cc(C)sc23)s1.CCCCCCCCC1(CCCCCCCC)c2cc(-c3sc(/C=C4/SC(=S)N(CC)C4=O)c4nc(-c5ccccc5)c(-c5ccccc5)nc34)ccc2-c2ccc(-c3sc(/C=C4/SC(=S)N(CC)C4=O)c4nc(-c5ccccc5)c(-c5ccccc5)nc34)cc21,[C][C][C][C][C][C][C][C][C][C][C][C][S][S][C][=C][C][=C][Branch2][=Branch2][#Branch1][C][=C][C][=C][Branch2][=Branch1][C][C][=C][C][=C][Branch2][Branch1][#Branch1][C][=C][Branch1][C][F][C][Branch1][C][F][=C][Branch1][O][C][=C][C][=C][Branch1][C][C][S][Ring1][=Branch1][C][=N][N][Branch2][Ring1][Ring1][C][C][Branch1][#Branch1][C][C][C][C][C][C][C][C][C][C][C][C][C][C][N][=C][Ring2][Ring1][P][Ring2][Ring1][Branch1][S][Ring2][Ring2][=Branch1][S][C][Ring2][Ring2][O][=C][Branch2][Ring1][=Branch2][C][=C][C][=C][Branch1][#C][S][S][C][C][C][C][C][C][C][C][C][C][C][C][S][Ring2][Ring1][Ring1][C][C][=C][Branch1][C][C][S][C][Ring2][=Branch1][=Branch1][=Ring1][=Branch1][S][Ring2][=Branch1][O].[C][C][C][C][C][C][C][C][C][Branch1][=Branch2][C][C][C][C][C][C][C][C][C][=C][C][Branch2][Branch1][=Branch1][C][S][C][Branch1][P][/C][=C][/S][C][=Branch1][C][=S][N][Branch1][Ring1][C][C][C][Ring1][Branch2][=O][=C][N][=C][Branch1][=Branch2][C][=C][C][=C][C][=C][Ring1][=Branch1][C][Branch1][=Branch2][C][=C][C][=C][C][=C][Ring1][=Branch1][=N][C][=Ring2][Ring1][#C][Ring2][Ring1][C][=C][C][=C][Ring2][Ring2][Branch1][C][=C][C][=C][Branch2][Branch1][=Branch1][C][S][C][Branch1][P][/C][=C][/S][C][=Branch1][C][=S][N][Branch1][Ring1][C][C][C][Ring1][Branch2][=O][=C][N][=C][Branch1][=Branch2][C][=C][C][=C][C][=C][Ring1][=Branch1][C][Branch1][=Branch2][C][=C][C][=C][C][=C][Ring1][=Branch1][=N][C][=Ring2][Ring1][#C][Ring2][Ring1][C][C][=C][Ring2][Ring2][Branch1][Ring2][#Branch1][Ring1],{CCCCCCCCCCCCSSc1ccc(-c2c3cc(-c4ccc(-c5c(F)c(F)c(-c6ccc([$])s6)c6nn(CC(CCCCCC)CCCCCCCC)nc56)s4)sc3c(-c3ccc(SSCCCCCCCCCCCC)s3)c3cc([$])sc23)s1}.CCCCCCCCC1(CCCCCCCC)c2cc(-c3sc(/C=C4/SC(=S)N(CC)C4=O)c4nc(-c5ccccc5)c(-c5ccccc5)nc34)ccc2-c2ccc(-c3sc(/C=C4/SC(=S)N(CC)C4=O)c4nc(-c5ccccc5)c(-c5ccccc5)nc34)cc21
FTAZ,IHIC2,-5.43,-3.3200000000000003,-5.69,-3.86,0.667,CF,_,25.0,MoOx,ZnO,7.45,7.45,0.775,15.7,61.2,CCCCCCC(CCCC)CSc1c2cc(-c3ccc(-c4c(F)c(F)c(-c5ccc(C)s5)c5nn(SCC(CCCC)CCCCCC)nc45)s3)sc2c(SCC(CCCC)CCCCCC)c2cc(C)sc12.CCCCCCc1ccc(C2(c3ccc(CCCCCC)cc3)c3cc(/C=C4\C(=O)c5cc(F)c(F)cc5C4=C(C#N)C#N)sc3-c3c2ccc2c4c(ccc32)C(c2ccc(CCCCCC)cc2)(c2ccc(CCCCCC)cc2)c2cc(/C=C3\C(=O)c5cc(F)c(F)cc5C3=C(C#N)C#N)sc2-4)cc1,[C][C][C][C][C][C][C][Branch1][Branch1][C][C][C][C][C][S][C][=C][C][=C][Branch2][Branch1][=C][C][=C][C][=C][Branch2][Branch1][Ring1][C][=C][Branch1][C][F][C][Branch1][C][F][=C][Branch1][O][C][=C][C][=C][Branch1][C][C][S][Ring1][=Branch1][C][=N][N][Branch1][S][S][C][C][Branch1][Branch1][C][C][C][C][C][C][C][C][C][C][N][=C][Ring2][Ring1][=C][Ring2][Ring1][C][S][Ring2][Ring2][Ring1][S][C][Ring2][Ring2][Branch2][=C][Branch1][S][S][C][C][Branch1][Branch1][C][C][C][C][C][C][C][C][C][C][C][C][=C][Branch1][C][C][S][C][Ring2][Branch1][=N][=Ring1][=Branch1].[C][C][C][C][C][C][C][=C][C][=C][Branch2][O][P][C][Branch1][P][C][=C][C][=C][Branch1][#Branch1][C][C][C][C][C][C][C][=C][Ring1][N][C][C][=C][Branch2][Ring1][#C][/C][=C][\C][=Branch1][C][=O][C][=C][C][Branch1][C][F][=C][Branch1][C][F][C][=C][Ring1][Branch2][C][Ring1][N][=C][Branch1][Ring1][C][#N][C][#N][S][C][=Ring2][Ring1][#Branch1][C][=C][Ring2][Ring2][=Branch1][C][=C][C][=C][C][=Branch1][Branch2][=C][C][=C][Ring1][#Branch2][Ring1][=Branch1][C][Branch1][P][C][=C][C][=C][Branch1][#Branch1][C][C][C][C][C][C][C][=C][Ring1][N][Branch1][P][C][=C][C][=C][Branch1][#Branch1][C][C][C][C][C][C][C][=C][Ring1][N][C][C][=C][Branch2][Ring1][#C][/C][=C][\C][=Branch1][C][=O][C][=C][C][Branch1][C][F][=C][Branch1][C][F][C][=C][Ring1][Branch2][C][Ring1][N][=C][Branch1][Ring1][C][#N][C][#N][S][C][=Ring2][Ring1][#Branch1][Ring2][Branch1][Branch1][C][=C][Ring2][Branch2][Ring2],{CCCCCCC(CCCC)CSc1c2cc(-c3ccc(-c4c(F)c(F)c(-c5ccc([$])s5)c5nn(SCC(CCCC)CCCCCC)nc45)s3)sc2c(SCC(CCCC)CCCCCC)c2cc([$])sc12}.CCCCCCc1ccc(C2(c3ccc(CCCCCC)cc3)c3cc(/C=C4\C(=O)c5cc(F)c(F)cc5C4=C(C#N)C#N)sc3-c3c2ccc2c4c(ccc32)C(c2ccc(CCCCCC)cc2)(c2ccc(CCCCCC)cc2)c2cc(/C=C3\C(=O)c5cc(F)c(F)cc5C3=C(C#N)C#N)sc2-4)cc1
FTAZ,IOIC2,-5.43,-3.3200000000000003,-5.41,-3.78,0.667,CF,DIO,25.0,MoOx,ZnO,12.3,12.29,0.9,19.7,69.3,CCCCCCC(CCCC)CSc1c2cc(-c3ccc(-c4c(F)c(F)c(-c5ccc(C)s5)c5nn(SCC(CCCC)CCCCCC)nc45)s3)sc2c(SCC(CCCC)CCCCCC)c2cc(C)sc12.CCCCCCc1ccc(C2(c3ccc(CCCCCC)cc3)c3cc(/C=C4\C(=O)c5cc(F)c(F)cc5C4=C(C#N)C#N)sc3-c3sc4c(c(CCCCCC)cc5c4cc(CCCCCC)c4c6c(sc45)-c4sc(/C=C5\C(=O)c7cc(F)c(F)cc7C5=C(C#N)C#N)cc4C6(c4ccc(CCCCCC)cc4)c4ccc(CCCCCC)cc4)c32)cc1,[C][C][C][C][C][C][C][Branch1][Branch1][C][C][C][C][C][S][C][=C][C][=C][Branch2][Branch1][=C][C][=C][C][=C][Branch2][Branch1][Ring1][C][=C][Branch1][C][F][C][Branch1][C][F][=C][Branch1][O][C][=C][C][=C][Branch1][C][C][S][Ring1][=Branch1][C][=N][N][Branch1][S][S][C][C][Branch1][Branch1][C][C][C][C][C][C][C][C][C][C][N][=C][Ring2][Ring1][=C][Ring2][Ring1][C][S][Ring2][Ring2][Ring1][S][C][Ring2][Ring2][Branch2][=C][Branch1][S][S][C][C][Branch1][Branch1][C][C][C][C][C][C][C][C][C][C][C][C][=C][Branch1][C][C][S][C][Ring2][Branch1][=N][=Ring1][=Branch1].[C][C][C][C][C][C][C][=C][C][=C][Branch2][=N][=N][C][Branch1][P][C][=C][C][=C][Branch1][#Branch1][C][C][C][C][C][C][C][=C][Ring1][N][C][C][=C][Branch2][Ring1][#C][/C][=C][\C][=Branch1][C][=O][C][=C][C][Branch1][C][F][=C][Branch1][C][F][C][=C][Ring1][Branch2][C][Ring1][N][=C][Branch1][Ring1][C][#N][C][#N][S][C][=Ring2][Ring1][#Branch1][C][S][C][=C][Branch2][=Branch2][Ring1][C][Branch1][#Branch1][C][C][C][C][C][C][=C][C][=C][Ring1][N][C][=C][Branch1][#Branch1][C][C][C][C][C][C][C][C][=C][Branch1][#Branch1][S][C][=Ring1][Branch1][Ring1][#C][C][S][C][Branch2][Ring1][#C][/C][=C][\C][=Branch1][C][=O][C][=C][C][Branch1][C][F][=C][Branch1][C][F][C][=C][Ring1][Branch2][C][Ring1][N][=C][Branch1][Ring1][C][#N][C][#N][=C][C][=Ring2][Ring1][#Branch1][C][Ring2][Ring1][N][Branch1][P][C][=C][C][=C][Branch1][#Branch1][C][C][C][C][C][C][C][=C][Ring1][N][C][=C][C][=C][Branch1][#Branch1][C][C][C][C][C][C][C][=C][Ring1][N][C][=Ring2][=Branch1][N][Ring2][Branch2][S][C][=C][Ring2][=Branch2][=Branch1],{CCCCCCC(CCCC)CSc1c2cc(-c3ccc(-c4c(F)c(F)c(-c5ccc([$])s5)c5nn(SCC(CCCC)CCCCCC)nc45)s3)sc2c(SCC(CCCC)CCCCCC)c2cc([$])sc12}.CCCCCCc1ccc(C2(c3ccc(CCCCCC)cc3)c3cc(/C=C4\C(=O)c5cc(F)c(F)cc5C4=C(C#N)C#N)sc3-c3sc4c(c(CCCCCC)cc5c4cc(CCCCCC)c4c6c(sc45)-c4sc(/C=C5\C(=O)c7cc(F)c(F)cc7C5=C(C#N)C#N)cc4C6(c4ccc(CCCCCC)cc4)c4ccc(CCCCCC)cc4)c32)cc1
PBQ-0F,ITIC,-5.18,-3.48,-5.574146341463415,-3.915,1.0,THF,isopropanol,160.0,MoOx,ZnO,6.68,6.68,0.69,16.16,59.91,CCCCCCCCOc1cccc(-c2nc3c(-c4ccc(C)s4)ccc(-c4ccc(-c5cc6c(-c7ccc(CC(CC)CCCC)s7)c7sc(C)cc7c(-c7ccc(CC(CC)CCCC)s7)c6s5)s4)c3nc2-c2cccc(OCCCCCCCC)c2)c1.CCCCCCc1ccc(C2(c3ccc(CCCCCC)cc3)c3cc4c(cc3-c3sc5cc(/C=C6\C(=O)c7ccccc7C6=C(C#N)C#N)sc5c32)C(c2ccc(CCCCCC)cc2)(c2ccc(CCCCCC)cc2)c2c-4sc3cc(/C=C4\C(=O)c5ccccc5C4=C(C#N)C#N)sc23)cc1,[C][C][C][C][C][C][C][C][O][C][=C][C][=C][C][Branch2][=Branch2][P][C][=N][C][=C][Branch1][O][C][=C][C][=C][Branch1][C][C][S][Ring1][=Branch1][C][=C][C][Branch2][=Branch1][#C][C][=C][C][=C][Branch2][=Branch1][Ring2][C][=C][C][=C][Branch2][Ring1][Ring2][C][=C][C][=C][Branch1][O][C][C][Branch1][Ring1][C][C][C][C][C][C][S][Ring1][=N][C][S][C][Branch1][C][C][=C][C][=Ring1][=Branch1][C][Branch2][Ring1][Ring2][C][=C][C][=C][Branch1][O][C][C][Branch1][Ring1][C][C][C][C][C][C][S][Ring1][=N][=C][Ring2][Ring2][Ring2][S][Ring2][Ring2][#Branch1][S][Ring2][Ring2][N][=C][Ring2][Branch1][Branch2][N][=C][Ring2][Branch1][N][C][=C][C][=C][C][Branch1][#Branch2][O][C][C][C][C][C][C][C][C][=C][Ring1][#C][=C][Ring2][=Branch1][P].[C][C][C][C][C][C][C][=C][C][=C][Branch2][O][N][C][Branch1][P][C][=C][C][=C][Branch1][#Branch1][C][C][C][C][C][C][C][=C][Ring1][N][C][=C][C][=C][Branch2][Ring2][P][C][=C][Ring1][=Branch1][C][S][C][C][=C][Branch2][Ring1][=Branch2][/C][=C][\C][=Branch1][C][=O][C][=C][C][=C][C][=C][Ring1][=Branch1][C][Ring1][#Branch2][=C][Branch1][Ring1][C][#N][C][#N][S][C][=Ring2][Ring1][Branch1][C][=Ring2][Ring1][Branch2][Ring2][Ring2][O][C][Branch1][P][C][=C][C][=C][Branch1][#Branch1][C][C][C][C][C][C][C][=C][Ring1][N][Branch1][P][C][=C][C][=C][Branch1][#Branch1][C][C][C][C][C][C][C][=C][Ring1][N][C][=C][Ring2][Branch1][#Branch1][S][C][C][=C][Branch2][Ring1][=Branch2][/C][=C][\C][=Branch1][C][=O][C][=C][C][=C][C][=C][Ring1][=Branch1][C][Ring1][#Branch2][=C][Branch1][Ring1][C][#N][C][#N][S][C][Ring2][Ring1][Branch2][=Ring2][Ring1][Branch1][C][=C][Ring2][Branch2][C],{CCCCCCCCOc1cccc(-c2nc3c(-c4ccc([$])s4)ccc(-c4ccc(-c5cc6c(-c7ccc(CC(CC)CCCC)s7)c7sc([$])cc7c(-c7ccc(CC(CC)CCCC)s7)c6s5)s4)c3nc2-c2cccc(OCCCCCCCC)c2)c1}.CCCCCCc1ccc(C2(c3ccc(CCCCCC)cc3)c3cc4c(cc3-c3sc5cc(/C=C6\C(=O)c7ccccc7C6=C(C#N)C#N)sc5c32)C(c2ccc(CCCCCC)cc2)(c2ccc(CCCCCC)cc2)c2c-4sc3cc(/C=C4\C(=O)c5ccccc5C4=C(C#N)C#N)sc23)cc1
