Repository: aspuru-guzik-group/Beyond-Molecular-Structure-ML-for-OPV-Materials-Devices

File: ml_for_opvs/data/input_representation/OPV_Min/smiles/processed_smiles_device_wo_thickness/KFold/input_train_3.csv (part 6 of 24)
Donor,Acceptor,HOMO_D_eV,LUMO_D_eV,HOMO_A_eV,LUMO_A_eV,D_A_ratio_m_m,solvent,solvent_additive,annealing_temperature,hole_contact_layer,electron_contact_layer,PCE_percent,calc_PCE_percent,Voc_V,Jsc_mA_cm_pow_neg2,FF_percent,DA_SMILES,DA_SELFIES,DA_BigSMILES
P3HT,N4,-5.057777777777777,-2.989444444444445,-5.54,-3.67,0.833,o-DCB,_,25.0,PEDOT:PSS,Ca,3.52,3.53,0.91,6.69,58.0,CCCCCCc1cc(-c2sc(-c3sc(-c4sc(C)cc4CCCCCC)cc3CCCCCC)cc2CCCCCC)sc1C.CCCCCCCCN1C(=O)c2cc(-c3ccc(C=C4C(=O)c5ccccc5C4=O)s3)c3c4c(cc(-c5ccc(C=C6C(=O)c7ccccc7C6=O)s5)c(c24)C1=O)C(=O)N(CCCCCCCC)C3=O,[C][C][C][C][C][C][C][C][=C][Branch2][Ring2][P][C][S][C][Branch2][Ring1][S][C][S][C][Branch1][P][C][S][C][Branch1][C][C][=C][C][=Ring1][=Branch1][C][C][C][C][C][C][=C][C][=Ring1][P][C][C][C][C][C][C][=C][C][=Ring2][Ring1][N][C][C][C][C][C][C][S][C][=Ring2][Ring2][#Branch1][C].[C][C][C][C][C][C][C][C][N][C][=Branch1][C][=O][C][=C][C][Branch2][Ring1][=N][C][=C][C][=C][Branch2][Ring1][Ring1][C][=C][C][=Branch1][C][=O][C][=C][C][=C][C][=C][Ring1][=Branch1][C][Ring1][#Branch2][=O][S][Ring1][P][=C][C][=C][Branch2][Ring2][P][C][=C][Branch2][Ring1][=N][C][=C][C][=C][Branch2][Ring1][Ring1][C][=C][C][=Branch1][C][=O][C][=C][C][=C][C][=C][Ring1][=Branch1][C][Ring1][#Branch2][=O][S][Ring1][P][C][=Branch1][Branch2][=C][Ring2][Ring2][N][Ring2][Ring1][#Branch1][C][Ring2][Ring2][S][=O][C][=Branch1][C][=O][N][Branch1][=Branch2][C][C][C][C][C][C][C][C][C][Ring2][Ring2][=Branch1][=O],{CCCCCCc1cc(-c2sc(-c3sc(-c4sc([$])cc4CCCCCC)cc3CCCCCC)cc2CCCCCC)sc1[$]}.CCCCCCCCN1C(=O)c2cc(-c3ccc(C=C4C(=O)c5ccccc5C4=O)s3)c3c4c(cc(-c5ccc(C=C6C(=O)c7ccccc7C6=O)s5)c(c24)C1=O)C(=O)N(CCCCCCCC)C3=O
P3HT,N5,-5.057777777777777,-2.989444444444445,-6.34,-3.73,0.833,o-DCB,_,25.0,PEDOT:PSS,Ca,4.03,4.02,0.97,7.03,59.0,CCCCCCc1cc(-c2sc(-c3sc(-c4sc(C)cc4CCCCCC)cc3CCCCCC)cc2CCCCCC)sc1C.CCCCCCCCN1C(=O)c2cc(-c3ccc(/C=C(\C#N)C(=O)OCCOC)s3)c3c4c(cc(-c5ccc(/C=C(/C#N)C(=O)OCCOC)s5)c(c24)C1=O)C(=O)N(C(C)CCCCCCC)C3=O,[C][C][C][C][C][C][C][C][=C][Branch2][Ring2][P][C][S][C][Branch2][Ring1][S][C][S][C][Branch1][P][C][S][C][Branch1][C][C][=C][C][=Ring1][=Branch1][C][C][C][C][C][C][=C][C][=Ring1][P][C][C][C][C][C][C][=C][C][=Ring2][Ring1][N][C][C][C][C][C][C][S][C][=Ring2][Ring2][#Branch1][C].[C][C][C][C][C][C][C][C][N][C][=Branch1][C][=O][C][=C][C][Branch2][Ring1][=Branch2][C][=C][C][=C][Branch1][S][/C][=C][Branch1][Ring1][\C][#N][C][=Branch1][C][=O][O][C][C][O][C][S][Ring1][S][=C][C][=C][Branch2][Ring2][=N][C][=C][Branch2][Ring1][=Branch2][C][=C][C][=C][Branch1][S][/C][=C][Branch1][Ring1][/C][#N][C][=Branch1][C][=O][O][C][C][O][C][S][Ring1][S][C][=Branch1][Branch2][=C][Ring2][Ring2][#Branch2][Ring2][Ring1][=Branch1][C][Ring2][Ring2][=C][=O][C][=Branch1][C][=O][N][Branch1][N][C][Branch1][C][C][C][C][C][C][C][C][C][C][Ring2][Ring2][=Branch1][=O],{CCCCCCc1cc(-c2sc(-c3sc(-c4sc([$])cc4CCCCCC)cc3CCCCCC)cc2CCCCCC)sc1[$]}.CCCCCCCCN1C(=O)c2cc(-c3ccc(/C=C(\C#N)C(=O)OCCOC)s3)c3c4c(cc(-c5ccc(/C=C(/C#N)C(=O)OCCOC)s5)c(c24)C1=O)C(=O)N(C(C)CCCCCCC)C3=O
P3HT,N6,-5.057777777777777,-2.989444444444445,-6.38,-3.98,0.833,o-DCB,_,25.0,PEDOT:PSS,Ca,6.11,6.11,0.9,10.78,63.0,CCCCCCc1cc(-c2sc(-c3sc(-c4sc(C)cc4CCCCCC)cc3CCCCCC)cc2CCCCCC)sc1C.CCCCCCCCN1C(=O)C(=Cc2ccc(-c3cc4c5c(c(-c6ccc(C=C7C(=O)N(CCCCCCCC)C(=O)C(C#N)=C7C)s6)cc6c5c3C(=O)N(CCCCCCCC)C6=O)C(=O)N(CCCCCCCC)C4=O)s2)C(C)=C(C#N)C1=O,[C][C][C][C][C][C][C][C][=C][Branch2][Ring2][P][C][S][C][Branch2][Ring1][S][C][S][C][Branch1][P][C][S][C][Branch1][C][C][=C][C][=Ring1][=Branch1][C][C][C][C][C][C][=C][C][=Ring1][P][C][C][C][C][C][C][=C][C][=Ring2][Ring1][N][C][C][C][C][C][C][S][C][=Ring2][Ring2][#Branch1][C].[C][C][C][C][C][C][C][C][N][C][=Branch1][C][=O][C][=Branch2][=Branch2][Ring2][=C][C][=C][C][=C][Branch2][Branch2][Branch2][C][=C][C][=C][C][=Branch2][=Branch1][N][=C][Branch2][Ring2][O][C][=C][C][=C][Branch2][Ring1][S][C][=C][C][=Branch1][C][=O][N][Branch1][=Branch2][C][C][C][C][C][C][C][C][C][=Branch1][C][=O][C][Branch1][Ring1][C][#N][=C][Ring2][Ring1][C][C][S][Ring2][Ring1][=Branch2][C][=C][C][Ring2][Ring1][#C][=C][Ring2][Ring2][Ring1][C][=Branch1][C][=O][N][Branch1][=Branch2][C][C][C][C][C][C][C][C][C][Ring1][#C][=O][C][=Branch1][C][=O][N][Branch1][=Branch2][C][C][C][C][C][C][C][C][C][Ring2][Branch1][#Branch2][=O][S][Ring2][=Branch1][C][C][Branch1][C][C][=C][Branch1][Ring1][C][#N][C][Ring2][=Branch1][=N][=O],{CCCCCCc1cc(-c2sc(-c3sc(-c4sc([$])cc4CCCCCC)cc3CCCCCC)cc2CCCCCC)sc1[$]}.CCCCCCCCN1C(=O)C(=Cc2ccc(-c3cc4c5c(c(-c6ccc(C=C7C(=O)N(CCCCCCCC)C(=O)C(C#N)=C7C)s6)cc6c5c3C(=O)N(CCCCCCCC)C6=O)C(=O)N(CCCCCCCC)C4=O)s2)C(C)=C(C#N)C1=O
PTB7-Th,DTPC-IC,-5.204782608695651,-3.5391891891891896,-5.21,-3.97,0.667,DCB,_,25.0,PEDOT:PSS,C60-bissalt,3.12,3.12,0.863,8.53,42.4,CCCCC(CC)COC(=O)c1sc2c(-c3cc4c(-c5ccc(CC(CC)CCCC)s5)c5sc(C)cc5c(-c5ccc(CC(CC)CCCC)s5)c4s3)sc(C)c2c1F.CCCCCCCCC(CCCCCC)Cn1c2cc3c4c(ccc5c6ccc7c8c(cc1c(c86)c2c45)-c1sc(/C=C2\C(=O)c4ccccc4C2=C(C#N)C#N)cc1C7(c1ccc(CCCCCC)cc1)c1ccc(CCCCCC)cc1)C(c1ccc(CCCCCC)cc1)(c1ccc(CCCCCC)cc1)c1cc(/C=C2\C(=O)c4ccccc4C2=C(C#N)C#N)sc1-3,[C][C][C][C][C][Branch1][Ring1][C][C][C][O][C][=Branch1][C][=O][C][S][C][=C][Branch2][=Branch1][Ring2][C][=C][C][=C][Branch2][Ring1][Ring2][C][=C][C][=C][Branch1][O][C][C][Branch1][Ring1][C][C][C][C][C][C][S][Ring1][=N][C][S][C][Branch1][C][C][=C][C][=Ring1][=Branch1][C][Branch2][Ring1][Ring2][C][=C][C][=C][Branch1][O][C][C][Branch1][Ring1][C][C][C][C][C][C][S][Ring1][=N][=C][Ring2][Ring2][Ring2][S][Ring2][Ring2][#Branch1][S][C][Branch1][C][C][=C][Ring2][Ring2][=N][C][=Ring2][Ring2][S][F].[C][C][C][C][C][C][C][C][C][Branch1][#Branch1][C][C][C][C][C][C][C][N][C][=C][C][=C][C][=Branch2][Branch2][O][=C][C][=C][C][=C][C][=C][C][=C][Branch2][Ring1][=Branch1][C][=C][Ring1][P][C][=Branch1][=Branch1][=C][Ring1][=Branch1][Ring1][#Branch2][C][Ring2][Ring1][Ring1][=C][Ring1][P][Ring1][=N][C][S][C][Branch2][Ring1][=Branch2][/C][=C][\C][=Branch1][C][=O][C][=C][C][=C][C][=C][Ring1][=Branch1][C][Ring1][#Branch2][=C][Branch1][Ring1][C][#N][C][#N][=C][C][=Ring2][Ring1][Branch1][C][Ring2][Ring1][#C][Branch1][P][C][=C][C][=C][Branch1][#Branch1][C][C][C][C][C][C][C][=C][Ring1][N][C][=C][C][=C][Branch1][#Branch1][C][C][C][C][C][C][C][=C][Ring1][N][C][Branch1][P][C][=C][C][=C][Branch1][#Branch1][C][C][C][C][C][C][C][=C][Ring1][N][Branch1][P][C][=C][C][=C][Branch1][#Branch1][C][C][C][C][C][C][C][=C][Ring1][N][C][C][=C][Branch2][Ring1][=Branch2][/C][=C][\C][=Branch1][C][=O][C][=C][C][=C][C][=C][Ring1][=Branch1][C][Ring1][#Branch2][=C][Branch1][Ring1][C][#N][C][#N][S][C][=Ring2][Ring1][Branch1][Ring2][Branch2][=C],{CCCCC(CC)COC(=O)c1sc2c(-c3cc4c(-c5ccc(CC(CC)CCCC)s5)c5sc([$])cc5c(-c5ccc(CC(CC)CCCC)s5)c4s3)sc([$])c2c1F}.CCCCCCCCC(CCCCCC)Cn1c2cc3c4c(ccc5c6ccc7c8c(cc1c(c86)c2c45)-c1sc(/C=C2\C(=O)c4ccccc4C2=C(C#N)C#N)cc1C7(c1ccc(CCCCCC)cc1)c1ccc(CCCCCC)cc1)C(c1ccc(CCCCCC)cc1)(c1ccc(CCCCCC)cc1)c1cc(/C=C2\C(=O)c4ccccc4C2=C(C#N)C#N)sc1-3
PTB7-Th,DTPC-DFIC,-5.204782608695651,-3.5391891891891896,-5.31,-4.1,0.667,DCB,DIO,25.0,PEDOT:PSS,C60-bissalt,10.21,10.21,0.76,21.92,61.3,CCCCC(CC)COC(=O)c1sc2c(-c3cc4c(-c5ccc(CC(CC)CCCC)s5)c5sc(C)cc5c(-c5ccc(CC(CC)CCCC)s5)c4s3)sc(C)c2c1F.CCCCCCCCC(CCCCCC)Cn1c2cc3c4c(ccc5c6ccc7c8c(cc1c(c86)c2c45)-c1sc(/C=C2\C(=O)c4cc(F)c(F)cc4C2=C(C#N)C#N)cc1C7(c1ccc(CCCCCC)cc1)c1ccc(CCCCCC)cc1)C(c1ccc(CCCCCC)cc1)(c1ccc(CCCCCC)cc1)c1cc(/C=C2\C(=O)c4cc(F)c(F)cc4C2=C(C#N)C#N)sc1-3,[C][C][C][C][C][Branch1][Ring1][C][C][C][O][C][=Branch1][C][=O][C][S][C][=C][Branch2][=Branch1][Ring2][C][=C][C][=C][Branch2][Ring1][Ring2][C][=C][C][=C][Branch1][O][C][C][Branch1][Ring1][C][C][C][C][C][C][S][Ring1][=N][C][S][C][Branch1][C][C][=C][C][=Ring1][=Branch1][C][Branch2][Ring1][Ring2][C][=C][C][=C][Branch1][O][C][C][Branch1][Ring1][C][C][C][C][C][C][S][Ring1][=N][=C][Ring2][Ring2][Ring2][S][Ring2][Ring2][#Branch1][S][C][Branch1][C][C][=C][Ring2][Ring2][=N][C][=Ring2][Ring2][S][F].[C][C][C][C][C][C][C][C][C][Branch1][#Branch1][C][C][C][C][C][C][C][N][C][=C][C][=C][C][=Branch2][Branch2][P][=C][C][=C][C][=C][C][=C][C][=C][Branch2][Ring1][=Branch1][C][=C][Ring1][P][C][=Branch1][=Branch1][=C][Ring1][=Branch1][Ring1][#Branch2][C][Ring2][Ring1][Ring1][=C][Ring1][P][Ring1][=N][C][S][C][Branch2][Ring1][#C][/C][=C][\C][=Branch1][C][=O][C][=C][C][Branch1][C][F][=C][Branch1][C][F][C][=C][Ring1][Branch2][C][Ring1][N][=C][Branch1][Ring1][C][#N][C][#N][=C][C][=Ring2][Ring1][#Branch1][C][Ring2][Ring1][P][Branch1][P][C][=C][C][=C][Branch1][#Branch1][C][C][C][C][C][C][C][=C][Ring1][N][C][=C][C][=C][Branch1][#Branch1][C][C][C][C][C][C][C][=C][Ring1][N][C][Branch1][P][C][=C][C][=C][Branch1][#Branch1][C][C][C][C][C][C][C][=C][Ring1][N][Branch1][P][C][=C][C][=C][Branch1][#Branch1][C][C][C][C][C][C][C][=C][Ring1][N][C][C][=C][Branch2][Ring1][#C][/C][=C][\C][=Branch1][C][=O][C][=C][C][Branch1][C][F][=C][Branch1][C][F][C][=C][Ring1][Branch2][C][Ring1][N][=C][Branch1][Ring1][C][#N][C][#N][S][C][=Ring2][Ring1][#Branch1][Ring2][=Branch2][C],{CCCCC(CC)COC(=O)c1sc2c(-c3cc4c(-c5ccc(CC(CC)CCCC)s5)c5sc([$])cc5c(-c5ccc(CC(CC)CCCC)s5)c4s3)sc([$])c2c1F}.CCCCCCCCC(CCCCCC)Cn1c2cc3c4c(ccc5c6ccc7c8c(cc1c(c86)c2c45)-c1sc(/C=C2\C(=O)c4cc(F)c(F)cc4C2=C(C#N)C#N)cc1C7(c1ccc(CCCCCC)cc1)c1ccc(CCCCCC)cc1)C(c1ccc(CCCCCC)cc1)(c1ccc(CCCCCC)cc1)c1cc(/C=C2\C(=O)c4cc(F)c(F)cc4C2=C(C#N)C#N)sc1-3
PBDB-T,DICTF,-5.297714285714285,-3.4170000000000003,-5.67,-3.79,0.833,CB,DIO,25.0,PEDOT:PSS,PDIN,5.93,5.65,0.93,10.3,59.0,CCCCC(CC)Cc1ccc(-c2c3cc(-c4ccc(-c5sc(-c6ccc(C)s6)c6c5C(=O)c5c(CC(CC)CCCC)sc(CC(CC)CCCC)c5C6=O)s4)sc3c(-c3ccc(CC(CC)CCCC)s3)c3cc(C)sc23)s1.CCCCCCCCC1(CCCCCCCC)c2cc(-c3ccc(/C=C4\C(=O)c5ccccc5C4=C(C#N)C#N)s3)ccc2-c2ccc(-c3ccc(/C=C4\C(=O)c5ccccc5C4=C(C#N)C#N)s3)cc21,[C][C][C][C][C][Branch1][Ring1][C][C][C][C][=C][C][=C][Branch2][=Branch2][Branch2][C][=C][C][=C][Branch2][=Branch1][Branch2][C][=C][C][=C][Branch2][Branch1][=N][C][S][C][Branch1][O][C][=C][C][=C][Branch1][C][C][S][Ring1][=Branch1][=C][C][=Ring1][O][C][=Branch1][C][=O][C][=C][Branch1][O][C][C][Branch1][Ring1][C][C][C][C][C][C][S][C][Branch1][O][C][C][Branch1][Ring1][C][C][C][C][C][C][=C][Ring2][Ring1][Branch1][C][Ring2][Ring1][#Branch2][=O][S][Ring2][Ring2][=Branch2][S][C][Ring2][Ring2][=C][=C][Branch2][Ring1][Ring2][C][=C][C][=C][Branch1][O][C][C][Branch1][Ring1][C][C][C][C][C][C][S][Ring1][=N][C][C][=C][Branch1][C][C][S][C][Ring2][=Branch1][Ring1][=Ring1][=Branch1][S][Ring2][=Branch1][Branch2].[C][C][C][C][C][C][C][C][C][Branch1][=Branch2][C][C][C][C][C][C][C][C][C][=C][C][Branch2][Ring2][Ring2][C][=C][C][=C][Branch2][Ring1][=Branch2][/C][=C][\C][=Branch1][C][=O][C][=C][C][=C][C][=C][Ring1][=Branch1][C][Ring1][#Branch2][=C][Branch1][Ring1][C][#N][C][#N][S][Ring2][Ring1][Branch1][=C][C][=C][Ring2][Ring1][O][C][=C][C][=C][Branch2][Ring2][Ring2][C][=C][C][=C][Branch2][Ring1][=Branch2][/C][=C][\C][=Branch1][C][=O][C][=C][C][=C][C][=C][Ring1][=Branch1][C][Ring1][#Branch2][=C][Branch1][Ring1][C][#N][C][#N][S][Ring2][Ring1][Branch1][C][=C][Ring2][Ring1][O][Ring2][Branch1][#C],{CCCCC(CC)Cc1ccc(-c2c3cc(-c4ccc(-c5sc(-c6ccc([$])s6)c6c5C(=O)c5c(CC(CC)CCCC)sc(CC(CC)CCCC)c5C6=O)s4)sc3c(-c3ccc(CC(CC)CCCC)s3)c3cc([$])sc23)s1}.CCCCCCCCC1(CCCCCCCC)c2cc(-c3ccc(/C=C4\C(=O)c5ccccc5C4=C(C#N)C#N)s3)ccc2-c2ccc(-c3ccc(/C=C4\C(=O)c5ccccc5C4=C(C#N)C#N)s3)cc21
PBDB-T,FDICTF,-5.297714285714285,-3.4170000000000003,-5.43,-3.71,0.833,CB,DIO,25.0,PEDOT:PSS,PDIN,10.06,9.81,0.94,15.81,66.0,CCCCC(CC)Cc1ccc(-c2c3cc(-c4ccc(-c5sc(-c6ccc(C)s6)c6c5C(=O)c5c(CC(CC)CCCC)sc(CC(CC)CCCC)c5C6=O)s4)sc3c(-c3ccc(CC(CC)CCCC)s3)c3cc(C)sc23)s1.CCCCCCCCC1(CCCCCCCC)c2cc3c(cc2-c2cc4c(cc21)-c1sc(/C=C2\C(=O)c5ccccc5C2=C(C#N)C#N)cc1C4(CCCCCCCC)CCCCCCCC)C(CCCCCCCC)(CCCCCCCC)c1cc(/C=C2\C(=O)c4ccccc4C2=C(C#N)C#N)sc1-3,[C][C][C][C][C][Branch1][Ring1][C][C][C][C][=C][C][=C][Branch2][=Branch2][Branch2][C][=C][C][=C][Branch2][=Branch1][Branch2][C][=C][C][=C][Branch2][Branch1][=N][C][S][C][Branch1][O][C][=C][C][=C][Branch1][C][C][S][Ring1][=Branch1][=C][C][=Ring1][O][C][=Branch1][C][=O][C][=C][Branch1][O][C][C][Branch1][Ring1][C][C][C][C][C][C][S][C][Branch1][O][C][C][Branch1][Ring1][C][C][C][C][C][C][=C][Ring2][Ring1][Branch1][C][Ring2][Ring1][#Branch2][=O][S][Ring2][Ring2][=Branch2][S][C][Ring2][Ring2][=C][=C][Branch2][Ring1][Ring2][C][=C][C][=C][Branch1][O][C][C][Branch1][Ring1][C][C][C][C][C][C][S][Ring1][=N][C][C][=C][Branch1][C][C][S][C][Ring2][=Branch1][Ring1][=Ring1][=Branch1][S][Ring2][=Branch1][Branch2].[C][C][C][C][C][C][C][C][C][Branch1][=Branch2][C][C][C][C][C][C][C][C][C][=C][C][=C][Branch2][=Branch1][O][C][=C][Ring1][=Branch1][C][=C][C][=C][Branch1][Branch2][C][=C][Ring1][=Branch1][Ring2][Ring1][Branch1][C][S][C][Branch2][Ring1][=Branch2][/C][=C][\C][=Branch1][C][=O][C][=C][C][=C][C][=C][Ring1][=Branch1][C][Ring1][#Branch2][=C][Branch1][Ring1][C][#N][C][#N][=C][C][=Ring2][Ring1][Branch1][C][Ring2][Ring1][#Branch2][Branch1][=Branch2][C][C][C][C][C][C][C][C][C][C][C][C][C][C][C][C][C][Branch1][=Branch2][C][C][C][C][C][C][C][C][Branch1][=Branch2][C][C][C][C][C][C][C][C][C][C][=C][Branch2][Ring1][=Branch2][/C][=C][\C][=Branch1][C][=O][C][=C][C][=C][C][=C][Ring1][=Branch1][C][Ring1][#Branch2][=C][Branch1][Ring1][C][#N][C][#N][S][C][=Ring2][Ring1][Branch1][Ring2][#Branch1][=Branch1],{CCCCC(CC)Cc1ccc(-c2c3cc(-c4ccc(-c5sc(-c6ccc([$])s6)c6c5C(=O)c5c(CC(CC)CCCC)sc(CC(CC)CCCC)c5C6=O)s4)sc3c(-c3ccc(CC(CC)CCCC)s3)c3cc([$])sc23)s1}.CCCCCCCCC1(CCCCCCCC)c2cc3c(cc2-c2cc4c(cc21)-c1sc(/C=C2\C(=O)c5ccccc5C2=C(C#N)C#N)cc1C4(CCCCCCCC)CCCCCCCC)C(CCCCCCCC)(CCCCCCCC)c1cc(/C=C2\C(=O)c4ccccc4C2=C(C#N)C#N)sc1-3
P_dFBT-DTS,MPU1,-5.31,-3.33,-5.81,-3.99,1.0,CF,DIO,40.0,PEDOT:PSS,PFN,4.17,4.17,1.04,8.36,48.0,CCCCCCCC[Si]1(CCCCCCCC)c2cc(-c3cc(F)c(C)c4nn(CCCCCC)nc34)sc2-c2sc(-c3cc(F)c(-c4cc5c(s4)-c4sc(C)cc4[Si]5(CCCCCCCC)CCCCCCCC)c4nn(CCCCCC)nc34)cc21.CCCCC(CC)CN1C(=O)C2C(C(=O)N(CC(CC)CCCC)C2c2ccc(/C=C3\SC(=S)N(CC)C3=O)s2)C1c1ccc(/C=C2\SC(=S)N(CC)C2=O)s1,[C][C][C][C][C][C][C][C][Si][Branch1][=Branch2][C][C][C][C][C][C][C][C][C][C][=C][Branch2][Ring1][N][C][=C][C][Branch1][C][F][=C][Branch1][C][C][C][=N][N][Branch1][#Branch1][C][C][C][C][C][C][N][=C][Ring1][P][Ring1][O][S][C][=Ring2][Ring1][=Branch1][C][S][C][Branch2][=Branch1][Branch1][C][=C][C][Branch1][C][F][=C][Branch2][Ring2][=Branch2][C][=C][C][=C][Branch1][Ring2][S][Ring1][Branch1][C][S][C][Branch1][C][C][=C][C][=Ring1][=Branch1][Si][Ring1][#Branch2][Branch1][=Branch2][C][C][C][C][C][C][C][C][C][C][C][C][C][C][C][C][C][=N][N][Branch1][#Branch1][C][C][C][C][C][C][N][=C][Ring2][Ring2][N][Ring1][O][=C][C][=Ring2][Ring2][P][Ring2][=Branch1][S].[C][C][C][C][C][Branch1][Ring1][C][C][C][N][C][=Branch1][C][=O][C][C][Branch2][Ring2][=C][C][=Branch1][C][=O][N][Branch1][O][C][C][Branch1][Ring1][C][C][C][C][C][C][C][Ring1][=C][C][=C][C][=C][Branch1][P][/C][=C][\S][C][=Branch1][C][=S][N][Branch1][Ring1][C][C][C][Ring1][Branch2][=O][S][Ring1][#C][C][Ring2][Ring1][P][C][=C][C][=C][Branch1][P][/C][=C][\S][C][=Branch1][C][=S][N][Branch1][Ring1][C][C][C][Ring1][Branch2][=O][S][Ring1][#C],{CCCCCCCC[Si]1(CCCCCCCC)c2cc(-c3cc(F)c([$])c4nn(CCCCCC)nc34)sc2-c2sc(-c3cc(F)c(-c4cc5c(s4)-c4sc([$])cc4[Si]5(CCCCCCCC)CCCCCCCC)c4nn(CCCCCC)nc34)cc21}.CCCCC(CC)CN1C(=O)C2C(C(=O)N(CC(CC)CCCC)C2c2ccc(/C=C3\SC(=S)N(CC)C3=O)s2)C1c1ccc(/C=C2\SC(=S)N(CC)C2=O)s1
PBDB-T,IDT-BC6,-5.297714285714285,-3.4170000000000003,-5.55,-3.83,1.0,o-DCB,_,25.0,MoOx,ZnO,2.3,2.28,0.92,5.63,44.0,CCCCC(CC)Cc1ccc(-c2c3cc(-c4ccc(-c5sc(-c6ccc(C)s6)c6c5C(=O)c5c(CC(CC)CCCC)sc(CC(CC)CCCC)c5C6=O)s4)sc3c(-c3ccc(CC(CC)CCCC)s3)c3cc(C)sc23)s1.CCCCCCc1ccc(C2(c3ccc(CCCCCC)cc3)c3cc4c(cc3-c3sc(-c5cc(CCCCCC)c(C=C6C(=O)c7ccccc7C6=C(C#N)C#N)cc5CCCCCC)cc32)C(c2ccc(CCCCCC)cc2)(c2ccc(CCCCCC)cc2)c2cc(-c3cc(CCCCCC)c(C=C5C(=O)c6ccccc6C5=C(C#N)C#N)cc3CCCCCC)sc2-4)cc1,[C][C][C][C][C][Branch1][Ring1][C][C][C][C][=C][C][=C][Branch2][=Branch2][Branch2][C][=C][C][=C][Branch2][=Branch1][Branch2][C][=C][C][=C][Branch2][Branch1][=N][C][S][C][Branch1][O][C][=C][C][=C][Branch1][C][C][S][Ring1][=Branch1][=C][C][=Ring1][O][C][=Branch1][C][=O][C][=C][Branch1][O][C][C][Branch1][Ring1][C][C][C][C][C][C][S][C][Branch1][O][C][C][Branch1][Ring1][C][C][C][C][C][C][=C][Ring2][Ring1][Branch1][C][Ring2][Ring1][#Branch2][=O][S][Ring2][Ring2][=Branch2][S][C][Ring2][Ring2][=C][=C][Branch2][Ring1][Ring2][C][=C][C][=C][Branch1][O][C][C][Branch1][Ring1][C][C][C][C][C][C][S][Ring1][=N][C][C][=C][Branch1][C][C][S][C][Ring2][=Branch1][Ring1][=Ring1][=Branch1][S][Ring2][=Branch1][Branch2].[C][C][C][C][C][C][C][=C][C][=C][Branch2][=C][Ring2][C][Branch1][P][C][=C][C][=C][Branch1][#Branch1][C][C][C][C][C][C][C][=C][Ring1][N][C][=C][C][=C][Branch2][=Branch1][Branch1][C][=C][Ring1][=Branch1][C][S][C][Branch2][Branch1][Ring1][C][=C][C][Branch1][#Branch1][C][C][C][C][C][C][=C][Branch2][Ring1][=Branch2][C][=C][C][=Branch1][C][=O][C][=C][C][=C][C][=C][Ring1][=Branch1][C][Ring1][#Branch2][=C][Branch1][Ring1][C][#N][C][#N][C][=C][Ring2][Ring1][N][C][C][C][C][C][C][=C][C][=Ring2][Ring2][#Branch1][Ring2][Branch1][#Branch2][C][Branch1][P][C][=C][C][=C][Branch1][#Branch1][C][C][C][C][C][C][C][=C][Ring1][N][Branch1][P][C][=C][C][=C][Branch1][#Branch1][C][C][C][C][C][C][C][=C][Ring1][N][C][C][=C][Branch2][Branch1][Ring1][C][=C][C][Branch1][#Branch1][C][C][C][C][C][C][=C][Branch2][Ring1][=Branch2][C][=C][C][=Branch1][C][=O][C][=C][C][=C][C][=C][Ring1][=Branch1][C][Ring1][#Branch2][=C][Branch1][Ring1][C][#N][C][#N][C][=C][Ring2][Ring1][N][C][C][C][C][C][C][S][C][=Ring2][Ring2][#Branch1][Ring2][Branch2][O][C][=C][Ring2][=Branch2][S],{CCCCC(CC)Cc1ccc(-c2c3cc(-c4ccc(-c5sc(-c6ccc([$])s6)c6c5C(=O)c5c(CC(CC)CCCC)sc(CC(CC)CCCC)c5C6=O)s4)sc3c(-c3ccc(CC(CC)CCCC)s3)c3cc([$])sc23)s1}.CCCCCCc1ccc(C2(c3ccc(CCCCCC)cc3)c3cc4c(cc3-c3sc(-c5cc(CCCCCC)c(C=C6C(=O)c7ccccc7C6=C(C#N)C#N)cc5CCCCCC)cc32)C(c2ccc(CCCCCC)cc2)(c2ccc(CCCCCC)cc2)c2cc(-c3cc(CCCCCC)c(C=C5C(=O)c6ccccc6C5=C(C#N)C#N)cc3CCCCCC)sc2-4)cc1
PBDB-T,IDT-BOC6,-5.297714285714285,-3.4170000000000003,-5.51,-3.78,1.0,o-DCB,DIO,25.0,MoOx,ZnO,9.6,9.56,1.01,17.52,54.0,CCCCC(CC)Cc1ccc(-c2c3cc(-c4ccc(-c5sc(-c6ccc(C)s6)c6c5C(=O)c5c(CC(CC)CCCC)sc(CC(CC)CCCC)c5C6=O)s4)sc3c(-c3ccc(CC(CC)CCCC)s3)c3cc(C)sc23)s1.CCCCCCOc1cc(-c2cc3c(s2)-c2cc4c(cc2C3(c2ccc(CCCCCC)cc2)c2ccc(CCCCCC)cc2)-c2sc(-c3cc(OCCCCCC)c(C=C5C(=O)c6ccccc6C5=C(C#N)C#N)cc3OCCCCCC)cc2C4(c2ccc(CCCCCC)cc2)c2ccc(CCCCCC)cc2)c(OCCCCCC)cc1C=C1C(=O)c2ccccc2C1=C(C#N)C#N,[C][C][C][C][C][Branch1][Ring1][C][C][C][C][=C][C][=C][Branch2][=Branch2][Branch2][C][=C][C][=C][Branch2][=Branch1][Branch2][C][=C][C][=C][Branch2][Branch1][=N][C][S][C][Branch1][O][C][=C][C][=C][Branch1][C][C][S][Ring1][=Branch1][=C][C][=Ring1][O][C][=Branch1][C][=O][C][=C][Branch1][O][C][C][Branch1][Ring1][C][C][C][C][C][C][S][C][Branch1][O][C][C][Branch1][Ring1][C][C][C][C][C][C][=C][Ring2][Ring1][Branch1][C][Ring2][Ring1][#Branch2][=O][S][Ring2][Ring2][=Branch2][S][C][Ring2][Ring2][=C][=C][Branch2][Ring1][Ring2][C][=C][C][=C][Branch1][O][C][C][Branch1][Ring1][C][C][C][C][C][C][S][Ring1][=N][C][C][=C][Branch1][C][C][S][C][Ring2][=Branch1][Ring1][=Ring1][=Branch1][S][Ring2][=Branch1][Branch2].[C][C][C][C][C][C][O][C][=C][C][Branch2][O][#C][C][=C][C][=C][Branch1][Ring2][S][Ring1][Branch1][C][=C][C][=C][Branch2][Ring2][#Branch2][C][=C][Ring1][=Branch1][C][Ring1][#Branch2][Branch1][P][C][=C][C][=C][Branch1][#Branch1][C][C][C][C][C][C][C][=C][Ring1][N][C][=C][C][=C][Branch1][#Branch1][C][C][C][C][C][C][C][=C][Ring1][N][C][S][C][Branch2][Branch1][Branch1][C][=C][C][Branch1][Branch2][O][C][C][C][C][C][C][=C][Branch2][Ring1][=Branch2][C][=C][C][=Branch1][C][=O][C][=C][C][=C][C][=C][Ring1][=Branch1][C][Ring1][#Branch2][=C][Branch1][Ring1][C][#N][C][#N][C][=C][Ring2][Ring1][=N][O][C][C][C][C][C][C][=C][C][=Ring2][Ring2][=Branch2][C][Ring2][=Branch1][#Branch1][Branch1][P][C][=C][C][=C][Branch1][#Branch1][C][C][C][C][C][C][C][=C][Ring1][N][C][=C][C][=C][Branch1][#Branch1][C][C][C][C][C][C][C][=C][Ring1][N][=C][Branch1][Branch2][O][C][C][C][C][C][C][C][=C][Ring2][=Branch2][Ring1][C][=C][C][=Branch1][C][=O][C][=C][C][=C][C][=C][Ring1][=Branch1][C][Ring1][#Branch2][=C][Branch1][Ring1][C][#N][C][#N],{CCCCC(CC)Cc1ccc(-c2c3cc(-c4ccc(-c5sc(-c6ccc([$])s6)c6c5C(=O)c5c(CC(CC)CCCC)sc(CC(CC)CCCC)c5C6=O)s4)sc3c(-c3ccc(CC(CC)CCCC)s3)c3cc([$])sc23)s1}.CCCCCCOc1cc(-c2cc3c(s2)-c2cc4c(cc2C3(c2ccc(CCCCCC)cc2)c2ccc(CCCCCC)cc2)-c2sc(-c3cc(OCCCCCC)c(C=C5C(=O)c6ccccc6C5=C(C#N)C#N)cc3OCCCCCC)cc2C4(c2ccc(CCCCCC)cc2)c2ccc(CCCCCC)cc2)c(OCCCCCC)cc1C=C1C(=O)c2ccccc2C1=C(C#N)C#N
PTB7-Th,ITIC3,-5.204782608695651,-3.5391891891891896,-5.54,-3.9,0.667,CF,_,25.0,MoOx,ZnO,8.09,8.09,0.763,16.8,63.1,CCCCC(CC)COC(=O)c1sc2c(-c3cc4c(-c5ccc(CC(CC)CCCC)s5)c5sc(C)cc5c(-c5ccc(CC(CC)CCCC)s5)c4s3)sc(C)c2c1F.CCCCCCc1ccc(C2(c3ccc(CCCCCC)cc3)c3cc4c(cc3-c3sc5cc(C=C6C(=O)c7cc(F)ccc7C6=C(C#N)C#N)sc5c32)C(c2ccc(CCCCCC)cc2)(c2ccc(CCCCCC)cc2)c2c-4sc3cc(C=C4C(=O)c5cc(F)ccc5C4=C(C#N)C#N)sc23)cc1,[C][C][C][C][C][Branch1][Ring1][C][C][C][O][C][=Branch1][C][=O][C][S][C][=C][Branch2][=Branch1][Ring2][C][=C][C][=C][Branch2][Ring1][Ring2][C][=C][C][=C][Branch1][O][C][C][Branch1][Ring1][C][C][C][C][C][C][S][Ring1][=N][C][S][C][Branch1][C][C][=C][C][=Ring1][=Branch1][C][Branch2][Ring1][Ring2][C][=C][C][=C][Branch1][O][C][C][Branch1][Ring1][C][C][C][C][C][C][S][Ring1][=N][=C][Ring2][Ring2][Ring2][S][Ring2][Ring2][#Branch1][S][C][Branch1][C][C][=C][Ring2][Ring2][=N][C][=Ring2][Ring2][S][F].[C][C][C][C][C][C][C][=C][C][=C][Branch2][N][C][C][Branch1][P][C][=C][C][=C][Branch1][#Branch1][C][C][C][C][C][C][C][=C][Ring1][N][C][=C][C][=C][Branch2][Branch1][Ring2][C][=C][Ring1][=Branch1][C][S][C][C][=C][Branch2][Ring1][N][C][=C][C][=Branch1][C][=O][C][=C][C][Branch1][C][F][=C][C][=C][Ring1][#Branch1][C][Ring1][O][=C][Branch1][Ring1][C][#N][C][#N][S][C][=Ring2][Ring1][=Branch1][C][=Ring2][Ring1][=Branch2][Ring2][Ring2][N][C][Branch1][P][C][=C][C][=C][Branch1][#Branch1][C][C][C][C][C][C][C][=C][Ring1][N][Branch1][P][C][=C][C][=C][Branch1][#Branch1][C][C][C][C][C][C][C][=C][Ring1][N][C][=C][Ring2][Branch1][Branch2][S][C][C][=C][Branch2][Ring1][N][C][=C][C][=Branch1][C][=O][C][=C][C][Branch1][C][F][=C][C][=C][Ring1][#Branch1][C][Ring1][O][=C][Branch1][Ring1][C][#N][C][#N][S][C][Ring2][Ring1][=Branch2][=Ring2][Ring1][=Branch1][C][=C][Ring2][Branch2][Ring2],{CCCCC(CC)COC(=O)c1sc2c(-c3cc4c(-c5ccc(CC(CC)CCCC)s5)c5sc([$])cc5c(-c5ccc(CC(CC)CCCC)s5)c4s3)sc([$])c2c1F}.CCCCCCc1ccc(C2(c3ccc(CCCCCC)cc3)c3cc4c(cc3-c3sc5cc(C=C6C(=O)c7cc(F)ccc7C6=C(C#N)C#N)sc5c32)C(c2ccc(CCCCCC)cc2)(c2ccc(CCCCCC)cc2)c2c-4sc3cc(C=C4C(=O)c5cc(F)ccc5C4=C(C#N)C#N)sc23)cc1
PTB7-Th,FOIC,-5.204782608695651,-3.5391891891891896,-5.36,-3.92,0.667,CF,_,25.0,MoOx,ZnO,12.0,11.97,0.743,24.0,67.1,CCCCC(CC)COC(=O)c1sc2c(-c3cc4c(-c5ccc(CC(CC)CCCC)s5)c5sc(C)cc5c(-c5ccc(CC(CC)CCCC)s5)c4s3)sc(C)c2c1F.CCCCCCc1ccc(C2(c3ccc(CCCCCC)cc3)c3c(sc4cc(C=C5C(=O)c6cc(F)ccc6C5=C(C#N)C#N)sc34)-c3sc4c5c(sc4c32)-c2sc3cc(C=C4C(=O)c6cc(F)ccc6C4=C(C#N)C#N)sc3c2C5(c2ccc(CCCCCC)cc2)c2ccc(CCCCCC)cc2)cc1,[C][C][C][C][C][Branch1][Ring1][C][C][C][O][C][=Branch1][C][=O][C][S][C][=C][Branch2][=Branch1][Ring2][C][=C][C][=C][Branch2][Ring1][Ring2][C][=C][C][=C][Branch1][O][C][C][Branch1][Ring1][C][C][C][C][C][C][S][Ring1][=N][C][S][C][Branch1][C][C][=C][C][=Ring1][=Branch1][C][Branch2][Ring1][Ring2][C][=C][C][=C][Branch1][O][C][C][Branch1][Ring1][C][C][C][C][C][C][S][Ring1][=N][=C][Ring2][Ring2][Ring2][S][Ring2][Ring2][#Branch1][S][C][Branch1][C][C][=C][Ring2][Ring2][=N][C][=Ring2][Ring2][S][F].[C][C][C][C][C][C][C][=C][C][=C][Branch2][N][=Branch1][C][Branch1][P][C][=C][C][=C][Branch1][#Branch1][C][C][C][C][C][C][C][=C][Ring1][N][C][=C][Branch2][Ring2][O][S][C][C][=C][Branch2][Ring1][N][C][=C][C][=Branch1][C][=O][C][=C][C][Branch1][C][F][=C][C][=C][Ring1][#Branch1][C][Ring1][O][=C][Branch1][Ring1][C][#N][C][#N][S][C][Ring2][Ring1][=Branch2][=Ring2][Ring1][=Branch1][C][S][C][C][=C][Branch1][O][S][C][=Ring1][Branch1][C][=Ring1][Branch2][Ring2][Ring2][=C][C][S][C][C][=C][Branch2][Ring1][N][C][=C][C][=Branch1][C][=O][C][=C][C][Branch1][C][F][=C][C][=C][Ring1][#Branch1][C][Ring1][O][=C][Branch1][Ring1][C][#N][C][#N][S][C][=Ring2][Ring1][=Branch1][C][=Ring2][Ring1][=Branch2][C][Ring2][Ring1][#C][Branch1][P][C][=C][C][=C][Branch1][#Branch1][C][C][C][C][C][C][C][=C][Ring1][N][C][=C][C][=C][Branch1][#Branch1][C][C][C][C][C][C][C][=C][Ring1][N][C][=C][Ring2][Branch2][=Branch1],{CCCCC(CC)COC(=O)c1sc2c(-c3cc4c(-c5ccc(CC(CC)CCCC)s5)c5sc([$])cc5c(-c5ccc(CC(CC)CCCC)s5)c4s3)sc([$])c2c1F}.CCCCCCc1ccc(C2(c3ccc(CCCCCC)cc3)c3c(sc4cc(C=C5C(=O)c6cc(F)ccc6C5=C(C#N)C#N)sc34)-c3sc4c5c(sc4c32)-c2sc3cc(C=C4C(=O)c6cc(F)ccc6C4=C(C#N)C#N)sc3c2C5(c2ccc(CCCCCC)cc2)c2ccc(CCCCCC)cc2)cc1
P3HT,ATT-3,-5.057777777777777,-2.989444444444445,-5.32,-3.4,1.25,CF,_,130.0,PEDOT:PSS,Ca,6.26,6.28,0.927,10.93,62.0,CCCCCCc1cc(-c2sc(-c3sc(-c4sc(C)cc4CCCCCC)cc3CCCCCC)cc2CCCCCC)sc1C.CCCCCCCCOC(=O)c1cc2c(-c3cc4c(s3)-c3cc5c(cc3C4(c3ccc(CCCCCC)cc3)c3ccc(CCCCCC)cc3)-c3sc(-c4sc(C=C6SC(=S)N(CC)C6=O)c6sc(C(=O)OCCCCCCCC)cc46)cc3C5(c3ccc(CCCCCC)cc3)c3ccc(CCCCCC)cc3)sc(C=C3SC(=S)N(CC)C3=O)c2s1,[C][C][C][C][C][C][C][C][=C][Branch2][Ring2][P][C][S][C][Branch2][Ring1][S][C][S][C][Branch1][P][C][S][C][Branch1][C][C][=C][C][=Ring1][=Branch1][C][C][C][C][C][C][=C][C][=Ring1][P][C][C][C][C][C][C][=C][C][=Ring2][Ring1][N][C][C][C][C][C][C][S][C][=Ring2][Ring2][#Branch1][C].[C][C][C][C][C][C][C][C][O][C][=Branch1][C][=O][C][=C][C][=C][Branch2][O][=Branch2][C][=C][C][=C][Branch1][Ring2][S][Ring1][Branch1][C][=C][C][=C][Branch2][Ring2][#Branch2][C][=C][Ring1][=Branch1][C][Ring1][#Branch2][Branch1][P][C][=C][C][=C][Branch1][#Branch1][C][C][C][C][C][C][C][=C][Ring1][N][C][=C][C][=C][Branch1][#Branch1][C][C][C][C][C][C][C][=C][Ring1][N][C][S][C][Branch2][Ring2][#C][C][S][C][Branch1][P][C][=C][S][C][=Branch1][C][=S][N][Branch1][Ring1][C][C][C][Ring1][Branch2][=O][=C][S][C][Branch1][=C][C][=Branch1][C][=O][O][C][C][C][C][C][C][C][C][=C][C][=Ring2][Ring1][=N][Ring1][S][=C][C][=Ring2][Ring2][C][C][Ring2][Branch1][S][Branch1][P][C][=C][C][=C][Branch1][#Branch1][C][C][C][C][C][C][C][=C][Ring1][N][C][=C][C][=C][Branch1][#Branch1][C][C][C][C][C][C][C][=C][Ring1][N][S][C][Branch1][P][C][=C][S][C][=Branch1][C][=S][N][Branch1][Ring1][C][C][C][Ring1][Branch2][=O][=C][Ring2][Branch2][=C][S][Ring2][Branch2][P],{CCCCCCc1cc(-c2sc(-c3sc(-c4sc([$])cc4CCCCCC)cc3CCCCCC)cc2CCCCCC)sc1[$]}.CCCCCCCCOC(=O)c1cc2c(-c3cc4c(s3)-c3cc5c(cc3C4(c3ccc(CCCCCC)cc3)c3ccc(CCCCCC)cc3)-c3sc(-c4sc(C=C6SC(=S)N(CC)C6=O)c6sc(C(=O)OCCCCCCCC)cc46)cc3C5(c3ccc(CCCCCC)cc3)c3ccc(CCCCCC)cc3)sc(C=C3SC(=S)N(CC)C3=O)c2s1
PBDB-T,IT-O1,-5.297714285714285,-3.4170000000000003,-5.38,-3.33,1.0,CB,_,130.0,PEDOT:PSS,PFN-Br,11.6,11.62,0.93,17.35,72.0,CCCCC(CC)Cc1ccc(-c2c3cc(-c4ccc(-c5sc(-c6ccc(C)s6)c6c5C(=O)c5c(CC(CC)CCCC)sc(CC(CC)CCCC)c5C6=O)s4)sc3c(-c3ccc(CC(CC)CCCC)s3)c3cc(C)sc23)s1.CCCCCCc1ccc(C2(c3ccc(CCCCCC)cc3)c3cc4c(cc3-c3sc5cc(/C=C6\C(=O)c7ccc(OC)cc7C6=C(C#N)C#N)sc5c32)C(c2ccc(CCCCCC)cc2)(c2ccc(CCCCCC)cc2)c2c-4sc3cc(/C=C4\C(=O)c5ccc(OC)cc5C4=C(C#N)C#N)sc23)cc1,[C][C][C][C][C][Branch1][Ring1][C][C][C][C][=C][C][=C][Branch2][=Branch2][Branch2][C][=C][C][=C][Branch2][=Branch1][Branch2][C][=C][C][=C][Branch2][Branch1][=N][C][S][C][Branch1][O][C][=C][C][=C][Branch1][C][C][S][Ring1][=Branch1][=C][C][=Ring1][O][C][=Branch1][C][=O][C][=C][Branch1][O][C][C][Branch1][Ring1][C][C][C][C][C][C][S][C][Branch1][O][C][C][Branch1][Ring1][C][C][C][C][C][C][=C][Ring2][Ring1][Branch1][C][Ring2][Ring1][#Branch2][=O][S][Ring2][Ring2][=Branch2][S][C][Ring2][Ring2][=C][=C][Branch2][Ring1][Ring2][C][=C][C][=C][Branch1][O][C][C][Branch1][Ring1][C][C][C][C][C][C][S][Ring1][=N][C][C][=C][Branch1][C][C][S][C][Ring2][=Branch1][Ring1][=Ring1][=Branch1][S][Ring2][=Branch1][Branch2].[C][C][C][C][C][C][C][=C][C][=C][Branch2][N][Ring2][C][Branch1][P][C][=C][C][=C][Branch1][#Branch1][C][C][C][C][C][C][C][=C][Ring1][N][C][=C][C][=C][Branch2][Branch1][Branch1][C][=C][Ring1][=Branch1][C][S][C][C][=C][Branch2][Ring1][=N][/C][=C][\C][=Branch1][C][=O][C][=C][C][=C][Branch1][Ring1][O][C][C][=C][Ring1][Branch2][C][Ring1][N][=C][Branch1][Ring1][C][#N][C][#N][S][C][=Ring2][Ring1][#Branch1][C][=Ring2][Ring1][#Branch2][Ring2][Ring2][=N][C][Branch1][P][C][=C][C][=C][Branch1][#Branch1][C][C][C][C][C][C][C][=C][Ring1][N][Branch1][P][C][=C][C][=C][Branch1][#Branch1][C][C][C][C][C][C][C][=C][Ring1][N][C][=C][Ring2][Branch1][=Branch2][S][C][C][=C][Branch2][Ring1][=N][/C][=C][\C][=Branch1][C][=O][C][=C][C][=C][Branch1][Ring1][O][C][C][=C][Ring1][Branch2][C][Ring1][N][=C][Branch1][Ring1][C][#N][C][#N][S][C][Ring2][Ring1][#Branch2][=Ring2][Ring1][#Branch1][C][=C][Ring2][Branch2][=Branch1],{CCCCC(CC)Cc1ccc(-c2c3cc(-c4ccc(-c5sc(-c6ccc([$])s6)c6c5C(=O)c5c(CC(CC)CCCC)sc(CC(CC)CCCC)c5C6=O)s4)sc3c(-c3ccc(CC(CC)CCCC)s3)c3cc([$])sc23)s1}.CCCCCCc1ccc(C2(c3ccc(CCCCCC)cc3)c3cc4c(cc3-c3sc5cc(/C=C6\C(=O)c7ccc(OC)cc7C6=C(C#N)C#N)sc5c32)C(c2ccc(CCCCCC)cc2)(c2ccc(CCCCCC)cc2)c2c-4sc3cc(/C=C4\C(=O)c5ccc(OC)cc5C4=C(C#N)C#N)sc23)cc1
PBDB-T,IT-O2,-5.297714285714285,-3.4170000000000003,-5.37,-3.31,1.0,CB,_,130.0,PEDOT:PSS,PFN-Br,9.3,9.31,0.97,15.34,62.6,CCCCC(CC)Cc1ccc(-c2c3cc(-c4ccc(-c5sc(-c6ccc(C)s6)c6c5C(=O)c5c(CC(CC)CCCC)sc(CC(CC)CCCC)c5C6=O)s4)sc3c(-c3ccc(CC(CC)CCCC)s3)c3cc(C)sc23)s1.CCCCCCc1ccc(C2(c3ccc(CCCCCC)cc3)c3cc4c(cc3-c3sc5cc(/C=C6\C(=O)c7ccc(OCC)cc7C6=C(C#N)C#N)sc5c32)C(c2ccc(CCCCCC)cc2)(c2ccc(CCCCCC)cc2)c2c-4sc3cc(/C=C4\C(=O)c5ccc(OCC)cc5C4=C(C#N)C#N)sc23)cc1,[C][C][C][C][C][Branch1][Ring1][C][C][C][C][=C][C][=C][Branch2][=Branch2][Branch2][C][=C][C][=C][Branch2][=Branch1][Branch2][C][=C][C][=C][Branch2][Branch1][=N][C][S][C][Branch1][O][C][=C][C][=C][Branch1][C][C][S][Ring1][=Branch1][=C][C][=Ring1][O][C][=Branch1][C][=O][C][=C][Branch1][O][C][C][Branch1][Ring1][C][C][C][C][C][C][S][C][Branch1][O][C][C][Branch1][Ring1][C][C][C][C][C][C][=C][Ring2][Ring1][Branch1][C][Ring2][Ring1][#Branch2][=O][S][Ring2][Ring2][=Branch2][S][C][Ring2][Ring2][=C][=C][Branch2][Ring1][Ring2][C][=C][C][=C][Branch1][O][C][C][Branch1][Ring1][C][C][C][C][C][C][S][Ring1][=N][C][C][=C][Branch1][C][C][S][C][Ring2][=Branch1][Ring1][=Ring1][=Branch1][S][Ring2][=Branch1][Branch2].[C][C][C][C][C][C][C][=C][C][=C][Branch2][N][=Branch1][C][Branch1][P][C][=C][C][=C][Branch1][#Branch1][C][C][C][C][C][C][C][=C][Ring1][N][C][=C][C][=C][Branch2][Branch1][=Branch1][C][=C][Ring1][=Branch1][C][S][C][C][=C][Branch2][Ring1][=C][/C][=C][\C][=Branch1][C][=O][C][=C][C][=C][Branch1][Ring2][O][C][C][C][=C][Ring1][=Branch2][C][Ring1][=N][=C][Branch1][Ring1][C][#N][C][#N][S][C][=Ring2][Ring1][Branch2][C][=Ring2][Ring1][O][Ring2][Ring2][=C][C][Branch1][P][C][=C][C][=C][Branch1][#Branch1][C][C][C][C][C][C][C][=C][Ring1][N][Branch1][P][C][=C][C][=C][Branch1][#Branch1][C][C][C][C][C][C][C][=C][Ring1][N][C][=C][Ring2][Branch1][#Branch2][S][C][C][=C][Branch2][Ring1][=C][/C][=C][\C][=Branch1][C][=O][C][=C][C][=C][Branch1][Ring2][O][C][C][C][=C][Ring1][=Branch2][C][Ring1][=N][=C][Branch1][Ring1][C][#N][C][#N][S][C][Ring2][Ring1][O][=Ring2][Ring1][Branch2][C][=C][Ring2][Branch2][Branch2],{CCCCC(CC)Cc1ccc(-c2c3cc(-c4ccc(-c5sc(-c6ccc([$])s6)c6c5C(=O)c5c(CC(CC)CCCC)sc(CC(CC)CCCC)c5C6=O)s4)sc3c(-c3ccc(CC(CC)CCCC)s3)c3cc([$])sc23)s1}.CCCCCCc1ccc(C2(c3ccc(CCCCCC)cc3)c3cc4c(cc3-c3sc5cc(/C=C6\C(=O)c7ccc(OCC)cc7C6=C(C#N)C#N)sc5c32)C(c2ccc(CCCCCC)cc2)(c2ccc(CCCCCC)cc2)c2c-4sc3cc(/C=C4\C(=O)c5ccc(OCC)cc5C4=C(C#N)C#N)sc23)cc1
PBDB-T,IT-O3,-5.297714285714285,-3.4170000000000003,-5.36,-3.31,1.0,CB,_,130.0,PEDOT:PSS,PFN-Br,4.9,4.94,0.98,9.8,51.4,CCCCC(CC)Cc1ccc(-c2c3cc(-c4ccc(-c5sc(-c6ccc(C)s6)c6c5C(=O)c5c(CC(CC)CCCC)sc(CC(CC)CCCC)c5C6=O)s4)sc3c(-c3ccc(CC(CC)CCCC)s3)c3cc(C)sc23)s1.CCCCCCc1ccc(C2(c3ccc(CCCCCC)cc3)c3cc4c(cc3-c3sc5cc(/C=C6\C(=O)c7ccc(OCCC)cc7C6=C(C#N)C#N)sc5c32)C(c2ccc(CCCCCC)cc2)(c2ccc(CCCCCC)cc2)c2c-4sc3cc(/C=C4\C(=O)c5ccc(OCCC)cc5C4=C(C#N)C#N)sc23)cc1,[C][C][C][C][C][Branch1][Ring1][C][C][C][C][=C][C][=C][Branch2][=Branch2][Branch2][C][=C][C][=C][Branch2][=Branch1][Branch2][C][=C][C][=C][Branch2][Branch1][=N][C][S][C][Branch1][O][C][=C][C][=C][Branch1][C][C][S][Ring1][=Branch1][=C][C][=Ring1][O][C][=Branch1][C][=O][C][=C][Branch1][O][C][C][Branch1][Ring1][C][C][C][C][C][C][S][C][Branch1][O][C][C][Branch1][Ring1][C][C][C][C][C][C][=C][Ring2][Ring1][Branch1][C][Ring2][Ring1][#Branch2][=O][S][Ring2][Ring2][=Branch2][S][C][Ring2][Ring2][=C][=C][Branch2][Ring1][Ring2][C][=C][C][=C][Branch1][O][C][C][Branch1][Ring1][C][C][C][C][C][C][S][Ring1][=N][C][C][=C][Branch1][C][C][S][C][Ring2][=Branch1][Ring1][=Ring1][=Branch1][S][Ring2][=Branch1][Branch2].[C][C][C][C][C][C][C][=C][C][=C][Branch2][N][Branch2][C][Branch1][P][C][=C][C][=C][Branch1][#Branch1][C][C][C][C][C][C][C][=C][Ring1][N][C][=C][C][=C][Branch2][Branch1][#Branch1][C][=C][Ring1][=Branch1][C][S][C][C][=C][Branch2][Ring1][#C][/C][=C][\C][=Branch1][C][=O][C][=C][C][=C][Branch1][Branch1][O][C][C][C][C][=C][Ring1][#Branch2][C][Ring1][=C][=C][Branch1][Ring1][C][#N][C][#N][S][C][=Ring2][Ring1][=Branch2][C][=Ring2][Ring1][N][Ring2][Ring2][#C][C][Branch1][P][C][=C][C][=C][Branch1][#Branch1][C][C][C][C][C][C][C][=C][Ring1][N][Branch1][P][C][=C][C][=C][Branch1][#Branch1][C][C][C][C][C][C][C][=C][Ring1][N][C][=C][Ring2][Branch1][O][S][C][C][=C][Branch2][Ring1][#C][/C][=C][\C][=Branch1][C][=O][C][=C][C][=C][Branch1][Branch1][O][C][C][C][C][=C][Ring1][#Branch2][C][Ring1][=C][=C][Branch1][Ring1][C][#N][C][#N][S][C][Ring2][Ring1][N][=Ring2][Ring1][=Branch2][C][=C][Ring2][Branch2][#Branch2],{CCCCC(CC)Cc1ccc(-c2c3cc(-c4ccc(-c5sc(-c6ccc([$])s6)c6c5C(=O)c5c(CC(CC)CCCC)sc(CC(CC)CCCC)c5C6=O)s4)sc3c(-c3ccc(CC(CC)CCCC)s3)c3cc([$])sc23)s1}.CCCCCCc1ccc(C2(c3ccc(CCCCCC)cc3)c3cc4c(cc3-c3sc5cc(/C=C6\C(=O)c7ccc(OCCC)cc7C6=C(C#N)C#N)sc5c32)C(c2ccc(CCCCCC)cc2)(c2ccc(CCCCCC)cc2)c2c-4sc3cc(/C=C4\C(=O)c5ccc(OCCC)cc5C4=C(C#N)C#N)sc23)cc1
PBDB-T,IT-O4,-5.297714285714285,-3.4170000000000003,-5.35,-3.3,1.0,CB,_,130.0,PEDOT:PSS,PFN-Br,4.2,4.17,0.95,9.16,47.9,CCCCC(CC)Cc1ccc(-c2c3cc(-c4ccc(-c5sc(-c6ccc(C)s6)c6c5C(=O)c5c(CC(CC)CCCC)sc(CC(CC)CCCC)c5C6=O)s4)sc3c(-c3ccc(CC(CC)CCCC)s3)c3cc(C)sc23)s1.CCCCCCc1ccc(C2(c3ccc(CCCCCC)cc3)c3cc4c(cc3-c3sc5cc(/C=C6\C(=O)c7ccc(OCCCC)cc7C6=C(C#N)C#N)sc5c32)C(c2ccc(CCCCCC)cc2)(c2ccc(CCCCCC)cc2)c2c-4sc3cc(/C=C4\C(=O)c5ccc(OCCCC)cc5C4=C(C#N)C#N)sc23)cc1,[C][C][C][C][C][Branch1][Ring1][C][C][C][C][=C][C][=C][Branch2][=Branch2][Branch2][C][=C][C][=C][Branch2][=Branch1][Branch2][C][=C][C][=C][Branch2][Branch1][=N][C][S][C][Branch1][O][C][=C][C][=C][Branch1][C][C][S][Ring1][=Branch1][=C][C][=Ring1][O][C][=Branch1][C][=O][C][=C][Branch1][O][C][C][Branch1][Ring1][C][C][C][C][C][C][S][C][Branch1][O][C][C][Branch1][Ring1][C][C][C][C][C][C][=C][Ring2][Ring1][Branch1][C][Ring2][Ring1][#Branch2][=O][S][Ring2][Ring2][=Branch2][S][C][Ring2][Ring2][=C][=C][Branch2][Ring1][Ring2][C][=C][C][=C][Branch1][O][C][C][Branch1][Ring1][C][C][C][C][C][C][S][Ring1][=N][C][C][=C][Branch1][C][C][S][C][Ring2][=Branch1][Ring1][=Ring1][=Branch1][S][Ring2][=Branch1][Branch2].[C][C][C][C][C][C][C][=C][C][=C][Branch2][N][#Branch2][C][Branch1][P][C][=C][C][=C][Branch1][#Branch1][C][C][C][C][C][C][C][=C][Ring1][N][C][=C][C][=C][Branch2][Branch1][Branch2][C][=C][Ring1][=Branch1][C][S][C][C][=C][Branch2][Ring1][S][/C][=C][\C][=Branch1][C][=O][C][=C][C][=C][Branch1][=Branch1][O][C][C][C][C][C][=C][Ring1][O][C][Ring1][#C][=C][Branch1][Ring1][C][#N][C][#N][S][C][=Ring2][Ring1][#Branch2][C][=Ring2][Ring1][=N][Ring2][Ring2][S][C][Branch1][P][C][=C][C][=C][Branch1][#Branch1][C][C][C][C][C][C][C][=C][Ring1][N][Branch1][P][C][=C][C][=C][Branch1][#Branch1][C][C][C][C][C][C][C][=C][Ring1][N][C][=C][Ring2][Branch1][N][S][C][C][=C][Branch2][Ring1][S][/C][=C][\C][=Branch1][C][=O][C][=C][C][=C][Branch1][=Branch1][O][C][C][C][C][C][=C][Ring1][O][C][Ring1][#C][=C][Branch1][Ring1][C][#N][C][#N][S][C][Ring2][Ring1][=N][=Ring2][Ring1][#Branch2][C][=C][Ring2][Branch2][N],{CCCCC(CC)Cc1ccc(-c2c3cc(-c4ccc(-c5sc(-c6ccc([$])s6)c6c5C(=O)c5c(CC(CC)CCCC)sc(CC(CC)CCCC)c5C6=O)s4)sc3c(-c3ccc(CC(CC)CCCC)s3)c3cc([$])sc23)s1}.CCCCCCc1ccc(C2(c3ccc(CCCCCC)cc3)c3cc4c(cc3-c3sc5cc(/C=C6\C(=O)c7ccc(OCCCC)cc7C6=C(C#N)C#N)sc5c32)C(c2ccc(CCCCCC)cc2)(c2ccc(CCCCCC)cc2)c2c-4sc3cc(/C=C4\C(=O)c5ccc(OCCCC)cc5C4=C(C#N)C#N)sc23)cc1
PTPDBDT,ITIC,-5.6,-3.75,-5.574146341463415,-3.915,1.0,CF:n-hexane (9:1),_,25.0,PEDOT:PSS,MoOx,6.4,6.39,1.04,10.6,58.0,CCCCCCCCN1C(=O)c2c(C)sc(-c3cc4c(-c5ccc(CC(CC)CCCC)s5)c5sc(C)cc5c(-c5ccc(CC(CC)CCCC)s5)c4s3)c2C1=O.CCCCCCc1ccc(C2(c3ccc(CCCCCC)cc3)c3cc4c(cc3-c3sc5cc(/C=C6\C(=O)c7ccccc7C6=C(C#N)C#N)sc5c32)C(c2ccc(CCCCCC)cc2)(c2ccc(CCCCCC)cc2)c2c-4sc3cc(/C=C4\C(=O)c5ccccc5C4=C(C#N)C#N)sc23)cc1,[C][C][C][C][C][C][C][C][N][C][=Branch1][C][=O][C][=C][Branch1][C][C][S][C][Branch2][=Branch1][Ring2][C][=C][C][=C][Branch2][Ring1][Ring2][C][=C][C][=C][Branch1][O][C][C][Branch1][Ring1][C][C][C][C][C][C][S][Ring1][=N][C][S][C][Branch1][C][C][=C][C][=Ring1][=Branch1][C][Branch2][Ring1][Ring2][C][=C][C][=C][Branch1][O][C][C][Branch1][Ring1][C][C][C][C][C][C][S][Ring1][=N][=C][Ring2][Ring2][Ring2][S][Ring2][Ring2][#Branch1][=C][Ring2][Ring2][=N][C][Ring2][Ring2][P][=O].[C][C][C][C][C][C][C][=C][C][=C][Branch2][O][N][C][Branch1][P][C][=C][C][=C][Branch1][#Branch1][C][C][C][C][C][C][C][=C][Ring1][N][C][=C][C][=C][Branch2][Ring2][P][C][=C][Ring1][=Branch1][C][S][C][C][=C][Branch2][Ring1][=Branch2][/C][=C][\C][=Branch1][C][=O][C][=C][C][=C][C][=C][Ring1][=Branch1][C][Ring1][#Branch2][=C][Branch1][Ring1][C][#N][C][#N][S][C][=Ring2][Ring1][Branch1][C][=Ring2][Ring1][Branch2][Ring2][Ring2][O][C][Branch1][P][C][=C][C][=C][Branch1][#Branch1][C][C][C][C][C][C][C][=C][Ring1][N][Branch1][P][C][=C][C][=C][Branch1][#Branch1][C][C][C][C][C][C][C][=C][Ring1][N][C][=C][Ring2][Branch1][#Branch1][S][C][C][=C][Branch2][Ring1][=Branch2][/C][=C][\C][=Branch1][C][=O][C][=C][C][=C][C][=C][Ring1][=Branch1][C][Ring1][#Branch2][=C][Branch1][Ring1][C][#N][C][#N][S][C][Ring2][Ring1][Branch2][=Ring2][Ring1][Branch1][C][=C][Ring2][Branch2][C],{CCCCCCCCN1C(=O)c2c([$])sc(-c3cc4c(-c5ccc(CC(CC)CCCC)s5)c5sc([$])cc5c(-c5ccc(CC(CC)CCCC)s5)c4s3)c2C1=O}.CCCCCCc1ccc(C2(c3ccc(CCCCCC)cc3)c3cc4c(cc3-c3sc5cc(/C=C6\C(=O)c7ccccc7C6=C(C#N)C#N)sc5c32)C(c2ccc(CCCCCC)cc2)(c2ccc(CCCCCC)cc2)c2c-4sc3cc(/C=C4\C(=O)c5ccccc5C4=C(C#N)C#N)sc23)cc1
PTPDBDT,F-ITIC,-5.6,-3.75,-5.65,-4.09,1.0,CF:n-hexane (9:1),_,150.0,PEDOT:PSS,MoOx,8.8,8.75,0.94,14.1,66.0,CCCCCCCCN1C(=O)c2c(C)sc(-c3cc4c(-c5ccc(CC(CC)CCCC)s5)c5sc(C)cc5c(-c5ccc(CC(CC)CCCC)s5)c4s3)c2C1=O.CCCCCCc1ccc(C2(c3ccc(CCCCCC)cc3)c3cc4c(cc3-c3sc5cc(C=C6C(=O)c7cc(F)ccc7C6=C(C#N)C#N)sc5c32)C(c2ccc(CCCCCC)cc2)(c2ccc(CCCCCC)cc2)c2c-4sc3cc(C=C4C(=O)c5cc(F)ccc5C4=C(C#N)C#N)sc23)cc1,[C][C][C][C][C][C][C][C][N][C][=Branch1][C][=O][C][=C][Branch1][C][C][S][C][Branch2][=Branch1][Ring2][C][=C][C][=C][Branch2][Ring1][Ring2][C][=C][C][=C][Branch1][O][C][C][Branch1][Ring1][C][C][C][C][C][C][S][Ring1][=N][C][S][C][Branch1][C][C][=C][C][=Ring1][=Branch1][C][Branch2][Ring1][Ring2][C][=C][C][=C][Branch1][O][C][C][Branch1][Ring1][C][C][C][C][C][C][S][Ring1][=N][=C][Ring2][Ring2][Ring2][S][Ring2][Ring2][#Branch1][=C][Ring2][Ring2][=N][C][Ring2][Ring2][P][=O].[C][C][C][C][C][C][C][=C][C][=C][Branch2][N][C][C][Branch1][P][C][=C][C][=C][Branch1][#Branch1][C][C][C][C][C][C][C][=C][Ring1][N][C][=C][C][=C][Branch2][Branch1][Ring2][C][=C][Ring1][=Branch1][C][S][C][C][=C][Branch2][Ring1][N][C][=C][C][=Branch1][C][=O][C][=C][C][Branch1][C][F][=C][C][=C][Ring1][#Branch1][C][Ring1][O][=C][Branch1][Ring1][C][#N][C][#N][S][C][=Ring2][Ring1][=Branch1][C][=Ring2][Ring1][=Branch2][Ring2][Ring2][N][C][Branch1][P][C][=C][C][=C][Branch1][#Branch1][C][C][C][C][C][C][C][=C][Ring1][N][Branch1][P][C][=C][C][=C][Branch1][#Branch1][C][C][C][C][C][C][C][=C][Ring1][N][C][=C][Ring2][Branch1][Branch2][S][C][C][=C][Branch2][Ring1][N][C][=C][C][=Branch1][C][=O][C][=C][C][Branch1][C][F][=C][C][=C][Ring1][#Branch1][C][Ring1][O][=C][Branch1][Ring1][C][#N][C][#N][S][C][Ring2][Ring1][=Branch2][=Ring2][Ring1][=Branch1][C][=C][Ring2][Branch2][Ring2],{CCCCCCCCN1C(=O)c2c([$])sc(-c3cc4c(-c5ccc(CC(CC)CCCC)s5)c5sc([$])cc5c(-c5ccc(CC(CC)CCCC)s5)c4s3)c2C1=O}.CCCCCCc1ccc(C2(c3ccc(CCCCCC)cc3)c3cc4c(cc3-c3sc5cc(C=C6C(=O)c7cc(F)ccc7C6=C(C#N)C#N)sc5c32)C(c2ccc(CCCCCC)cc2)(c2ccc(CCCCCC)cc2)c2c-4sc3cc(C=C4C(=O)c5cc(F)ccc5C4=C(C#N)C#N)sc23)cc1
