Repository: aspuru-guzik-group/Beyond-Molecular-Structure-ML-for-OPV-Materials-Devices

File: ml_for_opvs/data/input_representation/OPV_Min/smiles/processed_smiles_device_wo_thickness/KFold/input_train_3.csv (part 7 of 24)
Donor,Acceptor,HOMO_D_eV,LUMO_D_eV,HOMO_A_eV,LUMO_A_eV,D_A_ratio_m_m,solvent,solvent_additive,annealing_temperature,hole_contact_layer,electron_contact_layer,PCE_percent,calc_PCE_percent,Voc_V,Jsc_mA_cm_pow_neg2,FF_percent,DA_SMILES,DA_SELFIES,DA_BigSMILES
PTPDBDT,Cl-ITIC,-5.6,-3.75,-5.7,-4.14,1.0,CF:n-hexane (9:1),_,150.0,PEDOT:PSS,MoOx,9.5,9.53,0.94,15.6,65.0,CCCCCCCCN1C(=O)c2c(C)sc(-c3cc4c(-c5ccc(CC(CC)CCCC)s5)c5sc(C)cc5c(-c5ccc(CC(CC)CCCC)s5)c4s3)c2C1=O.CCCCCCc1ccc(C2(c3ccc(CCCCCC)cc3)c3cc4c(cc3-c3sc5cc(C=C6C(=O)c7cc(Cl)ccc7C6=C(C#N)C#N)sc5c32)C(c2ccc(CCCCCC)cc2)(c2ccc(CCCCCC)cc2)c2c-4sc3cc(C=C4C(=O)c5cc(Cl)ccc5C4=C(C#N)C#N)sc23)cc1,[C][C][C][C][C][C][C][C][N][C][=Branch1][C][=O][C][=C][Branch1][C][C][S][C][Branch2][=Branch1][Ring2][C][=C][C][=C][Branch2][Ring1][Ring2][C][=C][C][=C][Branch1][O][C][C][Branch1][Ring1][C][C][C][C][C][C][S][Ring1][=N][C][S][C][Branch1][C][C][=C][C][=Ring1][=Branch1][C][Branch2][Ring1][Ring2][C][=C][C][=C][Branch1][O][C][C][Branch1][Ring1][C][C][C][C][C][C][S][Ring1][=N][=C][Ring2][Ring2][Ring2][S][Ring2][Ring2][#Branch1][=C][Ring2][Ring2][=N][C][Ring2][Ring2][P][=O].[C][C][C][C][C][C][C][=C][C][=C][Branch2][N][C][C][Branch1][P][C][=C][C][=C][Branch1][#Branch1][C][C][C][C][C][C][C][=C][Ring1][N][C][=C][C][=C][Branch2][Branch1][Ring2][C][=C][Ring1][=Branch1][C][S][C][C][=C][Branch2][Ring1][N][C][=C][C][=Branch1][C][=O][C][=C][C][Branch1][C][Cl][=C][C][=C][Ring1][#Branch1][C][Ring1][O][=C][Branch1][Ring1][C][#N][C][#N][S][C][=Ring2][Ring1][=Branch1][C][=Ring2][Ring1][=Branch2][Ring2][Ring2][N][C][Branch1][P][C][=C][C][=C][Branch1][#Branch1][C][C][C][C][C][C][C][=C][Ring1][N][Branch1][P][C][=C][C][=C][Branch1][#Branch1][C][C][C][C][C][C][C][=C][Ring1][N][C][=C][Ring2][Branch1][Branch2][S][C][C][=C][Branch2][Ring1][N][C][=C][C][=Branch1][C][=O][C][=C][C][Branch1][C][Cl][=C][C][=C][Ring1][#Branch1][C][Ring1][O][=C][Branch1][Ring1][C][#N][C][#N][S][C][Ring2][Ring1][=Branch2][=Ring2][Ring1][=Branch1][C][=C][Ring2][Branch2][Ring2],{CCCCCCCCN1C(=O)c2c([$])sc(-c3cc4c(-c5ccc(CC(CC)CCCC)s5)c5sc([$])cc5c(-c5ccc(CC(CC)CCCC)s5)c4s3)c2C1=O}.CCCCCCc1ccc(C2(c3ccc(CCCCCC)cc3)c3cc4c(cc3-c3sc5cc(C=C6C(=O)c7cc(Cl)ccc7C6=C(C#N)C#N)sc5c32)C(c2ccc(CCCCCC)cc2)(c2ccc(CCCCCC)cc2)c2c-4sc3cc(C=C4C(=O)c5cc(Cl)ccc5C4=C(C#N)C#N)sc23)cc1
PTPDBDT,Br-ITIC,-5.6,-3.75,-5.73,-4.2,1.0,CF:n-hexane (9:1),_,150.0,PEDOT:PSS,MoOx,9.4,9.45,0.93,15.4,66.0,CCCCCCCCN1C(=O)c2c(C)sc(-c3cc4c(-c5ccc(CC(CC)CCCC)s5)c5sc(C)cc5c(-c5ccc(CC(CC)CCCC)s5)c4s3)c2C1=O.CCCCCCc1ccc(C2(c3ccc(CCCCCC)cc3)c3cc4c(cc3-c3sc5cc(C=C6C(=O)c7cc(Br)ccc7C6=C(C#N)C#N)sc5c32)C(c2ccc(CCCCCC)cc2)(c2ccc(CCCCCC)cc2)c2c-4sc3cc(C=C4C(=O)c5cc(Br)ccc5C4=C(C#N)C#N)sc23)cc1,[C][C][C][C][C][C][C][C][N][C][=Branch1][C][=O][C][=C][Branch1][C][C][S][C][Branch2][=Branch1][Ring2][C][=C][C][=C][Branch2][Ring1][Ring2][C][=C][C][=C][Branch1][O][C][C][Branch1][Ring1][C][C][C][C][C][C][S][Ring1][=N][C][S][C][Branch1][C][C][=C][C][=Ring1][=Branch1][C][Branch2][Ring1][Ring2][C][=C][C][=C][Branch1][O][C][C][Branch1][Ring1][C][C][C][C][C][C][S][Ring1][=N][=C][Ring2][Ring2][Ring2][S][Ring2][Ring2][#Branch1][=C][Ring2][Ring2][=N][C][Ring2][Ring2][P][=O].[C][C][C][C][C][C][C][=C][C][=C][Branch2][N][C][C][Branch1][P][C][=C][C][=C][Branch1][#Branch1][C][C][C][C][C][C][C][=C][Ring1][N][C][=C][C][=C][Branch2][Branch1][Ring2][C][=C][Ring1][=Branch1][C][S][C][C][=C][Branch2][Ring1][N][C][=C][C][=Branch1][C][=O][C][=C][C][Branch1][C][Br][=C][C][=C][Ring1][#Branch1][C][Ring1][O][=C][Branch1][Ring1][C][#N][C][#N][S][C][=Ring2][Ring1][=Branch1][C][=Ring2][Ring1][=Branch2][Ring2][Ring2][N][C][Branch1][P][C][=C][C][=C][Branch1][#Branch1][C][C][C][C][C][C][C][=C][Ring1][N][Branch1][P][C][=C][C][=C][Branch1][#Branch1][C][C][C][C][C][C][C][=C][Ring1][N][C][=C][Ring2][Branch1][Branch2][S][C][C][=C][Branch2][Ring1][N][C][=C][C][=Branch1][C][=O][C][=C][C][Branch1][C][Br][=C][C][=C][Ring1][#Branch1][C][Ring1][O][=C][Branch1][Ring1][C][#N][C][#N][S][C][Ring2][Ring1][=Branch2][=Ring2][Ring1][=Branch1][C][=C][Ring2][Branch2][Ring2],{CCCCCCCCN1C(=O)c2c([$])sc(-c3cc4c(-c5ccc(CC(CC)CCCC)s5)c5sc([$])cc5c(-c5ccc(CC(CC)CCCC)s5)c4s3)c2C1=O}.CCCCCCc1ccc(C2(c3ccc(CCCCCC)cc3)c3cc4c(cc3-c3sc5cc(C=C6C(=O)c7cc(Br)ccc7C6=C(C#N)C#N)sc5c32)C(c2ccc(CCCCCC)cc2)(c2ccc(CCCCCC)cc2)c2c-4sc3cc(C=C4C(=O)c5cc(Br)ccc5C4=C(C#N)C#N)sc23)cc1
PTPDBDT,I-ITIC,-5.6,-3.75,-5.68,-4.14,1.0,CF:n-hexane (9:1),_,150.0,PEDOT:PSS,MoOx,8.9,8.77,0.93,14.5,65.0,CCCCCCCCN1C(=O)c2c(C)sc(-c3cc4c(-c5ccc(CC(CC)CCCC)s5)c5sc(C)cc5c(-c5ccc(CC(CC)CCCC)s5)c4s3)c2C1=O.CCCCCCc1ccc(C2(c3ccc(CCCCCC)cc3)c3cc4c(cc3-c3sc5cc(C=C6C(=O)c7cc(I)ccc7C6=C(C#N)C#N)sc5c32)C(c2ccc(CCCCCC)cc2)(c2ccc(CCCCCC)cc2)c2c-4sc3cc(C=C4C(=O)c5cc(I)ccc5C4=C(C#N)C#N)sc23)cc1,[C][C][C][C][C][C][C][C][N][C][=Branch1][C][=O][C][=C][Branch1][C][C][S][C][Branch2][=Branch1][Ring2][C][=C][C][=C][Branch2][Ring1][Ring2][C][=C][C][=C][Branch1][O][C][C][Branch1][Ring1][C][C][C][C][C][C][S][Ring1][=N][C][S][C][Branch1][C][C][=C][C][=Ring1][=Branch1][C][Branch2][Ring1][Ring2][C][=C][C][=C][Branch1][O][C][C][Branch1][Ring1][C][C][C][C][C][C][S][Ring1][=N][=C][Ring2][Ring2][Ring2][S][Ring2][Ring2][#Branch1][=C][Ring2][Ring2][=N][C][Ring2][Ring2][P][=O].[C][C][C][C][C][C][C][=C][C][=C][Branch2][N][C][C][Branch1][P][C][=C][C][=C][Branch1][#Branch1][C][C][C][C][C][C][C][=C][Ring1][N][C][=C][C][=C][Branch2][Branch1][Ring2][C][=C][Ring1][=Branch1][C][S][C][C][=C][Branch2][Ring1][N][C][=C][C][=Branch1][C][=O][C][=C][C][Branch1][C][I][=C][C][=C][Ring1][#Branch1][C][Ring1][O][=C][Branch1][Ring1][C][#N][C][#N][S][C][=Ring2][Ring1][=Branch1][C][=Ring2][Ring1][=Branch2][Ring2][Ring2][N][C][Branch1][P][C][=C][C][=C][Branch1][#Branch1][C][C][C][C][C][C][C][=C][Ring1][N][Branch1][P][C][=C][C][=C][Branch1][#Branch1][C][C][C][C][C][C][C][=C][Ring1][N][C][=C][Ring2][Branch1][Branch2][S][C][C][=C][Branch2][Ring1][N][C][=C][C][=Branch1][C][=O][C][=C][C][Branch1][C][I][=C][C][=C][Ring1][#Branch1][C][Ring1][O][=C][Branch1][Ring1][C][#N][C][#N][S][C][Ring2][Ring1][=Branch2][=Ring2][Ring1][=Branch1][C][=C][Ring2][Branch2][Ring2],{CCCCCCCCN1C(=O)c2c([$])sc(-c3cc4c(-c5ccc(CC(CC)CCCC)s5)c5sc([$])cc5c(-c5ccc(CC(CC)CCCC)s5)c4s3)c2C1=O}.CCCCCCc1ccc(C2(c3ccc(CCCCCC)cc3)c3cc4c(cc3-c3sc5cc(C=C6C(=O)c7cc(I)ccc7C6=C(C#N)C#N)sc5c32)C(c2ccc(CCCCCC)cc2)(c2ccc(CCCCCC)cc2)c2c-4sc3cc(C=C4C(=O)c5cc(I)ccc5C4=C(C#N)C#N)sc23)cc1
PBDB-T,NFBDT,-5.297714285714285,-3.4170000000000003,-5.400000000000001,-3.83,1.25,CF,_,25.0,PEDOT:PSS,PDIN,10.15,9.93,0.863,17.35,66.3,CCCCC(CC)Cc1ccc(-c2c3cc(-c4ccc(-c5sc(-c6ccc(C)s6)c6c5C(=O)c5c(CC(CC)CCCC)sc(CC(CC)CCCC)c5C6=O)s4)sc3c(-c3ccc(CC(CC)CCCC)s3)c3cc(C)sc23)s1.CCCCCCc1ccc(C2(c3ccc(CCCCCC)cc3)c3cc(/C=C4\C(=O)c5ccccc5C4=C(C#N)C#N)sc3-c3sc4cc5c6c(sc5cc4c32)-c2sc(/C=C3\C(=O)c4ccccc4C3=C(C#N)C#N)cc2C6(c2ccc(CCCCCC)cc2)c2ccc(CCCCCC)cc2)cc1,[C][C][C][C][C][Branch1][Ring1][C][C][C][C][=C][C][=C][Branch2][=Branch2][Branch2][C][=C][C][=C][Branch2][=Branch1][Branch2][C][=C][C][=C][Branch2][Branch1][=N][C][S][C][Branch1][O][C][=C][C][=C][Branch1][C][C][S][Ring1][=Branch1][=C][C][=Ring1][O][C][=Branch1][C][=O][C][=C][Branch1][O][C][C][Branch1][Ring1][C][C][C][C][C][C][S][C][Branch1][O][C][C][Branch1][Ring1][C][C][C][C][C][C][=C][Ring2][Ring1][Branch1][C][Ring2][Ring1][#Branch2][=O][S][Ring2][Ring2][=Branch2][S][C][Ring2][Ring2][=C][=C][Branch2][Ring1][Ring2][C][=C][C][=C][Branch1][O][C][C][Branch1][Ring1][C][C][C][C][C][C][S][Ring1][=N][C][C][=C][Branch1][C][C][S][C][Ring2][=Branch1][Ring1][=Ring1][=Branch1][S][Ring2][=Branch1][Branch2].[C][C][C][C][C][C][C][=C][C][=C][Branch2][O][#Branch1][C][Branch1][P][C][=C][C][=C][Branch1][#Branch1][C][C][C][C][C][C][C][=C][Ring1][N][C][C][=C][Branch2][Ring1][=Branch2][/C][=C][\C][=Branch1][C][=O][C][=C][C][=C][C][=C][Ring1][=Branch1][C][Ring1][#Branch2][=C][Branch1][Ring1][C][#N][C][#N][S][C][=Ring2][Ring1][Branch1][C][S][C][=C][C][C][=C][Branch1][#C][S][C][=Ring1][Branch1][C][=C][Ring1][=Branch2][C][=Ring1][N][Ring2][Ring2][=C][C][S][C][Branch2][Ring1][=Branch2][/C][=C][\C][=Branch1][C][=O][C][=C][C][=C][C][=C][Ring1][=Branch1][C][Ring1][#Branch2][=C][Branch1][Ring1][C][#N][C][#N][=C][C][=Ring2][Ring1][Branch1][C][Ring2][Ring1][=N][Branch1][P][C][=C][C][=C][Branch1][#Branch1][C][C][C][C][C][C][C][=C][Ring1][N][C][=C][C][=C][Branch1][#Branch1][C][C][C][C][C][C][C][=C][Ring1][N][C][=C][Ring2][Branch2][C],{CCCCC(CC)Cc1ccc(-c2c3cc(-c4ccc(-c5sc(-c6ccc([$])s6)c6c5C(=O)c5c(CC(CC)CCCC)sc(CC(CC)CCCC)c5C6=O)s4)sc3c(-c3ccc(CC(CC)CCCC)s3)c3cc([$])sc23)s1}.CCCCCCc1ccc(C2(c3ccc(CCCCCC)cc3)c3cc(/C=C4\C(=O)c5ccccc5C4=C(C#N)C#N)sc3-c3sc4cc5c6c(sc5cc4c32)-c2sc(/C=C3\C(=O)c4ccccc4C3=C(C#N)C#N)cc2C6(c2ccc(CCCCCC)cc2)c2ccc(CCCCCC)cc2)cc1
PBDB-T,NCBDT,-5.297714285714285,-3.4170000000000003,-5.36,-3.89,1.25,CF,_,25.0,PEDOT:PSS,PDINO,11.62,11.57,0.835,19.73,70.2,CCCCC(CC)Cc1ccc(-c2c3cc(-c4ccc(-c5sc(-c6ccc(C)s6)c6c5C(=O)c5c(CC(CC)CCCC)sc(CC(CC)CCCC)c5C6=O)s4)sc3c(-c3ccc(CC(CC)CCCC)s3)c3cc(C)sc23)s1.CCCCCCCCc1c2sc3c(c2c(CCCCCCCC)c2sc4c(c12)C(c1ccc(CCCCCC)cc1)(c1ccc(CCCCCC)cc1)c1cc(C=C2C(=O)c5cc(F)ccc5C2=C(C#N)C#N)sc1-4)C(c1ccc(CCCCCC)cc1)(c1ccc(CCCCCC)cc1)c1cc(C=C2C(=O)c4cc(F)ccc4C2=C(C#N)C#N)sc1-3,[C][C][C][C][C][Branch1][Ring1][C][C][C][C][=C][C][=C][Branch2][=Branch2][Branch2][C][=C][C][=C][Branch2][=Branch1][Branch2][C][=C][C][=C][Branch2][Branch1][=N][C][S][C][Branch1][O][C][=C][C][=C][Branch1][C][C][S][Ring1][=Branch1][=C][C][=Ring1][O][C][=Branch1][C][=O][C][=C][Branch1][O][C][C][Branch1][Ring1][C][C][C][C][C][C][S][C][Branch1][O][C][C][Branch1][Ring1][C][C][C][C][C][C][=C][Ring2][Ring1][Branch1][C][Ring2][Ring1][#Branch2][=O][S][Ring2][Ring2][=Branch2][S][C][Ring2][Ring2][=C][=C][Branch2][Ring1][Ring2][C][=C][C][=C][Branch1][O][C][C][Branch1][Ring1][C][C][C][C][C][C][S][Ring1][=N][C][C][=C][Branch1][C][C][S][C][Ring2][=Branch1][Ring1][=Ring1][=Branch1][S][Ring2][=Branch1][Branch2].[C][C][C][C][C][C][C][C][C][=C][S][C][=C][Branch2][Branch2][=Branch2][C][Ring1][Branch1][=C][Branch1][=Branch2][C][C][C][C][C][C][C][C][C][S][C][=C][Branch1][#Branch1][C][Ring2][Ring1][Ring2][=Ring1][Branch1][C][Branch1][P][C][=C][C][=C][Branch1][#Branch1][C][C][C][C][C][C][C][=C][Ring1][N][Branch1][P][C][=C][C][=C][Branch1][#Branch1][C][C][C][C][C][C][C][=C][Ring1][N][C][C][=C][Branch2][Ring1][N][C][=C][C][=Branch1][C][=O][C][=C][C][Branch1][C][F][=C][C][=C][Ring1][#Branch1][C][Ring1][O][=C][Branch1][Ring1][C][#N][C][#N][S][C][=Ring2][Ring1][=Branch1][Ring2][Branch1][C][C][Branch1][P][C][=C][C][=C][Branch1][#Branch1][C][C][C][C][C][C][C][=C][Ring1][N][Branch1][P][C][=C][C][=C][Branch1][#Branch1][C][C][C][C][C][C][C][=C][Ring1][N][C][C][=C][Branch2][Ring1][N][C][=C][C][=Branch1][C][=O][C][=C][C][Branch1][C][F][=C][C][=C][Ring1][#Branch1][C][Ring1][O][=C][Branch1][Ring1][C][#N][C][#N][S][C][=Ring2][Ring1][=Branch1][Ring2][Branch2][#C],{CCCCC(CC)Cc1ccc(-c2c3cc(-c4ccc(-c5sc(-c6ccc([$])s6)c6c5C(=O)c5c(CC(CC)CCCC)sc(CC(CC)CCCC)c5C6=O)s4)sc3c(-c3ccc(CC(CC)CCCC)s3)c3cc([$])sc23)s1}.CCCCCCCCc1c2sc3c(c2c(CCCCCCCC)c2sc4c(c12)C(c1ccc(CCCCCC)cc1)(c1ccc(CCCCCC)cc1)c1cc(C=C2C(=O)c5cc(F)ccc5C2=C(C#N)C#N)sc1-4)C(c1ccc(CCCCCC)cc1)(c1ccc(CCCCCC)cc1)c1cc(C=C2C(=O)c4cc(F)ccc4C2=C(C#N)C#N)sc1-3
PBDB-T,NFBDT,-5.297714285714285,-3.4170000000000003,-5.400000000000001,-3.83,1.25,CF,_,25.0,PEDOT:PSS,PDINO,10.42,10.41,0.868,17.85,67.2,CCCCC(CC)Cc1ccc(-c2c3cc(-c4ccc(-c5sc(-c6ccc(C)s6)c6c5C(=O)c5c(CC(CC)CCCC)sc(CC(CC)CCCC)c5C6=O)s4)sc3c(-c3ccc(CC(CC)CCCC)s3)c3cc(C)sc23)s1.CCCCCCc1ccc(C2(c3ccc(CCCCCC)cc3)c3cc(/C=C4\C(=O)c5ccccc5C4=C(C#N)C#N)sc3-c3sc4cc5c6c(sc5cc4c32)-c2sc(/C=C3\C(=O)c4ccccc4C3=C(C#N)C#N)cc2C6(c2ccc(CCCCCC)cc2)c2ccc(CCCCCC)cc2)cc1,[C][C][C][C][C][Branch1][Ring1][C][C][C][C][=C][C][=C][Branch2][=Branch2][Branch2][C][=C][C][=C][Branch2][=Branch1][Branch2][C][=C][C][=C][Branch2][Branch1][=N][C][S][C][Branch1][O][C][=C][C][=C][Branch1][C][C][S][Ring1][=Branch1][=C][C][=Ring1][O][C][=Branch1][C][=O][C][=C][Branch1][O][C][C][Branch1][Ring1][C][C][C][C][C][C][S][C][Branch1][O][C][C][Branch1][Ring1][C][C][C][C][C][C][=C][Ring2][Ring1][Branch1][C][Ring2][Ring1][#Branch2][=O][S][Ring2][Ring2][=Branch2][S][C][Ring2][Ring2][=C][=C][Branch2][Ring1][Ring2][C][=C][C][=C][Branch1][O][C][C][Branch1][Ring1][C][C][C][C][C][C][S][Ring1][=N][C][C][=C][Branch1][C][C][S][C][Ring2][=Branch1][Ring1][=Ring1][=Branch1][S][Ring2][=Branch1][Branch2].[C][C][C][C][C][C][C][=C][C][=C][Branch2][O][#Branch1][C][Branch1][P][C][=C][C][=C][Branch1][#Branch1][C][C][C][C][C][C][C][=C][Ring1][N][C][C][=C][Branch2][Ring1][=Branch2][/C][=C][\C][=Branch1][C][=O][C][=C][C][=C][C][=C][Ring1][=Branch1][C][Ring1][#Branch2][=C][Branch1][Ring1][C][#N][C][#N][S][C][=Ring2][Ring1][Branch1][C][S][C][=C][C][C][=C][Branch1][#C][S][C][=Ring1][Branch1][C][=C][Ring1][=Branch2][C][=Ring1][N][Ring2][Ring2][=C][C][S][C][Branch2][Ring1][=Branch2][/C][=C][\C][=Branch1][C][=O][C][=C][C][=C][C][=C][Ring1][=Branch1][C][Ring1][#Branch2][=C][Branch1][Ring1][C][#N][C][#N][=C][C][=Ring2][Ring1][Branch1][C][Ring2][Ring1][=N][Branch1][P][C][=C][C][=C][Branch1][#Branch1][C][C][C][C][C][C][C][=C][Ring1][N][C][=C][C][=C][Branch1][#Branch1][C][C][C][C][C][C][C][=C][Ring1][N][C][=C][Ring2][Branch2][C],{CCCCC(CC)Cc1ccc(-c2c3cc(-c4ccc(-c5sc(-c6ccc([$])s6)c6c5C(=O)c5c(CC(CC)CCCC)sc(CC(CC)CCCC)c5C6=O)s4)sc3c(-c3ccc(CC(CC)CCCC)s3)c3cc([$])sc23)s1}.CCCCCCc1ccc(C2(c3ccc(CCCCCC)cc3)c3cc(/C=C4\C(=O)c5ccccc5C4=C(C#N)C#N)sc3-c3sc4cc5c6c(sc5cc4c32)-c2sc(/C=C3\C(=O)c4ccccc4C3=C(C#N)C#N)cc2C6(c2ccc(CCCCCC)cc2)c2ccc(CCCCCC)cc2)cc1
J71,ZITI-4F,-5.353333333333333,-3.4318181818181825,-5.66,-3.81,1.0,CF,_,120.0,PEDOT:PSS,PNDIT-F3N,13.18,13.17,0.85,21.3,72.76,CCCCCCCCC(CCCCCC)Cn1nc2c(-c3ccc(C)s3)c(F)c(F)c(-c3ccc(-c4cc5c(-c6ccc([Si](CCC)(CCC)CCC)s6)c6sc(C)cc6c(-c6ccc([Si](CCC)(CCC)CCC)s6)c5s4)s3)c2n1.CCCCCCC(CCCC)CSC1(SCC(CCCC)CCCCCC)C2=C(c3cc4c(cc31)-c1sc(/C=C3\C(=O)c5cc(F)c(F)cc5C3=C(C#N)C#N)cc1C4)C(SCC(CCCC)CCCCCC)(SCC(CCCC)CCCCCC)c1cc3c(cc12)Cc1cc(/C=C2\C(=O)c4cc(F)c(F)cc4C2=C(C#N)C#N)sc1-3,[C][C][C][C][C][C][C][C][C][Branch1][#Branch1][C][C][C][C][C][C][C][N][N][=C][C][Branch1][O][C][=C][C][=C][Branch1][C][C][S][Ring1][=Branch1][=C][Branch1][C][F][C][Branch1][C][F][=C][Branch2][#Branch1][#Branch1][C][=C][C][=C][Branch2][=Branch1][N][C][=C][C][=C][Branch2][Ring1][Branch2][C][=C][C][=C][Branch1][#C][Si][Branch1][Ring2][C][C][C][Branch1][Ring2][C][C][C][C][C][C][S][Ring1][#C][C][S][C][Branch1][C][C][=C][C][=Ring1][=Branch1][C][Branch2][Ring1][Branch2][C][=C][C][=C][Branch1][#C][Si][Branch1][Ring2][C][C][C][Branch1][Ring2][C][C][C][C][C][C][S][Ring1][#C][=C][Ring2][Ring2][Branch2][S][Ring2][Ring2][O][S][Ring2][Ring2][S][C][Ring2][Branch1][=C][=N][Ring2][Branch1][P].[C][C][C][C][C][C][C][Branch1][Branch1][C][C][C][C][C][S][C][Branch1][S][S][C][C][Branch1][Branch1][C][C][C][C][C][C][C][C][C][C][C][=C][Branch2][Branch1][O][C][=C][C][=C][Branch1][Branch2][C][=C][Ring1][=Branch1][Ring2][Ring1][=Branch1][C][S][C][Branch2][Ring1][#C][/C][=C][\C][=Branch1][C][=O][C][=C][C][Branch1][C][F][=C][Branch1][C][F][C][=C][Ring1][Branch2][C][Ring1][N][=C][Branch1][Ring1][C][#N][C][#N][=C][C][=Ring2][Ring1][#Branch1][C][Ring2][Ring1][N][C][Branch1][S][S][C][C][Branch1][Branch1][C][C][C][C][C][C][C][C][C][C][Branch1][S][S][C][C][Branch1][Branch1][C][C][C][C][C][C][C][C][C][C][C][=C][C][=C][Branch1][Branch2][C][=C][Ring1][=Branch1][Ring2][Branch1][P][C][C][C][=C][Branch2][Ring1][#C][/C][=C][\C][=Branch1][C][=O][C][=C][C][Branch1][C][F][=C][Branch1][C][F][C][=C][Ring1][Branch2][C][Ring1][N][=C][Branch1][Ring1][C][#N][C][#N][S][C][=Ring2][Ring1][#Branch1][Ring2][Ring1][N],{CCCCCCCCC(CCCCCC)Cn1nc2c(-c3ccc([$])s3)c(F)c(F)c(-c3ccc(-c4cc5c(-c6ccc([Si](CCC)(CCC)CCC)s6)c6sc([$])cc6c(-c6ccc([Si](CCC)(CCC)CCC)s6)c5s4)s3)c2n1}.CCCCCCC(CCCC)CSC1(SCC(CCCC)CCCCCC)C2=C(c3cc4c(cc31)-c1sc(/C=C3\C(=O)c5cc(F)c(F)cc5C3=C(C#N)C#N)cc1C4)C(SCC(CCCC)CCCCCC)(SCC(CCCC)CCCCCC)c1cc3c(cc12)Cc1cc(/C=C2\C(=O)c4cc(F)c(F)cc4C2=C(C#N)C#N)sc1-3
PBDB-T,DTCCIC-C17,-5.297714285714285,-3.4170000000000003,-5.46,-3.65,0.667,CB,DIO,25.0,MoOx,ZnO,9.02,9.02,0.96,14.03,67.0,CCCCC(CC)Cc1ccc(-c2c3cc(-c4ccc(-c5sc(-c6ccc(C)s6)c6c5C(=O)c5c(CC(CC)CCCC)sc(CC(CC)CCCC)c5C6=O)s4)sc3c(-c3ccc(CC(CC)CCCC)s3)c3cc(C)sc23)s1.CCCCCCCCCC(CCCCCCC)n1c2cc3c(cc2c2cc4c(cc21)-c1sc(/C=C2\C(=O)c5ccccc5C2=C(C#N)C#N)cc1C4(c1ccc(CCCCCCCC)cc1)c1ccc(CCCCCCCC)cc1)C(c1ccc(CCCCCCCC)cc1)(c1ccc(CCCCCCCC)cc1)c1cc(/C=C2\C(=O)c4ccccc4C2=C(C#N)C#N)sc1-3,[C][C][C][C][C][Branch1][Ring1][C][C][C][C][=C][C][=C][Branch2][=Branch2][Branch2][C][=C][C][=C][Branch2][=Branch1][Branch2][C][=C][C][=C][Branch2][Branch1][=N][C][S][C][Branch1][O][C][=C][C][=C][Branch1][C][C][S][Ring1][=Branch1][=C][C][=Ring1][O][C][=Branch1][C][=O][C][=C][Branch1][O][C][C][Branch1][Ring1][C][C][C][C][C][C][S][C][Branch1][O][C][C][Branch1][Ring1][C][C][C][C][C][C][=C][Ring2][Ring1][Branch1][C][Ring2][Ring1][#Branch2][=O][S][Ring2][Ring2][=Branch2][S][C][Ring2][Ring2][=C][=C][Branch2][Ring1][Ring2][C][=C][C][=C][Branch1][O][C][C][Branch1][Ring1][C][C][C][C][C][C][S][Ring1][=N][C][C][=C][Branch1][C][C][S][C][Ring2][=Branch1][Ring1][=Ring1][=Branch1][S][Ring2][=Branch1][Branch2].[C][C][C][C][C][C][C][C][C][C][Branch1][Branch2][C][C][C][C][C][C][C][N][C][=C][C][=C][Branch2][#Branch1][#C][C][=C][Ring1][=Branch1][C][=C][C][=C][Branch1][#Branch1][C][=C][Ring1][=Branch1][Ring1][=N][C][S][C][Branch2][Ring1][=Branch2][/C][=C][\C][=Branch1][C][=O][C][=C][C][=C][C][=C][Ring1][=Branch1][C][Ring1][#Branch2][=C][Branch1][Ring1][C][#N][C][#N][=C][C][=Ring2][Ring1][Branch1][C][Ring2][Ring1][#Branch2][Branch2][Ring1][Ring1][C][=C][C][=C][Branch1][=Branch2][C][C][C][C][C][C][C][C][C][=C][Ring1][=C][C][=C][C][=C][Branch1][=Branch2][C][C][C][C][C][C][C][C][C][=C][Ring1][=C][C][Branch2][Ring1][Ring1][C][=C][C][=C][Branch1][=Branch2][C][C][C][C][C][C][C][C][C][=C][Ring1][=C][Branch2][Ring1][Ring1][C][=C][C][=C][Branch1][=Branch2][C][C][C][C][C][C][C][C][C][=C][Ring1][=C][C][C][=C][Branch2][Ring1][=Branch2][/C][=C][\C][=Branch1][C][=O][C][=C][C][=C][C][=C][Ring1][=Branch1][C][Ring1][#Branch2][=C][Branch1][Ring1][C][#N][C][#N][S][C][=Ring2][Ring1][Branch1][Ring2][Branch2][=C],{CCCCC(CC)Cc1ccc(-c2c3cc(-c4ccc(-c5sc(-c6ccc([$])s6)c6c5C(=O)c5c(CC(CC)CCCC)sc(CC(CC)CCCC)c5C6=O)s4)sc3c(-c3ccc(CC(CC)CCCC)s3)c3cc([$])sc23)s1}.CCCCCCCCCC(CCCCCCC)n1c2cc3c(cc2c2cc4c(cc21)-c1sc(/C=C2\C(=O)c5ccccc5C2=C(C#N)C#N)cc1C4(c1ccc(CCCCCCCC)cc1)c1ccc(CCCCCCCC)cc1)C(c1ccc(CCCCCCCC)cc1)(c1ccc(CCCCCCCC)cc1)c1cc(/C=C2\C(=O)c4ccccc4C2=C(C#N)C#N)sc1-3
P3HT,O-IDTBR,-5.057777777777777,-2.989444444444445,-5.535,-3.74,1.0,CB,_,130.0,MoOx,ZnO,6.3,6.0,0.72,13.9,60.0,CCCCCCc1cc(-c2sc(-c3sc(-c4sc(C)cc4CCCCCC)cc3CCCCCC)cc2CCCCCC)sc1C.CCCCCCCCC1(CCCCCCCC)c2cc3c(cc2-c2sc(-c4ccc(/C=C5\SC(=S)N(CC)C5=O)c5nsnc45)cc21)C(CCCCCCCC)(CCCCCCCC)c1cc(-c2ccc(/C=C4\SC(=S)N(CC)C4=O)c4nsnc24)sc1-3,[C][C][C][C][C][C][C][C][=C][Branch2][Ring2][P][C][S][C][Branch2][Ring1][S][C][S][C][Branch1][P][C][S][C][Branch1][C][C][=C][C][=Ring1][=Branch1][C][C][C][C][C][C][=C][C][=Ring1][P][C][C][C][C][C][C][=C][C][=Ring2][Ring1][N][C][C][C][C][C][C][S][C][=Ring2][Ring2][#Branch1][C].[C][C][C][C][C][C][C][C][C][Branch1][=Branch2][C][C][C][C][C][C][C][C][C][=C][C][=C][Branch2][Branch1][Ring1][C][=C][Ring1][=Branch1][C][S][C][Branch2][Ring1][P][C][=C][C][=C][Branch1][P][/C][=C][\S][C][=Branch1][C][=S][N][Branch1][Ring1][C][C][C][Ring1][Branch2][=O][C][=N][S][N][=C][Ring2][Ring1][Ring1][Ring1][Branch1][=C][C][=Ring2][Ring1][Branch2][Ring2][Ring2][#Branch1][C][Branch1][=Branch2][C][C][C][C][C][C][C][C][Branch1][=Branch2][C][C][C][C][C][C][C][C][C][C][=C][Branch2][Ring1][P][C][=C][C][=C][Branch1][P][/C][=C][\S][C][=Branch1][C][=S][N][Branch1][Ring1][C][C][C][Ring1][Branch2][=O][C][=N][S][N][=C][Ring2][Ring1][Ring1][Ring1][Branch1][S][C][=Ring2][Ring1][Branch2][Ring2][=Branch1][Branch1],{CCCCCCc1cc(-c2sc(-c3sc(-c4sc([$])cc4CCCCCC)cc3CCCCCC)cc2CCCCCC)sc1[$]}.CCCCCCCCC1(CCCCCCCC)c2cc3c(cc2-c2sc(-c4ccc(/C=C5\SC(=S)N(CC)C5=O)c5nsnc45)cc21)C(CCCCCCCC)(CCCCCCCC)c1cc(-c2ccc(/C=C4\SC(=S)N(CC)C4=O)c4nsnc24)sc1-3
PBDB-T,IDTCN,-5.297714285714285,-3.4170000000000003,-5.890000000000001,-3.93,1.0,CB,DIO,110.0,MoOx,ZnO,6.4,6.4,0.85,12.06,62.48,CCCCC(CC)Cc1ccc(-c2c3cc(-c4ccc(-c5sc(-c6ccc(C)s6)c6c5C(=O)c5c(CC(CC)CCCC)sc(CC(CC)CCCC)c5C6=O)s4)sc3c(-c3ccc(CC(CC)CCCC)s3)c3cc(C)sc23)s1.CCCCCCc1ccc(C2(c3ccc(CCCCCC)cc3)c3cc4c(cc3-c3sc(/C=C5\C(=O)c6cscc6C5=C(C#N)C#N)cc32)C(c2ccc(CCCCCC)cc2)(c2ccc(CCCCCC)cc2)c2cc(/C=C3\C(=O)c5cscc5C3=C(C#N)C#N)sc2-4)cc1,[C][C][C][C][C][Branch1][Ring1][C][C][C][C][=C][C][=C][Branch2][=Branch2][Branch2][C][=C][C][=C][Branch2][=Branch1][Branch2][C][=C][C][=C][Branch2][Branch1][=N][C][S][C][Branch1][O][C][=C][C][=C][Branch1][C][C][S][Ring1][=Branch1][=C][C][=Ring1][O][C][=Branch1][C][=O][C][=C][Branch1][O][C][C][Branch1][Ring1][C][C][C][C][C][C][S][C][Branch1][O][C][C][Branch1][Ring1][C][C][C][C][C][C][=C][Ring2][Ring1][Branch1][C][Ring2][Ring1][#Branch2][=O][S][Ring2][Ring2][=Branch2][S][C][Ring2][Ring2][=C][=C][Branch2][Ring1][Ring2][C][=C][C][=C][Branch1][O][C][C][Branch1][Ring1][C][C][C][C][C][C][S][Ring1][=N][C][C][=C][Branch1][C][C][S][C][Ring2][=Branch1][Ring1][=Ring1][=Branch1][S][Ring2][=Branch1][Branch2].[C][C][C][C][C][C][C][=C][C][=C][Branch2][#Branch2][=C][C][Branch1][P][C][=C][C][=C][Branch1][#Branch1][C][C][C][C][C][C][C][=C][Ring1][N][C][=C][C][=C][Branch2][Ring2][#Branch2][C][=C][Ring1][=Branch1][C][S][C][Branch2][Ring1][Branch2][/C][=C][\C][=Branch1][C][=O][C][=C][S][C][=C][Ring1][Branch1][C][Ring1][=Branch2][=C][Branch1][Ring1][C][#N][C][#N][=C][C][=Ring2][Ring1][Ring2][Ring2][Ring2][#Branch1][C][Branch1][P][C][=C][C][=C][Branch1][#Branch1][C][C][C][C][C][C][C][=C][Ring1][N][Branch1][P][C][=C][C][=C][Branch1][#Branch1][C][C][C][C][C][C][C][=C][Ring1][N][C][C][=C][Branch2][Ring1][Branch2][/C][=C][\C][=Branch1][C][=O][C][=C][S][C][=C][Ring1][Branch1][C][Ring1][=Branch2][=C][Branch1][Ring1][C][#N][C][#N][S][C][=Ring2][Ring1][Ring2][Ring2][=Branch1][Branch1][C][=C][Ring2][#Branch1][#Branch2],{CCCCC(CC)Cc1ccc(-c2c3cc(-c4ccc(-c5sc(-c6ccc([$])s6)c6c5C(=O)c5c(CC(CC)CCCC)sc(CC(CC)CCCC)c5C6=O)s4)sc3c(-c3ccc(CC(CC)CCCC)s3)c3cc([$])sc23)s1}.CCCCCCc1ccc(C2(c3ccc(CCCCCC)cc3)c3cc4c(cc3-c3sc(/C=C5\C(=O)c6cscc6C5=C(C#N)C#N)cc32)C(c2ccc(CCCCCC)cc2)(c2ccc(CCCCCC)cc2)c2cc(/C=C3\C(=O)c5cscc5C3=C(C#N)C#N)sc2-4)cc1
P3HT,NAI-FN-NAI(BO),-5.057777777777777,-2.989444444444445,-6.07,-3.96,1.0,CB,_,25.0,PEDOT:PSS,LiF,3.8,3.93,0.9,9.3,47.0,CCCCCCc1cc(-c2sc(-c3sc(-c4sc(C)cc4CCCCCC)cc3CCCCCC)cc2CCCCCC)sc1C.CCCCCCC(CCCC)CSN1C(=O)c2cccc3c(-c4ccc(-c5ccc6c(c5)C(=O)c5cc(-c7ccc(-c8ccc9c%10c(cccc8%10)C(=O)N(SCC(CCCC)CCCCCC)C9=O)s7)ccc5-6)s4)ccc(c23)C1=O,[C][C][C][C][C][C][C][C][=C][Branch2][Ring2][P][C][S][C][Branch2][Ring1][S][C][S][C][Branch1][P][C][S][C][Branch1][C][C][=C][C][=Ring1][=Branch1][C][C][C][C][C][C][=C][C][=Ring1][P][C][C][C][C][C][C][=C][C][=Ring2][Ring1][N][C][C][C][C][C][C][S][C][=Ring2][Ring2][#Branch1][C].[C][C][C][C][C][C][C][Branch1][Branch1][C][C][C][C][C][S][N][C][=Branch1][C][=O][C][=C][C][=C][C][=C][Branch2][#Branch1][#C][C][=C][C][=C][Branch2][#Branch1][Ring2][C][=C][C][=C][C][=Branch1][Ring2][=C][Ring1][=Branch1][C][=Branch1][C][=O][C][=C][C][Branch2][Branch1][#Branch1][C][=C][C][=C][Branch2][Ring2][N][C][=C][C][=C][C][=C][Branch1][=Branch2][C][=C][C][=C][Ring1][#Branch2][Ring1][=Branch1][C][=Branch1][C][=O][N][Branch1][S][S][C][C][Branch1][Branch1][C][C][C][C][C][C][C][C][C][C][C][Ring2][Ring1][Branch2][=O][S][Ring2][Ring1][P][=C][C][=C][Ring2][Ring2][#Branch1][Ring2][Ring2][N][S][Ring2][Branch1][Ring2][C][=C][C][=Branch1][Branch2][=C][Ring2][Branch1][=C][Ring2][Branch1][#Branch2][C][Ring2][=Branch1][C][=O],{CCCCCCc1cc(-c2sc(-c3sc(-c4sc([$])cc4CCCCCC)cc3CCCCCC)cc2CCCCCC)sc1[$]}.CCCCCCC(CCCC)CSN1C(=O)c2cccc3c(-c4ccc(-c5ccc6c(c5)C(=O)c5cc(-c7ccc(-c8ccc9c%10c(cccc8%10)C(=O)N(SCC(CCCC)CCCCCC)C9=O)s7)ccc5-6)s4)ccc(c23)C1=O
P3HT,NAI-FN-NAI(DT),-5.057777777777777,-2.989444444444445,-6.09,-3.97,1.0,CB,_,25.0,PEDOT:PSS,LiF,0.75,0.79,0.89,2.55,35.0,CCCCCCc1cc(-c2sc(-c3sc(-c4sc(C)cc4CCCCCC)cc3CCCCCC)cc2CCCCCC)sc1C.CCCCCCCCCCCCC(CCCCCCCCCC)CN1C(=O)c2cccc3c(-c4ccc(-c5ccc6c(c5)C(=O)c5cc(-c7ccc(-c8ccc9c%10c(cccc8%10)C(=O)N(CC(CCCCCCCCCC)CCCCCCCCCCCC)C9=O)s7)ccc5-6)s4)ccc(c23)C1=O,[C][C][C][C][C][C][C][C][=C][Branch2][Ring2][P][C][S][C][Branch2][Ring1][S][C][S][C][Branch1][P][C][S][C][Branch1][C][C][=C][C][=Ring1][=Branch1][C][C][C][C][C][C][=C][C][=Ring1][P][C][C][C][C][C][C][=C][C][=Ring2][Ring1][N][C][C][C][C][C][C][S][C][=Ring2][Ring2][#Branch1][C].[C][C][C][C][C][C][C][C][C][C][C][C][C][Branch1][O][C][C][C][C][C][C][C][C][C][C][C][N][C][=Branch1][C][=O][C][=C][C][=C][C][=C][Branch2][Branch2][O][C][=C][C][=C][Branch2][#Branch1][S][C][=C][C][=C][C][=Branch1][Ring2][=C][Ring1][=Branch1][C][=Branch1][C][=O][C][=C][C][Branch2][=Branch1][Ring1][C][=C][C][=C][Branch2][Branch1][Branch2][C][=C][C][=C][C][=C][Branch1][=Branch2][C][=C][C][=C][Ring1][#Branch2][Ring1][=Branch1][C][=Branch1][C][=O][N][Branch2][Ring1][O][C][C][Branch1][O][C][C][C][C][C][C][C][C][C][C][C][C][C][C][C][C][C][C][C][C][C][C][C][Ring2][Ring2][Ring1][=O][S][Ring2][Ring2][N][=C][C][=C][Ring2][Branch1][C][Ring2][Branch1][#Branch1][S][Ring2][Branch1][#C][C][=C][C][=Branch1][Branch2][=C][Ring2][=Branch1][=Branch2][Ring2][=Branch1][Branch1][C][Ring2][=Branch1][=N][=O],{CCCCCCc1cc(-c2sc(-c3sc(-c4sc([$])cc4CCCCCC)cc3CCCCCC)cc2CCCCCC)sc1[$]}.CCCCCCCCCCCCC(CCCCCCCCCC)CN1C(=O)c2cccc3c(-c4ccc(-c5ccc6c(c5)C(=O)c5cc(-c7ccc(-c8ccc9c%10c(cccc8%10)C(=O)N(CC(CCCCCCCCCC)CCCCCCCCCCCC)C9=O)s7)ccc5-6)s4)ccc(c23)C1=O
P3HT,PI-FN-PI(DT),-5.057777777777777,-2.989444444444445,-6.02,-3.92,1.0,CB,_,25.0,PEDOT:PSS,LiF,2.2,2.16,0.91,4.95,48.0,CCCCCCc1cc(-c2sc(-c3sc(-c4sc(C)cc4CCCCCC)cc3CCCCCC)cc2CCCCCC)sc1C.CCCCCCCCCCCCC(CCCCCCCCCC)CN1C(=O)c2ccc(-c3ccc(-c4ccc5c(c4)C(=O)c4cc(-c6ccc(-c7ccc8c(c7)C(=O)N(CC(CCCCCCCCCC)CCCCCCCCCCCC)C8=O)s6)ccc4-5)s3)cc2C1=O,[C][C][C][C][C][C][C][C][=C][Branch2][Ring2][P][C][S][C][Branch2][Ring1][S][C][S][C][Branch1][P][C][S][C][Branch1][C][C][=C][C][=Ring1][=Branch1][C][C][C][C][C][C][=C][C][=Ring1][P][C][C][C][C][C][C][=C][C][=Ring2][Ring1][N][C][C][C][C][C][C][S][C][=Ring2][Ring2][#Branch1][C].[C][C][C][C][C][C][C][C][C][C][C][C][C][Branch1][O][C][C][C][C][C][C][C][C][C][C][C][N][C][=Branch1][C][=O][C][=C][C][=C][Branch2][Branch2][Branch1][C][=C][C][=C][Branch2][#Branch1][#Branch2][C][=C][C][=C][C][=Branch1][Ring2][=C][Ring1][=Branch1][C][=Branch1][C][=O][C][=C][C][Branch2][Branch1][=N][C][=C][C][=C][Branch2][Branch1][C][C][=C][C][=C][C][=Branch1][Ring2][=C][Ring1][=Branch1][C][=Branch1][C][=O][N][Branch2][Ring1][O][C][C][Branch1][O][C][C][C][C][C][C][C][C][C][C][C][C][C][C][C][C][C][C][C][C][C][C][C][Ring2][Ring1][#C][=O][S][Ring2][Ring2][Branch2][=C][C][=C][Ring2][Ring2][=C][Ring2][Branch1][Ring1][S][Ring2][Branch1][O][C][=C][Ring2][Branch1][P][C][Ring2][=Branch1][Branch1][=O],{CCCCCCc1cc(-c2sc(-c3sc(-c4sc([$])cc4CCCCCC)cc3CCCCCC)cc2CCCCCC)sc1[$]}.CCCCCCCCCCCCC(CCCCCCCCCC)CN1C(=O)c2ccc(-c3ccc(-c4ccc5c(c4)C(=O)c4cc(-c6ccc(-c7ccc8c(c7)C(=O)N(CC(CCCCCCCCCC)CCCCCCCCCCCC)C8=O)s6)ccc4-5)s3)cc2C1=O
PTzBI,ITIC,-5.34,-3.46,-5.574146341463415,-3.915,1.0,CB,DBE,130.0,PEDOT:PSS,PFN-Br,10.24,10.24,0.87,18.29,64.34,CCCCCCCCN1C(=O)c2c(c(-c3ccc(-c4cc5c(-c6ccc(CC(CC)CCCC)s6)c6sc(C)cc6c(-c6ccc(CC(CC)CCCC)s6)c5s4)s3)c3nn(CCCCCCCC)nc3c2-c2ccc(C)s2)C1=O.CCCCCCc1ccc(C2(c3ccc(CCCCCC)cc3)c3cc4c(cc3-c3sc5cc(/C=C6\C(=O)c7ccccc7C6=C(C#N)C#N)sc5c32)C(c2ccc(CCCCCC)cc2)(c2ccc(CCCCCC)cc2)c2c-4sc3cc(/C=C4\C(=O)c5ccccc5C4=C(C#N)C#N)sc23)cc1,[C][C][C][C][C][C][C][C][N][C][=Branch1][C][=O][C][C][=Branch2][=Branch2][C][=C][Branch2][=Branch1][#C][C][=C][C][=C][Branch2][=Branch1][Ring2][C][=C][C][=C][Branch2][Ring1][Ring2][C][=C][C][=C][Branch1][O][C][C][Branch1][Ring1][C][C][C][C][C][C][S][Ring1][=N][C][S][C][Branch1][C][C][=C][C][=Ring1][=Branch1][C][Branch2][Ring1][Ring2][C][=C][C][=C][Branch1][O][C][C][Branch1][Ring1][C][C][C][C][C][C][S][Ring1][=N][=C][Ring2][Ring2][Ring2][S][Ring2][Ring2][#Branch1][S][Ring2][Ring2][N][C][=N][N][Branch1][=Branch2][C][C][C][C][C][C][C][C][N][=C][Ring1][=N][C][=Ring2][Branch1][=N][C][=C][C][=C][Branch1][C][C][S][Ring1][=Branch1][C][Ring2][=Branch1][#Branch1][=O].[C][C][C][C][C][C][C][=C][C][=C][Branch2][O][N][C][Branch1][P][C][=C][C][=C][Branch1][#Branch1][C][C][C][C][C][C][C][=C][Ring1][N][C][=C][C][=C][Branch2][Ring2][P][C][=C][Ring1][=Branch1][C][S][C][C][=C][Branch2][Ring1][=Branch2][/C][=C][\C][=Branch1][C][=O][C][=C][C][=C][C][=C][Ring1][=Branch1][C][Ring1][#Branch2][=C][Branch1][Ring1][C][#N][C][#N][S][C][=Ring2][Ring1][Branch1][C][=Ring2][Ring1][Branch2][Ring2][Ring2][O][C][Branch1][P][C][=C][C][=C][Branch1][#Branch1][C][C][C][C][C][C][C][=C][Ring1][N][Branch1][P][C][=C][C][=C][Branch1][#Branch1][C][C][C][C][C][C][C][=C][Ring1][N][C][=C][Ring2][Branch1][#Branch1][S][C][C][=C][Branch2][Ring1][=Branch2][/C][=C][\C][=Branch1][C][=O][C][=C][C][=C][C][=C][Ring1][=Branch1][C][Ring1][#Branch2][=C][Branch1][Ring1][C][#N][C][#N][S][C][Ring2][Ring1][Branch2][=Ring2][Ring1][Branch1][C][=C][Ring2][Branch2][C],{CCCCCCCCN1C(=O)c2c(c(-c3ccc(-c4cc5c(-c6ccc(CC(CC)CCCC)s6)c6sc([$])cc6c(-c6ccc(CC(CC)CCCC)s6)c5s4)s3)c3nn(CCCCCCCC)nc3c2-c2ccc([$])s2)C1=O}.CCCCCCc1ccc(C2(c3ccc(CCCCCC)cc3)c3cc4c(cc3-c3sc5cc(/C=C6\C(=O)c7ccccc7C6=C(C#N)C#N)sc5c32)C(c2ccc(CCCCCC)cc2)(c2ccc(CCCCCC)cc2)c2c-4sc3cc(/C=C4\C(=O)c5ccccc5C4=C(C#N)C#N)sc23)cc1
P3HT,NAI-FN-NAI(HD),-5.057777777777777,-2.989444444444445,-6.06,-3.98,1.0,CB,_,25.0,PEDOT:PSS,LiF,2.8,2.86,0.88,7.55,43.0,CCCCCCc1cc(-c2sc(-c3sc(-c4sc(C)cc4CCCCCC)cc3CCCCCC)cc2CCCCCC)sc1C.CCCCCCCCC(CCCCCC)CN1C(=O)c2cccc3c(-c4ccc(-c5ccc6c(c5)C(=O)c5cc(-c7ccc(-c8ccc9c%10c(cccc8%10)C(=O)N(CC(CCCCCC)CCCCCCCC)C9=O)s7)ccc5-6)s4)ccc(c23)C1=O,[C][C][C][C][C][C][C][C][=C][Branch2][Ring2][P][C][S][C][Branch2][Ring1][S][C][S][C][Branch1][P][C][S][C][Branch1][C][C][=C][C][=Ring1][=Branch1][C][C][C][C][C][C][=C][C][=Ring1][P][C][C][C][C][C][C][=C][C][=Ring2][Ring1][N][C][C][C][C][C][C][S][C][=Ring2][Ring2][#Branch1][C].[C][C][C][C][C][C][C][C][C][Branch1][#Branch1][C][C][C][C][C][C][C][N][C][=Branch1][C][=O][C][=C][C][=C][C][=C][Branch2][Branch2][Ring1][C][=C][C][=C][Branch2][#Branch1][Branch2][C][=C][C][=C][C][=Branch1][Ring2][=C][Ring1][=Branch1][C][=Branch1][C][=O][C][=C][C][Branch2][Branch1][O][C][=C][C][=C][Branch2][Ring2][S][C][=C][C][=C][C][=C][Branch1][=Branch2][C][=C][C][=C][Ring1][#Branch2][Ring1][=Branch1][C][=Branch1][C][=O][N][Branch2][Ring1][Ring1][C][C][Branch1][#Branch1][C][C][C][C][C][C][C][C][C][C][C][C][C][C][C][Ring2][Ring1][O][=O][S][Ring2][Ring2][Ring2][=C][C][=C][Ring2][Ring2][#Branch2][Ring2][Ring2][#C][S][Ring2][Branch1][#Branch1][C][=C][C][=Branch1][Branch2][=C][Ring2][Branch1][P][Ring2][Branch1][=N][C][Ring2][=Branch1][Branch1][=O],{CCCCCCc1cc(-c2sc(-c3sc(-c4sc([$])cc4CCCCCC)cc3CCCCCC)cc2CCCCCC)sc1[$]}.CCCCCCCCC(CCCCCC)CN1C(=O)c2cccc3c(-c4ccc(-c5ccc6c(c5)C(=O)c5cc(-c7ccc(-c8ccc9c%10c(cccc8%10)C(=O)N(CC(CCCCCC)CCCCCCCC)C9=O)s7)ccc5-6)s4)ccc(c23)C1=O
P3HT,NAI-FCN-NAI(BO),-5.057777777777777,-2.989444444444445,-6.14,-4.21,1.0,CB,_,25.0,PEDOT:PSS,LiF,0.8,0.74,0.58,3.25,39.0,CCCCCCc1cc(-c2sc(-c3sc(-c4sc(C)cc4CCCCCC)cc3CCCCCC)cc2CCCCCC)sc1C.CCCCCCC(CCCC)CSN1C(=O)c2cccc3c(-c4ccc(-c5ccc6c(c5)C(=C(C#N)C#N)c5cc(-c7ccc(-c8ccc9c%10c(cccc8%10)C(=O)N(SCC(CCCC)CCCCCC)C9=O)s7)ccc5-6)s4)ccc(c23)C1=O,[C][C][C][C][C][C][C][C][=C][Branch2][Ring2][P][C][S][C][Branch2][Ring1][S][C][S][C][Branch1][P][C][S][C][Branch1][C][C][=C][C][=Ring1][=Branch1][C][C][C][C][C][C][=C][C][=Ring1][P][C][C][C][C][C][C][=C][C][=Ring2][Ring1][N][C][C][C][C][C][C][S][C][=Ring2][Ring2][#Branch1][C].[C][C][C][C][C][C][C][Branch1][Branch1][C][C][C][C][C][S][N][C][=Branch1][C][=O][C][=C][C][=C][C][=C][Branch2][Branch2][Branch1][C][=C][C][=C][Branch2][#Branch1][#Branch2][C][=C][C][=C][C][=Branch1][Ring2][=C][Ring1][=Branch1][C][=Branch1][Branch2][=C][Branch1][Ring1][C][#N][C][#N][C][=C][C][Branch2][Branch1][#Branch1][C][=C][C][=C][Branch2][Ring2][N][C][=C][C][=C][C][=C][Branch1][=Branch2][C][=C][C][=C][Ring1][#Branch2][Ring1][=Branch1][C][=Branch1][C][=O][N][Branch1][S][S][C][C][Branch1][Branch1][C][C][C][C][C][C][C][C][C][C][C][Ring2][Ring1][Branch2][=O][S][Ring2][Ring1][P][=C][C][=C][Ring2][Ring2][#Branch1][Ring2][Ring2][S][S][Ring2][Branch1][Branch2][C][=C][C][=Branch1][Branch2][=C][Ring2][=Branch1][C][Ring2][Branch1][=C][C][Ring2][=Branch1][=Branch1][=O],{CCCCCCc1cc(-c2sc(-c3sc(-c4sc([$])cc4CCCCCC)cc3CCCCCC)cc2CCCCCC)sc1[$]}.CCCCCCC(CCCC)CSN1C(=O)c2cccc3c(-c4ccc(-c5ccc6c(c5)C(=C(C#N)C#N)c5cc(-c7ccc(-c8ccc9c%10c(cccc8%10)C(=O)N(SCC(CCCC)CCCCCC)C9=O)s7)ccc5-6)s4)ccc(c23)C1=O
FTAZ,INIC,-5.43,-3.3200000000000003,-5.45,-3.88,0.667,CF,DIO,25.0,MoOx,ZnO,7.7,7.49,0.957,13.51,57.9,CCCCCCC(CCCC)CSc1c2cc(-c3ccc(-c4c(F)c(F)c(-c5ccc(C)s5)c5nn(SCC(CCCC)CCCCCC)nc45)s3)sc2c(SCC(CCCC)CCCCCC)c2cc(C)sc12.CCCCCCc1ccc(C2(c3ccc(CCCCCC)cc3)c3cc4c(cc3-c3sc5c(sc6cc(/C=C7\C(=O)c8ccccc8C7=C(C#N)C#N)sc65)c32)C(c2ccc(CCCCCC)cc2)(c2ccc(CCCCCC)cc2)c2c-4sc3c2sc2cc(/C=C4\C(=O)c5ccccc5C4=C(C#N)C#N)sc23)cc1,[C][C][C][C][C][C][C][Branch1][Branch1][C][C][C][C][C][S][C][=C][C][=C][Branch2][Branch1][=C][C][=C][C][=C][Branch2][Branch1][Ring1][C][=C][Branch1][C][F][C][Branch1][C][F][=C][Branch1][O][C][=C][C][=C][Branch1][C][C][S][Ring1][=Branch1][C][=N][N][Branch1][S][S][C][C][Branch1][Branch1][C][C][C][C][C][C][C][C][C][C][N][=C][Ring2][Ring1][=C][Ring2][Ring1][C][S][Ring2][Ring2][Ring1][S][C][Ring2][Ring2][Branch2][=C][Branch1][S][S][C][C][Branch1][Branch1][C][C][C][C][C][C][C][C][C][C][C][C][=C][Branch1][C][C][S][C][Ring2][Branch1][=N][=Ring1][=Branch1].[C][C][C][C][C][C][C][=C][C][=C][Branch2][N][#Branch2][C][Branch1][P][C][=C][C][=C][Branch1][#Branch1][C][C][C][C][C][C][C][=C][Ring1][N][C][=C][C][=C][Branch2][Branch1][#Branch2][C][=C][Ring1][=Branch1][C][S][C][=C][Branch2][Ring2][Branch2][S][C][C][=C][Branch2][Ring1][=Branch2][/C][=C][\C][=Branch1][C][=O][C][=C][C][=C][C][=C][Ring1][=Branch1][C][Ring1][#Branch2][=C][Branch1][Ring1][C][#N][C][#N][S][C][=Ring2][Ring1][Branch1][Ring2][Ring1][Branch2][C][=Ring2][Ring1][O][Ring2][Ring2][=C][C][Branch1][P][C][=C][C][=C][Branch1][#Branch1][C][C][C][C][C][C][C][=C][Ring1][N][Branch1][P][C][=C][C][=C][Branch1][#Branch1][C][C][C][C][C][C][C][=C][Ring1][N][C][=C][Ring2][Branch1][#Branch2][S][C][=C][Ring1][Branch1][S][C][C][=C][Branch2][Ring1][=Branch2][/C][=C][\C][=Branch1][C][=O][C][=C][C][=C][C][=C][Ring1][=Branch1][C][Ring1][#Branch2][=C][Branch1][Ring1][C][#N][C][#N][S][C][=Ring2][Ring1][Branch1][Ring2][Ring1][Branch2][C][=C][Ring2][Branch2][Branch2],{CCCCCCC(CCCC)CSc1c2cc(-c3ccc(-c4c(F)c(F)c(-c5ccc([$])s5)c5nn(SCC(CCCC)CCCCCC)nc45)s3)sc2c(SCC(CCCC)CCCCCC)c2cc([$])sc12}.CCCCCCc1ccc(C2(c3ccc(CCCCCC)cc3)c3cc4c(cc3-c3sc5c(sc6cc(/C=C7\C(=O)c8ccccc8C7=C(C#N)C#N)sc65)c32)C(c2ccc(CCCCCC)cc2)(c2ccc(CCCCCC)cc2)c2c-4sc3c2sc2cc(/C=C4\C(=O)c5ccccc5C4=C(C#N)C#N)sc23)cc1
FTAZ,INIC2,-5.43,-3.3200000000000003,-5.52,-3.98,0.667,CF,DIO,25.0,MoOx,ZnO,10.8,10.59,0.903,17.56,66.8,CCCCCCC(CCCC)CSc1c2cc(-c3ccc(-c4c(F)c(F)c(-c5ccc(C)s5)c5nn(SCC(CCCC)CCCCCC)nc45)s3)sc2c(SCC(CCCC)CCCCCC)c2cc(C)sc12.CCCCCCc1ccc(C2(c3ccc(CCCCCC)cc3)c3cc4c(cc3-c3sc5c(sc6cc(/C=C7\C(=O)c8ccc(F)cc8C7=C(C#N)C#N)sc65)c32)C(c2ccc(CCCCCC)cc2)(c2ccc(CCCCCC)cc2)c2c-4sc3c2sc2cc(/C=C4\C(=O)c5ccc(F)cc5C4=C(C#N)C#N)sc23)cc1,[C][C][C][C][C][C][C][Branch1][Branch1][C][C][C][C][C][S][C][=C][C][=C][Branch2][Branch1][=C][C][=C][C][=C][Branch2][Branch1][Ring1][C][=C][Branch1][C][F][C][Branch1][C][F][=C][Branch1][O][C][=C][C][=C][Branch1][C][C][S][Ring1][=Branch1][C][=N][N][Branch1][S][S][C][C][Branch1][Branch1][C][C][C][C][C][C][C][C][C][C][N][=C][Ring2][Ring1][=C][Ring2][Ring1][C][S][Ring2][Ring2][Ring1][S][C][Ring2][Ring2][Branch2][=C][Branch1][S][S][C][C][Branch1][Branch1][C][C][C][C][C][C][C][C][C][C][C][C][=C][Branch1][C][C][S][C][Ring2][Branch1][=N][=Ring1][=Branch1].[C][C][C][C][C][C][C][=C][C][=C][Branch2][N][S][C][Branch1][P][C][=C][C][=C][Branch1][#Branch1][C][C][C][C][C][C][C][=C][Ring1][N][C][=C][C][=C][Branch2][Branch1][=N][C][=C][Ring1][=Branch1][C][S][C][=C][Branch2][Ring2][O][S][C][C][=C][Branch2][Ring1][N][/C][=C][\C][=Branch1][C][=O][C][=C][C][=C][Branch1][C][F][C][=C][Ring1][#Branch1][C][Ring1][O][=C][Branch1][Ring1][C][#N][C][#N][S][C][=Ring2][Ring1][=Branch1][Ring2][Ring1][=Branch2][C][=Ring2][Ring1][N][Ring2][Ring2][#C][C][Branch1][P][C][=C][C][=C][Branch1][#Branch1][C][C][C][C][C][C][C][=C][Ring1][N][Branch1][P][C][=C][C][=C][Branch1][#Branch1][C][C][C][C][C][C][C][=C][Ring1][N][C][=C][Ring2][Branch1][O][S][C][=C][Ring1][Branch1][S][C][C][=C][Branch2][Ring1][N][/C][=C][\C][=Branch1][C][=O][C][=C][C][=C][Branch1][C][F][C][=C][Ring1][#Branch1][C][Ring1][O][=C][Branch1][Ring1][C][#N][C][#N][S][C][=Ring2][Ring1][=Branch1][Ring2][Ring1][=Branch2][C][=C][Ring2][Branch2][#Branch2],{CCCCCCC(CCCC)CSc1c2cc(-c3ccc(-c4c(F)c(F)c(-c5ccc([$])s5)c5nn(SCC(CCCC)CCCCCC)nc45)s3)sc2c(SCC(CCCC)CCCCCC)c2cc([$])sc12}.CCCCCCc1ccc(C2(c3ccc(CCCCCC)cc3)c3cc4c(cc3-c3sc5c(sc6cc(/C=C7\C(=O)c8ccc(F)cc8C7=C(C#N)C#N)sc65)c32)C(c2ccc(CCCCCC)cc2)(c2ccc(CCCCCC)cc2)c2c-4sc3c2sc2cc(/C=C4\C(=O)c5ccc(F)cc5C4=C(C#N)C#N)sc23)cc1
PTB7-Th,F6IC,-5.204782608695651,-3.5391891891891896,-5.66,-4.02,0.588,CF,DPE,25.0,MoOx,ZnO,7.1,7.07,0.611,18.07,64.0,CCCCC(CC)COC(=O)c1sc2c(-c3cc4c(-c5ccc(CC(CC)CCCC)s5)c5sc(C)cc5c(-c5ccc(CC(CC)CCCC)s5)c4s3)sc(C)c2c1F.CCCCCCc1ccc(C2(c3ccc(CCCCCC)cc3)c3cc(/C=C4\C(=O)c5cc(F)c(F)cc5C4=C(C#N)C#N)sc3-c3sc4c5c(sc4c32)-c2sc(/C=C3\C(=O)c4cc(F)c(F)cc4C3=C(C#N)C#N)cc2C5(c2ccc(CCCCCC)cc2)c2ccc(CCCCCC)cc2)cc1,[C][C][C][C][C][Branch1][Ring1][C][C][C][O][C][=Branch1][C][=O][C][S][C][=C][Branch2][=Branch1][Ring2][C][=C][C][=C][Branch2][Ring1][Ring2][C][=C][C][=C][Branch1][O][C][C][Branch1][Ring1][C][C][C][C][C][C][S][Ring1][=N][C][S][C][Branch1][C][C][=C][C][=Ring1][=Branch1][C][Branch2][Ring1][Ring2][C][=C][C][=C][Branch1][O][C][C][Branch1][Ring1][C][C][C][C][C][C][S][Ring1][=N][=C][Ring2][Ring2][Ring2][S][Ring2][Ring2][#Branch1][S][C][Branch1][C][C][=C][Ring2][Ring2][=N][C][=Ring2][Ring2][S][F].[C][C][C][C][C][C][C][=C][C][=C][Branch2][O][=N][C][Branch1][P][C][=C][C][=C][Branch1][#Branch1][C][C][C][C][C][C][C][=C][Ring1][N][C][C][=C][Branch2][Ring1][#C][/C][=C][\C][=Branch1][C][=O][C][=C][C][Branch1][C][F][=C][Branch1][C][F][C][=C][Ring1][Branch2][C][Ring1][N][=C][Branch1][Ring1][C][#N][C][#N][S][C][=Ring2][Ring1][#Branch1][C][S][C][C][=C][Branch1][O][S][C][=Ring1][Branch1][C][=Ring1][Branch2][Ring2][Ring2][N][C][S][C][Branch2][Ring1][#C][/C][=C][\C][=Branch1][C][=O][C][=C][C][Branch1][C][F][=C][Branch1][C][F][C][=C][Ring1][Branch2][C][Ring1][N][=C][Branch1][Ring1][C][#N][C][#N][=C][C][=Ring2][Ring1][#Branch1][C][Ring2][Ring1][=N][Branch1][P][C][=C][C][=C][Branch1][#Branch1][C][C][C][C][C][C][C][=C][Ring1][N][C][=C][C][=C][Branch1][#Branch1][C][C][C][C][C][C][C][=C][Ring1][N][C][=C][Ring2][Branch2][C],{CCCCC(CC)COC(=O)c1sc2c(-c3cc4c(-c5ccc(CC(CC)CCCC)s5)c5sc([$])cc5c(-c5ccc(CC(CC)CCCC)s5)c4s3)sc([$])c2c1F}.CCCCCCc1ccc(C2(c3ccc(CCCCCC)cc3)c3cc(/C=C4\C(=O)c5cc(F)c(F)cc5C4=C(C#N)C#N)sc3-c3sc4c5c(sc4c32)-c2sc(/C=C3\C(=O)c4cc(F)c(F)cc4C3=C(C#N)C#N)cc2C5(c2ccc(CCCCCC)cc2)c2ccc(CCCCCC)cc2)cc1
