Repository: aspuru-guzik-group/Beyond-Molecular-Structure-ML-for-OPV-Materials-Devices

File: ml_for_opvs/data/input_representation/OPV_Min/smiles/processed_smiles_device_wo_thickness/KFold/input_train_3.csv (part 8 of 24)
Donor,Acceptor,HOMO_D_eV,LUMO_D_eV,HOMO_A_eV,LUMO_A_eV,D_A_ratio_m_m,solvent,solvent_additive,annealing_temperature,hole_contact_layer,electron_contact_layer,PCE_percent,calc_PCE_percent,Voc_V,Jsc_mA_cm_pow_neg2,FF_percent,DA_SMILES,DA_SELFIES,DA_BigSMILES
PTB7-Th,F8IC,-5.204782608695651,-3.5391891891891896,-5.43,-4.0,0.588,CF,DPE,25.0,MoOx,ZnO,10.9,10.87,0.64,25.12,67.6,CCCCC(CC)COC(=O)c1sc2c(-c3cc4c(-c5ccc(CC(CC)CCCC)s5)c5sc(C)cc5c(-c5ccc(CC(CC)CCCC)s5)c4s3)sc(C)c2c1F.CCCCCCc1ccc(C2(c3ccc(CCCCCC)cc3)c3c(sc4cc(/C=C5\C(=O)c6cc(F)c(F)cc6C5=C(C#N)C#N)sc34)-c3sc4c5c(sc4c32)-c2sc3cc(/C=C4\C(=O)c6cc(F)c(F)cc6C4=C(C#N)C#N)sc3c2C5(c2ccc(CCCCCC)cc2)c2ccc(CCCCCC)cc2)cc1,[C][C][C][C][C][Branch1][Ring1][C][C][C][O][C][=Branch1][C][=O][C][S][C][=C][Branch2][=Branch1][Ring2][C][=C][C][=C][Branch2][Ring1][Ring2][C][=C][C][=C][Branch1][O][C][C][Branch1][Ring1][C][C][C][C][C][C][S][Ring1][=N][C][S][C][Branch1][C][C][=C][C][=Ring1][=Branch1][C][Branch2][Ring1][Ring2][C][=C][C][=C][Branch1][O][C][C][Branch1][Ring1][C][C][C][C][C][C][S][Ring1][=N][=C][Ring2][Ring2][Ring2][S][Ring2][Ring2][#Branch1][S][C][Branch1][C][C][=C][Ring2][Ring2][=N][C][=Ring2][Ring2][S][F].[C][C][C][C][C][C][C][=C][C][=C][Branch2][N][N][C][Branch1][P][C][=C][C][=C][Branch1][#Branch1][C][C][C][C][C][C][C][=C][Ring1][N][C][=C][Branch2][Ring2][=C][S][C][C][=C][Branch2][Ring1][#C][/C][=C][\C][=Branch1][C][=O][C][=C][C][Branch1][C][F][=C][Branch1][C][F][C][=C][Ring1][Branch2][C][Ring1][N][=C][Branch1][Ring1][C][#N][C][#N][S][C][Ring2][Ring1][#Branch2][=Ring2][Ring1][#Branch1][C][S][C][C][=C][Branch1][O][S][C][=Ring1][Branch1][C][=Ring1][Branch2][Ring2][Ring2][#C][C][S][C][C][=C][Branch2][Ring1][#C][/C][=C][\C][=Branch1][C][=O][C][=C][C][Branch1][C][F][=C][Branch1][C][F][C][=C][Ring1][Branch2][C][Ring1][N][=C][Branch1][Ring1][C][#N][C][#N][S][C][=Ring2][Ring1][#Branch1][C][=Ring2][Ring1][#Branch2][C][Ring2][Ring1][S][Branch1][P][C][=C][C][=C][Branch1][#Branch1][C][C][C][C][C][C][C][=C][Ring1][N][C][=C][C][=C][Branch1][#Branch1][C][C][C][C][C][C][C][=C][Ring1][N][C][=C][Ring2][Branch2][Branch2],{CCCCC(CC)COC(=O)c1sc2c(-c3cc4c(-c5ccc(CC(CC)CCCC)s5)c5sc([$])cc5c(-c5ccc(CC(CC)CCCC)s5)c4s3)sc([$])c2c1F}.CCCCCCc1ccc(C2(c3ccc(CCCCCC)cc3)c3c(sc4cc(/C=C5\C(=O)c6cc(F)c(F)cc6C5=C(C#N)C#N)sc34)-c3sc4c5c(sc4c32)-c2sc3cc(/C=C4\C(=O)c6cc(F)c(F)cc6C4=C(C#N)C#N)sc3c2C5(c2ccc(CCCCCC)cc2)c2ccc(CCCCCC)cc2)cc1
PTB7-Th,F10IC,-5.204782608695651,-3.5391891891891896,-5.26,-3.96,0.588,CF,DPE,25.0,MoOx,ZnO,10.2,10.16,0.73,20.83,66.8,CCCCC(CC)COC(=O)c1sc2c(-c3cc4c(-c5ccc(CC(CC)CCCC)s5)c5sc(C)cc5c(-c5ccc(CC(CC)CCCC)s5)c4s3)sc(C)c2c1F.CCCCCCc1ccc(C2(c3ccc(CCCCCC)cc3)c3c(sc4c5c(sc34)-c3sc4c(sc6cc(/C=C7\C(=O)c8cc(F)c(F)cc8C7=C(C#N)C#N)sc64)c3C5(c3ccc(CCCCCC)cc3)c3ccc(CCCCCC)cc3)-c3sc4c(sc5cc(/C=C6\C(=O)c7cc(F)c(F)cc7C6=C(C#N)C#N)sc54)c32)cc1,[C][C][C][C][C][Branch1][Ring1][C][C][C][O][C][=Branch1][C][=O][C][S][C][=C][Branch2][=Branch1][Ring2][C][=C][C][=C][Branch2][Ring1][Ring2][C][=C][C][=C][Branch1][O][C][C][Branch1][Ring1][C][C][C][C][C][C][S][Ring1][=N][C][S][C][Branch1][C][C][=C][C][=Ring1][=Branch1][C][Branch2][Ring1][Ring2][C][=C][C][=C][Branch1][O][C][C][Branch1][Ring1][C][C][C][C][C][C][S][Ring1][=N][=C][Ring2][Ring2][Ring2][S][Ring2][Ring2][#Branch1][S][C][Branch1][C][C][=C][Ring2][Ring2][=N][C][=Ring2][Ring2][S][F].[C][C][C][C][C][C][C][=C][C][=C][Branch2][=N][=C][C][Branch1][P][C][=C][C][=C][Branch1][#Branch1][C][C][C][C][C][C][C][=C][Ring1][N][C][=C][Branch2][Branch2][O][S][C][C][=C][Branch1][#Branch1][S][C][Ring1][Branch2][=Ring1][Branch1][C][S][C][=C][Branch2][Ring2][=C][S][C][C][=C][Branch2][Ring1][#C][/C][=C][\C][=Branch1][C][=O][C][=C][C][Branch1][C][F][=C][Branch1][C][F][C][=C][Ring1][Branch2][C][Ring1][N][=C][Branch1][Ring1][C][#N][C][#N][S][C][=Ring2][Ring1][#Branch1][Ring2][Ring1][#Branch2][C][=Ring2][Ring1][=N][C][Ring2][Ring2][C][Branch1][P][C][=C][C][=C][Branch1][#Branch1][C][C][C][C][C][C][C][=C][Ring1][N][C][=C][C][=C][Branch1][#Branch1][C][C][C][C][C][C][C][=C][Ring1][N][C][S][C][=C][Branch2][Ring2][=C][S][C][C][=C][Branch2][Ring1][#C][/C][=C][\C][=Branch1][C][=O][C][=C][C][Branch1][C][F][=C][Branch1][C][F][C][=C][Ring1][Branch2][C][Ring1][N][=C][Branch1][Ring1][C][#N][C][#N][S][C][=Ring2][Ring1][#Branch1][Ring2][Ring1][#Branch2][C][=Ring2][Ring1][=N][Ring2][Branch2][Branch2][C][=C][Ring2][Branch2][=C],{CCCCC(CC)COC(=O)c1sc2c(-c3cc4c(-c5ccc(CC(CC)CCCC)s5)c5sc([$])cc5c(-c5ccc(CC(CC)CCCC)s5)c4s3)sc([$])c2c1F}.CCCCCCc1ccc(C2(c3ccc(CCCCCC)cc3)c3c(sc4c5c(sc34)-c3sc4c(sc6cc(/C=C7\C(=O)c8cc(F)c(F)cc8C7=C(C#N)C#N)sc64)c3C5(c3ccc(CCCCCC)cc3)c3ccc(CCCCCC)cc3)-c3sc4c(sc5cc(/C=C6\C(=O)c7cc(F)c(F)cc7C6=C(C#N)C#N)sc54)c32)cc1
PBDTTT-C-T,DC-IDT2T,-5.128,-3.268,-5.43,-3.85,1.2,o-DCB:CF (6.667:1),_,25.0,PEDOT:PSS,Ca,3.93,3.92,0.9,8.33,52.3,CCCCC(CC)CC(=O)c1cc2c(C)sc(-c3cc4c(-c5ccc(CC(CC)CCCC)s5)c5sc(C)cc5c(-c5ccc(CC(CC)CCCC)s5)c4s3)c2s1.CCCCCCc1ccc(C2(c3ccc(CCCCCC)cc3)c3cc4c(cc3-c3sc(-c5ccc(/C=C6\C(=O)c7ccccc7C6=C(C#N)C#N)s5)cc32)C(c2ccc(CCCCCC)cc2)(c2ccc(CCCCCC)cc2)c2cc(-c3ccc(/C=C5\C(=O)c6ccccc6C5=C(C#N)C#N)s3)sc2-4)cc1,[C][C][C][C][C][Branch1][Ring1][C][C][C][C][=Branch1][C][=O][C][=C][C][=C][Branch1][C][C][S][C][Branch2][=Branch1][Ring2][C][=C][C][=C][Branch2][Ring1][Ring2][C][=C][C][=C][Branch1][O][C][C][Branch1][Ring1][C][C][C][C][C][C][S][Ring1][=N][C][S][C][Branch1][C][C][=C][C][=Ring1][=Branch1][C][Branch2][Ring1][Ring2][C][=C][C][=C][Branch1][O][C][C][Branch1][Ring1][C][C][C][C][C][C][S][Ring1][=N][=C][Ring2][Ring2][Ring2][S][Ring2][Ring2][#Branch1][=C][Ring2][Ring2][=N][S][Ring2][Ring2][S].[C][C][C][C][C][C][C][=C][C][=C][Branch2][N][=Branch1][C][Branch1][P][C][=C][C][=C][Branch1][#Branch1][C][C][C][C][C][C][C][=C][Ring1][N][C][=C][C][=C][Branch2][Branch1][=Branch1][C][=C][Ring1][=Branch1][C][S][C][Branch2][Ring2][Ring2][C][=C][C][=C][Branch2][Ring1][=Branch2][/C][=C][\C][=Branch1][C][=O][C][=C][C][=C][C][=C][Ring1][=Branch1][C][Ring1][#Branch2][=C][Branch1][Ring1][C][#N][C][#N][S][Ring2][Ring1][Branch1][=C][C][=Ring2][Ring1][#Branch2][Ring2][Ring2][=N][C][Branch1][P][C][=C][C][=C][Branch1][#Branch1][C][C][C][C][C][C][C][=C][Ring1][N][Branch1][P][C][=C][C][=C][Branch1][#Branch1][C][C][C][C][C][C][C][=C][Ring1][N][C][C][=C][Branch2][Ring2][Ring2][C][=C][C][=C][Branch2][Ring1][=Branch2][/C][=C][\C][=Branch1][C][=O][C][=C][C][=C][C][=C][Ring1][=Branch1][C][Ring1][#Branch2][=C][Branch1][Ring1][C][#N][C][#N][S][Ring2][Ring1][Branch1][S][C][=Ring2][Ring1][#Branch2][Ring2][=Branch1][P][C][=C][Ring2][Branch2][=Branch1],{CCCCC(CC)CC(=O)c1cc2c([$])sc(-c3cc4c(-c5ccc(CC(CC)CCCC)s5)c5sc([$])cc5c(-c5ccc(CC(CC)CCCC)s5)c4s3)c2s1}.CCCCCCc1ccc(C2(c3ccc(CCCCCC)cc3)c3cc4c(cc3-c3sc(-c5ccc(/C=C6\C(=O)c7ccccc7C6=C(C#N)C#N)s5)cc32)C(c2ccc(CCCCCC)cc2)(c2ccc(CCCCCC)cc2)c2cc(-c3ccc(/C=C5\C(=O)c6ccccc6C5=C(C#N)C#N)s3)sc2-4)cc1
Pff4TBT-2DT,FBR,-5.34,-3.7,-5.786666666666666,-3.673333333333333,1.0,CB,_,25.0,MoOx,ZnO,7.8,7.86,1.12,11.5,61.0,CCCCCCCCCCCCC(CCCCCCCCCC)Cc1cc(-c2c(F)c(F)c(-c3cc(CC(CCCCCCCCCC)CCCCCCCCCCCC)c(-c4ccc(-c5ccc(C)s5)s4)s3)c3nsnc23)sc1C.CCCCCCCCC1(CCCCCCCC)c2cc(-c3ccc(/C=C4\SC(=S)N(CC)C4=O)c4nsnc34)ccc2-c2ccc(-c3ccc(/C=C4\SC(=S)N(CC)C4=O)c4nsnc34)cc21,[C][C][C][C][C][C][C][C][C][C][C][C][C][Branch1][O][C][C][C][C][C][C][C][C][C][C][C][C][C][=C][Branch2][#Branch1][Ring1][C][=C][Branch1][C][F][C][Branch1][C][F][=C][Branch2][Branch1][N][C][=C][C][Branch2][Ring1][O][C][C][Branch1][O][C][C][C][C][C][C][C][C][C][C][C][C][C][C][C][C][C][C][C][C][C][C][=C][Branch2][Ring1][Ring2][C][=C][C][=C][Branch1][O][C][=C][C][=C][Branch1][C][C][S][Ring1][=Branch1][S][Ring1][O][S][Ring2][Ring2][Branch2][C][=N][S][N][=C][Ring2][Branch1][Ring1][Ring1][Branch1][S][C][=Ring2][Branch1][Branch2][C].[C][C][C][C][C][C][C][C][C][Branch1][=Branch2][C][C][C][C][C][C][C][C][C][=C][C][Branch2][Ring1][P][C][=C][C][=C][Branch1][P][/C][=C][\S][C][=Branch1][C][=S][N][Branch1][Ring1][C][C][C][Ring1][Branch2][=O][C][=N][S][N][=C][Ring2][Ring1][Ring1][Ring1][Branch1][=C][C][=C][Ring2][Ring1][=Branch2][C][=C][C][=C][Branch2][Ring1][P][C][=C][C][=C][Branch1][P][/C][=C][\S][C][=Branch1][C][=S][N][Branch1][Ring1][C][C][C][Ring1][Branch2][=O][C][=N][S][N][=C][Ring2][Ring1][Ring1][Ring1][Branch1][C][=C][Ring2][Ring1][=Branch2][Ring2][Branch1][O],{CCCCCCCCCCCCC(CCCCCCCCCC)Cc1cc(-c2c(F)c(F)c(-c3cc(CC(CCCCCCCCCC)CCCCCCCCCCCC)c(-c4ccc(-c5ccc([$])s5)s4)s3)c3nsnc23)sc1[$]}.CCCCCCCCC1(CCCCCCCC)c2cc(-c3ccc(/C=C4\SC(=S)N(CC)C4=O)c4nsnc34)ccc2-c2ccc(-c3ccc(/C=C4\SC(=S)N(CC)C4=O)c4nsnc34)cc21
Pff4TBT-2DT,FTTB,-5.34,-3.7,-5.65,-3.62,1.0,CB,_,25.0,MoOx,ZnO,5.0,4.87,1.05,10.3,45.0,CCCCCCCCCCCCC(CCCCCCCCCC)Cc1cc(-c2c(F)c(F)c(-c3cc(CC(CCCCCCCCCC)CCCCCCCCCCCC)c(-c4ccc(-c5ccc(C)s5)s4)s3)c3nsnc23)sc1C.CCCCCCCCC1(CCCCCCCC)c2cc(-c3ccc(C=C4C(=O)N(CC)C(=S)N(CC)C4=O)s3)ccc2-c2ccc(-c3ccc(C=C4C(=O)N(CC)C(=S)N(CC)C4=O)s3)cc21,[C][C][C][C][C][C][C][C][C][C][C][C][C][Branch1][O][C][C][C][C][C][C][C][C][C][C][C][C][C][=C][Branch2][#Branch1][Ring1][C][=C][Branch1][C][F][C][Branch1][C][F][=C][Branch2][Branch1][N][C][=C][C][Branch2][Ring1][O][C][C][Branch1][O][C][C][C][C][C][C][C][C][C][C][C][C][C][C][C][C][C][C][C][C][C][C][=C][Branch2][Ring1][Ring2][C][=C][C][=C][Branch1][O][C][=C][C][=C][Branch1][C][C][S][Ring1][=Branch1][S][Ring1][O][S][Ring2][Ring2][Branch2][C][=N][S][N][=C][Ring2][Branch1][Ring1][Ring1][Branch1][S][C][=Ring2][Branch1][Branch2][C].[C][C][C][C][C][C][C][C][C][Branch1][=Branch2][C][C][C][C][C][C][C][C][C][=C][C][Branch2][Ring2][Ring2][C][=C][C][=C][Branch2][Ring1][=Branch2][C][=C][C][=Branch1][C][=O][N][Branch1][Ring1][C][C][C][=Branch1][C][=S][N][Branch1][Ring1][C][C][C][Ring1][N][=O][S][Ring2][Ring1][Ring1][=C][C][=C][Ring2][Ring1][=Branch2][C][=C][C][=C][Branch2][Ring2][Ring2][C][=C][C][=C][Branch2][Ring1][=Branch2][C][=C][C][=Branch1][C][=O][N][Branch1][Ring1][C][C][C][=Branch1][C][=S][N][Branch1][Ring1][C][C][C][Ring1][N][=O][S][Ring2][Ring1][Ring1][C][=C][Ring2][Ring1][=Branch2][Ring2][Branch1][O],{CCCCCCCCCCCCC(CCCCCCCCCC)Cc1cc(-c2c(F)c(F)c(-c3cc(CC(CCCCCCCCCC)CCCCCCCCCCCC)c(-c4ccc(-c5ccc([$])s5)s4)s3)c3nsnc23)sc1[$]}.CCCCCCCCC1(CCCCCCCC)c2cc(-c3ccc(C=C4C(=O)N(CC)C(=S)N(CC)C4=O)s3)ccc2-c2ccc(-c3ccc(C=C4C(=O)N(CC)C(=S)N(CC)C4=O)s3)cc21
Pff4TBT-2DT,IDFBR,-5.34,-3.7,-5.75,-3.7,1.0,CB,_,25.0,MoOx,ZnO,1.75,1.81,1.08,4.4,38.0,CCCCCCCCCCCCC(CCCCCCCCCC)Cc1cc(-c2c(F)c(F)c(-c3cc(CC(CCCCCCCCCC)CCCCCCCCCCCC)c(-c4ccc(-c5ccc(C)s5)s4)s3)c3nsnc23)sc1C.CCCCC(CC)CC1(CC(CC)CCCC)c2cc(-c3ccc(/C=C4\SC(=S)N(CC)C4=O)c4nsnc34)ccc2-c2cc3c(cc21)-c1ccc(-c2ccc(/C=C4\SC(=S)N(CC)C4=O)c4nsnc24)cc1C3(CC(CC)CCCC)CC(CC)CCCC,[C][C][C][C][C][C][C][C][C][C][C][C][C][Branch1][O][C][C][C][C][C][C][C][C][C][C][C][C][C][=C][Branch2][#Branch1][Ring1][C][=C][Branch1][C][F][C][Branch1][C][F][=C][Branch2][Branch1][N][C][=C][C][Branch2][Ring1][O][C][C][Branch1][O][C][C][C][C][C][C][C][C][C][C][C][C][C][C][C][C][C][C][C][C][C][C][=C][Branch2][Ring1][Ring2][C][=C][C][=C][Branch1][O][C][=C][C][=C][Branch1][C][C][S][Ring1][=Branch1][S][Ring1][O][S][Ring2][Ring2][Branch2][C][=N][S][N][=C][Ring2][Branch1][Ring1][Ring1][Branch1][S][C][=Ring2][Branch1][Branch2][C].[C][C][C][C][C][Branch1][Ring1][C][C][C][C][Branch1][O][C][C][Branch1][Ring1][C][C][C][C][C][C][C][=C][C][Branch2][Ring1][P][C][=C][C][=C][Branch1][P][/C][=C][\S][C][=Branch1][C][=S][N][Branch1][Ring1][C][C][C][Ring1][Branch2][=O][C][=N][S][N][=C][Ring2][Ring1][Ring1][Ring1][Branch1][=C][C][=C][Ring2][Ring1][=Branch2][C][=C][C][=C][Branch1][Branch2][C][=C][Ring1][=Branch1][Ring2][Ring2][Branch2][C][=C][C][=C][Branch2][Ring1][P][C][=C][C][=C][Branch1][P][/C][=C][\S][C][=Branch1][C][=S][N][Branch1][Ring1][C][C][C][Ring1][Branch2][=O][C][=N][S][N][=C][Ring2][Ring1][Ring1][Ring1][Branch1][C][=C][Ring2][Ring1][=Branch2][C][Ring2][Ring1][=C][Branch1][O][C][C][Branch1][Ring1][C][C][C][C][C][C][C][C][Branch1][Ring1][C][C][C][C][C][C],{CCCCCCCCCCCCC(CCCCCCCCCC)Cc1cc(-c2c(F)c(F)c(-c3cc(CC(CCCCCCCCCC)CCCCCCCCCCCC)c(-c4ccc(-c5ccc([$])s5)s4)s3)c3nsnc23)sc1[$]}.CCCCC(CC)CC1(CC(CC)CCCC)c2cc(-c3ccc(/C=C4\SC(=S)N(CC)C4=O)c4nsnc34)ccc2-c2cc3c(cc21)-c1ccc(-c2ccc(/C=C4\SC(=S)N(CC)C4=O)c4nsnc24)cc1C3(CC(CC)CCCC)CC(CC)CCCC
Pff4TBT-2DT,IDTBR,-5.34,-3.7,-5.5,-3.9,1.0,CB,_,25.0,MoOx,ZnO,9.95,9.95,1.07,15.0,62.0,CCCCCCCCCCCCC(CCCCCCCCCC)Cc1cc(-c2c(F)c(F)c(-c3cc(CC(CCCCCCCCCC)CCCCCCCCCCCC)c(-c4ccc(-c5ccc(C)s5)s4)s3)c3nsnc23)sc1C.CCCCCCCCC1(CCCCCCCC)c2cc3c(cc2-c2sc(-c4ccc(/C=C5\SC(=S)N(CC)C5=O)c5nsnc45)cc21)C(CCCCCCCC)(CCCCCCCC)c1cc(-c2ccc(/C=C4\SC(=S)N(CC)C4=O)c4nsnc24)sc1-3,[C][C][C][C][C][C][C][C][C][C][C][C][C][Branch1][O][C][C][C][C][C][C][C][C][C][C][C][C][C][=C][Branch2][#Branch1][Ring1][C][=C][Branch1][C][F][C][Branch1][C][F][=C][Branch2][Branch1][N][C][=C][C][Branch2][Ring1][O][C][C][Branch1][O][C][C][C][C][C][C][C][C][C][C][C][C][C][C][C][C][C][C][C][C][C][C][=C][Branch2][Ring1][Ring2][C][=C][C][=C][Branch1][O][C][=C][C][=C][Branch1][C][C][S][Ring1][=Branch1][S][Ring1][O][S][Ring2][Ring2][Branch2][C][=N][S][N][=C][Ring2][Branch1][Ring1][Ring1][Branch1][S][C][=Ring2][Branch1][Branch2][C].[C][C][C][C][C][C][C][C][C][Branch1][=Branch2][C][C][C][C][C][C][C][C][C][=C][C][=C][Branch2][Branch1][Ring1][C][=C][Ring1][=Branch1][C][S][C][Branch2][Ring1][P][C][=C][C][=C][Branch1][P][/C][=C][\S][C][=Branch1][C][=S][N][Branch1][Ring1][C][C][C][Ring1][Branch2][=O][C][=N][S][N][=C][Ring2][Ring1][Ring1][Ring1][Branch1][=C][C][=Ring2][Ring1][Branch2][Ring2][Ring2][#Branch1][C][Branch1][=Branch2][C][C][C][C][C][C][C][C][Branch1][=Branch2][C][C][C][C][C][C][C][C][C][C][=C][Branch2][Ring1][P][C][=C][C][=C][Branch1][P][/C][=C][\S][C][=Branch1][C][=S][N][Branch1][Ring1][C][C][C][Ring1][Branch2][=O][C][=N][S][N][=C][Ring2][Ring1][Ring1][Ring1][Branch1][S][C][=Ring2][Ring1][Branch2][Ring2][=Branch1][Branch1],{CCCCCCCCCCCCC(CCCCCCCCCC)Cc1cc(-c2c(F)c(F)c(-c3cc(CC(CCCCCCCCCC)CCCCCCCCCCCC)c(-c4ccc(-c5ccc([$])s5)s4)s3)c3nsnc23)sc1[$]}.CCCCCCCCC1(CCCCCCCC)c2cc3c(cc2-c2sc(-c4ccc(/C=C5\SC(=S)N(CC)C5=O)c5nsnc45)cc21)C(CCCCCCCC)(CCCCCCCC)c1cc(-c2ccc(/C=C4\SC(=S)N(CC)C4=O)c4nsnc24)sc1-3
J71,TTz1,-5.353333333333333,-3.4318181818181825,-5.59,-3.66,0.5,CF,DIO,25.0,MoOx,ZnO,8.77,8.77,0.9,15.43,63.18,CCCCCCCCC(CCCCCC)Cn1nc2c(-c3ccc(C)s3)c(F)c(F)c(-c3ccc(-c4cc5c(-c6ccc([Si](CCC)(CCC)CCC)s6)c6sc(C)cc6c(-c6ccc([Si](CCC)(CCC)CCC)s6)c5s4)s3)c2n1.CCCCCCC(CCCC)CSc1cc(-c2ccc(C=C(C#N)C#N)c3nsnc23)sc1-c1nc2sc(-c3sc(-c4ccc(C=C(C#N)C#N)c5nsnc45)cc3SCC(CCCC)CCCCCC)nc2s1,[C][C][C][C][C][C][C][C][C][Branch1][#Branch1][C][C][C][C][C][C][C][N][N][=C][C][Branch1][O][C][=C][C][=C][Branch1][C][C][S][Ring1][=Branch1][=C][Branch1][C][F][C][Branch1][C][F][=C][Branch2][#Branch1][#Branch1][C][=C][C][=C][Branch2][=Branch1][N][C][=C][C][=C][Branch2][Ring1][Branch2][C][=C][C][=C][Branch1][#C][Si][Branch1][Ring2][C][C][C][Branch1][Ring2][C][C][C][C][C][C][S][Ring1][#C][C][S][C][Branch1][C][C][=C][C][=Ring1][=Branch1][C][Branch2][Ring1][Branch2][C][=C][C][=C][Branch1][#C][Si][Branch1][Ring2][C][C][C][Branch1][Ring2][C][C][C][C][C][C][S][Ring1][#C][=C][Ring2][Ring2][Branch2][S][Ring2][Ring2][O][S][Ring2][Ring2][S][C][Ring2][Branch1][=C][=N][Ring2][Branch1][P].[C][C][C][C][C][C][C][Branch1][Branch1][C][C][C][C][C][S][C][C][=C][Branch2][Ring1][Branch2][C][=C][C][=C][Branch1][=Branch2][C][=C][Branch1][Ring1][C][#N][C][#N][C][=N][S][N][=C][Ring1][#C][Ring1][Branch1][S][C][=Ring2][Ring1][Ring2][C][=N][C][S][C][Branch2][Branch1][C][C][S][C][Branch2][Ring1][Branch2][C][=C][C][=C][Branch1][=Branch2][C][=C][Branch1][Ring1][C][#N][C][#N][C][=N][S][N][=C][Ring1][#C][Ring1][Branch1][=C][C][=Ring2][Ring1][Ring2][S][C][C][Branch1][Branch1][C][C][C][C][C][C][C][C][C][C][=N][C][=Ring2][Ring2][=Branch1][S][Ring2][Ring2][=Branch2],{CCCCCCCCC(CCCCCC)Cn1nc2c(-c3ccc([$])s3)c(F)c(F)c(-c3ccc(-c4cc5c(-c6ccc([Si](CCC)(CCC)CCC)s6)c6sc([$])cc6c(-c6ccc([Si](CCC)(CCC)CCC)s6)c5s4)s3)c2n1}.CCCCCCC(CCCC)CSc1cc(-c2ccc(C=C(C#N)C#N)c3nsnc23)sc1-c1nc2sc(-c3sc(-c4ccc(C=C(C#N)C#N)c5nsnc45)cc3SCC(CCCC)CCCCCC)nc2s1
J71,TTz2,-5.353333333333333,-3.4318181818181825,-5.45,-3.5,0.5,CF,DIO,25.0,MoOx,ZnO,6.3,6.3,0.92,12.75,53.73,CCCCCCCCC(CCCCCC)Cn1nc2c(-c3ccc(C)s3)c(F)c(F)c(-c3ccc(-c4cc5c(-c6ccc([Si](CCC)(CCC)CCC)s6)c6sc(C)cc6c(-c6ccc([Si](CCC)(CCC)CCC)s6)c5s4)s3)c2n1.CCCCCCC(CCCC)CSc1cc(-c2ccc(/C=c3/sc(=C(C#N)C#N)n(CC)c3=O)c3nsnc23)sc1-c1nc2sc(-c3sc(-c4ccc(/C=c5/sc(=C(C#N)C#N)n(CC)c5=O)c5nsnc45)cc3SCC(CCCC)CCCCCC)nc2s1,[C][C][C][C][C][C][C][C][C][Branch1][#Branch1][C][C][C][C][C][C][C][N][N][=C][C][Branch1][O][C][=C][C][=C][Branch1][C][C][S][Ring1][=Branch1][=C][Branch1][C][F][C][Branch1][C][F][=C][Branch2][#Branch1][#Branch1][C][=C][C][=C][Branch2][=Branch1][N][C][=C][C][=C][Branch2][Ring1][Branch2][C][=C][C][=C][Branch1][#C][Si][Branch1][Ring2][C][C][C][Branch1][Ring2][C][C][C][C][C][C][S][Ring1][#C][C][S][C][Branch1][C][C][=C][C][=Ring1][=Branch1][C][Branch2][Ring1][Branch2][C][=C][C][=C][Branch1][#C][Si][Branch1][Ring2][C][C][C][Branch1][Ring2][C][C][C][C][C][C][S][Ring1][#C][=C][Ring2][Ring2][Branch2][S][Ring2][Ring2][O][S][Ring2][Ring2][S][C][Ring2][Branch1][=C][=N][Ring2][Branch1][P].[C][C][C][C][C][C][C][Branch1][Branch1][C][C][C][C][C][S][C][C][=C][Branch2][Ring2][Branch2][C][=C][C][=C][Branch2][Ring1][#Branch1][/C][=C][/S][C][=Branch1][Branch2][=C][Branch1][Ring1][C][#N][C][#N][N][Branch1][Ring1][C][C][C][Ring1][N][=O][C][=N][S][N][=C][Ring2][Ring1][#Branch1][Ring1][Branch1][S][C][=Ring2][Ring1][N][C][=N][C][S][C][Branch2][=Branch1][C][C][S][C][Branch2][Ring2][Branch2][C][=C][C][=C][Branch2][Ring1][#Branch1][/C][=C][/S][C][=Branch1][Branch2][=C][Branch1][Ring1][C][#N][C][#N][N][Branch1][Ring1][C][C][C][Ring1][N][=O][C][=N][S][N][=C][Ring2][Ring1][#Branch1][Ring1][Branch1][=C][C][=Ring2][Ring1][N][S][C][C][Branch1][Branch1][C][C][C][C][C][C][C][C][C][C][=N][C][=Ring2][Ring2][=C][S][Ring2][Ring2][P],{CCCCCCCCC(CCCCCC)Cn1nc2c(-c3ccc([$])s3)c(F)c(F)c(-c3ccc(-c4cc5c(-c6ccc([Si](CCC)(CCC)CCC)s6)c6sc([$])cc6c(-c6ccc([Si](CCC)(CCC)CCC)s6)c5s4)s3)c2n1}.CCCCCCC(CCCC)CSc1cc(-c2ccc(/C=c3/sc(=C(C#N)C#N)n(CC)c3=O)c3nsnc23)sc1-c1nc2sc(-c3sc(-c4ccc(/C=c5/sc(=C(C#N)C#N)n(CC)c5=O)c5nsnc45)cc3SCC(CCCC)CCCCCC)nc2s1
PBDB-T,FTIC-C8C6,-5.297714285714285,-3.4170000000000003,-5.62,-3.83,1.0,DCB,DIO,25.0,MoOx,PFN-Br,9.91,9.99,0.92,16.1,67.46,CCCCC(CC)Cc1ccc(-c2c3cc(-c4ccc(-c5sc(-c6ccc(C)s6)c6c5C(=O)c5c(CC(CC)CCCC)sc(CC(CC)CCCC)c5C6=O)s4)sc3c(-c3ccc(CC(CC)CCCC)s3)c3cc(C)sc23)s1.CCCCCCCCC1(CCCCCCCC)c2cc3c(cc2-c2cc4c(cc21)-c1sc(/C=C2\C(=O)c5ccccc5C2=C(C#N)C#N)cc1C4(CCCCCC)CCCCCC)C(CCCCCC)(CCCCCC)c1cc(/C=C2\C(=O)c4ccccc4C2=C(C#N)C#N)sc1-3,[C][C][C][C][C][Branch1][Ring1][C][C][C][C][=C][C][=C][Branch2][=Branch2][Branch2][C][=C][C][=C][Branch2][=Branch1][Branch2][C][=C][C][=C][Branch2][Branch1][=N][C][S][C][Branch1][O][C][=C][C][=C][Branch1][C][C][S][Ring1][=Branch1][=C][C][=Ring1][O][C][=Branch1][C][=O][C][=C][Branch1][O][C][C][Branch1][Ring1][C][C][C][C][C][C][S][C][Branch1][O][C][C][Branch1][Ring1][C][C][C][C][C][C][=C][Ring2][Ring1][Branch1][C][Ring2][Ring1][#Branch2][=O][S][Ring2][Ring2][=Branch2][S][C][Ring2][Ring2][=C][=C][Branch2][Ring1][Ring2][C][=C][C][=C][Branch1][O][C][C][Branch1][Ring1][C][C][C][C][C][C][S][Ring1][=N][C][C][=C][Branch1][C][C][S][C][Ring2][=Branch1][Ring1][=Ring1][=Branch1][S][Ring2][=Branch1][Branch2].[C][C][C][C][C][C][C][C][C][Branch1][=Branch2][C][C][C][C][C][C][C][C][C][=C][C][=C][Branch2][=Branch1][#Branch1][C][=C][Ring1][=Branch1][C][=C][C][=C][Branch1][Branch2][C][=C][Ring1][=Branch1][Ring2][Ring1][Branch1][C][S][C][Branch2][Ring1][=Branch2][/C][=C][\C][=Branch1][C][=O][C][=C][C][=C][C][=C][Ring1][=Branch1][C][Ring1][#Branch2][=C][Branch1][Ring1][C][#N][C][#N][=C][C][=Ring2][Ring1][Branch1][C][Ring2][Ring1][#Branch2][Branch1][#Branch1][C][C][C][C][C][C][C][C][C][C][C][C][C][Branch1][#Branch1][C][C][C][C][C][C][Branch1][#Branch1][C][C][C][C][C][C][C][C][=C][Branch2][Ring1][=Branch2][/C][=C][\C][=Branch1][C][=O][C][=C][C][=C][C][=C][Ring1][=Branch1][C][Ring1][#Branch2][=C][Branch1][Ring1][C][#N][C][#N][S][C][=Ring2][Ring1][Branch1][Ring2][=Branch1][=C],{CCCCC(CC)Cc1ccc(-c2c3cc(-c4ccc(-c5sc(-c6ccc([$])s6)c6c5C(=O)c5c(CC(CC)CCCC)sc(CC(CC)CCCC)c5C6=O)s4)sc3c(-c3ccc(CC(CC)CCCC)s3)c3cc([$])sc23)s1}.CCCCCCCCC1(CCCCCCCC)c2cc3c(cc2-c2cc4c(cc21)-c1sc(/C=C2\C(=O)c5ccccc5C2=C(C#N)C#N)cc1C4(CCCCCC)CCCCCC)C(CCCCCC)(CCCCCC)c1cc(/C=C2\C(=O)c4ccccc4C2=C(C#N)C#N)sc1-3
PBDB-T,FTIC-C6C8,-5.297714285714285,-3.4170000000000003,-5.64,-3.81,1.0,DCB,DIO,25.0,MoOx,PFN-Br,11.12,11.05,0.92,18.55,64.72,CCCCC(CC)Cc1ccc(-c2c3cc(-c4ccc(-c5sc(-c6ccc(C)s6)c6c5C(=O)c5c(CC(CC)CCCC)sc(CC(CC)CCCC)c5C6=O)s4)sc3c(-c3ccc(CC(CC)CCCC)s3)c3cc(C)sc23)s1.CCCCCCCCC1(CCCCCCCC)c2cc3c(cc2-c2sc(/C=C4\C(=O)c5ccccc5C4=C(C#N)C#N)cc21)C(CCCCCC)(CCCCCC)c1cc2c(cc1-3)C(CCCCCCCC)(CCCCCCCC)c1cc(/C=C3\C(=O)c4ccccc4C3=C(C#N)C#N)sc1-2,[C][C][C][C][C][Branch1][Ring1][C][C][C][C][=C][C][=C][Branch2][=Branch2][Branch2][C][=C][C][=C][Branch2][=Branch1][Branch2][C][=C][C][=C][Branch2][Branch1][=N][C][S][C][Branch1][O][C][=C][C][=C][Branch1][C][C][S][Ring1][=Branch1][=C][C][=Ring1][O][C][=Branch1][C][=O][C][=C][Branch1][O][C][C][Branch1][Ring1][C][C][C][C][C][C][S][C][Branch1][O][C][C][Branch1][Ring1][C][C][C][C][C][C][=C][Ring2][Ring1][Branch1][C][Ring2][Ring1][#Branch2][=O][S][Ring2][Ring2][=Branch2][S][C][Ring2][Ring2][=C][=C][Branch2][Ring1][Ring2][C][=C][C][=C][Branch1][O][C][C][Branch1][Ring1][C][C][C][C][C][C][S][Ring1][=N][C][C][=C][Branch1][C][C][S][C][Ring2][=Branch1][Ring1][=Ring1][=Branch1][S][Ring2][=Branch1][Branch2].[C][C][C][C][C][C][C][C][C][Branch1][=Branch2][C][C][C][C][C][C][C][C][C][=C][C][=C][Branch2][Ring2][O][C][=C][Ring1][=Branch1][C][S][C][Branch2][Ring1][=Branch2][/C][=C][\C][=Branch1][C][=O][C][=C][C][=C][C][=C][Ring1][=Branch1][C][Ring1][#Branch2][=C][Branch1][Ring1][C][#N][C][#N][=C][C][=Ring2][Ring1][Branch1][Ring2][Ring2][Ring2][C][Branch1][#Branch1][C][C][C][C][C][C][Branch1][#Branch1][C][C][C][C][C][C][C][=C][C][=C][Branch1][Branch2][C][=C][Ring1][=Branch1][Ring2][Ring2][N][C][Branch1][=Branch2][C][C][C][C][C][C][C][C][Branch1][=Branch2][C][C][C][C][C][C][C][C][C][C][=C][Branch2][Ring1][=Branch2][/C][=C][\C][=Branch1][C][=O][C][=C][C][=C][C][=C][Ring1][=Branch1][C][Ring1][#Branch2][=C][Branch1][Ring1][C][#N][C][#N][S][C][=Ring2][Ring1][Branch1][Ring2][Ring2][#Branch2],{CCCCC(CC)Cc1ccc(-c2c3cc(-c4ccc(-c5sc(-c6ccc([$])s6)c6c5C(=O)c5c(CC(CC)CCCC)sc(CC(CC)CCCC)c5C6=O)s4)sc3c(-c3ccc(CC(CC)CCCC)s3)c3cc([$])sc23)s1}.CCCCCCCCC1(CCCCCCCC)c2cc3c(cc2-c2sc(/C=C4\C(=O)c5ccccc5C4=C(C#N)C#N)cc21)C(CCCCCC)(CCCCCC)c1cc2c(cc1-3)C(CCCCCCCC)(CCCCCCCC)c1cc(/C=C3\C(=O)c4ccccc4C3=C(C#N)C#N)sc1-2
PBDB-T,IXIC,-5.297714285714285,-3.4170000000000003,-5.13,-3.78,1.0,CF,_,100.0,PEDOT:PSS,ZrAcAc,11.3,11.21,0.82,20.9,65.4,CCCCC(CC)Cc1ccc(-c2c3cc(-c4ccc(-c5sc(-c6ccc(C)s6)c6c5C(=O)c5c(CC(CC)CCCC)sc(CC(CC)CCCC)c5C6=O)s4)sc3c(-c3ccc(CC(CC)CCCC)s3)c3cc(C)sc23)s1.CCCCCCc1ccc(C2(c3ccc(CCCCCC)cc3)c3c(sc4cc(/C=C5\C(=O)c6ccccc6C5=C(C#N)C#N)sc34)-c3sc4c5c(sc4c32)-c2sc3cc(/C=C4\C(=O)c6ccccc6C4=C(C#N)C#N)sc3c2C5(c2ccc(CCCCCC)cc2)c2ccc(CCCCCC)cc2)cc1,[C][C][C][C][C][Branch1][Ring1][C][C][C][C][=C][C][=C][Branch2][=Branch2][Branch2][C][=C][C][=C][Branch2][=Branch1][Branch2][C][=C][C][=C][Branch2][Branch1][=N][C][S][C][Branch1][O][C][=C][C][=C][Branch1][C][C][S][Ring1][=Branch1][=C][C][=Ring1][O][C][=Branch1][C][=O][C][=C][Branch1][O][C][C][Branch1][Ring1][C][C][C][C][C][C][S][C][Branch1][O][C][C][Branch1][Ring1][C][C][C][C][C][C][=C][Ring2][Ring1][Branch1][C][Ring2][Ring1][#Branch2][=O][S][Ring2][Ring2][=Branch2][S][C][Ring2][Ring2][=C][=C][Branch2][Ring1][Ring2][C][=C][C][=C][Branch1][O][C][C][Branch1][Ring1][C][C][C][C][C][C][S][Ring1][=N][C][C][=C][Branch1][C][C][S][C][Ring2][=Branch1][Ring1][=Ring1][=Branch1][S][Ring2][=Branch1][Branch2].[C][C][C][C][C][C][C][=C][C][=C][Branch2][O][S][C][Branch1][P][C][=C][C][=C][Branch1][#Branch1][C][C][C][C][C][C][C][=C][Ring1][N][C][=C][Branch2][Ring2][Branch2][S][C][C][=C][Branch2][Ring1][=Branch2][/C][=C][\C][=Branch1][C][=O][C][=C][C][=C][C][=C][Ring1][=Branch1][C][Ring1][#Branch2][=C][Branch1][Ring1][C][#N][C][#N][S][C][Ring2][Ring1][Branch2][=Ring2][Ring1][Branch1][C][S][C][C][=C][Branch1][O][S][C][=Ring1][Branch1][C][=Ring1][Branch2][Ring2][Ring2][=N][C][S][C][C][=C][Branch2][Ring1][=Branch2][/C][=C][\C][=Branch1][C][=O][C][=C][C][=C][C][=C][Ring1][=Branch1][C][Ring1][#Branch2][=C][Branch1][Ring1][C][#N][C][#N][S][C][=Ring2][Ring1][Branch1][C][=Ring2][Ring1][Branch2][C][Ring2][Ring1][=C][Branch1][P][C][=C][C][=C][Branch1][#Branch1][C][C][C][C][C][C][C][=C][Ring1][N][C][=C][C][=C][Branch1][#Branch1][C][C][C][C][C][C][C][=C][Ring1][N][C][=C][Ring2][Branch2][Ring2],{CCCCC(CC)Cc1ccc(-c2c3cc(-c4ccc(-c5sc(-c6ccc([$])s6)c6c5C(=O)c5c(CC(CC)CCCC)sc(CC(CC)CCCC)c5C6=O)s4)sc3c(-c3ccc(CC(CC)CCCC)s3)c3cc([$])sc23)s1}.CCCCCCc1ccc(C2(c3ccc(CCCCCC)cc3)c3c(sc4cc(/C=C5\C(=O)c6ccccc6C5=C(C#N)C#N)sc34)-c3sc4c5c(sc4c32)-c2sc3cc(/C=C4\C(=O)c6ccccc6C4=C(C#N)C#N)sc3c2C5(c2ccc(CCCCCC)cc2)c2ccc(CCCCCC)cc2)cc1
PBDB-T,IXIC-4Cl,-5.297714285714285,-3.4170000000000003,-5.2,-3.95,1.0,CF,_,100.0,PEDOT:PSS,ZrAcAc,11.2,11.25,0.69,22.9,71.2,CCCCC(CC)Cc1ccc(-c2c3cc(-c4ccc(-c5sc(-c6ccc(C)s6)c6c5C(=O)c5c(CC(CC)CCCC)sc(CC(CC)CCCC)c5C6=O)s4)sc3c(-c3ccc(CC(CC)CCCC)s3)c3cc(C)sc23)s1.CCCCCCc1ccc(C2(c3ccc(CCCCCC)cc3)c3c(sc4cc(/C=C5\C(=O)c6cc(Cl)c(Cl)cc6C5=C(C#N)C#N)sc34)-c3sc4c5c(sc4c32)-c2sc3cc(/C=C4\C(=O)c6cc(Cl)c(Cl)cc6C4=C(C#N)C#N)sc3c2C5(c2ccc(CCCCCC)cc2)c2ccc(CCCCCC)cc2)cc1,[C][C][C][C][C][Branch1][Ring1][C][C][C][C][=C][C][=C][Branch2][=Branch2][Branch2][C][=C][C][=C][Branch2][=Branch1][Branch2][C][=C][C][=C][Branch2][Branch1][=N][C][S][C][Branch1][O][C][=C][C][=C][Branch1][C][C][S][Ring1][=Branch1][=C][C][=Ring1][O][C][=Branch1][C][=O][C][=C][Branch1][O][C][C][Branch1][Ring1][C][C][C][C][C][C][S][C][Branch1][O][C][C][Branch1][Ring1][C][C][C][C][C][C][=C][Ring2][Ring1][Branch1][C][Ring2][Ring1][#Branch2][=O][S][Ring2][Ring2][=Branch2][S][C][Ring2][Ring2][=C][=C][Branch2][Ring1][Ring2][C][=C][C][=C][Branch1][O][C][C][Branch1][Ring1][C][C][C][C][C][C][S][Ring1][=N][C][C][=C][Branch1][C][C][S][C][Ring2][=Branch1][Ring1][=Ring1][=Branch1][S][Ring2][=Branch1][Branch2].[C][C][C][C][C][C][C][=C][C][=C][Branch2][N][N][C][Branch1][P][C][=C][C][=C][Branch1][#Branch1][C][C][C][C][C][C][C][=C][Ring1][N][C][=C][Branch2][Ring2][=C][S][C][C][=C][Branch2][Ring1][#C][/C][=C][\C][=Branch1][C][=O][C][=C][C][Branch1][C][Cl][=C][Branch1][C][Cl][C][=C][Ring1][Branch2][C][Ring1][N][=C][Branch1][Ring1][C][#N][C][#N][S][C][Ring2][Ring1][#Branch2][=Ring2][Ring1][#Branch1][C][S][C][C][=C][Branch1][O][S][C][=Ring1][Branch1][C][=Ring1][Branch2][Ring2][Ring2][#C][C][S][C][C][=C][Branch2][Ring1][#C][/C][=C][\C][=Branch1][C][=O][C][=C][C][Branch1][C][Cl][=C][Branch1][C][Cl][C][=C][Ring1][Branch2][C][Ring1][N][=C][Branch1][Ring1][C][#N][C][#N][S][C][=Ring2][Ring1][#Branch1][C][=Ring2][Ring1][#Branch2][C][Ring2][Ring1][S][Branch1][P][C][=C][C][=C][Branch1][#Branch1][C][C][C][C][C][C][C][=C][Ring1][N][C][=C][C][=C][Branch1][#Branch1][C][C][C][C][C][C][C][=C][Ring1][N][C][=C][Ring2][Branch2][Branch2],{CCCCC(CC)Cc1ccc(-c2c3cc(-c4ccc(-c5sc(-c6ccc([$])s6)c6c5C(=O)c5c(CC(CC)CCCC)sc(CC(CC)CCCC)c5C6=O)s4)sc3c(-c3ccc(CC(CC)CCCC)s3)c3cc([$])sc23)s1}.CCCCCCc1ccc(C2(c3ccc(CCCCCC)cc3)c3c(sc4cc(/C=C5\C(=O)c6cc(Cl)c(Cl)cc6C5=C(C#N)C#N)sc34)-c3sc4c5c(sc4c32)-c2sc3cc(/C=C4\C(=O)c6cc(Cl)c(Cl)cc6C4=C(C#N)C#N)sc3c2C5(c2ccc(CCCCCC)cc2)c2ccc(CCCCCC)cc2)cc1
HFQx-T,ITTC,-5.45,-3.5,-5.49,-3.85,1.0,CF,_,130.0,PEDOT:PSS,PDINO,10.4,10.3,0.88,16.49,71.0,CCCCC(CC)COc1c(F)cc(-c2nc3c(-c4ccc(C)s4)c(F)c(F)c(-c4ccc(-c5cc6c(-c7ccc(CC(CC)CCCC)s7)c7sc(C)cc7c(-c7ccc(CC(CC)CCCC)s7)c6s5)s4)c3nc2-c2cc(F)c(OCC(CC)CCCC)c(F)c2)cc1F.CCCCCCc1ccc(C2(c3ccc(CCCCCC)cc3)c3cc4c(cc3-c3sc5cc(/C=C6\C(=O)c7cscc7C6=C(C#N)C#N)sc5c32)C(c2ccc(CCCCCC)cc2)(c2ccc(CCCCCC)cc2)c2c-4sc3cc(/C=C4\C(=O)c5cscc5C4=C(C#N)C#N)sc23)cc1,[C][C][C][C][C][Branch1][Ring1][C][C][C][O][C][=C][Branch1][C][F][C][=C][Branch2][#Branch2][#C][C][=N][C][=C][Branch1][O][C][=C][C][=C][Branch1][C][C][S][Ring1][=Branch1][C][Branch1][C][F][=C][Branch1][C][F][C][Branch2][=Branch1][#C][C][=C][C][=C][Branch2][=Branch1][Ring2][C][=C][C][=C][Branch2][Ring1][Ring2][C][=C][C][=C][Branch1][O][C][C][Branch1][Ring1][C][C][C][C][C][C][S][Ring1][=N][C][S][C][Branch1][C][C][=C][C][=Ring1][=Branch1][C][Branch2][Ring1][Ring2][C][=C][C][=C][Branch1][O][C][C][Branch1][Ring1][C][C][C][C][C][C][S][Ring1][=N][=C][Ring2][Ring2][Ring2][S][Ring2][Ring2][#Branch1][S][Ring2][Ring2][N][=C][Ring2][Branch1][#Branch2][N][=C][Ring2][Branch1][=C][C][=C][C][Branch1][C][F][=C][Branch1][N][O][C][C][Branch1][Ring1][C][C][C][C][C][C][C][Branch1][C][F][=C][Ring1][P][C][=C][Ring2][#Branch1][=Branch1][F].[C][C][C][C][C][C][C][=C][C][=C][Branch2][O][#Branch2][C][Branch1][P][C][=C][C][=C][Branch1][#Branch1][C][C][C][C][C][C][C][=C][Ring1][N][C][=C][C][=C][Branch2][Ring2][S][C][=C][Ring1][=Branch1][C][S][C][C][=C][Branch2][Ring1][Branch2][/C][=C][\C][=Branch1][C][=O][C][=C][S][C][=C][Ring1][Branch1][C][Ring1][=Branch2][=C][Branch1][Ring1][C][#N][C][#N][S][C][=Ring2][Ring1][Ring2][C][=Ring2][Ring1][#Branch1][Ring2][Ring2][#Branch2][C][Branch1][P][C][=C][C][=C][Branch1][#Branch1][C][C][C][C][C][C][C][=C][Ring1][N][Branch1][P][C][=C][C][=C][Branch1][#Branch1][C][C][C][C][C][C][C][=C][Ring1][N][C][=C][Ring2][Branch1][=Branch1][S][C][C][=C][Branch2][Ring1][Branch2][/C][=C][\C][=Branch1][C][=O][C][=C][S][C][=C][Ring1][Branch1][C][Ring1][=Branch2][=C][Branch1][Ring1][C][#N][C][#N][S][C][Ring2][Ring1][#Branch1][=Ring2][Ring1][Ring2][C][=C][Ring2][#Branch1][S],{CCCCC(CC)COc1c(F)cc(-c2nc3c(-c4ccc([$])s4)c(F)c(F)c(-c4ccc(-c5cc6c(-c7ccc(CC(CC)CCCC)s7)c7sc([$])cc7c(-c7ccc(CC(CC)CCCC)s7)c6s5)s4)c3nc2-c2cc(F)c(OCC(CC)CCCC)c(F)c2)cc1F}.CCCCCCc1ccc(C2(c3ccc(CCCCCC)cc3)c3cc4c(cc3-c3sc5cc(/C=C6\C(=O)c7cscc7C6=C(C#N)C#N)sc5c32)C(c2ccc(CCCCCC)cc2)(c2ccc(CCCCCC)cc2)c2c-4sc3cc(/C=C4\C(=O)c5cscc5C4=C(C#N)C#N)sc23)cc1
PBDB-T,ITIC,-5.297714285714285,-3.4170000000000003,-5.574146341463415,-3.915,1.0,CB,DIO,120.0,PEDOT:PSS,PFN-Br,10.4,10.43,0.89,16.5,71.0,CCCCC(CC)Cc1ccc(-c2c3cc(-c4ccc(-c5sc(-c6ccc(C)s6)c6c5C(=O)c5c(CC(CC)CCCC)sc(CC(CC)CCCC)c5C6=O)s4)sc3c(-c3ccc(CC(CC)CCCC)s3)c3cc(C)sc23)s1.CCCCCCc1ccc(C2(c3ccc(CCCCCC)cc3)c3cc4c(cc3-c3sc5cc(/C=C6\C(=O)c7ccccc7C6=C(C#N)C#N)sc5c32)C(c2ccc(CCCCCC)cc2)(c2ccc(CCCCCC)cc2)c2c-4sc3cc(/C=C4\C(=O)c5ccccc5C4=C(C#N)C#N)sc23)cc1,[C][C][C][C][C][Branch1][Ring1][C][C][C][C][=C][C][=C][Branch2][=Branch2][Branch2][C][=C][C][=C][Branch2][=Branch1][Branch2][C][=C][C][=C][Branch2][Branch1][=N][C][S][C][Branch1][O][C][=C][C][=C][Branch1][C][C][S][Ring1][=Branch1][=C][C][=Ring1][O][C][=Branch1][C][=O][C][=C][Branch1][O][C][C][Branch1][Ring1][C][C][C][C][C][C][S][C][Branch1][O][C][C][Branch1][Ring1][C][C][C][C][C][C][=C][Ring2][Ring1][Branch1][C][Ring2][Ring1][#Branch2][=O][S][Ring2][Ring2][=Branch2][S][C][Ring2][Ring2][=C][=C][Branch2][Ring1][Ring2][C][=C][C][=C][Branch1][O][C][C][Branch1][Ring1][C][C][C][C][C][C][S][Ring1][=N][C][C][=C][Branch1][C][C][S][C][Ring2][=Branch1][Ring1][=Ring1][=Branch1][S][Ring2][=Branch1][Branch2].[C][C][C][C][C][C][C][=C][C][=C][Branch2][O][N][C][Branch1][P][C][=C][C][=C][Branch1][#Branch1][C][C][C][C][C][C][C][=C][Ring1][N][C][=C][C][=C][Branch2][Ring2][P][C][=C][Ring1][=Branch1][C][S][C][C][=C][Branch2][Ring1][=Branch2][/C][=C][\C][=Branch1][C][=O][C][=C][C][=C][C][=C][Ring1][=Branch1][C][Ring1][#Branch2][=C][Branch1][Ring1][C][#N][C][#N][S][C][=Ring2][Ring1][Branch1][C][=Ring2][Ring1][Branch2][Ring2][Ring2][O][C][Branch1][P][C][=C][C][=C][Branch1][#Branch1][C][C][C][C][C][C][C][=C][Ring1][N][Branch1][P][C][=C][C][=C][Branch1][#Branch1][C][C][C][C][C][C][C][=C][Ring1][N][C][=C][Ring2][Branch1][#Branch1][S][C][C][=C][Branch2][Ring1][=Branch2][/C][=C][\C][=Branch1][C][=O][C][=C][C][=C][C][=C][Ring1][=Branch1][C][Ring1][#Branch2][=C][Branch1][Ring1][C][#N][C][#N][S][C][Ring2][Ring1][Branch2][=Ring2][Ring1][Branch1][C][=C][Ring2][Branch2][C],{CCCCC(CC)Cc1ccc(-c2c3cc(-c4ccc(-c5sc(-c6ccc([$])s6)c6c5C(=O)c5c(CC(CC)CCCC)sc(CC(CC)CCCC)c5C6=O)s4)sc3c(-c3ccc(CC(CC)CCCC)s3)c3cc([$])sc23)s1}.CCCCCCc1ccc(C2(c3ccc(CCCCCC)cc3)c3cc4c(cc3-c3sc5cc(/C=C6\C(=O)c7ccccc7C6=C(C#N)C#N)sc5c32)C(c2ccc(CCCCCC)cc2)(c2ccc(CCCCCC)cc2)c2c-4sc3cc(/C=C4\C(=O)c5ccccc5C4=C(C#N)C#N)sc23)cc1
PBDB-T,IT-OM-1,-5.297714285714285,-3.4170000000000003,-5.5,-3.76,1.0,CB,_,150.0,MoOx,ZnO,6.3,6.34,1.01,12.31,51.0,CCCCC(CC)Cc1ccc(-c2c3cc(-c4ccc(-c5sc(-c6ccc(C)s6)c6c5C(=O)c5c(CC(CC)CCCC)sc(CC(CC)CCCC)c5C6=O)s4)sc3c(-c3ccc(CC(CC)CCCC)s3)c3cc(C)sc23)s1.CCCCCCc1ccc(C2(c3ccc(CCCCCC)cc3)c3cc4c(cc3-c3sc5cc(C=C6C(=O)c7cccc(OC)c7C6=C(C#N)C#N)sc5c32)C(c2ccc(CCCCCC)cc2)(c2ccc(CCCCCC)cc2)c2c-4sc3cc(C=C4C(=O)c5cccc(OC)c5C4=C(C#N)C#N)sc23)cc1,[C][C][C][C][C][Branch1][Ring1][C][C][C][C][=C][C][=C][Branch2][=Branch2][Branch2][C][=C][C][=C][Branch2][=Branch1][Branch2][C][=C][C][=C][Branch2][Branch1][=N][C][S][C][Branch1][O][C][=C][C][=C][Branch1][C][C][S][Ring1][=Branch1][=C][C][=Ring1][O][C][=Branch1][C][=O][C][=C][Branch1][O][C][C][Branch1][Ring1][C][C][C][C][C][C][S][C][Branch1][O][C][C][Branch1][Ring1][C][C][C][C][C][C][=C][Ring2][Ring1][Branch1][C][Ring2][Ring1][#Branch2][=O][S][Ring2][Ring2][=Branch2][S][C][Ring2][Ring2][=C][=C][Branch2][Ring1][Ring2][C][=C][C][=C][Branch1][O][C][C][Branch1][Ring1][C][C][C][C][C][C][S][Ring1][=N][C][C][=C][Branch1][C][C][S][C][Ring2][=Branch1][Ring1][=Ring1][=Branch1][S][Ring2][=Branch1][Branch2].[C][C][C][C][C][C][C][=C][C][=C][Branch2][N][Ring2][C][Branch1][P][C][=C][C][=C][Branch1][#Branch1][C][C][C][C][C][C][C][=C][Ring1][N][C][=C][C][=C][Branch2][Branch1][Branch1][C][=C][Ring1][=Branch1][C][S][C][C][=C][Branch2][Ring1][=N][C][=C][C][=Branch1][C][=O][C][=C][C][=C][C][Branch1][Ring1][O][C][=C][Ring1][Branch2][C][Ring1][N][=C][Branch1][Ring1][C][#N][C][#N][S][C][=Ring2][Ring1][#Branch1][C][=Ring2][Ring1][#Branch2][Ring2][Ring2][=N][C][Branch1][P][C][=C][C][=C][Branch1][#Branch1][C][C][C][C][C][C][C][=C][Ring1][N][Branch1][P][C][=C][C][=C][Branch1][#Branch1][C][C][C][C][C][C][C][=C][Ring1][N][C][=C][Ring2][Branch1][=Branch2][S][C][C][=C][Branch2][Ring1][=N][C][=C][C][=Branch1][C][=O][C][=C][C][=C][C][Branch1][Ring1][O][C][=C][Ring1][Branch2][C][Ring1][N][=C][Branch1][Ring1][C][#N][C][#N][S][C][Ring2][Ring1][#Branch2][=Ring2][Ring1][#Branch1][C][=C][Ring2][Branch2][=Branch1],{CCCCC(CC)Cc1ccc(-c2c3cc(-c4ccc(-c5sc(-c6ccc([$])s6)c6c5C(=O)c5c(CC(CC)CCCC)sc(CC(CC)CCCC)c5C6=O)s4)sc3c(-c3ccc(CC(CC)CCCC)s3)c3cc([$])sc23)s1}.CCCCCCc1ccc(C2(c3ccc(CCCCCC)cc3)c3cc4c(cc3-c3sc5cc(C=C6C(=O)c7cccc(OC)c7C6=C(C#N)C#N)sc5c32)C(c2ccc(CCCCCC)cc2)(c2ccc(CCCCCC)cc2)c2c-4sc3cc(C=C4C(=O)c5cccc(OC)c5C4=C(C#N)C#N)sc23)cc1
PBDB-T,IT-OM-2,-5.297714285714285,-3.4170000000000003,-5.49,-3.86,1.0,CB,_,150.0,MoOx,ZnO,11.8,11.9,0.93,17.53,73.0,CCCCC(CC)Cc1ccc(-c2c3cc(-c4ccc(-c5sc(-c6ccc(C)s6)c6c5C(=O)c5c(CC(CC)CCCC)sc(CC(CC)CCCC)c5C6=O)s4)sc3c(-c3ccc(CC(CC)CCCC)s3)c3cc(C)sc23)s1.CCCCCCc1ccc(C2(c3ccc(CCCCCC)cc3)c3cc4c(cc3-c3sc5cc(C=C6C(=O)c7ccc(OC)cc7C6=C(C#N)C#N)sc5c32)C(c2ccc(CCCCCC)cc2)(c2ccc(CCCCCC)cc2)c2c-4sc3cc(C=C4C(=O)c5ccc(OC)cc5C4=C(C#N)C#N)sc23)cc1,[C][C][C][C][C][Branch1][Ring1][C][C][C][C][=C][C][=C][Branch2][=Branch2][Branch2][C][=C][C][=C][Branch2][=Branch1][Branch2][C][=C][C][=C][Branch2][Branch1][=N][C][S][C][Branch1][O][C][=C][C][=C][Branch1][C][C][S][Ring1][=Branch1][=C][C][=Ring1][O][C][=Branch1][C][=O][C][=C][Branch1][O][C][C][Branch1][Ring1][C][C][C][C][C][C][S][C][Branch1][O][C][C][Branch1][Ring1][C][C][C][C][C][C][=C][Ring2][Ring1][Branch1][C][Ring2][Ring1][#Branch2][=O][S][Ring2][Ring2][=Branch2][S][C][Ring2][Ring2][=C][=C][Branch2][Ring1][Ring2][C][=C][C][=C][Branch1][O][C][C][Branch1][Ring1][C][C][C][C][C][C][S][Ring1][=N][C][C][=C][Branch1][C][C][S][C][Ring2][=Branch1][Ring1][=Ring1][=Branch1][S][Ring2][=Branch1][Branch2].[C][C][C][C][C][C][C][=C][C][=C][Branch2][N][Ring2][C][Branch1][P][C][=C][C][=C][Branch1][#Branch1][C][C][C][C][C][C][C][=C][Ring1][N][C][=C][C][=C][Branch2][Branch1][Branch1][C][=C][Ring1][=Branch1][C][S][C][C][=C][Branch2][Ring1][=N][C][=C][C][=Branch1][C][=O][C][=C][C][=C][Branch1][Ring1][O][C][C][=C][Ring1][Branch2][C][Ring1][N][=C][Branch1][Ring1][C][#N][C][#N][S][C][=Ring2][Ring1][#Branch1][C][=Ring2][Ring1][#Branch2][Ring2][Ring2][=N][C][Branch1][P][C][=C][C][=C][Branch1][#Branch1][C][C][C][C][C][C][C][=C][Ring1][N][Branch1][P][C][=C][C][=C][Branch1][#Branch1][C][C][C][C][C][C][C][=C][Ring1][N][C][=C][Ring2][Branch1][=Branch2][S][C][C][=C][Branch2][Ring1][=N][C][=C][C][=Branch1][C][=O][C][=C][C][=C][Branch1][Ring1][O][C][C][=C][Ring1][Branch2][C][Ring1][N][=C][Branch1][Ring1][C][#N][C][#N][S][C][Ring2][Ring1][#Branch2][=Ring2][Ring1][#Branch1][C][=C][Ring2][Branch2][=Branch1],{CCCCC(CC)Cc1ccc(-c2c3cc(-c4ccc(-c5sc(-c6ccc([$])s6)c6c5C(=O)c5c(CC(CC)CCCC)sc(CC(CC)CCCC)c5C6=O)s4)sc3c(-c3ccc(CC(CC)CCCC)s3)c3cc([$])sc23)s1}.CCCCCCc1ccc(C2(c3ccc(CCCCCC)cc3)c3cc4c(cc3-c3sc5cc(C=C6C(=O)c7ccc(OC)cc7C6=C(C#N)C#N)sc5c32)C(c2ccc(CCCCCC)cc2)(c2ccc(CCCCCC)cc2)c2c-4sc3cc(C=C4C(=O)c5ccc(OC)cc5C4=C(C#N)C#N)sc23)cc1
PBDB-T,IT-OM-3,-5.297714285714285,-3.4170000000000003,-5.52,-3.8,1.0,CB,_,150.0,MoOx,ZnO,10.8,10.8,0.97,16.38,68.0,CCCCC(CC)Cc1ccc(-c2c3cc(-c4ccc(-c5sc(-c6ccc(C)s6)c6c5C(=O)c5c(CC(CC)CCCC)sc(CC(CC)CCCC)c5C6=O)s4)sc3c(-c3ccc(CC(CC)CCCC)s3)c3cc(C)sc23)s1.CCCCCCc1ccc(C2(c3ccc(CCCCCC)cc3)c3cc4c(cc3-c3sc5cc(C=C6C(=O)c7cc(OC)ccc7C6=C(C#N)C#N)sc5c32)C(c2ccc(CCCCCC)cc2)(c2ccc(CCCCCC)cc2)c2c-4sc3cc(C=C4C(=O)c5cc(OC)ccc5C4=C(C#N)C#N)sc23)cc1,[C][C][C][C][C][Branch1][Ring1][C][C][C][C][=C][C][=C][Branch2][=Branch2][Branch2][C][=C][C][=C][Branch2][=Branch1][Branch2][C][=C][C][=C][Branch2][Branch1][=N][C][S][C][Branch1][O][C][=C][C][=C][Branch1][C][C][S][Ring1][=Branch1][=C][C][=Ring1][O][C][=Branch1][C][=O][C][=C][Branch1][O][C][C][Branch1][Ring1][C][C][C][C][C][C][S][C][Branch1][O][C][C][Branch1][Ring1][C][C][C][C][C][C][=C][Ring2][Ring1][Branch1][C][Ring2][Ring1][#Branch2][=O][S][Ring2][Ring2][=Branch2][S][C][Ring2][Ring2][=C][=C][Branch2][Ring1][Ring2][C][=C][C][=C][Branch1][O][C][C][Branch1][Ring1][C][C][C][C][C][C][S][Ring1][=N][C][C][=C][Branch1][C][C][S][C][Ring2][=Branch1][Ring1][=Ring1][=Branch1][S][Ring2][=Branch1][Branch2].[C][C][C][C][C][C][C][=C][C][=C][Branch2][N][Ring2][C][Branch1][P][C][=C][C][=C][Branch1][#Branch1][C][C][C][C][C][C][C][=C][Ring1][N][C][=C][C][=C][Branch2][Branch1][Branch1][C][=C][Ring1][=Branch1][C][S][C][C][=C][Branch2][Ring1][=N][C][=C][C][=Branch1][C][=O][C][=C][C][Branch1][Ring1][O][C][=C][C][=C][Ring1][Branch2][C][Ring1][N][=C][Branch1][Ring1][C][#N][C][#N][S][C][=Ring2][Ring1][#Branch1][C][=Ring2][Ring1][#Branch2][Ring2][Ring2][=N][C][Branch1][P][C][=C][C][=C][Branch1][#Branch1][C][C][C][C][C][C][C][=C][Ring1][N][Branch1][P][C][=C][C][=C][Branch1][#Branch1][C][C][C][C][C][C][C][=C][Ring1][N][C][=C][Ring2][Branch1][=Branch2][S][C][C][=C][Branch2][Ring1][=N][C][=C][C][=Branch1][C][=O][C][=C][C][Branch1][Ring1][O][C][=C][C][=C][Ring1][Branch2][C][Ring1][N][=C][Branch1][Ring1][C][#N][C][#N][S][C][Ring2][Ring1][#Branch2][=Ring2][Ring1][#Branch1][C][=C][Ring2][Branch2][=Branch1],{CCCCC(CC)Cc1ccc(-c2c3cc(-c4ccc(-c5sc(-c6ccc([$])s6)c6c5C(=O)c5c(CC(CC)CCCC)sc(CC(CC)CCCC)c5C6=O)s4)sc3c(-c3ccc(CC(CC)CCCC)s3)c3cc([$])sc23)s1}.CCCCCCc1ccc(C2(c3ccc(CCCCCC)cc3)c3cc4c(cc3-c3sc5cc(C=C6C(=O)c7cc(OC)ccc7C6=C(C#N)C#N)sc5c32)C(c2ccc(CCCCCC)cc2)(c2ccc(CCCCCC)cc2)c2c-4sc3cc(C=C4C(=O)c5cc(OC)ccc5C4=C(C#N)C#N)sc23)cc1
