Repository: aspuru-guzik-group/Beyond-Molecular-Structure-ML-for-OPV-Materials-Devices

File: ml_for_opvs/data/input_representation/OPV_Min/smiles/processed_smiles_device_wo_thickness/KFold/input_train_3.csv (part 9 of 24)
Donor,Acceptor,HOMO_D_eV,LUMO_D_eV,HOMO_A_eV,LUMO_A_eV,D_A_ratio_m_m,solvent,solvent_additive,annealing_temperature,hole_contact_layer,electron_contact_layer,PCE_percent,calc_PCE_percent,Voc_V,Jsc_mA_cm_pow_neg2,FF_percent,DA_SMILES,DA_SELFIES,DA_BigSMILES
PBDB-T,ITCT,-5.297714285714285,-3.4170000000000003,-5.596666666666667,-3.796666666666667,1.0,CB,_,120.0,PEDOT:PSS,N719:PrC60MAI,11.27,10.94,0.85,17.88,72.0,CCCCC(CC)Cc1ccc(-c2c3cc(-c4ccc(-c5sc(-c6ccc(C)s6)c6c5C(=O)c5c(CC(CC)CCCC)sc(CC(CC)CCCC)c5C6=O)s4)sc3c(-c3ccc(CC(CC)CCCC)s3)c3cc(C)sc23)s1.CCCCCCc1ccc(C2(c3ccc(CCCCCC)cc3)c3cc4c(cc3-c3sc5cc(/C=C6\C(=O)c7cscc7C6=C(C#N)C#N)sc5c32)C(c2ccc(CCCCCC)cc2)(c2ccc(CCCCCC)cc2)c2c-4sc3cc(/C=C4\C(=O)c5cscc5C4=C(C#N)C#N)sc23)cc1,[C][C][C][C][C][Branch1][Ring1][C][C][C][C][=C][C][=C][Branch2][=Branch2][Branch2][C][=C][C][=C][Branch2][=Branch1][Branch2][C][=C][C][=C][Branch2][Branch1][=N][C][S][C][Branch1][O][C][=C][C][=C][Branch1][C][C][S][Ring1][=Branch1][=C][C][=Ring1][O][C][=Branch1][C][=O][C][=C][Branch1][O][C][C][Branch1][Ring1][C][C][C][C][C][C][S][C][Branch1][O][C][C][Branch1][Ring1][C][C][C][C][C][C][=C][Ring2][Ring1][Branch1][C][Ring2][Ring1][#Branch2][=O][S][Ring2][Ring2][=Branch2][S][C][Ring2][Ring2][=C][=C][Branch2][Ring1][Ring2][C][=C][C][=C][Branch1][O][C][C][Branch1][Ring1][C][C][C][C][C][C][S][Ring1][=N][C][C][=C][Branch1][C][C][S][C][Ring2][=Branch1][Ring1][=Ring1][=Branch1][S][Ring2][=Branch1][Branch2].[C][C][C][C][C][C][C][=C][C][=C][Branch2][O][#Branch2][C][Branch1][P][C][=C][C][=C][Branch1][#Branch1][C][C][C][C][C][C][C][=C][Ring1][N][C][=C][C][=C][Branch2][Ring2][S][C][=C][Ring1][=Branch1][C][S][C][C][=C][Branch2][Ring1][Branch2][/C][=C][\C][=Branch1][C][=O][C][=C][S][C][=C][Ring1][Branch1][C][Ring1][=Branch2][=C][Branch1][Ring1][C][#N][C][#N][S][C][=Ring2][Ring1][Ring2][C][=Ring2][Ring1][#Branch1][Ring2][Ring2][#Branch2][C][Branch1][P][C][=C][C][=C][Branch1][#Branch1][C][C][C][C][C][C][C][=C][Ring1][N][Branch1][P][C][=C][C][=C][Branch1][#Branch1][C][C][C][C][C][C][C][=C][Ring1][N][C][=C][Ring2][Branch1][=Branch1][S][C][C][=C][Branch2][Ring1][Branch2][/C][=C][\C][=Branch1][C][=O][C][=C][S][C][=C][Ring1][Branch1][C][Ring1][=Branch2][=C][Branch1][Ring1][C][#N][C][#N][S][C][Ring2][Ring1][#Branch1][=Ring2][Ring1][Ring2][C][=C][Ring2][#Branch1][S],{CCCCC(CC)Cc1ccc(-c2c3cc(-c4ccc(-c5sc(-c6ccc([$])s6)c6c5C(=O)c5c(CC(CC)CCCC)sc(CC(CC)CCCC)c5C6=O)s4)sc3c(-c3ccc(CC(CC)CCCC)s3)c3cc([$])sc23)s1}.CCCCCCc1ccc(C2(c3ccc(CCCCCC)cc3)c3cc4c(cc3-c3sc5cc(/C=C6\C(=O)c7cscc7C6=C(C#N)C#N)sc5c32)C(c2ccc(CCCCCC)cc2)(c2ccc(CCCCCC)cc2)c2c-4sc3cc(/C=C4\C(=O)c5cscc5C4=C(C#N)C#N)sc23)cc1
PBDB-T,ITCPTC-Th,-5.297714285714285,-3.4170000000000003,-5.68,-4.03,1.0,CB,DIO,25.0,MoOx,ZnO,10.61,10.61,0.856,17.05,72.7,CCCCC(CC)Cc1ccc(-c2c3cc(-c4ccc(-c5sc(-c6ccc(C)s6)c6c5C(=O)c5c(CC(CC)CCCC)sc(CC(CC)CCCC)c5C6=O)s4)sc3c(-c3ccc(CC(CC)CCCC)s3)c3cc(C)sc23)s1.CCCCCCc1ccc(C2(c3ccc(CCCCCC)s3)c3cc4c(cc3-c3sc5cc(/C=C6\C(=O)c7cscc7C6=C(C#N)C#N)sc5c32)C(c2ccc(CCCCCC)s2)(c2ccc(CCCCCC)s2)c2c-4sc3cc(/C=C4\C(=O)c5cscc5C4=C(C#N)C#N)sc23)s1,[C][C][C][C][C][Branch1][Ring1][C][C][C][C][=C][C][=C][Branch2][=Branch2][Branch2][C][=C][C][=C][Branch2][=Branch1][Branch2][C][=C][C][=C][Branch2][Branch1][=N][C][S][C][Branch1][O][C][=C][C][=C][Branch1][C][C][S][Ring1][=Branch1][=C][C][=Ring1][O][C][=Branch1][C][=O][C][=C][Branch1][O][C][C][Branch1][Ring1][C][C][C][C][C][C][S][C][Branch1][O][C][C][Branch1][Ring1][C][C][C][C][C][C][=C][Ring2][Ring1][Branch1][C][Ring2][Ring1][#Branch2][=O][S][Ring2][Ring2][=Branch2][S][C][Ring2][Ring2][=C][=C][Branch2][Ring1][Ring2][C][=C][C][=C][Branch1][O][C][C][Branch1][Ring1][C][C][C][C][C][C][S][Ring1][=N][C][C][=C][Branch1][C][C][S][C][Ring2][=Branch1][Ring1][=Ring1][=Branch1][S][Ring2][=Branch1][Branch2].[C][C][C][C][C][C][C][=C][C][=C][Branch2][O][#Branch1][C][Branch1][S][C][=C][C][=C][Branch1][#Branch1][C][C][C][C][C][C][S][Ring1][O][C][=C][C][=C][Branch2][Ring2][S][C][=C][Ring1][=Branch1][C][S][C][C][=C][Branch2][Ring1][Branch2][/C][=C][\C][=Branch1][C][=O][C][=C][S][C][=C][Ring1][Branch1][C][Ring1][=Branch2][=C][Branch1][Ring1][C][#N][C][#N][S][C][=Ring2][Ring1][Ring2][C][=Ring2][Ring1][#Branch1][Ring2][Ring2][=Branch2][C][Branch1][S][C][=C][C][=C][Branch1][#Branch1][C][C][C][C][C][C][S][Ring1][O][Branch1][S][C][=C][C][=C][Branch1][#Branch1][C][C][C][C][C][C][S][Ring1][O][C][=C][Ring2][Branch1][Ring2][S][C][C][=C][Branch2][Ring1][Branch2][/C][=C][\C][=Branch1][C][=O][C][=C][S][C][=C][Ring1][Branch1][C][Ring1][=Branch2][=C][Branch1][Ring1][C][#N][C][#N][S][C][Ring2][Ring1][#Branch1][=Ring2][Ring1][Ring2][S][Ring2][#Branch1][N],{CCCCC(CC)Cc1ccc(-c2c3cc(-c4ccc(-c5sc(-c6ccc([$])s6)c6c5C(=O)c5c(CC(CC)CCCC)sc(CC(CC)CCCC)c5C6=O)s4)sc3c(-c3ccc(CC(CC)CCCC)s3)c3cc([$])sc23)s1}.CCCCCCc1ccc(C2(c3ccc(CCCCCC)s3)c3cc4c(cc3-c3sc5cc(/C=C6\C(=O)c7cscc7C6=C(C#N)C#N)sc5c32)C(c2ccc(CCCCCC)s2)(c2ccc(CCCCCC)s2)c2c-4sc3cc(/C=C4\C(=O)c5cscc5C4=C(C#N)C#N)sc23)s1
PBDB-T,ITCPTC-Se,-5.297714285714285,-3.4170000000000003,-5.65,-4.0,1.0,CB,DIO,25.0,MoOx,ZnO,9.02,9.02,0.869,15.2,68.3,CCCCC(CC)Cc1ccc(-c2c3cc(-c4ccc(-c5sc(-c6ccc(C)s6)c6c5C(=O)c5c(CC(CC)CCCC)sc(CC(CC)CCCC)c5C6=O)s4)sc3c(-c3ccc(CC(CC)CCCC)s3)c3cc(C)sc23)s1.CCCCCCc1ccc(C2(c3ccc(CCCCCC)[se]3)c3cc4c(cc3-c3sc5cc(/C=C6\C(=O)c7cscc7C6=C(C#N)C#N)sc5c32)C(c2ccc(CCCCCC)[se]2)(c2ccc(CCCCCC)[se]2)c2c-4sc3cc(/C=C4\C(=O)c5cscc5C4=C(C#N)C#N)sc23)[se]1,[C][C][C][C][C][Branch1][Ring1][C][C][C][C][=C][C][=C][Branch2][=Branch2][Branch2][C][=C][C][=C][Branch2][=Branch1][Branch2][C][=C][C][=C][Branch2][Branch1][=N][C][S][C][Branch1][O][C][=C][C][=C][Branch1][C][C][S][Ring1][=Branch1][=C][C][=Ring1][O][C][=Branch1][C][=O][C][=C][Branch1][O][C][C][Branch1][Ring1][C][C][C][C][C][C][S][C][Branch1][O][C][C][Branch1][Ring1][C][C][C][C][C][C][=C][Ring2][Ring1][Branch1][C][Ring2][Ring1][#Branch2][=O][S][Ring2][Ring2][=Branch2][S][C][Ring2][Ring2][=C][=C][Branch2][Ring1][Ring2][C][=C][C][=C][Branch1][O][C][C][Branch1][Ring1][C][C][C][C][C][C][S][Ring1][=N][C][C][=C][Branch1][C][C][S][C][Ring2][=Branch1][Ring1][=Ring1][=Branch1][S][Ring2][=Branch1][Branch2].[C][C][C][C][C][C][C][=C][C][=C][Branch2][O][#Branch1][C][Branch1][S][C][=C][C][=C][Branch1][#Branch1][C][C][C][C][C][C][Se][Ring1][O][C][=C][C][=C][Branch2][Ring2][S][C][=C][Ring1][=Branch1][C][S][C][C][=C][Branch2][Ring1][Branch2][/C][=C][\C][=Branch1][C][=O][C][=C][S][C][=C][Ring1][Branch1][C][Ring1][=Branch2][=C][Branch1][Ring1][C][#N][C][#N][S][C][=Ring2][Ring1][Ring2][C][=Ring2][Ring1][#Branch1][Ring2][Ring2][=Branch2][C][Branch1][S][C][=C][C][=C][Branch1][#Branch1][C][C][C][C][C][C][Se][Ring1][O][Branch1][S][C][=C][C][=C][Branch1][#Branch1][C][C][C][C][C][C][Se][Ring1][O][C][=C][Ring2][Branch1][Ring2][S][C][C][=C][Branch2][Ring1][Branch2][/C][=C][\C][=Branch1][C][=O][C][=C][S][C][=C][Ring1][Branch1][C][Ring1][=Branch2][=C][Branch1][Ring1][C][#N][C][#N][S][C][Ring2][Ring1][#Branch1][=Ring2][Ring1][Ring2][Se][Ring2][#Branch1][N],{CCCCC(CC)Cc1ccc(-c2c3cc(-c4ccc(-c5sc(-c6ccc([$])s6)c6c5C(=O)c5c(CC(CC)CCCC)sc(CC(CC)CCCC)c5C6=O)s4)sc3c(-c3ccc(CC(CC)CCCC)s3)c3cc([$])sc23)s1}.CCCCCCc1ccc(C2(c3ccc(CCCCCC)[se]3)c3cc4c(cc3-c3sc5cc(/C=C6\C(=O)c7cscc7C6=C(C#N)C#N)sc5c32)C(c2ccc(CCCCCC)[se]2)(c2ccc(CCCCCC)[se]2)c2c-4sc3cc(/C=C4\C(=O)c5cscc5C4=C(C#N)C#N)sc23)[se]1
PTB7-Th,IEICO-4F,-5.204782608695651,-3.5391891891891896,-5.309971428571429,-3.851028571428572,0.667,CB,DIO,100.0,PEDOT:PSS,PFN-Br,11.13,11.13,0.72,25.16,61.45,CCCCC(CC)COC(=O)c1sc2c(-c3cc4c(-c5ccc(CC(CC)CCCC)s5)c5sc(C)cc5c(-c5ccc(CC(CC)CCCC)s5)c4s3)sc(C)c2c1F.CCCCCCc1ccc(C2(c3ccc(CCCCCC)cc3)c3cc4c(cc3-c3sc(-c5sc(/C=C6\C(=O)c7cc(F)c(F)cc7C6=C(C#N)C#N)cc5OCC(CC)CCCC)cc32)C(c2ccc(CCCCCC)cc2)(c2ccc(CCCCCC)cc2)c2cc(-c3sc(/C=C5\C(=O)c6cc(F)c(F)cc6C5=C(C#N)C#N)cc3OCC(CC)CCCC)sc2-4)cc1,[C][C][C][C][C][Branch1][Ring1][C][C][C][O][C][=Branch1][C][=O][C][S][C][=C][Branch2][=Branch1][Ring2][C][=C][C][=C][Branch2][Ring1][Ring2][C][=C][C][=C][Branch1][O][C][C][Branch1][Ring1][C][C][C][C][C][C][S][Ring1][=N][C][S][C][Branch1][C][C][=C][C][=Ring1][=Branch1][C][Branch2][Ring1][Ring2][C][=C][C][=C][Branch1][O][C][C][Branch1][Ring1][C][C][C][C][C][C][S][Ring1][=N][=C][Ring2][Ring2][Ring2][S][Ring2][Ring2][#Branch1][S][C][Branch1][C][C][=C][Ring2][Ring2][=N][C][=Ring2][Ring2][S][F].[C][C][C][C][C][C][C][=C][C][=C][Branch2][=C][Branch2][C][Branch1][P][C][=C][C][=C][Branch1][#Branch1][C][C][C][C][C][C][C][=C][Ring1][N][C][=C][C][=C][Branch2][=Branch1][#Branch1][C][=C][Ring1][=Branch1][C][S][C][Branch2][Branch1][Branch1][C][S][C][Branch2][Ring1][#C][/C][=C][\C][=Branch1][C][=O][C][=C][C][Branch1][C][F][=C][Branch1][C][F][C][=C][Ring1][Branch2][C][Ring1][N][=C][Branch1][Ring1][C][#N][C][#N][=C][C][=Ring2][Ring1][#Branch1][O][C][C][Branch1][Ring1][C][C][C][C][C][C][=C][C][=Ring2][Ring2][Branch1][Ring2][Branch1][Branch2][C][Branch1][P][C][=C][C][=C][Branch1][#Branch1][C][C][C][C][C][C][C][=C][Ring1][N][Branch1][P][C][=C][C][=C][Branch1][#Branch1][C][C][C][C][C][C][C][=C][Ring1][N][C][C][=C][Branch2][Branch1][Branch1][C][S][C][Branch2][Ring1][#C][/C][=C][\C][=Branch1][C][=O][C][=C][C][Branch1][C][F][=C][Branch1][C][F][C][=C][Ring1][Branch2][C][Ring1][N][=C][Branch1][Ring1][C][#N][C][#N][=C][C][=Ring2][Ring1][#Branch1][O][C][C][Branch1][Ring1][C][C][C][C][C][C][S][C][=Ring2][Ring2][Branch1][Ring2][Branch2][#Branch1][C][=C][Ring2][=Branch2][N],{CCCCC(CC)COC(=O)c1sc2c(-c3cc4c(-c5ccc(CC(CC)CCCC)s5)c5sc([$])cc5c(-c5ccc(CC(CC)CCCC)s5)c4s3)sc([$])c2c1F}.CCCCCCc1ccc(C2(c3ccc(CCCCCC)cc3)c3cc4c(cc3-c3sc(-c5sc(/C=C6\C(=O)c7cc(F)c(F)cc7C6=C(C#N)C#N)cc5OCC(CC)CCCC)cc32)C(c2ccc(CCCCCC)cc2)(c2ccc(CCCCCC)cc2)c2cc(-c3sc(/C=C5\C(=O)c6cc(F)c(F)cc6C5=C(C#N)C#N)cc3OCC(CC)CCCC)sc2-4)cc1
PBDB-T,ITCC,-5.297714285714285,-3.4170000000000003,-5.47,-3.76,1.0,CB,DIO,100.0,PEDOT:PSS,PFN-Br,11.28,11.28,0.98,16.14,71.32,CCCCC(CC)Cc1ccc(-c2c3cc(-c4ccc(-c5sc(-c6ccc(C)s6)c6c5C(=O)c5c(CC(CC)CCCC)sc(CC(CC)CCCC)c5C6=O)s4)sc3c(-c3ccc(CC(CC)CCCC)s3)c3cc(C)sc23)s1.CCCCCCc1ccc(C2(c3ccc(CCCCCC)cc3)c3cc4c(cc3-c3sc5cc(/C=C6\C(=O)c7sccc7C6=C(C#N)C#N)sc5c32)C(c2ccc(CCCCCC)cc2)(c2ccc(CCCCCC)cc2)c2c-4sc3cc(/C=C4\C(=O)c5sccc5C4=C(C#N)C#N)sc23)cc1,[C][C][C][C][C][Branch1][Ring1][C][C][C][C][=C][C][=C][Branch2][=Branch2][Branch2][C][=C][C][=C][Branch2][=Branch1][Branch2][C][=C][C][=C][Branch2][Branch1][=N][C][S][C][Branch1][O][C][=C][C][=C][Branch1][C][C][S][Ring1][=Branch1][=C][C][=Ring1][O][C][=Branch1][C][=O][C][=C][Branch1][O][C][C][Branch1][Ring1][C][C][C][C][C][C][S][C][Branch1][O][C][C][Branch1][Ring1][C][C][C][C][C][C][=C][Ring2][Ring1][Branch1][C][Ring2][Ring1][#Branch2][=O][S][Ring2][Ring2][=Branch2][S][C][Ring2][Ring2][=C][=C][Branch2][Ring1][Ring2][C][=C][C][=C][Branch1][O][C][C][Branch1][Ring1][C][C][C][C][C][C][S][Ring1][=N][C][C][=C][Branch1][C][C][S][C][Ring2][=Branch1][Ring1][=Ring1][=Branch1][S][Ring2][=Branch1][Branch2].[C][C][C][C][C][C][C][=C][C][=C][Branch2][O][#Branch2][C][Branch1][P][C][=C][C][=C][Branch1][#Branch1][C][C][C][C][C][C][C][=C][Ring1][N][C][=C][C][=C][Branch2][Ring2][S][C][=C][Ring1][=Branch1][C][S][C][C][=C][Branch2][Ring1][Branch2][/C][=C][\C][=Branch1][C][=O][C][S][C][=C][C][=Ring1][Branch1][C][Ring1][=Branch2][=C][Branch1][Ring1][C][#N][C][#N][S][C][=Ring2][Ring1][Ring2][C][=Ring2][Ring1][#Branch1][Ring2][Ring2][#Branch2][C][Branch1][P][C][=C][C][=C][Branch1][#Branch1][C][C][C][C][C][C][C][=C][Ring1][N][Branch1][P][C][=C][C][=C][Branch1][#Branch1][C][C][C][C][C][C][C][=C][Ring1][N][C][=C][Ring2][Branch1][=Branch1][S][C][C][=C][Branch2][Ring1][Branch2][/C][=C][\C][=Branch1][C][=O][C][S][C][=C][C][=Ring1][Branch1][C][Ring1][=Branch2][=C][Branch1][Ring1][C][#N][C][#N][S][C][Ring2][Ring1][#Branch1][=Ring2][Ring1][Ring2][C][=C][Ring2][#Branch1][S],{CCCCC(CC)Cc1ccc(-c2c3cc(-c4ccc(-c5sc(-c6ccc([$])s6)c6c5C(=O)c5c(CC(CC)CCCC)sc(CC(CC)CCCC)c5C6=O)s4)sc3c(-c3ccc(CC(CC)CCCC)s3)c3cc([$])sc23)s1}.CCCCCCc1ccc(C2(c3ccc(CCCCCC)cc3)c3cc4c(cc3-c3sc5cc(/C=C6\C(=O)c7sccc7C6=C(C#N)C#N)sc5c32)C(c2ccc(CCCCCC)cc2)(c2ccc(CCCCCC)cc2)c2c-4sc3cc(/C=C4\C(=O)c5sccc5C4=C(C#N)C#N)sc23)cc1
PBDB-T,MeIC,-5.297714285714285,-3.4170000000000003,-5.57,-3.93,1.0,CB,DIO,120.0,PEDOT:PSS,PDIN,12.03,12.03,0.896,18.07,74.3,CCCCC(CC)Cc1ccc(-c2c3cc(-c4ccc(-c5sc(-c6ccc(C)s6)c6c5C(=O)c5c(CC(CC)CCCC)sc(CC(CC)CCCC)c5C6=O)s4)sc3c(-c3ccc(CC(CC)CCCC)s3)c3cc(C)sc23)s1.CCCCCCc1ccc(C2(c3ccc(CCCCCC)cc3)c3cc4c(cc3-c3sc5cc(/C=C6\C(=O)c7c(csc7C)C6=C(C#N)C#N)sc5c32)C(c2ccc(CCCCCC)cc2)(c2ccc(CCCCCC)cc2)c2c-4sc3cc(/C=C4\C(=O)c5c(csc5C)C4=C(C#N)C#N)sc23)cc1,[C][C][C][C][C][Branch1][Ring1][C][C][C][C][=C][C][=C][Branch2][=Branch2][Branch2][C][=C][C][=C][Branch2][=Branch1][Branch2][C][=C][C][=C][Branch2][Branch1][=N][C][S][C][Branch1][O][C][=C][C][=C][Branch1][C][C][S][Ring1][=Branch1][=C][C][=Ring1][O][C][=Branch1][C][=O][C][=C][Branch1][O][C][C][Branch1][Ring1][C][C][C][C][C][C][S][C][Branch1][O][C][C][Branch1][Ring1][C][C][C][C][C][C][=C][Ring2][Ring1][Branch1][C][Ring2][Ring1][#Branch2][=O][S][Ring2][Ring2][=Branch2][S][C][Ring2][Ring2][=C][=C][Branch2][Ring1][Ring2][C][=C][C][=C][Branch1][O][C][C][Branch1][Ring1][C][C][C][C][C][C][S][Ring1][=N][C][C][=C][Branch1][C][C][S][C][Ring2][=Branch1][Ring1][=Ring1][=Branch1][S][Ring2][=Branch1][Branch2].[C][C][C][C][C][C][C][=C][C][=C][Branch2][O][S][C][Branch1][P][C][=C][C][=C][Branch1][#Branch1][C][C][C][C][C][C][C][=C][Ring1][N][C][=C][C][=C][Branch2][Branch1][Ring1][C][=C][Ring1][=Branch1][C][S][C][C][=C][Branch2][Ring1][O][/C][=C][\C][=Branch1][C][=O][C][C][=Branch1][#Branch1][=C][S][C][=Ring1][Branch1][C][C][Ring1][#Branch2][=C][Branch1][Ring1][C][#N][C][#N][S][C][=Ring2][Ring1][Branch1][C][=Ring2][Ring1][Branch2][Ring2][Ring2][O][C][Branch1][P][C][=C][C][=C][Branch1][#Branch1][C][C][C][C][C][C][C][=C][Ring1][N][Branch1][P][C][=C][C][=C][Branch1][#Branch1][C][C][C][C][C][C][C][=C][Ring1][N][C][=C][Ring2][Branch1][#Branch1][S][C][C][=C][Branch2][Ring1][O][/C][=C][\C][=Branch1][C][=O][C][C][=Branch1][#Branch1][=C][S][C][=Ring1][Branch1][C][C][Ring1][#Branch2][=C][Branch1][Ring1][C][#N][C][#N][S][C][Ring2][Ring1][Branch2][=Ring2][Ring1][Branch1][C][=C][Ring2][Branch2][C],{CCCCC(CC)Cc1ccc(-c2c3cc(-c4ccc(-c5sc(-c6ccc([$])s6)c6c5C(=O)c5c(CC(CC)CCCC)sc(CC(CC)CCCC)c5C6=O)s4)sc3c(-c3ccc(CC(CC)CCCC)s3)c3cc([$])sc23)s1}.CCCCCCc1ccc(C2(c3ccc(CCCCCC)cc3)c3cc4c(cc3-c3sc5cc(/C=C6\C(=O)c7c(csc7C)C6=C(C#N)C#N)sc5c32)C(c2ccc(CCCCCC)cc2)(c2ccc(CCCCCC)cc2)c2c-4sc3cc(/C=C4\C(=O)c5c(csc5C)C4=C(C#N)C#N)sc23)cc1
PBDTTT-C-T,IDT-2BM,-5.128,-3.268,-5.586666666666666,-4.083333333333333,1.5,o-DCB,CN,25.0,PEDOT:PSS,Ca,4.19,4.06,0.76,9.81,54.4,CCCCC(CC)CC(=O)c1cc2c(C)sc(-c3cc4c(-c5ccc(CC(CC)CCCC)s5)c5sc(C)cc5c(-c5ccc(CC(CC)CCCC)s5)c4s3)c2s1.CCCCCCc1ccc(C2(c3ccc(CCCCCC)cc3)c3cc4c(cc3-c3sc(-c5ccc(C=C(C#N)C#N)c6nsnc56)cc32)C(c2ccc(CCCCCC)cc2)(c2ccc(CCCCCC)cc2)c2cc(-c3ccc(C=C(C#N)C#N)c5nsnc35)sc2-4)cc1,[C][C][C][C][C][Branch1][Ring1][C][C][C][C][=Branch1][C][=O][C][=C][C][=C][Branch1][C][C][S][C][Branch2][=Branch1][Ring2][C][=C][C][=C][Branch2][Ring1][Ring2][C][=C][C][=C][Branch1][O][C][C][Branch1][Ring1][C][C][C][C][C][C][S][Ring1][=N][C][S][C][Branch1][C][C][=C][C][=Ring1][=Branch1][C][Branch2][Ring1][Ring2][C][=C][C][=C][Branch1][O][C][C][Branch1][Ring1][C][C][C][C][C][C][S][Ring1][=N][=C][Ring2][Ring2][Ring2][S][Ring2][Ring2][#Branch1][=C][Ring2][Ring2][=N][S][Ring2][Ring2][S].[C][C][C][C][C][C][C][=C][C][=C][Branch2][#Branch2][=C][C][Branch1][P][C][=C][C][=C][Branch1][#Branch1][C][C][C][C][C][C][C][=C][Ring1][N][C][=C][C][=C][Branch2][Ring2][#Branch2][C][=C][Ring1][=Branch1][C][S][C][Branch2][Ring1][Branch2][C][=C][C][=C][Branch1][=Branch2][C][=C][Branch1][Ring1][C][#N][C][#N][C][=N][S][N][=C][Ring1][#C][Ring1][Branch1][=C][C][=Ring2][Ring1][Ring2][Ring2][Ring2][#Branch1][C][Branch1][P][C][=C][C][=C][Branch1][#Branch1][C][C][C][C][C][C][C][=C][Ring1][N][Branch1][P][C][=C][C][=C][Branch1][#Branch1][C][C][C][C][C][C][C][=C][Ring1][N][C][C][=C][Branch2][Ring1][Branch2][C][=C][C][=C][Branch1][=Branch2][C][=C][Branch1][Ring1][C][#N][C][#N][C][=N][S][N][=C][Ring1][#C][Ring1][Branch1][S][C][=Ring2][Ring1][Ring2][Ring2][=Branch1][Branch1][C][=C][Ring2][#Branch1][#Branch2],{CCCCC(CC)CC(=O)c1cc2c([$])sc(-c3cc4c(-c5ccc(CC(CC)CCCC)s5)c5sc([$])cc5c(-c5ccc(CC(CC)CCCC)s5)c4s3)c2s1}.CCCCCCc1ccc(C2(c3ccc(CCCCCC)cc3)c3cc4c(cc3-c3sc(-c5ccc(C=C(C#N)C#N)c6nsnc56)cc32)C(c2ccc(CCCCCC)cc2)(c2ccc(CCCCCC)cc2)c2cc(-c3ccc(C=C(C#N)C#N)c5nsnc35)sc2-4)cc1
PBDTTT-C-T,IDTT-2BM,-5.128,-3.268,-5.5,-3.8,1.5,o-DCB,DIO,25.0,PEDOT:PSS,Ca,4.7,4.64,0.845,9.67,56.8,CCCCC(CC)CC(=O)c1cc2c(C)sc(-c3cc4c(-c5ccc(CC(CC)CCCC)s5)c5sc(C)cc5c(-c5ccc(CC(CC)CCCC)s5)c4s3)c2s1.CCCCCCc1ccc(C2(c3ccc(CCCCCC)cc3)c3cc4c(cc3-c3sc5cc(-c6ccc(C=C(C#N)C#N)c7nsnc67)sc5c32)C(c2ccc(CCCCCC)cc2)(c2ccc(CCCCCC)cc2)c2c-4sc3cc(-c4ccc(C=C(C#N)C#N)c5nsnc45)sc23)cc1,[C][C][C][C][C][Branch1][Ring1][C][C][C][C][=Branch1][C][=O][C][=C][C][=C][Branch1][C][C][S][C][Branch2][=Branch1][Ring2][C][=C][C][=C][Branch2][Ring1][Ring2][C][=C][C][=C][Branch1][O][C][C][Branch1][Ring1][C][C][C][C][C][C][S][Ring1][=N][C][S][C][Branch1][C][C][=C][C][=Ring1][=Branch1][C][Branch2][Ring1][Ring2][C][=C][C][=C][Branch1][O][C][C][Branch1][Ring1][C][C][C][C][C][C][S][Ring1][=N][=C][Ring2][Ring2][Ring2][S][Ring2][Ring2][#Branch1][=C][Ring2][Ring2][=N][S][Ring2][Ring2][S].[C][C][C][C][C][C][C][=C][C][=C][Branch2][O][#Branch2][C][Branch1][P][C][=C][C][=C][Branch1][#Branch1][C][C][C][C][C][C][C][=C][Ring1][N][C][=C][C][=C][Branch2][Ring2][S][C][=C][Ring1][=Branch1][C][S][C][C][=C][Branch2][Ring1][Branch2][C][=C][C][=C][Branch1][=Branch2][C][=C][Branch1][Ring1][C][#N][C][#N][C][=N][S][N][=C][Ring1][#C][Ring1][Branch1][S][C][=Ring2][Ring1][Ring2][C][=Ring2][Ring1][#Branch1][Ring2][Ring2][#Branch2][C][Branch1][P][C][=C][C][=C][Branch1][#Branch1][C][C][C][C][C][C][C][=C][Ring1][N][Branch1][P][C][=C][C][=C][Branch1][#Branch1][C][C][C][C][C][C][C][=C][Ring1][N][C][=C][Ring2][Branch1][=Branch1][S][C][C][=C][Branch2][Ring1][Branch2][C][=C][C][=C][Branch1][=Branch2][C][=C][Branch1][Ring1][C][#N][C][#N][C][=N][S][N][=C][Ring1][#C][Ring1][Branch1][S][C][Ring2][Ring1][#Branch1][=Ring2][Ring1][Ring2][C][=C][Ring2][#Branch1][S],{CCCCC(CC)CC(=O)c1cc2c([$])sc(-c3cc4c(-c5ccc(CC(CC)CCCC)s5)c5sc([$])cc5c(-c5ccc(CC(CC)CCCC)s5)c4s3)c2s1}.CCCCCCc1ccc(C2(c3ccc(CCCCCC)cc3)c3cc4c(cc3-c3sc5cc(-c6ccc(C=C(C#N)C#N)c7nsnc67)sc5c32)C(c2ccc(CCCCCC)cc2)(c2ccc(CCCCCC)cc2)c2c-4sc3cc(-c4ccc(C=C(C#N)C#N)c5nsnc45)sc23)cc1
PTB7-Th,IDT-T,-5.204782608695651,-3.5391891891891896,-5.49,-3.985,0.769,CB,CN,25.0,MoOx,ZnO,4.08,4.08,0.84,9.54,50.9,CCCCC(CC)COC(=O)c1sc2c(-c3cc4c(-c5ccc(CC(CC)CCCC)s5)c5sc(C)cc5c(-c5ccc(CC(CC)CCCC)s5)c4s3)sc(C)c2c1F.CCCCCCc1ccc(C2(c3ccc(CCCCCC)cc3)c3cc4c(cc3-c3sc(-c5ccc(/C=C6\C(=O)c7ccccc7C6=C(C#N)C#N)s5)cc32)C(c2ccc(CCCCCC)cc2)(c2ccc(CCCCCC)cc2)c2cc(-c3ccc(/C=C5\C(=O)c6ccccc6C5=C(C#N)C#N)s3)sc2-4)cc1,[C][C][C][C][C][Branch1][Ring1][C][C][C][O][C][=Branch1][C][=O][C][S][C][=C][Branch2][=Branch1][Ring2][C][=C][C][=C][Branch2][Ring1][Ring2][C][=C][C][=C][Branch1][O][C][C][Branch1][Ring1][C][C][C][C][C][C][S][Ring1][=N][C][S][C][Branch1][C][C][=C][C][=Ring1][=Branch1][C][Branch2][Ring1][Ring2][C][=C][C][=C][Branch1][O][C][C][Branch1][Ring1][C][C][C][C][C][C][S][Ring1][=N][=C][Ring2][Ring2][Ring2][S][Ring2][Ring2][#Branch1][S][C][Branch1][C][C][=C][Ring2][Ring2][=N][C][=Ring2][Ring2][S][F].[C][C][C][C][C][C][C][=C][C][=C][Branch2][N][=Branch1][C][Branch1][P][C][=C][C][=C][Branch1][#Branch1][C][C][C][C][C][C][C][=C][Ring1][N][C][=C][C][=C][Branch2][Branch1][=Branch1][C][=C][Ring1][=Branch1][C][S][C][Branch2][Ring2][Ring2][C][=C][C][=C][Branch2][Ring1][=Branch2][/C][=C][\C][=Branch1][C][=O][C][=C][C][=C][C][=C][Ring1][=Branch1][C][Ring1][#Branch2][=C][Branch1][Ring1][C][#N][C][#N][S][Ring2][Ring1][Branch1][=C][C][=Ring2][Ring1][#Branch2][Ring2][Ring2][=N][C][Branch1][P][C][=C][C][=C][Branch1][#Branch1][C][C][C][C][C][C][C][=C][Ring1][N][Branch1][P][C][=C][C][=C][Branch1][#Branch1][C][C][C][C][C][C][C][=C][Ring1][N][C][C][=C][Branch2][Ring2][Ring2][C][=C][C][=C][Branch2][Ring1][=Branch2][/C][=C][\C][=Branch1][C][=O][C][=C][C][=C][C][=C][Ring1][=Branch1][C][Ring1][#Branch2][=C][Branch1][Ring1][C][#N][C][#N][S][Ring2][Ring1][Branch1][S][C][=Ring2][Ring1][#Branch2][Ring2][=Branch1][P][C][=C][Ring2][Branch2][=Branch1],{CCCCC(CC)COC(=O)c1sc2c(-c3cc4c(-c5ccc(CC(CC)CCCC)s5)c5sc([$])cc5c(-c5ccc(CC(CC)CCCC)s5)c4s3)sc([$])c2c1F}.CCCCCCc1ccc(C2(c3ccc(CCCCCC)cc3)c3cc4c(cc3-c3sc(-c5ccc(/C=C6\C(=O)c7ccccc7C6=C(C#N)C#N)s5)cc32)C(c2ccc(CCCCCC)cc2)(c2ccc(CCCCCC)cc2)c2cc(-c3ccc(/C=C5\C(=O)c6ccccc6C5=C(C#N)C#N)s3)sc2-4)cc1
PTB7-Th,IDT-IC,-5.204782608695651,-3.5391891891891896,-5.693333333333334,-3.866666666666666,0.667,o-DCB,_,150.0,PEDOT:PSS,PDINO,3.16,3.16,0.83,9.53,40.0,CCCCC(CC)COC(=O)c1sc2c(-c3cc4c(-c5ccc(CC(CC)CCCC)s5)c5sc(C)cc5c(-c5ccc(CC(CC)CCCC)s5)c4s3)sc(C)c2c1F.CCCCCCc1ccc(C2(c3ccc(CCCCCC)cc3)c3cc4c(cc3-c3sc(/C=C5\C(=O)c6ccccc6C5=C(C#N)C#N)cc32)C(c2ccc(CCCCCC)cc2)(c2ccc(CCCCCC)cc2)c2cc(/C=C3\C(=O)c5ccccc5C3=C(C#N)C#N)sc2-4)cc1,[C][C][C][C][C][Branch1][Ring1][C][C][C][O][C][=Branch1][C][=O][C][S][C][=C][Branch2][=Branch1][Ring2][C][=C][C][=C][Branch2][Ring1][Ring2][C][=C][C][=C][Branch1][O][C][C][Branch1][Ring1][C][C][C][C][C][C][S][Ring1][=N][C][S][C][Branch1][C][C][=C][C][=Ring1][=Branch1][C][Branch2][Ring1][Ring2][C][=C][C][=C][Branch1][O][C][C][Branch1][Ring1][C][C][C][C][C][C][S][Ring1][=N][=C][Ring2][Ring2][Ring2][S][Ring2][Ring2][#Branch1][S][C][Branch1][C][C][=C][Ring2][Ring2][=N][C][=Ring2][Ring2][S][F].[C][C][C][C][C][C][C][=C][C][=C][Branch2][#Branch2][S][C][Branch1][P][C][=C][C][=C][Branch1][#Branch1][C][C][C][C][C][C][C][=C][Ring1][N][C][=C][C][=C][Branch2][Ring2][O][C][=C][Ring1][=Branch1][C][S][C][Branch2][Ring1][=Branch2][/C][=C][\C][=Branch1][C][=O][C][=C][C][=C][C][=C][Ring1][=Branch1][C][Ring1][#Branch2][=C][Branch1][Ring1][C][#N][C][#N][=C][C][=Ring2][Ring1][Branch1][Ring2][Ring2][Branch2][C][Branch1][P][C][=C][C][=C][Branch1][#Branch1][C][C][C][C][C][C][C][=C][Ring1][N][Branch1][P][C][=C][C][=C][Branch1][#Branch1][C][C][C][C][C][C][C][=C][Ring1][N][C][C][=C][Branch2][Ring1][=Branch2][/C][=C][\C][=Branch1][C][=O][C][=C][C][=C][C][=C][Ring1][=Branch1][C][Ring1][#Branch2][=C][Branch1][Ring1][C][#N][C][#N][S][C][=Ring2][Ring1][Branch1][Ring2][=Branch1][#Branch1][C][=C][Ring2][#Branch1][N],{CCCCC(CC)COC(=O)c1sc2c(-c3cc4c(-c5ccc(CC(CC)CCCC)s5)c5sc([$])cc5c(-c5ccc(CC(CC)CCCC)s5)c4s3)sc([$])c2c1F}.CCCCCCc1ccc(C2(c3ccc(CCCCCC)cc3)c3cc4c(cc3-c3sc(/C=C5\C(=O)c6ccccc6C5=C(C#N)C#N)cc32)C(c2ccc(CCCCCC)cc2)(c2ccc(CCCCCC)cc2)c2cc(/C=C3\C(=O)c5ccccc5C3=C(C#N)C#N)sc2-4)cc1
PTB7-Th,IEIC,-5.204782608695651,-3.5391891891891896,-5.455,-3.8625,0.667,o-DCB,_,25.0,PEDOT:PSS,PDIN,6.31,6.31,0.97,13.55,48.0,CCCCC(CC)COC(=O)c1sc2c(-c3cc4c(-c5ccc(CC(CC)CCCC)s5)c5sc(C)cc5c(-c5ccc(CC(CC)CCCC)s5)c4s3)sc(C)c2c1F.CCCCCCc1ccc(C2(c3ccc(CCCCCC)cc3)c3cc4c(cc3-c3sc(-c5sc(/C=C6\C(=O)c7ccccc7C6=C(C#N)C#N)cc5CC(CC)CCCC)cc32)C(c2ccc(CCCCCC)cc2)(c2ccc(CCCCCC)cc2)c2cc(-c3sc(/C=C5\C(=O)c6ccccc6C5=C(C#N)C#N)cc3CC(CC)CCCC)sc2-4)cc1,[C][C][C][C][C][Branch1][Ring1][C][C][C][O][C][=Branch1][C][=O][C][S][C][=C][Branch2][=Branch1][Ring2][C][=C][C][=C][Branch2][Ring1][Ring2][C][=C][C][=C][Branch1][O][C][C][Branch1][Ring1][C][C][C][C][C][C][S][Ring1][=N][C][S][C][Branch1][C][C][=C][C][=Ring1][=Branch1][C][Branch2][Ring1][Ring2][C][=C][C][=C][Branch1][O][C][C][Branch1][Ring1][C][C][C][C][C][C][S][Ring1][=N][=C][Ring2][Ring2][Ring2][S][Ring2][Ring2][#Branch1][S][C][Branch1][C][C][=C][Ring2][Ring2][=N][C][=Ring2][Ring2][S][F].[C][C][C][C][C][C][C][=C][C][=C][Branch2][=N][#Branch2][C][Branch1][P][C][=C][C][=C][Branch1][#Branch1][C][C][C][C][C][C][C][=C][Ring1][N][C][=C][C][=C][Branch2][Branch1][S][C][=C][Ring1][=Branch1][C][S][C][Branch2][Ring2][=C][C][S][C][Branch2][Ring1][=Branch2][/C][=C][\C][=Branch1][C][=O][C][=C][C][=C][C][=C][Ring1][=Branch1][C][Ring1][#Branch2][=C][Branch1][Ring1][C][#N][C][#N][=C][C][=Ring2][Ring1][Branch1][C][C][Branch1][Ring1][C][C][C][C][C][C][=C][C][=Ring2][Ring2][C][Ring2][Branch1][Branch1][C][Branch1][P][C][=C][C][=C][Branch1][#Branch1][C][C][C][C][C][C][C][=C][Ring1][N][Branch1][P][C][=C][C][=C][Branch1][#Branch1][C][C][C][C][C][C][C][=C][Ring1][N][C][C][=C][Branch2][Ring2][=C][C][S][C][Branch2][Ring1][=Branch2][/C][=C][\C][=Branch1][C][=O][C][=C][C][=C][C][=C][Ring1][=Branch1][C][Ring1][#Branch2][=C][Branch1][Ring1][C][#N][C][#N][=C][C][=Ring2][Ring1][Branch1][C][C][Branch1][Ring1][C][C][C][C][C][C][S][C][=Ring2][Ring2][C][Ring2][#Branch1][P][C][=C][Ring2][=Branch2][=Branch1],{CCCCC(CC)COC(=O)c1sc2c(-c3cc4c(-c5ccc(CC(CC)CCCC)s5)c5sc([$])cc5c(-c5ccc(CC(CC)CCCC)s5)c4s3)sc([$])c2c1F}.CCCCCCc1ccc(C2(c3ccc(CCCCCC)cc3)c3cc4c(cc3-c3sc(-c5sc(/C=C6\C(=O)c7ccccc7C6=C(C#N)C#N)cc5CC(CC)CCCC)cc32)C(c2ccc(CCCCCC)cc2)(c2ccc(CCCCCC)cc2)c2cc(-c3sc(/C=C5\C(=O)c6ccccc6C5=C(C#N)C#N)cc3CC(CC)CCCC)sc2-4)cc1
PTB7-Th,IDT-N,-5.204782608695651,-3.5391891891891896,-5.73,-4.08,1.0,CF,_,100.0,PEDOT:PSS,PNDIT-F3N-Br,5.5,5.48,0.73,13.02,57.7,CCCCC(CC)COC(=O)c1sc2c(-c3cc4c(-c5ccc(CC(CC)CCCC)s5)c5sc(C)cc5c(-c5ccc(CC(CC)CCCC)s5)c4s3)sc(C)c2c1F.CCCCCCc1ccc(C2(c3ccc(CCCCCC)cc3)c3cc4c(cc3-c3sc(/C=C5\C(=O)c6cc7ccccc7cc6C5=C(C#N)C#N)cc32)C(c2ccc(CCCCCC)cc2)(c2ccc(CCCCCC)cc2)c2cc(/C=C3\C(=O)c5cc6ccccc6cc5C3=C(C#N)C#N)sc2-4)cc1,[C][C][C][C][C][Branch1][Ring1][C][C][C][O][C][=Branch1][C][=O][C][S][C][=C][Branch2][=Branch1][Ring2][C][=C][C][=C][Branch2][Ring1][Ring2][C][=C][C][=C][Branch1][O][C][C][Branch1][Ring1][C][C][C][C][C][C][S][Ring1][=N][C][S][C][Branch1][C][C][=C][C][=Ring1][=Branch1][C][Branch2][Ring1][Ring2][C][=C][C][=C][Branch1][O][C][C][Branch1][Ring1][C][C][C][C][C][C][S][Ring1][=N][=C][Ring2][Ring2][Ring2][S][Ring2][Ring2][#Branch1][S][C][Branch1][C][C][=C][Ring2][Ring2][=N][C][=Ring2][Ring2][S][F].[C][C][C][C][C][C][C][=C][C][=C][Branch2][O][N][C][Branch1][P][C][=C][C][=C][Branch1][#Branch1][C][C][C][C][C][C][C][=C][Ring1][N][C][=C][C][=C][Branch2][Ring2][P][C][=C][Ring1][=Branch1][C][S][C][Branch2][Ring1][#C][/C][=C][\C][=Branch1][C][=O][C][=C][C][=C][C][=C][C][=C][Ring1][=Branch1][C][=C][Ring1][#Branch2][C][Ring1][=C][=C][Branch1][Ring1][C][#N][C][#N][=C][C][=Ring2][Ring1][=Branch2][Ring2][Ring2][N][C][Branch1][P][C][=C][C][=C][Branch1][#Branch1][C][C][C][C][C][C][C][=C][Ring1][N][Branch1][P][C][=C][C][=C][Branch1][#Branch1][C][C][C][C][C][C][C][=C][Ring1][N][C][C][=C][Branch2][Ring1][#C][/C][=C][\C][=Branch1][C][=O][C][=C][C][=C][C][=C][C][=C][Ring1][=Branch1][C][=C][Ring1][#Branch2][C][Ring1][=C][=C][Branch1][Ring1][C][#N][C][#N][S][C][=Ring2][Ring1][=Branch2][Ring2][=Branch1][#C][C][=C][Ring2][Branch2][Ring2],{CCCCC(CC)COC(=O)c1sc2c(-c3cc4c(-c5ccc(CC(CC)CCCC)s5)c5sc([$])cc5c(-c5ccc(CC(CC)CCCC)s5)c4s3)sc([$])c2c1F}.CCCCCCc1ccc(C2(c3ccc(CCCCCC)cc3)c3cc4c(cc3-c3sc(/C=C5\C(=O)c6cc7ccccc7cc6C5=C(C#N)C#N)cc32)C(c2ccc(CCCCCC)cc2)(c2ccc(CCCCCC)cc2)c2cc(/C=C3\C(=O)c5cc6ccccc6cc5C3=C(C#N)C#N)sc2-4)cc1
PBDB-T,IDT-T-N,-5.297714285714285,-3.4170000000000003,-5.58,-4.06,1.0,CF,CN,100.0,PEDOT:PSS,PNDIT-F3N-Br,7.4,7.4,0.94,14.03,56.11,CCCCC(CC)Cc1ccc(-c2c3cc(-c4ccc(-c5sc(-c6ccc(C)s6)c6c5C(=O)c5c(CC(CC)CCCC)sc(CC(CC)CCCC)c5C6=O)s4)sc3c(-c3ccc(CC(CC)CCCC)s3)c3cc(C)sc23)s1.CCCCCCc1ccc(C2(c3ccc(CCCCCC)cc3)c3cc4c(cc3-c3sc(-c5sc(/C=C6\C(=O)c7cc8ccccc8cc7C6=C(C#N)C#N)cc5CC(CC)CCCC)cc32)C(c2ccc(CCCCCC)cc2)(c2ccc(CCCCCC)cc2)c2cc(-c3sc(/C=C5\C(=O)c6cc7ccccc7cc6C5=C(C#N)C#N)cc3CC(CC)CCCC)sc2-4)cc1,[C][C][C][C][C][Branch1][Ring1][C][C][C][C][=C][C][=C][Branch2][=Branch2][Branch2][C][=C][C][=C][Branch2][=Branch1][Branch2][C][=C][C][=C][Branch2][Branch1][=N][C][S][C][Branch1][O][C][=C][C][=C][Branch1][C][C][S][Ring1][=Branch1][=C][C][=Ring1][O][C][=Branch1][C][=O][C][=C][Branch1][O][C][C][Branch1][Ring1][C][C][C][C][C][C][S][C][Branch1][O][C][C][Branch1][Ring1][C][C][C][C][C][C][=C][Ring2][Ring1][Branch1][C][Ring2][Ring1][#Branch2][=O][S][Ring2][Ring2][=Branch2][S][C][Ring2][Ring2][=C][=C][Branch2][Ring1][Ring2][C][=C][C][=C][Branch1][O][C][C][Branch1][Ring1][C][C][C][C][C][C][S][Ring1][=N][C][C][=C][Branch1][C][C][S][C][Ring2][=Branch1][Ring1][=Ring1][=Branch1][S][Ring2][=Branch1][Branch2].[C][C][C][C][C][C][C][=C][C][=C][Branch2][=C][=Branch1][C][Branch1][P][C][=C][C][=C][Branch1][#Branch1][C][C][C][C][C][C][C][=C][Ring1][N][C][=C][C][=C][Branch2][=Branch1][=Branch1][C][=C][Ring1][=Branch1][C][S][C][Branch2][Branch1][Ring2][C][S][C][Branch2][Ring1][#C][/C][=C][\C][=Branch1][C][=O][C][=C][C][=C][C][=C][C][=C][Ring1][=Branch1][C][=C][Ring1][#Branch2][C][Ring1][=C][=C][Branch1][Ring1][C][#N][C][#N][=C][C][=Ring2][Ring1][=Branch2][C][C][Branch1][Ring1][C][C][C][C][C][C][=C][C][=Ring2][Ring2][=Branch1][Ring2][Branch1][=Branch2][C][Branch1][P][C][=C][C][=C][Branch1][#Branch1][C][C][C][C][C][C][C][=C][Ring1][N][Branch1][P][C][=C][C][=C][Branch1][#Branch1][C][C][C][C][C][C][C][=C][Ring1][N][C][C][=C][Branch2][Branch1][Ring2][C][S][C][Branch2][Ring1][#C][/C][=C][\C][=Branch1][C][=O][C][=C][C][=C][C][=C][C][=C][Ring1][=Branch1][C][=C][Ring1][#Branch2][C][Ring1][=C][=C][Branch1][Ring1][C][#N][C][#N][=C][C][=Ring2][Ring1][=Branch2][C][C][Branch1][Ring1][C][C][C][C][C][C][S][C][=Ring2][Ring2][=Branch1][Ring2][Branch2][=Branch2][C][=C][Ring2][=Branch2][=C],{CCCCC(CC)Cc1ccc(-c2c3cc(-c4ccc(-c5sc(-c6ccc([$])s6)c6c5C(=O)c5c(CC(CC)CCCC)sc(CC(CC)CCCC)c5C6=O)s4)sc3c(-c3ccc(CC(CC)CCCC)s3)c3cc([$])sc23)s1}.CCCCCCc1ccc(C2(c3ccc(CCCCCC)cc3)c3cc4c(cc3-c3sc(-c5sc(/C=C6\C(=O)c7cc8ccccc8cc7C6=C(C#N)C#N)cc5CC(CC)CCCC)cc32)C(c2ccc(CCCCCC)cc2)(c2ccc(CCCCCC)cc2)c2cc(-c3sc(/C=C5\C(=O)c6cc7ccccc7cc6C5=C(C#N)C#N)cc3CC(CC)CCCC)sc2-4)cc1
PBDB-T,IDT-EDOT,-5.297714285714285,-3.4170000000000003,-5.43,-3.8,0.833,o-DCB,DIO,25.0,MoOx,ZnO,11.32,11.38,0.86,21.34,62.0,CCCCC(CC)Cc1ccc(-c2c3cc(-c4ccc(-c5sc(-c6ccc(C)s6)c6c5C(=O)c5c(CC(CC)CCCC)sc(CC(CC)CCCC)c5C6=O)s4)sc3c(-c3ccc(CC(CC)CCCC)s3)c3cc(C)sc23)s1.CCCCCCc1ccc(C2(c3ccc(CCCCCC)cc3)c3cc4c(cc3-c3sc(-c5sc(/C=C6\C(=O)c7cc(F)c(F)cc7C6=C(C#N)C#N)c6c5OCCO6)cc32)C(c2ccc(CCCCCC)cc2)(c2ccc(CCCCCC)cc2)c2cc(-c3sc(/C=C5\C(=O)c6cc(F)c(F)cc6C5=C(C#N)C#N)c5c3OCCO5)sc2-4)cc1,[C][C][C][C][C][Branch1][Ring1][C][C][C][C][=C][C][=C][Branch2][=Branch2][Branch2][C][=C][C][=C][Branch2][=Branch1][Branch2][C][=C][C][=C][Branch2][Branch1][=N][C][S][C][Branch1][O][C][=C][C][=C][Branch1][C][C][S][Ring1][=Branch1][=C][C][=Ring1][O][C][=Branch1][C][=O][C][=C][Branch1][O][C][C][Branch1][Ring1][C][C][C][C][C][C][S][C][Branch1][O][C][C][Branch1][Ring1][C][C][C][C][C][C][=C][Ring2][Ring1][Branch1][C][Ring2][Ring1][#Branch2][=O][S][Ring2][Ring2][=Branch2][S][C][Ring2][Ring2][=C][=C][Branch2][Ring1][Ring2][C][=C][C][=C][Branch1][O][C][C][Branch1][Ring1][C][C][C][C][C][C][S][Ring1][=N][C][C][=C][Branch1][C][C][S][C][Ring2][=Branch1][Ring1][=Ring1][=Branch1][S][Ring2][=Branch1][Branch2].[C][C][C][C][C][C][C][=C][C][=C][Branch2][=N][=C][C][Branch1][P][C][=C][C][=C][Branch1][#Branch1][C][C][C][C][C][C][C][=C][Ring1][N][C][=C][C][=C][Branch2][=Branch1][C][C][=C][Ring1][=Branch1][C][S][C][Branch2][Ring2][S][C][S][C][Branch2][Ring1][#C][/C][=C][\C][=Branch1][C][=O][C][=C][C][Branch1][C][F][=C][Branch1][C][F][C][=C][Ring1][Branch2][C][Ring1][N][=C][Branch1][Ring1][C][#N][C][#N][=C][C][=Ring2][Ring1][#Branch1][O][C][C][O][Ring1][=Branch1][=C][C][=Ring2][Ring1][S][Ring2][Branch1][Ring1][C][Branch1][P][C][=C][C][=C][Branch1][#Branch1][C][C][C][C][C][C][C][=C][Ring1][N][Branch1][P][C][=C][C][=C][Branch1][#Branch1][C][C][C][C][C][C][C][=C][Ring1][N][C][C][=C][Branch2][Ring2][S][C][S][C][Branch2][Ring1][#C][/C][=C][\C][=Branch1][C][=O][C][=C][C][Branch1][C][F][=C][Branch1][C][F][C][=C][Ring1][Branch2][C][Ring1][N][=C][Branch1][Ring1][C][#N][C][#N][=C][C][=Ring2][Ring1][#Branch1][O][C][C][O][Ring1][=Branch1][S][C][=Ring2][Ring1][S][Ring2][#Branch1][=N][C][=C][Ring2][=Branch2][C],{CCCCC(CC)Cc1ccc(-c2c3cc(-c4ccc(-c5sc(-c6ccc([$])s6)c6c5C(=O)c5c(CC(CC)CCCC)sc(CC(CC)CCCC)c5C6=O)s4)sc3c(-c3ccc(CC(CC)CCCC)s3)c3cc([$])sc23)s1}.CCCCCCc1ccc(C2(c3ccc(CCCCCC)cc3)c3cc4c(cc3-c3sc(-c5sc(/C=C6\C(=O)c7cc(F)c(F)cc7C6=C(C#N)C#N)c6c5OCCO6)cc32)C(c2ccc(CCCCCC)cc2)(c2ccc(CCCCCC)cc2)c2cc(-c3sc(/C=C5\C(=O)c6cc(F)c(F)cc6C5=C(C#N)C#N)c5c3OCCO5)sc2-4)cc1
PTB7-Th,p-IDTIDT-IC,-5.204782608695651,-3.5391891891891896,-5.42,-3.82,0.667,o-DCB,_,150.0,PEDOT:PSS,PDINO,6.48,6.47,0.94,14.49,47.5,CCCCC(CC)COC(=O)c1sc2c(-c3cc4c(-c5ccc(CC(CC)CCCC)s5)c5sc(C)cc5c(-c5ccc(CC(CC)CCCC)s5)c4s3)sc(C)c2c1F.CCCCCCc1ccc(C2(c3ccc(CCCCCC)cc3)c3cc4c(cc3-c3sc(C=C5C(=O)c6ccccc6C5=C(C#N)C#N)cc32)C(c2ccc(CCCCCC)cc2)(c2ccc(CCCCCC)cc2)c2c-4sc3c4c(sc23)-c2cc3c(cc2C4(c2ccc(CCCCCC)cc2)c2ccc(CCCCCC)cc2)-c2sc(C=C4C(=O)c5ccccc5C4=C(C#N)C#N)cc2C3(c2ccc(CCCCCC)cc2)c2ccc(CCCCCC)cc2)cc1,[C][C][C][C][C][Branch1][Ring1][C][C][C][O][C][=Branch1][C][=O][C][S][C][=C][Branch2][=Branch1][Ring2][C][=C][C][=C][Branch2][Ring1][Ring2][C][=C][C][=C][Branch1][O][C][C][Branch1][Ring1][C][C][C][C][C][C][S][Ring1][=N][C][S][C][Branch1][C][C][=C][C][=Ring1][=Branch1][C][Branch2][Ring1][Ring2][C][=C][C][=C][Branch1][O][C][C][Branch1][Ring1][C][C][C][C][C][C][S][Ring1][=N][=C][Ring2][Ring2][Ring2][S][Ring2][Ring2][#Branch1][S][C][Branch1][C][C][=C][Ring2][Ring2][=N][C][=Ring2][Ring2][S][F].[C][C][C][C][C][C][C][=C][C][=C][Branch2][P][Ring2][C][Branch1][P][C][=C][C][=C][Branch1][#Branch1][C][C][C][C][C][C][C][=C][Ring1][N][C][=C][C][=C][Branch2][Ring2][O][C][=C][Ring1][=Branch1][C][S][C][Branch2][Ring1][=Branch2][C][=C][C][=Branch1][C][=O][C][=C][C][=C][C][=C][Ring1][=Branch1][C][Ring1][#Branch2][=C][Branch1][Ring1][C][#N][C][#N][=C][C][=Ring2][Ring1][Branch1][Ring2][Ring2][Branch2][C][Branch1][P][C][=C][C][=C][Branch1][#Branch1][C][C][C][C][C][C][C][=C][Ring1][N][Branch1][P][C][=C][C][=C][Branch1][#Branch1][C][C][C][C][C][C][C][=C][Ring1][N][C][=C][Ring2][Branch1][Ring2][S][C][C][=C][Branch1][#Branch1][S][C][Ring1][Branch2][=Ring1][Branch1][C][=C][C][=C][Branch2][Ring2][#Branch2][C][=C][Ring1][=Branch1][C][Ring1][O][Branch1][P][C][=C][C][=C][Branch1][#Branch1][C][C][C][C][C][C][C][=C][Ring1][N][C][=C][C][=C][Branch1][#Branch1][C][C][C][C][C][C][C][=C][Ring1][N][C][S][C][Branch2][Ring1][=Branch2][C][=C][C][=Branch1][C][=O][C][=C][C][=C][C][=C][Ring1][=Branch1][C][Ring1][#Branch2][=C][Branch1][Ring1][C][#N][C][#N][=C][C][=Ring2][Ring1][Branch1][C][Ring2][Branch1][Ring1][Branch1][P][C][=C][C][=C][Branch1][#Branch1][C][C][C][C][C][C][C][=C][Ring1][N][C][=C][C][=C][Branch1][#Branch1][C][C][C][C][C][C][C][=C][Ring1][N][C][=C][Ring2][O][N],{CCCCC(CC)COC(=O)c1sc2c(-c3cc4c(-c5ccc(CC(CC)CCCC)s5)c5sc([$])cc5c(-c5ccc(CC(CC)CCCC)s5)c4s3)sc([$])c2c1F}.CCCCCCc1ccc(C2(c3ccc(CCCCCC)cc3)c3cc4c(cc3-c3sc(C=C5C(=O)c6ccccc6C5=C(C#N)C#N)cc32)C(c2ccc(CCCCCC)cc2)(c2ccc(CCCCCC)cc2)c2c-4sc3c4c(sc23)-c2cc3c(cc2C4(c2ccc(CCCCCC)cc2)c2ccc(CCCCCC)cc2)-c2sc(C=C4C(=O)c5ccccc5C4=C(C#N)C#N)cc2C3(c2ccc(CCCCCC)cc2)c2ccc(CCCCCC)cc2)cc1
PBDB-TF,IDT-C6,-5.497142857142857,-3.6428571428571423,-5.59,-3.35,1.0,CF,DIO,100.0,PEDOT:PSS,PFN-Br,12.5,12.43,0.96,17.5,74.0,CCCCC(CC)Cc1sc(-c2c3cc(-c4ccc(-c5sc(-c6ccc(C)s6)c6c5C(=O)c5c(CC(CC)CCCC)sc(CC(CC)CCCC)c5C6=O)s4)sc3c(-c3cc(F)c(CC(CC)CCCC)s3)c3cc(C)sc23)cc1F.CCCCCCC1(CCCCCC)c2cc3c(cc2-c2sc(/C=C4\C(=O)c5ccc(C)cc5C4=C(C#N)C#N)cc21)C(CCCCCC)(CCCCCC)c1cc(/C=C2\C(=O)c4ccc(C)cc4C2=C(C#N)C#N)sc1-3,[C][C][C][C][C][Branch1][Ring1][C][C][C][C][S][C][Branch2][=Branch2][O][C][=C][C][=C][Branch2][=Branch1][Branch2][C][=C][C][=C][Branch2][Branch1][=N][C][S][C][Branch1][O][C][=C][C][=C][Branch1][C][C][S][Ring1][=Branch1][=C][C][=Ring1][O][C][=Branch1][C][=O][C][=C][Branch1][O][C][C][Branch1][Ring1][C][C][C][C][C][C][S][C][Branch1][O][C][C][Branch1][Ring1][C][C][C][C][C][C][=C][Ring2][Ring1][Branch1][C][Ring2][Ring1][#Branch2][=O][S][Ring2][Ring2][=Branch2][S][C][Ring2][Ring2][=C][=C][Branch2][Ring1][#Branch1][C][=C][C][Branch1][C][F][=C][Branch1][O][C][C][Branch1][Ring1][C][C][C][C][C][C][S][Ring1][=C][C][C][=C][Branch1][C][C][S][C][Ring2][=Branch1][Ring2][=Ring1][=Branch1][=C][C][=Ring2][=Branch1][=Branch2][F].[C][C][C][C][C][C][C][Branch1][#Branch1][C][C][C][C][C][C][C][=C][C][=C][Branch2][Ring2][=C][C][=C][Ring1][=Branch1][C][S][C][Branch2][Ring1][N][/C][=C][\C][=Branch1][C][=O][C][=C][C][=C][Branch1][C][C][C][=C][Ring1][#Branch1][C][Ring1][O][=C][Branch1][Ring1][C][#N][C][#N][=C][C][=Ring2][Ring1][=Branch1][Ring2][Ring2][Ring1][C][Branch1][#Branch1][C][C][C][C][C][C][Branch1][#Branch1][C][C][C][C][C][C][C][C][=C][Branch2][Ring1][N][/C][=C][\C][=Branch1][C][=O][C][=C][C][=C][Branch1][C][C][C][=C][Ring1][#Branch1][C][Ring1][O][=C][Branch1][Ring1][C][#N][C][#N][S][C][=Ring2][Ring1][=Branch1][Ring2][Branch1][=N],{CCCCC(CC)Cc1sc(-c2c3cc(-c4ccc(-c5sc(-c6ccc([$])s6)c6c5C(=O)c5c(CC(CC)CCCC)sc(CC(CC)CCCC)c5C6=O)s4)sc3c(-c3cc(F)c(CC(CC)CCCC)s3)c3cc([$])sc23)cc1F}.CCCCCCC1(CCCCCC)c2cc3c(cc2-c2sc(/C=C4\C(=O)c5ccc(C)cc5C4=C(C#N)C#N)cc21)C(CCCCCC)(CCCCCC)c1cc(/C=C2\C(=O)c4ccc(C)cc4C2=C(C#N)C#N)sc1-3
PTB7-Th,IDT-2BM,-5.204782608695651,-3.5391891891891896,-5.586666666666666,-4.083333333333333,0.667,CB,DPE,25.0,MoOx,ZnO,3.97,3.99,0.826,9.29,52.0,CCCCC(CC)COC(=O)c1sc2c(-c3cc4c(-c5ccc(CC(CC)CCCC)s5)c5sc(C)cc5c(-c5ccc(CC(CC)CCCC)s5)c4s3)sc(C)c2c1F.CCCCCCc1ccc(C2(c3ccc(CCCCCC)cc3)c3cc4c(cc3-c3sc(-c5ccc(C=C(C#N)C#N)c6nsnc56)cc32)C(c2ccc(CCCCCC)cc2)(c2ccc(CCCCCC)cc2)c2cc(-c3ccc(C=C(C#N)C#N)c5nsnc35)sc2-4)cc1,[C][C][C][C][C][Branch1][Ring1][C][C][C][O][C][=Branch1][C][=O][C][S][C][=C][Branch2][=Branch1][Ring2][C][=C][C][=C][Branch2][Ring1][Ring2][C][=C][C][=C][Branch1][O][C][C][Branch1][Ring1][C][C][C][C][C][C][S][Ring1][=N][C][S][C][Branch1][C][C][=C][C][=Ring1][=Branch1][C][Branch2][Ring1][Ring2][C][=C][C][=C][Branch1][O][C][C][Branch1][Ring1][C][C][C][C][C][C][S][Ring1][=N][=C][Ring2][Ring2][Ring2][S][Ring2][Ring2][#Branch1][S][C][Branch1][C][C][=C][Ring2][Ring2][=N][C][=Ring2][Ring2][S][F].[C][C][C][C][C][C][C][=C][C][=C][Branch2][#Branch2][=C][C][Branch1][P][C][=C][C][=C][Branch1][#Branch1][C][C][C][C][C][C][C][=C][Ring1][N][C][=C][C][=C][Branch2][Ring2][#Branch2][C][=C][Ring1][=Branch1][C][S][C][Branch2][Ring1][Branch2][C][=C][C][=C][Branch1][=Branch2][C][=C][Branch1][Ring1][C][#N][C][#N][C][=N][S][N][=C][Ring1][#C][Ring1][Branch1][=C][C][=Ring2][Ring1][Ring2][Ring2][Ring2][#Branch1][C][Branch1][P][C][=C][C][=C][Branch1][#Branch1][C][C][C][C][C][C][C][=C][Ring1][N][Branch1][P][C][=C][C][=C][Branch1][#Branch1][C][C][C][C][C][C][C][=C][Ring1][N][C][C][=C][Branch2][Ring1][Branch2][C][=C][C][=C][Branch1][=Branch2][C][=C][Branch1][Ring1][C][#N][C][#N][C][=N][S][N][=C][Ring1][#C][Ring1][Branch1][S][C][=Ring2][Ring1][Ring2][Ring2][=Branch1][Branch1][C][=C][Ring2][#Branch1][#Branch2],{CCCCC(CC)COC(=O)c1sc2c(-c3cc4c(-c5ccc(CC(CC)CCCC)s5)c5sc([$])cc5c(-c5ccc(CC(CC)CCCC)s5)c4s3)sc([$])c2c1F}.CCCCCCc1ccc(C2(c3ccc(CCCCCC)cc3)c3cc4c(cc3-c3sc(-c5ccc(C=C(C#N)C#N)c6nsnc56)cc32)C(c2ccc(CCCCCC)cc2)(c2ccc(CCCCCC)cc2)c2cc(-c3ccc(C=C(C#N)C#N)c5nsnc35)sc2-4)cc1
