Repository: aspuru-guzik-group/Beyond-Molecular-Structure-ML-for-OPV-Materials-Devices

File: ml_for_opvs/data/input_representation/OPV_Min/smiles/processed_smiles_device_wo_thickness/KFold/input_train_3.csv (part 10 of 24)
Donor,Acceptor,HOMO_D_eV,LUMO_D_eV,HOMO_A_eV,LUMO_A_eV,D_A_ratio_m_m,solvent,solvent_additive,annealing_temperature,hole_contact_layer,electron_contact_layer,PCE_percent,calc_PCE_percent,Voc_V,Jsc_mA_cm_pow_neg2,FF_percent,DA_SMILES,DA_SELFIES,DA_BigSMILES
PBDB-T,FDNCTF,-5.297714285714285,-3.4170000000000003,-5.42,-3.73,1.25,CB,_,25.0,PEDOT:PSS,PDINO,10.0,9.8,0.94,15.8,66.0,CCCCC(CC)Cc1ccc(-c2c3cc(-c4ccc(-c5sc(-c6ccc(C)s6)c6c5C(=O)c5c(CC(CC)CCCC)sc(CC(CC)CCCC)c5C6=O)s4)sc3c(-c3ccc(CC(CC)CCCC)s3)c3cc(C)sc23)s1.CCCCCCCCC1(CCCCCCCC)c2cc3c(cc2-c2cc4c(cc21)-c1sc(/C=C2\C(=O)c5cc6ccccc6cc5C2=C(C#N)C#N)cc1C4(CCCCCCCC)CCCCCCCC)C(CCCCCCCC)(CCCCCCCC)c1cc(/C=C2\C(=O)c4cc5ccccc5cc4C2=C(C#N)C#N)sc1-3,[C][C][C][C][C][Branch1][Ring1][C][C][C][C][=C][C][=C][Branch2][=Branch2][Branch2][C][=C][C][=C][Branch2][=Branch1][Branch2][C][=C][C][=C][Branch2][Branch1][=N][C][S][C][Branch1][O][C][=C][C][=C][Branch1][C][C][S][Ring1][=Branch1][=C][C][=Ring1][O][C][=Branch1][C][=O][C][=C][Branch1][O][C][C][Branch1][Ring1][C][C][C][C][C][C][S][C][Branch1][O][C][C][Branch1][Ring1][C][C][C][C][C][C][=C][Ring2][Ring1][Branch1][C][Ring2][Ring1][#Branch2][=O][S][Ring2][Ring2][=Branch2][S][C][Ring2][Ring2][=C][=C][Branch2][Ring1][Ring2][C][=C][C][=C][Branch1][O][C][C][Branch1][Ring1][C][C][C][C][C][C][S][Ring1][=N][C][C][=C][Branch1][C][C][S][C][Ring2][=Branch1][Ring1][=Ring1][=Branch1][S][Ring2][=Branch1][Branch2].[C][C][C][C][C][C][C][C][C][Branch1][=Branch2][C][C][C][C][C][C][C][C][C][=C][C][=C][Branch2][=Branch1][P][C][=C][Ring1][=Branch1][C][=C][C][=C][Branch1][Branch2][C][=C][Ring1][=Branch1][Ring2][Ring1][Branch1][C][S][C][Branch2][Ring1][#C][/C][=C][\C][=Branch1][C][=O][C][=C][C][=C][C][=C][C][=C][Ring1][=Branch1][C][=C][Ring1][#Branch2][C][Ring1][=C][=C][Branch1][Ring1][C][#N][C][#N][=C][C][=Ring2][Ring1][=Branch2][C][Ring2][Ring1][=C][Branch1][=Branch2][C][C][C][C][C][C][C][C][C][C][C][C][C][C][C][C][C][Branch1][=Branch2][C][C][C][C][C][C][C][C][Branch1][=Branch2][C][C][C][C][C][C][C][C][C][C][=C][Branch2][Ring1][#C][/C][=C][\C][=Branch1][C][=O][C][=C][C][=C][C][=C][C][=C][Ring1][=Branch1][C][=C][Ring1][#Branch2][C][Ring1][=C][=C][Branch1][Ring1][C][#N][C][#N][S][C][=Ring2][Ring1][=Branch2][Ring2][#Branch1][=C],{CCCCC(CC)Cc1ccc(-c2c3cc(-c4ccc(-c5sc(-c6ccc([$])s6)c6c5C(=O)c5c(CC(CC)CCCC)sc(CC(CC)CCCC)c5C6=O)s4)sc3c(-c3ccc(CC(CC)CCCC)s3)c3cc([$])sc23)s1}.CCCCCCCCC1(CCCCCCCC)c2cc3c(cc2-c2cc4c(cc21)-c1sc(/C=C2\C(=O)c5cc6ccccc6cc5C2=C(C#N)C#N)cc1C4(CCCCCCCC)CCCCCCCC)C(CCCCCCCC)(CCCCCCCC)c1cc(/C=C2\C(=O)c4cc5ccccc5cc4C2=C(C#N)C#N)sc1-3
PBDB-T,FDICTF,-5.297714285714285,-3.4170000000000003,-5.43,-3.71,1.25,CB,_,25.0,PEDOT:PSS,PDINO,11.2,10.99,0.93,16.3,72.5,CCCCC(CC)Cc1ccc(-c2c3cc(-c4ccc(-c5sc(-c6ccc(C)s6)c6c5C(=O)c5c(CC(CC)CCCC)sc(CC(CC)CCCC)c5C6=O)s4)sc3c(-c3ccc(CC(CC)CCCC)s3)c3cc(C)sc23)s1.CCCCCCCCC1(CCCCCCCC)c2cc3c(cc2-c2cc4c(cc21)-c1sc(/C=C2\C(=O)c5ccccc5C2=C(C#N)C#N)cc1C4(CCCCCCCC)CCCCCCCC)C(CCCCCCCC)(CCCCCCCC)c1cc(/C=C2\C(=O)c4ccccc4C2=C(C#N)C#N)sc1-3,[C][C][C][C][C][Branch1][Ring1][C][C][C][C][=C][C][=C][Branch2][=Branch2][Branch2][C][=C][C][=C][Branch2][=Branch1][Branch2][C][=C][C][=C][Branch2][Branch1][=N][C][S][C][Branch1][O][C][=C][C][=C][Branch1][C][C][S][Ring1][=Branch1][=C][C][=Ring1][O][C][=Branch1][C][=O][C][=C][Branch1][O][C][C][Branch1][Ring1][C][C][C][C][C][C][S][C][Branch1][O][C][C][Branch1][Ring1][C][C][C][C][C][C][=C][Ring2][Ring1][Branch1][C][Ring2][Ring1][#Branch2][=O][S][Ring2][Ring2][=Branch2][S][C][Ring2][Ring2][=C][=C][Branch2][Ring1][Ring2][C][=C][C][=C][Branch1][O][C][C][Branch1][Ring1][C][C][C][C][C][C][S][Ring1][=N][C][C][=C][Branch1][C][C][S][C][Ring2][=Branch1][Ring1][=Ring1][=Branch1][S][Ring2][=Branch1][Branch2].[C][C][C][C][C][C][C][C][C][Branch1][=Branch2][C][C][C][C][C][C][C][C][C][=C][C][=C][Branch2][=Branch1][O][C][=C][Ring1][=Branch1][C][=C][C][=C][Branch1][Branch2][C][=C][Ring1][=Branch1][Ring2][Ring1][Branch1][C][S][C][Branch2][Ring1][=Branch2][/C][=C][\C][=Branch1][C][=O][C][=C][C][=C][C][=C][Ring1][=Branch1][C][Ring1][#Branch2][=C][Branch1][Ring1][C][#N][C][#N][=C][C][=Ring2][Ring1][Branch1][C][Ring2][Ring1][#Branch2][Branch1][=Branch2][C][C][C][C][C][C][C][C][C][C][C][C][C][C][C][C][C][Branch1][=Branch2][C][C][C][C][C][C][C][C][Branch1][=Branch2][C][C][C][C][C][C][C][C][C][C][=C][Branch2][Ring1][=Branch2][/C][=C][\C][=Branch1][C][=O][C][=C][C][=C][C][=C][Ring1][=Branch1][C][Ring1][#Branch2][=C][Branch1][Ring1][C][#N][C][#N][S][C][=Ring2][Ring1][Branch1][Ring2][#Branch1][=Branch1],{CCCCC(CC)Cc1ccc(-c2c3cc(-c4ccc(-c5sc(-c6ccc([$])s6)c6c5C(=O)c5c(CC(CC)CCCC)sc(CC(CC)CCCC)c5C6=O)s4)sc3c(-c3ccc(CC(CC)CCCC)s3)c3cc([$])sc23)s1}.CCCCCCCCC1(CCCCCCCC)c2cc3c(cc2-c2cc4c(cc21)-c1sc(/C=C2\C(=O)c5ccccc5C2=C(C#N)C#N)cc1C4(CCCCCCCC)CCCCCCCC)C(CCCCCCCC)(CCCCCCCC)c1cc(/C=C2\C(=O)c4ccccc4C2=C(C#N)C#N)sc1-3
PTB7-Th,DTNR,-5.204782608695651,-3.5391891891891896,-5.22,-3.5,0.667,CB,CN,25.0,MoOx,ZnO,9.51,9.51,1.08,15.72,56.0,CCCCC(CC)COC(=O)c1sc2c(-c3cc4c(-c5ccc(CC(CC)CCCC)s5)c5sc(C)cc5c(-c5ccc(CC(CC)CCCC)s5)c4s3)sc(C)c2c1F.CCCCC(CC)CC1(CC(CC)CCCC)c2cc(-c3ccc(/C=C4\SC(=S)N(CC)C4=O)c4nsnc34)sc2-c2c1ccc1c3c(ccc21)C(CC(CC)CCCC)(CC(CC)CCCC)c1cc(-c2ccc(/C=C4\SC(=S)N(CC)C4=O)c4nsnc24)sc1-3,[C][C][C][C][C][Branch1][Ring1][C][C][C][O][C][=Branch1][C][=O][C][S][C][=C][Branch2][=Branch1][Ring2][C][=C][C][=C][Branch2][Ring1][Ring2][C][=C][C][=C][Branch1][O][C][C][Branch1][Ring1][C][C][C][C][C][C][S][Ring1][=N][C][S][C][Branch1][C][C][=C][C][=Ring1][=Branch1][C][Branch2][Ring1][Ring2][C][=C][C][=C][Branch1][O][C][C][Branch1][Ring1][C][C][C][C][C][C][S][Ring1][=N][=C][Ring2][Ring2][Ring2][S][Ring2][Ring2][#Branch1][S][C][Branch1][C][C][=C][Ring2][Ring2][=N][C][=Ring2][Ring2][S][F].[C][C][C][C][C][Branch1][Ring1][C][C][C][C][Branch1][O][C][C][Branch1][Ring1][C][C][C][C][C][C][C][C][=C][Branch2][Ring1][P][C][=C][C][=C][Branch1][P][/C][=C][\S][C][=Branch1][C][=S][N][Branch1][Ring1][C][C][C][Ring1][Branch2][=O][C][=N][S][N][=C][Ring2][Ring1][Ring1][Ring1][Branch1][S][C][=Ring2][Ring1][Branch2][C][=C][Ring2][Ring2][Ring1][C][=C][C][=C][C][=Branch1][Branch2][=C][C][=C][Ring1][#Branch2][Ring1][=Branch1][C][Branch1][O][C][C][Branch1][Ring1][C][C][C][C][C][C][Branch1][O][C][C][Branch1][Ring1][C][C][C][C][C][C][C][C][=C][Branch2][Ring1][P][C][=C][C][=C][Branch1][P][/C][=C][\S][C][=Branch1][C][=S][N][Branch1][Ring1][C][C][C][Ring1][Branch2][=O][C][=N][S][N][=C][Ring2][Ring1][Ring1][Ring1][Branch1][S][C][=Ring2][Ring1][Branch2][Ring2][Ring2][=C],{CCCCC(CC)COC(=O)c1sc2c(-c3cc4c(-c5ccc(CC(CC)CCCC)s5)c5sc([$])cc5c(-c5ccc(CC(CC)CCCC)s5)c4s3)sc([$])c2c1F}.CCCCC(CC)CC1(CC(CC)CCCC)c2cc(-c3ccc(/C=C4\SC(=S)N(CC)C4=O)c4nsnc34)sc2-c2c1ccc1c3c(ccc21)C(CC(CC)CCCC)(CC(CC)CCCC)c1cc(-c2ccc(/C=C4\SC(=S)N(CC)C4=O)c4nsnc24)sc1-3
PBDB-T,DTNIC6,-5.297714285714285,-3.4170000000000003,-5.87,-3.92,1.0,CB,_,25.0,MoOx,TiO2:TOPD,3.39,3.38,0.96,7.71,45.63,CCCCC(CC)Cc1ccc(-c2c3cc(-c4ccc(-c5sc(-c6ccc(C)s6)c6c5C(=O)c5c(CC(CC)CCCC)sc(CC(CC)CCCC)c5C6=O)s4)sc3c(-c3ccc(CC(CC)CCCC)s3)c3cc(C)sc23)s1.CCCCCCC1(CCCCCC)c2cc(/C=C3\C(=O)c4ccccc4C3=C(C#N)C#N)sc2-c2c1ccc1c3c(ccc21)C(CCCCCC)(CCCCCC)c1cc(/C=C2\C(=O)c4ccccc4C2=C(C#N)C#N)sc1-3,[C][C][C][C][C][Branch1][Ring1][C][C][C][C][=C][C][=C][Branch2][=Branch2][Branch2][C][=C][C][=C][Branch2][=Branch1][Branch2][C][=C][C][=C][Branch2][Branch1][=N][C][S][C][Branch1][O][C][=C][C][=C][Branch1][C][C][S][Ring1][=Branch1][=C][C][=Ring1][O][C][=Branch1][C][=O][C][=C][Branch1][O][C][C][Branch1][Ring1][C][C][C][C][C][C][S][C][Branch1][O][C][C][Branch1][Ring1][C][C][C][C][C][C][=C][Ring2][Ring1][Branch1][C][Ring2][Ring1][#Branch2][=O][S][Ring2][Ring2][=Branch2][S][C][Ring2][Ring2][=C][=C][Branch2][Ring1][Ring2][C][=C][C][=C][Branch1][O][C][C][Branch1][Ring1][C][C][C][C][C][C][S][Ring1][=N][C][C][=C][Branch1][C][C][S][C][Ring2][=Branch1][Ring1][=Ring1][=Branch1][S][Ring2][=Branch1][Branch2].[C][C][C][C][C][C][C][Branch1][#Branch1][C][C][C][C][C][C][C][C][=C][Branch2][Ring1][=Branch2][/C][=C][\C][=Branch1][C][=O][C][=C][C][=C][C][=C][Ring1][=Branch1][C][Ring1][#Branch2][=C][Branch1][Ring1][C][#N][C][#N][S][C][=Ring2][Ring1][Branch1][C][=C][Ring2][Ring1][=C][C][=C][C][=C][C][=Branch1][Branch2][=C][C][=C][Ring1][#Branch2][Ring1][=Branch1][C][Branch1][#Branch1][C][C][C][C][C][C][Branch1][#Branch1][C][C][C][C][C][C][C][C][=C][Branch2][Ring1][=Branch2][/C][=C][\C][=Branch1][C][=O][C][=C][C][=C][C][=C][Ring1][=Branch1][C][Ring1][#Branch2][=C][Branch1][Ring1][C][#N][C][#N][S][C][=Ring2][Ring1][Branch1][Ring2][Ring2][#Branch1],{CCCCC(CC)Cc1ccc(-c2c3cc(-c4ccc(-c5sc(-c6ccc([$])s6)c6c5C(=O)c5c(CC(CC)CCCC)sc(CC(CC)CCCC)c5C6=O)s4)sc3c(-c3ccc(CC(CC)CCCC)s3)c3cc([$])sc23)s1}.CCCCCCC1(CCCCCC)c2cc(/C=C3\C(=O)c4ccccc4C3=C(C#N)C#N)sc2-c2c1ccc1c3c(ccc21)C(CCCCCC)(CCCCCC)c1cc(/C=C2\C(=O)c4ccccc4C2=C(C#N)C#N)sc1-3
PBDB-T,DTNIC8,-5.297714285714285,-3.4170000000000003,-5.91,-3.93,1.0,CB,_,25.0,MoOx,TiO2:TOPD,9.03,9.03,0.96,12.92,72.84,CCCCC(CC)Cc1ccc(-c2c3cc(-c4ccc(-c5sc(-c6ccc(C)s6)c6c5C(=O)c5c(CC(CC)CCCC)sc(CC(CC)CCCC)c5C6=O)s4)sc3c(-c3ccc(CC(CC)CCCC)s3)c3cc(C)sc23)s1.CCCCC(CC)CC1(CC(CC)CCCC)c2cc(/C=C3\C(=O)c4ccccc4C3=C(C#N)C#N)sc2-c2c1ccc1c3c(ccc21)C(CC(CC)CCCC)(CC(CC)CCCC)c1cc(/C=C2\C(=O)c4ccccc4C2=C(C#N)C#N)sc1-3,[C][C][C][C][C][Branch1][Ring1][C][C][C][C][=C][C][=C][Branch2][=Branch2][Branch2][C][=C][C][=C][Branch2][=Branch1][Branch2][C][=C][C][=C][Branch2][Branch1][=N][C][S][C][Branch1][O][C][=C][C][=C][Branch1][C][C][S][Ring1][=Branch1][=C][C][=Ring1][O][C][=Branch1][C][=O][C][=C][Branch1][O][C][C][Branch1][Ring1][C][C][C][C][C][C][S][C][Branch1][O][C][C][Branch1][Ring1][C][C][C][C][C][C][=C][Ring2][Ring1][Branch1][C][Ring2][Ring1][#Branch2][=O][S][Ring2][Ring2][=Branch2][S][C][Ring2][Ring2][=C][=C][Branch2][Ring1][Ring2][C][=C][C][=C][Branch1][O][C][C][Branch1][Ring1][C][C][C][C][C][C][S][Ring1][=N][C][C][=C][Branch1][C][C][S][C][Ring2][=Branch1][Ring1][=Ring1][=Branch1][S][Ring2][=Branch1][Branch2].[C][C][C][C][C][Branch1][Ring1][C][C][C][C][Branch1][O][C][C][Branch1][Ring1][C][C][C][C][C][C][C][C][=C][Branch2][Ring1][=Branch2][/C][=C][\C][=Branch1][C][=O][C][=C][C][=C][C][=C][Ring1][=Branch1][C][Ring1][#Branch2][=C][Branch1][Ring1][C][#N][C][#N][S][C][=Ring2][Ring1][Branch1][C][=C][Ring2][Ring1][S][C][=C][C][=C][C][=Branch1][Branch2][=C][C][=C][Ring1][#Branch2][Ring1][=Branch1][C][Branch1][O][C][C][Branch1][Ring1][C][C][C][C][C][C][Branch1][O][C][C][Branch1][Ring1][C][C][C][C][C][C][C][C][=C][Branch2][Ring1][=Branch2][/C][=C][\C][=Branch1][C][=O][C][=C][C][=C][C][=C][Ring1][=Branch1][C][Ring1][#Branch2][=C][Branch1][Ring1][C][#N][C][#N][S][C][=Ring2][Ring1][Branch1][Ring2][Ring2][O],{CCCCC(CC)Cc1ccc(-c2c3cc(-c4ccc(-c5sc(-c6ccc([$])s6)c6c5C(=O)c5c(CC(CC)CCCC)sc(CC(CC)CCCC)c5C6=O)s4)sc3c(-c3ccc(CC(CC)CCCC)s3)c3cc([$])sc23)s1}.CCCCC(CC)CC1(CC(CC)CCCC)c2cc(/C=C3\C(=O)c4ccccc4C3=C(C#N)C#N)sc2-c2c1ccc1c3c(ccc21)C(CC(CC)CCCC)(CC(CC)CCCC)c1cc(/C=C2\C(=O)c4ccccc4C2=C(C#N)C#N)sc1-3
PTB7-Th,DTCC-IC,-5.204782608695651,-3.5391891891891896,-5.5,-3.87,1.0,CF,CN,100.0,PEDOT:PSS,Ca,6.0,6.0,0.95,11.23,56.2,CCCCC(CC)COC(=O)c1sc2c(-c3cc4c(-c5ccc(CC(CC)CCCC)s5)c5sc(C)cc5c(-c5ccc(CC(CC)CCCC)s5)c4s3)sc(C)c2c1F.CCCCCCCCOc1ccc(C2(c3ccc(OCCCCCCCC)cc3)c3cc4c5cc6c(cc5n(CCCCCCCC)c4cc3-c3sc(/C=C4\C(=O)c5cc(F)c(F)cc5C4=C(C#N)C#N)cc32)-c2sc(/C=C3\C(=O)c4cc(F)c(F)cc4C3=C(C#N)C#N)cc2C6(c2ccc(OCCCCCCCC)cc2)c2ccc(OCCCCCCCC)cc2)cc1,[C][C][C][C][C][Branch1][Ring1][C][C][C][O][C][=Branch1][C][=O][C][S][C][=C][Branch2][=Branch1][Ring2][C][=C][C][=C][Branch2][Ring1][Ring2][C][=C][C][=C][Branch1][O][C][C][Branch1][Ring1][C][C][C][C][C][C][S][Ring1][=N][C][S][C][Branch1][C][C][=C][C][=Ring1][=Branch1][C][Branch2][Ring1][Ring2][C][=C][C][=C][Branch1][O][C][C][Branch1][Ring1][C][C][C][C][C][C][S][Ring1][=N][=C][Ring2][Ring2][Ring2][S][Ring2][Ring2][#Branch1][S][C][Branch1][C][C][=C][Ring2][Ring2][=N][C][=Ring2][Ring2][S][F].[C][C][C][C][C][C][C][C][O][C][=C][C][=C][Branch2][=N][O][C][Branch2][Ring1][Ring2][C][=C][C][=C][Branch1][#Branch2][O][C][C][C][C][C][C][C][C][C][=C][Ring1][#C][C][=C][C][C][=C][C][=C][Branch2][=Branch1][Ring2][C][=C][Ring1][=Branch1][N][Branch1][=Branch2][C][C][C][C][C][C][C][C][C][=Ring1][P][C][=C][Ring2][Ring1][Branch1][C][S][C][Branch2][Ring1][#C][/C][=C][\C][=Branch1][C][=O][C][=C][C][Branch1][C][F][=C][Branch1][C][F][C][=C][Ring1][Branch2][C][Ring1][N][=C][Branch1][Ring1][C][#N][C][#N][=C][C][=Ring2][Ring1][#Branch1][Ring2][Branch1][N][C][S][C][Branch2][Ring1][#C][/C][=C][\C][=Branch1][C][=O][C][=C][C][Branch1][C][F][=C][Branch1][C][F][C][=C][Ring1][Branch2][C][Ring1][N][=C][Branch1][Ring1][C][#N][C][#N][=C][C][=Ring2][Ring1][#Branch1][C][Ring2][Branch1][#C][Branch2][Ring1][Ring2][C][=C][C][=C][Branch1][#Branch2][O][C][C][C][C][C][C][C][C][C][=C][Ring1][#C][C][=C][C][=C][Branch1][#Branch2][O][C][C][C][C][C][C][C][C][C][=C][Ring1][#C][C][=C][Ring2][=Branch2][Branch2],{CCCCC(CC)COC(=O)c1sc2c(-c3cc4c(-c5ccc(CC(CC)CCCC)s5)c5sc([$])cc5c(-c5ccc(CC(CC)CCCC)s5)c4s3)sc([$])c2c1F}.CCCCCCCCOc1ccc(C2(c3ccc(OCCCCCCCC)cc3)c3cc4c5cc6c(cc5n(CCCCCCCC)c4cc3-c3sc(/C=C4\C(=O)c5cc(F)c(F)cc5C4=C(C#N)C#N)cc32)-c2sc(/C=C3\C(=O)c4cc(F)c(F)cc4C3=C(C#N)C#N)cc2C6(c2ccc(OCCCCCCCC)cc2)c2ccc(OCCCCCCCC)cc2)cc1
P3HT,DNIT-TT2T,-5.057777777777777,-2.989444444444445,-5.94,-3.75,1.0,o-DCB,_,130.0,PEDOT:PSS,Ca,1.25,1.25,0.88,3.28,43.47,CCCCCCc1cc(-c2sc(-c3sc(-c4sc(C)cc4CCCCCC)cc3CCCCCC)cc2CCCCCC)sc1C.CCCCCCc1ccc(-c2c(-c3ccc(-c4ccc5c6c(cccc46)C(=O)N(CC(CC)CCCC)C5=O)s3)sc3c(-c4ccc(CCCCCC)s4)c(-c4ccc(-c5ccc6c7c(cccc57)C(=O)N(CC(CC)CCCC)C6=O)s4)sc23)s1,[C][C][C][C][C][C][C][C][=C][Branch2][Ring2][P][C][S][C][Branch2][Ring1][S][C][S][C][Branch1][P][C][S][C][Branch1][C][C][=C][C][=Ring1][=Branch1][C][C][C][C][C][C][=C][C][=Ring1][P][C][C][C][C][C][C][=C][C][=Ring2][Ring1][N][C][C][C][C][C][C][S][C][=Ring2][Ring2][#Branch1][C].[C][C][C][C][C][C][C][=C][C][=C][Branch2][#Branch2][Branch2][C][=C][Branch2][Branch1][C][C][=C][C][=C][Branch2][Ring2][#Branch1][C][=C][C][=C][C][=C][Branch1][=Branch2][C][=C][C][=C][Ring1][#Branch2][Ring1][=Branch1][C][=Branch1][C][=O][N][Branch1][O][C][C][Branch1][Ring1][C][C][C][C][C][C][C][Ring2][Ring1][Ring1][=O][S][Ring2][Ring1][N][S][C][C][Branch1][S][C][=C][C][=C][Branch1][#Branch1][C][C][C][C][C][C][S][Ring1][O][=C][Branch2][Branch1][C][C][=C][C][=C][Branch2][Ring2][#Branch1][C][=C][C][=C][C][=C][Branch1][=Branch2][C][=C][C][=C][Ring1][#Branch2][Ring1][=Branch1][C][=Branch1][C][=O][N][Branch1][O][C][C][Branch1][Ring1][C][C][C][C][C][C][C][Ring2][Ring1][Ring1][=O][S][Ring2][Ring1][N][S][C][Ring2][=Branch1][O][=Ring2][Ring2][N][S][Ring2][=Branch1][S],{CCCCCCc1cc(-c2sc(-c3sc(-c4sc([$])cc4CCCCCC)cc3CCCCCC)cc2CCCCCC)sc1[$]}.CCCCCCc1ccc(-c2c(-c3ccc(-c4ccc5c6c(cccc46)C(=O)N(CC(CC)CCCC)C5=O)s3)sc3c(-c4ccc(CCCCCC)s4)c(-c4ccc(-c5ccc6c7c(cccc57)C(=O)N(CC(CC)CCCC)C6=O)s4)sc23)s1
P1_BDT-TBT,PY1,-5.1,-3.48,-5.27,-4.0,0.5,CF,DIO,25.0,PEDOT:PSS,PFN-Br,4.89,4.89,0.83,10.53,56.0,CCCCCCCCCCCCSOc1c2cc(-c3ccc(-c4ccc(-c5ccc(C)s5)c5nsnc45)s3)sc2c(OSCCCCCCCCCCCC)c2cc(C)sc12.CCCCCCCCCCCCCCCCCn1c2cc(-c3sc(-c4sc(/C=C5\C(=O)N(CCCC)C(=O)C(C#N)C5C)cc4CCCCCC)cc3CCCCCC)sc2c2sc(-c3sc(-c4sc(/C=C5\C(=O)N(CCCC)C(=O)C(C#N)C5C)cc4CCCCCC)cc3CCCCCC)cc21,[C][C][C][C][C][C][C][C][C][C][C][C][S][O][C][=C][C][=C][Branch2][Ring2][Branch1][C][=C][C][=C][Branch2][Ring1][#Branch2][C][=C][C][=C][Branch1][O][C][=C][C][=C][Branch1][C][C][S][Ring1][=Branch1][C][=N][S][N][=C][Ring1][#C][Ring1][Branch1][S][Ring2][Ring1][Ring2][S][C][Ring2][Ring1][=Branch2][=C][Branch1][#C][O][S][C][C][C][C][C][C][C][C][C][C][C][C][C][C][=C][Branch1][C][C][S][C][Ring2][Ring2][#C][=Ring1][=Branch1].[C][C][C][C][C][C][C][C][C][C][C][C][C][C][C][C][C][N][C][C][=C][Branch2][Branch1][=N][C][S][C][Branch2][Ring2][N][C][S][C][Branch2][Ring1][O][/C][=C][\C][=Branch1][C][=O][N][Branch1][Branch1][C][C][C][C][C][=Branch1][C][=O][C][Branch1][Ring1][C][#N][C][Ring1][=C][C][=C][C][=Ring2][Ring1][Branch1][C][C][C][C][C][C][=C][C][=Ring2][Ring1][S][C][C][C][C][C][C][S][C][=Ring2][Ring2][O][C][S][C][Branch2][Branch1][=N][C][S][C][Branch2][Ring2][N][C][S][C][Branch2][Ring1][O][/C][=C][\C][=Branch1][C][=O][N][Branch1][Branch1][C][C][C][C][C][=Branch1][C][=O][C][Branch1][Ring1][C][#N][C][Ring1][=C][C][=C][C][=Ring2][Ring1][Branch1][C][C][C][C][C][C][=C][C][=Ring2][Ring1][S][C][C][C][C][C][C][=C][C][=Ring2][Ring2][O][Ring2][#Branch1][#Branch1],{CCCCCCCCCCCCSOc1c2cc(-c3ccc(-c4ccc(-c5ccc([$])s5)c5nsnc45)s3)sc2c(OSCCCCCCCCCCCC)c2cc([$])sc12}.CCCCCCCCCCCCCCCCCn1c2cc(-c3sc(-c4sc(/C=C5\C(=O)N(CCCC)C(=O)C(C#N)C5C)cc4CCCCCC)cc3CCCCCC)sc2c2sc(-c3sc(-c4sc(/C=C5\C(=O)N(CCCC)C(=O)C(C#N)C5C)cc4CCCCCC)cc3CCCCCC)cc21
P1_BDT-TBT,DCI-2,-5.1,-3.48,-5.24,-4.05,0.5,CF,DIO,25.0,PEDOT:PSS,PFN-Br,6.94,6.94,0.8,13.77,63.0,CCCCCCCCCCCCSOc1c2cc(-c3ccc(-c4ccc(-c5ccc(C)s5)c5nsnc45)s3)sc2c(OSCCCCCCCCCCCC)c2cc(C)sc12.CCCCCCCCCC(CCCCCCC)n1c2cc(-c3sc(-c4sc(/C=C5\C(=O)c6ccccc6C5=C(C#N)C#N)cc4CCCCCC)cc3CCCCCC)sc2c2sc(-c3sc(-c4sc(/C=C5\C(=O)c6ccccc6C5=C(C#N)C#N)cc4CCCCCC)cc3CCCCCC)cc21,[C][C][C][C][C][C][C][C][C][C][C][C][S][O][C][=C][C][=C][Branch2][Ring2][Branch1][C][=C][C][=C][Branch2][Ring1][#Branch2][C][=C][C][=C][Branch1][O][C][=C][C][=C][Branch1][C][C][S][Ring1][=Branch1][C][=N][S][N][=C][Ring1][#C][Ring1][Branch1][S][Ring2][Ring1][Ring2][S][C][Ring2][Ring1][=Branch2][=C][Branch1][#C][O][S][C][C][C][C][C][C][C][C][C][C][C][C][C][C][=C][Branch1][C][C][S][C][Ring2][Ring2][#C][=Ring1][=Branch1].[C][C][C][C][C][C][C][C][C][C][Branch1][Branch2][C][C][C][C][C][C][C][N][C][C][=C][Branch2][Branch1][O][C][S][C][Branch2][Ring2][#Branch2][C][S][C][Branch2][Ring1][=Branch2][/C][=C][\C][=Branch1][C][=O][C][=C][C][=C][C][=C][Ring1][=Branch1][C][Ring1][#Branch2][=C][Branch1][Ring1][C][#N][C][#N][=C][C][=Ring2][Ring1][Branch1][C][C][C][C][C][C][=C][C][=Ring2][Ring1][S][C][C][C][C][C][C][S][C][=Ring2][Ring2][O][C][S][C][Branch2][Branch1][O][C][S][C][Branch2][Ring2][#Branch2][C][S][C][Branch2][Ring1][=Branch2][/C][=C][\C][=Branch1][C][=O][C][=C][C][=C][C][=C][Ring1][=Branch1][C][Ring1][#Branch2][=C][Branch1][Ring1][C][#N][C][#N][=C][C][=Ring2][Ring1][Branch1][C][C][C][C][C][C][=C][C][=Ring2][Ring1][S][C][C][C][C][C][C][=C][C][=Ring2][Ring2][O][Ring2][#Branch1][#Branch1],{CCCCCCCCCCCCSOc1c2cc(-c3ccc(-c4ccc(-c5ccc([$])s5)c5nsnc45)s3)sc2c(OSCCCCCCCCCCCC)c2cc([$])sc12}.CCCCCCCCCC(CCCCCCC)n1c2cc(-c3sc(-c4sc(/C=C5\C(=O)c6ccccc6C5=C(C#N)C#N)cc4CCCCCC)cc3CCCCCC)sc2c2sc(-c3sc(-c4sc(/C=C5\C(=O)c6ccccc6C5=C(C#N)C#N)cc4CCCCCC)cc3CCCCCC)cc21
PBDTTT-C-T,DC-IDT2F,-5.128,-3.268,-5.44,-3.88,2.0,o-DCB,_,25.0,MoOx,PEIE,3.08,3.08,0.96,6.32,50.8,CCCCC(CC)CC(=O)c1cc2c(C)sc(-c3cc4c(-c5ccc(CC(CC)CCCC)s5)c5sc(C)cc5c(-c5ccc(CC(CC)CCCC)s5)c4s3)c2s1.CCCCCCc1ccc(C2(c3ccc(CCCCCC)cc3)c3cc(-c4ccc(/C=C5\C(=O)c6ccccc6C5=C(C#N)C#N)o4)ccc3-c3cc4c(cc32)-c2ccc(-c3ccc(/C=C5\C(=O)c6ccccc6C5=C(C#N)C#N)o3)cc2C4(c2ccc(CCCCCC)cc2)c2ccc(CCCCCC)cc2)cc1,[C][C][C][C][C][Branch1][Ring1][C][C][C][C][=Branch1][C][=O][C][=C][C][=C][Branch1][C][C][S][C][Branch2][=Branch1][Ring2][C][=C][C][=C][Branch2][Ring1][Ring2][C][=C][C][=C][Branch1][O][C][C][Branch1][Ring1][C][C][C][C][C][C][S][Ring1][=N][C][S][C][Branch1][C][C][=C][C][=Ring1][=Branch1][C][Branch2][Ring1][Ring2][C][=C][C][=C][Branch1][O][C][C][Branch1][Ring1][C][C][C][C][C][C][S][Ring1][=N][=C][Ring2][Ring2][Ring2][S][Ring2][Ring2][#Branch1][=C][Ring2][Ring2][=N][S][Ring2][Ring2][S].[C][C][C][C][C][C][C][=C][C][=C][Branch2][N][Branch1][C][Branch1][P][C][=C][C][=C][Branch1][#Branch1][C][C][C][C][C][C][C][=C][Ring1][N][C][=C][C][Branch2][Ring2][Ring2][C][=C][C][=C][Branch2][Ring1][=Branch2][/C][=C][\C][=Branch1][C][=O][C][=C][C][=C][C][=C][Ring1][=Branch1][C][Ring1][#Branch2][=C][Branch1][Ring1][C][#N][C][#N][O][Ring2][Ring1][Branch1][=C][C][=C][Ring2][Ring1][O][C][=C][C][=C][Branch1][Branch2][C][=C][Ring1][=Branch1][Ring2][Ring2][=C][C][=C][C][=C][Branch2][Ring2][Ring2][C][=C][C][=C][Branch2][Ring1][=Branch2][/C][=C][\C][=Branch1][C][=O][C][=C][C][=C][C][=C][Ring1][=Branch1][C][Ring1][#Branch2][=C][Branch1][Ring1][C][#N][C][#N][O][Ring2][Ring1][Branch1][C][=C][Ring2][Ring1][O][C][Ring2][Ring1][S][Branch1][P][C][=C][C][=C][Branch1][#Branch1][C][C][C][C][C][C][C][=C][Ring1][N][C][=C][C][=C][Branch1][#Branch1][C][C][C][C][C][C][C][=C][Ring1][N][C][=C][Ring2][Branch2][Branch2],{CCCCC(CC)CC(=O)c1cc2c([$])sc(-c3cc4c(-c5ccc(CC(CC)CCCC)s5)c5sc([$])cc5c(-c5ccc(CC(CC)CCCC)s5)c4s3)c2s1}.CCCCCCc1ccc(C2(c3ccc(CCCCCC)cc3)c3cc(-c4ccc(/C=C5\C(=O)c6ccccc6C5=C(C#N)C#N)o4)ccc3-c3cc4c(cc32)-c2ccc(-c3ccc(/C=C5\C(=O)c6ccccc6C5=C(C#N)C#N)o3)cc2C4(c2ccc(CCCCCC)cc2)c2ccc(CCCCCC)cc2)cc1
PTB7-Th,TIM-IDT,-5.204782608695651,-3.5391891891891896,-5.36,-4.01,1.0,o-DCB,_,25.0,PEDOT:PSS,Ca,1.63,1.44,0.6,5.26,45.53,CCCCC(CC)COC(=O)c1sc2c(-c3cc4c(-c5ccc(CC(CC)CCCC)s5)c5sc(C)cc5c(-c5ccc(CC(CC)CCCC)s5)c4s3)sc(C)c2c1F.CCCCCCc1ccc(C2(c3ccc(CCCCCC)cc3)c3cc4c(cc3-c3sc(-c5cc6c(s5)C(=C(C#N)C#N)C(=O)N6CC(CC)CCCC)cc32)C(c2ccc(CCCCCC)cc2)(c2ccc(CCCCCC)cc2)c2cc(-c3cc5c(s3)C(=C(C#N)C#N)C(=O)N5CC(CC)CCCC)sc2-4)cc1,[C][C][C][C][C][Branch1][Ring1][C][C][C][O][C][=Branch1][C][=O][C][S][C][=C][Branch2][=Branch1][Ring2][C][=C][C][=C][Branch2][Ring1][Ring2][C][=C][C][=C][Branch1][O][C][C][Branch1][Ring1][C][C][C][C][C][C][S][Ring1][=N][C][S][C][Branch1][C][C][=C][C][=Ring1][=Branch1][C][Branch2][Ring1][Ring2][C][=C][C][=C][Branch1][O][C][C][Branch1][Ring1][C][C][C][C][C][C][S][Ring1][=N][=C][Ring2][Ring2][Ring2][S][Ring2][Ring2][#Branch1][S][C][Branch1][C][C][=C][Ring2][Ring2][=N][C][=Ring2][Ring2][S][F].[C][C][C][C][C][C][C][=C][C][=C][Branch2][N][Branch2][C][Branch1][P][C][=C][C][=C][Branch1][#Branch1][C][C][C][C][C][C][C][=C][Ring1][N][C][=C][C][=C][Branch2][Branch1][#Branch1][C][=C][Ring1][=Branch1][C][S][C][Branch2][Ring2][Branch1][C][=C][C][=C][Branch1][Ring2][S][Ring1][Branch1][C][=Branch1][Branch2][=C][Branch1][Ring1][C][#N][C][#N][C][=Branch1][C][=O][N][Ring1][N][C][C][Branch1][Ring1][C][C][C][C][C][C][=C][C][=Ring2][Ring1][O][Ring2][Ring2][=C][C][Branch1][P][C][=C][C][=C][Branch1][#Branch1][C][C][C][C][C][C][C][=C][Ring1][N][Branch1][P][C][=C][C][=C][Branch1][#Branch1][C][C][C][C][C][C][C][=C][Ring1][N][C][C][=C][Branch2][Ring2][Branch1][C][=C][C][=C][Branch1][Ring2][S][Ring1][Branch1][C][=Branch1][Branch2][=C][Branch1][Ring1][C][#N][C][#N][C][=Branch1][C][=O][N][Ring1][N][C][C][Branch1][Ring1][C][C][C][C][C][C][S][C][=Ring2][Ring1][O][Ring2][#Branch1][Ring1][C][=C][Ring2][Branch2][Branch2],{CCCCC(CC)COC(=O)c1sc2c(-c3cc4c(-c5ccc(CC(CC)CCCC)s5)c5sc([$])cc5c(-c5ccc(CC(CC)CCCC)s5)c4s3)sc([$])c2c1F}.CCCCCCc1ccc(C2(c3ccc(CCCCCC)cc3)c3cc4c(cc3-c3sc(-c5cc6c(s5)C(=C(C#N)C#N)C(=O)N6CC(CC)CCCC)cc32)C(c2ccc(CCCCCC)cc2)(c2ccc(CCCCCC)cc2)c2cc(-c3cc5c(s3)C(=C(C#N)C#N)C(=O)N5CC(CC)CCCC)sc2-4)cc1
PTB7-Th,COTIC-4F,-5.204782608695651,-3.5391891891891896,-5.26,-4.16,0.667,CB,CN,25.0,MoOx,ZnO,6.4,6.4,0.56,20.3,56.3,CCCCC(CC)COC(=O)c1sc2c(-c3cc4c(-c5ccc(CC(CC)CCCC)s5)c5sc(C)cc5c(-c5ccc(CC(CC)CCCC)s5)c4s3)sc(C)c2c1F.CCCCC(CC)COc1cc(/C=C2\C(=O)c3ccccc3C2=C(C#N)C#N)sc1-c1cc2c(s1)-c1sc(-c3sc(/C=C4\C(=O)c5ccccc5C4=C(C#N)C#N)cc3OCC(CC)CCCC)cc1C2(CC(CC)CCCC)CC(CC)CCCC,[C][C][C][C][C][Branch1][Ring1][C][C][C][O][C][=Branch1][C][=O][C][S][C][=C][Branch2][=Branch1][Ring2][C][=C][C][=C][Branch2][Ring1][Ring2][C][=C][C][=C][Branch1][O][C][C][Branch1][Ring1][C][C][C][C][C][C][S][Ring1][=N][C][S][C][Branch1][C][C][=C][C][=Ring1][=Branch1][C][Branch2][Ring1][Ring2][C][=C][C][=C][Branch1][O][C][C][Branch1][Ring1][C][C][C][C][C][C][S][Ring1][=N][=C][Ring2][Ring2][Ring2][S][Ring2][Ring2][#Branch1][S][C][Branch1][C][C][=C][Ring2][Ring2][=N][C][=Ring2][Ring2][S][F].[C][C][C][C][C][Branch1][Ring1][C][C][C][O][C][C][=C][Branch2][Ring1][=Branch2][/C][=C][\C][=Branch1][C][=O][C][=C][C][=C][C][=C][Ring1][=Branch1][C][Ring1][#Branch2][=C][Branch1][Ring1][C][#N][C][#N][S][C][=Ring2][Ring1][Branch1][C][=C][C][=C][Branch1][Ring2][S][Ring1][Branch1][C][S][C][Branch2][Ring2][#C][C][S][C][Branch2][Ring1][=Branch2][/C][=C][\C][=Branch1][C][=O][C][=C][C][=C][C][=C][Ring1][=Branch1][C][Ring1][#Branch2][=C][Branch1][Ring1][C][#N][C][#N][=C][C][=Ring2][Ring1][Branch1][O][C][C][Branch1][Ring1][C][C][C][C][C][C][=C][C][=Ring2][Ring2][Ring1][C][Ring2][Ring2][#Branch1][Branch1][O][C][C][Branch1][Ring1][C][C][C][C][C][C][C][C][Branch1][Ring1][C][C][C][C][C][C],{CCCCC(CC)COC(=O)c1sc2c(-c3cc4c(-c5ccc(CC(CC)CCCC)s5)c5sc([$])cc5c(-c5ccc(CC(CC)CCCC)s5)c4s3)sc([$])c2c1F}.CCCCC(CC)COc1cc(/C=C2\C(=O)c3ccccc3C2=C(C#N)C#N)sc1-c1cc2c(s1)-c1sc(-c3sc(/C=C4\C(=O)c5ccccc5C4=C(C#N)C#N)cc3OCC(CC)CCCC)cc1C2(CC(CC)CCCC)CC(CC)CCCC
PTB7-Th,SiOTIC-4F,-5.204782608695651,-3.5391891891891896,-5.28,-4.11,0.667,CF,CN,25.0,MoOx,ZnO,8.6,8.62,0.65,21.6,61.4,CCCCC(CC)COC(=O)c1sc2c(-c3cc4c(-c5ccc(CC(CC)CCCC)s5)c5sc(C)cc5c(-c5ccc(CC(CC)CCCC)s5)c4s3)sc(C)c2c1F.CCCCC(CC)COc1cc(/C=C2\C(=O)c3cc(F)c(F)cc3C2=C(C#N)C#N)sc1-c1cc2c(s1)-c1sc(-c3sc(/C=C4\C(=O)c5cc(F)c(F)cc5C4=C(C#N)C#N)cc3OCC(CC)CCCC)cc1[Si]2(CC(CC)CCCC)CC(CC)CCCC,[C][C][C][C][C][Branch1][Ring1][C][C][C][O][C][=Branch1][C][=O][C][S][C][=C][Branch2][=Branch1][Ring2][C][=C][C][=C][Branch2][Ring1][Ring2][C][=C][C][=C][Branch1][O][C][C][Branch1][Ring1][C][C][C][C][C][C][S][Ring1][=N][C][S][C][Branch1][C][C][=C][C][=Ring1][=Branch1][C][Branch2][Ring1][Ring2][C][=C][C][=C][Branch1][O][C][C][Branch1][Ring1][C][C][C][C][C][C][S][Ring1][=N][=C][Ring2][Ring2][Ring2][S][Ring2][Ring2][#Branch1][S][C][Branch1][C][C][=C][Ring2][Ring2][=N][C][=Ring2][Ring2][S][F].[C][C][C][C][C][Branch1][Ring1][C][C][C][O][C][C][=C][Branch2][Ring1][#C][/C][=C][\C][=Branch1][C][=O][C][=C][C][Branch1][C][F][=C][Branch1][C][F][C][=C][Ring1][Branch2][C][Ring1][N][=C][Branch1][Ring1][C][#N][C][#N][S][C][=Ring2][Ring1][#Branch1][C][=C][C][=C][Branch1][Ring2][S][Ring1][Branch1][C][S][C][Branch2][Branch1][Branch1][C][S][C][Branch2][Ring1][#C][/C][=C][\C][=Branch1][C][=O][C][=C][C][Branch1][C][F][=C][Branch1][C][F][C][=C][Ring1][Branch2][C][Ring1][N][=C][Branch1][Ring1][C][#N][C][#N][=C][C][=Ring2][Ring1][#Branch1][O][C][C][Branch1][Ring1][C][C][C][C][C][C][=C][C][=Ring2][Ring2][Branch1][Si][Ring2][Ring2][=Branch2][Branch1][O][C][C][Branch1][Ring1][C][C][C][C][C][C][C][C][Branch1][Ring1][C][C][C][C][C][C],{CCCCC(CC)COC(=O)c1sc2c(-c3cc4c(-c5ccc(CC(CC)CCCC)s5)c5sc([$])cc5c(-c5ccc(CC(CC)CCCC)s5)c4s3)sc([$])c2c1F}.CCCCC(CC)COc1cc(/C=C2\C(=O)c3cc(F)c(F)cc3C2=C(C#N)C#N)sc1-c1cc2c(s1)-c1sc(-c3sc(/C=C4\C(=O)c5cc(F)c(F)cc5C4=C(C#N)C#N)cc3OCC(CC)CCCC)cc1[Si]2(CC(CC)CCCC)CC(CC)CCCC
P3HT,BTA100,-5.057777777777777,-2.989444444444445,-4.98,-2.81,1.0,CF,_,100.0,PEDOT:PSS,Ca,1.04,1.04,1.34,1.65,47.0,CCCCCCc1cc(-c2sc(-c3sc(-c4sc(C)cc4CCCCCC)cc3CCCCCC)cc2CCCCCC)sc1C.CCCCCCCCn1nc2c(/C=C3/SC(=O)N(CC)C3=O)c(OC)c(OC)c(-c3cc4c(s3)-c3cc5c(cc3C4(c3ccc(CCCCCC)cc3)c3ccc(CCCCCC)cc3)-c3sc(-c4c(OC)c(OC)c(/C=C6/SC(=O)N(CC)C6=O)c6nn(CCCCCCCC)nc46)cc3C5(c3ccc(CCCCCC)cc3)c3ccc(CCCCCC)cc3)c2n1,[C][C][C][C][C][C][C][C][=C][Branch2][Ring2][P][C][S][C][Branch2][Ring1][S][C][S][C][Branch1][P][C][S][C][Branch1][C][C][=C][C][=Ring1][=Branch1][C][C][C][C][C][C][=C][C][=Ring1][P][C][C][C][C][C][C][=C][C][=Ring2][Ring1][N][C][C][C][C][C][C][S][C][=Ring2][Ring2][#Branch1][C].[C][C][C][C][C][C][C][C][N][N][=C][C][Branch1][P][/C][=C][/S][C][=Branch1][C][=O][N][Branch1][Ring1][C][C][C][Ring1][Branch2][=O][=C][Branch1][Ring1][O][C][C][Branch1][Ring1][O][C][=C][Branch2][O][=N][C][=C][C][=C][Branch1][Ring2][S][Ring1][Branch1][C][=C][C][=C][Branch2][Ring2][#Branch2][C][=C][Ring1][=Branch1][C][Ring1][#Branch2][Branch1][P][C][=C][C][=C][Branch1][#Branch1][C][C][C][C][C][C][C][=C][Ring1][N][C][=C][C][=C][Branch1][#Branch1][C][C][C][C][C][C][C][=C][Ring1][N][C][S][C][Branch2][Branch1][Ring1][C][=C][Branch1][Ring1][O][C][C][Branch1][Ring1][O][C][=C][Branch1][P][/C][=C][/S][C][=Branch1][C][=O][N][Branch1][Ring1][C][C][C][Ring1][Branch2][=O][C][=N][N][Branch1][=Branch2][C][C][C][C][C][C][C][C][N][=C][Ring2][Ring1][#C][Ring1][=N][=C][C][=Ring2][Ring2][Ring2][C][Ring2][=Branch1][C][Branch1][P][C][=C][C][=C][Branch1][#Branch1][C][C][C][C][C][C][C][=C][Ring1][N][C][=C][C][=C][Branch1][#Branch1][C][C][C][C][C][C][C][=C][Ring1][N][C][Ring2][=Branch2][Branch1][=N][Ring2][=Branch2][Branch2],{CCCCCCc1cc(-c2sc(-c3sc(-c4sc([$])cc4CCCCCC)cc3CCCCCC)cc2CCCCCC)sc1[$]}.CCCCCCCCn1nc2c(/C=C3/SC(=O)N(CC)C3=O)c(OC)c(OC)c(-c3cc4c(s3)-c3cc5c(cc3C4(c3ccc(CCCCCC)cc3)c3ccc(CCCCCC)cc3)-c3sc(-c4c(OC)c(OC)c(/C=C6/SC(=O)N(CC)C6=O)c6nn(CCCCCCCC)nc46)cc3C5(c3ccc(CCCCCC)cc3)c3ccc(CCCCCC)cc3)c2n1
P3HT,BTA101,-5.057777777777777,-2.989444444444445,-5.05,-2.99,1.0,CF,_,120.0,PEDOT:PSS,Ca,3.55,3.55,1.19,5.33,56.0,CCCCCCc1cc(-c2sc(-c3sc(-c4sc(C)cc4CCCCCC)cc3CCCCCC)cc2CCCCCC)sc1C.CCCCCCCCn1nc2c(/C=C3/SC(=S)N(CC)C3=O)c(OC)c(OC)c(-c3cc4c(s3)-c3cc5c(cc3C4(c3ccc(CCCCCC)cc3)c3ccc(CCCCCC)cc3)-c3sc(-c4c(OC)c(OC)c(/C=C6/SC(=S)N(CC)C6=O)c6nn(CCCCCCCC)nc46)cc3C5(c3ccc(CCCCCC)cc3)c3ccc(CCCCCC)cc3)c2n1,[C][C][C][C][C][C][C][C][=C][Branch2][Ring2][P][C][S][C][Branch2][Ring1][S][C][S][C][Branch1][P][C][S][C][Branch1][C][C][=C][C][=Ring1][=Branch1][C][C][C][C][C][C][=C][C][=Ring1][P][C][C][C][C][C][C][=C][C][=Ring2][Ring1][N][C][C][C][C][C][C][S][C][=Ring2][Ring2][#Branch1][C].[C][C][C][C][C][C][C][C][N][N][=C][C][Branch1][P][/C][=C][/S][C][=Branch1][C][=S][N][Branch1][Ring1][C][C][C][Ring1][Branch2][=O][=C][Branch1][Ring1][O][C][C][Branch1][Ring1][O][C][=C][Branch2][O][=N][C][=C][C][=C][Branch1][Ring2][S][Ring1][Branch1][C][=C][C][=C][Branch2][Ring2][#Branch2][C][=C][Ring1][=Branch1][C][Ring1][#Branch2][Branch1][P][C][=C][C][=C][Branch1][#Branch1][C][C][C][C][C][C][C][=C][Ring1][N][C][=C][C][=C][Branch1][#Branch1][C][C][C][C][C][C][C][=C][Ring1][N][C][S][C][Branch2][Branch1][Ring1][C][=C][Branch1][Ring1][O][C][C][Branch1][Ring1][O][C][=C][Branch1][P][/C][=C][/S][C][=Branch1][C][=S][N][Branch1][Ring1][C][C][C][Ring1][Branch2][=O][C][=N][N][Branch1][=Branch2][C][C][C][C][C][C][C][C][N][=C][Ring2][Ring1][#C][Ring1][=N][=C][C][=Ring2][Ring2][Ring2][C][Ring2][=Branch1][C][Branch1][P][C][=C][C][=C][Branch1][#Branch1][C][C][C][C][C][C][C][=C][Ring1][N][C][=C][C][=C][Branch1][#Branch1][C][C][C][C][C][C][C][=C][Ring1][N][C][Ring2][=Branch2][Branch1][=N][Ring2][=Branch2][Branch2],{CCCCCCc1cc(-c2sc(-c3sc(-c4sc([$])cc4CCCCCC)cc3CCCCCC)cc2CCCCCC)sc1[$]}.CCCCCCCCn1nc2c(/C=C3/SC(=S)N(CC)C3=O)c(OC)c(OC)c(-c3cc4c(s3)-c3cc5c(cc3C4(c3ccc(CCCCCC)cc3)c3ccc(CCCCCC)cc3)-c3sc(-c4c(OC)c(OC)c(/C=C6/SC(=S)N(CC)C6=O)c6nn(CCCCCCCC)nc46)cc3C5(c3ccc(CCCCCC)cc3)c3ccc(CCCCCC)cc3)c2n1
P3HT,BTA103,-5.057777777777777,-2.989444444444445,-5.21,-3.18,0.5,CF,_,120.0,PEDOT:PSS,Ca,5.31,5.31,0.94,8.56,66.0,CCCCCCc1cc(-c2sc(-c3sc(-c4sc(C)cc4CCCCCC)cc3CCCCCC)cc2CCCCCC)sc1C.CCCCCCCCn1nc2c(/C=c3/sc(=C(C#N)C#N)n(CC)c3=O)c(OC)c(OC)c(-c3cc4c(s3)-c3cc5c(cc3C4(c3ccc(CCCCCC)cc3)c3ccc(CCCCCC)cc3)-c3sc(-c4c(OC)c(OC)c(/C=c6/sc(=C(C#N)C#N)n(CC)c6=O)c6nn(CCCCCCCC)nc46)cc3C5(c3ccc(CCCCCC)cc3)c3ccc(CCCCCC)cc3)c2n1,[C][C][C][C][C][C][C][C][=C][Branch2][Ring2][P][C][S][C][Branch2][Ring1][S][C][S][C][Branch1][P][C][S][C][Branch1][C][C][=C][C][=Ring1][=Branch1][C][C][C][C][C][C][=C][C][=Ring1][P][C][C][C][C][C][C][=C][C][=Ring2][Ring1][N][C][C][C][C][C][C][S][C][=Ring2][Ring2][#Branch1][C].[C][C][C][C][C][C][C][C][N][N][=C][C][Branch2][Ring1][#Branch1][/C][=C][/S][C][=Branch1][Branch2][=C][Branch1][Ring1][C][#N][C][#N][N][Branch1][Ring1][C][C][C][Ring1][N][=O][=C][Branch1][Ring1][O][C][C][Branch1][Ring1][O][C][=C][Branch2][N][Ring2][C][=C][C][=C][Branch1][Ring2][S][Ring1][Branch1][C][=C][C][=C][Branch2][Ring2][#Branch2][C][=C][Ring1][=Branch1][C][Ring1][#Branch2][Branch1][P][C][=C][C][=C][Branch1][#Branch1][C][C][C][C][C][C][C][=C][Ring1][N][C][=C][C][=C][Branch1][#Branch1][C][C][C][C][C][C][C][=C][Ring1][N][C][S][C][Branch2][Branch1][#Branch2][C][=C][Branch1][Ring1][O][C][C][Branch1][Ring1][O][C][=C][Branch2][Ring1][#Branch1][/C][=C][/S][C][=Branch1][Branch2][=C][Branch1][Ring1][C][#N][C][#N][N][Branch1][Ring1][C][C][C][Ring1][N][=O][C][=N][N][Branch1][=Branch2][C][C][C][C][C][C][C][C][N][=C][Ring2][Ring2][Ring1][Ring1][=N][=C][C][=Ring2][Ring2][Branch2][C][Ring2][=Branch1][=Branch1][Branch1][P][C][=C][C][=C][Branch1][#Branch1][C][C][C][C][C][C][C][=C][Ring1][N][C][=C][C][=C][Branch1][#Branch1][C][C][C][C][C][C][C][=C][Ring1][N][C][Ring2][=Branch2][=N][=N][Ring2][=Branch2][S],{CCCCCCc1cc(-c2sc(-c3sc(-c4sc([$])cc4CCCCCC)cc3CCCCCC)cc2CCCCCC)sc1[$]}.CCCCCCCCn1nc2c(/C=c3/sc(=C(C#N)C#N)n(CC)c3=O)c(OC)c(OC)c(-c3cc4c(s3)-c3cc5c(cc3C4(c3ccc(CCCCCC)cc3)c3ccc(CCCCCC)cc3)-c3sc(-c4c(OC)c(OC)c(/C=c6/sc(=C(C#N)C#N)n(CC)c6=O)c6nn(CCCCCCCC)nc46)cc3C5(c3ccc(CCCCCC)cc3)c3ccc(CCCCCC)cc3)c2n1
PTB7-Th,6TIC,-5.204782608695651,-3.5391891891891896,-5.33,-3.885,0.667,CB,DIO,150.0,MoOx,ZnO,11.07,11.06,0.831,20.11,66.16,CCCCC(CC)COC(=O)c1sc2c(-c3cc4c(-c5ccc(CC(CC)CCCC)s5)c5sc(C)cc5c(-c5ccc(CC(CC)CCCC)s5)c4s3)sc(C)c2c1F.CCCCCCc1ccc(C2(c3ccc(CCCCCC)cc3)c3c(sc4cc(/C=C5\C(=O)c6ccccc6C5=C(C#N)C#N)sc34)-c3sc4c5c(sc4c32)-c2sc3cc(/C=C4\C(=O)c6ccccc6C4=C(C#N)C#N)sc3c2C5(c2ccc(CCCCCC)cc2)c2ccc(CCCCCC)cc2)cc1,[C][C][C][C][C][Branch1][Ring1][C][C][C][O][C][=Branch1][C][=O][C][S][C][=C][Branch2][=Branch1][Ring2][C][=C][C][=C][Branch2][Ring1][Ring2][C][=C][C][=C][Branch1][O][C][C][Branch1][Ring1][C][C][C][C][C][C][S][Ring1][=N][C][S][C][Branch1][C][C][=C][C][=Ring1][=Branch1][C][Branch2][Ring1][Ring2][C][=C][C][=C][Branch1][O][C][C][Branch1][Ring1][C][C][C][C][C][C][S][Ring1][=N][=C][Ring2][Ring2][Ring2][S][Ring2][Ring2][#Branch1][S][C][Branch1][C][C][=C][Ring2][Ring2][=N][C][=Ring2][Ring2][S][F].[C][C][C][C][C][C][C][=C][C][=C][Branch2][O][S][C][Branch1][P][C][=C][C][=C][Branch1][#Branch1][C][C][C][C][C][C][C][=C][Ring1][N][C][=C][Branch2][Ring2][Branch2][S][C][C][=C][Branch2][Ring1][=Branch2][/C][=C][\C][=Branch1][C][=O][C][=C][C][=C][C][=C][Ring1][=Branch1][C][Ring1][#Branch2][=C][Branch1][Ring1][C][#N][C][#N][S][C][Ring2][Ring1][Branch2][=Ring2][Ring1][Branch1][C][S][C][C][=C][Branch1][O][S][C][=Ring1][Branch1][C][=Ring1][Branch2][Ring2][Ring2][=N][C][S][C][C][=C][Branch2][Ring1][=Branch2][/C][=C][\C][=Branch1][C][=O][C][=C][C][=C][C][=C][Ring1][=Branch1][C][Ring1][#Branch2][=C][Branch1][Ring1][C][#N][C][#N][S][C][=Ring2][Ring1][Branch1][C][=Ring2][Ring1][Branch2][C][Ring2][Ring1][=C][Branch1][P][C][=C][C][=C][Branch1][#Branch1][C][C][C][C][C][C][C][=C][Ring1][N][C][=C][C][=C][Branch1][#Branch1][C][C][C][C][C][C][C][=C][Ring1][N][C][=C][Ring2][Branch2][Ring2],{CCCCC(CC)COC(=O)c1sc2c(-c3cc4c(-c5ccc(CC(CC)CCCC)s5)c5sc([$])cc5c(-c5ccc(CC(CC)CCCC)s5)c4s3)sc([$])c2c1F}.CCCCCCc1ccc(C2(c3ccc(CCCCCC)cc3)c3c(sc4cc(/C=C5\C(=O)c6ccccc6C5=C(C#N)C#N)sc34)-c3sc4c5c(sc4c32)-c2sc3cc(/C=C4\C(=O)c6ccccc6C4=C(C#N)C#N)sc3c2C5(c2ccc(CCCCCC)cc2)c2ccc(CCCCCC)cc2)cc1
PTB7-Th,COi8DFIC,-5.204782608695651,-3.5391891891891896,-5.5,-3.88,1.0,CB,DIO,25.0,MoOx,ZnO,12.16,12.11,0.68,26.12,68.2,CCCCC(CC)COC(=O)c1sc2c(-c3cc4c(-c5ccc(CC(CC)CCCC)s5)c5sc(C)cc5c(-c5ccc(CC(CC)CCCC)s5)c4s3)sc(C)c2c1F.CCCCCCc1ccc(C2(c3ccc(CCCCCC)cc3)Oc3c(sc4c5c(sc34)-c3sc4cc(/C=C6\C(=O)c7cc(F)c(F)cc7C6=C(C#N)C#N)sc4c3C(c3ccc(CCCCCC)cc3)(c3ccc(CCCCCC)cc3)O5)-c3sc4cc(/C=C5\C(=O)c6cc(F)c(F)cc6C5=C(C#N)C#N)sc4c32)cc1,[C][C][C][C][C][Branch1][Ring1][C][C][C][O][C][=Branch1][C][=O][C][S][C][=C][Branch2][=Branch1][Ring2][C][=C][C][=C][Branch2][Ring1][Ring2][C][=C][C][=C][Branch1][O][C][C][Branch1][Ring1][C][C][C][C][C][C][S][Ring1][=N][C][S][C][Branch1][C][C][=C][C][=Ring1][=Branch1][C][Branch2][Ring1][Ring2][C][=C][C][=C][Branch1][O][C][C][Branch1][Ring1][C][C][C][C][C][C][S][Ring1][=N][=C][Ring2][Ring2][Ring2][S][Ring2][Ring2][#Branch1][S][C][Branch1][C][C][=C][Ring2][Ring2][=N][C][=Ring2][Ring2][S][F].[C][C][C][C][C][C][C][=C][C][=C][Branch2][N][S][C][Branch1][P][C][=C][C][=C][Branch1][#Branch1][C][C][C][C][C][C][C][=C][Ring1][N][O][C][=C][Branch2][Branch2][Branch1][S][C][C][=C][Branch1][#Branch1][S][C][Ring1][Branch2][=Ring1][Branch1][C][S][C][C][=C][Branch2][Ring1][#C][/C][=C][\C][=Branch1][C][=O][C][=C][C][Branch1][C][F][=C][Branch1][C][F][C][=C][Ring1][Branch2][C][Ring1][N][=C][Branch1][Ring1][C][#N][C][#N][S][C][=Ring2][Ring1][#Branch1][C][=Ring2][Ring1][#Branch2][C][Branch1][P][C][=C][C][=C][Branch1][#Branch1][C][C][C][C][C][C][C][=C][Ring1][N][Branch1][P][C][=C][C][=C][Branch1][#Branch1][C][C][C][C][C][C][C][=C][Ring1][N][O][Ring2][Branch1][Branch2][C][S][C][C][=C][Branch2][Ring1][#C][/C][=C][\C][=Branch1][C][=O][C][=C][C][Branch1][C][F][=C][Branch1][C][F][C][=C][Ring1][Branch2][C][Ring1][N][=C][Branch1][Ring1][C][#N][C][#N][S][C][=Ring2][Ring1][#Branch1][C][=Ring2][Ring1][#Branch2][Ring2][Branch2][Ring2][C][=C][Ring2][Branch2][#Branch2],{CCCCC(CC)COC(=O)c1sc2c(-c3cc4c(-c5ccc(CC(CC)CCCC)s5)c5sc([$])cc5c(-c5ccc(CC(CC)CCCC)s5)c4s3)sc([$])c2c1F}.CCCCCCc1ccc(C2(c3ccc(CCCCCC)cc3)Oc3c(sc4c5c(sc34)-c3sc4cc(/C=C6\C(=O)c7cc(F)c(F)cc7C6=C(C#N)C#N)sc4c3C(c3ccc(CCCCCC)cc3)(c3ccc(CCCCCC)cc3)O5)-c3sc4cc(/C=C5\C(=O)c6cc(F)c(F)cc6C5=C(C#N)C#N)sc4c32)cc1
PTB7-Th,IDT-2BR,-5.204782608695651,-3.5391891891891896,-5.52,-3.69,1.0,o-DCB:CF (4:1),CN,25.0,PEDOT:PSS,Ca,7.7,8.32,0.99,14.0,60.0,CCCCC(CC)COC(=O)c1sc2c(-c3cc4c(-c5ccc(CC(CC)CCCC)s5)c5sc(C)cc5c(-c5ccc(CC(CC)CCCC)s5)c4s3)sc(C)c2c1F.CCCCCCc1ccc(C2(c3ccc(CCCCCC)cc3)c3cc4c(cc3-c3sc(-c5ccc(/C=C6\SC(=S)N(CC)C6=O)c6nsnc56)cc32)C(c2ccc(CCCCCC)cc2)(c2ccc(CCCCCC)cc2)c2cc(-c3ccc(/C=C5\SC(=S)N(CC)C5=O)c5nsnc35)sc2-4)cc1,[C][C][C][C][C][Branch1][Ring1][C][C][C][O][C][=Branch1][C][=O][C][S][C][=C][Branch2][=Branch1][Ring2][C][=C][C][=C][Branch2][Ring1][Ring2][C][=C][C][=C][Branch1][O][C][C][Branch1][Ring1][C][C][C][C][C][C][S][Ring1][=N][C][S][C][Branch1][C][C][=C][C][=Ring1][=Branch1][C][Branch2][Ring1][Ring2][C][=C][C][=C][Branch1][O][C][C][Branch1][Ring1][C][C][C][C][C][C][S][Ring1][=N][=C][Ring2][Ring2][Ring2][S][Ring2][Ring2][#Branch1][S][C][Branch1][C][C][=C][Ring2][Ring2][=N][C][=Ring2][Ring2][S][F].[C][C][C][C][C][C][C][=C][C][=C][Branch2][O][S][C][Branch1][P][C][=C][C][=C][Branch1][#Branch1][C][C][C][C][C][C][C][=C][Ring1][N][C][=C][C][=C][Branch2][Branch1][Ring1][C][=C][Ring1][=Branch1][C][S][C][Branch2][Ring1][P][C][=C][C][=C][Branch1][P][/C][=C][\S][C][=Branch1][C][=S][N][Branch1][Ring1][C][C][C][Ring1][Branch2][=O][C][=N][S][N][=C][Ring2][Ring1][Ring1][Ring1][Branch1][=C][C][=Ring2][Ring1][Branch2][Ring2][Ring2][O][C][Branch1][P][C][=C][C][=C][Branch1][#Branch1][C][C][C][C][C][C][C][=C][Ring1][N][Branch1][P][C][=C][C][=C][Branch1][#Branch1][C][C][C][C][C][C][C][=C][Ring1][N][C][C][=C][Branch2][Ring1][P][C][=C][C][=C][Branch1][P][/C][=C][\S][C][=Branch1][C][=S][N][Branch1][Ring1][C][C][C][Ring1][Branch2][=O][C][=N][S][N][=C][Ring2][Ring1][Ring1][Ring1][Branch1][S][C][=Ring2][Ring1][Branch2][Ring2][=Branch1][=N][C][=C][Ring2][Branch2][C],{CCCCC(CC)COC(=O)c1sc2c(-c3cc4c(-c5ccc(CC(CC)CCCC)s5)c5sc([$])cc5c(-c5ccc(CC(CC)CCCC)s5)c4s3)sc([$])c2c1F}.CCCCCCc1ccc(C2(c3ccc(CCCCCC)cc3)c3cc4c(cc3-c3sc(-c5ccc(/C=C6\SC(=S)N(CC)C6=O)c6nsnc56)cc32)C(c2ccc(CCCCCC)cc2)(c2ccc(CCCCCC)cc2)c2cc(-c3ccc(/C=C5\SC(=S)N(CC)C5=O)c5nsnc35)sc2-4)cc1
