Repository: aspuru-guzik-group/Beyond-Molecular-Structure-ML-for-OPV-Materials-Devices

File: ml_for_opvs/data/input_representation/OPV_Min/smiles/processed_smiles_device_wo_thickness/KFold/input_train_3.csv (part 11 of 24)
Donor,Acceptor,HOMO_D_eV,LUMO_D_eV,HOMO_A_eV,LUMO_A_eV,D_A_ratio_m_m,solvent,solvent_additive,annealing_temperature,hole_contact_layer,electron_contact_layer,PCE_percent,calc_PCE_percent,Voc_V,Jsc_mA_cm_pow_neg2,FF_percent,DA_SMILES,DA_SELFIES,DA_BigSMILES
PTB7-Th,IDT-2BR1,-5.204782608695651,-3.5391891891891896,-5.37,-3.67,1.0,o-DCB:CF (4:1),CN,25.0,PEDOT:PSS,Ca,8.7,8.66,0.95,15.2,60.0,CCCCC(CC)COC(=O)c1sc2c(-c3cc4c(-c5ccc(CC(CC)CCCC)s5)c5sc(C)cc5c(-c5ccc(CC(CC)CCCC)s5)c4s3)sc(C)c2c1F.CCCCCCC1(CCCCCC)c2cc3c(cc2-c2sc(-c4ccc(/C=C5\SC(=S)N(CC)C5=O)c5nsnc45)cc21)C(CCCCCC)(CCCCCC)c1cc(-c2ccc(/C=C4\SC(=S)N(CC)C4=O)c4nsnc24)sc1-3,[C][C][C][C][C][Branch1][Ring1][C][C][C][O][C][=Branch1][C][=O][C][S][C][=C][Branch2][=Branch1][Ring2][C][=C][C][=C][Branch2][Ring1][Ring2][C][=C][C][=C][Branch1][O][C][C][Branch1][Ring1][C][C][C][C][C][C][S][Ring1][=N][C][S][C][Branch1][C][C][=C][C][=Ring1][=Branch1][C][Branch2][Ring1][Ring2][C][=C][C][=C][Branch1][O][C][C][Branch1][Ring1][C][C][C][C][C][C][S][Ring1][=N][=C][Ring2][Ring2][Ring2][S][Ring2][Ring2][#Branch1][S][C][Branch1][C][C][=C][Ring2][Ring2][=N][C][=Ring2][Ring2][S][F].[C][C][C][C][C][C][C][Branch1][#Branch1][C][C][C][C][C][C][C][=C][C][=C][Branch2][Branch1][Ring1][C][=C][Ring1][=Branch1][C][S][C][Branch2][Ring1][P][C][=C][C][=C][Branch1][P][/C][=C][\S][C][=Branch1][C][=S][N][Branch1][Ring1][C][C][C][Ring1][Branch2][=O][C][=N][S][N][=C][Ring2][Ring1][Ring1][Ring1][Branch1][=C][C][=Ring2][Ring1][Branch2][Ring2][Ring2][Branch1][C][Branch1][#Branch1][C][C][C][C][C][C][Branch1][#Branch1][C][C][C][C][C][C][C][C][=C][Branch2][Ring1][P][C][=C][C][=C][Branch1][P][/C][=C][\S][C][=Branch1][C][=S][N][Branch1][Ring1][C][C][C][Ring1][Branch2][=O][C][=N][S][N][=C][Ring2][Ring1][Ring1][Ring1][Branch1][S][C][=Ring2][Ring1][Branch2][Ring2][Branch1][P],{CCCCC(CC)COC(=O)c1sc2c(-c3cc4c(-c5ccc(CC(CC)CCCC)s5)c5sc([$])cc5c(-c5ccc(CC(CC)CCCC)s5)c4s3)sc([$])c2c1F}.CCCCCCC1(CCCCCC)c2cc3c(cc2-c2sc(-c4ccc(/C=C5\SC(=S)N(CC)C5=O)c5nsnc45)cc21)C(CCCCCC)(CCCCCC)c1cc(-c2ccc(/C=C4\SC(=S)N(CC)C4=O)c4nsnc24)sc1-3
PTB7-Th,ATT-2,-5.204782608695651,-3.5391891891891896,-5.5,-3.9,0.556,CB,CN,25.0,MoOx,ZnO,9.58,9.54,0.73,20.75,63.0,CCCCC(CC)COC(=O)c1sc2c(-c3cc4c(-c5ccc(CC(CC)CCCC)s5)c5sc(C)cc5c(-c5ccc(CC(CC)CCCC)s5)c4s3)sc(C)c2c1F.CCCCCCCCOC(=O)c1cc2c(/C=C3\C(=O)c4ccccc4C3=C(C#N)C#N)sc(-c3cc4c(s3)-c3cc5c(cc3C4(c3ccc(CCCCCC)cc3)c3ccc(CCCCCC)cc3)-c3sc(-c4sc(/C=C6\C(=O)c7ccccc7C6=C(C#N)C#N)c6cc(C(=O)OCCCCCCCC)sc46)cc3C5(c3ccc(CCCCCC)cc3)c3ccc(CCCCCC)cc3)c2s1,[C][C][C][C][C][Branch1][Ring1][C][C][C][O][C][=Branch1][C][=O][C][S][C][=C][Branch2][=Branch1][Ring2][C][=C][C][=C][Branch2][Ring1][Ring2][C][=C][C][=C][Branch1][O][C][C][Branch1][Ring1][C][C][C][C][C][C][S][Ring1][=N][C][S][C][Branch1][C][C][=C][C][=Ring1][=Branch1][C][Branch2][Ring1][Ring2][C][=C][C][=C][Branch1][O][C][C][Branch1][Ring1][C][C][C][C][C][C][S][Ring1][=N][=C][Ring2][Ring2][Ring2][S][Ring2][Ring2][#Branch1][S][C][Branch1][C][C][=C][Ring2][Ring2][=N][C][=Ring2][Ring2][S][F].[C][C][C][C][C][C][C][C][O][C][=Branch1][C][=O][C][=C][C][=C][Branch2][Ring1][=Branch2][/C][=C][\C][=Branch1][C][=O][C][=C][C][=C][C][=C][Ring1][=Branch1][C][Ring1][#Branch2][=C][Branch1][Ring1][C][#N][C][#N][S][C][Branch2][N][C][C][=C][C][=C][Branch1][Ring2][S][Ring1][Branch1][C][=C][C][=C][Branch2][Ring2][#Branch2][C][=C][Ring1][=Branch1][C][Ring1][#Branch2][Branch1][P][C][=C][C][=C][Branch1][#Branch1][C][C][C][C][C][C][C][=C][Ring1][N][C][=C][C][=C][Branch1][#Branch1][C][C][C][C][C][C][C][=C][Ring1][N][C][S][C][Branch2][Branch1][Branch2][C][S][C][Branch2][Ring1][=Branch2][/C][=C][\C][=Branch1][C][=O][C][=C][C][=C][C][=C][Ring1][=Branch1][C][Ring1][#Branch2][=C][Branch1][Ring1][C][#N][C][#N][=C][C][=C][Branch1][=C][C][=Branch1][C][=O][O][C][C][C][C][C][C][C][C][S][C][=Ring2][Ring2][Ring1][Ring1][S][=C][C][=Ring2][Ring2][Branch2][C][Ring2][=Branch1][=Branch1][Branch1][P][C][=C][C][=C][Branch1][#Branch1][C][C][C][C][C][C][C][=C][Ring1][N][C][=C][C][=C][Branch1][#Branch1][C][C][C][C][C][C][C][=C][Ring1][N][=C][Ring2][=Branch2][#Branch2][S][Ring2][=Branch2][=N],{CCCCC(CC)COC(=O)c1sc2c(-c3cc4c(-c5ccc(CC(CC)CCCC)s5)c5sc([$])cc5c(-c5ccc(CC(CC)CCCC)s5)c4s3)sc([$])c2c1F}.CCCCCCCCOC(=O)c1cc2c(/C=C3\C(=O)c4ccccc4C3=C(C#N)C#N)sc(-c3cc4c(s3)-c3cc5c(cc3C4(c3ccc(CCCCCC)cc3)c3ccc(CCCCCC)cc3)-c3sc(-c4sc(/C=C6\C(=O)c7ccccc7C6=C(C#N)C#N)c6cc(C(=O)OCCCCCCCC)sc46)cc3C5(c3ccc(CCCCCC)cc3)c3ccc(CCCCCC)cc3)c2s1
PTB7-Th,T2,-5.204782608695651,-3.5391891891891896,-5.34,-3.96,0.556,CB,_,25.0,MoOx,ZnO,10.1,10.02,0.67,22.65,66.0,CCCCC(CC)COC(=O)c1sc2c(-c3cc4c(-c5ccc(CC(CC)CCCC)s5)c5sc(C)cc5c(-c5ccc(CC(CC)CCCC)s5)c4s3)sc(C)c2c1F.CCCCCCc1ccc(C2(c3ccc(CCCCCC)cc3)c3cc4c(cc3-c3sc(-c5sc(/C=C6\C(=O)c7cc(F)ccc7C6=C(C#N)C#N)c6c(F)c(C(=O)OCC(CC)CCCC)sc56)cc32)C(c2ccc(CCCCCC)cc2)(c2ccc(CCCCCC)cc2)c2cc(-c3sc(/C=C5\C(=O)c6cc(F)ccc6C5=C(C#N)C#N)c5c(F)c(C(=O)OCC(CC)CCCC)sc35)sc2-4)cc1,[C][C][C][C][C][Branch1][Ring1][C][C][C][O][C][=Branch1][C][=O][C][S][C][=C][Branch2][=Branch1][Ring2][C][=C][C][=C][Branch2][Ring1][Ring2][C][=C][C][=C][Branch1][O][C][C][Branch1][Ring1][C][C][C][C][C][C][S][Ring1][=N][C][S][C][Branch1][C][C][=C][C][=Ring1][=Branch1][C][Branch2][Ring1][Ring2][C][=C][C][=C][Branch1][O][C][C][Branch1][Ring1][C][C][C][C][C][C][S][Ring1][=N][=C][Ring2][Ring2][Ring2][S][Ring2][Ring2][#Branch1][S][C][Branch1][C][C][=C][Ring2][Ring2][=N][C][=Ring2][Ring2][S][F].[C][C][C][C][C][C][C][=C][C][=C][Branch2][#C][=C][C][Branch1][P][C][=C][C][=C][Branch1][#Branch1][C][C][C][C][C][C][C][=C][Ring1][N][C][=C][C][=C][Branch2][#Branch1][C][C][=C][Ring1][=Branch1][C][S][C][Branch2][Branch1][S][C][S][C][Branch2][Ring1][N][/C][=C][\C][=Branch1][C][=O][C][=C][C][Branch1][C][F][=C][C][=C][Ring1][#Branch1][C][Ring1][O][=C][Branch1][Ring1][C][#N][C][#N][=C][C][Branch1][C][F][=C][Branch1][S][C][=Branch1][C][=O][O][C][C][Branch1][Ring1][C][C][C][C][C][C][S][C][=Ring2][Ring2][Branch1][Ring1][P][=C][C][=Ring2][Ring2][#Branch2][Ring2][Branch1][=N][C][Branch1][P][C][=C][C][=C][Branch1][#Branch1][C][C][C][C][C][C][C][=C][Ring1][N][Branch1][P][C][=C][C][=C][Branch1][#Branch1][C][C][C][C][C][C][C][=C][Ring1][N][C][C][=C][Branch2][Branch1][S][C][S][C][Branch2][Ring1][N][/C][=C][\C][=Branch1][C][=O][C][=C][C][Branch1][C][F][=C][C][=C][Ring1][#Branch1][C][Ring1][O][=C][Branch1][Ring1][C][#N][C][#N][=C][C][Branch1][C][F][=C][Branch1][S][C][=Branch1][C][=O][O][C][C][Branch1][Ring1][C][C][C][C][C][C][S][C][=Ring2][Ring2][Branch1][Ring1][P][S][C][=Ring2][Ring2][#Branch2][Ring2][Branch2][P][C][=C][Ring2][#Branch2][=Branch1],{CCCCC(CC)COC(=O)c1sc2c(-c3cc4c(-c5ccc(CC(CC)CCCC)s5)c5sc([$])cc5c(-c5ccc(CC(CC)CCCC)s5)c4s3)sc([$])c2c1F}.CCCCCCc1ccc(C2(c3ccc(CCCCCC)cc3)c3cc4c(cc3-c3sc(-c5sc(/C=C6\C(=O)c7cc(F)ccc7C6=C(C#N)C#N)c6c(F)c(C(=O)OCC(CC)CCCC)sc56)cc32)C(c2ccc(CCCCCC)cc2)(c2ccc(CCCCCC)cc2)c2cc(-c3sc(/C=C5\C(=O)c6cc(F)ccc6C5=C(C#N)C#N)c5c(F)c(C(=O)OCC(CC)CCCC)sc35)sc2-4)cc1
PTB7-Th,T3,-5.204782608695651,-3.5391891891891896,-5.31,-4.0,0.556,CB,_,25.0,MoOx,ZnO,9.43,9.39,0.61,22.0,70.0,CCCCC(CC)COC(=O)c1sc2c(-c3cc4c(-c5ccc(CC(CC)CCCC)s5)c5sc(C)cc5c(-c5ccc(CC(CC)CCCC)s5)c4s3)sc(C)c2c1F.CCCCCCc1ccc(C2(c3ccc(CCCCCC)cc3)c3cc4c(cc3-c3sc(-c5sc(/C=C6\C(=O)c7cc(F)c(F)cc7C6=C(C#N)C#N)c6c(F)c(C(=O)OCC(CC)CCCC)sc56)cc32)C(c2ccc(CCCCCC)cc2)(c2ccc(CCCCCC)cc2)c2cc(-c3sc(/C=C5\C(=O)c6cc(F)c(F)cc6C5=C(C#N)C#N)c5c(F)c(C(=O)OCC(CC)CCCC)sc35)sc2-4)cc1,[C][C][C][C][C][Branch1][Ring1][C][C][C][O][C][=Branch1][C][=O][C][S][C][=C][Branch2][=Branch1][Ring2][C][=C][C][=C][Branch2][Ring1][Ring2][C][=C][C][=C][Branch1][O][C][C][Branch1][Ring1][C][C][C][C][C][C][S][Ring1][=N][C][S][C][Branch1][C][C][=C][C][=Ring1][=Branch1][C][Branch2][Ring1][Ring2][C][=C][C][=C][Branch1][O][C][C][Branch1][Ring1][C][C][C][C][C][C][S][Ring1][=N][=C][Ring2][Ring2][Ring2][S][Ring2][Ring2][#Branch1][S][C][Branch1][C][C][=C][Ring2][Ring2][=N][C][=Ring2][Ring2][S][F].[C][C][C][C][C][C][C][=C][C][=C][Branch2][S][Ring2][C][Branch1][P][C][=C][C][=C][Branch1][#Branch1][C][C][C][C][C][C][C][=C][Ring1][N][C][=C][C][=C][Branch2][#Branch1][Branch1][C][=C][Ring1][=Branch1][C][S][C][Branch2][=Branch1][Ring1][C][S][C][Branch2][Ring1][#C][/C][=C][\C][=Branch1][C][=O][C][=C][C][Branch1][C][F][=C][Branch1][C][F][C][=C][Ring1][Branch2][C][Ring1][N][=C][Branch1][Ring1][C][#N][C][#N][=C][C][Branch1][C][F][=C][Branch1][S][C][=Branch1][C][=O][O][C][C][Branch1][Ring1][C][C][C][C][C][C][S][C][=Ring2][Ring2][=Branch1][Ring1][P][=C][C][=Ring2][Ring2][O][Ring2][Branch1][=C][C][Branch1][P][C][=C][C][=C][Branch1][#Branch1][C][C][C][C][C][C][C][=C][Ring1][N][Branch1][P][C][=C][C][=C][Branch1][#Branch1][C][C][C][C][C][C][C][=C][Ring1][N][C][C][=C][Branch2][=Branch1][Ring1][C][S][C][Branch2][Ring1][#C][/C][=C][\C][=Branch1][C][=O][C][=C][C][Branch1][C][F][=C][Branch1][C][F][C][=C][Ring1][Branch2][C][Ring1][N][=C][Branch1][Ring1][C][#N][C][#N][=C][C][Branch1][C][F][=C][Branch1][S][C][=Branch1][C][=O][O][C][C][Branch1][Ring1][C][C][C][C][C][C][S][C][=Ring2][Ring2][=Branch1][Ring1][P][S][C][=Ring2][Ring2][O][Ring2][=Branch2][Ring1][C][=C][Ring2][#Branch2][Branch2],{CCCCC(CC)COC(=O)c1sc2c(-c3cc4c(-c5ccc(CC(CC)CCCC)s5)c5sc([$])cc5c(-c5ccc(CC(CC)CCCC)s5)c4s3)sc([$])c2c1F}.CCCCCCc1ccc(C2(c3ccc(CCCCCC)cc3)c3cc4c(cc3-c3sc(-c5sc(/C=C6\C(=O)c7cc(F)c(F)cc7C6=C(C#N)C#N)c6c(F)c(C(=O)OCC(CC)CCCC)sc56)cc32)C(c2ccc(CCCCCC)cc2)(c2ccc(CCCCCC)cc2)c2cc(-c3sc(/C=C5\C(=O)c6cc(F)c(F)cc6C5=C(C#N)C#N)c5c(F)c(C(=O)OCC(CC)CCCC)sc35)sc2-4)cc1
PBDTT-6ttTPD,ITIC,-5.36,-3.51,-5.574146341463415,-3.915,1.0,CF,DIO,25.0,MoOx,ZnO,9.98,9.98,0.942,15.63,67.8,CCCCCCCCCCC(CCCCCC)N1C(=O)c2c(-c3cc4sc(C)c(CCCCCC)c4s3)sc(-c3cc4sc(-c5cc6c(-c7ccc(C(CC)CCCCCC)s7)c7sc(C)cc7c(-c7ccc(C(CC)CCCCCC)s7)c6s5)c(CCCCCC)c4s3)c2C1=O.CCCCCCc1ccc(C2(c3ccc(CCCCCC)cc3)c3cc4c(cc3-c3sc5cc(/C=C6\C(=O)c7ccccc7C6=C(C#N)C#N)sc5c32)C(c2ccc(CCCCCC)cc2)(c2ccc(CCCCCC)cc2)c2c-4sc3cc(/C=C4\C(=O)c5ccccc5C4=C(C#N)C#N)sc23)cc1,[C][C][C][C][C][C][C][C][C][C][C][Branch1][#Branch1][C][C][C][C][C][C][N][C][=Branch1][C][=O][C][=C][Branch2][Ring1][Branch2][C][=C][C][S][C][Branch1][C][C][=C][Branch1][#Branch1][C][C][C][C][C][C][C][=Ring1][N][S][Ring1][#C][S][C][Branch2][#Branch1][#C][C][=C][C][S][C][Branch2][=Branch1][=Branch1][C][=C][C][=C][Branch2][Ring1][Branch1][C][=C][C][=C][Branch1][N][C][Branch1][Ring1][C][C][C][C][C][C][C][C][S][Ring1][=C][C][S][C][Branch1][C][C][=C][C][=Ring1][=Branch1][C][Branch2][Ring1][Branch1][C][=C][C][=C][Branch1][N][C][Branch1][Ring1][C][C][C][C][C][C][C][C][S][Ring1][=C][=C][Ring2][Ring2][=Branch1][S][Ring2][Ring2][=Branch2][=C][Branch1][#Branch1][C][C][C][C][C][C][C][=Ring2][Branch1][Ring2][S][Ring2][Branch1][#Branch1][=C][Ring2][=Branch1][O][C][Ring2][=Branch1][#C][=O].[C][C][C][C][C][C][C][=C][C][=C][Branch2][O][N][C][Branch1][P][C][=C][C][=C][Branch1][#Branch1][C][C][C][C][C][C][C][=C][Ring1][N][C][=C][C][=C][Branch2][Ring2][P][C][=C][Ring1][=Branch1][C][S][C][C][=C][Branch2][Ring1][=Branch2][/C][=C][\C][=Branch1][C][=O][C][=C][C][=C][C][=C][Ring1][=Branch1][C][Ring1][#Branch2][=C][Branch1][Ring1][C][#N][C][#N][S][C][=Ring2][Ring1][Branch1][C][=Ring2][Ring1][Branch2][Ring2][Ring2][O][C][Branch1][P][C][=C][C][=C][Branch1][#Branch1][C][C][C][C][C][C][C][=C][Ring1][N][Branch1][P][C][=C][C][=C][Branch1][#Branch1][C][C][C][C][C][C][C][=C][Ring1][N][C][=C][Ring2][Branch1][#Branch1][S][C][C][=C][Branch2][Ring1][=Branch2][/C][=C][\C][=Branch1][C][=O][C][=C][C][=C][C][=C][Ring1][=Branch1][C][Ring1][#Branch2][=C][Branch1][Ring1][C][#N][C][#N][S][C][Ring2][Ring1][Branch2][=Ring2][Ring1][Branch1][C][=C][Ring2][Branch2][C],{CCCCCCCCCCC(CCCCCC)N1C(=O)c2c(-c3cc4sc([$])c(CCCCCC)c4s3)sc(-c3cc4sc(-c5cc6c(-c7ccc(C(CC)CCCCCC)s7)c7sc([$])cc7c(-c7ccc(C(CC)CCCCCC)s7)c6s5)c(CCCCCC)c4s3)c2C1=O}.CCCCCCc1ccc(C2(c3ccc(CCCCCC)cc3)c3cc4c(cc3-c3sc5cc(/C=C6\C(=O)c7ccccc7C6=C(C#N)C#N)sc5c32)C(c2ccc(CCCCCC)cc2)(c2ccc(CCCCCC)cc2)c2c-4sc3cc(/C=C4\C(=O)c5ccccc5C4=C(C#N)C#N)sc23)cc1
PMOT16,ITIC,-5.52,-3.66,-5.574146341463415,-3.915,1.0,CF,DIO,25.0,MoOx,ZnO,7.63,7.64,1.001,13.0,58.7,CCCCCCCCC(CCCCCC)CN1C(=O)c2c(-c3cc4sc(C)c(CCCCCC)c4s3)sc(-c3cc4sc(-c5cc6c(-c7cc(OC)c(CC(CC)CCCC)s7)c7sc(C)cc7c(-c7cc(OC)c(CC(CC)CCCC)s7)c6s5)c(CCCCCC)c4s3)c2C1=O.CCCCCCc1ccc(C2(c3ccc(CCCCCC)cc3)c3cc4c(cc3-c3sc5cc(/C=C6\C(=O)c7ccccc7C6=C(C#N)C#N)sc5c32)C(c2ccc(CCCCCC)cc2)(c2ccc(CCCCCC)cc2)c2c-4sc3cc(/C=C4\C(=O)c5ccccc5C4=C(C#N)C#N)sc23)cc1,[C][C][C][C][C][C][C][C][C][Branch1][#Branch1][C][C][C][C][C][C][C][N][C][=Branch1][C][=O][C][=C][Branch2][Ring1][Branch2][C][=C][C][S][C][Branch1][C][C][=C][Branch1][#Branch1][C][C][C][C][C][C][C][=Ring1][N][S][Ring1][#C][S][C][Branch2][Branch2][Branch1][C][=C][C][S][C][Branch2][=Branch1][N][C][=C][C][=C][Branch2][Ring1][Branch2][C][=C][C][Branch1][Ring1][O][C][=C][Branch1][O][C][C][Branch1][Ring1][C][C][C][C][C][C][S][Ring1][#C][C][S][C][Branch1][C][C][=C][C][=Ring1][=Branch1][C][Branch2][Ring1][Branch2][C][=C][C][Branch1][Ring1][O][C][=C][Branch1][O][C][C][Branch1][Ring1][C][C][C][C][C][C][S][Ring1][#C][=C][Ring2][Ring2][Branch2][S][Ring2][Ring2][O][=C][Branch1][#Branch1][C][C][C][C][C][C][C][=Ring2][Branch1][=Branch1][S][Ring2][Branch1][=Branch2][=C][Ring2][=Branch1][=N][C][Ring2][=Branch1][P][=O].[C][C][C][C][C][C][C][=C][C][=C][Branch2][O][N][C][Branch1][P][C][=C][C][=C][Branch1][#Branch1][C][C][C][C][C][C][C][=C][Ring1][N][C][=C][C][=C][Branch2][Ring2][P][C][=C][Ring1][=Branch1][C][S][C][C][=C][Branch2][Ring1][=Branch2][/C][=C][\C][=Branch1][C][=O][C][=C][C][=C][C][=C][Ring1][=Branch1][C][Ring1][#Branch2][=C][Branch1][Ring1][C][#N][C][#N][S][C][=Ring2][Ring1][Branch1][C][=Ring2][Ring1][Branch2][Ring2][Ring2][O][C][Branch1][P][C][=C][C][=C][Branch1][#Branch1][C][C][C][C][C][C][C][=C][Ring1][N][Branch1][P][C][=C][C][=C][Branch1][#Branch1][C][C][C][C][C][C][C][=C][Ring1][N][C][=C][Ring2][Branch1][#Branch1][S][C][C][=C][Branch2][Ring1][=Branch2][/C][=C][\C][=Branch1][C][=O][C][=C][C][=C][C][=C][Ring1][=Branch1][C][Ring1][#Branch2][=C][Branch1][Ring1][C][#N][C][#N][S][C][Ring2][Ring1][Branch2][=Ring2][Ring1][Branch1][C][=C][Ring2][Branch2][C],{CCCCCCCCC(CCCCCC)CN1C(=O)c2c(-c3cc4sc([$])c(CCCCCC)c4s3)sc(-c3cc4sc(-c5cc6c(-c7cc(OC)c(CC(CC)CCCC)s7)c7sc([$])cc7c(-c7cc(OC)c(CC(CC)CCCC)s7)c6s5)c(CCCCCC)c4s3)c2C1=O}.CCCCCCc1ccc(C2(c3ccc(CCCCCC)cc3)c3cc4c(cc3-c3sc5cc(/C=C6\C(=O)c7ccccc7C6=C(C#N)C#N)sc5c32)C(c2ccc(CCCCCC)cc2)(c2ccc(CCCCCC)cc2)c2c-4sc3cc(/C=C4\C(=O)c5ccccc5C4=C(C#N)C#N)sc23)cc1
PffBT2T-TT,O-IDTBR,-5.42,-3.52,-5.535,-3.74,0.667,"1,2,4-trimethylbenzene",_,90.0,V2O5,ZnO,10.4,10.36,1.08,14.32,67.0,CCCCCCCCCCCC(CCCCCCCCC)Cc1cc(-c2c(F)c(F)c(-c3cc(CC(CCCCCCCCC)CCCCCCCCCCC)c(-c4cc5sc(C)cc5s4)s3)c3nsnc23)sc1C.CCCCCCCCC1(CCCCCCCC)c2cc3c(cc2-c2sc(-c4ccc(/C=C5\SC(=S)N(CC)C5=O)c5nsnc45)cc21)C(CCCCCCCC)(CCCCCCCC)c1cc(-c2ccc(/C=C4\SC(=S)N(CC)C4=O)c4nsnc24)sc1-3,[C][C][C][C][C][C][C][C][C][C][C][C][Branch1][#Branch2][C][C][C][C][C][C][C][C][C][C][C][C][=C][Branch2][=Branch1][N][C][=C][Branch1][C][F][C][Branch1][C][F][=C][Branch2][Branch1][Branch1][C][=C][C][Branch2][Ring1][=Branch2][C][C][Branch1][#Branch2][C][C][C][C][C][C][C][C][C][C][C][C][C][C][C][C][C][C][C][C][=C][Branch1][S][C][=C][C][S][C][Branch1][C][C][=C][C][=Ring1][=Branch1][S][Ring1][=Branch2][S][Ring2][Ring2][Ring2][C][=N][S][N][=C][Ring2][Ring2][#C][Ring1][Branch1][S][C][=Ring2][Branch1][Ring2][C].[C][C][C][C][C][C][C][C][C][Branch1][=Branch2][C][C][C][C][C][C][C][C][C][=C][C][=C][Branch2][Branch1][Ring1][C][=C][Ring1][=Branch1][C][S][C][Branch2][Ring1][P][C][=C][C][=C][Branch1][P][/C][=C][\S][C][=Branch1][C][=S][N][Branch1][Ring1][C][C][C][Ring1][Branch2][=O][C][=N][S][N][=C][Ring2][Ring1][Ring1][Ring1][Branch1][=C][C][=Ring2][Ring1][Branch2][Ring2][Ring2][#Branch1][C][Branch1][=Branch2][C][C][C][C][C][C][C][C][Branch1][=Branch2][C][C][C][C][C][C][C][C][C][C][=C][Branch2][Ring1][P][C][=C][C][=C][Branch1][P][/C][=C][\S][C][=Branch1][C][=S][N][Branch1][Ring1][C][C][C][Ring1][Branch2][=O][C][=N][S][N][=C][Ring2][Ring1][Ring1][Ring1][Branch1][S][C][=Ring2][Ring1][Branch2][Ring2][=Branch1][Branch1],{CCCCCCCCCCCC(CCCCCCCCC)Cc1cc(-c2c(F)c(F)c(-c3cc(CC(CCCCCCCCC)CCCCCCCCCCC)c(-c4cc5sc([$])cc5s4)s3)c3nsnc23)sc1[$]}.CCCCCCCCC1(CCCCCCCC)c2cc3c(cc2-c2sc(-c4ccc(/C=C5\SC(=S)N(CC)C5=O)c5nsnc45)cc21)C(CCCCCCCC)(CCCCCCCC)c1cc(-c2ccc(/C=C4\SC(=S)N(CC)C4=O)c4nsnc24)sc1-3
PffBT4T-2OD,EH-IDTBR,-5.32,-3.695,-5.58,-3.9,0.667,o-xylene,_,100.0,MoOx,ZnO,9.5,9.49,1.08,14.65,60.0,CCCCCCCCCCC(CCCCCCCC)Cc1cc(-c2c(F)c(F)c(-c3cc(CC(CCCCCCCC)CCCCCCCCCC)c(-c4ccc(-c5ccc(C)s5)s4)s3)c3nsnc23)sc1C.CCCCC(CC)CC1(CC(CC)CCCC)c2cc3c(cc2-c2sc(-c4ccc(/C=C5\SC(=S)N(CC)C5=O)c5nsnc45)cc21)C(CC(CC)CCCC)(CC(CC)CCCC)c1cc(-c2ccc(/C=C4\SC(=S)N(CC)C4=O)c4nsnc24)sc1-3,[C][C][C][C][C][C][C][C][C][C][C][Branch1][=Branch2][C][C][C][C][C][C][C][C][C][C][C][=C][Branch2][=Branch1][#C][C][=C][Branch1][C][F][C][Branch1][C][F][=C][Branch2][Branch1][Branch2][C][=C][C][Branch2][Ring1][#Branch1][C][C][Branch1][=Branch2][C][C][C][C][C][C][C][C][C][C][C][C][C][C][C][C][C][C][=C][Branch2][Ring1][Ring2][C][=C][C][=C][Branch1][O][C][=C][C][=C][Branch1][C][C][S][Ring1][=Branch1][S][Ring1][O][S][Ring2][Ring2][Ring2][C][=N][S][N][=C][Ring2][Ring2][#C][Ring1][Branch1][S][C][=Ring2][Branch1][Ring2][C].[C][C][C][C][C][Branch1][Ring1][C][C][C][C][Branch1][O][C][C][Branch1][Ring1][C][C][C][C][C][C][C][=C][C][=C][Branch2][Branch1][Ring1][C][=C][Ring1][=Branch1][C][S][C][Branch2][Ring1][P][C][=C][C][=C][Branch1][P][/C][=C][\S][C][=Branch1][C][=S][N][Branch1][Ring1][C][C][C][Ring1][Branch2][=O][C][=N][S][N][=C][Ring2][Ring1][Ring1][Ring1][Branch1][=C][C][=Ring2][Ring1][Branch2][Ring2][Ring2][#Branch1][C][Branch1][O][C][C][Branch1][Ring1][C][C][C][C][C][C][Branch1][O][C][C][Branch1][Ring1][C][C][C][C][C][C][C][C][=C][Branch2][Ring1][P][C][=C][C][=C][Branch1][P][/C][=C][\S][C][=Branch1][C][=S][N][Branch1][Ring1][C][C][C][Ring1][Branch2][=O][C][=N][S][N][=C][Ring2][Ring1][Ring1][Ring1][Branch1][S][C][=Ring2][Ring1][Branch2][Ring2][=Branch1][Branch1],{CCCCCCCCCCC(CCCCCCCC)Cc1cc(-c2c(F)c(F)c(-c3cc(CC(CCCCCCCC)CCCCCCCCCC)c(-c4ccc(-c5ccc([$])s5)s4)s3)c3nsnc23)sc1[$]}.CCCCC(CC)CC1(CC(CC)CCCC)c2cc3c(cc2-c2sc(-c4ccc(/C=C5\SC(=S)N(CC)C5=O)c5nsnc45)cc21)C(CC(CC)CCCC)(CC(CC)CCCC)c1cc(-c2ccc(/C=C4\SC(=S)N(CC)C4=O)c4nsnc24)sc1-3
PTB7-Th,IDT-BT-R,-5.204782608695651,-3.5391891891891896,-5.3,-3.56,0.667,DCB,_,150.0,PEDOT:PSS,Ca,8.2,8.2,1.02,13.6,59.1,CCCCC(CC)COC(=O)c1sc2c(-c3cc4c(-c5ccc(CC(CC)CCCC)s5)c5sc(C)cc5c(-c5ccc(CC(CC)CCCC)s5)c4s3)sc(C)c2c1F.CCCCCCc1ccc(C2(c3ccc(CCCCCC)cc3)c3cc4c(cc3-c3sc(-c5ccc(/C=C6\SC(=S)N(CC)C6=O)c6nsnc56)cc32)C(c2ccc(CCCCCC)cc2)(c2ccc(CCCCCC)cc2)c2cc(-c3ccc(/C=C5\SC(=S)N(CC)C5=O)c5nsnc35)sc2-4)cc1,[C][C][C][C][C][Branch1][Ring1][C][C][C][O][C][=Branch1][C][=O][C][S][C][=C][Branch2][=Branch1][Ring2][C][=C][C][=C][Branch2][Ring1][Ring2][C][=C][C][=C][Branch1][O][C][C][Branch1][Ring1][C][C][C][C][C][C][S][Ring1][=N][C][S][C][Branch1][C][C][=C][C][=Ring1][=Branch1][C][Branch2][Ring1][Ring2][C][=C][C][=C][Branch1][O][C][C][Branch1][Ring1][C][C][C][C][C][C][S][Ring1][=N][=C][Ring2][Ring2][Ring2][S][Ring2][Ring2][#Branch1][S][C][Branch1][C][C][=C][Ring2][Ring2][=N][C][=Ring2][Ring2][S][F].[C][C][C][C][C][C][C][=C][C][=C][Branch2][O][S][C][Branch1][P][C][=C][C][=C][Branch1][#Branch1][C][C][C][C][C][C][C][=C][Ring1][N][C][=C][C][=C][Branch2][Branch1][Ring1][C][=C][Ring1][=Branch1][C][S][C][Branch2][Ring1][P][C][=C][C][=C][Branch1][P][/C][=C][\S][C][=Branch1][C][=S][N][Branch1][Ring1][C][C][C][Ring1][Branch2][=O][C][=N][S][N][=C][Ring2][Ring1][Ring1][Ring1][Branch1][=C][C][=Ring2][Ring1][Branch2][Ring2][Ring2][O][C][Branch1][P][C][=C][C][=C][Branch1][#Branch1][C][C][C][C][C][C][C][=C][Ring1][N][Branch1][P][C][=C][C][=C][Branch1][#Branch1][C][C][C][C][C][C][C][=C][Ring1][N][C][C][=C][Branch2][Ring1][P][C][=C][C][=C][Branch1][P][/C][=C][\S][C][=Branch1][C][=S][N][Branch1][Ring1][C][C][C][Ring1][Branch2][=O][C][=N][S][N][=C][Ring2][Ring1][Ring1][Ring1][Branch1][S][C][=Ring2][Ring1][Branch2][Ring2][=Branch1][=N][C][=C][Ring2][Branch2][C],{CCCCC(CC)COC(=O)c1sc2c(-c3cc4c(-c5ccc(CC(CC)CCCC)s5)c5sc([$])cc5c(-c5ccc(CC(CC)CCCC)s5)c4s3)sc([$])c2c1F}.CCCCCCc1ccc(C2(c3ccc(CCCCCC)cc3)c3cc4c(cc3-c3sc(-c5ccc(/C=C6\SC(=S)N(CC)C6=O)c6nsnc56)cc32)C(c2ccc(CCCCCC)cc2)(c2ccc(CCCCCC)cc2)c2cc(-c3ccc(/C=C5\SC(=S)N(CC)C5=O)c5nsnc35)sc2-4)cc1
PTB7-Th,IDT-BT-R-CN,-5.204782608695651,-3.5391891891891896,-5.38,-3.67,0.5,DCB,_,150.0,PEDOT:PSS,Ca,5.5,5.47,0.88,12.4,50.1,CCCCC(CC)COC(=O)c1sc2c(-c3cc4c(-c5ccc(CC(CC)CCCC)s5)c5sc(C)cc5c(-c5ccc(CC(CC)CCCC)s5)c4s3)sc(C)c2c1F.CCCCCCc1ccc(C2(c3ccc(CCCCCC)cc3)c3cc4c(cc3-c3sc(-c5ccc(/C=c6/sc(=C(C#N)C#N)n(CCCCCC)c6=O)c6nsnc56)cc32)C(c2ccc(CCCCCC)cc2)(c2ccc(CCCCCC)cc2)c2cc(-c3ccc(/C=c5/sc(=C(C#N)C#N)n(CCCCCC)c5=O)c5nsnc35)sc2-4)cc1,[C][C][C][C][C][Branch1][Ring1][C][C][C][O][C][=Branch1][C][=O][C][S][C][=C][Branch2][=Branch1][Ring2][C][=C][C][=C][Branch2][Ring1][Ring2][C][=C][C][=C][Branch1][O][C][C][Branch1][Ring1][C][C][C][C][C][C][S][Ring1][=N][C][S][C][Branch1][C][C][=C][C][=Ring1][=Branch1][C][Branch2][Ring1][Ring2][C][=C][C][=C][Branch1][O][C][C][Branch1][Ring1][C][C][C][C][C][C][S][Ring1][=N][=C][Ring2][Ring2][Ring2][S][Ring2][Ring2][#Branch1][S][C][Branch1][C][C][=C][Ring2][Ring2][=N][C][=Ring2][Ring2][S][F].[C][C][C][C][C][C][C][=C][C][=C][Branch2][=N][=Branch1][C][Branch1][P][C][=C][C][=C][Branch1][#Branch1][C][C][C][C][C][C][C][=C][Ring1][N][C][=C][C][=C][Branch2][Branch1][=C][C][=C][Ring1][=Branch1][C][S][C][Branch2][Ring2][N][C][=C][C][=C][Branch2][Ring1][O][/C][=C][/S][C][=Branch1][Branch2][=C][Branch1][Ring1][C][#N][C][#N][N][Branch1][#Branch1][C][C][C][C][C][C][C][Ring1][S][=O][C][=N][S][N][=C][Ring2][Ring1][O][Ring1][Branch1][=C][C][=Ring2][Ring1][S][Ring2][Branch1][Ring1][C][Branch1][P][C][=C][C][=C][Branch1][#Branch1][C][C][C][C][C][C][C][=C][Ring1][N][Branch1][P][C][=C][C][=C][Branch1][#Branch1][C][C][C][C][C][C][C][=C][Ring1][N][C][C][=C][Branch2][Ring2][N][C][=C][C][=C][Branch2][Ring1][O][/C][=C][/S][C][=Branch1][Branch2][=C][Branch1][Ring1][C][#N][C][#N][N][Branch1][#Branch1][C][C][C][C][C][C][C][Ring1][S][=O][C][=N][S][N][=C][Ring2][Ring1][O][Ring1][Branch1][S][C][=Ring2][Ring1][S][Ring2][#Branch1][=N][C][=C][Ring2][=Branch2][C],{CCCCC(CC)COC(=O)c1sc2c(-c3cc4c(-c5ccc(CC(CC)CCCC)s5)c5sc([$])cc5c(-c5ccc(CC(CC)CCCC)s5)c4s3)sc([$])c2c1F}.CCCCCCc1ccc(C2(c3ccc(CCCCCC)cc3)c3cc4c(cc3-c3sc(-c5ccc(/C=c6/sc(=C(C#N)C#N)n(CCCCCC)c6=O)c6nsnc56)cc32)C(c2ccc(CCCCCC)cc2)(c2ccc(CCCCCC)cc2)c2cc(-c3ccc(/C=c5/sc(=C(C#N)C#N)n(CCCCCC)c5=O)c5nsnc35)sc2-4)cc1
P3HT,I-IDTBTRh,-5.057777777777777,-2.989444444444445,-5.42,-3.68,1.25,CF,_,140.0,PEDOT:PSS,Ca,5.38,5.38,0.86,8.81,71.0,CCCCCCc1cc(-c2sc(-c3sc(-c4sc(C)cc4CCCCCC)cc3CCCCCC)cc2CCCCCC)sc1C.CCCCCCCCOc1ccc(C2(c3ccc(OCCCCCCCC)cc3)c3cc4c(cc3-c3sc(-c5ccc(/C=C6\SC(=S)N(CC)C6=O)c6nsnc56)cc32)C(c2ccc(OCCCCCCCC)cc2)(c2ccc(OCCCCCCCC)cc2)c2cc(-c3ccc(/C=C5\SC(=S)N(CC)C5=O)c5nsnc35)sc2-4)cc1,[C][C][C][C][C][C][C][C][=C][Branch2][Ring2][P][C][S][C][Branch2][Ring1][S][C][S][C][Branch1][P][C][S][C][Branch1][C][C][=C][C][=Ring1][=Branch1][C][C][C][C][C][C][=C][C][=Ring1][P][C][C][C][C][C][C][=C][C][=Ring2][Ring1][N][C][C][C][C][C][C][S][C][=Ring2][Ring2][#Branch1][C].[C][C][C][C][C][C][C][C][O][C][=C][C][=C][Branch2][N][N][C][Branch2][Ring1][Ring2][C][=C][C][=C][Branch1][#Branch2][O][C][C][C][C][C][C][C][C][C][=C][Ring1][#C][C][=C][C][=C][Branch2][Branch1][Ring1][C][=C][Ring1][=Branch1][C][S][C][Branch2][Ring1][P][C][=C][C][=C][Branch1][P][/C][=C][\S][C][=Branch1][C][=S][N][Branch1][Ring1][C][C][C][Ring1][Branch2][=O][C][=N][S][N][=C][Ring2][Ring1][Ring1][Ring1][Branch1][=C][C][=Ring2][Ring1][Branch2][Ring2][Ring2][=C][C][Branch2][Ring1][Ring2][C][=C][C][=C][Branch1][#Branch2][O][C][C][C][C][C][C][C][C][C][=C][Ring1][#C][Branch2][Ring1][Ring2][C][=C][C][=C][Branch1][#Branch2][O][C][C][C][C][C][C][C][C][C][=C][Ring1][#C][C][C][=C][Branch2][Ring1][P][C][=C][C][=C][Branch1][P][/C][=C][\S][C][=Branch1][C][=S][N][Branch1][Ring1][C][C][C][Ring1][Branch2][=O][C][=N][S][N][=C][Ring2][Ring1][Ring1][Ring1][Branch1][S][C][=Ring2][Ring1][Branch2][Ring2][#Branch1][Ring1][C][=C][Ring2][Branch2][O],{CCCCCCc1cc(-c2sc(-c3sc(-c4sc([$])cc4CCCCCC)cc3CCCCCC)cc2CCCCCC)sc1[$]}.CCCCCCCCOc1ccc(C2(c3ccc(OCCCCCCCC)cc3)c3cc4c(cc3-c3sc(-c5ccc(/C=C6\SC(=S)N(CC)C6=O)c6nsnc56)cc32)C(c2ccc(OCCCCCCCC)cc2)(c2ccc(OCCCCCCCC)cc2)c2cc(-c3ccc(/C=C5\SC(=S)N(CC)C5=O)c5nsnc35)sc2-4)cc1
P3HT,BTA1,-5.057777777777777,-2.989444444444445,-5.510000000000001,-3.5499999999999994,1.667,CF,CN,100.0,PEDOT:PSS,Ca,5.24,5.24,1.02,7.34,70.0,CCCCCCc1cc(-c2sc(-c3sc(-c4sc(C)cc4CCCCCC)cc3CCCCCC)cc2CCCCCC)sc1C.CCCCCCCCn1nc2c(/C=C3\SC(=S)N(CC)C3=O)ccc(-c3cc4c(s3)-c3cc5c(cc3C4(c3ccc(CCCCCC)cc3)c3ccc(CCCCCC)cc3)-c3sc(-c4ccc(/C=C6\SC(=S)N(CC)C6=O)c6nn(CCCCCCCC)nc46)cc3C5(c3ccc(CCCCCC)cc3)c3ccc(CCCCCC)cc3)c2n1,[C][C][C][C][C][C][C][C][=C][Branch2][Ring2][P][C][S][C][Branch2][Ring1][S][C][S][C][Branch1][P][C][S][C][Branch1][C][C][=C][C][=Ring1][=Branch1][C][C][C][C][C][C][=C][C][=Ring1][P][C][C][C][C][C][C][=C][C][=Ring2][Ring1][N][C][C][C][C][C][C][S][C][=Ring2][Ring2][#Branch1][C].[C][C][C][C][C][C][C][C][N][N][=C][C][Branch1][P][/C][=C][\S][C][=Branch1][C][=S][N][Branch1][Ring1][C][C][C][Ring1][Branch2][=O][=C][C][=C][Branch2][O][Branch1][C][=C][C][=C][Branch1][Ring2][S][Ring1][Branch1][C][=C][C][=C][Branch2][Ring2][#Branch2][C][=C][Ring1][=Branch1][C][Ring1][#Branch2][Branch1][P][C][=C][C][=C][Branch1][#Branch1][C][C][C][C][C][C][C][=C][Ring1][N][C][=C][C][=C][Branch1][#Branch1][C][C][C][C][C][C][C][=C][Ring1][N][C][S][C][Branch2][Ring2][O][C][=C][C][=C][Branch1][P][/C][=C][\S][C][=Branch1][C][=S][N][Branch1][Ring1][C][C][C][Ring1][Branch2][=O][C][=N][N][Branch1][=Branch2][C][C][C][C][C][C][C][C][N][=C][Ring2][Ring1][O][Ring1][=N][=C][C][=Ring2][Ring1][S][C][Ring2][Branch1][=C][Branch1][P][C][=C][C][=C][Branch1][#Branch1][C][C][C][C][C][C][C][=C][Ring1][N][C][=C][C][=C][Branch1][#Branch1][C][C][C][C][C][C][C][=C][Ring1][N][C][Ring2][Branch2][=N][=N][Ring2][Branch2][S],{CCCCCCc1cc(-c2sc(-c3sc(-c4sc([$])cc4CCCCCC)cc3CCCCCC)cc2CCCCCC)sc1[$]}.CCCCCCCCn1nc2c(/C=C3\SC(=S)N(CC)C3=O)ccc(-c3cc4c(s3)-c3cc5c(cc3C4(c3ccc(CCCCCC)cc3)c3ccc(CCCCCC)cc3)-c3sc(-c4ccc(/C=C6\SC(=S)N(CC)C6=O)c6nn(CCCCCCCC)nc46)cc3C5(c3ccc(CCCCCC)cc3)c3ccc(CCCCCC)cc3)c2n1
P3HT,BTA2,-5.057777777777777,-2.989444444444445,-5.43,-3.3800000000000003,0.6,CF,DIO,100.0,PEDOT:PSS,Ca,4.5,4.5,1.22,6.15,60.0,CCCCCCc1cc(-c2sc(-c3sc(-c4sc(C)cc4CCCCCC)cc3CCCCCC)cc2CCCCCC)sc1C.CCCCCCCCn1nc2c(C=C3SC(=O)N(CC)C3=O)ccc(-c3cc4c(s3)-c3cc5c(cc3C4(c3ccc(CCCCCC)cc3)c3ccc(CCCCCC)cc3)-c3sc(-c4ccc(C=C6SC(=O)N(CC)C6=O)c6nn(CCCCCCCC)nc46)cc3C5(c3ccc(CCCCCC)cc3)c3ccc(CCCCCC)cc3)c2n1,[C][C][C][C][C][C][C][C][=C][Branch2][Ring2][P][C][S][C][Branch2][Ring1][S][C][S][C][Branch1][P][C][S][C][Branch1][C][C][=C][C][=Ring1][=Branch1][C][C][C][C][C][C][=C][C][=Ring1][P][C][C][C][C][C][C][=C][C][=Ring2][Ring1][N][C][C][C][C][C][C][S][C][=Ring2][Ring2][#Branch1][C].[C][C][C][C][C][C][C][C][N][N][=C][C][Branch1][P][C][=C][S][C][=Branch1][C][=O][N][Branch1][Ring1][C][C][C][Ring1][Branch2][=O][=C][C][=C][Branch2][O][Branch1][C][=C][C][=C][Branch1][Ring2][S][Ring1][Branch1][C][=C][C][=C][Branch2][Ring2][#Branch2][C][=C][Ring1][=Branch1][C][Ring1][#Branch2][Branch1][P][C][=C][C][=C][Branch1][#Branch1][C][C][C][C][C][C][C][=C][Ring1][N][C][=C][C][=C][Branch1][#Branch1][C][C][C][C][C][C][C][=C][Ring1][N][C][S][C][Branch2][Ring2][O][C][=C][C][=C][Branch1][P][C][=C][S][C][=Branch1][C][=O][N][Branch1][Ring1][C][C][C][Ring1][Branch2][=O][C][=N][N][Branch1][=Branch2][C][C][C][C][C][C][C][C][N][=C][Ring2][Ring1][O][Ring1][=N][=C][C][=Ring2][Ring1][S][C][Ring2][Branch1][=C][Branch1][P][C][=C][C][=C][Branch1][#Branch1][C][C][C][C][C][C][C][=C][Ring1][N][C][=C][C][=C][Branch1][#Branch1][C][C][C][C][C][C][C][=C][Ring1][N][C][Ring2][Branch2][=N][=N][Ring2][Branch2][S],{CCCCCCc1cc(-c2sc(-c3sc(-c4sc([$])cc4CCCCCC)cc3CCCCCC)cc2CCCCCC)sc1[$]}.CCCCCCCCn1nc2c(C=C3SC(=O)N(CC)C3=O)ccc(-c3cc4c(s3)-c3cc5c(cc3C4(c3ccc(CCCCCC)cc3)c3ccc(CCCCCC)cc3)-c3sc(-c4ccc(C=C6SC(=O)N(CC)C6=O)c6nn(CCCCCCCC)nc46)cc3C5(c3ccc(CCCCCC)cc3)c3ccc(CCCCCC)cc3)c2n1
J71,ITIC,-5.353333333333333,-3.4318181818181825,-5.574146341463415,-3.915,1.0,CF,_,150.0,PEDOT:PSS,PDINO,11.41,11.36,0.94,17.32,69.77,CCCCCCCCC(CCCCCC)Cn1nc2c(-c3ccc(C)s3)c(F)c(F)c(-c3ccc(-c4cc5c(-c6ccc([Si](CCC)(CCC)CCC)s6)c6sc(C)cc6c(-c6ccc([Si](CCC)(CCC)CCC)s6)c5s4)s3)c2n1.CCCCCCc1ccc(C2(c3ccc(CCCCCC)cc3)c3cc4c(cc3-c3sc5cc(/C=C6\C(=O)c7ccccc7C6=C(C#N)C#N)sc5c32)C(c2ccc(CCCCCC)cc2)(c2ccc(CCCCCC)cc2)c2c-4sc3cc(/C=C4\C(=O)c5ccccc5C4=C(C#N)C#N)sc23)cc1,[C][C][C][C][C][C][C][C][C][Branch1][#Branch1][C][C][C][C][C][C][C][N][N][=C][C][Branch1][O][C][=C][C][=C][Branch1][C][C][S][Ring1][=Branch1][=C][Branch1][C][F][C][Branch1][C][F][=C][Branch2][#Branch1][#Branch1][C][=C][C][=C][Branch2][=Branch1][N][C][=C][C][=C][Branch2][Ring1][Branch2][C][=C][C][=C][Branch1][#C][Si][Branch1][Ring2][C][C][C][Branch1][Ring2][C][C][C][C][C][C][S][Ring1][#C][C][S][C][Branch1][C][C][=C][C][=Ring1][=Branch1][C][Branch2][Ring1][Branch2][C][=C][C][=C][Branch1][#C][Si][Branch1][Ring2][C][C][C][Branch1][Ring2][C][C][C][C][C][C][S][Ring1][#C][=C][Ring2][Ring2][Branch2][S][Ring2][Ring2][O][S][Ring2][Ring2][S][C][Ring2][Branch1][=C][=N][Ring2][Branch1][P].[C][C][C][C][C][C][C][=C][C][=C][Branch2][O][N][C][Branch1][P][C][=C][C][=C][Branch1][#Branch1][C][C][C][C][C][C][C][=C][Ring1][N][C][=C][C][=C][Branch2][Ring2][P][C][=C][Ring1][=Branch1][C][S][C][C][=C][Branch2][Ring1][=Branch2][/C][=C][\C][=Branch1][C][=O][C][=C][C][=C][C][=C][Ring1][=Branch1][C][Ring1][#Branch2][=C][Branch1][Ring1][C][#N][C][#N][S][C][=Ring2][Ring1][Branch1][C][=Ring2][Ring1][Branch2][Ring2][Ring2][O][C][Branch1][P][C][=C][C][=C][Branch1][#Branch1][C][C][C][C][C][C][C][=C][Ring1][N][Branch1][P][C][=C][C][=C][Branch1][#Branch1][C][C][C][C][C][C][C][=C][Ring1][N][C][=C][Ring2][Branch1][#Branch1][S][C][C][=C][Branch2][Ring1][=Branch2][/C][=C][\C][=Branch1][C][=O][C][=C][C][=C][C][=C][Ring1][=Branch1][C][Ring1][#Branch2][=C][Branch1][Ring1][C][#N][C][#N][S][C][Ring2][Ring1][Branch2][=Ring2][Ring1][Branch1][C][=C][Ring2][Branch2][C],{CCCCCCCCC(CCCCCC)Cn1nc2c(-c3ccc([$])s3)c(F)c(F)c(-c3ccc(-c4cc5c(-c6ccc([Si](CCC)(CCC)CCC)s6)c6sc([$])cc6c(-c6ccc([Si](CCC)(CCC)CCC)s6)c5s4)s3)c2n1}.CCCCCCc1ccc(C2(c3ccc(CCCCCC)cc3)c3cc4c(cc3-c3sc5cc(/C=C6\C(=O)c7ccccc7C6=C(C#N)C#N)sc5c32)C(c2ccc(CCCCCC)cc2)(c2ccc(CCCCCC)cc2)c2c-4sc3cc(/C=C4\C(=O)c5ccccc5C4=C(C#N)C#N)sc23)cc1
PBDTTT-EFT,IEICO-4F,-5.24,-3.66,-5.309971428571429,-3.851028571428572,0.667,CB,DIO,100.0,PEDOT:PSS,PFN-Br,10.0,10.01,0.739,22.8,59.4,CCCCC(CC)COC(=O)c1sc2c(-c3cc4c(-c5ccc(CC(CC)CCCC)s5)c5sc(C)cc5c(-c5ccc(CC(CC)CCCC)s5)c4s3)sc(C)c2c1F.CCCCCCc1ccc(C2(c3ccc(CCCCCC)cc3)c3cc4c(cc3-c3sc(-c5sc(/C=C6\C(=O)c7cc(F)c(F)cc7C6=C(C#N)C#N)cc5OCC(CC)CCCC)cc32)C(c2ccc(CCCCCC)cc2)(c2ccc(CCCCCC)cc2)c2cc(-c3sc(/C=C5\C(=O)c6cc(F)c(F)cc6C5=C(C#N)C#N)cc3OCC(CC)CCCC)sc2-4)cc1,[C][C][C][C][C][Branch1][Ring1][C][C][C][O][C][=Branch1][C][=O][C][S][C][=C][Branch2][=Branch1][Ring2][C][=C][C][=C][Branch2][Ring1][Ring2][C][=C][C][=C][Branch1][O][C][C][Branch1][Ring1][C][C][C][C][C][C][S][Ring1][=N][C][S][C][Branch1][C][C][=C][C][=Ring1][=Branch1][C][Branch2][Ring1][Ring2][C][=C][C][=C][Branch1][O][C][C][Branch1][Ring1][C][C][C][C][C][C][S][Ring1][=N][=C][Ring2][Ring2][Ring2][S][Ring2][Ring2][#Branch1][S][C][Branch1][C][C][=C][Ring2][Ring2][=N][C][=Ring2][Ring2][S][F].[C][C][C][C][C][C][C][=C][C][=C][Branch2][=C][Branch2][C][Branch1][P][C][=C][C][=C][Branch1][#Branch1][C][C][C][C][C][C][C][=C][Ring1][N][C][=C][C][=C][Branch2][=Branch1][#Branch1][C][=C][Ring1][=Branch1][C][S][C][Branch2][Branch1][Branch1][C][S][C][Branch2][Ring1][#C][/C][=C][\C][=Branch1][C][=O][C][=C][C][Branch1][C][F][=C][Branch1][C][F][C][=C][Ring1][Branch2][C][Ring1][N][=C][Branch1][Ring1][C][#N][C][#N][=C][C][=Ring2][Ring1][#Branch1][O][C][C][Branch1][Ring1][C][C][C][C][C][C][=C][C][=Ring2][Ring2][Branch1][Ring2][Branch1][Branch2][C][Branch1][P][C][=C][C][=C][Branch1][#Branch1][C][C][C][C][C][C][C][=C][Ring1][N][Branch1][P][C][=C][C][=C][Branch1][#Branch1][C][C][C][C][C][C][C][=C][Ring1][N][C][C][=C][Branch2][Branch1][Branch1][C][S][C][Branch2][Ring1][#C][/C][=C][\C][=Branch1][C][=O][C][=C][C][Branch1][C][F][=C][Branch1][C][F][C][=C][Ring1][Branch2][C][Ring1][N][=C][Branch1][Ring1][C][#N][C][#N][=C][C][=Ring2][Ring1][#Branch1][O][C][C][Branch1][Ring1][C][C][C][C][C][C][S][C][=Ring2][Ring2][Branch1][Ring2][Branch2][#Branch1][C][=C][Ring2][=Branch2][N],{CCCCC(CC)COC(=O)c1sc2c(-c3cc4c(-c5ccc(CC(CC)CCCC)s5)c5sc([$])cc5c(-c5ccc(CC(CC)CCCC)s5)c4s3)sc([$])c2c1F}.CCCCCCc1ccc(C2(c3ccc(CCCCCC)cc3)c3cc4c(cc3-c3sc(-c5sc(/C=C6\C(=O)c7cc(F)c(F)cc7C6=C(C#N)C#N)cc5OCC(CC)CCCC)cc32)C(c2ccc(CCCCCC)cc2)(c2ccc(CCCCCC)cc2)c2cc(-c3sc(/C=C5\C(=O)c6cc(F)c(F)cc6C5=C(C#N)C#N)cc3OCC(CC)CCCC)sc2-4)cc1
J52,IEICO-4F,-5.218571428571429,-3.341428571428572,-5.309971428571429,-3.851028571428572,0.667,CB,DIO,100.0,PEDOT:PSS,PFN-Br,9.4,9.4,0.734,21.9,58.5,CCCCCCCCC(CCCCCC)Cn1nc2c(-c3ccc(C)s3)c(F)c(F)c(-c3ccc(-c4cc5c(-c6ccc(CC(CC)CCCC)s6)c6sc(C)cc6c(-c6ccc(CC(CC)CCCC)s6)c5s4)s3)c2n1.CCCCCCc1ccc(C2(c3ccc(CCCCCC)cc3)c3cc4c(cc3-c3sc(-c5sc(/C=C6\C(=O)c7cc(F)c(F)cc7C6=C(C#N)C#N)cc5OCC(CC)CCCC)cc32)C(c2ccc(CCCCCC)cc2)(c2ccc(CCCCCC)cc2)c2cc(-c3sc(/C=C5\C(=O)c6cc(F)c(F)cc6C5=C(C#N)C#N)cc3OCC(CC)CCCC)sc2-4)cc1,[C][C][C][C][C][C][C][C][C][Branch1][#Branch1][C][C][C][C][C][C][C][N][N][=C][C][Branch1][O][C][=C][C][=C][Branch1][C][C][S][Ring1][=Branch1][=C][Branch1][C][F][C][Branch1][C][F][=C][Branch2][=Branch1][#C][C][=C][C][=C][Branch2][=Branch1][Ring2][C][=C][C][=C][Branch2][Ring1][Ring2][C][=C][C][=C][Branch1][O][C][C][Branch1][Ring1][C][C][C][C][C][C][S][Ring1][=N][C][S][C][Branch1][C][C][=C][C][=Ring1][=Branch1][C][Branch2][Ring1][Ring2][C][=C][C][=C][Branch1][O][C][C][Branch1][Ring1][C][C][C][C][C][C][S][Ring1][=N][=C][Ring2][Ring2][Ring2][S][Ring2][Ring2][#Branch1][S][Ring2][Ring2][N][C][Ring2][Branch1][#Branch2][=N][Ring2][Branch1][=N].[C][C][C][C][C][C][C][=C][C][=C][Branch2][=C][Branch2][C][Branch1][P][C][=C][C][=C][Branch1][#Branch1][C][C][C][C][C][C][C][=C][Ring1][N][C][=C][C][=C][Branch2][=Branch1][#Branch1][C][=C][Ring1][=Branch1][C][S][C][Branch2][Branch1][Branch1][C][S][C][Branch2][Ring1][#C][/C][=C][\C][=Branch1][C][=O][C][=C][C][Branch1][C][F][=C][Branch1][C][F][C][=C][Ring1][Branch2][C][Ring1][N][=C][Branch1][Ring1][C][#N][C][#N][=C][C][=Ring2][Ring1][#Branch1][O][C][C][Branch1][Ring1][C][C][C][C][C][C][=C][C][=Ring2][Ring2][Branch1][Ring2][Branch1][Branch2][C][Branch1][P][C][=C][C][=C][Branch1][#Branch1][C][C][C][C][C][C][C][=C][Ring1][N][Branch1][P][C][=C][C][=C][Branch1][#Branch1][C][C][C][C][C][C][C][=C][Ring1][N][C][C][=C][Branch2][Branch1][Branch1][C][S][C][Branch2][Ring1][#C][/C][=C][\C][=Branch1][C][=O][C][=C][C][Branch1][C][F][=C][Branch1][C][F][C][=C][Ring1][Branch2][C][Ring1][N][=C][Branch1][Ring1][C][#N][C][#N][=C][C][=Ring2][Ring1][#Branch1][O][C][C][Branch1][Ring1][C][C][C][C][C][C][S][C][=Ring2][Ring2][Branch1][Ring2][Branch2][#Branch1][C][=C][Ring2][=Branch2][N],{CCCCCCCCC(CCCCCC)Cn1nc2c(-c3ccc([$])s3)c(F)c(F)c(-c3ccc(-c4cc5c(-c6ccc(CC(CC)CCCC)s6)c6sc([$])cc6c(-c6ccc(CC(CC)CCCC)s6)c5s4)s3)c2n1}.CCCCCCc1ccc(C2(c3ccc(CCCCCC)cc3)c3cc4c(cc3-c3sc(-c5sc(/C=C6\C(=O)c7cc(F)c(F)cc7C6=C(C#N)C#N)cc5OCC(CC)CCCC)cc32)C(c2ccc(CCCCCC)cc2)(c2ccc(CCCCCC)cc2)c2cc(-c3sc(/C=C5\C(=O)c6cc(F)c(F)cc6C5=C(C#N)C#N)cc3OCC(CC)CCCC)sc2-4)cc1
PffT2-FTAZ-2DT,IEIC,-5.28,-3.37,-5.455,-3.8625,1.0,CB,_,90.0,V2O5,ZnO,7.2,7.18,0.998,12.2,59.0,CCCCCCCCCCCCC(CCCCCCCCCC)Cc1cc(-c2c(F)c(F)c(-c3cc(CC(CCCCCCCCCC)CCCCCCCCCCCC)c(-c4cc(F)c(-c5sc(C)cc5F)s4)s3)c3nn(CCC)nc23)sc1C.CCCCCCc1ccc(C2(c3ccc(CCCCCC)cc3)c3cc4c(cc3-c3sc(-c5sc(/C=C6\C(=O)c7ccccc7C6=C(C#N)C#N)cc5CC(CC)CCCC)cc32)C(c2ccc(CCCCCC)cc2)(c2ccc(CCCCCC)cc2)c2cc(-c3sc(/C=C5\C(=O)c6ccccc6C5=C(C#N)C#N)cc3CC(CC)CCCC)sc2-4)cc1,[C][C][C][C][C][C][C][C][C][C][C][C][C][Branch1][O][C][C][C][C][C][C][C][C][C][C][C][C][C][=C][Branch2][#Branch1][N][C][=C][Branch1][C][F][C][Branch1][C][F][=C][Branch2][Branch1][S][C][=C][C][Branch2][Ring1][O][C][C][Branch1][O][C][C][C][C][C][C][C][C][C][C][C][C][C][C][C][C][C][C][C][C][C][C][=C][Branch2][Ring1][Branch2][C][=C][C][Branch1][C][F][=C][Branch1][N][C][S][C][Branch1][C][C][=C][C][=Ring1][=Branch1][F][S][Ring1][=N][S][Ring2][Ring2][#Branch2][C][=N][N][Branch1][Ring2][C][C][C][N][=C][Ring2][Branch1][Branch2][Ring1][Branch2][S][C][=Ring2][Branch1][=N][C].[C][C][C][C][C][C][C][=C][C][=C][Branch2][=N][#Branch2][C][Branch1][P][C][=C][C][=C][Branch1][#Branch1][C][C][C][C][C][C][C][=C][Ring1][N][C][=C][C][=C][Branch2][Branch1][S][C][=C][Ring1][=Branch1][C][S][C][Branch2][Ring2][=C][C][S][C][Branch2][Ring1][=Branch2][/C][=C][\C][=Branch1][C][=O][C][=C][C][=C][C][=C][Ring1][=Branch1][C][Ring1][#Branch2][=C][Branch1][Ring1][C][#N][C][#N][=C][C][=Ring2][Ring1][Branch1][C][C][Branch1][Ring1][C][C][C][C][C][C][=C][C][=Ring2][Ring2][C][Ring2][Branch1][Branch1][C][Branch1][P][C][=C][C][=C][Branch1][#Branch1][C][C][C][C][C][C][C][=C][Ring1][N][Branch1][P][C][=C][C][=C][Branch1][#Branch1][C][C][C][C][C][C][C][=C][Ring1][N][C][C][=C][Branch2][Ring2][=C][C][S][C][Branch2][Ring1][=Branch2][/C][=C][\C][=Branch1][C][=O][C][=C][C][=C][C][=C][Ring1][=Branch1][C][Ring1][#Branch2][=C][Branch1][Ring1][C][#N][C][#N][=C][C][=Ring2][Ring1][Branch1][C][C][Branch1][Ring1][C][C][C][C][C][C][S][C][=Ring2][Ring2][C][Ring2][#Branch1][P][C][=C][Ring2][=Branch2][=Branch1],{CCCCCCCCCCCCC(CCCCCCCCCC)Cc1cc(-c2c(F)c(F)c(-c3cc(CC(CCCCCCCCCC)CCCCCCCCCCCC)c(-c4cc(F)c(-c5sc([$])cc5F)s4)s3)c3nn(CCC)nc23)sc1[$]}.CCCCCCc1ccc(C2(c3ccc(CCCCCC)cc3)c3cc4c(cc3-c3sc(-c5sc(/C=C6\C(=O)c7ccccc7C6=C(C#N)C#N)cc5CC(CC)CCCC)cc32)C(c2ccc(CCCCCC)cc2)(c2ccc(CCCCCC)cc2)c2cc(-c3sc(/C=C5\C(=O)c6ccccc6C5=C(C#N)C#N)cc3CC(CC)CCCC)sc2-4)cc1
PTB7-Th,IEIC1,-5.204782608695651,-3.5391891891891896,-5.44,-3.87,1.667,DCB,CN,25.0,PEDOT:PSS,Ca,3.9,3.66,0.84,9.9,44.0,CCCCC(CC)COC(=O)c1sc2c(-c3cc4c(-c5ccc(CC(CC)CCCC)s5)c5sc(C)cc5c(-c5ccc(CC(CC)CCCC)s5)c4s3)sc(C)c2c1F.CCCCCCc1ccc(C2(c3ccc(CCCCCC)cc3)c3cc4c(cc3-c3sc(-c5ccc(/C=C6\C(=O)c7ccccc7C6=C(C#N)C#N)s5)cc32)C(c2ccc(CCCCCC)cc2)(c2ccc(CCCCCC)cc2)c2cc(-c3ccc(/C=C5\C(=O)c6ccccc6C5=C(C#N)C#N)s3)sc2-4)cc1,[C][C][C][C][C][Branch1][Ring1][C][C][C][O][C][=Branch1][C][=O][C][S][C][=C][Branch2][=Branch1][Ring2][C][=C][C][=C][Branch2][Ring1][Ring2][C][=C][C][=C][Branch1][O][C][C][Branch1][Ring1][C][C][C][C][C][C][S][Ring1][=N][C][S][C][Branch1][C][C][=C][C][=Ring1][=Branch1][C][Branch2][Ring1][Ring2][C][=C][C][=C][Branch1][O][C][C][Branch1][Ring1][C][C][C][C][C][C][S][Ring1][=N][=C][Ring2][Ring2][Ring2][S][Ring2][Ring2][#Branch1][S][C][Branch1][C][C][=C][Ring2][Ring2][=N][C][=Ring2][Ring2][S][F].[C][C][C][C][C][C][C][=C][C][=C][Branch2][N][=Branch1][C][Branch1][P][C][=C][C][=C][Branch1][#Branch1][C][C][C][C][C][C][C][=C][Ring1][N][C][=C][C][=C][Branch2][Branch1][=Branch1][C][=C][Ring1][=Branch1][C][S][C][Branch2][Ring2][Ring2][C][=C][C][=C][Branch2][Ring1][=Branch2][/C][=C][\C][=Branch1][C][=O][C][=C][C][=C][C][=C][Ring1][=Branch1][C][Ring1][#Branch2][=C][Branch1][Ring1][C][#N][C][#N][S][Ring2][Ring1][Branch1][=C][C][=Ring2][Ring1][#Branch2][Ring2][Ring2][=N][C][Branch1][P][C][=C][C][=C][Branch1][#Branch1][C][C][C][C][C][C][C][=C][Ring1][N][Branch1][P][C][=C][C][=C][Branch1][#Branch1][C][C][C][C][C][C][C][=C][Ring1][N][C][C][=C][Branch2][Ring2][Ring2][C][=C][C][=C][Branch2][Ring1][=Branch2][/C][=C][\C][=Branch1][C][=O][C][=C][C][=C][C][=C][Ring1][=Branch1][C][Ring1][#Branch2][=C][Branch1][Ring1][C][#N][C][#N][S][Ring2][Ring1][Branch1][S][C][=Ring2][Ring1][#Branch2][Ring2][=Branch1][P][C][=C][Ring2][Branch2][=Branch1],{CCCCC(CC)COC(=O)c1sc2c(-c3cc4c(-c5ccc(CC(CC)CCCC)s5)c5sc([$])cc5c(-c5ccc(CC(CC)CCCC)s5)c4s3)sc([$])c2c1F}.CCCCCCc1ccc(C2(c3ccc(CCCCCC)cc3)c3cc4c(cc3-c3sc(-c5ccc(/C=C6\C(=O)c7ccccc7C6=C(C#N)C#N)s5)cc32)C(c2ccc(CCCCCC)cc2)(c2ccc(CCCCCC)cc2)c2cc(-c3ccc(/C=C5\C(=O)c6ccccc6C5=C(C#N)C#N)s3)sc2-4)cc1
