Repository: aspuru-guzik-group/Beyond-Molecular-Structure-ML-for-OPV-Materials-Devices

File: ml_for_opvs/data/input_representation/OPV_Min/smiles/processed_smiles_device_wo_thickness/KFold/input_train_3.csv (part 13 of 24)
Donor,Acceptor,HOMO_D_eV,LUMO_D_eV,HOMO_A_eV,LUMO_A_eV,D_A_ratio_m_m,solvent,solvent_additive,annealing_temperature,hole_contact_layer,electron_contact_layer,PCE_percent,calc_PCE_percent,Voc_V,Jsc_mA_cm_pow_neg2,FF_percent,DA_SMILES,DA_SELFIES,DA_BigSMILES
PBDB-T,DICTiF,-5.297714285714285,-3.4170000000000003,-5.55,-3.62,0.714,CF,DPE,80.0,PEDOT:PSS,PDIN,6.97,7.13,0.98,11.2,65.0,CCCCC(CC)Cc1ccc(-c2c3cc(-c4ccc(-c5sc(-c6ccc(C)s6)c6c5C(=O)c5c(CC(CC)CCCC)sc(CC(CC)CCCC)c5C6=O)s4)sc3c(-c3ccc(CC(CC)CCCC)s3)c3cc(C)sc23)s1.CCCCC(CC)CC1(CC(CC)CCCC)c2cc(-c3ccc(/C=C4\C(=O)c5ccccc5C4=C(C#N)C#N)s3)ccc2-c2ccc(-c3ccc(/C=C4\C(=O)c5ccccc5C4=C(C#N)C#N)s3)cc21,[C][C][C][C][C][Branch1][Ring1][C][C][C][C][=C][C][=C][Branch2][=Branch2][Branch2][C][=C][C][=C][Branch2][=Branch1][Branch2][C][=C][C][=C][Branch2][Branch1][=N][C][S][C][Branch1][O][C][=C][C][=C][Branch1][C][C][S][Ring1][=Branch1][=C][C][=Ring1][O][C][=Branch1][C][=O][C][=C][Branch1][O][C][C][Branch1][Ring1][C][C][C][C][C][C][S][C][Branch1][O][C][C][Branch1][Ring1][C][C][C][C][C][C][=C][Ring2][Ring1][Branch1][C][Ring2][Ring1][#Branch2][=O][S][Ring2][Ring2][=Branch2][S][C][Ring2][Ring2][=C][=C][Branch2][Ring1][Ring2][C][=C][C][=C][Branch1][O][C][C][Branch1][Ring1][C][C][C][C][C][C][S][Ring1][=N][C][C][=C][Branch1][C][C][S][C][Ring2][=Branch1][Ring1][=Ring1][=Branch1][S][Ring2][=Branch1][Branch2].[C][C][C][C][C][Branch1][Ring1][C][C][C][C][Branch1][O][C][C][Branch1][Ring1][C][C][C][C][C][C][C][=C][C][Branch2][Ring2][Ring2][C][=C][C][=C][Branch2][Ring1][=Branch2][/C][=C][\C][=Branch1][C][=O][C][=C][C][=C][C][=C][Ring1][=Branch1][C][Ring1][#Branch2][=C][Branch1][Ring1][C][#N][C][#N][S][Ring2][Ring1][Branch1][=C][C][=C][Ring2][Ring1][O][C][=C][C][=C][Branch2][Ring2][Ring2][C][=C][C][=C][Branch2][Ring1][=Branch2][/C][=C][\C][=Branch1][C][=O][C][=C][C][=C][C][=C][Ring1][=Branch1][C][Ring1][#Branch2][=C][Branch1][Ring1][C][#N][C][#N][S][Ring2][Ring1][Branch1][C][=C][Ring2][Ring1][O][Ring2][Branch1][#C],{CCCCC(CC)Cc1ccc(-c2c3cc(-c4ccc(-c5sc(-c6ccc([$])s6)c6c5C(=O)c5c(CC(CC)CCCC)sc(CC(CC)CCCC)c5C6=O)s4)sc3c(-c3ccc(CC(CC)CCCC)s3)c3cc([$])sc23)s1}.CCCCC(CC)CC1(CC(CC)CCCC)c2cc(-c3ccc(/C=C4\C(=O)c5ccccc5C4=C(C#N)C#N)s3)ccc2-c2ccc(-c3ccc(/C=C4\C(=O)c5ccccc5C4=C(C#N)C#N)s3)cc21
PffBT4T-2OD,BAF-4CN,-5.32,-3.695,-5.7,-3.6,0.741,o-DCB:CB (1:1),DIO,25.0,MoOx,ZnO,8.4,8.44,0.769,15.52,70.7,CCCCCCCCCCC(CCCCCCCC)Cc1cc(-c2c(F)c(F)c(-c3cc(CC(CCCCCCCC)CCCCCCCCCC)c(-c4ccc(-c5ccc(C)s5)s4)s3)c3nsnc23)sc1C.CCCCCCCCCCC1(CCCCCCCCCC)c2cc(-c3ccc(/C=c4/sc(=C(C#N)C#N)n(CCCCCC)c4=O)c4nsnc34)ccc2-c2ccc(-c3ccc(/C=c4/sc(=C(C#N)C#N)n(CCCCCC)c4=O)c4nsnc34)cc21,[C][C][C][C][C][C][C][C][C][C][C][Branch1][=Branch2][C][C][C][C][C][C][C][C][C][C][C][=C][Branch2][=Branch1][#C][C][=C][Branch1][C][F][C][Branch1][C][F][=C][Branch2][Branch1][Branch2][C][=C][C][Branch2][Ring1][#Branch1][C][C][Branch1][=Branch2][C][C][C][C][C][C][C][C][C][C][C][C][C][C][C][C][C][C][=C][Branch2][Ring1][Ring2][C][=C][C][=C][Branch1][O][C][=C][C][=C][Branch1][C][C][S][Ring1][=Branch1][S][Ring1][O][S][Ring2][Ring2][Ring2][C][=N][S][N][=C][Ring2][Ring2][#C][Ring1][Branch1][S][C][=Ring2][Branch1][Ring2][C].[C][C][C][C][C][C][C][C][C][C][C][Branch1][O][C][C][C][C][C][C][C][C][C][C][C][=C][C][Branch2][Ring2][N][C][=C][C][=C][Branch2][Ring1][O][/C][=C][/S][C][=Branch1][Branch2][=C][Branch1][Ring1][C][#N][C][#N][N][Branch1][#Branch1][C][C][C][C][C][C][C][Ring1][S][=O][C][=N][S][N][=C][Ring2][Ring1][O][Ring1][Branch1][=C][C][=C][Ring2][Ring1][P][C][=C][C][=C][Branch2][Ring2][N][C][=C][C][=C][Branch2][Ring1][O][/C][=C][/S][C][=Branch1][Branch2][=C][Branch1][Ring1][C][#N][C][#N][N][Branch1][#Branch1][C][C][C][C][C][C][C][Ring1][S][=O][C][=N][S][N][=C][Ring2][Ring1][O][Ring1][Branch1][C][=C][Ring2][Ring1][P][Ring2][=Branch1][=N],{CCCCCCCCCCC(CCCCCCCC)Cc1cc(-c2c(F)c(F)c(-c3cc(CC(CCCCCCCC)CCCCCCCCCC)c(-c4ccc(-c5ccc([$])s5)s4)s3)c3nsnc23)sc1[$]}.CCCCCCCCCCC1(CCCCCCCCCC)c2cc(-c3ccc(/C=c4/sc(=C(C#N)C#N)n(CCCCCC)c4=O)c4nsnc34)ccc2-c2ccc(-c3ccc(/C=c4/sc(=C(C#N)C#N)n(CCCCCC)c4=O)c4nsnc34)cc21
PBDB-T,DCF-2HT,-5.297714285714285,-3.4170000000000003,-5.67,-3.72,0.714,CF,PN,25.0,PEDOT:PSS,PDIN,5.71,5.71,1.02,11.3,49.5,CCCCC(CC)Cc1ccc(-c2c3cc(-c4ccc(-c5sc(-c6ccc(C)s6)c6c5C(=O)c5c(CC(CC)CCCC)sc(CC(CC)CCCC)c5C6=O)s4)sc3c(-c3ccc(CC(CC)CCCC)s3)c3cc(C)sc23)s1.CCCCCCCCC1(CCCCCCCC)c2cc(-c3sc(/C=C4\C(=O)c5ccccc5C4=C(C#N)C#N)cc3CCCCCC)ccc2-c2ccc(-c3sc(/C=C4\C(=O)c5ccccc5C4=C(C#N)C#N)cc3CCCCCC)cc21,[C][C][C][C][C][Branch1][Ring1][C][C][C][C][=C][C][=C][Branch2][=Branch2][Branch2][C][=C][C][=C][Branch2][=Branch1][Branch2][C][=C][C][=C][Branch2][Branch1][=N][C][S][C][Branch1][O][C][=C][C][=C][Branch1][C][C][S][Ring1][=Branch1][=C][C][=Ring1][O][C][=Branch1][C][=O][C][=C][Branch1][O][C][C][Branch1][Ring1][C][C][C][C][C][C][S][C][Branch1][O][C][C][Branch1][Ring1][C][C][C][C][C][C][=C][Ring2][Ring1][Branch1][C][Ring2][Ring1][#Branch2][=O][S][Ring2][Ring2][=Branch2][S][C][Ring2][Ring2][=C][=C][Branch2][Ring1][Ring2][C][=C][C][=C][Branch1][O][C][C][Branch1][Ring1][C][C][C][C][C][C][S][Ring1][=N][C][C][=C][Branch1][C][C][S][C][Ring2][=Branch1][Ring1][=Ring1][=Branch1][S][Ring2][=Branch1][Branch2].[C][C][C][C][C][C][C][C][C][Branch1][=Branch2][C][C][C][C][C][C][C][C][C][=C][C][Branch2][Ring2][#Branch2][C][S][C][Branch2][Ring1][=Branch2][/C][=C][\C][=Branch1][C][=O][C][=C][C][=C][C][=C][Ring1][=Branch1][C][Ring1][#Branch2][=C][Branch1][Ring1][C][#N][C][#N][=C][C][=Ring2][Ring1][Branch1][C][C][C][C][C][C][=C][C][=C][Ring2][Ring1][P][C][=C][C][=C][Branch2][Ring2][#Branch2][C][S][C][Branch2][Ring1][=Branch2][/C][=C][\C][=Branch1][C][=O][C][=C][C][=C][C][=C][Ring1][=Branch1][C][Ring1][#Branch2][=C][Branch1][Ring1][C][#N][C][#N][=C][C][=Ring2][Ring1][Branch1][C][C][C][C][C][C][C][=C][Ring2][Ring1][P][Ring2][=Branch1][O],{CCCCC(CC)Cc1ccc(-c2c3cc(-c4ccc(-c5sc(-c6ccc([$])s6)c6c5C(=O)c5c(CC(CC)CCCC)sc(CC(CC)CCCC)c5C6=O)s4)sc3c(-c3ccc(CC(CC)CCCC)s3)c3cc([$])sc23)s1}.CCCCCCCCC1(CCCCCCCC)c2cc(-c3sc(/C=C4\C(=O)c5ccccc5C4=C(C#N)C#N)cc3CCCCCC)ccc2-c2ccc(-c3sc(/C=C4\C(=O)c5ccccc5C4=C(C#N)C#N)cc3CCCCCC)cc21
PTB7-Th,DCF-2HT,-5.204782608695651,-3.5391891891891896,-5.67,-3.72,0.714,CF,PN,25.0,PEDOT:PSS,PDIN,4.83,4.78,0.96,12.43,40.04,CCCCC(CC)COC(=O)c1sc2c(-c3cc4c(-c5ccc(CC(CC)CCCC)s5)c5sc(C)cc5c(-c5ccc(CC(CC)CCCC)s5)c4s3)sc(C)c2c1F.CCCCCCCCC1(CCCCCCCC)c2cc(-c3sc(/C=C4\C(=O)c5ccccc5C4=C(C#N)C#N)cc3CCCCCC)ccc2-c2ccc(-c3sc(/C=C4\C(=O)c5ccccc5C4=C(C#N)C#N)cc3CCCCCC)cc21,[C][C][C][C][C][Branch1][Ring1][C][C][C][O][C][=Branch1][C][=O][C][S][C][=C][Branch2][=Branch1][Ring2][C][=C][C][=C][Branch2][Ring1][Ring2][C][=C][C][=C][Branch1][O][C][C][Branch1][Ring1][C][C][C][C][C][C][S][Ring1][=N][C][S][C][Branch1][C][C][=C][C][=Ring1][=Branch1][C][Branch2][Ring1][Ring2][C][=C][C][=C][Branch1][O][C][C][Branch1][Ring1][C][C][C][C][C][C][S][Ring1][=N][=C][Ring2][Ring2][Ring2][S][Ring2][Ring2][#Branch1][S][C][Branch1][C][C][=C][Ring2][Ring2][=N][C][=Ring2][Ring2][S][F].[C][C][C][C][C][C][C][C][C][Branch1][=Branch2][C][C][C][C][C][C][C][C][C][=C][C][Branch2][Ring2][#Branch2][C][S][C][Branch2][Ring1][=Branch2][/C][=C][\C][=Branch1][C][=O][C][=C][C][=C][C][=C][Ring1][=Branch1][C][Ring1][#Branch2][=C][Branch1][Ring1][C][#N][C][#N][=C][C][=Ring2][Ring1][Branch1][C][C][C][C][C][C][=C][C][=C][Ring2][Ring1][P][C][=C][C][=C][Branch2][Ring2][#Branch2][C][S][C][Branch2][Ring1][=Branch2][/C][=C][\C][=Branch1][C][=O][C][=C][C][=C][C][=C][Ring1][=Branch1][C][Ring1][#Branch2][=C][Branch1][Ring1][C][#N][C][#N][=C][C][=Ring2][Ring1][Branch1][C][C][C][C][C][C][C][=C][Ring2][Ring1][P][Ring2][=Branch1][O],{CCCCC(CC)COC(=O)c1sc2c(-c3cc4c(-c5ccc(CC(CC)CCCC)s5)c5sc([$])cc5c(-c5ccc(CC(CC)CCCC)s5)c4s3)sc([$])c2c1F}.CCCCCCCCC1(CCCCCCCC)c2cc(-c3sc(/C=C4\C(=O)c5ccccc5C4=C(C#N)C#N)cc3CCCCCC)ccc2-c2ccc(-c3sc(/C=C4\C(=O)c5ccccc5C4=C(C#N)C#N)cc3CCCCCC)cc21
FTAZ,ITIC1,-5.43,-3.3200000000000003,-5.48,-3.85,0.769,CF,_,25.0,MoOx,ZnO,8.54,8.54,0.921,16.45,56.4,CCCCCCC(CCCC)CSc1c2cc(-c3ccc(-c4c(F)c(F)c(-c5ccc(C)s5)c5nn(SCC(CCCC)CCCCCC)nc45)s3)sc2c(SCC(CCCC)CCCCCC)c2cc(C)sc12.CCCCCCc1ccc(C2(c3ccc(CCCCCC)cc3)c3cc(/C=C4\C(=O)c5ccccc5C4=C(C#N)C#N)sc3-c3sc4cc5c6c(sc5cc4c32)-c2sc(/C=C3\C(=O)c4ccccc4C3=C(C#N)C#N)cc2C6(c2ccc(CCCCCC)cc2)c2ccc(CCCCCC)cc2)cc1,[C][C][C][C][C][C][C][Branch1][Branch1][C][C][C][C][C][S][C][=C][C][=C][Branch2][Branch1][=C][C][=C][C][=C][Branch2][Branch1][Ring1][C][=C][Branch1][C][F][C][Branch1][C][F][=C][Branch1][O][C][=C][C][=C][Branch1][C][C][S][Ring1][=Branch1][C][=N][N][Branch1][S][S][C][C][Branch1][Branch1][C][C][C][C][C][C][C][C][C][C][N][=C][Ring2][Ring1][=C][Ring2][Ring1][C][S][Ring2][Ring2][Ring1][S][C][Ring2][Ring2][Branch2][=C][Branch1][S][S][C][C][Branch1][Branch1][C][C][C][C][C][C][C][C][C][C][C][C][=C][Branch1][C][C][S][C][Ring2][Branch1][=N][=Ring1][=Branch1].[C][C][C][C][C][C][C][=C][C][=C][Branch2][O][#Branch1][C][Branch1][P][C][=C][C][=C][Branch1][#Branch1][C][C][C][C][C][C][C][=C][Ring1][N][C][C][=C][Branch2][Ring1][=Branch2][/C][=C][\C][=Branch1][C][=O][C][=C][C][=C][C][=C][Ring1][=Branch1][C][Ring1][#Branch2][=C][Branch1][Ring1][C][#N][C][#N][S][C][=Ring2][Ring1][Branch1][C][S][C][=C][C][C][=C][Branch1][#C][S][C][=Ring1][Branch1][C][=C][Ring1][=Branch2][C][=Ring1][N][Ring2][Ring2][=C][C][S][C][Branch2][Ring1][=Branch2][/C][=C][\C][=Branch1][C][=O][C][=C][C][=C][C][=C][Ring1][=Branch1][C][Ring1][#Branch2][=C][Branch1][Ring1][C][#N][C][#N][=C][C][=Ring2][Ring1][Branch1][C][Ring2][Ring1][=N][Branch1][P][C][=C][C][=C][Branch1][#Branch1][C][C][C][C][C][C][C][=C][Ring1][N][C][=C][C][=C][Branch1][#Branch1][C][C][C][C][C][C][C][=C][Ring1][N][C][=C][Ring2][Branch2][C],{CCCCCCC(CCCC)CSc1c2cc(-c3ccc(-c4c(F)c(F)c(-c5ccc([$])s5)c5nn(SCC(CCCC)CCCCCC)nc45)s3)sc2c(SCC(CCCC)CCCCCC)c2cc([$])sc12}.CCCCCCc1ccc(C2(c3ccc(CCCCCC)cc3)c3cc(/C=C4\C(=O)c5ccccc5C4=C(C#N)C#N)sc3-c3sc4cc5c6c(sc5cc4c32)-c2sc(/C=C3\C(=O)c4ccccc4C3=C(C#N)C#N)cc2C6(c2ccc(CCCCCC)cc2)c2ccc(CCCCCC)cc2)cc1
FTAZ,ITIC2,-5.43,-3.3200000000000003,-5.43,-3.8,0.769,CF,_,110.0,MoOx,ZnO,11.0,11.0,0.925,18.88,63.0,CCCCCCC(CCCC)CSc1c2cc(-c3ccc(-c4c(F)c(F)c(-c5ccc(C)s5)c5nn(SCC(CCCC)CCCCCC)nc45)s3)sc2c(SCC(CCCC)CCCCCC)c2cc(C)sc12.CCCCCCc1ccc(C2(c3ccc(CCCCCC)cc3)c3cc(/C=C4\C(=O)c5ccccc5C4=C(C#N)C#N)sc3-c3sc4c(-c5ccc(CC(CC)CCCC)s5)c5c6c(sc5c(-c5ccc(CC(CC)CCCC)s5)c4c32)-c2sc(/C=C3\C(=O)c4ccccc4C3=C(C#N)C#N)cc2C6(c2ccc(CCCCCC)cc2)c2ccc(CCCCCC)cc2)cc1,[C][C][C][C][C][C][C][Branch1][Branch1][C][C][C][C][C][S][C][=C][C][=C][Branch2][Branch1][=C][C][=C][C][=C][Branch2][Branch1][Ring1][C][=C][Branch1][C][F][C][Branch1][C][F][=C][Branch1][O][C][=C][C][=C][Branch1][C][C][S][Ring1][=Branch1][C][=N][N][Branch1][S][S][C][C][Branch1][Branch1][C][C][C][C][C][C][C][C][C][C][N][=C][Ring2][Ring1][=C][Ring2][Ring1][C][S][Ring2][Ring2][Ring1][S][C][Ring2][Ring2][Branch2][=C][Branch1][S][S][C][C][Branch1][Branch1][C][C][C][C][C][C][C][C][C][C][C][C][=C][Branch1][C][C][S][C][Ring2][Branch1][=N][=Ring1][=Branch1].[C][C][C][C][C][C][C][=C][C][=C][Branch2][=C][=Branch1][C][Branch1][P][C][=C][C][=C][Branch1][#Branch1][C][C][C][C][C][C][C][=C][Ring1][N][C][C][=C][Branch2][Ring1][=Branch2][/C][=C][\C][=Branch1][C][=O][C][=C][C][=C][C][=C][Ring1][=Branch1][C][Ring1][#Branch2][=C][Branch1][Ring1][C][#N][C][#N][S][C][=Ring2][Ring1][Branch1][C][S][C][=C][Branch2][Ring1][Ring2][C][=C][C][=C][Branch1][O][C][C][Branch1][Ring1][C][C][C][C][C][C][S][Ring1][=N][C][C][=C][Branch2][Ring2][#Branch1][S][C][=Ring1][Branch1][C][Branch2][Ring1][Ring2][C][=C][C][=C][Branch1][O][C][C][Branch1][Ring1][C][C][C][C][C][C][S][Ring1][=N][=C][Ring2][Ring2][Ring1][C][=Ring2][Ring2][=Branch1][Ring2][=Branch1][Branch2][C][S][C][Branch2][Ring1][=Branch2][/C][=C][\C][=Branch1][C][=O][C][=C][C][=C][C][=C][Ring1][=Branch1][C][Ring1][#Branch2][=C][Branch1][Ring1][C][#N][C][#N][=C][C][=Ring2][Ring1][Branch1][C][Ring2][Ring2][#Branch2][Branch1][P][C][=C][C][=C][Branch1][#Branch1][C][C][C][C][C][C][C][=C][Ring1][N][C][=C][C][=C][Branch1][#Branch1][C][C][C][C][C][C][C][=C][Ring1][N][C][=C][Ring2][=Branch2][N],{CCCCCCC(CCCC)CSc1c2cc(-c3ccc(-c4c(F)c(F)c(-c5ccc([$])s5)c5nn(SCC(CCCC)CCCCCC)nc45)s3)sc2c(SCC(CCCC)CCCCCC)c2cc([$])sc12}.CCCCCCc1ccc(C2(c3ccc(CCCCCC)cc3)c3cc(/C=C4\C(=O)c5ccccc5C4=C(C#N)C#N)sc3-c3sc4c(-c5ccc(CC(CC)CCCC)s5)c5c6c(sc5c(-c5ccc(CC(CC)CCCC)s5)c4c32)-c2sc(/C=C3\C(=O)c4ccccc4C3=C(C#N)C#N)cc2C6(c2ccc(CCCCCC)cc2)c2ccc(CCCCCC)cc2)cc1
FTAZ,IDIC1,-5.43,-3.3200000000000003,-5.51,-3.81,0.667,CF,_,25.0,MoOx,ZnO,7.13,7.13,0.896,13.6,58.5,CCCCCCC(CCCC)CSc1c2cc(-c3ccc(-c4c(F)c(F)c(-c5ccc(C)s5)c5nn(SCC(CCCC)CCCCCC)nc45)s3)sc2c(SCC(CCCC)CCCCCC)c2cc(C)sc12.CCCCCCc1ccc(C2(c3ccc(CCCCCC)cc3)c3cc4c(cc3-c3sc(/C=C5\C(=O)c6ccccc6C5=C(C#N)C#N)cc32)C(c2ccc(CCCCCC)cc2)(c2ccc(CCCCCC)cc2)c2cc(/C=C3\C(=O)c5ccccc5C3=C(C#N)C#N)sc2-4)cc1,[C][C][C][C][C][C][C][Branch1][Branch1][C][C][C][C][C][S][C][=C][C][=C][Branch2][Branch1][=C][C][=C][C][=C][Branch2][Branch1][Ring1][C][=C][Branch1][C][F][C][Branch1][C][F][=C][Branch1][O][C][=C][C][=C][Branch1][C][C][S][Ring1][=Branch1][C][=N][N][Branch1][S][S][C][C][Branch1][Branch1][C][C][C][C][C][C][C][C][C][C][N][=C][Ring2][Ring1][=C][Ring2][Ring1][C][S][Ring2][Ring2][Ring1][S][C][Ring2][Ring2][Branch2][=C][Branch1][S][S][C][C][Branch1][Branch1][C][C][C][C][C][C][C][C][C][C][C][C][=C][Branch1][C][C][S][C][Ring2][Branch1][=N][=Ring1][=Branch1].[C][C][C][C][C][C][C][=C][C][=C][Branch2][#Branch2][S][C][Branch1][P][C][=C][C][=C][Branch1][#Branch1][C][C][C][C][C][C][C][=C][Ring1][N][C][=C][C][=C][Branch2][Ring2][O][C][=C][Ring1][=Branch1][C][S][C][Branch2][Ring1][=Branch2][/C][=C][\C][=Branch1][C][=O][C][=C][C][=C][C][=C][Ring1][=Branch1][C][Ring1][#Branch2][=C][Branch1][Ring1][C][#N][C][#N][=C][C][=Ring2][Ring1][Branch1][Ring2][Ring2][Branch2][C][Branch1][P][C][=C][C][=C][Branch1][#Branch1][C][C][C][C][C][C][C][=C][Ring1][N][Branch1][P][C][=C][C][=C][Branch1][#Branch1][C][C][C][C][C][C][C][=C][Ring1][N][C][C][=C][Branch2][Ring1][=Branch2][/C][=C][\C][=Branch1][C][=O][C][=C][C][=C][C][=C][Ring1][=Branch1][C][Ring1][#Branch2][=C][Branch1][Ring1][C][#N][C][#N][S][C][=Ring2][Ring1][Branch1][Ring2][=Branch1][#Branch1][C][=C][Ring2][#Branch1][N],{CCCCCCC(CCCC)CSc1c2cc(-c3ccc(-c4c(F)c(F)c(-c5ccc([$])s5)c5nn(SCC(CCCC)CCCCCC)nc45)s3)sc2c(SCC(CCCC)CCCCCC)c2cc([$])sc12}.CCCCCCc1ccc(C2(c3ccc(CCCCCC)cc3)c3cc4c(cc3-c3sc(/C=C5\C(=O)c6ccccc6C5=C(C#N)C#N)cc32)C(c2ccc(CCCCCC)cc2)(c2ccc(CCCCCC)cc2)c2cc(/C=C3\C(=O)c5ccccc5C3=C(C#N)C#N)sc2-4)cc1
FTAZ,IHIC1,-5.43,-3.3200000000000003,-5.47,-3.75,0.667,CF,_,25.0,MoOx,ZnO,9.21,9.22,0.95,14.3,67.9,CCCCCCC(CCCC)CSc1c2cc(-c3ccc(-c4c(F)c(F)c(-c5ccc(C)s5)c5nn(SCC(CCCC)CCCCCC)nc45)s3)sc2c(SCC(CCCC)CCCCCC)c2cc(C)sc12.CCCCCCc1ccc(C2(c3ccc(CCCCCC)cc3)c3cc(/C=C4\C(=O)c5ccccc5C4=C(C#N)C#N)sc3-c3c2ccc2c4c(ccc32)C(c2ccc(CCCCCC)cc2)(c2ccc(CCCCCC)cc2)c2cc(/C=C3\C(=O)c5ccccc5C3=C(C#N)C#N)sc2-4)cc1,[C][C][C][C][C][C][C][Branch1][Branch1][C][C][C][C][C][S][C][=C][C][=C][Branch2][Branch1][=C][C][=C][C][=C][Branch2][Branch1][Ring1][C][=C][Branch1][C][F][C][Branch1][C][F][=C][Branch1][O][C][=C][C][=C][Branch1][C][C][S][Ring1][=Branch1][C][=N][N][Branch1][S][S][C][C][Branch1][Branch1][C][C][C][C][C][C][C][C][C][C][N][=C][Ring2][Ring1][=C][Ring2][Ring1][C][S][Ring2][Ring2][Ring1][S][C][Ring2][Ring2][Branch2][=C][Branch1][S][S][C][C][Branch1][Branch1][C][C][C][C][C][C][C][C][C][C][C][C][=C][Branch1][C][C][S][C][Ring2][Branch1][=N][=Ring1][=Branch1].[C][C][C][C][C][C][C][=C][C][=C][Branch2][O][Branch1][C][Branch1][P][C][=C][C][=C][Branch1][#Branch1][C][C][C][C][C][C][C][=C][Ring1][N][C][C][=C][Branch2][Ring1][=Branch2][/C][=C][\C][=Branch1][C][=O][C][=C][C][=C][C][=C][Ring1][=Branch1][C][Ring1][#Branch2][=C][Branch1][Ring1][C][#N][C][#N][S][C][=Ring2][Ring1][Branch1][C][=C][Ring2][Ring2][Ring2][C][=C][C][=C][C][=Branch1][Branch2][=C][C][=C][Ring1][#Branch2][Ring1][=Branch1][C][Branch1][P][C][=C][C][=C][Branch1][#Branch1][C][C][C][C][C][C][C][=C][Ring1][N][Branch1][P][C][=C][C][=C][Branch1][#Branch1][C][C][C][C][C][C][C][=C][Ring1][N][C][C][=C][Branch2][Ring1][=Branch2][/C][=C][\C][=Branch1][C][=O][C][=C][C][=C][C][=C][Ring1][=Branch1][C][Ring1][#Branch2][=C][Branch1][Ring1][C][#N][C][#N][S][C][=Ring2][Ring1][Branch1][Ring2][Branch1][Ring1][C][=C][Ring2][#Branch1][S],{CCCCCCC(CCCC)CSc1c2cc(-c3ccc(-c4c(F)c(F)c(-c5ccc([$])s5)c5nn(SCC(CCCC)CCCCCC)nc45)s3)sc2c(SCC(CCCC)CCCCCC)c2cc([$])sc12}.CCCCCCc1ccc(C2(c3ccc(CCCCCC)cc3)c3cc(/C=C4\C(=O)c5ccccc5C4=C(C#N)C#N)sc3-c3c2ccc2c4c(ccc32)C(c2ccc(CCCCCC)cc2)(c2ccc(CCCCCC)cc2)c2cc(/C=C3\C(=O)c5ccccc5C3=C(C#N)C#N)sc2-4)cc1
PBDB-T,NTIC,-5.297714285714285,-3.4170000000000003,-5.58,-3.76,1.25,CF,_,25.0,PEDOT:PSS,PDINO,8.63,8.63,0.935,13.55,68.1,CCCCC(CC)Cc1ccc(-c2c3cc(-c4ccc(-c5sc(-c6ccc(C)s6)c6c5C(=O)c5c(CC(CC)CCCC)sc(CC(CC)CCCC)c5C6=O)s4)sc3c(-c3ccc(CC(CC)CCCC)s3)c3cc(C)sc23)s1.CCCCCCc1ccc(C2(c3ccc(CCCCCC)cc3)c3cc(/C=C4\C(=O)c5ccccc5C4=C(C#N)C#N)sc3-c3c2ccc2c4c(ccc32)C(c2ccc(CCCCCC)cc2)(c2ccc(CCCCCC)cc2)c2cc(/C=C3\C(=O)c5ccccc5C3=C(C#N)C#N)sc2-4)cc1,[C][C][C][C][C][Branch1][Ring1][C][C][C][C][=C][C][=C][Branch2][=Branch2][Branch2][C][=C][C][=C][Branch2][=Branch1][Branch2][C][=C][C][=C][Branch2][Branch1][=N][C][S][C][Branch1][O][C][=C][C][=C][Branch1][C][C][S][Ring1][=Branch1][=C][C][=Ring1][O][C][=Branch1][C][=O][C][=C][Branch1][O][C][C][Branch1][Ring1][C][C][C][C][C][C][S][C][Branch1][O][C][C][Branch1][Ring1][C][C][C][C][C][C][=C][Ring2][Ring1][Branch1][C][Ring2][Ring1][#Branch2][=O][S][Ring2][Ring2][=Branch2][S][C][Ring2][Ring2][=C][=C][Branch2][Ring1][Ring2][C][=C][C][=C][Branch1][O][C][C][Branch1][Ring1][C][C][C][C][C][C][S][Ring1][=N][C][C][=C][Branch1][C][C][S][C][Ring2][=Branch1][Ring1][=Ring1][=Branch1][S][Ring2][=Branch1][Branch2].[C][C][C][C][C][C][C][=C][C][=C][Branch2][O][Branch1][C][Branch1][P][C][=C][C][=C][Branch1][#Branch1][C][C][C][C][C][C][C][=C][Ring1][N][C][C][=C][Branch2][Ring1][=Branch2][/C][=C][\C][=Branch1][C][=O][C][=C][C][=C][C][=C][Ring1][=Branch1][C][Ring1][#Branch2][=C][Branch1][Ring1][C][#N][C][#N][S][C][=Ring2][Ring1][Branch1][C][=C][Ring2][Ring2][Ring2][C][=C][C][=C][C][=Branch1][Branch2][=C][C][=C][Ring1][#Branch2][Ring1][=Branch1][C][Branch1][P][C][=C][C][=C][Branch1][#Branch1][C][C][C][C][C][C][C][=C][Ring1][N][Branch1][P][C][=C][C][=C][Branch1][#Branch1][C][C][C][C][C][C][C][=C][Ring1][N][C][C][=C][Branch2][Ring1][=Branch2][/C][=C][\C][=Branch1][C][=O][C][=C][C][=C][C][=C][Ring1][=Branch1][C][Ring1][#Branch2][=C][Branch1][Ring1][C][#N][C][#N][S][C][=Ring2][Ring1][Branch1][Ring2][Branch1][Ring1][C][=C][Ring2][#Branch1][S],{CCCCC(CC)Cc1ccc(-c2c3cc(-c4ccc(-c5sc(-c6ccc([$])s6)c6c5C(=O)c5c(CC(CC)CCCC)sc(CC(CC)CCCC)c5C6=O)s4)sc3c(-c3ccc(CC(CC)CCCC)s3)c3cc([$])sc23)s1}.CCCCCCc1ccc(C2(c3ccc(CCCCCC)cc3)c3cc(/C=C4\C(=O)c5ccccc5C4=C(C#N)C#N)sc3-c3c2ccc2c4c(ccc32)C(c2ccc(CCCCCC)cc2)(c2ccc(CCCCCC)cc2)c2cc(/C=C3\C(=O)c5ccccc5C3=C(C#N)C#N)sc2-4)cc1
PBDB-T,NTIC-F,-5.297714285714285,-3.4170000000000003,-5.52,-3.77,1.25,CF,_,25.0,PEDOT:PSS,PDINO,8.1,8.1,0.812,15.04,66.3,CCCCC(CC)Cc1ccc(-c2c3cc(-c4ccc(-c5sc(-c6ccc(C)s6)c6c5C(=O)c5c(CC(CC)CCCC)sc(CC(CC)CCCC)c5C6=O)s4)sc3c(-c3ccc(CC(CC)CCCC)s3)c3cc(C)sc23)s1.CCCCCCc1ccc(C2(c3ccc(CCCCCC)cc3)c3cc(C=C4C(=O)c5cc(F)ccc5C4=C(C#N)C#N)sc3-c3c2ccc2c4c(ccc32)C(c2ccc(CCCCCC)cc2)(c2ccc(CCCCCC)cc2)c2cc(C=C3C(=O)c5cc(F)ccc5C3=C(C#N)C#N)sc2-4)cc1,[C][C][C][C][C][Branch1][Ring1][C][C][C][C][=C][C][=C][Branch2][=Branch2][Branch2][C][=C][C][=C][Branch2][=Branch1][Branch2][C][=C][C][=C][Branch2][Branch1][=N][C][S][C][Branch1][O][C][=C][C][=C][Branch1][C][C][S][Ring1][=Branch1][=C][C][=Ring1][O][C][=Branch1][C][=O][C][=C][Branch1][O][C][C][Branch1][Ring1][C][C][C][C][C][C][S][C][Branch1][O][C][C][Branch1][Ring1][C][C][C][C][C][C][=C][Ring2][Ring1][Branch1][C][Ring2][Ring1][#Branch2][=O][S][Ring2][Ring2][=Branch2][S][C][Ring2][Ring2][=C][=C][Branch2][Ring1][Ring2][C][=C][C][=C][Branch1][O][C][C][Branch1][Ring1][C][C][C][C][C][C][S][Ring1][=N][C][C][=C][Branch1][C][C][S][C][Ring2][=Branch1][Ring1][=Ring1][=Branch1][S][Ring2][=Branch1][Branch2].[C][C][C][C][C][C][C][=C][C][=C][Branch2][O][O][C][Branch1][P][C][=C][C][=C][Branch1][#Branch1][C][C][C][C][C][C][C][=C][Ring1][N][C][C][=C][Branch2][Ring1][N][C][=C][C][=Branch1][C][=O][C][=C][C][Branch1][C][F][=C][C][=C][Ring1][#Branch1][C][Ring1][O][=C][Branch1][Ring1][C][#N][C][#N][S][C][=Ring2][Ring1][=Branch1][C][=C][Ring2][Ring2][Branch1][C][=C][C][=C][C][=Branch1][Branch2][=C][C][=C][Ring1][#Branch2][Ring1][=Branch1][C][Branch1][P][C][=C][C][=C][Branch1][#Branch1][C][C][C][C][C][C][C][=C][Ring1][N][Branch1][P][C][=C][C][=C][Branch1][#Branch1][C][C][C][C][C][C][C][=C][Ring1][N][C][C][=C][Branch2][Ring1][N][C][=C][C][=Branch1][C][=O][C][=C][C][Branch1][C][F][=C][C][=C][Ring1][#Branch1][C][Ring1][O][=C][Branch1][Ring1][C][#N][C][#N][S][C][=Ring2][Ring1][=Branch1][Ring2][Branch1][Ring2][C][=C][Ring2][Branch2][C],{CCCCC(CC)Cc1ccc(-c2c3cc(-c4ccc(-c5sc(-c6ccc([$])s6)c6c5C(=O)c5c(CC(CC)CCCC)sc(CC(CC)CCCC)c5C6=O)s4)sc3c(-c3ccc(CC(CC)CCCC)s3)c3cc([$])sc23)s1}.CCCCCCc1ccc(C2(c3ccc(CCCCCC)cc3)c3cc(C=C4C(=O)c5cc(F)ccc5C4=C(C#N)C#N)sc3-c3c2ccc2c4c(ccc32)C(c2ccc(CCCCCC)cc2)(c2ccc(CCCCCC)cc2)c2cc(C=C3C(=O)c5cc(F)ccc5C3=C(C#N)C#N)sc2-4)cc1
PffBT4T-2OD,FBR,-5.32,-3.695,-5.786666666666666,-3.673333333333333,0.714,o-DCB:CB (1:1),_,25.0,MoOx,ZnO,7.04,7.0,1.11,12.62,50.0,CCCCCCCCCCC(CCCCCCCC)Cc1cc(-c2c(F)c(F)c(-c3cc(CC(CCCCCCCC)CCCCCCCCCC)c(-c4ccc(-c5ccc(C)s5)s4)s3)c3nsnc23)sc1C.CCCCCCCCC1(CCCCCCCC)c2cc(-c3ccc(/C=C4\SC(=S)N(CC)C4=O)c4nsnc34)ccc2-c2ccc(-c3ccc(/C=C4\SC(=S)N(CC)C4=O)c4nsnc34)cc21,[C][C][C][C][C][C][C][C][C][C][C][Branch1][=Branch2][C][C][C][C][C][C][C][C][C][C][C][=C][Branch2][=Branch1][#C][C][=C][Branch1][C][F][C][Branch1][C][F][=C][Branch2][Branch1][Branch2][C][=C][C][Branch2][Ring1][#Branch1][C][C][Branch1][=Branch2][C][C][C][C][C][C][C][C][C][C][C][C][C][C][C][C][C][C][=C][Branch2][Ring1][Ring2][C][=C][C][=C][Branch1][O][C][=C][C][=C][Branch1][C][C][S][Ring1][=Branch1][S][Ring1][O][S][Ring2][Ring2][Ring2][C][=N][S][N][=C][Ring2][Ring2][#C][Ring1][Branch1][S][C][=Ring2][Branch1][Ring2][C].[C][C][C][C][C][C][C][C][C][Branch1][=Branch2][C][C][C][C][C][C][C][C][C][=C][C][Branch2][Ring1][P][C][=C][C][=C][Branch1][P][/C][=C][\S][C][=Branch1][C][=S][N][Branch1][Ring1][C][C][C][Ring1][Branch2][=O][C][=N][S][N][=C][Ring2][Ring1][Ring1][Ring1][Branch1][=C][C][=C][Ring2][Ring1][=Branch2][C][=C][C][=C][Branch2][Ring1][P][C][=C][C][=C][Branch1][P][/C][=C][\S][C][=Branch1][C][=S][N][Branch1][Ring1][C][C][C][Ring1][Branch2][=O][C][=N][S][N][=C][Ring2][Ring1][Ring1][Ring1][Branch1][C][=C][Ring2][Ring1][=Branch2][Ring2][Branch1][O],{CCCCCCCCCCC(CCCCCCCC)Cc1cc(-c2c(F)c(F)c(-c3cc(CC(CCCCCCCC)CCCCCCCCCC)c(-c4ccc(-c5ccc([$])s5)s4)s3)c3nsnc23)sc1[$]}.CCCCCCCCC1(CCCCCCCC)c2cc(-c3ccc(/C=C4\SC(=S)N(CC)C4=O)c4nsnc34)ccc2-c2ccc(-c3ccc(/C=C4\SC(=S)N(CC)C4=O)c4nsnc34)cc21
PBT1-C-2Cl,IT-4F,-5.59,-3.53,-5.66875,-4.060416666666667,1.0,CB,DIO,25.0,MoO3,ZnO,12.7,12.75,0.85,19.74,76.0,CCCCCCC(CCCC)Cc1ccc(-c2c3cc(-c4sc(-c5sc(-c6cc(Cl)c(C)s6)c6c5C(=O)c5c(CC(CC)CCCC)sc(CC(CC)CCCC)c5C6=O)cc4Cl)sc3c(-c3ccc(CC(CCCC)CCCCCC)cc3)c3cc(C)sc23)cc1.CCCCCCc1ccc(C2(c3ccc(CCCCCC)cc3)c3cc4c(cc3-c3sc5cc(/C=C6\C(=O)c7cc(F)c(F)cc7C6=C(C#N)C#N)sc5c32)C(c2ccc(CCCCCC)cc2)(c2ccc(CCCCCC)cc2)c2c-4sc3cc(/C=C4\C(=O)c5cc(F)c(F)cc5C4=C(C#N)C#N)sc23)cc1,[C][C][C][C][C][C][C][Branch1][Branch1][C][C][C][C][C][C][=C][C][=C][Branch2][#Branch2][C][C][=C][C][=C][Branch2][=Branch1][N][C][S][C][Branch2][Branch1][S][C][S][C][Branch1][=C][C][=C][C][Branch1][C][Cl][=C][Branch1][C][C][S][Ring1][#Branch1][=C][C][=Ring1][N][C][=Branch1][C][=O][C][=C][Branch1][O][C][C][Branch1][Ring1][C][C][C][C][C][C][S][C][Branch1][O][C][C][Branch1][Ring1][C][C][C][C][C][C][=C][Ring2][Ring1][Branch1][C][Ring2][Ring1][#Branch2][=O][=C][C][=Ring2][Ring2][#Branch2][Cl][S][C][Ring2][Ring2][S][=C][Branch2][Ring1][#Branch2][C][=C][C][=C][Branch1][#C][C][C][Branch1][Branch1][C][C][C][C][C][C][C][C][C][C][C][=C][Ring2][Ring1][C][C][C][=C][Branch1][C][C][S][C][Ring2][=Branch1][#Branch2][=Ring1][=Branch1][C][=C][Ring2][=Branch1][S].[C][C][C][C][C][C][C][=C][C][=C][Branch2][N][Branch2][C][Branch1][P][C][=C][C][=C][Branch1][#Branch1][C][C][C][C][C][C][C][=C][Ring1][N][C][=C][C][=C][Branch2][Branch1][#Branch1][C][=C][Ring1][=Branch1][C][S][C][C][=C][Branch2][Ring1][#C][/C][=C][\C][=Branch1][C][=O][C][=C][C][Branch1][C][F][=C][Branch1][C][F][C][=C][Ring1][Branch2][C][Ring1][N][=C][Branch1][Ring1][C][#N][C][#N][S][C][=Ring2][Ring1][#Branch1][C][=Ring2][Ring1][#Branch2][Ring2][Ring2][=N][C][Branch1][P][C][=C][C][=C][Branch1][#Branch1][C][C][C][C][C][C][C][=C][Ring1][N][Branch1][P][C][=C][C][=C][Branch1][#Branch1][C][C][C][C][C][C][C][=C][Ring1][N][C][=C][Ring2][Branch1][=Branch2][S][C][C][=C][Branch2][Ring1][#C][/C][=C][\C][=Branch1][C][=O][C][=C][C][Branch1][C][F][=C][Branch1][C][F][C][=C][Ring1][Branch2][C][Ring1][N][=C][Branch1][Ring1][C][#N][C][#N][S][C][Ring2][Ring1][#Branch2][=Ring2][Ring1][#Branch1][C][=C][Ring2][Branch2][=Branch1],{CCCCCCC(CCCC)Cc1ccc(-c2c3cc(-c4sc(-c5sc(-c6cc(Cl)c([$])s6)c6c5C(=O)c5c(CC(CC)CCCC)sc(CC(CC)CCCC)c5C6=O)cc4Cl)sc3c(-c3ccc(CC(CCCC)CCCCCC)cc3)c3cc([$])sc23)cc1}.CCCCCCc1ccc(C2(c3ccc(CCCCCC)cc3)c3cc4c(cc3-c3sc5cc(/C=C6\C(=O)c7cc(F)c(F)cc7C6=C(C#N)C#N)sc5c32)C(c2ccc(CCCCCC)cc2)(c2ccc(CCCCCC)cc2)c2c-4sc3cc(/C=C4\C(=O)c5cc(F)c(F)cc5C4=C(C#N)C#N)sc23)cc1
J71,IT-IC,-5.353333333333333,-3.4318181818181825,-5.58,-3.88,0.833,CF,_,25.0,PEDOT:PSS,PDINO,9.3,9.04,0.96,14.8,63.6,CCCCCCCCC(CCCCCC)Cn1nc2c(-c3ccc(C)s3)c(F)c(F)c(-c3ccc(-c4cc5c(-c6ccc([Si](CCC)(CCC)CCC)s6)c6sc(C)cc6c(-c6ccc([Si](CCC)(CCC)CCC)s6)c5s4)s3)c2n1.CCCCCCc1ccc(C2(c3ccc(CCCCCC)cc3)c3cc4c(cc3-c3sc5cc(C=C6C(=O)c7ccccc7C6=C(C#N)C#N)sc5c32)C(c2ccc(CCCCCC)cc2)(c2ccc(CCCCCC)cc2)c2c-4sc3cc(C=C4C(=O)c5ccccc5C4=C(C#N)C#N)sc23)cc1,[C][C][C][C][C][C][C][C][C][Branch1][#Branch1][C][C][C][C][C][C][C][N][N][=C][C][Branch1][O][C][=C][C][=C][Branch1][C][C][S][Ring1][=Branch1][=C][Branch1][C][F][C][Branch1][C][F][=C][Branch2][#Branch1][#Branch1][C][=C][C][=C][Branch2][=Branch1][N][C][=C][C][=C][Branch2][Ring1][Branch2][C][=C][C][=C][Branch1][#C][Si][Branch1][Ring2][C][C][C][Branch1][Ring2][C][C][C][C][C][C][S][Ring1][#C][C][S][C][Branch1][C][C][=C][C][=Ring1][=Branch1][C][Branch2][Ring1][Branch2][C][=C][C][=C][Branch1][#C][Si][Branch1][Ring2][C][C][C][Branch1][Ring2][C][C][C][C][C][C][S][Ring1][#C][=C][Ring2][Ring2][Branch2][S][Ring2][Ring2][O][S][Ring2][Ring2][S][C][Ring2][Branch1][=C][=N][Ring2][Branch1][P].[C][C][C][C][C][C][C][=C][C][=C][Branch2][O][N][C][Branch1][P][C][=C][C][=C][Branch1][#Branch1][C][C][C][C][C][C][C][=C][Ring1][N][C][=C][C][=C][Branch2][Ring2][P][C][=C][Ring1][=Branch1][C][S][C][C][=C][Branch2][Ring1][=Branch2][C][=C][C][=Branch1][C][=O][C][=C][C][=C][C][=C][Ring1][=Branch1][C][Ring1][#Branch2][=C][Branch1][Ring1][C][#N][C][#N][S][C][=Ring2][Ring1][Branch1][C][=Ring2][Ring1][Branch2][Ring2][Ring2][O][C][Branch1][P][C][=C][C][=C][Branch1][#Branch1][C][C][C][C][C][C][C][=C][Ring1][N][Branch1][P][C][=C][C][=C][Branch1][#Branch1][C][C][C][C][C][C][C][=C][Ring1][N][C][=C][Ring2][Branch1][#Branch1][S][C][C][=C][Branch2][Ring1][=Branch2][C][=C][C][=Branch1][C][=O][C][=C][C][=C][C][=C][Ring1][=Branch1][C][Ring1][#Branch2][=C][Branch1][Ring1][C][#N][C][#N][S][C][Ring2][Ring1][Branch2][=Ring2][Ring1][Branch1][C][=C][Ring2][Branch2][C],{CCCCCCCCC(CCCCCC)Cn1nc2c(-c3ccc([$])s3)c(F)c(F)c(-c3ccc(-c4cc5c(-c6ccc([Si](CCC)(CCC)CCC)s6)c6sc([$])cc6c(-c6ccc([Si](CCC)(CCC)CCC)s6)c5s4)s3)c2n1}.CCCCCCc1ccc(C2(c3ccc(CCCCCC)cc3)c3cc4c(cc3-c3sc5cc(C=C6C(=O)c7ccccc7C6=C(C#N)C#N)sc5c32)C(c2ccc(CCCCCC)cc2)(c2ccc(CCCCCC)cc2)c2c-4sc3cc(C=C4C(=O)c5ccccc5C4=C(C#N)C#N)sc23)cc1
J71,BDT-IC,-5.353333333333333,-3.4318181818181825,-5.51,-3.9,0.833,CF,_,25.0,PEDOT:PSS,PDINO,10.9,10.42,0.92,17.3,65.5,CCCCCCCCC(CCCCCC)Cn1nc2c(-c3ccc(C)s3)c(F)c(F)c(-c3ccc(-c4cc5c(-c6ccc([Si](CCC)(CCC)CCC)s6)c6sc(C)cc6c(-c6ccc([Si](CCC)(CCC)CCC)s6)c5s4)s3)c2n1.CCCCCCc1ccc(C2(c3ccc(CCCCCC)cc3)c3cc(/C=C4\C(=O)c5ccccc5C4=C(C#N)C#N)sc3-c3sc4cc5c6c(sc5cc4c32)-c2sc(/C=C3\C(=O)c4ccccc4C3=C(C#N)C#N)cc2C6(c2ccc(CCCCCC)cc2)c2ccc(CCCCCC)cc2)cc1,[C][C][C][C][C][C][C][C][C][Branch1][#Branch1][C][C][C][C][C][C][C][N][N][=C][C][Branch1][O][C][=C][C][=C][Branch1][C][C][S][Ring1][=Branch1][=C][Branch1][C][F][C][Branch1][C][F][=C][Branch2][#Branch1][#Branch1][C][=C][C][=C][Branch2][=Branch1][N][C][=C][C][=C][Branch2][Ring1][Branch2][C][=C][C][=C][Branch1][#C][Si][Branch1][Ring2][C][C][C][Branch1][Ring2][C][C][C][C][C][C][S][Ring1][#C][C][S][C][Branch1][C][C][=C][C][=Ring1][=Branch1][C][Branch2][Ring1][Branch2][C][=C][C][=C][Branch1][#C][Si][Branch1][Ring2][C][C][C][Branch1][Ring2][C][C][C][C][C][C][S][Ring1][#C][=C][Ring2][Ring2][Branch2][S][Ring2][Ring2][O][S][Ring2][Ring2][S][C][Ring2][Branch1][=C][=N][Ring2][Branch1][P].[C][C][C][C][C][C][C][=C][C][=C][Branch2][O][#Branch1][C][Branch1][P][C][=C][C][=C][Branch1][#Branch1][C][C][C][C][C][C][C][=C][Ring1][N][C][C][=C][Branch2][Ring1][=Branch2][/C][=C][\C][=Branch1][C][=O][C][=C][C][=C][C][=C][Ring1][=Branch1][C][Ring1][#Branch2][=C][Branch1][Ring1][C][#N][C][#N][S][C][=Ring2][Ring1][Branch1][C][S][C][=C][C][C][=C][Branch1][#C][S][C][=Ring1][Branch1][C][=C][Ring1][=Branch2][C][=Ring1][N][Ring2][Ring2][=C][C][S][C][Branch2][Ring1][=Branch2][/C][=C][\C][=Branch1][C][=O][C][=C][C][=C][C][=C][Ring1][=Branch1][C][Ring1][#Branch2][=C][Branch1][Ring1][C][#N][C][#N][=C][C][=Ring2][Ring1][Branch1][C][Ring2][Ring1][=N][Branch1][P][C][=C][C][=C][Branch1][#Branch1][C][C][C][C][C][C][C][=C][Ring1][N][C][=C][C][=C][Branch1][#Branch1][C][C][C][C][C][C][C][=C][Ring1][N][C][=C][Ring2][Branch2][C],{CCCCCCCCC(CCCCCC)Cn1nc2c(-c3ccc([$])s3)c(F)c(F)c(-c3ccc(-c4cc5c(-c6ccc([Si](CCC)(CCC)CCC)s6)c6sc([$])cc6c(-c6ccc([Si](CCC)(CCC)CCC)s6)c5s4)s3)c2n1}.CCCCCCc1ccc(C2(c3ccc(CCCCCC)cc3)c3cc(/C=C4\C(=O)c5ccccc5C4=C(C#N)C#N)sc3-c3sc4cc5c6c(sc5cc4c32)-c2sc(/C=C3\C(=O)c4ccccc4C3=C(C#N)C#N)cc2C6(c2ccc(CCCCCC)cc2)c2ccc(CCCCCC)cc2)cc1
PBDB-T-2F,IT-4F,-5.47,-3.67,-5.66875,-4.060416666666667,1.0,CB,_,100.0,PEDOT:PSS,PFN-Br,13.59,13.59,0.86,20.8,76.0,CCCCC(CC)Cc1sc(-c2c3cc(-c4ccc(-c5sc(-c6ccc(C)s6)c6c5C(=O)c5c(CC(CC)CCCC)sc(CC(CC)CCCC)c5C6=O)s4)sc3c(-c3cc(F)c(CC(CC)CCCC)s3)c3cc(C)sc23)cc1F.CCCCCCc1ccc(C2(c3ccc(CCCCCC)cc3)c3cc4c(cc3-c3sc5cc(/C=C6\C(=O)c7cc(F)c(F)cc7C6=C(C#N)C#N)sc5c32)C(c2ccc(CCCCCC)cc2)(c2ccc(CCCCCC)cc2)c2c-4sc3cc(/C=C4\C(=O)c5cc(F)c(F)cc5C4=C(C#N)C#N)sc23)cc1,[C][C][C][C][C][Branch1][Ring1][C][C][C][C][S][C][Branch2][=Branch2][O][C][=C][C][=C][Branch2][=Branch1][Branch2][C][=C][C][=C][Branch2][Branch1][=N][C][S][C][Branch1][O][C][=C][C][=C][Branch1][C][C][S][Ring1][=Branch1][=C][C][=Ring1][O][C][=Branch1][C][=O][C][=C][Branch1][O][C][C][Branch1][Ring1][C][C][C][C][C][C][S][C][Branch1][O][C][C][Branch1][Ring1][C][C][C][C][C][C][=C][Ring2][Ring1][Branch1][C][Ring2][Ring1][#Branch2][=O][S][Ring2][Ring2][=Branch2][S][C][Ring2][Ring2][=C][=C][Branch2][Ring1][#Branch1][C][=C][C][Branch1][C][F][=C][Branch1][O][C][C][Branch1][Ring1][C][C][C][C][C][C][S][Ring1][=C][C][C][=C][Branch1][C][C][S][C][Ring2][=Branch1][Ring2][=Ring1][=Branch1][=C][C][=Ring2][=Branch1][=Branch2][F].[C][C][C][C][C][C][C][=C][C][=C][Branch2][N][Branch2][C][Branch1][P][C][=C][C][=C][Branch1][#Branch1][C][C][C][C][C][C][C][=C][Ring1][N][C][=C][C][=C][Branch2][Branch1][#Branch1][C][=C][Ring1][=Branch1][C][S][C][C][=C][Branch2][Ring1][#C][/C][=C][\C][=Branch1][C][=O][C][=C][C][Branch1][C][F][=C][Branch1][C][F][C][=C][Ring1][Branch2][C][Ring1][N][=C][Branch1][Ring1][C][#N][C][#N][S][C][=Ring2][Ring1][#Branch1][C][=Ring2][Ring1][#Branch2][Ring2][Ring2][=N][C][Branch1][P][C][=C][C][=C][Branch1][#Branch1][C][C][C][C][C][C][C][=C][Ring1][N][Branch1][P][C][=C][C][=C][Branch1][#Branch1][C][C][C][C][C][C][C][=C][Ring1][N][C][=C][Ring2][Branch1][=Branch2][S][C][C][=C][Branch2][Ring1][#C][/C][=C][\C][=Branch1][C][=O][C][=C][C][Branch1][C][F][=C][Branch1][C][F][C][=C][Ring1][Branch2][C][Ring1][N][=C][Branch1][Ring1][C][#N][C][#N][S][C][Ring2][Ring1][#Branch2][=Ring2][Ring1][#Branch1][C][=C][Ring2][Branch2][=Branch1],{CCCCC(CC)Cc1sc(-c2c3cc(-c4ccc(-c5sc(-c6ccc([$])s6)c6c5C(=O)c5c(CC(CC)CCCC)sc(CC(CC)CCCC)c5C6=O)s4)sc3c(-c3cc(F)c(CC(CC)CCCC)s3)c3cc([$])sc23)cc1F}.CCCCCCc1ccc(C2(c3ccc(CCCCCC)cc3)c3cc4c(cc3-c3sc5cc(/C=C6\C(=O)c7cc(F)c(F)cc7C6=C(C#N)C#N)sc5c32)C(c2ccc(CCCCCC)cc2)(c2ccc(CCCCCC)cc2)c2c-4sc3cc(/C=C4\C(=O)c5cc(F)c(F)cc5C4=C(C#N)C#N)sc23)cc1
PBDB-T-2F,IT-4Cl,-5.47,-3.67,-5.75,-4.09,1.0,CF,_,100.0,PEDOT:PSS,PFN-Br,12.67,12.67,0.78,22.25,73.0,CCCCC(CC)Cc1sc(-c2c3cc(-c4ccc(-c5sc(-c6ccc(C)s6)c6c5C(=O)c5c(CC(CC)CCCC)sc(CC(CC)CCCC)c5C6=O)s4)sc3c(-c3cc(F)c(CC(CC)CCCC)s3)c3cc(C)sc23)cc1F.CCCCCCc1ccc(C2(c3ccc(CCCCCC)cc3)c3cc4c(cc3-c3sc5cc(/C=C6\C(=O)c7cc(Cl)c(Cl)cc7C6=C(C#N)C#N)sc5c32)C(c2ccc(CCCCCC)cc2)(c2ccc(CCCCCC)cc2)c2c-4sc3cc(/C=C4\C(=O)c5cc(Cl)c(Cl)cc5C4=C(C#N)C#N)sc23)cc1,[C][C][C][C][C][Branch1][Ring1][C][C][C][C][S][C][Branch2][=Branch2][O][C][=C][C][=C][Branch2][=Branch1][Branch2][C][=C][C][=C][Branch2][Branch1][=N][C][S][C][Branch1][O][C][=C][C][=C][Branch1][C][C][S][Ring1][=Branch1][=C][C][=Ring1][O][C][=Branch1][C][=O][C][=C][Branch1][O][C][C][Branch1][Ring1][C][C][C][C][C][C][S][C][Branch1][O][C][C][Branch1][Ring1][C][C][C][C][C][C][=C][Ring2][Ring1][Branch1][C][Ring2][Ring1][#Branch2][=O][S][Ring2][Ring2][=Branch2][S][C][Ring2][Ring2][=C][=C][Branch2][Ring1][#Branch1][C][=C][C][Branch1][C][F][=C][Branch1][O][C][C][Branch1][Ring1][C][C][C][C][C][C][S][Ring1][=C][C][C][=C][Branch1][C][C][S][C][Ring2][=Branch1][Ring2][=Ring1][=Branch1][=C][C][=Ring2][=Branch1][=Branch2][F].[C][C][C][C][C][C][C][=C][C][=C][Branch2][N][Branch2][C][Branch1][P][C][=C][C][=C][Branch1][#Branch1][C][C][C][C][C][C][C][=C][Ring1][N][C][=C][C][=C][Branch2][Branch1][#Branch1][C][=C][Ring1][=Branch1][C][S][C][C][=C][Branch2][Ring1][#C][/C][=C][\C][=Branch1][C][=O][C][=C][C][Branch1][C][Cl][=C][Branch1][C][Cl][C][=C][Ring1][Branch2][C][Ring1][N][=C][Branch1][Ring1][C][#N][C][#N][S][C][=Ring2][Ring1][#Branch1][C][=Ring2][Ring1][#Branch2][Ring2][Ring2][=N][C][Branch1][P][C][=C][C][=C][Branch1][#Branch1][C][C][C][C][C][C][C][=C][Ring1][N][Branch1][P][C][=C][C][=C][Branch1][#Branch1][C][C][C][C][C][C][C][=C][Ring1][N][C][=C][Ring2][Branch1][=Branch2][S][C][C][=C][Branch2][Ring1][#C][/C][=C][\C][=Branch1][C][=O][C][=C][C][Branch1][C][Cl][=C][Branch1][C][Cl][C][=C][Ring1][Branch2][C][Ring1][N][=C][Branch1][Ring1][C][#N][C][#N][S][C][Ring2][Ring1][#Branch2][=Ring2][Ring1][#Branch1][C][=C][Ring2][Branch2][=Branch1],{CCCCC(CC)Cc1sc(-c2c3cc(-c4ccc(-c5sc(-c6ccc([$])s6)c6c5C(=O)c5c(CC(CC)CCCC)sc(CC(CC)CCCC)c5C6=O)s4)sc3c(-c3cc(F)c(CC(CC)CCCC)s3)c3cc([$])sc23)cc1F}.CCCCCCc1ccc(C2(c3ccc(CCCCCC)cc3)c3cc4c(cc3-c3sc5cc(/C=C6\C(=O)c7cc(Cl)c(Cl)cc7C6=C(C#N)C#N)sc5c32)C(c2ccc(CCCCCC)cc2)(c2ccc(CCCCCC)cc2)c2c-4sc3cc(/C=C4\C(=O)c5cc(Cl)c(Cl)cc5C4=C(C#N)C#N)sc23)cc1
PBDB-T-2Cl,IT-4Cl,-5.51,-3.71,-5.75,-4.09,1.0,CF,_,100.0,PEDOT:PSS,PFN-Br,13.37,13.19,0.81,22.01,74.0,CCCCC(CC)Cc1sc(-c2c3cc(-c4ccc(-c5sc(-c6ccc(C)s6)c6c5C(=O)c5c(CC(CC)CCCC)sc(CC(CC)CCCC)c5C6=O)s4)sc3c(-c3cc(Cl)c(CC(CC)CCCC)s3)c3cc(C)sc23)cc1Cl.CCCCCCc1ccc(C2(c3ccc(CCCCCC)cc3)c3cc4c(cc3-c3sc5cc(/C=C6\C(=O)c7cc(Cl)c(Cl)cc7C6=C(C#N)C#N)sc5c32)C(c2ccc(CCCCCC)cc2)(c2ccc(CCCCCC)cc2)c2c-4sc3cc(/C=C4\C(=O)c5cc(Cl)c(Cl)cc5C4=C(C#N)C#N)sc23)cc1,[C][C][C][C][C][Branch1][Ring1][C][C][C][C][S][C][Branch2][=Branch2][O][C][=C][C][=C][Branch2][=Branch1][Branch2][C][=C][C][=C][Branch2][Branch1][=N][C][S][C][Branch1][O][C][=C][C][=C][Branch1][C][C][S][Ring1][=Branch1][=C][C][=Ring1][O][C][=Branch1][C][=O][C][=C][Branch1][O][C][C][Branch1][Ring1][C][C][C][C][C][C][S][C][Branch1][O][C][C][Branch1][Ring1][C][C][C][C][C][C][=C][Ring2][Ring1][Branch1][C][Ring2][Ring1][#Branch2][=O][S][Ring2][Ring2][=Branch2][S][C][Ring2][Ring2][=C][=C][Branch2][Ring1][#Branch1][C][=C][C][Branch1][C][Cl][=C][Branch1][O][C][C][Branch1][Ring1][C][C][C][C][C][C][S][Ring1][=C][C][C][=C][Branch1][C][C][S][C][Ring2][=Branch1][Ring2][=Ring1][=Branch1][=C][C][=Ring2][=Branch1][=Branch2][Cl].[C][C][C][C][C][C][C][=C][C][=C][Branch2][N][Branch2][C][Branch1][P][C][=C][C][=C][Branch1][#Branch1][C][C][C][C][C][C][C][=C][Ring1][N][C][=C][C][=C][Branch2][Branch1][#Branch1][C][=C][Ring1][=Branch1][C][S][C][C][=C][Branch2][Ring1][#C][/C][=C][\C][=Branch1][C][=O][C][=C][C][Branch1][C][Cl][=C][Branch1][C][Cl][C][=C][Ring1][Branch2][C][Ring1][N][=C][Branch1][Ring1][C][#N][C][#N][S][C][=Ring2][Ring1][#Branch1][C][=Ring2][Ring1][#Branch2][Ring2][Ring2][=N][C][Branch1][P][C][=C][C][=C][Branch1][#Branch1][C][C][C][C][C][C][C][=C][Ring1][N][Branch1][P][C][=C][C][=C][Branch1][#Branch1][C][C][C][C][C][C][C][=C][Ring1][N][C][=C][Ring2][Branch1][=Branch2][S][C][C][=C][Branch2][Ring1][#C][/C][=C][\C][=Branch1][C][=O][C][=C][C][Branch1][C][Cl][=C][Branch1][C][Cl][C][=C][Ring1][Branch2][C][Ring1][N][=C][Branch1][Ring1][C][#N][C][#N][S][C][Ring2][Ring1][#Branch2][=Ring2][Ring1][#Branch1][C][=C][Ring2][Branch2][=Branch1],{CCCCC(CC)Cc1sc(-c2c3cc(-c4ccc(-c5sc(-c6ccc([$])s6)c6c5C(=O)c5c(CC(CC)CCCC)sc(CC(CC)CCCC)c5C6=O)s4)sc3c(-c3cc(Cl)c(CC(CC)CCCC)s3)c3cc([$])sc23)cc1Cl}.CCCCCCc1ccc(C2(c3ccc(CCCCCC)cc3)c3cc4c(cc3-c3sc5cc(/C=C6\C(=O)c7cc(Cl)c(Cl)cc7C6=C(C#N)C#N)sc5c32)C(c2ccc(CCCCCC)cc2)(c2ccc(CCCCCC)cc2)c2c-4sc3cc(/C=C4\C(=O)c5cc(Cl)c(Cl)cc5C4=C(C#N)C#N)sc23)cc1
P1_PDTB-EF-T,IT-4F,-5.51,-3.59,-5.66875,-4.060416666666667,1.0,CB,DIO,25.0,PEDOT:PSS,PFN-Br,11.5,11.5,0.896,20.05,64.0,CCCCCCCCc1cc(-c2c3cc(-c4ccc(-c5c(F)c(F)c(C)c6nsnc56)s4)sc3c(-c3cc(CCCCCCCC)c(CCCCCCCC)s3)c3cc(C)sc23)sc1CCCCCCCC.CCCCCCc1ccc(C2(c3ccc(CCCCCC)cc3)c3cc4c(cc3-c3sc5cc(/C=C6\C(=O)c7cc(F)c(F)cc7C6=C(C#N)C#N)sc5c32)C(c2ccc(CCCCCC)cc2)(c2ccc(CCCCCC)cc2)c2c-4sc3cc(/C=C4\C(=O)c5cc(F)c(F)cc5C4=C(C#N)C#N)sc23)cc1,[C][C][C][C][C][C][C][C][C][C][=C][Branch2][#Branch1][#Branch2][C][=C][C][=C][Branch2][Ring1][P][C][=C][C][=C][Branch2][Ring1][#Branch1][C][=C][Branch1][C][F][C][Branch1][C][F][=C][Branch1][C][C][C][=N][S][N][=C][Ring1][N][Ring1][Branch1][S][Ring1][P][S][C][Ring2][Ring1][=Branch1][=C][Branch2][Ring1][=N][C][=C][C][Branch1][=Branch2][C][C][C][C][C][C][C][C][=C][Branch1][=Branch2][C][C][C][C][C][C][C][C][S][Ring2][Ring1][Branch1][C][C][=C][Branch1][C][C][S][C][Ring2][Branch1][Ring1][=Ring1][=Branch1][S][C][=Ring2][Branch1][Branch2][C][C][C][C][C][C][C][C].[C][C][C][C][C][C][C][=C][C][=C][Branch2][N][Branch2][C][Branch1][P][C][=C][C][=C][Branch1][#Branch1][C][C][C][C][C][C][C][=C][Ring1][N][C][=C][C][=C][Branch2][Branch1][#Branch1][C][=C][Ring1][=Branch1][C][S][C][C][=C][Branch2][Ring1][#C][/C][=C][\C][=Branch1][C][=O][C][=C][C][Branch1][C][F][=C][Branch1][C][F][C][=C][Ring1][Branch2][C][Ring1][N][=C][Branch1][Ring1][C][#N][C][#N][S][C][=Ring2][Ring1][#Branch1][C][=Ring2][Ring1][#Branch2][Ring2][Ring2][=N][C][Branch1][P][C][=C][C][=C][Branch1][#Branch1][C][C][C][C][C][C][C][=C][Ring1][N][Branch1][P][C][=C][C][=C][Branch1][#Branch1][C][C][C][C][C][C][C][=C][Ring1][N][C][=C][Ring2][Branch1][=Branch2][S][C][C][=C][Branch2][Ring1][#C][/C][=C][\C][=Branch1][C][=O][C][=C][C][Branch1][C][F][=C][Branch1][C][F][C][=C][Ring1][Branch2][C][Ring1][N][=C][Branch1][Ring1][C][#N][C][#N][S][C][Ring2][Ring1][#Branch2][=Ring2][Ring1][#Branch1][C][=C][Ring2][Branch2][=Branch1],{CCCCCCCCc1cc(-c2c3cc(-c4ccc(-c5c(F)c(F)c([$])c6nsnc56)s4)sc3c(-c3cc(CCCCCCCC)c(CCCCCCCC)s3)c3cc([$])sc23)sc1CCCCCCCC}.CCCCCCc1ccc(C2(c3ccc(CCCCCC)cc3)c3cc4c(cc3-c3sc5cc(/C=C6\C(=O)c7cc(F)c(F)cc7C6=C(C#N)C#N)sc5c32)C(c2ccc(CCCCCC)cc2)(c2ccc(CCCCCC)cc2)c2c-4sc3cc(/C=C4\C(=O)c5cc(F)c(F)cc5C4=C(C#N)C#N)sc23)cc1
