Repository: aspuru-guzik-group/Beyond-Molecular-Structure-ML-for-OPV-Materials-Devices

File: ml_for_opvs/data/input_representation/OPV_Min/smiles/processed_smiles_device_wo_thickness/KFold/input_train_3.csv (part 14 of 24)
Donor,Acceptor,HOMO_D_eV,LUMO_D_eV,HOMO_A_eV,LUMO_A_eV,D_A_ratio_m_m,solvent,solvent_additive,annealing_temperature,hole_contact_layer,electron_contact_layer,PCE_percent,calc_PCE_percent,Voc_V,Jsc_mA_cm_pow_neg2,FF_percent,DA_SMILES,DA_SELFIES,DA_BigSMILES
P2_PDTB-EF-T,IT-4F,-5.5,-3.59,-5.66875,-4.060416666666667,1.0,CB,DIO,150.0,MoOx,ZnO,14.2,14.19,0.9,20.74,76.0,CCCCCCCCCCOC(=O)c1cc(C)sc1-c1ccc(-c2sc(-c3cc4c(-c5cc(F)c(SCC(CC)CCCC)s5)c5sc(C)cc5c(-c5cc(F)c(CCCC(CC)CCCC)s5)c4s3)cc2C(=O)OCCCCCCCCCC)s1.CCCCCCc1ccc(C2(c3ccc(CCCCCC)cc3)c3cc4c(cc3-c3sc5cc(/C=C6\C(=O)c7cc(F)c(F)cc7C6=C(C#N)C#N)sc5c32)C(c2ccc(CCCCCC)cc2)(c2ccc(CCCCCC)cc2)c2c-4sc3cc(/C=C4\C(=O)c5cc(F)c(F)cc5C4=C(C#N)C#N)sc23)cc1,[C][C][C][C][C][C][C][C][C][C][O][C][=Branch1][C][=O][C][C][=C][Branch1][C][C][S][C][=Ring1][=Branch1][C][=C][C][=C][Branch2][Branch2][#Branch1][C][S][C][Branch2][=Branch1][=N][C][=C][C][=C][Branch2][Ring1][Branch2][C][=C][C][Branch1][C][F][=C][Branch1][N][S][C][C][Branch1][Ring1][C][C][C][C][C][C][S][Ring1][#C][C][S][C][Branch1][C][C][=C][C][=Ring1][=Branch1][C][Branch2][Ring1][=Branch2][C][=C][C][Branch1][C][F][=C][Branch1][=N][C][C][C][C][Branch1][Ring1][C][C][C][C][C][C][S][Ring1][S][=C][Ring2][Ring2][=Branch2][S][Ring2][Ring2][N][=C][C][=Ring2][Ring2][P][C][=Branch1][C][=O][O][C][C][C][C][C][C][C][C][C][C][S][Ring2][=Branch1][Ring1].[C][C][C][C][C][C][C][=C][C][=C][Branch2][N][Branch2][C][Branch1][P][C][=C][C][=C][Branch1][#Branch1][C][C][C][C][C][C][C][=C][Ring1][N][C][=C][C][=C][Branch2][Branch1][#Branch1][C][=C][Ring1][=Branch1][C][S][C][C][=C][Branch2][Ring1][#C][/C][=C][\C][=Branch1][C][=O][C][=C][C][Branch1][C][F][=C][Branch1][C][F][C][=C][Ring1][Branch2][C][Ring1][N][=C][Branch1][Ring1][C][#N][C][#N][S][C][=Ring2][Ring1][#Branch1][C][=Ring2][Ring1][#Branch2][Ring2][Ring2][=N][C][Branch1][P][C][=C][C][=C][Branch1][#Branch1][C][C][C][C][C][C][C][=C][Ring1][N][Branch1][P][C][=C][C][=C][Branch1][#Branch1][C][C][C][C][C][C][C][=C][Ring1][N][C][=C][Ring2][Branch1][=Branch2][S][C][C][=C][Branch2][Ring1][#C][/C][=C][\C][=Branch1][C][=O][C][=C][C][Branch1][C][F][=C][Branch1][C][F][C][=C][Ring1][Branch2][C][Ring1][N][=C][Branch1][Ring1][C][#N][C][#N][S][C][Ring2][Ring1][#Branch2][=Ring2][Ring1][#Branch1][C][=C][Ring2][Branch2][=Branch1],{CCCCCCCCCCOC(=O)c1cc([$])sc1-c1ccc(-c2sc(-c3cc4c(-c5cc(F)c(SCC(CC)CCCC)s5)c5sc([$])cc5c(-c5cc(F)c(CCCC(CC)CCCC)s5)c4s3)cc2C(=O)OCCCCCCCCCC)s1}.CCCCCCc1ccc(C2(c3ccc(CCCCCC)cc3)c3cc4c(cc3-c3sc5cc(/C=C6\C(=O)c7cc(F)c(F)cc7C6=C(C#N)C#N)sc5c32)C(c2ccc(CCCCCC)cc2)(c2ccc(CCCCCC)cc2)c2c-4sc3cc(/C=C4\C(=O)c5cc(F)c(F)cc5C4=C(C#N)C#N)sc23)cc1
PBDB-T-SF,NCBDT-4Cl,-5.41,-3.62,-5.6,-4.02,1.0,CF,DIO,110.0,PEDOT:PSS,PDINO,14.1,14.13,0.851,22.35,74.3,CCCCC(CC)Cc1sc(-c2c3cc(-c4ccc(-c5sc(-c6ccc(C)s6)c6c5C(=O)c5c(CC(CC)CCCC)sc(CC(CC)CCCC)c5C6=O)s4)sc3c(-c3cc(F)c(CC(CC)CCCC)s3)c3cc(C)sc23)cc1F.CCCCCCCCc1c2sc3c(c2c(CCCCCCCC)c2sc4c(c12)C(c1ccc(CCCCCC)cc1)(c1ccc(CCCCCC)cc1)c1cc(C=C2C(=O)c5cc(Cl)c(Cl)cc5C2=C(C#N)C#N)sc1-4)C(c1ccc(CCCCCC)cc1)(c1ccc(CCCCCC)cc1)c1cc(C=C2C(=O)c4cc(Cl)c(Cl)cc4C2=C(C#N)C#N)sc1-3,[C][C][C][C][C][Branch1][Ring1][C][C][C][C][S][C][Branch2][=Branch2][O][C][=C][C][=C][Branch2][=Branch1][Branch2][C][=C][C][=C][Branch2][Branch1][=N][C][S][C][Branch1][O][C][=C][C][=C][Branch1][C][C][S][Ring1][=Branch1][=C][C][=Ring1][O][C][=Branch1][C][=O][C][=C][Branch1][O][C][C][Branch1][Ring1][C][C][C][C][C][C][S][C][Branch1][O][C][C][Branch1][Ring1][C][C][C][C][C][C][=C][Ring2][Ring1][Branch1][C][Ring2][Ring1][#Branch2][=O][S][Ring2][Ring2][=Branch2][S][C][Ring2][Ring2][=C][=C][Branch2][Ring1][#Branch1][C][=C][C][Branch1][C][F][=C][Branch1][O][C][C][Branch1][Ring1][C][C][C][C][C][C][S][Ring1][=C][C][C][=C][Branch1][C][C][S][C][Ring2][=Branch1][Ring2][=Ring1][=Branch1][=C][C][=Ring2][=Branch1][=Branch2][F].[C][C][C][C][C][C][C][C][C][=C][S][C][=C][Branch2][Branch2][N][C][Ring1][Branch1][=C][Branch1][=Branch2][C][C][C][C][C][C][C][C][C][S][C][=C][Branch1][#Branch1][C][Ring2][Ring1][Ring2][=Ring1][Branch1][C][Branch1][P][C][=C][C][=C][Branch1][#Branch1][C][C][C][C][C][C][C][=C][Ring1][N][Branch1][P][C][=C][C][=C][Branch1][#Branch1][C][C][C][C][C][C][C][=C][Ring1][N][C][C][=C][Branch2][Ring1][#C][C][=C][C][=Branch1][C][=O][C][=C][C][Branch1][C][Cl][=C][Branch1][C][Cl][C][=C][Ring1][Branch2][C][Ring1][N][=C][Branch1][Ring1][C][#N][C][#N][S][C][=Ring2][Ring1][#Branch1][Ring2][Branch1][Ring1][C][Branch1][P][C][=C][C][=C][Branch1][#Branch1][C][C][C][C][C][C][C][=C][Ring1][N][Branch1][P][C][=C][C][=C][Branch1][#Branch1][C][C][C][C][C][C][C][=C][Ring1][N][C][C][=C][Branch2][Ring1][#C][C][=C][C][=Branch1][C][=O][C][=C][C][Branch1][C][Cl][=C][Branch1][C][Cl][C][=C][Ring1][Branch2][C][Ring1][N][=C][Branch1][Ring1][C][#N][C][#N][S][C][=Ring2][Ring1][#Branch1][Ring2][Branch2][P],{CCCCC(CC)Cc1sc(-c2c3cc(-c4ccc(-c5sc(-c6ccc([$])s6)c6c5C(=O)c5c(CC(CC)CCCC)sc(CC(CC)CCCC)c5C6=O)s4)sc3c(-c3cc(F)c(CC(CC)CCCC)s3)c3cc([$])sc23)cc1F}.CCCCCCCCc1c2sc3c(c2c(CCCCCCCC)c2sc4c(c12)C(c1ccc(CCCCCC)cc1)(c1ccc(CCCCCC)cc1)c1cc(C=C2C(=O)c5cc(Cl)c(Cl)cc5C2=C(C#N)C#N)sc1-4)C(c1ccc(CCCCCC)cc1)(c1ccc(CCCCCC)cc1)c1cc(C=C2C(=O)c4cc(Cl)c(Cl)cc4C2=C(C#N)C#N)sc1-3
PBDB-T,ITC6-IC,-5.297714285714285,-3.4170000000000003,-5.73,-3.92,1.0,CB,_,125.0,MoOx,ZnO,11.61,11.62,0.97,16.41,73.0,CCCCC(CC)Cc1ccc(-c2c3cc(-c4ccc(-c5sc(-c6ccc(C)s6)c6c5C(=O)c5c(CC(CC)CCCC)sc(CC(CC)CCCC)c5C6=O)s4)sc3c(-c3ccc(CC(CC)CCCC)s3)c3cc(C)sc23)s1.CCCCCCc1ccc(C2(c3ccc(CCCCCC)cc3)c3cc4c(cc3-c3sc5c(CCCCCC)c(/C=C6\C(=O)c7ccccc7C6=C(C#N)C#N)sc5c32)C(c2ccc(CCCCCC)cc2)(c2ccc(CCCCCC)cc2)c2c-4sc3c(CCCCCC)c(/C=C4\C(=O)c5ccccc5C4=C(C#N)C#N)sc23)cc1,[C][C][C][C][C][Branch1][Ring1][C][C][C][C][=C][C][=C][Branch2][=Branch2][Branch2][C][=C][C][=C][Branch2][=Branch1][Branch2][C][=C][C][=C][Branch2][Branch1][=N][C][S][C][Branch1][O][C][=C][C][=C][Branch1][C][C][S][Ring1][=Branch1][=C][C][=Ring1][O][C][=Branch1][C][=O][C][=C][Branch1][O][C][C][Branch1][Ring1][C][C][C][C][C][C][S][C][Branch1][O][C][C][Branch1][Ring1][C][C][C][C][C][C][=C][Ring2][Ring1][Branch1][C][Ring2][Ring1][#Branch2][=O][S][Ring2][Ring2][=Branch2][S][C][Ring2][Ring2][=C][=C][Branch2][Ring1][Ring2][C][=C][C][=C][Branch1][O][C][C][Branch1][Ring1][C][C][C][C][C][C][S][Ring1][=N][C][C][=C][Branch1][C][C][S][C][Ring2][=Branch1][Ring1][=Ring1][=Branch1][S][Ring2][=Branch1][Branch2].[C][C][C][C][C][C][C][=C][C][=C][Branch2][N][N][C][Branch1][P][C][=C][C][=C][Branch1][#Branch1][C][C][C][C][C][C][C][=C][Ring1][N][C][=C][C][=C][Branch2][Branch1][=Branch2][C][=C][Ring1][=Branch1][C][S][C][C][Branch1][#Branch1][C][C][C][C][C][C][=C][Branch2][Ring1][=Branch2][/C][=C][\C][=Branch1][C][=O][C][=C][C][=C][C][=C][Ring1][=Branch1][C][Ring1][#Branch2][=C][Branch1][Ring1][C][#N][C][#N][S][C][=Ring2][Ring1][O][C][=Ring2][Ring1][=C][Ring2][Ring2][P][C][Branch1][P][C][=C][C][=C][Branch1][#Branch1][C][C][C][C][C][C][C][=C][Ring1][N][Branch1][P][C][=C][C][=C][Branch1][#Branch1][C][C][C][C][C][C][C][=C][Ring1][N][C][=C][Ring2][Branch1][=N][S][C][C][Branch1][#Branch1][C][C][C][C][C][C][=C][Branch2][Ring1][=Branch2][/C][=C][\C][=Branch1][C][=O][C][=C][C][=C][C][=C][Ring1][=Branch1][C][Ring1][#Branch2][=C][Branch1][Ring1][C][#N][C][#N][S][C][Ring2][Ring1][=C][=Ring2][Ring1][O][C][=C][Ring2][Branch2][=C],{CCCCC(CC)Cc1ccc(-c2c3cc(-c4ccc(-c5sc(-c6ccc([$])s6)c6c5C(=O)c5c(CC(CC)CCCC)sc(CC(CC)CCCC)c5C6=O)s4)sc3c(-c3ccc(CC(CC)CCCC)s3)c3cc([$])sc23)s1}.CCCCCCc1ccc(C2(c3ccc(CCCCCC)cc3)c3cc4c(cc3-c3sc5c(CCCCCC)c(/C=C6\C(=O)c7ccccc7C6=C(C#N)C#N)sc5c32)C(c2ccc(CCCCCC)cc2)(c2ccc(CCCCCC)cc2)c2c-4sc3c(CCCCCC)c(/C=C4\C(=O)c5ccccc5C4=C(C#N)C#N)sc23)cc1
PBDBT-2F,ITIC,-5.5,-3.75,-5.574146341463415,-3.915,1.0,CB,DIO,25.0,PEDOT:PSS,PFN-Br,10.64,10.64,1.0,16.1,66.07,CCCCC(CC)Cc1sc(-c2c3cc(-c4ccc(-c5sc(-c6ccc(C)s6)c6c5C(=O)c5c(CC(CC)CCCC)sc(CC(CC)CCCC)c5C6=O)s4)sc3c(-c3cc(F)c(CC(CC)CCCC)s3)c3cc(C)sc23)cc1F.CCCCCCc1ccc(C2(c3ccc(CCCCCC)cc3)c3cc4c(cc3-c3sc5cc(/C=C6\C(=O)c7ccccc7C6=C(C#N)C#N)sc5c32)C(c2ccc(CCCCCC)cc2)(c2ccc(CCCCCC)cc2)c2c-4sc3cc(/C=C4\C(=O)c5ccccc5C4=C(C#N)C#N)sc23)cc1,[C][C][C][C][C][Branch1][Ring1][C][C][C][C][S][C][Branch2][=Branch2][O][C][=C][C][=C][Branch2][=Branch1][Branch2][C][=C][C][=C][Branch2][Branch1][=N][C][S][C][Branch1][O][C][=C][C][=C][Branch1][C][C][S][Ring1][=Branch1][=C][C][=Ring1][O][C][=Branch1][C][=O][C][=C][Branch1][O][C][C][Branch1][Ring1][C][C][C][C][C][C][S][C][Branch1][O][C][C][Branch1][Ring1][C][C][C][C][C][C][=C][Ring2][Ring1][Branch1][C][Ring2][Ring1][#Branch2][=O][S][Ring2][Ring2][=Branch2][S][C][Ring2][Ring2][=C][=C][Branch2][Ring1][#Branch1][C][=C][C][Branch1][C][F][=C][Branch1][O][C][C][Branch1][Ring1][C][C][C][C][C][C][S][Ring1][=C][C][C][=C][Branch1][C][C][S][C][Ring2][=Branch1][Ring2][=Ring1][=Branch1][=C][C][=Ring2][=Branch1][=Branch2][F].[C][C][C][C][C][C][C][=C][C][=C][Branch2][O][N][C][Branch1][P][C][=C][C][=C][Branch1][#Branch1][C][C][C][C][C][C][C][=C][Ring1][N][C][=C][C][=C][Branch2][Ring2][P][C][=C][Ring1][=Branch1][C][S][C][C][=C][Branch2][Ring1][=Branch2][/C][=C][\C][=Branch1][C][=O][C][=C][C][=C][C][=C][Ring1][=Branch1][C][Ring1][#Branch2][=C][Branch1][Ring1][C][#N][C][#N][S][C][=Ring2][Ring1][Branch1][C][=Ring2][Ring1][Branch2][Ring2][Ring2][O][C][Branch1][P][C][=C][C][=C][Branch1][#Branch1][C][C][C][C][C][C][C][=C][Ring1][N][Branch1][P][C][=C][C][=C][Branch1][#Branch1][C][C][C][C][C][C][C][=C][Ring1][N][C][=C][Ring2][Branch1][#Branch1][S][C][C][=C][Branch2][Ring1][=Branch2][/C][=C][\C][=Branch1][C][=O][C][=C][C][=C][C][=C][Ring1][=Branch1][C][Ring1][#Branch2][=C][Branch1][Ring1][C][#N][C][#N][S][C][Ring2][Ring1][Branch2][=Ring2][Ring1][Branch1][C][=C][Ring2][Branch2][C],{CCCCC(CC)Cc1sc(-c2c3cc(-c4ccc(-c5sc(-c6ccc([$])s6)c6c5C(=O)c5c(CC(CC)CCCC)sc(CC(CC)CCCC)c5C6=O)s4)sc3c(-c3cc(F)c(CC(CC)CCCC)s3)c3cc([$])sc23)cc1F}.CCCCCCc1ccc(C2(c3ccc(CCCCCC)cc3)c3cc4c(cc3-c3sc5cc(/C=C6\C(=O)c7ccccc7C6=C(C#N)C#N)sc5c32)C(c2ccc(CCCCCC)cc2)(c2ccc(CCCCCC)cc2)c2c-4sc3cc(/C=C4\C(=O)c5ccccc5C4=C(C#N)C#N)sc23)cc1
PBDB-T,ATT-6,-5.297714285714285,-3.4170000000000003,-5.45,-3.61,1.0,CF,_,160.0,PEDOT:PSS,PDINO,8.22,8.36,0.96,14.66,59.37,CCCCC(CC)Cc1ccc(-c2c3cc(-c4ccc(-c5sc(-c6ccc(C)s6)c6c5C(=O)c5c(CC(CC)CCCC)sc(CC(CC)CCCC)c5C6=O)s4)sc3c(-c3ccc(CC(CC)CCCC)s3)c3cc(C)sc23)s1.CCCCCCCCOC(=O)c1cc2c(/C=c3/sc(=C(C#N)C#N)n(CC)c3=O)sc(-c3cc4c(s3)-c3cc5c(cc3C4(c3cccc(CCCCCC)c3)c3cccc(CCCCCC)c3)-c3sc(-c4sc(/C=c6/sc(=C(C#N)C#N)n(CC)c6=O)c6cc(C(=O)OCCCCCCCC)sc46)cc3C5(c3cccc(CCCCCC)c3)c3cccc(CCCCCC)c3)c2s1,[C][C][C][C][C][Branch1][Ring1][C][C][C][C][=C][C][=C][Branch2][=Branch2][Branch2][C][=C][C][=C][Branch2][=Branch1][Branch2][C][=C][C][=C][Branch2][Branch1][=N][C][S][C][Branch1][O][C][=C][C][=C][Branch1][C][C][S][Ring1][=Branch1][=C][C][=Ring1][O][C][=Branch1][C][=O][C][=C][Branch1][O][C][C][Branch1][Ring1][C][C][C][C][C][C][S][C][Branch1][O][C][C][Branch1][Ring1][C][C][C][C][C][C][=C][Ring2][Ring1][Branch1][C][Ring2][Ring1][#Branch2][=O][S][Ring2][Ring2][=Branch2][S][C][Ring2][Ring2][=C][=C][Branch2][Ring1][Ring2][C][=C][C][=C][Branch1][O][C][C][Branch1][Ring1][C][C][C][C][C][C][S][Ring1][=N][C][C][=C][Branch1][C][C][S][C][Ring2][=Branch1][Ring1][=Ring1][=Branch1][S][Ring2][=Branch1][Branch2].[C][C][C][C][C][C][C][C][O][C][=Branch1][C][=O][C][=C][C][=C][Branch2][Ring1][#Branch1][/C][=C][/S][C][=Branch1][Branch2][=C][Branch1][Ring1][C][#N][C][#N][N][Branch1][Ring1][C][C][C][Ring1][N][=O][S][C][Branch2][O][S][C][=C][C][=C][Branch1][Ring2][S][Ring1][Branch1][C][=C][C][=C][Branch2][Ring2][#Branch2][C][=C][Ring1][=Branch1][C][Ring1][#Branch2][Branch1][P][C][=C][C][=C][C][Branch1][#Branch1][C][C][C][C][C][C][=C][Ring1][N][C][=C][C][=C][C][Branch1][#Branch1][C][C][C][C][C][C][=C][Ring1][N][C][S][C][Branch2][Branch1][=Branch1][C][S][C][Branch2][Ring1][#Branch1][/C][=C][/S][C][=Branch1][Branch2][=C][Branch1][Ring1][C][#N][C][#N][N][Branch1][Ring1][C][C][C][Ring1][N][=O][=C][C][=C][Branch1][=C][C][=Branch1][C][=O][O][C][C][C][C][C][C][C][C][S][C][=Ring2][Ring1][P][Ring1][S][=C][C][=Ring2][Ring2][=Branch1][C][Ring2][=Branch1][Ring2][Branch1][P][C][=C][C][=C][C][Branch1][#Branch1][C][C][C][C][C][C][=C][Ring1][N][C][=C][C][=C][C][Branch1][#Branch1][C][C][C][C][C][C][=C][Ring1][N][=C][Ring2][=Branch2][=Branch1][S][Ring2][=Branch2][=Branch2],{CCCCC(CC)Cc1ccc(-c2c3cc(-c4ccc(-c5sc(-c6ccc([$])s6)c6c5C(=O)c5c(CC(CC)CCCC)sc(CC(CC)CCCC)c5C6=O)s4)sc3c(-c3ccc(CC(CC)CCCC)s3)c3cc([$])sc23)s1}.CCCCCCCCOC(=O)c1cc2c(/C=c3/sc(=C(C#N)C#N)n(CC)c3=O)sc(-c3cc4c(s3)-c3cc5c(cc3C4(c3cccc(CCCCCC)c3)c3cccc(CCCCCC)c3)-c3sc(-c4sc(/C=c6/sc(=C(C#N)C#N)n(CC)c6=O)c6cc(C(=O)OCCCCCCCC)sc46)cc3C5(c3cccc(CCCCCC)c3)c3cccc(CCCCCC)c3)c2s1
PBDB-T,Y1,-5.297714285714285,-3.4170000000000003,-5.45,-3.95,1.0,CB,CN,25.0,MoOx,ZnO,13.42,13.49,0.87,22.44,69.1,CCCCC(CC)Cc1ccc(-c2c3cc(-c4ccc(-c5sc(-c6ccc(C)s6)c6c5C(=O)c5c(CC(CC)CCCC)sc(CC(CC)CCCC)c5C6=O)s4)sc3c(-c3ccc(CC(CC)CCCC)s3)c3cc(C)sc23)s1.CCCCC(CC)Cn1nc2c(n1)c1c3sc4cc(/C=C5\C(=O)c6ccccc6C5=C(C#N)C#N)sc4c3n(CC(CC)CCCC)c1c1c2c2sc3cc(/C=C4\C(=O)c5ccccc5C4=C(C#N)C#N)sc3c2n1CC(CC)CCCC,[C][C][C][C][C][Branch1][Ring1][C][C][C][C][=C][C][=C][Branch2][=Branch2][Branch2][C][=C][C][=C][Branch2][=Branch1][Branch2][C][=C][C][=C][Branch2][Branch1][=N][C][S][C][Branch1][O][C][=C][C][=C][Branch1][C][C][S][Ring1][=Branch1][=C][C][=Ring1][O][C][=Branch1][C][=O][C][=C][Branch1][O][C][C][Branch1][Ring1][C][C][C][C][C][C][S][C][Branch1][O][C][C][Branch1][Ring1][C][C][C][C][C][C][=C][Ring2][Ring1][Branch1][C][Ring2][Ring1][#Branch2][=O][S][Ring2][Ring2][=Branch2][S][C][Ring2][Ring2][=C][=C][Branch2][Ring1][Ring2][C][=C][C][=C][Branch1][O][C][C][Branch1][Ring1][C][C][C][C][C][C][S][Ring1][=N][C][C][=C][Branch1][C][C][S][C][Ring2][=Branch1][Ring1][=Ring1][=Branch1][S][Ring2][=Branch1][Branch2].[C][C][C][C][C][Branch1][Ring1][C][C][C][N][N][=C][C][=Branch1][Ring2][=N][Ring1][Branch1][C][C][S][C][C][=C][Branch2][Ring1][=Branch2][/C][=C][\C][=Branch1][C][=O][C][=C][C][=C][C][=C][Ring1][=Branch1][C][Ring1][#Branch2][=C][Branch1][Ring1][C][#N][C][#N][S][C][=Ring2][Ring1][Branch1][C][=Ring2][Ring1][Branch2][N][Branch1][O][C][C][Branch1][Ring1][C][C][C][C][C][C][C][=Ring2][Ring2][Ring1][C][=C][Ring2][Ring2][Branch2][C][S][C][C][=C][Branch2][Ring1][=Branch2][/C][=C][\C][=Branch1][C][=O][C][=C][C][=C][C][=C][Ring1][=Branch1][C][Ring1][#Branch2][=C][Branch1][Ring1][C][#N][C][#N][S][C][=Ring2][Ring1][Branch1][C][=Ring2][Ring1][Branch2][N][Ring2][Ring1][O][C][C][Branch1][Ring1][C][C][C][C][C][C],{CCCCC(CC)Cc1ccc(-c2c3cc(-c4ccc(-c5sc(-c6ccc([$])s6)c6c5C(=O)c5c(CC(CC)CCCC)sc(CC(CC)CCCC)c5C6=O)s4)sc3c(-c3ccc(CC(CC)CCCC)s3)c3cc([$])sc23)s1}.CCCCC(CC)Cn1nc2c(n1)c1c3sc4cc(/C=C5\C(=O)c6ccccc6C5=C(C#N)C#N)sc4c3n(CC(CC)CCCC)c1c1c2c2sc3cc(/C=C4\C(=O)c5ccccc5C4=C(C#N)C#N)sc3c2n1CC(CC)CCCC
PBDB-T,Y2,-5.297714285714285,-3.4170000000000003,-5.43,-4.04,1.0,CB,CN,25.0,MoOx,ZnO,13.4,13.41,0.82,23.56,69.4,CCCCC(CC)Cc1ccc(-c2c3cc(-c4ccc(-c5sc(-c6ccc(C)s6)c6c5C(=O)c5c(CC(CC)CCCC)sc(CC(CC)CCCC)c5C6=O)s4)sc3c(-c3ccc(CC(CC)CCCC)s3)c3cc(C)sc23)s1.CCCCC(CC)Cn1nc2c(n1)c1c3sc4cc(/C=C5\C(=O)c6cscc6C5=C(C#N)C#N)sc4c3n(CC(CC)CCCC)c1c1c2c2sc3cc(/C=C4\C(=O)c5cscc5C4=C(C#N)C#N)sc3c2n1CC(CC)CCCC,[C][C][C][C][C][Branch1][Ring1][C][C][C][C][=C][C][=C][Branch2][=Branch2][Branch2][C][=C][C][=C][Branch2][=Branch1][Branch2][C][=C][C][=C][Branch2][Branch1][=N][C][S][C][Branch1][O][C][=C][C][=C][Branch1][C][C][S][Ring1][=Branch1][=C][C][=Ring1][O][C][=Branch1][C][=O][C][=C][Branch1][O][C][C][Branch1][Ring1][C][C][C][C][C][C][S][C][Branch1][O][C][C][Branch1][Ring1][C][C][C][C][C][C][=C][Ring2][Ring1][Branch1][C][Ring2][Ring1][#Branch2][=O][S][Ring2][Ring2][=Branch2][S][C][Ring2][Ring2][=C][=C][Branch2][Ring1][Ring2][C][=C][C][=C][Branch1][O][C][C][Branch1][Ring1][C][C][C][C][C][C][S][Ring1][=N][C][C][=C][Branch1][C][C][S][C][Ring2][=Branch1][Ring1][=Ring1][=Branch1][S][Ring2][=Branch1][Branch2].[C][C][C][C][C][Branch1][Ring1][C][C][C][N][N][=C][C][=Branch1][Ring2][=N][Ring1][Branch1][C][C][S][C][C][=C][Branch2][Ring1][Branch2][/C][=C][\C][=Branch1][C][=O][C][=C][S][C][=C][Ring1][Branch1][C][Ring1][=Branch2][=C][Branch1][Ring1][C][#N][C][#N][S][C][=Ring2][Ring1][Ring2][C][=Ring2][Ring1][#Branch1][N][Branch1][O][C][C][Branch1][Ring1][C][C][C][C][C][C][C][=Ring2][Ring2][C][C][=C][Ring2][Ring2][#Branch1][C][S][C][C][=C][Branch2][Ring1][Branch2][/C][=C][\C][=Branch1][C][=O][C][=C][S][C][=C][Ring1][Branch1][C][Ring1][=Branch2][=C][Branch1][Ring1][C][#N][C][#N][S][C][=Ring2][Ring1][Ring2][C][=Ring2][Ring1][#Branch1][N][Ring2][Ring1][#Branch2][C][C][Branch1][Ring1][C][C][C][C][C][C],{CCCCC(CC)Cc1ccc(-c2c3cc(-c4ccc(-c5sc(-c6ccc([$])s6)c6c5C(=O)c5c(CC(CC)CCCC)sc(CC(CC)CCCC)c5C6=O)s4)sc3c(-c3ccc(CC(CC)CCCC)s3)c3cc([$])sc23)s1}.CCCCC(CC)Cn1nc2c(n1)c1c3sc4cc(/C=C5\C(=O)c6cscc6C5=C(C#N)C#N)sc4c3n(CC(CC)CCCC)c1c1c2c2sc3cc(/C=C4\C(=O)c5cscc5C4=C(C#N)C#N)sc3c2n1CC(CC)CCCC
PBDB-T,BDTC-4Cl,-5.297714285714285,-3.4170000000000003,-5.35,-3.75,1.0,CF,_,25.0,PEDOT:PSS,PDINO,9.54,9.54,0.864,18.56,59.5,CCCCC(CC)Cc1ccc(-c2c3cc(-c4ccc(-c5sc(-c6ccc(C)s6)c6c5C(=O)c5c(CC(CC)CCCC)sc(CC(CC)CCCC)c5C6=O)s4)sc3c(-c3ccc(CC(CC)CCCC)s3)c3cc(C)sc23)s1.CCCCCCCCC1(CCCCCCCC)c2cc(/C=C3\C(=O)c4cc(Cl)c(Cl)cc4C3=C(C#N)C#N)sc2-c2sc(-c3cc4c(-c5ccc(CC(CC)CCCC)s5)c5sc(-c6cc7c(s6)-c6sc(/C=C8\C(=O)c9cc(Cl)c(Cl)cc9C8=C(C#N)C#N)cc6C7(CCCCCCCC)CCCCCCCC)cc5c(-c5ccc(CC(CC)CCCC)s5)c4s3)cc21,[C][C][C][C][C][Branch1][Ring1][C][C][C][C][=C][C][=C][Branch2][=Branch2][Branch2][C][=C][C][=C][Branch2][=Branch1][Branch2][C][=C][C][=C][Branch2][Branch1][=N][C][S][C][Branch1][O][C][=C][C][=C][Branch1][C][C][S][Ring1][=Branch1][=C][C][=Ring1][O][C][=Branch1][C][=O][C][=C][Branch1][O][C][C][Branch1][Ring1][C][C][C][C][C][C][S][C][Branch1][O][C][C][Branch1][Ring1][C][C][C][C][C][C][=C][Ring2][Ring1][Branch1][C][Ring2][Ring1][#Branch2][=O][S][Ring2][Ring2][=Branch2][S][C][Ring2][Ring2][=C][=C][Branch2][Ring1][Ring2][C][=C][C][=C][Branch1][O][C][C][Branch1][Ring1][C][C][C][C][C][C][S][Ring1][=N][C][C][=C][Branch1][C][C][S][C][Ring2][=Branch1][Ring1][=Ring1][=Branch1][S][Ring2][=Branch1][Branch2].[C][C][C][C][C][C][C][C][C][Branch1][=Branch2][C][C][C][C][C][C][C][C][C][C][=C][Branch2][Ring1][#C][/C][=C][\C][=Branch1][C][=O][C][=C][C][Branch1][C][Cl][=C][Branch1][C][Cl][C][=C][Ring1][Branch2][C][Ring1][N][=C][Branch1][Ring1][C][#N][C][#N][S][C][=Ring2][Ring1][#Branch1][C][S][C][Branch2][#Branch2][=N][C][=C][C][=C][Branch2][Ring1][Ring2][C][=C][C][=C][Branch1][O][C][C][Branch1][Ring1][C][C][C][C][C][C][S][Ring1][=N][C][S][C][Branch2][=Branch1][=Branch2][C][=C][C][=C][Branch1][Ring2][S][Ring1][Branch1][C][S][C][Branch2][Ring1][#C][/C][=C][\C][=Branch1][C][=O][C][=C][C][Branch1][C][Cl][=C][Branch1][C][Cl][C][=C][Ring1][Branch2][C][Ring1][N][=C][Branch1][Ring1][C][#N][C][#N][=C][C][=Ring2][Ring1][#Branch1][C][Ring2][Ring1][O][Branch1][=Branch2][C][C][C][C][C][C][C][C][C][C][C][C][C][C][C][C][=C][C][=Ring2][Branch1][C][C][Branch2][Ring1][Ring2][C][=C][C][=C][Branch1][O][C][C][Branch1][Ring1][C][C][C][C][C][C][S][Ring1][=N][=C][Ring2][=Branch1][S][S][Ring2][#Branch1][Ring1][=C][C][=Ring2][#Branch1][Branch2][Ring2][=Branch2][Branch2],{CCCCC(CC)Cc1ccc(-c2c3cc(-c4ccc(-c5sc(-c6ccc([$])s6)c6c5C(=O)c5c(CC(CC)CCCC)sc(CC(CC)CCCC)c5C6=O)s4)sc3c(-c3ccc(CC(CC)CCCC)s3)c3cc([$])sc23)s1}.CCCCCCCCC1(CCCCCCCC)c2cc(/C=C3\C(=O)c4cc(Cl)c(Cl)cc4C3=C(C#N)C#N)sc2-c2sc(-c3cc4c(-c5ccc(CC(CC)CCCC)s5)c5sc(-c6cc7c(s6)-c6sc(/C=C8\C(=O)c9cc(Cl)c(Cl)cc9C8=C(C#N)C#N)cc6C7(CCCCCCCC)CCCCCCCC)cc5c(-c5ccc(CC(CC)CCCC)s5)c4s3)cc21
PTBB-o,ITCPTC,-5.52,-3.37,-5.604000000000001,-3.858000000000001,1.0,CF,_,100.0,MoOx,ZnO,2.14,2.22,0.99,7.35,30.5,CCCCC(CC)CSc1ccccc1-c1c2cc(-c3ccc(-c4sc(-c5ccc(C)s5)c5c4C(=O)c4c(CC(CC)CCCC)sc(CC(CC)CCCC)c4C5=O)s3)sc2c(-c2ccccc2SCC(CC)CCCC)c2cc(C)sc12.CCCCCCc1ccc(C2(c3ccc(CCCCCC)cc3)c3cc4c(cc3-c3sc5cc(/C=C6\C(=O)c7cscc7C6=C(C#N)C#N)sc5c32)C(c2ccc(CCCCCC)cc2)(c2ccc(CCCCCC)cc2)c2c-4sc3cc(/C=C4\C(=O)c5cscc5C4=C(C#N)C#N)sc23)cc1,[C][C][C][C][C][Branch1][Ring1][C][C][C][S][C][=C][C][=C][C][=C][Ring1][=Branch1][C][=C][C][=C][Branch2][=Branch1][Branch2][C][=C][C][=C][Branch2][Branch1][=N][C][S][C][Branch1][O][C][=C][C][=C][Branch1][C][C][S][Ring1][=Branch1][=C][C][=Ring1][O][C][=Branch1][C][=O][C][=C][Branch1][O][C][C][Branch1][Ring1][C][C][C][C][C][C][S][C][Branch1][O][C][C][Branch1][Ring1][C][C][C][C][C][C][=C][Ring2][Ring1][Branch1][C][Ring2][Ring1][#Branch2][=O][S][Ring2][Ring2][=Branch2][S][C][Ring2][Ring2][=C][=C][Branch2][Ring1][Ring2][C][=C][C][=C][C][=C][Ring1][=Branch1][S][C][C][Branch1][Ring1][C][C][C][C][C][C][C][C][=C][Branch1][C][C][S][C][Ring2][=Branch1][Branch1][=Ring1][=Branch1].[C][C][C][C][C][C][C][=C][C][=C][Branch2][O][#Branch2][C][Branch1][P][C][=C][C][=C][Branch1][#Branch1][C][C][C][C][C][C][C][=C][Ring1][N][C][=C][C][=C][Branch2][Ring2][S][C][=C][Ring1][=Branch1][C][S][C][C][=C][Branch2][Ring1][Branch2][/C][=C][\C][=Branch1][C][=O][C][=C][S][C][=C][Ring1][Branch1][C][Ring1][=Branch2][=C][Branch1][Ring1][C][#N][C][#N][S][C][=Ring2][Ring1][Ring2][C][=Ring2][Ring1][#Branch1][Ring2][Ring2][#Branch2][C][Branch1][P][C][=C][C][=C][Branch1][#Branch1][C][C][C][C][C][C][C][=C][Ring1][N][Branch1][P][C][=C][C][=C][Branch1][#Branch1][C][C][C][C][C][C][C][=C][Ring1][N][C][=C][Ring2][Branch1][=Branch1][S][C][C][=C][Branch2][Ring1][Branch2][/C][=C][\C][=Branch1][C][=O][C][=C][S][C][=C][Ring1][Branch1][C][Ring1][=Branch2][=C][Branch1][Ring1][C][#N][C][#N][S][C][Ring2][Ring1][#Branch1][=Ring2][Ring1][Ring2][C][=C][Ring2][#Branch1][S],{CCCCC(CC)CSc1ccccc1-c1c2cc(-c3ccc(-c4sc(-c5ccc([$])s5)c5c4C(=O)c4c(CC(CC)CCCC)sc(CC(CC)CCCC)c4C5=O)s3)sc2c(-c2ccccc2SCC(CC)CCCC)c2cc([$])sc12}.CCCCCCc1ccc(C2(c3ccc(CCCCCC)cc3)c3cc4c(cc3-c3sc5cc(/C=C6\C(=O)c7cscc7C6=C(C#N)C#N)sc5c32)C(c2ccc(CCCCCC)cc2)(c2ccc(CCCCCC)cc2)c2c-4sc3cc(/C=C4\C(=O)c5cscc5C4=C(C#N)C#N)sc23)cc1
PTBB-m,ITCPTC,-5.48,-3.42,-5.604000000000001,-3.858000000000001,1.0,CF,_,100.0,MoOx,ZnO,7.07,7.06,0.97,15.04,48.4,CCCCC(CC)CSc1cccc(-c2c3cc(-c4ccc(-c5sc(-c6ccc(C)s6)c6c5C(=O)c5c(CC(CC)CCCC)sc(CC(CC)CCCC)c5C6=O)s4)sc3c(-c3cccc(SCC(CC)CCCC)c3)c3cc(C)sc23)c1.CCCCCCc1ccc(C2(c3ccc(CCCCCC)cc3)c3cc4c(cc3-c3sc5cc(/C=C6\C(=O)c7cscc7C6=C(C#N)C#N)sc5c32)C(c2ccc(CCCCCC)cc2)(c2ccc(CCCCCC)cc2)c2c-4sc3cc(/C=C4\C(=O)c5cscc5C4=C(C#N)C#N)sc23)cc1,[C][C][C][C][C][Branch1][Ring1][C][C][C][S][C][=C][C][=C][C][Branch2][=Branch2][#Branch2][C][=C][C][=C][Branch2][=Branch1][Branch2][C][=C][C][=C][Branch2][Branch1][=N][C][S][C][Branch1][O][C][=C][C][=C][Branch1][C][C][S][Ring1][=Branch1][=C][C][=Ring1][O][C][=Branch1][C][=O][C][=C][Branch1][O][C][C][Branch1][Ring1][C][C][C][C][C][C][S][C][Branch1][O][C][C][Branch1][Ring1][C][C][C][C][C][C][=C][Ring2][Ring1][Branch1][C][Ring2][Ring1][#Branch2][=O][S][Ring2][Ring2][=Branch2][S][C][Ring2][Ring2][=C][=C][Branch2][Ring1][=Branch1][C][=C][C][=C][C][Branch1][N][S][C][C][Branch1][Ring1][C][C][C][C][C][C][=C][Ring1][#C][C][C][=C][Branch1][C][C][S][C][Ring2][=Branch1][Branch1][=Ring1][=Branch1][=C][Ring2][=Branch1][O].[C][C][C][C][C][C][C][=C][C][=C][Branch2][O][#Branch2][C][Branch1][P][C][=C][C][=C][Branch1][#Branch1][C][C][C][C][C][C][C][=C][Ring1][N][C][=C][C][=C][Branch2][Ring2][S][C][=C][Ring1][=Branch1][C][S][C][C][=C][Branch2][Ring1][Branch2][/C][=C][\C][=Branch1][C][=O][C][=C][S][C][=C][Ring1][Branch1][C][Ring1][=Branch2][=C][Branch1][Ring1][C][#N][C][#N][S][C][=Ring2][Ring1][Ring2][C][=Ring2][Ring1][#Branch1][Ring2][Ring2][#Branch2][C][Branch1][P][C][=C][C][=C][Branch1][#Branch1][C][C][C][C][C][C][C][=C][Ring1][N][Branch1][P][C][=C][C][=C][Branch1][#Branch1][C][C][C][C][C][C][C][=C][Ring1][N][C][=C][Ring2][Branch1][=Branch1][S][C][C][=C][Branch2][Ring1][Branch2][/C][=C][\C][=Branch1][C][=O][C][=C][S][C][=C][Ring1][Branch1][C][Ring1][=Branch2][=C][Branch1][Ring1][C][#N][C][#N][S][C][Ring2][Ring1][#Branch1][=Ring2][Ring1][Ring2][C][=C][Ring2][#Branch1][S],{CCCCC(CC)CSc1cccc(-c2c3cc(-c4ccc(-c5sc(-c6ccc([$])s6)c6c5C(=O)c5c(CC(CC)CCCC)sc(CC(CC)CCCC)c5C6=O)s4)sc3c(-c3cccc(SCC(CC)CCCC)c3)c3cc([$])sc23)c1}.CCCCCCc1ccc(C2(c3ccc(CCCCCC)cc3)c3cc4c(cc3-c3sc5cc(/C=C6\C(=O)c7cscc7C6=C(C#N)C#N)sc5c32)C(c2ccc(CCCCCC)cc2)(c2ccc(CCCCCC)cc2)c2c-4sc3cc(/C=C4\C(=O)c5cscc5C4=C(C#N)C#N)sc23)cc1
PTBB-p,ITCPTC,-5.41,-3.49,-5.604000000000001,-3.858000000000001,1.0,CF,_,100.0,MoOx,ZnO,7.26,7.27,0.91,15.7,50.9,CCCCC(CC)CSc1ccc(-c2c3cc(-c4ccc(-c5sc(-c6ccc(C)s6)c6c5C(=O)c5c(CC(CC)CCCC)sc(CC(CC)CCCC)c5C6=O)s4)sc3c(-c3ccc(SCC(CC)CCCC)cc3)c3cc(C)sc23)cc1.CCCCCCc1ccc(C2(c3ccc(CCCCCC)cc3)c3cc4c(cc3-c3sc5cc(/C=C6\C(=O)c7cscc7C6=C(C#N)C#N)sc5c32)C(c2ccc(CCCCCC)cc2)(c2ccc(CCCCCC)cc2)c2c-4sc3cc(/C=C4\C(=O)c5cscc5C4=C(C#N)C#N)sc23)cc1,[C][C][C][C][C][Branch1][Ring1][C][C][C][S][C][=C][C][=C][Branch2][=Branch2][#Branch2][C][=C][C][=C][Branch2][=Branch1][Branch2][C][=C][C][=C][Branch2][Branch1][=N][C][S][C][Branch1][O][C][=C][C][=C][Branch1][C][C][S][Ring1][=Branch1][=C][C][=Ring1][O][C][=Branch1][C][=O][C][=C][Branch1][O][C][C][Branch1][Ring1][C][C][C][C][C][C][S][C][Branch1][O][C][C][Branch1][Ring1][C][C][C][C][C][C][=C][Ring2][Ring1][Branch1][C][Ring2][Ring1][#Branch2][=O][S][Ring2][Ring2][=Branch2][S][C][Ring2][Ring2][=C][=C][Branch2][Ring1][=Branch1][C][=C][C][=C][Branch1][N][S][C][C][Branch1][Ring1][C][C][C][C][C][C][C][=C][Ring1][#C][C][C][=C][Branch1][C][C][S][C][Ring2][=Branch1][Branch1][=Ring1][=Branch1][C][=C][Ring2][=Branch1][O].[C][C][C][C][C][C][C][=C][C][=C][Branch2][O][#Branch2][C][Branch1][P][C][=C][C][=C][Branch1][#Branch1][C][C][C][C][C][C][C][=C][Ring1][N][C][=C][C][=C][Branch2][Ring2][S][C][=C][Ring1][=Branch1][C][S][C][C][=C][Branch2][Ring1][Branch2][/C][=C][\C][=Branch1][C][=O][C][=C][S][C][=C][Ring1][Branch1][C][Ring1][=Branch2][=C][Branch1][Ring1][C][#N][C][#N][S][C][=Ring2][Ring1][Ring2][C][=Ring2][Ring1][#Branch1][Ring2][Ring2][#Branch2][C][Branch1][P][C][=C][C][=C][Branch1][#Branch1][C][C][C][C][C][C][C][=C][Ring1][N][Branch1][P][C][=C][C][=C][Branch1][#Branch1][C][C][C][C][C][C][C][=C][Ring1][N][C][=C][Ring2][Branch1][=Branch1][S][C][C][=C][Branch2][Ring1][Branch2][/C][=C][\C][=Branch1][C][=O][C][=C][S][C][=C][Ring1][Branch1][C][Ring1][=Branch2][=C][Branch1][Ring1][C][#N][C][#N][S][C][Ring2][Ring1][#Branch1][=Ring2][Ring1][Ring2][C][=C][Ring2][#Branch1][S],{CCCCC(CC)CSc1ccc(-c2c3cc(-c4ccc(-c5sc(-c6ccc([$])s6)c6c5C(=O)c5c(CC(CC)CCCC)sc(CC(CC)CCCC)c5C6=O)s4)sc3c(-c3ccc(SCC(CC)CCCC)cc3)c3cc([$])sc23)cc1}.CCCCCCc1ccc(C2(c3ccc(CCCCCC)cc3)c3cc4c(cc3-c3sc5cc(/C=C6\C(=O)c7cscc7C6=C(C#N)C#N)sc5c32)C(c2ccc(CCCCCC)cc2)(c2ccc(CCCCCC)cc2)c2c-4sc3cc(/C=C4\C(=O)c5cscc5C4=C(C#N)C#N)sc23)cc1
PBDS-TZ,IT-4F,-5.41,-3.46,-5.66875,-4.060416666666667,1.0,CB,DIO,90.0,MoOx,ZnO,12.01,11.78,0.804,20.05,73.1,CCCCC(CC)Cc1cc(-c2nc3sc(-c4cc(CC(CC)CCCC)c(-c5cc6c(-c7ccc([Si](CCC)(CCC)CCC)s7)c7sc(C)cc7c(-c7ccc([Si](CCC)(CCC)CCC)s7)c6s5)s4)nc3s2)sc1C.CCCCCCc1ccc(C2(c3ccc(CCCCCC)cc3)c3cc4c(cc3-c3sc5cc(/C=C6\C(=O)c7cc(F)c(F)cc7C6=C(C#N)C#N)sc5c32)C(c2ccc(CCCCCC)cc2)(c2ccc(CCCCCC)cc2)c2c-4sc3cc(/C=C4\C(=O)c5cc(F)c(F)cc5C4=C(C#N)C#N)sc23)cc1,[C][C][C][C][C][Branch1][Ring1][C][C][C][C][C][=C][Branch2][=Branch2][Ring2][C][=N][C][S][C][Branch2][Branch2][Ring1][C][=C][C][Branch1][O][C][C][Branch1][Ring1][C][C][C][C][C][C][=C][Branch2][=Branch1][N][C][=C][C][=C][Branch2][Ring1][Branch2][C][=C][C][=C][Branch1][#C][Si][Branch1][Ring2][C][C][C][Branch1][Ring2][C][C][C][C][C][C][S][Ring1][#C][C][S][C][Branch1][C][C][=C][C][=Ring1][=Branch1][C][Branch2][Ring1][Branch2][C][=C][C][=C][Branch1][#C][Si][Branch1][Ring2][C][C][C][Branch1][Ring2][C][C][C][C][C][C][S][Ring1][#C][=C][Ring2][Ring2][Branch2][S][Ring2][Ring2][O][S][Ring2][Branch1][Branch2][=N][C][=Ring2][Branch1][=N][S][Ring2][Branch1][S][S][C][=Ring2][=Branch1][Branch1][C].[C][C][C][C][C][C][C][=C][C][=C][Branch2][N][Branch2][C][Branch1][P][C][=C][C][=C][Branch1][#Branch1][C][C][C][C][C][C][C][=C][Ring1][N][C][=C][C][=C][Branch2][Branch1][#Branch1][C][=C][Ring1][=Branch1][C][S][C][C][=C][Branch2][Ring1][#C][/C][=C][\C][=Branch1][C][=O][C][=C][C][Branch1][C][F][=C][Branch1][C][F][C][=C][Ring1][Branch2][C][Ring1][N][=C][Branch1][Ring1][C][#N][C][#N][S][C][=Ring2][Ring1][#Branch1][C][=Ring2][Ring1][#Branch2][Ring2][Ring2][=N][C][Branch1][P][C][=C][C][=C][Branch1][#Branch1][C][C][C][C][C][C][C][=C][Ring1][N][Branch1][P][C][=C][C][=C][Branch1][#Branch1][C][C][C][C][C][C][C][=C][Ring1][N][C][=C][Ring2][Branch1][=Branch2][S][C][C][=C][Branch2][Ring1][#C][/C][=C][\C][=Branch1][C][=O][C][=C][C][Branch1][C][F][=C][Branch1][C][F][C][=C][Ring1][Branch2][C][Ring1][N][=C][Branch1][Ring1][C][#N][C][#N][S][C][Ring2][Ring1][#Branch2][=Ring2][Ring1][#Branch1][C][=C][Ring2][Branch2][=Branch1],{CCCCC(CC)Cc1cc(-c2nc3sc(-c4cc(CC(CC)CCCC)c(-c5cc6c(-c7ccc([Si](CCC)(CCC)CCC)s7)c7sc([$])cc7c(-c7ccc([Si](CCC)(CCC)CCC)s7)c6s5)s4)nc3s2)sc1[$]}.CCCCCCc1ccc(C2(c3ccc(CCCCCC)cc3)c3cc4c(cc3-c3sc5cc(/C=C6\C(=O)c7cc(F)c(F)cc7C6=C(C#N)C#N)sc5c32)C(c2ccc(CCCCCC)cc2)(c2ccc(CCCCCC)cc2)c2c-4sc3cc(/C=C4\C(=O)c5cc(F)c(F)cc5C4=C(C#N)C#N)sc23)cc1
J71,BTA701,-5.353333333333333,-3.4318181818181825,-5.27,-2.83,1.0,CF,_,120.0,PEDOT:PSS,Ca,0.07,0.07,1.32,0.21,25.0,CCCCCCCCC(CCCCCC)Cn1nc2c(-c3ccc(C)s3)c(F)c(F)c(-c3ccc(-c4cc5c(-c6ccc([Si](CCC)(CCC)CCC)s6)c6sc(C)cc6c(-c6ccc([Si](CCC)(CCC)CCC)s6)c5s4)s3)c2n1.CCCCCCCCn1nc2c(/C=C/c3ccc(C#N)cc3)ccc(-c3cc4c(s3)-c3cc5c(cc3C4(c3ccc(CCCCCC)cc3)c3ccc(CCCCCC)cc3)-c3sc(-c4ccc(/C=C/c6ccc(C#N)cc6)c6nn(CCCCCCCC)nc46)cc3C5(c3ccc(CCCCCC)cc3)c3ccc(CCCCCC)cc3)c2n1,[C][C][C][C][C][C][C][C][C][Branch1][#Branch1][C][C][C][C][C][C][C][N][N][=C][C][Branch1][O][C][=C][C][=C][Branch1][C][C][S][Ring1][=Branch1][=C][Branch1][C][F][C][Branch1][C][F][=C][Branch2][#Branch1][#Branch1][C][=C][C][=C][Branch2][=Branch1][N][C][=C][C][=C][Branch2][Ring1][Branch2][C][=C][C][=C][Branch1][#C][Si][Branch1][Ring2][C][C][C][Branch1][Ring2][C][C][C][C][C][C][S][Ring1][#C][C][S][C][Branch1][C][C][=C][C][=Ring1][=Branch1][C][Branch2][Ring1][Branch2][C][=C][C][=C][Branch1][#C][Si][Branch1][Ring2][C][C][C][Branch1][Ring2][C][C][C][C][C][C][S][Ring1][#C][=C][Ring2][Ring2][Branch2][S][Ring2][Ring2][O][S][Ring2][Ring2][S][C][Ring2][Branch1][=C][=N][Ring2][Branch1][P].[C][C][C][C][C][C][C][C][N][N][=C][C][Branch1][#C][/C][=C][/C][=C][C][=C][Branch1][Ring1][C][#N][C][=C][Ring1][Branch2][=C][C][=C][Branch2][O][Ring1][C][=C][C][=C][Branch1][Ring2][S][Ring1][Branch1][C][=C][C][=C][Branch2][Ring2][#Branch2][C][=C][Ring1][=Branch1][C][Ring1][#Branch2][Branch1][P][C][=C][C][=C][Branch1][#Branch1][C][C][C][C][C][C][C][=C][Ring1][N][C][=C][C][=C][Branch1][#Branch1][C][C][C][C][C][C][C][=C][Ring1][N][C][S][C][Branch2][Ring2][=Branch2][C][=C][C][=C][Branch1][#C][/C][=C][/C][=C][C][=C][Branch1][Ring1][C][#N][C][=C][Ring1][Branch2][C][=N][N][Branch1][=Branch2][C][C][C][C][C][C][C][C][N][=C][Ring2][Ring1][O][Ring1][=N][=C][C][=Ring2][Ring1][S][C][Ring2][Branch1][=C][Branch1][P][C][=C][C][=C][Branch1][#Branch1][C][C][C][C][C][C][C][=C][Ring1][N][C][=C][C][=C][Branch1][#Branch1][C][C][C][C][C][C][C][=C][Ring1][N][C][Ring2][Branch2][=N][=N][Ring2][Branch2][S],{CCCCCCCCC(CCCCCC)Cn1nc2c(-c3ccc([$])s3)c(F)c(F)c(-c3ccc(-c4cc5c(-c6ccc([Si](CCC)(CCC)CCC)s6)c6sc([$])cc6c(-c6ccc([Si](CCC)(CCC)CCC)s6)c5s4)s3)c2n1}.CCCCCCCCn1nc2c(/C=C/c3ccc(C#N)cc3)ccc(-c3cc4c(s3)-c3cc5c(cc3C4(c3ccc(CCCCCC)cc3)c3ccc(CCCCCC)cc3)-c3sc(-c4ccc(/C=C/c6ccc(C#N)cc6)c6nn(CCCCCCCC)nc46)cc3C5(c3ccc(CCCCCC)cc3)c3ccc(CCCCCC)cc3)c2n1
J71,BTA3,-5.353333333333333,-3.4318181818181825,-5.415,-3.445,1.0,CF,_,150.0,PEDOT:PSS,Ca,8.6,8.6,1.2,10.39,69.0,CCCCCCCCC(CCCCCC)Cn1nc2c(-c3ccc(C)s3)c(F)c(F)c(-c3ccc(-c4cc5c(-c6ccc([Si](CCC)(CCC)CCC)s6)c6sc(C)cc6c(-c6ccc([Si](CCC)(CCC)CCC)s6)c5s4)s3)c2n1.CCCCCCCCn1nc2c(/C=c3\sc(=C(C#N)C#N)n(CC)c3=O)ccc(-c3cc4c(s3)-c3cc5c(cc3C4(c3ccc(CCCCCC)cc3)c3ccc(CCCCCC)cc3)-c3sc(-c4ccc(/C=c6\sc(=C(C#N)C#N)n(CC)c6=O)c6nn(CCCCCCCC)nc46)cc3C5(c3ccc(CCCCCC)cc3)c3ccc(CCCCCC)cc3)c2n1,[C][C][C][C][C][C][C][C][C][Branch1][#Branch1][C][C][C][C][C][C][C][N][N][=C][C][Branch1][O][C][=C][C][=C][Branch1][C][C][S][Ring1][=Branch1][=C][Branch1][C][F][C][Branch1][C][F][=C][Branch2][#Branch1][#Branch1][C][=C][C][=C][Branch2][=Branch1][N][C][=C][C][=C][Branch2][Ring1][Branch2][C][=C][C][=C][Branch1][#C][Si][Branch1][Ring2][C][C][C][Branch1][Ring2][C][C][C][C][C][C][S][Ring1][#C][C][S][C][Branch1][C][C][=C][C][=Ring1][=Branch1][C][Branch2][Ring1][Branch2][C][=C][C][=C][Branch1][#C][Si][Branch1][Ring2][C][C][C][Branch1][Ring2][C][C][C][C][C][C][S][Ring1][#C][=C][Ring2][Ring2][Branch2][S][Ring2][Ring2][O][S][Ring2][Ring2][S][C][Ring2][Branch1][=C][=N][Ring2][Branch1][P].[C][C][C][C][C][C][C][C][N][N][=C][C][Branch2][Ring1][#Branch1][/C][=C][\S][C][=Branch1][Branch2][=C][Branch1][Ring1][C][#N][C][#N][N][Branch1][Ring1][C][C][C][Ring1][N][=O][=C][C][=C][Branch2][O][N][C][=C][C][=C][Branch1][Ring2][S][Ring1][Branch1][C][=C][C][=C][Branch2][Ring2][#Branch2][C][=C][Ring1][=Branch1][C][Ring1][#Branch2][Branch1][P][C][=C][C][=C][Branch1][#Branch1][C][C][C][C][C][C][C][=C][Ring1][N][C][=C][C][=C][Branch1][#Branch1][C][C][C][C][C][C][C][=C][Ring1][N][C][S][C][Branch2][Branch1][C][C][=C][C][=C][Branch2][Ring1][#Branch1][/C][=C][\S][C][=Branch1][Branch2][=C][Branch1][Ring1][C][#N][C][#N][N][Branch1][Ring1][C][C][C][Ring1][N][=O][C][=N][N][Branch1][=Branch2][C][C][C][C][C][C][C][C][N][=C][Ring2][Ring1][#C][Ring1][=N][=C][C][=Ring2][Ring2][Ring2][C][Ring2][=Branch1][C][Branch1][P][C][=C][C][=C][Branch1][#Branch1][C][C][C][C][C][C][C][=C][Ring1][N][C][=C][C][=C][Branch1][#Branch1][C][C][C][C][C][C][C][=C][Ring1][N][C][Ring2][=Branch2][Branch1][=N][Ring2][=Branch2][Branch2],{CCCCCCCCC(CCCCCC)Cn1nc2c(-c3ccc([$])s3)c(F)c(F)c(-c3ccc(-c4cc5c(-c6ccc([Si](CCC)(CCC)CCC)s6)c6sc([$])cc6c(-c6ccc([Si](CCC)(CCC)CCC)s6)c5s4)s3)c2n1}.CCCCCCCCn1nc2c(/C=c3\sc(=C(C#N)C#N)n(CC)c3=O)ccc(-c3cc4c(s3)-c3cc5c(cc3C4(c3ccc(CCCCCC)cc3)c3ccc(CCCCCC)cc3)-c3sc(-c4ccc(/C=c6\sc(=C(C#N)C#N)n(CC)c6=O)c6nn(CCCCCCCC)nc46)cc3C5(c3ccc(CCCCCC)cc3)c3ccc(CCCCCC)cc3)c2n1
J71,BTA703,-5.353333333333333,-3.4318181818181825,-5.5,-3.9,2.0,CF,_,120.0,PEDOT:PSS,Ca,1.21,1.21,0.85,3.56,40.0,CCCCCCCCC(CCCCCC)Cn1nc2c(-c3ccc(C)s3)c(F)c(F)c(-c3ccc(-c4cc5c(-c6ccc([Si](CCC)(CCC)CCC)s6)c6sc(C)cc6c(-c6ccc([Si](CCC)(CCC)CCC)s6)c5s4)s3)c2n1.CCCCCCCCn1nc2c(/C=C/C3C(C#N)C(=C(C#N)C#N)OC3(C)C)ccc(-c3cc4c(s3)-c3cc5c(cc3C4(c3ccc(CCCCCC)cc3)c3ccc(CCCCCC)cc3)-c3sc(-c4ccc(/C=C/C6C(C#N)C(=C(C#N)C#N)OC6(C)C)c6nn(CCCCCCCC)nc46)cc3C5(c3ccc(CCCCCC)cc3)c3ccc(CCCCCC)cc3)c2n1,[C][C][C][C][C][C][C][C][C][Branch1][#Branch1][C][C][C][C][C][C][C][N][N][=C][C][Branch1][O][C][=C][C][=C][Branch1][C][C][S][Ring1][=Branch1][=C][Branch1][C][F][C][Branch1][C][F][=C][Branch2][#Branch1][#Branch1][C][=C][C][=C][Branch2][=Branch1][N][C][=C][C][=C][Branch2][Ring1][Branch2][C][=C][C][=C][Branch1][#C][Si][Branch1][Ring2][C][C][C][Branch1][Ring2][C][C][C][C][C][C][S][Ring1][#C][C][S][C][Branch1][C][C][=C][C][=Ring1][=Branch1][C][Branch2][Ring1][Branch2][C][=C][C][=C][Branch1][#C][Si][Branch1][Ring2][C][C][C][Branch1][Ring2][C][C][C][C][C][C][S][Ring1][#C][=C][Ring2][Ring2][Branch2][S][Ring2][Ring2][O][S][Ring2][Ring2][S][C][Ring2][Branch1][=C][=N][Ring2][Branch1][P].[C][C][C][C][C][C][C][C][N][N][=C][C][Branch2][Ring1][O][/C][=C][/C][C][Branch1][Ring1][C][#N][C][=Branch1][Branch2][=C][Branch1][Ring1][C][#N][C][#N][O][C][Ring1][N][Branch1][C][C][C][=C][C][=C][Branch2][O][S][C][=C][C][=C][Branch1][Ring2][S][Ring1][Branch1][C][=C][C][=C][Branch2][Ring2][#Branch2][C][=C][Ring1][=Branch1][C][Ring1][#Branch2][Branch1][P][C][=C][C][=C][Branch1][#Branch1][C][C][C][C][C][C][C][=C][Ring1][N][C][=C][C][=C][Branch1][#Branch1][C][C][C][C][C][C][C][=C][Ring1][N][C][S][C][Branch2][Branch1][=Branch1][C][=C][C][=C][Branch2][Ring1][O][/C][=C][/C][C][Branch1][Ring1][C][#N][C][=Branch1][Branch2][=C][Branch1][Ring1][C][#N][C][#N][O][C][Ring1][N][Branch1][C][C][C][C][=N][N][Branch1][=Branch2][C][C][C][C][C][C][C][C][N][=C][Ring2][Ring1][P][Ring1][=N][=C][C][=Ring2][Ring2][=Branch1][C][Ring2][=Branch1][Ring2][Branch1][P][C][=C][C][=C][Branch1][#Branch1][C][C][C][C][C][C][C][=C][Ring1][N][C][=C][C][=C][Branch1][#Branch1][C][C][C][C][C][C][C][=C][Ring1][N][C][Ring2][=Branch2][=Branch2][=N][Ring2][=Branch2][N],{CCCCCCCCC(CCCCCC)Cn1nc2c(-c3ccc([$])s3)c(F)c(F)c(-c3ccc(-c4cc5c(-c6ccc([Si](CCC)(CCC)CCC)s6)c6sc([$])cc6c(-c6ccc([Si](CCC)(CCC)CCC)s6)c5s4)s3)c2n1}.CCCCCCCCn1nc2c(/C=C/C3C(C#N)C(=C(C#N)C#N)OC3(C)C)ccc(-c3cc4c(s3)-c3cc5c(cc3C4(c3ccc(CCCCCC)cc3)c3ccc(CCCCCC)cc3)-c3sc(-c4ccc(/C=C/C6C(C#N)C(=C(C#N)C#N)OC6(C)C)c6nn(CCCCCCCC)nc46)cc3C5(c3ccc(CCCCCC)cc3)c3ccc(CCCCCC)cc3)c2n1
PTB7-Th,Py-1,-5.204782608695651,-3.5391891891891896,-5.79,-3.76,0.667,CF,_,25.0,MoOx,ZnO,5.88,5.82,0.74,12.09,65.0,CCCCC(CC)COC(=O)c1sc2c(-c3cc4c(-c5ccc(CC(CC)CCCC)s5)c5sc(C)cc5c(-c5ccc(CC(CC)CCCC)s5)c4s3)sc(C)c2c1F.CCCCCCc1ccc(C2(c3ccc(CCCCCC)cc3)c3cc(/C=C4\C(=O)c5cc(F)c(F)cc5C4=C(C#N)C#N)sc3-c3cc4ccc5c6c(cc7ccc(c32)c4c75)-c2sc(/C=C3\C(=O)c4cc(F)c(F)cc4C3=C(C#N)C#N)cc2C6(c2ccc(CCCCCC)cc2)c2ccc(CCCCCC)cc2)cc1,[C][C][C][C][C][Branch1][Ring1][C][C][C][O][C][=Branch1][C][=O][C][S][C][=C][Branch2][=Branch1][Ring2][C][=C][C][=C][Branch2][Ring1][Ring2][C][=C][C][=C][Branch1][O][C][C][Branch1][Ring1][C][C][C][C][C][C][S][Ring1][=N][C][S][C][Branch1][C][C][=C][C][=Ring1][=Branch1][C][Branch2][Ring1][Ring2][C][=C][C][=C][Branch1][O][C][C][Branch1][Ring1][C][C][C][C][C][C][S][Ring1][=N][=C][Ring2][Ring2][Ring2][S][Ring2][Ring2][#Branch1][S][C][Branch1][C][C][=C][Ring2][Ring2][=N][C][=Ring2][Ring2][S][F].[C][C][C][C][C][C][C][=C][C][=C][Branch2][N][N][C][Branch1][P][C][=C][C][=C][Branch1][#Branch1][C][C][C][C][C][C][C][=C][Ring1][N][C][C][=C][Branch2][Ring1][#C][/C][=C][\C][=Branch1][C][=O][C][=C][C][Branch1][C][F][=C][Branch1][C][F][C][=C][Ring1][Branch2][C][Ring1][N][=C][Branch1][Ring1][C][#N][C][#N][S][C][=Ring2][Ring1][#Branch1][C][=C][C][=C][C][=C][C][=C][Branch2][Ring1][=Branch1][C][=C][C][=C][C][=Branch1][#Branch1][=C][Ring1][=C][Ring2][Branch1][C][C][Ring1][=N][=C][Ring1][#Branch1][Ring1][O][C][S][C][Branch2][Ring1][#C][/C][=C][\C][=Branch1][C][=O][C][=C][C][Branch1][C][F][=C][Branch1][C][F][C][=C][Ring1][Branch2][C][Ring1][N][=C][Branch1][Ring1][C][#N][C][#N][=C][C][=Ring2][Ring1][#Branch1][C][Ring2][Ring2][C][Branch1][P][C][=C][C][=C][Branch1][#Branch1][C][C][C][C][C][C][C][=C][Ring1][N][C][=C][C][=C][Branch1][#Branch1][C][C][C][C][C][C][C][=C][Ring1][N][C][=C][Ring2][Branch2][#Branch2],{CCCCC(CC)COC(=O)c1sc2c(-c3cc4c(-c5ccc(CC(CC)CCCC)s5)c5sc([$])cc5c(-c5ccc(CC(CC)CCCC)s5)c4s3)sc([$])c2c1F}.CCCCCCc1ccc(C2(c3ccc(CCCCCC)cc3)c3cc(/C=C4\C(=O)c5cc(F)c(F)cc5C4=C(C#N)C#N)sc3-c3cc4ccc5c6c(cc7ccc(c32)c4c75)-c2sc(/C=C3\C(=O)c4cc(F)c(F)cc4C3=C(C#N)C#N)cc2C6(c2ccc(CCCCCC)cc2)c2ccc(CCCCCC)cc2)cc1
