Repository: aspuru-guzik-group/Beyond-Molecular-Structure-ML-for-OPV-Materials-Devices

File: ml_for_opvs/data/input_representation/OPV_Min/smiles/processed_smiles_device_wo_thickness/KFold/input_train_3.csv (part 15 of 24)
Donor,Acceptor,HOMO_D_eV,LUMO_D_eV,HOMO_A_eV,LUMO_A_eV,D_A_ratio_m_m,solvent,solvent_additive,annealing_temperature,hole_contact_layer,electron_contact_layer,PCE_percent,calc_PCE_percent,Voc_V,Jsc_mA_cm_pow_neg2,FF_percent,DA_SMILES,DA_SELFIES,DA_BigSMILES
PTB7-Th,Py-2,-5.204782608695651,-3.5391891891891896,-5.83,-3.78,1.0,CF,_,25.0,MoOx,ZnO,3.47,3.41,0.75,9.67,47.0,CCCCC(CC)COC(=O)c1sc2c(-c3cc4c(-c5ccc(CC(CC)CCCC)s5)c5sc(C)cc5c(-c5ccc(CC(CC)CCCC)s5)c4s3)sc(C)c2c1F.CCCCCCc1ccc(C2(c3ccc(CCCCCC)cc3)c3cc(/C=C4\C(=O)c5cc(F)c(F)cc5C4=C(C#N)C#N)sc3-c3cc4ccc5cc6c(c7ccc(c32)c4c57)C(c2ccc(CCCCCC)cc2)(c2ccc(CCCCCC)cc2)c2cc(/C=C3\C(=O)c4cc(F)c(F)cc4C3=C(C#N)C#N)sc2-6)cc1,[C][C][C][C][C][Branch1][Ring1][C][C][C][O][C][=Branch1][C][=O][C][S][C][=C][Branch2][=Branch1][Ring2][C][=C][C][=C][Branch2][Ring1][Ring2][C][=C][C][=C][Branch1][O][C][C][Branch1][Ring1][C][C][C][C][C][C][S][Ring1][=N][C][S][C][Branch1][C][C][=C][C][=Ring1][=Branch1][C][Branch2][Ring1][Ring2][C][=C][C][=C][Branch1][O][C][C][Branch1][Ring1][C][C][C][C][C][C][S][Ring1][=N][=C][Ring2][Ring2][Ring2][S][Ring2][Ring2][#Branch1][S][C][Branch1][C][C][=C][Ring2][Ring2][=N][C][=Ring2][Ring2][S][F].[C][C][C][C][C][C][C][=C][C][=C][Branch2][N][=C][C][Branch1][P][C][=C][C][=C][Branch1][#Branch1][C][C][C][C][C][C][C][=C][Ring1][N][C][C][=C][Branch2][Ring1][#C][/C][=C][\C][=Branch1][C][=O][C][=C][C][Branch1][C][F][=C][Branch1][C][F][C][=C][Ring1][Branch2][C][Ring1][N][=C][Branch1][Ring1][C][#N][C][#N][S][C][=Ring2][Ring1][#Branch1][C][=C][C][=C][C][=C][C][=C][C][=Branch2][Ring1][Branch1][=C][C][=C][C][=Branch1][#Branch1][=C][Ring1][=C][Ring2][Branch1][C][C][Ring1][=N][=C][Ring1][O][Ring1][#Branch1][C][Branch1][P][C][=C][C][=C][Branch1][#Branch1][C][C][C][C][C][C][C][=C][Ring1][N][Branch1][P][C][=C][C][=C][Branch1][#Branch1][C][C][C][C][C][C][C][=C][Ring1][N][C][C][=C][Branch2][Ring1][#C][/C][=C][\C][=Branch1][C][=O][C][=C][C][Branch1][C][F][=C][Branch1][C][F][C][=C][Ring1][Branch2][C][Ring1][N][=C][Branch1][Ring1][C][#N][C][#N][S][C][=Ring2][Ring1][#Branch1][Ring2][Branch1][=Branch2][C][=C][Ring2][Branch2][#Branch2],{CCCCC(CC)COC(=O)c1sc2c(-c3cc4c(-c5ccc(CC(CC)CCCC)s5)c5sc([$])cc5c(-c5ccc(CC(CC)CCCC)s5)c4s3)sc([$])c2c1F}.CCCCCCc1ccc(C2(c3ccc(CCCCCC)cc3)c3cc(/C=C4\C(=O)c5cc(F)c(F)cc5C4=C(C#N)C#N)sc3-c3cc4ccc5cc6c(c7ccc(c32)c4c57)C(c2ccc(CCCCCC)cc2)(c2ccc(CCCCCC)cc2)c2cc(/C=C3\C(=O)c4cc(F)c(F)cc4C3=C(C#N)C#N)sc2-6)cc1
PBB-T,IT-2F,-5.4,-3.3,-5.665,-4.095,0.833,CB,_,150.0,PEDOT:PSS,PDINO,13.3,13.31,0.91,20.9,70.0,CCCCCCC(CCCC)CSc1cc(-c2nc3cc4sc(-c5cc(SCC(CCCC)CCCCCC)c(-c6cc7c(-c8ccc(CC(CC)CCCC)s8)c8sc(C)cc8c(-c8ccc(CC(CC)CCCC)s8)c7s6)s5)nc4cc3s2)sc1C.CCCCCCc1ccc(C2(c3ccc(CCCCCC)cc3)c3cc4c(cc3-c3sc5cc(/C=C6\C(=O)c7cc(F)c(F)cc7C6=C(C#N)C#N)sc5c32)C(c2ccc(CCCCCC)cc2)(c2ccc(CCCCCC)cc2)c2c-4sc3cc(/C=C4\C(=O)c5cc(F)c(F)cc5C4=C(C#N)C#N)sc23)cc1,[C][C][C][C][C][C][C][Branch1][Branch1][C][C][C][C][C][S][C][C][=C][Branch2][=Branch2][Branch2][C][=N][C][=C][C][S][C][Branch2][#Branch1][S][C][=C][C][Branch1][S][S][C][C][Branch1][Branch1][C][C][C][C][C][C][C][C][C][C][=C][Branch2][=Branch1][Ring2][C][=C][C][=C][Branch2][Ring1][Ring2][C][=C][C][=C][Branch1][O][C][C][Branch1][Ring1][C][C][C][C][C][C][S][Ring1][=N][C][S][C][Branch1][C][C][=C][C][=Ring1][=Branch1][C][Branch2][Ring1][Ring2][C][=C][C][=C][Branch1][O][C][C][Branch1][Ring1][C][C][C][C][C][C][S][Ring1][=N][=C][Ring2][Ring2][Ring2][S][Ring2][Ring2][#Branch1][S][Ring2][Branch1][=Branch2][=N][C][=Ring2][Branch1][=C][C][=C][Ring2][=Branch1][C][S][Ring2][=Branch1][Branch1][S][C][=Ring2][=Branch1][#Branch2][C].[C][C][C][C][C][C][C][=C][C][=C][Branch2][N][Branch2][C][Branch1][P][C][=C][C][=C][Branch1][#Branch1][C][C][C][C][C][C][C][=C][Ring1][N][C][=C][C][=C][Branch2][Branch1][#Branch1][C][=C][Ring1][=Branch1][C][S][C][C][=C][Branch2][Ring1][#C][/C][=C][\C][=Branch1][C][=O][C][=C][C][Branch1][C][F][=C][Branch1][C][F][C][=C][Ring1][Branch2][C][Ring1][N][=C][Branch1][Ring1][C][#N][C][#N][S][C][=Ring2][Ring1][#Branch1][C][=Ring2][Ring1][#Branch2][Ring2][Ring2][=N][C][Branch1][P][C][=C][C][=C][Branch1][#Branch1][C][C][C][C][C][C][C][=C][Ring1][N][Branch1][P][C][=C][C][=C][Branch1][#Branch1][C][C][C][C][C][C][C][=C][Ring1][N][C][=C][Ring2][Branch1][=Branch2][S][C][C][=C][Branch2][Ring1][#C][/C][=C][\C][=Branch1][C][=O][C][=C][C][Branch1][C][F][=C][Branch1][C][F][C][=C][Ring1][Branch2][C][Ring1][N][=C][Branch1][Ring1][C][#N][C][#N][S][C][Ring2][Ring1][#Branch2][=Ring2][Ring1][#Branch1][C][=C][Ring2][Branch2][=Branch1],{CCCCCCC(CCCC)CSc1cc(-c2nc3cc4sc(-c5cc(SCC(CCCC)CCCCCC)c(-c6cc7c(-c8ccc(CC(CC)CCCC)s8)c8sc([$])cc8c(-c8ccc(CC(CC)CCCC)s8)c7s6)s5)nc4cc3s2)sc1[$]}.CCCCCCc1ccc(C2(c3ccc(CCCCCC)cc3)c3cc4c(cc3-c3sc5cc(/C=C6\C(=O)c7cc(F)c(F)cc7C6=C(C#N)C#N)sc5c32)C(c2ccc(CCCCCC)cc2)(c2ccc(CCCCCC)cc2)c2c-4sc3cc(/C=C4\C(=O)c5cc(F)c(F)cc5C4=C(C#N)C#N)sc23)cc1
PFBDB-T,C8-ITIC,-5.47,-3.46,-5.63,-3.91,0.8,CB,_,25.0,MoOx,ZnO,12.5,12.57,0.93,19.59,69.0,CCCCCCC(CC)c1ccc(-c2c3cc(-c4sc(-c5sc(-c6cc(F)c(C)s6)c6c5C(=O)c5c(C(CC)CCCCCC)sc(C(CC)CCCCCC)c5C6=O)cc4F)sc3c(-c3ccc(C(CC)CCCCCC)s3)c3cc(C)sc23)s1.CCCCCCc1ccc(C2(c3ccc(CCCCCC)cc3)c3cc(/C=C4\C(=O)c5ccccc5C4=C(C#N)C#N)sc3-c3sc4cc5c6c(sc5cc4c32)-c2sc(/C=C3\C(=O)c4ccccc4C3=C(C#N)C#N)cc2C6(c2ccc(CCCCCC)cc2)c2ccc(CCCCCC)cc2)cc1,[C][C][C][C][C][C][C][Branch1][Ring1][C][C][C][=C][C][=C][Branch2][=Branch2][#C][C][=C][C][=C][Branch2][=Branch1][=C][C][S][C][Branch2][=Branch1][C][C][S][C][Branch1][=C][C][=C][C][Branch1][C][F][=C][Branch1][C][C][S][Ring1][#Branch1][=C][C][=Ring1][N][C][=Branch1][C][=O][C][=C][Branch1][N][C][Branch1][Ring1][C][C][C][C][C][C][C][C][S][C][Branch1][N][C][Branch1][Ring1][C][C][C][C][C][C][C][C][=C][Ring2][Ring1][#Branch1][C][Ring2][Ring1][N][=O][=C][C][=Ring2][Ring2][N][F][S][C][Ring2][Branch1][C][=C][Branch2][Ring1][Branch1][C][=C][C][=C][Branch1][N][C][Branch1][Ring1][C][C][C][C][C][C][C][C][S][Ring1][=C][C][C][=C][Branch1][C][C][S][C][Ring2][=Branch1][Branch2][=Ring1][=Branch1][S][Ring2][=Branch1][=N].[C][C][C][C][C][C][C][=C][C][=C][Branch2][O][#Branch1][C][Branch1][P][C][=C][C][=C][Branch1][#Branch1][C][C][C][C][C][C][C][=C][Ring1][N][C][C][=C][Branch2][Ring1][=Branch2][/C][=C][\C][=Branch1][C][=O][C][=C][C][=C][C][=C][Ring1][=Branch1][C][Ring1][#Branch2][=C][Branch1][Ring1][C][#N][C][#N][S][C][=Ring2][Ring1][Branch1][C][S][C][=C][C][C][=C][Branch1][#C][S][C][=Ring1][Branch1][C][=C][Ring1][=Branch2][C][=Ring1][N][Ring2][Ring2][=C][C][S][C][Branch2][Ring1][=Branch2][/C][=C][\C][=Branch1][C][=O][C][=C][C][=C][C][=C][Ring1][=Branch1][C][Ring1][#Branch2][=C][Branch1][Ring1][C][#N][C][#N][=C][C][=Ring2][Ring1][Branch1][C][Ring2][Ring1][=N][Branch1][P][C][=C][C][=C][Branch1][#Branch1][C][C][C][C][C][C][C][=C][Ring1][N][C][=C][C][=C][Branch1][#Branch1][C][C][C][C][C][C][C][=C][Ring1][N][C][=C][Ring2][Branch2][C],{CCCCCCC(CC)c1ccc(-c2c3cc(-c4sc(-c5sc(-c6cc(F)c([$])s6)c6c5C(=O)c5c(C(CC)CCCCCC)sc(C(CC)CCCCCC)c5C6=O)cc4F)sc3c(-c3ccc(C(CC)CCCCCC)s3)c3cc([$])sc23)s1}.CCCCCCc1ccc(C2(c3ccc(CCCCCC)cc3)c3cc(/C=C4\C(=O)c5ccccc5C4=C(C#N)C#N)sc3-c3sc4cc5c6c(sc5cc4c32)-c2sc(/C=C3\C(=O)c4ccccc4C3=C(C#N)C#N)cc2C6(c2ccc(CCCCCC)cc2)c2ccc(CCCCCC)cc2)cc1
P_TBTT-BTT,ICz-Rd2,-5.15,-3.58,-5.59,-3.88,1.0,CF,_,40.0,PEDOT:PSS,PFN,7.88,7.88,1.04,14.04,54.0,CCCCCCCCc1ccc(-c2sc(-c3ccc(CCCCCCCC)s3)c3c4cc(-c5ccc(-c6ccc(-c7ccc(C)s7)c7nsnc67)s5)sc4c4sc(C)cc4c23)s1.CCCCC(CC)Cn1c2cc(-c3ccc(/C=C4\SC(=S)N(CC)C4=O)c4nsnc34)ccc2c2cc3c(cc21)c1ccc(-c2ccc(/C=C4\SC(=S)N(CC)C4=O)c4nsnc24)cc1n3CC(CC)CCCC,[C][C][C][C][C][C][C][C][C][=C][C][=C][Branch2][#Branch1][=Branch2][C][S][C][Branch2][Ring1][C][C][=C][C][=C][Branch1][=Branch2][C][C][C][C][C][C][C][C][S][Ring1][=N][=C][C][C][=C][Branch2][Ring2][Branch1][C][=C][C][=C][Branch2][Ring1][#Branch2][C][=C][C][=C][Branch1][O][C][=C][C][=C][Branch1][C][C][S][Ring1][=Branch1][C][=N][S][N][=C][Ring1][#C][Ring1][Branch1][S][Ring2][Ring1][Ring2][S][C][=Ring2][Ring1][=Branch2][C][S][C][Branch1][C][C][=C][C][=Ring1][=Branch1][C][=Ring2][Ring2][P][Ring2][Ring1][P][S][Ring2][Branch1][=Branch1].[C][C][C][C][C][Branch1][Ring1][C][C][C][N][C][=C][C][Branch2][Ring1][P][C][=C][C][=C][Branch1][P][/C][=C][\S][C][=Branch1][C][=S][N][Branch1][Ring1][C][C][C][Ring1][Branch2][=O][C][=N][S][N][=C][Ring2][Ring1][Ring1][Ring1][Branch1][=C][C][=C][Ring2][Ring1][=Branch2][C][=C][C][=C][Branch1][Branch2][C][=C][Ring1][=Branch1][Ring2][Ring1][S][C][=C][C][=C][Branch2][Ring1][P][C][=C][C][=C][Branch1][P][/C][=C][\S][C][=Branch1][C][=S][N][Branch1][Ring1][C][C][C][Ring1][Branch2][=O][C][=N][S][N][=C][Ring2][Ring1][Ring1][Ring1][Branch1][C][=C][Ring2][Ring1][=Branch2][N][Ring2][Ring1][=C][C][C][Branch1][Ring1][C][C][C][C][C][C],{CCCCCCCCc1ccc(-c2sc(-c3ccc(CCCCCCCC)s3)c3c4cc(-c5ccc(-c6ccc(-c7ccc([$])s7)c7nsnc67)s5)sc4c4sc([$])cc4c23)s1}.CCCCC(CC)Cn1c2cc(-c3ccc(/C=C4\SC(=S)N(CC)C4=O)c4nsnc34)ccc2c2cc3c(cc21)c1ccc(-c2ccc(/C=C4\SC(=S)N(CC)C4=O)c4nsnc24)cc1n3CC(CC)CCCC
P_TBTT-BTT,ICz-RdCN2,-5.15,-3.58,-5.58,-3.98,1.0,CF,_,40.0,PEDOT:PSS,PFN,9.76,9.76,1.01,15.58,62.0,CCCCCCCCc1ccc(-c2sc(-c3ccc(CCCCCCCC)s3)c3c4cc(-c5ccc(-c6ccc(-c7ccc(C)s7)c7nsnc67)s5)sc4c4sc(C)cc4c23)s1.CCCCC(CC)Cn1c2cc(-c3ccc(/C=c4\sc(=C(C#N)C#N)n(CC)c4=O)c4nsnc34)ccc2c2cc3c(cc21)c1ccc(-c2ccc(/C=c4\sc(=C(C#N)C#N)n(CC)c4=O)c4nsnc24)cc1n3CC(CC)CCCC,[C][C][C][C][C][C][C][C][C][=C][C][=C][Branch2][#Branch1][=Branch2][C][S][C][Branch2][Ring1][C][C][=C][C][=C][Branch1][=Branch2][C][C][C][C][C][C][C][C][S][Ring1][=N][=C][C][C][=C][Branch2][Ring2][Branch1][C][=C][C][=C][Branch2][Ring1][#Branch2][C][=C][C][=C][Branch1][O][C][=C][C][=C][Branch1][C][C][S][Ring1][=Branch1][C][=N][S][N][=C][Ring1][#C][Ring1][Branch1][S][Ring2][Ring1][Ring2][S][C][=Ring2][Ring1][=Branch2][C][S][C][Branch1][C][C][=C][C][=Ring1][=Branch1][C][=Ring2][Ring2][P][Ring2][Ring1][P][S][Ring2][Branch1][=Branch1].[C][C][C][C][C][Branch1][Ring1][C][C][C][N][C][=C][C][Branch2][Ring2][Branch2][C][=C][C][=C][Branch2][Ring1][#Branch1][/C][=C][\S][C][=Branch1][Branch2][=C][Branch1][Ring1][C][#N][C][#N][N][Branch1][Ring1][C][C][C][Ring1][N][=O][C][=N][S][N][=C][Ring2][Ring1][#Branch1][Ring1][Branch1][=C][C][=C][Ring2][Ring1][=N][C][=C][C][=C][Branch1][Branch2][C][=C][Ring1][=Branch1][Ring2][Ring2][Ring2][C][=C][C][=C][Branch2][Ring2][Branch2][C][=C][C][=C][Branch2][Ring1][#Branch1][/C][=C][\S][C][=Branch1][Branch2][=C][Branch1][Ring1][C][#N][C][#N][N][Branch1][Ring1][C][C][C][Ring1][N][=O][C][=N][S][N][=C][Ring2][Ring1][#Branch1][Ring1][Branch1][C][=C][Ring2][Ring1][=N][N][Ring2][Ring2][C][C][C][Branch1][Ring1][C][C][C][C][C][C],{CCCCCCCCc1ccc(-c2sc(-c3ccc(CCCCCCCC)s3)c3c4cc(-c5ccc(-c6ccc(-c7ccc([$])s7)c7nsnc67)s5)sc4c4sc([$])cc4c23)s1}.CCCCC(CC)Cn1c2cc(-c3ccc(/C=c4\sc(=C(C#N)C#N)n(CC)c4=O)c4nsnc34)ccc2c2cc3c(cc21)c1ccc(-c2ccc(/C=c4\sc(=C(C#N)C#N)n(CC)c4=O)c4nsnc24)cc1n3CC(CC)CCCC
PBZ-Cl,IT-4F,-5.39,-3.41,-5.66875,-4.060416666666667,1.0,Toluene,PN,25.0,MoOx,ZnO,9.7,9.67,0.8,17.7,68.3,CCCCCCCCC(CCCCCC)Cn1nc2c(-c3ccc(C)s3)c(F)c(F)c(-c3ccc(-c4cc5c(-c6cc(Cl)c(CC(CC)CCCC)s6)c6sc(C)cc6c(-c6cc(Cl)c(CC(CC)CCCC)s6)c5s4)s3)c2n1.CCCCCCc1ccc(C2(c3ccc(CCCCCC)cc3)c3cc4c(cc3-c3sc5cc(/C=C6\C(=O)c7cc(F)c(F)cc7C6=C(C#N)C#N)sc5c32)C(c2ccc(CCCCCC)cc2)(c2ccc(CCCCCC)cc2)c2c-4sc3cc(/C=C4\C(=O)c5cc(F)c(F)cc5C4=C(C#N)C#N)sc23)cc1,[C][C][C][C][C][C][C][C][C][Branch1][#Branch1][C][C][C][C][C][C][C][N][N][=C][C][Branch1][O][C][=C][C][=C][Branch1][C][C][S][Ring1][=Branch1][=C][Branch1][C][F][C][Branch1][C][F][=C][Branch2][#Branch1][Branch1][C][=C][C][=C][Branch2][=Branch1][#Branch2][C][=C][C][=C][Branch2][Ring1][#Branch1][C][=C][C][Branch1][C][Cl][=C][Branch1][O][C][C][Branch1][Ring1][C][C][C][C][C][C][S][Ring1][=C][C][S][C][Branch1][C][C][=C][C][=Ring1][=Branch1][C][Branch2][Ring1][#Branch1][C][=C][C][Branch1][C][Cl][=C][Branch1][O][C][C][Branch1][Ring1][C][C][C][C][C][C][S][Ring1][=C][=C][Ring2][Ring2][=Branch1][S][Ring2][Ring2][=Branch2][S][Ring2][Ring2][=C][C][Ring2][Branch1][N][=N][Ring2][Branch1][#C].[C][C][C][C][C][C][C][=C][C][=C][Branch2][N][Branch2][C][Branch1][P][C][=C][C][=C][Branch1][#Branch1][C][C][C][C][C][C][C][=C][Ring1][N][C][=C][C][=C][Branch2][Branch1][#Branch1][C][=C][Ring1][=Branch1][C][S][C][C][=C][Branch2][Ring1][#C][/C][=C][\C][=Branch1][C][=O][C][=C][C][Branch1][C][F][=C][Branch1][C][F][C][=C][Ring1][Branch2][C][Ring1][N][=C][Branch1][Ring1][C][#N][C][#N][S][C][=Ring2][Ring1][#Branch1][C][=Ring2][Ring1][#Branch2][Ring2][Ring2][=N][C][Branch1][P][C][=C][C][=C][Branch1][#Branch1][C][C][C][C][C][C][C][=C][Ring1][N][Branch1][P][C][=C][C][=C][Branch1][#Branch1][C][C][C][C][C][C][C][=C][Ring1][N][C][=C][Ring2][Branch1][=Branch2][S][C][C][=C][Branch2][Ring1][#C][/C][=C][\C][=Branch1][C][=O][C][=C][C][Branch1][C][F][=C][Branch1][C][F][C][=C][Ring1][Branch2][C][Ring1][N][=C][Branch1][Ring1][C][#N][C][#N][S][C][Ring2][Ring1][#Branch2][=Ring2][Ring1][#Branch1][C][=C][Ring2][Branch2][=Branch1],{CCCCCCCCC(CCCCCC)Cn1nc2c(-c3ccc([$])s3)c(F)c(F)c(-c3ccc(-c4cc5c(-c6cc(Cl)c(CC(CC)CCCC)s6)c6sc([$])cc6c(-c6cc(Cl)c(CC(CC)CCCC)s6)c5s4)s3)c2n1}.CCCCCCc1ccc(C2(c3ccc(CCCCCC)cc3)c3cc4c(cc3-c3sc5cc(/C=C6\C(=O)c7cc(F)c(F)cc7C6=C(C#N)C#N)sc5c32)C(c2ccc(CCCCCC)cc2)(c2ccc(CCCCCC)cc2)c2c-4sc3cc(/C=C4\C(=O)c5cc(F)c(F)cc5C4=C(C#N)C#N)sc23)cc1
PBZ-ClSi,IT-4F,-5.56,-3.5,-5.66875,-4.060416666666667,1.0,Toluene,PN,25.0,MoOx,ZnO,12.8,12.77,0.93,19.2,71.5,CCCCCCCCC(CCCCCC)Cn1nc2c(-c3ccc(C)s3)c(F)c(F)c(-c3ccc(-c4cc5c(-c6cc(Cl)c([Si](CCC)(CCC)CCC)s6)c6sc(C)cc6c(-c6cc(Cl)c([Si](CCC)(CCC)CCC)s6)c5s4)s3)c2n1.CCCCCCc1ccc(C2(c3ccc(CCCCCC)cc3)c3cc4c(cc3-c3sc5cc(/C=C6\C(=O)c7cc(F)c(F)cc7C6=C(C#N)C#N)sc5c32)C(c2ccc(CCCCCC)cc2)(c2ccc(CCCCCC)cc2)c2c-4sc3cc(/C=C4\C(=O)c5cc(F)c(F)cc5C4=C(C#N)C#N)sc23)cc1,[C][C][C][C][C][C][C][C][C][Branch1][#Branch1][C][C][C][C][C][C][C][N][N][=C][C][Branch1][O][C][=C][C][=C][Branch1][C][C][S][Ring1][=Branch1][=C][Branch1][C][F][C][Branch1][C][F][=C][Branch2][#Branch1][=N][C][=C][C][=C][Branch2][#Branch1][C][C][=C][C][=C][Branch2][Ring1][O][C][=C][C][Branch1][C][Cl][=C][Branch1][#C][Si][Branch1][Ring2][C][C][C][Branch1][Ring2][C][C][C][C][C][C][S][Ring1][S][C][S][C][Branch1][C][C][=C][C][=Ring1][=Branch1][C][Branch2][Ring1][O][C][=C][C][Branch1][C][Cl][=C][Branch1][#C][Si][Branch1][Ring2][C][C][C][Branch1][Ring2][C][C][C][C][C][C][S][Ring1][S][=C][Ring2][Ring2][#Branch2][S][Ring2][Ring2][=N][S][Ring2][Branch1][C][C][Ring2][Branch1][S][=N][Ring2][=Branch1][Ring1].[C][C][C][C][C][C][C][=C][C][=C][Branch2][N][Branch2][C][Branch1][P][C][=C][C][=C][Branch1][#Branch1][C][C][C][C][C][C][C][=C][Ring1][N][C][=C][C][=C][Branch2][Branch1][#Branch1][C][=C][Ring1][=Branch1][C][S][C][C][=C][Branch2][Ring1][#C][/C][=C][\C][=Branch1][C][=O][C][=C][C][Branch1][C][F][=C][Branch1][C][F][C][=C][Ring1][Branch2][C][Ring1][N][=C][Branch1][Ring1][C][#N][C][#N][S][C][=Ring2][Ring1][#Branch1][C][=Ring2][Ring1][#Branch2][Ring2][Ring2][=N][C][Branch1][P][C][=C][C][=C][Branch1][#Branch1][C][C][C][C][C][C][C][=C][Ring1][N][Branch1][P][C][=C][C][=C][Branch1][#Branch1][C][C][C][C][C][C][C][=C][Ring1][N][C][=C][Ring2][Branch1][=Branch2][S][C][C][=C][Branch2][Ring1][#C][/C][=C][\C][=Branch1][C][=O][C][=C][C][Branch1][C][F][=C][Branch1][C][F][C][=C][Ring1][Branch2][C][Ring1][N][=C][Branch1][Ring1][C][#N][C][#N][S][C][Ring2][Ring1][#Branch2][=Ring2][Ring1][#Branch1][C][=C][Ring2][Branch2][=Branch1],{CCCCCCCCC(CCCCCC)Cn1nc2c(-c3ccc([$])s3)c(F)c(F)c(-c3ccc(-c4cc5c(-c6cc(Cl)c([Si](CCC)(CCC)CCC)s6)c6sc([$])cc6c(-c6cc(Cl)c([Si](CCC)(CCC)CCC)s6)c5s4)s3)c2n1}.CCCCCCc1ccc(C2(c3ccc(CCCCCC)cc3)c3cc4c(cc3-c3sc5cc(/C=C6\C(=O)c7cc(F)c(F)cc7C6=C(C#N)C#N)sc5c32)C(c2ccc(CCCCCC)cc2)(c2ccc(CCCCCC)cc2)c2c-4sc3cc(/C=C4\C(=O)c5cc(F)c(F)cc5C4=C(C#N)C#N)sc23)cc1
PT1,ITIC,-5.46,-3.59,-5.574146341463415,-3.915,0.667,CB,_,25.0,MoOx,ZnO,2.13,2.14,0.95,5.77,39.0,CCCCCCCCc1sc(CCCCCCCC)c2c1C(=O)c1c(C)sc(-c3cc4c(-c5ccc(CC(CC)CCCC)s5)c5sc(C)cc5c(-c5ccc(CC(CC)CCCC)s5)c4s3)c1C2=O.CCCCCCc1ccc(C2(c3ccc(CCCCCC)cc3)c3cc4c(cc3-c3sc5cc(/C=C6\C(=O)c7ccccc7C6=C(C#N)C#N)sc5c32)C(c2ccc(CCCCCC)cc2)(c2ccc(CCCCCC)cc2)c2c-4sc3cc(/C=C4\C(=O)c5ccccc5C4=C(C#N)C#N)sc23)cc1,[C][C][C][C][C][C][C][C][C][S][C][Branch1][=Branch2][C][C][C][C][C][C][C][C][=C][C][=Ring1][=N][C][=Branch1][C][=O][C][=C][Branch1][C][C][S][C][Branch2][=Branch1][Ring2][C][=C][C][=C][Branch2][Ring1][Ring2][C][=C][C][=C][Branch1][O][C][C][Branch1][Ring1][C][C][C][C][C][C][S][Ring1][=N][C][S][C][Branch1][C][C][=C][C][=Ring1][=Branch1][C][Branch2][Ring1][Ring2][C][=C][C][=C][Branch1][O][C][C][Branch1][Ring1][C][C][C][C][C][C][S][Ring1][=N][=C][Ring2][Ring2][Ring2][S][Ring2][Ring2][#Branch1][=C][Ring2][Ring2][=N][C][Ring2][Branch1][C][=O].[C][C][C][C][C][C][C][=C][C][=C][Branch2][O][N][C][Branch1][P][C][=C][C][=C][Branch1][#Branch1][C][C][C][C][C][C][C][=C][Ring1][N][C][=C][C][=C][Branch2][Ring2][P][C][=C][Ring1][=Branch1][C][S][C][C][=C][Branch2][Ring1][=Branch2][/C][=C][\C][=Branch1][C][=O][C][=C][C][=C][C][=C][Ring1][=Branch1][C][Ring1][#Branch2][=C][Branch1][Ring1][C][#N][C][#N][S][C][=Ring2][Ring1][Branch1][C][=Ring2][Ring1][Branch2][Ring2][Ring2][O][C][Branch1][P][C][=C][C][=C][Branch1][#Branch1][C][C][C][C][C][C][C][=C][Ring1][N][Branch1][P][C][=C][C][=C][Branch1][#Branch1][C][C][C][C][C][C][C][=C][Ring1][N][C][=C][Ring2][Branch1][#Branch1][S][C][C][=C][Branch2][Ring1][=Branch2][/C][=C][\C][=Branch1][C][=O][C][=C][C][=C][C][=C][Ring1][=Branch1][C][Ring1][#Branch2][=C][Branch1][Ring1][C][#N][C][#N][S][C][Ring2][Ring1][Branch2][=Ring2][Ring1][Branch1][C][=C][Ring2][Branch2][C],{CCCCCCCCc1sc(CCCCCCCC)c2c1C(=O)c1c([$])sc(-c3cc4c(-c5ccc(CC(CC)CCCC)s5)c5sc([$])cc5c(-c5ccc(CC(CC)CCCC)s5)c4s3)c1C2=O}.CCCCCCc1ccc(C2(c3ccc(CCCCCC)cc3)c3cc4c(cc3-c3sc5cc(/C=C6\C(=O)c7ccccc7C6=C(C#N)C#N)sc5c32)C(c2ccc(CCCCCC)cc2)(c2ccc(CCCCCC)cc2)c2c-4sc3cc(/C=C4\C(=O)c5ccccc5C4=C(C#N)C#N)sc23)cc1
PT2,ITIC,-5.35,-3.58,-5.574146341463415,-3.915,0.667,CB,_,25.0,MoOx,ZnO,9.0,8.78,0.84,16.33,64.0,CCCCCCCCc1sc(CCCCCCCC)c2c1C(=O)c1c(-c3ccc(C)s3)sc(-c3ccc(-c4cc5c(-c6ccc(CC(CC)CCCC)s6)c6sc(C)cc6c(-c6ccc(CC(CC)CCCC)s6)c5s4)s3)c1C2=O.CCCCCCc1ccc(C2(c3ccc(CCCCCC)cc3)c3cc4c(cc3-c3sc5cc(/C=C6\C(=O)c7ccccc7C6=C(C#N)C#N)sc5c32)C(c2ccc(CCCCCC)cc2)(c2ccc(CCCCCC)cc2)c2c-4sc3cc(/C=C4\C(=O)c5ccccc5C4=C(C#N)C#N)sc23)cc1,[C][C][C][C][C][C][C][C][C][S][C][Branch1][=Branch2][C][C][C][C][C][C][C][C][=C][C][=Ring1][=N][C][=Branch1][C][=O][C][=C][Branch1][O][C][=C][C][=C][Branch1][C][C][S][Ring1][=Branch1][S][C][Branch2][=Branch1][#C][C][=C][C][=C][Branch2][=Branch1][Ring2][C][=C][C][=C][Branch2][Ring1][Ring2][C][=C][C][=C][Branch1][O][C][C][Branch1][Ring1][C][C][C][C][C][C][S][Ring1][=N][C][S][C][Branch1][C][C][=C][C][=Ring1][=Branch1][C][Branch2][Ring1][Ring2][C][=C][C][=C][Branch1][O][C][C][Branch1][Ring1][C][C][C][C][C][C][S][Ring1][=N][=C][Ring2][Ring2][Ring2][S][Ring2][Ring2][#Branch1][S][Ring2][Ring2][N][=C][Ring2][Branch1][#Branch1][C][Ring2][Branch1][N][=O].[C][C][C][C][C][C][C][=C][C][=C][Branch2][O][N][C][Branch1][P][C][=C][C][=C][Branch1][#Branch1][C][C][C][C][C][C][C][=C][Ring1][N][C][=C][C][=C][Branch2][Ring2][P][C][=C][Ring1][=Branch1][C][S][C][C][=C][Branch2][Ring1][=Branch2][/C][=C][\C][=Branch1][C][=O][C][=C][C][=C][C][=C][Ring1][=Branch1][C][Ring1][#Branch2][=C][Branch1][Ring1][C][#N][C][#N][S][C][=Ring2][Ring1][Branch1][C][=Ring2][Ring1][Branch2][Ring2][Ring2][O][C][Branch1][P][C][=C][C][=C][Branch1][#Branch1][C][C][C][C][C][C][C][=C][Ring1][N][Branch1][P][C][=C][C][=C][Branch1][#Branch1][C][C][C][C][C][C][C][=C][Ring1][N][C][=C][Ring2][Branch1][#Branch1][S][C][C][=C][Branch2][Ring1][=Branch2][/C][=C][\C][=Branch1][C][=O][C][=C][C][=C][C][=C][Ring1][=Branch1][C][Ring1][#Branch2][=C][Branch1][Ring1][C][#N][C][#N][S][C][Ring2][Ring1][Branch2][=Ring2][Ring1][Branch1][C][=C][Ring2][Branch2][C],{CCCCCCCCc1sc(CCCCCCCC)c2c1C(=O)c1c(-c3ccc([$])s3)sc(-c3ccc(-c4cc5c(-c6ccc(CC(CC)CCCC)s6)c6sc([$])cc6c(-c6ccc(CC(CC)CCCC)s6)c5s4)s3)c1C2=O}.CCCCCCc1ccc(C2(c3ccc(CCCCCC)cc3)c3cc4c(cc3-c3sc5cc(/C=C6\C(=O)c7ccccc7C6=C(C#N)C#N)sc5c32)C(c2ccc(CCCCCC)cc2)(c2ccc(CCCCCC)cc2)c2c-4sc3cc(/C=C4\C(=O)c5ccccc5C4=C(C#N)C#N)sc23)cc1
PT3,ITIC,-5.37,-3.54,-5.574146341463415,-3.915,0.667,CB,_,25.0,MoOx,ZnO,9.21,9.29,0.88,15.52,68.0,CCCCCCCCc1sc(CCCCCCCC)c2c1C(=O)c1c(-c3cc4sc(C)c(CCCCCC)c4s3)sc(-c3cc4sc(-c5cc6c(-c7ccc(CC(CC)CCCC)s7)c7sc(C)cc7c(-c7ccc(CC(CC)CCCC)s7)c6s5)c(CCCCCC)c4s3)c1C2=O.CCCCCCc1ccc(C2(c3ccc(CCCCCC)cc3)c3cc4c(cc3-c3sc5cc(/C=C6\C(=O)c7ccccc7C6=C(C#N)C#N)sc5c32)C(c2ccc(CCCCCC)cc2)(c2ccc(CCCCCC)cc2)c2c-4sc3cc(/C=C4\C(=O)c5ccccc5C4=C(C#N)C#N)sc23)cc1,[C][C][C][C][C][C][C][C][C][S][C][Branch1][=Branch2][C][C][C][C][C][C][C][C][=C][C][=Ring1][=N][C][=Branch1][C][=O][C][=C][Branch2][Ring1][Branch2][C][=C][C][S][C][Branch1][C][C][=C][Branch1][#Branch1][C][C][C][C][C][C][C][=Ring1][N][S][Ring1][#C][S][C][Branch2][#Branch1][=N][C][=C][C][S][C][Branch2][=Branch1][Ring2][C][=C][C][=C][Branch2][Ring1][Ring2][C][=C][C][=C][Branch1][O][C][C][Branch1][Ring1][C][C][C][C][C][C][S][Ring1][=N][C][S][C][Branch1][C][C][=C][C][=Ring1][=Branch1][C][Branch2][Ring1][Ring2][C][=C][C][=C][Branch1][O][C][C][Branch1][Ring1][C][C][C][C][C][C][S][Ring1][=N][=C][Ring2][Ring2][Ring2][S][Ring2][Ring2][#Branch1][=C][Branch1][#Branch1][C][C][C][C][C][C][C][=Ring2][Branch1][C][S][Ring2][Branch1][Branch1][=C][Ring2][=Branch1][=Branch2][C][Ring2][=Branch1][=C][=O].[C][C][C][C][C][C][C][=C][C][=C][Branch2][O][N][C][Branch1][P][C][=C][C][=C][Branch1][#Branch1][C][C][C][C][C][C][C][=C][Ring1][N][C][=C][C][=C][Branch2][Ring2][P][C][=C][Ring1][=Branch1][C][S][C][C][=C][Branch2][Ring1][=Branch2][/C][=C][\C][=Branch1][C][=O][C][=C][C][=C][C][=C][Ring1][=Branch1][C][Ring1][#Branch2][=C][Branch1][Ring1][C][#N][C][#N][S][C][=Ring2][Ring1][Branch1][C][=Ring2][Ring1][Branch2][Ring2][Ring2][O][C][Branch1][P][C][=C][C][=C][Branch1][#Branch1][C][C][C][C][C][C][C][=C][Ring1][N][Branch1][P][C][=C][C][=C][Branch1][#Branch1][C][C][C][C][C][C][C][=C][Ring1][N][C][=C][Ring2][Branch1][#Branch1][S][C][C][=C][Branch2][Ring1][=Branch2][/C][=C][\C][=Branch1][C][=O][C][=C][C][=C][C][=C][Ring1][=Branch1][C][Ring1][#Branch2][=C][Branch1][Ring1][C][#N][C][#N][S][C][Ring2][Ring1][Branch2][=Ring2][Ring1][Branch1][C][=C][Ring2][Branch2][C],{CCCCCCCCc1sc(CCCCCCCC)c2c1C(=O)c1c(-c3cc4sc([$])c(CCCCCC)c4s3)sc(-c3cc4sc(-c5cc6c(-c7ccc(CC(CC)CCCC)s7)c7sc([$])cc7c(-c7ccc(CC(CC)CCCC)s7)c6s5)c(CCCCCC)c4s3)c1C2=O}.CCCCCCc1ccc(C2(c3ccc(CCCCCC)cc3)c3cc4c(cc3-c3sc5cc(/C=C6\C(=O)c7ccccc7C6=C(C#N)C#N)sc5c32)C(c2ccc(CCCCCC)cc2)(c2ccc(CCCCCC)cc2)c2c-4sc3cc(/C=C4\C(=O)c5ccccc5C4=C(C#N)C#N)sc23)cc1
PBDB-T,HF-TCIC,-5.297714285714285,-3.4170000000000003,-5.43,-3.83,0.833,CF,CN,120.0,MoOx,PFN,9.86,9.9,0.76,20.04,65.0,CCCCC(CC)Cc1ccc(-c2c3cc(-c4ccc(-c5sc(-c6ccc(C)s6)c6c5C(=O)c5c(CC(CC)CCCC)sc(CC(CC)CCCC)c5C6=O)s4)sc3c(-c3ccc(CC(CC)CCCC)s3)c3cc(C)sc23)s1.CCCCC(CC)CC1(CC(CC)CCCC)c2cc(/C=C3\C(=O)c4cc(F)c(F)cc4C3=C(C#N)C#N)sc2-c2sc(-c3sc(-c4cc5c(s4)-c4sc(/C=C6\C(=O)c7cc(F)c(F)cc7C6=C(C#N)C#N)cc4C5(CC(CC)CCCC)CC(CC)CCCC)c(F)c3F)cc21,[C][C][C][C][C][Branch1][Ring1][C][C][C][C][=C][C][=C][Branch2][=Branch2][Branch2][C][=C][C][=C][Branch2][=Branch1][Branch2][C][=C][C][=C][Branch2][Branch1][=N][C][S][C][Branch1][O][C][=C][C][=C][Branch1][C][C][S][Ring1][=Branch1][=C][C][=Ring1][O][C][=Branch1][C][=O][C][=C][Branch1][O][C][C][Branch1][Ring1][C][C][C][C][C][C][S][C][Branch1][O][C][C][Branch1][Ring1][C][C][C][C][C][C][=C][Ring2][Ring1][Branch1][C][Ring2][Ring1][#Branch2][=O][S][Ring2][Ring2][=Branch2][S][C][Ring2][Ring2][=C][=C][Branch2][Ring1][Ring2][C][=C][C][=C][Branch1][O][C][C][Branch1][Ring1][C][C][C][C][C][C][S][Ring1][=N][C][C][=C][Branch1][C][C][S][C][Ring2][=Branch1][Ring1][=Ring1][=Branch1][S][Ring2][=Branch1][Branch2].[C][C][C][C][C][Branch1][Ring1][C][C][C][C][Branch1][O][C][C][Branch1][Ring1][C][C][C][C][C][C][C][C][=C][Branch2][Ring1][#C][/C][=C][\C][=Branch1][C][=O][C][=C][C][Branch1][C][F][=C][Branch1][C][F][C][=C][Ring1][Branch2][C][Ring1][N][=C][Branch1][Ring1][C][#N][C][#N][S][C][=Ring2][Ring1][#Branch1][C][S][C][Branch2][#Branch1][N][C][S][C][Branch2][=Branch1][=N][C][=C][C][=C][Branch1][Ring2][S][Ring1][Branch1][C][S][C][Branch2][Ring1][#C][/C][=C][\C][=Branch1][C][=O][C][=C][C][Branch1][C][F][=C][Branch1][C][F][C][=C][Ring1][Branch2][C][Ring1][N][=C][Branch1][Ring1][C][#N][C][#N][=C][C][=Ring2][Ring1][#Branch1][C][Ring2][Ring1][O][Branch1][O][C][C][Branch1][Ring1][C][C][C][C][C][C][C][C][Branch1][Ring1][C][C][C][C][C][C][=C][Branch1][C][F][C][=Ring2][Branch1][Ring1][F][=C][C][=Ring2][Branch1][=Branch2][Ring2][#Branch1][=Branch2],{CCCCC(CC)Cc1ccc(-c2c3cc(-c4ccc(-c5sc(-c6ccc([$])s6)c6c5C(=O)c5c(CC(CC)CCCC)sc(CC(CC)CCCC)c5C6=O)s4)sc3c(-c3ccc(CC(CC)CCCC)s3)c3cc([$])sc23)s1}.CCCCC(CC)CC1(CC(CC)CCCC)c2cc(/C=C3\C(=O)c4cc(F)c(F)cc4C3=C(C#N)C#N)sc2-c2sc(-c3sc(-c4cc5c(s4)-c4sc(/C=C6\C(=O)c7cc(F)c(F)cc7C6=C(C#N)C#N)cc4C5(CC(CC)CCCC)CC(CC)CCCC)c(F)c3F)cc21
BO2FC8,m-ITIC-OR-4Cl,-5.5,-3.6,-5.78,-4.05,0.667,CB,_,150.0,MoOx,ZnO,11.0,10.61,0.83,20.2,63.3,CCCCCCCCOc1c(OCCCCCCCC)c(-c2ccc(-c3cc4c(-c5cc(F)c(CC(CC)CCCC)s5)c5sc(C)cc5c(-c5cc(F)c(CC(CC)CCCC)s5)c4s3)s2)c2nonc2c1-c1ccc(C)s1.CCCCCCOc1cccc(C2(c3cccc(OCCCCCC)c3)c3cc4c(cc3-c3sc5cc(/C=C6\C(=O)c7cc(Cl)c(Cl)cc7C6=C(C#N)C#N)sc5c32)C(c2cccc(OCCCCCC)c2)(c2cccc(OCCCCCC)c2)c2c-4sc3cc(/C=C4\C(=O)c5cc(Cl)c(Cl)cc5C4=C(C#N)C#N)sc23)c1,[C][C][C][C][C][C][C][C][O][C][C][Branch1][#Branch2][O][C][C][C][C][C][C][C][C][=C][Branch2][#Branch1][Branch1][C][=C][C][=C][Branch2][=Branch1][#Branch2][C][=C][C][=C][Branch2][Ring1][#Branch1][C][=C][C][Branch1][C][F][=C][Branch1][O][C][C][Branch1][Ring1][C][C][C][C][C][C][S][Ring1][=C][C][S][C][Branch1][C][C][=C][C][=Ring1][=Branch1][C][Branch2][Ring1][#Branch1][C][=C][C][Branch1][C][F][=C][Branch1][O][C][C][Branch1][Ring1][C][C][C][C][C][C][S][Ring1][=C][=C][Ring2][Ring2][=Branch1][S][Ring2][Ring2][=Branch2][S][Ring2][Ring2][=C][C][=N][O][N][=C][Ring1][Branch1][C][=Ring2][Branch1][S][C][=C][C][=C][Branch1][C][C][S][Ring1][=Branch1].[C][C][C][C][C][C][O][C][=C][C][=C][C][Branch2][N][=C][C][Branch2][Ring1][C][C][=C][C][=C][C][Branch1][Branch2][O][C][C][C][C][C][C][=C][Ring1][=N][C][=C][C][=C][Branch2][Branch1][#Branch1][C][=C][Ring1][=Branch1][C][S][C][C][=C][Branch2][Ring1][#C][/C][=C][\C][=Branch1][C][=O][C][=C][C][Branch1][C][Cl][=C][Branch1][C][Cl][C][=C][Ring1][Branch2][C][Ring1][N][=C][Branch1][Ring1][C][#N][C][#N][S][C][=Ring2][Ring1][#Branch1][C][=Ring2][Ring1][#Branch2][Ring2][Ring2][=C][C][Branch2][Ring1][C][C][=C][C][=C][C][Branch1][Branch2][O][C][C][C][C][C][C][=C][Ring1][=N][Branch2][Ring1][C][C][=C][C][=C][C][Branch1][Branch2][O][C][C][C][C][C][C][=C][Ring1][=N][C][=C][Ring2][Branch1][O][S][C][C][=C][Branch2][Ring1][#C][/C][=C][\C][=Branch1][C][=O][C][=C][C][Branch1][C][Cl][=C][Branch1][C][Cl][C][=C][Ring1][Branch2][C][Ring1][N][=C][Branch1][Ring1][C][#N][C][#N][S][C][Ring2][Ring1][#Branch2][=Ring2][Ring1][#Branch1][=C][Ring2][Branch2][=Branch2],{CCCCCCCCOc1c(OCCCCCCCC)c(-c2ccc(-c3cc4c(-c5cc(F)c(CC(CC)CCCC)s5)c5sc([$])cc5c(-c5cc(F)c(CC(CC)CCCC)s5)c4s3)s2)c2nonc2c1-c1ccc([$])s1}.CCCCCCOc1cccc(C2(c3cccc(OCCCCCC)c3)c3cc4c(cc3-c3sc5cc(/C=C6\C(=O)c7cc(Cl)c(Cl)cc7C6=C(C#N)C#N)sc5c32)C(c2cccc(OCCCCCC)c2)(c2cccc(OCCCCCC)c2)c2c-4sc3cc(/C=C4\C(=O)c5cc(Cl)c(Cl)cc5C4=C(C#N)C#N)sc23)c1
BO2FEH,m-ITIC-OR-4Cl,-5.59,-3.59,-5.78,-4.05,0.667,CB,_,150.0,MoOx,ZnO,6.4,6.15,0.88,14.4,48.5,CCCCC(CC)COc1c(OCC(CC)CCCC)c(-c2ccc(-c3cc4c(-c5cc(F)c(CC(CC)CCCC)s5)c5sc(C)cc5c(-c5cc(F)c(CC(CC)CCCC)s5)c4s3)s2)c2nonc2c1-c1ccc(C)s1.CCCCCCOc1cccc(C2(c3cccc(OCCCCCC)c3)c3cc4c(cc3-c3sc5cc(/C=C6\C(=O)c7cc(Cl)c(Cl)cc7C6=C(C#N)C#N)sc5c32)C(c2cccc(OCCCCCC)c2)(c2cccc(OCCCCCC)c2)c2c-4sc3cc(/C=C4\C(=O)c5cc(Cl)c(Cl)cc5C4=C(C#N)C#N)sc23)c1,[C][C][C][C][C][Branch1][Ring1][C][C][C][O][C][C][Branch1][N][O][C][C][Branch1][Ring1][C][C][C][C][C][C][=C][Branch2][#Branch1][Branch1][C][=C][C][=C][Branch2][=Branch1][#Branch2][C][=C][C][=C][Branch2][Ring1][#Branch1][C][=C][C][Branch1][C][F][=C][Branch1][O][C][C][Branch1][Ring1][C][C][C][C][C][C][S][Ring1][=C][C][S][C][Branch1][C][C][=C][C][=Ring1][=Branch1][C][Branch2][Ring1][#Branch1][C][=C][C][Branch1][C][F][=C][Branch1][O][C][C][Branch1][Ring1][C][C][C][C][C][C][S][Ring1][=C][=C][Ring2][Ring2][=Branch1][S][Ring2][Ring2][=Branch2][S][Ring2][Ring2][=C][C][=N][O][N][=C][Ring1][Branch1][C][=Ring2][Branch1][S][C][=C][C][=C][Branch1][C][C][S][Ring1][=Branch1].[C][C][C][C][C][C][O][C][=C][C][=C][C][Branch2][N][=C][C][Branch2][Ring1][C][C][=C][C][=C][C][Branch1][Branch2][O][C][C][C][C][C][C][=C][Ring1][=N][C][=C][C][=C][Branch2][Branch1][#Branch1][C][=C][Ring1][=Branch1][C][S][C][C][=C][Branch2][Ring1][#C][/C][=C][\C][=Branch1][C][=O][C][=C][C][Branch1][C][Cl][=C][Branch1][C][Cl][C][=C][Ring1][Branch2][C][Ring1][N][=C][Branch1][Ring1][C][#N][C][#N][S][C][=Ring2][Ring1][#Branch1][C][=Ring2][Ring1][#Branch2][Ring2][Ring2][=C][C][Branch2][Ring1][C][C][=C][C][=C][C][Branch1][Branch2][O][C][C][C][C][C][C][=C][Ring1][=N][Branch2][Ring1][C][C][=C][C][=C][C][Branch1][Branch2][O][C][C][C][C][C][C][=C][Ring1][=N][C][=C][Ring2][Branch1][O][S][C][C][=C][Branch2][Ring1][#C][/C][=C][\C][=Branch1][C][=O][C][=C][C][Branch1][C][Cl][=C][Branch1][C][Cl][C][=C][Ring1][Branch2][C][Ring1][N][=C][Branch1][Ring1][C][#N][C][#N][S][C][Ring2][Ring1][#Branch2][=Ring2][Ring1][#Branch1][=C][Ring2][Branch2][=Branch2],{CCCCC(CC)COc1c(OCC(CC)CCCC)c(-c2ccc(-c3cc4c(-c5cc(F)c(CC(CC)CCCC)s5)c5sc([$])cc5c(-c5cc(F)c(CC(CC)CCCC)s5)c4s3)s2)c2nonc2c1-c1ccc([$])s1}.CCCCCCOc1cccc(C2(c3cccc(OCCCCCC)c3)c3cc4c(cc3-c3sc5cc(/C=C6\C(=O)c7cc(Cl)c(Cl)cc7C6=C(C#N)C#N)sc5c32)C(c2cccc(OCCCCCC)c2)(c2cccc(OCCCCCC)c2)c2c-4sc3cc(/C=C4\C(=O)c5cc(Cl)c(Cl)cc5C4=C(C#N)C#N)sc23)c1
PTB-EDOT,ITIC-Th,-5.33,-3.63,-5.673333333333334,-3.908888888888889,0.667,MeTHF,_,100.0,MoOx,ZnO,8.59,8.59,0.84,15.37,66.5,CCCCC(CC)COC(=O)c1sc2c(-c3cc4c(-c5sc(CC(CC)CCCC)c6c5OCCO6)c5sc(C)cc5c(-c5sc(CC(CC)CCCC)c6c5OCCO6)c4s3)sc(C)c2c1F.CCCCCCc1ccc(C2(c3ccc(CCCCCC)s3)c3cc4c(cc3-c3sc5cc(/C=C6\C(=O)c7ccccc7C6=C(C#N)C#N)sc5c32)C(c2ccc(CCCCCC)s2)(c2ccc(CCCCCC)s2)c2c-4sc3cc(/C=C4\C(=O)c5ccccc5C4=C(C#N)C#N)sc23)s1,[C][C][C][C][C][Branch1][Ring1][C][C][C][O][C][=Branch1][C][=O][C][S][C][=C][Branch2][=Branch1][S][C][=C][C][=C][Branch2][Ring1][#Branch2][C][S][C][Branch1][O][C][C][Branch1][Ring1][C][C][C][C][C][C][=C][C][=Ring1][=N][O][C][C][O][Ring1][=Branch1][C][S][C][Branch1][C][C][=C][C][=Ring1][=Branch1][C][Branch2][Ring1][#Branch2][C][S][C][Branch1][O][C][C][Branch1][Ring1][C][C][C][C][C][C][=C][C][=Ring1][=N][O][C][C][O][Ring1][=Branch1][=C][Ring2][Ring2][N][S][Ring2][Ring2][#C][S][C][Branch1][C][C][=C][Ring2][Branch1][Branch1][C][=Ring2][Branch1][Branch2][F].[C][C][C][C][C][C][C][=C][C][=C][Branch2][O][=Branch2][C][Branch1][S][C][=C][C][=C][Branch1][#Branch1][C][C][C][C][C][C][S][Ring1][O][C][=C][C][=C][Branch2][Ring2][P][C][=C][Ring1][=Branch1][C][S][C][C][=C][Branch2][Ring1][=Branch2][/C][=C][\C][=Branch1][C][=O][C][=C][C][=C][C][=C][Ring1][=Branch1][C][Ring1][#Branch2][=C][Branch1][Ring1][C][#N][C][#N][S][C][=Ring2][Ring1][Branch1][C][=Ring2][Ring1][Branch2][Ring2][Ring2][#Branch2][C][Branch1][S][C][=C][C][=C][Branch1][#Branch1][C][C][C][C][C][C][S][Ring1][O][Branch1][S][C][=C][C][=C][Branch1][#Branch1][C][C][C][C][C][C][S][Ring1][O][C][=C][Ring2][Branch1][Branch1][S][C][C][=C][Branch2][Ring1][=Branch2][/C][=C][\C][=Branch1][C][=O][C][=C][C][=C][C][=C][Ring1][=Branch1][C][Ring1][#Branch2][=C][Branch1][Ring1][C][#N][C][#N][S][C][Ring2][Ring1][Branch2][=Ring2][Ring1][Branch1][S][Ring2][#Branch1][=C],{CCCCC(CC)COC(=O)c1sc2c(-c3cc4c(-c5sc(CC(CC)CCCC)c6c5OCCO6)c5sc([$])cc5c(-c5sc(CC(CC)CCCC)c6c5OCCO6)c4s3)sc([$])c2c1F}.CCCCCCc1ccc(C2(c3ccc(CCCCCC)s3)c3cc4c(cc3-c3sc5cc(/C=C6\C(=O)c7ccccc7C6=C(C#N)C#N)sc5c32)C(c2ccc(CCCCCC)s2)(c2ccc(CCCCCC)s2)c2c-4sc3cc(/C=C4\C(=O)c5ccccc5C4=C(C#N)C#N)sc23)s1
PTB-EDOTS,ITIC-Th,-5.38,-3.69,-5.673333333333334,-3.908888888888889,0.667,MeTHF,_,100.0,MoOx,ZnO,10.18,10.18,0.88,16.25,71.2,CCCCC(CC)COC(=O)c1sc2c(-c3cc4c(-c5sc(SCC(CC)CCCC)c6c5OCCO6)c5sc(C)cc5c(-c5sc(SCC(CC)CCCC)c6c5OCCO6)c4s3)sc(C)c2c1F.CCCCCCc1ccc(C2(c3ccc(CCCCCC)s3)c3cc4c(cc3-c3sc5cc(/C=C6\C(=O)c7ccccc7C6=C(C#N)C#N)sc5c32)C(c2ccc(CCCCCC)s2)(c2ccc(CCCCCC)s2)c2c-4sc3cc(/C=C4\C(=O)c5ccccc5C4=C(C#N)C#N)sc23)s1,[C][C][C][C][C][Branch1][Ring1][C][C][C][O][C][=Branch1][C][=O][C][S][C][=C][Branch2][#Branch1][C][C][=C][C][=C][Branch2][Ring1][O][C][S][C][Branch1][N][S][C][C][Branch1][Ring1][C][C][C][C][C][C][=C][C][=Ring1][=C][O][C][C][O][Ring1][=Branch1][C][S][C][Branch1][C][C][=C][C][=Ring1][=Branch1][C][Branch2][Ring1][O][C][S][C][Branch1][N][S][C][C][Branch1][Ring1][C][C][C][C][C][C][=C][C][=Ring1][=C][O][C][C][O][Ring1][=Branch1][=C][Ring2][Ring2][=C][S][Ring2][Ring2][P][S][C][Branch1][C][C][=C][Ring2][Branch1][#Branch1][C][=Ring2][Branch1][#Branch2][F].[C][C][C][C][C][C][C][=C][C][=C][Branch2][O][=Branch2][C][Branch1][S][C][=C][C][=C][Branch1][#Branch1][C][C][C][C][C][C][S][Ring1][O][C][=C][C][=C][Branch2][Ring2][P][C][=C][Ring1][=Branch1][C][S][C][C][=C][Branch2][Ring1][=Branch2][/C][=C][\C][=Branch1][C][=O][C][=C][C][=C][C][=C][Ring1][=Branch1][C][Ring1][#Branch2][=C][Branch1][Ring1][C][#N][C][#N][S][C][=Ring2][Ring1][Branch1][C][=Ring2][Ring1][Branch2][Ring2][Ring2][#Branch2][C][Branch1][S][C][=C][C][=C][Branch1][#Branch1][C][C][C][C][C][C][S][Ring1][O][Branch1][S][C][=C][C][=C][Branch1][#Branch1][C][C][C][C][C][C][S][Ring1][O][C][=C][Ring2][Branch1][Branch1][S][C][C][=C][Branch2][Ring1][=Branch2][/C][=C][\C][=Branch1][C][=O][C][=C][C][=C][C][=C][Ring1][=Branch1][C][Ring1][#Branch2][=C][Branch1][Ring1][C][#N][C][#N][S][C][Ring2][Ring1][Branch2][=Ring2][Ring1][Branch1][S][Ring2][#Branch1][=C],{CCCCC(CC)COC(=O)c1sc2c(-c3cc4c(-c5sc(SCC(CC)CCCC)c6c5OCCO6)c5sc([$])cc5c(-c5sc(SCC(CC)CCCC)c6c5OCCO6)c4s3)sc([$])c2c1F}.CCCCCCc1ccc(C2(c3ccc(CCCCCC)s3)c3cc4c(cc3-c3sc5cc(/C=C6\C(=O)c7ccccc7C6=C(C#N)C#N)sc5c32)C(c2ccc(CCCCCC)s2)(c2ccc(CCCCCC)s2)c2c-4sc3cc(/C=C4\C(=O)c5ccccc5C4=C(C#N)C#N)sc23)s1
POPB,IT-4F,-5.38,-3.57,-5.66875,-4.060416666666667,0.667,CB,DIO,25.0,MoOx,ZnO,6.2,6.19,0.72,16.8,51.2,CCCCCCCCC(CCCCCC)COc1ccc(-c2c3cc(-c4ccc(-c5sc(-c6ccc(C)s6)c6c5C(=O)c5c(CC(CC)CCCC)sc(CC(CC)CCCC)c5C6=O)s4)sc3c(-c3ccc(OCC(CCCCCC)CCCCCCCC)cc3)c3cc(C)sc23)cc1.CCCCCCc1ccc(C2(c3ccc(CCCCCC)cc3)c3cc4c(cc3-c3sc5cc(/C=C6\C(=O)c7cc(F)c(F)cc7C6=C(C#N)C#N)sc5c32)C(c2ccc(CCCCCC)cc2)(c2ccc(CCCCCC)cc2)c2c-4sc3cc(/C=C4\C(=O)c5cc(F)c(F)cc5C4=C(C#N)C#N)sc23)cc1,[C][C][C][C][C][C][C][C][C][Branch1][#Branch1][C][C][C][C][C][C][C][O][C][=C][C][=C][Branch2][#Branch2][Ring2][C][=C][C][=C][Branch2][=Branch1][Branch2][C][=C][C][=C][Branch2][Branch1][=N][C][S][C][Branch1][O][C][=C][C][=C][Branch1][C][C][S][Ring1][=Branch1][=C][C][=Ring1][O][C][=Branch1][C][=O][C][=C][Branch1][O][C][C][Branch1][Ring1][C][C][C][C][C][C][S][C][Branch1][O][C][C][Branch1][Ring1][C][C][C][C][C][C][=C][Ring2][Ring1][Branch1][C][Ring2][Ring1][#Branch2][=O][S][Ring2][Ring2][=Branch2][S][C][Ring2][Ring2][=C][=C][Branch2][Ring1][S][C][=C][C][=C][Branch2][Ring1][Ring2][O][C][C][Branch1][#Branch1][C][C][C][C][C][C][C][C][C][C][C][C][C][C][C][=C][Ring2][Ring1][#Branch1][C][C][=C][Branch1][C][C][S][C][Ring2][=Branch1][=N][=Ring1][=Branch1][C][=C][Ring2][#Branch1][Ring1].[C][C][C][C][C][C][C][=C][C][=C][Branch2][N][Branch2][C][Branch1][P][C][=C][C][=C][Branch1][#Branch1][C][C][C][C][C][C][C][=C][Ring1][N][C][=C][C][=C][Branch2][Branch1][#Branch1][C][=C][Ring1][=Branch1][C][S][C][C][=C][Branch2][Ring1][#C][/C][=C][\C][=Branch1][C][=O][C][=C][C][Branch1][C][F][=C][Branch1][C][F][C][=C][Ring1][Branch2][C][Ring1][N][=C][Branch1][Ring1][C][#N][C][#N][S][C][=Ring2][Ring1][#Branch1][C][=Ring2][Ring1][#Branch2][Ring2][Ring2][=N][C][Branch1][P][C][=C][C][=C][Branch1][#Branch1][C][C][C][C][C][C][C][=C][Ring1][N][Branch1][P][C][=C][C][=C][Branch1][#Branch1][C][C][C][C][C][C][C][=C][Ring1][N][C][=C][Ring2][Branch1][=Branch2][S][C][C][=C][Branch2][Ring1][#C][/C][=C][\C][=Branch1][C][=O][C][=C][C][Branch1][C][F][=C][Branch1][C][F][C][=C][Ring1][Branch2][C][Ring1][N][=C][Branch1][Ring1][C][#N][C][#N][S][C][Ring2][Ring1][#Branch2][=Ring2][Ring1][#Branch1][C][=C][Ring2][Branch2][=Branch1],{CCCCCCCCC(CCCCCC)COc1ccc(-c2c3cc(-c4ccc(-c5sc(-c6ccc([$])s6)c6c5C(=O)c5c(CC(CC)CCCC)sc(CC(CC)CCCC)c5C6=O)s4)sc3c(-c3ccc(OCC(CCCCCC)CCCCCCCC)cc3)c3cc([$])sc23)cc1}.CCCCCCc1ccc(C2(c3ccc(CCCCCC)cc3)c3cc4c(cc3-c3sc5cc(/C=C6\C(=O)c7cc(F)c(F)cc7C6=C(C#N)C#N)sc5c32)C(c2ccc(CCCCCC)cc2)(c2ccc(CCCCCC)cc2)c2c-4sc3cc(/C=C4\C(=O)c5cc(F)c(F)cc5C4=C(C#N)C#N)sc23)cc1
PFOPB,IT-4F,-5.5,-3.64,-5.66875,-4.060416666666667,0.667,CB,DIO,25.0,MoOx,ZnO,11.7,11.71,0.89,20.4,64.5,CCCCCCCCC(CCCCCC)COc1c(F)cc(-c2c3cc(-c4ccc(-c5sc(-c6ccc(C)s6)c6c5C(=O)c5c(CC(CC)CCCC)sc(CC(CC)CCCC)c5C6=O)s4)sc3c(-c3cc(F)c(OCC(CCCCCC)CCCCCCCC)c(F)c3)c3cc(C)sc23)cc1F.CCCCCCc1ccc(C2(c3ccc(CCCCCC)cc3)c3cc4c(cc3-c3sc5cc(/C=C6\C(=O)c7cc(F)c(F)cc7C6=C(C#N)C#N)sc5c32)C(c2ccc(CCCCCC)cc2)(c2ccc(CCCCCC)cc2)c2c-4sc3cc(/C=C4\C(=O)c5cc(F)c(F)cc5C4=C(C#N)C#N)sc23)cc1,[C][C][C][C][C][C][C][C][C][Branch1][#Branch1][C][C][C][C][C][C][C][O][C][=C][Branch1][C][F][C][=C][Branch2][#Branch2][#Branch2][C][=C][C][=C][Branch2][=Branch1][Branch2][C][=C][C][=C][Branch2][Branch1][=N][C][S][C][Branch1][O][C][=C][C][=C][Branch1][C][C][S][Ring1][=Branch1][=C][C][=Ring1][O][C][=Branch1][C][=O][C][=C][Branch1][O][C][C][Branch1][Ring1][C][C][C][C][C][C][S][C][Branch1][O][C][C][Branch1][Ring1][C][C][C][C][C][C][=C][Ring2][Ring1][Branch1][C][Ring2][Ring1][#Branch2][=O][S][Ring2][Ring2][=Branch2][S][C][Ring2][Ring2][=C][=C][Branch2][Ring2][=Branch1][C][=C][C][Branch1][C][F][=C][Branch2][Ring1][Ring2][O][C][C][Branch1][#Branch1][C][C][C][C][C][C][C][C][C][C][C][C][C][C][C][Branch1][C][F][=C][Ring2][Ring1][=Branch2][C][C][=C][Branch1][C][C][S][C][Ring2][=Branch1][#C][=Ring1][=Branch1][C][=C][Ring2][#Branch1][=Branch1][F].[C][C][C][C][C][C][C][=C][C][=C][Branch2][N][Branch2][C][Branch1][P][C][=C][C][=C][Branch1][#Branch1][C][C][C][C][C][C][C][=C][Ring1][N][C][=C][C][=C][Branch2][Branch1][#Branch1][C][=C][Ring1][=Branch1][C][S][C][C][=C][Branch2][Ring1][#C][/C][=C][\C][=Branch1][C][=O][C][=C][C][Branch1][C][F][=C][Branch1][C][F][C][=C][Ring1][Branch2][C][Ring1][N][=C][Branch1][Ring1][C][#N][C][#N][S][C][=Ring2][Ring1][#Branch1][C][=Ring2][Ring1][#Branch2][Ring2][Ring2][=N][C][Branch1][P][C][=C][C][=C][Branch1][#Branch1][C][C][C][C][C][C][C][=C][Ring1][N][Branch1][P][C][=C][C][=C][Branch1][#Branch1][C][C][C][C][C][C][C][=C][Ring1][N][C][=C][Ring2][Branch1][=Branch2][S][C][C][=C][Branch2][Ring1][#C][/C][=C][\C][=Branch1][C][=O][C][=C][C][Branch1][C][F][=C][Branch1][C][F][C][=C][Ring1][Branch2][C][Ring1][N][=C][Branch1][Ring1][C][#N][C][#N][S][C][Ring2][Ring1][#Branch2][=Ring2][Ring1][#Branch1][C][=C][Ring2][Branch2][=Branch1],{CCCCCCCCC(CCCCCC)COc1c(F)cc(-c2c3cc(-c4ccc(-c5sc(-c6ccc([$])s6)c6c5C(=O)c5c(CC(CC)CCCC)sc(CC(CC)CCCC)c5C6=O)s4)sc3c(-c3cc(F)c(OCC(CCCCCC)CCCCCCCC)c(F)c3)c3cc([$])sc23)cc1F}.CCCCCCc1ccc(C2(c3ccc(CCCCCC)cc3)c3cc4c(cc3-c3sc5cc(/C=C6\C(=O)c7cc(F)c(F)cc7C6=C(C#N)C#N)sc5c32)C(c2ccc(CCCCCC)cc2)(c2ccc(CCCCCC)cc2)c2c-4sc3cc(/C=C4\C(=O)c5cc(F)c(F)cc5C4=C(C#N)C#N)sc23)cc1
