Repository: aspuru-guzik-group/Beyond-Molecular-Structure-ML-for-OPV-Materials-Devices

File: ml_for_opvs/data/input_representation/OPV_Min/smiles/processed_smiles_device_wo_thickness/KFold/input_train_3.csv (part 16 of 24)
Donor,Acceptor,HOMO_D_eV,LUMO_D_eV,HOMO_A_eV,LUMO_A_eV,D_A_ratio_m_m,solvent,solvent_additive,annealing_temperature,hole_contact_layer,electron_contact_layer,PCE_percent,calc_PCE_percent,Voc_V,Jsc_mA_cm_pow_neg2,FF_percent,DA_SMILES,DA_SELFIES,DA_BigSMILES
PBDT-F-2TC,IT-4F,-5.55,-3.58,-5.66875,-4.060416666666667,1.0,CB,_,110.0,PEDOT:PSS,PFN-Br,10.75,10.75,0.91,18.9,62.51,CCCCCCCCC(CCCCCC)COC(=O)c1cc(-c2cc3c(-c4cc(F)c(CC(CC)CCCC)s4)c4sc(C)cc4c(-c4cc(F)c(CC(CC)CCCC)s4)c3s2)sc1-c1ccc(C)s1.CCCCCCc1ccc(C2(c3ccc(CCCCCC)cc3)c3cc4c(cc3-c3sc5cc(/C=C6\C(=O)c7cc(F)c(F)cc7C6=C(C#N)C#N)sc5c32)C(c2ccc(CCCCCC)cc2)(c2ccc(CCCCCC)cc2)c2c-4sc3cc(/C=C4\C(=O)c5cc(F)c(F)cc5C4=C(C#N)C#N)sc23)cc1,[C][C][C][C][C][C][C][C][C][Branch1][#Branch1][C][C][C][C][C][C][C][O][C][=Branch1][C][=O][C][C][=C][Branch2][=Branch1][#Branch2][C][=C][C][=C][Branch2][Ring1][#Branch1][C][=C][C][Branch1][C][F][=C][Branch1][O][C][C][Branch1][Ring1][C][C][C][C][C][C][S][Ring1][=C][C][S][C][Branch1][C][C][=C][C][=Ring1][=Branch1][C][Branch2][Ring1][#Branch1][C][=C][C][Branch1][C][F][=C][Branch1][O][C][C][Branch1][Ring1][C][C][C][C][C][C][S][Ring1][=C][=C][Ring2][Ring2][=Branch1][S][Ring2][Ring2][=Branch2][S][C][=Ring2][Ring2][=C][C][=C][C][=C][Branch1][C][C][S][Ring1][=Branch1].[C][C][C][C][C][C][C][=C][C][=C][Branch2][N][Branch2][C][Branch1][P][C][=C][C][=C][Branch1][#Branch1][C][C][C][C][C][C][C][=C][Ring1][N][C][=C][C][=C][Branch2][Branch1][#Branch1][C][=C][Ring1][=Branch1][C][S][C][C][=C][Branch2][Ring1][#C][/C][=C][\C][=Branch1][C][=O][C][=C][C][Branch1][C][F][=C][Branch1][C][F][C][=C][Ring1][Branch2][C][Ring1][N][=C][Branch1][Ring1][C][#N][C][#N][S][C][=Ring2][Ring1][#Branch1][C][=Ring2][Ring1][#Branch2][Ring2][Ring2][=N][C][Branch1][P][C][=C][C][=C][Branch1][#Branch1][C][C][C][C][C][C][C][=C][Ring1][N][Branch1][P][C][=C][C][=C][Branch1][#Branch1][C][C][C][C][C][C][C][=C][Ring1][N][C][=C][Ring2][Branch1][=Branch2][S][C][C][=C][Branch2][Ring1][#C][/C][=C][\C][=Branch1][C][=O][C][=C][C][Branch1][C][F][=C][Branch1][C][F][C][=C][Ring1][Branch2][C][Ring1][N][=C][Branch1][Ring1][C][#N][C][#N][S][C][Ring2][Ring1][#Branch2][=Ring2][Ring1][#Branch1][C][=C][Ring2][Branch2][=Branch1],{CCCCCCCCC(CCCCCC)COC(=O)c1cc(-c2cc3c(-c4cc(F)c(CC(CC)CCCC)s4)c4sc([$])cc4c(-c4cc(F)c(CC(CC)CCCC)s4)c3s2)sc1-c1ccc([$])s1}.CCCCCCc1ccc(C2(c3ccc(CCCCCC)cc3)c3cc4c(cc3-c3sc5cc(/C=C6\C(=O)c7cc(F)c(F)cc7C6=C(C#N)C#N)sc5c32)C(c2ccc(CCCCCC)cc2)(c2ccc(CCCCCC)cc2)c2c-4sc3cc(/C=C4\C(=O)c5cc(F)c(F)cc5C4=C(C#N)C#N)sc23)cc1
PBDT-SF-2TC,IT-4F,-5.57,-3.59,-5.66875,-4.060416666666667,1.0,CB,_,110.0,PEDOT:PSS,PFN-Br,11.07,11.08,0.93,20.73,57.45,CCCCCCC(CCCC)CSOC(=O)c1cc(-c2cc3c(-c4cc(F)c(SCC(CC)CCCC)s4)c4sc(C)cc4c(-c4cc(F)c(SCC(CC)CCCC)s4)c3s2)sc1-c1ccc(C)s1.CCCCCCc1ccc(C2(c3ccc(CCCCCC)cc3)c3cc4c(cc3-c3sc5cc(/C=C6\C(=O)c7cc(F)c(F)cc7C6=C(C#N)C#N)sc5c32)C(c2ccc(CCCCCC)cc2)(c2ccc(CCCCCC)cc2)c2c-4sc3cc(/C=C4\C(=O)c5cc(F)c(F)cc5C4=C(C#N)C#N)sc23)cc1,[C][C][C][C][C][C][C][Branch1][Branch1][C][C][C][C][C][S][O][C][=Branch1][C][=O][C][C][=C][Branch2][=Branch1][N][C][=C][C][=C][Branch2][Ring1][Branch2][C][=C][C][Branch1][C][F][=C][Branch1][N][S][C][C][Branch1][Ring1][C][C][C][C][C][C][S][Ring1][#C][C][S][C][Branch1][C][C][=C][C][=Ring1][=Branch1][C][Branch2][Ring1][Branch2][C][=C][C][Branch1][C][F][=C][Branch1][N][S][C][C][Branch1][Ring1][C][C][C][C][C][C][S][Ring1][#C][=C][Ring2][Ring2][Branch2][S][Ring2][Ring2][O][S][C][=Ring2][Ring2][S][C][=C][C][=C][Branch1][C][C][S][Ring1][=Branch1].[C][C][C][C][C][C][C][=C][C][=C][Branch2][N][Branch2][C][Branch1][P][C][=C][C][=C][Branch1][#Branch1][C][C][C][C][C][C][C][=C][Ring1][N][C][=C][C][=C][Branch2][Branch1][#Branch1][C][=C][Ring1][=Branch1][C][S][C][C][=C][Branch2][Ring1][#C][/C][=C][\C][=Branch1][C][=O][C][=C][C][Branch1][C][F][=C][Branch1][C][F][C][=C][Ring1][Branch2][C][Ring1][N][=C][Branch1][Ring1][C][#N][C][#N][S][C][=Ring2][Ring1][#Branch1][C][=Ring2][Ring1][#Branch2][Ring2][Ring2][=N][C][Branch1][P][C][=C][C][=C][Branch1][#Branch1][C][C][C][C][C][C][C][=C][Ring1][N][Branch1][P][C][=C][C][=C][Branch1][#Branch1][C][C][C][C][C][C][C][=C][Ring1][N][C][=C][Ring2][Branch1][=Branch2][S][C][C][=C][Branch2][Ring1][#C][/C][=C][\C][=Branch1][C][=O][C][=C][C][Branch1][C][F][=C][Branch1][C][F][C][=C][Ring1][Branch2][C][Ring1][N][=C][Branch1][Ring1][C][#N][C][#N][S][C][Ring2][Ring1][#Branch2][=Ring2][Ring1][#Branch1][C][=C][Ring2][Branch2][=Branch1],{CCCCCCC(CCCC)CSOC(=O)c1cc(-c2cc3c(-c4cc(F)c(SCC(CC)CCCC)s4)c4sc([$])cc4c(-c4cc(F)c(SCC(CC)CCCC)s4)c3s2)sc1-c1ccc([$])s1}.CCCCCCc1ccc(C2(c3ccc(CCCCCC)cc3)c3cc4c(cc3-c3sc5cc(/C=C6\C(=O)c7cc(F)c(F)cc7C6=C(C#N)C#N)sc5c32)C(c2ccc(CCCCCC)cc2)(c2ccc(CCCCCC)cc2)c2c-4sc3cc(/C=C4\C(=O)c5cc(F)c(F)cc5C4=C(C#N)C#N)sc23)cc1
PDBT-F,IT-M,-5.39,-3.57,-5.513571428571429,-3.808,1.0,CF,DIO,100.0,PEDOT:PSS,PFN-Br,10.52,10.52,0.97,17.02,63.71,CCCCC(CC)Cc1sc(-c2c3sc4cc(-c5ccc(-c6sc(-c7ccc(C)s7)c7c6C(=O)c6c(CC(CC)CCCC)sc(CC(CC)CCCC)c6C7=O)s5)sc4c3c(-c3cc(F)c(CC(CC)CCCC)s3)c3sc4cc(C)sc4c23)cc1F.CCCCCCc1ccc(C2(c3ccc(CCCCCC)cc3)c3cc4c(cc3-c3sc5cc(/C=C6\C(=O)c7ccc(C)cc7C6=C(C#N)C#N)sc5c32)C(c2ccc(CCCCCC)cc2)(c2ccc(CCCCCC)cc2)c2c-4sc3cc(/C=C4\C(=O)c5ccc(C)cc5C4=C(C#N)C#N)sc23)cc1,[C][C][C][C][C][Branch1][Ring1][C][C][C][C][S][C][Branch2][#Branch2][=Branch1][C][=C][S][C][C][=C][Branch2][=Branch1][Branch2][C][=C][C][=C][Branch2][Branch1][=N][C][S][C][Branch1][O][C][=C][C][=C][Branch1][C][C][S][Ring1][=Branch1][=C][C][=Ring1][O][C][=Branch1][C][=O][C][=C][Branch1][O][C][C][Branch1][Ring1][C][C][C][C][C][C][S][C][Branch1][O][C][C][Branch1][Ring1][C][C][C][C][C][C][=C][Ring2][Ring1][Branch1][C][Ring2][Ring1][#Branch2][=O][S][Ring2][Ring2][=Branch2][S][C][=Ring2][Ring2][=C][C][Ring2][Ring2][P][=C][Branch2][Ring1][#Branch1][C][=C][C][Branch1][C][F][=C][Branch1][O][C][C][Branch1][Ring1][C][C][C][C][C][C][S][Ring1][=C][C][S][C][C][=C][Branch1][C][C][S][C][=Ring1][=Branch1][C][Ring2][=Branch1][#Branch2][=Ring1][=Branch2][=C][C][=Ring2][=Branch1][#C][F].[C][C][C][C][C][C][C][=C][C][=C][Branch2][N][C][C][Branch1][P][C][=C][C][=C][Branch1][#Branch1][C][C][C][C][C][C][C][=C][Ring1][N][C][=C][C][=C][Branch2][Branch1][Ring2][C][=C][Ring1][=Branch1][C][S][C][C][=C][Branch2][Ring1][N][/C][=C][\C][=Branch1][C][=O][C][=C][C][=C][Branch1][C][C][C][=C][Ring1][#Branch1][C][Ring1][O][=C][Branch1][Ring1][C][#N][C][#N][S][C][=Ring2][Ring1][=Branch1][C][=Ring2][Ring1][=Branch2][Ring2][Ring2][N][C][Branch1][P][C][=C][C][=C][Branch1][#Branch1][C][C][C][C][C][C][C][=C][Ring1][N][Branch1][P][C][=C][C][=C][Branch1][#Branch1][C][C][C][C][C][C][C][=C][Ring1][N][C][=C][Ring2][Branch1][Branch2][S][C][C][=C][Branch2][Ring1][N][/C][=C][\C][=Branch1][C][=O][C][=C][C][=C][Branch1][C][C][C][=C][Ring1][#Branch1][C][Ring1][O][=C][Branch1][Ring1][C][#N][C][#N][S][C][Ring2][Ring1][=Branch2][=Ring2][Ring1][=Branch1][C][=C][Ring2][Branch2][Ring2],{CCCCC(CC)Cc1sc(-c2c3sc4cc(-c5ccc(-c6sc(-c7ccc([$])s7)c7c6C(=O)c6c(CC(CC)CCCC)sc(CC(CC)CCCC)c6C7=O)s5)sc4c3c(-c3cc(F)c(CC(CC)CCCC)s3)c3sc4cc([$])sc4c23)cc1F}.CCCCCCc1ccc(C2(c3ccc(CCCCCC)cc3)c3cc4c(cc3-c3sc5cc(/C=C6\C(=O)c7ccc(C)cc7C6=C(C#N)C#N)sc5c32)C(c2ccc(CCCCCC)cc2)(c2ccc(CCCCCC)cc2)c2c-4sc3cc(/C=C4\C(=O)c5ccc(C)cc5C4=C(C#N)C#N)sc23)cc1
PDBT-F,IDIC,-5.39,-3.57,-5.706,-4.002666666666667,1.0,CF,DIO,100.0,PEDOT:PSS,PFN-Br,11.02,10.98,0.87,17.65,71.5,CCCCC(CC)Cc1sc(-c2c3sc4cc(-c5ccc(-c6sc(-c7ccc(C)s7)c7c6C(=O)c6c(CC(CC)CCCC)sc(CC(CC)CCCC)c6C7=O)s5)sc4c3c(-c3cc(F)c(CC(CC)CCCC)s3)c3sc4cc(C)sc4c23)cc1F.CCCCCCC1(CCCCCC)c2cc3c(cc2-c2sc(/C=C4\C(=O)c5ccccc5C4=C(C#N)C#N)cc21)C(CCCCCC)(CCCCCC)c1cc(/C=C2\C(=O)c4ccccc4C2=C(C#N)C#N)sc1-3,[C][C][C][C][C][Branch1][Ring1][C][C][C][C][S][C][Branch2][#Branch2][=Branch1][C][=C][S][C][C][=C][Branch2][=Branch1][Branch2][C][=C][C][=C][Branch2][Branch1][=N][C][S][C][Branch1][O][C][=C][C][=C][Branch1][C][C][S][Ring1][=Branch1][=C][C][=Ring1][O][C][=Branch1][C][=O][C][=C][Branch1][O][C][C][Branch1][Ring1][C][C][C][C][C][C][S][C][Branch1][O][C][C][Branch1][Ring1][C][C][C][C][C][C][=C][Ring2][Ring1][Branch1][C][Ring2][Ring1][#Branch2][=O][S][Ring2][Ring2][=Branch2][S][C][=Ring2][Ring2][=C][C][Ring2][Ring2][P][=C][Branch2][Ring1][#Branch1][C][=C][C][Branch1][C][F][=C][Branch1][O][C][C][Branch1][Ring1][C][C][C][C][C][C][S][Ring1][=C][C][S][C][C][=C][Branch1][C][C][S][C][=Ring1][=Branch1][C][Ring2][=Branch1][#Branch2][=Ring1][=Branch2][=C][C][=Ring2][=Branch1][#C][F].[C][C][C][C][C][C][C][Branch1][#Branch1][C][C][C][C][C][C][C][=C][C][=C][Branch2][Ring2][O][C][=C][Ring1][=Branch1][C][S][C][Branch2][Ring1][=Branch2][/C][=C][\C][=Branch1][C][=O][C][=C][C][=C][C][=C][Ring1][=Branch1][C][Ring1][#Branch2][=C][Branch1][Ring1][C][#N][C][#N][=C][C][=Ring2][Ring1][Branch1][Ring2][Ring2][C][C][Branch1][#Branch1][C][C][C][C][C][C][Branch1][#Branch1][C][C][C][C][C][C][C][C][=C][Branch2][Ring1][=Branch2][/C][=C][\C][=Branch1][C][=O][C][=C][C][=C][C][=C][Ring1][=Branch1][C][Ring1][#Branch2][=C][Branch1][Ring1][C][#N][C][#N][S][C][=Ring2][Ring1][Branch1][Ring2][Branch1][O],{CCCCC(CC)Cc1sc(-c2c3sc4cc(-c5ccc(-c6sc(-c7ccc([$])s7)c7c6C(=O)c6c(CC(CC)CCCC)sc(CC(CC)CCCC)c6C7=O)s5)sc4c3c(-c3cc(F)c(CC(CC)CCCC)s3)c3sc4cc([$])sc4c23)cc1F}.CCCCCCC1(CCCCCC)c2cc3c(cc2-c2sc(/C=C4\C(=O)c5ccccc5C4=C(C#N)C#N)cc21)C(CCCCCC)(CCCCCC)c1cc(/C=C2\C(=O)c4ccccc4C2=C(C#N)C#N)sc1-3
PBDS-T,ITIC,-5.349999999999999,-3.67,-5.574146341463415,-3.915,1.2,CB,DIO,25.0,MoOx,ZnO,10.72,10.72,0.98,18.23,60.0,CCCCC(CC)CC1SC(CC(CC)CCCC)C2C(=O)c3c(C4CCC(c5cc6c(-c7ccc([Si](CCC)(CCC)CCC)s7)c7sc(C)cc7c(-c7ccc([Si](CCC)(CCC)CCC)s7)c6s5)S4)sc(-c4ccc(C)s4)c3C(=O)C12.CCCCCCc1ccc(C2(c3ccc(CCCCCC)cc3)c3cc4c(cc3-c3sc5cc(/C=C6\C(=O)c7ccccc7C6=C(C#N)C#N)sc5c32)C(c2ccc(CCCCCC)cc2)(c2ccc(CCCCCC)cc2)c2c-4sc3cc(/C=C4\C(=O)c5ccccc5C4=C(C#N)C#N)sc23)cc1,[C][C][C][C][C][Branch1][Ring1][C][C][C][C][S][C][Branch1][O][C][C][Branch1][Ring1][C][C][C][C][C][C][C][C][=Branch1][C][=O][C][=C][Branch2][#Branch1][#Branch1][C][C][C][C][Branch2][=Branch1][N][C][=C][C][=C][Branch2][Ring1][Branch2][C][=C][C][=C][Branch1][#C][Si][Branch1][Ring2][C][C][C][Branch1][Ring2][C][C][C][C][C][C][S][Ring1][#C][C][S][C][Branch1][C][C][=C][C][=Ring1][=Branch1][C][Branch2][Ring1][Branch2][C][=C][C][=C][Branch1][#C][Si][Branch1][Ring2][C][C][C][Branch1][Ring2][C][C][C][C][C][C][S][Ring1][#C][=C][Ring2][Ring2][Branch2][S][Ring2][Ring2][O][S][Ring2][Ring2][S][S][C][Branch1][O][C][=C][C][=C][Branch1][C][C][S][Ring1][=Branch1][=C][Ring2][Branch1][O][C][=Branch1][C][=O][C][Ring2][=Branch1][N][Ring2][Branch1][P].[C][C][C][C][C][C][C][=C][C][=C][Branch2][O][N][C][Branch1][P][C][=C][C][=C][Branch1][#Branch1][C][C][C][C][C][C][C][=C][Ring1][N][C][=C][C][=C][Branch2][Ring2][P][C][=C][Ring1][=Branch1][C][S][C][C][=C][Branch2][Ring1][=Branch2][/C][=C][\C][=Branch1][C][=O][C][=C][C][=C][C][=C][Ring1][=Branch1][C][Ring1][#Branch2][=C][Branch1][Ring1][C][#N][C][#N][S][C][=Ring2][Ring1][Branch1][C][=Ring2][Ring1][Branch2][Ring2][Ring2][O][C][Branch1][P][C][=C][C][=C][Branch1][#Branch1][C][C][C][C][C][C][C][=C][Ring1][N][Branch1][P][C][=C][C][=C][Branch1][#Branch1][C][C][C][C][C][C][C][=C][Ring1][N][C][=C][Ring2][Branch1][#Branch1][S][C][C][=C][Branch2][Ring1][=Branch2][/C][=C][\C][=Branch1][C][=O][C][=C][C][=C][C][=C][Ring1][=Branch1][C][Ring1][#Branch2][=C][Branch1][Ring1][C][#N][C][#N][S][C][Ring2][Ring1][Branch2][=Ring2][Ring1][Branch1][C][=C][Ring2][Branch2][C],{CCCCC(CC)CC1SC(CC(CC)CCCC)C2C(=O)c3c(C4CCC(c5cc6c(-c7ccc([Si](CCC)(CCC)CCC)s7)c7sc([$])cc7c(-c7ccc([Si](CCC)(CCC)CCC)s7)c6s5)S4)sc(-c4ccc([$])s4)c3C(=O)C12}.CCCCCCc1ccc(C2(c3ccc(CCCCCC)cc3)c3cc4c(cc3-c3sc5cc(/C=C6\C(=O)c7ccccc7C6=C(C#N)C#N)sc5c32)C(c2ccc(CCCCCC)cc2)(c2ccc(CCCCCC)cc2)c2c-4sc3cc(/C=C4\C(=O)c5ccccc5C4=C(C#N)C#N)sc23)cc1
PBDS-T,ITIC-F,-5.349999999999999,-3.67,-5.619999999999999,-4.02,1.0,CB,DIO,25.0,MoOx,ZnO,11.19,11.19,0.9,18.64,66.7,CCCCC(CC)CC1SC(CC(CC)CCCC)C2C(=O)c3c(C4CCC(c5cc6c(-c7ccc([Si](CCC)(CCC)CCC)s7)c7sc(C)cc7c(-c7ccc([Si](CCC)(CCC)CCC)s7)c6s5)S4)sc(-c4ccc(C)s4)c3C(=O)C12.CCCCCCc1ccc(C2(c3ccc(CCCCCC)cc3)c3cc4c(cc3-c3sc5cc(/C=C6\C(=O)c7cc(F)c(F)cc7C6=C(C#N)C#N)sc5c32)C(c2ccc(CCCCCC)cc2)(c2ccc(CCCCCC)cc2)c2c-4sc3cc(/C=C4\C(=O)c5cc(F)c(F)cc5C4=C(C#N)C#N)sc23)cc1,[C][C][C][C][C][Branch1][Ring1][C][C][C][C][S][C][Branch1][O][C][C][Branch1][Ring1][C][C][C][C][C][C][C][C][=Branch1][C][=O][C][=C][Branch2][#Branch1][#Branch1][C][C][C][C][Branch2][=Branch1][N][C][=C][C][=C][Branch2][Ring1][Branch2][C][=C][C][=C][Branch1][#C][Si][Branch1][Ring2][C][C][C][Branch1][Ring2][C][C][C][C][C][C][S][Ring1][#C][C][S][C][Branch1][C][C][=C][C][=Ring1][=Branch1][C][Branch2][Ring1][Branch2][C][=C][C][=C][Branch1][#C][Si][Branch1][Ring2][C][C][C][Branch1][Ring2][C][C][C][C][C][C][S][Ring1][#C][=C][Ring2][Ring2][Branch2][S][Ring2][Ring2][O][S][Ring2][Ring2][S][S][C][Branch1][O][C][=C][C][=C][Branch1][C][C][S][Ring1][=Branch1][=C][Ring2][Branch1][O][C][=Branch1][C][=O][C][Ring2][=Branch1][N][Ring2][Branch1][P].[C][C][C][C][C][C][C][=C][C][=C][Branch2][N][Branch2][C][Branch1][P][C][=C][C][=C][Branch1][#Branch1][C][C][C][C][C][C][C][=C][Ring1][N][C][=C][C][=C][Branch2][Branch1][#Branch1][C][=C][Ring1][=Branch1][C][S][C][C][=C][Branch2][Ring1][#C][/C][=C][\C][=Branch1][C][=O][C][=C][C][Branch1][C][F][=C][Branch1][C][F][C][=C][Ring1][Branch2][C][Ring1][N][=C][Branch1][Ring1][C][#N][C][#N][S][C][=Ring2][Ring1][#Branch1][C][=Ring2][Ring1][#Branch2][Ring2][Ring2][=N][C][Branch1][P][C][=C][C][=C][Branch1][#Branch1][C][C][C][C][C][C][C][=C][Ring1][N][Branch1][P][C][=C][C][=C][Branch1][#Branch1][C][C][C][C][C][C][C][=C][Ring1][N][C][=C][Ring2][Branch1][=Branch2][S][C][C][=C][Branch2][Ring1][#C][/C][=C][\C][=Branch1][C][=O][C][=C][C][Branch1][C][F][=C][Branch1][C][F][C][=C][Ring1][Branch2][C][Ring1][N][=C][Branch1][Ring1][C][#N][C][#N][S][C][Ring2][Ring1][#Branch2][=Ring2][Ring1][#Branch1][C][=C][Ring2][Branch2][=Branch1],{CCCCC(CC)CC1SC(CC(CC)CCCC)C2C(=O)c3c(C4CCC(c5cc6c(-c7ccc([Si](CCC)(CCC)CCC)s7)c7sc([$])cc7c(-c7ccc([Si](CCC)(CCC)CCC)s7)c6s5)S4)sc(-c4ccc([$])s4)c3C(=O)C12}.CCCCCCc1ccc(C2(c3ccc(CCCCCC)cc3)c3cc4c(cc3-c3sc5cc(/C=C6\C(=O)c7cc(F)c(F)cc7C6=C(C#N)C#N)sc5c32)C(c2ccc(CCCCCC)cc2)(c2ccc(CCCCCC)cc2)c2c-4sc3cc(/C=C4\C(=O)c5cc(F)c(F)cc5C4=C(C#N)C#N)sc23)cc1
PBDS-T,ITIC-Th1,-5.349999999999999,-3.67,-5.720000000000001,-4.065,1.0,CB,DIO,25.0,MoOx,ZnO,12.04,12.04,0.88,19.55,70.0,CCCCC(CC)CC1SC(CC(CC)CCCC)C2C(=O)c3c(C4CCC(c5cc6c(-c7ccc([Si](CCC)(CCC)CCC)s7)c7sc(C)cc7c(-c7ccc([Si](CCC)(CCC)CCC)s7)c6s5)S4)sc(-c4ccc(C)s4)c3C(=O)C12.CCCCCCc1ccc(C2(c3ccc(CCCCCC)s3)c3cc4c(cc3-c3sc5cc(C=C6C(=O)c7cc(F)ccc7C6=C(C#N)C#N)sc5c32)C(c2ccc(CCCCCC)s2)(c2ccc(CCCCCC)s2)c2c-4sc3cc(C=C4C(=O)c5cc(F)ccc5C4=C(C#N)C#N)sc23)s1,[C][C][C][C][C][Branch1][Ring1][C][C][C][C][S][C][Branch1][O][C][C][Branch1][Ring1][C][C][C][C][C][C][C][C][=Branch1][C][=O][C][=C][Branch2][#Branch1][#Branch1][C][C][C][C][Branch2][=Branch1][N][C][=C][C][=C][Branch2][Ring1][Branch2][C][=C][C][=C][Branch1][#C][Si][Branch1][Ring2][C][C][C][Branch1][Ring2][C][C][C][C][C][C][S][Ring1][#C][C][S][C][Branch1][C][C][=C][C][=Ring1][=Branch1][C][Branch2][Ring1][Branch2][C][=C][C][=C][Branch1][#C][Si][Branch1][Ring2][C][C][C][Branch1][Ring2][C][C][C][C][C][C][S][Ring1][#C][=C][Ring2][Ring2][Branch2][S][Ring2][Ring2][O][S][Ring2][Ring2][S][S][C][Branch1][O][C][=C][C][=C][Branch1][C][C][S][Ring1][=Branch1][=C][Ring2][Branch1][O][C][=Branch1][C][=O][C][Ring2][=Branch1][N][Ring2][Branch1][P].[C][C][C][C][C][C][C][=C][C][=C][Branch2][O][#C][C][Branch1][S][C][=C][C][=C][Branch1][#Branch1][C][C][C][C][C][C][S][Ring1][O][C][=C][C][=C][Branch2][Branch1][Ring2][C][=C][Ring1][=Branch1][C][S][C][C][=C][Branch2][Ring1][N][C][=C][C][=Branch1][C][=O][C][=C][C][Branch1][C][F][=C][C][=C][Ring1][#Branch1][C][Ring1][O][=C][Branch1][Ring1][C][#N][C][#N][S][C][=Ring2][Ring1][=Branch1][C][=Ring2][Ring1][=Branch2][Ring2][Ring2][O][C][Branch1][S][C][=C][C][=C][Branch1][#Branch1][C][C][C][C][C][C][S][Ring1][O][Branch1][S][C][=C][C][=C][Branch1][#Branch1][C][C][C][C][C][C][S][Ring1][O][C][=C][Ring2][Branch1][=Branch1][S][C][C][=C][Branch2][Ring1][N][C][=C][C][=Branch1][C][=O][C][=C][C][Branch1][C][F][=C][C][=C][Ring1][#Branch1][C][Ring1][O][=C][Branch1][Ring1][C][#N][C][#N][S][C][Ring2][Ring1][=Branch2][=Ring2][Ring1][=Branch1][S][Ring2][#Branch1][S],{CCCCC(CC)CC1SC(CC(CC)CCCC)C2C(=O)c3c(C4CCC(c5cc6c(-c7ccc([Si](CCC)(CCC)CCC)s7)c7sc([$])cc7c(-c7ccc([Si](CCC)(CCC)CCC)s7)c6s5)S4)sc(-c4ccc([$])s4)c3C(=O)C12}.CCCCCCc1ccc(C2(c3ccc(CCCCCC)s3)c3cc4c(cc3-c3sc5cc(C=C6C(=O)c7cc(F)ccc7C6=C(C#N)C#N)sc5c32)C(c2ccc(CCCCCC)s2)(c2ccc(CCCCCC)s2)c2c-4sc3cc(C=C4C(=O)c5cc(F)ccc5C4=C(C#N)C#N)sc23)s1
J71,ITDM,-5.353333333333333,-3.4318181818181825,-5.58,-3.82,1.0,CF,_,100.0,PEDOT:PSS,ZrAcAc,12.05,12.05,1.015,16.74,70.9,CCCCCCCCC(CCCCCC)Cn1nc2c(-c3ccc(C)s3)c(F)c(F)c(-c3ccc(-c4cc5c(-c6ccc([Si](CCC)(CCC)CCC)s6)c6sc(C)cc6c(-c6ccc([Si](CCC)(CCC)CCC)s6)c5s4)s3)c2n1.CCCCCCc1ccc(C2(c3ccc(CCCCCC)cc3)C3=C(SC4C=C(C=C5C(=O)c6cc(C)c(C)cc6C5=C(C#N)C#N)SC34)c3cc4c(cc32)-c2sc3cc(C=C5C(=O)c6cc(C)c(C)cc6C5=C(C#N)C#N)sc3c2C4(c2ccc(CCCCCC)cc2)c2ccc(CCCCCC)cc2)cc1,[C][C][C][C][C][C][C][C][C][Branch1][#Branch1][C][C][C][C][C][C][C][N][N][=C][C][Branch1][O][C][=C][C][=C][Branch1][C][C][S][Ring1][=Branch1][=C][Branch1][C][F][C][Branch1][C][F][=C][Branch2][#Branch1][#Branch1][C][=C][C][=C][Branch2][=Branch1][N][C][=C][C][=C][Branch2][Ring1][Branch2][C][=C][C][=C][Branch1][#C][Si][Branch1][Ring2][C][C][C][Branch1][Ring2][C][C][C][C][C][C][S][Ring1][#C][C][S][C][Branch1][C][C][=C][C][=Ring1][=Branch1][C][Branch2][Ring1][Branch2][C][=C][C][=C][Branch1][#C][Si][Branch1][Ring2][C][C][C][Branch1][Ring2][C][C][C][C][C][C][S][Ring1][#C][=C][Ring2][Ring2][Branch2][S][Ring2][Ring2][O][S][Ring2][Ring2][S][C][Ring2][Branch1][=C][=N][Ring2][Branch1][P].[C][C][C][C][C][C][C][=C][C][=C][Branch2][N][Branch2][C][Branch1][P][C][=C][C][=C][Branch1][#Branch1][C][C][C][C][C][C][C][=C][Ring1][N][C][=C][Branch2][Ring2][=C][S][C][C][=C][Branch2][Ring1][#C][C][=C][C][=Branch1][C][=O][C][=C][C][Branch1][C][C][=C][Branch1][C][C][C][=C][Ring1][Branch2][C][Ring1][N][=C][Branch1][Ring1][C][#N][C][#N][S][C][Ring2][Ring1][#Branch2][Ring2][Ring1][#Branch1][C][=C][C][=C][Branch1][Branch2][C][=C][Ring1][=Branch1][Ring2][Ring2][=N][C][S][C][C][=C][Branch2][Ring1][#C][C][=C][C][=Branch1][C][=O][C][=C][C][Branch1][C][C][=C][Branch1][C][C][C][=C][Ring1][Branch2][C][Ring1][N][=C][Branch1][Ring1][C][#N][C][#N][S][C][=Ring2][Ring1][#Branch1][C][=Ring2][Ring1][#Branch2][C][Ring2][Ring1][#C][Branch1][P][C][=C][C][=C][Branch1][#Branch1][C][C][C][C][C][C][C][=C][Ring1][N][C][=C][C][=C][Branch1][#Branch1][C][C][C][C][C][C][C][=C][Ring1][N][C][=C][Ring2][Branch2][=Branch1],{CCCCCCCCC(CCCCCC)Cn1nc2c(-c3ccc([$])s3)c(F)c(F)c(-c3ccc(-c4cc5c(-c6ccc([Si](CCC)(CCC)CCC)s6)c6sc([$])cc6c(-c6ccc([Si](CCC)(CCC)CCC)s6)c5s4)s3)c2n1}.CCCCCCc1ccc(C2(c3ccc(CCCCCC)cc3)C3=C(SC4C=C(C=C5C(=O)c6cc(C)c(C)cc6C5=C(C#N)C#N)SC34)c3cc4c(cc32)-c2sc3cc(C=C5C(=O)c6cc(C)c(C)cc6C5=C(C#N)C#N)sc3c2C4(c2ccc(CCCCCC)cc2)c2ccc(CCCCCC)cc2)cc1
J71,ITCF,-5.353333333333333,-3.4318181818181825,-5.59,-3.95,1.0,CF,_,100.0,PEDOT:PSS,ZrAcAc,13.25,13.25,0.91,18.48,78.8,CCCCCCCCC(CCCCCC)Cn1nc2c(-c3ccc(C)s3)c(F)c(F)c(-c3ccc(-c4cc5c(-c6ccc([Si](CCC)(CCC)CCC)s6)c6sc(C)cc6c(-c6ccc([Si](CCC)(CCC)CCC)s6)c5s4)s3)c2n1.CCCCCCc1ccc(C2(c3ccc(CCCCCC)cc3)c3cc4c(cc3-c3sc5cc(/C=C6\C(=O)c7cc(F)c(C)cc7C6=C(C#N)C#N)sc5c32)C(c2ccc(CCCCCC)cc2)(c2ccc(CCCCCC)cc2)c2c-4sc3cc(/C=C4\C(=O)c5cc(F)c(C)cc5C4=C(C#N)C#N)sc23)cc1,[C][C][C][C][C][C][C][C][C][Branch1][#Branch1][C][C][C][C][C][C][C][N][N][=C][C][Branch1][O][C][=C][C][=C][Branch1][C][C][S][Ring1][=Branch1][=C][Branch1][C][F][C][Branch1][C][F][=C][Branch2][#Branch1][#Branch1][C][=C][C][=C][Branch2][=Branch1][N][C][=C][C][=C][Branch2][Ring1][Branch2][C][=C][C][=C][Branch1][#C][Si][Branch1][Ring2][C][C][C][Branch1][Ring2][C][C][C][C][C][C][S][Ring1][#C][C][S][C][Branch1][C][C][=C][C][=Ring1][=Branch1][C][Branch2][Ring1][Branch2][C][=C][C][=C][Branch1][#C][Si][Branch1][Ring2][C][C][C][Branch1][Ring2][C][C][C][C][C][C][S][Ring1][#C][=C][Ring2][Ring2][Branch2][S][Ring2][Ring2][O][S][Ring2][Ring2][S][C][Ring2][Branch1][=C][=N][Ring2][Branch1][P].[C][C][C][C][C][C][C][=C][C][=C][Branch2][N][Branch2][C][Branch1][P][C][=C][C][=C][Branch1][#Branch1][C][C][C][C][C][C][C][=C][Ring1][N][C][=C][C][=C][Branch2][Branch1][#Branch1][C][=C][Ring1][=Branch1][C][S][C][C][=C][Branch2][Ring1][#C][/C][=C][\C][=Branch1][C][=O][C][=C][C][Branch1][C][F][=C][Branch1][C][C][C][=C][Ring1][Branch2][C][Ring1][N][=C][Branch1][Ring1][C][#N][C][#N][S][C][=Ring2][Ring1][#Branch1][C][=Ring2][Ring1][#Branch2][Ring2][Ring2][=N][C][Branch1][P][C][=C][C][=C][Branch1][#Branch1][C][C][C][C][C][C][C][=C][Ring1][N][Branch1][P][C][=C][C][=C][Branch1][#Branch1][C][C][C][C][C][C][C][=C][Ring1][N][C][=C][Ring2][Branch1][=Branch2][S][C][C][=C][Branch2][Ring1][#C][/C][=C][\C][=Branch1][C][=O][C][=C][C][Branch1][C][F][=C][Branch1][C][C][C][=C][Ring1][Branch2][C][Ring1][N][=C][Branch1][Ring1][C][#N][C][#N][S][C][Ring2][Ring1][#Branch2][=Ring2][Ring1][#Branch1][C][=C][Ring2][Branch2][=Branch1],{CCCCCCCCC(CCCCCC)Cn1nc2c(-c3ccc([$])s3)c(F)c(F)c(-c3ccc(-c4cc5c(-c6ccc([Si](CCC)(CCC)CCC)s6)c6sc([$])cc6c(-c6ccc([Si](CCC)(CCC)CCC)s6)c5s4)s3)c2n1}.CCCCCCc1ccc(C2(c3ccc(CCCCCC)cc3)c3cc4c(cc3-c3sc5cc(/C=C6\C(=O)c7cc(F)c(C)cc7C6=C(C#N)C#N)sc5c32)C(c2ccc(CCCCCC)cc2)(c2ccc(CCCCCC)cc2)c2c-4sc3cc(/C=C4\C(=O)c5cc(F)c(C)cc5C4=C(C#N)C#N)sc23)cc1
J71,IT-4F,-5.353333333333333,-3.4318181818181825,-5.66875,-4.060416666666667,1.0,CF,_,100.0,PEDOT:PSS,ZrAcAc,11.66,11.67,0.803,19.58,74.2,CCCCCCCCC(CCCCCC)Cn1nc2c(-c3ccc(C)s3)c(F)c(F)c(-c3ccc(-c4cc5c(-c6ccc([Si](CCC)(CCC)CCC)s6)c6sc(C)cc6c(-c6ccc([Si](CCC)(CCC)CCC)s6)c5s4)s3)c2n1.CCCCCCc1ccc(C2(c3ccc(CCCCCC)cc3)c3cc4c(cc3-c3sc5cc(/C=C6\C(=O)c7cc(F)c(F)cc7C6=C(C#N)C#N)sc5c32)C(c2ccc(CCCCCC)cc2)(c2ccc(CCCCCC)cc2)c2c-4sc3cc(/C=C4\C(=O)c5cc(F)c(F)cc5C4=C(C#N)C#N)sc23)cc1,[C][C][C][C][C][C][C][C][C][Branch1][#Branch1][C][C][C][C][C][C][C][N][N][=C][C][Branch1][O][C][=C][C][=C][Branch1][C][C][S][Ring1][=Branch1][=C][Branch1][C][F][C][Branch1][C][F][=C][Branch2][#Branch1][#Branch1][C][=C][C][=C][Branch2][=Branch1][N][C][=C][C][=C][Branch2][Ring1][Branch2][C][=C][C][=C][Branch1][#C][Si][Branch1][Ring2][C][C][C][Branch1][Ring2][C][C][C][C][C][C][S][Ring1][#C][C][S][C][Branch1][C][C][=C][C][=Ring1][=Branch1][C][Branch2][Ring1][Branch2][C][=C][C][=C][Branch1][#C][Si][Branch1][Ring2][C][C][C][Branch1][Ring2][C][C][C][C][C][C][S][Ring1][#C][=C][Ring2][Ring2][Branch2][S][Ring2][Ring2][O][S][Ring2][Ring2][S][C][Ring2][Branch1][=C][=N][Ring2][Branch1][P].[C][C][C][C][C][C][C][=C][C][=C][Branch2][N][Branch2][C][Branch1][P][C][=C][C][=C][Branch1][#Branch1][C][C][C][C][C][C][C][=C][Ring1][N][C][=C][C][=C][Branch2][Branch1][#Branch1][C][=C][Ring1][=Branch1][C][S][C][C][=C][Branch2][Ring1][#C][/C][=C][\C][=Branch1][C][=O][C][=C][C][Branch1][C][F][=C][Branch1][C][F][C][=C][Ring1][Branch2][C][Ring1][N][=C][Branch1][Ring1][C][#N][C][#N][S][C][=Ring2][Ring1][#Branch1][C][=Ring2][Ring1][#Branch2][Ring2][Ring2][=N][C][Branch1][P][C][=C][C][=C][Branch1][#Branch1][C][C][C][C][C][C][C][=C][Ring1][N][Branch1][P][C][=C][C][=C][Branch1][#Branch1][C][C][C][C][C][C][C][=C][Ring1][N][C][=C][Ring2][Branch1][=Branch2][S][C][C][=C][Branch2][Ring1][#C][/C][=C][\C][=Branch1][C][=O][C][=C][C][Branch1][C][F][=C][Branch1][C][F][C][=C][Ring1][Branch2][C][Ring1][N][=C][Branch1][Ring1][C][#N][C][#N][S][C][Ring2][Ring1][#Branch2][=Ring2][Ring1][#Branch1][C][=C][Ring2][Branch2][=Branch1],{CCCCCCCCC(CCCCCC)Cn1nc2c(-c3ccc([$])s3)c(F)c(F)c(-c3ccc(-c4cc5c(-c6ccc([Si](CCC)(CCC)CCC)s6)c6sc([$])cc6c(-c6ccc([Si](CCC)(CCC)CCC)s6)c5s4)s3)c2n1}.CCCCCCc1ccc(C2(c3ccc(CCCCCC)cc3)c3cc4c(cc3-c3sc5cc(/C=C6\C(=O)c7cc(F)c(F)cc7C6=C(C#N)C#N)sc5c32)C(c2ccc(CCCCCC)cc2)(c2ccc(CCCCCC)cc2)c2c-4sc3cc(/C=C4\C(=O)c5cc(F)c(F)cc5C4=C(C#N)C#N)sc23)cc1
2TC-TT-BDTFT,m-ITIC,-5.45,-3.5,-5.526666666666667,-3.8515384615384622,1.0,o-DCB,_,120.0,PEDOT:PSS,PDINO,9.65,9.59,1.06,15.25,59.31,CCCCCCC(CCCC)COC(=O)c1cc(C)sc1-c1cc2sc(-c3sc(-c4cc5c(-c6cc(F)c(CC(CC)CCCC)s6)c6sc(C)cc6c(-c6cc(F)c(CC(CC)CCCC)s6)c5s4)cc3C(=O)OCC(CCCC)CCCCCC)cc2s1.CCCCCCc1cccc(C2(c3cccc(CCCCCC)c3)c3cc4c(cc3-c3sc5cc(/C=C6\C(=O)c7ccccc7C6=C(C#N)C#N)sc5c32)C(c2cccc(CCCCCC)c2)(c2cccc(CCCCCC)c2)c2c-4sc3cc(/C=C4\C(=O)c5ccccc5C4=C(C#N)C#N)sc23)c1,[C][C][C][C][C][C][C][Branch1][Branch1][C][C][C][C][C][O][C][=Branch1][C][=O][C][C][=C][Branch1][C][C][S][C][=Ring1][=Branch1][C][=C][C][S][C][Branch2][Branch2][Branch2][C][S][C][Branch2][=Branch1][#Branch2][C][=C][C][=C][Branch2][Ring1][#Branch1][C][=C][C][Branch1][C][F][=C][Branch1][O][C][C][Branch1][Ring1][C][C][C][C][C][C][S][Ring1][=C][C][S][C][Branch1][C][C][=C][C][=Ring1][=Branch1][C][Branch2][Ring1][#Branch1][C][=C][C][Branch1][C][F][=C][Branch1][O][C][C][Branch1][Ring1][C][C][C][C][C][C][S][Ring1][=C][=C][Ring2][Ring2][=Branch1][S][Ring2][Ring2][=Branch2][=C][C][=Ring2][Ring2][=C][C][=Branch1][C][=O][O][C][C][Branch1][Branch1][C][C][C][C][C][C][C][C][C][C][=C][C][=Ring2][=Branch1][C][S][Ring2][=Branch1][Branch1].[C][C][C][C][C][C][C][=C][C][=C][C][Branch2][O][N][C][Branch1][P][C][=C][C][=C][C][Branch1][#Branch1][C][C][C][C][C][C][=C][Ring1][N][C][=C][C][=C][Branch2][Ring2][P][C][=C][Ring1][=Branch1][C][S][C][C][=C][Branch2][Ring1][=Branch2][/C][=C][\C][=Branch1][C][=O][C][=C][C][=C][C][=C][Ring1][=Branch1][C][Ring1][#Branch2][=C][Branch1][Ring1][C][#N][C][#N][S][C][=Ring2][Ring1][Branch1][C][=Ring2][Ring1][Branch2][Ring2][Ring2][O][C][Branch1][P][C][=C][C][=C][C][Branch1][#Branch1][C][C][C][C][C][C][=C][Ring1][N][Branch1][P][C][=C][C][=C][C][Branch1][#Branch1][C][C][C][C][C][C][=C][Ring1][N][C][=C][Ring2][Branch1][#Branch1][S][C][C][=C][Branch2][Ring1][=Branch2][/C][=C][\C][=Branch1][C][=O][C][=C][C][=C][C][=C][Ring1][=Branch1][C][Ring1][#Branch2][=C][Branch1][Ring1][C][#N][C][#N][S][C][Ring2][Ring1][Branch2][=Ring2][Ring1][Branch1][=C][Ring2][Branch2][C],{CCCCCCC(CCCC)COC(=O)c1cc([$])sc1-c1cc2sc(-c3sc(-c4cc5c(-c6cc(F)c(CC(CC)CCCC)s6)c6sc([$])cc6c(-c6cc(F)c(CC(CC)CCCC)s6)c5s4)cc3C(=O)OCC(CCCC)CCCCCC)cc2s1}.CCCCCCc1cccc(C2(c3cccc(CCCCCC)c3)c3cc4c(cc3-c3sc5cc(/C=C6\C(=O)c7ccccc7C6=C(C#N)C#N)sc5c32)C(c2cccc(CCCCCC)c2)(c2cccc(CCCCCC)c2)c2c-4sc3cc(/C=C4\C(=O)c5ccccc5C4=C(C#N)C#N)sc23)c1
2T-TTC-BDTFT,m-ITIC,-5.41,-3.53,-5.526666666666667,-3.8515384615384622,1.0,o-DCB,_,120.0,PEDOT:PSS,PDINO,11.15,11.15,0.97,16.57,69.37,CCCCCCC(CCCC)CSOC(=O)c1c(-c2ccc(C)s2)sc2c(C(=O)OSCC(CCCC)CCCCCC)c(-c3ccc(-c4cc5c(-c6cc(F)c(CC(CC)CCCC)s6)c6sc(C)cc6c(-c6cc(F)c(CC(CC)CCCC)s6)c5s4)s3)sc12.CCCCCCc1cccc(C2(c3cccc(CCCCCC)c3)c3cc4c(cc3-c3sc5cc(/C=C6\C(=O)c7ccccc7C6=C(C#N)C#N)sc5c32)C(c2cccc(CCCCCC)c2)(c2cccc(CCCCCC)c2)c2c-4sc3cc(/C=C4\C(=O)c5ccccc5C4=C(C#N)C#N)sc23)c1,[C][C][C][C][C][C][C][Branch1][Branch1][C][C][C][C][C][S][O][C][=Branch1][C][=O][C][=C][Branch1][O][C][=C][C][=C][Branch1][C][C][S][Ring1][=Branch1][S][C][C][Branch2][Ring1][Branch1][C][=Branch1][C][=O][O][S][C][C][Branch1][Branch1][C][C][C][C][C][C][C][C][C][C][=C][Branch2][#Branch1][Branch1][C][=C][C][=C][Branch2][=Branch1][#Branch2][C][=C][C][=C][Branch2][Ring1][#Branch1][C][=C][C][Branch1][C][F][=C][Branch1][O][C][C][Branch1][Ring1][C][C][C][C][C][C][S][Ring1][=C][C][S][C][Branch1][C][C][=C][C][=Ring1][=Branch1][C][Branch2][Ring1][#Branch1][C][=C][C][Branch1][C][F][=C][Branch1][O][C][C][Branch1][Ring1][C][C][C][C][C][C][S][Ring1][=C][=C][Ring2][Ring2][=Branch1][S][Ring2][Ring2][=Branch2][S][Ring2][Ring2][=C][S][C][Ring2][=Branch1][N][=Ring2][=Branch1][Ring1].[C][C][C][C][C][C][C][=C][C][=C][C][Branch2][O][N][C][Branch1][P][C][=C][C][=C][C][Branch1][#Branch1][C][C][C][C][C][C][=C][Ring1][N][C][=C][C][=C][Branch2][Ring2][P][C][=C][Ring1][=Branch1][C][S][C][C][=C][Branch2][Ring1][=Branch2][/C][=C][\C][=Branch1][C][=O][C][=C][C][=C][C][=C][Ring1][=Branch1][C][Ring1][#Branch2][=C][Branch1][Ring1][C][#N][C][#N][S][C][=Ring2][Ring1][Branch1][C][=Ring2][Ring1][Branch2][Ring2][Ring2][O][C][Branch1][P][C][=C][C][=C][C][Branch1][#Branch1][C][C][C][C][C][C][=C][Ring1][N][Branch1][P][C][=C][C][=C][C][Branch1][#Branch1][C][C][C][C][C][C][=C][Ring1][N][C][=C][Ring2][Branch1][#Branch1][S][C][C][=C][Branch2][Ring1][=Branch2][/C][=C][\C][=Branch1][C][=O][C][=C][C][=C][C][=C][Ring1][=Branch1][C][Ring1][#Branch2][=C][Branch1][Ring1][C][#N][C][#N][S][C][Ring2][Ring1][Branch2][=Ring2][Ring1][Branch1][=C][Ring2][Branch2][C],{CCCCCCC(CCCC)CSOC(=O)c1c(-c2ccc([$])s2)sc2c(C(=O)OSCC(CCCC)CCCCCC)c(-c3ccc(-c4cc5c(-c6cc(F)c(CC(CC)CCCC)s6)c6sc([$])cc6c(-c6cc(F)c(CC(CC)CCCC)s6)c5s4)s3)sc12}.CCCCCCc1cccc(C2(c3cccc(CCCCCC)c3)c3cc4c(cc3-c3sc5cc(/C=C6\C(=O)c7ccccc7C6=C(C#N)C#N)sc5c32)C(c2cccc(CCCCCC)c2)(c2cccc(CCCCCC)c2)c2c-4sc3cc(/C=C4\C(=O)c5ccccc5C4=C(C#N)C#N)sc23)c1
PB24-3TDC,ITIC-Th,-5.36,-3.58,-5.673333333333334,-3.908888888888889,0.667,CB,DIO,25.0,PEDOT:PSS,C60-bissalt,10.3,10.3,0.902,16.8,68.0,CCCCCCCCC(CCCCCC)COC(=O)c1cc(C)sc1-c1ccc(-c2sc(-c3ccc(-c4c(F)c(F)c(-c5ccc(C)s5)c5nn(CC(CC)CCCC)nc45)s3)cc2C(=O)OCC(CCCCCC)CCCCCCCC)s1.CCCCCCc1ccc(C2(c3ccc(CCCCCC)s3)c3cc4c(cc3-c3sc5cc(/C=C6\C(=O)c7ccccc7C6=C(C#N)C#N)sc5c32)C(c2ccc(CCCCCC)s2)(c2ccc(CCCCCC)s2)c2c-4sc3cc(/C=C4\C(=O)c5ccccc5C4=C(C#N)C#N)sc23)s1,[C][C][C][C][C][C][C][C][C][Branch1][#Branch1][C][C][C][C][C][C][C][O][C][=Branch1][C][=O][C][C][=C][Branch1][C][C][S][C][=Ring1][=Branch1][C][=C][C][=C][Branch2][#Branch1][#Branch2][C][S][C][Branch2][Branch1][Branch2][C][=C][C][=C][Branch2][Ring2][=N][C][=C][Branch1][C][F][C][Branch1][C][F][=C][Branch1][O][C][=C][C][=C][Branch1][C][C][S][Ring1][=Branch1][C][=N][N][Branch1][O][C][C][Branch1][Ring1][C][C][C][C][C][C][N][=C][Ring2][Ring1][=Branch2][Ring1][=N][S][Ring2][Ring1][=C][=C][C][=Ring2][Ring2][Ring1][C][=Branch1][C][=O][O][C][C][Branch1][#Branch1][C][C][C][C][C][C][C][C][C][C][C][C][C][C][S][Ring2][Branch1][O].[C][C][C][C][C][C][C][=C][C][=C][Branch2][O][=Branch2][C][Branch1][S][C][=C][C][=C][Branch1][#Branch1][C][C][C][C][C][C][S][Ring1][O][C][=C][C][=C][Branch2][Ring2][P][C][=C][Ring1][=Branch1][C][S][C][C][=C][Branch2][Ring1][=Branch2][/C][=C][\C][=Branch1][C][=O][C][=C][C][=C][C][=C][Ring1][=Branch1][C][Ring1][#Branch2][=C][Branch1][Ring1][C][#N][C][#N][S][C][=Ring2][Ring1][Branch1][C][=Ring2][Ring1][Branch2][Ring2][Ring2][#Branch2][C][Branch1][S][C][=C][C][=C][Branch1][#Branch1][C][C][C][C][C][C][S][Ring1][O][Branch1][S][C][=C][C][=C][Branch1][#Branch1][C][C][C][C][C][C][S][Ring1][O][C][=C][Ring2][Branch1][Branch1][S][C][C][=C][Branch2][Ring1][=Branch2][/C][=C][\C][=Branch1][C][=O][C][=C][C][=C][C][=C][Ring1][=Branch1][C][Ring1][#Branch2][=C][Branch1][Ring1][C][#N][C][#N][S][C][Ring2][Ring1][Branch2][=Ring2][Ring1][Branch1][S][Ring2][#Branch1][=C],{CCCCCCCCC(CCCCCC)COC(=O)c1cc([$])sc1-c1ccc(-c2sc(-c3ccc(-c4c(F)c(F)c(-c5ccc([$])s5)c5nn(CC(CC)CCCC)nc45)s3)cc2C(=O)OCC(CCCCCC)CCCCCCCC)s1}.CCCCCCc1ccc(C2(c3ccc(CCCCCC)s3)c3cc4c(cc3-c3sc5cc(/C=C6\C(=O)c7ccccc7C6=C(C#N)C#N)sc5c32)C(c2ccc(CCCCCC)s2)(c2ccc(CCCCCC)s2)c2c-4sc3cc(/C=C4\C(=O)c5ccccc5C4=C(C#N)C#N)sc23)s1
PB68-3TDC,ITIC-Th,-5.41,-3.57,-5.673333333333334,-3.908888888888889,0.667,CB,DIO,25.0,PEDOT:PSS,C60-bissalt,7.88,7.88,0.994,12.2,65.0,CCCCCCCCC(CCCCCC)COC(=O)c1cc(C)sc1-c1ccc(-c2sc(-c3ccc(-c4c(F)c(F)c(-c5ccc(C)s5)c5nn(CC(CCCCCC)CCCCCCCC)nc45)s3)cc2C(=O)OCC(CCCCCC)CCCCCCCC)s1.CCCCCCc1ccc(C2(c3ccc(CCCCCC)s3)c3cc4c(cc3-c3sc5cc(/C=C6\C(=O)c7ccccc7C6=C(C#N)C#N)sc5c32)C(c2ccc(CCCCCC)s2)(c2ccc(CCCCCC)s2)c2c-4sc3cc(/C=C4\C(=O)c5ccccc5C4=C(C#N)C#N)sc23)s1,[C][C][C][C][C][C][C][C][C][Branch1][#Branch1][C][C][C][C][C][C][C][O][C][=Branch1][C][=O][C][C][=C][Branch1][C][C][S][C][=Ring1][=Branch1][C][=C][C][=C][Branch2][Branch2][Ring2][C][S][C][Branch2][=Branch1][C][C][=C][C][=C][Branch2][Branch1][#Branch1][C][=C][Branch1][C][F][C][Branch1][C][F][=C][Branch1][O][C][=C][C][=C][Branch1][C][C][S][Ring1][=Branch1][C][=N][N][Branch2][Ring1][Ring1][C][C][Branch1][#Branch1][C][C][C][C][C][C][C][C][C][C][C][C][C][C][N][=C][Ring2][Ring1][P][Ring2][Ring1][Branch1][S][Ring2][Ring2][=Branch1][=C][C][=Ring2][Ring2][O][C][=Branch1][C][=O][O][C][C][Branch1][#Branch1][C][C][C][C][C][C][C][C][C][C][C][C][C][C][S][Ring2][=Branch1][Ring1].[C][C][C][C][C][C][C][=C][C][=C][Branch2][O][=Branch2][C][Branch1][S][C][=C][C][=C][Branch1][#Branch1][C][C][C][C][C][C][S][Ring1][O][C][=C][C][=C][Branch2][Ring2][P][C][=C][Ring1][=Branch1][C][S][C][C][=C][Branch2][Ring1][=Branch2][/C][=C][\C][=Branch1][C][=O][C][=C][C][=C][C][=C][Ring1][=Branch1][C][Ring1][#Branch2][=C][Branch1][Ring1][C][#N][C][#N][S][C][=Ring2][Ring1][Branch1][C][=Ring2][Ring1][Branch2][Ring2][Ring2][#Branch2][C][Branch1][S][C][=C][C][=C][Branch1][#Branch1][C][C][C][C][C][C][S][Ring1][O][Branch1][S][C][=C][C][=C][Branch1][#Branch1][C][C][C][C][C][C][S][Ring1][O][C][=C][Ring2][Branch1][Branch1][S][C][C][=C][Branch2][Ring1][=Branch2][/C][=C][\C][=Branch1][C][=O][C][=C][C][=C][C][=C][Ring1][=Branch1][C][Ring1][#Branch2][=C][Branch1][Ring1][C][#N][C][#N][S][C][Ring2][Ring1][Branch2][=Ring2][Ring1][Branch1][S][Ring2][#Branch1][=C],{CCCCCCCCC(CCCCCC)COC(=O)c1cc([$])sc1-c1ccc(-c2sc(-c3ccc(-c4c(F)c(F)c(-c5ccc([$])s5)c5nn(CC(CCCCCC)CCCCCCCC)nc45)s3)cc2C(=O)OCC(CCCCCC)CCCCCCCC)s1}.CCCCCCc1ccc(C2(c3ccc(CCCCCC)s3)c3cc4c(cc3-c3sc5cc(/C=C6\C(=O)c7ccccc7C6=C(C#N)C#N)sc5c32)C(c2ccc(CCCCCC)s2)(c2ccc(CCCCCC)s2)c2c-4sc3cc(/C=C4\C(=O)c5ccccc5C4=C(C#N)C#N)sc23)s1
PBDB-T,IDNO-IDT,-5.297714285714285,-3.4170000000000003,-5.45,-3.65,1.0,CB,_,140.0,PEDOT:PSS,Ca,1.1,0.94,1.03,2.65,34.47,CCCCC(CC)Cc1ccc(-c2c3cc(-c4ccc(-c5sc(-c6ccc(C)s6)c6c5C(=O)c5c(CC(CC)CCCC)sc(CC(CC)CCCC)c5C6=O)s4)sc3c(-c3ccc(CC(CC)CCCC)s3)c3cc(C)sc23)s1.CCCCCCc1ccc(C2(c3ccc(CCCCCC)cc3)c3cc4c(cc3-c3sc(-c5ccc6c(c5)N(CC)C(=O)C6=O)cc32)C(c2ccc(CCCCCC)cc2)(c2ccc(CCCCCC)cc2)c2cc(-c3ccc5c(c3)N(CC)C(=O)C5=O)sc2-4)cc1,[C][C][C][C][C][Branch1][Ring1][C][C][C][C][=C][C][=C][Branch2][=Branch2][Branch2][C][=C][C][=C][Branch2][=Branch1][Branch2][C][=C][C][=C][Branch2][Branch1][=N][C][S][C][Branch1][O][C][=C][C][=C][Branch1][C][C][S][Ring1][=Branch1][=C][C][=Ring1][O][C][=Branch1][C][=O][C][=C][Branch1][O][C][C][Branch1][Ring1][C][C][C][C][C][C][S][C][Branch1][O][C][C][Branch1][Ring1][C][C][C][C][C][C][=C][Ring2][Ring1][Branch1][C][Ring2][Ring1][#Branch2][=O][S][Ring2][Ring2][=Branch2][S][C][Ring2][Ring2][=C][=C][Branch2][Ring1][Ring2][C][=C][C][=C][Branch1][O][C][C][Branch1][Ring1][C][C][C][C][C][C][S][Ring1][=N][C][C][=C][Branch1][C][C][S][C][Ring2][=Branch1][Ring1][=Ring1][=Branch1][S][Ring2][=Branch1][Branch2].[C][C][C][C][C][C][C][=C][C][=C][Branch2][#Branch2][=C][C][Branch1][P][C][=C][C][=C][Branch1][#Branch1][C][C][C][C][C][C][C][=C][Ring1][N][C][=C][C][=C][Branch2][Ring2][#Branch2][C][=C][Ring1][=Branch1][C][S][C][Branch2][Ring1][Branch2][C][=C][C][=C][C][=Branch1][Ring2][=C][Ring1][=Branch1][N][Branch1][Ring1][C][C][C][=Branch1][C][=O][C][Ring1][=Branch2][=O][=C][C][=Ring2][Ring1][C][Ring2][Ring2][Branch1][C][Branch1][P][C][=C][C][=C][Branch1][#Branch1][C][C][C][C][C][C][C][=C][Ring1][N][Branch1][P][C][=C][C][=C][Branch1][#Branch1][C][C][C][C][C][C][C][=C][Ring1][N][C][C][=C][Branch2][Ring1][Branch2][C][=C][C][=C][C][=Branch1][Ring2][=C][Ring1][=Branch1][N][Branch1][Ring1][C][C][C][=Branch1][C][=O][C][Ring1][=Branch2][=O][S][C][=Ring2][Ring1][C][Ring2][Branch1][P][C][=C][Ring2][#Branch1][=Branch1],{CCCCC(CC)Cc1ccc(-c2c3cc(-c4ccc(-c5sc(-c6ccc([$])s6)c6c5C(=O)c5c(CC(CC)CCCC)sc(CC(CC)CCCC)c5C6=O)s4)sc3c(-c3ccc(CC(CC)CCCC)s3)c3cc([$])sc23)s1}.CCCCCCc1ccc(C2(c3ccc(CCCCCC)cc3)c3cc4c(cc3-c3sc(-c5ccc6c(c5)N(CC)C(=O)C6=O)cc32)C(c2ccc(CCCCCC)cc2)(c2ccc(CCCCCC)cc2)c2cc(-c3ccc5c(c3)N(CC)C(=O)C5=O)sc2-4)cc1
PBDB-T,IM1-IDT,-5.297714285714285,-3.4170000000000003,-5.46,-4.02,0.667,CB,_,140.0,PEDOT:PSS,Ca,1.62,1.32,0.55,5.07,47.41,CCCCC(CC)Cc1ccc(-c2c3cc(-c4ccc(-c5sc(-c6ccc(C)s6)c6c5C(=O)c5c(CC(CC)CCCC)sc(CC(CC)CCCC)c5C6=O)s4)sc3c(-c3ccc(CC(CC)CCCC)s3)c3cc(C)sc23)s1.CCCCCCc1ccc(C2(c3ccc(CCCCCC)cc3)c3cc4c(cc3-c3sc(-c5ccc6c(c5)N(CC)C(=O)C6=C(C#N)C#N)cc32)C(c2ccc(CCCCCC)cc2)(c2ccc(CCCCCC)cc2)c2cc(-c3ccc5c(c3)N(CC)C(=O)C5=C(C#N)C#N)sc2-4)cc1,[C][C][C][C][C][Branch1][Ring1][C][C][C][C][=C][C][=C][Branch2][=Branch2][Branch2][C][=C][C][=C][Branch2][=Branch1][Branch2][C][=C][C][=C][Branch2][Branch1][=N][C][S][C][Branch1][O][C][=C][C][=C][Branch1][C][C][S][Ring1][=Branch1][=C][C][=Ring1][O][C][=Branch1][C][=O][C][=C][Branch1][O][C][C][Branch1][Ring1][C][C][C][C][C][C][S][C][Branch1][O][C][C][Branch1][Ring1][C][C][C][C][C][C][=C][Ring2][Ring1][Branch1][C][Ring2][Ring1][#Branch2][=O][S][Ring2][Ring2][=Branch2][S][C][Ring2][Ring2][=C][=C][Branch2][Ring1][Ring2][C][=C][C][=C][Branch1][O][C][C][Branch1][Ring1][C][C][C][C][C][C][S][Ring1][=N][C][C][=C][Branch1][C][C][S][C][Ring2][=Branch1][Ring1][=Ring1][=Branch1][S][Ring2][=Branch1][Branch2].[C][C][C][C][C][C][C][=C][C][=C][Branch2][O][#Branch2][C][Branch1][P][C][=C][C][=C][Branch1][#Branch1][C][C][C][C][C][C][C][=C][Ring1][N][C][=C][C][=C][Branch2][Ring2][S][C][=C][Ring1][=Branch1][C][S][C][Branch2][Ring1][=C][C][=C][C][=C][C][=Branch1][Ring2][=C][Ring1][=Branch1][N][Branch1][Ring1][C][C][C][=Branch1][C][=O][C][Ring1][=Branch2][=C][Branch1][Ring1][C][#N][C][#N][=C][C][=Ring2][Ring1][=Branch1][Ring2][Ring2][=Branch2][C][Branch1][P][C][=C][C][=C][Branch1][#Branch1][C][C][C][C][C][C][C][=C][Ring1][N][Branch1][P][C][=C][C][=C][Branch1][#Branch1][C][C][C][C][C][C][C][=C][Ring1][N][C][C][=C][Branch2][Ring1][=C][C][=C][C][=C][C][=Branch1][Ring2][=C][Ring1][=Branch1][N][Branch1][Ring1][C][C][C][=Branch1][C][=O][C][Ring1][=Branch2][=C][Branch1][Ring1][C][#N][C][#N][S][C][=Ring2][Ring1][=Branch1][Ring2][=Branch1][=Branch2][C][=C][Ring2][#Branch1][=C],{CCCCC(CC)Cc1ccc(-c2c3cc(-c4ccc(-c5sc(-c6ccc([$])s6)c6c5C(=O)c5c(CC(CC)CCCC)sc(CC(CC)CCCC)c5C6=O)s4)sc3c(-c3ccc(CC(CC)CCCC)s3)c3cc([$])sc23)s1}.CCCCCCc1ccc(C2(c3ccc(CCCCCC)cc3)c3cc4c(cc3-c3sc(-c5ccc6c(c5)N(CC)C(=O)C6=C(C#N)C#N)cc32)C(c2ccc(CCCCCC)cc2)(c2ccc(CCCCCC)cc2)c2cc(-c3ccc5c(c3)N(CC)C(=O)C5=C(C#N)C#N)sc2-4)cc1
PBDB-T,ITAN-IDT,-5.297714285714285,-3.4170000000000003,-5.42,-3.69,1.5,CB,_,140.0,PEDOT:PSS,Ca,2.0,1.72,1.18,3.71,39.19,CCCCC(CC)Cc1ccc(-c2c3cc(-c4ccc(-c5sc(-c6ccc(C)s6)c6c5C(=O)c5c(CC(CC)CCCC)sc(CC(CC)CCCC)c5C6=O)s4)sc3c(-c3ccc(CC(CC)CCCC)s3)c3cc(C)sc23)s1.CCCCCCc1ccc(C2(c3ccc(CCCCCC)cc3)c3cc4c(cc3-c3sc(-c5ccc6c(c5)N(CC)C(=O)/C6=C(/C#N)c5cccs5)cc32)C(c2ccc(CCCCCC)cc2)(c2ccc(CCCCCC)cc2)c2cc(-c3ccc5c(c3)N(CC)C(=O)/C5=C(/C#N)c3cccs3)sc2-4)cc1,[C][C][C][C][C][Branch1][Ring1][C][C][C][C][=C][C][=C][Branch2][=Branch2][Branch2][C][=C][C][=C][Branch2][=Branch1][Branch2][C][=C][C][=C][Branch2][Branch1][=N][C][S][C][Branch1][O][C][=C][C][=C][Branch1][C][C][S][Ring1][=Branch1][=C][C][=Ring1][O][C][=Branch1][C][=O][C][=C][Branch1][O][C][C][Branch1][Ring1][C][C][C][C][C][C][S][C][Branch1][O][C][C][Branch1][Ring1][C][C][C][C][C][C][=C][Ring2][Ring1][Branch1][C][Ring2][Ring1][#Branch2][=O][S][Ring2][Ring2][=Branch2][S][C][Ring2][Ring2][=C][=C][Branch2][Ring1][Ring2][C][=C][C][=C][Branch1][O][C][C][Branch1][Ring1][C][C][C][C][C][C][S][Ring1][=N][C][C][=C][Branch1][C][C][S][C][Ring2][=Branch1][Ring1][=Ring1][=Branch1][S][Ring2][=Branch1][Branch2].[C][C][C][C][C][C][C][=C][C][=C][Branch2][N][Ring2][C][Branch1][P][C][=C][C][=C][Branch1][#Branch1][C][C][C][C][C][C][C][=C][Ring1][N][C][=C][C][=C][Branch2][Branch1][Branch1][C][=C][Ring1][=Branch1][C][S][C][Branch2][Ring2][Ring1][C][=C][C][=C][C][=Branch1][Ring2][=C][Ring1][=Branch1][N][Branch1][Ring1][C][C][C][=Branch1][C][=O][/C][Ring1][=Branch2][=C][Branch1][Ring1][/C][#N][C][=C][C][=C][S][Ring1][Branch1][=C][C][=Ring2][Ring1][=Branch2][Ring2][Ring2][N][C][Branch1][P][C][=C][C][=C][Branch1][#Branch1][C][C][C][C][C][C][C][=C][Ring1][N][Branch1][P][C][=C][C][=C][Branch1][#Branch1][C][C][C][C][C][C][C][=C][Ring1][N][C][C][=C][Branch2][Ring2][Ring1][C][=C][C][=C][C][=Branch1][Ring2][=C][Ring1][=Branch1][N][Branch1][Ring1][C][C][C][=Branch1][C][=O][/C][Ring1][=Branch2][=C][Branch1][Ring1][/C][#N][C][=C][C][=C][S][Ring1][Branch1][S][C][=Ring2][Ring1][=Branch2][Ring2][=Branch1][#C][C][=C][Ring2][Branch2][Ring2],{CCCCC(CC)Cc1ccc(-c2c3cc(-c4ccc(-c5sc(-c6ccc([$])s6)c6c5C(=O)c5c(CC(CC)CCCC)sc(CC(CC)CCCC)c5C6=O)s4)sc3c(-c3ccc(CC(CC)CCCC)s3)c3cc([$])sc23)s1}.CCCCCCc1ccc(C2(c3ccc(CCCCCC)cc3)c3cc4c(cc3-c3sc(-c5ccc6c(c5)N(CC)C(=O)/C6=C(/C#N)c5cccs5)cc32)C(c2ccc(CCCCCC)cc2)(c2ccc(CCCCCC)cc2)c2cc(-c3ccc5c(c3)N(CC)C(=O)/C5=C(/C#N)c3cccs3)sc2-4)cc1
