Repository: aspuru-guzik-group/Beyond-Molecular-Structure-ML-for-OPV-Materials-Devices

File: ml_for_opvs/data/input_representation/OPV_Min/smiles/processed_smiles_device_wo_thickness/KFold/input_train_3.csv (part 18 of 24)
Donor,Acceptor,HOMO_D_eV,LUMO_D_eV,HOMO_A_eV,LUMO_A_eV,D_A_ratio_m_m,solvent,solvent_additive,annealing_temperature,hole_contact_layer,electron_contact_layer,PCE_percent,calc_PCE_percent,Voc_V,Jsc_mA_cm_pow_neg2,FF_percent,DA_SMILES,DA_SELFIES,DA_BigSMILES
P3HT,BTA27,-5.057777777777777,-2.989444444444445,-6.08,-3.81,1.0,CF,_,100.0,PEDOT:PSS,Ca,0.62,0.62,0.6,2.89,36.0,CCCCCCc1cc(-c2sc(-c3sc(-c4sc(C)cc4CCCCCC)cc3CCCCCC)cc2CCCCCC)sc1C.CCCCCCn1nc2c(C=C(C#N)C#N)ccc(-c3ccc4c(c3)C3(c5ccccc5-c5ccccc53)c3cc(-c5ccc(C=C(C#N)C#N)c6nn(CCCCCC)nc56)ccc3-4)c2n1,[C][C][C][C][C][C][C][C][=C][Branch2][Ring2][P][C][S][C][Branch2][Ring1][S][C][S][C][Branch1][P][C][S][C][Branch1][C][C][=C][C][=Ring1][=Branch1][C][C][C][C][C][C][=C][C][=Ring1][P][C][C][C][C][C][C][=C][C][=Ring2][Ring1][N][C][C][C][C][C][C][S][C][=Ring2][Ring2][#Branch1][C].[C][C][C][C][C][C][N][N][=C][C][Branch1][=Branch2][C][=C][Branch1][Ring1][C][#N][C][#N][=C][C][=C][Branch2][=Branch1][S][C][=C][C][=C][C][=Branch1][Ring2][=C][Ring1][=Branch1][C][Branch2][Ring1][Ring1][C][=C][C][=C][C][=C][Ring1][=Branch1][C][=C][C][=C][C][=C][Ring1][=Branch1][Ring1][=N][C][=C][C][Branch2][Ring1][P][C][=C][C][=C][Branch1][=Branch2][C][=C][Branch1][Ring1][C][#N][C][#N][C][=N][N][Branch1][#Branch1][C][C][C][C][C][C][N][=C][Ring2][Ring1][Branch1][Ring1][O][=C][C][=C][Ring2][Ring1][O][Ring2][Ring2][O][C][Ring2][Branch1][#Branch2][=N][Ring2][Branch1][=N],{CCCCCCc1cc(-c2sc(-c3sc(-c4sc([$])cc4CCCCCC)cc3CCCCCC)cc2CCCCCC)sc1[$]}.CCCCCCn1nc2c(C=C(C#N)C#N)ccc(-c3ccc4c(c3)C3(c5ccccc5-c5ccccc53)c3cc(-c5ccc(C=C(C#N)C#N)c6nn(CCCCCC)nc56)ccc3-4)c2n1
PBDTTz-BP,ITIC,-5.025,-2.97,-5.574146341463415,-3.915,1.0,CB,_,25.0,PEDOT:PSS,Ca,8.03,8.03,0.81,17.7,56.0,CCCCCCCCC(CCCCCC)COc1ccc(-c2ccc(-c3c4cc(-c5ccc(-c6c(F)c(F)c(-c7ccc(C)s7)c7nn(SCC(CCCC)CCCCCC)nc67)s5)sc4c(-c4ccc(-c5ccc(OCC(CCCCCC)CCCCCCCC)cc5)cc4)c4cc(C)sc34)cc2)cc1.CCCCCCc1ccc(C2(c3ccc(CCCCCC)cc3)c3cc4c(cc3-c3sc5cc(/C=C6\C(=O)c7ccccc7C6=C(C#N)C#N)sc5c32)C(c2ccc(CCCCCC)cc2)(c2ccc(CCCCCC)cc2)c2c-4sc3cc(/C=C4\C(=O)c5ccccc5C4=C(C#N)C#N)sc23)cc1,[C][C][C][C][C][C][C][C][C][Branch1][#Branch1][C][C][C][C][C][C][C][O][C][=C][C][=C][Branch2][O][C][C][=C][C][=C][Branch2][#Branch2][=Branch1][C][=C][C][=C][Branch2][Branch1][=C][C][=C][C][=C][Branch2][Branch1][Ring1][C][=C][Branch1][C][F][C][Branch1][C][F][=C][Branch1][O][C][=C][C][=C][Branch1][C][C][S][Ring1][=Branch1][C][=N][N][Branch1][S][S][C][C][Branch1][Branch1][C][C][C][C][C][C][C][C][C][C][N][=C][Ring2][Ring1][=C][Ring2][Ring1][C][S][Ring2][Ring2][Ring1][S][C][Ring2][Ring2][Branch2][=C][Branch2][Ring2][N][C][=C][C][=C][Branch2][Ring1][S][C][=C][C][=C][Branch2][Ring1][Ring2][O][C][C][Branch1][#Branch1][C][C][C][C][C][C][C][C][C][C][C][C][C][C][C][=C][Ring2][Ring1][#Branch1][C][=C][Ring2][Ring1][=N][C][C][=C][Branch1][C][C][S][C][Ring2][=Branch1][=N][=Ring1][=Branch1][C][=C][Ring2][#Branch1][Ring1][C][=C][Ring2][#Branch1][=Branch2].[C][C][C][C][C][C][C][=C][C][=C][Branch2][O][N][C][Branch1][P][C][=C][C][=C][Branch1][#Branch1][C][C][C][C][C][C][C][=C][Ring1][N][C][=C][C][=C][Branch2][Ring2][P][C][=C][Ring1][=Branch1][C][S][C][C][=C][Branch2][Ring1][=Branch2][/C][=C][\C][=Branch1][C][=O][C][=C][C][=C][C][=C][Ring1][=Branch1][C][Ring1][#Branch2][=C][Branch1][Ring1][C][#N][C][#N][S][C][=Ring2][Ring1][Branch1][C][=Ring2][Ring1][Branch2][Ring2][Ring2][O][C][Branch1][P][C][=C][C][=C][Branch1][#Branch1][C][C][C][C][C][C][C][=C][Ring1][N][Branch1][P][C][=C][C][=C][Branch1][#Branch1][C][C][C][C][C][C][C][=C][Ring1][N][C][=C][Ring2][Branch1][#Branch1][S][C][C][=C][Branch2][Ring1][=Branch2][/C][=C][\C][=Branch1][C][=O][C][=C][C][=C][C][=C][Ring1][=Branch1][C][Ring1][#Branch2][=C][Branch1][Ring1][C][#N][C][#N][S][C][Ring2][Ring1][Branch2][=Ring2][Ring1][Branch1][C][=C][Ring2][Branch2][C],{CCCCCCCCC(CCCCCC)COc1ccc(-c2ccc(-c3c4cc(-c5ccc(-c6c(F)c(F)c(-c7ccc([$])s7)c7nn(SCC(CCCC)CCCCCC)nc67)s5)sc4c(-c4ccc(-c5ccc(OCC(CCCCCC)CCCCCCCC)cc5)cc4)c4cc([$])sc34)cc2)cc1}.CCCCCCc1ccc(C2(c3ccc(CCCCCC)cc3)c3cc4c(cc3-c3sc5cc(/C=C6\C(=O)c7ccccc7C6=C(C#N)C#N)sc5c32)C(c2ccc(CCCCCC)cc2)(c2ccc(CCCCCC)cc2)c2c-4sc3cc(/C=C4\C(=O)c5ccccc5C4=C(C#N)C#N)sc23)cc1
PBDB-T,F-F,-5.297714285714285,-3.4170000000000003,-5.72,-4.13,0.833,CB,DIO,25.0,PEDOT:PSS,PDINO,10.85,10.85,0.88,17.36,71.0,CCCCC(CC)Cc1ccc(-c2c3cc(-c4ccc(-c5sc(-c6ccc(C)s6)c6c5C(=O)c5c(CC(CC)CCCC)sc(CC(CC)CCCC)c5C6=O)s4)sc3c(-c3ccc(CC(CC)CCCC)s3)c3cc(C)sc23)s1.CCCCCCCCC1(CCCCCCCC)c2cc3c(cc2-c2cc4c(cc21)-c1sc(C=C2C(=O)c5cc(F)ccc5C2=C(C#N)C#N)cc1C4(CCCCCCCC)CCCCCCCC)C(CCCCCCCC)(CCCCCCCC)c1cc(C=C2C(=O)c4cc(F)ccc4C2=C(C#N)C#N)sc1-3,[C][C][C][C][C][Branch1][Ring1][C][C][C][C][=C][C][=C][Branch2][=Branch2][Branch2][C][=C][C][=C][Branch2][=Branch1][Branch2][C][=C][C][=C][Branch2][Branch1][=N][C][S][C][Branch1][O][C][=C][C][=C][Branch1][C][C][S][Ring1][=Branch1][=C][C][=Ring1][O][C][=Branch1][C][=O][C][=C][Branch1][O][C][C][Branch1][Ring1][C][C][C][C][C][C][S][C][Branch1][O][C][C][Branch1][Ring1][C][C][C][C][C][C][=C][Ring2][Ring1][Branch1][C][Ring2][Ring1][#Branch2][=O][S][Ring2][Ring2][=Branch2][S][C][Ring2][Ring2][=C][=C][Branch2][Ring1][Ring2][C][=C][C][=C][Branch1][O][C][C][Branch1][Ring1][C][C][C][C][C][C][S][Ring1][=N][C][C][=C][Branch1][C][C][S][C][Ring2][=Branch1][Ring1][=Ring1][=Branch1][S][Ring2][=Branch1][Branch2].[C][C][C][C][C][C][C][C][C][Branch1][=Branch2][C][C][C][C][C][C][C][C][C][=C][C][=C][Branch2][=Branch1][=C][C][=C][Ring1][=Branch1][C][=C][C][=C][Branch1][Branch2][C][=C][Ring1][=Branch1][Ring2][Ring1][Branch1][C][S][C][Branch2][Ring1][N][C][=C][C][=Branch1][C][=O][C][=C][C][Branch1][C][F][=C][C][=C][Ring1][#Branch1][C][Ring1][O][=C][Branch1][Ring1][C][#N][C][#N][=C][C][=Ring2][Ring1][=Branch1][C][Ring2][Ring1][O][Branch1][=Branch2][C][C][C][C][C][C][C][C][C][C][C][C][C][C][C][C][C][Branch1][=Branch2][C][C][C][C][C][C][C][C][Branch1][=Branch2][C][C][C][C][C][C][C][C][C][C][=C][Branch2][Ring1][N][C][=C][C][=Branch1][C][=O][C][=C][C][Branch1][C][F][=C][C][=C][Ring1][#Branch1][C][Ring1][O][=C][Branch1][Ring1][C][#N][C][#N][S][C][=Ring2][Ring1][=Branch1][Ring2][#Branch1][Branch2],{CCCCC(CC)Cc1ccc(-c2c3cc(-c4ccc(-c5sc(-c6ccc([$])s6)c6c5C(=O)c5c(CC(CC)CCCC)sc(CC(CC)CCCC)c5C6=O)s4)sc3c(-c3ccc(CC(CC)CCCC)s3)c3cc([$])sc23)s1}.CCCCCCCCC1(CCCCCCCC)c2cc3c(cc2-c2cc4c(cc21)-c1sc(C=C2C(=O)c5cc(F)ccc5C2=C(C#N)C#N)cc1C4(CCCCCCCC)CCCCCCCC)C(CCCCCCCC)(CCCCCCCC)c1cc(C=C2C(=O)c4cc(F)ccc4C2=C(C#N)C#N)sc1-3
PBDB-T,F-Cl,-5.297714285714285,-3.4170000000000003,-5.62,-4.04,1.0,CB,DIO,25.0,PEDOT:PSS,PDINO,11.47,11.49,0.87,17.61,75.0,CCCCC(CC)Cc1ccc(-c2c3cc(-c4ccc(-c5sc(-c6ccc(C)s6)c6c5C(=O)c5c(CC(CC)CCCC)sc(CC(CC)CCCC)c5C6=O)s4)sc3c(-c3ccc(CC(CC)CCCC)s3)c3cc(C)sc23)s1.CCCCCCCCC1(CCCCCCCC)c2cc3c(cc2-c2cc4c(cc21)-c1sc(C=C2C(=O)c5cc(Cl)ccc5C2=C(C#N)C#N)cc1C4(CCCCCCCC)CCCCCCCC)C(CCCCCCCC)(CCCCCCCC)c1cc(C=C2C(=O)c4cc(Cl)ccc4C2=C(C#N)C#N)sc1-3,[C][C][C][C][C][Branch1][Ring1][C][C][C][C][=C][C][=C][Branch2][=Branch2][Branch2][C][=C][C][=C][Branch2][=Branch1][Branch2][C][=C][C][=C][Branch2][Branch1][=N][C][S][C][Branch1][O][C][=C][C][=C][Branch1][C][C][S][Ring1][=Branch1][=C][C][=Ring1][O][C][=Branch1][C][=O][C][=C][Branch1][O][C][C][Branch1][Ring1][C][C][C][C][C][C][S][C][Branch1][O][C][C][Branch1][Ring1][C][C][C][C][C][C][=C][Ring2][Ring1][Branch1][C][Ring2][Ring1][#Branch2][=O][S][Ring2][Ring2][=Branch2][S][C][Ring2][Ring2][=C][=C][Branch2][Ring1][Ring2][C][=C][C][=C][Branch1][O][C][C][Branch1][Ring1][C][C][C][C][C][C][S][Ring1][=N][C][C][=C][Branch1][C][C][S][C][Ring2][=Branch1][Ring1][=Ring1][=Branch1][S][Ring2][=Branch1][Branch2].[C][C][C][C][C][C][C][C][C][Branch1][=Branch2][C][C][C][C][C][C][C][C][C][=C][C][=C][Branch2][=Branch1][=C][C][=C][Ring1][=Branch1][C][=C][C][=C][Branch1][Branch2][C][=C][Ring1][=Branch1][Ring2][Ring1][Branch1][C][S][C][Branch2][Ring1][N][C][=C][C][=Branch1][C][=O][C][=C][C][Branch1][C][Cl][=C][C][=C][Ring1][#Branch1][C][Ring1][O][=C][Branch1][Ring1][C][#N][C][#N][=C][C][=Ring2][Ring1][=Branch1][C][Ring2][Ring1][O][Branch1][=Branch2][C][C][C][C][C][C][C][C][C][C][C][C][C][C][C][C][C][Branch1][=Branch2][C][C][C][C][C][C][C][C][Branch1][=Branch2][C][C][C][C][C][C][C][C][C][C][=C][Branch2][Ring1][N][C][=C][C][=Branch1][C][=O][C][=C][C][Branch1][C][Cl][=C][C][=C][Ring1][#Branch1][C][Ring1][O][=C][Branch1][Ring1][C][#N][C][#N][S][C][=Ring2][Ring1][=Branch1][Ring2][#Branch1][Branch2],{CCCCC(CC)Cc1ccc(-c2c3cc(-c4ccc(-c5sc(-c6ccc([$])s6)c6c5C(=O)c5c(CC(CC)CCCC)sc(CC(CC)CCCC)c5C6=O)s4)sc3c(-c3ccc(CC(CC)CCCC)s3)c3cc([$])sc23)s1}.CCCCCCCCC1(CCCCCCCC)c2cc3c(cc2-c2cc4c(cc21)-c1sc(C=C2C(=O)c5cc(Cl)ccc5C2=C(C#N)C#N)cc1C4(CCCCCCCC)CCCCCCCC)C(CCCCCCCC)(CCCCCCCC)c1cc(C=C2C(=O)c4cc(Cl)ccc4C2=C(C#N)C#N)sc1-3
PBDB-T,F-Br,-5.297714285714285,-3.4170000000000003,-5.62,-4.06,1.0,CB,DIO,25.0,PEDOT:PSS,PDINO,12.05,12.05,0.87,18.22,76.0,CCCCC(CC)Cc1ccc(-c2c3cc(-c4ccc(-c5sc(-c6ccc(C)s6)c6c5C(=O)c5c(CC(CC)CCCC)sc(CC(CC)CCCC)c5C6=O)s4)sc3c(-c3ccc(CC(CC)CCCC)s3)c3cc(C)sc23)s1.CCCCCCCCC1(CCCCCCCC)c2cc3c(cc2-c2cc4c(cc21)-c1sc(C=C2C(=O)c5cc(Br)ccc5C2=C(C#N)C#N)cc1C4(CCCCCCCC)CCCCCCCC)C(CCCCCCCC)(CCCCCCCC)c1cc(C=C2C(=O)c4cc(Br)ccc4C2=C(C#N)C#N)sc1-3,[C][C][C][C][C][Branch1][Ring1][C][C][C][C][=C][C][=C][Branch2][=Branch2][Branch2][C][=C][C][=C][Branch2][=Branch1][Branch2][C][=C][C][=C][Branch2][Branch1][=N][C][S][C][Branch1][O][C][=C][C][=C][Branch1][C][C][S][Ring1][=Branch1][=C][C][=Ring1][O][C][=Branch1][C][=O][C][=C][Branch1][O][C][C][Branch1][Ring1][C][C][C][C][C][C][S][C][Branch1][O][C][C][Branch1][Ring1][C][C][C][C][C][C][=C][Ring2][Ring1][Branch1][C][Ring2][Ring1][#Branch2][=O][S][Ring2][Ring2][=Branch2][S][C][Ring2][Ring2][=C][=C][Branch2][Ring1][Ring2][C][=C][C][=C][Branch1][O][C][C][Branch1][Ring1][C][C][C][C][C][C][S][Ring1][=N][C][C][=C][Branch1][C][C][S][C][Ring2][=Branch1][Ring1][=Ring1][=Branch1][S][Ring2][=Branch1][Branch2].[C][C][C][C][C][C][C][C][C][Branch1][=Branch2][C][C][C][C][C][C][C][C][C][=C][C][=C][Branch2][=Branch1][=C][C][=C][Ring1][=Branch1][C][=C][C][=C][Branch1][Branch2][C][=C][Ring1][=Branch1][Ring2][Ring1][Branch1][C][S][C][Branch2][Ring1][N][C][=C][C][=Branch1][C][=O][C][=C][C][Branch1][C][Br][=C][C][=C][Ring1][#Branch1][C][Ring1][O][=C][Branch1][Ring1][C][#N][C][#N][=C][C][=Ring2][Ring1][=Branch1][C][Ring2][Ring1][O][Branch1][=Branch2][C][C][C][C][C][C][C][C][C][C][C][C][C][C][C][C][C][Branch1][=Branch2][C][C][C][C][C][C][C][C][Branch1][=Branch2][C][C][C][C][C][C][C][C][C][C][=C][Branch2][Ring1][N][C][=C][C][=Branch1][C][=O][C][=C][C][Branch1][C][Br][=C][C][=C][Ring1][#Branch1][C][Ring1][O][=C][Branch1][Ring1][C][#N][C][#N][S][C][=Ring2][Ring1][=Branch1][Ring2][#Branch1][Branch2],{CCCCC(CC)Cc1ccc(-c2c3cc(-c4ccc(-c5sc(-c6ccc([$])s6)c6c5C(=O)c5c(CC(CC)CCCC)sc(CC(CC)CCCC)c5C6=O)s4)sc3c(-c3ccc(CC(CC)CCCC)s3)c3cc([$])sc23)s1}.CCCCCCCCC1(CCCCCCCC)c2cc3c(cc2-c2cc4c(cc21)-c1sc(C=C2C(=O)c5cc(Br)ccc5C2=C(C#N)C#N)cc1C4(CCCCCCCC)CCCCCCCC)C(CCCCCCCC)(CCCCCCCC)c1cc(C=C2C(=O)c4cc(Br)ccc4C2=C(C#N)C#N)sc1-3
PBDB-T,DF-PCNC,-5.297714285714285,-3.4170000000000003,-5.42,-3.81,0.833,CF,CN,130.0,MoOx,ZnO,10.14,10.27,0.91,15.66,72.07,CCCCC(CC)Cc1ccc(-c2c3cc(-c4ccc(-c5sc(-c6ccc(C)s6)c6c5C(=O)c5c(CC(CC)CCCC)sc(CC(CC)CCCC)c5C6=O)s4)sc3c(-c3ccc(CC(CC)CCCC)s3)c3cc(C)sc23)s1.CCCCC(CC)CC1(CC(CC)CCCC)c2cc(/C=C3\C(=O)c4cc5ccccc5cc4C3=C(C#N)C#N)sc2-c2sc(-c3cc(F)c(-c4cc5c(s4)-c4sc(/C=C6\C(=O)c7cc8ccccc8cc7C6=C(C#N)C#N)cc4C5(CC(CC)CCCC)CC(CC)CCCC)cc3F)cc21,[C][C][C][C][C][Branch1][Ring1][C][C][C][C][=C][C][=C][Branch2][=Branch2][Branch2][C][=C][C][=C][Branch2][=Branch1][Branch2][C][=C][C][=C][Branch2][Branch1][=N][C][S][C][Branch1][O][C][=C][C][=C][Branch1][C][C][S][Ring1][=Branch1][=C][C][=Ring1][O][C][=Branch1][C][=O][C][=C][Branch1][O][C][C][Branch1][Ring1][C][C][C][C][C][C][S][C][Branch1][O][C][C][Branch1][Ring1][C][C][C][C][C][C][=C][Ring2][Ring1][Branch1][C][Ring2][Ring1][#Branch2][=O][S][Ring2][Ring2][=Branch2][S][C][Ring2][Ring2][=C][=C][Branch2][Ring1][Ring2][C][=C][C][=C][Branch1][O][C][C][Branch1][Ring1][C][C][C][C][C][C][S][Ring1][=N][C][C][=C][Branch1][C][C][S][C][Ring2][=Branch1][Ring1][=Ring1][=Branch1][S][Ring2][=Branch1][Branch2].[C][C][C][C][C][Branch1][Ring1][C][C][C][C][Branch1][O][C][C][Branch1][Ring1][C][C][C][C][C][C][C][C][=C][Branch2][Ring1][#C][/C][=C][\C][=Branch1][C][=O][C][=C][C][=C][C][=C][C][=C][Ring1][=Branch1][C][=C][Ring1][#Branch2][C][Ring1][=C][=C][Branch1][Ring1][C][#N][C][#N][S][C][=Ring2][Ring1][=Branch2][C][S][C][Branch2][#Branch1][=N][C][=C][C][Branch1][C][F][=C][Branch2][=Branch1][=N][C][=C][C][=C][Branch1][Ring2][S][Ring1][Branch1][C][S][C][Branch2][Ring1][#C][/C][=C][\C][=Branch1][C][=O][C][=C][C][=C][C][=C][C][=C][Ring1][=Branch1][C][=C][Ring1][#Branch2][C][Ring1][=C][=C][Branch1][Ring1][C][#N][C][#N][=C][C][=Ring2][Ring1][=Branch2][C][Ring2][Ring1][=N][Branch1][O][C][C][Branch1][Ring1][C][C][C][C][C][C][C][C][Branch1][Ring1][C][C][C][C][C][C][C][=C][Ring2][Branch1][=Branch1][F][=C][C][=Ring2][Branch1][N][Ring2][#Branch1][=C],{CCCCC(CC)Cc1ccc(-c2c3cc(-c4ccc(-c5sc(-c6ccc([$])s6)c6c5C(=O)c5c(CC(CC)CCCC)sc(CC(CC)CCCC)c5C6=O)s4)sc3c(-c3ccc(CC(CC)CCCC)s3)c3cc([$])sc23)s1}.CCCCC(CC)CC1(CC(CC)CCCC)c2cc(/C=C3\C(=O)c4cc5ccccc5cc4C3=C(C#N)C#N)sc2-c2sc(-c3cc(F)c(-c4cc5c(s4)-c4sc(/C=C6\C(=O)c7cc8ccccc8cc7C6=C(C#N)C#N)cc4C5(CC(CC)CCCC)CC(CC)CCCC)cc3F)cc21
PTB7-Th,ITCT,-5.204782608695651,-3.5391891891891896,-5.596666666666667,-3.796666666666667,0.833,CF,DIO,80.0,MoOx,ZnO,10.42,10.35,0.95,15.13,72.0,CCCCC(CC)COC(=O)c1sc2c(-c3cc4c(-c5ccc(CC(CC)CCCC)s5)c5sc(C)cc5c(-c5ccc(CC(CC)CCCC)s5)c4s3)sc(C)c2c1F.CCCCCCc1ccc(C2(c3ccc(CCCCCC)cc3)c3cc4c(cc3-c3sc5cc(/C=C6\C(=O)c7cscc7C6=C(C#N)C#N)sc5c32)C(c2ccc(CCCCCC)cc2)(c2ccc(CCCCCC)cc2)c2c-4sc3cc(/C=C4\C(=O)c5cscc5C4=C(C#N)C#N)sc23)cc1,[C][C][C][C][C][Branch1][Ring1][C][C][C][O][C][=Branch1][C][=O][C][S][C][=C][Branch2][=Branch1][Ring2][C][=C][C][=C][Branch2][Ring1][Ring2][C][=C][C][=C][Branch1][O][C][C][Branch1][Ring1][C][C][C][C][C][C][S][Ring1][=N][C][S][C][Branch1][C][C][=C][C][=Ring1][=Branch1][C][Branch2][Ring1][Ring2][C][=C][C][=C][Branch1][O][C][C][Branch1][Ring1][C][C][C][C][C][C][S][Ring1][=N][=C][Ring2][Ring2][Ring2][S][Ring2][Ring2][#Branch1][S][C][Branch1][C][C][=C][Ring2][Ring2][=N][C][=Ring2][Ring2][S][F].[C][C][C][C][C][C][C][=C][C][=C][Branch2][O][#Branch2][C][Branch1][P][C][=C][C][=C][Branch1][#Branch1][C][C][C][C][C][C][C][=C][Ring1][N][C][=C][C][=C][Branch2][Ring2][S][C][=C][Ring1][=Branch1][C][S][C][C][=C][Branch2][Ring1][Branch2][/C][=C][\C][=Branch1][C][=O][C][=C][S][C][=C][Ring1][Branch1][C][Ring1][=Branch2][=C][Branch1][Ring1][C][#N][C][#N][S][C][=Ring2][Ring1][Ring2][C][=Ring2][Ring1][#Branch1][Ring2][Ring2][#Branch2][C][Branch1][P][C][=C][C][=C][Branch1][#Branch1][C][C][C][C][C][C][C][=C][Ring1][N][Branch1][P][C][=C][C][=C][Branch1][#Branch1][C][C][C][C][C][C][C][=C][Ring1][N][C][=C][Ring2][Branch1][=Branch1][S][C][C][=C][Branch2][Ring1][Branch2][/C][=C][\C][=Branch1][C][=O][C][=C][S][C][=C][Ring1][Branch1][C][Ring1][=Branch2][=C][Branch1][Ring1][C][#N][C][#N][S][C][Ring2][Ring1][#Branch1][=Ring2][Ring1][Ring2][C][=C][Ring2][#Branch1][S],{CCCCC(CC)COC(=O)c1sc2c(-c3cc4c(-c5ccc(CC(CC)CCCC)s5)c5sc([$])cc5c(-c5ccc(CC(CC)CCCC)s5)c4s3)sc([$])c2c1F}.CCCCCCc1ccc(C2(c3ccc(CCCCCC)cc3)c3cc4c(cc3-c3sc5cc(/C=C6\C(=O)c7cscc7C6=C(C#N)C#N)sc5c32)C(c2ccc(CCCCCC)cc2)(c2ccc(CCCCCC)cc2)c2c-4sc3cc(/C=C4\C(=O)c5cscc5C4=C(C#N)C#N)sc23)cc1
PTB7-Th,ITIC,-5.204782608695651,-3.5391891891891896,-5.574146341463415,-3.915,0.769,CF,DIO,25.0,PEDOT:PSS,PDIN,6.8,6.79,0.81,14.21,59.0,CCCCC(CC)COC(=O)c1sc2c(-c3cc4c(-c5ccc(CC(CC)CCCC)s5)c5sc(C)cc5c(-c5ccc(CC(CC)CCCC)s5)c4s3)sc(C)c2c1F.CCCCCCc1ccc(C2(c3ccc(CCCCCC)cc3)c3cc4c(cc3-c3sc5cc(/C=C6\C(=O)c7ccccc7C6=C(C#N)C#N)sc5c32)C(c2ccc(CCCCCC)cc2)(c2ccc(CCCCCC)cc2)c2c-4sc3cc(/C=C4\C(=O)c5ccccc5C4=C(C#N)C#N)sc23)cc1,[C][C][C][C][C][Branch1][Ring1][C][C][C][O][C][=Branch1][C][=O][C][S][C][=C][Branch2][=Branch1][Ring2][C][=C][C][=C][Branch2][Ring1][Ring2][C][=C][C][=C][Branch1][O][C][C][Branch1][Ring1][C][C][C][C][C][C][S][Ring1][=N][C][S][C][Branch1][C][C][=C][C][=Ring1][=Branch1][C][Branch2][Ring1][Ring2][C][=C][C][=C][Branch1][O][C][C][Branch1][Ring1][C][C][C][C][C][C][S][Ring1][=N][=C][Ring2][Ring2][Ring2][S][Ring2][Ring2][#Branch1][S][C][Branch1][C][C][=C][Ring2][Ring2][=N][C][=Ring2][Ring2][S][F].[C][C][C][C][C][C][C][=C][C][=C][Branch2][O][N][C][Branch1][P][C][=C][C][=C][Branch1][#Branch1][C][C][C][C][C][C][C][=C][Ring1][N][C][=C][C][=C][Branch2][Ring2][P][C][=C][Ring1][=Branch1][C][S][C][C][=C][Branch2][Ring1][=Branch2][/C][=C][\C][=Branch1][C][=O][C][=C][C][=C][C][=C][Ring1][=Branch1][C][Ring1][#Branch2][=C][Branch1][Ring1][C][#N][C][#N][S][C][=Ring2][Ring1][Branch1][C][=Ring2][Ring1][Branch2][Ring2][Ring2][O][C][Branch1][P][C][=C][C][=C][Branch1][#Branch1][C][C][C][C][C][C][C][=C][Ring1][N][Branch1][P][C][=C][C][=C][Branch1][#Branch1][C][C][C][C][C][C][C][=C][Ring1][N][C][=C][Ring2][Branch1][#Branch1][S][C][C][=C][Branch2][Ring1][=Branch2][/C][=C][\C][=Branch1][C][=O][C][=C][C][=C][C][=C][Ring1][=Branch1][C][Ring1][#Branch2][=C][Branch1][Ring1][C][#N][C][#N][S][C][Ring2][Ring1][Branch2][=Ring2][Ring1][Branch1][C][=C][Ring2][Branch2][C],{CCCCC(CC)COC(=O)c1sc2c(-c3cc4c(-c5ccc(CC(CC)CCCC)s5)c5sc([$])cc5c(-c5ccc(CC(CC)CCCC)s5)c4s3)sc([$])c2c1F}.CCCCCCc1ccc(C2(c3ccc(CCCCCC)cc3)c3cc4c(cc3-c3sc5cc(/C=C6\C(=O)c7ccccc7C6=C(C#N)C#N)sc5c32)C(c2ccc(CCCCCC)cc2)(c2ccc(CCCCCC)cc2)c2c-4sc3cc(/C=C4\C(=O)c5ccccc5C4=C(C#N)C#N)sc23)cc1
PTB7-Th,IEICO-4F,-5.204782608695651,-3.5391891891891896,-5.309971428571429,-3.851028571428572,0.667,CB,_,100.0,PEDOT:PSS,PFN-Br,10.0,9.95,0.74,22.8,59.0,CCCCC(CC)COC(=O)c1sc2c(-c3cc4c(-c5ccc(CC(CC)CCCC)s5)c5sc(C)cc5c(-c5ccc(CC(CC)CCCC)s5)c4s3)sc(C)c2c1F.CCCCCCc1ccc(C2(c3ccc(CCCCCC)cc3)c3cc4c(cc3-c3sc(-c5sc(/C=C6\C(=O)c7cc(F)c(F)cc7C6=C(C#N)C#N)cc5OCC(CC)CCCC)cc32)C(c2ccc(CCCCCC)cc2)(c2ccc(CCCCCC)cc2)c2cc(-c3sc(/C=C5\C(=O)c6cc(F)c(F)cc6C5=C(C#N)C#N)cc3OCC(CC)CCCC)sc2-4)cc1,[C][C][C][C][C][Branch1][Ring1][C][C][C][O][C][=Branch1][C][=O][C][S][C][=C][Branch2][=Branch1][Ring2][C][=C][C][=C][Branch2][Ring1][Ring2][C][=C][C][=C][Branch1][O][C][C][Branch1][Ring1][C][C][C][C][C][C][S][Ring1][=N][C][S][C][Branch1][C][C][=C][C][=Ring1][=Branch1][C][Branch2][Ring1][Ring2][C][=C][C][=C][Branch1][O][C][C][Branch1][Ring1][C][C][C][C][C][C][S][Ring1][=N][=C][Ring2][Ring2][Ring2][S][Ring2][Ring2][#Branch1][S][C][Branch1][C][C][=C][Ring2][Ring2][=N][C][=Ring2][Ring2][S][F].[C][C][C][C][C][C][C][=C][C][=C][Branch2][=C][Branch2][C][Branch1][P][C][=C][C][=C][Branch1][#Branch1][C][C][C][C][C][C][C][=C][Ring1][N][C][=C][C][=C][Branch2][=Branch1][#Branch1][C][=C][Ring1][=Branch1][C][S][C][Branch2][Branch1][Branch1][C][S][C][Branch2][Ring1][#C][/C][=C][\C][=Branch1][C][=O][C][=C][C][Branch1][C][F][=C][Branch1][C][F][C][=C][Ring1][Branch2][C][Ring1][N][=C][Branch1][Ring1][C][#N][C][#N][=C][C][=Ring2][Ring1][#Branch1][O][C][C][Branch1][Ring1][C][C][C][C][C][C][=C][C][=Ring2][Ring2][Branch1][Ring2][Branch1][Branch2][C][Branch1][P][C][=C][C][=C][Branch1][#Branch1][C][C][C][C][C][C][C][=C][Ring1][N][Branch1][P][C][=C][C][=C][Branch1][#Branch1][C][C][C][C][C][C][C][=C][Ring1][N][C][C][=C][Branch2][Branch1][Branch1][C][S][C][Branch2][Ring1][#C][/C][=C][\C][=Branch1][C][=O][C][=C][C][Branch1][C][F][=C][Branch1][C][F][C][=C][Ring1][Branch2][C][Ring1][N][=C][Branch1][Ring1][C][#N][C][#N][=C][C][=Ring2][Ring1][#Branch1][O][C][C][Branch1][Ring1][C][C][C][C][C][C][S][C][=Ring2][Ring2][Branch1][Ring2][Branch2][#Branch1][C][=C][Ring2][=Branch2][N],{CCCCC(CC)COC(=O)c1sc2c(-c3cc4c(-c5ccc(CC(CC)CCCC)s5)c5sc([$])cc5c(-c5ccc(CC(CC)CCCC)s5)c4s3)sc([$])c2c1F}.CCCCCCc1ccc(C2(c3ccc(CCCCCC)cc3)c3cc4c(cc3-c3sc(-c5sc(/C=C6\C(=O)c7cc(F)c(F)cc7C6=C(C#N)C#N)cc5OCC(CC)CCCC)cc32)C(c2ccc(CCCCCC)cc2)(c2ccc(CCCCCC)cc2)c2cc(-c3sc(/C=C5\C(=O)c6cc(F)c(F)cc6C5=C(C#N)C#N)cc3OCC(CC)CCCC)sc2-4)cc1
PBDB-T,IDTIC,-5.297714285714285,-3.4170000000000003,-5.885,-3.91,1.0,CB,_,25.0,MoOx,ZnO/PFN-Br,5.67,6.01,0.84,12.7,56.3,CCCCC(CC)Cc1ccc(-c2c3cc(-c4ccc(-c5sc(-c6ccc(C)s6)c6c5C(=O)c5c(CC(CC)CCCC)sc(CC(CC)CCCC)c5C6=O)s4)sc3c(-c3ccc(CC(CC)CCCC)s3)c3cc(C)sc23)s1.CCCCCCCCC(CCCCCC)CC1(CC(CCCCCC)CCCCCCCC)c2cc3c(cc2-c2sc(/C=C4\C(=O)c5ccccc5C4=C(C#N)C#N)cc21)C(CC(CCCCCC)CCCCCCCC)(CC(CCCCCC)CCCCCCCC)c1cc(/C=C2\C(=O)c4ccccc4C2=C(C#N)C#N)sc1-3,[C][C][C][C][C][Branch1][Ring1][C][C][C][C][=C][C][=C][Branch2][=Branch2][Branch2][C][=C][C][=C][Branch2][=Branch1][Branch2][C][=C][C][=C][Branch2][Branch1][=N][C][S][C][Branch1][O][C][=C][C][=C][Branch1][C][C][S][Ring1][=Branch1][=C][C][=Ring1][O][C][=Branch1][C][=O][C][=C][Branch1][O][C][C][Branch1][Ring1][C][C][C][C][C][C][S][C][Branch1][O][C][C][Branch1][Ring1][C][C][C][C][C][C][=C][Ring2][Ring1][Branch1][C][Ring2][Ring1][#Branch2][=O][S][Ring2][Ring2][=Branch2][S][C][Ring2][Ring2][=C][=C][Branch2][Ring1][Ring2][C][=C][C][=C][Branch1][O][C][C][Branch1][Ring1][C][C][C][C][C][C][S][Ring1][=N][C][C][=C][Branch1][C][C][S][C][Ring2][=Branch1][Ring1][=Ring1][=Branch1][S][Ring2][=Branch1][Branch2].[C][C][C][C][C][C][C][C][C][Branch1][#Branch1][C][C][C][C][C][C][C][C][Branch2][Ring1][Ring1][C][C][Branch1][#Branch1][C][C][C][C][C][C][C][C][C][C][C][C][C][C][C][=C][C][=C][Branch2][Ring2][O][C][=C][Ring1][=Branch1][C][S][C][Branch2][Ring1][=Branch2][/C][=C][\C][=Branch1][C][=O][C][=C][C][=C][C][=C][Ring1][=Branch1][C][Ring1][#Branch2][=C][Branch1][Ring1][C][#N][C][#N][=C][C][=Ring2][Ring1][Branch1][Ring2][Ring2][N][C][Branch2][Ring1][Ring1][C][C][Branch1][#Branch1][C][C][C][C][C][C][C][C][C][C][C][C][C][C][Branch2][Ring1][Ring1][C][C][Branch1][#Branch1][C][C][C][C][C][C][C][C][C][C][C][C][C][C][C][C][=C][Branch2][Ring1][=Branch2][/C][=C][\C][=Branch1][C][=O][C][=C][C][=C][C][=C][Ring1][=Branch1][C][Ring1][#Branch2][=C][Branch1][Ring1][C][#N][C][#N][S][C][=Ring2][Ring1][Branch1][Ring2][=Branch1][#C],{CCCCC(CC)Cc1ccc(-c2c3cc(-c4ccc(-c5sc(-c6ccc([$])s6)c6c5C(=O)c5c(CC(CC)CCCC)sc(CC(CC)CCCC)c5C6=O)s4)sc3c(-c3ccc(CC(CC)CCCC)s3)c3cc([$])sc23)s1}.CCCCCCCCC(CCCCCC)CC1(CC(CCCCCC)CCCCCCCC)c2cc3c(cc2-c2sc(/C=C4\C(=O)c5ccccc5C4=C(C#N)C#N)cc21)C(CC(CCCCCC)CCCCCCCC)(CC(CCCCCC)CCCCCCCC)c1cc(/C=C2\C(=O)c4ccccc4C2=C(C#N)C#N)sc1-3
PTB7-Th,ITIC,-5.204782608695651,-3.5391891891891896,-5.574146341463415,-3.915,0.667,CB,_,25.0,MoOx,ZnO,7.62,7.62,0.822,14.0,66.2,CCCCC(CC)COC(=O)c1sc2c(-c3cc4c(-c5ccc(CC(CC)CCCC)s5)c5sc(C)cc5c(-c5ccc(CC(CC)CCCC)s5)c4s3)sc(C)c2c1F.CCCCCCc1ccc(C2(c3ccc(CCCCCC)cc3)c3cc4c(cc3-c3sc5cc(/C=C6\C(=O)c7ccccc7C6=C(C#N)C#N)sc5c32)C(c2ccc(CCCCCC)cc2)(c2ccc(CCCCCC)cc2)c2c-4sc3cc(/C=C4\C(=O)c5ccccc5C4=C(C#N)C#N)sc23)cc1,[C][C][C][C][C][Branch1][Ring1][C][C][C][O][C][=Branch1][C][=O][C][S][C][=C][Branch2][=Branch1][Ring2][C][=C][C][=C][Branch2][Ring1][Ring2][C][=C][C][=C][Branch1][O][C][C][Branch1][Ring1][C][C][C][C][C][C][S][Ring1][=N][C][S][C][Branch1][C][C][=C][C][=Ring1][=Branch1][C][Branch2][Ring1][Ring2][C][=C][C][=C][Branch1][O][C][C][Branch1][Ring1][C][C][C][C][C][C][S][Ring1][=N][=C][Ring2][Ring2][Ring2][S][Ring2][Ring2][#Branch1][S][C][Branch1][C][C][=C][Ring2][Ring2][=N][C][=Ring2][Ring2][S][F].[C][C][C][C][C][C][C][=C][C][=C][Branch2][O][N][C][Branch1][P][C][=C][C][=C][Branch1][#Branch1][C][C][C][C][C][C][C][=C][Ring1][N][C][=C][C][=C][Branch2][Ring2][P][C][=C][Ring1][=Branch1][C][S][C][C][=C][Branch2][Ring1][=Branch2][/C][=C][\C][=Branch1][C][=O][C][=C][C][=C][C][=C][Ring1][=Branch1][C][Ring1][#Branch2][=C][Branch1][Ring1][C][#N][C][#N][S][C][=Ring2][Ring1][Branch1][C][=Ring2][Ring1][Branch2][Ring2][Ring2][O][C][Branch1][P][C][=C][C][=C][Branch1][#Branch1][C][C][C][C][C][C][C][=C][Ring1][N][Branch1][P][C][=C][C][=C][Branch1][#Branch1][C][C][C][C][C][C][C][=C][Ring1][N][C][=C][Ring2][Branch1][#Branch1][S][C][C][=C][Branch2][Ring1][=Branch2][/C][=C][\C][=Branch1][C][=O][C][=C][C][=C][C][=C][Ring1][=Branch1][C][Ring1][#Branch2][=C][Branch1][Ring1][C][#N][C][#N][S][C][Ring2][Ring1][Branch2][=Ring2][Ring1][Branch1][C][=C][Ring2][Branch2][C],{CCCCC(CC)COC(=O)c1sc2c(-c3cc4c(-c5ccc(CC(CC)CCCC)s5)c5sc([$])cc5c(-c5ccc(CC(CC)CCCC)s5)c4s3)sc([$])c2c1F}.CCCCCCc1ccc(C2(c3ccc(CCCCCC)cc3)c3cc4c(cc3-c3sc5cc(/C=C6\C(=O)c7ccccc7C6=C(C#N)C#N)sc5c32)C(c2ccc(CCCCCC)cc2)(c2ccc(CCCCCC)cc2)c2c-4sc3cc(/C=C4\C(=O)c5ccccc5C4=C(C#N)C#N)sc23)cc1
P3HT,DTFBR,-5.057777777777777,-2.989444444444445,-5.54,-3.68,1.0,o-DCB,_,100.0,PEDOT:PSS,ZrAcAc,3.68,3.59,0.71,8.15,62.0,CCCCCCc1cc(-c2sc(-c3sc(-c4sc(C)cc4CCCCCC)cc3CCCCCC)cc2CCCCCC)sc1C.CCCCCCc1ccc(C2(c3ccc(CCCCCC)cc3)c3cc4c(cc3-c3sc(-c5ccc(/C=C6\SC(=S)N(CC)C6=O)c6nn(CCCCCC)nc56)cc32)C(CCCCCC)(CCCCCC)c2cc3c(cc2-4)C(c2ccc(CCCCCC)cc2)(c2ccc(CCCCCC)cc2)c2cc(-c4ccc(/C=C5\SC(=S)N(CC)C5=O)c5nn(CCCCCC)nc45)sc2-3)cc1,[C][C][C][C][C][C][C][C][=C][Branch2][Ring2][P][C][S][C][Branch2][Ring1][S][C][S][C][Branch1][P][C][S][C][Branch1][C][C][=C][C][=Ring1][=Branch1][C][C][C][C][C][C][=C][C][=Ring1][P][C][C][C][C][C][C][=C][C][=Ring2][Ring1][N][C][C][C][C][C][C][S][C][=Ring2][Ring2][#Branch1][C].[C][C][C][C][C][C][C][=C][C][=C][Branch2][=C][=C][C][Branch1][P][C][=C][C][=C][Branch1][#Branch1][C][C][C][C][C][C][C][=C][Ring1][N][C][=C][C][=C][Branch2][Branch1][O][C][=C][Ring1][=Branch1][C][S][C][Branch2][Ring2][=Branch2][C][=C][C][=C][Branch1][P][/C][=C][\S][C][=Branch1][C][=S][N][Branch1][Ring1][C][C][C][Ring1][Branch2][=O][C][=N][N][Branch1][#Branch1][C][C][C][C][C][C][N][=C][Ring2][Ring1][=Branch2][Ring1][O][=C][C][=Ring2][Ring1][=C][Ring2][Ring2][P][C][Branch1][#Branch1][C][C][C][C][C][C][Branch1][#Branch1][C][C][C][C][C][C][C][=C][C][=C][Branch1][Branch2][C][=C][Ring1][=Branch1][Ring2][Branch1][Branch1][C][Branch1][P][C][=C][C][=C][Branch1][#Branch1][C][C][C][C][C][C][C][=C][Ring1][N][Branch1][P][C][=C][C][=C][Branch1][#Branch1][C][C][C][C][C][C][C][=C][Ring1][N][C][C][=C][Branch2][Ring2][=Branch2][C][=C][C][=C][Branch1][P][/C][=C][\S][C][=Branch1][C][=S][N][Branch1][Ring1][C][C][C][Ring1][Branch2][=O][C][=N][N][Branch1][#Branch1][C][C][C][C][C][C][N][=C][Ring2][Ring1][=Branch2][Ring1][O][S][C][=Ring2][Ring1][=C][Ring2][Branch1][O][C][=C][Ring2][=Branch2][P],{CCCCCCc1cc(-c2sc(-c3sc(-c4sc([$])cc4CCCCCC)cc3CCCCCC)cc2CCCCCC)sc1[$]}.CCCCCCc1ccc(C2(c3ccc(CCCCCC)cc3)c3cc4c(cc3-c3sc(-c5ccc(/C=C6\SC(=S)N(CC)C6=O)c6nn(CCCCCC)nc56)cc32)C(CCCCCC)(CCCCCC)c2cc3c(cc2-4)C(c2ccc(CCCCCC)cc2)(c2ccc(CCCCCC)cc2)c2cc(-c4ccc(/C=C5\SC(=S)N(CC)C5=O)c5nn(CCCCCC)nc45)sc2-3)cc1
PBT1-C,TPT-2F,-5.449999999999999,-3.41,-5.84,-4.06,1.0,CF,DIO,100.0,MoOx,ZnO,8.33,9.28,0.974,13.89,68.6,CCCCCCCCCCC(CCCCCCCC)Cc1ccc(-c2c3cc(C)sc3c(-c3ccc(SCC(CCCC)CCCCCC)cc3)c3cc(-c4ccc(-c5sc(-c6ccc(C)s6)c6c5C(=O)c5c(CC(CC)CCCC)sc(CC(CC)CCCC)c5C6=O)s4)sc23)cc1.CCCCCCc1ccc(C2(c3ccc(CCCCCC)cc3)c3cc4c(cc3-c3sc(C=C5C(=O)c6cc(F)ccc6C5=C(C#N)C#N)cc32)C(c2ccc(CCCCCC)cc2)(c2ccc(CCCCCC)cc2)c2cc(C=C3C(=O)c5cc(F)ccc5C3=C(C#N)C#N)sc2-4)cc1,[C][C][C][C][C][C][C][C][C][C][C][Branch1][=Branch2][C][C][C][C][C][C][C][C][C][C][=C][C][=C][Branch2][=Branch2][#C][C][=C][C][=C][Branch1][C][C][S][C][Ring1][=Branch1][=C][Branch2][Ring1][O][C][=C][C][=C][Branch1][S][S][C][C][Branch1][Branch1][C][C][C][C][C][C][C][C][C][C][C][=C][Ring2][Ring1][Ring1][C][C][=C][Branch2][=Branch1][Branch2][C][=C][C][=C][Branch2][Branch1][=N][C][S][C][Branch1][O][C][=C][C][=C][Branch1][C][C][S][Ring1][=Branch1][=C][C][=Ring1][O][C][=Branch1][C][=O][C][=C][Branch1][O][C][C][Branch1][Ring1][C][C][C][C][C][C][S][C][Branch1][O][C][C][Branch1][Ring1][C][C][C][C][C][C][=C][Ring2][Ring1][Branch1][C][Ring2][Ring1][#Branch2][=O][S][Ring2][Ring2][=Branch2][S][C][Ring2][=Branch1][=Branch2][=Ring2][Ring2][=C][C][=C][Ring2][=Branch1][#C].[C][C][C][C][C][C][C][=C][C][=C][Branch2][O][=Branch1][C][Branch1][P][C][=C][C][=C][Branch1][#Branch1][C][C][C][C][C][C][C][=C][Ring1][N][C][=C][C][=C][Branch2][Ring2][=C][C][=C][Ring1][=Branch1][C][S][C][Branch2][Ring1][N][C][=C][C][=Branch1][C][=O][C][=C][C][Branch1][C][F][=C][C][=C][Ring1][#Branch1][C][Ring1][O][=C][Branch1][Ring1][C][#N][C][#N][=C][C][=Ring2][Ring1][=Branch1][Ring2][Ring2][=Branch2][C][Branch1][P][C][=C][C][=C][Branch1][#Branch1][C][C][C][C][C][C][C][=C][Ring1][N][Branch1][P][C][=C][C][=C][Branch1][#Branch1][C][C][C][C][C][C][C][=C][Ring1][N][C][C][=C][Branch2][Ring1][N][C][=C][C][=Branch1][C][=O][C][=C][C][Branch1][C][F][=C][C][=C][Ring1][#Branch1][C][Ring1][O][=C][Branch1][Ring1][C][#N][C][#N][S][C][=Ring2][Ring1][=Branch1][Ring2][=Branch1][=Branch2][C][=C][Ring2][#Branch1][=C],{CCCCCCCCCCC(CCCCCCCC)Cc1ccc(-c2c3cc([$])sc3c(-c3ccc(SCC(CCCC)CCCCCC)cc3)c3cc(-c4ccc(-c5sc(-c6ccc([$])s6)c6c5C(=O)c5c(CC(CC)CCCC)sc(CC(CC)CCCC)c5C6=O)s4)sc23)cc1}.CCCCCCc1ccc(C2(c3ccc(CCCCCC)cc3)c3cc4c(cc3-c3sc(C=C5C(=O)c6cc(F)ccc6C5=C(C#N)C#N)cc32)C(c2ccc(CCCCCC)cc2)(c2ccc(CCCCCC)cc2)c2cc(C=C3C(=O)c5cc(F)ccc5C3=C(C#N)C#N)sc2-4)cc1
PBDB-T,4TIC-4F,-5.297714285714285,-3.4170000000000003,-5.6,-4.21,1.0,CB,_,130.0,PEDOT:PSS,C60-bissalt,7.99,7.99,0.652,21.5,57.0,CCCCC(CC)Cc1ccc(-c2c3cc(-c4ccc(-c5sc(-c6ccc(C)s6)c6c5C(=O)c5c(CC(CC)CCCC)sc(CC(CC)CCCC)c5C6=O)s4)sc3c(-c3ccc(CC(CC)CCCC)s3)c3cc(C)sc23)s1.CCCCCCc1ccc(C2(c3ccc(CCCCCC)cc3)c3cc(/C=C4\C(=O)c5cc(F)c(F)cc5C4=C(C#N)C#N)sc3-c3sc4c5c(sc4c32)-c2sc(/C=C3\C(=O)c4cc(F)c(F)cc4C3=C(C#N)C#N)cc2C5(c2ccc(CCCCCC)cc2)c2ccc(CCCCCC)cc2)cc1,[C][C][C][C][C][Branch1][Ring1][C][C][C][C][=C][C][=C][Branch2][=Branch2][Branch2][C][=C][C][=C][Branch2][=Branch1][Branch2][C][=C][C][=C][Branch2][Branch1][=N][C][S][C][Branch1][O][C][=C][C][=C][Branch1][C][C][S][Ring1][=Branch1][=C][C][=Ring1][O][C][=Branch1][C][=O][C][=C][Branch1][O][C][C][Branch1][Ring1][C][C][C][C][C][C][S][C][Branch1][O][C][C][Branch1][Ring1][C][C][C][C][C][C][=C][Ring2][Ring1][Branch1][C][Ring2][Ring1][#Branch2][=O][S][Ring2][Ring2][=Branch2][S][C][Ring2][Ring2][=C][=C][Branch2][Ring1][Ring2][C][=C][C][=C][Branch1][O][C][C][Branch1][Ring1][C][C][C][C][C][C][S][Ring1][=N][C][C][=C][Branch1][C][C][S][C][Ring2][=Branch1][Ring1][=Ring1][=Branch1][S][Ring2][=Branch1][Branch2].[C][C][C][C][C][C][C][=C][C][=C][Branch2][O][=N][C][Branch1][P][C][=C][C][=C][Branch1][#Branch1][C][C][C][C][C][C][C][=C][Ring1][N][C][C][=C][Branch2][Ring1][#C][/C][=C][\C][=Branch1][C][=O][C][=C][C][Branch1][C][F][=C][Branch1][C][F][C][=C][Ring1][Branch2][C][Ring1][N][=C][Branch1][Ring1][C][#N][C][#N][S][C][=Ring2][Ring1][#Branch1][C][S][C][C][=C][Branch1][O][S][C][=Ring1][Branch1][C][=Ring1][Branch2][Ring2][Ring2][N][C][S][C][Branch2][Ring1][#C][/C][=C][\C][=Branch1][C][=O][C][=C][C][Branch1][C][F][=C][Branch1][C][F][C][=C][Ring1][Branch2][C][Ring1][N][=C][Branch1][Ring1][C][#N][C][#N][=C][C][=Ring2][Ring1][#Branch1][C][Ring2][Ring1][=N][Branch1][P][C][=C][C][=C][Branch1][#Branch1][C][C][C][C][C][C][C][=C][Ring1][N][C][=C][C][=C][Branch1][#Branch1][C][C][C][C][C][C][C][=C][Ring1][N][C][=C][Ring2][Branch2][C],{CCCCC(CC)Cc1ccc(-c2c3cc(-c4ccc(-c5sc(-c6ccc([$])s6)c6c5C(=O)c5c(CC(CC)CCCC)sc(CC(CC)CCCC)c5C6=O)s4)sc3c(-c3ccc(CC(CC)CCCC)s3)c3cc([$])sc23)s1}.CCCCCCc1ccc(C2(c3ccc(CCCCCC)cc3)c3cc(/C=C4\C(=O)c5cc(F)c(F)cc5C4=C(C#N)C#N)sc3-c3sc4c5c(sc4c32)-c2sc(/C=C3\C(=O)c4cc(F)c(F)cc4C3=C(C#N)C#N)cc2C5(c2ccc(CCCCCC)cc2)c2ccc(CCCCCC)cc2)cc1
PBDB-T,6TIC-4F,-5.297714285714285,-3.4170000000000003,-5.45,-4.14,1.0,CB,_,25.0,PEDOT:PSS,C60-bissalt,11.14,11.14,0.723,23.0,67.0,CCCCC(CC)Cc1ccc(-c2c3cc(-c4ccc(-c5sc(-c6ccc(C)s6)c6c5C(=O)c5c(CC(CC)CCCC)sc(CC(CC)CCCC)c5C6=O)s4)sc3c(-c3ccc(CC(CC)CCCC)s3)c3cc(C)sc23)s1.CCCCCCc1ccc(C2(c3ccc(CCCCCC)cc3)c3c(sc4cc(/C=C5\C(=O)c6cc(F)c(F)cc6C5=C(C#N)C#N)sc34)-c3sc4c5c(sc4c32)-c2sc3cc(/C=C4\C(=O)c6cc(F)c(F)cc6C4=C(C#N)C#N)sc3c2C5(c2ccc(CCCCCC)cc2)c2ccc(CCCCCC)cc2)cc1,[C][C][C][C][C][Branch1][Ring1][C][C][C][C][=C][C][=C][Branch2][=Branch2][Branch2][C][=C][C][=C][Branch2][=Branch1][Branch2][C][=C][C][=C][Branch2][Branch1][=N][C][S][C][Branch1][O][C][=C][C][=C][Branch1][C][C][S][Ring1][=Branch1][=C][C][=Ring1][O][C][=Branch1][C][=O][C][=C][Branch1][O][C][C][Branch1][Ring1][C][C][C][C][C][C][S][C][Branch1][O][C][C][Branch1][Ring1][C][C][C][C][C][C][=C][Ring2][Ring1][Branch1][C][Ring2][Ring1][#Branch2][=O][S][Ring2][Ring2][=Branch2][S][C][Ring2][Ring2][=C][=C][Branch2][Ring1][Ring2][C][=C][C][=C][Branch1][O][C][C][Branch1][Ring1][C][C][C][C][C][C][S][Ring1][=N][C][C][=C][Branch1][C][C][S][C][Ring2][=Branch1][Ring1][=Ring1][=Branch1][S][Ring2][=Branch1][Branch2].[C][C][C][C][C][C][C][=C][C][=C][Branch2][N][N][C][Branch1][P][C][=C][C][=C][Branch1][#Branch1][C][C][C][C][C][C][C][=C][Ring1][N][C][=C][Branch2][Ring2][=C][S][C][C][=C][Branch2][Ring1][#C][/C][=C][\C][=Branch1][C][=O][C][=C][C][Branch1][C][F][=C][Branch1][C][F][C][=C][Ring1][Branch2][C][Ring1][N][=C][Branch1][Ring1][C][#N][C][#N][S][C][Ring2][Ring1][#Branch2][=Ring2][Ring1][#Branch1][C][S][C][C][=C][Branch1][O][S][C][=Ring1][Branch1][C][=Ring1][Branch2][Ring2][Ring2][#C][C][S][C][C][=C][Branch2][Ring1][#C][/C][=C][\C][=Branch1][C][=O][C][=C][C][Branch1][C][F][=C][Branch1][C][F][C][=C][Ring1][Branch2][C][Ring1][N][=C][Branch1][Ring1][C][#N][C][#N][S][C][=Ring2][Ring1][#Branch1][C][=Ring2][Ring1][#Branch2][C][Ring2][Ring1][S][Branch1][P][C][=C][C][=C][Branch1][#Branch1][C][C][C][C][C][C][C][=C][Ring1][N][C][=C][C][=C][Branch1][#Branch1][C][C][C][C][C][C][C][=C][Ring1][N][C][=C][Ring2][Branch2][Branch2],{CCCCC(CC)Cc1ccc(-c2c3cc(-c4ccc(-c5sc(-c6ccc([$])s6)c6c5C(=O)c5c(CC(CC)CCCC)sc(CC(CC)CCCC)c5C6=O)s4)sc3c(-c3ccc(CC(CC)CCCC)s3)c3cc([$])sc23)s1}.CCCCCCc1ccc(C2(c3ccc(CCCCCC)cc3)c3c(sc4cc(/C=C5\C(=O)c6cc(F)c(F)cc6C5=C(C#N)C#N)sc34)-c3sc4c5c(sc4c32)-c2sc3cc(/C=C4\C(=O)c6cc(F)c(F)cc6C4=C(C#N)C#N)sc3c2C5(c2ccc(CCCCCC)cc2)c2ccc(CCCCCC)cc2)cc1
PBDB-T,ITBTR-C4,-5.297714285714285,-3.4170000000000003,-5.3,-3.71,1.0,CB,DIO,25.0,MoOx,ZnO,7.33,7.19,0.9,14.75,54.15,CCCCC(CC)Cc1ccc(-c2c3cc(-c4ccc(-c5sc(-c6ccc(C)s6)c6c5C(=O)c5c(CC(CC)CCCC)sc(CC(CC)CCCC)c5C6=O)s4)sc3c(-c3ccc(CC(CC)CCCC)s3)c3cc(C)sc23)s1.CCCCCCc1ccc(C2(c3ccc(CCCCCC)cc3)c3cc4c(cc3-c3sc5cc(-c6ccc(/C=c7\sc(=C(C#N)C#N)n(CCCC)c7=O)c7nsnc67)sc5c32)C(c2ccc(CCCCCC)cc2)(c2ccc(CCCCCC)cc2)c2c-4sc3cc(-c4ccc(/C=c5\sc(=C(C#N)C#N)n(CCCC)c5=O)c5nsnc45)sc23)cc1,[C][C][C][C][C][Branch1][Ring1][C][C][C][C][=C][C][=C][Branch2][=Branch2][Branch2][C][=C][C][=C][Branch2][=Branch1][Branch2][C][=C][C][=C][Branch2][Branch1][=N][C][S][C][Branch1][O][C][=C][C][=C][Branch1][C][C][S][Ring1][=Branch1][=C][C][=Ring1][O][C][=Branch1][C][=O][C][=C][Branch1][O][C][C][Branch1][Ring1][C][C][C][C][C][C][S][C][Branch1][O][C][C][Branch1][Ring1][C][C][C][C][C][C][=C][Ring2][Ring1][Branch1][C][Ring2][Ring1][#Branch2][=O][S][Ring2][Ring2][=Branch2][S][C][Ring2][Ring2][=C][=C][Branch2][Ring1][Ring2][C][=C][C][=C][Branch1][O][C][C][Branch1][Ring1][C][C][C][C][C][C][S][Ring1][=N][C][C][=C][Branch1][C][C][S][C][Ring2][=Branch1][Ring1][=Ring1][=Branch1][S][Ring2][=Branch1][Branch2].[C][C][C][C][C][C][C][=C][C][=C][Branch2][=N][=C][C][Branch1][P][C][=C][C][=C][Branch1][#Branch1][C][C][C][C][C][C][C][=C][Ring1][N][C][=C][C][=C][Branch2][=Branch1][C][C][=C][Ring1][=Branch1][C][S][C][C][=C][Branch2][Ring2][#Branch2][C][=C][C][=C][Branch2][Ring1][=Branch2][/C][=C][\S][C][=Branch1][Branch2][=C][Branch1][Ring1][C][#N][C][#N][N][Branch1][Branch1][C][C][C][C][C][Ring1][=C][=O][C][=N][S][N][=C][Ring2][Ring1][=Branch2][Ring1][Branch1][S][C][=Ring2][Ring1][=C][C][=Ring2][Ring1][P][Ring2][Branch1][Ring2][C][Branch1][P][C][=C][C][=C][Branch1][#Branch1][C][C][C][C][C][C][C][=C][Ring1][N][Branch1][P][C][=C][C][=C][Branch1][#Branch1][C][C][C][C][C][C][C][=C][Ring1][N][C][=C][Ring2][Branch1][S][S][C][C][=C][Branch2][Ring2][#Branch2][C][=C][C][=C][Branch2][Ring1][=Branch2][/C][=C][\S][C][=Branch1][Branch2][=C][Branch1][Ring1][C][#N][C][#N][N][Branch1][Branch1][C][C][C][C][C][Ring1][=C][=O][C][=N][S][N][=C][Ring2][Ring1][=Branch2][Ring1][Branch1][S][C][Ring2][Ring1][P][=Ring2][Ring1][=C][C][=C][Ring2][=Branch2][Ring2],{CCCCC(CC)Cc1ccc(-c2c3cc(-c4ccc(-c5sc(-c6ccc([$])s6)c6c5C(=O)c5c(CC(CC)CCCC)sc(CC(CC)CCCC)c5C6=O)s4)sc3c(-c3ccc(CC(CC)CCCC)s3)c3cc([$])sc23)s1}.CCCCCCc1ccc(C2(c3ccc(CCCCCC)cc3)c3cc4c(cc3-c3sc5cc(-c6ccc(/C=c7\sc(=C(C#N)C#N)n(CCCC)c7=O)c7nsnc67)sc5c32)C(c2ccc(CCCCCC)cc2)(c2ccc(CCCCCC)cc2)c2c-4sc3cc(-c4ccc(/C=c5\sc(=C(C#N)C#N)n(CCCC)c5=O)c5nsnc45)sc23)cc1
PBDB-T,ITBTR-C6,-5.297714285714285,-3.4170000000000003,-5.3,-3.71,1.0,CB,DIO,25.0,MoOx,ZnO,8.18,8.09,0.89,15.72,57.83,CCCCC(CC)Cc1ccc(-c2c3cc(-c4ccc(-c5sc(-c6ccc(C)s6)c6c5C(=O)c5c(CC(CC)CCCC)sc(CC(CC)CCCC)c5C6=O)s4)sc3c(-c3ccc(CC(CC)CCCC)s3)c3cc(C)sc23)s1.CCCCCCc1ccc(C2(c3ccc(CCCCCC)cc3)c3cc4c(cc3-c3sc5cc(-c6ccc(/C=c7\sc(=C(C#N)C#N)n(CCCCCC)c7=O)c7nsnc67)sc5c32)C(c2ccc(CCCCCC)cc2)(c2ccc(CCCCCC)cc2)c2c-4sc3cc(-c4ccc(/C=c5\sc(=C(C#N)C#N)n(CCCCCC)c5=O)c5nsnc45)sc23)cc1,[C][C][C][C][C][Branch1][Ring1][C][C][C][C][=C][C][=C][Branch2][=Branch2][Branch2][C][=C][C][=C][Branch2][=Branch1][Branch2][C][=C][C][=C][Branch2][Branch1][=N][C][S][C][Branch1][O][C][=C][C][=C][Branch1][C][C][S][Ring1][=Branch1][=C][C][=Ring1][O][C][=Branch1][C][=O][C][=C][Branch1][O][C][C][Branch1][Ring1][C][C][C][C][C][C][S][C][Branch1][O][C][C][Branch1][Ring1][C][C][C][C][C][C][=C][Ring2][Ring1][Branch1][C][Ring2][Ring1][#Branch2][=O][S][Ring2][Ring2][=Branch2][S][C][Ring2][Ring2][=C][=C][Branch2][Ring1][Ring2][C][=C][C][=C][Branch1][O][C][C][Branch1][Ring1][C][C][C][C][C][C][S][Ring1][=N][C][C][=C][Branch1][C][C][S][C][Ring2][=Branch1][Ring1][=Ring1][=Branch1][S][Ring2][=Branch1][Branch2].[C][C][C][C][C][C][C][=C][C][=C][Branch2][=C][C][C][Branch1][P][C][=C][C][=C][Branch1][#Branch1][C][C][C][C][C][C][C][=C][Ring1][N][C][=C][C][=C][Branch2][=Branch1][Ring2][C][=C][Ring1][=Branch1][C][S][C][C][=C][Branch2][Ring2][N][C][=C][C][=C][Branch2][Ring1][O][/C][=C][\S][C][=Branch1][Branch2][=C][Branch1][Ring1][C][#N][C][#N][N][Branch1][#Branch1][C][C][C][C][C][C][C][Ring1][S][=O][C][=N][S][N][=C][Ring2][Ring1][O][Ring1][Branch1][S][C][=Ring2][Ring1][S][C][=Ring2][Ring2][Ring1][Ring2][Branch1][=Branch1][C][Branch1][P][C][=C][C][=C][Branch1][#Branch1][C][C][C][C][C][C][C][=C][Ring1][N][Branch1][P][C][=C][C][=C][Branch1][#Branch1][C][C][C][C][C][C][C][=C][Ring1][N][C][=C][Ring2][=Branch1][C][S][C][C][=C][Branch2][Ring2][N][C][=C][C][=C][Branch2][Ring1][O][/C][=C][\S][C][=Branch1][Branch2][=C][Branch1][Ring1][C][#N][C][#N][N][Branch1][#Branch1][C][C][C][C][C][C][C][Ring1][S][=O][C][=N][S][N][=C][Ring2][Ring1][O][Ring1][Branch1][S][C][Ring2][Ring2][Ring1][=Ring2][Ring1][S][C][=C][Ring2][=Branch2][Branch2],{CCCCC(CC)Cc1ccc(-c2c3cc(-c4ccc(-c5sc(-c6ccc([$])s6)c6c5C(=O)c5c(CC(CC)CCCC)sc(CC(CC)CCCC)c5C6=O)s4)sc3c(-c3ccc(CC(CC)CCCC)s3)c3cc([$])sc23)s1}.CCCCCCc1ccc(C2(c3ccc(CCCCCC)cc3)c3cc4c(cc3-c3sc5cc(-c6ccc(/C=c7\sc(=C(C#N)C#N)n(CCCCCC)c7=O)c7nsnc67)sc5c32)C(c2ccc(CCCCCC)cc2)(c2ccc(CCCCCC)cc2)c2c-4sc3cc(-c4ccc(/C=c5\sc(=C(C#N)C#N)n(CCCCCC)c5=O)c5nsnc45)sc23)cc1
