Repository: aspuru-guzik-group/Beyond-Molecular-Structure-ML-for-OPV-Materials-Devices

File: ml_for_opvs/data/input_representation/OPV_Min/smiles/processed_smiles_device_wo_thickness/KFold/input_train_3.csv (part 19 of 24)
Donor,Acceptor,HOMO_D_eV,LUMO_D_eV,HOMO_A_eV,LUMO_A_eV,D_A_ratio_m_m,solvent,solvent_additive,annealing_temperature,hole_contact_layer,electron_contact_layer,PCE_percent,calc_PCE_percent,Voc_V,Jsc_mA_cm_pow_neg2,FF_percent,DA_SMILES,DA_SELFIES,DA_BigSMILES
PBDB-T2Cl,IDIC-4H,-5.510000000000001,-3.57,-5.7,-3.87,1.0,CB,DIO,25.0,MoOx,ZnO,4.57,4.58,0.98,10.32,45.3,CCCCC(CC)Cc1sc(-c2c3cc(-c4ccc(-c5sc(-c6ccc(C)s6)c6c5C(=O)c5c(CC(CC)CCCC)sc(CC(CC)CCCC)c5C6=O)s4)sc3c(-c3cc(Cl)c(CC(CC)CCCC)s3)c3cc(C)sc23)cc1Cl.CCCCCCc1ccc(C2(c3ccc(CCCCCC)cc3)c3cc4c(cc3-c3sc(/C=C5\C(=O)c6ccccc6C5=C(C#N)C#N)cc32)C(c2ccc(CCCCCC)cc2)(c2ccc(CCCCCC)cc2)c2cc(/C=C3\C(=O)c5ccccc5C3=C(C#N)C#N)sc2-4)cc1,[C][C][C][C][C][Branch1][Ring1][C][C][C][C][S][C][Branch2][=Branch2][O][C][=C][C][=C][Branch2][=Branch1][Branch2][C][=C][C][=C][Branch2][Branch1][=N][C][S][C][Branch1][O][C][=C][C][=C][Branch1][C][C][S][Ring1][=Branch1][=C][C][=Ring1][O][C][=Branch1][C][=O][C][=C][Branch1][O][C][C][Branch1][Ring1][C][C][C][C][C][C][S][C][Branch1][O][C][C][Branch1][Ring1][C][C][C][C][C][C][=C][Ring2][Ring1][Branch1][C][Ring2][Ring1][#Branch2][=O][S][Ring2][Ring2][=Branch2][S][C][Ring2][Ring2][=C][=C][Branch2][Ring1][#Branch1][C][=C][C][Branch1][C][Cl][=C][Branch1][O][C][C][Branch1][Ring1][C][C][C][C][C][C][S][Ring1][=C][C][C][=C][Branch1][C][C][S][C][Ring2][=Branch1][Ring2][=Ring1][=Branch1][=C][C][=Ring2][=Branch1][=Branch2][Cl].[C][C][C][C][C][C][C][=C][C][=C][Branch2][#Branch2][S][C][Branch1][P][C][=C][C][=C][Branch1][#Branch1][C][C][C][C][C][C][C][=C][Ring1][N][C][=C][C][=C][Branch2][Ring2][O][C][=C][Ring1][=Branch1][C][S][C][Branch2][Ring1][=Branch2][/C][=C][\C][=Branch1][C][=O][C][=C][C][=C][C][=C][Ring1][=Branch1][C][Ring1][#Branch2][=C][Branch1][Ring1][C][#N][C][#N][=C][C][=Ring2][Ring1][Branch1][Ring2][Ring2][Branch2][C][Branch1][P][C][=C][C][=C][Branch1][#Branch1][C][C][C][C][C][C][C][=C][Ring1][N][Branch1][P][C][=C][C][=C][Branch1][#Branch1][C][C][C][C][C][C][C][=C][Ring1][N][C][C][=C][Branch2][Ring1][=Branch2][/C][=C][\C][=Branch1][C][=O][C][=C][C][=C][C][=C][Ring1][=Branch1][C][Ring1][#Branch2][=C][Branch1][Ring1][C][#N][C][#N][S][C][=Ring2][Ring1][Branch1][Ring2][=Branch1][#Branch1][C][=C][Ring2][#Branch1][N],{CCCCC(CC)Cc1sc(-c2c3cc(-c4ccc(-c5sc(-c6ccc([$])s6)c6c5C(=O)c5c(CC(CC)CCCC)sc(CC(CC)CCCC)c5C6=O)s4)sc3c(-c3cc(Cl)c(CC(CC)CCCC)s3)c3cc([$])sc23)cc1Cl}.CCCCCCc1ccc(C2(c3ccc(CCCCCC)cc3)c3cc4c(cc3-c3sc(/C=C5\C(=O)c6ccccc6C5=C(C#N)C#N)cc32)C(c2ccc(CCCCCC)cc2)(c2ccc(CCCCCC)cc2)c2cc(/C=C3\C(=O)c5ccccc5C3=C(C#N)C#N)sc2-4)cc1
PBDB-T2Cl,IDIC-4Cl,-5.510000000000001,-3.57,-5.78,-4.02,1.0,CB,DIO,25.0,MoOx,ZnO,9.24,9.24,0.83,16.21,68.69,CCCCC(CC)Cc1sc(-c2c3cc(-c4ccc(-c5sc(-c6ccc(C)s6)c6c5C(=O)c5c(CC(CC)CCCC)sc(CC(CC)CCCC)c5C6=O)s4)sc3c(-c3cc(Cl)c(CC(CC)CCCC)s3)c3cc(C)sc23)cc1Cl.CCCCCCc1ccc(C2(c3ccc(CCCCCC)cc3)c3cc4c(cc3-c3sc(/C=C5\C(=O)c6cc(Cl)c(Cl)cc6C5=C(C#N)C#N)cc32)C(c2ccc(CCCCCC)cc2)(c2ccc(CCCCCC)cc2)c2cc(/C=C3\C(=O)c5cc(Cl)c(Cl)cc5C3=C(C#N)C#N)sc2-4)cc1,[C][C][C][C][C][Branch1][Ring1][C][C][C][C][S][C][Branch2][=Branch2][O][C][=C][C][=C][Branch2][=Branch1][Branch2][C][=C][C][=C][Branch2][Branch1][=N][C][S][C][Branch1][O][C][=C][C][=C][Branch1][C][C][S][Ring1][=Branch1][=C][C][=Ring1][O][C][=Branch1][C][=O][C][=C][Branch1][O][C][C][Branch1][Ring1][C][C][C][C][C][C][S][C][Branch1][O][C][C][Branch1][Ring1][C][C][C][C][C][C][=C][Ring2][Ring1][Branch1][C][Ring2][Ring1][#Branch2][=O][S][Ring2][Ring2][=Branch2][S][C][Ring2][Ring2][=C][=C][Branch2][Ring1][#Branch1][C][=C][C][Branch1][C][Cl][=C][Branch1][O][C][C][Branch1][Ring1][C][C][C][C][C][C][S][Ring1][=C][C][C][=C][Branch1][C][C][S][C][Ring2][=Branch1][Ring2][=Ring1][=Branch1][=C][C][=Ring2][=Branch1][=Branch2][Cl].[C][C][C][C][C][C][C][=C][C][=C][Branch2][O][N][C][Branch1][P][C][=C][C][=C][Branch1][#Branch1][C][C][C][C][C][C][C][=C][Ring1][N][C][=C][C][=C][Branch2][Ring2][P][C][=C][Ring1][=Branch1][C][S][C][Branch2][Ring1][#C][/C][=C][\C][=Branch1][C][=O][C][=C][C][Branch1][C][Cl][=C][Branch1][C][Cl][C][=C][Ring1][Branch2][C][Ring1][N][=C][Branch1][Ring1][C][#N][C][#N][=C][C][=Ring2][Ring1][#Branch1][Ring2][Ring2][#Branch2][C][Branch1][P][C][=C][C][=C][Branch1][#Branch1][C][C][C][C][C][C][C][=C][Ring1][N][Branch1][P][C][=C][C][=C][Branch1][#Branch1][C][C][C][C][C][C][C][=C][Ring1][N][C][C][=C][Branch2][Ring1][#C][/C][=C][\C][=Branch1][C][=O][C][=C][C][Branch1][C][Cl][=C][Branch1][C][Cl][C][=C][Ring1][Branch2][C][Ring1][N][=C][Branch1][Ring1][C][#N][C][#N][S][C][=Ring2][Ring1][#Branch1][Ring2][=Branch1][O][C][=C][Ring2][#Branch1][S],{CCCCC(CC)Cc1sc(-c2c3cc(-c4ccc(-c5sc(-c6ccc([$])s6)c6c5C(=O)c5c(CC(CC)CCCC)sc(CC(CC)CCCC)c5C6=O)s4)sc3c(-c3cc(Cl)c(CC(CC)CCCC)s3)c3cc([$])sc23)cc1Cl}.CCCCCCc1ccc(C2(c3ccc(CCCCCC)cc3)c3cc4c(cc3-c3sc(/C=C5\C(=O)c6cc(Cl)c(Cl)cc6C5=C(C#N)C#N)cc32)C(c2ccc(CCCCCC)cc2)(c2ccc(CCCCCC)cc2)c2cc(/C=C3\C(=O)c5cc(Cl)c(Cl)cc5C3=C(C#N)C#N)sc2-4)cc1
PBDB-T,IT-M,-5.297714285714285,-3.4170000000000003,-5.513571428571429,-3.808,1.0,CB,_,100.0,PEDOT:PSS,PFN-Br,11.74,11.72,0.95,17.13,72.0,CCCCC(CC)Cc1ccc(-c2c3cc(-c4ccc(-c5sc(-c6ccc(C)s6)c6c5C(=O)c5c(CC(CC)CCCC)sc(CC(CC)CCCC)c5C6=O)s4)sc3c(-c3ccc(CC(CC)CCCC)s3)c3cc(C)sc23)s1.CCCCCCc1ccc(C2(c3ccc(CCCCCC)cc3)c3cc4c(cc3-c3sc5cc(/C=C6\C(=O)c7ccc(C)cc7C6=C(C#N)C#N)sc5c32)C(c2ccc(CCCCCC)cc2)(c2ccc(CCCCCC)cc2)c2c-4sc3cc(/C=C4\C(=O)c5ccc(C)cc5C4=C(C#N)C#N)sc23)cc1,[C][C][C][C][C][Branch1][Ring1][C][C][C][C][=C][C][=C][Branch2][=Branch2][Branch2][C][=C][C][=C][Branch2][=Branch1][Branch2][C][=C][C][=C][Branch2][Branch1][=N][C][S][C][Branch1][O][C][=C][C][=C][Branch1][C][C][S][Ring1][=Branch1][=C][C][=Ring1][O][C][=Branch1][C][=O][C][=C][Branch1][O][C][C][Branch1][Ring1][C][C][C][C][C][C][S][C][Branch1][O][C][C][Branch1][Ring1][C][C][C][C][C][C][=C][Ring2][Ring1][Branch1][C][Ring2][Ring1][#Branch2][=O][S][Ring2][Ring2][=Branch2][S][C][Ring2][Ring2][=C][=C][Branch2][Ring1][Ring2][C][=C][C][=C][Branch1][O][C][C][Branch1][Ring1][C][C][C][C][C][C][S][Ring1][=N][C][C][=C][Branch1][C][C][S][C][Ring2][=Branch1][Ring1][=Ring1][=Branch1][S][Ring2][=Branch1][Branch2].[C][C][C][C][C][C][C][=C][C][=C][Branch2][N][C][C][Branch1][P][C][=C][C][=C][Branch1][#Branch1][C][C][C][C][C][C][C][=C][Ring1][N][C][=C][C][=C][Branch2][Branch1][Ring2][C][=C][Ring1][=Branch1][C][S][C][C][=C][Branch2][Ring1][N][/C][=C][\C][=Branch1][C][=O][C][=C][C][=C][Branch1][C][C][C][=C][Ring1][#Branch1][C][Ring1][O][=C][Branch1][Ring1][C][#N][C][#N][S][C][=Ring2][Ring1][=Branch1][C][=Ring2][Ring1][=Branch2][Ring2][Ring2][N][C][Branch1][P][C][=C][C][=C][Branch1][#Branch1][C][C][C][C][C][C][C][=C][Ring1][N][Branch1][P][C][=C][C][=C][Branch1][#Branch1][C][C][C][C][C][C][C][=C][Ring1][N][C][=C][Ring2][Branch1][Branch2][S][C][C][=C][Branch2][Ring1][N][/C][=C][\C][=Branch1][C][=O][C][=C][C][=C][Branch1][C][C][C][=C][Ring1][#Branch1][C][Ring1][O][=C][Branch1][Ring1][C][#N][C][#N][S][C][Ring2][Ring1][=Branch2][=Ring2][Ring1][=Branch1][C][=C][Ring2][Branch2][Ring2],{CCCCC(CC)Cc1ccc(-c2c3cc(-c4ccc(-c5sc(-c6ccc([$])s6)c6c5C(=O)c5c(CC(CC)CCCC)sc(CC(CC)CCCC)c5C6=O)s4)sc3c(-c3ccc(CC(CC)CCCC)s3)c3cc([$])sc23)s1}.CCCCCCc1ccc(C2(c3ccc(CCCCCC)cc3)c3cc4c(cc3-c3sc5cc(/C=C6\C(=O)c7ccc(C)cc7C6=C(C#N)C#N)sc5c32)C(c2ccc(CCCCCC)cc2)(c2ccc(CCCCCC)cc2)c2c-4sc3cc(/C=C4\C(=O)c5ccc(C)cc5C4=C(C#N)C#N)sc23)cc1
PBDB-T,spiro-IDT-O-IC,-5.297714285714285,-3.4170000000000003,-5.68,-3.79,0.556,o-DCB,_,25.0,MoOx,ZnO,4.74,4.71,0.83,10.32,55.0,CCCCC(CC)Cc1ccc(-c2c3cc(-c4ccc(-c5sc(-c6ccc(C)s6)c6c5C(=O)c5c(CC(CC)CCCC)sc(CC(CC)CCCC)c5C6=O)s4)sc3c(-c3ccc(CC(CC)CCCC)s3)c3cc(C)sc23)s1.CCCCCCOc1ccc2c(c1)-c1cc(OCCCCCC)ccc1C21c2cc3c(cc2-c2sc(/C=C4\C(=O)c5ccccc5C4=C(C#N)C#N)cc21)C1(c2ccc(OCCCCCC)cc2-c2cc(OCCCCCC)ccc21)c1cc(/C=C2\C(=O)c4ccccc4C2=C(C#N)C#N)sc1-3,[C][C][C][C][C][Branch1][Ring1][C][C][C][C][=C][C][=C][Branch2][=Branch2][Branch2][C][=C][C][=C][Branch2][=Branch1][Branch2][C][=C][C][=C][Branch2][Branch1][=N][C][S][C][Branch1][O][C][=C][C][=C][Branch1][C][C][S][Ring1][=Branch1][=C][C][=Ring1][O][C][=Branch1][C][=O][C][=C][Branch1][O][C][C][Branch1][Ring1][C][C][C][C][C][C][S][C][Branch1][O][C][C][Branch1][Ring1][C][C][C][C][C][C][=C][Ring2][Ring1][Branch1][C][Ring2][Ring1][#Branch2][=O][S][Ring2][Ring2][=Branch2][S][C][Ring2][Ring2][=C][=C][Branch2][Ring1][Ring2][C][=C][C][=C][Branch1][O][C][C][Branch1][Ring1][C][C][C][C][C][C][S][Ring1][=N][C][C][=C][Branch1][C][C][S][C][Ring2][=Branch1][Ring1][=Ring1][=Branch1][S][Ring2][=Branch1][Branch2].[C][C][C][C][C][C][O][C][=C][C][=C][C][=Branch1][Ring2][=C][Ring1][=Branch1][C][=C][C][Branch1][Branch2][O][C][C][C][C][C][C][=C][C][=C][Ring1][=N][C][Ring1][P][C][=C][C][=C][Branch2][Ring2][O][C][=C][Ring1][=Branch1][C][S][C][Branch2][Ring1][=Branch2][/C][=C][\C][=Branch1][C][=O][C][=C][C][=C][C][=C][Ring1][=Branch1][C][Ring1][#Branch2][=C][Branch1][Ring1][C][#N][C][#N][=C][C][=Ring2][Ring1][Branch1][Ring2][Ring1][N][C][Branch2][Ring2][=Branch1][C][=C][C][=C][Branch1][Branch2][O][C][C][C][C][C][C][C][=C][Ring1][=N][C][=C][C][Branch1][Branch2][O][C][C][C][C][C][C][=C][C][=C][Ring1][=N][Ring2][Ring1][O][C][C][=C][Branch2][Ring1][=Branch2][/C][=C][\C][=Branch1][C][=O][C][=C][C][=C][C][=C][Ring1][=Branch1][C][Ring1][#Branch2][=C][Branch1][Ring1][C][#N][C][#N][S][C][=Ring2][Ring1][Branch1][Ring2][=Branch1][=Branch2],{CCCCC(CC)Cc1ccc(-c2c3cc(-c4ccc(-c5sc(-c6ccc([$])s6)c6c5C(=O)c5c(CC(CC)CCCC)sc(CC(CC)CCCC)c5C6=O)s4)sc3c(-c3ccc(CC(CC)CCCC)s3)c3cc([$])sc23)s1}.CCCCCCOc1ccc2c(c1)-c1cc(OCCCCCC)ccc1C21c2cc3c(cc2-c2sc(/C=C4\C(=O)c5ccccc5C4=C(C#N)C#N)cc21)C1(c2ccc(OCCCCCC)cc2-c2cc(OCCCCCC)ccc21)c1cc(/C=C2\C(=O)c4ccccc4C2=C(C#N)C#N)sc1-3
PBDB-T,ICBF-O,-5.297714285714285,-3.4170000000000003,-5.7,-3.75,1.0,CB,_,25.0,PEDOT:PSS,PDINO,3.11,3.08,1.06,6.82,42.6,CCCCC(CC)Cc1ccc(-c2c3cc(-c4ccc(-c5sc(-c6ccc(C)s6)c6c5C(=O)c5c(CC(CC)CCCC)sc(CC(CC)CCCC)c5C6=O)s4)sc3c(-c3ccc(CC(CC)CCCC)s3)c3cc(C)sc23)s1.CCCCCCCCc1cc(/C=C2\C(=O)c3ccccc3C2=C(C#N)C#N)sc1-c1ccc2c(c1)C(CCCCCCCC)(CCCCCCCC)c1cc3c(cc1-2)C(CCCCCCCC)(CCCCCCCC)c1cc(-c2sc(/C=C4\C(=O)c5ccccc5C4=C(C#N)C#N)cc2CCCCCCCC)ccc1-3,[C][C][C][C][C][Branch1][Ring1][C][C][C][C][=C][C][=C][Branch2][=Branch2][Branch2][C][=C][C][=C][Branch2][=Branch1][Branch2][C][=C][C][=C][Branch2][Branch1][=N][C][S][C][Branch1][O][C][=C][C][=C][Branch1][C][C][S][Ring1][=Branch1][=C][C][=Ring1][O][C][=Branch1][C][=O][C][=C][Branch1][O][C][C][Branch1][Ring1][C][C][C][C][C][C][S][C][Branch1][O][C][C][Branch1][Ring1][C][C][C][C][C][C][=C][Ring2][Ring1][Branch1][C][Ring2][Ring1][#Branch2][=O][S][Ring2][Ring2][=Branch2][S][C][Ring2][Ring2][=C][=C][Branch2][Ring1][Ring2][C][=C][C][=C][Branch1][O][C][C][Branch1][Ring1][C][C][C][C][C][C][S][Ring1][=N][C][C][=C][Branch1][C][C][S][C][Ring2][=Branch1][Ring1][=Ring1][=Branch1][S][Ring2][=Branch1][Branch2].[C][C][C][C][C][C][C][C][C][C][=C][Branch2][Ring1][=Branch2][/C][=C][\C][=Branch1][C][=O][C][=C][C][=C][C][=C][Ring1][=Branch1][C][Ring1][#Branch2][=C][Branch1][Ring1][C][#N][C][#N][S][C][=Ring2][Ring1][Branch1][C][=C][C][=C][C][=Branch1][Ring2][=C][Ring1][=Branch1][C][Branch1][=Branch2][C][C][C][C][C][C][C][C][Branch1][=Branch2][C][C][C][C][C][C][C][C][C][=C][C][=C][Branch1][Branch2][C][=C][Ring1][=Branch1][Ring2][Ring1][#Branch2][C][Branch1][=Branch2][C][C][C][C][C][C][C][C][Branch1][=Branch2][C][C][C][C][C][C][C][C][C][=C][C][Branch2][Ring2][N][C][S][C][Branch2][Ring1][=Branch2][/C][=C][\C][=Branch1][C][=O][C][=C][C][=C][C][=C][Ring1][=Branch1][C][Ring1][#Branch2][=C][Branch1][Ring1][C][#N][C][#N][=C][C][=Ring2][Ring1][Branch1][C][C][C][C][C][C][C][C][=C][C][=C][Ring2][Ring2][Ring1][Ring2][Branch1][Branch2],{CCCCC(CC)Cc1ccc(-c2c3cc(-c4ccc(-c5sc(-c6ccc([$])s6)c6c5C(=O)c5c(CC(CC)CCCC)sc(CC(CC)CCCC)c5C6=O)s4)sc3c(-c3ccc(CC(CC)CCCC)s3)c3cc([$])sc23)s1}.CCCCCCCCc1cc(/C=C2\C(=O)c3ccccc3C2=C(C#N)C#N)sc1-c1ccc2c(c1)C(CCCCCCCC)(CCCCCCCC)c1cc3c(cc1-2)C(CCCCCCCC)(CCCCCCCC)c1cc(-c2sc(/C=C4\C(=O)c5ccccc5C4=C(C#N)C#N)cc2CCCCCCCC)ccc1-3
PBDB-T,ICBF,-5.297714285714285,-3.4170000000000003,-5.64,-3.8,1.0,CB,_,25.0,PEDOT:PSS,PDINO,6.07,6.13,0.99,10.3,60.1,CCCCC(CC)Cc1ccc(-c2c3cc(-c4ccc(-c5sc(-c6ccc(C)s6)c6c5C(=O)c5c(CC(CC)CCCC)sc(CC(CC)CCCC)c5C6=O)s4)sc3c(-c3ccc(CC(CC)CCCC)s3)c3cc(C)sc23)s1.CCCCCCCCC1(CCCCCCCC)c2cc(-c3ccc(/C=C4\C(=O)c5ccccc5C4=C(C#N)C#N)s3)ccc2-c2cc3c(cc21)-c1ccc(-c2ccc(/C=C4\C(=O)c5ccccc5C4=C(C#N)C#N)s2)cc1C3(CCCCCCCC)CCCCCCCC,[C][C][C][C][C][Branch1][Ring1][C][C][C][C][=C][C][=C][Branch2][=Branch2][Branch2][C][=C][C][=C][Branch2][=Branch1][Branch2][C][=C][C][=C][Branch2][Branch1][=N][C][S][C][Branch1][O][C][=C][C][=C][Branch1][C][C][S][Ring1][=Branch1][=C][C][=Ring1][O][C][=Branch1][C][=O][C][=C][Branch1][O][C][C][Branch1][Ring1][C][C][C][C][C][C][S][C][Branch1][O][C][C][Branch1][Ring1][C][C][C][C][C][C][=C][Ring2][Ring1][Branch1][C][Ring2][Ring1][#Branch2][=O][S][Ring2][Ring2][=Branch2][S][C][Ring2][Ring2][=C][=C][Branch2][Ring1][Ring2][C][=C][C][=C][Branch1][O][C][C][Branch1][Ring1][C][C][C][C][C][C][S][Ring1][=N][C][C][=C][Branch1][C][C][S][C][Ring2][=Branch1][Ring1][=Ring1][=Branch1][S][Ring2][=Branch1][Branch2].[C][C][C][C][C][C][C][C][C][Branch1][=Branch2][C][C][C][C][C][C][C][C][C][=C][C][Branch2][Ring2][Ring2][C][=C][C][=C][Branch2][Ring1][=Branch2][/C][=C][\C][=Branch1][C][=O][C][=C][C][=C][C][=C][Ring1][=Branch1][C][Ring1][#Branch2][=C][Branch1][Ring1][C][#N][C][#N][S][Ring2][Ring1][Branch1][=C][C][=C][Ring2][Ring1][O][C][=C][C][=C][Branch1][Branch2][C][=C][Ring1][=Branch1][Ring2][Ring2][#Branch2][C][=C][C][=C][Branch2][Ring2][Ring2][C][=C][C][=C][Branch2][Ring1][=Branch2][/C][=C][\C][=Branch1][C][=O][C][=C][C][=C][C][=C][Ring1][=Branch1][C][Ring1][#Branch2][=C][Branch1][Ring1][C][#N][C][#N][S][Ring2][Ring1][Branch1][C][=C][Ring2][Ring1][O][C][Ring2][Ring1][S][Branch1][=Branch2][C][C][C][C][C][C][C][C][C][C][C][C][C][C][C][C],{CCCCC(CC)Cc1ccc(-c2c3cc(-c4ccc(-c5sc(-c6ccc([$])s6)c6c5C(=O)c5c(CC(CC)CCCC)sc(CC(CC)CCCC)c5C6=O)s4)sc3c(-c3ccc(CC(CC)CCCC)s3)c3cc([$])sc23)s1}.CCCCCCCCC1(CCCCCCCC)c2cc(-c3ccc(/C=C4\C(=O)c5ccccc5C4=C(C#N)C#N)s3)ccc2-c2cc3c(cc21)-c1ccc(-c2ccc(/C=C4\C(=O)c5ccccc5C4=C(C#N)C#N)s2)cc1C3(CCCCCCCC)CCCCCCCC
PBDB-T,FICBF-O,-5.297714285714285,-3.4170000000000003,-5.72,-3.85,1.0,CB,_,25.0,PEDOT:PSS,PDINO,5.54,5.54,0.96,10.59,54.5,CCCCC(CC)Cc1ccc(-c2c3cc(-c4ccc(-c5sc(-c6ccc(C)s6)c6c5C(=O)c5c(CC(CC)CCCC)sc(CC(CC)CCCC)c5C6=O)s4)sc3c(-c3ccc(CC(CC)CCCC)s3)c3cc(C)sc23)s1.CCCCCCCCc1cc(/C=C2\C(=O)c3cc(F)c(F)cc3C2=C(C#N)C#N)sc1-c1ccc2c(c1)C(CCCCCCCC)(CCCCCCCC)c1cc3c(cc1-2)C(CCCCCCCC)(CCCCCCCC)c1cc(-c2sc(/C=C4\C(=O)c5cc(F)c(F)cc5C4=C(C#N)C#N)cc2CCCCCCCC)ccc1-3,[C][C][C][C][C][Branch1][Ring1][C][C][C][C][=C][C][=C][Branch2][=Branch2][Branch2][C][=C][C][=C][Branch2][=Branch1][Branch2][C][=C][C][=C][Branch2][Branch1][=N][C][S][C][Branch1][O][C][=C][C][=C][Branch1][C][C][S][Ring1][=Branch1][=C][C][=Ring1][O][C][=Branch1][C][=O][C][=C][Branch1][O][C][C][Branch1][Ring1][C][C][C][C][C][C][S][C][Branch1][O][C][C][Branch1][Ring1][C][C][C][C][C][C][=C][Ring2][Ring1][Branch1][C][Ring2][Ring1][#Branch2][=O][S][Ring2][Ring2][=Branch2][S][C][Ring2][Ring2][=C][=C][Branch2][Ring1][Ring2][C][=C][C][=C][Branch1][O][C][C][Branch1][Ring1][C][C][C][C][C][C][S][Ring1][=N][C][C][=C][Branch1][C][C][S][C][Ring2][=Branch1][Ring1][=Ring1][=Branch1][S][Ring2][=Branch1][Branch2].[C][C][C][C][C][C][C][C][C][C][=C][Branch2][Ring1][#C][/C][=C][\C][=Branch1][C][=O][C][=C][C][Branch1][C][F][=C][Branch1][C][F][C][=C][Ring1][Branch2][C][Ring1][N][=C][Branch1][Ring1][C][#N][C][#N][S][C][=Ring2][Ring1][#Branch1][C][=C][C][=C][C][=Branch1][Ring2][=C][Ring1][=Branch1][C][Branch1][=Branch2][C][C][C][C][C][C][C][C][Branch1][=Branch2][C][C][C][C][C][C][C][C][C][=C][C][=C][Branch1][Branch2][C][=C][Ring1][=Branch1][Ring2][Ring1][#Branch2][C][Branch1][=Branch2][C][C][C][C][C][C][C][C][Branch1][=Branch2][C][C][C][C][C][C][C][C][C][=C][C][Branch2][Branch1][C][C][S][C][Branch2][Ring1][#C][/C][=C][\C][=Branch1][C][=O][C][=C][C][Branch1][C][F][=C][Branch1][C][F][C][=C][Ring1][Branch2][C][Ring1][N][=C][Branch1][Ring1][C][#N][C][#N][=C][C][=Ring2][Ring1][#Branch1][C][C][C][C][C][C][C][C][=C][C][=C][Ring2][Ring2][Branch1][Ring2][Branch1][#Branch2],{CCCCC(CC)Cc1ccc(-c2c3cc(-c4ccc(-c5sc(-c6ccc([$])s6)c6c5C(=O)c5c(CC(CC)CCCC)sc(CC(CC)CCCC)c5C6=O)s4)sc3c(-c3ccc(CC(CC)CCCC)s3)c3cc([$])sc23)s1}.CCCCCCCCc1cc(/C=C2\C(=O)c3cc(F)c(F)cc3C2=C(C#N)C#N)sc1-c1ccc2c(c1)C(CCCCCCCC)(CCCCCCCC)c1cc3c(cc1-2)C(CCCCCCCC)(CCCCCCCC)c1cc(-c2sc(/C=C4\C(=O)c5cc(F)c(F)cc5C4=C(C#N)C#N)cc2CCCCCCCC)ccc1-3
PBDB-T,FICBF,-5.297714285714285,-3.4170000000000003,-5.66,-3.88,1.0,CB,_,80.0,PEDOT:PSS,PDINO,7.41,7.41,0.87,12.71,67.0,CCCCC(CC)Cc1ccc(-c2c3cc(-c4ccc(-c5sc(-c6ccc(C)s6)c6c5C(=O)c5c(CC(CC)CCCC)sc(CC(CC)CCCC)c5C6=O)s4)sc3c(-c3ccc(CC(CC)CCCC)s3)c3cc(C)sc23)s1.CCCCCCCCC1(CCCCCCCC)c2cc(-c3ccc(/C=C4\C(=O)c5cc(F)c(F)cc5C4=C(C#N)C#N)s3)ccc2-c2cc3c(cc21)-c1ccc(-c2ccc(/C=C4\C(=O)c5cc(F)c(F)cc5C4=C(C#N)C#N)s2)cc1C3(CCCCCCCC)CCCCCCCC,[C][C][C][C][C][Branch1][Ring1][C][C][C][C][=C][C][=C][Branch2][=Branch2][Branch2][C][=C][C][=C][Branch2][=Branch1][Branch2][C][=C][C][=C][Branch2][Branch1][=N][C][S][C][Branch1][O][C][=C][C][=C][Branch1][C][C][S][Ring1][=Branch1][=C][C][=Ring1][O][C][=Branch1][C][=O][C][=C][Branch1][O][C][C][Branch1][Ring1][C][C][C][C][C][C][S][C][Branch1][O][C][C][Branch1][Ring1][C][C][C][C][C][C][=C][Ring2][Ring1][Branch1][C][Ring2][Ring1][#Branch2][=O][S][Ring2][Ring2][=Branch2][S][C][Ring2][Ring2][=C][=C][Branch2][Ring1][Ring2][C][=C][C][=C][Branch1][O][C][C][Branch1][Ring1][C][C][C][C][C][C][S][Ring1][=N][C][C][=C][Branch1][C][C][S][C][Ring2][=Branch1][Ring1][=Ring1][=Branch1][S][Ring2][=Branch1][Branch2].[C][C][C][C][C][C][C][C][C][Branch1][=Branch2][C][C][C][C][C][C][C][C][C][=C][C][Branch2][Ring2][#Branch2][C][=C][C][=C][Branch2][Ring1][#C][/C][=C][\C][=Branch1][C][=O][C][=C][C][Branch1][C][F][=C][Branch1][C][F][C][=C][Ring1][Branch2][C][Ring1][N][=C][Branch1][Ring1][C][#N][C][#N][S][Ring2][Ring1][#Branch1][=C][C][=C][Ring2][Ring1][=N][C][=C][C][=C][Branch1][Branch2][C][=C][Ring1][=Branch1][Ring2][Ring2][N][C][=C][C][=C][Branch2][Ring2][#Branch2][C][=C][C][=C][Branch2][Ring1][#C][/C][=C][\C][=Branch1][C][=O][C][=C][C][Branch1][C][F][=C][Branch1][C][F][C][=C][Ring1][Branch2][C][Ring1][N][=C][Branch1][Ring1][C][#N][C][#N][S][Ring2][Ring1][#Branch1][C][=C][Ring2][Ring1][=N][C][Ring2][Ring2][C][Branch1][=Branch2][C][C][C][C][C][C][C][C][C][C][C][C][C][C][C][C],{CCCCC(CC)Cc1ccc(-c2c3cc(-c4ccc(-c5sc(-c6ccc([$])s6)c6c5C(=O)c5c(CC(CC)CCCC)sc(CC(CC)CCCC)c5C6=O)s4)sc3c(-c3ccc(CC(CC)CCCC)s3)c3cc([$])sc23)s1}.CCCCCCCCC1(CCCCCCCC)c2cc(-c3ccc(/C=C4\C(=O)c5cc(F)c(F)cc5C4=C(C#N)C#N)s3)ccc2-c2cc3c(cc21)-c1ccc(-c2ccc(/C=C4\C(=O)c5cc(F)c(F)cc5C4=C(C#N)C#N)s2)cc1C3(CCCCCCCC)CCCCCCCC
PBT1-EH,IDTCN,-5.43,-3.43,-5.890000000000001,-3.93,1.0,CF,_,100.0,PEDOT:PSS,ZrAcAc,8.69,8.54,0.93,13.08,70.2,CCCCCCC(CCCC)CSc1sc(SCC(CCCC)CCCCCC)c2c1C(=O)c1c(-c3ccc(C)s3)sc(-c3ccc(-c4cc5c(-c6ccc(SCC(CC)CCCC)s6)c6sc(C)cc6c(-c6ccc(SCC(CC)CCCC)s6)c5s4)s3)c1C2=O.CCCCCCc1ccc(C2(c3ccc(CCCCCC)cc3)c3cc4c(cc3-c3sc(/C=C5\C(=O)c6cscc6C5=C(C#N)C#N)cc32)C(c2ccc(CCCCCC)cc2)(c2ccc(CCCCCC)cc2)c2cc(/C=C3\C(=O)c5cscc5C3=C(C#N)C#N)sc2-4)cc1,[C][C][C][C][C][C][C][Branch1][Branch1][C][C][C][C][C][S][C][S][C][Branch1][S][S][C][C][Branch1][Branch1][C][C][C][C][C][C][C][C][C][C][=C][C][=Ring2][Ring1][C][C][=Branch1][C][=O][C][=C][Branch1][O][C][=C][C][=C][Branch1][C][C][S][Ring1][=Branch1][S][C][Branch2][=Branch1][P][C][=C][C][=C][Branch2][=Branch1][=Branch1][C][=C][C][=C][Branch2][Ring1][Branch1][C][=C][C][=C][Branch1][N][S][C][C][Branch1][Ring1][C][C][C][C][C][C][S][Ring1][=C][C][S][C][Branch1][C][C][=C][C][=Ring1][=Branch1][C][Branch2][Ring1][Branch1][C][=C][C][=C][Branch1][N][S][C][C][Branch1][Ring1][C][C][C][C][C][C][S][Ring1][=C][=C][Ring2][Ring2][=Branch1][S][Ring2][Ring2][=Branch2][S][Ring2][Ring2][=C][=C][Ring2][Branch1][=Branch2][C][Ring2][Branch1][=C][=O].[C][C][C][C][C][C][C][=C][C][=C][Branch2][#Branch2][=C][C][Branch1][P][C][=C][C][=C][Branch1][#Branch1][C][C][C][C][C][C][C][=C][Ring1][N][C][=C][C][=C][Branch2][Ring2][#Branch2][C][=C][Ring1][=Branch1][C][S][C][Branch2][Ring1][Branch2][/C][=C][\C][=Branch1][C][=O][C][=C][S][C][=C][Ring1][Branch1][C][Ring1][=Branch2][=C][Branch1][Ring1][C][#N][C][#N][=C][C][=Ring2][Ring1][Ring2][Ring2][Ring2][#Branch1][C][Branch1][P][C][=C][C][=C][Branch1][#Branch1][C][C][C][C][C][C][C][=C][Ring1][N][Branch1][P][C][=C][C][=C][Branch1][#Branch1][C][C][C][C][C][C][C][=C][Ring1][N][C][C][=C][Branch2][Ring1][Branch2][/C][=C][\C][=Branch1][C][=O][C][=C][S][C][=C][Ring1][Branch1][C][Ring1][=Branch2][=C][Branch1][Ring1][C][#N][C][#N][S][C][=Ring2][Ring1][Ring2][Ring2][=Branch1][Branch1][C][=C][Ring2][#Branch1][#Branch2],{CCCCCCC(CCCC)CSc1sc(SCC(CCCC)CCCCCC)c2c1C(=O)c1c(-c3ccc([$])s3)sc(-c3ccc(-c4cc5c(-c6ccc(SCC(CC)CCCC)s6)c6sc([$])cc6c(-c6ccc(SCC(CC)CCCC)s6)c5s4)s3)c1C2=O}.CCCCCCc1ccc(C2(c3ccc(CCCCCC)cc3)c3cc4c(cc3-c3sc(/C=C5\C(=O)c6cscc6C5=C(C#N)C#N)cc32)C(c2ccc(CCCCCC)cc2)(c2ccc(CCCCCC)cc2)c2cc(/C=C3\C(=O)c5cscc5C3=C(C#N)C#N)sc2-4)cc1
PBDB-T,IDT-T,-5.297714285714285,-3.4170000000000003,-5.49,-3.985,1.0,CB,_,25.0,MoOx,ZnO,6.36,6.36,0.952,11.21,59.62,CCCCC(CC)Cc1ccc(-c2c3cc(-c4ccc(-c5sc(-c6ccc(C)s6)c6c5C(=O)c5c(CC(CC)CCCC)sc(CC(CC)CCCC)c5C6=O)s4)sc3c(-c3ccc(CC(CC)CCCC)s3)c3cc(C)sc23)s1.CCCCCCc1ccc(C2(c3ccc(CCCCCC)cc3)c3cc4c(cc3-c3sc(-c5ccc(/C=C6\C(=O)c7ccccc7C6=C(C#N)C#N)s5)cc32)C(c2ccc(CCCCCC)cc2)(c2ccc(CCCCCC)cc2)c2cc(-c3ccc(/C=C5\C(=O)c6ccccc6C5=C(C#N)C#N)s3)sc2-4)cc1,[C][C][C][C][C][Branch1][Ring1][C][C][C][C][=C][C][=C][Branch2][=Branch2][Branch2][C][=C][C][=C][Branch2][=Branch1][Branch2][C][=C][C][=C][Branch2][Branch1][=N][C][S][C][Branch1][O][C][=C][C][=C][Branch1][C][C][S][Ring1][=Branch1][=C][C][=Ring1][O][C][=Branch1][C][=O][C][=C][Branch1][O][C][C][Branch1][Ring1][C][C][C][C][C][C][S][C][Branch1][O][C][C][Branch1][Ring1][C][C][C][C][C][C][=C][Ring2][Ring1][Branch1][C][Ring2][Ring1][#Branch2][=O][S][Ring2][Ring2][=Branch2][S][C][Ring2][Ring2][=C][=C][Branch2][Ring1][Ring2][C][=C][C][=C][Branch1][O][C][C][Branch1][Ring1][C][C][C][C][C][C][S][Ring1][=N][C][C][=C][Branch1][C][C][S][C][Ring2][=Branch1][Ring1][=Ring1][=Branch1][S][Ring2][=Branch1][Branch2].[C][C][C][C][C][C][C][=C][C][=C][Branch2][N][=Branch1][C][Branch1][P][C][=C][C][=C][Branch1][#Branch1][C][C][C][C][C][C][C][=C][Ring1][N][C][=C][C][=C][Branch2][Branch1][=Branch1][C][=C][Ring1][=Branch1][C][S][C][Branch2][Ring2][Ring2][C][=C][C][=C][Branch2][Ring1][=Branch2][/C][=C][\C][=Branch1][C][=O][C][=C][C][=C][C][=C][Ring1][=Branch1][C][Ring1][#Branch2][=C][Branch1][Ring1][C][#N][C][#N][S][Ring2][Ring1][Branch1][=C][C][=Ring2][Ring1][#Branch2][Ring2][Ring2][=N][C][Branch1][P][C][=C][C][=C][Branch1][#Branch1][C][C][C][C][C][C][C][=C][Ring1][N][Branch1][P][C][=C][C][=C][Branch1][#Branch1][C][C][C][C][C][C][C][=C][Ring1][N][C][C][=C][Branch2][Ring2][Ring2][C][=C][C][=C][Branch2][Ring1][=Branch2][/C][=C][\C][=Branch1][C][=O][C][=C][C][=C][C][=C][Ring1][=Branch1][C][Ring1][#Branch2][=C][Branch1][Ring1][C][#N][C][#N][S][Ring2][Ring1][Branch1][S][C][=Ring2][Ring1][#Branch2][Ring2][=Branch1][P][C][=C][Ring2][Branch2][=Branch1],{CCCCC(CC)Cc1ccc(-c2c3cc(-c4ccc(-c5sc(-c6ccc([$])s6)c6c5C(=O)c5c(CC(CC)CCCC)sc(CC(CC)CCCC)c5C6=O)s4)sc3c(-c3ccc(CC(CC)CCCC)s3)c3cc([$])sc23)s1}.CCCCCCc1ccc(C2(c3ccc(CCCCCC)cc3)c3cc4c(cc3-c3sc(-c5ccc(/C=C6\C(=O)c7ccccc7C6=C(C#N)C#N)s5)cc32)C(c2ccc(CCCCCC)cc2)(c2ccc(CCCCCC)cc2)c2cc(-c3ccc(/C=C5\C(=O)c6ccccc6C5=C(C#N)C#N)s3)sc2-4)cc1
PBDB-T,IDT-3MT,-5.297714285714285,-3.4170000000000003,-5.68,-4.16,1.0,CB,_,25.0,MoOx,ZnO,8.4,8.41,0.95,14.43,61.32,CCCCC(CC)Cc1ccc(-c2c3cc(-c4ccc(-c5sc(-c6ccc(C)s6)c6c5C(=O)c5c(CC(CC)CCCC)sc(CC(CC)CCCC)c5C6=O)s4)sc3c(-c3ccc(CC(CC)CCCC)s3)c3cc(C)sc23)s1.CCCCCCc1ccc(C2(c3ccc(CCCCCC)cc3)c3cc4c(cc3-c3sc(-c5sc(/C=C6\C(=O)c7ccccc7C6=C(C#N)C#N)cc5C(=O)OC)cc32)C(c2ccc(CCCCCC)cc2)(c2ccc(CCCCCC)cc2)c2cc(-c3sc(/C=C5\C(=O)c6ccccc6C5=C(C#N)C#N)cc3C(=O)OC)sc2-4)cc1,[C][C][C][C][C][Branch1][Ring1][C][C][C][C][=C][C][=C][Branch2][=Branch2][Branch2][C][=C][C][=C][Branch2][=Branch1][Branch2][C][=C][C][=C][Branch2][Branch1][=N][C][S][C][Branch1][O][C][=C][C][=C][Branch1][C][C][S][Ring1][=Branch1][=C][C][=Ring1][O][C][=Branch1][C][=O][C][=C][Branch1][O][C][C][Branch1][Ring1][C][C][C][C][C][C][S][C][Branch1][O][C][C][Branch1][Ring1][C][C][C][C][C][C][=C][Ring2][Ring1][Branch1][C][Ring2][Ring1][#Branch2][=O][S][Ring2][Ring2][=Branch2][S][C][Ring2][Ring2][=C][=C][Branch2][Ring1][Ring2][C][=C][C][=C][Branch1][O][C][C][Branch1][Ring1][C][C][C][C][C][C][S][Ring1][=N][C][C][=C][Branch1][C][C][S][C][Ring2][=Branch1][Ring1][=Ring1][=Branch1][S][Ring2][=Branch1][Branch2].[C][C][C][C][C][C][C][=C][C][=C][Branch2][=N][C][C][Branch1][P][C][=C][C][=C][Branch1][#Branch1][C][C][C][C][C][C][C][=C][Ring1][N][C][=C][C][=C][Branch2][Branch1][N][C][=C][Ring1][=Branch1][C][S][C][Branch2][Ring2][#Branch2][C][S][C][Branch2][Ring1][=Branch2][/C][=C][\C][=Branch1][C][=O][C][=C][C][=C][C][=C][Ring1][=Branch1][C][Ring1][#Branch2][=C][Branch1][Ring1][C][#N][C][#N][=C][C][=Ring2][Ring1][Branch1][C][=Branch1][C][=O][O][C][=C][C][=Ring2][Ring1][=C][Ring2][Ring2][P][C][Branch1][P][C][=C][C][=C][Branch1][#Branch1][C][C][C][C][C][C][C][=C][Ring1][N][Branch1][P][C][=C][C][=C][Branch1][#Branch1][C][C][C][C][C][C][C][=C][Ring1][N][C][C][=C][Branch2][Ring2][#Branch2][C][S][C][Branch2][Ring1][=Branch2][/C][=C][\C][=Branch1][C][=O][C][=C][C][=C][C][=C][Ring1][=Branch1][C][Ring1][#Branch2][=C][Branch1][Ring1][C][#N][C][#N][=C][C][=Ring2][Ring1][Branch1][C][=Branch1][C][=O][O][C][S][C][=Ring2][Ring1][=C][Ring2][#Branch1][=Branch2][C][=C][Ring2][Branch2][=C],{CCCCC(CC)Cc1ccc(-c2c3cc(-c4ccc(-c5sc(-c6ccc([$])s6)c6c5C(=O)c5c(CC(CC)CCCC)sc(CC(CC)CCCC)c5C6=O)s4)sc3c(-c3ccc(CC(CC)CCCC)s3)c3cc([$])sc23)s1}.CCCCCCc1ccc(C2(c3ccc(CCCCCC)cc3)c3cc4c(cc3-c3sc(-c5sc(/C=C6\C(=O)c7ccccc7C6=C(C#N)C#N)cc5C(=O)OC)cc32)C(c2ccc(CCCCCC)cc2)(c2ccc(CCCCCC)cc2)c2cc(-c3sc(/C=C5\C(=O)c6ccccc6C5=C(C#N)C#N)cc3C(=O)OC)sc2-4)cc1
PBDB-T,SiIDT-IC,-5.297714285714285,-3.4170000000000003,-5.47,-3.78,1.0,CB,_,110.0,MoOx,PFN-Br,8.16,8.16,0.92,13.53,65.56,CCCCC(CC)Cc1ccc(-c2c3cc(-c4ccc(-c5sc(-c6ccc(C)s6)c6c5C(=O)c5c(CC(CC)CCCC)sc(CC(CC)CCCC)c5C6=O)s4)sc3c(-c3ccc(CC(CC)CCCC)s3)c3cc(C)sc23)s1.CCCCCCc1ccc([Si]2(c3ccc(CCCCCC)cc3)c3cc4c(cc3-c3sc(/C=C5\C(=O)c6ccccc6C5=C(C#N)C#N)cc32)[Si](c2ccc(CCCCCC)cc2)(c2ccc(CCCCCC)cc2)c2cc(/C=C3\C(=O)c5ccccc5C3=C(C#N)C#N)sc2-4)cc1,[C][C][C][C][C][Branch1][Ring1][C][C][C][C][=C][C][=C][Branch2][=Branch2][Branch2][C][=C][C][=C][Branch2][=Branch1][Branch2][C][=C][C][=C][Branch2][Branch1][=N][C][S][C][Branch1][O][C][=C][C][=C][Branch1][C][C][S][Ring1][=Branch1][=C][C][=Ring1][O][C][=Branch1][C][=O][C][=C][Branch1][O][C][C][Branch1][Ring1][C][C][C][C][C][C][S][C][Branch1][O][C][C][Branch1][Ring1][C][C][C][C][C][C][=C][Ring2][Ring1][Branch1][C][Ring2][Ring1][#Branch2][=O][S][Ring2][Ring2][=Branch2][S][C][Ring2][Ring2][=C][=C][Branch2][Ring1][Ring2][C][=C][C][=C][Branch1][O][C][C][Branch1][Ring1][C][C][C][C][C][C][S][Ring1][=N][C][C][=C][Branch1][C][C][S][C][Ring2][=Branch1][Ring1][=Ring1][=Branch1][S][Ring2][=Branch1][Branch2].[C][C][C][C][C][C][C][=C][C][=C][Branch2][#Branch2][S][Si][Branch1][P][C][=C][C][=C][Branch1][#Branch1][C][C][C][C][C][C][C][=C][Ring1][N][C][=C][C][=C][Branch2][Ring2][O][C][=C][Ring1][=Branch1][C][S][C][Branch2][Ring1][=Branch2][/C][=C][\C][=Branch1][C][=O][C][=C][C][=C][C][=C][Ring1][=Branch1][C][Ring1][#Branch2][=C][Branch1][Ring1][C][#N][C][#N][=C][C][=Ring2][Ring1][Branch1][Ring2][Ring2][Branch2][Si][Branch1][P][C][=C][C][=C][Branch1][#Branch1][C][C][C][C][C][C][C][=C][Ring1][N][Branch1][P][C][=C][C][=C][Branch1][#Branch1][C][C][C][C][C][C][C][=C][Ring1][N][C][C][=C][Branch2][Ring1][=Branch2][/C][=C][\C][=Branch1][C][=O][C][=C][C][=C][C][=C][Ring1][=Branch1][C][Ring1][#Branch2][=C][Branch1][Ring1][C][#N][C][#N][S][C][=Ring2][Ring1][Branch1][Ring2][=Branch1][#Branch1][C][=C][Ring2][#Branch1][N],{CCCCC(CC)Cc1ccc(-c2c3cc(-c4ccc(-c5sc(-c6ccc([$])s6)c6c5C(=O)c5c(CC(CC)CCCC)sc(CC(CC)CCCC)c5C6=O)s4)sc3c(-c3ccc(CC(CC)CCCC)s3)c3cc([$])sc23)s1}.CCCCCCc1ccc([Si]2(c3ccc(CCCCCC)cc3)c3cc4c(cc3-c3sc(/C=C5\C(=O)c6ccccc6C5=C(C#N)C#N)cc32)[Si](c2ccc(CCCCCC)cc2)(c2ccc(CCCCCC)cc2)c2cc(/C=C3\C(=O)c5ccccc5C3=C(C#N)C#N)sc2-4)cc1
PBDB-T,IDIC,-5.297714285714285,-3.4170000000000003,-5.706,-4.002666666666667,1.0,CB,_,110.0,MoOx,PFN-Br,8.83,8.84,0.81,16.69,65.36,CCCCC(CC)Cc1ccc(-c2c3cc(-c4ccc(-c5sc(-c6ccc(C)s6)c6c5C(=O)c5c(CC(CC)CCCC)sc(CC(CC)CCCC)c5C6=O)s4)sc3c(-c3ccc(CC(CC)CCCC)s3)c3cc(C)sc23)s1.CCCCCCC1(CCCCCC)c2cc3c(cc2-c2sc(/C=C4\C(=O)c5ccccc5C4=C(C#N)C#N)cc21)C(CCCCCC)(CCCCCC)c1cc(/C=C2\C(=O)c4ccccc4C2=C(C#N)C#N)sc1-3,[C][C][C][C][C][Branch1][Ring1][C][C][C][C][=C][C][=C][Branch2][=Branch2][Branch2][C][=C][C][=C][Branch2][=Branch1][Branch2][C][=C][C][=C][Branch2][Branch1][=N][C][S][C][Branch1][O][C][=C][C][=C][Branch1][C][C][S][Ring1][=Branch1][=C][C][=Ring1][O][C][=Branch1][C][=O][C][=C][Branch1][O][C][C][Branch1][Ring1][C][C][C][C][C][C][S][C][Branch1][O][C][C][Branch1][Ring1][C][C][C][C][C][C][=C][Ring2][Ring1][Branch1][C][Ring2][Ring1][#Branch2][=O][S][Ring2][Ring2][=Branch2][S][C][Ring2][Ring2][=C][=C][Branch2][Ring1][Ring2][C][=C][C][=C][Branch1][O][C][C][Branch1][Ring1][C][C][C][C][C][C][S][Ring1][=N][C][C][=C][Branch1][C][C][S][C][Ring2][=Branch1][Ring1][=Ring1][=Branch1][S][Ring2][=Branch1][Branch2].[C][C][C][C][C][C][C][Branch1][#Branch1][C][C][C][C][C][C][C][=C][C][=C][Branch2][Ring2][O][C][=C][Ring1][=Branch1][C][S][C][Branch2][Ring1][=Branch2][/C][=C][\C][=Branch1][C][=O][C][=C][C][=C][C][=C][Ring1][=Branch1][C][Ring1][#Branch2][=C][Branch1][Ring1][C][#N][C][#N][=C][C][=Ring2][Ring1][Branch1][Ring2][Ring2][C][C][Branch1][#Branch1][C][C][C][C][C][C][Branch1][#Branch1][C][C][C][C][C][C][C][C][=C][Branch2][Ring1][=Branch2][/C][=C][\C][=Branch1][C][=O][C][=C][C][=C][C][=C][Ring1][=Branch1][C][Ring1][#Branch2][=C][Branch1][Ring1][C][#N][C][#N][S][C][=Ring2][Ring1][Branch1][Ring2][Branch1][O],{CCCCC(CC)Cc1ccc(-c2c3cc(-c4ccc(-c5sc(-c6ccc([$])s6)c6c5C(=O)c5c(CC(CC)CCCC)sc(CC(CC)CCCC)c5C6=O)s4)sc3c(-c3ccc(CC(CC)CCCC)s3)c3cc([$])sc23)s1}.CCCCCCC1(CCCCCC)c2cc3c(cc2-c2sc(/C=C4\C(=O)c5ccccc5C4=C(C#N)C#N)cc21)C(CCCCCC)(CCCCCC)c1cc(/C=C2\C(=O)c4ccccc4C2=C(C#N)C#N)sc1-3
PBDB-T,IDTBOR,-5.297714285714285,-3.4170000000000003,-5.49,-3.93,0.5,CB,_,130.0,MoOx,ZnO/PFN-Br,7.74,7.78,0.89,15.98,54.67,CCCCC(CC)Cc1ccc(-c2c3cc(-c4ccc(-c5sc(-c6ccc(C)s6)c6c5C(=O)c5c(CC(CC)CCCC)sc(CC(CC)CCCC)c5C6=O)s4)sc3c(-c3ccc(CC(CC)CCCC)s3)c3cc(C)sc23)s1.CCCCCCC1(CCCCCC)c2cc3c(cc2-c2sc(-c4ccc(/C=C5\SC(=S)N(CC)C5=O)c5nonc45)cc21)C(CCCCCC)(CCCCCC)c1cc(-c2ccc(/C=C4\SC(=S)N(CC)C4=O)c4nonc24)sc1-3,[C][C][C][C][C][Branch1][Ring1][C][C][C][C][=C][C][=C][Branch2][=Branch2][Branch2][C][=C][C][=C][Branch2][=Branch1][Branch2][C][=C][C][=C][Branch2][Branch1][=N][C][S][C][Branch1][O][C][=C][C][=C][Branch1][C][C][S][Ring1][=Branch1][=C][C][=Ring1][O][C][=Branch1][C][=O][C][=C][Branch1][O][C][C][Branch1][Ring1][C][C][C][C][C][C][S][C][Branch1][O][C][C][Branch1][Ring1][C][C][C][C][C][C][=C][Ring2][Ring1][Branch1][C][Ring2][Ring1][#Branch2][=O][S][Ring2][Ring2][=Branch2][S][C][Ring2][Ring2][=C][=C][Branch2][Ring1][Ring2][C][=C][C][=C][Branch1][O][C][C][Branch1][Ring1][C][C][C][C][C][C][S][Ring1][=N][C][C][=C][Branch1][C][C][S][C][Ring2][=Branch1][Ring1][=Ring1][=Branch1][S][Ring2][=Branch1][Branch2].[C][C][C][C][C][C][C][Branch1][#Branch1][C][C][C][C][C][C][C][=C][C][=C][Branch2][Branch1][Ring1][C][=C][Ring1][=Branch1][C][S][C][Branch2][Ring1][P][C][=C][C][=C][Branch1][P][/C][=C][\S][C][=Branch1][C][=S][N][Branch1][Ring1][C][C][C][Ring1][Branch2][=O][C][=N][O][N][=C][Ring2][Ring1][Ring1][Ring1][Branch1][=C][C][=Ring2][Ring1][Branch2][Ring2][Ring2][Branch1][C][Branch1][#Branch1][C][C][C][C][C][C][Branch1][#Branch1][C][C][C][C][C][C][C][C][=C][Branch2][Ring1][P][C][=C][C][=C][Branch1][P][/C][=C][\S][C][=Branch1][C][=S][N][Branch1][Ring1][C][C][C][Ring1][Branch2][=O][C][=N][O][N][=C][Ring2][Ring1][Ring1][Ring1][Branch1][S][C][=Ring2][Ring1][Branch2][Ring2][Branch1][P],{CCCCC(CC)Cc1ccc(-c2c3cc(-c4ccc(-c5sc(-c6ccc([$])s6)c6c5C(=O)c5c(CC(CC)CCCC)sc(CC(CC)CCCC)c5C6=O)s4)sc3c(-c3ccc(CC(CC)CCCC)s3)c3cc([$])sc23)s1}.CCCCCCC1(CCCCCC)c2cc3c(cc2-c2sc(-c4ccc(/C=C5\SC(=S)N(CC)C5=O)c5nonc45)cc21)C(CCCCCC)(CCCCCC)c1cc(-c2ccc(/C=C4\SC(=S)N(CC)C4=O)c4nonc24)sc1-3
PBDB-T,TTIC,-5.297714285714285,-3.4170000000000003,-5.54,-4.109999999999999,0.667,DCB,DIO,125.0,MoOx,ZnO,10.61,10.63,0.77,22.26,62.0,CCCCC(CC)Cc1ccc(-c2c3cc(-c4ccc(-c5sc(-c6ccc(C)s6)c6c5C(=O)c5c(CC(CC)CCCC)sc(CC(CC)CCCC)c5C6=O)s4)sc3c(-c3ccc(CC(CC)CCCC)s3)c3cc(C)sc23)s1.CCCCCCc1ccc(C2(c3ccc(CCCCCC)cc3)c3cc(/C=C4\C(=O)c5ccccc5C4=C(C#N)C#N)sc3-c3sc4c5c(sc4c32)-c2sc(/C=C3\C(=O)c4ccccc4C3=C(C#N)C#N)cc2C5(c2ccc(CCCCCC)cc2)c2ccc(CCCCCC)cc2)cc1,[C][C][C][C][C][Branch1][Ring1][C][C][C][C][=C][C][=C][Branch2][=Branch2][Branch2][C][=C][C][=C][Branch2][=Branch1][Branch2][C][=C][C][=C][Branch2][Branch1][=N][C][S][C][Branch1][O][C][=C][C][=C][Branch1][C][C][S][Ring1][=Branch1][=C][C][=Ring1][O][C][=Branch1][C][=O][C][=C][Branch1][O][C][C][Branch1][Ring1][C][C][C][C][C][C][S][C][Branch1][O][C][C][Branch1][Ring1][C][C][C][C][C][C][=C][Ring2][Ring1][Branch1][C][Ring2][Ring1][#Branch2][=O][S][Ring2][Ring2][=Branch2][S][C][Ring2][Ring2][=C][=C][Branch2][Ring1][Ring2][C][=C][C][=C][Branch1][O][C][C][Branch1][Ring1][C][C][C][C][C][C][S][Ring1][=N][C][C][=C][Branch1][C][C][S][C][Ring2][=Branch1][Ring1][=Ring1][=Branch1][S][Ring2][=Branch1][Branch2].[C][C][C][C][C][C][C][=C][C][=C][Branch2][#Branch2][P][C][Branch1][P][C][=C][C][=C][Branch1][#Branch1][C][C][C][C][C][C][C][=C][Ring1][N][C][C][=C][Branch2][Ring1][=Branch2][/C][=C][\C][=Branch1][C][=O][C][=C][C][=C][C][=C][Ring1][=Branch1][C][Ring1][#Branch2][=C][Branch1][Ring1][C][#N][C][#N][S][C][=Ring2][Ring1][Branch1][C][S][C][C][=C][Branch1][O][S][C][=Ring1][Branch1][C][=Ring1][Branch2][Ring2][Ring2][#Branch2][C][S][C][Branch2][Ring1][=Branch2][/C][=C][\C][=Branch1][C][=O][C][=C][C][=C][C][=C][Ring1][=Branch1][C][Ring1][#Branch2][=C][Branch1][Ring1][C][#N][C][#N][=C][C][=Ring2][Ring1][Branch1][C][Ring2][Ring1][O][Branch1][P][C][=C][C][=C][Branch1][#Branch1][C][C][C][C][C][C][C][=C][Ring1][N][C][=C][C][=C][Branch1][#Branch1][C][C][C][C][C][C][C][=C][Ring1][N][C][=C][Ring2][#Branch1][=C],{CCCCC(CC)Cc1ccc(-c2c3cc(-c4ccc(-c5sc(-c6ccc([$])s6)c6c5C(=O)c5c(CC(CC)CCCC)sc(CC(CC)CCCC)c5C6=O)s4)sc3c(-c3ccc(CC(CC)CCCC)s3)c3cc([$])sc23)s1}.CCCCCCc1ccc(C2(c3ccc(CCCCCC)cc3)c3cc(/C=C4\C(=O)c5ccccc5C4=C(C#N)C#N)sc3-c3sc4c5c(sc4c32)-c2sc(/C=C3\C(=O)c4ccccc4C3=C(C#N)C#N)cc2C5(c2ccc(CCCCCC)cc2)c2ccc(CCCCCC)cc2)cc1
PBDB-T,TTIC-M,-5.297714285714285,-3.4170000000000003,-5.49,-4.03,0.667,DCB,DIO,175.0,MoOx,ZnO,11.48,11.49,0.8,20.51,70.0,CCCCC(CC)Cc1ccc(-c2c3cc(-c4ccc(-c5sc(-c6ccc(C)s6)c6c5C(=O)c5c(CC(CC)CCCC)sc(CC(CC)CCCC)c5C6=O)s4)sc3c(-c3ccc(CC(CC)CCCC)s3)c3cc(C)sc23)s1.CCCCCCc1ccc(C2(c3ccc(CCCCCC)cc3)c3cc(/C=C4\C(=O)c5ccc(C)cc5C4=C(C#N)C#N)sc3-c3sc4c5c(sc4c32)-c2sc(/C=C3\C(=O)c4ccc(C)cc4C3=C(C#N)C#N)cc2C5(c2ccc(CCCCCC)cc2)c2ccc(CCCCCC)cc2)cc1,[C][C][C][C][C][Branch1][Ring1][C][C][C][C][=C][C][=C][Branch2][=Branch2][Branch2][C][=C][C][=C][Branch2][=Branch1][Branch2][C][=C][C][=C][Branch2][Branch1][=N][C][S][C][Branch1][O][C][=C][C][=C][Branch1][C][C][S][Ring1][=Branch1][=C][C][=Ring1][O][C][=Branch1][C][=O][C][=C][Branch1][O][C][C][Branch1][Ring1][C][C][C][C][C][C][S][C][Branch1][O][C][C][Branch1][Ring1][C][C][C][C][C][C][=C][Ring2][Ring1][Branch1][C][Ring2][Ring1][#Branch2][=O][S][Ring2][Ring2][=Branch2][S][C][Ring2][Ring2][=C][=C][Branch2][Ring1][Ring2][C][=C][C][=C][Branch1][O][C][C][Branch1][Ring1][C][C][C][C][C][C][S][Ring1][=N][C][C][=C][Branch1][C][C][S][C][Ring2][=Branch1][Ring1][=Ring1][=Branch1][S][Ring2][=Branch1][Branch2].[C][C][C][C][C][C][C][=C][C][=C][Branch2][O][#Branch1][C][Branch1][P][C][=C][C][=C][Branch1][#Branch1][C][C][C][C][C][C][C][=C][Ring1][N][C][C][=C][Branch2][Ring1][N][/C][=C][\C][=Branch1][C][=O][C][=C][C][=C][Branch1][C][C][C][=C][Ring1][#Branch1][C][Ring1][O][=C][Branch1][Ring1][C][#N][C][#N][S][C][=Ring2][Ring1][=Branch1][C][S][C][C][=C][Branch1][O][S][C][=Ring1][Branch1][C][=Ring1][Branch2][Ring2][Ring2][O][C][S][C][Branch2][Ring1][N][/C][=C][\C][=Branch1][C][=O][C][=C][C][=C][Branch1][C][C][C][=C][Ring1][#Branch1][C][Ring1][O][=C][Branch1][Ring1][C][#N][C][#N][=C][C][=Ring2][Ring1][=Branch1][C][Ring2][Ring1][N][Branch1][P][C][=C][C][=C][Branch1][#Branch1][C][C][C][C][C][C][C][=C][Ring1][N][C][=C][C][=C][Branch1][#Branch1][C][C][C][C][C][C][C][=C][Ring1][N][C][=C][Ring2][#Branch1][S],{CCCCC(CC)Cc1ccc(-c2c3cc(-c4ccc(-c5sc(-c6ccc([$])s6)c6c5C(=O)c5c(CC(CC)CCCC)sc(CC(CC)CCCC)c5C6=O)s4)sc3c(-c3ccc(CC(CC)CCCC)s3)c3cc([$])sc23)s1}.CCCCCCc1ccc(C2(c3ccc(CCCCCC)cc3)c3cc(/C=C4\C(=O)c5ccc(C)cc5C4=C(C#N)C#N)sc3-c3sc4c5c(sc4c32)-c2sc(/C=C3\C(=O)c4ccc(C)cc4C3=C(C#N)C#N)cc2C5(c2ccc(CCCCCC)cc2)c2ccc(CCCCCC)cc2)cc1
J52,ITIC,-5.218571428571429,-3.341428571428572,-5.574146341463415,-3.915,0.667,CF,_,25.0,PEDOT:PSS,PDINO,3.78,3.77,0.803,10.87,43.2,CCCCCCCCC(CCCCCC)Cn1nc2c(-c3ccc(C)s3)c(F)c(F)c(-c3ccc(-c4cc5c(-c6ccc(CC(CC)CCCC)s6)c6sc(C)cc6c(-c6ccc(CC(CC)CCCC)s6)c5s4)s3)c2n1.CCCCCCc1ccc(C2(c3ccc(CCCCCC)cc3)c3cc4c(cc3-c3sc5cc(/C=C6\C(=O)c7ccccc7C6=C(C#N)C#N)sc5c32)C(c2ccc(CCCCCC)cc2)(c2ccc(CCCCCC)cc2)c2c-4sc3cc(/C=C4\C(=O)c5ccccc5C4=C(C#N)C#N)sc23)cc1,[C][C][C][C][C][C][C][C][C][Branch1][#Branch1][C][C][C][C][C][C][C][N][N][=C][C][Branch1][O][C][=C][C][=C][Branch1][C][C][S][Ring1][=Branch1][=C][Branch1][C][F][C][Branch1][C][F][=C][Branch2][=Branch1][#C][C][=C][C][=C][Branch2][=Branch1][Ring2][C][=C][C][=C][Branch2][Ring1][Ring2][C][=C][C][=C][Branch1][O][C][C][Branch1][Ring1][C][C][C][C][C][C][S][Ring1][=N][C][S][C][Branch1][C][C][=C][C][=Ring1][=Branch1][C][Branch2][Ring1][Ring2][C][=C][C][=C][Branch1][O][C][C][Branch1][Ring1][C][C][C][C][C][C][S][Ring1][=N][=C][Ring2][Ring2][Ring2][S][Ring2][Ring2][#Branch1][S][Ring2][Ring2][N][C][Ring2][Branch1][#Branch2][=N][Ring2][Branch1][=N].[C][C][C][C][C][C][C][=C][C][=C][Branch2][O][N][C][Branch1][P][C][=C][C][=C][Branch1][#Branch1][C][C][C][C][C][C][C][=C][Ring1][N][C][=C][C][=C][Branch2][Ring2][P][C][=C][Ring1][=Branch1][C][S][C][C][=C][Branch2][Ring1][=Branch2][/C][=C][\C][=Branch1][C][=O][C][=C][C][=C][C][=C][Ring1][=Branch1][C][Ring1][#Branch2][=C][Branch1][Ring1][C][#N][C][#N][S][C][=Ring2][Ring1][Branch1][C][=Ring2][Ring1][Branch2][Ring2][Ring2][O][C][Branch1][P][C][=C][C][=C][Branch1][#Branch1][C][C][C][C][C][C][C][=C][Ring1][N][Branch1][P][C][=C][C][=C][Branch1][#Branch1][C][C][C][C][C][C][C][=C][Ring1][N][C][=C][Ring2][Branch1][#Branch1][S][C][C][=C][Branch2][Ring1][=Branch2][/C][=C][\C][=Branch1][C][=O][C][=C][C][=C][C][=C][Ring1][=Branch1][C][Ring1][#Branch2][=C][Branch1][Ring1][C][#N][C][#N][S][C][Ring2][Ring1][Branch2][=Ring2][Ring1][Branch1][C][=C][Ring2][Branch2][C],{CCCCCCCCC(CCCCCC)Cn1nc2c(-c3ccc([$])s3)c(F)c(F)c(-c3ccc(-c4cc5c(-c6ccc(CC(CC)CCCC)s6)c6sc([$])cc6c(-c6ccc(CC(CC)CCCC)s6)c5s4)s3)c2n1}.CCCCCCc1ccc(C2(c3ccc(CCCCCC)cc3)c3cc4c(cc3-c3sc5cc(/C=C6\C(=O)c7ccccc7C6=C(C#N)C#N)sc5c32)C(c2ccc(CCCCCC)cc2)(c2ccc(CCCCCC)cc2)c2c-4sc3cc(/C=C4\C(=O)c5ccccc5C4=C(C#N)C#N)sc23)cc1
