Repository: aspuru-guzik-group/Beyond-Molecular-Structure-ML-for-OPV-Materials-Devices

File: ml_for_opvs/data/input_representation/OPV_Min/smiles/processed_smiles_device_wo_thickness/KFold/input_train_3.csv (part 20 of 24)
Donor,Acceptor,HOMO_D_eV,LUMO_D_eV,HOMO_A_eV,LUMO_A_eV,D_A_ratio_m_m,solvent,solvent_additive,annealing_temperature,hole_contact_layer,electron_contact_layer,PCE_percent,calc_PCE_percent,Voc_V,Jsc_mA_cm_pow_neg2,FF_percent,DA_SMILES,DA_SELFIES,DA_BigSMILES
J52-Cl,ITIC,-5.53,-5.38,-5.574146341463415,-3.915,0.667,CF,_,25.0,PEDOT:PSS,PDINO,11.53,11.52,0.956,17.17,70.2,CCCCCCCCC(CCCCCC)Cn1nc2c(-c3ccc(C)s3)c(F)c(F)c(-c3ccc(-c4cc5c(-c6cc(Cl)c(CC(CC)CCCC)s6)c6sc(C)cc6c(-c6cc(Cl)c(CC(CC)CCCC)s6)c5s4)s3)c2n1.CCCCCCc1ccc(C2(c3ccc(CCCCCC)cc3)c3cc4c(cc3-c3sc5cc(/C=C6\C(=O)c7ccccc7C6=C(C#N)C#N)sc5c32)C(c2ccc(CCCCCC)cc2)(c2ccc(CCCCCC)cc2)c2c-4sc3cc(/C=C4\C(=O)c5ccccc5C4=C(C#N)C#N)sc23)cc1,[C][C][C][C][C][C][C][C][C][Branch1][#Branch1][C][C][C][C][C][C][C][N][N][=C][C][Branch1][O][C][=C][C][=C][Branch1][C][C][S][Ring1][=Branch1][=C][Branch1][C][F][C][Branch1][C][F][=C][Branch2][#Branch1][Branch1][C][=C][C][=C][Branch2][=Branch1][#Branch2][C][=C][C][=C][Branch2][Ring1][#Branch1][C][=C][C][Branch1][C][Cl][=C][Branch1][O][C][C][Branch1][Ring1][C][C][C][C][C][C][S][Ring1][=C][C][S][C][Branch1][C][C][=C][C][=Ring1][=Branch1][C][Branch2][Ring1][#Branch1][C][=C][C][Branch1][C][Cl][=C][Branch1][O][C][C][Branch1][Ring1][C][C][C][C][C][C][S][Ring1][=C][=C][Ring2][Ring2][=Branch1][S][Ring2][Ring2][=Branch2][S][Ring2][Ring2][=C][C][Ring2][Branch1][N][=N][Ring2][Branch1][#C].[C][C][C][C][C][C][C][=C][C][=C][Branch2][O][N][C][Branch1][P][C][=C][C][=C][Branch1][#Branch1][C][C][C][C][C][C][C][=C][Ring1][N][C][=C][C][=C][Branch2][Ring2][P][C][=C][Ring1][=Branch1][C][S][C][C][=C][Branch2][Ring1][=Branch2][/C][=C][\C][=Branch1][C][=O][C][=C][C][=C][C][=C][Ring1][=Branch1][C][Ring1][#Branch2][=C][Branch1][Ring1][C][#N][C][#N][S][C][=Ring2][Ring1][Branch1][C][=Ring2][Ring1][Branch2][Ring2][Ring2][O][C][Branch1][P][C][=C][C][=C][Branch1][#Branch1][C][C][C][C][C][C][C][=C][Ring1][N][Branch1][P][C][=C][C][=C][Branch1][#Branch1][C][C][C][C][C][C][C][=C][Ring1][N][C][=C][Ring2][Branch1][#Branch1][S][C][C][=C][Branch2][Ring1][=Branch2][/C][=C][\C][=Branch1][C][=O][C][=C][C][=C][C][=C][Ring1][=Branch1][C][Ring1][#Branch2][=C][Branch1][Ring1][C][#N][C][#N][S][C][Ring2][Ring1][Branch2][=Ring2][Ring1][Branch1][C][=C][Ring2][Branch2][C],{CCCCCCCCC(CCCCCC)Cn1nc2c(-c3ccc([$])s3)c(F)c(F)c(-c3ccc(-c4cc5c(-c6cc(Cl)c(CC(CC)CCCC)s6)c6sc([$])cc6c(-c6cc(Cl)c(CC(CC)CCCC)s6)c5s4)s3)c2n1}.CCCCCCc1ccc(C2(c3ccc(CCCCCC)cc3)c3cc4c(cc3-c3sc5cc(/C=C6\C(=O)c7ccccc7C6=C(C#N)C#N)sc5c32)C(c2ccc(CCCCCC)cc2)(c2ccc(CCCCCC)cc2)c2c-4sc3cc(/C=C4\C(=O)c5ccccc5C4=C(C#N)C#N)sc23)cc1
PBDB-T,IDTT2F,-5.297714285714285,-3.4170000000000003,-5.57,-4.03,1.0,DCB,_,25.0,MoOx,ZnO,8.85,8.85,0.81,18.51,59.0,CCCCC(CC)Cc1ccc(-c2c3cc(-c4ccc(-c5sc(-c6ccc(C)s6)c6c5C(=O)c5c(CC(CC)CCCC)sc(CC(CC)CCCC)c5C6=O)s4)sc3c(-c3ccc(CC(CC)CCCC)s3)c3cc(C)sc23)s1.CCCCCCc1ccc(C2(c3ccc(CCCCCC)cc3)c3cc4c(cc3-c3sc(-c5ccc(/C=C6\C(=O)c7cc(F)c(F)cc7C6=C(C#N)C#N)s5)cc32)C(c2ccc(CCCCCC)cc2)(c2ccc(CCCCCC)cc2)c2cc(-c3ccc(/C=C5\C(=O)c6cc(F)c(F)cc6C5=C(C#N)C#N)s3)sc2-4)cc1,[C][C][C][C][C][Branch1][Ring1][C][C][C][C][=C][C][=C][Branch2][=Branch2][Branch2][C][=C][C][=C][Branch2][=Branch1][Branch2][C][=C][C][=C][Branch2][Branch1][=N][C][S][C][Branch1][O][C][=C][C][=C][Branch1][C][C][S][Ring1][=Branch1][=C][C][=Ring1][O][C][=Branch1][C][=O][C][=C][Branch1][O][C][C][Branch1][Ring1][C][C][C][C][C][C][S][C][Branch1][O][C][C][Branch1][Ring1][C][C][C][C][C][C][=C][Ring2][Ring1][Branch1][C][Ring2][Ring1][#Branch2][=O][S][Ring2][Ring2][=Branch2][S][C][Ring2][Ring2][=C][=C][Branch2][Ring1][Ring2][C][=C][C][=C][Branch1][O][C][C][Branch1][Ring1][C][C][C][C][C][C][S][Ring1][=N][C][C][=C][Branch1][C][C][S][C][Ring2][=Branch1][Ring1][=Ring1][=Branch1][S][Ring2][=Branch1][Branch2].[C][C][C][C][C][C][C][=C][C][=C][Branch2][=N][C][C][Branch1][P][C][=C][C][=C][Branch1][#Branch1][C][C][C][C][C][C][C][=C][Ring1][N][C][=C][C][=C][Branch2][Branch1][N][C][=C][Ring1][=Branch1][C][S][C][Branch2][Ring2][#Branch2][C][=C][C][=C][Branch2][Ring1][#C][/C][=C][\C][=Branch1][C][=O][C][=C][C][Branch1][C][F][=C][Branch1][C][F][C][=C][Ring1][Branch2][C][Ring1][N][=C][Branch1][Ring1][C][#N][C][#N][S][Ring2][Ring1][#Branch1][=C][C][=Ring2][Ring1][N][Ring2][Ring2][#C][C][Branch1][P][C][=C][C][=C][Branch1][#Branch1][C][C][C][C][C][C][C][=C][Ring1][N][Branch1][P][C][=C][C][=C][Branch1][#Branch1][C][C][C][C][C][C][C][=C][Ring1][N][C][C][=C][Branch2][Ring2][#Branch2][C][=C][C][=C][Branch2][Ring1][#C][/C][=C][\C][=Branch1][C][=O][C][=C][C][Branch1][C][F][=C][Branch1][C][F][C][=C][Ring1][Branch2][C][Ring1][N][=C][Branch1][Ring1][C][#N][C][#N][S][Ring2][Ring1][#Branch1][S][C][=Ring2][Ring1][N][Ring2][#Branch1][Branch1][C][=C][Ring2][Branch2][#Branch2],{CCCCC(CC)Cc1ccc(-c2c3cc(-c4ccc(-c5sc(-c6ccc([$])s6)c6c5C(=O)c5c(CC(CC)CCCC)sc(CC(CC)CCCC)c5C6=O)s4)sc3c(-c3ccc(CC(CC)CCCC)s3)c3cc([$])sc23)s1}.CCCCCCc1ccc(C2(c3ccc(CCCCCC)cc3)c3cc4c(cc3-c3sc(-c5ccc(/C=C6\C(=O)c7cc(F)c(F)cc7C6=C(C#N)C#N)s5)cc32)C(c2ccc(CCCCCC)cc2)(c2ccc(CCCCCC)cc2)c2cc(-c3ccc(/C=C5\C(=O)c6cc(F)c(F)cc6C5=C(C#N)C#N)s3)sc2-4)cc1
PBDB-T,IDTOT2F,-5.297714285714285,-3.4170000000000003,-5.54,-3.94,1.0,DCB,_,25.0,MoOx,ZnO,12.79,12.77,0.85,20.87,72.0,CCCCC(CC)Cc1ccc(-c2c3cc(-c4ccc(-c5sc(-c6ccc(C)s6)c6c5C(=O)c5c(CC(CC)CCCC)sc(CC(CC)CCCC)c5C6=O)s4)sc3c(-c3ccc(CC(CC)CCCC)s3)c3cc(C)sc23)s1.CCCCCCOc1c(-c2ccc(/C=C3\C(=O)c4cc(F)c(F)cc4C3=C(C#N)C#N)s2)sc2c1C(c1ccc(CCCCCC)cc1)(c1ccc(CCCCCC)cc1)c1cc3c(cc1-2)C(c1ccc(CCCCCC)cc1)(c1ccc(CCCCCC)cc1)c1c-3sc(-c2ccc(/C=C3\C(=O)c4cc(F)c(F)cc4C3=C(C#N)C#N)s2)c1OCCCCCC,[C][C][C][C][C][Branch1][Ring1][C][C][C][C][=C][C][=C][Branch2][=Branch2][Branch2][C][=C][C][=C][Branch2][=Branch1][Branch2][C][=C][C][=C][Branch2][Branch1][=N][C][S][C][Branch1][O][C][=C][C][=C][Branch1][C][C][S][Ring1][=Branch1][=C][C][=Ring1][O][C][=Branch1][C][=O][C][=C][Branch1][O][C][C][Branch1][Ring1][C][C][C][C][C][C][S][C][Branch1][O][C][C][Branch1][Ring1][C][C][C][C][C][C][=C][Ring2][Ring1][Branch1][C][Ring2][Ring1][#Branch2][=O][S][Ring2][Ring2][=Branch2][S][C][Ring2][Ring2][=C][=C][Branch2][Ring1][Ring2][C][=C][C][=C][Branch1][O][C][C][Branch1][Ring1][C][C][C][C][C][C][S][Ring1][=N][C][C][=C][Branch1][C][C][S][C][Ring2][=Branch1][Ring1][=Ring1][=Branch1][S][Ring2][=Branch1][Branch2].[C][C][C][C][C][C][O][C][=C][Branch2][Ring2][#Branch2][C][=C][C][=C][Branch2][Ring1][#C][/C][=C][\C][=Branch1][C][=O][C][=C][C][Branch1][C][F][=C][Branch1][C][F][C][=C][Ring1][Branch2][C][Ring1][N][=C][Branch1][Ring1][C][#N][C][#N][S][Ring2][Ring1][#Branch1][S][C][=C][Ring2][Ring1][N][C][Branch1][P][C][=C][C][=C][Branch1][#Branch1][C][C][C][C][C][C][C][=C][Ring1][N][Branch1][P][C][=C][C][=C][Branch1][#Branch1][C][C][C][C][C][C][C][=C][Ring1][N][C][=C][C][=C][Branch1][Branch2][C][=C][Ring1][=Branch1][Ring2][Ring1][P][C][Branch1][P][C][=C][C][=C][Branch1][#Branch1][C][C][C][C][C][C][C][=C][Ring1][N][Branch1][P][C][=C][C][=C][Branch1][#Branch1][C][C][C][C][C][C][C][=C][Ring1][N][C][=C][Ring2][Ring1][#C][S][C][Branch2][Ring2][#Branch2][C][=C][C][=C][Branch2][Ring1][#C][/C][=C][\C][=Branch1][C][=O][C][=C][C][Branch1][C][F][=C][Branch1][C][F][C][=C][Ring1][Branch2][C][Ring1][N][=C][Branch1][Ring1][C][#N][C][#N][S][Ring2][Ring1][#Branch1][=C][Ring2][Ring1][N][O][C][C][C][C][C][C],{CCCCC(CC)Cc1ccc(-c2c3cc(-c4ccc(-c5sc(-c6ccc([$])s6)c6c5C(=O)c5c(CC(CC)CCCC)sc(CC(CC)CCCC)c5C6=O)s4)sc3c(-c3ccc(CC(CC)CCCC)s3)c3cc([$])sc23)s1}.CCCCCCOc1c(-c2ccc(/C=C3\C(=O)c4cc(F)c(F)cc4C3=C(C#N)C#N)s2)sc2c1C(c1ccc(CCCCCC)cc1)(c1ccc(CCCCCC)cc1)c1cc3c(cc1-2)C(c1ccc(CCCCCC)cc1)(c1ccc(CCCCCC)cc1)c1c-3sc(-c2ccc(/C=C3\C(=O)c4cc(F)c(F)cc4C3=C(C#N)C#N)s2)c1OCCCCCC
PBDB-T,IDTIC,-5.297714285714285,-3.4170000000000003,-5.885,-3.91,1.0,CB,DIO,25.0,MoOx,ZnO,6.05,6.03,0.89,10.94,61.9,CCCCC(CC)Cc1ccc(-c2c3cc(-c4ccc(-c5sc(-c6ccc(C)s6)c6c5C(=O)c5c(CC(CC)CCCC)sc(CC(CC)CCCC)c5C6=O)s4)sc3c(-c3ccc(CC(CC)CCCC)s3)c3cc(C)sc23)s1.CCCCCCCCC(CCCCCC)CC1(CC(CCCCCC)CCCCCCCC)c2cc3c(cc2-c2sc(/C=C4\C(=O)c5ccccc5C4=C(C#N)C#N)cc21)C(CC(CCCCCC)CCCCCCCC)(CC(CCCCCC)CCCCCCCC)c1cc(/C=C2\C(=O)c4ccccc4C2=C(C#N)C#N)sc1-3,[C][C][C][C][C][Branch1][Ring1][C][C][C][C][=C][C][=C][Branch2][=Branch2][Branch2][C][=C][C][=C][Branch2][=Branch1][Branch2][C][=C][C][=C][Branch2][Branch1][=N][C][S][C][Branch1][O][C][=C][C][=C][Branch1][C][C][S][Ring1][=Branch1][=C][C][=Ring1][O][C][=Branch1][C][=O][C][=C][Branch1][O][C][C][Branch1][Ring1][C][C][C][C][C][C][S][C][Branch1][O][C][C][Branch1][Ring1][C][C][C][C][C][C][=C][Ring2][Ring1][Branch1][C][Ring2][Ring1][#Branch2][=O][S][Ring2][Ring2][=Branch2][S][C][Ring2][Ring2][=C][=C][Branch2][Ring1][Ring2][C][=C][C][=C][Branch1][O][C][C][Branch1][Ring1][C][C][C][C][C][C][S][Ring1][=N][C][C][=C][Branch1][C][C][S][C][Ring2][=Branch1][Ring1][=Ring1][=Branch1][S][Ring2][=Branch1][Branch2].[C][C][C][C][C][C][C][C][C][Branch1][#Branch1][C][C][C][C][C][C][C][C][Branch2][Ring1][Ring1][C][C][Branch1][#Branch1][C][C][C][C][C][C][C][C][C][C][C][C][C][C][C][=C][C][=C][Branch2][Ring2][O][C][=C][Ring1][=Branch1][C][S][C][Branch2][Ring1][=Branch2][/C][=C][\C][=Branch1][C][=O][C][=C][C][=C][C][=C][Ring1][=Branch1][C][Ring1][#Branch2][=C][Branch1][Ring1][C][#N][C][#N][=C][C][=Ring2][Ring1][Branch1][Ring2][Ring2][N][C][Branch2][Ring1][Ring1][C][C][Branch1][#Branch1][C][C][C][C][C][C][C][C][C][C][C][C][C][C][Branch2][Ring1][Ring1][C][C][Branch1][#Branch1][C][C][C][C][C][C][C][C][C][C][C][C][C][C][C][C][=C][Branch2][Ring1][=Branch2][/C][=C][\C][=Branch1][C][=O][C][=C][C][=C][C][=C][Ring1][=Branch1][C][Ring1][#Branch2][=C][Branch1][Ring1][C][#N][C][#N][S][C][=Ring2][Ring1][Branch1][Ring2][=Branch1][#C],{CCCCC(CC)Cc1ccc(-c2c3cc(-c4ccc(-c5sc(-c6ccc([$])s6)c6c5C(=O)c5c(CC(CC)CCCC)sc(CC(CC)CCCC)c5C6=O)s4)sc3c(-c3ccc(CC(CC)CCCC)s3)c3cc([$])sc23)s1}.CCCCCCCCC(CCCCCC)CC1(CC(CCCCCC)CCCCCCCC)c2cc3c(cc2-c2sc(/C=C4\C(=O)c5ccccc5C4=C(C#N)C#N)cc21)C(CC(CCCCCC)CCCCCCCC)(CC(CCCCCC)CCCCCCCC)c1cc(/C=C2\C(=O)c4ccccc4C2=C(C#N)C#N)sc1-3
PBDB-T,ITIC,-5.297714285714285,-3.4170000000000003,-5.574146341463415,-3.915,1.0,CB,_,25.0,PEDOT:PSS,N719:PrC60MAI,9.94,9.94,0.897,16.92,65.5,CCCCC(CC)Cc1ccc(-c2c3cc(-c4ccc(-c5sc(-c6ccc(C)s6)c6c5C(=O)c5c(CC(CC)CCCC)sc(CC(CC)CCCC)c5C6=O)s4)sc3c(-c3ccc(CC(CC)CCCC)s3)c3cc(C)sc23)s1.CCCCCCc1ccc(C2(c3ccc(CCCCCC)cc3)c3cc4c(cc3-c3sc5cc(/C=C6\C(=O)c7ccccc7C6=C(C#N)C#N)sc5c32)C(c2ccc(CCCCCC)cc2)(c2ccc(CCCCCC)cc2)c2c-4sc3cc(/C=C4\C(=O)c5ccccc5C4=C(C#N)C#N)sc23)cc1,[C][C][C][C][C][Branch1][Ring1][C][C][C][C][=C][C][=C][Branch2][=Branch2][Branch2][C][=C][C][=C][Branch2][=Branch1][Branch2][C][=C][C][=C][Branch2][Branch1][=N][C][S][C][Branch1][O][C][=C][C][=C][Branch1][C][C][S][Ring1][=Branch1][=C][C][=Ring1][O][C][=Branch1][C][=O][C][=C][Branch1][O][C][C][Branch1][Ring1][C][C][C][C][C][C][S][C][Branch1][O][C][C][Branch1][Ring1][C][C][C][C][C][C][=C][Ring2][Ring1][Branch1][C][Ring2][Ring1][#Branch2][=O][S][Ring2][Ring2][=Branch2][S][C][Ring2][Ring2][=C][=C][Branch2][Ring1][Ring2][C][=C][C][=C][Branch1][O][C][C][Branch1][Ring1][C][C][C][C][C][C][S][Ring1][=N][C][C][=C][Branch1][C][C][S][C][Ring2][=Branch1][Ring1][=Ring1][=Branch1][S][Ring2][=Branch1][Branch2].[C][C][C][C][C][C][C][=C][C][=C][Branch2][O][N][C][Branch1][P][C][=C][C][=C][Branch1][#Branch1][C][C][C][C][C][C][C][=C][Ring1][N][C][=C][C][=C][Branch2][Ring2][P][C][=C][Ring1][=Branch1][C][S][C][C][=C][Branch2][Ring1][=Branch2][/C][=C][\C][=Branch1][C][=O][C][=C][C][=C][C][=C][Ring1][=Branch1][C][Ring1][#Branch2][=C][Branch1][Ring1][C][#N][C][#N][S][C][=Ring2][Ring1][Branch1][C][=Ring2][Ring1][Branch2][Ring2][Ring2][O][C][Branch1][P][C][=C][C][=C][Branch1][#Branch1][C][C][C][C][C][C][C][=C][Ring1][N][Branch1][P][C][=C][C][=C][Branch1][#Branch1][C][C][C][C][C][C][C][=C][Ring1][N][C][=C][Ring2][Branch1][#Branch1][S][C][C][=C][Branch2][Ring1][=Branch2][/C][=C][\C][=Branch1][C][=O][C][=C][C][=C][C][=C][Ring1][=Branch1][C][Ring1][#Branch2][=C][Branch1][Ring1][C][#N][C][#N][S][C][Ring2][Ring1][Branch2][=Ring2][Ring1][Branch1][C][=C][Ring2][Branch2][C],{CCCCC(CC)Cc1ccc(-c2c3cc(-c4ccc(-c5sc(-c6ccc([$])s6)c6c5C(=O)c5c(CC(CC)CCCC)sc(CC(CC)CCCC)c5C6=O)s4)sc3c(-c3ccc(CC(CC)CCCC)s3)c3cc([$])sc23)s1}.CCCCCCc1ccc(C2(c3ccc(CCCCCC)cc3)c3cc4c(cc3-c3sc5cc(/C=C6\C(=O)c7ccccc7C6=C(C#N)C#N)sc5c32)C(c2ccc(CCCCCC)cc2)(c2ccc(CCCCCC)cc2)c2c-4sc3cc(/C=C4\C(=O)c5ccccc5C4=C(C#N)C#N)sc23)cc1
PBDB-T,ITCT,-5.297714285714285,-3.4170000000000003,-5.596666666666667,-3.796666666666667,1.0,CB,_,25.0,PEDOT:PSS,N719:PrC60MAI,10.99,10.99,0.85,17.88,72.3,CCCCC(CC)Cc1ccc(-c2c3cc(-c4ccc(-c5sc(-c6ccc(C)s6)c6c5C(=O)c5c(CC(CC)CCCC)sc(CC(CC)CCCC)c5C6=O)s4)sc3c(-c3ccc(CC(CC)CCCC)s3)c3cc(C)sc23)s1.CCCCCCc1ccc(C2(c3ccc(CCCCCC)cc3)c3cc4c(cc3-c3sc5cc(/C=C6\C(=O)c7cscc7C6=C(C#N)C#N)sc5c32)C(c2ccc(CCCCCC)cc2)(c2ccc(CCCCCC)cc2)c2c-4sc3cc(/C=C4\C(=O)c5cscc5C4=C(C#N)C#N)sc23)cc1,[C][C][C][C][C][Branch1][Ring1][C][C][C][C][=C][C][=C][Branch2][=Branch2][Branch2][C][=C][C][=C][Branch2][=Branch1][Branch2][C][=C][C][=C][Branch2][Branch1][=N][C][S][C][Branch1][O][C][=C][C][=C][Branch1][C][C][S][Ring1][=Branch1][=C][C][=Ring1][O][C][=Branch1][C][=O][C][=C][Branch1][O][C][C][Branch1][Ring1][C][C][C][C][C][C][S][C][Branch1][O][C][C][Branch1][Ring1][C][C][C][C][C][C][=C][Ring2][Ring1][Branch1][C][Ring2][Ring1][#Branch2][=O][S][Ring2][Ring2][=Branch2][S][C][Ring2][Ring2][=C][=C][Branch2][Ring1][Ring2][C][=C][C][=C][Branch1][O][C][C][Branch1][Ring1][C][C][C][C][C][C][S][Ring1][=N][C][C][=C][Branch1][C][C][S][C][Ring2][=Branch1][Ring1][=Ring1][=Branch1][S][Ring2][=Branch1][Branch2].[C][C][C][C][C][C][C][=C][C][=C][Branch2][O][#Branch2][C][Branch1][P][C][=C][C][=C][Branch1][#Branch1][C][C][C][C][C][C][C][=C][Ring1][N][C][=C][C][=C][Branch2][Ring2][S][C][=C][Ring1][=Branch1][C][S][C][C][=C][Branch2][Ring1][Branch2][/C][=C][\C][=Branch1][C][=O][C][=C][S][C][=C][Ring1][Branch1][C][Ring1][=Branch2][=C][Branch1][Ring1][C][#N][C][#N][S][C][=Ring2][Ring1][Ring2][C][=Ring2][Ring1][#Branch1][Ring2][Ring2][#Branch2][C][Branch1][P][C][=C][C][=C][Branch1][#Branch1][C][C][C][C][C][C][C][=C][Ring1][N][Branch1][P][C][=C][C][=C][Branch1][#Branch1][C][C][C][C][C][C][C][=C][Ring1][N][C][=C][Ring2][Branch1][=Branch1][S][C][C][=C][Branch2][Ring1][Branch2][/C][=C][\C][=Branch1][C][=O][C][=C][S][C][=C][Ring1][Branch1][C][Ring1][=Branch2][=C][Branch1][Ring1][C][#N][C][#N][S][C][Ring2][Ring1][#Branch1][=Ring2][Ring1][Ring2][C][=C][Ring2][#Branch1][S],{CCCCC(CC)Cc1ccc(-c2c3cc(-c4ccc(-c5sc(-c6ccc([$])s6)c6c5C(=O)c5c(CC(CC)CCCC)sc(CC(CC)CCCC)c5C6=O)s4)sc3c(-c3ccc(CC(CC)CCCC)s3)c3cc([$])sc23)s1}.CCCCCCc1ccc(C2(c3ccc(CCCCCC)cc3)c3cc4c(cc3-c3sc5cc(/C=C6\C(=O)c7cscc7C6=C(C#N)C#N)sc5c32)C(c2ccc(CCCCCC)cc2)(c2ccc(CCCCCC)cc2)c2c-4sc3cc(/C=C4\C(=O)c5cscc5C4=C(C#N)C#N)sc23)cc1
P3HT,IDT-RCN,-5.057777777777777,-2.989444444444445,-5.62,-3.75,1.25,CB,CN,25.0,PEDOT:PSS,Ca,3.42,3.44,0.69,7.92,63.0,CCCCCCc1cc(-c2sc(-c3sc(-c4sc(C)cc4CCCCCC)cc3CCCCCC)cc2CCCCCC)sc1C.CCCCCCc1ccc(C2(c3ccc(CCCCCC)cc3)c3cc4c(cc3-c3sc(-c5ccc(/C=c6\sc(=C(C#N)C#N)n(CC)c6=O)c6nsnc56)cc32)C(c2ccc(CCCCCC)cc2)(c2ccc(CCCCCC)cc2)c2cc(-c3ccc(/C=c5\sc(=C(C#N)C#N)n(CC)c5=O)c5nsnc35)sc2-4)cc1,[C][C][C][C][C][C][C][C][=C][Branch2][Ring2][P][C][S][C][Branch2][Ring1][S][C][S][C][Branch1][P][C][S][C][Branch1][C][C][=C][C][=Ring1][=Branch1][C][C][C][C][C][C][=C][C][=Ring1][P][C][C][C][C][C][C][=C][C][=Ring2][Ring1][N][C][C][C][C][C][C][S][C][=Ring2][Ring2][#Branch1][C].[C][C][C][C][C][C][C][=C][C][=C][Branch2][N][=C][C][Branch1][P][C][=C][C][=C][Branch1][#Branch1][C][C][C][C][C][C][C][=C][Ring1][N][C][=C][C][=C][Branch2][Branch1][#Branch2][C][=C][Ring1][=Branch1][C][S][C][Branch2][Ring2][Branch2][C][=C][C][=C][Branch2][Ring1][#Branch1][/C][=C][\S][C][=Branch1][Branch2][=C][Branch1][Ring1][C][#N][C][#N][N][Branch1][Ring1][C][C][C][Ring1][N][=O][C][=N][S][N][=C][Ring2][Ring1][#Branch1][Ring1][Branch1][=C][C][=Ring2][Ring1][N][Ring2][Ring2][#C][C][Branch1][P][C][=C][C][=C][Branch1][#Branch1][C][C][C][C][C][C][C][=C][Ring1][N][Branch1][P][C][=C][C][=C][Branch1][#Branch1][C][C][C][C][C][C][C][=C][Ring1][N][C][C][=C][Branch2][Ring2][Branch2][C][=C][C][=C][Branch2][Ring1][#Branch1][/C][=C][\S][C][=Branch1][Branch2][=C][Branch1][Ring1][C][#N][C][#N][N][Branch1][Ring1][C][C][C][Ring1][N][=O][C][=N][S][N][=C][Ring2][Ring1][#Branch1][Ring1][Branch1][S][C][=Ring2][Ring1][N][Ring2][#Branch1][Branch1][C][=C][Ring2][Branch2][#Branch2],{CCCCCCc1cc(-c2sc(-c3sc(-c4sc([$])cc4CCCCCC)cc3CCCCCC)cc2CCCCCC)sc1[$]}.CCCCCCc1ccc(C2(c3ccc(CCCCCC)cc3)c3cc4c(cc3-c3sc(-c5ccc(/C=c6\sc(=C(C#N)C#N)n(CC)c6=O)c6nsnc56)cc32)C(c2ccc(CCCCCC)cc2)(c2ccc(CCCCCC)cc2)c2cc(-c3ccc(/C=c5\sc(=C(C#N)C#N)n(CC)c5=O)c5nsnc35)sc2-4)cc1
P3HT,IDT-CA,-5.057777777777777,-2.989444444444445,-5.59,-3.64,1.25,CB,CN,25.0,PEDOT:PSS,Ca,4.19,4.18,0.84,7.77,64.0,CCCCCCc1cc(-c2sc(-c3sc(-c4sc(C)cc4CCCCCC)cc3CCCCCC)cc2CCCCCC)sc1C.CCCCCCc1ccc(C2(c3ccc(CCCCCC)cc3)c3cc4c(cc3-c3sc(-c5ccc(/C=C(\C#N)C(=O)OCC)c6nsnc56)cc32)C(c2ccc(CCCCCC)cc2)(c2ccc(CCCCCC)cc2)c2cc(-c3ccc(/C=C(\C#N)C(=O)OCC)c5nsnc35)sc2-4)cc1,[C][C][C][C][C][C][C][C][=C][Branch2][Ring2][P][C][S][C][Branch2][Ring1][S][C][S][C][Branch1][P][C][S][C][Branch1][C][C][=C][C][=Ring1][=Branch1][C][C][C][C][C][C][=C][C][=Ring1][P][C][C][C][C][C][C][=C][C][=Ring2][Ring1][N][C][C][C][C][C][C][S][C][=Ring2][Ring2][#Branch1][C].[C][C][C][C][C][C][C][=C][C][=C][Branch2][O][#Branch2][C][Branch1][P][C][=C][C][=C][Branch1][#Branch1][C][C][C][C][C][C][C][=C][Ring1][N][C][=C][C][=C][Branch2][Ring2][S][C][=C][Ring1][=Branch1][C][S][C][Branch2][Ring1][=C][C][=C][C][=C][Branch1][=C][/C][=C][Branch1][Ring1][\C][#N][C][=Branch1][C][=O][O][C][C][C][=N][S][N][=C][Ring2][Ring1][C][Ring1][Branch1][=C][C][=Ring2][Ring1][#Branch1][Ring2][Ring2][#Branch2][C][Branch1][P][C][=C][C][=C][Branch1][#Branch1][C][C][C][C][C][C][C][=C][Ring1][N][Branch1][P][C][=C][C][=C][Branch1][#Branch1][C][C][C][C][C][C][C][=C][Ring1][N][C][C][=C][Branch2][Ring1][=C][C][=C][C][=C][Branch1][=C][/C][=C][Branch1][Ring1][\C][#N][C][=Branch1][C][=O][O][C][C][C][=N][S][N][=C][Ring2][Ring1][C][Ring1][Branch1][S][C][=Ring2][Ring1][#Branch1][Ring2][=Branch1][O][C][=C][Ring2][#Branch1][S],{CCCCCCc1cc(-c2sc(-c3sc(-c4sc([$])cc4CCCCCC)cc3CCCCCC)cc2CCCCCC)sc1[$]}.CCCCCCc1ccc(C2(c3ccc(CCCCCC)cc3)c3cc4c(cc3-c3sc(-c5ccc(/C=C(\C#N)C(=O)OCC)c6nsnc56)cc32)C(c2ccc(CCCCCC)cc2)(c2ccc(CCCCCC)cc2)c2cc(-c3ccc(/C=C(\C#N)C(=O)OCC)c5nsnc35)sc2-4)cc1
PBDB-T,IDTO-T-4F,-5.297714285714285,-3.4170000000000003,-5.49,-3.88,0.833,CF,DIO,25.0,PEDOT:PSS,PDINO,12.62,12.64,0.864,20.12,72.7,CCCCC(CC)Cc1ccc(-c2c3cc(-c4ccc(-c5sc(-c6ccc(C)s6)c6c5C(=O)c5c(CC(CC)CCCC)sc(CC(CC)CCCC)c5C6=O)s4)sc3c(-c3ccc(CC(CC)CCCC)s3)c3cc(C)sc23)s1.CCCCCCCCOc1c(-c2ccc(C=C3C(=O)c4cc(F)c(F)cc4C3=C(C#N)C#N)s2)sc2c1C(c1ccc(CCCCCC)cc1)(c1ccc(CCCCCC)cc1)c1cc3c(cc1-2)C(c1ccc(CCCCCC)cc1)(c1ccc(CCCCCC)cc1)c1c-3sc(-c2ccc(C=C3C(=O)c4cc(F)c(F)cc4C3=C(C#N)C#N)s2)c1OCCCCCCCC,[C][C][C][C][C][Branch1][Ring1][C][C][C][C][=C][C][=C][Branch2][=Branch2][Branch2][C][=C][C][=C][Branch2][=Branch1][Branch2][C][=C][C][=C][Branch2][Branch1][=N][C][S][C][Branch1][O][C][=C][C][=C][Branch1][C][C][S][Ring1][=Branch1][=C][C][=Ring1][O][C][=Branch1][C][=O][C][=C][Branch1][O][C][C][Branch1][Ring1][C][C][C][C][C][C][S][C][Branch1][O][C][C][Branch1][Ring1][C][C][C][C][C][C][=C][Ring2][Ring1][Branch1][C][Ring2][Ring1][#Branch2][=O][S][Ring2][Ring2][=Branch2][S][C][Ring2][Ring2][=C][=C][Branch2][Ring1][Ring2][C][=C][C][=C][Branch1][O][C][C][Branch1][Ring1][C][C][C][C][C][C][S][Ring1][=N][C][C][=C][Branch1][C][C][S][C][Ring2][=Branch1][Ring1][=Ring1][=Branch1][S][Ring2][=Branch1][Branch2].[C][C][C][C][C][C][C][C][O][C][=C][Branch2][Ring2][#Branch2][C][=C][C][=C][Branch2][Ring1][#C][C][=C][C][=Branch1][C][=O][C][=C][C][Branch1][C][F][=C][Branch1][C][F][C][=C][Ring1][Branch2][C][Ring1][N][=C][Branch1][Ring1][C][#N][C][#N][S][Ring2][Ring1][#Branch1][S][C][=C][Ring2][Ring1][N][C][Branch1][P][C][=C][C][=C][Branch1][#Branch1][C][C][C][C][C][C][C][=C][Ring1][N][Branch1][P][C][=C][C][=C][Branch1][#Branch1][C][C][C][C][C][C][C][=C][Ring1][N][C][=C][C][=C][Branch1][Branch2][C][=C][Ring1][=Branch1][Ring2][Ring1][P][C][Branch1][P][C][=C][C][=C][Branch1][#Branch1][C][C][C][C][C][C][C][=C][Ring1][N][Branch1][P][C][=C][C][=C][Branch1][#Branch1][C][C][C][C][C][C][C][=C][Ring1][N][C][=C][Ring2][Ring1][#C][S][C][Branch2][Ring2][#Branch2][C][=C][C][=C][Branch2][Ring1][#C][C][=C][C][=Branch1][C][=O][C][=C][C][Branch1][C][F][=C][Branch1][C][F][C][=C][Ring1][Branch2][C][Ring1][N][=C][Branch1][Ring1][C][#N][C][#N][S][Ring2][Ring1][#Branch1][=C][Ring2][Ring1][N][O][C][C][C][C][C][C][C][C],{CCCCC(CC)Cc1ccc(-c2c3cc(-c4ccc(-c5sc(-c6ccc([$])s6)c6c5C(=O)c5c(CC(CC)CCCC)sc(CC(CC)CCCC)c5C6=O)s4)sc3c(-c3ccc(CC(CC)CCCC)s3)c3cc([$])sc23)s1}.CCCCCCCCOc1c(-c2ccc(C=C3C(=O)c4cc(F)c(F)cc4C3=C(C#N)C#N)s2)sc2c1C(c1ccc(CCCCCC)cc1)(c1ccc(CCCCCC)cc1)c1cc3c(cc1-2)C(c1ccc(CCCCCC)cc1)(c1ccc(CCCCCC)cc1)c1c-3sc(-c2ccc(C=C3C(=O)c4cc(F)c(F)cc4C3=C(C#N)C#N)s2)c1OCCCCCCCC
PBDB-T,IDTO-Se-4F,-5.297714285714285,-3.4170000000000003,-5.48,-3.9,0.909,CB,DIO,25.0,PEDOT:PSS,PDINO,10.67,10.67,0.831,18.55,69.2,CCCCC(CC)Cc1ccc(-c2c3cc(-c4ccc(-c5sc(-c6ccc(C)s6)c6c5C(=O)c5c(CC(CC)CCCC)sc(CC(CC)CCCC)c5C6=O)s4)sc3c(-c3ccc(CC(CC)CCCC)s3)c3cc(C)sc23)s1.CCCCCCCCOc1c(-c2ccc(C=C3C(=O)c4cc(F)c(F)cc4C3=C(C#N)C#N)[se]2)sc2c1C(c1ccc(CCCCCC)cc1)(c1ccc(CCCCCC)cc1)c1cc3c(cc1-2)C(c1ccc(CCCCCC)cc1)(c1ccc(CCCCCC)cc1)c1c-3sc(-c2ccc(C=C3C(=O)c4cc(F)c(F)cc4C3=C(C#N)C#N)[se]2)c1OCCCCCCCC,[C][C][C][C][C][Branch1][Ring1][C][C][C][C][=C][C][=C][Branch2][=Branch2][Branch2][C][=C][C][=C][Branch2][=Branch1][Branch2][C][=C][C][=C][Branch2][Branch1][=N][C][S][C][Branch1][O][C][=C][C][=C][Branch1][C][C][S][Ring1][=Branch1][=C][C][=Ring1][O][C][=Branch1][C][=O][C][=C][Branch1][O][C][C][Branch1][Ring1][C][C][C][C][C][C][S][C][Branch1][O][C][C][Branch1][Ring1][C][C][C][C][C][C][=C][Ring2][Ring1][Branch1][C][Ring2][Ring1][#Branch2][=O][S][Ring2][Ring2][=Branch2][S][C][Ring2][Ring2][=C][=C][Branch2][Ring1][Ring2][C][=C][C][=C][Branch1][O][C][C][Branch1][Ring1][C][C][C][C][C][C][S][Ring1][=N][C][C][=C][Branch1][C][C][S][C][Ring2][=Branch1][Ring1][=Ring1][=Branch1][S][Ring2][=Branch1][Branch2].[C][C][C][C][C][C][C][C][O][C][=C][Branch2][Ring2][#Branch2][C][=C][C][=C][Branch2][Ring1][#C][C][=C][C][=Branch1][C][=O][C][=C][C][Branch1][C][F][=C][Branch1][C][F][C][=C][Ring1][Branch2][C][Ring1][N][=C][Branch1][Ring1][C][#N][C][#N][Se][Ring2][Ring1][#Branch1][S][C][=C][Ring2][Ring1][N][C][Branch1][P][C][=C][C][=C][Branch1][#Branch1][C][C][C][C][C][C][C][=C][Ring1][N][Branch1][P][C][=C][C][=C][Branch1][#Branch1][C][C][C][C][C][C][C][=C][Ring1][N][C][=C][C][=C][Branch1][Branch2][C][=C][Ring1][=Branch1][Ring2][Ring1][P][C][Branch1][P][C][=C][C][=C][Branch1][#Branch1][C][C][C][C][C][C][C][=C][Ring1][N][Branch1][P][C][=C][C][=C][Branch1][#Branch1][C][C][C][C][C][C][C][=C][Ring1][N][C][=C][Ring2][Ring1][#C][S][C][Branch2][Ring2][#Branch2][C][=C][C][=C][Branch2][Ring1][#C][C][=C][C][=Branch1][C][=O][C][=C][C][Branch1][C][F][=C][Branch1][C][F][C][=C][Ring1][Branch2][C][Ring1][N][=C][Branch1][Ring1][C][#N][C][#N][Se][Ring2][Ring1][#Branch1][=C][Ring2][Ring1][N][O][C][C][C][C][C][C][C][C],{CCCCC(CC)Cc1ccc(-c2c3cc(-c4ccc(-c5sc(-c6ccc([$])s6)c6c5C(=O)c5c(CC(CC)CCCC)sc(CC(CC)CCCC)c5C6=O)s4)sc3c(-c3ccc(CC(CC)CCCC)s3)c3cc([$])sc23)s1}.CCCCCCCCOc1c(-c2ccc(C=C3C(=O)c4cc(F)c(F)cc4C3=C(C#N)C#N)[se]2)sc2c1C(c1ccc(CCCCCC)cc1)(c1ccc(CCCCCC)cc1)c1cc3c(cc1-2)C(c1ccc(CCCCCC)cc1)(c1ccc(CCCCCC)cc1)c1c-3sc(-c2ccc(C=C3C(=O)c4cc(F)c(F)cc4C3=C(C#N)C#N)[se]2)c1OCCCCCCCC
PBDB-T,IDTO-TT-4F,-5.297714285714285,-3.4170000000000003,-5.39,-3.89,0.909,CF,DIO,25.0,PEDOT:PSS,PDINO,10.21,10.22,0.856,17.21,69.4,CCCCC(CC)Cc1ccc(-c2c3cc(-c4ccc(-c5sc(-c6ccc(C)s6)c6c5C(=O)c5c(CC(CC)CCCC)sc(CC(CC)CCCC)c5C6=O)s4)sc3c(-c3ccc(CC(CC)CCCC)s3)c3cc(C)sc23)s1.CCCCCCCCOc1c(-c2cc3sc(C=C4C(=O)c5cc(F)c(F)cc5C4=C(C#N)C#N)cc3s2)sc2c1C(c1ccc(CCCCCC)cc1)(c1ccc(CCCCCC)cc1)c1cc3c(cc1-2)C(c1ccc(CCCCCC)cc1)(c1ccc(CCCCCC)cc1)c1c-3sc(-c2cc3sc(C=C4C(=O)c5cc(F)c(F)cc5C4=C(C#N)C#N)cc3s2)c1OCCCCCCCC,[C][C][C][C][C][Branch1][Ring1][C][C][C][C][=C][C][=C][Branch2][=Branch2][Branch2][C][=C][C][=C][Branch2][=Branch1][Branch2][C][=C][C][=C][Branch2][Branch1][=N][C][S][C][Branch1][O][C][=C][C][=C][Branch1][C][C][S][Ring1][=Branch1][=C][C][=Ring1][O][C][=Branch1][C][=O][C][=C][Branch1][O][C][C][Branch1][Ring1][C][C][C][C][C][C][S][C][Branch1][O][C][C][Branch1][Ring1][C][C][C][C][C][C][=C][Ring2][Ring1][Branch1][C][Ring2][Ring1][#Branch2][=O][S][Ring2][Ring2][=Branch2][S][C][Ring2][Ring2][=C][=C][Branch2][Ring1][Ring2][C][=C][C][=C][Branch1][O][C][C][Branch1][Ring1][C][C][C][C][C][C][S][Ring1][=N][C][C][=C][Branch1][C][C][S][C][Ring2][=Branch1][Ring1][=Ring1][=Branch1][S][Ring2][=Branch1][Branch2].[C][C][C][C][C][C][C][C][O][C][=C][Branch2][Ring2][S][C][=C][C][S][C][Branch2][Ring1][#C][C][=C][C][=Branch1][C][=O][C][=C][C][Branch1][C][F][=C][Branch1][C][F][C][=C][Ring1][Branch2][C][Ring1][N][=C][Branch1][Ring1][C][#N][C][#N][=C][C][=Ring2][Ring1][#Branch1][S][Ring2][Ring1][#Branch2][S][C][=C][Ring2][Ring1][#C][C][Branch1][P][C][=C][C][=C][Branch1][#Branch1][C][C][C][C][C][C][C][=C][Ring1][N][Branch1][P][C][=C][C][=C][Branch1][#Branch1][C][C][C][C][C][C][C][=C][Ring1][N][C][=C][C][=C][Branch1][Branch2][C][=C][Ring1][=Branch1][Ring2][Ring1][P][C][Branch1][P][C][=C][C][=C][Branch1][#Branch1][C][C][C][C][C][C][C][=C][Ring1][N][Branch1][P][C][=C][C][=C][Branch1][#Branch1][C][C][C][C][C][C][C][=C][Ring1][N][C][=C][Ring2][Ring1][#C][S][C][Branch2][Ring2][S][C][=C][C][S][C][Branch2][Ring1][#C][C][=C][C][=Branch1][C][=O][C][=C][C][Branch1][C][F][=C][Branch1][C][F][C][=C][Ring1][Branch2][C][Ring1][N][=C][Branch1][Ring1][C][#N][C][#N][=C][C][=Ring2][Ring1][#Branch1][S][Ring2][Ring1][#Branch2][=C][Ring2][Ring1][#C][O][C][C][C][C][C][C][C][C],{CCCCC(CC)Cc1ccc(-c2c3cc(-c4ccc(-c5sc(-c6ccc([$])s6)c6c5C(=O)c5c(CC(CC)CCCC)sc(CC(CC)CCCC)c5C6=O)s4)sc3c(-c3ccc(CC(CC)CCCC)s3)c3cc([$])sc23)s1}.CCCCCCCCOc1c(-c2cc3sc(C=C4C(=O)c5cc(F)c(F)cc5C4=C(C#N)C#N)cc3s2)sc2c1C(c1ccc(CCCCCC)cc1)(c1ccc(CCCCCC)cc1)c1cc3c(cc1-2)C(c1ccc(CCCCCC)cc1)(c1ccc(CCCCCC)cc1)c1c-3sc(-c2cc3sc(C=C4C(=O)c5cc(F)c(F)cc5C4=C(C#N)C#N)cc3s2)c1OCCCCCCCC
PBDB-T,IDT2Se,-5.297714285714285,-3.4170000000000003,-5.41,-3.87,1.0,CB,_,80.0,PEDOT:PSS,PDINO,9.11,9.11,0.88,17.31,59.8,CCCCC(CC)Cc1ccc(-c2c3cc(-c4ccc(-c5sc(-c6ccc(C)s6)c6c5C(=O)c5c(CC(CC)CCCC)sc(CC(CC)CCCC)c5C6=O)s4)sc3c(-c3ccc(CC(CC)CCCC)s3)c3cc(C)sc23)s1.CCCCCCc1ccc(C2(c3ccc(CCCCCC)cc3)c3cc4c(cc3-c3sc(-c5ccc(/C=C6\C(=O)c7ccccc7C6=C(C#N)C#N)[se]5)cc32)C(c2ccc(CCCCCC)cc2)(c2ccc(CCCCCC)cc2)c2cc(-c3ccc(/C=C5\C(=O)c6ccccc6C5=C(C#N)C#N)[se]3)sc2-4)cc1,[C][C][C][C][C][Branch1][Ring1][C][C][C][C][=C][C][=C][Branch2][=Branch2][Branch2][C][=C][C][=C][Branch2][=Branch1][Branch2][C][=C][C][=C][Branch2][Branch1][=N][C][S][C][Branch1][O][C][=C][C][=C][Branch1][C][C][S][Ring1][=Branch1][=C][C][=Ring1][O][C][=Branch1][C][=O][C][=C][Branch1][O][C][C][Branch1][Ring1][C][C][C][C][C][C][S][C][Branch1][O][C][C][Branch1][Ring1][C][C][C][C][C][C][=C][Ring2][Ring1][Branch1][C][Ring2][Ring1][#Branch2][=O][S][Ring2][Ring2][=Branch2][S][C][Ring2][Ring2][=C][=C][Branch2][Ring1][Ring2][C][=C][C][=C][Branch1][O][C][C][Branch1][Ring1][C][C][C][C][C][C][S][Ring1][=N][C][C][=C][Branch1][C][C][S][C][Ring2][=Branch1][Ring1][=Ring1][=Branch1][S][Ring2][=Branch1][Branch2].[C][C][C][C][C][C][C][=C][C][=C][Branch2][N][=Branch1][C][Branch1][P][C][=C][C][=C][Branch1][#Branch1][C][C][C][C][C][C][C][=C][Ring1][N][C][=C][C][=C][Branch2][Branch1][=Branch1][C][=C][Ring1][=Branch1][C][S][C][Branch2][Ring2][Ring2][C][=C][C][=C][Branch2][Ring1][=Branch2][/C][=C][\C][=Branch1][C][=O][C][=C][C][=C][C][=C][Ring1][=Branch1][C][Ring1][#Branch2][=C][Branch1][Ring1][C][#N][C][#N][Se][Ring2][Ring1][Branch1][=C][C][=Ring2][Ring1][#Branch2][Ring2][Ring2][=N][C][Branch1][P][C][=C][C][=C][Branch1][#Branch1][C][C][C][C][C][C][C][=C][Ring1][N][Branch1][P][C][=C][C][=C][Branch1][#Branch1][C][C][C][C][C][C][C][=C][Ring1][N][C][C][=C][Branch2][Ring2][Ring2][C][=C][C][=C][Branch2][Ring1][=Branch2][/C][=C][\C][=Branch1][C][=O][C][=C][C][=C][C][=C][Ring1][=Branch1][C][Ring1][#Branch2][=C][Branch1][Ring1][C][#N][C][#N][Se][Ring2][Ring1][Branch1][S][C][=Ring2][Ring1][#Branch2][Ring2][=Branch1][P][C][=C][Ring2][Branch2][=Branch1],{CCCCC(CC)Cc1ccc(-c2c3cc(-c4ccc(-c5sc(-c6ccc([$])s6)c6c5C(=O)c5c(CC(CC)CCCC)sc(CC(CC)CCCC)c5C6=O)s4)sc3c(-c3ccc(CC(CC)CCCC)s3)c3cc([$])sc23)s1}.CCCCCCc1ccc(C2(c3ccc(CCCCCC)cc3)c3cc4c(cc3-c3sc(-c5ccc(/C=C6\C(=O)c7ccccc7C6=C(C#N)C#N)[se]5)cc32)C(c2ccc(CCCCCC)cc2)(c2ccc(CCCCCC)cc2)c2cc(-c3ccc(/C=C5\C(=O)c6ccccc6C5=C(C#N)C#N)[se]3)sc2-4)cc1
PBDB-T,IDT2Se-4F,-5.297714285714285,-3.4170000000000003,-5.51,-4.0,1.0,CB,_,80.0,PEDOT:PSS,PDINO,11.03,11.03,0.79,21.35,65.4,CCCCC(CC)Cc1ccc(-c2c3cc(-c4ccc(-c5sc(-c6ccc(C)s6)c6c5C(=O)c5c(CC(CC)CCCC)sc(CC(CC)CCCC)c5C6=O)s4)sc3c(-c3ccc(CC(CC)CCCC)s3)c3cc(C)sc23)s1.CCCCCCc1ccc(C2(c3ccc(CCCCCC)cc3)c3cc4c(cc3-c3sc(-c5ccc(/C=C6\C(=O)c7cc(F)c(F)cc7C6=C(C#N)C#N)[se]5)cc32)C(c2ccc(CCCCCC)cc2)(c2ccc(CCCCCC)cc2)c2cc(-c3ccc(/C=C5\C(=O)c6cc(F)c(F)cc6C5=C(C#N)C#N)[se]3)sc2-4)cc1,[C][C][C][C][C][Branch1][Ring1][C][C][C][C][=C][C][=C][Branch2][=Branch2][Branch2][C][=C][C][=C][Branch2][=Branch1][Branch2][C][=C][C][=C][Branch2][Branch1][=N][C][S][C][Branch1][O][C][=C][C][=C][Branch1][C][C][S][Ring1][=Branch1][=C][C][=Ring1][O][C][=Branch1][C][=O][C][=C][Branch1][O][C][C][Branch1][Ring1][C][C][C][C][C][C][S][C][Branch1][O][C][C][Branch1][Ring1][C][C][C][C][C][C][=C][Ring2][Ring1][Branch1][C][Ring2][Ring1][#Branch2][=O][S][Ring2][Ring2][=Branch2][S][C][Ring2][Ring2][=C][=C][Branch2][Ring1][Ring2][C][=C][C][=C][Branch1][O][C][C][Branch1][Ring1][C][C][C][C][C][C][S][Ring1][=N][C][C][=C][Branch1][C][C][S][C][Ring2][=Branch1][Ring1][=Ring1][=Branch1][S][Ring2][=Branch1][Branch2].[C][C][C][C][C][C][C][=C][C][=C][Branch2][=N][C][C][Branch1][P][C][=C][C][=C][Branch1][#Branch1][C][C][C][C][C][C][C][=C][Ring1][N][C][=C][C][=C][Branch2][Branch1][N][C][=C][Ring1][=Branch1][C][S][C][Branch2][Ring2][#Branch2][C][=C][C][=C][Branch2][Ring1][#C][/C][=C][\C][=Branch1][C][=O][C][=C][C][Branch1][C][F][=C][Branch1][C][F][C][=C][Ring1][Branch2][C][Ring1][N][=C][Branch1][Ring1][C][#N][C][#N][Se][Ring2][Ring1][#Branch1][=C][C][=Ring2][Ring1][N][Ring2][Ring2][#C][C][Branch1][P][C][=C][C][=C][Branch1][#Branch1][C][C][C][C][C][C][C][=C][Ring1][N][Branch1][P][C][=C][C][=C][Branch1][#Branch1][C][C][C][C][C][C][C][=C][Ring1][N][C][C][=C][Branch2][Ring2][#Branch2][C][=C][C][=C][Branch2][Ring1][#C][/C][=C][\C][=Branch1][C][=O][C][=C][C][Branch1][C][F][=C][Branch1][C][F][C][=C][Ring1][Branch2][C][Ring1][N][=C][Branch1][Ring1][C][#N][C][#N][Se][Ring2][Ring1][#Branch1][S][C][=Ring2][Ring1][N][Ring2][#Branch1][Branch1][C][=C][Ring2][Branch2][#Branch2],{CCCCC(CC)Cc1ccc(-c2c3cc(-c4ccc(-c5sc(-c6ccc([$])s6)c6c5C(=O)c5c(CC(CC)CCCC)sc(CC(CC)CCCC)c5C6=O)s4)sc3c(-c3ccc(CC(CC)CCCC)s3)c3cc([$])sc23)s1}.CCCCCCc1ccc(C2(c3ccc(CCCCCC)cc3)c3cc4c(cc3-c3sc(-c5ccc(/C=C6\C(=O)c7cc(F)c(F)cc7C6=C(C#N)C#N)[se]5)cc32)C(c2ccc(CCCCCC)cc2)(c2ccc(CCCCCC)cc2)c2cc(-c3ccc(/C=C5\C(=O)c6cc(F)c(F)cc6C5=C(C#N)C#N)[se]3)sc2-4)cc1
PBDT-Se-TAZ,ITIC,-5.23,-3.45,-5.574146341463415,-3.915,1.0,CF,DIO,25.0,MoOx,ZnO,10.07,10.07,0.81,18.63,66.7,CCCCCCCCC(CCCCCC)Cc1ccc(-c2c3cc(-c4ccc(-c5c(F)c(F)c(-c6ccc(C)s6)c6nn(CCCCCC)nc56)s4)sc3c(-c3ccc(CC(CCCCCC)CCCCCCCC)[se]3)c3cc(C)sc23)[se]1.CCCCCCc1ccc(C2(c3ccc(CCCCCC)cc3)c3cc4c(cc3-c3sc5cc(/C=C6\C(=O)c7ccccc7C6=C(C#N)C#N)sc5c32)C(c2ccc(CCCCCC)cc2)(c2ccc(CCCCCC)cc2)c2c-4sc3cc(/C=C4\C(=O)c5ccccc5C4=C(C#N)C#N)sc23)cc1,[C][C][C][C][C][C][C][C][C][Branch1][#Branch1][C][C][C][C][C][C][C][C][=C][C][=C][Branch2][Branch2][=C][C][=C][C][=C][Branch2][Branch1][Ring2][C][=C][C][=C][Branch2][Ring2][=Branch2][C][=C][Branch1][C][F][C][Branch1][C][F][=C][Branch1][O][C][=C][C][=C][Branch1][C][C][S][Ring1][=Branch1][C][=N][N][Branch1][#Branch1][C][C][C][C][C][C][N][=C][Ring2][Ring1][#Branch1][Ring1][O][S][Ring2][Ring1][N][S][C][Ring2][Ring1][P][=C][Branch2][Ring1][=C][C][=C][C][=C][Branch2][Ring1][Ring1][C][C][Branch1][#Branch1][C][C][C][C][C][C][C][C][C][C][C][C][C][C][Se][Ring2][Ring1][Branch1][C][C][=C][Branch1][C][C][S][C][Ring2][Branch1][=C][=Ring1][=Branch1][Se][Ring2][=Branch1][Ring1].[C][C][C][C][C][C][C][=C][C][=C][Branch2][O][N][C][Branch1][P][C][=C][C][=C][Branch1][#Branch1][C][C][C][C][C][C][C][=C][Ring1][N][C][=C][C][=C][Branch2][Ring2][P][C][=C][Ring1][=Branch1][C][S][C][C][=C][Branch2][Ring1][=Branch2][/C][=C][\C][=Branch1][C][=O][C][=C][C][=C][C][=C][Ring1][=Branch1][C][Ring1][#Branch2][=C][Branch1][Ring1][C][#N][C][#N][S][C][=Ring2][Ring1][Branch1][C][=Ring2][Ring1][Branch2][Ring2][Ring2][O][C][Branch1][P][C][=C][C][=C][Branch1][#Branch1][C][C][C][C][C][C][C][=C][Ring1][N][Branch1][P][C][=C][C][=C][Branch1][#Branch1][C][C][C][C][C][C][C][=C][Ring1][N][C][=C][Ring2][Branch1][#Branch1][S][C][C][=C][Branch2][Ring1][=Branch2][/C][=C][\C][=Branch1][C][=O][C][=C][C][=C][C][=C][Ring1][=Branch1][C][Ring1][#Branch2][=C][Branch1][Ring1][C][#N][C][#N][S][C][Ring2][Ring1][Branch2][=Ring2][Ring1][Branch1][C][=C][Ring2][Branch2][C],{CCCCCCCCC(CCCCCC)Cc1ccc(-c2c3cc(-c4ccc(-c5c(F)c(F)c(-c6ccc([$])s6)c6nn(CCCCCC)nc56)s4)sc3c(-c3ccc(CC(CCCCCC)CCCCCCCC)[se]3)c3cc([$])sc23)[se]1}.CCCCCCc1ccc(C2(c3ccc(CCCCCC)cc3)c3cc4c(cc3-c3sc5cc(/C=C6\C(=O)c7ccccc7C6=C(C#N)C#N)sc5c32)C(c2ccc(CCCCCC)cc2)(c2ccc(CCCCCC)cc2)c2c-4sc3cc(/C=C4\C(=O)c5ccccc5C4=C(C#N)C#N)sc23)cc1
PBDTS-Se-TAZ,ITIC,-5.29,-3.49,-5.574146341463415,-3.915,1.0,CF,DIO,25.0,MoOx,ZnO,12.31,12.31,0.84,19.51,75.1,CCCCCCCCC(CCCCCC)CSc1ccc(-c2c3cc(-c4ccc(-c5c(F)c(F)c(-c6ccc(C)s6)c6nn(CCCCCCCC)nc56)s4)sc3c(-c3ccc(SCC(CCCCCC)CCCCCCCC)[se]3)c3cc(C)sc23)[se]1.CCCCCCc1ccc(C2(c3ccc(CCCCCC)cc3)c3cc4c(cc3-c3sc5cc(/C=C6\C(=O)c7ccccc7C6=C(C#N)C#N)sc5c32)C(c2ccc(CCCCCC)cc2)(c2ccc(CCCCCC)cc2)c2c-4sc3cc(/C=C4\C(=O)c5ccccc5C4=C(C#N)C#N)sc23)cc1,[C][C][C][C][C][C][C][C][C][Branch1][#Branch1][C][C][C][C][C][C][C][S][C][=C][C][=C][Branch2][Branch2][P][C][=C][C][=C][Branch2][Branch1][=Branch1][C][=C][C][=C][Branch2][Ring2][O][C][=C][Branch1][C][F][C][Branch1][C][F][=C][Branch1][O][C][=C][C][=C][Branch1][C][C][S][Ring1][=Branch1][C][=N][N][Branch1][=Branch2][C][C][C][C][C][C][C][C][N][=C][Ring2][Ring1][=Branch2][Ring1][=N][S][Ring2][Ring1][=C][S][C][Ring2][Ring2][Ring1][=C][Branch2][Ring1][#C][C][=C][C][=C][Branch2][Ring1][Ring2][S][C][C][Branch1][#Branch1][C][C][C][C][C][C][C][C][C][C][C][C][C][C][Se][Ring2][Ring1][=Branch1][C][C][=C][Branch1][C][C][S][C][Ring2][Branch1][P][=Ring1][=Branch1][Se][Ring2][=Branch1][=Branch1].[C][C][C][C][C][C][C][=C][C][=C][Branch2][O][N][C][Branch1][P][C][=C][C][=C][Branch1][#Branch1][C][C][C][C][C][C][C][=C][Ring1][N][C][=C][C][=C][Branch2][Ring2][P][C][=C][Ring1][=Branch1][C][S][C][C][=C][Branch2][Ring1][=Branch2][/C][=C][\C][=Branch1][C][=O][C][=C][C][=C][C][=C][Ring1][=Branch1][C][Ring1][#Branch2][=C][Branch1][Ring1][C][#N][C][#N][S][C][=Ring2][Ring1][Branch1][C][=Ring2][Ring1][Branch2][Ring2][Ring2][O][C][Branch1][P][C][=C][C][=C][Branch1][#Branch1][C][C][C][C][C][C][C][=C][Ring1][N][Branch1][P][C][=C][C][=C][Branch1][#Branch1][C][C][C][C][C][C][C][=C][Ring1][N][C][=C][Ring2][Branch1][#Branch1][S][C][C][=C][Branch2][Ring1][=Branch2][/C][=C][\C][=Branch1][C][=O][C][=C][C][=C][C][=C][Ring1][=Branch1][C][Ring1][#Branch2][=C][Branch1][Ring1][C][#N][C][#N][S][C][Ring2][Ring1][Branch2][=Ring2][Ring1][Branch1][C][=C][Ring2][Branch2][C],{CCCCCCCCC(CCCCCC)CSc1ccc(-c2c3cc(-c4ccc(-c5c(F)c(F)c(-c6ccc([$])s6)c6nn(CCCCCCCC)nc56)s4)sc3c(-c3ccc(SCC(CCCCCC)CCCCCCCC)[se]3)c3cc([$])sc23)[se]1}.CCCCCCc1ccc(C2(c3ccc(CCCCCC)cc3)c3cc4c(cc3-c3sc5cc(/C=C6\C(=O)c7ccccc7C6=C(C#N)C#N)sc5c32)C(c2ccc(CCCCCC)cc2)(c2ccc(CCCCCC)cc2)c2c-4sc3cc(/C=C4\C(=O)c5ccccc5C4=C(C#N)C#N)sc23)cc1
PBDB-TF,IT-4F,-5.497142857142857,-3.6428571428571423,-5.66875,-4.060416666666667,1.0,CB,DIO,100.0,PEDOT:PSS,PFN-Br,13.7,13.65,0.87,20.38,77.0,CCCCC(CC)Cc1sc(-c2c3cc(-c4ccc(-c5sc(-c6ccc(C)s6)c6c5C(=O)c5c(CC(CC)CCCC)sc(CC(CC)CCCC)c5C6=O)s4)sc3c(-c3cc(F)c(CC(CC)CCCC)s3)c3cc(C)sc23)cc1F.CCCCCCc1ccc(C2(c3ccc(CCCCCC)cc3)c3cc4c(cc3-c3sc5cc(/C=C6\C(=O)c7cc(F)c(F)cc7C6=C(C#N)C#N)sc5c32)C(c2ccc(CCCCCC)cc2)(c2ccc(CCCCCC)cc2)c2c-4sc3cc(/C=C4\C(=O)c5cc(F)c(F)cc5C4=C(C#N)C#N)sc23)cc1,[C][C][C][C][C][Branch1][Ring1][C][C][C][C][S][C][Branch2][=Branch2][O][C][=C][C][=C][Branch2][=Branch1][Branch2][C][=C][C][=C][Branch2][Branch1][=N][C][S][C][Branch1][O][C][=C][C][=C][Branch1][C][C][S][Ring1][=Branch1][=C][C][=Ring1][O][C][=Branch1][C][=O][C][=C][Branch1][O][C][C][Branch1][Ring1][C][C][C][C][C][C][S][C][Branch1][O][C][C][Branch1][Ring1][C][C][C][C][C][C][=C][Ring2][Ring1][Branch1][C][Ring2][Ring1][#Branch2][=O][S][Ring2][Ring2][=Branch2][S][C][Ring2][Ring2][=C][=C][Branch2][Ring1][#Branch1][C][=C][C][Branch1][C][F][=C][Branch1][O][C][C][Branch1][Ring1][C][C][C][C][C][C][S][Ring1][=C][C][C][=C][Branch1][C][C][S][C][Ring2][=Branch1][Ring2][=Ring1][=Branch1][=C][C][=Ring2][=Branch1][=Branch2][F].[C][C][C][C][C][C][C][=C][C][=C][Branch2][N][Branch2][C][Branch1][P][C][=C][C][=C][Branch1][#Branch1][C][C][C][C][C][C][C][=C][Ring1][N][C][=C][C][=C][Branch2][Branch1][#Branch1][C][=C][Ring1][=Branch1][C][S][C][C][=C][Branch2][Ring1][#C][/C][=C][\C][=Branch1][C][=O][C][=C][C][Branch1][C][F][=C][Branch1][C][F][C][=C][Ring1][Branch2][C][Ring1][N][=C][Branch1][Ring1][C][#N][C][#N][S][C][=Ring2][Ring1][#Branch1][C][=Ring2][Ring1][#Branch2][Ring2][Ring2][=N][C][Branch1][P][C][=C][C][=C][Branch1][#Branch1][C][C][C][C][C][C][C][=C][Ring1][N][Branch1][P][C][=C][C][=C][Branch1][#Branch1][C][C][C][C][C][C][C][=C][Ring1][N][C][=C][Ring2][Branch1][=Branch2][S][C][C][=C][Branch2][Ring1][#C][/C][=C][\C][=Branch1][C][=O][C][=C][C][Branch1][C][F][=C][Branch1][C][F][C][=C][Ring1][Branch2][C][Ring1][N][=C][Branch1][Ring1][C][#N][C][#N][S][C][Ring2][Ring1][#Branch2][=Ring2][Ring1][#Branch1][C][=C][Ring2][Branch2][=Branch1],{CCCCC(CC)Cc1sc(-c2c3cc(-c4ccc(-c5sc(-c6ccc([$])s6)c6c5C(=O)c5c(CC(CC)CCCC)sc(CC(CC)CCCC)c5C6=O)s4)sc3c(-c3cc(F)c(CC(CC)CCCC)s3)c3cc([$])sc23)cc1F}.CCCCCCc1ccc(C2(c3ccc(CCCCCC)cc3)c3cc4c(cc3-c3sc5cc(/C=C6\C(=O)c7cc(F)c(F)cc7C6=C(C#N)C#N)sc5c32)C(c2ccc(CCCCCC)cc2)(c2ccc(CCCCCC)cc2)c2c-4sc3cc(/C=C4\C(=O)c5cc(F)c(F)cc5C4=C(C#N)C#N)sc23)cc1
PBZ-m-CF3,ITIC,-5.49,-3.22,-5.574146341463415,-3.915,1.0,Toluene,_,160.0,MoOx,ZnO,10.4,10.41,0.94,18.4,60.2,CCCCCCCCC(CCCCCC)Cn1nc2c(-c3ccc(C)s3)c(F)c(F)c(-c3ccc(-c4cc5c(-c6ccc(OCC(CC)CCCC)c(C(F)(F)F)c6)c6sc(C)cc6c(-c6ccc(OCC(CC)CCCC)c(C(F)(F)F)c6)c5s4)s3)c2n1.CCCCCCc1ccc(C2(c3ccc(CCCCCC)cc3)c3cc4c(cc3-c3sc5cc(/C=C6\C(=O)c7ccccc7C6=C(C#N)C#N)sc5c32)C(c2ccc(CCCCCC)cc2)(c2ccc(CCCCCC)cc2)c2c-4sc3cc(/C=C4\C(=O)c5ccccc5C4=C(C#N)C#N)sc23)cc1,[C][C][C][C][C][C][C][C][C][Branch1][#Branch1][C][C][C][C][C][C][C][N][N][=C][C][Branch1][O][C][=C][C][=C][Branch1][C][C][S][Ring1][=Branch1][=C][Branch1][C][F][C][Branch1][C][F][=C][Branch2][Branch2][=Branch2][C][=C][C][=C][Branch2][#Branch1][=C][C][=C][C][=C][Branch2][Ring1][P][C][=C][C][=C][Branch1][N][O][C][C][Branch1][Ring1][C][C][C][C][C][C][C][Branch1][=Branch2][C][Branch1][C][F][Branch1][C][F][F][=C][Ring2][Ring1][Ring1][C][S][C][Branch1][C][C][=C][C][=Ring1][=Branch1][C][Branch2][Ring1][P][C][=C][C][=C][Branch1][N][O][C][C][Branch1][Ring1][C][C][C][C][C][C][C][Branch1][=Branch2][C][Branch1][C][F][Branch1][C][F][F][=C][Ring2][Ring1][Ring1][=C][Ring2][Ring2][S][S][Ring2][Branch1][Ring1][S][Ring2][Branch1][Branch2][C][Ring2][=Branch1][=Branch1][=N][Ring2][=Branch1][=Branch2].[C][C][C][C][C][C][C][=C][C][=C][Branch2][O][N][C][Branch1][P][C][=C][C][=C][Branch1][#Branch1][C][C][C][C][C][C][C][=C][Ring1][N][C][=C][C][=C][Branch2][Ring2][P][C][=C][Ring1][=Branch1][C][S][C][C][=C][Branch2][Ring1][=Branch2][/C][=C][\C][=Branch1][C][=O][C][=C][C][=C][C][=C][Ring1][=Branch1][C][Ring1][#Branch2][=C][Branch1][Ring1][C][#N][C][#N][S][C][=Ring2][Ring1][Branch1][C][=Ring2][Ring1][Branch2][Ring2][Ring2][O][C][Branch1][P][C][=C][C][=C][Branch1][#Branch1][C][C][C][C][C][C][C][=C][Ring1][N][Branch1][P][C][=C][C][=C][Branch1][#Branch1][C][C][C][C][C][C][C][=C][Ring1][N][C][=C][Ring2][Branch1][#Branch1][S][C][C][=C][Branch2][Ring1][=Branch2][/C][=C][\C][=Branch1][C][=O][C][=C][C][=C][C][=C][Ring1][=Branch1][C][Ring1][#Branch2][=C][Branch1][Ring1][C][#N][C][#N][S][C][Ring2][Ring1][Branch2][=Ring2][Ring1][Branch1][C][=C][Ring2][Branch2][C],{CCCCCCCCC(CCCCCC)Cn1nc2c(-c3ccc([$])s3)c(F)c(F)c(-c3ccc(-c4cc5c(-c6ccc(OCC(CC)CCCC)c(C(F)(F)F)c6)c6sc([$])cc6c(-c6ccc(OCC(CC)CCCC)c(C(F)(F)F)c6)c5s4)s3)c2n1}.CCCCCCc1ccc(C2(c3ccc(CCCCCC)cc3)c3cc4c(cc3-c3sc5cc(/C=C6\C(=O)c7ccccc7C6=C(C#N)C#N)sc5c32)C(c2ccc(CCCCCC)cc2)(c2ccc(CCCCCC)cc2)c2c-4sc3cc(/C=C4\C(=O)c5ccccc5C4=C(C#N)C#N)sc23)cc1
