Repository: aspuru-guzik-group/Beyond-Molecular-Structure-ML-for-OPV-Materials-Devices

File: ml_for_opvs/data/input_representation/OPV_Min/smiles/processed_smiles_device_wo_thickness/KFold/input_train_3.csv (part 21 of 24)
Donor,Acceptor,HOMO_D_eV,LUMO_D_eV,HOMO_A_eV,LUMO_A_eV,D_A_ratio_m_m,solvent,solvent_additive,annealing_temperature,hole_contact_layer,electron_contact_layer,PCE_percent,calc_PCE_percent,Voc_V,Jsc_mA_cm_pow_neg2,FF_percent,DA_SMILES,DA_SELFIES,DA_BigSMILES
PBDB-TF,HF-PCIC,-5.497142857142857,-3.6428571428571423,-5.53,-3.83,0.833,CB,CN,110.0,MoOx,ZnO,10.97,10.67,0.92,16.01,72.42,CCCCC(CC)Cc1sc(-c2c3cc(-c4ccc(-c5sc(-c6ccc(C)s6)c6c5C(=O)c5c(CC(CC)CCCC)sc(CC(CC)CCCC)c5C6=O)s4)sc3c(-c3cc(F)c(CC(CC)CCCC)s3)c3cc(C)sc23)cc1F.CCCCC(CC)CC1(CC(CC)CCCC)c2cc(/C=C3\C(=O)c4cc(F)c(F)cc4C3=C(C#N)C#N)sc2-c2sc(-c3cc(F)c(-c4cc5c(s4)-c4sc(/C=C6\C(=O)c7cc(F)c(F)cc7C6=C(C#N)C#N)cc4C5(CC(CC)CCCC)CC(CC)CCCC)cc3F)cc21,[C][C][C][C][C][Branch1][Ring1][C][C][C][C][S][C][Branch2][=Branch2][O][C][=C][C][=C][Branch2][=Branch1][Branch2][C][=C][C][=C][Branch2][Branch1][=N][C][S][C][Branch1][O][C][=C][C][=C][Branch1][C][C][S][Ring1][=Branch1][=C][C][=Ring1][O][C][=Branch1][C][=O][C][=C][Branch1][O][C][C][Branch1][Ring1][C][C][C][C][C][C][S][C][Branch1][O][C][C][Branch1][Ring1][C][C][C][C][C][C][=C][Ring2][Ring1][Branch1][C][Ring2][Ring1][#Branch2][=O][S][Ring2][Ring2][=Branch2][S][C][Ring2][Ring2][=C][=C][Branch2][Ring1][#Branch1][C][=C][C][Branch1][C][F][=C][Branch1][O][C][C][Branch1][Ring1][C][C][C][C][C][C][S][Ring1][=C][C][C][=C][Branch1][C][C][S][C][Ring2][=Branch1][Ring2][=Ring1][=Branch1][=C][C][=Ring2][=Branch1][=Branch2][F].[C][C][C][C][C][Branch1][Ring1][C][C][C][C][Branch1][O][C][C][Branch1][Ring1][C][C][C][C][C][C][C][C][=C][Branch2][Ring1][#C][/C][=C][\C][=Branch1][C][=O][C][=C][C][Branch1][C][F][=C][Branch1][C][F][C][=C][Ring1][Branch2][C][Ring1][N][=C][Branch1][Ring1][C][#N][C][#N][S][C][=Ring2][Ring1][#Branch1][C][S][C][Branch2][#Branch1][=N][C][=C][C][Branch1][C][F][=C][Branch2][=Branch1][=N][C][=C][C][=C][Branch1][Ring2][S][Ring1][Branch1][C][S][C][Branch2][Ring1][#C][/C][=C][\C][=Branch1][C][=O][C][=C][C][Branch1][C][F][=C][Branch1][C][F][C][=C][Ring1][Branch2][C][Ring1][N][=C][Branch1][Ring1][C][#N][C][#N][=C][C][=Ring2][Ring1][#Branch1][C][Ring2][Ring1][O][Branch1][O][C][C][Branch1][Ring1][C][C][C][C][C][C][C][C][Branch1][Ring1][C][C][C][C][C][C][C][=C][Ring2][Branch1][Ring2][F][=C][C][=Ring2][Branch1][#Branch2][Ring2][#Branch1][#Branch2],{CCCCC(CC)Cc1sc(-c2c3cc(-c4ccc(-c5sc(-c6ccc([$])s6)c6c5C(=O)c5c(CC(CC)CCCC)sc(CC(CC)CCCC)c5C6=O)s4)sc3c(-c3cc(F)c(CC(CC)CCCC)s3)c3cc([$])sc23)cc1F}.CCCCC(CC)CC1(CC(CC)CCCC)c2cc(/C=C3\C(=O)c4cc(F)c(F)cc4C3=C(C#N)C#N)sc2-c2sc(-c3cc(F)c(-c4cc5c(s4)-c4sc(/C=C6\C(=O)c7cc(F)c(F)cc7C6=C(C#N)C#N)cc4C5(CC(CC)CCCC)CC(CC)CCCC)cc3F)cc21
PBDB-TF,HFO-PCIC,-5.497142857142857,-3.6428571428571423,-5.5,-3.81,0.833,CB,CN,110.0,MoOx,ZnO,8.36,8.33,0.93,12.62,70.99,CCCCC(CC)Cc1sc(-c2c3cc(-c4ccc(-c5sc(-c6ccc(C)s6)c6c5C(=O)c5c(CC(CC)CCCC)sc(CC(CC)CCCC)c5C6=O)s4)sc3c(-c3cc(F)c(CC(CC)CCCC)s3)c3cc(C)sc23)cc1F.CCCCC(CC)CC1(CC(CC)CCCC)c2cc(/C=C3\C(=O)c4cc(F)c(F)cc4C3=C(C#N)C#N)sc2-c2sc(-c3c(F)c(OC)c(-c4cc5c(s4)-c4sc(/C=C6\C(=O)c7cc(F)c(F)cc7C6=C(C#N)C#N)cc4C5(CC(CC)CCCC)CC(CC)CCCC)c(F)c3OC)cc21,[C][C][C][C][C][Branch1][Ring1][C][C][C][C][S][C][Branch2][=Branch2][O][C][=C][C][=C][Branch2][=Branch1][Branch2][C][=C][C][=C][Branch2][Branch1][=N][C][S][C][Branch1][O][C][=C][C][=C][Branch1][C][C][S][Ring1][=Branch1][=C][C][=Ring1][O][C][=Branch1][C][=O][C][=C][Branch1][O][C][C][Branch1][Ring1][C][C][C][C][C][C][S][C][Branch1][O][C][C][Branch1][Ring1][C][C][C][C][C][C][=C][Ring2][Ring1][Branch1][C][Ring2][Ring1][#Branch2][=O][S][Ring2][Ring2][=Branch2][S][C][Ring2][Ring2][=C][=C][Branch2][Ring1][#Branch1][C][=C][C][Branch1][C][F][=C][Branch1][O][C][C][Branch1][Ring1][C][C][C][C][C][C][S][Ring1][=C][C][C][=C][Branch1][C][C][S][C][Ring2][=Branch1][Ring2][=Ring1][=Branch1][=C][C][=Ring2][=Branch1][=Branch2][F].[C][C][C][C][C][Branch1][Ring1][C][C][C][C][Branch1][O][C][C][Branch1][Ring1][C][C][C][C][C][C][C][C][=C][Branch2][Ring1][#C][/C][=C][\C][=Branch1][C][=O][C][=C][C][Branch1][C][F][=C][Branch1][C][F][C][=C][Ring1][Branch2][C][Ring1][N][=C][Branch1][Ring1][C][#N][C][#N][S][C][=Ring2][Ring1][#Branch1][C][S][C][Branch2][Branch2][Branch1][C][=C][Branch1][C][F][C][Branch1][Ring1][O][C][=C][Branch2][=Branch1][=N][C][=C][C][=C][Branch1][Ring2][S][Ring1][Branch1][C][S][C][Branch2][Ring1][#C][/C][=C][\C][=Branch1][C][=O][C][=C][C][Branch1][C][F][=C][Branch1][C][F][C][=C][Ring1][Branch2][C][Ring1][N][=C][Branch1][Ring1][C][#N][C][#N][=C][C][=Ring2][Ring1][#Branch1][C][Ring2][Ring1][O][Branch1][O][C][C][Branch1][Ring1][C][C][C][C][C][C][C][C][Branch1][Ring1][C][C][C][C][C][C][C][Branch1][C][F][=C][Ring2][Branch1][#Branch1][O][C][=C][C][=Ring2][Branch1][=C][Ring2][#Branch1][=C],{CCCCC(CC)Cc1sc(-c2c3cc(-c4ccc(-c5sc(-c6ccc([$])s6)c6c5C(=O)c5c(CC(CC)CCCC)sc(CC(CC)CCCC)c5C6=O)s4)sc3c(-c3cc(F)c(CC(CC)CCCC)s3)c3cc([$])sc23)cc1F}.CCCCC(CC)CC1(CC(CC)CCCC)c2cc(/C=C3\C(=O)c4cc(F)c(F)cc4C3=C(C#N)C#N)sc2-c2sc(-c3c(F)c(OC)c(-c4cc5c(s4)-c4sc(/C=C6\C(=O)c7cc(F)c(F)cc7C6=C(C#N)C#N)cc4C5(CC(CC)CCCC)CC(CC)CCCC)c(F)c3OC)cc21
PBDB-T,IF-TN,-5.297714285714285,-3.4170000000000003,-5.8,-3.93,1.0,CB,CN,80.0,PEDOT:PSS,PNDIT-F3N-Br,2.89,2.89,1.006,7.02,40.95,CCCCC(CC)Cc1ccc(-c2c3cc(-c4ccc(-c5sc(-c6ccc(C)s6)c6c5C(=O)c5c(CC(CC)CCCC)sc(CC(CC)CCCC)c5C6=O)s4)sc3c(-c3ccc(CC(CC)CCCC)s3)c3cc(C)sc23)s1.CCCCCCC1(CCCCCC)c2cc(-c3sc(/C=C4\C(=O)c5cc6ccccc6cc5C4=C(C#N)C#N)cc3CC(CC)CCCC)ccc2-c2cc3c(cc21)-c1ccc(-c2sc(/C=C4\C(=O)c5cc6ccccc6cc5C4=C(C#N)C#N)cc2CC(CC)CCCC)cc1C3(CCCCCC)CCCCCC,[C][C][C][C][C][Branch1][Ring1][C][C][C][C][=C][C][=C][Branch2][=Branch2][Branch2][C][=C][C][=C][Branch2][=Branch1][Branch2][C][=C][C][=C][Branch2][Branch1][=N][C][S][C][Branch1][O][C][=C][C][=C][Branch1][C][C][S][Ring1][=Branch1][=C][C][=Ring1][O][C][=Branch1][C][=O][C][=C][Branch1][O][C][C][Branch1][Ring1][C][C][C][C][C][C][S][C][Branch1][O][C][C][Branch1][Ring1][C][C][C][C][C][C][=C][Ring2][Ring1][Branch1][C][Ring2][Ring1][#Branch2][=O][S][Ring2][Ring2][=Branch2][S][C][Ring2][Ring2][=C][=C][Branch2][Ring1][Ring2][C][=C][C][=C][Branch1][O][C][C][Branch1][Ring1][C][C][C][C][C][C][S][Ring1][=N][C][C][=C][Branch1][C][C][S][C][Ring2][=Branch1][Ring1][=Ring1][=Branch1][S][Ring2][=Branch1][Branch2].[C][C][C][C][C][C][C][Branch1][#Branch1][C][C][C][C][C][C][C][=C][C][Branch2][Branch1][Ring2][C][S][C][Branch2][Ring1][#C][/C][=C][\C][=Branch1][C][=O][C][=C][C][=C][C][=C][C][=C][Ring1][=Branch1][C][=C][Ring1][#Branch2][C][Ring1][=C][=C][Branch1][Ring1][C][#N][C][#N][=C][C][=Ring2][Ring1][=Branch2][C][C][Branch1][Ring1][C][C][C][C][C][C][=C][C][=C][Ring2][Ring2][#Branch1][C][=C][C][=C][Branch1][Branch2][C][=C][Ring1][=Branch1][Ring2][Branch1][Ring2][C][=C][C][=C][Branch2][Branch1][Ring2][C][S][C][Branch2][Ring1][#C][/C][=C][\C][=Branch1][C][=O][C][=C][C][=C][C][=C][C][=C][Ring1][=Branch1][C][=C][Ring1][#Branch2][C][Ring1][=C][=C][Branch1][Ring1][C][#N][C][#N][=C][C][=Ring2][Ring1][=Branch2][C][C][Branch1][Ring1][C][C][C][C][C][C][C][=C][Ring2][Ring2][#Branch1][C][Ring2][Ring2][N][Branch1][#Branch1][C][C][C][C][C][C][C][C][C][C][C][C],{CCCCC(CC)Cc1ccc(-c2c3cc(-c4ccc(-c5sc(-c6ccc([$])s6)c6c5C(=O)c5c(CC(CC)CCCC)sc(CC(CC)CCCC)c5C6=O)s4)sc3c(-c3ccc(CC(CC)CCCC)s3)c3cc([$])sc23)s1}.CCCCCCC1(CCCCCC)c2cc(-c3sc(/C=C4\C(=O)c5cc6ccccc6cc5C4=C(C#N)C#N)cc3CC(CC)CCCC)ccc2-c2cc3c(cc21)-c1ccc(-c2sc(/C=C4\C(=O)c5cc6ccccc6cc5C4=C(C#N)C#N)cc2CC(CC)CCCC)cc1C3(CCCCCC)CCCCCC
PBDB-T,IT-M,-5.297714285714285,-3.4170000000000003,-5.513571428571429,-3.808,1.0,CB,DIO,25.0,PEDOT:PSS,PDINO,10.31,10.36,0.93,16.69,66.77,CCCCC(CC)Cc1ccc(-c2c3cc(-c4ccc(-c5sc(-c6ccc(C)s6)c6c5C(=O)c5c(CC(CC)CCCC)sc(CC(CC)CCCC)c5C6=O)s4)sc3c(-c3ccc(CC(CC)CCCC)s3)c3cc(C)sc23)s1.CCCCCCc1ccc(C2(c3ccc(CCCCCC)cc3)c3cc4c(cc3-c3sc5cc(/C=C6\C(=O)c7ccc(C)cc7C6=C(C#N)C#N)sc5c32)C(c2ccc(CCCCCC)cc2)(c2ccc(CCCCCC)cc2)c2c-4sc3cc(/C=C4\C(=O)c5ccc(C)cc5C4=C(C#N)C#N)sc23)cc1,[C][C][C][C][C][Branch1][Ring1][C][C][C][C][=C][C][=C][Branch2][=Branch2][Branch2][C][=C][C][=C][Branch2][=Branch1][Branch2][C][=C][C][=C][Branch2][Branch1][=N][C][S][C][Branch1][O][C][=C][C][=C][Branch1][C][C][S][Ring1][=Branch1][=C][C][=Ring1][O][C][=Branch1][C][=O][C][=C][Branch1][O][C][C][Branch1][Ring1][C][C][C][C][C][C][S][C][Branch1][O][C][C][Branch1][Ring1][C][C][C][C][C][C][=C][Ring2][Ring1][Branch1][C][Ring2][Ring1][#Branch2][=O][S][Ring2][Ring2][=Branch2][S][C][Ring2][Ring2][=C][=C][Branch2][Ring1][Ring2][C][=C][C][=C][Branch1][O][C][C][Branch1][Ring1][C][C][C][C][C][C][S][Ring1][=N][C][C][=C][Branch1][C][C][S][C][Ring2][=Branch1][Ring1][=Ring1][=Branch1][S][Ring2][=Branch1][Branch2].[C][C][C][C][C][C][C][=C][C][=C][Branch2][N][C][C][Branch1][P][C][=C][C][=C][Branch1][#Branch1][C][C][C][C][C][C][C][=C][Ring1][N][C][=C][C][=C][Branch2][Branch1][Ring2][C][=C][Ring1][=Branch1][C][S][C][C][=C][Branch2][Ring1][N][/C][=C][\C][=Branch1][C][=O][C][=C][C][=C][Branch1][C][C][C][=C][Ring1][#Branch1][C][Ring1][O][=C][Branch1][Ring1][C][#N][C][#N][S][C][=Ring2][Ring1][=Branch1][C][=Ring2][Ring1][=Branch2][Ring2][Ring2][N][C][Branch1][P][C][=C][C][=C][Branch1][#Branch1][C][C][C][C][C][C][C][=C][Ring1][N][Branch1][P][C][=C][C][=C][Branch1][#Branch1][C][C][C][C][C][C][C][=C][Ring1][N][C][=C][Ring2][Branch1][Branch2][S][C][C][=C][Branch2][Ring1][N][/C][=C][\C][=Branch1][C][=O][C][=C][C][=C][Branch1][C][C][C][=C][Ring1][#Branch1][C][Ring1][O][=C][Branch1][Ring1][C][#N][C][#N][S][C][Ring2][Ring1][=Branch2][=Ring2][Ring1][=Branch1][C][=C][Ring2][Branch2][Ring2],{CCCCC(CC)Cc1ccc(-c2c3cc(-c4ccc(-c5sc(-c6ccc([$])s6)c6c5C(=O)c5c(CC(CC)CCCC)sc(CC(CC)CCCC)c5C6=O)s4)sc3c(-c3ccc(CC(CC)CCCC)s3)c3cc([$])sc23)s1}.CCCCCCc1ccc(C2(c3ccc(CCCCCC)cc3)c3cc4c(cc3-c3sc5cc(/C=C6\C(=O)c7ccc(C)cc7C6=C(C#N)C#N)sc5c32)C(c2ccc(CCCCCC)cc2)(c2ccc(CCCCCC)cc2)c2c-4sc3cc(/C=C4\C(=O)c5ccc(C)cc5C4=C(C#N)C#N)sc23)cc1
PBDB-T,ITIC-Cl4,-5.297714285714285,-3.4170000000000003,-5.5,-3.9,1.0,o-DCB,CN,25.0,MoOx,ZnO,9.6,9.55,0.74,21.5,60.0,CCCCC(CC)Cc1ccc(-c2c3cc(-c4ccc(-c5sc(-c6ccc(C)s6)c6c5C(=O)c5c(CC(CC)CCCC)sc(CC(CC)CCCC)c5C6=O)s4)sc3c(-c3ccc(CC(CC)CCCC)s3)c3cc(C)sc23)s1.CCCCCCc1ccc(C2(c3ccc(CCCCCC)cc3)c3cc4c(cc3-c3sc5cc(/C=C6\C(=O)c7cc(Cl)c(Cl)cc7C6=C(C#N)C#N)sc5c32)C(c2ccc(CCCCCC)cc2)(c2ccc(CCCCCC)cc2)c2c-4sc3cc(/C=C4\C(=O)c5cc(Cl)c(Cl)cc5C4=C(C#N)C#N)sc23)cc1,[C][C][C][C][C][Branch1][Ring1][C][C][C][C][=C][C][=C][Branch2][=Branch2][Branch2][C][=C][C][=C][Branch2][=Branch1][Branch2][C][=C][C][=C][Branch2][Branch1][=N][C][S][C][Branch1][O][C][=C][C][=C][Branch1][C][C][S][Ring1][=Branch1][=C][C][=Ring1][O][C][=Branch1][C][=O][C][=C][Branch1][O][C][C][Branch1][Ring1][C][C][C][C][C][C][S][C][Branch1][O][C][C][Branch1][Ring1][C][C][C][C][C][C][=C][Ring2][Ring1][Branch1][C][Ring2][Ring1][#Branch2][=O][S][Ring2][Ring2][=Branch2][S][C][Ring2][Ring2][=C][=C][Branch2][Ring1][Ring2][C][=C][C][=C][Branch1][O][C][C][Branch1][Ring1][C][C][C][C][C][C][S][Ring1][=N][C][C][=C][Branch1][C][C][S][C][Ring2][=Branch1][Ring1][=Ring1][=Branch1][S][Ring2][=Branch1][Branch2].[C][C][C][C][C][C][C][=C][C][=C][Branch2][N][Branch2][C][Branch1][P][C][=C][C][=C][Branch1][#Branch1][C][C][C][C][C][C][C][=C][Ring1][N][C][=C][C][=C][Branch2][Branch1][#Branch1][C][=C][Ring1][=Branch1][C][S][C][C][=C][Branch2][Ring1][#C][/C][=C][\C][=Branch1][C][=O][C][=C][C][Branch1][C][Cl][=C][Branch1][C][Cl][C][=C][Ring1][Branch2][C][Ring1][N][=C][Branch1][Ring1][C][#N][C][#N][S][C][=Ring2][Ring1][#Branch1][C][=Ring2][Ring1][#Branch2][Ring2][Ring2][=N][C][Branch1][P][C][=C][C][=C][Branch1][#Branch1][C][C][C][C][C][C][C][=C][Ring1][N][Branch1][P][C][=C][C][=C][Branch1][#Branch1][C][C][C][C][C][C][C][=C][Ring1][N][C][=C][Ring2][Branch1][=Branch2][S][C][C][=C][Branch2][Ring1][#C][/C][=C][\C][=Branch1][C][=O][C][=C][C][Branch1][C][Cl][=C][Branch1][C][Cl][C][=C][Ring1][Branch2][C][Ring1][N][=C][Branch1][Ring1][C][#N][C][#N][S][C][Ring2][Ring1][#Branch2][=Ring2][Ring1][#Branch1][C][=C][Ring2][Branch2][=Branch1],{CCCCC(CC)Cc1ccc(-c2c3cc(-c4ccc(-c5sc(-c6ccc([$])s6)c6c5C(=O)c5c(CC(CC)CCCC)sc(CC(CC)CCCC)c5C6=O)s4)sc3c(-c3ccc(CC(CC)CCCC)s3)c3cc([$])sc23)s1}.CCCCCCc1ccc(C2(c3ccc(CCCCCC)cc3)c3cc4c(cc3-c3sc5cc(/C=C6\C(=O)c7cc(Cl)c(Cl)cc7C6=C(C#N)C#N)sc5c32)C(c2ccc(CCCCCC)cc2)(c2ccc(CCCCCC)cc2)c2c-4sc3cc(/C=C4\C(=O)c5cc(Cl)c(Cl)cc5C4=C(C#N)C#N)sc23)cc1
PBDTS-TzBI,ITIC-Th,-5.39,-3.52,-5.673333333333334,-3.908888888888889,1.0,CB,_,130.0,PEDOT:PSS,PFN-Br,9.67,9.54,0.91,17.34,60.44,CCCCCCCCCN1C(=O)c2c(c(-c3ccc(-c4cc5c(-c6ccc(SCC(CC)CCCC)s6)c6sc(C)cc6c(-c6ccc(SCC(CC)CCCC)s6)c5s4)s3)c3nn(CCCCCCCC)nc3c2-c2ccc(C)s2)C1=O.CCCCCCc1ccc(C2(c3ccc(CCCCCC)s3)c3cc4c(cc3-c3sc5cc(/C=C6\C(=O)c7ccccc7C6=C(C#N)C#N)sc5c32)C(c2ccc(CCCCCC)s2)(c2ccc(CCCCCC)s2)c2c-4sc3cc(/C=C4\C(=O)c5ccccc5C4=C(C#N)C#N)sc23)s1,[C][C][C][C][C][C][C][C][C][N][C][=Branch1][C][=O][C][C][=Branch2][=Branch2][Ring2][=C][Branch2][=Branch1][P][C][=C][C][=C][Branch2][=Branch1][=Branch1][C][=C][C][=C][Branch2][Ring1][Branch1][C][=C][C][=C][Branch1][N][S][C][C][Branch1][Ring1][C][C][C][C][C][C][S][Ring1][=C][C][S][C][Branch1][C][C][=C][C][=Ring1][=Branch1][C][Branch2][Ring1][Branch1][C][=C][C][=C][Branch1][N][S][C][C][Branch1][Ring1][C][C][C][C][C][C][S][Ring1][=C][=C][Ring2][Ring2][=Branch1][S][Ring2][Ring2][=Branch2][S][Ring2][Ring2][=C][C][=N][N][Branch1][=Branch2][C][C][C][C][C][C][C][C][N][=C][Ring1][=N][C][=Ring2][Branch1][#C][C][=C][C][=C][Branch1][C][C][S][Ring1][=Branch1][C][Ring2][=Branch1][=Branch2][=O].[C][C][C][C][C][C][C][=C][C][=C][Branch2][O][=Branch2][C][Branch1][S][C][=C][C][=C][Branch1][#Branch1][C][C][C][C][C][C][S][Ring1][O][C][=C][C][=C][Branch2][Ring2][P][C][=C][Ring1][=Branch1][C][S][C][C][=C][Branch2][Ring1][=Branch2][/C][=C][\C][=Branch1][C][=O][C][=C][C][=C][C][=C][Ring1][=Branch1][C][Ring1][#Branch2][=C][Branch1][Ring1][C][#N][C][#N][S][C][=Ring2][Ring1][Branch1][C][=Ring2][Ring1][Branch2][Ring2][Ring2][#Branch2][C][Branch1][S][C][=C][C][=C][Branch1][#Branch1][C][C][C][C][C][C][S][Ring1][O][Branch1][S][C][=C][C][=C][Branch1][#Branch1][C][C][C][C][C][C][S][Ring1][O][C][=C][Ring2][Branch1][Branch1][S][C][C][=C][Branch2][Ring1][=Branch2][/C][=C][\C][=Branch1][C][=O][C][=C][C][=C][C][=C][Ring1][=Branch1][C][Ring1][#Branch2][=C][Branch1][Ring1][C][#N][C][#N][S][C][Ring2][Ring1][Branch2][=Ring2][Ring1][Branch1][S][Ring2][#Branch1][=C],{CCCCCCCCCN1C(=O)c2c(c(-c3ccc(-c4cc5c(-c6ccc(SCC(CC)CCCC)s6)c6sc([$])cc6c(-c6ccc(SCC(CC)CCCC)s6)c5s4)s3)c3nn(CCCCCCCC)nc3c2-c2ccc([$])s2)C1=O}.CCCCCCc1ccc(C2(c3ccc(CCCCCC)s3)c3cc4c(cc3-c3sc5cc(/C=C6\C(=O)c7ccccc7C6=C(C#N)C#N)sc5c32)C(c2ccc(CCCCCC)s2)(c2ccc(CCCCCC)s2)c2c-4sc3cc(/C=C4\C(=O)c5ccccc5C4=C(C#N)C#N)sc23)s1
PBDB-T,NFBDT-Me,-5.297714285714285,-3.4170000000000003,-5.4,-3.78,1.667,CF,_,25.0,PEDOT:PSS,PDIN,11.0,11.01,0.909,17.3,70.0,CCCCC(CC)Cc1ccc(-c2c3cc(-c4ccc(-c5sc(-c6ccc(C)s6)c6c5C(=O)c5c(CC(CC)CCCC)sc(CC(CC)CCCC)c5C6=O)s4)sc3c(-c3ccc(CC(CC)CCCC)s3)c3cc(C)sc23)s1.CCCCCCc1ccc(C2(c3ccc(CCCCCC)cc3)c3cc(C=C4C(=O)c5cc(C)ccc5C4=C(C#N)C#N)sc3-c3sc4cc5c6c(sc5cc4c32)-c2sc(C=C3C(=O)c4cc(C)ccc4C3=C(C#N)C#N)cc2C6(c2ccc(CCCCCC)cc2)c2ccc(CCCCCC)cc2)cc1,[C][C][C][C][C][Branch1][Ring1][C][C][C][C][=C][C][=C][Branch2][=Branch2][Branch2][C][=C][C][=C][Branch2][=Branch1][Branch2][C][=C][C][=C][Branch2][Branch1][=N][C][S][C][Branch1][O][C][=C][C][=C][Branch1][C][C][S][Ring1][=Branch1][=C][C][=Ring1][O][C][=Branch1][C][=O][C][=C][Branch1][O][C][C][Branch1][Ring1][C][C][C][C][C][C][S][C][Branch1][O][C][C][Branch1][Ring1][C][C][C][C][C][C][=C][Ring2][Ring1][Branch1][C][Ring2][Ring1][#Branch2][=O][S][Ring2][Ring2][=Branch2][S][C][Ring2][Ring2][=C][=C][Branch2][Ring1][Ring2][C][=C][C][=C][Branch1][O][C][C][Branch1][Ring1][C][C][C][C][C][C][S][Ring1][=N][C][C][=C][Branch1][C][C][S][C][Ring2][=Branch1][Ring1][=Ring1][=Branch1][S][Ring2][=Branch1][Branch2].[C][C][C][C][C][C][C][=C][C][=C][Branch2][O][=N][C][Branch1][P][C][=C][C][=C][Branch1][#Branch1][C][C][C][C][C][C][C][=C][Ring1][N][C][C][=C][Branch2][Ring1][N][C][=C][C][=Branch1][C][=O][C][=C][C][Branch1][C][C][=C][C][=C][Ring1][#Branch1][C][Ring1][O][=C][Branch1][Ring1][C][#N][C][#N][S][C][=Ring2][Ring1][=Branch1][C][S][C][=C][C][C][=C][Branch1][#C][S][C][=Ring1][Branch1][C][=C][Ring1][=Branch2][C][=Ring1][N][Ring2][Ring2][#C][C][S][C][Branch2][Ring1][N][C][=C][C][=Branch1][C][=O][C][=C][C][Branch1][C][C][=C][C][=C][Ring1][#Branch1][C][Ring1][O][=C][Branch1][Ring1][C][#N][C][#N][=C][C][=Ring2][Ring1][=Branch1][C][Ring2][Ring1][=C][Branch1][P][C][=C][C][=C][Branch1][#Branch1][C][C][C][C][C][C][C][=C][Ring1][N][C][=C][C][=C][Branch1][#Branch1][C][C][C][C][C][C][C][=C][Ring1][N][C][=C][Ring2][Branch2][Ring2],{CCCCC(CC)Cc1ccc(-c2c3cc(-c4ccc(-c5sc(-c6ccc([$])s6)c6c5C(=O)c5c(CC(CC)CCCC)sc(CC(CC)CCCC)c5C6=O)s4)sc3c(-c3ccc(CC(CC)CCCC)s3)c3cc([$])sc23)s1}.CCCCCCc1ccc(C2(c3ccc(CCCCCC)cc3)c3cc(C=C4C(=O)c5cc(C)ccc5C4=C(C#N)C#N)sc3-c3sc4cc5c6c(sc5cc4c32)-c2sc(C=C3C(=O)c4cc(C)ccc4C3=C(C#N)C#N)cc2C6(c2ccc(CCCCCC)cc2)c2ccc(CCCCCC)cc2)cc1
PBDB-T,NFBDT-F,-5.297714285714285,-3.4170000000000003,-5.43,-3.88,1.0,CF,_,25.0,PEDOT:PSS,PDIN,10.62,10.63,0.793,19.28,69.5,CCCCC(CC)Cc1ccc(-c2c3cc(-c4ccc(-c5sc(-c6ccc(C)s6)c6c5C(=O)c5c(CC(CC)CCCC)sc(CC(CC)CCCC)c5C6=O)s4)sc3c(-c3ccc(CC(CC)CCCC)s3)c3cc(C)sc23)s1.CCCCCCc1ccc(C2(c3ccc(CCCCCC)cc3)c3cc(C=C4C(=O)c5cc(F)ccc5C4=C(C#N)C#N)sc3-c3sc4cc5c6c(sc5cc4c32)-c2sc(C=C3C(=O)c4cc(F)ccc4C3=C(C#N)C#N)cc2C6(c2ccc(CCCCCC)cc2)c2ccc(CCCCCC)cc2)cc1,[C][C][C][C][C][Branch1][Ring1][C][C][C][C][=C][C][=C][Branch2][=Branch2][Branch2][C][=C][C][=C][Branch2][=Branch1][Branch2][C][=C][C][=C][Branch2][Branch1][=N][C][S][C][Branch1][O][C][=C][C][=C][Branch1][C][C][S][Ring1][=Branch1][=C][C][=Ring1][O][C][=Branch1][C][=O][C][=C][Branch1][O][C][C][Branch1][Ring1][C][C][C][C][C][C][S][C][Branch1][O][C][C][Branch1][Ring1][C][C][C][C][C][C][=C][Ring2][Ring1][Branch1][C][Ring2][Ring1][#Branch2][=O][S][Ring2][Ring2][=Branch2][S][C][Ring2][Ring2][=C][=C][Branch2][Ring1][Ring2][C][=C][C][=C][Branch1][O][C][C][Branch1][Ring1][C][C][C][C][C][C][S][Ring1][=N][C][C][=C][Branch1][C][C][S][C][Ring2][=Branch1][Ring1][=Ring1][=Branch1][S][Ring2][=Branch1][Branch2].[C][C][C][C][C][C][C][=C][C][=C][Branch2][O][=N][C][Branch1][P][C][=C][C][=C][Branch1][#Branch1][C][C][C][C][C][C][C][=C][Ring1][N][C][C][=C][Branch2][Ring1][N][C][=C][C][=Branch1][C][=O][C][=C][C][Branch1][C][F][=C][C][=C][Ring1][#Branch1][C][Ring1][O][=C][Branch1][Ring1][C][#N][C][#N][S][C][=Ring2][Ring1][=Branch1][C][S][C][=C][C][C][=C][Branch1][#C][S][C][=Ring1][Branch1][C][=C][Ring1][=Branch2][C][=Ring1][N][Ring2][Ring2][#C][C][S][C][Branch2][Ring1][N][C][=C][C][=Branch1][C][=O][C][=C][C][Branch1][C][F][=C][C][=C][Ring1][#Branch1][C][Ring1][O][=C][Branch1][Ring1][C][#N][C][#N][=C][C][=Ring2][Ring1][=Branch1][C][Ring2][Ring1][=C][Branch1][P][C][=C][C][=C][Branch1][#Branch1][C][C][C][C][C][C][C][=C][Ring1][N][C][=C][C][=C][Branch1][#Branch1][C][C][C][C][C][C][C][=C][Ring1][N][C][=C][Ring2][Branch2][Ring2],{CCCCC(CC)Cc1ccc(-c2c3cc(-c4ccc(-c5sc(-c6ccc([$])s6)c6c5C(=O)c5c(CC(CC)CCCC)sc(CC(CC)CCCC)c5C6=O)s4)sc3c(-c3ccc(CC(CC)CCCC)s3)c3cc([$])sc23)s1}.CCCCCCc1ccc(C2(c3ccc(CCCCCC)cc3)c3cc(C=C4C(=O)c5cc(F)ccc5C4=C(C#N)C#N)sc3-c3sc4cc5c6c(sc5cc4c32)-c2sc(C=C3C(=O)c4cc(F)ccc4C3=C(C#N)C#N)cc2C6(c2ccc(CCCCCC)cc2)c2ccc(CCCCCC)cc2)cc1
PBDB-T,NFBDT,-5.297714285714285,-3.4170000000000003,-5.400000000000001,-3.83,1.25,CF,_,25.0,PEDOT:PSS,PDIN,10.42,10.46,0.872,17.85,67.2,CCCCC(CC)Cc1ccc(-c2c3cc(-c4ccc(-c5sc(-c6ccc(C)s6)c6c5C(=O)c5c(CC(CC)CCCC)sc(CC(CC)CCCC)c5C6=O)s4)sc3c(-c3ccc(CC(CC)CCCC)s3)c3cc(C)sc23)s1.CCCCCCc1ccc(C2(c3ccc(CCCCCC)cc3)c3cc(/C=C4\C(=O)c5ccccc5C4=C(C#N)C#N)sc3-c3sc4cc5c6c(sc5cc4c32)-c2sc(/C=C3\C(=O)c4ccccc4C3=C(C#N)C#N)cc2C6(c2ccc(CCCCCC)cc2)c2ccc(CCCCCC)cc2)cc1,[C][C][C][C][C][Branch1][Ring1][C][C][C][C][=C][C][=C][Branch2][=Branch2][Branch2][C][=C][C][=C][Branch2][=Branch1][Branch2][C][=C][C][=C][Branch2][Branch1][=N][C][S][C][Branch1][O][C][=C][C][=C][Branch1][C][C][S][Ring1][=Branch1][=C][C][=Ring1][O][C][=Branch1][C][=O][C][=C][Branch1][O][C][C][Branch1][Ring1][C][C][C][C][C][C][S][C][Branch1][O][C][C][Branch1][Ring1][C][C][C][C][C][C][=C][Ring2][Ring1][Branch1][C][Ring2][Ring1][#Branch2][=O][S][Ring2][Ring2][=Branch2][S][C][Ring2][Ring2][=C][=C][Branch2][Ring1][Ring2][C][=C][C][=C][Branch1][O][C][C][Branch1][Ring1][C][C][C][C][C][C][S][Ring1][=N][C][C][=C][Branch1][C][C][S][C][Ring2][=Branch1][Ring1][=Ring1][=Branch1][S][Ring2][=Branch1][Branch2].[C][C][C][C][C][C][C][=C][C][=C][Branch2][O][#Branch1][C][Branch1][P][C][=C][C][=C][Branch1][#Branch1][C][C][C][C][C][C][C][=C][Ring1][N][C][C][=C][Branch2][Ring1][=Branch2][/C][=C][\C][=Branch1][C][=O][C][=C][C][=C][C][=C][Ring1][=Branch1][C][Ring1][#Branch2][=C][Branch1][Ring1][C][#N][C][#N][S][C][=Ring2][Ring1][Branch1][C][S][C][=C][C][C][=C][Branch1][#C][S][C][=Ring1][Branch1][C][=C][Ring1][=Branch2][C][=Ring1][N][Ring2][Ring2][=C][C][S][C][Branch2][Ring1][=Branch2][/C][=C][\C][=Branch1][C][=O][C][=C][C][=C][C][=C][Ring1][=Branch1][C][Ring1][#Branch2][=C][Branch1][Ring1][C][#N][C][#N][=C][C][=Ring2][Ring1][Branch1][C][Ring2][Ring1][=N][Branch1][P][C][=C][C][=C][Branch1][#Branch1][C][C][C][C][C][C][C][=C][Ring1][N][C][=C][C][=C][Branch1][#Branch1][C][C][C][C][C][C][C][=C][Ring1][N][C][=C][Ring2][Branch2][C],{CCCCC(CC)Cc1ccc(-c2c3cc(-c4ccc(-c5sc(-c6ccc([$])s6)c6c5C(=O)c5c(CC(CC)CCCC)sc(CC(CC)CCCC)c5C6=O)s4)sc3c(-c3ccc(CC(CC)CCCC)s3)c3cc([$])sc23)s1}.CCCCCCc1ccc(C2(c3ccc(CCCCCC)cc3)c3cc(/C=C4\C(=O)c5ccccc5C4=C(C#N)C#N)sc3-c3sc4cc5c6c(sc5cc4c32)-c2sc(/C=C3\C(=O)c4ccccc4C3=C(C#N)C#N)cc2C6(c2ccc(CCCCCC)cc2)c2ccc(CCCCCC)cc2)cc1
PBDB-T,IT-DM,-5.297714285714285,-3.4170000000000003,-5.515,-3.855,0.75,CB,_,160.0,PEDOT:PSS,PFN-Br,10.41,10.41,0.95,15.95,68.7,CCCCC(CC)Cc1ccc(-c2c3cc(-c4ccc(-c5sc(-c6ccc(C)s6)c6c5C(=O)c5c(CC(CC)CCCC)sc(CC(CC)CCCC)c5C6=O)s4)sc3c(-c3ccc(CC(CC)CCCC)s3)c3cc(C)sc23)s1.CCCCCCc1ccc(C2(c3ccc(CCCCCC)cc3)c3cc4c(cc3-c3sc5cc(/C=C6\C(=O)c7cc(C)c(C)cc7C6=C(C#N)C#N)sc5c32)C(c2ccc(CCCCCC)cc2)(c2ccc(CCCCCC)cc2)c2c-4sc3cc(/C=C4\C(=O)c5cc(C)c(C)cc5C4=C(C#N)C#N)sc23)cc1,[C][C][C][C][C][Branch1][Ring1][C][C][C][C][=C][C][=C][Branch2][=Branch2][Branch2][C][=C][C][=C][Branch2][=Branch1][Branch2][C][=C][C][=C][Branch2][Branch1][=N][C][S][C][Branch1][O][C][=C][C][=C][Branch1][C][C][S][Ring1][=Branch1][=C][C][=Ring1][O][C][=Branch1][C][=O][C][=C][Branch1][O][C][C][Branch1][Ring1][C][C][C][C][C][C][S][C][Branch1][O][C][C][Branch1][Ring1][C][C][C][C][C][C][=C][Ring2][Ring1][Branch1][C][Ring2][Ring1][#Branch2][=O][S][Ring2][Ring2][=Branch2][S][C][Ring2][Ring2][=C][=C][Branch2][Ring1][Ring2][C][=C][C][=C][Branch1][O][C][C][Branch1][Ring1][C][C][C][C][C][C][S][Ring1][=N][C][C][=C][Branch1][C][C][S][C][Ring2][=Branch1][Ring1][=Ring1][=Branch1][S][Ring2][=Branch1][Branch2].[C][C][C][C][C][C][C][=C][C][=C][Branch2][N][Branch2][C][Branch1][P][C][=C][C][=C][Branch1][#Branch1][C][C][C][C][C][C][C][=C][Ring1][N][C][=C][C][=C][Branch2][Branch1][#Branch1][C][=C][Ring1][=Branch1][C][S][C][C][=C][Branch2][Ring1][#C][/C][=C][\C][=Branch1][C][=O][C][=C][C][Branch1][C][C][=C][Branch1][C][C][C][=C][Ring1][Branch2][C][Ring1][N][=C][Branch1][Ring1][C][#N][C][#N][S][C][=Ring2][Ring1][#Branch1][C][=Ring2][Ring1][#Branch2][Ring2][Ring2][=N][C][Branch1][P][C][=C][C][=C][Branch1][#Branch1][C][C][C][C][C][C][C][=C][Ring1][N][Branch1][P][C][=C][C][=C][Branch1][#Branch1][C][C][C][C][C][C][C][=C][Ring1][N][C][=C][Ring2][Branch1][=Branch2][S][C][C][=C][Branch2][Ring1][#C][/C][=C][\C][=Branch1][C][=O][C][=C][C][Branch1][C][C][=C][Branch1][C][C][C][=C][Ring1][Branch2][C][Ring1][N][=C][Branch1][Ring1][C][#N][C][#N][S][C][Ring2][Ring1][#Branch2][=Ring2][Ring1][#Branch1][C][=C][Ring2][Branch2][=Branch1],{CCCCC(CC)Cc1ccc(-c2c3cc(-c4ccc(-c5sc(-c6ccc([$])s6)c6c5C(=O)c5c(CC(CC)CCCC)sc(CC(CC)CCCC)c5C6=O)s4)sc3c(-c3ccc(CC(CC)CCCC)s3)c3cc([$])sc23)s1}.CCCCCCc1ccc(C2(c3ccc(CCCCCC)cc3)c3cc4c(cc3-c3sc5cc(/C=C6\C(=O)c7cc(C)c(C)cc7C6=C(C#N)C#N)sc5c32)C(c2ccc(CCCCCC)cc2)(c2ccc(CCCCCC)cc2)c2c-4sc3cc(/C=C4\C(=O)c5cc(C)c(C)cc5C4=C(C#N)C#N)sc23)cc1
PBDB-T,SN6IC,-5.297714285714285,-3.4170000000000003,-5.38,-3.93,1.0,CB,DIO,25.0,PEDOT:PSS,C60-bissalt,9.6,9.58,0.88,16.5,66.0,CCCCC(CC)Cc1ccc(-c2c3cc(-c4ccc(-c5sc(-c6ccc(C)s6)c6c5C(=O)c5c(CC(CC)CCCC)sc(CC(CC)CCCC)c5C6=O)s4)sc3c(-c3ccc(CC(CC)CCCC)s3)c3cc(C)sc23)s1.CCCCCCC(CCCCCC)n1c2cc(/C=C3\C(=O)c4ccccc4C3=C(C#N)C#N)sc2c2sc3c(sc4c5sc(/C=C6\C(=O)c7ccccc7C6=C(C#N)C#N)cc5n(C(CCCCCC)CCCCCC)c43)c21,[C][C][C][C][C][Branch1][Ring1][C][C][C][C][=C][C][=C][Branch2][=Branch2][Branch2][C][=C][C][=C][Branch2][=Branch1][Branch2][C][=C][C][=C][Branch2][Branch1][=N][C][S][C][Branch1][O][C][=C][C][=C][Branch1][C][C][S][Ring1][=Branch1][=C][C][=Ring1][O][C][=Branch1][C][=O][C][=C][Branch1][O][C][C][Branch1][Ring1][C][C][C][C][C][C][S][C][Branch1][O][C][C][Branch1][Ring1][C][C][C][C][C][C][=C][Ring2][Ring1][Branch1][C][Ring2][Ring1][#Branch2][=O][S][Ring2][Ring2][=Branch2][S][C][Ring2][Ring2][=C][=C][Branch2][Ring1][Ring2][C][=C][C][=C][Branch1][O][C][C][Branch1][Ring1][C][C][C][C][C][C][S][Ring1][=N][C][C][=C][Branch1][C][C][S][C][Ring2][=Branch1][Ring1][=Ring1][=Branch1][S][Ring2][=Branch1][Branch2].[C][C][C][C][C][C][C][Branch1][#Branch1][C][C][C][C][C][C][N][C][C][=C][Branch2][Ring1][=Branch2][/C][=C][\C][=Branch1][C][=O][C][=C][C][=C][C][=C][Ring1][=Branch1][C][Ring1][#Branch2][=C][Branch1][Ring1][C][#N][C][#N][S][C][=Ring2][Ring1][Branch1][C][S][C][=C][Branch2][Branch1][#C][S][C][C][S][C][Branch2][Ring1][=Branch2][/C][=C][\C][=Branch1][C][=O][C][=C][C][=C][C][=C][Ring1][=Branch1][C][Ring1][#Branch2][=C][Branch1][Ring1][C][#N][C][#N][=C][C][=Ring2][Ring1][Branch1][N][Branch1][S][C][Branch1][#Branch1][C][C][C][C][C][C][C][C][C][C][C][C][C][=Ring2][Ring2][Branch1][Ring2][Ring2][Branch2][C][=Ring2][Ring2][O][Ring2][Branch1][P],{CCCCC(CC)Cc1ccc(-c2c3cc(-c4ccc(-c5sc(-c6ccc([$])s6)c6c5C(=O)c5c(CC(CC)CCCC)sc(CC(CC)CCCC)c5C6=O)s4)sc3c(-c3ccc(CC(CC)CCCC)s3)c3cc([$])sc23)s1}.CCCCCCC(CCCCCC)n1c2cc(/C=C3\C(=O)c4ccccc4C3=C(C#N)C#N)sc2c2sc3c(sc4c5sc(/C=C6\C(=O)c7ccccc7C6=C(C#N)C#N)cc5n(C(CCCCCC)CCCCCC)c43)c21
PTB7-Th,ITIC,-5.204782608695651,-3.5391891891891896,-5.574146341463415,-3.915,0.5,CB,_,25.0,MoOx,ZnO,7.8,7.84,0.825,14.4,66.0,CCCCC(CC)COC(=O)c1sc2c(-c3cc4c(-c5ccc(CC(CC)CCCC)s5)c5sc(C)cc5c(-c5ccc(CC(CC)CCCC)s5)c4s3)sc(C)c2c1F.CCCCCCc1ccc(C2(c3ccc(CCCCCC)cc3)c3cc4c(cc3-c3sc5cc(/C=C6\C(=O)c7ccccc7C6=C(C#N)C#N)sc5c32)C(c2ccc(CCCCCC)cc2)(c2ccc(CCCCCC)cc2)c2c-4sc3cc(/C=C4\C(=O)c5ccccc5C4=C(C#N)C#N)sc23)cc1,[C][C][C][C][C][Branch1][Ring1][C][C][C][O][C][=Branch1][C][=O][C][S][C][=C][Branch2][=Branch1][Ring2][C][=C][C][=C][Branch2][Ring1][Ring2][C][=C][C][=C][Branch1][O][C][C][Branch1][Ring1][C][C][C][C][C][C][S][Ring1][=N][C][S][C][Branch1][C][C][=C][C][=Ring1][=Branch1][C][Branch2][Ring1][Ring2][C][=C][C][=C][Branch1][O][C][C][Branch1][Ring1][C][C][C][C][C][C][S][Ring1][=N][=C][Ring2][Ring2][Ring2][S][Ring2][Ring2][#Branch1][S][C][Branch1][C][C][=C][Ring2][Ring2][=N][C][=Ring2][Ring2][S][F].[C][C][C][C][C][C][C][=C][C][=C][Branch2][O][N][C][Branch1][P][C][=C][C][=C][Branch1][#Branch1][C][C][C][C][C][C][C][=C][Ring1][N][C][=C][C][=C][Branch2][Ring2][P][C][=C][Ring1][=Branch1][C][S][C][C][=C][Branch2][Ring1][=Branch2][/C][=C][\C][=Branch1][C][=O][C][=C][C][=C][C][=C][Ring1][=Branch1][C][Ring1][#Branch2][=C][Branch1][Ring1][C][#N][C][#N][S][C][=Ring2][Ring1][Branch1][C][=Ring2][Ring1][Branch2][Ring2][Ring2][O][C][Branch1][P][C][=C][C][=C][Branch1][#Branch1][C][C][C][C][C][C][C][=C][Ring1][N][Branch1][P][C][=C][C][=C][Branch1][#Branch1][C][C][C][C][C][C][C][=C][Ring1][N][C][=C][Ring2][Branch1][#Branch1][S][C][C][=C][Branch2][Ring1][=Branch2][/C][=C][\C][=Branch1][C][=O][C][=C][C][=C][C][=C][Ring1][=Branch1][C][Ring1][#Branch2][=C][Branch1][Ring1][C][#N][C][#N][S][C][Ring2][Ring1][Branch2][=Ring2][Ring1][Branch1][C][=C][Ring2][Branch2][C],{CCCCC(CC)COC(=O)c1sc2c(-c3cc4c(-c5ccc(CC(CC)CCCC)s5)c5sc([$])cc5c(-c5ccc(CC(CC)CCCC)s5)c4s3)sc([$])c2c1F}.CCCCCCc1ccc(C2(c3ccc(CCCCCC)cc3)c3cc4c(cc3-c3sc5cc(/C=C6\C(=O)c7ccccc7C6=C(C#N)C#N)sc5c32)C(c2ccc(CCCCCC)cc2)(c2ccc(CCCCCC)cc2)c2c-4sc3cc(/C=C4\C(=O)c5ccccc5C4=C(C#N)C#N)sc23)cc1
PTB7-Th,IDTT-T,-5.204782608695651,-3.5391891891891896,-5.51,-3.51,0.5,CB,_,25.0,MoOx,ZnO,9.1,9.08,1.015,15.7,57.0,CCCCC(CC)COC(=O)c1sc2c(-c3cc4c(-c5ccc(CC(CC)CCCC)s5)c5sc(C)cc5c(-c5ccc(CC(CC)CCCC)s5)c4s3)sc(C)c2c1F.CCCCCCc1ccc(C2(c3ccc(CCCCCC)cc3)c3cc4c(cc3-c3sc5cc(C=C6C(=O)N(CC)C(=S)N(CC)C6=O)sc5c32)C(c2ccc(CCCCCC)cc2)(c2ccc(CCCCCC)cc2)c2c-4sc3cc(C=C4C(=O)N(CC)C(=S)N(CC)C4=O)sc23)cc1,[C][C][C][C][C][Branch1][Ring1][C][C][C][O][C][=Branch1][C][=O][C][S][C][=C][Branch2][=Branch1][Ring2][C][=C][C][=C][Branch2][Ring1][Ring2][C][=C][C][=C][Branch1][O][C][C][Branch1][Ring1][C][C][C][C][C][C][S][Ring1][=N][C][S][C][Branch1][C][C][=C][C][=Ring1][=Branch1][C][Branch2][Ring1][Ring2][C][=C][C][=C][Branch1][O][C][C][Branch1][Ring1][C][C][C][C][C][C][S][Ring1][=N][=C][Ring2][Ring2][Ring2][S][Ring2][Ring2][#Branch1][S][C][Branch1][C][C][=C][Ring2][Ring2][=N][C][=Ring2][Ring2][S][F].[C][C][C][C][C][C][C][=C][C][=C][Branch2][O][N][C][Branch1][P][C][=C][C][=C][Branch1][#Branch1][C][C][C][C][C][C][C][=C][Ring1][N][C][=C][C][=C][Branch2][Ring2][P][C][=C][Ring1][=Branch1][C][S][C][C][=C][Branch2][Ring1][=Branch2][C][=C][C][=Branch1][C][=O][N][Branch1][Ring1][C][C][C][=Branch1][C][=S][N][Branch1][Ring1][C][C][C][Ring1][N][=O][S][C][=Ring2][Ring1][Ring1][C][=Ring2][Ring1][=Branch1][Ring2][Ring2][=Branch2][C][Branch1][P][C][=C][C][=C][Branch1][#Branch1][C][C][C][C][C][C][C][=C][Ring1][N][Branch1][P][C][=C][C][=C][Branch1][#Branch1][C][C][C][C][C][C][C][=C][Ring1][N][C][=C][Ring2][Branch1][Branch1][S][C][C][=C][Branch2][Ring1][=Branch2][C][=C][C][=Branch1][C][=O][N][Branch1][Ring1][C][C][C][=Branch1][C][=S][N][Branch1][Ring1][C][C][C][Ring1][N][=O][S][C][Ring2][Ring1][=Branch1][=Ring2][Ring1][Ring1][C][=C][Ring2][#Branch1][=C],{CCCCC(CC)COC(=O)c1sc2c(-c3cc4c(-c5ccc(CC(CC)CCCC)s5)c5sc([$])cc5c(-c5ccc(CC(CC)CCCC)s5)c4s3)sc([$])c2c1F}.CCCCCCc1ccc(C2(c3ccc(CCCCCC)cc3)c3cc4c(cc3-c3sc5cc(C=C6C(=O)N(CC)C(=S)N(CC)C6=O)sc5c32)C(c2ccc(CCCCCC)cc2)(c2ccc(CCCCCC)cc2)c2c-4sc3cc(C=C4C(=O)N(CC)C(=S)N(CC)C4=O)sc23)cc1
PBDB-T,IDT-IC,-5.297714285714285,-3.4170000000000003,-5.693333333333334,-3.866666666666666,1.0,DCB,_,25.0,MoOx,ZnO,4.69,4.29,0.83,10.54,49.0,CCCCC(CC)Cc1ccc(-c2c3cc(-c4ccc(-c5sc(-c6ccc(C)s6)c6c5C(=O)c5c(CC(CC)CCCC)sc(CC(CC)CCCC)c5C6=O)s4)sc3c(-c3ccc(CC(CC)CCCC)s3)c3cc(C)sc23)s1.CCCCCCc1ccc(C2(c3ccc(CCCCCC)cc3)c3cc4c(cc3-c3sc(/C=C5\C(=O)c6ccccc6C5=C(C#N)C#N)cc32)C(c2ccc(CCCCCC)cc2)(c2ccc(CCCCCC)cc2)c2cc(/C=C3\C(=O)c5ccccc5C3=C(C#N)C#N)sc2-4)cc1,[C][C][C][C][C][Branch1][Ring1][C][C][C][C][=C][C][=C][Branch2][=Branch2][Branch2][C][=C][C][=C][Branch2][=Branch1][Branch2][C][=C][C][=C][Branch2][Branch1][=N][C][S][C][Branch1][O][C][=C][C][=C][Branch1][C][C][S][Ring1][=Branch1][=C][C][=Ring1][O][C][=Branch1][C][=O][C][=C][Branch1][O][C][C][Branch1][Ring1][C][C][C][C][C][C][S][C][Branch1][O][C][C][Branch1][Ring1][C][C][C][C][C][C][=C][Ring2][Ring1][Branch1][C][Ring2][Ring1][#Branch2][=O][S][Ring2][Ring2][=Branch2][S][C][Ring2][Ring2][=C][=C][Branch2][Ring1][Ring2][C][=C][C][=C][Branch1][O][C][C][Branch1][Ring1][C][C][C][C][C][C][S][Ring1][=N][C][C][=C][Branch1][C][C][S][C][Ring2][=Branch1][Ring1][=Ring1][=Branch1][S][Ring2][=Branch1][Branch2].[C][C][C][C][C][C][C][=C][C][=C][Branch2][#Branch2][S][C][Branch1][P][C][=C][C][=C][Branch1][#Branch1][C][C][C][C][C][C][C][=C][Ring1][N][C][=C][C][=C][Branch2][Ring2][O][C][=C][Ring1][=Branch1][C][S][C][Branch2][Ring1][=Branch2][/C][=C][\C][=Branch1][C][=O][C][=C][C][=C][C][=C][Ring1][=Branch1][C][Ring1][#Branch2][=C][Branch1][Ring1][C][#N][C][#N][=C][C][=Ring2][Ring1][Branch1][Ring2][Ring2][Branch2][C][Branch1][P][C][=C][C][=C][Branch1][#Branch1][C][C][C][C][C][C][C][=C][Ring1][N][Branch1][P][C][=C][C][=C][Branch1][#Branch1][C][C][C][C][C][C][C][=C][Ring1][N][C][C][=C][Branch2][Ring1][=Branch2][/C][=C][\C][=Branch1][C][=O][C][=C][C][=C][C][=C][Ring1][=Branch1][C][Ring1][#Branch2][=C][Branch1][Ring1][C][#N][C][#N][S][C][=Ring2][Ring1][Branch1][Ring2][=Branch1][#Branch1][C][=C][Ring2][#Branch1][N],{CCCCC(CC)Cc1ccc(-c2c3cc(-c4ccc(-c5sc(-c6ccc([$])s6)c6c5C(=O)c5c(CC(CC)CCCC)sc(CC(CC)CCCC)c5C6=O)s4)sc3c(-c3ccc(CC(CC)CCCC)s3)c3cc([$])sc23)s1}.CCCCCCc1ccc(C2(c3ccc(CCCCCC)cc3)c3cc4c(cc3-c3sc(/C=C5\C(=O)c6ccccc6C5=C(C#N)C#N)cc32)C(c2ccc(CCCCCC)cc2)(c2ccc(CCCCCC)cc2)c2cc(/C=C3\C(=O)c5ccccc5C3=C(C#N)C#N)sc2-4)cc1
PBDB-T,O-NTIC,-5.297714285714285,-3.4170000000000003,-5.51,-3.67,1.25,CB,DIO,25.0,PEDOT:PSS,PDINO,9.1,9.1,0.978,13.31,69.9,CCCCC(CC)Cc1ccc(-c2c3cc(-c4ccc(-c5sc(-c6ccc(C)s6)c6c5C(=O)c5c(CC(CC)CCCC)sc(CC(CC)CCCC)c5C6=O)s4)sc3c(-c3ccc(CC(CC)CCCC)s3)c3cc(C)sc23)s1.CCCCCCC(CCCC)CSOc1ccc(C2(c3ccc(OSCC(CCCC)CCCCCC)cc3)c3cc(/C=C4\C(=O)c5ccccc5C4=C(C#N)C#N)sc3-c3c2ccc2c4c(ccc32)C(c2ccc(OSCC(CCCC)CCCCCC)cc2)(c2ccc(OSCC(CCCC)CCCCCC)cc2)c2cc(/C=C3\C(=O)c5ccccc5C3=C(C#N)C#N)sc2-4)cc1,[C][C][C][C][C][Branch1][Ring1][C][C][C][C][=C][C][=C][Branch2][=Branch2][Branch2][C][=C][C][=C][Branch2][=Branch1][Branch2][C][=C][C][=C][Branch2][Branch1][=N][C][S][C][Branch1][O][C][=C][C][=C][Branch1][C][C][S][Ring1][=Branch1][=C][C][=Ring1][O][C][=Branch1][C][=O][C][=C][Branch1][O][C][C][Branch1][Ring1][C][C][C][C][C][C][S][C][Branch1][O][C][C][Branch1][Ring1][C][C][C][C][C][C][=C][Ring2][Ring1][Branch1][C][Ring2][Ring1][#Branch2][=O][S][Ring2][Ring2][=Branch2][S][C][Ring2][Ring2][=C][=C][Branch2][Ring1][Ring2][C][=C][C][=C][Branch1][O][C][C][Branch1][Ring1][C][C][C][C][C][C][S][Ring1][=N][C][C][=C][Branch1][C][C][S][C][Ring2][=Branch1][Ring1][=Ring1][=Branch1][S][Ring2][=Branch1][Branch2].[C][C][C][C][C][C][C][Branch1][Branch1][C][C][C][C][C][S][O][C][=C][C][=C][Branch2][=N][=Branch2][C][Branch2][Ring1][N][C][=C][C][=C][Branch1][P][O][S][C][C][Branch1][Branch1][C][C][C][C][C][C][C][C][C][C][C][=C][Ring2][Ring1][Ring2][C][C][=C][Branch2][Ring1][=Branch2][/C][=C][\C][=Branch1][C][=O][C][=C][C][=C][C][=C][Ring1][=Branch1][C][Ring1][#Branch2][=C][Branch1][Ring1][C][#N][C][#N][S][C][=Ring2][Ring1][Branch1][C][=C][Ring2][Ring2][N][C][=C][C][=C][C][=Branch1][Branch2][=C][C][=C][Ring1][#Branch2][Ring1][=Branch1][C][Branch2][Ring1][N][C][=C][C][=C][Branch1][P][O][S][C][C][Branch1][Branch1][C][C][C][C][C][C][C][C][C][C][C][=C][Ring2][Ring1][Ring2][Branch2][Ring1][N][C][=C][C][=C][Branch1][P][O][S][C][C][Branch1][Branch1][C][C][C][C][C][C][C][C][C][C][C][=C][Ring2][Ring1][Ring2][C][C][=C][Branch2][Ring1][=Branch2][/C][=C][\C][=Branch1][C][=O][C][=C][C][=C][C][=C][Ring1][=Branch1][C][Ring1][#Branch2][=C][Branch1][Ring1][C][#N][C][#N][S][C][=Ring2][Ring1][Branch1][Ring2][=Branch1][Ring1][C][=C][Ring2][=Branch2][Branch2],{CCCCC(CC)Cc1ccc(-c2c3cc(-c4ccc(-c5sc(-c6ccc([$])s6)c6c5C(=O)c5c(CC(CC)CCCC)sc(CC(CC)CCCC)c5C6=O)s4)sc3c(-c3ccc(CC(CC)CCCC)s3)c3cc([$])sc23)s1}.CCCCCCC(CCCC)CSOc1ccc(C2(c3ccc(OSCC(CCCC)CCCCCC)cc3)c3cc(/C=C4\C(=O)c5ccccc5C4=C(C#N)C#N)sc3-c3c2ccc2c4c(ccc32)C(c2ccc(OSCC(CCCC)CCCCCC)cc2)(c2ccc(OSCC(CCCC)CCCCCC)cc2)c2cc(/C=C3\C(=O)c5ccccc5C3=C(C#N)C#N)sc2-4)cc1
PBDB-T,O-NTNC,-5.297714285714285,-3.4170000000000003,-5.54,-3.78,1.25,CB,DIO,25.0,PEDOT:PSS,PDINO,11.04,11.05,0.942,15.98,73.4,CCCCC(CC)Cc1ccc(-c2c3cc(-c4ccc(-c5sc(-c6ccc(C)s6)c6c5C(=O)c5c(CC(CC)CCCC)sc(CC(CC)CCCC)c5C6=O)s4)sc3c(-c3ccc(CC(CC)CCCC)s3)c3cc(C)sc23)s1.CCCCCCC(CCCC)CSOc1ccc(C2(c3ccc(OSCC(CCCC)CCCCCC)cc3)c3cc(/C=C4\C(=O)c5cc6ccccc6cc5C4=C(C#N)C#N)sc3-c3c2ccc2c4c(ccc32)C(c2ccc(OSCC(CCCC)CCCCCC)cc2)(c2ccc(OSCC(CCCC)CCCCCC)cc2)c2cc(/C=C3\C(=O)c5cc6ccccc6cc5C3=C(C#N)C#N)sc2-4)cc1,[C][C][C][C][C][Branch1][Ring1][C][C][C][C][=C][C][=C][Branch2][=Branch2][Branch2][C][=C][C][=C][Branch2][=Branch1][Branch2][C][=C][C][=C][Branch2][Branch1][=N][C][S][C][Branch1][O][C][=C][C][=C][Branch1][C][C][S][Ring1][=Branch1][=C][C][=Ring1][O][C][=Branch1][C][=O][C][=C][Branch1][O][C][C][Branch1][Ring1][C][C][C][C][C][C][S][C][Branch1][O][C][C][Branch1][Ring1][C][C][C][C][C][C][=C][Ring2][Ring1][Branch1][C][Ring2][Ring1][#Branch2][=O][S][Ring2][Ring2][=Branch2][S][C][Ring2][Ring2][=C][=C][Branch2][Ring1][Ring2][C][=C][C][=C][Branch1][O][C][C][Branch1][Ring1][C][C][C][C][C][C][S][Ring1][=N][C][C][=C][Branch1][C][C][S][C][Ring2][=Branch1][Ring1][=Ring1][=Branch1][S][Ring2][=Branch1][Branch2].[C][C][C][C][C][C][C][Branch1][Branch1][C][C][C][C][C][S][O][C][=C][C][=C][Branch2][=C][Branch1][C][Branch2][Ring1][N][C][=C][C][=C][Branch1][P][O][S][C][C][Branch1][Branch1][C][C][C][C][C][C][C][C][C][C][C][=C][Ring2][Ring1][Ring2][C][C][=C][Branch2][Ring1][#C][/C][=C][\C][=Branch1][C][=O][C][=C][C][=C][C][=C][C][=C][Ring1][=Branch1][C][=C][Ring1][#Branch2][C][Ring1][=C][=C][Branch1][Ring1][C][#N][C][#N][S][C][=Ring2][Ring1][=Branch2][C][=C][Ring2][Ring2][S][C][=C][C][=C][C][=Branch1][Branch2][=C][C][=C][Ring1][#Branch2][Ring1][=Branch1][C][Branch2][Ring1][N][C][=C][C][=C][Branch1][P][O][S][C][C][Branch1][Branch1][C][C][C][C][C][C][C][C][C][C][C][=C][Ring2][Ring1][Ring2][Branch2][Ring1][N][C][=C][C][=C][Branch1][P][O][S][C][C][Branch1][Branch1][C][C][C][C][C][C][C][C][C][C][C][=C][Ring2][Ring1][Ring2][C][C][=C][Branch2][Ring1][#C][/C][=C][\C][=Branch1][C][=O][C][=C][C][=C][C][=C][C][=C][Ring1][=Branch1][C][=C][Ring1][#Branch2][C][Ring1][=C][=C][Branch1][Ring1][C][#N][C][#N][S][C][=Ring2][Ring1][=Branch2][Ring2][=Branch1][#Branch1][C][=C][Ring2][=Branch2][S],{CCCCC(CC)Cc1ccc(-c2c3cc(-c4ccc(-c5sc(-c6ccc([$])s6)c6c5C(=O)c5c(CC(CC)CCCC)sc(CC(CC)CCCC)c5C6=O)s4)sc3c(-c3ccc(CC(CC)CCCC)s3)c3cc([$])sc23)s1}.CCCCCCC(CCCC)CSOc1ccc(C2(c3ccc(OSCC(CCCC)CCCCCC)cc3)c3cc(/C=C4\C(=O)c5cc6ccccc6cc5C4=C(C#N)C#N)sc3-c3c2ccc2c4c(ccc32)C(c2ccc(OSCC(CCCC)CCCCCC)cc2)(c2ccc(OSCC(CCCC)CCCCCC)cc2)c2cc(/C=C3\C(=O)c5cc6ccccc6cc5C3=C(C#N)C#N)sc2-4)cc1
PBDB-T,BTTFIC,-5.297714285714285,-3.4170000000000003,-5.56,-3.95,1.5,o-DCB,_,130.0,MoOx,ZnO,9.0,9.01,0.935,17.74,54.3,CCCCC(CC)Cc1ccc(-c2c3cc(-c4ccc(-c5sc(-c6ccc(C)s6)c6c5C(=O)c5c(CC(CC)CCCC)sc(CC(CC)CCCC)c5C6=O)s4)sc3c(-c3ccc(CC(CC)CCCC)s3)c3cc(C)sc23)s1.CCCCCCCCC1(CCCCCCCC)c2cc3c(cc2-c2cc4c(cc21)-c1sc2cc(/C=C5\C(=O)c6ccccc6C5=C(C#N)C#N)sc2c1C4(CCCCCCCC)CCCCCCCC)C(CCCCCCCC)(CCCCCCCC)c1c-3sc2cc(/C=C3\C(=O)c4ccccc4C3=C(C#N)C#N)sc12,[C][C][C][C][C][Branch1][Ring1][C][C][C][C][=C][C][=C][Branch2][=Branch2][Branch2][C][=C][C][=C][Branch2][=Branch1][Branch2][C][=C][C][=C][Branch2][Branch1][=N][C][S][C][Branch1][O][C][=C][C][=C][Branch1][C][C][S][Ring1][=Branch1][=C][C][=Ring1][O][C][=Branch1][C][=O][C][=C][Branch1][O][C][C][Branch1][Ring1][C][C][C][C][C][C][S][C][Branch1][O][C][C][Branch1][Ring1][C][C][C][C][C][C][=C][Ring2][Ring1][Branch1][C][Ring2][Ring1][#Branch2][=O][S][Ring2][Ring2][=Branch2][S][C][Ring2][Ring2][=C][=C][Branch2][Ring1][Ring2][C][=C][C][=C][Branch1][O][C][C][Branch1][Ring1][C][C][C][C][C][C][S][Ring1][=N][C][C][=C][Branch1][C][C][S][C][Ring2][=Branch1][Ring1][=Ring1][=Branch1][S][Ring2][=Branch1][Branch2].[C][C][C][C][C][C][C][C][C][Branch1][=Branch2][C][C][C][C][C][C][C][C][C][=C][C][=C][Branch2][=Branch1][P][C][=C][Ring1][=Branch1][C][=C][C][=C][Branch1][Branch2][C][=C][Ring1][=Branch1][Ring2][Ring1][Branch1][C][S][C][C][=C][Branch2][Ring1][=Branch2][/C][=C][\C][=Branch1][C][=O][C][=C][C][=C][C][=C][Ring1][=Branch1][C][Ring1][#Branch2][=C][Branch1][Ring1][C][#N][C][#N][S][C][=Ring2][Ring1][Branch1][C][=Ring2][Ring1][Branch2][C][Ring2][Ring1][=N][Branch1][=Branch2][C][C][C][C][C][C][C][C][C][C][C][C][C][C][C][C][C][Branch1][=Branch2][C][C][C][C][C][C][C][C][Branch1][=Branch2][C][C][C][C][C][C][C][C][C][=C][Ring2][=Branch1][=Branch1][S][C][C][=C][Branch2][Ring1][=Branch2][/C][=C][\C][=Branch1][C][=O][C][=C][C][=C][C][=C][Ring1][=Branch1][C][Ring1][#Branch2][=C][Branch1][Ring1][C][#N][C][#N][S][C][Ring2][Ring1][Branch2][=Ring2][Ring1][Branch1],{CCCCC(CC)Cc1ccc(-c2c3cc(-c4ccc(-c5sc(-c6ccc([$])s6)c6c5C(=O)c5c(CC(CC)CCCC)sc(CC(CC)CCCC)c5C6=O)s4)sc3c(-c3ccc(CC(CC)CCCC)s3)c3cc([$])sc23)s1}.CCCCCCCCC1(CCCCCCCC)c2cc3c(cc2-c2cc4c(cc21)-c1sc2cc(/C=C5\C(=O)c6ccccc6C5=C(C#N)C#N)sc2c1C4(CCCCCCCC)CCCCCCCC)C(CCCCCCCC)(CCCCCCCC)c1c-3sc2cc(/C=C3\C(=O)c4ccccc4C3=C(C#N)C#N)sc12
