Repository: aspuru-guzik-group/Beyond-Molecular-Structure-ML-for-OPV-Materials-Devices

File: ml_for_opvs/data/input_representation/OPV_Min/smiles/processed_smiles_device_wo_thickness/KFold/input_train_3.csv (part 23 of 24)
Donor,Acceptor,HOMO_D_eV,LUMO_D_eV,HOMO_A_eV,LUMO_A_eV,D_A_ratio_m_m,solvent,solvent_additive,annealing_temperature,hole_contact_layer,electron_contact_layer,PCE_percent,calc_PCE_percent,Voc_V,Jsc_mA_cm_pow_neg2,FF_percent,DA_SMILES,DA_SELFIES,DA_BigSMILES
PBDB-T,BDTThIT-M,-5.297714285714285,-3.4170000000000003,-5.35,-3.82,1.0,CB,DIO,100.0,PEDOT:PSS,PDIN,12.12,12.13,0.942,18.03,71.4,CCCCC(CC)Cc1ccc(-c2c3cc(-c4ccc(-c5sc(-c6ccc(C)s6)c6c5C(=O)c5c(CC(CC)CCCC)sc(CC(CC)CCCC)c5C6=O)s4)sc3c(-c3ccc(CC(CC)CCCC)s3)c3cc(C)sc23)s1.CCCCCCc1ccc(C2(c3ccc(CCCCCC)cc3)c3cc(/C=C4\C(=O)c5ccc(C)cc5C4=C(C#N)C#N)sc3-c3sc4cc5c6c(sc5cc4c32)-c2sc(/C=C3\C(=O)c4ccc(C)cc4C3=C(C#N)C#N)cc2C6(c2ccc(CCCCCC)cc2)c2ccc(CCCCCC)cc2)cc1,[C][C][C][C][C][Branch1][Ring1][C][C][C][C][=C][C][=C][Branch2][=Branch2][Branch2][C][=C][C][=C][Branch2][=Branch1][Branch2][C][=C][C][=C][Branch2][Branch1][=N][C][S][C][Branch1][O][C][=C][C][=C][Branch1][C][C][S][Ring1][=Branch1][=C][C][=Ring1][O][C][=Branch1][C][=O][C][=C][Branch1][O][C][C][Branch1][Ring1][C][C][C][C][C][C][S][C][Branch1][O][C][C][Branch1][Ring1][C][C][C][C][C][C][=C][Ring2][Ring1][Branch1][C][Ring2][Ring1][#Branch2][=O][S][Ring2][Ring2][=Branch2][S][C][Ring2][Ring2][=C][=C][Branch2][Ring1][Ring2][C][=C][C][=C][Branch1][O][C][C][Branch1][Ring1][C][C][C][C][C][C][S][Ring1][=N][C][C][=C][Branch1][C][C][S][C][Ring2][=Branch1][Ring1][=Ring1][=Branch1][S][Ring2][=Branch1][Branch2].[C][C][C][C][C][C][C][=C][C][=C][Branch2][O][=N][C][Branch1][P][C][=C][C][=C][Branch1][#Branch1][C][C][C][C][C][C][C][=C][Ring1][N][C][C][=C][Branch2][Ring1][N][/C][=C][\C][=Branch1][C][=O][C][=C][C][=C][Branch1][C][C][C][=C][Ring1][#Branch1][C][Ring1][O][=C][Branch1][Ring1][C][#N][C][#N][S][C][=Ring2][Ring1][=Branch1][C][S][C][=C][C][C][=C][Branch1][#C][S][C][=Ring1][Branch1][C][=C][Ring1][=Branch2][C][=Ring1][N][Ring2][Ring2][#C][C][S][C][Branch2][Ring1][N][/C][=C][\C][=Branch1][C][=O][C][=C][C][=C][Branch1][C][C][C][=C][Ring1][#Branch1][C][Ring1][O][=C][Branch1][Ring1][C][#N][C][#N][=C][C][=Ring2][Ring1][=Branch1][C][Ring2][Ring1][=C][Branch1][P][C][=C][C][=C][Branch1][#Branch1][C][C][C][C][C][C][C][=C][Ring1][N][C][=C][C][=C][Branch1][#Branch1][C][C][C][C][C][C][C][=C][Ring1][N][C][=C][Ring2][Branch2][Ring2],{CCCCC(CC)Cc1ccc(-c2c3cc(-c4ccc(-c5sc(-c6ccc([$])s6)c6c5C(=O)c5c(CC(CC)CCCC)sc(CC(CC)CCCC)c5C6=O)s4)sc3c(-c3ccc(CC(CC)CCCC)s3)c3cc([$])sc23)s1}.CCCCCCc1ccc(C2(c3ccc(CCCCCC)cc3)c3cc(/C=C4\C(=O)c5ccc(C)cc5C4=C(C#N)C#N)sc3-c3sc4cc5c6c(sc5cc4c32)-c2sc(/C=C3\C(=O)c4ccc(C)cc4C3=C(C#N)C#N)cc2C6(c2ccc(CCCCCC)cc2)c2ccc(CCCCCC)cc2)cc1
PBZ,ITIC,-5.18,-3.22,-5.574146341463415,-3.915,0.8,CB,_,25.0,MoOx,ZnO,8.0,8.02,0.79,17.2,59.0,CCCCCCCCC(CCCCCC)Cn1nc2c(-c3ccc(C)s3)c(F)c(F)c(-c3ccc(-c4cc5c(-c6ccc(CC(CC)CCCC)s6)c6sc(C)cc6c(-c6ccc(CC(CC)CCCC)s6)c5s4)s3)c2n1.CCCCCCc1ccc(C2(c3ccc(CCCCCC)cc3)c3cc4c(cc3-c3sc5cc(/C=C6\C(=O)c7ccccc7C6=C(C#N)C#N)sc5c32)C(c2ccc(CCCCCC)cc2)(c2ccc(CCCCCC)cc2)c2c-4sc3cc(/C=C4\C(=O)c5ccccc5C4=C(C#N)C#N)sc23)cc1,[C][C][C][C][C][C][C][C][C][Branch1][#Branch1][C][C][C][C][C][C][C][N][N][=C][C][Branch1][O][C][=C][C][=C][Branch1][C][C][S][Ring1][=Branch1][=C][Branch1][C][F][C][Branch1][C][F][=C][Branch2][=Branch1][#C][C][=C][C][=C][Branch2][=Branch1][Ring2][C][=C][C][=C][Branch2][Ring1][Ring2][C][=C][C][=C][Branch1][O][C][C][Branch1][Ring1][C][C][C][C][C][C][S][Ring1][=N][C][S][C][Branch1][C][C][=C][C][=Ring1][=Branch1][C][Branch2][Ring1][Ring2][C][=C][C][=C][Branch1][O][C][C][Branch1][Ring1][C][C][C][C][C][C][S][Ring1][=N][=C][Ring2][Ring2][Ring2][S][Ring2][Ring2][#Branch1][S][Ring2][Ring2][N][C][Ring2][Branch1][#Branch2][=N][Ring2][Branch1][=N].[C][C][C][C][C][C][C][=C][C][=C][Branch2][O][N][C][Branch1][P][C][=C][C][=C][Branch1][#Branch1][C][C][C][C][C][C][C][=C][Ring1][N][C][=C][C][=C][Branch2][Ring2][P][C][=C][Ring1][=Branch1][C][S][C][C][=C][Branch2][Ring1][=Branch2][/C][=C][\C][=Branch1][C][=O][C][=C][C][=C][C][=C][Ring1][=Branch1][C][Ring1][#Branch2][=C][Branch1][Ring1][C][#N][C][#N][S][C][=Ring2][Ring1][Branch1][C][=Ring2][Ring1][Branch2][Ring2][Ring2][O][C][Branch1][P][C][=C][C][=C][Branch1][#Branch1][C][C][C][C][C][C][C][=C][Ring1][N][Branch1][P][C][=C][C][=C][Branch1][#Branch1][C][C][C][C][C][C][C][=C][Ring1][N][C][=C][Ring2][Branch1][#Branch1][S][C][C][=C][Branch2][Ring1][=Branch2][/C][=C][\C][=Branch1][C][=O][C][=C][C][=C][C][=C][Ring1][=Branch1][C][Ring1][#Branch2][=C][Branch1][Ring1][C][#N][C][#N][S][C][Ring2][Ring1][Branch2][=Ring2][Ring1][Branch1][C][=C][Ring2][Branch2][C],{CCCCCCCCC(CCCCCC)Cn1nc2c(-c3ccc([$])s3)c(F)c(F)c(-c3ccc(-c4cc5c(-c6ccc(CC(CC)CCCC)s6)c6sc([$])cc6c(-c6ccc(CC(CC)CCCC)s6)c5s4)s3)c2n1}.CCCCCCc1ccc(C2(c3ccc(CCCCCC)cc3)c3cc4c(cc3-c3sc5cc(/C=C6\C(=O)c7ccccc7C6=C(C#N)C#N)sc5c32)C(c2ccc(CCCCCC)cc2)(c2ccc(CCCCCC)cc2)c2c-4sc3cc(/C=C4\C(=O)c5ccccc5C4=C(C#N)C#N)sc23)cc1
PFBZ,ITIC,-5.36,-3.42,-5.574146341463415,-3.915,0.8,CB,_,25.0,MoOx,ZnO,10.4,10.37,0.89,18.8,62.0,CCCCCCCCC(CCCCCC)Cn1nc2c(-c3ccc(C)s3)c(F)c(F)c(-c3ccc(-c4cc5c(-c6cc(F)c(CC(CC)CCCC)s6)c6sc(C)cc6c(-c6cc(F)c(CC(CC)CCCC)s6)c5s4)s3)c2n1.CCCCCCc1ccc(C2(c3ccc(CCCCCC)cc3)c3cc4c(cc3-c3sc5cc(/C=C6\C(=O)c7ccccc7C6=C(C#N)C#N)sc5c32)C(c2ccc(CCCCCC)cc2)(c2ccc(CCCCCC)cc2)c2c-4sc3cc(/C=C4\C(=O)c5ccccc5C4=C(C#N)C#N)sc23)cc1,[C][C][C][C][C][C][C][C][C][Branch1][#Branch1][C][C][C][C][C][C][C][N][N][=C][C][Branch1][O][C][=C][C][=C][Branch1][C][C][S][Ring1][=Branch1][=C][Branch1][C][F][C][Branch1][C][F][=C][Branch2][#Branch1][Branch1][C][=C][C][=C][Branch2][=Branch1][#Branch2][C][=C][C][=C][Branch2][Ring1][#Branch1][C][=C][C][Branch1][C][F][=C][Branch1][O][C][C][Branch1][Ring1][C][C][C][C][C][C][S][Ring1][=C][C][S][C][Branch1][C][C][=C][C][=Ring1][=Branch1][C][Branch2][Ring1][#Branch1][C][=C][C][Branch1][C][F][=C][Branch1][O][C][C][Branch1][Ring1][C][C][C][C][C][C][S][Ring1][=C][=C][Ring2][Ring2][=Branch1][S][Ring2][Ring2][=Branch2][S][Ring2][Ring2][=C][C][Ring2][Branch1][N][=N][Ring2][Branch1][#C].[C][C][C][C][C][C][C][=C][C][=C][Branch2][O][N][C][Branch1][P][C][=C][C][=C][Branch1][#Branch1][C][C][C][C][C][C][C][=C][Ring1][N][C][=C][C][=C][Branch2][Ring2][P][C][=C][Ring1][=Branch1][C][S][C][C][=C][Branch2][Ring1][=Branch2][/C][=C][\C][=Branch1][C][=O][C][=C][C][=C][C][=C][Ring1][=Branch1][C][Ring1][#Branch2][=C][Branch1][Ring1][C][#N][C][#N][S][C][=Ring2][Ring1][Branch1][C][=Ring2][Ring1][Branch2][Ring2][Ring2][O][C][Branch1][P][C][=C][C][=C][Branch1][#Branch1][C][C][C][C][C][C][C][=C][Ring1][N][Branch1][P][C][=C][C][=C][Branch1][#Branch1][C][C][C][C][C][C][C][=C][Ring1][N][C][=C][Ring2][Branch1][#Branch1][S][C][C][=C][Branch2][Ring1][=Branch2][/C][=C][\C][=Branch1][C][=O][C][=C][C][=C][C][=C][Ring1][=Branch1][C][Ring1][#Branch2][=C][Branch1][Ring1][C][#N][C][#N][S][C][Ring2][Ring1][Branch2][=Ring2][Ring1][Branch1][C][=C][Ring2][Branch2][C],{CCCCCCCCC(CCCCCC)Cn1nc2c(-c3ccc([$])s3)c(F)c(F)c(-c3ccc(-c4cc5c(-c6cc(F)c(CC(CC)CCCC)s6)c6sc([$])cc6c(-c6cc(F)c(CC(CC)CCCC)s6)c5s4)s3)c2n1}.CCCCCCc1ccc(C2(c3ccc(CCCCCC)cc3)c3cc4c(cc3-c3sc5cc(/C=C6\C(=O)c7ccccc7C6=C(C#N)C#N)sc5c32)C(c2ccc(CCCCCC)cc2)(c2ccc(CCCCCC)cc2)c2c-4sc3cc(/C=C4\C(=O)c5ccccc5C4=C(C#N)C#N)sc23)cc1
J51,ITIC,-5.24,-3.056666666666666,-5.574146341463415,-3.915,0.5,CF,_,25.0,PEDOT:PSS,PDINO,7.03,7.21,0.84,14.08,61.0,CCCCCCCCC(CCCCCC)Cc1ccc(-c2c3cc(-c4ccc(-c5c(F)c(F)c(-c6ccc(C)s6)c6nn(CCCCCCCC)nc56)s4)sc3c(-c3ccc(CC(CCCCCC)CCCCCCCC)s3)c3cc(C)sc23)s1.CCCCCCc1ccc(C2(c3ccc(CCCCCC)cc3)c3cc4c(cc3-c3sc5cc(/C=C6\C(=O)c7ccccc7C6=C(C#N)C#N)sc5c32)C(c2ccc(CCCCCC)cc2)(c2ccc(CCCCCC)cc2)c2c-4sc3cc(/C=C4\C(=O)c5ccccc5C4=C(C#N)C#N)sc23)cc1,[C][C][C][C][C][C][C][C][C][Branch1][#Branch1][C][C][C][C][C][C][C][C][=C][C][=C][Branch2][Branch2][S][C][=C][C][=C][Branch2][Branch1][=Branch1][C][=C][C][=C][Branch2][Ring2][O][C][=C][Branch1][C][F][C][Branch1][C][F][=C][Branch1][O][C][=C][C][=C][Branch1][C][C][S][Ring1][=Branch1][C][=N][N][Branch1][=Branch2][C][C][C][C][C][C][C][C][N][=C][Ring2][Ring1][=Branch2][Ring1][=N][S][Ring2][Ring1][=C][S][C][Ring2][Ring2][Ring1][=C][Branch2][Ring1][=C][C][=C][C][=C][Branch2][Ring1][Ring1][C][C][Branch1][#Branch1][C][C][C][C][C][C][C][C][C][C][C][C][C][C][S][Ring2][Ring1][Branch1][C][C][=C][Branch1][C][C][S][C][Ring2][Branch1][S][=Ring1][=Branch1][S][Ring2][=Branch1][Branch1].[C][C][C][C][C][C][C][=C][C][=C][Branch2][O][N][C][Branch1][P][C][=C][C][=C][Branch1][#Branch1][C][C][C][C][C][C][C][=C][Ring1][N][C][=C][C][=C][Branch2][Ring2][P][C][=C][Ring1][=Branch1][C][S][C][C][=C][Branch2][Ring1][=Branch2][/C][=C][\C][=Branch1][C][=O][C][=C][C][=C][C][=C][Ring1][=Branch1][C][Ring1][#Branch2][=C][Branch1][Ring1][C][#N][C][#N][S][C][=Ring2][Ring1][Branch1][C][=Ring2][Ring1][Branch2][Ring2][Ring2][O][C][Branch1][P][C][=C][C][=C][Branch1][#Branch1][C][C][C][C][C][C][C][=C][Ring1][N][Branch1][P][C][=C][C][=C][Branch1][#Branch1][C][C][C][C][C][C][C][=C][Ring1][N][C][=C][Ring2][Branch1][#Branch1][S][C][C][=C][Branch2][Ring1][=Branch2][/C][=C][\C][=Branch1][C][=O][C][=C][C][=C][C][=C][Ring1][=Branch1][C][Ring1][#Branch2][=C][Branch1][Ring1][C][#N][C][#N][S][C][Ring2][Ring1][Branch2][=Ring2][Ring1][Branch1][C][=C][Ring2][Branch2][C],{CCCCCCCCC(CCCCCC)Cc1ccc(-c2c3cc(-c4ccc(-c5c(F)c(F)c(-c6ccc([$])s6)c6nn(CCCCCCCC)nc56)s4)sc3c(-c3ccc(CC(CCCCCC)CCCCCCCC)s3)c3cc([$])sc23)s1}.CCCCCCc1ccc(C2(c3ccc(CCCCCC)cc3)c3cc4c(cc3-c3sc5cc(/C=C6\C(=O)c7ccccc7C6=C(C#N)C#N)sc5c32)C(c2ccc(CCCCCC)cc2)(c2ccc(CCCCCC)cc2)c2c-4sc3cc(/C=C4\C(=O)c5ccccc5C4=C(C#N)C#N)sc23)cc1
J61,ITIC,-5.303333333333334,-3.151666666666667,-5.574146341463415,-3.915,1.0,CF,_,25.0,PEDOT:PSS,PDINO,9.15,9.05,0.91,14.95,66.55,CCCCCCCCCCCCSSc1ccc(-c2c3cc(-c4ccc(-c5c(F)c(F)c(-c6ccc(C)s6)c6nn(CC(CCCCCC)CCCCCCCC)nc56)s4)sc3c(-c3ccc(SSCCCCCCCCCCCC)s3)c3cc(C)sc23)s1.CCCCCCc1ccc(C2(c3ccc(CCCCCC)cc3)c3cc4c(cc3-c3sc5cc(/C=C6\C(=O)c7ccccc7C6=C(C#N)C#N)sc5c32)C(c2ccc(CCCCCC)cc2)(c2ccc(CCCCCC)cc2)c2c-4sc3cc(/C=C4\C(=O)c5ccccc5C4=C(C#N)C#N)sc23)cc1,[C][C][C][C][C][C][C][C][C][C][C][C][S][S][C][=C][C][=C][Branch2][=Branch2][#Branch1][C][=C][C][=C][Branch2][=Branch1][C][C][=C][C][=C][Branch2][Branch1][#Branch1][C][=C][Branch1][C][F][C][Branch1][C][F][=C][Branch1][O][C][=C][C][=C][Branch1][C][C][S][Ring1][=Branch1][C][=N][N][Branch2][Ring1][Ring1][C][C][Branch1][#Branch1][C][C][C][C][C][C][C][C][C][C][C][C][C][C][N][=C][Ring2][Ring1][P][Ring2][Ring1][Branch1][S][Ring2][Ring2][=Branch1][S][C][Ring2][Ring2][O][=C][Branch2][Ring1][=Branch2][C][=C][C][=C][Branch1][#C][S][S][C][C][C][C][C][C][C][C][C][C][C][C][S][Ring2][Ring1][Ring1][C][C][=C][Branch1][C][C][S][C][Ring2][=Branch1][=Branch1][=Ring1][=Branch1][S][Ring2][=Branch1][O].[C][C][C][C][C][C][C][=C][C][=C][Branch2][O][N][C][Branch1][P][C][=C][C][=C][Branch1][#Branch1][C][C][C][C][C][C][C][=C][Ring1][N][C][=C][C][=C][Branch2][Ring2][P][C][=C][Ring1][=Branch1][C][S][C][C][=C][Branch2][Ring1][=Branch2][/C][=C][\C][=Branch1][C][=O][C][=C][C][=C][C][=C][Ring1][=Branch1][C][Ring1][#Branch2][=C][Branch1][Ring1][C][#N][C][#N][S][C][=Ring2][Ring1][Branch1][C][=Ring2][Ring1][Branch2][Ring2][Ring2][O][C][Branch1][P][C][=C][C][=C][Branch1][#Branch1][C][C][C][C][C][C][C][=C][Ring1][N][Branch1][P][C][=C][C][=C][Branch1][#Branch1][C][C][C][C][C][C][C][=C][Ring1][N][C][=C][Ring2][Branch1][#Branch1][S][C][C][=C][Branch2][Ring1][=Branch2][/C][=C][\C][=Branch1][C][=O][C][=C][C][=C][C][=C][Ring1][=Branch1][C][Ring1][#Branch2][=C][Branch1][Ring1][C][#N][C][#N][S][C][Ring2][Ring1][Branch2][=Ring2][Ring1][Branch1][C][=C][Ring2][Branch2][C],{CCCCCCCCCCCCSSc1ccc(-c2c3cc(-c4ccc(-c5c(F)c(F)c(-c6ccc([$])s6)c6nn(CC(CCCCCC)CCCCCCCC)nc56)s4)sc3c(-c3ccc(SSCCCCCCCCCCCC)s3)c3cc([$])sc23)s1}.CCCCCCc1ccc(C2(c3ccc(CCCCCC)cc3)c3cc4c(cc3-c3sc5cc(/C=C6\C(=O)c7ccccc7C6=C(C#N)C#N)sc5c32)C(c2ccc(CCCCCC)cc2)(c2ccc(CCCCCC)cc2)c2c-4sc3cc(/C=C4\C(=O)c5ccccc5C4=C(C#N)C#N)sc23)cc1
PTB7,IEICO-4F,-5.175,-3.435,-5.309971428571429,-3.851028571428572,0.667,CB,DIO,25.0,PEDOT:PSS,PFN-Br,2.3,2.3,0.54,14.73,28.92,CCCCC(CC)COC(=O)c1sc2c(-c3cc4c(OCC(CC)CCCC)c5sc(C)cc5c(OCC(CC)CCCC)c4s3)sc(C)c2c1F.CCCCCCc1ccc(C2(c3ccc(CCCCCC)cc3)c3cc4c(cc3-c3sc(-c5sc(/C=C6\C(=O)c7cc(F)c(F)cc7C6=C(C#N)C#N)cc5OCC(CC)CCCC)cc32)C(c2ccc(CCCCCC)cc2)(c2ccc(CCCCCC)cc2)c2cc(-c3sc(/C=C5\C(=O)c6cc(F)c(F)cc6C5=C(C#N)C#N)cc3OCC(CC)CCCC)sc2-4)cc1,[C][C][C][C][C][Branch1][Ring1][C][C][C][O][C][=Branch1][C][=O][C][S][C][=C][Branch2][Branch1][C][C][=C][C][=C][Branch1][N][O][C][C][Branch1][Ring1][C][C][C][C][C][C][C][S][C][Branch1][C][C][=C][C][=Ring1][=Branch1][C][Branch1][N][O][C][C][Branch1][Ring1][C][C][C][C][C][C][=C][Ring2][Ring1][N][S][Ring2][Ring1][#C][S][C][Branch1][C][C][=C][Ring2][Ring2][Branch1][C][=Ring2][Ring2][Branch2][F].[C][C][C][C][C][C][C][=C][C][=C][Branch2][=C][Branch2][C][Branch1][P][C][=C][C][=C][Branch1][#Branch1][C][C][C][C][C][C][C][=C][Ring1][N][C][=C][C][=C][Branch2][=Branch1][#Branch1][C][=C][Ring1][=Branch1][C][S][C][Branch2][Branch1][Branch1][C][S][C][Branch2][Ring1][#C][/C][=C][\C][=Branch1][C][=O][C][=C][C][Branch1][C][F][=C][Branch1][C][F][C][=C][Ring1][Branch2][C][Ring1][N][=C][Branch1][Ring1][C][#N][C][#N][=C][C][=Ring2][Ring1][#Branch1][O][C][C][Branch1][Ring1][C][C][C][C][C][C][=C][C][=Ring2][Ring2][Branch1][Ring2][Branch1][Branch2][C][Branch1][P][C][=C][C][=C][Branch1][#Branch1][C][C][C][C][C][C][C][=C][Ring1][N][Branch1][P][C][=C][C][=C][Branch1][#Branch1][C][C][C][C][C][C][C][=C][Ring1][N][C][C][=C][Branch2][Branch1][Branch1][C][S][C][Branch2][Ring1][#C][/C][=C][\C][=Branch1][C][=O][C][=C][C][Branch1][C][F][=C][Branch1][C][F][C][=C][Ring1][Branch2][C][Ring1][N][=C][Branch1][Ring1][C][#N][C][#N][=C][C][=Ring2][Ring1][#Branch1][O][C][C][Branch1][Ring1][C][C][C][C][C][C][S][C][=Ring2][Ring2][Branch1][Ring2][Branch2][#Branch1][C][=C][Ring2][=Branch2][N],{CCCCC(CC)COC(=O)c1sc2c(-c3cc4c(OCC(CC)CCCC)c5sc([$])cc5c(OCC(CC)CCCC)c4s3)sc([$])c2c1F}.CCCCCCc1ccc(C2(c3ccc(CCCCCC)cc3)c3cc4c(cc3-c3sc(-c5sc(/C=C6\C(=O)c7cc(F)c(F)cc7C6=C(C#N)C#N)cc5OCC(CC)CCCC)cc32)C(c2ccc(CCCCCC)cc2)(c2ccc(CCCCCC)cc2)c2cc(-c3sc(/C=C5\C(=O)c6cc(F)c(F)cc6C5=C(C#N)C#N)cc3OCC(CC)CCCC)sc2-4)cc1
PBO,ITIC,-5.47,-3.67,-5.574146341463415,-3.915,0.5,DCB,DIO,25.0,PEDOT:PSS,LiF,7.1,7.1,0.92,14.3,54.0,CCCCCCCCCCCCSOc1c(OSCCCCCCCCCCCC)c(-c2ccc(-c3cc4c(-c5ccc(SCC(CC)CCCC)cc5)c5sc(C)cc5c(-c5ccc(SCC(CC)CCCC)cc5)c4s3)s2)c2nonc2c1-c1ccc(C)s1.CCCCCCc1ccc(C2(c3ccc(CCCCCC)cc3)c3cc4c(cc3-c3sc5cc(/C=C6\C(=O)c7ccccc7C6=C(C#N)C#N)sc5c32)C(c2ccc(CCCCCC)cc2)(c2ccc(CCCCCC)cc2)c2c-4sc3cc(/C=C4\C(=O)c5ccccc5C4=C(C#N)C#N)sc23)cc1,[C][C][C][C][C][C][C][C][C][C][C][C][S][O][C][C][Branch1][#C][O][S][C][C][C][C][C][C][C][C][C][C][C][C][=C][Branch2][#Branch1][Ring1][C][=C][C][=C][Branch2][=Branch1][Branch2][C][=C][C][=C][Branch2][Ring1][=Branch1][C][=C][C][=C][Branch1][N][S][C][C][Branch1][Ring1][C][C][C][C][C][C][C][=C][Ring1][#C][C][S][C][Branch1][C][C][=C][C][=Ring1][=Branch1][C][Branch2][Ring1][=Branch1][C][=C][C][=C][Branch1][N][S][C][C][Branch1][Ring1][C][C][C][C][C][C][C][=C][Ring1][#C][=C][Ring2][Ring2][Branch2][S][Ring2][Ring2][O][S][Ring2][Ring2][S][C][=N][O][N][=C][Ring1][Branch1][C][=Ring2][=Branch1][#Branch1][C][=C][C][=C][Branch1][C][C][S][Ring1][=Branch1].[C][C][C][C][C][C][C][=C][C][=C][Branch2][O][N][C][Branch1][P][C][=C][C][=C][Branch1][#Branch1][C][C][C][C][C][C][C][=C][Ring1][N][C][=C][C][=C][Branch2][Ring2][P][C][=C][Ring1][=Branch1][C][S][C][C][=C][Branch2][Ring1][=Branch2][/C][=C][\C][=Branch1][C][=O][C][=C][C][=C][C][=C][Ring1][=Branch1][C][Ring1][#Branch2][=C][Branch1][Ring1][C][#N][C][#N][S][C][=Ring2][Ring1][Branch1][C][=Ring2][Ring1][Branch2][Ring2][Ring2][O][C][Branch1][P][C][=C][C][=C][Branch1][#Branch1][C][C][C][C][C][C][C][=C][Ring1][N][Branch1][P][C][=C][C][=C][Branch1][#Branch1][C][C][C][C][C][C][C][=C][Ring1][N][C][=C][Ring2][Branch1][#Branch1][S][C][C][=C][Branch2][Ring1][=Branch2][/C][=C][\C][=Branch1][C][=O][C][=C][C][=C][C][=C][Ring1][=Branch1][C][Ring1][#Branch2][=C][Branch1][Ring1][C][#N][C][#N][S][C][Ring2][Ring1][Branch2][=Ring2][Ring1][Branch1][C][=C][Ring2][Branch2][C],{CCCCCCCCCCCCSOc1c(OSCCCCCCCCCCCC)c(-c2ccc(-c3cc4c(-c5ccc(SCC(CC)CCCC)cc5)c5sc([$])cc5c(-c5ccc(SCC(CC)CCCC)cc5)c4s3)s2)c2nonc2c1-c1ccc([$])s1}.CCCCCCc1ccc(C2(c3ccc(CCCCCC)cc3)c3cc4c(cc3-c3sc5cc(/C=C6\C(=O)c7ccccc7C6=C(C#N)C#N)sc5c32)C(c2ccc(CCCCCC)cc2)(c2ccc(CCCCCC)cc2)c2c-4sc3cc(/C=C4\C(=O)c5ccccc5C4=C(C#N)C#N)sc23)cc1
PBDB-T,TTIC-M,-5.297714285714285,-3.4170000000000003,-5.49,-4.03,1.0,CB,_,25.0,PEDOT:PSS,PDINO,9.85,9.97,0.83,19.07,63.0,CCCCC(CC)Cc1ccc(-c2c3cc(-c4ccc(-c5sc(-c6ccc(C)s6)c6c5C(=O)c5c(CC(CC)CCCC)sc(CC(CC)CCCC)c5C6=O)s4)sc3c(-c3ccc(CC(CC)CCCC)s3)c3cc(C)sc23)s1.CCCCCCc1ccc(C2(c3ccc(CCCCCC)cc3)c3cc(/C=C4\C(=O)c5ccc(C)cc5C4=C(C#N)C#N)sc3-c3sc4c5c(sc4c32)-c2sc(/C=C3\C(=O)c4ccc(C)cc4C3=C(C#N)C#N)cc2C5(c2ccc(CCCCCC)cc2)c2ccc(CCCCCC)cc2)cc1,[C][C][C][C][C][Branch1][Ring1][C][C][C][C][=C][C][=C][Branch2][=Branch2][Branch2][C][=C][C][=C][Branch2][=Branch1][Branch2][C][=C][C][=C][Branch2][Branch1][=N][C][S][C][Branch1][O][C][=C][C][=C][Branch1][C][C][S][Ring1][=Branch1][=C][C][=Ring1][O][C][=Branch1][C][=O][C][=C][Branch1][O][C][C][Branch1][Ring1][C][C][C][C][C][C][S][C][Branch1][O][C][C][Branch1][Ring1][C][C][C][C][C][C][=C][Ring2][Ring1][Branch1][C][Ring2][Ring1][#Branch2][=O][S][Ring2][Ring2][=Branch2][S][C][Ring2][Ring2][=C][=C][Branch2][Ring1][Ring2][C][=C][C][=C][Branch1][O][C][C][Branch1][Ring1][C][C][C][C][C][C][S][Ring1][=N][C][C][=C][Branch1][C][C][S][C][Ring2][=Branch1][Ring1][=Ring1][=Branch1][S][Ring2][=Branch1][Branch2].[C][C][C][C][C][C][C][=C][C][=C][Branch2][O][#Branch1][C][Branch1][P][C][=C][C][=C][Branch1][#Branch1][C][C][C][C][C][C][C][=C][Ring1][N][C][C][=C][Branch2][Ring1][N][/C][=C][\C][=Branch1][C][=O][C][=C][C][=C][Branch1][C][C][C][=C][Ring1][#Branch1][C][Ring1][O][=C][Branch1][Ring1][C][#N][C][#N][S][C][=Ring2][Ring1][=Branch1][C][S][C][C][=C][Branch1][O][S][C][=Ring1][Branch1][C][=Ring1][Branch2][Ring2][Ring2][O][C][S][C][Branch2][Ring1][N][/C][=C][\C][=Branch1][C][=O][C][=C][C][=C][Branch1][C][C][C][=C][Ring1][#Branch1][C][Ring1][O][=C][Branch1][Ring1][C][#N][C][#N][=C][C][=Ring2][Ring1][=Branch1][C][Ring2][Ring1][N][Branch1][P][C][=C][C][=C][Branch1][#Branch1][C][C][C][C][C][C][C][=C][Ring1][N][C][=C][C][=C][Branch1][#Branch1][C][C][C][C][C][C][C][=C][Ring1][N][C][=C][Ring2][#Branch1][S],{CCCCC(CC)Cc1ccc(-c2c3cc(-c4ccc(-c5sc(-c6ccc([$])s6)c6c5C(=O)c5c(CC(CC)CCCC)sc(CC(CC)CCCC)c5C6=O)s4)sc3c(-c3ccc(CC(CC)CCCC)s3)c3cc([$])sc23)s1}.CCCCCCc1ccc(C2(c3ccc(CCCCCC)cc3)c3cc(/C=C4\C(=O)c5ccc(C)cc5C4=C(C#N)C#N)sc3-c3sc4c5c(sc4c32)-c2sc(/C=C3\C(=O)c4ccc(C)cc4C3=C(C#N)C#N)cc2C5(c2ccc(CCCCCC)cc2)c2ccc(CCCCCC)cc2)cc1
PBDB-T,TTIC,-5.297714285714285,-3.4170000000000003,-5.54,-4.109999999999999,1.0,CB,_,25.0,PEDOT:PSS,PDINO,10.73,10.87,0.8,20.58,66.0,CCCCC(CC)Cc1ccc(-c2c3cc(-c4ccc(-c5sc(-c6ccc(C)s6)c6c5C(=O)c5c(CC(CC)CCCC)sc(CC(CC)CCCC)c5C6=O)s4)sc3c(-c3ccc(CC(CC)CCCC)s3)c3cc(C)sc23)s1.CCCCCCc1ccc(C2(c3ccc(CCCCCC)cc3)c3cc(/C=C4\C(=O)c5ccccc5C4=C(C#N)C#N)sc3-c3sc4c5c(sc4c32)-c2sc(/C=C3\C(=O)c4ccccc4C3=C(C#N)C#N)cc2C5(c2ccc(CCCCCC)cc2)c2ccc(CCCCCC)cc2)cc1,[C][C][C][C][C][Branch1][Ring1][C][C][C][C][=C][C][=C][Branch2][=Branch2][Branch2][C][=C][C][=C][Branch2][=Branch1][Branch2][C][=C][C][=C][Branch2][Branch1][=N][C][S][C][Branch1][O][C][=C][C][=C][Branch1][C][C][S][Ring1][=Branch1][=C][C][=Ring1][O][C][=Branch1][C][=O][C][=C][Branch1][O][C][C][Branch1][Ring1][C][C][C][C][C][C][S][C][Branch1][O][C][C][Branch1][Ring1][C][C][C][C][C][C][=C][Ring2][Ring1][Branch1][C][Ring2][Ring1][#Branch2][=O][S][Ring2][Ring2][=Branch2][S][C][Ring2][Ring2][=C][=C][Branch2][Ring1][Ring2][C][=C][C][=C][Branch1][O][C][C][Branch1][Ring1][C][C][C][C][C][C][S][Ring1][=N][C][C][=C][Branch1][C][C][S][C][Ring2][=Branch1][Ring1][=Ring1][=Branch1][S][Ring2][=Branch1][Branch2].[C][C][C][C][C][C][C][=C][C][=C][Branch2][#Branch2][P][C][Branch1][P][C][=C][C][=C][Branch1][#Branch1][C][C][C][C][C][C][C][=C][Ring1][N][C][C][=C][Branch2][Ring1][=Branch2][/C][=C][\C][=Branch1][C][=O][C][=C][C][=C][C][=C][Ring1][=Branch1][C][Ring1][#Branch2][=C][Branch1][Ring1][C][#N][C][#N][S][C][=Ring2][Ring1][Branch1][C][S][C][C][=C][Branch1][O][S][C][=Ring1][Branch1][C][=Ring1][Branch2][Ring2][Ring2][#Branch2][C][S][C][Branch2][Ring1][=Branch2][/C][=C][\C][=Branch1][C][=O][C][=C][C][=C][C][=C][Ring1][=Branch1][C][Ring1][#Branch2][=C][Branch1][Ring1][C][#N][C][#N][=C][C][=Ring2][Ring1][Branch1][C][Ring2][Ring1][O][Branch1][P][C][=C][C][=C][Branch1][#Branch1][C][C][C][C][C][C][C][=C][Ring1][N][C][=C][C][=C][Branch1][#Branch1][C][C][C][C][C][C][C][=C][Ring1][N][C][=C][Ring2][#Branch1][=C],{CCCCC(CC)Cc1ccc(-c2c3cc(-c4ccc(-c5sc(-c6ccc([$])s6)c6c5C(=O)c5c(CC(CC)CCCC)sc(CC(CC)CCCC)c5C6=O)s4)sc3c(-c3ccc(CC(CC)CCCC)s3)c3cc([$])sc23)s1}.CCCCCCc1ccc(C2(c3ccc(CCCCCC)cc3)c3cc(/C=C4\C(=O)c5ccccc5C4=C(C#N)C#N)sc3-c3sc4c5c(sc4c32)-c2sc(/C=C3\C(=O)c4ccccc4C3=C(C#N)C#N)cc2C5(c2ccc(CCCCCC)cc2)c2ccc(CCCCCC)cc2)cc1
PBDB-T,TTIC-F,-5.297714285714285,-3.4170000000000003,-5.34,-3.88,1.0,CB,_,25.0,PEDOT:PSS,PDINO,9.38,9.51,0.71,21.26,63.0,CCCCC(CC)Cc1ccc(-c2c3cc(-c4ccc(-c5sc(-c6ccc(C)s6)c6c5C(=O)c5c(CC(CC)CCCC)sc(CC(CC)CCCC)c5C6=O)s4)sc3c(-c3ccc(CC(CC)CCCC)s3)c3cc(C)sc23)s1.CCCCCCc1ccc(C2(c3ccc(CCCCCC)cc3)c3cc(C=C4C(=O)c5cc(F)ccc5C4=C(C#N)C#N)sc3-c3sc4c5c(sc4c32)-c2sc(C=C3C(=O)c4cc(F)ccc4C3=C(C#N)C#N)cc2C5(c2ccc(CCCCCC)cc2)c2ccc(CCCCCC)cc2)cc1,[C][C][C][C][C][Branch1][Ring1][C][C][C][C][=C][C][=C][Branch2][=Branch2][Branch2][C][=C][C][=C][Branch2][=Branch1][Branch2][C][=C][C][=C][Branch2][Branch1][=N][C][S][C][Branch1][O][C][=C][C][=C][Branch1][C][C][S][Ring1][=Branch1][=C][C][=Ring1][O][C][=Branch1][C][=O][C][=C][Branch1][O][C][C][Branch1][Ring1][C][C][C][C][C][C][S][C][Branch1][O][C][C][Branch1][Ring1][C][C][C][C][C][C][=C][Ring2][Ring1][Branch1][C][Ring2][Ring1][#Branch2][=O][S][Ring2][Ring2][=Branch2][S][C][Ring2][Ring2][=C][=C][Branch2][Ring1][Ring2][C][=C][C][=C][Branch1][O][C][C][Branch1][Ring1][C][C][C][C][C][C][S][Ring1][=N][C][C][=C][Branch1][C][C][S][C][Ring2][=Branch1][Ring1][=Ring1][=Branch1][S][Ring2][=Branch1][Branch2].[C][C][C][C][C][C][C][=C][C][=C][Branch2][O][#Branch1][C][Branch1][P][C][=C][C][=C][Branch1][#Branch1][C][C][C][C][C][C][C][=C][Ring1][N][C][C][=C][Branch2][Ring1][N][C][=C][C][=Branch1][C][=O][C][=C][C][Branch1][C][F][=C][C][=C][Ring1][#Branch1][C][Ring1][O][=C][Branch1][Ring1][C][#N][C][#N][S][C][=Ring2][Ring1][=Branch1][C][S][C][C][=C][Branch1][O][S][C][=Ring1][Branch1][C][=Ring1][Branch2][Ring2][Ring2][O][C][S][C][Branch2][Ring1][N][C][=C][C][=Branch1][C][=O][C][=C][C][Branch1][C][F][=C][C][=C][Ring1][#Branch1][C][Ring1][O][=C][Branch1][Ring1][C][#N][C][#N][=C][C][=Ring2][Ring1][=Branch1][C][Ring2][Ring1][N][Branch1][P][C][=C][C][=C][Branch1][#Branch1][C][C][C][C][C][C][C][=C][Ring1][N][C][=C][C][=C][Branch1][#Branch1][C][C][C][C][C][C][C][=C][Ring1][N][C][=C][Ring2][#Branch1][S],{CCCCC(CC)Cc1ccc(-c2c3cc(-c4ccc(-c5sc(-c6ccc([$])s6)c6c5C(=O)c5c(CC(CC)CCCC)sc(CC(CC)CCCC)c5C6=O)s4)sc3c(-c3ccc(CC(CC)CCCC)s3)c3cc([$])sc23)s1}.CCCCCCc1ccc(C2(c3ccc(CCCCCC)cc3)c3cc(C=C4C(=O)c5cc(F)ccc5C4=C(C#N)C#N)sc3-c3sc4c5c(sc4c32)-c2sc(C=C3C(=O)c4cc(F)ccc4C3=C(C#N)C#N)cc2C5(c2ccc(CCCCCC)cc2)c2ccc(CCCCCC)cc2)cc1
J71,ITIC,-5.353333333333333,-3.4318181818181825,-5.574146341463415,-3.915,0.8,CB,_,25.0,MoOx,ZnO,9.03,9.05,0.96,14.81,63.63,CCCCCCCCC(CCCCCC)Cn1nc2c(-c3ccc(C)s3)c(F)c(F)c(-c3ccc(-c4cc5c(-c6ccc([Si](CCC)(CCC)CCC)s6)c6sc(C)cc6c(-c6ccc([Si](CCC)(CCC)CCC)s6)c5s4)s3)c2n1.CCCCCCc1ccc(C2(c3ccc(CCCCCC)cc3)c3cc4c(cc3-c3sc5cc(/C=C6\C(=O)c7ccccc7C6=C(C#N)C#N)sc5c32)C(c2ccc(CCCCCC)cc2)(c2ccc(CCCCCC)cc2)c2c-4sc3cc(/C=C4\C(=O)c5ccccc5C4=C(C#N)C#N)sc23)cc1,[C][C][C][C][C][C][C][C][C][Branch1][#Branch1][C][C][C][C][C][C][C][N][N][=C][C][Branch1][O][C][=C][C][=C][Branch1][C][C][S][Ring1][=Branch1][=C][Branch1][C][F][C][Branch1][C][F][=C][Branch2][#Branch1][#Branch1][C][=C][C][=C][Branch2][=Branch1][N][C][=C][C][=C][Branch2][Ring1][Branch2][C][=C][C][=C][Branch1][#C][Si][Branch1][Ring2][C][C][C][Branch1][Ring2][C][C][C][C][C][C][S][Ring1][#C][C][S][C][Branch1][C][C][=C][C][=Ring1][=Branch1][C][Branch2][Ring1][Branch2][C][=C][C][=C][Branch1][#C][Si][Branch1][Ring2][C][C][C][Branch1][Ring2][C][C][C][C][C][C][S][Ring1][#C][=C][Ring2][Ring2][Branch2][S][Ring2][Ring2][O][S][Ring2][Ring2][S][C][Ring2][Branch1][=C][=N][Ring2][Branch1][P].[C][C][C][C][C][C][C][=C][C][=C][Branch2][O][N][C][Branch1][P][C][=C][C][=C][Branch1][#Branch1][C][C][C][C][C][C][C][=C][Ring1][N][C][=C][C][=C][Branch2][Ring2][P][C][=C][Ring1][=Branch1][C][S][C][C][=C][Branch2][Ring1][=Branch2][/C][=C][\C][=Branch1][C][=O][C][=C][C][=C][C][=C][Ring1][=Branch1][C][Ring1][#Branch2][=C][Branch1][Ring1][C][#N][C][#N][S][C][=Ring2][Ring1][Branch1][C][=Ring2][Ring1][Branch2][Ring2][Ring2][O][C][Branch1][P][C][=C][C][=C][Branch1][#Branch1][C][C][C][C][C][C][C][=C][Ring1][N][Branch1][P][C][=C][C][=C][Branch1][#Branch1][C][C][C][C][C][C][C][=C][Ring1][N][C][=C][Ring2][Branch1][#Branch1][S][C][C][=C][Branch2][Ring1][=Branch2][/C][=C][\C][=Branch1][C][=O][C][=C][C][=C][C][=C][Ring1][=Branch1][C][Ring1][#Branch2][=C][Branch1][Ring1][C][#N][C][#N][S][C][Ring2][Ring1][Branch2][=Ring2][Ring1][Branch1][C][=C][Ring2][Branch2][C],{CCCCCCCCC(CCCCCC)Cn1nc2c(-c3ccc([$])s3)c(F)c(F)c(-c3ccc(-c4cc5c(-c6ccc([Si](CCC)(CCC)CCC)s6)c6sc([$])cc6c(-c6ccc([Si](CCC)(CCC)CCC)s6)c5s4)s3)c2n1}.CCCCCCc1ccc(C2(c3ccc(CCCCCC)cc3)c3cc4c(cc3-c3sc5cc(/C=C6\C(=O)c7ccccc7C6=C(C#N)C#N)sc5c32)C(c2ccc(CCCCCC)cc2)(c2ccc(CCCCCC)cc2)c2c-4sc3cc(/C=C4\C(=O)c5ccccc5C4=C(C#N)C#N)sc23)cc1
FTAZ,ITIC,-5.43,-3.3200000000000003,-5.574146341463415,-3.915,0.667,CF,_,25.0,MoOx,ZnO,8.77,8.83,0.911,16.71,58.0,CCCCCCC(CCCC)CSc1c2cc(-c3ccc(-c4c(F)c(F)c(-c5ccc(C)s5)c5nn(SCC(CCCC)CCCCCC)nc45)s3)sc2c(SCC(CCCC)CCCCCC)c2cc(C)sc12.CCCCCCc1ccc(C2(c3ccc(CCCCCC)cc3)c3cc4c(cc3-c3sc5cc(/C=C6\C(=O)c7ccccc7C6=C(C#N)C#N)sc5c32)C(c2ccc(CCCCCC)cc2)(c2ccc(CCCCCC)cc2)c2c-4sc3cc(/C=C4\C(=O)c5ccccc5C4=C(C#N)C#N)sc23)cc1,[C][C][C][C][C][C][C][Branch1][Branch1][C][C][C][C][C][S][C][=C][C][=C][Branch2][Branch1][=C][C][=C][C][=C][Branch2][Branch1][Ring1][C][=C][Branch1][C][F][C][Branch1][C][F][=C][Branch1][O][C][=C][C][=C][Branch1][C][C][S][Ring1][=Branch1][C][=N][N][Branch1][S][S][C][C][Branch1][Branch1][C][C][C][C][C][C][C][C][C][C][N][=C][Ring2][Ring1][=C][Ring2][Ring1][C][S][Ring2][Ring2][Ring1][S][C][Ring2][Ring2][Branch2][=C][Branch1][S][S][C][C][Branch1][Branch1][C][C][C][C][C][C][C][C][C][C][C][C][=C][Branch1][C][C][S][C][Ring2][Branch1][=N][=Ring1][=Branch1].[C][C][C][C][C][C][C][=C][C][=C][Branch2][O][N][C][Branch1][P][C][=C][C][=C][Branch1][#Branch1][C][C][C][C][C][C][C][=C][Ring1][N][C][=C][C][=C][Branch2][Ring2][P][C][=C][Ring1][=Branch1][C][S][C][C][=C][Branch2][Ring1][=Branch2][/C][=C][\C][=Branch1][C][=O][C][=C][C][=C][C][=C][Ring1][=Branch1][C][Ring1][#Branch2][=C][Branch1][Ring1][C][#N][C][#N][S][C][=Ring2][Ring1][Branch1][C][=Ring2][Ring1][Branch2][Ring2][Ring2][O][C][Branch1][P][C][=C][C][=C][Branch1][#Branch1][C][C][C][C][C][C][C][=C][Ring1][N][Branch1][P][C][=C][C][=C][Branch1][#Branch1][C][C][C][C][C][C][C][=C][Ring1][N][C][=C][Ring2][Branch1][#Branch1][S][C][C][=C][Branch2][Ring1][=Branch2][/C][=C][\C][=Branch1][C][=O][C][=C][C][=C][C][=C][Ring1][=Branch1][C][Ring1][#Branch2][=C][Branch1][Ring1][C][#N][C][#N][S][C][Ring2][Ring1][Branch2][=Ring2][Ring1][Branch1][C][=C][Ring2][Branch2][C],{CCCCCCC(CCCC)CSc1c2cc(-c3ccc(-c4c(F)c(F)c(-c5ccc([$])s5)c5nn(SCC(CCCC)CCCCCC)nc45)s3)sc2c(SCC(CCCC)CCCCCC)c2cc([$])sc12}.CCCCCCc1ccc(C2(c3ccc(CCCCCC)cc3)c3cc4c(cc3-c3sc5cc(/C=C6\C(=O)c7ccccc7C6=C(C#N)C#N)sc5c32)C(c2ccc(CCCCCC)cc2)(c2ccc(CCCCCC)cc2)c2c-4sc3cc(/C=C4\C(=O)c5ccccc5C4=C(C#N)C#N)sc23)cc1
PTB7-Th,IFT-IC,-5.204782608695651,-3.5391891891891896,-5.7,-3.87,0.667,DCB,CN,25.0,MoOx,ZnO,4.14,4.14,1.03,8.0,50.3,CCCCC(CC)COC(=O)c1sc2c(-c3cc4c(-c5ccc(CC(CC)CCCC)s5)c5sc(C)cc5c(-c5ccc(CC(CC)CCCC)s5)c4s3)sc(C)c2c1F.CCCCCCC1(CCCCCC)c2cc(-c3ccc(/C=C4\C(=O)c5ccccc5C4=C(C#N)C#N)s3)ccc2-c2cc3c(cc21)-c1ccc(-c2ccc(/C=C4\C(=O)c5ccccc5C4=C(C#N)C#N)s2)cc1C3(CCCCCC)CCCCCC,[C][C][C][C][C][Branch1][Ring1][C][C][C][O][C][=Branch1][C][=O][C][S][C][=C][Branch2][=Branch1][Ring2][C][=C][C][=C][Branch2][Ring1][Ring2][C][=C][C][=C][Branch1][O][C][C][Branch1][Ring1][C][C][C][C][C][C][S][Ring1][=N][C][S][C][Branch1][C][C][=C][C][=Ring1][=Branch1][C][Branch2][Ring1][Ring2][C][=C][C][=C][Branch1][O][C][C][Branch1][Ring1][C][C][C][C][C][C][S][Ring1][=N][=C][Ring2][Ring2][Ring2][S][Ring2][Ring2][#Branch1][S][C][Branch1][C][C][=C][Ring2][Ring2][=N][C][=Ring2][Ring2][S][F].[C][C][C][C][C][C][C][Branch1][#Branch1][C][C][C][C][C][C][C][=C][C][Branch2][Ring2][Ring2][C][=C][C][=C][Branch2][Ring1][=Branch2][/C][=C][\C][=Branch1][C][=O][C][=C][C][=C][C][=C][Ring1][=Branch1][C][Ring1][#Branch2][=C][Branch1][Ring1][C][#N][C][#N][S][Ring2][Ring1][Branch1][=C][C][=C][Ring2][Ring1][O][C][=C][C][=C][Branch1][Branch2][C][=C][Ring1][=Branch1][Ring2][Ring2][Branch2][C][=C][C][=C][Branch2][Ring2][Ring2][C][=C][C][=C][Branch2][Ring1][=Branch2][/C][=C][\C][=Branch1][C][=O][C][=C][C][=C][C][=C][Ring1][=Branch1][C][Ring1][#Branch2][=C][Branch1][Ring1][C][#N][C][#N][S][Ring2][Ring1][Branch1][C][=C][Ring2][Ring1][O][C][Ring2][Ring1][S][Branch1][#Branch1][C][C][C][C][C][C][C][C][C][C][C][C],{CCCCC(CC)COC(=O)c1sc2c(-c3cc4c(-c5ccc(CC(CC)CCCC)s5)c5sc([$])cc5c(-c5ccc(CC(CC)CCCC)s5)c4s3)sc([$])c2c1F}.CCCCCCC1(CCCCCC)c2cc(-c3ccc(/C=C4\C(=O)c5ccccc5C4=C(C#N)C#N)s3)ccc2-c2cc3c(cc21)-c1ccc(-c2ccc(/C=C4\C(=O)c5ccccc5C4=C(C#N)C#N)s2)cc1C3(CCCCCC)CCCCCC
PTB7-Th,4TIC,-5.204782608695651,-3.5391891891891896,-5.28,-3.87,0.5,CB,DIO,25.0,PEDOT:PSS,C60-bissalt,10.43,10.56,0.78,18.8,72.0,CCCCC(CC)COC(=O)c1sc2c(-c3cc4c(-c5ccc(CC(CC)CCCC)s5)c5sc(C)cc5c(-c5ccc(CC(CC)CCCC)s5)c4s3)sc(C)c2c1F.CCCCCCc1ccc(C2(c3ccc(CCCCCC)cc3)c3cc(/C=C4\C(=O)c5ccccc5C4=C(C#N)C#N)sc3-c3sc4c5c(sc4c32)-c2sc(/C=C3\C(=O)c4ccccc4C3=C(C#N)C#N)cc2C5(c2ccc(CCCCCC)cc2)c2ccc(CCCCCC)cc2)cc1,[C][C][C][C][C][Branch1][Ring1][C][C][C][O][C][=Branch1][C][=O][C][S][C][=C][Branch2][=Branch1][Ring2][C][=C][C][=C][Branch2][Ring1][Ring2][C][=C][C][=C][Branch1][O][C][C][Branch1][Ring1][C][C][C][C][C][C][S][Ring1][=N][C][S][C][Branch1][C][C][=C][C][=Ring1][=Branch1][C][Branch2][Ring1][Ring2][C][=C][C][=C][Branch1][O][C][C][Branch1][Ring1][C][C][C][C][C][C][S][Ring1][=N][=C][Ring2][Ring2][Ring2][S][Ring2][Ring2][#Branch1][S][C][Branch1][C][C][=C][Ring2][Ring2][=N][C][=Ring2][Ring2][S][F].[C][C][C][C][C][C][C][=C][C][=C][Branch2][#Branch2][P][C][Branch1][P][C][=C][C][=C][Branch1][#Branch1][C][C][C][C][C][C][C][=C][Ring1][N][C][C][=C][Branch2][Ring1][=Branch2][/C][=C][\C][=Branch1][C][=O][C][=C][C][=C][C][=C][Ring1][=Branch1][C][Ring1][#Branch2][=C][Branch1][Ring1][C][#N][C][#N][S][C][=Ring2][Ring1][Branch1][C][S][C][C][=C][Branch1][O][S][C][=Ring1][Branch1][C][=Ring1][Branch2][Ring2][Ring2][#Branch2][C][S][C][Branch2][Ring1][=Branch2][/C][=C][\C][=Branch1][C][=O][C][=C][C][=C][C][=C][Ring1][=Branch1][C][Ring1][#Branch2][=C][Branch1][Ring1][C][#N][C][#N][=C][C][=Ring2][Ring1][Branch1][C][Ring2][Ring1][O][Branch1][P][C][=C][C][=C][Branch1][#Branch1][C][C][C][C][C][C][C][=C][Ring1][N][C][=C][C][=C][Branch1][#Branch1][C][C][C][C][C][C][C][=C][Ring1][N][C][=C][Ring2][#Branch1][=C],{CCCCC(CC)COC(=O)c1sc2c(-c3cc4c(-c5ccc(CC(CC)CCCC)s5)c5sc([$])cc5c(-c5ccc(CC(CC)CCCC)s5)c4s3)sc([$])c2c1F}.CCCCCCc1ccc(C2(c3ccc(CCCCCC)cc3)c3cc(/C=C4\C(=O)c5ccccc5C4=C(C#N)C#N)sc3-c3sc4c5c(sc4c32)-c2sc(/C=C3\C(=O)c4ccccc4C3=C(C#N)C#N)cc2C5(c2ccc(CCCCCC)cc2)c2ccc(CCCCCC)cc2)cc1
PTB7-Th,ITIC,-5.204782608695651,-3.5391891891891896,-5.574146341463415,-3.915,0.8,CB,_,25.0,PEDOT:PSS,C60-bissalt,7.28,7.18,0.83,15.18,57.0,CCCCC(CC)COC(=O)c1sc2c(-c3cc4c(-c5ccc(CC(CC)CCCC)s5)c5sc(C)cc5c(-c5ccc(CC(CC)CCCC)s5)c4s3)sc(C)c2c1F.CCCCCCc1ccc(C2(c3ccc(CCCCCC)cc3)c3cc4c(cc3-c3sc5cc(/C=C6\C(=O)c7ccccc7C6=C(C#N)C#N)sc5c32)C(c2ccc(CCCCCC)cc2)(c2ccc(CCCCCC)cc2)c2c-4sc3cc(/C=C4\C(=O)c5ccccc5C4=C(C#N)C#N)sc23)cc1,[C][C][C][C][C][Branch1][Ring1][C][C][C][O][C][=Branch1][C][=O][C][S][C][=C][Branch2][=Branch1][Ring2][C][=C][C][=C][Branch2][Ring1][Ring2][C][=C][C][=C][Branch1][O][C][C][Branch1][Ring1][C][C][C][C][C][C][S][Ring1][=N][C][S][C][Branch1][C][C][=C][C][=Ring1][=Branch1][C][Branch2][Ring1][Ring2][C][=C][C][=C][Branch1][O][C][C][Branch1][Ring1][C][C][C][C][C][C][S][Ring1][=N][=C][Ring2][Ring2][Ring2][S][Ring2][Ring2][#Branch1][S][C][Branch1][C][C][=C][Ring2][Ring2][=N][C][=Ring2][Ring2][S][F].[C][C][C][C][C][C][C][=C][C][=C][Branch2][O][N][C][Branch1][P][C][=C][C][=C][Branch1][#Branch1][C][C][C][C][C][C][C][=C][Ring1][N][C][=C][C][=C][Branch2][Ring2][P][C][=C][Ring1][=Branch1][C][S][C][C][=C][Branch2][Ring1][=Branch2][/C][=C][\C][=Branch1][C][=O][C][=C][C][=C][C][=C][Ring1][=Branch1][C][Ring1][#Branch2][=C][Branch1][Ring1][C][#N][C][#N][S][C][=Ring2][Ring1][Branch1][C][=Ring2][Ring1][Branch2][Ring2][Ring2][O][C][Branch1][P][C][=C][C][=C][Branch1][#Branch1][C][C][C][C][C][C][C][=C][Ring1][N][Branch1][P][C][=C][C][=C][Branch1][#Branch1][C][C][C][C][C][C][C][=C][Ring1][N][C][=C][Ring2][Branch1][#Branch1][S][C][C][=C][Branch2][Ring1][=Branch2][/C][=C][\C][=Branch1][C][=O][C][=C][C][=C][C][=C][Ring1][=Branch1][C][Ring1][#Branch2][=C][Branch1][Ring1][C][#N][C][#N][S][C][Ring2][Ring1][Branch2][=Ring2][Ring1][Branch1][C][=C][Ring2][Branch2][C],{CCCCC(CC)COC(=O)c1sc2c(-c3cc4c(-c5ccc(CC(CC)CCCC)s5)c5sc([$])cc5c(-c5ccc(CC(CC)CCCC)s5)c4s3)sc([$])c2c1F}.CCCCCCc1ccc(C2(c3ccc(CCCCCC)cc3)c3cc4c(cc3-c3sc5cc(/C=C6\C(=O)c7ccccc7C6=C(C#N)C#N)sc5c32)C(c2ccc(CCCCCC)cc2)(c2ccc(CCCCCC)cc2)c2c-4sc3cc(/C=C4\C(=O)c5ccccc5C4=C(C#N)C#N)sc23)cc1
TBF-BDD,ITIC,-5.37,-3.65,-5.574146341463415,-3.915,1.0,CF,_,110.0,PEDOT:PSS,PDINO,7.13,7.11,0.85,14.94,56.0,CCCCC(CC)COc1ccc(-c2c3cc(-c4ccc(-c5sc(-c6ccc(C)s6)c6c5C(=O)c5c(CC(CC)CCCC)sc(CC(CC)CCCC)c5C6=O)s4)sc3c(-c3ccc(OCC(CC)CCCC)cc3)c3cc(C)oc23)cc1.CCCCCCc1ccc(C2(c3ccc(CCCCCC)cc3)c3cc4c(cc3-c3sc5cc(/C=C6\C(=O)c7ccccc7C6=C(C#N)C#N)sc5c32)C(c2ccc(CCCCCC)cc2)(c2ccc(CCCCCC)cc2)c2c-4sc3cc(/C=C4\C(=O)c5ccccc5C4=C(C#N)C#N)sc23)cc1,[C][C][C][C][C][Branch1][Ring1][C][C][C][O][C][=C][C][=C][Branch2][=Branch2][#Branch2][C][=C][C][=C][Branch2][=Branch1][Branch2][C][=C][C][=C][Branch2][Branch1][=N][C][S][C][Branch1][O][C][=C][C][=C][Branch1][C][C][S][Ring1][=Branch1][=C][C][=Ring1][O][C][=Branch1][C][=O][C][=C][Branch1][O][C][C][Branch1][Ring1][C][C][C][C][C][C][S][C][Branch1][O][C][C][Branch1][Ring1][C][C][C][C][C][C][=C][Ring2][Ring1][Branch1][C][Ring2][Ring1][#Branch2][=O][S][Ring2][Ring2][=Branch2][S][C][Ring2][Ring2][=C][=C][Branch2][Ring1][=Branch1][C][=C][C][=C][Branch1][N][O][C][C][Branch1][Ring1][C][C][C][C][C][C][C][=C][Ring1][#C][C][C][=C][Branch1][C][C][O][C][Ring2][=Branch1][Branch1][=Ring1][=Branch1][C][=C][Ring2][=Branch1][O].[C][C][C][C][C][C][C][=C][C][=C][Branch2][O][N][C][Branch1][P][C][=C][C][=C][Branch1][#Branch1][C][C][C][C][C][C][C][=C][Ring1][N][C][=C][C][=C][Branch2][Ring2][P][C][=C][Ring1][=Branch1][C][S][C][C][=C][Branch2][Ring1][=Branch2][/C][=C][\C][=Branch1][C][=O][C][=C][C][=C][C][=C][Ring1][=Branch1][C][Ring1][#Branch2][=C][Branch1][Ring1][C][#N][C][#N][S][C][=Ring2][Ring1][Branch1][C][=Ring2][Ring1][Branch2][Ring2][Ring2][O][C][Branch1][P][C][=C][C][=C][Branch1][#Branch1][C][C][C][C][C][C][C][=C][Ring1][N][Branch1][P][C][=C][C][=C][Branch1][#Branch1][C][C][C][C][C][C][C][=C][Ring1][N][C][=C][Ring2][Branch1][#Branch1][S][C][C][=C][Branch2][Ring1][=Branch2][/C][=C][\C][=Branch1][C][=O][C][=C][C][=C][C][=C][Ring1][=Branch1][C][Ring1][#Branch2][=C][Branch1][Ring1][C][#N][C][#N][S][C][Ring2][Ring1][Branch2][=Ring2][Ring1][Branch1][C][=C][Ring2][Branch2][C],{CCCCC(CC)COc1ccc(-c2c3cc(-c4ccc(-c5sc(-c6ccc([$])s6)c6c5C(=O)c5c(CC(CC)CCCC)sc(CC(CC)CCCC)c5C6=O)s4)sc3c(-c3ccc(OCC(CC)CCCC)cc3)c3cc([$])oc23)cc1}.CCCCCCc1ccc(C2(c3ccc(CCCCCC)cc3)c3cc4c(cc3-c3sc5cc(/C=C6\C(=O)c7ccccc7C6=C(C#N)C#N)sc5c32)C(c2ccc(CCCCCC)cc2)(c2ccc(CCCCCC)cc2)c2c-4sc3cc(/C=C4\C(=O)c5ccccc5C4=C(C#N)C#N)sc23)cc1
TBF-BT,ITIC,-5.4,-3.55,-5.574146341463415,-3.915,1.0,CF,_,110.0,PEDOT:PSS,PDINO,7.03,7.09,0.81,13.89,63.0,CCCCCCCCOc1c(OCCCCCCCC)c(-c2ccc(-c3cc4c(-c5ccc(OCC(CC)CCCC)cc5)c5oc(C)cc5c(-c5ccc(OCC(CC)CCCC)cc5)c4s3)s2)c2nsnc2c1-c1ccc(C)s1.CCCCCCc1ccc(C2(c3ccc(CCCCCC)cc3)c3cc4c(cc3-c3sc5cc(/C=C6\C(=O)c7ccccc7C6=C(C#N)C#N)sc5c32)C(c2ccc(CCCCCC)cc2)(c2ccc(CCCCCC)cc2)c2c-4sc3cc(/C=C4\C(=O)c5ccccc5C4=C(C#N)C#N)sc23)cc1,[C][C][C][C][C][C][C][C][O][C][C][Branch1][#Branch2][O][C][C][C][C][C][C][C][C][=C][Branch2][#Branch1][Ring1][C][=C][C][=C][Branch2][=Branch1][Branch2][C][=C][C][=C][Branch2][Ring1][=Branch1][C][=C][C][=C][Branch1][N][O][C][C][Branch1][Ring1][C][C][C][C][C][C][C][=C][Ring1][#C][C][O][C][Branch1][C][C][=C][C][=Ring1][=Branch1][C][Branch2][Ring1][=Branch1][C][=C][C][=C][Branch1][N][O][C][C][Branch1][Ring1][C][C][C][C][C][C][C][=C][Ring1][#C][=C][Ring2][Ring2][Branch2][S][Ring2][Ring2][O][S][Ring2][Ring2][S][C][=N][S][N][=C][Ring1][Branch1][C][=Ring2][=Branch1][C][C][=C][C][=C][Branch1][C][C][S][Ring1][=Branch1].[C][C][C][C][C][C][C][=C][C][=C][Branch2][O][N][C][Branch1][P][C][=C][C][=C][Branch1][#Branch1][C][C][C][C][C][C][C][=C][Ring1][N][C][=C][C][=C][Branch2][Ring2][P][C][=C][Ring1][=Branch1][C][S][C][C][=C][Branch2][Ring1][=Branch2][/C][=C][\C][=Branch1][C][=O][C][=C][C][=C][C][=C][Ring1][=Branch1][C][Ring1][#Branch2][=C][Branch1][Ring1][C][#N][C][#N][S][C][=Ring2][Ring1][Branch1][C][=Ring2][Ring1][Branch2][Ring2][Ring2][O][C][Branch1][P][C][=C][C][=C][Branch1][#Branch1][C][C][C][C][C][C][C][=C][Ring1][N][Branch1][P][C][=C][C][=C][Branch1][#Branch1][C][C][C][C][C][C][C][=C][Ring1][N][C][=C][Ring2][Branch1][#Branch1][S][C][C][=C][Branch2][Ring1][=Branch2][/C][=C][\C][=Branch1][C][=O][C][=C][C][=C][C][=C][Ring1][=Branch1][C][Ring1][#Branch2][=C][Branch1][Ring1][C][#N][C][#N][S][C][Ring2][Ring1][Branch2][=Ring2][Ring1][Branch1][C][=C][Ring2][Branch2][C],{CCCCCCCCOc1c(OCCCCCCCC)c(-c2ccc(-c3cc4c(-c5ccc(OCC(CC)CCCC)cc5)c5oc([$])cc5c(-c5ccc(OCC(CC)CCCC)cc5)c4s3)s2)c2nsnc2c1-c1ccc([$])s1}.CCCCCCc1ccc(C2(c3ccc(CCCCCC)cc3)c3cc4c(cc3-c3sc5cc(/C=C6\C(=O)c7ccccc7C6=C(C#N)C#N)sc5c32)C(c2ccc(CCCCCC)cc2)(c2ccc(CCCCCC)cc2)c2c-4sc3cc(/C=C4\C(=O)c5ccccc5C4=C(C#N)C#N)sc23)cc1
PBT,CzC6C8,-5.43,-3.65,-5.79,-3.79,0.333,CB,_,130.0,MoOx,ZnO,3.3,3.34,0.99,8.24,41.0,CCCCCCCCCCCCSOc1c(OSCCCCCCCCCCCC)c(-c2ccc(-c3cc4c(-c5ccc(SCC(CC)CCCC)cc5)c5sc(C)cc5c(-c5ccc(SCC(CC)CCCC)cc5)c4s3)s2)c2nsnc2c1-c1ccc(C)s1.CCCCCCCCC(CCCCCC)Cn1c2cc(-c3ccc(/C=C4\SC(=S)N(CC)C4=O)c4nsnc34)ccc2c2ccc(-c3ccc(/C=C4\SC(=S)N(CC)C4=O)c4nsnc34)cc21,[C][C][C][C][C][C][C][C][C][C][C][C][S][O][C][C][Branch1][#C][O][S][C][C][C][C][C][C][C][C][C][C][C][C][=C][Branch2][#Branch1][Ring1][C][=C][C][=C][Branch2][=Branch1][Branch2][C][=C][C][=C][Branch2][Ring1][=Branch1][C][=C][C][=C][Branch1][N][S][C][C][Branch1][Ring1][C][C][C][C][C][C][C][=C][Ring1][#C][C][S][C][Branch1][C][C][=C][C][=Ring1][=Branch1][C][Branch2][Ring1][=Branch1][C][=C][C][=C][Branch1][N][S][C][C][Branch1][Ring1][C][C][C][C][C][C][C][=C][Ring1][#C][=C][Ring2][Ring2][Branch2][S][Ring2][Ring2][O][S][Ring2][Ring2][S][C][=N][S][N][=C][Ring1][Branch1][C][=Ring2][=Branch1][#Branch1][C][=C][C][=C][Branch1][C][C][S][Ring1][=Branch1].[C][C][C][C][C][C][C][C][C][Branch1][#Branch1][C][C][C][C][C][C][C][N][C][=C][C][Branch2][Ring1][P][C][=C][C][=C][Branch1][P][/C][=C][\S][C][=Branch1][C][=S][N][Branch1][Ring1][C][C][C][Ring1][Branch2][=O][C][=N][S][N][=C][Ring2][Ring1][Ring1][Ring1][Branch1][=C][C][=C][Ring2][Ring1][=Branch2][C][=C][C][=C][Branch2][Ring1][P][C][=C][C][=C][Branch1][P][/C][=C][\S][C][=Branch1][C][=S][N][Branch1][Ring1][C][C][C][Ring1][Branch2][=O][C][=N][S][N][=C][Ring2][Ring1][Ring1][Ring1][Branch1][C][=C][Ring2][Ring1][=Branch2][Ring2][Branch1][Ring1],{CCCCCCCCCCCCSOc1c(OSCCCCCCCCCCCC)c(-c2ccc(-c3cc4c(-c5ccc(SCC(CC)CCCC)cc5)c5sc([$])cc5c(-c5ccc(SCC(CC)CCCC)cc5)c4s3)s2)c2nsnc2c1-c1ccc([$])s1}.CCCCCCCCC(CCCCCC)Cn1c2cc(-c3ccc(/C=C4\SC(=S)N(CC)C4=O)c4nsnc34)ccc2c2ccc(-c3ccc(/C=C4\SC(=S)N(CC)C4=O)c4nsnc34)cc21
