Repository: aspuru-guzik-group/Beyond-Molecular-Structure-ML-for-OPV-Materials-Devices

File: ml_for_opvs/data/input_representation/OPV_Min/smiles/processed_smiles_device_wo_thickness/KFold/input_train_3.csv (part 24 of 24)
Donor,Acceptor,HOMO_D_eV,LUMO_D_eV,HOMO_A_eV,LUMO_A_eV,D_A_ratio_m_m,solvent,solvent_additive,annealing_temperature,hole_contact_layer,electron_contact_layer,PCE_percent,calc_PCE_percent,Voc_V,Jsc_mA_cm_pow_neg2,FF_percent,DA_SMILES,DA_SELFIES,DA_BigSMILES
PBT,CZC8,-5.43,-3.65,-5.72,-3.74,0.333,CB,_,130.0,MoOx,ZnO,4.64,4.64,1.03,9.0,50.0,CCCCCCCCCCCCSOc1c(OSCCCCCCCCCCCC)c(-c2ccc(-c3cc4c(-c5ccc(SCC(CC)CCCC)cc5)c5sc(C)cc5c(-c5ccc(SCC(CC)CCCC)cc5)c4s3)s2)c2nsnc2c1-c1ccc(C)s1.CCCCCCn1c2cc(-c3ccc(/C=C4\SC(=S)N(CC)C4=O)c4nsnc34)ccc2c2ccc(-c3ccc(/C=C4\SC(=S)N(CC)C4=O)c4nsnc34)cc21,[C][C][C][C][C][C][C][C][C][C][C][C][S][O][C][C][Branch1][#C][O][S][C][C][C][C][C][C][C][C][C][C][C][C][=C][Branch2][#Branch1][Ring1][C][=C][C][=C][Branch2][=Branch1][Branch2][C][=C][C][=C][Branch2][Ring1][=Branch1][C][=C][C][=C][Branch1][N][S][C][C][Branch1][Ring1][C][C][C][C][C][C][C][=C][Ring1][#C][C][S][C][Branch1][C][C][=C][C][=Ring1][=Branch1][C][Branch2][Ring1][=Branch1][C][=C][C][=C][Branch1][N][S][C][C][Branch1][Ring1][C][C][C][C][C][C][C][=C][Ring1][#C][=C][Ring2][Ring2][Branch2][S][Ring2][Ring2][O][S][Ring2][Ring2][S][C][=N][S][N][=C][Ring1][Branch1][C][=Ring2][=Branch1][#Branch1][C][=C][C][=C][Branch1][C][C][S][Ring1][=Branch1].[C][C][C][C][C][C][N][C][=C][C][Branch2][Ring1][P][C][=C][C][=C][Branch1][P][/C][=C][\S][C][=Branch1][C][=S][N][Branch1][Ring1][C][C][C][Ring1][Branch2][=O][C][=N][S][N][=C][Ring2][Ring1][Ring1][Ring1][Branch1][=C][C][=C][Ring2][Ring1][=Branch2][C][=C][C][=C][Branch2][Ring1][P][C][=C][C][=C][Branch1][P][/C][=C][\S][C][=Branch1][C][=S][N][Branch1][Ring1][C][C][C][Ring1][Branch2][=O][C][=N][S][N][=C][Ring2][Ring1][Ring1][Ring1][Branch1][C][=C][Ring2][Ring1][=Branch2][Ring2][Branch1][Ring1],{CCCCCCCCCCCCSOc1c(OSCCCCCCCCCCCC)c(-c2ccc(-c3cc4c(-c5ccc(SCC(CC)CCCC)cc5)c5sc([$])cc5c(-c5ccc(SCC(CC)CCCC)cc5)c4s3)s2)c2nsnc2c1-c1ccc([$])s1}.CCCCCCn1c2cc(-c3ccc(/C=C4\SC(=S)N(CC)C4=O)c4nsnc34)ccc2c2ccc(-c3ccc(/C=C4\SC(=S)N(CC)C4=O)c4nsnc34)cc21
PTB7-Th,CZC8,-5.204782608695651,-3.5391891891891896,-5.72,-3.74,0.333,CB,_,100.0,MoOx,ZnO,4.91,4.96,0.98,11.24,45.0,CCCCC(CC)COC(=O)c1sc2c(-c3cc4c(-c5ccc(CC(CC)CCCC)s5)c5sc(C)cc5c(-c5ccc(CC(CC)CCCC)s5)c4s3)sc(C)c2c1F.CCCCCCn1c2cc(-c3ccc(/C=C4\SC(=S)N(CC)C4=O)c4nsnc34)ccc2c2ccc(-c3ccc(/C=C4\SC(=S)N(CC)C4=O)c4nsnc34)cc21,[C][C][C][C][C][Branch1][Ring1][C][C][C][O][C][=Branch1][C][=O][C][S][C][=C][Branch2][=Branch1][Ring2][C][=C][C][=C][Branch2][Ring1][Ring2][C][=C][C][=C][Branch1][O][C][C][Branch1][Ring1][C][C][C][C][C][C][S][Ring1][=N][C][S][C][Branch1][C][C][=C][C][=Ring1][=Branch1][C][Branch2][Ring1][Ring2][C][=C][C][=C][Branch1][O][C][C][Branch1][Ring1][C][C][C][C][C][C][S][Ring1][=N][=C][Ring2][Ring2][Ring2][S][Ring2][Ring2][#Branch1][S][C][Branch1][C][C][=C][Ring2][Ring2][=N][C][=Ring2][Ring2][S][F].[C][C][C][C][C][C][N][C][=C][C][Branch2][Ring1][P][C][=C][C][=C][Branch1][P][/C][=C][\S][C][=Branch1][C][=S][N][Branch1][Ring1][C][C][C][Ring1][Branch2][=O][C][=N][S][N][=C][Ring2][Ring1][Ring1][Ring1][Branch1][=C][C][=C][Ring2][Ring1][=Branch2][C][=C][C][=C][Branch2][Ring1][P][C][=C][C][=C][Branch1][P][/C][=C][\S][C][=Branch1][C][=S][N][Branch1][Ring1][C][C][C][Ring1][Branch2][=O][C][=N][S][N][=C][Ring2][Ring1][Ring1][Ring1][Branch1][C][=C][Ring2][Ring1][=Branch2][Ring2][Branch1][Ring1],{CCCCC(CC)COC(=O)c1sc2c(-c3cc4c(-c5ccc(CC(CC)CCCC)s5)c5sc([$])cc5c(-c5ccc(CC(CC)CCCC)s5)c4s3)sc([$])c2c1F}.CCCCCCn1c2cc(-c3ccc(/C=C4\SC(=S)N(CC)C4=O)c4nsnc34)ccc2c2ccc(-c3ccc(/C=C4\SC(=S)N(CC)C4=O)c4nsnc34)cc21
PTFBDT,CZC8,-5.5,-3.69,-5.72,-3.74,0.333,CB,_,150.0,MoOx,ZnO,4.67,4.73,1.16,7.99,51.0,CCCCCCCCCCCCSOc1c(OSCCCCCCCCCCCC)c(-c2ccc(-c3cc4c(-c5cc(F)c(CCC(CC)CCCC)c(F)c5)c5sc(C)cc5c(-c5cc(F)c(CCC(CC)CCCC)c(F)c5)c4s3)s2)c2nsnc2c1-c1ccc(C)s1.CCCCCCn1c2cc(-c3ccc(/C=C4\SC(=S)N(CC)C4=O)c4nsnc34)ccc2c2ccc(-c3ccc(/C=C4\SC(=S)N(CC)C4=O)c4nsnc34)cc21,[C][C][C][C][C][C][C][C][C][C][C][C][S][O][C][C][Branch1][#C][O][S][C][C][C][C][C][C][C][C][C][C][C][C][=C][Branch2][#Branch1][#C][C][=C][C][=C][Branch2][#Branch1][Ring2][C][=C][C][=C][Branch2][Ring1][N][C][=C][C][Branch1][C][F][=C][Branch1][N][C][C][C][Branch1][Ring1][C][C][C][C][C][C][C][Branch1][C][F][=C][Ring1][P][C][S][C][Branch1][C][C][=C][C][=Ring1][=Branch1][C][Branch2][Ring1][N][C][=C][C][Branch1][C][F][=C][Branch1][N][C][C][C][Branch1][Ring1][C][C][C][C][C][C][C][Branch1][C][F][=C][Ring1][P][=C][Ring2][Ring2][N][S][Ring2][Ring2][#C][S][Ring2][Branch1][Ring2][C][=N][S][N][=C][Ring1][Branch1][C][=Ring2][=Branch1][O][C][=C][C][=C][Branch1][C][C][S][Ring1][=Branch1].[C][C][C][C][C][C][N][C][=C][C][Branch2][Ring1][P][C][=C][C][=C][Branch1][P][/C][=C][\S][C][=Branch1][C][=S][N][Branch1][Ring1][C][C][C][Ring1][Branch2][=O][C][=N][S][N][=C][Ring2][Ring1][Ring1][Ring1][Branch1][=C][C][=C][Ring2][Ring1][=Branch2][C][=C][C][=C][Branch2][Ring1][P][C][=C][C][=C][Branch1][P][/C][=C][\S][C][=Branch1][C][=S][N][Branch1][Ring1][C][C][C][Ring1][Branch2][=O][C][=N][S][N][=C][Ring2][Ring1][Ring1][Ring1][Branch1][C][=C][Ring2][Ring1][=Branch2][Ring2][Branch1][Ring1],{CCCCCCCCCCCCSOc1c(OSCCCCCCCCCCCC)c(-c2ccc(-c3cc4c(-c5cc(F)c(CCC(CC)CCCC)c(F)c5)c5sc([$])cc5c(-c5cc(F)c(CCC(CC)CCCC)c(F)c5)c4s3)s2)c2nsnc2c1-c1ccc([$])s1}.CCCCCCn1c2cc(-c3ccc(/C=C4\SC(=S)N(CC)C4=O)c4nsnc34)ccc2c2ccc(-c3ccc(/C=C4\SC(=S)N(CC)C4=O)c4nsnc34)cc21
PBDB-T,IDTC,-5.297714285714285,-3.4170000000000003,-5.29,-3.37,1.0,CF,_,160.0,PEDOT:PSS,PDINO,9.35,9.36,0.917,16.56,61.61,CCCCC(CC)Cc1ccc(-c2c3cc(-c4ccc(-c5sc(-c6ccc(C)s6)c6c5C(=O)c5c(CC(CC)CCCC)sc(CC(CC)CCCC)c5C6=O)s4)sc3c(-c3ccc(CC(CC)CCCC)s3)c3cc(C)sc23)s1.CCCCCCc1ccc(C2(c3ccc(CCCCCC)cc3)c3cc4c(cc3-c3sc(-c5sc(/C=C6\C(=O)c7cscc7C6=C(C#N)C#N)cc5CC(CC)CCCC)cc32)C(c2ccc(CCCCCC)cc2)(c2ccc(CCCCCC)cc2)c2cc(-c3sc(/C=C5\C(=O)c6cscc6C5=C(C#N)C#N)cc3CC(CC)CCCC)sc2-4)cc1,[C][C][C][C][C][Branch1][Ring1][C][C][C][C][=C][C][=C][Branch2][=Branch2][Branch2][C][=C][C][=C][Branch2][=Branch1][Branch2][C][=C][C][=C][Branch2][Branch1][=N][C][S][C][Branch1][O][C][=C][C][=C][Branch1][C][C][S][Ring1][=Branch1][=C][C][=Ring1][O][C][=Branch1][C][=O][C][=C][Branch1][O][C][C][Branch1][Ring1][C][C][C][C][C][C][S][C][Branch1][O][C][C][Branch1][Ring1][C][C][C][C][C][C][=C][Ring2][Ring1][Branch1][C][Ring2][Ring1][#Branch2][=O][S][Ring2][Ring2][=Branch2][S][C][Ring2][Ring2][=C][=C][Branch2][Ring1][Ring2][C][=C][C][=C][Branch1][O][C][C][Branch1][Ring1][C][C][C][C][C][C][S][Ring1][=N][C][C][=C][Branch1][C][C][S][C][Ring2][=Branch1][Ring1][=Ring1][=Branch1][S][Ring2][=Branch1][Branch2].[C][C][C][C][C][C][C][=C][C][=C][Branch2][=N][Branch2][C][Branch1][P][C][=C][C][=C][Branch1][#Branch1][C][C][C][C][C][C][C][=C][Ring1][N][C][=C][C][=C][Branch2][Branch1][#C][C][=C][Ring1][=Branch1][C][S][C][Branch2][Ring2][=N][C][S][C][Branch2][Ring1][Branch2][/C][=C][\C][=Branch1][C][=O][C][=C][S][C][=C][Ring1][Branch1][C][Ring1][=Branch2][=C][Branch1][Ring1][C][#N][C][#N][=C][C][=Ring2][Ring1][Ring2][C][C][Branch1][Ring1][C][C][C][C][C][C][=C][C][=Ring2][Ring1][P][Ring2][Branch1][Ring2][C][Branch1][P][C][=C][C][=C][Branch1][#Branch1][C][C][C][C][C][C][C][=C][Ring1][N][Branch1][P][C][=C][C][=C][Branch1][#Branch1][C][C][C][C][C][C][C][=C][Ring1][N][C][C][=C][Branch2][Ring2][=N][C][S][C][Branch2][Ring1][Branch2][/C][=C][\C][=Branch1][C][=O][C][=C][S][C][=C][Ring1][Branch1][C][Ring1][=Branch2][=C][Branch1][Ring1][C][#N][C][#N][=C][C][=Ring2][Ring1][Ring2][C][C][Branch1][Ring1][C][C][C][C][C][C][S][C][=Ring2][Ring1][P][Ring2][#Branch1][#C][C][=C][Ring2][=Branch2][Ring2],{CCCCC(CC)Cc1ccc(-c2c3cc(-c4ccc(-c5sc(-c6ccc([$])s6)c6c5C(=O)c5c(CC(CC)CCCC)sc(CC(CC)CCCC)c5C6=O)s4)sc3c(-c3ccc(CC(CC)CCCC)s3)c3cc([$])sc23)s1}.CCCCCCc1ccc(C2(c3ccc(CCCCCC)cc3)c3cc4c(cc3-c3sc(-c5sc(/C=C6\C(=O)c7cscc7C6=C(C#N)C#N)cc5CC(CC)CCCC)cc32)C(c2ccc(CCCCCC)cc2)(c2ccc(CCCCCC)cc2)c2cc(-c3sc(/C=C5\C(=O)c6cscc6C5=C(C#N)C#N)cc3CC(CC)CCCC)sc2-4)cc1
PBDB-T,IDTO,-5.297714285714285,-3.4170000000000003,-5.11,-3.38,1.0,CF,_,160.0,PEDOT:PSS,PDINO,10.02,10.02,0.943,16.25,65.41,CCCCC(CC)Cc1ccc(-c2c3cc(-c4ccc(-c5sc(-c6ccc(C)s6)c6c5C(=O)c5c(CC(CC)CCCC)sc(CC(CC)CCCC)c5C6=O)s4)sc3c(-c3ccc(CC(CC)CCCC)s3)c3cc(C)sc23)s1.CCCCCCc1ccc(C2(c3ccc(CCCCCC)cc3)c3cc4c(cc3-c3sc(-c5sc(/C=C6\C(=O)c7cscc7C6=C(C#N)C#N)cc5OCC(CC)CCCC)cc32)C(c2ccc(CCCCCC)cc2)(c2ccc(CCCCCC)cc2)c2cc(-c3sc(/C=C5\C(=O)c6cscc6C5=C(C#N)C#N)cc3OCC(CC)CCCC)sc2-4)cc1,[C][C][C][C][C][Branch1][Ring1][C][C][C][C][=C][C][=C][Branch2][=Branch2][Branch2][C][=C][C][=C][Branch2][=Branch1][Branch2][C][=C][C][=C][Branch2][Branch1][=N][C][S][C][Branch1][O][C][=C][C][=C][Branch1][C][C][S][Ring1][=Branch1][=C][C][=Ring1][O][C][=Branch1][C][=O][C][=C][Branch1][O][C][C][Branch1][Ring1][C][C][C][C][C][C][S][C][Branch1][O][C][C][Branch1][Ring1][C][C][C][C][C][C][=C][Ring2][Ring1][Branch1][C][Ring2][Ring1][#Branch2][=O][S][Ring2][Ring2][=Branch2][S][C][Ring2][Ring2][=C][=C][Branch2][Ring1][Ring2][C][=C][C][=C][Branch1][O][C][C][Branch1][Ring1][C][C][C][C][C][C][S][Ring1][=N][C][C][=C][Branch1][C][C][S][C][Ring2][=Branch1][Ring1][=Ring1][=Branch1][S][Ring2][=Branch1][Branch2].[C][C][C][C][C][C][C][=C][C][=C][Branch2][=N][#Branch2][C][Branch1][P][C][=C][C][=C][Branch1][#Branch1][C][C][C][C][C][C][C][=C][Ring1][N][C][=C][C][=C][Branch2][Branch1][S][C][=C][Ring1][=Branch1][C][S][C][Branch2][Ring2][=C][C][S][C][Branch2][Ring1][Branch2][/C][=C][\C][=Branch1][C][=O][C][=C][S][C][=C][Ring1][Branch1][C][Ring1][=Branch2][=C][Branch1][Ring1][C][#N][C][#N][=C][C][=Ring2][Ring1][Ring2][O][C][C][Branch1][Ring1][C][C][C][C][C][C][=C][C][=Ring2][Ring2][C][Ring2][Branch1][Branch1][C][Branch1][P][C][=C][C][=C][Branch1][#Branch1][C][C][C][C][C][C][C][=C][Ring1][N][Branch1][P][C][=C][C][=C][Branch1][#Branch1][C][C][C][C][C][C][C][=C][Ring1][N][C][C][=C][Branch2][Ring2][=C][C][S][C][Branch2][Ring1][Branch2][/C][=C][\C][=Branch1][C][=O][C][=C][S][C][=C][Ring1][Branch1][C][Ring1][=Branch2][=C][Branch1][Ring1][C][#N][C][#N][=C][C][=Ring2][Ring1][Ring2][O][C][C][Branch1][Ring1][C][C][C][C][C][C][S][C][=Ring2][Ring2][C][Ring2][#Branch1][P][C][=C][Ring2][=Branch2][=Branch1],{CCCCC(CC)Cc1ccc(-c2c3cc(-c4ccc(-c5sc(-c6ccc([$])s6)c6c5C(=O)c5c(CC(CC)CCCC)sc(CC(CC)CCCC)c5C6=O)s4)sc3c(-c3ccc(CC(CC)CCCC)s3)c3cc([$])sc23)s1}.CCCCCCc1ccc(C2(c3ccc(CCCCCC)cc3)c3cc4c(cc3-c3sc(-c5sc(/C=C6\C(=O)c7cscc7C6=C(C#N)C#N)cc5OCC(CC)CCCC)cc32)C(c2ccc(CCCCCC)cc2)(c2ccc(CCCCCC)cc2)c2cc(-c3sc(/C=C5\C(=O)c6cscc6C5=C(C#N)C#N)cc3OCC(CC)CCCC)sc2-4)cc1
PTB7-Th,BTA7,-5.204782608695651,-3.5391891891891896,-5.56,-3.66,0.5,CF,DPE,80.0,PEDOT:PSS,Ca,4.6,4.6,1.05,10.44,42.0,CCCCC(CC)COC(=O)c1sc2c(-c3cc4c(-c5ccc(CC(CC)CCCC)s5)c5sc(C)cc5c(-c5ccc(CC(CC)CCCC)s5)c4s3)sc(C)c2c1F.CCCCCCCCn1nc2c(C=C(C#N)C#N)ccc(-c3cc4c(s3)-c3cc5c(cc3C4(c3ccc(CCCCCC)cc3)c3ccc(CCCCCC)cc3)-c3sc(-c4ccc(C=C(C#N)C#N)c6nn(CCCCCCCC)nc46)cc3C5(c3ccc(CCCCCC)cc3)c3ccc(CCCCCC)cc3)c2n1,[C][C][C][C][C][Branch1][Ring1][C][C][C][O][C][=Branch1][C][=O][C][S][C][=C][Branch2][=Branch1][Ring2][C][=C][C][=C][Branch2][Ring1][Ring2][C][=C][C][=C][Branch1][O][C][C][Branch1][Ring1][C][C][C][C][C][C][S][Ring1][=N][C][S][C][Branch1][C][C][=C][C][=Ring1][=Branch1][C][Branch2][Ring1][Ring2][C][=C][C][=C][Branch1][O][C][C][Branch1][Ring1][C][C][C][C][C][C][S][Ring1][=N][=C][Ring2][Ring2][Ring2][S][Ring2][Ring2][#Branch1][S][C][Branch1][C][C][=C][Ring2][Ring2][=N][C][=Ring2][Ring2][S][F].[C][C][C][C][C][C][C][C][N][N][=C][C][Branch1][=Branch2][C][=C][Branch1][Ring1][C][#N][C][#N][=C][C][=C][Branch2][#Branch2][=N][C][=C][C][=C][Branch1][Ring2][S][Ring1][Branch1][C][=C][C][=C][Branch2][Ring2][#Branch2][C][=C][Ring1][=Branch1][C][Ring1][#Branch2][Branch1][P][C][=C][C][=C][Branch1][#Branch1][C][C][C][C][C][C][C][=C][Ring1][N][C][=C][C][=C][Branch1][#Branch1][C][C][C][C][C][C][C][=C][Ring1][N][C][S][C][Branch2][Ring2][Ring1][C][=C][C][=C][Branch1][=Branch2][C][=C][Branch1][Ring1][C][#N][C][#N][C][=N][N][Branch1][=Branch2][C][C][C][C][C][C][C][C][N][=C][Ring2][Ring1][#Branch1][Ring1][=N][=C][C][=Ring2][Ring1][N][C][Ring2][Branch1][#Branch2][Branch1][P][C][=C][C][=C][Branch1][#Branch1][C][C][C][C][C][C][C][=C][Ring1][N][C][=C][C][=C][Branch1][#Branch1][C][C][C][C][C][C][C][=C][Ring1][N][C][Ring2][Branch2][Branch1][=N][Ring2][Branch2][Branch2],{CCCCC(CC)COC(=O)c1sc2c(-c3cc4c(-c5ccc(CC(CC)CCCC)s5)c5sc([$])cc5c(-c5ccc(CC(CC)CCCC)s5)c4s3)sc([$])c2c1F}.CCCCCCCCn1nc2c(C=C(C#N)C#N)ccc(-c3cc4c(s3)-c3cc5c(cc3C4(c3ccc(CCCCCC)cc3)c3ccc(CCCCCC)cc3)-c3sc(-c4ccc(C=C(C#N)C#N)c6nn(CCCCCCCC)nc46)cc3C5(c3ccc(CCCCCC)cc3)c3ccc(CCCCCC)cc3)c2n1
PTB7-Th,BTA1,-5.204782608695651,-3.5391891891891896,-5.510000000000001,-3.5499999999999994,0.5,CF,DPE,80.0,PEDOT:PSS,Ca,0.06,0.05,0.93,0.2,29.0,CCCCC(CC)COC(=O)c1sc2c(-c3cc4c(-c5ccc(CC(CC)CCCC)s5)c5sc(C)cc5c(-c5ccc(CC(CC)CCCC)s5)c4s3)sc(C)c2c1F.CCCCCCCCn1nc2c(/C=C3\SC(=S)N(CC)C3=O)ccc(-c3cc4c(s3)-c3cc5c(cc3C4(c3ccc(CCCCCC)cc3)c3ccc(CCCCCC)cc3)-c3sc(-c4ccc(/C=C6\SC(=S)N(CC)C6=O)c6nn(CCCCCCCC)nc46)cc3C5(c3ccc(CCCCCC)cc3)c3ccc(CCCCCC)cc3)c2n1,[C][C][C][C][C][Branch1][Ring1][C][C][C][O][C][=Branch1][C][=O][C][S][C][=C][Branch2][=Branch1][Ring2][C][=C][C][=C][Branch2][Ring1][Ring2][C][=C][C][=C][Branch1][O][C][C][Branch1][Ring1][C][C][C][C][C][C][S][Ring1][=N][C][S][C][Branch1][C][C][=C][C][=Ring1][=Branch1][C][Branch2][Ring1][Ring2][C][=C][C][=C][Branch1][O][C][C][Branch1][Ring1][C][C][C][C][C][C][S][Ring1][=N][=C][Ring2][Ring2][Ring2][S][Ring2][Ring2][#Branch1][S][C][Branch1][C][C][=C][Ring2][Ring2][=N][C][=Ring2][Ring2][S][F].[C][C][C][C][C][C][C][C][N][N][=C][C][Branch1][P][/C][=C][\S][C][=Branch1][C][=S][N][Branch1][Ring1][C][C][C][Ring1][Branch2][=O][=C][C][=C][Branch2][O][Branch1][C][=C][C][=C][Branch1][Ring2][S][Ring1][Branch1][C][=C][C][=C][Branch2][Ring2][#Branch2][C][=C][Ring1][=Branch1][C][Ring1][#Branch2][Branch1][P][C][=C][C][=C][Branch1][#Branch1][C][C][C][C][C][C][C][=C][Ring1][N][C][=C][C][=C][Branch1][#Branch1][C][C][C][C][C][C][C][=C][Ring1][N][C][S][C][Branch2][Ring2][O][C][=C][C][=C][Branch1][P][/C][=C][\S][C][=Branch1][C][=S][N][Branch1][Ring1][C][C][C][Ring1][Branch2][=O][C][=N][N][Branch1][=Branch2][C][C][C][C][C][C][C][C][N][=C][Ring2][Ring1][O][Ring1][=N][=C][C][=Ring2][Ring1][S][C][Ring2][Branch1][=C][Branch1][P][C][=C][C][=C][Branch1][#Branch1][C][C][C][C][C][C][C][=C][Ring1][N][C][=C][C][=C][Branch1][#Branch1][C][C][C][C][C][C][C][=C][Ring1][N][C][Ring2][Branch2][=N][=N][Ring2][Branch2][S],{CCCCC(CC)COC(=O)c1sc2c(-c3cc4c(-c5ccc(CC(CC)CCCC)s5)c5sc([$])cc5c(-c5ccc(CC(CC)CCCC)s5)c4s3)sc([$])c2c1F}.CCCCCCCCn1nc2c(/C=C3\SC(=S)N(CC)C3=O)ccc(-c3cc4c(s3)-c3cc5c(cc3C4(c3ccc(CCCCCC)cc3)c3ccc(CCCCCC)cc3)-c3sc(-c4ccc(/C=C6\SC(=S)N(CC)C6=O)c6nn(CCCCCCCC)nc46)cc3C5(c3ccc(CCCCCC)cc3)c3ccc(CCCCCC)cc3)c2n1
PTB7-Th,BTA2,-5.204782608695651,-3.5391891891891896,-5.43,-3.3800000000000003,0.5,CF,DPE,80.0,PEDOT:PSS,Ca,0.01,0.01,1.01,0.05,27.0,CCCCC(CC)COC(=O)c1sc2c(-c3cc4c(-c5ccc(CC(CC)CCCC)s5)c5sc(C)cc5c(-c5ccc(CC(CC)CCCC)s5)c4s3)sc(C)c2c1F.CCCCCCCCn1nc2c(C=C3SC(=O)N(CC)C3=O)ccc(-c3cc4c(s3)-c3cc5c(cc3C4(c3ccc(CCCCCC)cc3)c3ccc(CCCCCC)cc3)-c3sc(-c4ccc(C=C6SC(=O)N(CC)C6=O)c6nn(CCCCCCCC)nc46)cc3C5(c3ccc(CCCCCC)cc3)c3ccc(CCCCCC)cc3)c2n1,[C][C][C][C][C][Branch1][Ring1][C][C][C][O][C][=Branch1][C][=O][C][S][C][=C][Branch2][=Branch1][Ring2][C][=C][C][=C][Branch2][Ring1][Ring2][C][=C][C][=C][Branch1][O][C][C][Branch1][Ring1][C][C][C][C][C][C][S][Ring1][=N][C][S][C][Branch1][C][C][=C][C][=Ring1][=Branch1][C][Branch2][Ring1][Ring2][C][=C][C][=C][Branch1][O][C][C][Branch1][Ring1][C][C][C][C][C][C][S][Ring1][=N][=C][Ring2][Ring2][Ring2][S][Ring2][Ring2][#Branch1][S][C][Branch1][C][C][=C][Ring2][Ring2][=N][C][=Ring2][Ring2][S][F].[C][C][C][C][C][C][C][C][N][N][=C][C][Branch1][P][C][=C][S][C][=Branch1][C][=O][N][Branch1][Ring1][C][C][C][Ring1][Branch2][=O][=C][C][=C][Branch2][O][Branch1][C][=C][C][=C][Branch1][Ring2][S][Ring1][Branch1][C][=C][C][=C][Branch2][Ring2][#Branch2][C][=C][Ring1][=Branch1][C][Ring1][#Branch2][Branch1][P][C][=C][C][=C][Branch1][#Branch1][C][C][C][C][C][C][C][=C][Ring1][N][C][=C][C][=C][Branch1][#Branch1][C][C][C][C][C][C][C][=C][Ring1][N][C][S][C][Branch2][Ring2][O][C][=C][C][=C][Branch1][P][C][=C][S][C][=Branch1][C][=O][N][Branch1][Ring1][C][C][C][Ring1][Branch2][=O][C][=N][N][Branch1][=Branch2][C][C][C][C][C][C][C][C][N][=C][Ring2][Ring1][O][Ring1][=N][=C][C][=Ring2][Ring1][S][C][Ring2][Branch1][=C][Branch1][P][C][=C][C][=C][Branch1][#Branch1][C][C][C][C][C][C][C][=C][Ring1][N][C][=C][C][=C][Branch1][#Branch1][C][C][C][C][C][C][C][=C][Ring1][N][C][Ring2][Branch2][=N][=N][Ring2][Branch2][S],{CCCCC(CC)COC(=O)c1sc2c(-c3cc4c(-c5ccc(CC(CC)CCCC)s5)c5sc([$])cc5c(-c5ccc(CC(CC)CCCC)s5)c4s3)sc([$])c2c1F}.CCCCCCCCn1nc2c(C=C3SC(=O)N(CC)C3=O)ccc(-c3cc4c(s3)-c3cc5c(cc3C4(c3ccc(CCCCCC)cc3)c3ccc(CCCCCC)cc3)-c3sc(-c4ccc(C=C6SC(=O)N(CC)C6=O)c6nn(CCCCCCCC)nc46)cc3C5(c3ccc(CCCCCC)cc3)c3ccc(CCCCCC)cc3)c2n1
P3HT,BTA1,-5.057777777777777,-2.989444444444445,-5.510000000000001,-3.5499999999999994,1.667,CF,CN,100.0,PEDOT:PSS,Ca,5.24,5.24,1.02,7.34,70.0,CCCCCCc1cc(-c2sc(-c3sc(-c4sc(C)cc4CCCCCC)cc3CCCCCC)cc2CCCCCC)sc1C.CCCCCCCCn1nc2c(/C=C3\SC(=S)N(CC)C3=O)ccc(-c3cc4c(s3)-c3cc5c(cc3C4(c3ccc(CCCCCC)cc3)c3ccc(CCCCCC)cc3)-c3sc(-c4ccc(/C=C6\SC(=S)N(CC)C6=O)c6nn(CCCCCCCC)nc46)cc3C5(c3ccc(CCCCCC)cc3)c3ccc(CCCCCC)cc3)c2n1,[C][C][C][C][C][C][C][C][=C][Branch2][Ring2][P][C][S][C][Branch2][Ring1][S][C][S][C][Branch1][P][C][S][C][Branch1][C][C][=C][C][=Ring1][=Branch1][C][C][C][C][C][C][=C][C][=Ring1][P][C][C][C][C][C][C][=C][C][=Ring2][Ring1][N][C][C][C][C][C][C][S][C][=Ring2][Ring2][#Branch1][C].[C][C][C][C][C][C][C][C][N][N][=C][C][Branch1][P][/C][=C][\S][C][=Branch1][C][=S][N][Branch1][Ring1][C][C][C][Ring1][Branch2][=O][=C][C][=C][Branch2][O][Branch1][C][=C][C][=C][Branch1][Ring2][S][Ring1][Branch1][C][=C][C][=C][Branch2][Ring2][#Branch2][C][=C][Ring1][=Branch1][C][Ring1][#Branch2][Branch1][P][C][=C][C][=C][Branch1][#Branch1][C][C][C][C][C][C][C][=C][Ring1][N][C][=C][C][=C][Branch1][#Branch1][C][C][C][C][C][C][C][=C][Ring1][N][C][S][C][Branch2][Ring2][O][C][=C][C][=C][Branch1][P][/C][=C][\S][C][=Branch1][C][=S][N][Branch1][Ring1][C][C][C][Ring1][Branch2][=O][C][=N][N][Branch1][=Branch2][C][C][C][C][C][C][C][C][N][=C][Ring2][Ring1][O][Ring1][=N][=C][C][=Ring2][Ring1][S][C][Ring2][Branch1][=C][Branch1][P][C][=C][C][=C][Branch1][#Branch1][C][C][C][C][C][C][C][=C][Ring1][N][C][=C][C][=C][Branch1][#Branch1][C][C][C][C][C][C][C][=C][Ring1][N][C][Ring2][Branch2][=N][=N][Ring2][Branch2][S],{CCCCCCc1cc(-c2sc(-c3sc(-c4sc([$])cc4CCCCCC)cc3CCCCCC)cc2CCCCCC)sc1[$]}.CCCCCCCCn1nc2c(/C=C3\SC(=S)N(CC)C3=O)ccc(-c3cc4c(s3)-c3cc5c(cc3C4(c3ccc(CCCCCC)cc3)c3ccc(CCCCCC)cc3)-c3sc(-c4ccc(/C=C6\SC(=S)N(CC)C6=O)c6nn(CCCCCCCC)nc46)cc3C5(c3ccc(CCCCCC)cc3)c3ccc(CCCCCC)cc3)c2n1
P3HT,BTA2,-5.057777777777777,-2.989444444444445,-5.43,-3.3800000000000003,0.6,CF,DIO,100.0,PEDOT:PSS,Ca,4.5,4.5,1.22,6.15,60.0,CCCCCCc1cc(-c2sc(-c3sc(-c4sc(C)cc4CCCCCC)cc3CCCCCC)cc2CCCCCC)sc1C.CCCCCCCCn1nc2c(C=C3SC(=O)N(CC)C3=O)ccc(-c3cc4c(s3)-c3cc5c(cc3C4(c3ccc(CCCCCC)cc3)c3ccc(CCCCCC)cc3)-c3sc(-c4ccc(C=C6SC(=O)N(CC)C6=O)c6nn(CCCCCCCC)nc46)cc3C5(c3ccc(CCCCCC)cc3)c3ccc(CCCCCC)cc3)c2n1,[C][C][C][C][C][C][C][C][=C][Branch2][Ring2][P][C][S][C][Branch2][Ring1][S][C][S][C][Branch1][P][C][S][C][Branch1][C][C][=C][C][=Ring1][=Branch1][C][C][C][C][C][C][=C][C][=Ring1][P][C][C][C][C][C][C][=C][C][=Ring2][Ring1][N][C][C][C][C][C][C][S][C][=Ring2][Ring2][#Branch1][C].[C][C][C][C][C][C][C][C][N][N][=C][C][Branch1][P][C][=C][S][C][=Branch1][C][=O][N][Branch1][Ring1][C][C][C][Ring1][Branch2][=O][=C][C][=C][Branch2][O][Branch1][C][=C][C][=C][Branch1][Ring2][S][Ring1][Branch1][C][=C][C][=C][Branch2][Ring2][#Branch2][C][=C][Ring1][=Branch1][C][Ring1][#Branch2][Branch1][P][C][=C][C][=C][Branch1][#Branch1][C][C][C][C][C][C][C][=C][Ring1][N][C][=C][C][=C][Branch1][#Branch1][C][C][C][C][C][C][C][=C][Ring1][N][C][S][C][Branch2][Ring2][O][C][=C][C][=C][Branch1][P][C][=C][S][C][=Branch1][C][=O][N][Branch1][Ring1][C][C][C][Ring1][Branch2][=O][C][=N][N][Branch1][=Branch2][C][C][C][C][C][C][C][C][N][=C][Ring2][Ring1][O][Ring1][=N][=C][C][=Ring2][Ring1][S][C][Ring2][Branch1][=C][Branch1][P][C][=C][C][=C][Branch1][#Branch1][C][C][C][C][C][C][C][=C][Ring1][N][C][=C][C][=C][Branch1][#Branch1][C][C][C][C][C][C][C][=C][Ring1][N][C][Ring2][Branch2][=N][=N][Ring2][Branch2][S],{CCCCCCc1cc(-c2sc(-c3sc(-c4sc([$])cc4CCCCCC)cc3CCCCCC)cc2CCCCCC)sc1[$]}.CCCCCCCCn1nc2c(C=C3SC(=O)N(CC)C3=O)ccc(-c3cc4c(s3)-c3cc5c(cc3C4(c3ccc(CCCCCC)cc3)c3ccc(CCCCCC)cc3)-c3sc(-c4ccc(C=C6SC(=O)N(CC)C6=O)c6nn(CCCCCCCC)nc46)cc3C5(c3ccc(CCCCCC)cc3)c3ccc(CCCCCC)cc3)c2n1
PBDB-T,CDTCN,-5.297714285714285,-3.4170000000000003,-5.39,-3.8,1.0,CB,DIO,80.0,MoOx,ZnO,6.23,6.22,0.96,11.26,57.58,CCCCC(CC)Cc1ccc(-c2c3cc(-c4ccc(-c5sc(-c6ccc(C)s6)c6c5C(=O)c5c(CC(CC)CCCC)sc(CC(CC)CCCC)c5C6=O)s4)sc3c(-c3ccc(CC(CC)CCCC)s3)c3cc(C)sc23)s1.CCCCCCCCn1c2cc3c(cc2c2cc4c(cc21)-c1sc(-c2ccc(/C=C5\C(=O)c6ccccc6C5=C(C#N)C#N)s2)cc1C4(c1ccc(CCCCCC)cc1)c1ccc(CCCCCC)cc1)C(c1ccc(CCCCCC)cc1)(c1ccc(CCCCCC)cc1)c1cc(-c2ccc(/C=C4\C(=O)c5ccccc5C4=C(C#N)C#N)s2)sc1-3,[C][C][C][C][C][Branch1][Ring1][C][C][C][C][=C][C][=C][Branch2][=Branch2][Branch2][C][=C][C][=C][Branch2][=Branch1][Branch2][C][=C][C][=C][Branch2][Branch1][=N][C][S][C][Branch1][O][C][=C][C][=C][Branch1][C][C][S][Ring1][=Branch1][=C][C][=Ring1][O][C][=Branch1][C][=O][C][=C][Branch1][O][C][C][Branch1][Ring1][C][C][C][C][C][C][S][C][Branch1][O][C][C][Branch1][Ring1][C][C][C][C][C][C][=C][Ring2][Ring1][Branch1][C][Ring2][Ring1][#Branch2][=O][S][Ring2][Ring2][=Branch2][S][C][Ring2][Ring2][=C][=C][Branch2][Ring1][Ring2][C][=C][C][=C][Branch1][O][C][C][Branch1][Ring1][C][C][C][C][C][C][S][Ring1][=N][C][C][=C][Branch1][C][C][S][C][Ring2][=Branch1][Ring1][=Ring1][=Branch1][S][Ring2][=Branch1][Branch2].[C][C][C][C][C][C][C][C][N][C][=C][C][=C][Branch2][Branch2][Branch1][C][=C][Ring1][=Branch1][C][=C][C][=C][Branch1][#Branch1][C][=C][Ring1][=Branch1][Ring1][=N][C][S][C][Branch2][Ring2][Ring2][C][=C][C][=C][Branch2][Ring1][=Branch2][/C][=C][\C][=Branch1][C][=O][C][=C][C][=C][C][=C][Ring1][=Branch1][C][Ring1][#Branch2][=C][Branch1][Ring1][C][#N][C][#N][S][Ring2][Ring1][Branch1][=C][C][=Ring2][Ring1][#Branch2][C][Ring2][Ring1][#C][Branch1][P][C][=C][C][=C][Branch1][#Branch1][C][C][C][C][C][C][C][=C][Ring1][N][C][=C][C][=C][Branch1][#Branch1][C][C][C][C][C][C][C][=C][Ring1][N][C][Branch1][P][C][=C][C][=C][Branch1][#Branch1][C][C][C][C][C][C][C][=C][Ring1][N][Branch1][P][C][=C][C][=C][Branch1][#Branch1][C][C][C][C][C][C][C][=C][Ring1][N][C][C][=C][Branch2][Ring2][Ring2][C][=C][C][=C][Branch2][Ring1][=Branch2][/C][=C][\C][=Branch1][C][=O][C][=C][C][=C][C][=C][Ring1][=Branch1][C][Ring1][#Branch2][=C][Branch1][Ring1][C][#N][C][#N][S][Ring2][Ring1][Branch1][S][C][=Ring2][Ring1][#Branch2][Ring2][Branch2][S],{CCCCC(CC)Cc1ccc(-c2c3cc(-c4ccc(-c5sc(-c6ccc([$])s6)c6c5C(=O)c5c(CC(CC)CCCC)sc(CC(CC)CCCC)c5C6=O)s4)sc3c(-c3ccc(CC(CC)CCCC)s3)c3cc([$])sc23)s1}.CCCCCCCCn1c2cc3c(cc2c2cc4c(cc21)-c1sc(-c2ccc(/C=C5\C(=O)c6ccccc6C5=C(C#N)C#N)s2)cc1C4(c1ccc(CCCCCC)cc1)c1ccc(CCCCCC)cc1)C(c1ccc(CCCCCC)cc1)(c1ccc(CCCCCC)cc1)c1cc(-c2ccc(/C=C4\C(=O)c5ccccc5C4=C(C#N)C#N)s2)sc1-3
PTB7-Th,IHIC,-5.204782608695651,-3.5391891891891896,-5.45,-3.93,0.667,DCB,CN,25.0,MoOx,ZnO,9.77,9.76,0.754,19.01,68.1,CCCCC(CC)COC(=O)c1sc2c(-c3cc4c(-c5ccc(CC(CC)CCCC)s5)c5sc(C)cc5c(-c5ccc(CC(CC)CCCC)s5)c4s3)sc(C)c2c1F.CCCCCCc1ccc(C2(c3ccc(CCCCCC)cc3)c3cc(C=C4C(=O)c5ccccc5C4=C(C#N)C#N)sc3-c3sc4c5c(sc4c32)-c2sc(C=C3C(=O)c4ccccc4C3=C(C#N)C#N)cc2C5(c2ccc(CCCCCC)cc2)c2ccc(CCCCCC)cc2)cc1,[C][C][C][C][C][Branch1][Ring1][C][C][C][O][C][=Branch1][C][=O][C][S][C][=C][Branch2][=Branch1][Ring2][C][=C][C][=C][Branch2][Ring1][Ring2][C][=C][C][=C][Branch1][O][C][C][Branch1][Ring1][C][C][C][C][C][C][S][Ring1][=N][C][S][C][Branch1][C][C][=C][C][=Ring1][=Branch1][C][Branch2][Ring1][Ring2][C][=C][C][=C][Branch1][O][C][C][Branch1][Ring1][C][C][C][C][C][C][S][Ring1][=N][=C][Ring2][Ring2][Ring2][S][Ring2][Ring2][#Branch1][S][C][Branch1][C][C][=C][Ring2][Ring2][=N][C][=Ring2][Ring2][S][F].[C][C][C][C][C][C][C][=C][C][=C][Branch2][#Branch2][P][C][Branch1][P][C][=C][C][=C][Branch1][#Branch1][C][C][C][C][C][C][C][=C][Ring1][N][C][C][=C][Branch2][Ring1][=Branch2][C][=C][C][=Branch1][C][=O][C][=C][C][=C][C][=C][Ring1][=Branch1][C][Ring1][#Branch2][=C][Branch1][Ring1][C][#N][C][#N][S][C][=Ring2][Ring1][Branch1][C][S][C][C][=C][Branch1][O][S][C][=Ring1][Branch1][C][=Ring1][Branch2][Ring2][Ring2][#Branch2][C][S][C][Branch2][Ring1][=Branch2][C][=C][C][=Branch1][C][=O][C][=C][C][=C][C][=C][Ring1][=Branch1][C][Ring1][#Branch2][=C][Branch1][Ring1][C][#N][C][#N][=C][C][=Ring2][Ring1][Branch1][C][Ring2][Ring1][O][Branch1][P][C][=C][C][=C][Branch1][#Branch1][C][C][C][C][C][C][C][=C][Ring1][N][C][=C][C][=C][Branch1][#Branch1][C][C][C][C][C][C][C][=C][Ring1][N][C][=C][Ring2][#Branch1][=C],{CCCCC(CC)COC(=O)c1sc2c(-c3cc4c(-c5ccc(CC(CC)CCCC)s5)c5sc([$])cc5c(-c5ccc(CC(CC)CCCC)s5)c4s3)sc([$])c2c1F}.CCCCCCc1ccc(C2(c3ccc(CCCCCC)cc3)c3cc(C=C4C(=O)c5ccccc5C4=C(C#N)C#N)sc3-c3sc4c5c(sc4c32)-c2sc(C=C3C(=O)c4ccccc4C3=C(C#N)C#N)cc2C5(c2ccc(CCCCCC)cc2)c2ccc(CCCCCC)cc2)cc1
PBDTTT-C-T,IDT-2BM,-5.128,-3.268,-5.586666666666666,-4.083333333333333,1.5,o-DCB,CN,25.0,PEDOT:PSS,Ca,4.26,4.26,0.766,10.1,55.1,CCCCC(CC)CC(=O)c1cc2c(C)sc(-c3cc4c(-c5ccc(CC(CC)CCCC)s5)c5sc(C)cc5c(-c5ccc(CC(CC)CCCC)s5)c4s3)c2s1.CCCCCCc1ccc(C2(c3ccc(CCCCCC)cc3)c3cc4c(cc3-c3sc(-c5ccc(C=C(C#N)C#N)c6nsnc56)cc32)C(c2ccc(CCCCCC)cc2)(c2ccc(CCCCCC)cc2)c2cc(-c3ccc(C=C(C#N)C#N)c5nsnc35)sc2-4)cc1,[C][C][C][C][C][Branch1][Ring1][C][C][C][C][=Branch1][C][=O][C][=C][C][=C][Branch1][C][C][S][C][Branch2][=Branch1][Ring2][C][=C][C][=C][Branch2][Ring1][Ring2][C][=C][C][=C][Branch1][O][C][C][Branch1][Ring1][C][C][C][C][C][C][S][Ring1][=N][C][S][C][Branch1][C][C][=C][C][=Ring1][=Branch1][C][Branch2][Ring1][Ring2][C][=C][C][=C][Branch1][O][C][C][Branch1][Ring1][C][C][C][C][C][C][S][Ring1][=N][=C][Ring2][Ring2][Ring2][S][Ring2][Ring2][#Branch1][=C][Ring2][Ring2][=N][S][Ring2][Ring2][S].[C][C][C][C][C][C][C][=C][C][=C][Branch2][#Branch2][=C][C][Branch1][P][C][=C][C][=C][Branch1][#Branch1][C][C][C][C][C][C][C][=C][Ring1][N][C][=C][C][=C][Branch2][Ring2][#Branch2][C][=C][Ring1][=Branch1][C][S][C][Branch2][Ring1][Branch2][C][=C][C][=C][Branch1][=Branch2][C][=C][Branch1][Ring1][C][#N][C][#N][C][=N][S][N][=C][Ring1][#C][Ring1][Branch1][=C][C][=Ring2][Ring1][Ring2][Ring2][Ring2][#Branch1][C][Branch1][P][C][=C][C][=C][Branch1][#Branch1][C][C][C][C][C][C][C][=C][Ring1][N][Branch1][P][C][=C][C][=C][Branch1][#Branch1][C][C][C][C][C][C][C][=C][Ring1][N][C][C][=C][Branch2][Ring1][Branch2][C][=C][C][=C][Branch1][=Branch2][C][=C][Branch1][Ring1][C][#N][C][#N][C][=N][S][N][=C][Ring1][#C][Ring1][Branch1][S][C][=Ring2][Ring1][Ring2][Ring2][=Branch1][Branch1][C][=C][Ring2][#Branch1][#Branch2],{CCCCC(CC)CC(=O)c1cc2c([$])sc(-c3cc4c(-c5ccc(CC(CC)CCCC)s5)c5sc([$])cc5c(-c5ccc(CC(CC)CCCC)s5)c4s3)c2s1}.CCCCCCc1ccc(C2(c3ccc(CCCCCC)cc3)c3cc4c(cc3-c3sc(-c5ccc(C=C(C#N)C#N)c6nsnc56)cc32)C(c2ccc(CCCCCC)cc2)(c2ccc(CCCCCC)cc2)c2cc(-c3ccc(C=C(C#N)C#N)c5nsnc35)sc2-4)cc1
PBDTTT-C-T,IDTT-2BM,-5.128,-3.268,-5.5,-3.8,1.5,o-DCB,DIO,25.0,PEDOT:PSS,Ca,4.81,4.8,0.851,9.87,57.2,CCCCC(CC)CC(=O)c1cc2c(C)sc(-c3cc4c(-c5ccc(CC(CC)CCCC)s5)c5sc(C)cc5c(-c5ccc(CC(CC)CCCC)s5)c4s3)c2s1.CCCCCCc1ccc(C2(c3ccc(CCCCCC)cc3)c3cc4c(cc3-c3sc5cc(-c6ccc(C=C(C#N)C#N)c7nsnc67)sc5c32)C(c2ccc(CCCCCC)cc2)(c2ccc(CCCCCC)cc2)c2c-4sc3cc(-c4ccc(C=C(C#N)C#N)c5nsnc45)sc23)cc1,[C][C][C][C][C][Branch1][Ring1][C][C][C][C][=Branch1][C][=O][C][=C][C][=C][Branch1][C][C][S][C][Branch2][=Branch1][Ring2][C][=C][C][=C][Branch2][Ring1][Ring2][C][=C][C][=C][Branch1][O][C][C][Branch1][Ring1][C][C][C][C][C][C][S][Ring1][=N][C][S][C][Branch1][C][C][=C][C][=Ring1][=Branch1][C][Branch2][Ring1][Ring2][C][=C][C][=C][Branch1][O][C][C][Branch1][Ring1][C][C][C][C][C][C][S][Ring1][=N][=C][Ring2][Ring2][Ring2][S][Ring2][Ring2][#Branch1][=C][Ring2][Ring2][=N][S][Ring2][Ring2][S].[C][C][C][C][C][C][C][=C][C][=C][Branch2][O][#Branch2][C][Branch1][P][C][=C][C][=C][Branch1][#Branch1][C][C][C][C][C][C][C][=C][Ring1][N][C][=C][C][=C][Branch2][Ring2][S][C][=C][Ring1][=Branch1][C][S][C][C][=C][Branch2][Ring1][Branch2][C][=C][C][=C][Branch1][=Branch2][C][=C][Branch1][Ring1][C][#N][C][#N][C][=N][S][N][=C][Ring1][#C][Ring1][Branch1][S][C][=Ring2][Ring1][Ring2][C][=Ring2][Ring1][#Branch1][Ring2][Ring2][#Branch2][C][Branch1][P][C][=C][C][=C][Branch1][#Branch1][C][C][C][C][C][C][C][=C][Ring1][N][Branch1][P][C][=C][C][=C][Branch1][#Branch1][C][C][C][C][C][C][C][=C][Ring1][N][C][=C][Ring2][Branch1][=Branch1][S][C][C][=C][Branch2][Ring1][Branch2][C][=C][C][=C][Branch1][=Branch2][C][=C][Branch1][Ring1][C][#N][C][#N][C][=N][S][N][=C][Ring1][#C][Ring1][Branch1][S][C][Ring2][Ring1][#Branch1][=Ring2][Ring1][Ring2][C][=C][Ring2][#Branch1][S],{CCCCC(CC)CC(=O)c1cc2c([$])sc(-c3cc4c(-c5ccc(CC(CC)CCCC)s5)c5sc([$])cc5c(-c5ccc(CC(CC)CCCC)s5)c4s3)c2s1}.CCCCCCc1ccc(C2(c3ccc(CCCCCC)cc3)c3cc4c(cc3-c3sc5cc(-c6ccc(C=C(C#N)C#N)c7nsnc67)sc5c32)C(c2ccc(CCCCCC)cc2)(c2ccc(CCCCCC)cc2)c2c-4sc3cc(-c4ccc(C=C(C#N)C#N)c5nsnc45)sc23)cc1
PffQx-T,ITIC,-5.36,-3.56,-5.574146341463415,-3.915,0.667,CF,_,170.0,PEDOT:PSS,PDINO,8.47,8.47,0.87,16.33,59.6,CCCCC(CC)COc1ccc(-c2nc3c(-c4ccc(C)s4)c(F)c(F)c(-c4ccc(-c5cc6c(-c7ccc(CC(CC)CCCC)s7)c7sc(C)cc7c(-c7ccc(CC(CC)CCCC)s7)c6s5)s4)c3nc2-c2ccc(OCC(CC)CCCC)c(F)c2)cc1F.CCCCCCc1ccc(C2(c3ccc(CCCCCC)cc3)c3cc4c(cc3-c3sc5cc(/C=C6\C(=O)c7ccccc7C6=C(C#N)C#N)sc5c32)C(c2ccc(CCCCCC)cc2)(c2ccc(CCCCCC)cc2)c2c-4sc3cc(/C=C4\C(=O)c5ccccc5C4=C(C#N)C#N)sc23)cc1,[C][C][C][C][C][Branch1][Ring1][C][C][C][O][C][=C][C][=C][Branch2][#Branch2][N][C][=N][C][=C][Branch1][O][C][=C][C][=C][Branch1][C][C][S][Ring1][=Branch1][C][Branch1][C][F][=C][Branch1][C][F][C][Branch2][=Branch1][#C][C][=C][C][=C][Branch2][=Branch1][Ring2][C][=C][C][=C][Branch2][Ring1][Ring2][C][=C][C][=C][Branch1][O][C][C][Branch1][Ring1][C][C][C][C][C][C][S][Ring1][=N][C][S][C][Branch1][C][C][=C][C][=Ring1][=Branch1][C][Branch2][Ring1][Ring2][C][=C][C][=C][Branch1][O][C][C][Branch1][Ring1][C][C][C][C][C][C][S][Ring1][=N][=C][Ring2][Ring2][Ring2][S][Ring2][Ring2][#Branch1][S][Ring2][Ring2][N][=C][Ring2][Branch1][#Branch2][N][=C][Ring2][Branch1][=C][C][=C][C][=C][Branch1][N][O][C][C][Branch1][Ring1][C][C][C][C][C][C][C][Branch1][C][F][=C][Ring1][S][C][=C][Ring2][#Branch1][Ring2][F].[C][C][C][C][C][C][C][=C][C][=C][Branch2][O][N][C][Branch1][P][C][=C][C][=C][Branch1][#Branch1][C][C][C][C][C][C][C][=C][Ring1][N][C][=C][C][=C][Branch2][Ring2][P][C][=C][Ring1][=Branch1][C][S][C][C][=C][Branch2][Ring1][=Branch2][/C][=C][\C][=Branch1][C][=O][C][=C][C][=C][C][=C][Ring1][=Branch1][C][Ring1][#Branch2][=C][Branch1][Ring1][C][#N][C][#N][S][C][=Ring2][Ring1][Branch1][C][=Ring2][Ring1][Branch2][Ring2][Ring2][O][C][Branch1][P][C][=C][C][=C][Branch1][#Branch1][C][C][C][C][C][C][C][=C][Ring1][N][Branch1][P][C][=C][C][=C][Branch1][#Branch1][C][C][C][C][C][C][C][=C][Ring1][N][C][=C][Ring2][Branch1][#Branch1][S][C][C][=C][Branch2][Ring1][=Branch2][/C][=C][\C][=Branch1][C][=O][C][=C][C][=C][C][=C][Ring1][=Branch1][C][Ring1][#Branch2][=C][Branch1][Ring1][C][#N][C][#N][S][C][Ring2][Ring1][Branch2][=Ring2][Ring1][Branch1][C][=C][Ring2][Branch2][C],{CCCCC(CC)COc1ccc(-c2nc3c(-c4ccc([$])s4)c(F)c(F)c(-c4ccc(-c5cc6c(-c7ccc(CC(CC)CCCC)s7)c7sc([$])cc7c(-c7ccc(CC(CC)CCCC)s7)c6s5)s4)c3nc2-c2ccc(OCC(CC)CCCC)c(F)c2)cc1F}.CCCCCCc1ccc(C2(c3ccc(CCCCCC)cc3)c3cc4c(cc3-c3sc5cc(/C=C6\C(=O)c7ccccc7C6=C(C#N)C#N)sc5c32)C(c2ccc(CCCCCC)cc2)(c2ccc(CCCCCC)cc2)c2c-4sc3cc(/C=C4\C(=O)c5ccccc5C4=C(C#N)C#N)sc23)cc1
PffQx-PS,ITIC,-5.4,-3.55,-5.574146341463415,-3.915,1.0,CF,DIO,90.0,PEDOT:PSS,PDINO,9.12,9.13,0.97,14.96,62.9,CCCCC(CC)COc1ccc(-c2nc3c(-c4ccc(C)s4)c(F)c(F)c(-c4ccc(-c5cc6c(-c7ccc(SCC(CC)CCCC)cc7)c7sc(C)cc7c(-c7ccc(SCC(CC)CCCC)cc7)c6s5)s4)c3nc2-c2ccc(OCC(CC)CCCC)c(F)c2)cc1F.CCCCCCc1ccc(C2(c3ccc(CCCCCC)cc3)c3cc4c(cc3-c3sc5cc(/C=C6\C(=O)c7ccccc7C6=C(C#N)C#N)sc5c32)C(c2ccc(CCCCCC)cc2)(c2ccc(CCCCCC)cc2)c2c-4sc3cc(/C=C4\C(=O)c5ccccc5C4=C(C#N)C#N)sc23)cc1,[C][C][C][C][C][Branch1][Ring1][C][C][C][O][C][=C][C][=C][Branch2][#Branch2][S][C][=N][C][=C][Branch1][O][C][=C][C][=C][Branch1][C][C][S][Ring1][=Branch1][C][Branch1][C][F][=C][Branch1][C][F][C][Branch2][#Branch1][Ring1][C][=C][C][=C][Branch2][=Branch1][Branch2][C][=C][C][=C][Branch2][Ring1][=Branch1][C][=C][C][=C][Branch1][N][S][C][C][Branch1][Ring1][C][C][C][C][C][C][C][=C][Ring1][#C][C][S][C][Branch1][C][C][=C][C][=Ring1][=Branch1][C][Branch2][Ring1][=Branch1][C][=C][C][=C][Branch1][N][S][C][C][Branch1][Ring1][C][C][C][C][C][C][C][=C][Ring1][#C][=C][Ring2][Ring2][Branch2][S][Ring2][Ring2][O][S][Ring2][Ring2][S][=C][Ring2][Branch1][=C][N][=C][Ring2][=Branch1][C][C][=C][C][=C][Branch1][N][O][C][C][Branch1][Ring1][C][C][C][C][C][C][C][Branch1][C][F][=C][Ring1][S][C][=C][Ring2][#Branch1][Branch2][F].[C][C][C][C][C][C][C][=C][C][=C][Branch2][O][N][C][Branch1][P][C][=C][C][=C][Branch1][#Branch1][C][C][C][C][C][C][C][=C][Ring1][N][C][=C][C][=C][Branch2][Ring2][P][C][=C][Ring1][=Branch1][C][S][C][C][=C][Branch2][Ring1][=Branch2][/C][=C][\C][=Branch1][C][=O][C][=C][C][=C][C][=C][Ring1][=Branch1][C][Ring1][#Branch2][=C][Branch1][Ring1][C][#N][C][#N][S][C][=Ring2][Ring1][Branch1][C][=Ring2][Ring1][Branch2][Ring2][Ring2][O][C][Branch1][P][C][=C][C][=C][Branch1][#Branch1][C][C][C][C][C][C][C][=C][Ring1][N][Branch1][P][C][=C][C][=C][Branch1][#Branch1][C][C][C][C][C][C][C][=C][Ring1][N][C][=C][Ring2][Branch1][#Branch1][S][C][C][=C][Branch2][Ring1][=Branch2][/C][=C][\C][=Branch1][C][=O][C][=C][C][=C][C][=C][Ring1][=Branch1][C][Ring1][#Branch2][=C][Branch1][Ring1][C][#N][C][#N][S][C][Ring2][Ring1][Branch2][=Ring2][Ring1][Branch1][C][=C][Ring2][Branch2][C],{CCCCC(CC)COc1ccc(-c2nc3c(-c4ccc([$])s4)c(F)c(F)c(-c4ccc(-c5cc6c(-c7ccc(SCC(CC)CCCC)cc7)c7sc([$])cc7c(-c7ccc(SCC(CC)CCCC)cc7)c6s5)s4)c3nc2-c2ccc(OCC(CC)CCCC)c(F)c2)cc1F}.CCCCCCc1ccc(C2(c3ccc(CCCCCC)cc3)c3cc4c(cc3-c3sc5cc(/C=C6\C(=O)c7ccccc7C6=C(C#N)C#N)sc5c32)C(c2ccc(CCCCCC)cc2)(c2ccc(CCCCCC)cc2)c2c-4sc3cc(/C=C4\C(=O)c5ccccc5C4=C(C#N)C#N)sc23)cc1
PBDB-T,ITIC,-5.297714285714285,-3.4170000000000003,-5.574146341463415,-3.915,1.0,CB,_,160.0,MoOx,ZnO,8.6,8.57,0.831,14.5,71.1,CCCCC(CC)Cc1ccc(-c2c3cc(-c4ccc(-c5sc(-c6ccc(C)s6)c6c5C(=O)c5c(CC(CC)CCCC)sc(CC(CC)CCCC)c5C6=O)s4)sc3c(-c3ccc(CC(CC)CCCC)s3)c3cc(C)sc23)s1.CCCCCCc1ccc(C2(c3ccc(CCCCCC)cc3)c3cc4c(cc3-c3sc5cc(/C=C6\C(=O)c7ccccc7C6=C(C#N)C#N)sc5c32)C(c2ccc(CCCCCC)cc2)(c2ccc(CCCCCC)cc2)c2c-4sc3cc(/C=C4\C(=O)c5ccccc5C4=C(C#N)C#N)sc23)cc1,[C][C][C][C][C][Branch1][Ring1][C][C][C][C][=C][C][=C][Branch2][=Branch2][Branch2][C][=C][C][=C][Branch2][=Branch1][Branch2][C][=C][C][=C][Branch2][Branch1][=N][C][S][C][Branch1][O][C][=C][C][=C][Branch1][C][C][S][Ring1][=Branch1][=C][C][=Ring1][O][C][=Branch1][C][=O][C][=C][Branch1][O][C][C][Branch1][Ring1][C][C][C][C][C][C][S][C][Branch1][O][C][C][Branch1][Ring1][C][C][C][C][C][C][=C][Ring2][Ring1][Branch1][C][Ring2][Ring1][#Branch2][=O][S][Ring2][Ring2][=Branch2][S][C][Ring2][Ring2][=C][=C][Branch2][Ring1][Ring2][C][=C][C][=C][Branch1][O][C][C][Branch1][Ring1][C][C][C][C][C][C][S][Ring1][=N][C][C][=C][Branch1][C][C][S][C][Ring2][=Branch1][Ring1][=Ring1][=Branch1][S][Ring2][=Branch1][Branch2].[C][C][C][C][C][C][C][=C][C][=C][Branch2][O][N][C][Branch1][P][C][=C][C][=C][Branch1][#Branch1][C][C][C][C][C][C][C][=C][Ring1][N][C][=C][C][=C][Branch2][Ring2][P][C][=C][Ring1][=Branch1][C][S][C][C][=C][Branch2][Ring1][=Branch2][/C][=C][\C][=Branch1][C][=O][C][=C][C][=C][C][=C][Ring1][=Branch1][C][Ring1][#Branch2][=C][Branch1][Ring1][C][#N][C][#N][S][C][=Ring2][Ring1][Branch1][C][=Ring2][Ring1][Branch2][Ring2][Ring2][O][C][Branch1][P][C][=C][C][=C][Branch1][#Branch1][C][C][C][C][C][C][C][=C][Ring1][N][Branch1][P][C][=C][C][=C][Branch1][#Branch1][C][C][C][C][C][C][C][=C][Ring1][N][C][=C][Ring2][Branch1][#Branch1][S][C][C][=C][Branch2][Ring1][=Branch2][/C][=C][\C][=Branch1][C][=O][C][=C][C][=C][C][=C][Ring1][=Branch1][C][Ring1][#Branch2][=C][Branch1][Ring1][C][#N][C][#N][S][C][Ring2][Ring1][Branch2][=Ring2][Ring1][Branch1][C][=C][Ring2][Branch2][C],{CCCCC(CC)Cc1ccc(-c2c3cc(-c4ccc(-c5sc(-c6ccc([$])s6)c6c5C(=O)c5c(CC(CC)CCCC)sc(CC(CC)CCCC)c5C6=O)s4)sc3c(-c3ccc(CC(CC)CCCC)s3)c3cc([$])sc23)s1}.CCCCCCc1ccc(C2(c3ccc(CCCCCC)cc3)c3cc4c(cc3-c3sc5cc(/C=C6\C(=O)c7ccccc7C6=C(C#N)C#N)sc5c32)C(c2ccc(CCCCCC)cc2)(c2ccc(CCCCCC)cc2)c2c-4sc3cc(/C=C4\C(=O)c5ccccc5C4=C(C#N)C#N)sc23)cc1
PBDB-T,ITIC,-5.297714285714285,-3.4170000000000003,-5.574146341463415,-3.915,1.0,CB,DIO,25.0,MoOx,ZnO,10.53,10.67,0.87,19.11,64.15,CCCCC(CC)Cc1ccc(-c2c3cc(-c4ccc(-c5sc(-c6ccc(C)s6)c6c5C(=O)c5c(CC(CC)CCCC)sc(CC(CC)CCCC)c5C6=O)s4)sc3c(-c3ccc(CC(CC)CCCC)s3)c3cc(C)sc23)s1.CCCCCCc1ccc(C2(c3ccc(CCCCCC)cc3)c3cc4c(cc3-c3sc5cc(/C=C6\C(=O)c7ccccc7C6=C(C#N)C#N)sc5c32)C(c2ccc(CCCCCC)cc2)(c2ccc(CCCCCC)cc2)c2c-4sc3cc(/C=C4\C(=O)c5ccccc5C4=C(C#N)C#N)sc23)cc1,[C][C][C][C][C][Branch1][Ring1][C][C][C][C][=C][C][=C][Branch2][=Branch2][Branch2][C][=C][C][=C][Branch2][=Branch1][Branch2][C][=C][C][=C][Branch2][Branch1][=N][C][S][C][Branch1][O][C][=C][C][=C][Branch1][C][C][S][Ring1][=Branch1][=C][C][=Ring1][O][C][=Branch1][C][=O][C][=C][Branch1][O][C][C][Branch1][Ring1][C][C][C][C][C][C][S][C][Branch1][O][C][C][Branch1][Ring1][C][C][C][C][C][C][=C][Ring2][Ring1][Branch1][C][Ring2][Ring1][#Branch2][=O][S][Ring2][Ring2][=Branch2][S][C][Ring2][Ring2][=C][=C][Branch2][Ring1][Ring2][C][=C][C][=C][Branch1][O][C][C][Branch1][Ring1][C][C][C][C][C][C][S][Ring1][=N][C][C][=C][Branch1][C][C][S][C][Ring2][=Branch1][Ring1][=Ring1][=Branch1][S][Ring2][=Branch1][Branch2].[C][C][C][C][C][C][C][=C][C][=C][Branch2][O][N][C][Branch1][P][C][=C][C][=C][Branch1][#Branch1][C][C][C][C][C][C][C][=C][Ring1][N][C][=C][C][=C][Branch2][Ring2][P][C][=C][Ring1][=Branch1][C][S][C][C][=C][Branch2][Ring1][=Branch2][/C][=C][\C][=Branch1][C][=O][C][=C][C][=C][C][=C][Ring1][=Branch1][C][Ring1][#Branch2][=C][Branch1][Ring1][C][#N][C][#N][S][C][=Ring2][Ring1][Branch1][C][=Ring2][Ring1][Branch2][Ring2][Ring2][O][C][Branch1][P][C][=C][C][=C][Branch1][#Branch1][C][C][C][C][C][C][C][=C][Ring1][N][Branch1][P][C][=C][C][=C][Branch1][#Branch1][C][C][C][C][C][C][C][=C][Ring1][N][C][=C][Ring2][Branch1][#Branch1][S][C][C][=C][Branch2][Ring1][=Branch2][/C][=C][\C][=Branch1][C][=O][C][=C][C][=C][C][=C][Ring1][=Branch1][C][Ring1][#Branch2][=C][Branch1][Ring1][C][#N][C][#N][S][C][Ring2][Ring1][Branch2][=Ring2][Ring1][Branch1][C][=C][Ring2][Branch2][C],{CCCCC(CC)Cc1ccc(-c2c3cc(-c4ccc(-c5sc(-c6ccc([$])s6)c6c5C(=O)c5c(CC(CC)CCCC)sc(CC(CC)CCCC)c5C6=O)s4)sc3c(-c3ccc(CC(CC)CCCC)s3)c3cc([$])sc23)s1}.CCCCCCc1ccc(C2(c3ccc(CCCCCC)cc3)c3cc4c(cc3-c3sc5cc(/C=C6\C(=O)c7ccccc7C6=C(C#N)C#N)sc5c32)C(c2ccc(CCCCCC)cc2)(c2ccc(CCCCCC)cc2)c2c-4sc3cc(/C=C4\C(=O)c5ccccc5C4=C(C#N)C#N)sc23)cc1
J71,ZITI,-5.353333333333333,-3.4318181818181825,-5.550000000000001,-3.78,1.0,CF,_,25.0,PEDOT:PSS,PDINO,12.82,12.82,0.912,20.23,69.49,CCCCCCCCC(CCCCCC)Cn1nc2c(-c3ccc(C)s3)c(F)c(F)c(-c3ccc(-c4cc5c(-c6ccc([Si](CCC)(CCC)CCC)s6)c6sc(C)cc6c(-c6ccc([Si](CCC)(CCC)CCC)s6)c5s4)s3)c2n1.CCCCCCCCC(CCCCCC)CC1(CC(CCCCCC)CCCCCCCC)c2cc3c(cc2C2C1c1cc4c(cc1C2(CC(CCCCCC)CCCCCCCC)CC(CCCCCC)CCCCCCCC)-c1sc(/C=C2\C(=O)c5cc(F)ccc5C2=C(C#N)C#N)cc1C4)Cc1cc(/C=C2\C(=O)c4cc(F)ccc4C2=C(C#N)C#N)sc1-3,[C][C][C][C][C][C][C][C][C][Branch1][#Branch1][C][C][C][C][C][C][C][N][N][=C][C][Branch1][O][C][=C][C][=C][Branch1][C][C][S][Ring1][=Branch1][=C][Branch1][C][F][C][Branch1][C][F][=C][Branch2][#Branch1][#Branch1][C][=C][C][=C][Branch2][=Branch1][N][C][=C][C][=C][Branch2][Ring1][Branch2][C][=C][C][=C][Branch1][#C][Si][Branch1][Ring2][C][C][C][Branch1][Ring2][C][C][C][C][C][C][S][Ring1][#C][C][S][C][Branch1][C][C][=C][C][=Ring1][=Branch1][C][Branch2][Ring1][Branch2][C][=C][C][=C][Branch1][#C][Si][Branch1][Ring2][C][C][C][Branch1][Ring2][C][C][C][C][C][C][S][Ring1][#C][=C][Ring2][Ring2][Branch2][S][Ring2][Ring2][O][S][Ring2][Ring2][S][C][Ring2][Branch1][=C][=N][Ring2][Branch1][P].[C][C][C][C][C][C][C][C][C][Branch1][#Branch1][C][C][C][C][C][C][C][C][Branch2][Ring1][Ring1][C][C][Branch1][#Branch1][C][C][C][C][C][C][C][C][C][C][C][C][C][C][C][=C][C][=C][Branch2][Branch2][=Branch2][C][=C][Ring1][=Branch1][C][C][Ring2][Ring1][=Branch2][C][=C][C][=C][Branch2][Ring2][#C][C][=C][Ring1][=Branch1][C][Ring1][=Branch2][Branch2][Ring1][Ring1][C][C][Branch1][#Branch1][C][C][C][C][C][C][C][C][C][C][C][C][C][C][C][C][Branch1][#Branch1][C][C][C][C][C][C][C][C][C][C][C][C][C][C][C][S][C][Branch2][Ring1][N][/C][=C][\C][=Branch1][C][=O][C][=C][C][Branch1][C][F][=C][C][=C][Ring1][#Branch1][C][Ring1][O][=C][Branch1][Ring1][C][#N][C][#N][=C][C][=Ring2][Ring1][=Branch1][C][Ring2][Branch1][N][C][C][C][=C][Branch2][Ring1][N][/C][=C][\C][=Branch1][C][=O][C][=C][C][Branch1][C][F][=C][C][=C][Ring1][#Branch1][C][Ring1][O][=C][Branch1][Ring1][C][#N][C][#N][S][C][=Ring2][Ring1][=Branch1][Ring2][#Branch1][O],{CCCCCCCCC(CCCCCC)Cn1nc2c(-c3ccc([$])s3)c(F)c(F)c(-c3ccc(-c4cc5c(-c6ccc([Si](CCC)(CCC)CCC)s6)c6sc([$])cc6c(-c6ccc([Si](CCC)(CCC)CCC)s6)c5s4)s3)c2n1}.CCCCCCCCC(CCCCCC)CC1(CC(CCCCCC)CCCCCCCC)c2cc3c(cc2C2C1c1cc4c(cc1C2(CC(CCCCCC)CCCCCCCC)CC(CCCCCC)CCCCCCCC)-c1sc(/C=C2\C(=O)c5cc(F)ccc5C2=C(C#N)C#N)cc1C4)Cc1cc(/C=C2\C(=O)c4cc(F)ccc4C2=C(C#N)C#N)sc1-3
PTB7-Th,DICTF-C10,-5.204782608695651,-3.5391891891891896,-5.67,-3.89,0.667,o-DCB,_,25.0,MoOx,ZnO,6.93,8.33,0.865,19.255,50.0,CCCCC(CC)COC(=O)c1sc2c(-c3cc4c(-c5ccc(CC(CC)CCCC)s5)c5sc(C)cc5c(-c5ccc(CC(CC)CCCC)s5)c4s3)sc(C)c2c1F.CCCCCCCCCCC1(CCCCCCCCCC)c2cc(-c3ccc(C=C4C(=O)c5ccccc5C4=C(C#N)C#N)s3)ccc2-c2ccc(-c3ccc(C=C4C(=O)c5ccccc5C4=C(C#N)C#N)s3)cc21,[C][C][C][C][C][Branch1][Ring1][C][C][C][O][C][=Branch1][C][=O][C][S][C][=C][Branch2][=Branch1][Ring2][C][=C][C][=C][Branch2][Ring1][Ring2][C][=C][C][=C][Branch1][O][C][C][Branch1][Ring1][C][C][C][C][C][C][S][Ring1][=N][C][S][C][Branch1][C][C][=C][C][=Ring1][=Branch1][C][Branch2][Ring1][Ring2][C][=C][C][=C][Branch1][O][C][C][Branch1][Ring1][C][C][C][C][C][C][S][Ring1][=N][=C][Ring2][Ring2][Ring2][S][Ring2][Ring2][#Branch1][S][C][Branch1][C][C][=C][Ring2][Ring2][=N][C][=Ring2][Ring2][S][F].[C][C][C][C][C][C][C][C][C][C][C][Branch1][O][C][C][C][C][C][C][C][C][C][C][C][=C][C][Branch2][Ring2][Ring2][C][=C][C][=C][Branch2][Ring1][=Branch2][C][=C][C][=Branch1][C][=O][C][=C][C][=C][C][=C][Ring1][=Branch1][C][Ring1][#Branch2][=C][Branch1][Ring1][C][#N][C][#N][S][Ring2][Ring1][Branch1][=C][C][=C][Ring2][Ring1][O][C][=C][C][=C][Branch2][Ring2][Ring2][C][=C][C][=C][Branch2][Ring1][=Branch2][C][=C][C][=Branch1][C][=O][C][=C][C][=C][C][=C][Ring1][=Branch1][C][Ring1][#Branch2][=C][Branch1][Ring1][C][#N][C][#N][S][Ring2][Ring1][Branch1][C][=C][Ring2][Ring1][O][Ring2][Branch1][P],{CCCCC(CC)COC(=O)c1sc2c(-c3cc4c(-c5ccc(CC(CC)CCCC)s5)c5sc([$])cc5c(-c5ccc(CC(CC)CCCC)s5)c4s3)sc([$])c2c1F}.CCCCCCCCCCC1(CCCCCCCCCC)c2cc(-c3ccc(C=C4C(=O)c5ccccc5C4=C(C#N)C#N)s3)ccc2-c2ccc(-c3ccc(C=C4C(=O)c5ccccc5C4=C(C#N)C#N)s3)cc21
