Repository: aspuru-guzik-group/Beyond-Molecular-Structure-ML-for-OPV-Materials-Devices

File: ml_for_opvs/data/input_representation/OPV_Min/smiles/processed_smiles_fabrication_wo_solid.csv (part 1 of 14)
Donor,Acceptor,HOMO_D_eV,LUMO_D_eV,HOMO_A_eV,LUMO_A_eV,D_A_ratio_m_m,solvent,solvent_additive,annealing_temperature,PCE_percent,calc_PCE_percent,Voc_V,Jsc_mA_cm_pow_neg2,FF_percent,DA_SMILES,DA_SELFIES,DA_BigSMILES
J52,BTA13,-5.226666666666667,-3.2975000000000003,-5.34,-3.62,1.0,CF,CN,170.0,7.82,7.82,1.05,12.7,58.66,CCCCCCCCC(CCCCCC)Cn1nc2c(-c3ccc(C)s3)c(F)c(F)c(-c3ccc(-c4cc5c(-c6ccc(CC(CC)CCCC)s6)c6sc(C)cc6c(-c6ccc(CC(CC)CCCC)s6)c5s4)s3)c2n1.CCCCCCCCn1nc2c(/C=c3/sc(=C(C#N)C#N)n(CC)c3=O)ccc(-c3cc4sc5c(c4s3)C(c3ccc(CCCCCC)cc3)(c3ccc(CCCCCC)cc3)c3cc4c(cc3-5)C(c3ccc(CCCCCC)cc3)(c3ccc(CCCCCC)cc3)c3c-4sc4cc(-c5ccc(/C=c6/sc(=C(C#N)C#N)n(CC)c6=O)c6nn(CCCCCCCC)nc56)sc34)c2n1,[C][C][C][C][C][C][C][C][C][Branch1][#Branch1][C][C][C][C][C][C][C][N][N][=C][C][Branch1][O][C][=C][C][=C][Branch1][C][C][S][Ring1][=Branch1][=C][Branch1][C][F][C][Branch1][C][F][=C][Branch2][=Branch1][#C][C][=C][C][=C][Branch2][=Branch1][Ring2][C][=C][C][=C][Branch2][Ring1][Ring2][C][=C][C][=C][Branch1][O][C][C][Branch1][Ring1][C][C][C][C][C][C][S][Ring1][=N][C][S][C][Branch1][C][C][=C][C][=Ring1][=Branch1][C][Branch2][Ring1][Ring2][C][=C][C][=C][Branch1][O][C][C][Branch1][Ring1][C][C][C][C][C][C][S][Ring1][=N][=C][Ring2][Ring2][Ring2][S][Ring2][Ring2][#Branch1][S][Ring2][Ring2][N][C][Ring2][Branch1][#Branch2][=N][Ring2][Branch1][=N].[C][C][C][C][C][C][C][C][N][N][=C][C][Branch2][Ring1][#Branch1][/C][=C][/S][C][=Branch1][Branch2][=C][Branch1][Ring1][C][#N][C][#N][N][Branch1][Ring1][C][C][C][Ring1][N][=O][=C][C][=C][Branch2][N][O][C][=C][C][S][C][=C][Branch1][#Branch1][C][=Ring1][Branch1][S][Ring1][Branch2][C][Branch1][P][C][=C][C][=C][Branch1][#Branch1][C][C][C][C][C][C][C][=C][Ring1][N][Branch1][P][C][=C][C][=C][Branch1][#Branch1][C][C][C][C][C][C][C][=C][Ring1][N][C][=C][C][=C][Branch1][Branch2][C][=C][Ring1][=Branch1][Ring2][Ring2][Ring1][C][Branch1][P][C][=C][C][=C][Branch1][#Branch1][C][C][C][C][C][C][C][=C][Ring1][N][Branch1][P][C][=C][C][=C][Branch1][#Branch1][C][C][C][C][C][C][C][=C][Ring1][N][C][=C][Ring2][Ring1][#C][S][C][C][=C][Branch2][Branch1][C][C][=C][C][=C][Branch2][Ring1][#Branch1][/C][=C][/S][C][=Branch1][Branch2][=C][Branch1][Ring1][C][#N][C][#N][N][Branch1][Ring1][C][C][C][Ring1][N][=O][C][=N][N][Branch1][=Branch2][C][C][C][C][C][C][C][C][N][=C][Ring2][Ring1][#C][Ring1][=N][S][C][Ring2][Ring2][#Branch1][=Ring2][Ring2][Ring2][C][Ring2][=Branch2][O][=N][Ring2][=Branch2][=C],{CCCCCCCCC(CCCCCC)Cn1nc2c(-c3ccc([$])s3)c(F)c(F)c(-c3ccc(-c4cc5c(-c6ccc(CC(CC)CCCC)s6)c6sc([$])cc6c(-c6ccc(CC(CC)CCCC)s6)c5s4)s3)c2n1}.CCCCCCCCn1nc2c(/C=c3/sc(=C(C#N)C#N)n(CC)c3=O)ccc(-c3cc4sc5c(c4s3)C(c3ccc(CCCCCC)cc3)(c3ccc(CCCCCC)cc3)c3cc4c(cc3-5)C(c3ccc(CCCCCC)cc3)(c3ccc(CCCCCC)cc3)c3c-4sc4cc(-c5ccc(/C=c6/sc(=C(C#N)C#N)n(CC)c6=O)c6nn(CCCCCCCC)nc56)sc34)c2n1
J52-F,BTA13,-5.29,-3.38,-5.34,-3.62,1.0,CF,CN,150.0,8.36,8.36,1.18,11.55,61.34,CCCCCCCCC(CCCCCC)Cn1nc2c(-c3ccc(C)s3)c(F)c(F)c(-c3ccc(-c4cc5c(-c6cc(F)c(CC(CC)CCCC)s6)c6sc(C)cc6c(-c6cc(F)c(CC(CC)CCCC)s6)c5s4)s3)c2n1.CCCCCCCCn1nc2c(/C=c3/sc(=C(C#N)C#N)n(CC)c3=O)ccc(-c3cc4sc5c(c4s3)C(c3ccc(CCCCCC)cc3)(c3ccc(CCCCCC)cc3)c3cc4c(cc3-5)C(c3ccc(CCCCCC)cc3)(c3ccc(CCCCCC)cc3)c3c-4sc4cc(-c5ccc(/C=c6/sc(=C(C#N)C#N)n(CC)c6=O)c6nn(CCCCCCCC)nc56)sc34)c2n1,[C][C][C][C][C][C][C][C][C][Branch1][#Branch1][C][C][C][C][C][C][C][N][N][=C][C][Branch1][O][C][=C][C][=C][Branch1][C][C][S][Ring1][=Branch1][=C][Branch1][C][F][C][Branch1][C][F][=C][Branch2][#Branch1][Branch1][C][=C][C][=C][Branch2][=Branch1][#Branch2][C][=C][C][=C][Branch2][Ring1][#Branch1][C][=C][C][Branch1][C][F][=C][Branch1][O][C][C][Branch1][Ring1][C][C][C][C][C][C][S][Ring1][=C][C][S][C][Branch1][C][C][=C][C][=Ring1][=Branch1][C][Branch2][Ring1][#Branch1][C][=C][C][Branch1][C][F][=C][Branch1][O][C][C][Branch1][Ring1][C][C][C][C][C][C][S][Ring1][=C][=C][Ring2][Ring2][=Branch1][S][Ring2][Ring2][=Branch2][S][Ring2][Ring2][=C][C][Ring2][Branch1][N][=N][Ring2][Branch1][#C].[C][C][C][C][C][C][C][C][N][N][=C][C][Branch2][Ring1][#Branch1][/C][=C][/S][C][=Branch1][Branch2][=C][Branch1][Ring1][C][#N][C][#N][N][Branch1][Ring1][C][C][C][Ring1][N][=O][=C][C][=C][Branch2][N][O][C][=C][C][S][C][=C][Branch1][#Branch1][C][=Ring1][Branch1][S][Ring1][Branch2][C][Branch1][P][C][=C][C][=C][Branch1][#Branch1][C][C][C][C][C][C][C][=C][Ring1][N][Branch1][P][C][=C][C][=C][Branch1][#Branch1][C][C][C][C][C][C][C][=C][Ring1][N][C][=C][C][=C][Branch1][Branch2][C][=C][Ring1][=Branch1][Ring2][Ring2][Ring1][C][Branch1][P][C][=C][C][=C][Branch1][#Branch1][C][C][C][C][C][C][C][=C][Ring1][N][Branch1][P][C][=C][C][=C][Branch1][#Branch1][C][C][C][C][C][C][C][=C][Ring1][N][C][=C][Ring2][Ring1][#C][S][C][C][=C][Branch2][Branch1][C][C][=C][C][=C][Branch2][Ring1][#Branch1][/C][=C][/S][C][=Branch1][Branch2][=C][Branch1][Ring1][C][#N][C][#N][N][Branch1][Ring1][C][C][C][Ring1][N][=O][C][=N][N][Branch1][=Branch2][C][C][C][C][C][C][C][C][N][=C][Ring2][Ring1][#C][Ring1][=N][S][C][Ring2][Ring2][#Branch1][=Ring2][Ring2][Ring2][C][Ring2][=Branch2][O][=N][Ring2][=Branch2][=C],{CCCCCCCCC(CCCCCC)Cn1nc2c(-c3ccc([$])s3)c(F)c(F)c(-c3ccc(-c4cc5c(-c6cc(F)c(CC(CC)CCCC)s6)c6sc([$])cc6c(-c6cc(F)c(CC(CC)CCCC)s6)c5s4)s3)c2n1}.CCCCCCCCn1nc2c(/C=c3/sc(=C(C#N)C#N)n(CC)c3=O)ccc(-c3cc4sc5c(c4s3)C(c3ccc(CCCCCC)cc3)(c3ccc(CCCCCC)cc3)c3cc4c(cc3-5)C(c3ccc(CCCCCC)cc3)(c3ccc(CCCCCC)cc3)c3c-4sc4cc(-c5ccc(/C=c6/sc(=C(C#N)C#N)n(CC)c6=O)c6nn(CCCCCCCC)nc56)sc34)c2n1
J52-FS,BTA13,-5.32,-3.39,-5.34,-3.62,1.0,CF,CN,150.0,3.84,3.84,1.24,6.74,45.96,CCCCCCCCC(CCCCCC)Cn1nc2c(-c3ccc(C)s3)c(F)c(F)c(-c3ccc(-c4cc5c(-c6cc(F)c(SCC(CC)CCCC)s6)c6sc(C)cc6c(-c6cc(F)c(SCC(CC)CCCC)s6)c5s4)s3)c2n1.CCCCCCCCn1nc2c(/C=c3/sc(=C(C#N)C#N)n(CC)c3=O)ccc(-c3cc4sc5c(c4s3)C(c3ccc(CCCCCC)cc3)(c3ccc(CCCCCC)cc3)c3cc4c(cc3-5)C(c3ccc(CCCCCC)cc3)(c3ccc(CCCCCC)cc3)c3c-4sc4cc(-c5ccc(/C=c6/sc(=C(C#N)C#N)n(CC)c6=O)c6nn(CCCCCCCC)nc56)sc34)c2n1,[C][C][C][C][C][C][C][C][C][Branch1][#Branch1][C][C][C][C][C][C][C][N][N][=C][C][Branch1][O][C][=C][C][=C][Branch1][C][C][S][Ring1][=Branch1][=C][Branch1][C][F][C][Branch1][C][F][=C][Branch2][#Branch1][#Branch1][C][=C][C][=C][Branch2][=Branch1][N][C][=C][C][=C][Branch2][Ring1][Branch2][C][=C][C][Branch1][C][F][=C][Branch1][N][S][C][C][Branch1][Ring1][C][C][C][C][C][C][S][Ring1][#C][C][S][C][Branch1][C][C][=C][C][=Ring1][=Branch1][C][Branch2][Ring1][Branch2][C][=C][C][Branch1][C][F][=C][Branch1][N][S][C][C][Branch1][Ring1][C][C][C][C][C][C][S][Ring1][#C][=C][Ring2][Ring2][Branch2][S][Ring2][Ring2][O][S][Ring2][Ring2][S][C][Ring2][Branch1][=C][=N][Ring2][Branch1][P].[C][C][C][C][C][C][C][C][N][N][=C][C][Branch2][Ring1][#Branch1][/C][=C][/S][C][=Branch1][Branch2][=C][Branch1][Ring1][C][#N][C][#N][N][Branch1][Ring1][C][C][C][Ring1][N][=O][=C][C][=C][Branch2][N][O][C][=C][C][S][C][=C][Branch1][#Branch1][C][=Ring1][Branch1][S][Ring1][Branch2][C][Branch1][P][C][=C][C][=C][Branch1][#Branch1][C][C][C][C][C][C][C][=C][Ring1][N][Branch1][P][C][=C][C][=C][Branch1][#Branch1][C][C][C][C][C][C][C][=C][Ring1][N][C][=C][C][=C][Branch1][Branch2][C][=C][Ring1][=Branch1][Ring2][Ring2][Ring1][C][Branch1][P][C][=C][C][=C][Branch1][#Branch1][C][C][C][C][C][C][C][=C][Ring1][N][Branch1][P][C][=C][C][=C][Branch1][#Branch1][C][C][C][C][C][C][C][=C][Ring1][N][C][=C][Ring2][Ring1][#C][S][C][C][=C][Branch2][Branch1][C][C][=C][C][=C][Branch2][Ring1][#Branch1][/C][=C][/S][C][=Branch1][Branch2][=C][Branch1][Ring1][C][#N][C][#N][N][Branch1][Ring1][C][C][C][Ring1][N][=O][C][=N][N][Branch1][=Branch2][C][C][C][C][C][C][C][C][N][=C][Ring2][Ring1][#C][Ring1][=N][S][C][Ring2][Ring2][#Branch1][=Ring2][Ring2][Ring2][C][Ring2][=Branch2][O][=N][Ring2][=Branch2][=C],{CCCCCCCCC(CCCCCC)Cn1nc2c(-c3ccc([$])s3)c(F)c(F)c(-c3ccc(-c4cc5c(-c6cc(F)c(SCC(CC)CCCC)s6)c6sc([$])cc6c(-c6cc(F)c(SCC(CC)CCCC)s6)c5s4)s3)c2n1}.CCCCCCCCn1nc2c(/C=c3/sc(=C(C#N)C#N)n(CC)c3=O)ccc(-c3cc4sc5c(c4s3)C(c3ccc(CCCCCC)cc3)(c3ccc(CCCCCC)cc3)c3cc4c(cc3-5)C(c3ccc(CCCCCC)cc3)(c3ccc(CCCCCC)cc3)c3c-4sc4cc(-c5ccc(/C=c6/sc(=C(C#N)C#N)n(CC)c6=O)c6nn(CCCCCCCC)nc56)sc34)c2n1
PDBT-T1,IDIC,-5.36,-3.43,-5.706,-4.002666666666667,1.0,CF,DIO,25.0,10.37,10.37,0.834,16.98,73.2,CCCCCCCCc1ccc(-c2c3sc4cc(-c5ccc(-c6sc(-c7ccc(C)s7)c7c6C(=O)c6c(CC(CC)CCCC)sc(CC(CC)CCCC)c6C7=O)s5)sc4c3c(-c3ccc(CCCCCCCC)s3)c3sc4cc(C)sc4c23)s1.CCCCCCC1(CCCCCC)c2cc3c(cc2-c2sc(/C=C4\C(=O)c5ccccc5C4=C(C#N)C#N)cc21)C(CCCCCC)(CCCCCC)c1cc(/C=C2\C(=O)c4ccccc4C2=C(C#N)C#N)sc1-3,[C][C][C][C][C][C][C][C][C][=C][C][=C][Branch2][=Branch2][P][C][=C][S][C][C][=C][Branch2][=Branch1][Branch2][C][=C][C][=C][Branch2][Branch1][=N][C][S][C][Branch1][O][C][=C][C][=C][Branch1][C][C][S][Ring1][=Branch1][=C][C][=Ring1][O][C][=Branch1][C][=O][C][=C][Branch1][O][C][C][Branch1][Ring1][C][C][C][C][C][C][S][C][Branch1][O][C][C][Branch1][Ring1][C][C][C][C][C][C][=C][Ring2][Ring1][Branch1][C][Ring2][Ring1][#Branch2][=O][S][Ring2][Ring2][=Branch2][S][C][=Ring2][Ring2][=C][C][Ring2][Ring2][P][=C][Branch2][Ring1][C][C][=C][C][=C][Branch1][=Branch2][C][C][C][C][C][C][C][C][S][Ring1][=N][C][S][C][C][=C][Branch1][C][C][S][C][=Ring1][=Branch1][C][Ring2][=Branch1][=Branch2][=Ring1][=Branch2][S][Ring2][=Branch1][=C].[C][C][C][C][C][C][C][Branch1][#Branch1][C][C][C][C][C][C][C][=C][C][=C][Branch2][Ring2][O][C][=C][Ring1][=Branch1][C][S][C][Branch2][Ring1][=Branch2][/C][=C][\C][=Branch1][C][=O][C][=C][C][=C][C][=C][Ring1][=Branch1][C][Ring1][#Branch2][=C][Branch1][Ring1][C][#N][C][#N][=C][C][=Ring2][Ring1][Branch1][Ring2][Ring2][C][C][Branch1][#Branch1][C][C][C][C][C][C][Branch1][#Branch1][C][C][C][C][C][C][C][C][=C][Branch2][Ring1][=Branch2][/C][=C][\C][=Branch1][C][=O][C][=C][C][=C][C][=C][Ring1][=Branch1][C][Ring1][#Branch2][=C][Branch1][Ring1][C][#N][C][#N][S][C][=Ring2][Ring1][Branch1][Ring2][Branch1][O],{CCCCCCCCc1ccc(-c2c3sc4cc(-c5ccc(-c6sc(-c7ccc([$])s7)c7c6C(=O)c6c(CC(CC)CCCC)sc(CC(CC)CCCC)c6C7=O)s5)sc4c3c(-c3ccc(CCCCCCCC)s3)c3sc4cc([$])sc4c23)s1}.CCCCCCC1(CCCCCC)c2cc3c(cc2-c2sc(/C=C4\C(=O)c5ccccc5C4=C(C#N)C#N)cc21)C(CCCCCC)(CCCCCC)c1cc(/C=C2\C(=O)c4ccccc4C2=C(C#N)C#N)sc1-3
PTFBDT-BZS,IDIC,-5.43,-3.58,-5.706,-4.002666666666667,1.0,CF,DIO,25.0,11.03,11.08,0.905,17.3,70.8,CCCCCCCCCCCCOc1c(OCCCCCCCCCCCC)c(-c2ccc(-c3cc4c(-c5cc(F)c(CC(CC)CCCC)c(F)c5)c5sc(C)cc5c(-c5cc(F)c(CC(CC)CCCC)c(F)c5)c4s3)s2)c2nsnc2c1-c1ccc(C)s1.CCCCCCC1(CCCCCC)c2cc3c(cc2-c2sc(/C=C4\C(=O)c5ccccc5C4=C(C#N)C#N)cc21)C(CCCCCC)(CCCCCC)c1cc(/C=C2\C(=O)c4ccccc4C2=C(C#N)C#N)sc1-3,[C][C][C][C][C][C][C][C][C][C][C][C][O][C][C][Branch1][=C][O][C][C][C][C][C][C][C][C][C][C][C][C][=C][Branch2][#Branch1][=N][C][=C][C][=C][Branch2][#Branch1][C][C][=C][C][=C][Branch2][Ring1][O][C][=C][C][Branch1][C][F][=C][Branch1][O][C][C][Branch1][Ring1][C][C][C][C][C][C][C][Branch1][C][F][=C][Ring1][S][C][S][C][Branch1][C][C][=C][C][=Ring1][=Branch1][C][Branch2][Ring1][O][C][=C][C][Branch1][C][F][=C][Branch1][O][C][C][Branch1][Ring1][C][C][C][C][C][C][C][Branch1][C][F][=C][Ring1][S][=C][Ring2][Ring2][#Branch2][S][Ring2][Ring2][=N][S][Ring2][Branch1][C][C][=N][S][N][=C][Ring1][Branch1][C][=Ring2][=Branch1][Branch2][C][=C][C][=C][Branch1][C][C][S][Ring1][=Branch1].[C][C][C][C][C][C][C][Branch1][#Branch1][C][C][C][C][C][C][C][=C][C][=C][Branch2][Ring2][O][C][=C][Ring1][=Branch1][C][S][C][Branch2][Ring1][=Branch2][/C][=C][\C][=Branch1][C][=O][C][=C][C][=C][C][=C][Ring1][=Branch1][C][Ring1][#Branch2][=C][Branch1][Ring1][C][#N][C][#N][=C][C][=Ring2][Ring1][Branch1][Ring2][Ring2][C][C][Branch1][#Branch1][C][C][C][C][C][C][Branch1][#Branch1][C][C][C][C][C][C][C][C][=C][Branch2][Ring1][=Branch2][/C][=C][\C][=Branch1][C][=O][C][=C][C][=C][C][=C][Ring1][=Branch1][C][Ring1][#Branch2][=C][Branch1][Ring1][C][#N][C][#N][S][C][=Ring2][Ring1][Branch1][Ring2][Branch1][O],{CCCCCCCCCCCCOc1c(OCCCCCCCCCCCC)c(-c2ccc(-c3cc4c(-c5cc(F)c(CC(CC)CCCC)c(F)c5)c5sc([$])cc5c(-c5cc(F)c(CC(CC)CCCC)c(F)c5)c4s3)s2)c2nsnc2c1-c1ccc([$])s1}.CCCCCCC1(CCCCCC)c2cc3c(cc2-c2sc(/C=C4\C(=O)c5ccccc5C4=C(C#N)C#N)cc21)C(CCCCCC)(CCCCCC)c1cc(/C=C2\C(=O)c4ccccc4C2=C(C#N)C#N)sc1-3
J52,IEICO-4Cl,-5.226666666666667,-3.2975000000000003,-5.56,-4.23,0.667,CB,DIO,100.0,10.1,10.11,0.7,23.8,60.7,CCCCCCCCC(CCCCCC)Cn1nc2c(-c3ccc(C)s3)c(F)c(F)c(-c3ccc(-c4cc5c(-c6ccc(CC(CC)CCCC)s6)c6sc(C)cc6c(-c6ccc(CC(CC)CCCC)s6)c5s4)s3)c2n1.CCCCCCc1ccc(C2(c3ccc(CCCCCC)cc3)c3cc4c(cc3-c3sc(-c5sc(/C=C6\C(=O)c7cc(Cl)c(Cl)cc7C6=C(C#N)C#N)cc5OCC(CC)CCCC)cc32)C(c2ccc(CCCCCC)cc2)(c2ccc(CCCCCC)cc2)c2cc(-c3sc(/C=C5\C(=O)c6cc(Cl)c(Cl)cc6C5=C(C#N)C#N)cc3OCC(CC)CCCC)sc2-4)cc1,[C][C][C][C][C][C][C][C][C][Branch1][#Branch1][C][C][C][C][C][C][C][N][N][=C][C][Branch1][O][C][=C][C][=C][Branch1][C][C][S][Ring1][=Branch1][=C][Branch1][C][F][C][Branch1][C][F][=C][Branch2][=Branch1][#C][C][=C][C][=C][Branch2][=Branch1][Ring2][C][=C][C][=C][Branch2][Ring1][Ring2][C][=C][C][=C][Branch1][O][C][C][Branch1][Ring1][C][C][C][C][C][C][S][Ring1][=N][C][S][C][Branch1][C][C][=C][C][=Ring1][=Branch1][C][Branch2][Ring1][Ring2][C][=C][C][=C][Branch1][O][C][C][Branch1][Ring1][C][C][C][C][C][C][S][Ring1][=N][=C][Ring2][Ring2][Ring2][S][Ring2][Ring2][#Branch1][S][Ring2][Ring2][N][C][Ring2][Branch1][#Branch2][=N][Ring2][Branch1][=N].[C][C][C][C][C][C][C][=C][C][=C][Branch2][=C][Branch2][C][Branch1][P][C][=C][C][=C][Branch1][#Branch1][C][C][C][C][C][C][C][=C][Ring1][N][C][=C][C][=C][Branch2][=Branch1][#Branch1][C][=C][Ring1][=Branch1][C][S][C][Branch2][Branch1][Branch1][C][S][C][Branch2][Ring1][#C][/C][=C][\C][=Branch1][C][=O][C][=C][C][Branch1][C][Cl][=C][Branch1][C][Cl][C][=C][Ring1][Branch2][C][Ring1][N][=C][Branch1][Ring1][C][#N][C][#N][=C][C][=Ring2][Ring1][#Branch1][O][C][C][Branch1][Ring1][C][C][C][C][C][C][=C][C][=Ring2][Ring2][Branch1][Ring2][Branch1][Branch2][C][Branch1][P][C][=C][C][=C][Branch1][#Branch1][C][C][C][C][C][C][C][=C][Ring1][N][Branch1][P][C][=C][C][=C][Branch1][#Branch1][C][C][C][C][C][C][C][=C][Ring1][N][C][C][=C][Branch2][Branch1][Branch1][C][S][C][Branch2][Ring1][#C][/C][=C][\C][=Branch1][C][=O][C][=C][C][Branch1][C][Cl][=C][Branch1][C][Cl][C][=C][Ring1][Branch2][C][Ring1][N][=C][Branch1][Ring1][C][#N][C][#N][=C][C][=Ring2][Ring1][#Branch1][O][C][C][Branch1][Ring1][C][C][C][C][C][C][S][C][=Ring2][Ring2][Branch1][Ring2][Branch2][#Branch1][C][=C][Ring2][=Branch2][N],{CCCCCCCCC(CCCCCC)Cn1nc2c(-c3ccc([$])s3)c(F)c(F)c(-c3ccc(-c4cc5c(-c6ccc(CC(CC)CCCC)s6)c6sc([$])cc6c(-c6ccc(CC(CC)CCCC)s6)c5s4)s3)c2n1}.CCCCCCc1ccc(C2(c3ccc(CCCCCC)cc3)c3cc4c(cc3-c3sc(-c5sc(/C=C6\C(=O)c7cc(Cl)c(Cl)cc7C6=C(C#N)C#N)cc5OCC(CC)CCCC)cc32)C(c2ccc(CCCCCC)cc2)(c2ccc(CCCCCC)cc2)c2cc(-c3sc(/C=C5\C(=O)c6cc(Cl)c(Cl)cc6C5=C(C#N)C#N)cc3OCC(CC)CCCC)sc2-4)cc1
PBDB-T,IEICO-4Cl,-5.297777777777778,-3.4170000000000003,-5.56,-4.23,1.0,CB,DIO,100.0,9.67,9.67,0.744,20.8,62.5,CCCCC(CC)Cc1ccc(-c2c3cc(-c4ccc(-c5sc(-c6ccc(C)s6)c6c5C(=O)c5c(CC(CC)CCCC)sc(CC(CC)CCCC)c5C6=O)s4)sc3c(-c3ccc(CC(CC)CCCC)s3)c3cc(C)sc23)s1.CCCCCCc1ccc(C2(c3ccc(CCCCCC)cc3)c3cc4c(cc3-c3sc(-c5sc(/C=C6\C(=O)c7cc(Cl)c(Cl)cc7C6=C(C#N)C#N)cc5OCC(CC)CCCC)cc32)C(c2ccc(CCCCCC)cc2)(c2ccc(CCCCCC)cc2)c2cc(-c3sc(/C=C5\C(=O)c6cc(Cl)c(Cl)cc6C5=C(C#N)C#N)cc3OCC(CC)CCCC)sc2-4)cc1,[C][C][C][C][C][Branch1][Ring1][C][C][C][C][=C][C][=C][Branch2][=Branch2][Branch2][C][=C][C][=C][Branch2][=Branch1][Branch2][C][=C][C][=C][Branch2][Branch1][=N][C][S][C][Branch1][O][C][=C][C][=C][Branch1][C][C][S][Ring1][=Branch1][=C][C][=Ring1][O][C][=Branch1][C][=O][C][=C][Branch1][O][C][C][Branch1][Ring1][C][C][C][C][C][C][S][C][Branch1][O][C][C][Branch1][Ring1][C][C][C][C][C][C][=C][Ring2][Ring1][Branch1][C][Ring2][Ring1][#Branch2][=O][S][Ring2][Ring2][=Branch2][S][C][Ring2][Ring2][=C][=C][Branch2][Ring1][Ring2][C][=C][C][=C][Branch1][O][C][C][Branch1][Ring1][C][C][C][C][C][C][S][Ring1][=N][C][C][=C][Branch1][C][C][S][C][Ring2][=Branch1][Ring1][=Ring1][=Branch1][S][Ring2][=Branch1][Branch2].[C][C][C][C][C][C][C][=C][C][=C][Branch2][=C][Branch2][C][Branch1][P][C][=C][C][=C][Branch1][#Branch1][C][C][C][C][C][C][C][=C][Ring1][N][C][=C][C][=C][Branch2][=Branch1][#Branch1][C][=C][Ring1][=Branch1][C][S][C][Branch2][Branch1][Branch1][C][S][C][Branch2][Ring1][#C][/C][=C][\C][=Branch1][C][=O][C][=C][C][Branch1][C][Cl][=C][Branch1][C][Cl][C][=C][Ring1][Branch2][C][Ring1][N][=C][Branch1][Ring1][C][#N][C][#N][=C][C][=Ring2][Ring1][#Branch1][O][C][C][Branch1][Ring1][C][C][C][C][C][C][=C][C][=Ring2][Ring2][Branch1][Ring2][Branch1][Branch2][C][Branch1][P][C][=C][C][=C][Branch1][#Branch1][C][C][C][C][C][C][C][=C][Ring1][N][Branch1][P][C][=C][C][=C][Branch1][#Branch1][C][C][C][C][C][C][C][=C][Ring1][N][C][C][=C][Branch2][Branch1][Branch1][C][S][C][Branch2][Ring1][#C][/C][=C][\C][=Branch1][C][=O][C][=C][C][Branch1][C][Cl][=C][Branch1][C][Cl][C][=C][Ring1][Branch2][C][Ring1][N][=C][Branch1][Ring1][C][#N][C][#N][=C][C][=Ring2][Ring1][#Branch1][O][C][C][Branch1][Ring1][C][C][C][C][C][C][S][C][=Ring2][Ring2][Branch1][Ring2][Branch2][#Branch1][C][=C][Ring2][=Branch2][N],{CCCCC(CC)Cc1ccc(-c2c3cc(-c4ccc(-c5sc(-c6ccc([$])s6)c6c5C(=O)c5c(CC(CC)CCCC)sc(CC(CC)CCCC)c5C6=O)s4)sc3c(-c3ccc(CC(CC)CCCC)s3)c3cc([$])sc23)s1}.CCCCCCc1ccc(C2(c3ccc(CCCCCC)cc3)c3cc4c(cc3-c3sc(-c5sc(/C=C6\C(=O)c7cc(Cl)c(Cl)cc7C6=C(C#N)C#N)cc5OCC(CC)CCCC)cc32)C(c2ccc(CCCCCC)cc2)(c2ccc(CCCCCC)cc2)c2cc(-c3sc(/C=C5\C(=O)c6cc(Cl)c(Cl)cc6C5=C(C#N)C#N)cc3OCC(CC)CCCC)sc2-4)cc1
PTB7-Th,IEICO-4Cl,-5.21,-3.542368421052632,-5.56,-4.23,0.667,CB,DIO,100.0,10.3,10.28,0.727,22.8,62.0,CCCCC(CC)COC(=O)c1sc2c(-c3cc4c(-c5ccc(CC(CC)CCCC)s5)c5sc(C)cc5c(-c5ccc(CC(CC)CCCC)s5)c4s3)sc(C)c2c1F.CCCCCCc1ccc(C2(c3ccc(CCCCCC)cc3)c3cc4c(cc3-c3sc(-c5sc(/C=C6\C(=O)c7cc(Cl)c(Cl)cc7C6=C(C#N)C#N)cc5OCC(CC)CCCC)cc32)C(c2ccc(CCCCCC)cc2)(c2ccc(CCCCCC)cc2)c2cc(-c3sc(/C=C5\C(=O)c6cc(Cl)c(Cl)cc6C5=C(C#N)C#N)cc3OCC(CC)CCCC)sc2-4)cc1,[C][C][C][C][C][Branch1][Ring1][C][C][C][O][C][=Branch1][C][=O][C][S][C][=C][Branch2][=Branch1][Ring2][C][=C][C][=C][Branch2][Ring1][Ring2][C][=C][C][=C][Branch1][O][C][C][Branch1][Ring1][C][C][C][C][C][C][S][Ring1][=N][C][S][C][Branch1][C][C][=C][C][=Ring1][=Branch1][C][Branch2][Ring1][Ring2][C][=C][C][=C][Branch1][O][C][C][Branch1][Ring1][C][C][C][C][C][C][S][Ring1][=N][=C][Ring2][Ring2][Ring2][S][Ring2][Ring2][#Branch1][S][C][Branch1][C][C][=C][Ring2][Ring2][=N][C][=Ring2][Ring2][S][F].[C][C][C][C][C][C][C][=C][C][=C][Branch2][=C][Branch2][C][Branch1][P][C][=C][C][=C][Branch1][#Branch1][C][C][C][C][C][C][C][=C][Ring1][N][C][=C][C][=C][Branch2][=Branch1][#Branch1][C][=C][Ring1][=Branch1][C][S][C][Branch2][Branch1][Branch1][C][S][C][Branch2][Ring1][#C][/C][=C][\C][=Branch1][C][=O][C][=C][C][Branch1][C][Cl][=C][Branch1][C][Cl][C][=C][Ring1][Branch2][C][Ring1][N][=C][Branch1][Ring1][C][#N][C][#N][=C][C][=Ring2][Ring1][#Branch1][O][C][C][Branch1][Ring1][C][C][C][C][C][C][=C][C][=Ring2][Ring2][Branch1][Ring2][Branch1][Branch2][C][Branch1][P][C][=C][C][=C][Branch1][#Branch1][C][C][C][C][C][C][C][=C][Ring1][N][Branch1][P][C][=C][C][=C][Branch1][#Branch1][C][C][C][C][C][C][C][=C][Ring1][N][C][C][=C][Branch2][Branch1][Branch1][C][S][C][Branch2][Ring1][#C][/C][=C][\C][=Branch1][C][=O][C][=C][C][Branch1][C][Cl][=C][Branch1][C][Cl][C][=C][Ring1][Branch2][C][Ring1][N][=C][Branch1][Ring1][C][#N][C][#N][=C][C][=Ring2][Ring1][#Branch1][O][C][C][Branch1][Ring1][C][C][C][C][C][C][S][C][=Ring2][Ring2][Branch1][Ring2][Branch2][#Branch1][C][=C][Ring2][=Branch2][N],{CCCCC(CC)COC(=O)c1sc2c(-c3cc4c(-c5ccc(CC(CC)CCCC)s5)c5sc([$])cc5c(-c5ccc(CC(CC)CCCC)s5)c4s3)sc([$])c2c1F}.CCCCCCc1ccc(C2(c3ccc(CCCCCC)cc3)c3cc4c(cc3-c3sc(-c5sc(/C=C6\C(=O)c7cc(Cl)c(Cl)cc7C6=C(C#N)C#N)cc5OCC(CC)CCCC)cc32)C(c2ccc(CCCCCC)cc2)(c2ccc(CCCCCC)cc2)c2cc(-c3sc(/C=C5\C(=O)c6cc(Cl)c(Cl)cc6C5=C(C#N)C#N)cc3OCC(CC)CCCC)sc2-4)cc1
PBDT-DTN,ITIC,-5.37,-3.53,-5.574146341463415,-3.915,0.667,CF,DPE,25.0,8.3,8.25,0.92,13.8,65.0,CCCCC(CC)Cc1ccc(-c2c3cc(-c4sc(-c5sc(-c6cc(CC(CC)CCCC)c(C)s6)c6c5C(=O)c5ccccc5C6=O)cc4CC(CC)CCCC)sc3c(-c3ccc(CC(CC)CCCC)s3)c3cc(C)sc23)s1.CCCCCCc1ccc(C2(c3ccc(CCCCCC)cc3)c3cc4c(cc3-c3sc5cc(/C=C6\C(=O)c7ccccc7C6=C(C#N)C#N)sc5c32)C(c2ccc(CCCCCC)cc2)(c2ccc(CCCCCC)cc2)c2c-4sc3cc(/C=C4\C(=O)c5ccccc5C4=C(C#N)C#N)sc23)cc1,[C][C][C][C][C][Branch1][Ring1][C][C][C][C][=C][C][=C][Branch2][=Branch2][#Branch1][C][=C][C][=C][Branch2][=Branch1][#Branch1][C][S][C][Branch2][Branch1][C][C][S][C][Branch2][Ring1][#Branch1][C][=C][C][Branch1][O][C][C][Branch1][Ring1][C][C][C][C][C][C][=C][Branch1][C][C][S][Ring1][=C][=C][C][=Ring2][Ring1][Ring1][C][=Branch1][C][=O][C][=C][C][=C][C][=C][Ring1][=Branch1][C][Ring1][O][=O][=C][C][=Ring2][Ring2][C][C][C][Branch1][Ring1][C][C][C][C][C][C][S][C][Ring2][Ring2][#C][=C][Branch2][Ring1][Ring2][C][=C][C][=C][Branch1][O][C][C][Branch1][Ring1][C][C][C][C][C][C][S][Ring1][=N][C][C][=C][Branch1][C][C][S][C][Ring2][=Branch1][Ring2][=Ring1][=Branch1][S][Ring2][=Branch1][=Branch2].[C][C][C][C][C][C][C][=C][C][=C][Branch2][O][N][C][Branch1][P][C][=C][C][=C][Branch1][#Branch1][C][C][C][C][C][C][C][=C][Ring1][N][C][=C][C][=C][Branch2][Ring2][P][C][=C][Ring1][=Branch1][C][S][C][C][=C][Branch2][Ring1][=Branch2][/C][=C][\C][=Branch1][C][=O][C][=C][C][=C][C][=C][Ring1][=Branch1][C][Ring1][#Branch2][=C][Branch1][Ring1][C][#N][C][#N][S][C][=Ring2][Ring1][Branch1][C][=Ring2][Ring1][Branch2][Ring2][Ring2][O][C][Branch1][P][C][=C][C][=C][Branch1][#Branch1][C][C][C][C][C][C][C][=C][Ring1][N][Branch1][P][C][=C][C][=C][Branch1][#Branch1][C][C][C][C][C][C][C][=C][Ring1][N][C][=C][Ring2][Branch1][#Branch1][S][C][C][=C][Branch2][Ring1][=Branch2][/C][=C][\C][=Branch1][C][=O][C][=C][C][=C][C][=C][Ring1][=Branch1][C][Ring1][#Branch2][=C][Branch1][Ring1][C][#N][C][#N][S][C][Ring2][Ring1][Branch2][=Ring2][Ring1][Branch1][C][=C][Ring2][Branch2][C],{CCCCC(CC)Cc1ccc(-c2c3cc(-c4sc(-c5sc(-c6cc(CC(CC)CCCC)c([$])s6)c6c5C(=O)c5ccccc5C6=O)cc4CC(CC)CCCC)sc3c(-c3ccc(CC(CC)CCCC)s3)c3cc([$])sc23)s1}.CCCCCCc1ccc(C2(c3ccc(CCCCCC)cc3)c3cc4c(cc3-c3sc5cc(/C=C6\C(=O)c7ccccc7C6=C(C#N)C#N)sc5c32)C(c2ccc(CCCCCC)cc2)(c2ccc(CCCCCC)cc2)c2c-4sc3cc(/C=C4\C(=O)c5ccccc5C4=C(C#N)C#N)sc23)cc1
PBDT-FBT,ITIC,-5.14,-3.35,-5.574146341463415,-3.915,1.0,CB,DIO,25.0,7.15,7.18,0.82,13.73,63.8,CCCCCCCCc1cc(-c2c(F)c(F)c(-c3cc(CCCCCCCC)c(-c4cc5c(-c6ccc(SCC(CCCC)CCCCCC)s6)c6sc(C)cc6c(-c6ccc(SCC(CCCC)CCCCCC)s6)c5s4)s3)c3nsnc23)sc1C.CCCCCCc1ccc(C2(c3ccc(CCCCCC)cc3)c3cc4c(cc3-c3sc5cc(/C=C6\C(=O)c7ccccc7C6=C(C#N)C#N)sc5c32)C(c2ccc(CCCCCC)cc2)(c2ccc(CCCCCC)cc2)c2c-4sc3cc(/C=C4\C(=O)c5ccccc5C4=C(C#N)C#N)sc23)cc1,[C][C][C][C][C][C][C][C][C][C][=C][Branch2][=Branch2][N][C][=C][Branch1][C][F][C][Branch1][C][F][=C][Branch2][Branch2][Branch1][C][=C][C][Branch1][=Branch2][C][C][C][C][C][C][C][C][=C][Branch2][=Branch1][S][C][=C][C][=C][Branch2][Ring1][#Branch2][C][=C][C][=C][Branch1][S][S][C][C][Branch1][Branch1][C][C][C][C][C][C][C][C][C][C][S][Ring2][Ring1][C][C][S][C][Branch1][C][C][=C][C][=Ring1][=Branch1][C][Branch2][Ring1][#Branch2][C][=C][C][=C][Branch1][S][S][C][C][Branch1][Branch1][C][C][C][C][C][C][C][C][C][C][S][Ring2][Ring1][C][=C][Ring2][Ring2][=C][S][Ring2][Ring2][P][S][Ring2][Branch1][=C][C][=N][S][N][=C][Ring2][=Branch1][=Branch2][Ring1][Branch1][S][C][=Ring2][=Branch1][=C][C].[C][C][C][C][C][C][C][=C][C][=C][Branch2][O][N][C][Branch1][P][C][=C][C][=C][Branch1][#Branch1][C][C][C][C][C][C][C][=C][Ring1][N][C][=C][C][=C][Branch2][Ring2][P][C][=C][Ring1][=Branch1][C][S][C][C][=C][Branch2][Ring1][=Branch2][/C][=C][\C][=Branch1][C][=O][C][=C][C][=C][C][=C][Ring1][=Branch1][C][Ring1][#Branch2][=C][Branch1][Ring1][C][#N][C][#N][S][C][=Ring2][Ring1][Branch1][C][=Ring2][Ring1][Branch2][Ring2][Ring2][O][C][Branch1][P][C][=C][C][=C][Branch1][#Branch1][C][C][C][C][C][C][C][=C][Ring1][N][Branch1][P][C][=C][C][=C][Branch1][#Branch1][C][C][C][C][C][C][C][=C][Ring1][N][C][=C][Ring2][Branch1][#Branch1][S][C][C][=C][Branch2][Ring1][=Branch2][/C][=C][\C][=Branch1][C][=O][C][=C][C][=C][C][=C][Ring1][=Branch1][C][Ring1][#Branch2][=C][Branch1][Ring1][C][#N][C][#N][S][C][Ring2][Ring1][Branch2][=Ring2][Ring1][Branch1][C][=C][Ring2][Branch2][C],{CCCCCCCCc1cc(-c2c(F)c(F)c(-c3cc(CCCCCCCC)c(-c4cc5c(-c6ccc(SCC(CCCC)CCCCCC)s6)c6sc([$])cc6c(-c6ccc(SCC(CCCC)CCCCCC)s6)c5s4)s3)c3nsnc23)sc1[$]}.CCCCCCc1ccc(C2(c3ccc(CCCCCC)cc3)c3cc4c(cc3-c3sc5cc(/C=C6\C(=O)c7ccccc7C6=C(C#N)C#N)sc5c32)C(c2ccc(CCCCCC)cc2)(c2ccc(CCCCCC)cc2)c2c-4sc3cc(/C=C4\C(=O)c5ccccc5C4=C(C#N)C#N)sc23)cc1
PBDTF-FBT,ITIC,-5.34,-3.53,-5.574146341463415,-3.915,1.0,CB,DIO,25.0,9.17,9.18,0.9,15.38,66.3,CCCCCCCCc1cc(-c2c(F)c(F)c(-c3cc(CCCCCCCC)c(-c4cc5c(-c6cc(F)c(S)s6)c6sc(C)cc6c(-c6cc(F)c(SCC(CCCC)CCCCCC)s6)c5s4)s3)c3nsnc23)sc1C.CCCCCCc1ccc(C2(c3ccc(CCCCCC)cc3)c3cc4c(cc3-c3sc5cc(/C=C6\C(=O)c7ccccc7C6=C(C#N)C#N)sc5c32)C(c2ccc(CCCCCC)cc2)(c2ccc(CCCCCC)cc2)c2c-4sc3cc(/C=C4\C(=O)c5ccccc5C4=C(C#N)C#N)sc23)cc1,[C][C][C][C][C][C][C][C][C][C][=C][Branch2][=Branch2][C][C][=C][Branch1][C][F][C][Branch1][C][F][=C][Branch2][#Branch1][O][C][=C][C][Branch1][=Branch2][C][C][C][C][C][C][C][C][=C][Branch2][=Branch1][=Branch1][C][=C][C][=C][Branch1][=C][C][=C][C][Branch1][C][F][=C][Branch1][C][S][S][Ring1][#Branch1][C][S][C][Branch1][C][C][=C][C][=Ring1][=Branch1][C][Branch2][Ring1][=N][C][=C][C][Branch1][C][F][=C][Branch1][S][S][C][C][Branch1][Branch1][C][C][C][C][C][C][C][C][C][C][S][Ring2][Ring1][Ring1][=C][Ring2][Ring2][Ring2][S][Ring2][Ring2][#Branch1][S][Ring2][Branch1][Ring2][C][=N][S][N][=C][Ring2][Branch1][#C][Ring1][Branch1][S][C][=Ring2][=Branch1][Ring2][C].[C][C][C][C][C][C][C][=C][C][=C][Branch2][O][N][C][Branch1][P][C][=C][C][=C][Branch1][#Branch1][C][C][C][C][C][C][C][=C][Ring1][N][C][=C][C][=C][Branch2][Ring2][P][C][=C][Ring1][=Branch1][C][S][C][C][=C][Branch2][Ring1][=Branch2][/C][=C][\C][=Branch1][C][=O][C][=C][C][=C][C][=C][Ring1][=Branch1][C][Ring1][#Branch2][=C][Branch1][Ring1][C][#N][C][#N][S][C][=Ring2][Ring1][Branch1][C][=Ring2][Ring1][Branch2][Ring2][Ring2][O][C][Branch1][P][C][=C][C][=C][Branch1][#Branch1][C][C][C][C][C][C][C][=C][Ring1][N][Branch1][P][C][=C][C][=C][Branch1][#Branch1][C][C][C][C][C][C][C][=C][Ring1][N][C][=C][Ring2][Branch1][#Branch1][S][C][C][=C][Branch2][Ring1][=Branch2][/C][=C][\C][=Branch1][C][=O][C][=C][C][=C][C][=C][Ring1][=Branch1][C][Ring1][#Branch2][=C][Branch1][Ring1][C][#N][C][#N][S][C][Ring2][Ring1][Branch2][=Ring2][Ring1][Branch1][C][=C][Ring2][Branch2][C],{CCCCCCCCc1cc(-c2c(F)c(F)c(-c3cc(CCCCCCCC)c(-c4cc5c(-c6cc(F)c(S)s6)c6sc([$])cc6c(-c6cc(F)c(SCC(CCCC)CCCCCC)s6)c5s4)s3)c3nsnc23)sc1[$]}.CCCCCCc1ccc(C2(c3ccc(CCCCCC)cc3)c3cc4c(cc3-c3sc5cc(/C=C6\C(=O)c7ccccc7C6=C(C#N)C#N)sc5c32)C(c2ccc(CCCCCC)cc2)(c2ccc(CCCCCC)cc2)c2c-4sc3cc(/C=C4\C(=O)c5ccccc5C4=C(C#N)C#N)sc23)cc1
PBDTS-FBT,ITIC,-5.2,-3.4,-5.574146341463415,-3.915,1.0,CB,DIO,25.0,8.58,8.58,0.89,14.63,65.9,CCCCCCCCc1cc(-c2c(F)c(F)c(-c3cc(CCCCCCCC)c(-c4cc5c(-c6ccc(SSCC(CCCC)CCCCCC)s6)c6sc(C)cc6c(-c6ccc(SSCC(CCCC)CCCCCC)s6)c5s4)s3)c3nsnc23)sc1C.CCCCCCc1ccc(C2(c3ccc(CCCCCC)cc3)c3cc4c(cc3-c3sc5cc(/C=C6\C(=O)c7ccccc7C6=C(C#N)C#N)sc5c32)C(c2ccc(CCCCCC)cc2)(c2ccc(CCCCCC)cc2)c2c-4sc3cc(/C=C4\C(=O)c5ccccc5C4=C(C#N)C#N)sc23)cc1,[C][C][C][C][C][C][C][C][C][C][=C][Branch2][=Branch2][=C][C][=C][Branch1][C][F][C][Branch1][C][F][=C][Branch2][Branch2][#Branch1][C][=C][C][Branch1][=Branch2][C][C][C][C][C][C][C][C][=C][Branch2][#Branch1][C][C][=C][C][=C][Branch2][Ring1][O][C][=C][C][=C][Branch1][P][S][S][C][C][Branch1][Branch1][C][C][C][C][C][C][C][C][C][C][S][Ring2][Ring1][Ring1][C][S][C][Branch1][C][C][=C][C][=Ring1][=Branch1][C][Branch2][Ring1][O][C][=C][C][=C][Branch1][P][S][S][C][C][Branch1][Branch1][C][C][C][C][C][C][C][C][C][C][S][Ring2][Ring1][Ring1][=C][Ring2][Ring2][S][S][Ring2][Branch1][Ring1][S][Ring2][Branch1][S][C][=N][S][N][=C][Ring2][=Branch1][O][Ring1][Branch1][S][C][=Ring2][=Branch1][S][C].[C][C][C][C][C][C][C][=C][C][=C][Branch2][O][N][C][Branch1][P][C][=C][C][=C][Branch1][#Branch1][C][C][C][C][C][C][C][=C][Ring1][N][C][=C][C][=C][Branch2][Ring2][P][C][=C][Ring1][=Branch1][C][S][C][C][=C][Branch2][Ring1][=Branch2][/C][=C][\C][=Branch1][C][=O][C][=C][C][=C][C][=C][Ring1][=Branch1][C][Ring1][#Branch2][=C][Branch1][Ring1][C][#N][C][#N][S][C][=Ring2][Ring1][Branch1][C][=Ring2][Ring1][Branch2][Ring2][Ring2][O][C][Branch1][P][C][=C][C][=C][Branch1][#Branch1][C][C][C][C][C][C][C][=C][Ring1][N][Branch1][P][C][=C][C][=C][Branch1][#Branch1][C][C][C][C][C][C][C][=C][Ring1][N][C][=C][Ring2][Branch1][#Branch1][S][C][C][=C][Branch2][Ring1][=Branch2][/C][=C][\C][=Branch1][C][=O][C][=C][C][=C][C][=C][Ring1][=Branch1][C][Ring1][#Branch2][=C][Branch1][Ring1][C][#N][C][#N][S][C][Ring2][Ring1][Branch2][=Ring2][Ring1][Branch1][C][=C][Ring2][Branch2][C],{CCCCCCCCc1cc(-c2c(F)c(F)c(-c3cc(CCCCCCCC)c(-c4cc5c(-c6ccc(SSCC(CCCC)CCCCCC)s6)c6sc([$])cc6c(-c6ccc(SSCC(CCCC)CCCCCC)s6)c5s4)s3)c3nsnc23)sc1[$]}.CCCCCCc1ccc(C2(c3ccc(CCCCCC)cc3)c3cc4c(cc3-c3sc5cc(/C=C6\C(=O)c7ccccc7C6=C(C#N)C#N)sc5c32)C(c2ccc(CCCCCC)cc2)(c2ccc(CCCCCC)cc2)c2c-4sc3cc(/C=C4\C(=O)c5ccccc5C4=C(C#N)C#N)sc23)cc1
PBDTSF-FBT,ITIC,-5.41,-3.6,-5.574146341463415,-3.915,1.0,CB,DIO,25.0,11.66,11.67,1.03,17.09,66.3,CCCCCCCCc1cc(-c2c(F)c(F)c(-c3cc(CCCCCCCC)c(-c4cc5c(-c6cc(F)c(SSCC(CCCC)CCCCCC)s6)c6sc(C)cc6c(-c6cc(F)c(SSCC(CCCC)CCCCCC)s6)c5s4)s3)c3nsnc23)sc1C.CCCCCCc1ccc(C2(c3ccc(CCCCCC)cc3)c3cc4c(cc3-c3sc5cc(/C=C6\C(=O)c7ccccc7C6=C(C#N)C#N)sc5c32)C(c2ccc(CCCCCC)cc2)(c2ccc(CCCCCC)cc2)c2c-4sc3cc(/C=C4\C(=O)c5ccccc5C4=C(C#N)C#N)sc23)cc1,[C][C][C][C][C][C][C][C][C][C][=C][Branch2][#Branch2][Ring2][C][=C][Branch1][C][F][C][Branch1][C][F][=C][Branch2][Branch2][=N][C][=C][C][Branch1][=Branch2][C][C][C][C][C][C][C][C][=C][Branch2][#Branch1][Branch2][C][=C][C][=C][Branch2][Ring1][=C][C][=C][C][Branch1][C][F][=C][Branch1][P][S][S][C][C][Branch1][Branch1][C][C][C][C][C][C][C][C][C][C][S][Ring2][Ring1][Ring2][C][S][C][Branch1][C][C][=C][C][=Ring1][=Branch1][C][Branch2][Ring1][=C][C][=C][C][Branch1][C][F][=C][Branch1][P][S][S][C][C][Branch1][Branch1][C][C][C][C][C][C][C][C][C][C][S][Ring2][Ring1][Ring2][=C][Ring2][Branch1][C][S][Ring2][Branch1][Branch1][S][Ring2][=Branch1][C][C][=N][S][N][=C][Ring2][=Branch1][=N][Ring1][Branch1][S][C][=Ring2][#Branch1][C][C].[C][C][C][C][C][C][C][=C][C][=C][Branch2][O][N][C][Branch1][P][C][=C][C][=C][Branch1][#Branch1][C][C][C][C][C][C][C][=C][Ring1][N][C][=C][C][=C][Branch2][Ring2][P][C][=C][Ring1][=Branch1][C][S][C][C][=C][Branch2][Ring1][=Branch2][/C][=C][\C][=Branch1][C][=O][C][=C][C][=C][C][=C][Ring1][=Branch1][C][Ring1][#Branch2][=C][Branch1][Ring1][C][#N][C][#N][S][C][=Ring2][Ring1][Branch1][C][=Ring2][Ring1][Branch2][Ring2][Ring2][O][C][Branch1][P][C][=C][C][=C][Branch1][#Branch1][C][C][C][C][C][C][C][=C][Ring1][N][Branch1][P][C][=C][C][=C][Branch1][#Branch1][C][C][C][C][C][C][C][=C][Ring1][N][C][=C][Ring2][Branch1][#Branch1][S][C][C][=C][Branch2][Ring1][=Branch2][/C][=C][\C][=Branch1][C][=O][C][=C][C][=C][C][=C][Ring1][=Branch1][C][Ring1][#Branch2][=C][Branch1][Ring1][C][#N][C][#N][S][C][Ring2][Ring1][Branch2][=Ring2][Ring1][Branch1][C][=C][Ring2][Branch2][C],{CCCCCCCCc1cc(-c2c(F)c(F)c(-c3cc(CCCCCCCC)c(-c4cc5c(-c6cc(F)c(SSCC(CCCC)CCCCCC)s6)c6sc([$])cc6c(-c6cc(F)c(SSCC(CCCC)CCCCCC)s6)c5s4)s3)c3nsnc23)sc1[$]}.CCCCCCc1ccc(C2(c3ccc(CCCCCC)cc3)c3cc4c(cc3-c3sc5cc(/C=C6\C(=O)c7ccccc7C6=C(C#N)C#N)sc5c32)C(c2ccc(CCCCCC)cc2)(c2ccc(CCCCCC)cc2)c2c-4sc3cc(/C=C4\C(=O)c5ccccc5C4=C(C#N)C#N)sc23)cc1
PBDT-NQx,ITIC,-5.24,-3.42,-5.574146341463415,-3.915,1.25,CB,DIO,25.0,9.11,9.11,0.87,16.21,64.6,CCCCCCCCc1ccc(-c2nc3c(-c4ccc(C)s4)cc4c(cc(-c5ccc(-c6cc7c(-c8ccc(SCC(CCCC)CCCCCC)s8)c8sc(C)cc8c(-c8ccc(SCC(CCCC)CCCCCC)s8)c7s6)s5)c5nc(-c6ccc(CCCCCCCC)s6)c(-c6ccc(CCCCCCCC)s6)nc54)c3nc2-c2ccc(CCCCCCCC)s2)s1.CCCCCCc1ccc(C2(c3ccc(CCCCCC)cc3)c3cc4c(cc3-c3sc5cc(/C=C6\C(=O)c7ccccc7C6=C(C#N)C#N)sc5c32)C(c2ccc(CCCCCC)cc2)(c2ccc(CCCCCC)cc2)c2c-4sc3cc(/C=C4\C(=O)c5ccccc5C4=C(C#N)C#N)sc23)cc1,[C][C][C][C][C][C][C][C][C][=C][C][=C][Branch2][=C][Ring2][C][=N][C][=C][Branch1][O][C][=C][C][=C][Branch1][C][C][S][Ring1][=Branch1][C][=C][C][Branch2][O][Ring2][C][=C][Branch2][#Branch1][O][C][=C][C][=C][Branch2][=Branch1][S][C][=C][C][=C][Branch2][Ring1][#Branch2][C][=C][C][=C][Branch1][S][S][C][C][Branch1][Branch1][C][C][C][C][C][C][C][C][C][C][S][Ring2][Ring1][C][C][S][C][Branch1][C][C][=C][C][=Ring1][=Branch1][C][Branch2][Ring1][#Branch2][C][=C][C][=C][Branch1][S][S][C][C][Branch1][Branch1][C][C][C][C][C][C][C][C][C][C][S][Ring2][Ring1][C][=C][Ring2][Ring2][=C][S][Ring2][Ring2][P][S][Ring2][Branch1][=Branch1][C][=N][C][Branch2][Ring1][C][C][=C][C][=C][Branch1][=Branch2][C][C][C][C][C][C][C][C][S][Ring1][=N][=C][Branch2][Ring1][C][C][=C][C][=C][Branch1][=Branch2][C][C][C][C][C][C][C][C][S][Ring1][=N][N][=C][Ring2][Ring1][S][Ring2][#Branch1][#Branch2][=C][Ring2][Branch2][Ring2][N][=C][Ring2][Branch2][Branch2][C][=C][C][=C][Branch1][=Branch2][C][C][C][C][C][C][C][C][S][Ring1][=N][S][Ring2][=Branch2][#Branch2].[C][C][C][C][C][C][C][=C][C][=C][Branch2][O][N][C][Branch1][P][C][=C][C][=C][Branch1][#Branch1][C][C][C][C][C][C][C][=C][Ring1][N][C][=C][C][=C][Branch2][Ring2][P][C][=C][Ring1][=Branch1][C][S][C][C][=C][Branch2][Ring1][=Branch2][/C][=C][\C][=Branch1][C][=O][C][=C][C][=C][C][=C][Ring1][=Branch1][C][Ring1][#Branch2][=C][Branch1][Ring1][C][#N][C][#N][S][C][=Ring2][Ring1][Branch1][C][=Ring2][Ring1][Branch2][Ring2][Ring2][O][C][Branch1][P][C][=C][C][=C][Branch1][#Branch1][C][C][C][C][C][C][C][=C][Ring1][N][Branch1][P][C][=C][C][=C][Branch1][#Branch1][C][C][C][C][C][C][C][=C][Ring1][N][C][=C][Ring2][Branch1][#Branch1][S][C][C][=C][Branch2][Ring1][=Branch2][/C][=C][\C][=Branch1][C][=O][C][=C][C][=C][C][=C][Ring1][=Branch1][C][Ring1][#Branch2][=C][Branch1][Ring1][C][#N][C][#N][S][C][Ring2][Ring1][Branch2][=Ring2][Ring1][Branch1][C][=C][Ring2][Branch2][C],{CCCCCCCCc1ccc(-c2nc3c(-c4ccc([$])s4)cc4c(cc(-c5ccc(-c6cc7c(-c8ccc(SCC(CCCC)CCCCCC)s8)c8sc([$])cc8c(-c8ccc(SCC(CCCC)CCCCCC)s8)c7s6)s5)c5nc(-c6ccc(CCCCCCCC)s6)c(-c6ccc(CCCCCCCC)s6)nc54)c3nc2-c2ccc(CCCCCCCC)s2)s1}.CCCCCCc1ccc(C2(c3ccc(CCCCCC)cc3)c3cc4c(cc3-c3sc5cc(/C=C6\C(=O)c7ccccc7C6=C(C#N)C#N)sc5c32)C(c2ccc(CCCCCC)cc2)(c2ccc(CCCCCC)cc2)c2c-4sc3cc(/C=C4\C(=O)c5ccccc5C4=C(C#N)C#N)sc23)cc1
PBDTS-NQx,ITIC,-5.31,-3.46,-5.574146341463415,-3.915,1.25,CB,DIO,25.0,11.47,11.47,0.92,17.86,69.8,CCCCCCCCc1ccc(-c2nc3c(-c4ccc(C)s4)cc4c(cc(-c5ccc(-c6cc7c(-c8ccc(SSCC(CCCC)CCCCCC)s8)c8sc(C)cc8c(-c8ccc(SSCC(CCCC)CCCCCC)s8)c7s6)s5)c5nc(-c6ccc(CCCCCCCC)s6)c(-c6ccc(CCCCCCCC)s6)nc54)c3nc2-c2ccc(CCCCCCCC)s2)s1.CCCCCCc1ccc(C2(c3ccc(CCCCCC)cc3)c3cc4c(cc3-c3sc5cc(/C=C6\C(=O)c7ccccc7C6=C(C#N)C#N)sc5c32)C(c2ccc(CCCCCC)cc2)(c2ccc(CCCCCC)cc2)c2c-4sc3cc(/C=C4\C(=O)c5ccccc5C4=C(C#N)C#N)sc23)cc1,[C][C][C][C][C][C][C][C][C][=C][C][=C][Branch2][=C][=Branch1][C][=N][C][=C][Branch1][O][C][=C][C][=C][Branch1][C][C][S][Ring1][=Branch1][C][=C][C][Branch2][O][=Branch1][C][=C][Branch2][#Branch1][=N][C][=C][C][=C][Branch2][#Branch1][C][C][=C][C][=C][Branch2][Ring1][O][C][=C][C][=C][Branch1][P][S][S][C][C][Branch1][Branch1][C][C][C][C][C][C][C][C][C][C][S][Ring2][Ring1][Ring1][C][S][C][Branch1][C][C][=C][C][=Ring1][=Branch1][C][Branch2][Ring1][O][C][=C][C][=C][Branch1][P][S][S][C][C][Branch1][Branch1][C][C][C][C][C][C][C][C][C][C][S][Ring2][Ring1][Ring1][=C][Ring2][Ring2][S][S][Ring2][Branch1][Ring1][S][Ring2][Branch1][Branch2][C][=N][C][Branch2][Ring1][C][C][=C][C][=C][Branch1][=Branch2][C][C][C][C][C][C][C][C][S][Ring1][=N][=C][Branch2][Ring1][C][C][=C][C][=C][Branch1][=Branch2][C][C][C][C][C][C][C][C][S][Ring1][=N][N][=C][Ring2][Ring1][S][Ring2][#Branch1][N][=C][Ring2][Branch2][=Branch1][N][=C][Ring2][Branch2][#Branch2][C][=C][C][=C][Branch1][=Branch2][C][C][C][C][C][C][C][C][S][Ring1][=N][S][Ring2][=Branch2][N].[C][C][C][C][C][C][C][=C][C][=C][Branch2][O][N][C][Branch1][P][C][=C][C][=C][Branch1][#Branch1][C][C][C][C][C][C][C][=C][Ring1][N][C][=C][C][=C][Branch2][Ring2][P][C][=C][Ring1][=Branch1][C][S][C][C][=C][Branch2][Ring1][=Branch2][/C][=C][\C][=Branch1][C][=O][C][=C][C][=C][C][=C][Ring1][=Branch1][C][Ring1][#Branch2][=C][Branch1][Ring1][C][#N][C][#N][S][C][=Ring2][Ring1][Branch1][C][=Ring2][Ring1][Branch2][Ring2][Ring2][O][C][Branch1][P][C][=C][C][=C][Branch1][#Branch1][C][C][C][C][C][C][C][=C][Ring1][N][Branch1][P][C][=C][C][=C][Branch1][#Branch1][C][C][C][C][C][C][C][=C][Ring1][N][C][=C][Ring2][Branch1][#Branch1][S][C][C][=C][Branch2][Ring1][=Branch2][/C][=C][\C][=Branch1][C][=O][C][=C][C][=C][C][=C][Ring1][=Branch1][C][Ring1][#Branch2][=C][Branch1][Ring1][C][#N][C][#N][S][C][Ring2][Ring1][Branch2][=Ring2][Ring1][Branch1][C][=C][Ring2][Branch2][C],{CCCCCCCCc1ccc(-c2nc3c(-c4ccc([$])s4)cc4c(cc(-c5ccc(-c6cc7c(-c8ccc(SSCC(CCCC)CCCCCC)s8)c8sc([$])cc8c(-c8ccc(SSCC(CCCC)CCCCCC)s8)c7s6)s5)c5nc(-c6ccc(CCCCCCCC)s6)c(-c6ccc(CCCCCCCC)s6)nc54)c3nc2-c2ccc(CCCCCCCC)s2)s1}.CCCCCCc1ccc(C2(c3ccc(CCCCCC)cc3)c3cc4c(cc3-c3sc5cc(/C=C6\C(=O)c7ccccc7C6=C(C#N)C#N)sc5c32)C(c2ccc(CCCCCC)cc2)(c2ccc(CCCCCC)cc2)c2c-4sc3cc(/C=C4\C(=O)c5ccccc5C4=C(C#N)C#N)sc23)cc1
FTAZ,ITIC-Th,-5.43,-3.3200000000000003,-5.673333333333334,-3.908888888888889,0.667,CF,DIO,25.0,8.88,8.88,0.915,15.84,61.26,CCCCCCC(CCCC)CSc1c2cc(-c3ccc(-c4c(F)c(F)c(-c5ccc(C)s5)c5nn(SCC(CCCC)CCCCCC)nc45)s3)sc2c(SCC(CCCC)CCCCCC)c2cc(C)sc12.CCCCCCc1ccc(C2(c3ccc(CCCCCC)s3)c3cc4c(cc3-c3sc5cc(/C=C6\C(=O)c7ccccc7C6=C(C#N)C#N)sc5c32)C(c2ccc(CCCCCC)s2)(c2ccc(CCCCCC)s2)c2c-4sc3cc(/C=C4\C(=O)c5ccccc5C4=C(C#N)C#N)sc23)s1,[C][C][C][C][C][C][C][Branch1][Branch1][C][C][C][C][C][S][C][=C][C][=C][Branch2][Branch1][=C][C][=C][C][=C][Branch2][Branch1][Ring1][C][=C][Branch1][C][F][C][Branch1][C][F][=C][Branch1][O][C][=C][C][=C][Branch1][C][C][S][Ring1][=Branch1][C][=N][N][Branch1][S][S][C][C][Branch1][Branch1][C][C][C][C][C][C][C][C][C][C][N][=C][Ring2][Ring1][=C][Ring2][Ring1][C][S][Ring2][Ring2][Ring1][S][C][Ring2][Ring2][Branch2][=C][Branch1][S][S][C][C][Branch1][Branch1][C][C][C][C][C][C][C][C][C][C][C][C][=C][Branch1][C][C][S][C][Ring2][Branch1][=N][=Ring1][=Branch1].[C][C][C][C][C][C][C][=C][C][=C][Branch2][O][=Branch2][C][Branch1][S][C][=C][C][=C][Branch1][#Branch1][C][C][C][C][C][C][S][Ring1][O][C][=C][C][=C][Branch2][Ring2][P][C][=C][Ring1][=Branch1][C][S][C][C][=C][Branch2][Ring1][=Branch2][/C][=C][\C][=Branch1][C][=O][C][=C][C][=C][C][=C][Ring1][=Branch1][C][Ring1][#Branch2][=C][Branch1][Ring1][C][#N][C][#N][S][C][=Ring2][Ring1][Branch1][C][=Ring2][Ring1][Branch2][Ring2][Ring2][#Branch2][C][Branch1][S][C][=C][C][=C][Branch1][#Branch1][C][C][C][C][C][C][S][Ring1][O][Branch1][S][C][=C][C][=C][Branch1][#Branch1][C][C][C][C][C][C][S][Ring1][O][C][=C][Ring2][Branch1][Branch1][S][C][C][=C][Branch2][Ring1][=Branch2][/C][=C][\C][=Branch1][C][=O][C][=C][C][=C][C][=C][Ring1][=Branch1][C][Ring1][#Branch2][=C][Branch1][Ring1][C][#N][C][#N][S][C][Ring2][Ring1][Branch2][=Ring2][Ring1][Branch1][S][Ring2][#Branch1][=C],{CCCCCCC(CCCC)CSc1c2cc(-c3ccc(-c4c(F)c(F)c(-c5ccc([$])s5)c5nn(SCC(CCCC)CCCCCC)nc45)s3)sc2c(SCC(CCCC)CCCCCC)c2cc([$])sc12}.CCCCCCc1ccc(C2(c3ccc(CCCCCC)s3)c3cc4c(cc3-c3sc5cc(/C=C6\C(=O)c7ccccc7C6=C(C#N)C#N)sc5c32)C(c2ccc(CCCCCC)s2)(c2ccc(CCCCCC)s2)c2c-4sc3cc(/C=C4\C(=O)c5ccccc5C4=C(C#N)C#N)sc23)s1
