Repository: aspuru-guzik-group/Beyond-Molecular-Structure-ML-for-OPV-Materials-Devices

File: ml_for_opvs/data/input_representation/OPV_Min/smiles/processed_smiles_fabrication_wo_solid.csv (part 2 of 14)
Donor,Acceptor,HOMO_D_eV,LUMO_D_eV,HOMO_A_eV,LUMO_A_eV,D_A_ratio_m_m,solvent,solvent_additive,annealing_temperature,PCE_percent,calc_PCE_percent,Voc_V,Jsc_mA_cm_pow_neg2,FF_percent,DA_SMILES,DA_SELFIES,DA_BigSMILES
FTAZ,ITIC-Th1,-5.43,-3.3200000000000003,-5.720000000000001,-4.065,0.667,CF,DIO,25.0,12.1,12.1,0.849,19.33,73.73,CCCCCCC(CCCC)CSc1c2cc(-c3ccc(-c4c(F)c(F)c(-c5ccc(C)s5)c5nn(SCC(CCCC)CCCCCC)nc45)s3)sc2c(SCC(CCCC)CCCCCC)c2cc(C)sc12.CCCCCCc1ccc(C2(c3ccc(CCCCCC)s3)c3cc4c(cc3-c3sc5cc(C=C6C(=O)c7cc(F)ccc7C6=C(C#N)C#N)sc5c32)C(c2ccc(CCCCCC)s2)(c2ccc(CCCCCC)s2)c2c-4sc3cc(C=C4C(=O)c5cc(F)ccc5C4=C(C#N)C#N)sc23)s1,[C][C][C][C][C][C][C][Branch1][Branch1][C][C][C][C][C][S][C][=C][C][=C][Branch2][Branch1][=C][C][=C][C][=C][Branch2][Branch1][Ring1][C][=C][Branch1][C][F][C][Branch1][C][F][=C][Branch1][O][C][=C][C][=C][Branch1][C][C][S][Ring1][=Branch1][C][=N][N][Branch1][S][S][C][C][Branch1][Branch1][C][C][C][C][C][C][C][C][C][C][N][=C][Ring2][Ring1][=C][Ring2][Ring1][C][S][Ring2][Ring2][Ring1][S][C][Ring2][Ring2][Branch2][=C][Branch1][S][S][C][C][Branch1][Branch1][C][C][C][C][C][C][C][C][C][C][C][C][=C][Branch1][C][C][S][C][Ring2][Branch1][=N][=Ring1][=Branch1].[C][C][C][C][C][C][C][=C][C][=C][Branch2][O][#C][C][Branch1][S][C][=C][C][=C][Branch1][#Branch1][C][C][C][C][C][C][S][Ring1][O][C][=C][C][=C][Branch2][Branch1][Ring2][C][=C][Ring1][=Branch1][C][S][C][C][=C][Branch2][Ring1][N][C][=C][C][=Branch1][C][=O][C][=C][C][Branch1][C][F][=C][C][=C][Ring1][#Branch1][C][Ring1][O][=C][Branch1][Ring1][C][#N][C][#N][S][C][=Ring2][Ring1][=Branch1][C][=Ring2][Ring1][=Branch2][Ring2][Ring2][O][C][Branch1][S][C][=C][C][=C][Branch1][#Branch1][C][C][C][C][C][C][S][Ring1][O][Branch1][S][C][=C][C][=C][Branch1][#Branch1][C][C][C][C][C][C][S][Ring1][O][C][=C][Ring2][Branch1][=Branch1][S][C][C][=C][Branch2][Ring1][N][C][=C][C][=Branch1][C][=O][C][=C][C][Branch1][C][F][=C][C][=C][Ring1][#Branch1][C][Ring1][O][=C][Branch1][Ring1][C][#N][C][#N][S][C][Ring2][Ring1][=Branch2][=Ring2][Ring1][=Branch1][S][Ring2][#Branch1][S],{CCCCCCC(CCCC)CSc1c2cc(-c3ccc(-c4c(F)c(F)c(-c5ccc([$])s5)c5nn(SCC(CCCC)CCCCCC)nc45)s3)sc2c(SCC(CCCC)CCCCCC)c2cc([$])sc12}.CCCCCCc1ccc(C2(c3ccc(CCCCCC)s3)c3cc4c(cc3-c3sc5cc(C=C6C(=O)c7cc(F)ccc7C6=C(C#N)C#N)sc5c32)C(c2ccc(CCCCCC)s2)(c2ccc(CCCCCC)s2)c2c-4sc3cc(C=C4C(=O)c5cc(F)ccc5C4=C(C#N)C#N)sc23)s1
FTAZ,ITIC-Th2,-5.43,-3.3200000000000003,-5.75,-4.07,0.667,CF,DIO,25.0,9.06,9.05,0.751,17.19,70.07,CCCCCCC(CCCC)CSc1c2cc(-c3ccc(-c4c(F)c(F)c(-c5ccc(C)s5)c5nn(SCC(CCCC)CCCCCC)nc45)s3)sc2c(SCC(CCCC)CCCCCC)c2cc(C)sc12.CCCCCCc1ccc(C2(c3ccc(CCCCCC)s3)c3cc4c(cc3-c3sc5cc(/C=C6\C(=O)c7cc(F)c(F)cc7C6=C(C#N)C#N)sc5c32)C(c2ccc(CCCCCC)s2)(c2ccc(CCCCCC)s2)c2c-4sc3cc(/C=C4\C(=O)c5cc(F)c(F)cc5C4=C(C#N)C#N)sc23)s1,[C][C][C][C][C][C][C][Branch1][Branch1][C][C][C][C][C][S][C][=C][C][=C][Branch2][Branch1][=C][C][=C][C][=C][Branch2][Branch1][Ring1][C][=C][Branch1][C][F][C][Branch1][C][F][=C][Branch1][O][C][=C][C][=C][Branch1][C][C][S][Ring1][=Branch1][C][=N][N][Branch1][S][S][C][C][Branch1][Branch1][C][C][C][C][C][C][C][C][C][C][N][=C][Ring2][Ring1][=C][Ring2][Ring1][C][S][Ring2][Ring2][Ring1][S][C][Ring2][Ring2][Branch2][=C][Branch1][S][S][C][C][Branch1][Branch1][C][C][C][C][C][C][C][C][C][C][C][C][=C][Branch1][C][C][S][C][Ring2][Branch1][=N][=Ring1][=Branch1].[C][C][C][C][C][C][C][=C][C][=C][Branch2][N][Branch1][C][Branch1][S][C][=C][C][=C][Branch1][#Branch1][C][C][C][C][C][C][S][Ring1][O][C][=C][C][=C][Branch2][Branch1][#Branch1][C][=C][Ring1][=Branch1][C][S][C][C][=C][Branch2][Ring1][#C][/C][=C][\C][=Branch1][C][=O][C][=C][C][Branch1][C][F][=C][Branch1][C][F][C][=C][Ring1][Branch2][C][Ring1][N][=C][Branch1][Ring1][C][#N][C][#N][S][C][=Ring2][Ring1][#Branch1][C][=Ring2][Ring1][#Branch2][Ring2][Ring2][N][C][Branch1][S][C][=C][C][=C][Branch1][#Branch1][C][C][C][C][C][C][S][Ring1][O][Branch1][S][C][=C][C][=C][Branch1][#Branch1][C][C][C][C][C][C][S][Ring1][O][C][=C][Ring2][Branch1][#Branch1][S][C][C][=C][Branch2][Ring1][#C][/C][=C][\C][=Branch1][C][=O][C][=C][C][Branch1][C][F][=C][Branch1][C][F][C][=C][Ring1][Branch2][C][Ring1][N][=C][Branch1][Ring1][C][#N][C][#N][S][C][Ring2][Ring1][#Branch2][=Ring2][Ring1][#Branch1][S][Ring2][Branch2][C],{CCCCCCC(CCCC)CSc1c2cc(-c3ccc(-c4c(F)c(F)c(-c5ccc([$])s5)c5nn(SCC(CCCC)CCCCCC)nc45)s3)sc2c(SCC(CCCC)CCCCCC)c2cc([$])sc12}.CCCCCCc1ccc(C2(c3ccc(CCCCCC)s3)c3cc4c(cc3-c3sc5cc(/C=C6\C(=O)c7cc(F)c(F)cc7C6=C(C#N)C#N)sc5c32)C(c2ccc(CCCCCC)s2)(c2ccc(CCCCCC)s2)c2c-4sc3cc(/C=C4\C(=O)c5cc(F)c(F)cc5C4=C(C#N)C#N)sc23)s1
FTAZ,ITIC-Th3,-5.43,-3.3200000000000003,-5.67,-3.73,0.667,CF,DIO,25.0,10.7,10.74,0.962,16.34,68.33,CCCCCCC(CCCC)CSc1c2cc(-c3ccc(-c4c(F)c(F)c(-c5ccc(C)s5)c5nn(SCC(CCCC)CCCCCC)nc45)s3)sc2c(SCC(CCCC)CCCCCC)c2cc(C)sc12.CCCCCCc1ccc(C2(c3ccc(CCCCCC)s3)c3cc4c(cc3-c3sc5cc(/C=C6\C(=O)c7ccc(OC)cc7C6=C(C#N)C#N)sc5c32)C(c2ccc(CCCCCC)s2)(c2ccc(CCCCCC)s2)c2c-4sc3cc(/C=C4\C(=O)c5ccc(OC)cc5C4=C(C#N)C#N)sc23)s1,[C][C][C][C][C][C][C][Branch1][Branch1][C][C][C][C][C][S][C][=C][C][=C][Branch2][Branch1][=C][C][=C][C][=C][Branch2][Branch1][Ring1][C][=C][Branch1][C][F][C][Branch1][C][F][=C][Branch1][O][C][=C][C][=C][Branch1][C][C][S][Ring1][=Branch1][C][=N][N][Branch1][S][S][C][C][Branch1][Branch1][C][C][C][C][C][C][C][C][C][C][N][=C][Ring2][Ring1][=C][Ring2][Ring1][C][S][Ring2][Ring2][Ring1][S][C][Ring2][Ring2][Branch2][=C][Branch1][S][S][C][C][Branch1][Branch1][C][C][C][C][C][C][C][C][C][C][C][C][=C][Branch1][C][C][S][C][Ring2][Branch1][=N][=Ring1][=Branch1].[C][C][C][C][C][C][C][=C][C][=C][Branch2][O][P][C][Branch1][S][C][=C][C][=C][Branch1][#Branch1][C][C][C][C][C][C][S][Ring1][O][C][=C][C][=C][Branch2][Branch1][Branch1][C][=C][Ring1][=Branch1][C][S][C][C][=C][Branch2][Ring1][=N][/C][=C][\C][=Branch1][C][=O][C][=C][C][=C][Branch1][Ring1][O][C][C][=C][Ring1][Branch2][C][Ring1][N][=C][Branch1][Ring1][C][#N][C][#N][S][C][=Ring2][Ring1][#Branch1][C][=Ring2][Ring1][#Branch2][Ring2][Ring2][N][C][Branch1][S][C][=C][C][=C][Branch1][#Branch1][C][C][C][C][C][C][S][Ring1][O][Branch1][S][C][=C][C][=C][Branch1][#Branch1][C][C][C][C][C][C][S][Ring1][O][C][=C][Ring2][Branch1][#Branch1][S][C][C][=C][Branch2][Ring1][=N][/C][=C][\C][=Branch1][C][=O][C][=C][C][=C][Branch1][Ring1][O][C][C][=C][Ring1][Branch2][C][Ring1][N][=C][Branch1][Ring1][C][#N][C][#N][S][C][Ring2][Ring1][#Branch2][=Ring2][Ring1][#Branch1][S][Ring2][Branch2][C],{CCCCCCC(CCCC)CSc1c2cc(-c3ccc(-c4c(F)c(F)c(-c5ccc([$])s5)c5nn(SCC(CCCC)CCCCCC)nc45)s3)sc2c(SCC(CCCC)CCCCCC)c2cc([$])sc12}.CCCCCCc1ccc(C2(c3ccc(CCCCCC)s3)c3cc4c(cc3-c3sc5cc(/C=C6\C(=O)c7ccc(OC)cc7C6=C(C#N)C#N)sc5c32)C(c2ccc(CCCCCC)s2)(c2ccc(CCCCCC)s2)c2c-4sc3cc(/C=C4\C(=O)c5ccc(OC)cc5C4=C(C#N)C#N)sc23)s1
J52,IT-M,-5.226666666666667,-3.2975000000000003,-5.513571428571429,-3.808,1.0,CB,DIO,150.0,9.4,9.38,0.843,17.1,65.1,CCCCCCCCC(CCCCCC)Cn1nc2c(-c3ccc(C)s3)c(F)c(F)c(-c3ccc(-c4cc5c(-c6ccc(CC(CC)CCCC)s6)c6sc(C)cc6c(-c6ccc(CC(CC)CCCC)s6)c5s4)s3)c2n1.CCCCCCc1ccc(C2(c3ccc(CCCCCC)cc3)c3cc4c(cc3-c3sc5cc(/C=C6\C(=O)c7ccc(C)cc7C6=C(C#N)C#N)sc5c32)C(c2ccc(CCCCCC)cc2)(c2ccc(CCCCCC)cc2)c2c-4sc3cc(/C=C4\C(=O)c5ccc(C)cc5C4=C(C#N)C#N)sc23)cc1,[C][C][C][C][C][C][C][C][C][Branch1][#Branch1][C][C][C][C][C][C][C][N][N][=C][C][Branch1][O][C][=C][C][=C][Branch1][C][C][S][Ring1][=Branch1][=C][Branch1][C][F][C][Branch1][C][F][=C][Branch2][=Branch1][#C][C][=C][C][=C][Branch2][=Branch1][Ring2][C][=C][C][=C][Branch2][Ring1][Ring2][C][=C][C][=C][Branch1][O][C][C][Branch1][Ring1][C][C][C][C][C][C][S][Ring1][=N][C][S][C][Branch1][C][C][=C][C][=Ring1][=Branch1][C][Branch2][Ring1][Ring2][C][=C][C][=C][Branch1][O][C][C][Branch1][Ring1][C][C][C][C][C][C][S][Ring1][=N][=C][Ring2][Ring2][Ring2][S][Ring2][Ring2][#Branch1][S][Ring2][Ring2][N][C][Ring2][Branch1][#Branch2][=N][Ring2][Branch1][=N].[C][C][C][C][C][C][C][=C][C][=C][Branch2][N][C][C][Branch1][P][C][=C][C][=C][Branch1][#Branch1][C][C][C][C][C][C][C][=C][Ring1][N][C][=C][C][=C][Branch2][Branch1][Ring2][C][=C][Ring1][=Branch1][C][S][C][C][=C][Branch2][Ring1][N][/C][=C][\C][=Branch1][C][=O][C][=C][C][=C][Branch1][C][C][C][=C][Ring1][#Branch1][C][Ring1][O][=C][Branch1][Ring1][C][#N][C][#N][S][C][=Ring2][Ring1][=Branch1][C][=Ring2][Ring1][=Branch2][Ring2][Ring2][N][C][Branch1][P][C][=C][C][=C][Branch1][#Branch1][C][C][C][C][C][C][C][=C][Ring1][N][Branch1][P][C][=C][C][=C][Branch1][#Branch1][C][C][C][C][C][C][C][=C][Ring1][N][C][=C][Ring2][Branch1][Branch2][S][C][C][=C][Branch2][Ring1][N][/C][=C][\C][=Branch1][C][=O][C][=C][C][=C][Branch1][C][C][C][=C][Ring1][#Branch1][C][Ring1][O][=C][Branch1][Ring1][C][#N][C][#N][S][C][Ring2][Ring1][=Branch2][=Ring2][Ring1][=Branch1][C][=C][Ring2][Branch2][Ring2],{CCCCCCCCC(CCCCCC)Cn1nc2c(-c3ccc([$])s3)c(F)c(F)c(-c3ccc(-c4cc5c(-c6ccc(CC(CC)CCCC)s6)c6sc([$])cc6c(-c6ccc(CC(CC)CCCC)s6)c5s4)s3)c2n1}.CCCCCCc1ccc(C2(c3ccc(CCCCCC)cc3)c3cc4c(cc3-c3sc5cc(/C=C6\C(=O)c7ccc(C)cc7C6=C(C#N)C#N)sc5c32)C(c2ccc(CCCCCC)cc2)(c2ccc(CCCCCC)cc2)c2c-4sc3cc(/C=C4\C(=O)c5ccc(C)cc5C4=C(C#N)C#N)sc23)cc1
J52,IEICO,-5.226666666666667,-3.2975000000000003,-5.32,-3.95,1.0,CB,DIO,150.0,6.5,6.53,0.848,15.1,51.0,CCCCCCCCC(CCCCCC)Cn1nc2c(-c3ccc(C)s3)c(F)c(F)c(-c3ccc(-c4cc5c(-c6ccc(CC(CC)CCCC)s6)c6sc(C)cc6c(-c6ccc(CC(CC)CCCC)s6)c5s4)s3)c2n1.CCCCCCc1ccc(C2(c3ccc(CCCCCC)cc3)c3cc4c(cc3-c3sc(-c5sc(/C=C6\C(=O)c7ccccc7C6=C(C#N)C#N)cc5OCC(CC)CCCC)cc32)C(c2ccc(CCCCCC)cc2)(c2ccc(CCCCCC)cc2)c2cc(-c3sc(/C=C5\C(=O)c6ccccc6C5=C(C#N)C#N)cc3OCC(CC)CCCC)sc2-4)cc1,[C][C][C][C][C][C][C][C][C][Branch1][#Branch1][C][C][C][C][C][C][C][N][N][=C][C][Branch1][O][C][=C][C][=C][Branch1][C][C][S][Ring1][=Branch1][=C][Branch1][C][F][C][Branch1][C][F][=C][Branch2][=Branch1][#C][C][=C][C][=C][Branch2][=Branch1][Ring2][C][=C][C][=C][Branch2][Ring1][Ring2][C][=C][C][=C][Branch1][O][C][C][Branch1][Ring1][C][C][C][C][C][C][S][Ring1][=N][C][S][C][Branch1][C][C][=C][C][=Ring1][=Branch1][C][Branch2][Ring1][Ring2][C][=C][C][=C][Branch1][O][C][C][Branch1][Ring1][C][C][C][C][C][C][S][Ring1][=N][=C][Ring2][Ring2][Ring2][S][Ring2][Ring2][#Branch1][S][Ring2][Ring2][N][C][Ring2][Branch1][#Branch2][=N][Ring2][Branch1][=N].[C][C][C][C][C][C][C][=C][C][=C][Branch2][=N][N][C][Branch1][P][C][=C][C][=C][Branch1][#Branch1][C][C][C][C][C][C][C][=C][Ring1][N][C][=C][C][=C][Branch2][Branch1][P][C][=C][Ring1][=Branch1][C][S][C][Branch2][Ring2][#C][C][S][C][Branch2][Ring1][=Branch2][/C][=C][\C][=Branch1][C][=O][C][=C][C][=C][C][=C][Ring1][=Branch1][C][Ring1][#Branch2][=C][Branch1][Ring1][C][#N][C][#N][=C][C][=Ring2][Ring1][Branch1][O][C][C][Branch1][Ring1][C][C][C][C][C][C][=C][C][=Ring2][Ring2][Ring1][Ring2][Branch1][=Branch1][C][Branch1][P][C][=C][C][=C][Branch1][#Branch1][C][C][C][C][C][C][C][=C][Ring1][N][Branch1][P][C][=C][C][=C][Branch1][#Branch1][C][C][C][C][C][C][C][=C][Ring1][N][C][C][=C][Branch2][Ring2][#C][C][S][C][Branch2][Ring1][=Branch2][/C][=C][\C][=Branch1][C][=O][C][=C][C][=C][C][=C][Ring1][=Branch1][C][Ring1][#Branch2][=C][Branch1][Ring1][C][#N][C][#N][=C][C][=Ring2][Ring1][Branch1][O][C][C][Branch1][Ring1][C][C][C][C][C][C][S][C][=Ring2][Ring2][Ring1][Ring2][Branch2][Ring1][C][=C][Ring2][=Branch2][Branch2],{CCCCCCCCC(CCCCCC)Cn1nc2c(-c3ccc([$])s3)c(F)c(F)c(-c3ccc(-c4cc5c(-c6ccc(CC(CC)CCCC)s6)c6sc([$])cc6c(-c6ccc(CC(CC)CCCC)s6)c5s4)s3)c2n1}.CCCCCCc1ccc(C2(c3ccc(CCCCCC)cc3)c3cc4c(cc3-c3sc(-c5sc(/C=C6\C(=O)c7ccccc7C6=C(C#N)C#N)cc5OCC(CC)CCCC)cc32)C(c2ccc(CCCCCC)cc2)(c2ccc(CCCCCC)cc2)c2cc(-c3sc(/C=C5\C(=O)c6ccccc6C5=C(C#N)C#N)cc3OCC(CC)CCCC)sc2-4)cc1
J71,ITVffIC,-5.353333333333333,-3.4318181818181825,-5.58,-4.04,0.833,CF,CN,160.0,10.54,10.54,0.81,20.6,63.18,CCCCCCCCC(CCCCCC)Cn1nc2c(-c3ccc(C)s3)c(F)c(F)c(-c3ccc(-c4cc5c(-c6ccc([Si](CCC)(CCC)CCC)s6)c6sc(C)cc6c(-c6ccc([Si](CCC)(CCC)CCC)s6)c5s4)s3)c2n1.CCCCCCc1ccc(C2(c3ccc(CCCCCC)cc3)c3cc4c(cc3-c3sc5cc(/C=C/C=C6\C(=O)c7cc(F)c(F)cc7C6=C(C#N)C#N)sc5c32)C(c2ccc(CCCCCC)cc2)(c2ccc(CCCCCC)cc2)c2c-4sc3cc(/C=C/C=C4\C(=O)c5cc(F)c(F)cc5C4=C(C#N)C#N)sc23)cc1,[C][C][C][C][C][C][C][C][C][Branch1][#Branch1][C][C][C][C][C][C][C][N][N][=C][C][Branch1][O][C][=C][C][=C][Branch1][C][C][S][Ring1][=Branch1][=C][Branch1][C][F][C][Branch1][C][F][=C][Branch2][#Branch1][#Branch1][C][=C][C][=C][Branch2][=Branch1][N][C][=C][C][=C][Branch2][Ring1][Branch2][C][=C][C][=C][Branch1][#C][Si][Branch1][Ring2][C][C][C][Branch1][Ring2][C][C][C][C][C][C][S][Ring1][#C][C][S][C][Branch1][C][C][=C][C][=Ring1][=Branch1][C][Branch2][Ring1][Branch2][C][=C][C][=C][Branch1][#C][Si][Branch1][Ring2][C][C][C][Branch1][Ring2][C][C][C][C][C][C][S][Ring1][#C][=C][Ring2][Ring2][Branch2][S][Ring2][Ring2][O][S][Ring2][Ring2][S][C][Ring2][Branch1][=C][=N][Ring2][Branch1][P].[C][C][C][C][C][C][C][=C][C][=C][Branch2][N][N][C][Branch1][P][C][=C][C][=C][Branch1][#Branch1][C][C][C][C][C][C][C][=C][Ring1][N][C][=C][C][=C][Branch2][Branch1][=Branch2][C][=C][Ring1][=Branch1][C][S][C][C][=C][Branch2][Ring1][P][/C][=C][/C][=C][\C][=Branch1][C][=O][C][=C][C][Branch1][C][F][=C][Branch1][C][F][C][=C][Ring1][Branch2][C][Ring1][N][=C][Branch1][Ring1][C][#N][C][#N][S][C][=Ring2][Ring1][=Branch2][C][=Ring2][Ring1][N][Ring2][Ring2][#C][C][Branch1][P][C][=C][C][=C][Branch1][#Branch1][C][C][C][C][C][C][C][=C][Ring1][N][Branch1][P][C][=C][C][=C][Branch1][#Branch1][C][C][C][C][C][C][C][=C][Ring1][N][C][=C][Ring2][Branch1][O][S][C][C][=C][Branch2][Ring1][P][/C][=C][/C][=C][\C][=Branch1][C][=O][C][=C][C][Branch1][C][F][=C][Branch1][C][F][C][=C][Ring1][Branch2][C][Ring1][N][=C][Branch1][Ring1][C][#N][C][#N][S][C][Ring2][Ring1][N][=Ring2][Ring1][=Branch2][C][=C][Ring2][Branch2][#Branch2],{CCCCCCCCC(CCCCCC)Cn1nc2c(-c3ccc([$])s3)c(F)c(F)c(-c3ccc(-c4cc5c(-c6ccc([Si](CCC)(CCC)CCC)s6)c6sc([$])cc6c(-c6ccc([Si](CCC)(CCC)CCC)s6)c5s4)s3)c2n1}.CCCCCCc1ccc(C2(c3ccc(CCCCCC)cc3)c3cc4c(cc3-c3sc5cc(/C=C/C=C6\C(=O)c7cc(F)c(F)cc7C6=C(C#N)C#N)sc5c32)C(c2ccc(CCCCCC)cc2)(c2ccc(CCCCCC)cc2)c2c-4sc3cc(/C=C/C=C4\C(=O)c5cc(F)c(F)cc5C4=C(C#N)C#N)sc23)cc1
PTB7-Th,m-MeIC,-5.21,-3.542368421052632,-5.54,-3.9,1.0,CF,CN,25.0,8.12,8.11,0.796,16.52,61.7,CCCCC(CC)COC(=O)c1sc2c(-c3cc4c(-c5ccc(CC(CC)CCCC)s5)c5sc(C)cc5c(-c5ccc(CC(CC)CCCC)s5)c4s3)sc(C)c2c1F.CCCCCCc1cccc(C2(c3cccc(CCCCCC)c3)c3cc4c(cc3-c3sc5cc(/C=C6\C(=O)c7c(csc7C)C6=C(C#N)C#N)sc5c32)C(c2cccc(CCCCCC)c2)(c2cccc(CCCCCC)c2)c2c-4sc3cc(/C=C4\C(=O)c5c(csc5C)C4=C(C#N)C#N)sc23)c1,[C][C][C][C][C][Branch1][Ring1][C][C][C][O][C][=Branch1][C][=O][C][S][C][=C][Branch2][=Branch1][Ring2][C][=C][C][=C][Branch2][Ring1][Ring2][C][=C][C][=C][Branch1][O][C][C][Branch1][Ring1][C][C][C][C][C][C][S][Ring1][=N][C][S][C][Branch1][C][C][=C][C][=Ring1][=Branch1][C][Branch2][Ring1][Ring2][C][=C][C][=C][Branch1][O][C][C][Branch1][Ring1][C][C][C][C][C][C][S][Ring1][=N][=C][Ring2][Ring2][Ring2][S][Ring2][Ring2][#Branch1][S][C][Branch1][C][C][=C][Ring2][Ring2][=N][C][=Ring2][Ring2][S][F].[C][C][C][C][C][C][C][=C][C][=C][C][Branch2][O][S][C][Branch1][P][C][=C][C][=C][C][Branch1][#Branch1][C][C][C][C][C][C][=C][Ring1][N][C][=C][C][=C][Branch2][Branch1][Ring1][C][=C][Ring1][=Branch1][C][S][C][C][=C][Branch2][Ring1][O][/C][=C][\C][=Branch1][C][=O][C][C][=Branch1][#Branch1][=C][S][C][=Ring1][Branch1][C][C][Ring1][#Branch2][=C][Branch1][Ring1][C][#N][C][#N][S][C][=Ring2][Ring1][Branch1][C][=Ring2][Ring1][Branch2][Ring2][Ring2][O][C][Branch1][P][C][=C][C][=C][C][Branch1][#Branch1][C][C][C][C][C][C][=C][Ring1][N][Branch1][P][C][=C][C][=C][C][Branch1][#Branch1][C][C][C][C][C][C][=C][Ring1][N][C][=C][Ring2][Branch1][#Branch1][S][C][C][=C][Branch2][Ring1][O][/C][=C][\C][=Branch1][C][=O][C][C][=Branch1][#Branch1][=C][S][C][=Ring1][Branch1][C][C][Ring1][#Branch2][=C][Branch1][Ring1][C][#N][C][#N][S][C][Ring2][Ring1][Branch2][=Ring2][Ring1][Branch1][=C][Ring2][Branch2][C],{CCCCC(CC)COC(=O)c1sc2c(-c3cc4c(-c5ccc(CC(CC)CCCC)s5)c5sc([$])cc5c(-c5ccc(CC(CC)CCCC)s5)c4s3)sc([$])c2c1F}.CCCCCCc1cccc(C2(c3cccc(CCCCCC)c3)c3cc4c(cc3-c3sc5cc(/C=C6\C(=O)c7c(csc7C)C6=C(C#N)C#N)sc5c32)C(c2cccc(CCCCCC)c2)(c2cccc(CCCCCC)c2)c2c-4sc3cc(/C=C4\C(=O)c5c(csc5C)C4=C(C#N)C#N)sc23)c1
FTAZ,IOIC2,-5.43,-3.3200000000000003,-5.41,-3.78,0.667,CF,DIO,25.0,12.3,12.29,0.9,19.7,69.3,CCCCCCC(CCCC)CSc1c2cc(-c3ccc(-c4c(F)c(F)c(-c5ccc(C)s5)c5nn(SCC(CCCC)CCCCCC)nc45)s3)sc2c(SCC(CCCC)CCCCCC)c2cc(C)sc12.CCCCCCc1ccc(C2(c3ccc(CCCCCC)cc3)c3cc(/C=C4\C(=O)c5cc(F)c(F)cc5C4=C(C#N)C#N)sc3-c3sc4c(c(CCCCCC)cc5c4cc(CCCCCC)c4c6c(sc45)-c4sc(/C=C5\C(=O)c7cc(F)c(F)cc7C5=C(C#N)C#N)cc4C6(c4ccc(CCCCCC)cc4)c4ccc(CCCCCC)cc4)c32)cc1,[C][C][C][C][C][C][C][Branch1][Branch1][C][C][C][C][C][S][C][=C][C][=C][Branch2][Branch1][=C][C][=C][C][=C][Branch2][Branch1][Ring1][C][=C][Branch1][C][F][C][Branch1][C][F][=C][Branch1][O][C][=C][C][=C][Branch1][C][C][S][Ring1][=Branch1][C][=N][N][Branch1][S][S][C][C][Branch1][Branch1][C][C][C][C][C][C][C][C][C][C][N][=C][Ring2][Ring1][=C][Ring2][Ring1][C][S][Ring2][Ring2][Ring1][S][C][Ring2][Ring2][Branch2][=C][Branch1][S][S][C][C][Branch1][Branch1][C][C][C][C][C][C][C][C][C][C][C][C][=C][Branch1][C][C][S][C][Ring2][Branch1][=N][=Ring1][=Branch1].[C][C][C][C][C][C][C][=C][C][=C][Branch2][=N][=N][C][Branch1][P][C][=C][C][=C][Branch1][#Branch1][C][C][C][C][C][C][C][=C][Ring1][N][C][C][=C][Branch2][Ring1][#C][/C][=C][\C][=Branch1][C][=O][C][=C][C][Branch1][C][F][=C][Branch1][C][F][C][=C][Ring1][Branch2][C][Ring1][N][=C][Branch1][Ring1][C][#N][C][#N][S][C][=Ring2][Ring1][#Branch1][C][S][C][=C][Branch2][=Branch2][Ring1][C][Branch1][#Branch1][C][C][C][C][C][C][=C][C][=C][Ring1][N][C][=C][Branch1][#Branch1][C][C][C][C][C][C][C][C][=C][Branch1][#Branch1][S][C][=Ring1][Branch1][Ring1][#C][C][S][C][Branch2][Ring1][#C][/C][=C][\C][=Branch1][C][=O][C][=C][C][Branch1][C][F][=C][Branch1][C][F][C][=C][Ring1][Branch2][C][Ring1][N][=C][Branch1][Ring1][C][#N][C][#N][=C][C][=Ring2][Ring1][#Branch1][C][Ring2][Ring1][N][Branch1][P][C][=C][C][=C][Branch1][#Branch1][C][C][C][C][C][C][C][=C][Ring1][N][C][=C][C][=C][Branch1][#Branch1][C][C][C][C][C][C][C][=C][Ring1][N][C][=Ring2][=Branch1][N][Ring2][Branch2][S][C][=C][Ring2][=Branch2][=Branch1],{CCCCCCC(CCCC)CSc1c2cc(-c3ccc(-c4c(F)c(F)c(-c5ccc([$])s5)c5nn(SCC(CCCC)CCCCCC)nc45)s3)sc2c(SCC(CCCC)CCCCCC)c2cc([$])sc12}.CCCCCCc1ccc(C2(c3ccc(CCCCCC)cc3)c3cc(/C=C4\C(=O)c5cc(F)c(F)cc5C4=C(C#N)C#N)sc3-c3sc4c(c(CCCCCC)cc5c4cc(CCCCCC)c4c6c(sc45)-c4sc(/C=C5\C(=O)c7cc(F)c(F)cc7C5=C(C#N)C#N)cc4C6(c4ccc(CCCCCC)cc4)c4ccc(CCCCCC)cc4)c32)cc1
PBQ-0F,ITIC,-5.18,-3.48,-5.574146341463415,-3.915,1.0,THF,isopropanol,160.0,6.68,6.68,0.69,16.16,59.91,CCCCCCCCOc1cccc(-c2nc3c(-c4ccc(C)s4)ccc(-c4ccc(-c5cc6c(-c7ccc(CC(CC)CCCC)s7)c7sc(C)cc7c(-c7ccc(CC(CC)CCCC)s7)c6s5)s4)c3nc2-c2cccc(OCCCCCCCC)c2)c1.CCCCCCc1ccc(C2(c3ccc(CCCCCC)cc3)c3cc4c(cc3-c3sc5cc(/C=C6\C(=O)c7ccccc7C6=C(C#N)C#N)sc5c32)C(c2ccc(CCCCCC)cc2)(c2ccc(CCCCCC)cc2)c2c-4sc3cc(/C=C4\C(=O)c5ccccc5C4=C(C#N)C#N)sc23)cc1,[C][C][C][C][C][C][C][C][O][C][=C][C][=C][C][Branch2][=Branch2][P][C][=N][C][=C][Branch1][O][C][=C][C][=C][Branch1][C][C][S][Ring1][=Branch1][C][=C][C][Branch2][=Branch1][#C][C][=C][C][=C][Branch2][=Branch1][Ring2][C][=C][C][=C][Branch2][Ring1][Ring2][C][=C][C][=C][Branch1][O][C][C][Branch1][Ring1][C][C][C][C][C][C][S][Ring1][=N][C][S][C][Branch1][C][C][=C][C][=Ring1][=Branch1][C][Branch2][Ring1][Ring2][C][=C][C][=C][Branch1][O][C][C][Branch1][Ring1][C][C][C][C][C][C][S][Ring1][=N][=C][Ring2][Ring2][Ring2][S][Ring2][Ring2][#Branch1][S][Ring2][Ring2][N][=C][Ring2][Branch1][Branch2][N][=C][Ring2][Branch1][N][C][=C][C][=C][C][Branch1][#Branch2][O][C][C][C][C][C][C][C][C][=C][Ring1][#C][=C][Ring2][=Branch1][P].[C][C][C][C][C][C][C][=C][C][=C][Branch2][O][N][C][Branch1][P][C][=C][C][=C][Branch1][#Branch1][C][C][C][C][C][C][C][=C][Ring1][N][C][=C][C][=C][Branch2][Ring2][P][C][=C][Ring1][=Branch1][C][S][C][C][=C][Branch2][Ring1][=Branch2][/C][=C][\C][=Branch1][C][=O][C][=C][C][=C][C][=C][Ring1][=Branch1][C][Ring1][#Branch2][=C][Branch1][Ring1][C][#N][C][#N][S][C][=Ring2][Ring1][Branch1][C][=Ring2][Ring1][Branch2][Ring2][Ring2][O][C][Branch1][P][C][=C][C][=C][Branch1][#Branch1][C][C][C][C][C][C][C][=C][Ring1][N][Branch1][P][C][=C][C][=C][Branch1][#Branch1][C][C][C][C][C][C][C][=C][Ring1][N][C][=C][Ring2][Branch1][#Branch1][S][C][C][=C][Branch2][Ring1][=Branch2][/C][=C][\C][=Branch1][C][=O][C][=C][C][=C][C][=C][Ring1][=Branch1][C][Ring1][#Branch2][=C][Branch1][Ring1][C][#N][C][#N][S][C][Ring2][Ring1][Branch2][=Ring2][Ring1][Branch1][C][=C][Ring2][Branch2][C],{CCCCCCCCOc1cccc(-c2nc3c(-c4ccc([$])s4)ccc(-c4ccc(-c5cc6c(-c7ccc(CC(CC)CCCC)s7)c7sc([$])cc7c(-c7ccc(CC(CC)CCCC)s7)c6s5)s4)c3nc2-c2cccc(OCCCCCCCC)c2)c1}.CCCCCCc1ccc(C2(c3ccc(CCCCCC)cc3)c3cc4c(cc3-c3sc5cc(/C=C6\C(=O)c7ccccc7C6=C(C#N)C#N)sc5c32)C(c2ccc(CCCCCC)cc2)(c2ccc(CCCCCC)cc2)c2c-4sc3cc(/C=C4\C(=O)c5ccccc5C4=C(C#N)C#N)sc23)cc1
PBQ-QF,ITIC,-5.34,-3.62,-5.574146341463415,-3.915,1.0,THF,isopropanol,160.0,8.9,8.9,0.83,17.16,62.49,CCCCCCCCOc1cccc(-c2nc3c(-c4ccc(C)s4)c(F)c(F)c(-c4ccc(-c5cc6c(-c7ccc(CC(CC)CCCC)s7)c7sc(C)cc7c(-c7ccc(CC(CC)CCCC)s7)c6s5)s4)c3nc2-c2cccc(OCCCCCCCC)c2)c1.CCCCCCc1ccc(C2(c3ccc(CCCCCC)cc3)c3cc4c(cc3-c3sc5cc(/C=C6\C(=O)c7ccccc7C6=C(C#N)C#N)sc5c32)C(c2ccc(CCCCCC)cc2)(c2ccc(CCCCCC)cc2)c2c-4sc3cc(/C=C4\C(=O)c5ccccc5C4=C(C#N)C#N)sc23)cc1,[C][C][C][C][C][C][C][C][O][C][=C][C][=C][C][Branch2][#Branch2][#Branch1][C][=N][C][=C][Branch1][O][C][=C][C][=C][Branch1][C][C][S][Ring1][=Branch1][C][Branch1][C][F][=C][Branch1][C][F][C][Branch2][=Branch1][#C][C][=C][C][=C][Branch2][=Branch1][Ring2][C][=C][C][=C][Branch2][Ring1][Ring2][C][=C][C][=C][Branch1][O][C][C][Branch1][Ring1][C][C][C][C][C][C][S][Ring1][=N][C][S][C][Branch1][C][C][=C][C][=Ring1][=Branch1][C][Branch2][Ring1][Ring2][C][=C][C][=C][Branch1][O][C][C][Branch1][Ring1][C][C][C][C][C][C][S][Ring1][=N][=C][Ring2][Ring2][Ring2][S][Ring2][Ring2][#Branch1][S][Ring2][Ring2][N][=C][Ring2][Branch1][#Branch2][N][=C][Ring2][Branch1][=C][C][=C][C][=C][C][Branch1][#Branch2][O][C][C][C][C][C][C][C][C][=C][Ring1][#C][=C][Ring2][#Branch1][Ring1].[C][C][C][C][C][C][C][=C][C][=C][Branch2][O][N][C][Branch1][P][C][=C][C][=C][Branch1][#Branch1][C][C][C][C][C][C][C][=C][Ring1][N][C][=C][C][=C][Branch2][Ring2][P][C][=C][Ring1][=Branch1][C][S][C][C][=C][Branch2][Ring1][=Branch2][/C][=C][\C][=Branch1][C][=O][C][=C][C][=C][C][=C][Ring1][=Branch1][C][Ring1][#Branch2][=C][Branch1][Ring1][C][#N][C][#N][S][C][=Ring2][Ring1][Branch1][C][=Ring2][Ring1][Branch2][Ring2][Ring2][O][C][Branch1][P][C][=C][C][=C][Branch1][#Branch1][C][C][C][C][C][C][C][=C][Ring1][N][Branch1][P][C][=C][C][=C][Branch1][#Branch1][C][C][C][C][C][C][C][=C][Ring1][N][C][=C][Ring2][Branch1][#Branch1][S][C][C][=C][Branch2][Ring1][=Branch2][/C][=C][\C][=Branch1][C][=O][C][=C][C][=C][C][=C][Ring1][=Branch1][C][Ring1][#Branch2][=C][Branch1][Ring1][C][#N][C][#N][S][C][Ring2][Ring1][Branch2][=Ring2][Ring1][Branch1][C][=C][Ring2][Branch2][C],{CCCCCCCCOc1cccc(-c2nc3c(-c4ccc([$])s4)c(F)c(F)c(-c4ccc(-c5cc6c(-c7ccc(CC(CC)CCCC)s7)c7sc([$])cc7c(-c7ccc(CC(CC)CCCC)s7)c6s5)s4)c3nc2-c2cccc(OCCCCCCCC)c2)c1}.CCCCCCc1ccc(C2(c3ccc(CCCCCC)cc3)c3cc4c(cc3-c3sc5cc(/C=C6\C(=O)c7ccccc7C6=C(C#N)C#N)sc5c32)C(c2ccc(CCCCCC)cc2)(c2ccc(CCCCCC)cc2)c2c-4sc3cc(/C=C4\C(=O)c5ccccc5C4=C(C#N)C#N)sc23)cc1
PBQ-4F,ITIC,-5.49,-3.7,-5.574146341463415,-3.915,1.0,THF,isopropanol,160.0,11.34,11.34,0.95,17.87,66.8,CCCCCCCCOc1cccc(-c2nc3c(-c4ccc(C)s4)c(F)c(F)c(-c4ccc(-c5cc6c(-c7cc(F)c(CC(CC)CCCC)s7)c7sc(C)cc7c(-c7cc(F)c(CC(CC)CCCC)s7)c6s5)s4)c3nc2-c2cccc(OCCCCCCCC)c2)c1.CCCCCCc1ccc(C2(c3ccc(CCCCCC)cc3)c3cc4c(cc3-c3sc5cc(/C=C6\C(=O)c7ccccc7C6=C(C#N)C#N)sc5c32)C(c2ccc(CCCCCC)cc2)(c2ccc(CCCCCC)cc2)c2c-4sc3cc(/C=C4\C(=O)c5ccccc5C4=C(C#N)C#N)sc23)cc1,[C][C][C][C][C][C][C][C][O][C][=C][C][=C][C][Branch2][#Branch2][=N][C][=N][C][=C][Branch1][O][C][=C][C][=C][Branch1][C][C][S][Ring1][=Branch1][C][Branch1][C][F][=C][Branch1][C][F][C][Branch2][#Branch1][Branch1][C][=C][C][=C][Branch2][=Branch1][#Branch2][C][=C][C][=C][Branch2][Ring1][#Branch1][C][=C][C][Branch1][C][F][=C][Branch1][O][C][C][Branch1][Ring1][C][C][C][C][C][C][S][Ring1][=C][C][S][C][Branch1][C][C][=C][C][=Ring1][=Branch1][C][Branch2][Ring1][#Branch1][C][=C][C][Branch1][C][F][=C][Branch1][O][C][C][Branch1][Ring1][C][C][C][C][C][C][S][Ring1][=C][=C][Ring2][Ring2][=Branch1][S][Ring2][Ring2][=Branch2][S][Ring2][Ring2][=C][=C][Ring2][Branch1][N][N][=C][Ring2][Branch1][S][C][=C][C][=C][C][Branch1][#Branch2][O][C][C][C][C][C][C][C][C][=C][Ring1][#C][=C][Ring2][#Branch1][Branch1].[C][C][C][C][C][C][C][=C][C][=C][Branch2][O][N][C][Branch1][P][C][=C][C][=C][Branch1][#Branch1][C][C][C][C][C][C][C][=C][Ring1][N][C][=C][C][=C][Branch2][Ring2][P][C][=C][Ring1][=Branch1][C][S][C][C][=C][Branch2][Ring1][=Branch2][/C][=C][\C][=Branch1][C][=O][C][=C][C][=C][C][=C][Ring1][=Branch1][C][Ring1][#Branch2][=C][Branch1][Ring1][C][#N][C][#N][S][C][=Ring2][Ring1][Branch1][C][=Ring2][Ring1][Branch2][Ring2][Ring2][O][C][Branch1][P][C][=C][C][=C][Branch1][#Branch1][C][C][C][C][C][C][C][=C][Ring1][N][Branch1][P][C][=C][C][=C][Branch1][#Branch1][C][C][C][C][C][C][C][=C][Ring1][N][C][=C][Ring2][Branch1][#Branch1][S][C][C][=C][Branch2][Ring1][=Branch2][/C][=C][\C][=Branch1][C][=O][C][=C][C][=C][C][=C][Ring1][=Branch1][C][Ring1][#Branch2][=C][Branch1][Ring1][C][#N][C][#N][S][C][Ring2][Ring1][Branch2][=Ring2][Ring1][Branch1][C][=C][Ring2][Branch2][C],{CCCCCCCCOc1cccc(-c2nc3c(-c4ccc([$])s4)c(F)c(F)c(-c4ccc(-c5cc6c(-c7cc(F)c(CC(CC)CCCC)s7)c7sc([$])cc7c(-c7cc(F)c(CC(CC)CCCC)s7)c6s5)s4)c3nc2-c2cccc(OCCCCCCCC)c2)c1}.CCCCCCc1ccc(C2(c3ccc(CCCCCC)cc3)c3cc4c(cc3-c3sc5cc(/C=C6\C(=O)c7ccccc7C6=C(C#N)C#N)sc5c32)C(c2ccc(CCCCCC)cc2)(c2ccc(CCCCCC)cc2)c2c-4sc3cc(/C=C4\C(=O)c5ccccc5C4=C(C#N)C#N)sc23)cc1
PBTA-TF,ITCC,-5.36,-3.4200000000000004,-5.47,-3.76,1.0,CF,DIO,100.0,10.4,10.41,1.0,15.54,67.0,CCCCCCCCCC(CCCCCC)n1nc2c(-c3ccc(C)s3)c(F)c(F)c(-c3ccc(-c4cc5c(-c6cc(F)c(C(CC)CCCCCC)s6)c6sc(C)cc6c(-c6cc(F)c(C(CC)CCCCCC)s6)c5s4)s3)c2n1.CCCCCCc1ccc(C2(c3ccc(CCCCCC)cc3)c3cc4c(cc3-c3sc5cc(/C=C6\C(=O)c7sccc7C6=C(C#N)C#N)sc5c32)C(c2ccc(CCCCCC)cc2)(c2ccc(CCCCCC)cc2)c2c-4sc3cc(/C=C4\C(=O)c5sccc5C4=C(C#N)C#N)sc23)cc1,[C][C][C][C][C][C][C][C][C][C][Branch1][#Branch1][C][C][C][C][C][C][N][N][=C][C][Branch1][O][C][=C][C][=C][Branch1][C][C][S][Ring1][=Branch1][=C][Branch1][C][F][C][Branch1][C][F][=C][Branch2][#Branch1][#Branch1][C][=C][C][=C][Branch2][=Branch1][N][C][=C][C][=C][Branch2][Ring1][Branch2][C][=C][C][Branch1][C][F][=C][Branch1][N][C][Branch1][Ring1][C][C][C][C][C][C][C][C][S][Ring1][#C][C][S][C][Branch1][C][C][=C][C][=Ring1][=Branch1][C][Branch2][Ring1][Branch2][C][=C][C][Branch1][C][F][=C][Branch1][N][C][Branch1][Ring1][C][C][C][C][C][C][C][C][S][Ring1][#C][=C][Ring2][Ring2][Branch2][S][Ring2][Ring2][O][S][Ring2][Ring2][S][C][Ring2][Branch1][=C][=N][Ring2][Branch1][P].[C][C][C][C][C][C][C][=C][C][=C][Branch2][O][#Branch2][C][Branch1][P][C][=C][C][=C][Branch1][#Branch1][C][C][C][C][C][C][C][=C][Ring1][N][C][=C][C][=C][Branch2][Ring2][S][C][=C][Ring1][=Branch1][C][S][C][C][=C][Branch2][Ring1][Branch2][/C][=C][\C][=Branch1][C][=O][C][S][C][=C][C][=Ring1][Branch1][C][Ring1][=Branch2][=C][Branch1][Ring1][C][#N][C][#N][S][C][=Ring2][Ring1][Ring2][C][=Ring2][Ring1][#Branch1][Ring2][Ring2][#Branch2][C][Branch1][P][C][=C][C][=C][Branch1][#Branch1][C][C][C][C][C][C][C][=C][Ring1][N][Branch1][P][C][=C][C][=C][Branch1][#Branch1][C][C][C][C][C][C][C][=C][Ring1][N][C][=C][Ring2][Branch1][=Branch1][S][C][C][=C][Branch2][Ring1][Branch2][/C][=C][\C][=Branch1][C][=O][C][S][C][=C][C][=Ring1][Branch1][C][Ring1][=Branch2][=C][Branch1][Ring1][C][#N][C][#N][S][C][Ring2][Ring1][#Branch1][=Ring2][Ring1][Ring2][C][=C][Ring2][#Branch1][S],{CCCCCCCCCC(CCCCCC)n1nc2c(-c3ccc([$])s3)c(F)c(F)c(-c3ccc(-c4cc5c(-c6cc(F)c(C(CC)CCCCCC)s6)c6sc([$])cc6c(-c6cc(F)c(C(CC)CCCCCC)s6)c5s4)s3)c2n1}.CCCCCCc1ccc(C2(c3ccc(CCCCCC)cc3)c3cc4c(cc3-c3sc5cc(/C=C6\C(=O)c7sccc7C6=C(C#N)C#N)sc5c32)C(c2ccc(CCCCCC)cc2)(c2ccc(CCCCCC)cc2)c2c-4sc3cc(/C=C4\C(=O)c5sccc5C4=C(C#N)C#N)sc23)cc1
PBTA-TF,IT-M,-5.36,-3.4200000000000004,-5.513571428571429,-3.808,1.0,CF,DIO,100.0,12.2,12.23,0.97,17.76,71.0,CCCCCCCCCC(CCCCCC)n1nc2c(-c3ccc(C)s3)c(F)c(F)c(-c3ccc(-c4cc5c(-c6cc(F)c(C(CC)CCCCCC)s6)c6sc(C)cc6c(-c6cc(F)c(C(CC)CCCCCC)s6)c5s4)s3)c2n1.CCCCCCc1ccc(C2(c3ccc(CCCCCC)cc3)c3cc4c(cc3-c3sc5cc(/C=C6\C(=O)c7ccc(C)cc7C6=C(C#N)C#N)sc5c32)C(c2ccc(CCCCCC)cc2)(c2ccc(CCCCCC)cc2)c2c-4sc3cc(/C=C4\C(=O)c5ccc(C)cc5C4=C(C#N)C#N)sc23)cc1,[C][C][C][C][C][C][C][C][C][C][Branch1][#Branch1][C][C][C][C][C][C][N][N][=C][C][Branch1][O][C][=C][C][=C][Branch1][C][C][S][Ring1][=Branch1][=C][Branch1][C][F][C][Branch1][C][F][=C][Branch2][#Branch1][#Branch1][C][=C][C][=C][Branch2][=Branch1][N][C][=C][C][=C][Branch2][Ring1][Branch2][C][=C][C][Branch1][C][F][=C][Branch1][N][C][Branch1][Ring1][C][C][C][C][C][C][C][C][S][Ring1][#C][C][S][C][Branch1][C][C][=C][C][=Ring1][=Branch1][C][Branch2][Ring1][Branch2][C][=C][C][Branch1][C][F][=C][Branch1][N][C][Branch1][Ring1][C][C][C][C][C][C][C][C][S][Ring1][#C][=C][Ring2][Ring2][Branch2][S][Ring2][Ring2][O][S][Ring2][Ring2][S][C][Ring2][Branch1][=C][=N][Ring2][Branch1][P].[C][C][C][C][C][C][C][=C][C][=C][Branch2][N][C][C][Branch1][P][C][=C][C][=C][Branch1][#Branch1][C][C][C][C][C][C][C][=C][Ring1][N][C][=C][C][=C][Branch2][Branch1][Ring2][C][=C][Ring1][=Branch1][C][S][C][C][=C][Branch2][Ring1][N][/C][=C][\C][=Branch1][C][=O][C][=C][C][=C][Branch1][C][C][C][=C][Ring1][#Branch1][C][Ring1][O][=C][Branch1][Ring1][C][#N][C][#N][S][C][=Ring2][Ring1][=Branch1][C][=Ring2][Ring1][=Branch2][Ring2][Ring2][N][C][Branch1][P][C][=C][C][=C][Branch1][#Branch1][C][C][C][C][C][C][C][=C][Ring1][N][Branch1][P][C][=C][C][=C][Branch1][#Branch1][C][C][C][C][C][C][C][=C][Ring1][N][C][=C][Ring2][Branch1][Branch2][S][C][C][=C][Branch2][Ring1][N][/C][=C][\C][=Branch1][C][=O][C][=C][C][=C][Branch1][C][C][C][=C][Ring1][#Branch1][C][Ring1][O][=C][Branch1][Ring1][C][#N][C][#N][S][C][Ring2][Ring1][=Branch2][=Ring2][Ring1][=Branch1][C][=C][Ring2][Branch2][Ring2],{CCCCCCCCCC(CCCCCC)n1nc2c(-c3ccc([$])s3)c(F)c(F)c(-c3ccc(-c4cc5c(-c6cc(F)c(C(CC)CCCCCC)s6)c6sc([$])cc6c(-c6cc(F)c(C(CC)CCCCCC)s6)c5s4)s3)c2n1}.CCCCCCc1ccc(C2(c3ccc(CCCCCC)cc3)c3cc4c(cc3-c3sc5cc(/C=C6\C(=O)c7ccc(C)cc7C6=C(C#N)C#N)sc5c32)C(c2ccc(CCCCCC)cc2)(c2ccc(CCCCCC)cc2)c2c-4sc3cc(/C=C4\C(=O)c5ccc(C)cc5C4=C(C#N)C#N)sc23)cc1
PBTA-TF,IT-4F,-5.36,-3.4200000000000004,-5.66875,-4.060416666666667,1.0,CF,DIO,100.0,10.6,10.64,0.73,20.24,72.0,CCCCCCCCCC(CCCCCC)n1nc2c(-c3ccc(C)s3)c(F)c(F)c(-c3ccc(-c4cc5c(-c6cc(F)c(C(CC)CCCCCC)s6)c6sc(C)cc6c(-c6cc(F)c(C(CC)CCCCCC)s6)c5s4)s3)c2n1.CCCCCCc1ccc(C2(c3ccc(CCCCCC)cc3)c3cc4c(cc3-c3sc5cc(/C=C6\C(=O)c7cc(F)c(F)cc7C6=C(C#N)C#N)sc5c32)C(c2ccc(CCCCCC)cc2)(c2ccc(CCCCCC)cc2)c2c-4sc3cc(/C=C4\C(=O)c5cc(F)c(F)cc5C4=C(C#N)C#N)sc23)cc1,[C][C][C][C][C][C][C][C][C][C][Branch1][#Branch1][C][C][C][C][C][C][N][N][=C][C][Branch1][O][C][=C][C][=C][Branch1][C][C][S][Ring1][=Branch1][=C][Branch1][C][F][C][Branch1][C][F][=C][Branch2][#Branch1][#Branch1][C][=C][C][=C][Branch2][=Branch1][N][C][=C][C][=C][Branch2][Ring1][Branch2][C][=C][C][Branch1][C][F][=C][Branch1][N][C][Branch1][Ring1][C][C][C][C][C][C][C][C][S][Ring1][#C][C][S][C][Branch1][C][C][=C][C][=Ring1][=Branch1][C][Branch2][Ring1][Branch2][C][=C][C][Branch1][C][F][=C][Branch1][N][C][Branch1][Ring1][C][C][C][C][C][C][C][C][S][Ring1][#C][=C][Ring2][Ring2][Branch2][S][Ring2][Ring2][O][S][Ring2][Ring2][S][C][Ring2][Branch1][=C][=N][Ring2][Branch1][P].[C][C][C][C][C][C][C][=C][C][=C][Branch2][N][Branch2][C][Branch1][P][C][=C][C][=C][Branch1][#Branch1][C][C][C][C][C][C][C][=C][Ring1][N][C][=C][C][=C][Branch2][Branch1][#Branch1][C][=C][Ring1][=Branch1][C][S][C][C][=C][Branch2][Ring1][#C][/C][=C][\C][=Branch1][C][=O][C][=C][C][Branch1][C][F][=C][Branch1][C][F][C][=C][Ring1][Branch2][C][Ring1][N][=C][Branch1][Ring1][C][#N][C][#N][S][C][=Ring2][Ring1][#Branch1][C][=Ring2][Ring1][#Branch2][Ring2][Ring2][=N][C][Branch1][P][C][=C][C][=C][Branch1][#Branch1][C][C][C][C][C][C][C][=C][Ring1][N][Branch1][P][C][=C][C][=C][Branch1][#Branch1][C][C][C][C][C][C][C][=C][Ring1][N][C][=C][Ring2][Branch1][=Branch2][S][C][C][=C][Branch2][Ring1][#C][/C][=C][\C][=Branch1][C][=O][C][=C][C][Branch1][C][F][=C][Branch1][C][F][C][=C][Ring1][Branch2][C][Ring1][N][=C][Branch1][Ring1][C][#N][C][#N][S][C][Ring2][Ring1][#Branch2][=Ring2][Ring1][#Branch1][C][=C][Ring2][Branch2][=Branch1],{CCCCCCCCCC(CCCCCC)n1nc2c(-c3ccc([$])s3)c(F)c(F)c(-c3ccc(-c4cc5c(-c6cc(F)c(C(CC)CCCCCC)s6)c6sc([$])cc6c(-c6cc(F)c(C(CC)CCCCCC)s6)c5s4)s3)c2n1}.CCCCCCc1ccc(C2(c3ccc(CCCCCC)cc3)c3cc4c(cc3-c3sc5cc(/C=C6\C(=O)c7cc(F)c(F)cc7C6=C(C#N)C#N)sc5c32)C(c2ccc(CCCCCC)cc2)(c2ccc(CCCCCC)cc2)c2c-4sc3cc(/C=C4\C(=O)c5cc(F)c(F)cc5C4=C(C#N)C#N)sc23)cc1
PBTA-TF,IT-M,-5.36,-3.4200000000000004,-5.513571428571429,-3.808,1.0,THF,isopropanol,100.0,12.0,11.82,0.96,18.37,67.0,CCCCCCCCCC(CCCCCC)n1nc2c(-c3ccc(C)s3)c(F)c(F)c(-c3ccc(-c4cc5c(-c6cc(F)c(C(CC)CCCCCC)s6)c6sc(C)cc6c(-c6cc(F)c(C(CC)CCCCCC)s6)c5s4)s3)c2n1.CCCCCCc1ccc(C2(c3ccc(CCCCCC)cc3)c3cc4c(cc3-c3sc5cc(/C=C6\C(=O)c7ccc(C)cc7C6=C(C#N)C#N)sc5c32)C(c2ccc(CCCCCC)cc2)(c2ccc(CCCCCC)cc2)c2c-4sc3cc(/C=C4\C(=O)c5ccc(C)cc5C4=C(C#N)C#N)sc23)cc1,[C][C][C][C][C][C][C][C][C][C][Branch1][#Branch1][C][C][C][C][C][C][N][N][=C][C][Branch1][O][C][=C][C][=C][Branch1][C][C][S][Ring1][=Branch1][=C][Branch1][C][F][C][Branch1][C][F][=C][Branch2][#Branch1][#Branch1][C][=C][C][=C][Branch2][=Branch1][N][C][=C][C][=C][Branch2][Ring1][Branch2][C][=C][C][Branch1][C][F][=C][Branch1][N][C][Branch1][Ring1][C][C][C][C][C][C][C][C][S][Ring1][#C][C][S][C][Branch1][C][C][=C][C][=Ring1][=Branch1][C][Branch2][Ring1][Branch2][C][=C][C][Branch1][C][F][=C][Branch1][N][C][Branch1][Ring1][C][C][C][C][C][C][C][C][S][Ring1][#C][=C][Ring2][Ring2][Branch2][S][Ring2][Ring2][O][S][Ring2][Ring2][S][C][Ring2][Branch1][=C][=N][Ring2][Branch1][P].[C][C][C][C][C][C][C][=C][C][=C][Branch2][N][C][C][Branch1][P][C][=C][C][=C][Branch1][#Branch1][C][C][C][C][C][C][C][=C][Ring1][N][C][=C][C][=C][Branch2][Branch1][Ring2][C][=C][Ring1][=Branch1][C][S][C][C][=C][Branch2][Ring1][N][/C][=C][\C][=Branch1][C][=O][C][=C][C][=C][Branch1][C][C][C][=C][Ring1][#Branch1][C][Ring1][O][=C][Branch1][Ring1][C][#N][C][#N][S][C][=Ring2][Ring1][=Branch1][C][=Ring2][Ring1][=Branch2][Ring2][Ring2][N][C][Branch1][P][C][=C][C][=C][Branch1][#Branch1][C][C][C][C][C][C][C][=C][Ring1][N][Branch1][P][C][=C][C][=C][Branch1][#Branch1][C][C][C][C][C][C][C][=C][Ring1][N][C][=C][Ring2][Branch1][Branch2][S][C][C][=C][Branch2][Ring1][N][/C][=C][\C][=Branch1][C][=O][C][=C][C][=C][Branch1][C][C][C][=C][Ring1][#Branch1][C][Ring1][O][=C][Branch1][Ring1][C][#N][C][#N][S][C][Ring2][Ring1][=Branch2][=Ring2][Ring1][=Branch1][C][=C][Ring2][Branch2][Ring2],{CCCCCCCCCC(CCCCCC)n1nc2c(-c3ccc([$])s3)c(F)c(F)c(-c3ccc(-c4cc5c(-c6cc(F)c(C(CC)CCCCCC)s6)c6sc([$])cc6c(-c6cc(F)c(C(CC)CCCCCC)s6)c5s4)s3)c2n1}.CCCCCCc1ccc(C2(c3ccc(CCCCCC)cc3)c3cc4c(cc3-c3sc5cc(/C=C6\C(=O)c7ccc(C)cc7C6=C(C#N)C#N)sc5c32)C(c2ccc(CCCCCC)cc2)(c2ccc(CCCCCC)cc2)c2c-4sc3cc(/C=C4\C(=O)c5ccc(C)cc5C4=C(C#N)C#N)sc23)cc1
PBTA-TF,IT-M,-5.36,-3.4200000000000004,-5.513571428571429,-3.808,1.0,o-xylene,PN,100.0,13.1,13.09,0.97,18.74,72.0,CCCCCCCCCC(CCCCCC)n1nc2c(-c3ccc(C)s3)c(F)c(F)c(-c3ccc(-c4cc5c(-c6cc(F)c(C(CC)CCCCCC)s6)c6sc(C)cc6c(-c6cc(F)c(C(CC)CCCCCC)s6)c5s4)s3)c2n1.CCCCCCc1ccc(C2(c3ccc(CCCCCC)cc3)c3cc4c(cc3-c3sc5cc(/C=C6\C(=O)c7ccc(C)cc7C6=C(C#N)C#N)sc5c32)C(c2ccc(CCCCCC)cc2)(c2ccc(CCCCCC)cc2)c2c-4sc3cc(/C=C4\C(=O)c5ccc(C)cc5C4=C(C#N)C#N)sc23)cc1,[C][C][C][C][C][C][C][C][C][C][Branch1][#Branch1][C][C][C][C][C][C][N][N][=C][C][Branch1][O][C][=C][C][=C][Branch1][C][C][S][Ring1][=Branch1][=C][Branch1][C][F][C][Branch1][C][F][=C][Branch2][#Branch1][#Branch1][C][=C][C][=C][Branch2][=Branch1][N][C][=C][C][=C][Branch2][Ring1][Branch2][C][=C][C][Branch1][C][F][=C][Branch1][N][C][Branch1][Ring1][C][C][C][C][C][C][C][C][S][Ring1][#C][C][S][C][Branch1][C][C][=C][C][=Ring1][=Branch1][C][Branch2][Ring1][Branch2][C][=C][C][Branch1][C][F][=C][Branch1][N][C][Branch1][Ring1][C][C][C][C][C][C][C][C][S][Ring1][#C][=C][Ring2][Ring2][Branch2][S][Ring2][Ring2][O][S][Ring2][Ring2][S][C][Ring2][Branch1][=C][=N][Ring2][Branch1][P].[C][C][C][C][C][C][C][=C][C][=C][Branch2][N][C][C][Branch1][P][C][=C][C][=C][Branch1][#Branch1][C][C][C][C][C][C][C][=C][Ring1][N][C][=C][C][=C][Branch2][Branch1][Ring2][C][=C][Ring1][=Branch1][C][S][C][C][=C][Branch2][Ring1][N][/C][=C][\C][=Branch1][C][=O][C][=C][C][=C][Branch1][C][C][C][=C][Ring1][#Branch1][C][Ring1][O][=C][Branch1][Ring1][C][#N][C][#N][S][C][=Ring2][Ring1][=Branch1][C][=Ring2][Ring1][=Branch2][Ring2][Ring2][N][C][Branch1][P][C][=C][C][=C][Branch1][#Branch1][C][C][C][C][C][C][C][=C][Ring1][N][Branch1][P][C][=C][C][=C][Branch1][#Branch1][C][C][C][C][C][C][C][=C][Ring1][N][C][=C][Ring2][Branch1][Branch2][S][C][C][=C][Branch2][Ring1][N][/C][=C][\C][=Branch1][C][=O][C][=C][C][=C][Branch1][C][C][C][=C][Ring1][#Branch1][C][Ring1][O][=C][Branch1][Ring1][C][#N][C][#N][S][C][Ring2][Ring1][=Branch2][=Ring2][Ring1][=Branch1][C][=C][Ring2][Branch2][Ring2],{CCCCCCCCCC(CCCCCC)n1nc2c(-c3ccc([$])s3)c(F)c(F)c(-c3ccc(-c4cc5c(-c6cc(F)c(C(CC)CCCCCC)s6)c6sc([$])cc6c(-c6cc(F)c(C(CC)CCCCCC)s6)c5s4)s3)c2n1}.CCCCCCc1ccc(C2(c3ccc(CCCCCC)cc3)c3cc4c(cc3-c3sc5cc(/C=C6\C(=O)c7ccc(C)cc7C6=C(C#N)C#N)sc5c32)C(c2ccc(CCCCCC)cc2)(c2ccc(CCCCCC)cc2)c2c-4sc3cc(/C=C4\C(=O)c5ccc(C)cc5C4=C(C#N)C#N)sc23)cc1
PBDB-T,ITIC,-5.297777777777778,-3.4170000000000003,-5.574146341463415,-3.915,1.0,CB,DIO,160.0,11.21,11.21,0.899,16.81,74.2,CCCCC(CC)Cc1ccc(-c2c3cc(-c4ccc(-c5sc(-c6ccc(C)s6)c6c5C(=O)c5c(CC(CC)CCCC)sc(CC(CC)CCCC)c5C6=O)s4)sc3c(-c3ccc(CC(CC)CCCC)s3)c3cc(C)sc23)s1.CCCCCCc1ccc(C2(c3ccc(CCCCCC)cc3)c3cc4c(cc3-c3sc5cc(/C=C6\C(=O)c7ccccc7C6=C(C#N)C#N)sc5c32)C(c2ccc(CCCCCC)cc2)(c2ccc(CCCCCC)cc2)c2c-4sc3cc(/C=C4\C(=O)c5ccccc5C4=C(C#N)C#N)sc23)cc1,[C][C][C][C][C][Branch1][Ring1][C][C][C][C][=C][C][=C][Branch2][=Branch2][Branch2][C][=C][C][=C][Branch2][=Branch1][Branch2][C][=C][C][=C][Branch2][Branch1][=N][C][S][C][Branch1][O][C][=C][C][=C][Branch1][C][C][S][Ring1][=Branch1][=C][C][=Ring1][O][C][=Branch1][C][=O][C][=C][Branch1][O][C][C][Branch1][Ring1][C][C][C][C][C][C][S][C][Branch1][O][C][C][Branch1][Ring1][C][C][C][C][C][C][=C][Ring2][Ring1][Branch1][C][Ring2][Ring1][#Branch2][=O][S][Ring2][Ring2][=Branch2][S][C][Ring2][Ring2][=C][=C][Branch2][Ring1][Ring2][C][=C][C][=C][Branch1][O][C][C][Branch1][Ring1][C][C][C][C][C][C][S][Ring1][=N][C][C][=C][Branch1][C][C][S][C][Ring2][=Branch1][Ring1][=Ring1][=Branch1][S][Ring2][=Branch1][Branch2].[C][C][C][C][C][C][C][=C][C][=C][Branch2][O][N][C][Branch1][P][C][=C][C][=C][Branch1][#Branch1][C][C][C][C][C][C][C][=C][Ring1][N][C][=C][C][=C][Branch2][Ring2][P][C][=C][Ring1][=Branch1][C][S][C][C][=C][Branch2][Ring1][=Branch2][/C][=C][\C][=Branch1][C][=O][C][=C][C][=C][C][=C][Ring1][=Branch1][C][Ring1][#Branch2][=C][Branch1][Ring1][C][#N][C][#N][S][C][=Ring2][Ring1][Branch1][C][=Ring2][Ring1][Branch2][Ring2][Ring2][O][C][Branch1][P][C][=C][C][=C][Branch1][#Branch1][C][C][C][C][C][C][C][=C][Ring1][N][Branch1][P][C][=C][C][=C][Branch1][#Branch1][C][C][C][C][C][C][C][=C][Ring1][N][C][=C][Ring2][Branch1][#Branch1][S][C][C][=C][Branch2][Ring1][=Branch2][/C][=C][\C][=Branch1][C][=O][C][=C][C][=C][C][=C][Ring1][=Branch1][C][Ring1][#Branch2][=C][Branch1][Ring1][C][#N][C][#N][S][C][Ring2][Ring1][Branch2][=Ring2][Ring1][Branch1][C][=C][Ring2][Branch2][C],{CCCCC(CC)Cc1ccc(-c2c3cc(-c4ccc(-c5sc(-c6ccc([$])s6)c6c5C(=O)c5c(CC(CC)CCCC)sc(CC(CC)CCCC)c5C6=O)s4)sc3c(-c3ccc(CC(CC)CCCC)s3)c3cc([$])sc23)s1}.CCCCCCc1ccc(C2(c3ccc(CCCCCC)cc3)c3cc4c(cc3-c3sc5cc(/C=C6\C(=O)c7ccccc7C6=C(C#N)C#N)sc5c32)C(c2ccc(CCCCCC)cc2)(c2ccc(CCCCCC)cc2)c2c-4sc3cc(/C=C4\C(=O)c5ccccc5C4=C(C#N)C#N)sc23)cc1
