Repository: aspuru-guzik-group/Beyond-Molecular-Structure-ML-for-OPV-Materials-Devices

File: ml_for_opvs/data/input_representation/OPV_Min/smiles/processed_smiles_fabrication_wo_solid.csv (part 3 of 14)
Donor,Acceptor,HOMO_D_eV,LUMO_D_eV,HOMO_A_eV,LUMO_A_eV,D_A_ratio_m_m,solvent,solvent_additive,annealing_temperature,PCE_percent,calc_PCE_percent,Voc_V,Jsc_mA_cm_pow_neg2,FF_percent,DA_SMILES,DA_SELFIES,DA_BigSMILES
PBDB-T-SF,IT-4F,-5.41,-3.62,-5.66875,-4.060416666666667,1.0,CB,DIO,25.0,13.1,13.1,0.88,20.88,71.3,CCCCC(CC)Cc1sc(-c2c3cc(-c4ccc(-c5sc(-c6ccc(C)s6)c6c5C(=O)c5c(CC(CC)CCCC)sc(CC(CC)CCCC)c5C6=O)s4)sc3c(-c3cc(F)c(CC(CC)CCCC)s3)c3cc(C)sc23)cc1F.CCCCCCc1ccc(C2(c3ccc(CCCCCC)cc3)c3cc4c(cc3-c3sc5cc(/C=C6\C(=O)c7cc(F)c(F)cc7C6=C(C#N)C#N)sc5c32)C(c2ccc(CCCCCC)cc2)(c2ccc(CCCCCC)cc2)c2c-4sc3cc(/C=C4\C(=O)c5cc(F)c(F)cc5C4=C(C#N)C#N)sc23)cc1,[C][C][C][C][C][Branch1][Ring1][C][C][C][C][S][C][Branch2][=Branch2][O][C][=C][C][=C][Branch2][=Branch1][Branch2][C][=C][C][=C][Branch2][Branch1][=N][C][S][C][Branch1][O][C][=C][C][=C][Branch1][C][C][S][Ring1][=Branch1][=C][C][=Ring1][O][C][=Branch1][C][=O][C][=C][Branch1][O][C][C][Branch1][Ring1][C][C][C][C][C][C][S][C][Branch1][O][C][C][Branch1][Ring1][C][C][C][C][C][C][=C][Ring2][Ring1][Branch1][C][Ring2][Ring1][#Branch2][=O][S][Ring2][Ring2][=Branch2][S][C][Ring2][Ring2][=C][=C][Branch2][Ring1][#Branch1][C][=C][C][Branch1][C][F][=C][Branch1][O][C][C][Branch1][Ring1][C][C][C][C][C][C][S][Ring1][=C][C][C][=C][Branch1][C][C][S][C][Ring2][=Branch1][Ring2][=Ring1][=Branch1][=C][C][=Ring2][=Branch1][=Branch2][F].[C][C][C][C][C][C][C][=C][C][=C][Branch2][N][Branch2][C][Branch1][P][C][=C][C][=C][Branch1][#Branch1][C][C][C][C][C][C][C][=C][Ring1][N][C][=C][C][=C][Branch2][Branch1][#Branch1][C][=C][Ring1][=Branch1][C][S][C][C][=C][Branch2][Ring1][#C][/C][=C][\C][=Branch1][C][=O][C][=C][C][Branch1][C][F][=C][Branch1][C][F][C][=C][Ring1][Branch2][C][Ring1][N][=C][Branch1][Ring1][C][#N][C][#N][S][C][=Ring2][Ring1][#Branch1][C][=Ring2][Ring1][#Branch2][Ring2][Ring2][=N][C][Branch1][P][C][=C][C][=C][Branch1][#Branch1][C][C][C][C][C][C][C][=C][Ring1][N][Branch1][P][C][=C][C][=C][Branch1][#Branch1][C][C][C][C][C][C][C][=C][Ring1][N][C][=C][Ring2][Branch1][=Branch2][S][C][C][=C][Branch2][Ring1][#C][/C][=C][\C][=Branch1][C][=O][C][=C][C][Branch1][C][F][=C][Branch1][C][F][C][=C][Ring1][Branch2][C][Ring1][N][=C][Branch1][Ring1][C][#N][C][#N][S][C][Ring2][Ring1][#Branch2][=Ring2][Ring1][#Branch1][C][=C][Ring2][Branch2][=Branch1],{CCCCC(CC)Cc1sc(-c2c3cc(-c4ccc(-c5sc(-c6ccc([$])s6)c6c5C(=O)c5c(CC(CC)CCCC)sc(CC(CC)CCCC)c5C6=O)s4)sc3c(-c3cc(F)c(CC(CC)CCCC)s3)c3cc([$])sc23)cc1F}.CCCCCCc1ccc(C2(c3ccc(CCCCCC)cc3)c3cc4c(cc3-c3sc5cc(/C=C6\C(=O)c7cc(F)c(F)cc7C6=C(C#N)C#N)sc5c32)C(c2ccc(CCCCCC)cc2)(c2ccc(CCCCCC)cc2)c2c-4sc3cc(/C=C4\C(=O)c5cc(F)c(F)cc5C4=C(C#N)C#N)sc23)cc1
PBDB-T,ITIC,-5.297777777777778,-3.4170000000000003,-5.574146341463415,-3.915,1.0,CB,DIO,25.0,11.05,11.05,0.9,17.03,72.1,CCCCC(CC)Cc1ccc(-c2c3cc(-c4ccc(-c5sc(-c6ccc(C)s6)c6c5C(=O)c5c(CC(CC)CCCC)sc(CC(CC)CCCC)c5C6=O)s4)sc3c(-c3ccc(CC(CC)CCCC)s3)c3cc(C)sc23)s1.CCCCCCc1ccc(C2(c3ccc(CCCCCC)cc3)c3cc4c(cc3-c3sc5cc(/C=C6\C(=O)c7ccccc7C6=C(C#N)C#N)sc5c32)C(c2ccc(CCCCCC)cc2)(c2ccc(CCCCCC)cc2)c2c-4sc3cc(/C=C4\C(=O)c5ccccc5C4=C(C#N)C#N)sc23)cc1,[C][C][C][C][C][Branch1][Ring1][C][C][C][C][=C][C][=C][Branch2][=Branch2][Branch2][C][=C][C][=C][Branch2][=Branch1][Branch2][C][=C][C][=C][Branch2][Branch1][=N][C][S][C][Branch1][O][C][=C][C][=C][Branch1][C][C][S][Ring1][=Branch1][=C][C][=Ring1][O][C][=Branch1][C][=O][C][=C][Branch1][O][C][C][Branch1][Ring1][C][C][C][C][C][C][S][C][Branch1][O][C][C][Branch1][Ring1][C][C][C][C][C][C][=C][Ring2][Ring1][Branch1][C][Ring2][Ring1][#Branch2][=O][S][Ring2][Ring2][=Branch2][S][C][Ring2][Ring2][=C][=C][Branch2][Ring1][Ring2][C][=C][C][=C][Branch1][O][C][C][Branch1][Ring1][C][C][C][C][C][C][S][Ring1][=N][C][C][=C][Branch1][C][C][S][C][Ring2][=Branch1][Ring1][=Ring1][=Branch1][S][Ring2][=Branch1][Branch2].[C][C][C][C][C][C][C][=C][C][=C][Branch2][O][N][C][Branch1][P][C][=C][C][=C][Branch1][#Branch1][C][C][C][C][C][C][C][=C][Ring1][N][C][=C][C][=C][Branch2][Ring2][P][C][=C][Ring1][=Branch1][C][S][C][C][=C][Branch2][Ring1][=Branch2][/C][=C][\C][=Branch1][C][=O][C][=C][C][=C][C][=C][Ring1][=Branch1][C][Ring1][#Branch2][=C][Branch1][Ring1][C][#N][C][#N][S][C][=Ring2][Ring1][Branch1][C][=Ring2][Ring1][Branch2][Ring2][Ring2][O][C][Branch1][P][C][=C][C][=C][Branch1][#Branch1][C][C][C][C][C][C][C][=C][Ring1][N][Branch1][P][C][=C][C][=C][Branch1][#Branch1][C][C][C][C][C][C][C][=C][Ring1][N][C][=C][Ring2][Branch1][#Branch1][S][C][C][=C][Branch2][Ring1][=Branch2][/C][=C][\C][=Branch1][C][=O][C][=C][C][=C][C][=C][Ring1][=Branch1][C][Ring1][#Branch2][=C][Branch1][Ring1][C][#N][C][#N][S][C][Ring2][Ring1][Branch2][=Ring2][Ring1][Branch1][C][=C][Ring2][Branch2][C],{CCCCC(CC)Cc1ccc(-c2c3cc(-c4ccc(-c5sc(-c6ccc([$])s6)c6c5C(=O)c5c(CC(CC)CCCC)sc(CC(CC)CCCC)c5C6=O)s4)sc3c(-c3ccc(CC(CC)CCCC)s3)c3cc([$])sc23)s1}.CCCCCCc1ccc(C2(c3ccc(CCCCCC)cc3)c3cc4c(cc3-c3sc5cc(/C=C6\C(=O)c7ccccc7C6=C(C#N)C#N)sc5c32)C(c2ccc(CCCCCC)cc2)(c2ccc(CCCCCC)cc2)c2c-4sc3cc(/C=C4\C(=O)c5ccccc5C4=C(C#N)C#N)sc23)cc1
PTB7,SFBRCN,-5.175,-3.435,-5.93,-3.86,0.833,CB,DIO,25.0,7.34,7.15,0.85,13.85,60.7,CCCCC(CC)COC(=O)c1sc2c(-c3cc4c(OCC(CC)CCCC)c5sc(C)cc5c(OCC(CC)CCCC)c4s3)sc(C)c2c1F.CCCCCCCCOc1ccc2c(c1)-c1cc(OCCCCCCCC)ccc1C21c2cc(-c3ccc(/C=c4\sc(=C(C#N)C#N)n(CC)c4=O)c4nsnc34)ccc2-c2ccc(-c3ccc(/C=c4\sc(=C(C#N)C#N)n(CC)c4=O)c4nsnc34)cc21,[C][C][C][C][C][Branch1][Ring1][C][C][C][O][C][=Branch1][C][=O][C][S][C][=C][Branch2][Branch1][C][C][=C][C][=C][Branch1][N][O][C][C][Branch1][Ring1][C][C][C][C][C][C][C][S][C][Branch1][C][C][=C][C][=Ring1][=Branch1][C][Branch1][N][O][C][C][Branch1][Ring1][C][C][C][C][C][C][=C][Ring2][Ring1][N][S][Ring2][Ring1][#C][S][C][Branch1][C][C][=C][Ring2][Ring2][Branch1][C][=Ring2][Ring2][Branch2][F].[C][C][C][C][C][C][C][C][O][C][=C][C][=C][C][=Branch1][Ring2][=C][Ring1][=Branch1][C][=C][C][Branch1][#Branch2][O][C][C][C][C][C][C][C][C][=C][C][=C][Ring1][#C][C][Ring2][Ring1][Ring1][C][=C][C][Branch2][Ring2][Branch2][C][=C][C][=C][Branch2][Ring1][#Branch1][/C][=C][\S][C][=Branch1][Branch2][=C][Branch1][Ring1][C][#N][C][#N][N][Branch1][Ring1][C][C][C][Ring1][N][=O][C][=N][S][N][=C][Ring2][Ring1][#Branch1][Ring1][Branch1][=C][C][=C][Ring2][Ring1][=N][C][=C][C][=C][Branch2][Ring2][Branch2][C][=C][C][=C][Branch2][Ring1][#Branch1][/C][=C][\S][C][=Branch1][Branch2][=C][Branch1][Ring1][C][#N][C][#N][N][Branch1][Ring1][C][C][C][Ring1][N][=O][C][=N][S][N][=C][Ring2][Ring1][#Branch1][Ring1][Branch1][C][=C][Ring2][Ring1][=N][Ring2][Branch1][O],{CCCCC(CC)COC(=O)c1sc2c(-c3cc4c(OCC(CC)CCCC)c5sc([$])cc5c(OCC(CC)CCCC)c4s3)sc([$])c2c1F}.CCCCCCCCOc1ccc2c(c1)-c1cc(OCCCCCCCC)ccc1C21c2cc(-c3ccc(/C=c4\sc(=C(C#N)C#N)n(CC)c4=O)c4nsnc34)ccc2-c2ccc(-c3ccc(/C=c4\sc(=C(C#N)C#N)n(CC)c4=O)c4nsnc34)cc21
PTB7-Th,SFBRCN,-5.21,-3.542368421052632,-5.93,-3.86,0.833,CB,DIO,25.0,9.9,9.93,0.9,17.24,64.0,CCCCC(CC)COC(=O)c1sc2c(-c3cc4c(-c5ccc(CC(CC)CCCC)s5)c5sc(C)cc5c(-c5ccc(CC(CC)CCCC)s5)c4s3)sc(C)c2c1F.CCCCCCCCOc1ccc2c(c1)-c1cc(OCCCCCCCC)ccc1C21c2cc(-c3ccc(/C=c4\sc(=C(C#N)C#N)n(CC)c4=O)c4nsnc34)ccc2-c2ccc(-c3ccc(/C=c4\sc(=C(C#N)C#N)n(CC)c4=O)c4nsnc34)cc21,[C][C][C][C][C][Branch1][Ring1][C][C][C][O][C][=Branch1][C][=O][C][S][C][=C][Branch2][=Branch1][Ring2][C][=C][C][=C][Branch2][Ring1][Ring2][C][=C][C][=C][Branch1][O][C][C][Branch1][Ring1][C][C][C][C][C][C][S][Ring1][=N][C][S][C][Branch1][C][C][=C][C][=Ring1][=Branch1][C][Branch2][Ring1][Ring2][C][=C][C][=C][Branch1][O][C][C][Branch1][Ring1][C][C][C][C][C][C][S][Ring1][=N][=C][Ring2][Ring2][Ring2][S][Ring2][Ring2][#Branch1][S][C][Branch1][C][C][=C][Ring2][Ring2][=N][C][=Ring2][Ring2][S][F].[C][C][C][C][C][C][C][C][O][C][=C][C][=C][C][=Branch1][Ring2][=C][Ring1][=Branch1][C][=C][C][Branch1][#Branch2][O][C][C][C][C][C][C][C][C][=C][C][=C][Ring1][#C][C][Ring2][Ring1][Ring1][C][=C][C][Branch2][Ring2][Branch2][C][=C][C][=C][Branch2][Ring1][#Branch1][/C][=C][\S][C][=Branch1][Branch2][=C][Branch1][Ring1][C][#N][C][#N][N][Branch1][Ring1][C][C][C][Ring1][N][=O][C][=N][S][N][=C][Ring2][Ring1][#Branch1][Ring1][Branch1][=C][C][=C][Ring2][Ring1][=N][C][=C][C][=C][Branch2][Ring2][Branch2][C][=C][C][=C][Branch2][Ring1][#Branch1][/C][=C][\S][C][=Branch1][Branch2][=C][Branch1][Ring1][C][#N][C][#N][N][Branch1][Ring1][C][C][C][Ring1][N][=O][C][=N][S][N][=C][Ring2][Ring1][#Branch1][Ring1][Branch1][C][=C][Ring2][Ring1][=N][Ring2][Branch1][O],{CCCCC(CC)COC(=O)c1sc2c(-c3cc4c(-c5ccc(CC(CC)CCCC)s5)c5sc([$])cc5c(-c5ccc(CC(CC)CCCC)s5)c4s3)sc([$])c2c1F}.CCCCCCCCOc1ccc2c(c1)-c1cc(OCCCCCCCC)ccc1C21c2cc(-c3ccc(/C=c4\sc(=C(C#N)C#N)n(CC)c4=O)c4nsnc34)ccc2-c2ccc(-c3ccc(/C=c4\sc(=C(C#N)C#N)n(CC)c4=O)c4nsnc34)cc21
PBDB-T,ITIC,-5.297777777777778,-3.4170000000000003,-5.574146341463415,-3.915,1.0,CB,DIO,100.0,10.6,10.59,0.93,17.0,67.0,CCCCC(CC)Cc1ccc(-c2c3cc(-c4ccc(-c5sc(-c6ccc(C)s6)c6c5C(=O)c5c(CC(CC)CCCC)sc(CC(CC)CCCC)c5C6=O)s4)sc3c(-c3ccc(CC(CC)CCCC)s3)c3cc(C)sc23)s1.CCCCCCc1ccc(C2(c3ccc(CCCCCC)cc3)c3cc4c(cc3-c3sc5cc(/C=C6\C(=O)c7ccccc7C6=C(C#N)C#N)sc5c32)C(c2ccc(CCCCCC)cc2)(c2ccc(CCCCCC)cc2)c2c-4sc3cc(/C=C4\C(=O)c5ccccc5C4=C(C#N)C#N)sc23)cc1,[C][C][C][C][C][Branch1][Ring1][C][C][C][C][=C][C][=C][Branch2][=Branch2][Branch2][C][=C][C][=C][Branch2][=Branch1][Branch2][C][=C][C][=C][Branch2][Branch1][=N][C][S][C][Branch1][O][C][=C][C][=C][Branch1][C][C][S][Ring1][=Branch1][=C][C][=Ring1][O][C][=Branch1][C][=O][C][=C][Branch1][O][C][C][Branch1][Ring1][C][C][C][C][C][C][S][C][Branch1][O][C][C][Branch1][Ring1][C][C][C][C][C][C][=C][Ring2][Ring1][Branch1][C][Ring2][Ring1][#Branch2][=O][S][Ring2][Ring2][=Branch2][S][C][Ring2][Ring2][=C][=C][Branch2][Ring1][Ring2][C][=C][C][=C][Branch1][O][C][C][Branch1][Ring1][C][C][C][C][C][C][S][Ring1][=N][C][C][=C][Branch1][C][C][S][C][Ring2][=Branch1][Ring1][=Ring1][=Branch1][S][Ring2][=Branch1][Branch2].[C][C][C][C][C][C][C][=C][C][=C][Branch2][O][N][C][Branch1][P][C][=C][C][=C][Branch1][#Branch1][C][C][C][C][C][C][C][=C][Ring1][N][C][=C][C][=C][Branch2][Ring2][P][C][=C][Ring1][=Branch1][C][S][C][C][=C][Branch2][Ring1][=Branch2][/C][=C][\C][=Branch1][C][=O][C][=C][C][=C][C][=C][Ring1][=Branch1][C][Ring1][#Branch2][=C][Branch1][Ring1][C][#N][C][#N][S][C][=Ring2][Ring1][Branch1][C][=Ring2][Ring1][Branch2][Ring2][Ring2][O][C][Branch1][P][C][=C][C][=C][Branch1][#Branch1][C][C][C][C][C][C][C][=C][Ring1][N][Branch1][P][C][=C][C][=C][Branch1][#Branch1][C][C][C][C][C][C][C][=C][Ring1][N][C][=C][Ring2][Branch1][#Branch1][S][C][C][=C][Branch2][Ring1][=Branch2][/C][=C][\C][=Branch1][C][=O][C][=C][C][=C][C][=C][Ring1][=Branch1][C][Ring1][#Branch2][=C][Branch1][Ring1][C][#N][C][#N][S][C][Ring2][Ring1][Branch2][=Ring2][Ring1][Branch1][C][=C][Ring2][Branch2][C],{CCCCC(CC)Cc1ccc(-c2c3cc(-c4ccc(-c5sc(-c6ccc([$])s6)c6c5C(=O)c5c(CC(CC)CCCC)sc(CC(CC)CCCC)c5C6=O)s4)sc3c(-c3ccc(CC(CC)CCCC)s3)c3cc([$])sc23)s1}.CCCCCCc1ccc(C2(c3ccc(CCCCCC)cc3)c3cc4c(cc3-c3sc5cc(/C=C6\C(=O)c7ccccc7C6=C(C#N)C#N)sc5c32)C(c2ccc(CCCCCC)cc2)(c2ccc(CCCCCC)cc2)c2c-4sc3cc(/C=C4\C(=O)c5ccccc5C4=C(C#N)C#N)sc23)cc1
PBDB-T,ITCC,-5.297777777777778,-3.4170000000000003,-5.47,-3.76,1.0,CB,DIO,100.0,11.4,11.4,1.01,15.9,71.0,CCCCC(CC)Cc1ccc(-c2c3cc(-c4ccc(-c5sc(-c6ccc(C)s6)c6c5C(=O)c5c(CC(CC)CCCC)sc(CC(CC)CCCC)c5C6=O)s4)sc3c(-c3ccc(CC(CC)CCCC)s3)c3cc(C)sc23)s1.CCCCCCc1ccc(C2(c3ccc(CCCCCC)cc3)c3cc4c(cc3-c3sc5cc(/C=C6\C(=O)c7sccc7C6=C(C#N)C#N)sc5c32)C(c2ccc(CCCCCC)cc2)(c2ccc(CCCCCC)cc2)c2c-4sc3cc(/C=C4\C(=O)c5sccc5C4=C(C#N)C#N)sc23)cc1,[C][C][C][C][C][Branch1][Ring1][C][C][C][C][=C][C][=C][Branch2][=Branch2][Branch2][C][=C][C][=C][Branch2][=Branch1][Branch2][C][=C][C][=C][Branch2][Branch1][=N][C][S][C][Branch1][O][C][=C][C][=C][Branch1][C][C][S][Ring1][=Branch1][=C][C][=Ring1][O][C][=Branch1][C][=O][C][=C][Branch1][O][C][C][Branch1][Ring1][C][C][C][C][C][C][S][C][Branch1][O][C][C][Branch1][Ring1][C][C][C][C][C][C][=C][Ring2][Ring1][Branch1][C][Ring2][Ring1][#Branch2][=O][S][Ring2][Ring2][=Branch2][S][C][Ring2][Ring2][=C][=C][Branch2][Ring1][Ring2][C][=C][C][=C][Branch1][O][C][C][Branch1][Ring1][C][C][C][C][C][C][S][Ring1][=N][C][C][=C][Branch1][C][C][S][C][Ring2][=Branch1][Ring1][=Ring1][=Branch1][S][Ring2][=Branch1][Branch2].[C][C][C][C][C][C][C][=C][C][=C][Branch2][O][#Branch2][C][Branch1][P][C][=C][C][=C][Branch1][#Branch1][C][C][C][C][C][C][C][=C][Ring1][N][C][=C][C][=C][Branch2][Ring2][S][C][=C][Ring1][=Branch1][C][S][C][C][=C][Branch2][Ring1][Branch2][/C][=C][\C][=Branch1][C][=O][C][S][C][=C][C][=Ring1][Branch1][C][Ring1][=Branch2][=C][Branch1][Ring1][C][#N][C][#N][S][C][=Ring2][Ring1][Ring2][C][=Ring2][Ring1][#Branch1][Ring2][Ring2][#Branch2][C][Branch1][P][C][=C][C][=C][Branch1][#Branch1][C][C][C][C][C][C][C][=C][Ring1][N][Branch1][P][C][=C][C][=C][Branch1][#Branch1][C][C][C][C][C][C][C][=C][Ring1][N][C][=C][Ring2][Branch1][=Branch1][S][C][C][=C][Branch2][Ring1][Branch2][/C][=C][\C][=Branch1][C][=O][C][S][C][=C][C][=Ring1][Branch1][C][Ring1][=Branch2][=C][Branch1][Ring1][C][#N][C][#N][S][C][Ring2][Ring1][#Branch1][=Ring2][Ring1][Ring2][C][=C][Ring2][#Branch1][S],{CCCCC(CC)Cc1ccc(-c2c3cc(-c4ccc(-c5sc(-c6ccc([$])s6)c6c5C(=O)c5c(CC(CC)CCCC)sc(CC(CC)CCCC)c5C6=O)s4)sc3c(-c3ccc(CC(CC)CCCC)s3)c3cc([$])sc23)s1}.CCCCCCc1ccc(C2(c3ccc(CCCCCC)cc3)c3cc4c(cc3-c3sc5cc(/C=C6\C(=O)c7sccc7C6=C(C#N)C#N)sc5c32)C(c2ccc(CCCCCC)cc2)(c2ccc(CCCCCC)cc2)c2c-4sc3cc(/C=C4\C(=O)c5sccc5C4=C(C#N)C#N)sc23)cc1
PBDTTT-E-T,IEIC,-5.09,-3.48,-5.455,-3.8625,0.667,CB,DIO,100.0,4.9,4.95,0.9,11.7,47.0,CCCCC(CC)COC(=O)c1cc2c(C)sc(-c3cc4c(-c5ccc(CC(CC)CCCC)s5)c5sc(C)cc5c(-c5ccc(CC(CC)CCCC)s5)c4s3)c2s1.CCCCCCc1ccc(C2(c3ccc(CCCCCC)cc3)c3cc4c(cc3-c3sc(-c5sc(/C=C6\C(=O)c7ccccc7C6=C(C#N)C#N)cc5CC(CC)CCCC)cc32)C(c2ccc(CCCCCC)cc2)(c2ccc(CCCCCC)cc2)c2cc(-c3sc(/C=C5\C(=O)c6ccccc6C5=C(C#N)C#N)cc3CC(CC)CCCC)sc2-4)cc1,[C][C][C][C][C][Branch1][Ring1][C][C][C][O][C][=Branch1][C][=O][C][=C][C][=C][Branch1][C][C][S][C][Branch2][=Branch1][Ring2][C][=C][C][=C][Branch2][Ring1][Ring2][C][=C][C][=C][Branch1][O][C][C][Branch1][Ring1][C][C][C][C][C][C][S][Ring1][=N][C][S][C][Branch1][C][C][=C][C][=Ring1][=Branch1][C][Branch2][Ring1][Ring2][C][=C][C][=C][Branch1][O][C][C][Branch1][Ring1][C][C][C][C][C][C][S][Ring1][=N][=C][Ring2][Ring2][Ring2][S][Ring2][Ring2][#Branch1][=C][Ring2][Ring2][=N][S][Ring2][Ring2][S].[C][C][C][C][C][C][C][=C][C][=C][Branch2][=N][#Branch2][C][Branch1][P][C][=C][C][=C][Branch1][#Branch1][C][C][C][C][C][C][C][=C][Ring1][N][C][=C][C][=C][Branch2][Branch1][S][C][=C][Ring1][=Branch1][C][S][C][Branch2][Ring2][=C][C][S][C][Branch2][Ring1][=Branch2][/C][=C][\C][=Branch1][C][=O][C][=C][C][=C][C][=C][Ring1][=Branch1][C][Ring1][#Branch2][=C][Branch1][Ring1][C][#N][C][#N][=C][C][=Ring2][Ring1][Branch1][C][C][Branch1][Ring1][C][C][C][C][C][C][=C][C][=Ring2][Ring2][C][Ring2][Branch1][Branch1][C][Branch1][P][C][=C][C][=C][Branch1][#Branch1][C][C][C][C][C][C][C][=C][Ring1][N][Branch1][P][C][=C][C][=C][Branch1][#Branch1][C][C][C][C][C][C][C][=C][Ring1][N][C][C][=C][Branch2][Ring2][=C][C][S][C][Branch2][Ring1][=Branch2][/C][=C][\C][=Branch1][C][=O][C][=C][C][=C][C][=C][Ring1][=Branch1][C][Ring1][#Branch2][=C][Branch1][Ring1][C][#N][C][#N][=C][C][=Ring2][Ring1][Branch1][C][C][Branch1][Ring1][C][C][C][C][C][C][S][C][=Ring2][Ring2][C][Ring2][#Branch1][P][C][=C][Ring2][=Branch2][=Branch1],{CCCCC(CC)COC(=O)c1cc2c([$])sc(-c3cc4c(-c5ccc(CC(CC)CCCC)s5)c5sc([$])cc5c(-c5ccc(CC(CC)CCCC)s5)c4s3)c2s1}.CCCCCCc1ccc(C2(c3ccc(CCCCCC)cc3)c3cc4c(cc3-c3sc(-c5sc(/C=C6\C(=O)c7ccccc7C6=C(C#N)C#N)cc5CC(CC)CCCC)cc32)C(c2ccc(CCCCCC)cc2)(c2ccc(CCCCCC)cc2)c2cc(-c3sc(/C=C5\C(=O)c6ccccc6C5=C(C#N)C#N)cc3CC(CC)CCCC)sc2-4)cc1
PBDTTT-E-T,IEICO,-5.09,-3.48,-5.32,-3.95,1.0,CB,DIO,100.0,8.4,8.42,0.82,17.7,58.0,CCCCC(CC)COC(=O)c1cc2c(C)sc(-c3cc4c(-c5ccc(CC(CC)CCCC)s5)c5sc(C)cc5c(-c5ccc(CC(CC)CCCC)s5)c4s3)c2s1.CCCCCCc1ccc(C2(c3ccc(CCCCCC)cc3)c3cc4c(cc3-c3sc(-c5sc(/C=C6\C(=O)c7ccccc7C6=C(C#N)C#N)cc5OCC(CC)CCCC)cc32)C(c2ccc(CCCCCC)cc2)(c2ccc(CCCCCC)cc2)c2cc(-c3sc(/C=C5\C(=O)c6ccccc6C5=C(C#N)C#N)cc3OCC(CC)CCCC)sc2-4)cc1,[C][C][C][C][C][Branch1][Ring1][C][C][C][O][C][=Branch1][C][=O][C][=C][C][=C][Branch1][C][C][S][C][Branch2][=Branch1][Ring2][C][=C][C][=C][Branch2][Ring1][Ring2][C][=C][C][=C][Branch1][O][C][C][Branch1][Ring1][C][C][C][C][C][C][S][Ring1][=N][C][S][C][Branch1][C][C][=C][C][=Ring1][=Branch1][C][Branch2][Ring1][Ring2][C][=C][C][=C][Branch1][O][C][C][Branch1][Ring1][C][C][C][C][C][C][S][Ring1][=N][=C][Ring2][Ring2][Ring2][S][Ring2][Ring2][#Branch1][=C][Ring2][Ring2][=N][S][Ring2][Ring2][S].[C][C][C][C][C][C][C][=C][C][=C][Branch2][=N][N][C][Branch1][P][C][=C][C][=C][Branch1][#Branch1][C][C][C][C][C][C][C][=C][Ring1][N][C][=C][C][=C][Branch2][Branch1][P][C][=C][Ring1][=Branch1][C][S][C][Branch2][Ring2][#C][C][S][C][Branch2][Ring1][=Branch2][/C][=C][\C][=Branch1][C][=O][C][=C][C][=C][C][=C][Ring1][=Branch1][C][Ring1][#Branch2][=C][Branch1][Ring1][C][#N][C][#N][=C][C][=Ring2][Ring1][Branch1][O][C][C][Branch1][Ring1][C][C][C][C][C][C][=C][C][=Ring2][Ring2][Ring1][Ring2][Branch1][=Branch1][C][Branch1][P][C][=C][C][=C][Branch1][#Branch1][C][C][C][C][C][C][C][=C][Ring1][N][Branch1][P][C][=C][C][=C][Branch1][#Branch1][C][C][C][C][C][C][C][=C][Ring1][N][C][C][=C][Branch2][Ring2][#C][C][S][C][Branch2][Ring1][=Branch2][/C][=C][\C][=Branch1][C][=O][C][=C][C][=C][C][=C][Ring1][=Branch1][C][Ring1][#Branch2][=C][Branch1][Ring1][C][#N][C][#N][=C][C][=Ring2][Ring1][Branch1][O][C][C][Branch1][Ring1][C][C][C][C][C][C][S][C][=Ring2][Ring2][Ring1][Ring2][Branch2][Ring1][C][=C][Ring2][=Branch2][Branch2],{CCCCC(CC)COC(=O)c1cc2c([$])sc(-c3cc4c(-c5ccc(CC(CC)CCCC)s5)c5sc([$])cc5c(-c5ccc(CC(CC)CCCC)s5)c4s3)c2s1}.CCCCCCc1ccc(C2(c3ccc(CCCCCC)cc3)c3cc4c(cc3-c3sc(-c5sc(/C=C6\C(=O)c7ccccc7C6=C(C#N)C#N)cc5OCC(CC)CCCC)cc32)C(c2ccc(CCCCCC)cc2)(c2ccc(CCCCCC)cc2)c2cc(-c3sc(/C=C5\C(=O)c6ccccc6C5=C(C#N)C#N)cc3OCC(CC)CCCC)sc2-4)cc1
PBTT,IEICO,-5.19,-3.11,-5.32,-3.95,1.0,CB,DIO,100.0,9.5,9.44,0.86,17.9,61.3,CCCCCCOC(=O)c1sc2c(-c3cc4c(-c5ccc(CC(CC)CCCC)s5)c5sc(C)cc5c(-c5ccc(CC(CC)CCCC)s5)c4s3)sc(C)c2c1F.CCCCCCc1ccc(C2(c3ccc(CCCCCC)cc3)c3cc4c(cc3-c3sc(-c5sc(/C=C6\C(=O)c7ccccc7C6=C(C#N)C#N)cc5OCC(CC)CCCC)cc32)C(c2ccc(CCCCCC)cc2)(c2ccc(CCCCCC)cc2)c2cc(-c3sc(/C=C5\C(=O)c6ccccc6C5=C(C#N)C#N)cc3OCC(CC)CCCC)sc2-4)cc1,[C][C][C][C][C][C][O][C][=Branch1][C][=O][C][S][C][=C][Branch2][=Branch1][Ring2][C][=C][C][=C][Branch2][Ring1][Ring2][C][=C][C][=C][Branch1][O][C][C][Branch1][Ring1][C][C][C][C][C][C][S][Ring1][=N][C][S][C][Branch1][C][C][=C][C][=Ring1][=Branch1][C][Branch2][Ring1][Ring2][C][=C][C][=C][Branch1][O][C][C][Branch1][Ring1][C][C][C][C][C][C][S][Ring1][=N][=C][Ring2][Ring2][Ring2][S][Ring2][Ring2][#Branch1][S][C][Branch1][C][C][=C][Ring2][Ring2][=N][C][=Ring2][Ring2][S][F].[C][C][C][C][C][C][C][=C][C][=C][Branch2][=N][N][C][Branch1][P][C][=C][C][=C][Branch1][#Branch1][C][C][C][C][C][C][C][=C][Ring1][N][C][=C][C][=C][Branch2][Branch1][P][C][=C][Ring1][=Branch1][C][S][C][Branch2][Ring2][#C][C][S][C][Branch2][Ring1][=Branch2][/C][=C][\C][=Branch1][C][=O][C][=C][C][=C][C][=C][Ring1][=Branch1][C][Ring1][#Branch2][=C][Branch1][Ring1][C][#N][C][#N][=C][C][=Ring2][Ring1][Branch1][O][C][C][Branch1][Ring1][C][C][C][C][C][C][=C][C][=Ring2][Ring2][Ring1][Ring2][Branch1][=Branch1][C][Branch1][P][C][=C][C][=C][Branch1][#Branch1][C][C][C][C][C][C][C][=C][Ring1][N][Branch1][P][C][=C][C][=C][Branch1][#Branch1][C][C][C][C][C][C][C][=C][Ring1][N][C][C][=C][Branch2][Ring2][#C][C][S][C][Branch2][Ring1][=Branch2][/C][=C][\C][=Branch1][C][=O][C][=C][C][=C][C][=C][Ring1][=Branch1][C][Ring1][#Branch2][=C][Branch1][Ring1][C][#N][C][#N][=C][C][=Ring2][Ring1][Branch1][O][C][C][Branch1][Ring1][C][C][C][C][C][C][S][C][=Ring2][Ring2][Ring1][Ring2][Branch2][Ring1][C][=C][Ring2][=Branch2][Branch2],{CCCCCCOC(=O)c1sc2c(-c3cc4c(-c5ccc(CC(CC)CCCC)s5)c5sc([$])cc5c(-c5ccc(CC(CC)CCCC)s5)c4s3)sc([$])c2c1F}.CCCCCCc1ccc(C2(c3ccc(CCCCCC)cc3)c3cc4c(cc3-c3sc(-c5sc(/C=C6\C(=O)c7ccccc7C6=C(C#N)C#N)cc5OCC(CC)CCCC)cc32)C(c2ccc(CCCCCC)cc2)(c2ccc(CCCCCC)cc2)c2cc(-c3sc(/C=C5\C(=O)c6ccccc6C5=C(C#N)C#N)cc3OCC(CC)CCCC)sc2-4)cc1
PTB7-Th,IEICO,-5.21,-3.542368421052632,-5.32,-3.95,1.0,CB,DIO,100.0,7.3,7.32,0.91,13.3,60.5,CCCCC(CC)COC(=O)c1sc2c(-c3cc4c(-c5ccc(CC(CC)CCCC)s5)c5sc(C)cc5c(-c5ccc(CC(CC)CCCC)s5)c4s3)sc(C)c2c1F.CCCCCCc1ccc(C2(c3ccc(CCCCCC)cc3)c3cc4c(cc3-c3sc(-c5sc(/C=C6\C(=O)c7ccccc7C6=C(C#N)C#N)cc5OCC(CC)CCCC)cc32)C(c2ccc(CCCCCC)cc2)(c2ccc(CCCCCC)cc2)c2cc(-c3sc(/C=C5\C(=O)c6ccccc6C5=C(C#N)C#N)cc3OCC(CC)CCCC)sc2-4)cc1,[C][C][C][C][C][Branch1][Ring1][C][C][C][O][C][=Branch1][C][=O][C][S][C][=C][Branch2][=Branch1][Ring2][C][=C][C][=C][Branch2][Ring1][Ring2][C][=C][C][=C][Branch1][O][C][C][Branch1][Ring1][C][C][C][C][C][C][S][Ring1][=N][C][S][C][Branch1][C][C][=C][C][=Ring1][=Branch1][C][Branch2][Ring1][Ring2][C][=C][C][=C][Branch1][O][C][C][Branch1][Ring1][C][C][C][C][C][C][S][Ring1][=N][=C][Ring2][Ring2][Ring2][S][Ring2][Ring2][#Branch1][S][C][Branch1][C][C][=C][Ring2][Ring2][=N][C][=Ring2][Ring2][S][F].[C][C][C][C][C][C][C][=C][C][=C][Branch2][=N][N][C][Branch1][P][C][=C][C][=C][Branch1][#Branch1][C][C][C][C][C][C][C][=C][Ring1][N][C][=C][C][=C][Branch2][Branch1][P][C][=C][Ring1][=Branch1][C][S][C][Branch2][Ring2][#C][C][S][C][Branch2][Ring1][=Branch2][/C][=C][\C][=Branch1][C][=O][C][=C][C][=C][C][=C][Ring1][=Branch1][C][Ring1][#Branch2][=C][Branch1][Ring1][C][#N][C][#N][=C][C][=Ring2][Ring1][Branch1][O][C][C][Branch1][Ring1][C][C][C][C][C][C][=C][C][=Ring2][Ring2][Ring1][Ring2][Branch1][=Branch1][C][Branch1][P][C][=C][C][=C][Branch1][#Branch1][C][C][C][C][C][C][C][=C][Ring1][N][Branch1][P][C][=C][C][=C][Branch1][#Branch1][C][C][C][C][C][C][C][=C][Ring1][N][C][C][=C][Branch2][Ring2][#C][C][S][C][Branch2][Ring1][=Branch2][/C][=C][\C][=Branch1][C][=O][C][=C][C][=C][C][=C][Ring1][=Branch1][C][Ring1][#Branch2][=C][Branch1][Ring1][C][#N][C][#N][=C][C][=Ring2][Ring1][Branch1][O][C][C][Branch1][Ring1][C][C][C][C][C][C][S][C][=Ring2][Ring2][Ring1][Ring2][Branch2][Ring1][C][=C][Ring2][=Branch2][Branch2],{CCCCC(CC)COC(=O)c1sc2c(-c3cc4c(-c5ccc(CC(CC)CCCC)s5)c5sc([$])cc5c(-c5ccc(CC(CC)CCCC)s5)c4s3)sc([$])c2c1F}.CCCCCCc1ccc(C2(c3ccc(CCCCCC)cc3)c3cc4c(cc3-c3sc(-c5sc(/C=C6\C(=O)c7ccccc7C6=C(C#N)C#N)cc5OCC(CC)CCCC)cc32)C(c2ccc(CCCCCC)cc2)(c2ccc(CCCCCC)cc2)c2cc(-c3sc(/C=C5\C(=O)c6ccccc6C5=C(C#N)C#N)cc3OCC(CC)CCCC)sc2-4)cc1
PTB7-Th,IHIC,-5.21,-3.542368421052632,-5.45,-3.93,0.667,DCB,CN,25.0,9.41,7.75,0.744,17.1,60.9,CCCCC(CC)COC(=O)c1sc2c(-c3cc4c(-c5ccc(CC(CC)CCCC)s5)c5sc(C)cc5c(-c5ccc(CC(CC)CCCC)s5)c4s3)sc(C)c2c1F.CCCCCCc1ccc(C2(c3ccc(CCCCCC)cc3)c3cc(C=C4C(=O)c5ccccc5C4=C(C#N)C#N)sc3-c3sc4c5c(sc4c32)-c2sc(C=C3C(=O)c4ccccc4C3=C(C#N)C#N)cc2C5(c2ccc(CCCCCC)cc2)c2ccc(CCCCCC)cc2)cc1,[C][C][C][C][C][Branch1][Ring1][C][C][C][O][C][=Branch1][C][=O][C][S][C][=C][Branch2][=Branch1][Ring2][C][=C][C][=C][Branch2][Ring1][Ring2][C][=C][C][=C][Branch1][O][C][C][Branch1][Ring1][C][C][C][C][C][C][S][Ring1][=N][C][S][C][Branch1][C][C][=C][C][=Ring1][=Branch1][C][Branch2][Ring1][Ring2][C][=C][C][=C][Branch1][O][C][C][Branch1][Ring1][C][C][C][C][C][C][S][Ring1][=N][=C][Ring2][Ring2][Ring2][S][Ring2][Ring2][#Branch1][S][C][Branch1][C][C][=C][Ring2][Ring2][=N][C][=Ring2][Ring2][S][F].[C][C][C][C][C][C][C][=C][C][=C][Branch2][#Branch2][P][C][Branch1][P][C][=C][C][=C][Branch1][#Branch1][C][C][C][C][C][C][C][=C][Ring1][N][C][C][=C][Branch2][Ring1][=Branch2][C][=C][C][=Branch1][C][=O][C][=C][C][=C][C][=C][Ring1][=Branch1][C][Ring1][#Branch2][=C][Branch1][Ring1][C][#N][C][#N][S][C][=Ring2][Ring1][Branch1][C][S][C][C][=C][Branch1][O][S][C][=Ring1][Branch1][C][=Ring1][Branch2][Ring2][Ring2][#Branch2][C][S][C][Branch2][Ring1][=Branch2][C][=C][C][=Branch1][C][=O][C][=C][C][=C][C][=C][Ring1][=Branch1][C][Ring1][#Branch2][=C][Branch1][Ring1][C][#N][C][#N][=C][C][=Ring2][Ring1][Branch1][C][Ring2][Ring1][O][Branch1][P][C][=C][C][=C][Branch1][#Branch1][C][C][C][C][C][C][C][=C][Ring1][N][C][=C][C][=C][Branch1][#Branch1][C][C][C][C][C][C][C][=C][Ring1][N][C][=C][Ring2][#Branch1][=C],{CCCCC(CC)COC(=O)c1sc2c(-c3cc4c(-c5ccc(CC(CC)CCCC)s5)c5sc([$])cc5c(-c5ccc(CC(CC)CCCC)s5)c4s3)sc([$])c2c1F}.CCCCCCc1ccc(C2(c3ccc(CCCCCC)cc3)c3cc(C=C4C(=O)c5ccccc5C4=C(C#N)C#N)sc3-c3sc4c5c(sc4c32)-c2sc(C=C3C(=O)c4ccccc4C3=C(C#N)C#N)cc2C5(c2ccc(CCCCCC)cc2)c2ccc(CCCCCC)cc2)cc1
PTB7-Th,DTPC-DFIC,-5.21,-3.542368421052632,-5.31,-4.1,0.667,DCB,DIO,25.0,10.21,10.21,0.76,21.92,61.3,CCCCC(CC)COC(=O)c1sc2c(-c3cc4c(-c5ccc(CC(CC)CCCC)s5)c5sc(C)cc5c(-c5ccc(CC(CC)CCCC)s5)c4s3)sc(C)c2c1F.CCCCCCCCC(CCCCCC)Cn1c2cc3c4c(ccc5c6ccc7c8c(cc1c(c86)c2c45)-c1sc(/C=C2\C(=O)c4cc(F)c(F)cc4C2=C(C#N)C#N)cc1C7(c1ccc(CCCCCC)cc1)c1ccc(CCCCCC)cc1)C(c1ccc(CCCCCC)cc1)(c1ccc(CCCCCC)cc1)c1cc(/C=C2\C(=O)c4cc(F)c(F)cc4C2=C(C#N)C#N)sc1-3,[C][C][C][C][C][Branch1][Ring1][C][C][C][O][C][=Branch1][C][=O][C][S][C][=C][Branch2][=Branch1][Ring2][C][=C][C][=C][Branch2][Ring1][Ring2][C][=C][C][=C][Branch1][O][C][C][Branch1][Ring1][C][C][C][C][C][C][S][Ring1][=N][C][S][C][Branch1][C][C][=C][C][=Ring1][=Branch1][C][Branch2][Ring1][Ring2][C][=C][C][=C][Branch1][O][C][C][Branch1][Ring1][C][C][C][C][C][C][S][Ring1][=N][=C][Ring2][Ring2][Ring2][S][Ring2][Ring2][#Branch1][S][C][Branch1][C][C][=C][Ring2][Ring2][=N][C][=Ring2][Ring2][S][F].[C][C][C][C][C][C][C][C][C][Branch1][#Branch1][C][C][C][C][C][C][C][N][C][=C][C][=C][C][=Branch2][Branch2][P][=C][C][=C][C][=C][C][=C][C][=C][Branch2][Ring1][=Branch1][C][=C][Ring1][P][C][=Branch1][=Branch1][=C][Ring1][=Branch1][Ring1][#Branch2][C][Ring2][Ring1][Ring1][=C][Ring1][P][Ring1][=N][C][S][C][Branch2][Ring1][#C][/C][=C][\C][=Branch1][C][=O][C][=C][C][Branch1][C][F][=C][Branch1][C][F][C][=C][Ring1][Branch2][C][Ring1][N][=C][Branch1][Ring1][C][#N][C][#N][=C][C][=Ring2][Ring1][#Branch1][C][Ring2][Ring1][P][Branch1][P][C][=C][C][=C][Branch1][#Branch1][C][C][C][C][C][C][C][=C][Ring1][N][C][=C][C][=C][Branch1][#Branch1][C][C][C][C][C][C][C][=C][Ring1][N][C][Branch1][P][C][=C][C][=C][Branch1][#Branch1][C][C][C][C][C][C][C][=C][Ring1][N][Branch1][P][C][=C][C][=C][Branch1][#Branch1][C][C][C][C][C][C][C][=C][Ring1][N][C][C][=C][Branch2][Ring1][#C][/C][=C][\C][=Branch1][C][=O][C][=C][C][Branch1][C][F][=C][Branch1][C][F][C][=C][Ring1][Branch2][C][Ring1][N][=C][Branch1][Ring1][C][#N][C][#N][S][C][=Ring2][Ring1][#Branch1][Ring2][=Branch2][C],{CCCCC(CC)COC(=O)c1sc2c(-c3cc4c(-c5ccc(CC(CC)CCCC)s5)c5sc([$])cc5c(-c5ccc(CC(CC)CCCC)s5)c4s3)sc([$])c2c1F}.CCCCCCCCC(CCCCCC)Cn1c2cc3c4c(ccc5c6ccc7c8c(cc1c(c86)c2c45)-c1sc(/C=C2\C(=O)c4cc(F)c(F)cc4C2=C(C#N)C#N)cc1C7(c1ccc(CCCCCC)cc1)c1ccc(CCCCCC)cc1)C(c1ccc(CCCCCC)cc1)(c1ccc(CCCCCC)cc1)c1cc(/C=C2\C(=O)c4cc(F)c(F)cc4C2=C(C#N)C#N)sc1-3
PBDB-T,DICTF,-5.297777777777778,-3.4170000000000003,-5.67,-3.79,0.833,CB,DIO,25.0,5.93,5.65,0.93,10.3,59.0,CCCCC(CC)Cc1ccc(-c2c3cc(-c4ccc(-c5sc(-c6ccc(C)s6)c6c5C(=O)c5c(CC(CC)CCCC)sc(CC(CC)CCCC)c5C6=O)s4)sc3c(-c3ccc(CC(CC)CCCC)s3)c3cc(C)sc23)s1.CCCCCCCCC1(CCCCCCCC)c2cc(-c3ccc(/C=C4\C(=O)c5ccccc5C4=C(C#N)C#N)s3)ccc2-c2ccc(-c3ccc(/C=C4\C(=O)c5ccccc5C4=C(C#N)C#N)s3)cc21,[C][C][C][C][C][Branch1][Ring1][C][C][C][C][=C][C][=C][Branch2][=Branch2][Branch2][C][=C][C][=C][Branch2][=Branch1][Branch2][C][=C][C][=C][Branch2][Branch1][=N][C][S][C][Branch1][O][C][=C][C][=C][Branch1][C][C][S][Ring1][=Branch1][=C][C][=Ring1][O][C][=Branch1][C][=O][C][=C][Branch1][O][C][C][Branch1][Ring1][C][C][C][C][C][C][S][C][Branch1][O][C][C][Branch1][Ring1][C][C][C][C][C][C][=C][Ring2][Ring1][Branch1][C][Ring2][Ring1][#Branch2][=O][S][Ring2][Ring2][=Branch2][S][C][Ring2][Ring2][=C][=C][Branch2][Ring1][Ring2][C][=C][C][=C][Branch1][O][C][C][Branch1][Ring1][C][C][C][C][C][C][S][Ring1][=N][C][C][=C][Branch1][C][C][S][C][Ring2][=Branch1][Ring1][=Ring1][=Branch1][S][Ring2][=Branch1][Branch2].[C][C][C][C][C][C][C][C][C][Branch1][=Branch2][C][C][C][C][C][C][C][C][C][=C][C][Branch2][Ring2][Ring2][C][=C][C][=C][Branch2][Ring1][=Branch2][/C][=C][\C][=Branch1][C][=O][C][=C][C][=C][C][=C][Ring1][=Branch1][C][Ring1][#Branch2][=C][Branch1][Ring1][C][#N][C][#N][S][Ring2][Ring1][Branch1][=C][C][=C][Ring2][Ring1][O][C][=C][C][=C][Branch2][Ring2][Ring2][C][=C][C][=C][Branch2][Ring1][=Branch2][/C][=C][\C][=Branch1][C][=O][C][=C][C][=C][C][=C][Ring1][=Branch1][C][Ring1][#Branch2][=C][Branch1][Ring1][C][#N][C][#N][S][Ring2][Ring1][Branch1][C][=C][Ring2][Ring1][O][Ring2][Branch1][#C],{CCCCC(CC)Cc1ccc(-c2c3cc(-c4ccc(-c5sc(-c6ccc([$])s6)c6c5C(=O)c5c(CC(CC)CCCC)sc(CC(CC)CCCC)c5C6=O)s4)sc3c(-c3ccc(CC(CC)CCCC)s3)c3cc([$])sc23)s1}.CCCCCCCCC1(CCCCCCCC)c2cc(-c3ccc(/C=C4\C(=O)c5ccccc5C4=C(C#N)C#N)s3)ccc2-c2ccc(-c3ccc(/C=C4\C(=O)c5ccccc5C4=C(C#N)C#N)s3)cc21
PBDB-T,FDICTF,-5.297777777777778,-3.4170000000000003,-5.43,-3.71,0.833,CB,DIO,25.0,10.06,9.81,0.94,15.81,66.0,CCCCC(CC)Cc1ccc(-c2c3cc(-c4ccc(-c5sc(-c6ccc(C)s6)c6c5C(=O)c5c(CC(CC)CCCC)sc(CC(CC)CCCC)c5C6=O)s4)sc3c(-c3ccc(CC(CC)CCCC)s3)c3cc(C)sc23)s1.CCCCCCCCC1(CCCCCCCC)c2cc3c(cc2-c2cc4c(cc21)-c1sc(/C=C2\C(=O)c5ccccc5C2=C(C#N)C#N)cc1C4(CCCCCCCC)CCCCCCCC)C(CCCCCCCC)(CCCCCCCC)c1cc(/C=C2\C(=O)c4ccccc4C2=C(C#N)C#N)sc1-3,[C][C][C][C][C][Branch1][Ring1][C][C][C][C][=C][C][=C][Branch2][=Branch2][Branch2][C][=C][C][=C][Branch2][=Branch1][Branch2][C][=C][C][=C][Branch2][Branch1][=N][C][S][C][Branch1][O][C][=C][C][=C][Branch1][C][C][S][Ring1][=Branch1][=C][C][=Ring1][O][C][=Branch1][C][=O][C][=C][Branch1][O][C][C][Branch1][Ring1][C][C][C][C][C][C][S][C][Branch1][O][C][C][Branch1][Ring1][C][C][C][C][C][C][=C][Ring2][Ring1][Branch1][C][Ring2][Ring1][#Branch2][=O][S][Ring2][Ring2][=Branch2][S][C][Ring2][Ring2][=C][=C][Branch2][Ring1][Ring2][C][=C][C][=C][Branch1][O][C][C][Branch1][Ring1][C][C][C][C][C][C][S][Ring1][=N][C][C][=C][Branch1][C][C][S][C][Ring2][=Branch1][Ring1][=Ring1][=Branch1][S][Ring2][=Branch1][Branch2].[C][C][C][C][C][C][C][C][C][Branch1][=Branch2][C][C][C][C][C][C][C][C][C][=C][C][=C][Branch2][=Branch1][O][C][=C][Ring1][=Branch1][C][=C][C][=C][Branch1][Branch2][C][=C][Ring1][=Branch1][Ring2][Ring1][Branch1][C][S][C][Branch2][Ring1][=Branch2][/C][=C][\C][=Branch1][C][=O][C][=C][C][=C][C][=C][Ring1][=Branch1][C][Ring1][#Branch2][=C][Branch1][Ring1][C][#N][C][#N][=C][C][=Ring2][Ring1][Branch1][C][Ring2][Ring1][#Branch2][Branch1][=Branch2][C][C][C][C][C][C][C][C][C][C][C][C][C][C][C][C][C][Branch1][=Branch2][C][C][C][C][C][C][C][C][Branch1][=Branch2][C][C][C][C][C][C][C][C][C][C][=C][Branch2][Ring1][=Branch2][/C][=C][\C][=Branch1][C][=O][C][=C][C][=C][C][=C][Ring1][=Branch1][C][Ring1][#Branch2][=C][Branch1][Ring1][C][#N][C][#N][S][C][=Ring2][Ring1][Branch1][Ring2][#Branch1][=Branch1],{CCCCC(CC)Cc1ccc(-c2c3cc(-c4ccc(-c5sc(-c6ccc([$])s6)c6c5C(=O)c5c(CC(CC)CCCC)sc(CC(CC)CCCC)c5C6=O)s4)sc3c(-c3ccc(CC(CC)CCCC)s3)c3cc([$])sc23)s1}.CCCCCCCCC1(CCCCCCCC)c2cc3c(cc2-c2cc4c(cc21)-c1sc(/C=C2\C(=O)c5ccccc5C2=C(C#N)C#N)cc1C4(CCCCCCCC)CCCCCCCC)C(CCCCCCCC)(CCCCCCCC)c1cc(/C=C2\C(=O)c4ccccc4C2=C(C#N)C#N)sc1-3
P3HT,MPU1,-5.057777777777777,-2.989444444444445,-5.81,-3.99,1.0,CF,DIO,40.0,1.14,1.13,0.64,4.22,42.0,CCCCCCc1cc(-c2sc(-c3sc(-c4sc(C)cc4CCCCCC)cc3CCCCCC)cc2CCCCCC)sc1C.CCCCC(CC)CN1C(=O)C2C(C(=O)N(CC(CC)CCCC)C2c2ccc(/C=C3\SC(=S)N(CC)C3=O)s2)C1c1ccc(/C=C2\SC(=S)N(CC)C2=O)s1,[C][C][C][C][C][C][C][C][=C][Branch2][Ring2][P][C][S][C][Branch2][Ring1][S][C][S][C][Branch1][P][C][S][C][Branch1][C][C][=C][C][=Ring1][=Branch1][C][C][C][C][C][C][=C][C][=Ring1][P][C][C][C][C][C][C][=C][C][=Ring2][Ring1][N][C][C][C][C][C][C][S][C][=Ring2][Ring2][#Branch1][C].[C][C][C][C][C][Branch1][Ring1][C][C][C][N][C][=Branch1][C][=O][C][C][Branch2][Ring2][=C][C][=Branch1][C][=O][N][Branch1][O][C][C][Branch1][Ring1][C][C][C][C][C][C][C][Ring1][=C][C][=C][C][=C][Branch1][P][/C][=C][\S][C][=Branch1][C][=S][N][Branch1][Ring1][C][C][C][Ring1][Branch2][=O][S][Ring1][#C][C][Ring2][Ring1][P][C][=C][C][=C][Branch1][P][/C][=C][\S][C][=Branch1][C][=S][N][Branch1][Ring1][C][C][C][Ring1][Branch2][=O][S][Ring1][#C],{CCCCCCc1cc(-c2sc(-c3sc(-c4sc([$])cc4CCCCCC)cc3CCCCCC)cc2CCCCCC)sc1[$]}.CCCCC(CC)CN1C(=O)C2C(C(=O)N(CC(CC)CCCC)C2c2ccc(/C=C3\SC(=S)N(CC)C3=O)s2)C1c1ccc(/C=C2\SC(=S)N(CC)C2=O)s1
P_dFBT-DTS,MPU1,-5.31,-3.33,-5.81,-3.99,1.0,CF,DIO,40.0,4.17,4.17,1.04,8.36,48.0,CCCCCCCC[Si]1(CCCCCCCC)c2cc(-c3cc(F)c(C)c4nn(CCCCCC)nc34)sc2-c2sc(-c3cc(F)c(-c4cc5c(s4)-c4sc(C)cc4[Si]5(CCCCCCCC)CCCCCCCC)c4nn(CCCCCC)nc34)cc21.CCCCC(CC)CN1C(=O)C2C(C(=O)N(CC(CC)CCCC)C2c2ccc(/C=C3\SC(=S)N(CC)C3=O)s2)C1c1ccc(/C=C2\SC(=S)N(CC)C2=O)s1,[C][C][C][C][C][C][C][C][Si][Branch1][=Branch2][C][C][C][C][C][C][C][C][C][C][=C][Branch2][Ring1][N][C][=C][C][Branch1][C][F][=C][Branch1][C][C][C][=N][N][Branch1][#Branch1][C][C][C][C][C][C][N][=C][Ring1][P][Ring1][O][S][C][=Ring2][Ring1][=Branch1][C][S][C][Branch2][=Branch1][Branch1][C][=C][C][Branch1][C][F][=C][Branch2][Ring2][=Branch2][C][=C][C][=C][Branch1][Ring2][S][Ring1][Branch1][C][S][C][Branch1][C][C][=C][C][=Ring1][=Branch1][Si][Ring1][#Branch2][Branch1][=Branch2][C][C][C][C][C][C][C][C][C][C][C][C][C][C][C][C][C][=N][N][Branch1][#Branch1][C][C][C][C][C][C][N][=C][Ring2][Ring2][N][Ring1][O][=C][C][=Ring2][Ring2][P][Ring2][=Branch1][S].[C][C][C][C][C][Branch1][Ring1][C][C][C][N][C][=Branch1][C][=O][C][C][Branch2][Ring2][=C][C][=Branch1][C][=O][N][Branch1][O][C][C][Branch1][Ring1][C][C][C][C][C][C][C][Ring1][=C][C][=C][C][=C][Branch1][P][/C][=C][\S][C][=Branch1][C][=S][N][Branch1][Ring1][C][C][C][Ring1][Branch2][=O][S][Ring1][#C][C][Ring2][Ring1][P][C][=C][C][=C][Branch1][P][/C][=C][\S][C][=Branch1][C][=S][N][Branch1][Ring1][C][C][C][Ring1][Branch2][=O][S][Ring1][#C],{CCCCCCCC[Si]1(CCCCCCCC)c2cc(-c3cc(F)c([$])c4nn(CCCCCC)nc34)sc2-c2sc(-c3cc(F)c(-c4cc5c(s4)-c4sc([$])cc4[Si]5(CCCCCCCC)CCCCCCCC)c4nn(CCCCCC)nc34)cc21}.CCCCC(CC)CN1C(=O)C2C(C(=O)N(CC(CC)CCCC)C2c2ccc(/C=C3\SC(=S)N(CC)C3=O)s2)C1c1ccc(/C=C2\SC(=S)N(CC)C2=O)s1
PBDB-T,IDT-BOC6,-5.297777777777778,-3.4170000000000003,-5.51,-3.78,1.0,o-DCB,DIO,25.0,9.6,9.56,1.01,17.52,54.0,CCCCC(CC)Cc1ccc(-c2c3cc(-c4ccc(-c5sc(-c6ccc(C)s6)c6c5C(=O)c5c(CC(CC)CCCC)sc(CC(CC)CCCC)c5C6=O)s4)sc3c(-c3ccc(CC(CC)CCCC)s3)c3cc(C)sc23)s1.CCCCCCOc1cc(-c2cc3c(s2)-c2cc4c(cc2C3(c2ccc(CCCCCC)cc2)c2ccc(CCCCCC)cc2)-c2sc(-c3cc(OCCCCCC)c(C=C5C(=O)c6ccccc6C5=C(C#N)C#N)cc3OCCCCCC)cc2C4(c2ccc(CCCCCC)cc2)c2ccc(CCCCCC)cc2)c(OCCCCCC)cc1C=C1C(=O)c2ccccc2C1=C(C#N)C#N,[C][C][C][C][C][Branch1][Ring1][C][C][C][C][=C][C][=C][Branch2][=Branch2][Branch2][C][=C][C][=C][Branch2][=Branch1][Branch2][C][=C][C][=C][Branch2][Branch1][=N][C][S][C][Branch1][O][C][=C][C][=C][Branch1][C][C][S][Ring1][=Branch1][=C][C][=Ring1][O][C][=Branch1][C][=O][C][=C][Branch1][O][C][C][Branch1][Ring1][C][C][C][C][C][C][S][C][Branch1][O][C][C][Branch1][Ring1][C][C][C][C][C][C][=C][Ring2][Ring1][Branch1][C][Ring2][Ring1][#Branch2][=O][S][Ring2][Ring2][=Branch2][S][C][Ring2][Ring2][=C][=C][Branch2][Ring1][Ring2][C][=C][C][=C][Branch1][O][C][C][Branch1][Ring1][C][C][C][C][C][C][S][Ring1][=N][C][C][=C][Branch1][C][C][S][C][Ring2][=Branch1][Ring1][=Ring1][=Branch1][S][Ring2][=Branch1][Branch2].[C][C][C][C][C][C][O][C][=C][C][Branch2][O][#C][C][=C][C][=C][Branch1][Ring2][S][Ring1][Branch1][C][=C][C][=C][Branch2][Ring2][#Branch2][C][=C][Ring1][=Branch1][C][Ring1][#Branch2][Branch1][P][C][=C][C][=C][Branch1][#Branch1][C][C][C][C][C][C][C][=C][Ring1][N][C][=C][C][=C][Branch1][#Branch1][C][C][C][C][C][C][C][=C][Ring1][N][C][S][C][Branch2][Branch1][Branch1][C][=C][C][Branch1][Branch2][O][C][C][C][C][C][C][=C][Branch2][Ring1][=Branch2][C][=C][C][=Branch1][C][=O][C][=C][C][=C][C][=C][Ring1][=Branch1][C][Ring1][#Branch2][=C][Branch1][Ring1][C][#N][C][#N][C][=C][Ring2][Ring1][=N][O][C][C][C][C][C][C][=C][C][=Ring2][Ring2][=Branch2][C][Ring2][=Branch1][#Branch1][Branch1][P][C][=C][C][=C][Branch1][#Branch1][C][C][C][C][C][C][C][=C][Ring1][N][C][=C][C][=C][Branch1][#Branch1][C][C][C][C][C][C][C][=C][Ring1][N][=C][Branch1][Branch2][O][C][C][C][C][C][C][C][=C][Ring2][=Branch2][Ring1][C][=C][C][=Branch1][C][=O][C][=C][C][=C][C][=C][Ring1][=Branch1][C][Ring1][#Branch2][=C][Branch1][Ring1][C][#N][C][#N],{CCCCC(CC)Cc1ccc(-c2c3cc(-c4ccc(-c5sc(-c6ccc([$])s6)c6c5C(=O)c5c(CC(CC)CCCC)sc(CC(CC)CCCC)c5C6=O)s4)sc3c(-c3ccc(CC(CC)CCCC)s3)c3cc([$])sc23)s1}.CCCCCCOc1cc(-c2cc3c(s2)-c2cc4c(cc2C3(c2ccc(CCCCCC)cc2)c2ccc(CCCCCC)cc2)-c2sc(-c3cc(OCCCCCC)c(C=C5C(=O)c6ccccc6C5=C(C#N)C#N)cc3OCCCCCC)cc2C4(c2ccc(CCCCCC)cc2)c2ccc(CCCCCC)cc2)c(OCCCCCC)cc1C=C1C(=O)c2ccccc2C1=C(C#N)C#N
PBDB-T,DTCCIC-C17,-5.297777777777778,-3.4170000000000003,-5.46,-3.65,0.667,CB,DIO,25.0,9.02,9.02,0.96,14.03,67.0,CCCCC(CC)Cc1ccc(-c2c3cc(-c4ccc(-c5sc(-c6ccc(C)s6)c6c5C(=O)c5c(CC(CC)CCCC)sc(CC(CC)CCCC)c5C6=O)s4)sc3c(-c3ccc(CC(CC)CCCC)s3)c3cc(C)sc23)s1.CCCCCCCCCC(CCCCCCC)n1c2cc3c(cc2c2cc4c(cc21)-c1sc(/C=C2\C(=O)c5ccccc5C2=C(C#N)C#N)cc1C4(c1ccc(CCCCCCCC)cc1)c1ccc(CCCCCCCC)cc1)C(c1ccc(CCCCCCCC)cc1)(c1ccc(CCCCCCCC)cc1)c1cc(/C=C2\C(=O)c4ccccc4C2=C(C#N)C#N)sc1-3,[C][C][C][C][C][Branch1][Ring1][C][C][C][C][=C][C][=C][Branch2][=Branch2][Branch2][C][=C][C][=C][Branch2][=Branch1][Branch2][C][=C][C][=C][Branch2][Branch1][=N][C][S][C][Branch1][O][C][=C][C][=C][Branch1][C][C][S][Ring1][=Branch1][=C][C][=Ring1][O][C][=Branch1][C][=O][C][=C][Branch1][O][C][C][Branch1][Ring1][C][C][C][C][C][C][S][C][Branch1][O][C][C][Branch1][Ring1][C][C][C][C][C][C][=C][Ring2][Ring1][Branch1][C][Ring2][Ring1][#Branch2][=O][S][Ring2][Ring2][=Branch2][S][C][Ring2][Ring2][=C][=C][Branch2][Ring1][Ring2][C][=C][C][=C][Branch1][O][C][C][Branch1][Ring1][C][C][C][C][C][C][S][Ring1][=N][C][C][=C][Branch1][C][C][S][C][Ring2][=Branch1][Ring1][=Ring1][=Branch1][S][Ring2][=Branch1][Branch2].[C][C][C][C][C][C][C][C][C][C][Branch1][Branch2][C][C][C][C][C][C][C][N][C][=C][C][=C][Branch2][#Branch1][#C][C][=C][Ring1][=Branch1][C][=C][C][=C][Branch1][#Branch1][C][=C][Ring1][=Branch1][Ring1][=N][C][S][C][Branch2][Ring1][=Branch2][/C][=C][\C][=Branch1][C][=O][C][=C][C][=C][C][=C][Ring1][=Branch1][C][Ring1][#Branch2][=C][Branch1][Ring1][C][#N][C][#N][=C][C][=Ring2][Ring1][Branch1][C][Ring2][Ring1][#Branch2][Branch2][Ring1][Ring1][C][=C][C][=C][Branch1][=Branch2][C][C][C][C][C][C][C][C][C][=C][Ring1][=C][C][=C][C][=C][Branch1][=Branch2][C][C][C][C][C][C][C][C][C][=C][Ring1][=C][C][Branch2][Ring1][Ring1][C][=C][C][=C][Branch1][=Branch2][C][C][C][C][C][C][C][C][C][=C][Ring1][=C][Branch2][Ring1][Ring1][C][=C][C][=C][Branch1][=Branch2][C][C][C][C][C][C][C][C][C][=C][Ring1][=C][C][C][=C][Branch2][Ring1][=Branch2][/C][=C][\C][=Branch1][C][=O][C][=C][C][=C][C][=C][Ring1][=Branch1][C][Ring1][#Branch2][=C][Branch1][Ring1][C][#N][C][#N][S][C][=Ring2][Ring1][Branch1][Ring2][Branch2][=C],{CCCCC(CC)Cc1ccc(-c2c3cc(-c4ccc(-c5sc(-c6ccc([$])s6)c6c5C(=O)c5c(CC(CC)CCCC)sc(CC(CC)CCCC)c5C6=O)s4)sc3c(-c3ccc(CC(CC)CCCC)s3)c3cc([$])sc23)s1}.CCCCCCCCCC(CCCCCCC)n1c2cc3c(cc2c2cc4c(cc21)-c1sc(/C=C2\C(=O)c5ccccc5C2=C(C#N)C#N)cc1C4(c1ccc(CCCCCCCC)cc1)c1ccc(CCCCCCCC)cc1)C(c1ccc(CCCCCCCC)cc1)(c1ccc(CCCCCCCC)cc1)c1cc(/C=C2\C(=O)c4ccccc4C2=C(C#N)C#N)sc1-3
