Repository: aspuru-guzik-group/Beyond-Molecular-Structure-ML-for-OPV-Materials-Devices

File: ml_for_opvs/data/input_representation/OPV_Min/smiles/processed_smiles_fabrication_wo_solid.csv (part 4 of 14)
Donor,Acceptor,HOMO_D_eV,LUMO_D_eV,HOMO_A_eV,LUMO_A_eV,D_A_ratio_m_m,solvent,solvent_additive,annealing_temperature,PCE_percent,calc_PCE_percent,Voc_V,Jsc_mA_cm_pow_neg2,FF_percent,DA_SMILES,DA_SELFIES,DA_BigSMILES
PBDB-T,IDTCN,-5.297777777777778,-3.4170000000000003,-5.890000000000001,-3.93,1.0,CB,DIO,110.0,6.4,6.4,0.85,12.06,62.48,CCCCC(CC)Cc1ccc(-c2c3cc(-c4ccc(-c5sc(-c6ccc(C)s6)c6c5C(=O)c5c(CC(CC)CCCC)sc(CC(CC)CCCC)c5C6=O)s4)sc3c(-c3ccc(CC(CC)CCCC)s3)c3cc(C)sc23)s1.CCCCCCc1ccc(C2(c3ccc(CCCCCC)cc3)c3cc4c(cc3-c3sc(/C=C5\C(=O)c6cscc6C5=C(C#N)C#N)cc32)C(c2ccc(CCCCCC)cc2)(c2ccc(CCCCCC)cc2)c2cc(/C=C3\C(=O)c5cscc5C3=C(C#N)C#N)sc2-4)cc1,[C][C][C][C][C][Branch1][Ring1][C][C][C][C][=C][C][=C][Branch2][=Branch2][Branch2][C][=C][C][=C][Branch2][=Branch1][Branch2][C][=C][C][=C][Branch2][Branch1][=N][C][S][C][Branch1][O][C][=C][C][=C][Branch1][C][C][S][Ring1][=Branch1][=C][C][=Ring1][O][C][=Branch1][C][=O][C][=C][Branch1][O][C][C][Branch1][Ring1][C][C][C][C][C][C][S][C][Branch1][O][C][C][Branch1][Ring1][C][C][C][C][C][C][=C][Ring2][Ring1][Branch1][C][Ring2][Ring1][#Branch2][=O][S][Ring2][Ring2][=Branch2][S][C][Ring2][Ring2][=C][=C][Branch2][Ring1][Ring2][C][=C][C][=C][Branch1][O][C][C][Branch1][Ring1][C][C][C][C][C][C][S][Ring1][=N][C][C][=C][Branch1][C][C][S][C][Ring2][=Branch1][Ring1][=Ring1][=Branch1][S][Ring2][=Branch1][Branch2].[C][C][C][C][C][C][C][=C][C][=C][Branch2][#Branch2][=C][C][Branch1][P][C][=C][C][=C][Branch1][#Branch1][C][C][C][C][C][C][C][=C][Ring1][N][C][=C][C][=C][Branch2][Ring2][#Branch2][C][=C][Ring1][=Branch1][C][S][C][Branch2][Ring1][Branch2][/C][=C][\C][=Branch1][C][=O][C][=C][S][C][=C][Ring1][Branch1][C][Ring1][=Branch2][=C][Branch1][Ring1][C][#N][C][#N][=C][C][=Ring2][Ring1][Ring2][Ring2][Ring2][#Branch1][C][Branch1][P][C][=C][C][=C][Branch1][#Branch1][C][C][C][C][C][C][C][=C][Ring1][N][Branch1][P][C][=C][C][=C][Branch1][#Branch1][C][C][C][C][C][C][C][=C][Ring1][N][C][C][=C][Branch2][Ring1][Branch2][/C][=C][\C][=Branch1][C][=O][C][=C][S][C][=C][Ring1][Branch1][C][Ring1][=Branch2][=C][Branch1][Ring1][C][#N][C][#N][S][C][=Ring2][Ring1][Ring2][Ring2][=Branch1][Branch1][C][=C][Ring2][#Branch1][#Branch2],{CCCCC(CC)Cc1ccc(-c2c3cc(-c4ccc(-c5sc(-c6ccc([$])s6)c6c5C(=O)c5c(CC(CC)CCCC)sc(CC(CC)CCCC)c5C6=O)s4)sc3c(-c3ccc(CC(CC)CCCC)s3)c3cc([$])sc23)s1}.CCCCCCc1ccc(C2(c3ccc(CCCCCC)cc3)c3cc4c(cc3-c3sc(/C=C5\C(=O)c6cscc6C5=C(C#N)C#N)cc32)C(c2ccc(CCCCCC)cc2)(c2ccc(CCCCCC)cc2)c2cc(/C=C3\C(=O)c5cscc5C3=C(C#N)C#N)sc2-4)cc1
PTzBI,ITIC,-5.34,-3.46,-5.574146341463415,-3.915,1.0,CB,DBE,130.0,10.24,10.24,0.87,18.29,64.34,CCCCCCCCN1C(=O)c2c(c(-c3ccc(-c4cc5c(-c6ccc(CC(CC)CCCC)s6)c6sc(C)cc6c(-c6ccc(CC(CC)CCCC)s6)c5s4)s3)c3nn(CCCCCCCC)nc3c2-c2ccc(C)s2)C1=O.CCCCCCc1ccc(C2(c3ccc(CCCCCC)cc3)c3cc4c(cc3-c3sc5cc(/C=C6\C(=O)c7ccccc7C6=C(C#N)C#N)sc5c32)C(c2ccc(CCCCCC)cc2)(c2ccc(CCCCCC)cc2)c2c-4sc3cc(/C=C4\C(=O)c5ccccc5C4=C(C#N)C#N)sc23)cc1,[C][C][C][C][C][C][C][C][N][C][=Branch1][C][=O][C][C][=Branch2][=Branch2][C][=C][Branch2][=Branch1][#C][C][=C][C][=C][Branch2][=Branch1][Ring2][C][=C][C][=C][Branch2][Ring1][Ring2][C][=C][C][=C][Branch1][O][C][C][Branch1][Ring1][C][C][C][C][C][C][S][Ring1][=N][C][S][C][Branch1][C][C][=C][C][=Ring1][=Branch1][C][Branch2][Ring1][Ring2][C][=C][C][=C][Branch1][O][C][C][Branch1][Ring1][C][C][C][C][C][C][S][Ring1][=N][=C][Ring2][Ring2][Ring2][S][Ring2][Ring2][#Branch1][S][Ring2][Ring2][N][C][=N][N][Branch1][=Branch2][C][C][C][C][C][C][C][C][N][=C][Ring1][=N][C][=Ring2][Branch1][=N][C][=C][C][=C][Branch1][C][C][S][Ring1][=Branch1][C][Ring2][=Branch1][#Branch1][=O].[C][C][C][C][C][C][C][=C][C][=C][Branch2][O][N][C][Branch1][P][C][=C][C][=C][Branch1][#Branch1][C][C][C][C][C][C][C][=C][Ring1][N][C][=C][C][=C][Branch2][Ring2][P][C][=C][Ring1][=Branch1][C][S][C][C][=C][Branch2][Ring1][=Branch2][/C][=C][\C][=Branch1][C][=O][C][=C][C][=C][C][=C][Ring1][=Branch1][C][Ring1][#Branch2][=C][Branch1][Ring1][C][#N][C][#N][S][C][=Ring2][Ring1][Branch1][C][=Ring2][Ring1][Branch2][Ring2][Ring2][O][C][Branch1][P][C][=C][C][=C][Branch1][#Branch1][C][C][C][C][C][C][C][=C][Ring1][N][Branch1][P][C][=C][C][=C][Branch1][#Branch1][C][C][C][C][C][C][C][=C][Ring1][N][C][=C][Ring2][Branch1][#Branch1][S][C][C][=C][Branch2][Ring1][=Branch2][/C][=C][\C][=Branch1][C][=O][C][=C][C][=C][C][=C][Ring1][=Branch1][C][Ring1][#Branch2][=C][Branch1][Ring1][C][#N][C][#N][S][C][Ring2][Ring1][Branch2][=Ring2][Ring1][Branch1][C][=C][Ring2][Branch2][C],{CCCCCCCCN1C(=O)c2c(c(-c3ccc(-c4cc5c(-c6ccc(CC(CC)CCCC)s6)c6sc([$])cc6c(-c6ccc(CC(CC)CCCC)s6)c5s4)s3)c3nn(CCCCCCCC)nc3c2-c2ccc([$])s2)C1=O}.CCCCCCc1ccc(C2(c3ccc(CCCCCC)cc3)c3cc4c(cc3-c3sc5cc(/C=C6\C(=O)c7ccccc7C6=C(C#N)C#N)sc5c32)C(c2ccc(CCCCCC)cc2)(c2ccc(CCCCCC)cc2)c2c-4sc3cc(/C=C4\C(=O)c5ccccc5C4=C(C#N)C#N)sc23)cc1
FTAZ,INIC,-5.43,-3.3200000000000003,-5.45,-3.88,0.667,CF,DIO,25.0,7.7,7.49,0.957,13.51,57.9,CCCCCCC(CCCC)CSc1c2cc(-c3ccc(-c4c(F)c(F)c(-c5ccc(C)s5)c5nn(SCC(CCCC)CCCCCC)nc45)s3)sc2c(SCC(CCCC)CCCCCC)c2cc(C)sc12.CCCCCCc1ccc(C2(c3ccc(CCCCCC)cc3)c3cc4c(cc3-c3sc5c(sc6cc(/C=C7\C(=O)c8ccccc8C7=C(C#N)C#N)sc65)c32)C(c2ccc(CCCCCC)cc2)(c2ccc(CCCCCC)cc2)c2c-4sc3c2sc2cc(/C=C4\C(=O)c5ccccc5C4=C(C#N)C#N)sc23)cc1,[C][C][C][C][C][C][C][Branch1][Branch1][C][C][C][C][C][S][C][=C][C][=C][Branch2][Branch1][=C][C][=C][C][=C][Branch2][Branch1][Ring1][C][=C][Branch1][C][F][C][Branch1][C][F][=C][Branch1][O][C][=C][C][=C][Branch1][C][C][S][Ring1][=Branch1][C][=N][N][Branch1][S][S][C][C][Branch1][Branch1][C][C][C][C][C][C][C][C][C][C][N][=C][Ring2][Ring1][=C][Ring2][Ring1][C][S][Ring2][Ring2][Ring1][S][C][Ring2][Ring2][Branch2][=C][Branch1][S][S][C][C][Branch1][Branch1][C][C][C][C][C][C][C][C][C][C][C][C][=C][Branch1][C][C][S][C][Ring2][Branch1][=N][=Ring1][=Branch1].[C][C][C][C][C][C][C][=C][C][=C][Branch2][N][#Branch2][C][Branch1][P][C][=C][C][=C][Branch1][#Branch1][C][C][C][C][C][C][C][=C][Ring1][N][C][=C][C][=C][Branch2][Branch1][#Branch2][C][=C][Ring1][=Branch1][C][S][C][=C][Branch2][Ring2][Branch2][S][C][C][=C][Branch2][Ring1][=Branch2][/C][=C][\C][=Branch1][C][=O][C][=C][C][=C][C][=C][Ring1][=Branch1][C][Ring1][#Branch2][=C][Branch1][Ring1][C][#N][C][#N][S][C][=Ring2][Ring1][Branch1][Ring2][Ring1][Branch2][C][=Ring2][Ring1][O][Ring2][Ring2][=C][C][Branch1][P][C][=C][C][=C][Branch1][#Branch1][C][C][C][C][C][C][C][=C][Ring1][N][Branch1][P][C][=C][C][=C][Branch1][#Branch1][C][C][C][C][C][C][C][=C][Ring1][N][C][=C][Ring2][Branch1][#Branch2][S][C][=C][Ring1][Branch1][S][C][C][=C][Branch2][Ring1][=Branch2][/C][=C][\C][=Branch1][C][=O][C][=C][C][=C][C][=C][Ring1][=Branch1][C][Ring1][#Branch2][=C][Branch1][Ring1][C][#N][C][#N][S][C][=Ring2][Ring1][Branch1][Ring2][Ring1][Branch2][C][=C][Ring2][Branch2][Branch2],{CCCCCCC(CCCC)CSc1c2cc(-c3ccc(-c4c(F)c(F)c(-c5ccc([$])s5)c5nn(SCC(CCCC)CCCCCC)nc45)s3)sc2c(SCC(CCCC)CCCCCC)c2cc([$])sc12}.CCCCCCc1ccc(C2(c3ccc(CCCCCC)cc3)c3cc4c(cc3-c3sc5c(sc6cc(/C=C7\C(=O)c8ccccc8C7=C(C#N)C#N)sc65)c32)C(c2ccc(CCCCCC)cc2)(c2ccc(CCCCCC)cc2)c2c-4sc3c2sc2cc(/C=C4\C(=O)c5ccccc5C4=C(C#N)C#N)sc23)cc1
FTAZ,INIC1,-5.43,-3.3200000000000003,-5.54,-3.97,0.667,CF,DIO,25.0,10.1,9.93,0.929,16.63,64.3,CCCCCCC(CCCC)CSc1c2cc(-c3ccc(-c4c(F)c(F)c(-c5ccc(C)s5)c5nn(SCC(CCCC)CCCCCC)nc45)s3)sc2c(SCC(CCCC)CCCCCC)c2cc(C)sc12.CCCCCCc1ccc(C2(c3ccc(CCCCCC)cc3)c3cc4c(cc3-c3sc5c(sc6cc(/C=C7\C(=O)c8c(F)cccc8C7=C(C#N)C#N)sc65)c32)C(c2ccc(CCCCCC)cc2)(c2ccc(CCCCCC)cc2)c2c-4sc3c2sc2cc(/C=C4\C(=O)c5c(F)cccc5C4=C(C#N)C#N)sc23)cc1,[C][C][C][C][C][C][C][Branch1][Branch1][C][C][C][C][C][S][C][=C][C][=C][Branch2][Branch1][=C][C][=C][C][=C][Branch2][Branch1][Ring1][C][=C][Branch1][C][F][C][Branch1][C][F][=C][Branch1][O][C][=C][C][=C][Branch1][C][C][S][Ring1][=Branch1][C][=N][N][Branch1][S][S][C][C][Branch1][Branch1][C][C][C][C][C][C][C][C][C][C][N][=C][Ring2][Ring1][=C][Ring2][Ring1][C][S][Ring2][Ring2][Ring1][S][C][Ring2][Ring2][Branch2][=C][Branch1][S][S][C][C][Branch1][Branch1][C][C][C][C][C][C][C][C][C][C][C][C][=C][Branch1][C][C][S][C][Ring2][Branch1][=N][=Ring1][=Branch1].[C][C][C][C][C][C][C][=C][C][=C][Branch2][N][S][C][Branch1][P][C][=C][C][=C][Branch1][#Branch1][C][C][C][C][C][C][C][=C][Ring1][N][C][=C][C][=C][Branch2][Branch1][=N][C][=C][Ring1][=Branch1][C][S][C][=C][Branch2][Ring2][O][S][C][C][=C][Branch2][Ring1][N][/C][=C][\C][=Branch1][C][=O][C][=C][Branch1][C][F][C][=C][C][=C][Ring1][#Branch1][C][Ring1][O][=C][Branch1][Ring1][C][#N][C][#N][S][C][=Ring2][Ring1][=Branch1][Ring2][Ring1][=Branch2][C][=Ring2][Ring1][N][Ring2][Ring2][#C][C][Branch1][P][C][=C][C][=C][Branch1][#Branch1][C][C][C][C][C][C][C][=C][Ring1][N][Branch1][P][C][=C][C][=C][Branch1][#Branch1][C][C][C][C][C][C][C][=C][Ring1][N][C][=C][Ring2][Branch1][O][S][C][=C][Ring1][Branch1][S][C][C][=C][Branch2][Ring1][N][/C][=C][\C][=Branch1][C][=O][C][=C][Branch1][C][F][C][=C][C][=C][Ring1][#Branch1][C][Ring1][O][=C][Branch1][Ring1][C][#N][C][#N][S][C][=Ring2][Ring1][=Branch1][Ring2][Ring1][=Branch2][C][=C][Ring2][Branch2][#Branch2],{CCCCCCC(CCCC)CSc1c2cc(-c3ccc(-c4c(F)c(F)c(-c5ccc([$])s5)c5nn(SCC(CCCC)CCCCCC)nc45)s3)sc2c(SCC(CCCC)CCCCCC)c2cc([$])sc12}.CCCCCCc1ccc(C2(c3ccc(CCCCCC)cc3)c3cc4c(cc3-c3sc5c(sc6cc(/C=C7\C(=O)c8c(F)cccc8C7=C(C#N)C#N)sc65)c32)C(c2ccc(CCCCCC)cc2)(c2ccc(CCCCCC)cc2)c2c-4sc3c2sc2cc(/C=C4\C(=O)c5c(F)cccc5C4=C(C#N)C#N)sc23)cc1
FTAZ,INIC2,-5.43,-3.3200000000000003,-5.52,-3.98,0.667,CF,DIO,25.0,10.8,10.59,0.903,17.56,66.8,CCCCCCC(CCCC)CSc1c2cc(-c3ccc(-c4c(F)c(F)c(-c5ccc(C)s5)c5nn(SCC(CCCC)CCCCCC)nc45)s3)sc2c(SCC(CCCC)CCCCCC)c2cc(C)sc12.CCCCCCc1ccc(C2(c3ccc(CCCCCC)cc3)c3cc4c(cc3-c3sc5c(sc6cc(/C=C7\C(=O)c8ccc(F)cc8C7=C(C#N)C#N)sc65)c32)C(c2ccc(CCCCCC)cc2)(c2ccc(CCCCCC)cc2)c2c-4sc3c2sc2cc(/C=C4\C(=O)c5ccc(F)cc5C4=C(C#N)C#N)sc23)cc1,[C][C][C][C][C][C][C][Branch1][Branch1][C][C][C][C][C][S][C][=C][C][=C][Branch2][Branch1][=C][C][=C][C][=C][Branch2][Branch1][Ring1][C][=C][Branch1][C][F][C][Branch1][C][F][=C][Branch1][O][C][=C][C][=C][Branch1][C][C][S][Ring1][=Branch1][C][=N][N][Branch1][S][S][C][C][Branch1][Branch1][C][C][C][C][C][C][C][C][C][C][N][=C][Ring2][Ring1][=C][Ring2][Ring1][C][S][Ring2][Ring2][Ring1][S][C][Ring2][Ring2][Branch2][=C][Branch1][S][S][C][C][Branch1][Branch1][C][C][C][C][C][C][C][C][C][C][C][C][=C][Branch1][C][C][S][C][Ring2][Branch1][=N][=Ring1][=Branch1].[C][C][C][C][C][C][C][=C][C][=C][Branch2][N][S][C][Branch1][P][C][=C][C][=C][Branch1][#Branch1][C][C][C][C][C][C][C][=C][Ring1][N][C][=C][C][=C][Branch2][Branch1][=N][C][=C][Ring1][=Branch1][C][S][C][=C][Branch2][Ring2][O][S][C][C][=C][Branch2][Ring1][N][/C][=C][\C][=Branch1][C][=O][C][=C][C][=C][Branch1][C][F][C][=C][Ring1][#Branch1][C][Ring1][O][=C][Branch1][Ring1][C][#N][C][#N][S][C][=Ring2][Ring1][=Branch1][Ring2][Ring1][=Branch2][C][=Ring2][Ring1][N][Ring2][Ring2][#C][C][Branch1][P][C][=C][C][=C][Branch1][#Branch1][C][C][C][C][C][C][C][=C][Ring1][N][Branch1][P][C][=C][C][=C][Branch1][#Branch1][C][C][C][C][C][C][C][=C][Ring1][N][C][=C][Ring2][Branch1][O][S][C][=C][Ring1][Branch1][S][C][C][=C][Branch2][Ring1][N][/C][=C][\C][=Branch1][C][=O][C][=C][C][=C][Branch1][C][F][C][=C][Ring1][#Branch1][C][Ring1][O][=C][Branch1][Ring1][C][#N][C][#N][S][C][=Ring2][Ring1][=Branch1][Ring2][Ring1][=Branch2][C][=C][Ring2][Branch2][#Branch2],{CCCCCCC(CCCC)CSc1c2cc(-c3ccc(-c4c(F)c(F)c(-c5ccc([$])s5)c5nn(SCC(CCCC)CCCCCC)nc45)s3)sc2c(SCC(CCCC)CCCCCC)c2cc([$])sc12}.CCCCCCc1ccc(C2(c3ccc(CCCCCC)cc3)c3cc4c(cc3-c3sc5c(sc6cc(/C=C7\C(=O)c8ccc(F)cc8C7=C(C#N)C#N)sc65)c32)C(c2ccc(CCCCCC)cc2)(c2ccc(CCCCCC)cc2)c2c-4sc3c2sc2cc(/C=C4\C(=O)c5ccc(F)cc5C4=C(C#N)C#N)sc23)cc1
FTAZ,INIC3,-5.43,-3.3200000000000003,-5.52,-4.02,0.667,CF,DIO,25.0,11.5,11.23,0.857,19.44,67.4,CCCCCCC(CCCC)CSc1c2cc(-c3ccc(-c4c(F)c(F)c(-c5ccc(C)s5)c5nn(SCC(CCCC)CCCCCC)nc45)s3)sc2c(SCC(CCCC)CCCCCC)c2cc(C)sc12.CCCCCCc1ccc(C2(c3ccc(CCCCCC)cc3)c3cc4c(cc3-c3sc5c(sc6cc(/C=C7\C(=O)c8cc(F)c(F)cc8C7=C(C#N)C#N)sc65)c32)C(c2ccc(CCCCCC)cc2)(c2ccc(CCCCCC)cc2)c2c-4sc3c2sc2cc(/C=C4\C(=O)c5cc(F)c(F)cc5C4=C(C#N)C#N)sc23)cc1,[C][C][C][C][C][C][C][Branch1][Branch1][C][C][C][C][C][S][C][=C][C][=C][Branch2][Branch1][=C][C][=C][C][=C][Branch2][Branch1][Ring1][C][=C][Branch1][C][F][C][Branch1][C][F][=C][Branch1][O][C][=C][C][=C][Branch1][C][C][S][Ring1][=Branch1][C][=N][N][Branch1][S][S][C][C][Branch1][Branch1][C][C][C][C][C][C][C][C][C][C][N][=C][Ring2][Ring1][=C][Ring2][Ring1][C][S][Ring2][Ring2][Ring1][S][C][Ring2][Ring2][Branch2][=C][Branch1][S][S][C][C][Branch1][Branch1][C][C][C][C][C][C][C][C][C][C][C][C][=C][Branch1][C][C][S][C][Ring2][Branch1][=N][=Ring1][=Branch1].[C][C][C][C][C][C][C][=C][C][=C][Branch2][=N][=Branch1][C][Branch1][P][C][=C][C][=C][Branch1][#Branch1][C][C][C][C][C][C][C][=C][Ring1][N][C][=C][C][=C][Branch2][Branch1][S][C][=C][Ring1][=Branch1][C][S][C][=C][Branch2][Ring2][=C][S][C][C][=C][Branch2][Ring1][#C][/C][=C][\C][=Branch1][C][=O][C][=C][C][Branch1][C][F][=C][Branch1][C][F][C][=C][Ring1][Branch2][C][Ring1][N][=C][Branch1][Ring1][C][#N][C][#N][S][C][=Ring2][Ring1][#Branch1][Ring2][Ring1][#Branch2][C][=Ring2][Ring1][=N][Ring2][Ring2][S][C][Branch1][P][C][=C][C][=C][Branch1][#Branch1][C][C][C][C][C][C][C][=C][Ring1][N][Branch1][P][C][=C][C][=C][Branch1][#Branch1][C][C][C][C][C][C][C][=C][Ring1][N][C][=C][Ring2][Branch1][N][S][C][=C][Ring1][Branch1][S][C][C][=C][Branch2][Ring1][#C][/C][=C][\C][=Branch1][C][=O][C][=C][C][Branch1][C][F][=C][Branch1][C][F][C][=C][Ring1][Branch2][C][Ring1][N][=C][Branch1][Ring1][C][#N][C][#N][S][C][=Ring2][Ring1][#Branch1][Ring2][Ring1][#Branch2][C][=C][Ring2][Branch2][N],{CCCCCCC(CCCC)CSc1c2cc(-c3ccc(-c4c(F)c(F)c(-c5ccc([$])s5)c5nn(SCC(CCCC)CCCCCC)nc45)s3)sc2c(SCC(CCCC)CCCCCC)c2cc([$])sc12}.CCCCCCc1ccc(C2(c3ccc(CCCCCC)cc3)c3cc4c(cc3-c3sc5c(sc6cc(/C=C7\C(=O)c8cc(F)c(F)cc8C7=C(C#N)C#N)sc65)c32)C(c2ccc(CCCCCC)cc2)(c2ccc(CCCCCC)cc2)c2c-4sc3c2sc2cc(/C=C4\C(=O)c5cc(F)c(F)cc5C4=C(C#N)C#N)sc23)cc1
PTB7-Th,F6IC,-5.21,-3.542368421052632,-5.66,-4.02,0.588,CF,DPE,25.0,7.1,7.07,0.611,18.07,64.0,CCCCC(CC)COC(=O)c1sc2c(-c3cc4c(-c5ccc(CC(CC)CCCC)s5)c5sc(C)cc5c(-c5ccc(CC(CC)CCCC)s5)c4s3)sc(C)c2c1F.CCCCCCc1ccc(C2(c3ccc(CCCCCC)cc3)c3cc(/C=C4\C(=O)c5cc(F)c(F)cc5C4=C(C#N)C#N)sc3-c3sc4c5c(sc4c32)-c2sc(/C=C3\C(=O)c4cc(F)c(F)cc4C3=C(C#N)C#N)cc2C5(c2ccc(CCCCCC)cc2)c2ccc(CCCCCC)cc2)cc1,[C][C][C][C][C][Branch1][Ring1][C][C][C][O][C][=Branch1][C][=O][C][S][C][=C][Branch2][=Branch1][Ring2][C][=C][C][=C][Branch2][Ring1][Ring2][C][=C][C][=C][Branch1][O][C][C][Branch1][Ring1][C][C][C][C][C][C][S][Ring1][=N][C][S][C][Branch1][C][C][=C][C][=Ring1][=Branch1][C][Branch2][Ring1][Ring2][C][=C][C][=C][Branch1][O][C][C][Branch1][Ring1][C][C][C][C][C][C][S][Ring1][=N][=C][Ring2][Ring2][Ring2][S][Ring2][Ring2][#Branch1][S][C][Branch1][C][C][=C][Ring2][Ring2][=N][C][=Ring2][Ring2][S][F].[C][C][C][C][C][C][C][=C][C][=C][Branch2][O][=N][C][Branch1][P][C][=C][C][=C][Branch1][#Branch1][C][C][C][C][C][C][C][=C][Ring1][N][C][C][=C][Branch2][Ring1][#C][/C][=C][\C][=Branch1][C][=O][C][=C][C][Branch1][C][F][=C][Branch1][C][F][C][=C][Ring1][Branch2][C][Ring1][N][=C][Branch1][Ring1][C][#N][C][#N][S][C][=Ring2][Ring1][#Branch1][C][S][C][C][=C][Branch1][O][S][C][=Ring1][Branch1][C][=Ring1][Branch2][Ring2][Ring2][N][C][S][C][Branch2][Ring1][#C][/C][=C][\C][=Branch1][C][=O][C][=C][C][Branch1][C][F][=C][Branch1][C][F][C][=C][Ring1][Branch2][C][Ring1][N][=C][Branch1][Ring1][C][#N][C][#N][=C][C][=Ring2][Ring1][#Branch1][C][Ring2][Ring1][=N][Branch1][P][C][=C][C][=C][Branch1][#Branch1][C][C][C][C][C][C][C][=C][Ring1][N][C][=C][C][=C][Branch1][#Branch1][C][C][C][C][C][C][C][=C][Ring1][N][C][=C][Ring2][Branch2][C],{CCCCC(CC)COC(=O)c1sc2c(-c3cc4c(-c5ccc(CC(CC)CCCC)s5)c5sc([$])cc5c(-c5ccc(CC(CC)CCCC)s5)c4s3)sc([$])c2c1F}.CCCCCCc1ccc(C2(c3ccc(CCCCCC)cc3)c3cc(/C=C4\C(=O)c5cc(F)c(F)cc5C4=C(C#N)C#N)sc3-c3sc4c5c(sc4c32)-c2sc(/C=C3\C(=O)c4cc(F)c(F)cc4C3=C(C#N)C#N)cc2C5(c2ccc(CCCCCC)cc2)c2ccc(CCCCCC)cc2)cc1
PTB7-Th,F8IC,-5.21,-3.542368421052632,-5.43,-4.0,0.588,CF,DPE,25.0,10.9,10.87,0.64,25.12,67.6,CCCCC(CC)COC(=O)c1sc2c(-c3cc4c(-c5ccc(CC(CC)CCCC)s5)c5sc(C)cc5c(-c5ccc(CC(CC)CCCC)s5)c4s3)sc(C)c2c1F.CCCCCCc1ccc(C2(c3ccc(CCCCCC)cc3)c3c(sc4cc(/C=C5\C(=O)c6cc(F)c(F)cc6C5=C(C#N)C#N)sc34)-c3sc4c5c(sc4c32)-c2sc3cc(/C=C4\C(=O)c6cc(F)c(F)cc6C4=C(C#N)C#N)sc3c2C5(c2ccc(CCCCCC)cc2)c2ccc(CCCCCC)cc2)cc1,[C][C][C][C][C][Branch1][Ring1][C][C][C][O][C][=Branch1][C][=O][C][S][C][=C][Branch2][=Branch1][Ring2][C][=C][C][=C][Branch2][Ring1][Ring2][C][=C][C][=C][Branch1][O][C][C][Branch1][Ring1][C][C][C][C][C][C][S][Ring1][=N][C][S][C][Branch1][C][C][=C][C][=Ring1][=Branch1][C][Branch2][Ring1][Ring2][C][=C][C][=C][Branch1][O][C][C][Branch1][Ring1][C][C][C][C][C][C][S][Ring1][=N][=C][Ring2][Ring2][Ring2][S][Ring2][Ring2][#Branch1][S][C][Branch1][C][C][=C][Ring2][Ring2][=N][C][=Ring2][Ring2][S][F].[C][C][C][C][C][C][C][=C][C][=C][Branch2][N][N][C][Branch1][P][C][=C][C][=C][Branch1][#Branch1][C][C][C][C][C][C][C][=C][Ring1][N][C][=C][Branch2][Ring2][=C][S][C][C][=C][Branch2][Ring1][#C][/C][=C][\C][=Branch1][C][=O][C][=C][C][Branch1][C][F][=C][Branch1][C][F][C][=C][Ring1][Branch2][C][Ring1][N][=C][Branch1][Ring1][C][#N][C][#N][S][C][Ring2][Ring1][#Branch2][=Ring2][Ring1][#Branch1][C][S][C][C][=C][Branch1][O][S][C][=Ring1][Branch1][C][=Ring1][Branch2][Ring2][Ring2][#C][C][S][C][C][=C][Branch2][Ring1][#C][/C][=C][\C][=Branch1][C][=O][C][=C][C][Branch1][C][F][=C][Branch1][C][F][C][=C][Ring1][Branch2][C][Ring1][N][=C][Branch1][Ring1][C][#N][C][#N][S][C][=Ring2][Ring1][#Branch1][C][=Ring2][Ring1][#Branch2][C][Ring2][Ring1][S][Branch1][P][C][=C][C][=C][Branch1][#Branch1][C][C][C][C][C][C][C][=C][Ring1][N][C][=C][C][=C][Branch1][#Branch1][C][C][C][C][C][C][C][=C][Ring1][N][C][=C][Ring2][Branch2][Branch2],{CCCCC(CC)COC(=O)c1sc2c(-c3cc4c(-c5ccc(CC(CC)CCCC)s5)c5sc([$])cc5c(-c5ccc(CC(CC)CCCC)s5)c4s3)sc([$])c2c1F}.CCCCCCc1ccc(C2(c3ccc(CCCCCC)cc3)c3c(sc4cc(/C=C5\C(=O)c6cc(F)c(F)cc6C5=C(C#N)C#N)sc34)-c3sc4c5c(sc4c32)-c2sc3cc(/C=C4\C(=O)c6cc(F)c(F)cc6C4=C(C#N)C#N)sc3c2C5(c2ccc(CCCCCC)cc2)c2ccc(CCCCCC)cc2)cc1
PTB7-Th,F10IC,-5.21,-3.542368421052632,-5.26,-3.96,0.588,CF,DPE,25.0,10.2,10.16,0.73,20.83,66.8,CCCCC(CC)COC(=O)c1sc2c(-c3cc4c(-c5ccc(CC(CC)CCCC)s5)c5sc(C)cc5c(-c5ccc(CC(CC)CCCC)s5)c4s3)sc(C)c2c1F.CCCCCCc1ccc(C2(c3ccc(CCCCCC)cc3)c3c(sc4c5c(sc34)-c3sc4c(sc6cc(/C=C7\C(=O)c8cc(F)c(F)cc8C7=C(C#N)C#N)sc64)c3C5(c3ccc(CCCCCC)cc3)c3ccc(CCCCCC)cc3)-c3sc4c(sc5cc(/C=C6\C(=O)c7cc(F)c(F)cc7C6=C(C#N)C#N)sc54)c32)cc1,[C][C][C][C][C][Branch1][Ring1][C][C][C][O][C][=Branch1][C][=O][C][S][C][=C][Branch2][=Branch1][Ring2][C][=C][C][=C][Branch2][Ring1][Ring2][C][=C][C][=C][Branch1][O][C][C][Branch1][Ring1][C][C][C][C][C][C][S][Ring1][=N][C][S][C][Branch1][C][C][=C][C][=Ring1][=Branch1][C][Branch2][Ring1][Ring2][C][=C][C][=C][Branch1][O][C][C][Branch1][Ring1][C][C][C][C][C][C][S][Ring1][=N][=C][Ring2][Ring2][Ring2][S][Ring2][Ring2][#Branch1][S][C][Branch1][C][C][=C][Ring2][Ring2][=N][C][=Ring2][Ring2][S][F].[C][C][C][C][C][C][C][=C][C][=C][Branch2][=N][=C][C][Branch1][P][C][=C][C][=C][Branch1][#Branch1][C][C][C][C][C][C][C][=C][Ring1][N][C][=C][Branch2][Branch2][O][S][C][C][=C][Branch1][#Branch1][S][C][Ring1][Branch2][=Ring1][Branch1][C][S][C][=C][Branch2][Ring2][=C][S][C][C][=C][Branch2][Ring1][#C][/C][=C][\C][=Branch1][C][=O][C][=C][C][Branch1][C][F][=C][Branch1][C][F][C][=C][Ring1][Branch2][C][Ring1][N][=C][Branch1][Ring1][C][#N][C][#N][S][C][=Ring2][Ring1][#Branch1][Ring2][Ring1][#Branch2][C][=Ring2][Ring1][=N][C][Ring2][Ring2][C][Branch1][P][C][=C][C][=C][Branch1][#Branch1][C][C][C][C][C][C][C][=C][Ring1][N][C][=C][C][=C][Branch1][#Branch1][C][C][C][C][C][C][C][=C][Ring1][N][C][S][C][=C][Branch2][Ring2][=C][S][C][C][=C][Branch2][Ring1][#C][/C][=C][\C][=Branch1][C][=O][C][=C][C][Branch1][C][F][=C][Branch1][C][F][C][=C][Ring1][Branch2][C][Ring1][N][=C][Branch1][Ring1][C][#N][C][#N][S][C][=Ring2][Ring1][#Branch1][Ring2][Ring1][#Branch2][C][=Ring2][Ring1][=N][Ring2][Branch2][Branch2][C][=C][Ring2][Branch2][=C],{CCCCC(CC)COC(=O)c1sc2c(-c3cc4c(-c5ccc(CC(CC)CCCC)s5)c5sc([$])cc5c(-c5ccc(CC(CC)CCCC)s5)c4s3)sc([$])c2c1F}.CCCCCCc1ccc(C2(c3ccc(CCCCCC)cc3)c3c(sc4c5c(sc34)-c3sc4c(sc6cc(/C=C7\C(=O)c8cc(F)c(F)cc8C7=C(C#N)C#N)sc64)c3C5(c3ccc(CCCCCC)cc3)c3ccc(CCCCCC)cc3)-c3sc4c(sc5cc(/C=C6\C(=O)c7cc(F)c(F)cc7C6=C(C#N)C#N)sc54)c32)cc1
J71,TTz1,-5.353333333333333,-3.4318181818181825,-5.59,-3.66,0.5,CF,DIO,25.0,8.77,8.77,0.9,15.43,63.18,CCCCCCCCC(CCCCCC)Cn1nc2c(-c3ccc(C)s3)c(F)c(F)c(-c3ccc(-c4cc5c(-c6ccc([Si](CCC)(CCC)CCC)s6)c6sc(C)cc6c(-c6ccc([Si](CCC)(CCC)CCC)s6)c5s4)s3)c2n1.CCCCCCC(CCCC)CSc1cc(-c2ccc(C=C(C#N)C#N)c3nsnc23)sc1-c1nc2sc(-c3sc(-c4ccc(C=C(C#N)C#N)c5nsnc45)cc3SCC(CCCC)CCCCCC)nc2s1,[C][C][C][C][C][C][C][C][C][Branch1][#Branch1][C][C][C][C][C][C][C][N][N][=C][C][Branch1][O][C][=C][C][=C][Branch1][C][C][S][Ring1][=Branch1][=C][Branch1][C][F][C][Branch1][C][F][=C][Branch2][#Branch1][#Branch1][C][=C][C][=C][Branch2][=Branch1][N][C][=C][C][=C][Branch2][Ring1][Branch2][C][=C][C][=C][Branch1][#C][Si][Branch1][Ring2][C][C][C][Branch1][Ring2][C][C][C][C][C][C][S][Ring1][#C][C][S][C][Branch1][C][C][=C][C][=Ring1][=Branch1][C][Branch2][Ring1][Branch2][C][=C][C][=C][Branch1][#C][Si][Branch1][Ring2][C][C][C][Branch1][Ring2][C][C][C][C][C][C][S][Ring1][#C][=C][Ring2][Ring2][Branch2][S][Ring2][Ring2][O][S][Ring2][Ring2][S][C][Ring2][Branch1][=C][=N][Ring2][Branch1][P].[C][C][C][C][C][C][C][Branch1][Branch1][C][C][C][C][C][S][C][C][=C][Branch2][Ring1][Branch2][C][=C][C][=C][Branch1][=Branch2][C][=C][Branch1][Ring1][C][#N][C][#N][C][=N][S][N][=C][Ring1][#C][Ring1][Branch1][S][C][=Ring2][Ring1][Ring2][C][=N][C][S][C][Branch2][Branch1][C][C][S][C][Branch2][Ring1][Branch2][C][=C][C][=C][Branch1][=Branch2][C][=C][Branch1][Ring1][C][#N][C][#N][C][=N][S][N][=C][Ring1][#C][Ring1][Branch1][=C][C][=Ring2][Ring1][Ring2][S][C][C][Branch1][Branch1][C][C][C][C][C][C][C][C][C][C][=N][C][=Ring2][Ring2][=Branch1][S][Ring2][Ring2][=Branch2],{CCCCCCCCC(CCCCCC)Cn1nc2c(-c3ccc([$])s3)c(F)c(F)c(-c3ccc(-c4cc5c(-c6ccc([Si](CCC)(CCC)CCC)s6)c6sc([$])cc6c(-c6ccc([Si](CCC)(CCC)CCC)s6)c5s4)s3)c2n1}.CCCCCCC(CCCC)CSc1cc(-c2ccc(C=C(C#N)C#N)c3nsnc23)sc1-c1nc2sc(-c3sc(-c4ccc(C=C(C#N)C#N)c5nsnc45)cc3SCC(CCCC)CCCCCC)nc2s1
J71,TTz2,-5.353333333333333,-3.4318181818181825,-5.45,-3.5,0.5,CF,DIO,25.0,6.3,6.3,0.92,12.75,53.73,CCCCCCCCC(CCCCCC)Cn1nc2c(-c3ccc(C)s3)c(F)c(F)c(-c3ccc(-c4cc5c(-c6ccc([Si](CCC)(CCC)CCC)s6)c6sc(C)cc6c(-c6ccc([Si](CCC)(CCC)CCC)s6)c5s4)s3)c2n1.CCCCCCC(CCCC)CSc1cc(-c2ccc(/C=c3/sc(=C(C#N)C#N)n(CC)c3=O)c3nsnc23)sc1-c1nc2sc(-c3sc(-c4ccc(/C=c5/sc(=C(C#N)C#N)n(CC)c5=O)c5nsnc45)cc3SCC(CCCC)CCCCCC)nc2s1,[C][C][C][C][C][C][C][C][C][Branch1][#Branch1][C][C][C][C][C][C][C][N][N][=C][C][Branch1][O][C][=C][C][=C][Branch1][C][C][S][Ring1][=Branch1][=C][Branch1][C][F][C][Branch1][C][F][=C][Branch2][#Branch1][#Branch1][C][=C][C][=C][Branch2][=Branch1][N][C][=C][C][=C][Branch2][Ring1][Branch2][C][=C][C][=C][Branch1][#C][Si][Branch1][Ring2][C][C][C][Branch1][Ring2][C][C][C][C][C][C][S][Ring1][#C][C][S][C][Branch1][C][C][=C][C][=Ring1][=Branch1][C][Branch2][Ring1][Branch2][C][=C][C][=C][Branch1][#C][Si][Branch1][Ring2][C][C][C][Branch1][Ring2][C][C][C][C][C][C][S][Ring1][#C][=C][Ring2][Ring2][Branch2][S][Ring2][Ring2][O][S][Ring2][Ring2][S][C][Ring2][Branch1][=C][=N][Ring2][Branch1][P].[C][C][C][C][C][C][C][Branch1][Branch1][C][C][C][C][C][S][C][C][=C][Branch2][Ring2][Branch2][C][=C][C][=C][Branch2][Ring1][#Branch1][/C][=C][/S][C][=Branch1][Branch2][=C][Branch1][Ring1][C][#N][C][#N][N][Branch1][Ring1][C][C][C][Ring1][N][=O][C][=N][S][N][=C][Ring2][Ring1][#Branch1][Ring1][Branch1][S][C][=Ring2][Ring1][N][C][=N][C][S][C][Branch2][=Branch1][C][C][S][C][Branch2][Ring2][Branch2][C][=C][C][=C][Branch2][Ring1][#Branch1][/C][=C][/S][C][=Branch1][Branch2][=C][Branch1][Ring1][C][#N][C][#N][N][Branch1][Ring1][C][C][C][Ring1][N][=O][C][=N][S][N][=C][Ring2][Ring1][#Branch1][Ring1][Branch1][=C][C][=Ring2][Ring1][N][S][C][C][Branch1][Branch1][C][C][C][C][C][C][C][C][C][C][=N][C][=Ring2][Ring2][=C][S][Ring2][Ring2][P],{CCCCCCCCC(CCCCCC)Cn1nc2c(-c3ccc([$])s3)c(F)c(F)c(-c3ccc(-c4cc5c(-c6ccc([Si](CCC)(CCC)CCC)s6)c6sc([$])cc6c(-c6ccc([Si](CCC)(CCC)CCC)s6)c5s4)s3)c2n1}.CCCCCCC(CCCC)CSc1cc(-c2ccc(/C=c3/sc(=C(C#N)C#N)n(CC)c3=O)c3nsnc23)sc1-c1nc2sc(-c3sc(-c4ccc(/C=c5/sc(=C(C#N)C#N)n(CC)c5=O)c5nsnc45)cc3SCC(CCCC)CCCCCC)nc2s1
PBDB-T,FTIC-C8C6,-5.297777777777778,-3.4170000000000003,-5.62,-3.83,1.0,DCB,DIO,25.0,9.91,9.99,0.92,16.1,67.46,CCCCC(CC)Cc1ccc(-c2c3cc(-c4ccc(-c5sc(-c6ccc(C)s6)c6c5C(=O)c5c(CC(CC)CCCC)sc(CC(CC)CCCC)c5C6=O)s4)sc3c(-c3ccc(CC(CC)CCCC)s3)c3cc(C)sc23)s1.CCCCCCCCC1(CCCCCCCC)c2cc3c(cc2-c2cc4c(cc21)-c1sc(/C=C2\C(=O)c5ccccc5C2=C(C#N)C#N)cc1C4(CCCCCC)CCCCCC)C(CCCCCC)(CCCCCC)c1cc(/C=C2\C(=O)c4ccccc4C2=C(C#N)C#N)sc1-3,[C][C][C][C][C][Branch1][Ring1][C][C][C][C][=C][C][=C][Branch2][=Branch2][Branch2][C][=C][C][=C][Branch2][=Branch1][Branch2][C][=C][C][=C][Branch2][Branch1][=N][C][S][C][Branch1][O][C][=C][C][=C][Branch1][C][C][S][Ring1][=Branch1][=C][C][=Ring1][O][C][=Branch1][C][=O][C][=C][Branch1][O][C][C][Branch1][Ring1][C][C][C][C][C][C][S][C][Branch1][O][C][C][Branch1][Ring1][C][C][C][C][C][C][=C][Ring2][Ring1][Branch1][C][Ring2][Ring1][#Branch2][=O][S][Ring2][Ring2][=Branch2][S][C][Ring2][Ring2][=C][=C][Branch2][Ring1][Ring2][C][=C][C][=C][Branch1][O][C][C][Branch1][Ring1][C][C][C][C][C][C][S][Ring1][=N][C][C][=C][Branch1][C][C][S][C][Ring2][=Branch1][Ring1][=Ring1][=Branch1][S][Ring2][=Branch1][Branch2].[C][C][C][C][C][C][C][C][C][Branch1][=Branch2][C][C][C][C][C][C][C][C][C][=C][C][=C][Branch2][=Branch1][#Branch1][C][=C][Ring1][=Branch1][C][=C][C][=C][Branch1][Branch2][C][=C][Ring1][=Branch1][Ring2][Ring1][Branch1][C][S][C][Branch2][Ring1][=Branch2][/C][=C][\C][=Branch1][C][=O][C][=C][C][=C][C][=C][Ring1][=Branch1][C][Ring1][#Branch2][=C][Branch1][Ring1][C][#N][C][#N][=C][C][=Ring2][Ring1][Branch1][C][Ring2][Ring1][#Branch2][Branch1][#Branch1][C][C][C][C][C][C][C][C][C][C][C][C][C][Branch1][#Branch1][C][C][C][C][C][C][Branch1][#Branch1][C][C][C][C][C][C][C][C][=C][Branch2][Ring1][=Branch2][/C][=C][\C][=Branch1][C][=O][C][=C][C][=C][C][=C][Ring1][=Branch1][C][Ring1][#Branch2][=C][Branch1][Ring1][C][#N][C][#N][S][C][=Ring2][Ring1][Branch1][Ring2][=Branch1][=C],{CCCCC(CC)Cc1ccc(-c2c3cc(-c4ccc(-c5sc(-c6ccc([$])s6)c6c5C(=O)c5c(CC(CC)CCCC)sc(CC(CC)CCCC)c5C6=O)s4)sc3c(-c3ccc(CC(CC)CCCC)s3)c3cc([$])sc23)s1}.CCCCCCCCC1(CCCCCCCC)c2cc3c(cc2-c2cc4c(cc21)-c1sc(/C=C2\C(=O)c5ccccc5C2=C(C#N)C#N)cc1C4(CCCCCC)CCCCCC)C(CCCCCC)(CCCCCC)c1cc(/C=C2\C(=O)c4ccccc4C2=C(C#N)C#N)sc1-3
PBDB-T,FTIC-C6C6,-5.297777777777778,-3.4170000000000003,-5.6,-3.81,1.0,DCB,DIO,25.0,9.18,9.21,0.91,16.03,63.17,CCCCC(CC)Cc1ccc(-c2c3cc(-c4ccc(-c5sc(-c6ccc(C)s6)c6c5C(=O)c5c(CC(CC)CCCC)sc(CC(CC)CCCC)c5C6=O)s4)sc3c(-c3ccc(CC(CC)CCCC)s3)c3cc(C)sc23)s1.CCCCCCC1(CCCCCC)c2cc3c(cc2-c2cc4c(cc21)-c1sc(/C=C2\C(=O)c5ccccc5C2=C(C#N)C#N)cc1C4(CCCCCC)CCCCCC)C(CCCCCC)(CCCCCC)c1cc(/C=C2\C(=O)c4ccccc4C2=C(C#N)C#N)sc1-3,[C][C][C][C][C][Branch1][Ring1][C][C][C][C][=C][C][=C][Branch2][=Branch2][Branch2][C][=C][C][=C][Branch2][=Branch1][Branch2][C][=C][C][=C][Branch2][Branch1][=N][C][S][C][Branch1][O][C][=C][C][=C][Branch1][C][C][S][Ring1][=Branch1][=C][C][=Ring1][O][C][=Branch1][C][=O][C][=C][Branch1][O][C][C][Branch1][Ring1][C][C][C][C][C][C][S][C][Branch1][O][C][C][Branch1][Ring1][C][C][C][C][C][C][=C][Ring2][Ring1][Branch1][C][Ring2][Ring1][#Branch2][=O][S][Ring2][Ring2][=Branch2][S][C][Ring2][Ring2][=C][=C][Branch2][Ring1][Ring2][C][=C][C][=C][Branch1][O][C][C][Branch1][Ring1][C][C][C][C][C][C][S][Ring1][=N][C][C][=C][Branch1][C][C][S][C][Ring2][=Branch1][Ring1][=Ring1][=Branch1][S][Ring2][=Branch1][Branch2].[C][C][C][C][C][C][C][Branch1][#Branch1][C][C][C][C][C][C][C][=C][C][=C][Branch2][=Branch1][#Branch1][C][=C][Ring1][=Branch1][C][=C][C][=C][Branch1][Branch2][C][=C][Ring1][=Branch1][Ring2][Ring1][Ring1][C][S][C][Branch2][Ring1][=Branch2][/C][=C][\C][=Branch1][C][=O][C][=C][C][=C][C][=C][Ring1][=Branch1][C][Ring1][#Branch2][=C][Branch1][Ring1][C][#N][C][#N][=C][C][=Ring2][Ring1][Branch1][C][Ring2][Ring1][#Branch2][Branch1][#Branch1][C][C][C][C][C][C][C][C][C][C][C][C][C][Branch1][#Branch1][C][C][C][C][C][C][Branch1][#Branch1][C][C][C][C][C][C][C][C][=C][Branch2][Ring1][=Branch2][/C][=C][\C][=Branch1][C][=O][C][=C][C][=C][C][=C][Ring1][=Branch1][C][Ring1][#Branch2][=C][Branch1][Ring1][C][#N][C][#N][S][C][=Ring2][Ring1][Branch1][Ring2][=Branch1][=C],{CCCCC(CC)Cc1ccc(-c2c3cc(-c4ccc(-c5sc(-c6ccc([$])s6)c6c5C(=O)c5c(CC(CC)CCCC)sc(CC(CC)CCCC)c5C6=O)s4)sc3c(-c3ccc(CC(CC)CCCC)s3)c3cc([$])sc23)s1}.CCCCCCC1(CCCCCC)c2cc3c(cc2-c2cc4c(cc21)-c1sc(/C=C2\C(=O)c5ccccc5C2=C(C#N)C#N)cc1C4(CCCCCC)CCCCCC)C(CCCCCC)(CCCCCC)c1cc(/C=C2\C(=O)c4ccccc4C2=C(C#N)C#N)sc1-3
PBDB-T,FTIC-C6C8,-5.297777777777778,-3.4170000000000003,-5.64,-3.81,1.0,DCB,DIO,25.0,11.12,11.05,0.92,18.55,64.72,CCCCC(CC)Cc1ccc(-c2c3cc(-c4ccc(-c5sc(-c6ccc(C)s6)c6c5C(=O)c5c(CC(CC)CCCC)sc(CC(CC)CCCC)c5C6=O)s4)sc3c(-c3ccc(CC(CC)CCCC)s3)c3cc(C)sc23)s1.CCCCCCCCC1(CCCCCCCC)c2cc3c(cc2-c2sc(/C=C4\C(=O)c5ccccc5C4=C(C#N)C#N)cc21)C(CCCCCC)(CCCCCC)c1cc2c(cc1-3)C(CCCCCCCC)(CCCCCCCC)c1cc(/C=C3\C(=O)c4ccccc4C3=C(C#N)C#N)sc1-2,[C][C][C][C][C][Branch1][Ring1][C][C][C][C][=C][C][=C][Branch2][=Branch2][Branch2][C][=C][C][=C][Branch2][=Branch1][Branch2][C][=C][C][=C][Branch2][Branch1][=N][C][S][C][Branch1][O][C][=C][C][=C][Branch1][C][C][S][Ring1][=Branch1][=C][C][=Ring1][O][C][=Branch1][C][=O][C][=C][Branch1][O][C][C][Branch1][Ring1][C][C][C][C][C][C][S][C][Branch1][O][C][C][Branch1][Ring1][C][C][C][C][C][C][=C][Ring2][Ring1][Branch1][C][Ring2][Ring1][#Branch2][=O][S][Ring2][Ring2][=Branch2][S][C][Ring2][Ring2][=C][=C][Branch2][Ring1][Ring2][C][=C][C][=C][Branch1][O][C][C][Branch1][Ring1][C][C][C][C][C][C][S][Ring1][=N][C][C][=C][Branch1][C][C][S][C][Ring2][=Branch1][Ring1][=Ring1][=Branch1][S][Ring2][=Branch1][Branch2].[C][C][C][C][C][C][C][C][C][Branch1][=Branch2][C][C][C][C][C][C][C][C][C][=C][C][=C][Branch2][Ring2][O][C][=C][Ring1][=Branch1][C][S][C][Branch2][Ring1][=Branch2][/C][=C][\C][=Branch1][C][=O][C][=C][C][=C][C][=C][Ring1][=Branch1][C][Ring1][#Branch2][=C][Branch1][Ring1][C][#N][C][#N][=C][C][=Ring2][Ring1][Branch1][Ring2][Ring2][Ring2][C][Branch1][#Branch1][C][C][C][C][C][C][Branch1][#Branch1][C][C][C][C][C][C][C][=C][C][=C][Branch1][Branch2][C][=C][Ring1][=Branch1][Ring2][Ring2][N][C][Branch1][=Branch2][C][C][C][C][C][C][C][C][Branch1][=Branch2][C][C][C][C][C][C][C][C][C][C][=C][Branch2][Ring1][=Branch2][/C][=C][\C][=Branch1][C][=O][C][=C][C][=C][C][=C][Ring1][=Branch1][C][Ring1][#Branch2][=C][Branch1][Ring1][C][#N][C][#N][S][C][=Ring2][Ring1][Branch1][Ring2][Ring2][#Branch2],{CCCCC(CC)Cc1ccc(-c2c3cc(-c4ccc(-c5sc(-c6ccc([$])s6)c6c5C(=O)c5c(CC(CC)CCCC)sc(CC(CC)CCCC)c5C6=O)s4)sc3c(-c3ccc(CC(CC)CCCC)s3)c3cc([$])sc23)s1}.CCCCCCCCC1(CCCCCCCC)c2cc3c(cc2-c2sc(/C=C4\C(=O)c5ccccc5C4=C(C#N)C#N)cc21)C(CCCCCC)(CCCCCC)c1cc2c(cc1-3)C(CCCCCCCC)(CCCCCCCC)c1cc(/C=C3\C(=O)c4ccccc4C3=C(C#N)C#N)sc1-2
PBDB-T,ITIC-OE,-5.297777777777778,-3.4170000000000003,-5.67,-4.03,1.0,CB,DIO,120.0,8.4,8.43,0.85,14.8,67.0,CCCCC(CC)Cc1ccc(-c2c3cc(-c4ccc(-c5sc(-c6ccc(C)s6)c6c5C(=O)c5c(CC(CC)CCCC)sc(CC(CC)CCCC)c5C6=O)s4)sc3c(-c3ccc(CC(CC)CCCC)s3)c3cc(C)sc23)s1.COCCOCc1ccc(C2(c3ccc(COCCOC)cc3)c3cc4c(cc3-c3sc5cc(/C=C6\C(=O)c7ccccc7C6=C(C#N)C#N)sc5c32)C(c2ccc(COCCOC)cc2)(c2ccc(COCCOC)cc2)c2c-4sc3cc(/C=C4\C(=O)c5ccccc5C4=C(C#N)C#N)sc23)cc1,[C][C][C][C][C][Branch1][Ring1][C][C][C][C][=C][C][=C][Branch2][=Branch2][Branch2][C][=C][C][=C][Branch2][=Branch1][Branch2][C][=C][C][=C][Branch2][Branch1][=N][C][S][C][Branch1][O][C][=C][C][=C][Branch1][C][C][S][Ring1][=Branch1][=C][C][=Ring1][O][C][=Branch1][C][=O][C][=C][Branch1][O][C][C][Branch1][Ring1][C][C][C][C][C][C][S][C][Branch1][O][C][C][Branch1][Ring1][C][C][C][C][C][C][=C][Ring2][Ring1][Branch1][C][Ring2][Ring1][#Branch2][=O][S][Ring2][Ring2][=Branch2][S][C][Ring2][Ring2][=C][=C][Branch2][Ring1][Ring2][C][=C][C][=C][Branch1][O][C][C][Branch1][Ring1][C][C][C][C][C][C][S][Ring1][=N][C][C][=C][Branch1][C][C][S][C][Ring2][=Branch1][Ring1][=Ring1][=Branch1][S][Ring2][=Branch1][Branch2].[C][O][C][C][O][C][C][=C][C][=C][Branch2][O][N][C][Branch1][P][C][=C][C][=C][Branch1][#Branch1][C][O][C][C][O][C][C][=C][Ring1][N][C][=C][C][=C][Branch2][Ring2][P][C][=C][Ring1][=Branch1][C][S][C][C][=C][Branch2][Ring1][=Branch2][/C][=C][\C][=Branch1][C][=O][C][=C][C][=C][C][=C][Ring1][=Branch1][C][Ring1][#Branch2][=C][Branch1][Ring1][C][#N][C][#N][S][C][=Ring2][Ring1][Branch1][C][=Ring2][Ring1][Branch2][Ring2][Ring2][O][C][Branch1][P][C][=C][C][=C][Branch1][#Branch1][C][O][C][C][O][C][C][=C][Ring1][N][Branch1][P][C][=C][C][=C][Branch1][#Branch1][C][O][C][C][O][C][C][=C][Ring1][N][C][=C][Ring2][Branch1][#Branch1][S][C][C][=C][Branch2][Ring1][=Branch2][/C][=C][\C][=Branch1][C][=O][C][=C][C][=C][C][=C][Ring1][=Branch1][C][Ring1][#Branch2][=C][Branch1][Ring1][C][#N][C][#N][S][C][Ring2][Ring1][Branch2][=Ring2][Ring1][Branch1][C][=C][Ring2][Branch2][C],{CCCCC(CC)Cc1ccc(-c2c3cc(-c4ccc(-c5sc(-c6ccc([$])s6)c6c5C(=O)c5c(CC(CC)CCCC)sc(CC(CC)CCCC)c5C6=O)s4)sc3c(-c3ccc(CC(CC)CCCC)s3)c3cc([$])sc23)s1}.COCCOCc1ccc(C2(c3ccc(COCCOC)cc3)c3cc4c(cc3-c3sc5cc(/C=C6\C(=O)c7ccccc7C6=C(C#N)C#N)sc5c32)C(c2ccc(COCCOC)cc2)(c2ccc(COCCOC)cc2)c2c-4sc3cc(/C=C4\C(=O)c5ccccc5C4=C(C#N)C#N)sc23)cc1
PBDB-T,ITIC,-5.297777777777778,-3.4170000000000003,-5.574146341463415,-3.915,1.0,CB,DIO,120.0,10.4,10.43,0.89,16.5,71.0,CCCCC(CC)Cc1ccc(-c2c3cc(-c4ccc(-c5sc(-c6ccc(C)s6)c6c5C(=O)c5c(CC(CC)CCCC)sc(CC(CC)CCCC)c5C6=O)s4)sc3c(-c3ccc(CC(CC)CCCC)s3)c3cc(C)sc23)s1.CCCCCCc1ccc(C2(c3ccc(CCCCCC)cc3)c3cc4c(cc3-c3sc5cc(/C=C6\C(=O)c7ccccc7C6=C(C#N)C#N)sc5c32)C(c2ccc(CCCCCC)cc2)(c2ccc(CCCCCC)cc2)c2c-4sc3cc(/C=C4\C(=O)c5ccccc5C4=C(C#N)C#N)sc23)cc1,[C][C][C][C][C][Branch1][Ring1][C][C][C][C][=C][C][=C][Branch2][=Branch2][Branch2][C][=C][C][=C][Branch2][=Branch1][Branch2][C][=C][C][=C][Branch2][Branch1][=N][C][S][C][Branch1][O][C][=C][C][=C][Branch1][C][C][S][Ring1][=Branch1][=C][C][=Ring1][O][C][=Branch1][C][=O][C][=C][Branch1][O][C][C][Branch1][Ring1][C][C][C][C][C][C][S][C][Branch1][O][C][C][Branch1][Ring1][C][C][C][C][C][C][=C][Ring2][Ring1][Branch1][C][Ring2][Ring1][#Branch2][=O][S][Ring2][Ring2][=Branch2][S][C][Ring2][Ring2][=C][=C][Branch2][Ring1][Ring2][C][=C][C][=C][Branch1][O][C][C][Branch1][Ring1][C][C][C][C][C][C][S][Ring1][=N][C][C][=C][Branch1][C][C][S][C][Ring2][=Branch1][Ring1][=Ring1][=Branch1][S][Ring2][=Branch1][Branch2].[C][C][C][C][C][C][C][=C][C][=C][Branch2][O][N][C][Branch1][P][C][=C][C][=C][Branch1][#Branch1][C][C][C][C][C][C][C][=C][Ring1][N][C][=C][C][=C][Branch2][Ring2][P][C][=C][Ring1][=Branch1][C][S][C][C][=C][Branch2][Ring1][=Branch2][/C][=C][\C][=Branch1][C][=O][C][=C][C][=C][C][=C][Ring1][=Branch1][C][Ring1][#Branch2][=C][Branch1][Ring1][C][#N][C][#N][S][C][=Ring2][Ring1][Branch1][C][=Ring2][Ring1][Branch2][Ring2][Ring2][O][C][Branch1][P][C][=C][C][=C][Branch1][#Branch1][C][C][C][C][C][C][C][=C][Ring1][N][Branch1][P][C][=C][C][=C][Branch1][#Branch1][C][C][C][C][C][C][C][=C][Ring1][N][C][=C][Ring2][Branch1][#Branch1][S][C][C][=C][Branch2][Ring1][=Branch2][/C][=C][\C][=Branch1][C][=O][C][=C][C][=C][C][=C][Ring1][=Branch1][C][Ring1][#Branch2][=C][Branch1][Ring1][C][#N][C][#N][S][C][Ring2][Ring1][Branch2][=Ring2][Ring1][Branch1][C][=C][Ring2][Branch2][C],{CCCCC(CC)Cc1ccc(-c2c3cc(-c4ccc(-c5sc(-c6ccc([$])s6)c6c5C(=O)c5c(CC(CC)CCCC)sc(CC(CC)CCCC)c5C6=O)s4)sc3c(-c3ccc(CC(CC)CCCC)s3)c3cc([$])sc23)s1}.CCCCCCc1ccc(C2(c3ccc(CCCCCC)cc3)c3cc4c(cc3-c3sc5cc(/C=C6\C(=O)c7ccccc7C6=C(C#N)C#N)sc5c32)C(c2ccc(CCCCCC)cc2)(c2ccc(CCCCCC)cc2)c2c-4sc3cc(/C=C4\C(=O)c5ccccc5C4=C(C#N)C#N)sc23)cc1
PBDB-T,ITCT-DM,-5.297777777777778,-3.4170000000000003,-5.48,-3.9,1.0,CB,DIO,120.0,10.56,9.59,0.904,16.32,65.0,CCCCC(CC)Cc1ccc(-c2c3cc(-c4ccc(-c5sc(-c6ccc(C)s6)c6c5C(=O)c5c(CC(CC)CCCC)sc(CC(CC)CCCC)c5C6=O)s4)sc3c(-c3ccc(CC(CC)CCCC)s3)c3cc(C)sc23)s1.CCCCCCc1ccc(C2(c3ccc(CCCCCC)cc3)c3cc4c(cc3-c3sc5cc(/C=C6\C(=O)c7c(C)sc(C)c7C6=C(C#N)C#N)sc5c32)C(c2ccc(CCCCCC)cc2)(c2ccc(CCCCCC)cc2)c2c-4sc3cc(/C=C4\C(=O)c5c(C)sc(C)c5C4=C(C#N)C#N)sc23)cc1,[C][C][C][C][C][Branch1][Ring1][C][C][C][C][=C][C][=C][Branch2][=Branch2][Branch2][C][=C][C][=C][Branch2][=Branch1][Branch2][C][=C][C][=C][Branch2][Branch1][=N][C][S][C][Branch1][O][C][=C][C][=C][Branch1][C][C][S][Ring1][=Branch1][=C][C][=Ring1][O][C][=Branch1][C][=O][C][=C][Branch1][O][C][C][Branch1][Ring1][C][C][C][C][C][C][S][C][Branch1][O][C][C][Branch1][Ring1][C][C][C][C][C][C][=C][Ring2][Ring1][Branch1][C][Ring2][Ring1][#Branch2][=O][S][Ring2][Ring2][=Branch2][S][C][Ring2][Ring2][=C][=C][Branch2][Ring1][Ring2][C][=C][C][=C][Branch1][O][C][C][Branch1][Ring1][C][C][C][C][C][C][S][Ring1][=N][C][C][=C][Branch1][C][C][S][C][Ring2][=Branch1][Ring1][=Ring1][=Branch1][S][Ring2][=Branch1][Branch2].[C][C][C][C][C][C][C][=C][C][=C][Branch2][N][=Branch1][C][Branch1][P][C][=C][C][=C][Branch1][#Branch1][C][C][C][C][C][C][C][=C][Ring1][N][C][=C][C][=C][Branch2][Branch1][=Branch1][C][=C][Ring1][=Branch1][C][S][C][C][=C][Branch2][Ring1][=C][/C][=C][\C][=Branch1][C][=O][C][=C][Branch1][C][C][S][C][Branch1][C][C][=C][Ring1][#Branch1][C][Ring1][O][=C][Branch1][Ring1][C][#N][C][#N][S][C][=Ring2][Ring1][=Branch1][C][=Ring2][Ring1][=Branch2][Ring2][Ring2][N][C][Branch1][P][C][=C][C][=C][Branch1][#Branch1][C][C][C][C][C][C][C][=C][Ring1][N][Branch1][P][C][=C][C][=C][Branch1][#Branch1][C][C][C][C][C][C][C][=C][Ring1][N][C][=C][Ring2][Branch1][Branch2][S][C][C][=C][Branch2][Ring1][=C][/C][=C][\C][=Branch1][C][=O][C][=C][Branch1][C][C][S][C][Branch1][C][C][=C][Ring1][#Branch1][C][Ring1][O][=C][Branch1][Ring1][C][#N][C][#N][S][C][Ring2][Ring1][=Branch2][=Ring2][Ring1][=Branch1][C][=C][Ring2][Branch2][Ring2],{CCCCC(CC)Cc1ccc(-c2c3cc(-c4ccc(-c5sc(-c6ccc([$])s6)c6c5C(=O)c5c(CC(CC)CCCC)sc(CC(CC)CCCC)c5C6=O)s4)sc3c(-c3ccc(CC(CC)CCCC)s3)c3cc([$])sc23)s1}.CCCCCCc1ccc(C2(c3ccc(CCCCCC)cc3)c3cc4c(cc3-c3sc5cc(/C=C6\C(=O)c7c(C)sc(C)c7C6=C(C#N)C#N)sc5c32)C(c2ccc(CCCCCC)cc2)(c2ccc(CCCCCC)cc2)c2c-4sc3cc(/C=C4\C(=O)c5c(C)sc(C)c5C4=C(C#N)C#N)sc23)cc1
PBDB-T,ITCPTC-Th,-5.297777777777778,-3.4170000000000003,-5.68,-4.03,1.0,CB,DIO,25.0,10.61,10.61,0.856,17.05,72.7,CCCCC(CC)Cc1ccc(-c2c3cc(-c4ccc(-c5sc(-c6ccc(C)s6)c6c5C(=O)c5c(CC(CC)CCCC)sc(CC(CC)CCCC)c5C6=O)s4)sc3c(-c3ccc(CC(CC)CCCC)s3)c3cc(C)sc23)s1.CCCCCCc1ccc(C2(c3ccc(CCCCCC)s3)c3cc4c(cc3-c3sc5cc(/C=C6\C(=O)c7cscc7C6=C(C#N)C#N)sc5c32)C(c2ccc(CCCCCC)s2)(c2ccc(CCCCCC)s2)c2c-4sc3cc(/C=C4\C(=O)c5cscc5C4=C(C#N)C#N)sc23)s1,[C][C][C][C][C][Branch1][Ring1][C][C][C][C][=C][C][=C][Branch2][=Branch2][Branch2][C][=C][C][=C][Branch2][=Branch1][Branch2][C][=C][C][=C][Branch2][Branch1][=N][C][S][C][Branch1][O][C][=C][C][=C][Branch1][C][C][S][Ring1][=Branch1][=C][C][=Ring1][O][C][=Branch1][C][=O][C][=C][Branch1][O][C][C][Branch1][Ring1][C][C][C][C][C][C][S][C][Branch1][O][C][C][Branch1][Ring1][C][C][C][C][C][C][=C][Ring2][Ring1][Branch1][C][Ring2][Ring1][#Branch2][=O][S][Ring2][Ring2][=Branch2][S][C][Ring2][Ring2][=C][=C][Branch2][Ring1][Ring2][C][=C][C][=C][Branch1][O][C][C][Branch1][Ring1][C][C][C][C][C][C][S][Ring1][=N][C][C][=C][Branch1][C][C][S][C][Ring2][=Branch1][Ring1][=Ring1][=Branch1][S][Ring2][=Branch1][Branch2].[C][C][C][C][C][C][C][=C][C][=C][Branch2][O][#Branch1][C][Branch1][S][C][=C][C][=C][Branch1][#Branch1][C][C][C][C][C][C][S][Ring1][O][C][=C][C][=C][Branch2][Ring2][S][C][=C][Ring1][=Branch1][C][S][C][C][=C][Branch2][Ring1][Branch2][/C][=C][\C][=Branch1][C][=O][C][=C][S][C][=C][Ring1][Branch1][C][Ring1][=Branch2][=C][Branch1][Ring1][C][#N][C][#N][S][C][=Ring2][Ring1][Ring2][C][=Ring2][Ring1][#Branch1][Ring2][Ring2][=Branch2][C][Branch1][S][C][=C][C][=C][Branch1][#Branch1][C][C][C][C][C][C][S][Ring1][O][Branch1][S][C][=C][C][=C][Branch1][#Branch1][C][C][C][C][C][C][S][Ring1][O][C][=C][Ring2][Branch1][Ring2][S][C][C][=C][Branch2][Ring1][Branch2][/C][=C][\C][=Branch1][C][=O][C][=C][S][C][=C][Ring1][Branch1][C][Ring1][=Branch2][=C][Branch1][Ring1][C][#N][C][#N][S][C][Ring2][Ring1][#Branch1][=Ring2][Ring1][Ring2][S][Ring2][#Branch1][N],{CCCCC(CC)Cc1ccc(-c2c3cc(-c4ccc(-c5sc(-c6ccc([$])s6)c6c5C(=O)c5c(CC(CC)CCCC)sc(CC(CC)CCCC)c5C6=O)s4)sc3c(-c3ccc(CC(CC)CCCC)s3)c3cc([$])sc23)s1}.CCCCCCc1ccc(C2(c3ccc(CCCCCC)s3)c3cc4c(cc3-c3sc5cc(/C=C6\C(=O)c7cscc7C6=C(C#N)C#N)sc5c32)C(c2ccc(CCCCCC)s2)(c2ccc(CCCCCC)s2)c2c-4sc3cc(/C=C4\C(=O)c5cscc5C4=C(C#N)C#N)sc23)s1
