Repository: aspuru-guzik-group/Beyond-Molecular-Structure-ML-for-OPV-Materials-Devices

File: ml_for_opvs/data/input_representation/OPV_Min/smiles/processed_smiles_fabrication_wo_solid.csv (part 5 of 14)
Donor,Acceptor,HOMO_D_eV,LUMO_D_eV,HOMO_A_eV,LUMO_A_eV,D_A_ratio_m_m,solvent,solvent_additive,annealing_temperature,PCE_percent,calc_PCE_percent,Voc_V,Jsc_mA_cm_pow_neg2,FF_percent,DA_SMILES,DA_SELFIES,DA_BigSMILES
PBDB-T,ITCPTC-Se,-5.297777777777778,-3.4170000000000003,-5.65,-4.0,1.0,CB,DIO,25.0,9.02,9.02,0.869,15.2,68.3,CCCCC(CC)Cc1ccc(-c2c3cc(-c4ccc(-c5sc(-c6ccc(C)s6)c6c5C(=O)c5c(CC(CC)CCCC)sc(CC(CC)CCCC)c5C6=O)s4)sc3c(-c3ccc(CC(CC)CCCC)s3)c3cc(C)sc23)s1.CCCCCCc1ccc(C2(c3ccc(CCCCCC)[se]3)c3cc4c(cc3-c3sc5cc(/C=C6\C(=O)c7cscc7C6=C(C#N)C#N)sc5c32)C(c2ccc(CCCCCC)[se]2)(c2ccc(CCCCCC)[se]2)c2c-4sc3cc(/C=C4\C(=O)c5cscc5C4=C(C#N)C#N)sc23)[se]1,[C][C][C][C][C][Branch1][Ring1][C][C][C][C][=C][C][=C][Branch2][=Branch2][Branch2][C][=C][C][=C][Branch2][=Branch1][Branch2][C][=C][C][=C][Branch2][Branch1][=N][C][S][C][Branch1][O][C][=C][C][=C][Branch1][C][C][S][Ring1][=Branch1][=C][C][=Ring1][O][C][=Branch1][C][=O][C][=C][Branch1][O][C][C][Branch1][Ring1][C][C][C][C][C][C][S][C][Branch1][O][C][C][Branch1][Ring1][C][C][C][C][C][C][=C][Ring2][Ring1][Branch1][C][Ring2][Ring1][#Branch2][=O][S][Ring2][Ring2][=Branch2][S][C][Ring2][Ring2][=C][=C][Branch2][Ring1][Ring2][C][=C][C][=C][Branch1][O][C][C][Branch1][Ring1][C][C][C][C][C][C][S][Ring1][=N][C][C][=C][Branch1][C][C][S][C][Ring2][=Branch1][Ring1][=Ring1][=Branch1][S][Ring2][=Branch1][Branch2].[C][C][C][C][C][C][C][=C][C][=C][Branch2][O][#Branch1][C][Branch1][S][C][=C][C][=C][Branch1][#Branch1][C][C][C][C][C][C][Se][Ring1][O][C][=C][C][=C][Branch2][Ring2][S][C][=C][Ring1][=Branch1][C][S][C][C][=C][Branch2][Ring1][Branch2][/C][=C][\C][=Branch1][C][=O][C][=C][S][C][=C][Ring1][Branch1][C][Ring1][=Branch2][=C][Branch1][Ring1][C][#N][C][#N][S][C][=Ring2][Ring1][Ring2][C][=Ring2][Ring1][#Branch1][Ring2][Ring2][=Branch2][C][Branch1][S][C][=C][C][=C][Branch1][#Branch1][C][C][C][C][C][C][Se][Ring1][O][Branch1][S][C][=C][C][=C][Branch1][#Branch1][C][C][C][C][C][C][Se][Ring1][O][C][=C][Ring2][Branch1][Ring2][S][C][C][=C][Branch2][Ring1][Branch2][/C][=C][\C][=Branch1][C][=O][C][=C][S][C][=C][Ring1][Branch1][C][Ring1][=Branch2][=C][Branch1][Ring1][C][#N][C][#N][S][C][Ring2][Ring1][#Branch1][=Ring2][Ring1][Ring2][Se][Ring2][#Branch1][N],{CCCCC(CC)Cc1ccc(-c2c3cc(-c4ccc(-c5sc(-c6ccc([$])s6)c6c5C(=O)c5c(CC(CC)CCCC)sc(CC(CC)CCCC)c5C6=O)s4)sc3c(-c3ccc(CC(CC)CCCC)s3)c3cc([$])sc23)s1}.CCCCCCc1ccc(C2(c3ccc(CCCCCC)[se]3)c3cc4c(cc3-c3sc5cc(/C=C6\C(=O)c7cscc7C6=C(C#N)C#N)sc5c32)C(c2ccc(CCCCCC)[se]2)(c2ccc(CCCCCC)[se]2)c2c-4sc3cc(/C=C4\C(=O)c5cscc5C4=C(C#N)C#N)sc23)[se]1
PTB7-Th,IEICO-4F,-5.21,-3.542368421052632,-5.309971428571429,-3.851028571428572,0.667,CB,DIO,100.0,11.13,11.13,0.72,25.16,61.45,CCCCC(CC)COC(=O)c1sc2c(-c3cc4c(-c5ccc(CC(CC)CCCC)s5)c5sc(C)cc5c(-c5ccc(CC(CC)CCCC)s5)c4s3)sc(C)c2c1F.CCCCCCc1ccc(C2(c3ccc(CCCCCC)cc3)c3cc4c(cc3-c3sc(-c5sc(/C=C6\C(=O)c7cc(F)c(F)cc7C6=C(C#N)C#N)cc5OCC(CC)CCCC)cc32)C(c2ccc(CCCCCC)cc2)(c2ccc(CCCCCC)cc2)c2cc(-c3sc(/C=C5\C(=O)c6cc(F)c(F)cc6C5=C(C#N)C#N)cc3OCC(CC)CCCC)sc2-4)cc1,[C][C][C][C][C][Branch1][Ring1][C][C][C][O][C][=Branch1][C][=O][C][S][C][=C][Branch2][=Branch1][Ring2][C][=C][C][=C][Branch2][Ring1][Ring2][C][=C][C][=C][Branch1][O][C][C][Branch1][Ring1][C][C][C][C][C][C][S][Ring1][=N][C][S][C][Branch1][C][C][=C][C][=Ring1][=Branch1][C][Branch2][Ring1][Ring2][C][=C][C][=C][Branch1][O][C][C][Branch1][Ring1][C][C][C][C][C][C][S][Ring1][=N][=C][Ring2][Ring2][Ring2][S][Ring2][Ring2][#Branch1][S][C][Branch1][C][C][=C][Ring2][Ring2][=N][C][=Ring2][Ring2][S][F].[C][C][C][C][C][C][C][=C][C][=C][Branch2][=C][Branch2][C][Branch1][P][C][=C][C][=C][Branch1][#Branch1][C][C][C][C][C][C][C][=C][Ring1][N][C][=C][C][=C][Branch2][=Branch1][#Branch1][C][=C][Ring1][=Branch1][C][S][C][Branch2][Branch1][Branch1][C][S][C][Branch2][Ring1][#C][/C][=C][\C][=Branch1][C][=O][C][=C][C][Branch1][C][F][=C][Branch1][C][F][C][=C][Ring1][Branch2][C][Ring1][N][=C][Branch1][Ring1][C][#N][C][#N][=C][C][=Ring2][Ring1][#Branch1][O][C][C][Branch1][Ring1][C][C][C][C][C][C][=C][C][=Ring2][Ring2][Branch1][Ring2][Branch1][Branch2][C][Branch1][P][C][=C][C][=C][Branch1][#Branch1][C][C][C][C][C][C][C][=C][Ring1][N][Branch1][P][C][=C][C][=C][Branch1][#Branch1][C][C][C][C][C][C][C][=C][Ring1][N][C][C][=C][Branch2][Branch1][Branch1][C][S][C][Branch2][Ring1][#C][/C][=C][\C][=Branch1][C][=O][C][=C][C][Branch1][C][F][=C][Branch1][C][F][C][=C][Ring1][Branch2][C][Ring1][N][=C][Branch1][Ring1][C][#N][C][#N][=C][C][=Ring2][Ring1][#Branch1][O][C][C][Branch1][Ring1][C][C][C][C][C][C][S][C][=Ring2][Ring2][Branch1][Ring2][Branch2][#Branch1][C][=C][Ring2][=Branch2][N],{CCCCC(CC)COC(=O)c1sc2c(-c3cc4c(-c5ccc(CC(CC)CCCC)s5)c5sc([$])cc5c(-c5ccc(CC(CC)CCCC)s5)c4s3)sc([$])c2c1F}.CCCCCCc1ccc(C2(c3ccc(CCCCCC)cc3)c3cc4c(cc3-c3sc(-c5sc(/C=C6\C(=O)c7cc(F)c(F)cc7C6=C(C#N)C#N)cc5OCC(CC)CCCC)cc32)C(c2ccc(CCCCCC)cc2)(c2ccc(CCCCCC)cc2)c2cc(-c3sc(/C=C5\C(=O)c6cc(F)c(F)cc6C5=C(C#N)C#N)cc3OCC(CC)CCCC)sc2-4)cc1
PBDB-T,ITCC,-5.297777777777778,-3.4170000000000003,-5.47,-3.76,1.0,CB,DIO,100.0,11.28,11.28,0.98,16.14,71.32,CCCCC(CC)Cc1ccc(-c2c3cc(-c4ccc(-c5sc(-c6ccc(C)s6)c6c5C(=O)c5c(CC(CC)CCCC)sc(CC(CC)CCCC)c5C6=O)s4)sc3c(-c3ccc(CC(CC)CCCC)s3)c3cc(C)sc23)s1.CCCCCCc1ccc(C2(c3ccc(CCCCCC)cc3)c3cc4c(cc3-c3sc5cc(/C=C6\C(=O)c7sccc7C6=C(C#N)C#N)sc5c32)C(c2ccc(CCCCCC)cc2)(c2ccc(CCCCCC)cc2)c2c-4sc3cc(/C=C4\C(=O)c5sccc5C4=C(C#N)C#N)sc23)cc1,[C][C][C][C][C][Branch1][Ring1][C][C][C][C][=C][C][=C][Branch2][=Branch2][Branch2][C][=C][C][=C][Branch2][=Branch1][Branch2][C][=C][C][=C][Branch2][Branch1][=N][C][S][C][Branch1][O][C][=C][C][=C][Branch1][C][C][S][Ring1][=Branch1][=C][C][=Ring1][O][C][=Branch1][C][=O][C][=C][Branch1][O][C][C][Branch1][Ring1][C][C][C][C][C][C][S][C][Branch1][O][C][C][Branch1][Ring1][C][C][C][C][C][C][=C][Ring2][Ring1][Branch1][C][Ring2][Ring1][#Branch2][=O][S][Ring2][Ring2][=Branch2][S][C][Ring2][Ring2][=C][=C][Branch2][Ring1][Ring2][C][=C][C][=C][Branch1][O][C][C][Branch1][Ring1][C][C][C][C][C][C][S][Ring1][=N][C][C][=C][Branch1][C][C][S][C][Ring2][=Branch1][Ring1][=Ring1][=Branch1][S][Ring2][=Branch1][Branch2].[C][C][C][C][C][C][C][=C][C][=C][Branch2][O][#Branch2][C][Branch1][P][C][=C][C][=C][Branch1][#Branch1][C][C][C][C][C][C][C][=C][Ring1][N][C][=C][C][=C][Branch2][Ring2][S][C][=C][Ring1][=Branch1][C][S][C][C][=C][Branch2][Ring1][Branch2][/C][=C][\C][=Branch1][C][=O][C][S][C][=C][C][=Ring1][Branch1][C][Ring1][=Branch2][=C][Branch1][Ring1][C][#N][C][#N][S][C][=Ring2][Ring1][Ring2][C][=Ring2][Ring1][#Branch1][Ring2][Ring2][#Branch2][C][Branch1][P][C][=C][C][=C][Branch1][#Branch1][C][C][C][C][C][C][C][=C][Ring1][N][Branch1][P][C][=C][C][=C][Branch1][#Branch1][C][C][C][C][C][C][C][=C][Ring1][N][C][=C][Ring2][Branch1][=Branch1][S][C][C][=C][Branch2][Ring1][Branch2][/C][=C][\C][=Branch1][C][=O][C][S][C][=C][C][=Ring1][Branch1][C][Ring1][=Branch2][=C][Branch1][Ring1][C][#N][C][#N][S][C][Ring2][Ring1][#Branch1][=Ring2][Ring1][Ring2][C][=C][Ring2][#Branch1][S],{CCCCC(CC)Cc1ccc(-c2c3cc(-c4ccc(-c5sc(-c6ccc([$])s6)c6c5C(=O)c5c(CC(CC)CCCC)sc(CC(CC)CCCC)c5C6=O)s4)sc3c(-c3ccc(CC(CC)CCCC)s3)c3cc([$])sc23)s1}.CCCCCCc1ccc(C2(c3ccc(CCCCCC)cc3)c3cc4c(cc3-c3sc5cc(/C=C6\C(=O)c7sccc7C6=C(C#N)C#N)sc5c32)C(c2ccc(CCCCCC)cc2)(c2ccc(CCCCCC)cc2)c2c-4sc3cc(/C=C4\C(=O)c5sccc5C4=C(C#N)C#N)sc23)cc1
PBDB-T,MeIC,-5.297777777777778,-3.4170000000000003,-5.57,-3.93,1.0,CB,DIO,120.0,12.03,12.03,0.896,18.07,74.3,CCCCC(CC)Cc1ccc(-c2c3cc(-c4ccc(-c5sc(-c6ccc(C)s6)c6c5C(=O)c5c(CC(CC)CCCC)sc(CC(CC)CCCC)c5C6=O)s4)sc3c(-c3ccc(CC(CC)CCCC)s3)c3cc(C)sc23)s1.CCCCCCc1ccc(C2(c3ccc(CCCCCC)cc3)c3cc4c(cc3-c3sc5cc(/C=C6\C(=O)c7c(csc7C)C6=C(C#N)C#N)sc5c32)C(c2ccc(CCCCCC)cc2)(c2ccc(CCCCCC)cc2)c2c-4sc3cc(/C=C4\C(=O)c5c(csc5C)C4=C(C#N)C#N)sc23)cc1,[C][C][C][C][C][Branch1][Ring1][C][C][C][C][=C][C][=C][Branch2][=Branch2][Branch2][C][=C][C][=C][Branch2][=Branch1][Branch2][C][=C][C][=C][Branch2][Branch1][=N][C][S][C][Branch1][O][C][=C][C][=C][Branch1][C][C][S][Ring1][=Branch1][=C][C][=Ring1][O][C][=Branch1][C][=O][C][=C][Branch1][O][C][C][Branch1][Ring1][C][C][C][C][C][C][S][C][Branch1][O][C][C][Branch1][Ring1][C][C][C][C][C][C][=C][Ring2][Ring1][Branch1][C][Ring2][Ring1][#Branch2][=O][S][Ring2][Ring2][=Branch2][S][C][Ring2][Ring2][=C][=C][Branch2][Ring1][Ring2][C][=C][C][=C][Branch1][O][C][C][Branch1][Ring1][C][C][C][C][C][C][S][Ring1][=N][C][C][=C][Branch1][C][C][S][C][Ring2][=Branch1][Ring1][=Ring1][=Branch1][S][Ring2][=Branch1][Branch2].[C][C][C][C][C][C][C][=C][C][=C][Branch2][O][S][C][Branch1][P][C][=C][C][=C][Branch1][#Branch1][C][C][C][C][C][C][C][=C][Ring1][N][C][=C][C][=C][Branch2][Branch1][Ring1][C][=C][Ring1][=Branch1][C][S][C][C][=C][Branch2][Ring1][O][/C][=C][\C][=Branch1][C][=O][C][C][=Branch1][#Branch1][=C][S][C][=Ring1][Branch1][C][C][Ring1][#Branch2][=C][Branch1][Ring1][C][#N][C][#N][S][C][=Ring2][Ring1][Branch1][C][=Ring2][Ring1][Branch2][Ring2][Ring2][O][C][Branch1][P][C][=C][C][=C][Branch1][#Branch1][C][C][C][C][C][C][C][=C][Ring1][N][Branch1][P][C][=C][C][=C][Branch1][#Branch1][C][C][C][C][C][C][C][=C][Ring1][N][C][=C][Ring2][Branch1][#Branch1][S][C][C][=C][Branch2][Ring1][O][/C][=C][\C][=Branch1][C][=O][C][C][=Branch1][#Branch1][=C][S][C][=Ring1][Branch1][C][C][Ring1][#Branch2][=C][Branch1][Ring1][C][#N][C][#N][S][C][Ring2][Ring1][Branch2][=Ring2][Ring1][Branch1][C][=C][Ring2][Branch2][C],{CCCCC(CC)Cc1ccc(-c2c3cc(-c4ccc(-c5sc(-c6ccc([$])s6)c6c5C(=O)c5c(CC(CC)CCCC)sc(CC(CC)CCCC)c5C6=O)s4)sc3c(-c3ccc(CC(CC)CCCC)s3)c3cc([$])sc23)s1}.CCCCCCc1ccc(C2(c3ccc(CCCCCC)cc3)c3cc4c(cc3-c3sc5cc(/C=C6\C(=O)c7c(csc7C)C6=C(C#N)C#N)sc5c32)C(c2ccc(CCCCCC)cc2)(c2ccc(CCCCCC)cc2)c2c-4sc3cc(/C=C4\C(=O)c5c(csc5C)C4=C(C#N)C#N)sc23)cc1
PBDTTT-C-T,IDT-2BM,-5.125,-3.265,-5.586666666666666,-4.083333333333333,1.5,o-DCB,CN,25.0,4.19,4.06,0.76,9.81,54.4,CCCCC(CC)CC(=O)c1cc2c(C)sc(-c3cc4c(-c5ccc(CC(CC)CCCC)s5)c5sc(C)cc5c(-c5ccc(CC(CC)CCCC)s5)c4s3)c2s1.CCCCCCc1ccc(C2(c3ccc(CCCCCC)cc3)c3cc4c(cc3-c3sc(-c5ccc(C=C(C#N)C#N)c6nsnc56)cc32)C(c2ccc(CCCCCC)cc2)(c2ccc(CCCCCC)cc2)c2cc(-c3ccc(C=C(C#N)C#N)c5nsnc35)sc2-4)cc1,[C][C][C][C][C][Branch1][Ring1][C][C][C][C][=Branch1][C][=O][C][=C][C][=C][Branch1][C][C][S][C][Branch2][=Branch1][Ring2][C][=C][C][=C][Branch2][Ring1][Ring2][C][=C][C][=C][Branch1][O][C][C][Branch1][Ring1][C][C][C][C][C][C][S][Ring1][=N][C][S][C][Branch1][C][C][=C][C][=Ring1][=Branch1][C][Branch2][Ring1][Ring2][C][=C][C][=C][Branch1][O][C][C][Branch1][Ring1][C][C][C][C][C][C][S][Ring1][=N][=C][Ring2][Ring2][Ring2][S][Ring2][Ring2][#Branch1][=C][Ring2][Ring2][=N][S][Ring2][Ring2][S].[C][C][C][C][C][C][C][=C][C][=C][Branch2][#Branch2][=C][C][Branch1][P][C][=C][C][=C][Branch1][#Branch1][C][C][C][C][C][C][C][=C][Ring1][N][C][=C][C][=C][Branch2][Ring2][#Branch2][C][=C][Ring1][=Branch1][C][S][C][Branch2][Ring1][Branch2][C][=C][C][=C][Branch1][=Branch2][C][=C][Branch1][Ring1][C][#N][C][#N][C][=N][S][N][=C][Ring1][#C][Ring1][Branch1][=C][C][=Ring2][Ring1][Ring2][Ring2][Ring2][#Branch1][C][Branch1][P][C][=C][C][=C][Branch1][#Branch1][C][C][C][C][C][C][C][=C][Ring1][N][Branch1][P][C][=C][C][=C][Branch1][#Branch1][C][C][C][C][C][C][C][=C][Ring1][N][C][C][=C][Branch2][Ring1][Branch2][C][=C][C][=C][Branch1][=Branch2][C][=C][Branch1][Ring1][C][#N][C][#N][C][=N][S][N][=C][Ring1][#C][Ring1][Branch1][S][C][=Ring2][Ring1][Ring2][Ring2][=Branch1][Branch1][C][=C][Ring2][#Branch1][#Branch2],{CCCCC(CC)CC(=O)c1cc2c([$])sc(-c3cc4c(-c5ccc(CC(CC)CCCC)s5)c5sc([$])cc5c(-c5ccc(CC(CC)CCCC)s5)c4s3)c2s1}.CCCCCCc1ccc(C2(c3ccc(CCCCCC)cc3)c3cc4c(cc3-c3sc(-c5ccc(C=C(C#N)C#N)c6nsnc56)cc32)C(c2ccc(CCCCCC)cc2)(c2ccc(CCCCCC)cc2)c2cc(-c3ccc(C=C(C#N)C#N)c5nsnc35)sc2-4)cc1
PBDTTT-C-T,IDTT-2BM,-5.125,-3.265,-5.5,-3.8,1.5,o-DCB,DIO,25.0,4.7,4.64,0.845,9.67,56.8,CCCCC(CC)CC(=O)c1cc2c(C)sc(-c3cc4c(-c5ccc(CC(CC)CCCC)s5)c5sc(C)cc5c(-c5ccc(CC(CC)CCCC)s5)c4s3)c2s1.CCCCCCc1ccc(C2(c3ccc(CCCCCC)cc3)c3cc4c(cc3-c3sc5cc(-c6ccc(C=C(C#N)C#N)c7nsnc67)sc5c32)C(c2ccc(CCCCCC)cc2)(c2ccc(CCCCCC)cc2)c2c-4sc3cc(-c4ccc(C=C(C#N)C#N)c5nsnc45)sc23)cc1,[C][C][C][C][C][Branch1][Ring1][C][C][C][C][=Branch1][C][=O][C][=C][C][=C][Branch1][C][C][S][C][Branch2][=Branch1][Ring2][C][=C][C][=C][Branch2][Ring1][Ring2][C][=C][C][=C][Branch1][O][C][C][Branch1][Ring1][C][C][C][C][C][C][S][Ring1][=N][C][S][C][Branch1][C][C][=C][C][=Ring1][=Branch1][C][Branch2][Ring1][Ring2][C][=C][C][=C][Branch1][O][C][C][Branch1][Ring1][C][C][C][C][C][C][S][Ring1][=N][=C][Ring2][Ring2][Ring2][S][Ring2][Ring2][#Branch1][=C][Ring2][Ring2][=N][S][Ring2][Ring2][S].[C][C][C][C][C][C][C][=C][C][=C][Branch2][O][#Branch2][C][Branch1][P][C][=C][C][=C][Branch1][#Branch1][C][C][C][C][C][C][C][=C][Ring1][N][C][=C][C][=C][Branch2][Ring2][S][C][=C][Ring1][=Branch1][C][S][C][C][=C][Branch2][Ring1][Branch2][C][=C][C][=C][Branch1][=Branch2][C][=C][Branch1][Ring1][C][#N][C][#N][C][=N][S][N][=C][Ring1][#C][Ring1][Branch1][S][C][=Ring2][Ring1][Ring2][C][=Ring2][Ring1][#Branch1][Ring2][Ring2][#Branch2][C][Branch1][P][C][=C][C][=C][Branch1][#Branch1][C][C][C][C][C][C][C][=C][Ring1][N][Branch1][P][C][=C][C][=C][Branch1][#Branch1][C][C][C][C][C][C][C][=C][Ring1][N][C][=C][Ring2][Branch1][=Branch1][S][C][C][=C][Branch2][Ring1][Branch2][C][=C][C][=C][Branch1][=Branch2][C][=C][Branch1][Ring1][C][#N][C][#N][C][=N][S][N][=C][Ring1][#C][Ring1][Branch1][S][C][Ring2][Ring1][#Branch1][=Ring2][Ring1][Ring2][C][=C][Ring2][#Branch1][S],{CCCCC(CC)CC(=O)c1cc2c([$])sc(-c3cc4c(-c5ccc(CC(CC)CCCC)s5)c5sc([$])cc5c(-c5ccc(CC(CC)CCCC)s5)c4s3)c2s1}.CCCCCCc1ccc(C2(c3ccc(CCCCCC)cc3)c3cc4c(cc3-c3sc5cc(-c6ccc(C=C(C#N)C#N)c7nsnc67)sc5c32)C(c2ccc(CCCCCC)cc2)(c2ccc(CCCCCC)cc2)c2c-4sc3cc(-c4ccc(C=C(C#N)C#N)c5nsnc45)sc23)cc1
PTB7-Th,IDT-T,-5.21,-3.542368421052632,-5.49,-3.985,0.769,CB,CN,25.0,4.08,4.08,0.84,9.54,50.9,CCCCC(CC)COC(=O)c1sc2c(-c3cc4c(-c5ccc(CC(CC)CCCC)s5)c5sc(C)cc5c(-c5ccc(CC(CC)CCCC)s5)c4s3)sc(C)c2c1F.CCCCCCc1ccc(C2(c3ccc(CCCCCC)cc3)c3cc4c(cc3-c3sc(-c5ccc(/C=C6\C(=O)c7ccccc7C6=C(C#N)C#N)s5)cc32)C(c2ccc(CCCCCC)cc2)(c2ccc(CCCCCC)cc2)c2cc(-c3ccc(/C=C5\C(=O)c6ccccc6C5=C(C#N)C#N)s3)sc2-4)cc1,[C][C][C][C][C][Branch1][Ring1][C][C][C][O][C][=Branch1][C][=O][C][S][C][=C][Branch2][=Branch1][Ring2][C][=C][C][=C][Branch2][Ring1][Ring2][C][=C][C][=C][Branch1][O][C][C][Branch1][Ring1][C][C][C][C][C][C][S][Ring1][=N][C][S][C][Branch1][C][C][=C][C][=Ring1][=Branch1][C][Branch2][Ring1][Ring2][C][=C][C][=C][Branch1][O][C][C][Branch1][Ring1][C][C][C][C][C][C][S][Ring1][=N][=C][Ring2][Ring2][Ring2][S][Ring2][Ring2][#Branch1][S][C][Branch1][C][C][=C][Ring2][Ring2][=N][C][=Ring2][Ring2][S][F].[C][C][C][C][C][C][C][=C][C][=C][Branch2][N][=Branch1][C][Branch1][P][C][=C][C][=C][Branch1][#Branch1][C][C][C][C][C][C][C][=C][Ring1][N][C][=C][C][=C][Branch2][Branch1][=Branch1][C][=C][Ring1][=Branch1][C][S][C][Branch2][Ring2][Ring2][C][=C][C][=C][Branch2][Ring1][=Branch2][/C][=C][\C][=Branch1][C][=O][C][=C][C][=C][C][=C][Ring1][=Branch1][C][Ring1][#Branch2][=C][Branch1][Ring1][C][#N][C][#N][S][Ring2][Ring1][Branch1][=C][C][=Ring2][Ring1][#Branch2][Ring2][Ring2][=N][C][Branch1][P][C][=C][C][=C][Branch1][#Branch1][C][C][C][C][C][C][C][=C][Ring1][N][Branch1][P][C][=C][C][=C][Branch1][#Branch1][C][C][C][C][C][C][C][=C][Ring1][N][C][C][=C][Branch2][Ring2][Ring2][C][=C][C][=C][Branch2][Ring1][=Branch2][/C][=C][\C][=Branch1][C][=O][C][=C][C][=C][C][=C][Ring1][=Branch1][C][Ring1][#Branch2][=C][Branch1][Ring1][C][#N][C][#N][S][Ring2][Ring1][Branch1][S][C][=Ring2][Ring1][#Branch2][Ring2][=Branch1][P][C][=C][Ring2][Branch2][=Branch1],{CCCCC(CC)COC(=O)c1sc2c(-c3cc4c(-c5ccc(CC(CC)CCCC)s5)c5sc([$])cc5c(-c5ccc(CC(CC)CCCC)s5)c4s3)sc([$])c2c1F}.CCCCCCc1ccc(C2(c3ccc(CCCCCC)cc3)c3cc4c(cc3-c3sc(-c5ccc(/C=C6\C(=O)c7ccccc7C6=C(C#N)C#N)s5)cc32)C(c2ccc(CCCCCC)cc2)(c2ccc(CCCCCC)cc2)c2cc(-c3ccc(/C=C5\C(=O)c6ccccc6C5=C(C#N)C#N)s3)sc2-4)cc1
PBDB-T,IDT-Tz,-5.297777777777778,-3.4170000000000003,-5.62,-4.09,1.0,CB,CN,25.0,8.52,8.52,0.88,13.67,70.8,CCCCC(CC)Cc1ccc(-c2c3cc(-c4ccc(-c5sc(-c6ccc(C)s6)c6c5C(=O)c5c(CC(CC)CCCC)sc(CC(CC)CCCC)c5C6=O)s4)sc3c(-c3ccc(CC(CC)CCCC)s3)c3cc(C)sc23)s1.CCCCCCc1ccc(C2(c3ccc(CCCCCC)cc3)c3cc(-c4ncc(/C=C5\C(=O)c6ccccc6C5=C(C#N)C#N)s4)ccc3-c3cc4c(cc32)-c2ccc(-c3ncc(/C=C5\C(=O)c6ccccc6C5=C(C#N)C#N)s3)cc2C4(c2ccc(CCCCCC)cc2)c2ccc(CCCCCC)cc2)cc1,[C][C][C][C][C][Branch1][Ring1][C][C][C][C][=C][C][=C][Branch2][=Branch2][Branch2][C][=C][C][=C][Branch2][=Branch1][Branch2][C][=C][C][=C][Branch2][Branch1][=N][C][S][C][Branch1][O][C][=C][C][=C][Branch1][C][C][S][Ring1][=Branch1][=C][C][=Ring1][O][C][=Branch1][C][=O][C][=C][Branch1][O][C][C][Branch1][Ring1][C][C][C][C][C][C][S][C][Branch1][O][C][C][Branch1][Ring1][C][C][C][C][C][C][=C][Ring2][Ring1][Branch1][C][Ring2][Ring1][#Branch2][=O][S][Ring2][Ring2][=Branch2][S][C][Ring2][Ring2][=C][=C][Branch2][Ring1][Ring2][C][=C][C][=C][Branch1][O][C][C][Branch1][Ring1][C][C][C][C][C][C][S][Ring1][=N][C][C][=C][Branch1][C][C][S][C][Ring2][=Branch1][Ring1][=Ring1][=Branch1][S][Ring2][=Branch1][Branch2].[C][C][C][C][C][C][C][=C][C][=C][Branch2][N][Branch1][C][Branch1][P][C][=C][C][=C][Branch1][#Branch1][C][C][C][C][C][C][C][=C][Ring1][N][C][=C][C][Branch2][Ring2][Ring2][C][=N][C][=C][Branch2][Ring1][=Branch2][/C][=C][\C][=Branch1][C][=O][C][=C][C][=C][C][=C][Ring1][=Branch1][C][Ring1][#Branch2][=C][Branch1][Ring1][C][#N][C][#N][S][Ring2][Ring1][Branch1][=C][C][=C][Ring2][Ring1][O][C][=C][C][=C][Branch1][Branch2][C][=C][Ring1][=Branch1][Ring2][Ring2][=C][C][=C][C][=C][Branch2][Ring2][Ring2][C][=N][C][=C][Branch2][Ring1][=Branch2][/C][=C][\C][=Branch1][C][=O][C][=C][C][=C][C][=C][Ring1][=Branch1][C][Ring1][#Branch2][=C][Branch1][Ring1][C][#N][C][#N][S][Ring2][Ring1][Branch1][C][=C][Ring2][Ring1][O][C][Ring2][Ring1][S][Branch1][P][C][=C][C][=C][Branch1][#Branch1][C][C][C][C][C][C][C][=C][Ring1][N][C][=C][C][=C][Branch1][#Branch1][C][C][C][C][C][C][C][=C][Ring1][N][C][=C][Ring2][Branch2][Branch2],{CCCCC(CC)Cc1ccc(-c2c3cc(-c4ccc(-c5sc(-c6ccc([$])s6)c6c5C(=O)c5c(CC(CC)CCCC)sc(CC(CC)CCCC)c5C6=O)s4)sc3c(-c3ccc(CC(CC)CCCC)s3)c3cc([$])sc23)s1}.CCCCCCc1ccc(C2(c3ccc(CCCCCC)cc3)c3cc(-c4ncc(/C=C5\C(=O)c6ccccc6C5=C(C#N)C#N)s4)ccc3-c3cc4c(cc32)-c2ccc(-c3ncc(/C=C5\C(=O)c6ccccc6C5=C(C#N)C#N)s3)cc2C4(c2ccc(CCCCCC)cc2)c2ccc(CCCCCC)cc2)cc1
PTB7-Th,IDT-T-N,-5.21,-3.542368421052632,-5.58,-4.06,1.0,CF,CN,100.0,6.6,6.56,0.87,14.67,51.38,CCCCC(CC)COC(=O)c1sc2c(-c3cc4c(-c5ccc(CC(CC)CCCC)s5)c5sc(C)cc5c(-c5ccc(CC(CC)CCCC)s5)c4s3)sc(C)c2c1F.CCCCCCc1ccc(C2(c3ccc(CCCCCC)cc3)c3cc4c(cc3-c3sc(-c5sc(/C=C6\C(=O)c7cc8ccccc8cc7C6=C(C#N)C#N)cc5CC(CC)CCCC)cc32)C(c2ccc(CCCCCC)cc2)(c2ccc(CCCCCC)cc2)c2cc(-c3sc(/C=C5\C(=O)c6cc7ccccc7cc6C5=C(C#N)C#N)cc3CC(CC)CCCC)sc2-4)cc1,[C][C][C][C][C][Branch1][Ring1][C][C][C][O][C][=Branch1][C][=O][C][S][C][=C][Branch2][=Branch1][Ring2][C][=C][C][=C][Branch2][Ring1][Ring2][C][=C][C][=C][Branch1][O][C][C][Branch1][Ring1][C][C][C][C][C][C][S][Ring1][=N][C][S][C][Branch1][C][C][=C][C][=Ring1][=Branch1][C][Branch2][Ring1][Ring2][C][=C][C][=C][Branch1][O][C][C][Branch1][Ring1][C][C][C][C][C][C][S][Ring1][=N][=C][Ring2][Ring2][Ring2][S][Ring2][Ring2][#Branch1][S][C][Branch1][C][C][=C][Ring2][Ring2][=N][C][=Ring2][Ring2][S][F].[C][C][C][C][C][C][C][=C][C][=C][Branch2][=C][=Branch1][C][Branch1][P][C][=C][C][=C][Branch1][#Branch1][C][C][C][C][C][C][C][=C][Ring1][N][C][=C][C][=C][Branch2][=Branch1][=Branch1][C][=C][Ring1][=Branch1][C][S][C][Branch2][Branch1][Ring2][C][S][C][Branch2][Ring1][#C][/C][=C][\C][=Branch1][C][=O][C][=C][C][=C][C][=C][C][=C][Ring1][=Branch1][C][=C][Ring1][#Branch2][C][Ring1][=C][=C][Branch1][Ring1][C][#N][C][#N][=C][C][=Ring2][Ring1][=Branch2][C][C][Branch1][Ring1][C][C][C][C][C][C][=C][C][=Ring2][Ring2][=Branch1][Ring2][Branch1][=Branch2][C][Branch1][P][C][=C][C][=C][Branch1][#Branch1][C][C][C][C][C][C][C][=C][Ring1][N][Branch1][P][C][=C][C][=C][Branch1][#Branch1][C][C][C][C][C][C][C][=C][Ring1][N][C][C][=C][Branch2][Branch1][Ring2][C][S][C][Branch2][Ring1][#C][/C][=C][\C][=Branch1][C][=O][C][=C][C][=C][C][=C][C][=C][Ring1][=Branch1][C][=C][Ring1][#Branch2][C][Ring1][=C][=C][Branch1][Ring1][C][#N][C][#N][=C][C][=Ring2][Ring1][=Branch2][C][C][Branch1][Ring1][C][C][C][C][C][C][S][C][=Ring2][Ring2][=Branch1][Ring2][Branch2][=Branch2][C][=C][Ring2][=Branch2][=C],{CCCCC(CC)COC(=O)c1sc2c(-c3cc4c(-c5ccc(CC(CC)CCCC)s5)c5sc([$])cc5c(-c5ccc(CC(CC)CCCC)s5)c4s3)sc([$])c2c1F}.CCCCCCc1ccc(C2(c3ccc(CCCCCC)cc3)c3cc4c(cc3-c3sc(-c5sc(/C=C6\C(=O)c7cc8ccccc8cc7C6=C(C#N)C#N)cc5CC(CC)CCCC)cc32)C(c2ccc(CCCCCC)cc2)(c2ccc(CCCCCC)cc2)c2cc(-c3sc(/C=C5\C(=O)c6cc7ccccc7cc6C5=C(C#N)C#N)cc3CC(CC)CCCC)sc2-4)cc1
PBDB-T,IDT-N,-5.297777777777778,-3.4170000000000003,-5.73,-4.08,1.0,CF,CN,100.0,8.99,9.02,0.79,15.88,71.91,CCCCC(CC)Cc1ccc(-c2c3cc(-c4ccc(-c5sc(-c6ccc(C)s6)c6c5C(=O)c5c(CC(CC)CCCC)sc(CC(CC)CCCC)c5C6=O)s4)sc3c(-c3ccc(CC(CC)CCCC)s3)c3cc(C)sc23)s1.CCCCCCc1ccc(C2(c3ccc(CCCCCC)cc3)c3cc4c(cc3-c3sc(/C=C5\C(=O)c6cc7ccccc7cc6C5=C(C#N)C#N)cc32)C(c2ccc(CCCCCC)cc2)(c2ccc(CCCCCC)cc2)c2cc(/C=C3\C(=O)c5cc6ccccc6cc5C3=C(C#N)C#N)sc2-4)cc1,[C][C][C][C][C][Branch1][Ring1][C][C][C][C][=C][C][=C][Branch2][=Branch2][Branch2][C][=C][C][=C][Branch2][=Branch1][Branch2][C][=C][C][=C][Branch2][Branch1][=N][C][S][C][Branch1][O][C][=C][C][=C][Branch1][C][C][S][Ring1][=Branch1][=C][C][=Ring1][O][C][=Branch1][C][=O][C][=C][Branch1][O][C][C][Branch1][Ring1][C][C][C][C][C][C][S][C][Branch1][O][C][C][Branch1][Ring1][C][C][C][C][C][C][=C][Ring2][Ring1][Branch1][C][Ring2][Ring1][#Branch2][=O][S][Ring2][Ring2][=Branch2][S][C][Ring2][Ring2][=C][=C][Branch2][Ring1][Ring2][C][=C][C][=C][Branch1][O][C][C][Branch1][Ring1][C][C][C][C][C][C][S][Ring1][=N][C][C][=C][Branch1][C][C][S][C][Ring2][=Branch1][Ring1][=Ring1][=Branch1][S][Ring2][=Branch1][Branch2].[C][C][C][C][C][C][C][=C][C][=C][Branch2][O][N][C][Branch1][P][C][=C][C][=C][Branch1][#Branch1][C][C][C][C][C][C][C][=C][Ring1][N][C][=C][C][=C][Branch2][Ring2][P][C][=C][Ring1][=Branch1][C][S][C][Branch2][Ring1][#C][/C][=C][\C][=Branch1][C][=O][C][=C][C][=C][C][=C][C][=C][Ring1][=Branch1][C][=C][Ring1][#Branch2][C][Ring1][=C][=C][Branch1][Ring1][C][#N][C][#N][=C][C][=Ring2][Ring1][=Branch2][Ring2][Ring2][N][C][Branch1][P][C][=C][C][=C][Branch1][#Branch1][C][C][C][C][C][C][C][=C][Ring1][N][Branch1][P][C][=C][C][=C][Branch1][#Branch1][C][C][C][C][C][C][C][=C][Ring1][N][C][C][=C][Branch2][Ring1][#C][/C][=C][\C][=Branch1][C][=O][C][=C][C][=C][C][=C][C][=C][Ring1][=Branch1][C][=C][Ring1][#Branch2][C][Ring1][=C][=C][Branch1][Ring1][C][#N][C][#N][S][C][=Ring2][Ring1][=Branch2][Ring2][=Branch1][#C][C][=C][Ring2][Branch2][Ring2],{CCCCC(CC)Cc1ccc(-c2c3cc(-c4ccc(-c5sc(-c6ccc([$])s6)c6c5C(=O)c5c(CC(CC)CCCC)sc(CC(CC)CCCC)c5C6=O)s4)sc3c(-c3ccc(CC(CC)CCCC)s3)c3cc([$])sc23)s1}.CCCCCCc1ccc(C2(c3ccc(CCCCCC)cc3)c3cc4c(cc3-c3sc(/C=C5\C(=O)c6cc7ccccc7cc6C5=C(C#N)C#N)cc32)C(c2ccc(CCCCCC)cc2)(c2ccc(CCCCCC)cc2)c2cc(/C=C3\C(=O)c5cc6ccccc6cc5C3=C(C#N)C#N)sc2-4)cc1
PBDB-T,IDT-T-N,-5.297777777777778,-3.4170000000000003,-5.58,-4.06,1.0,CF,CN,100.0,7.4,7.4,0.94,14.03,56.11,CCCCC(CC)Cc1ccc(-c2c3cc(-c4ccc(-c5sc(-c6ccc(C)s6)c6c5C(=O)c5c(CC(CC)CCCC)sc(CC(CC)CCCC)c5C6=O)s4)sc3c(-c3ccc(CC(CC)CCCC)s3)c3cc(C)sc23)s1.CCCCCCc1ccc(C2(c3ccc(CCCCCC)cc3)c3cc4c(cc3-c3sc(-c5sc(/C=C6\C(=O)c7cc8ccccc8cc7C6=C(C#N)C#N)cc5CC(CC)CCCC)cc32)C(c2ccc(CCCCCC)cc2)(c2ccc(CCCCCC)cc2)c2cc(-c3sc(/C=C5\C(=O)c6cc7ccccc7cc6C5=C(C#N)C#N)cc3CC(CC)CCCC)sc2-4)cc1,[C][C][C][C][C][Branch1][Ring1][C][C][C][C][=C][C][=C][Branch2][=Branch2][Branch2][C][=C][C][=C][Branch2][=Branch1][Branch2][C][=C][C][=C][Branch2][Branch1][=N][C][S][C][Branch1][O][C][=C][C][=C][Branch1][C][C][S][Ring1][=Branch1][=C][C][=Ring1][O][C][=Branch1][C][=O][C][=C][Branch1][O][C][C][Branch1][Ring1][C][C][C][C][C][C][S][C][Branch1][O][C][C][Branch1][Ring1][C][C][C][C][C][C][=C][Ring2][Ring1][Branch1][C][Ring2][Ring1][#Branch2][=O][S][Ring2][Ring2][=Branch2][S][C][Ring2][Ring2][=C][=C][Branch2][Ring1][Ring2][C][=C][C][=C][Branch1][O][C][C][Branch1][Ring1][C][C][C][C][C][C][S][Ring1][=N][C][C][=C][Branch1][C][C][S][C][Ring2][=Branch1][Ring1][=Ring1][=Branch1][S][Ring2][=Branch1][Branch2].[C][C][C][C][C][C][C][=C][C][=C][Branch2][=C][=Branch1][C][Branch1][P][C][=C][C][=C][Branch1][#Branch1][C][C][C][C][C][C][C][=C][Ring1][N][C][=C][C][=C][Branch2][=Branch1][=Branch1][C][=C][Ring1][=Branch1][C][S][C][Branch2][Branch1][Ring2][C][S][C][Branch2][Ring1][#C][/C][=C][\C][=Branch1][C][=O][C][=C][C][=C][C][=C][C][=C][Ring1][=Branch1][C][=C][Ring1][#Branch2][C][Ring1][=C][=C][Branch1][Ring1][C][#N][C][#N][=C][C][=Ring2][Ring1][=Branch2][C][C][Branch1][Ring1][C][C][C][C][C][C][=C][C][=Ring2][Ring2][=Branch1][Ring2][Branch1][=Branch2][C][Branch1][P][C][=C][C][=C][Branch1][#Branch1][C][C][C][C][C][C][C][=C][Ring1][N][Branch1][P][C][=C][C][=C][Branch1][#Branch1][C][C][C][C][C][C][C][=C][Ring1][N][C][C][=C][Branch2][Branch1][Ring2][C][S][C][Branch2][Ring1][#C][/C][=C][\C][=Branch1][C][=O][C][=C][C][=C][C][=C][C][=C][Ring1][=Branch1][C][=C][Ring1][#Branch2][C][Ring1][=C][=C][Branch1][Ring1][C][#N][C][#N][=C][C][=Ring2][Ring1][=Branch2][C][C][Branch1][Ring1][C][C][C][C][C][C][S][C][=Ring2][Ring2][=Branch1][Ring2][Branch2][=Branch2][C][=C][Ring2][=Branch2][=C],{CCCCC(CC)Cc1ccc(-c2c3cc(-c4ccc(-c5sc(-c6ccc([$])s6)c6c5C(=O)c5c(CC(CC)CCCC)sc(CC(CC)CCCC)c5C6=O)s4)sc3c(-c3ccc(CC(CC)CCCC)s3)c3cc([$])sc23)s1}.CCCCCCc1ccc(C2(c3ccc(CCCCCC)cc3)c3cc4c(cc3-c3sc(-c5sc(/C=C6\C(=O)c7cc8ccccc8cc7C6=C(C#N)C#N)cc5CC(CC)CCCC)cc32)C(c2ccc(CCCCCC)cc2)(c2ccc(CCCCCC)cc2)c2cc(-c3sc(/C=C5\C(=O)c6cc7ccccc7cc6C5=C(C#N)C#N)cc3CC(CC)CCCC)sc2-4)cc1
PBDB-T,IDT-EDOT,-5.297777777777778,-3.4170000000000003,-5.43,-3.8,0.833,o-DCB,DIO,25.0,11.32,11.38,0.86,21.34,62.0,CCCCC(CC)Cc1ccc(-c2c3cc(-c4ccc(-c5sc(-c6ccc(C)s6)c6c5C(=O)c5c(CC(CC)CCCC)sc(CC(CC)CCCC)c5C6=O)s4)sc3c(-c3ccc(CC(CC)CCCC)s3)c3cc(C)sc23)s1.CCCCCCc1ccc(C2(c3ccc(CCCCCC)cc3)c3cc4c(cc3-c3sc(-c5sc(/C=C6\C(=O)c7cc(F)c(F)cc7C6=C(C#N)C#N)c6c5OCCO6)cc32)C(c2ccc(CCCCCC)cc2)(c2ccc(CCCCCC)cc2)c2cc(-c3sc(/C=C5\C(=O)c6cc(F)c(F)cc6C5=C(C#N)C#N)c5c3OCCO5)sc2-4)cc1,[C][C][C][C][C][Branch1][Ring1][C][C][C][C][=C][C][=C][Branch2][=Branch2][Branch2][C][=C][C][=C][Branch2][=Branch1][Branch2][C][=C][C][=C][Branch2][Branch1][=N][C][S][C][Branch1][O][C][=C][C][=C][Branch1][C][C][S][Ring1][=Branch1][=C][C][=Ring1][O][C][=Branch1][C][=O][C][=C][Branch1][O][C][C][Branch1][Ring1][C][C][C][C][C][C][S][C][Branch1][O][C][C][Branch1][Ring1][C][C][C][C][C][C][=C][Ring2][Ring1][Branch1][C][Ring2][Ring1][#Branch2][=O][S][Ring2][Ring2][=Branch2][S][C][Ring2][Ring2][=C][=C][Branch2][Ring1][Ring2][C][=C][C][=C][Branch1][O][C][C][Branch1][Ring1][C][C][C][C][C][C][S][Ring1][=N][C][C][=C][Branch1][C][C][S][C][Ring2][=Branch1][Ring1][=Ring1][=Branch1][S][Ring2][=Branch1][Branch2].[C][C][C][C][C][C][C][=C][C][=C][Branch2][=N][=C][C][Branch1][P][C][=C][C][=C][Branch1][#Branch1][C][C][C][C][C][C][C][=C][Ring1][N][C][=C][C][=C][Branch2][=Branch1][C][C][=C][Ring1][=Branch1][C][S][C][Branch2][Ring2][S][C][S][C][Branch2][Ring1][#C][/C][=C][\C][=Branch1][C][=O][C][=C][C][Branch1][C][F][=C][Branch1][C][F][C][=C][Ring1][Branch2][C][Ring1][N][=C][Branch1][Ring1][C][#N][C][#N][=C][C][=Ring2][Ring1][#Branch1][O][C][C][O][Ring1][=Branch1][=C][C][=Ring2][Ring1][S][Ring2][Branch1][Ring1][C][Branch1][P][C][=C][C][=C][Branch1][#Branch1][C][C][C][C][C][C][C][=C][Ring1][N][Branch1][P][C][=C][C][=C][Branch1][#Branch1][C][C][C][C][C][C][C][=C][Ring1][N][C][C][=C][Branch2][Ring2][S][C][S][C][Branch2][Ring1][#C][/C][=C][\C][=Branch1][C][=O][C][=C][C][Branch1][C][F][=C][Branch1][C][F][C][=C][Ring1][Branch2][C][Ring1][N][=C][Branch1][Ring1][C][#N][C][#N][=C][C][=Ring2][Ring1][#Branch1][O][C][C][O][Ring1][=Branch1][S][C][=Ring2][Ring1][S][Ring2][#Branch1][=N][C][=C][Ring2][=Branch2][C],{CCCCC(CC)Cc1ccc(-c2c3cc(-c4ccc(-c5sc(-c6ccc([$])s6)c6c5C(=O)c5c(CC(CC)CCCC)sc(CC(CC)CCCC)c5C6=O)s4)sc3c(-c3ccc(CC(CC)CCCC)s3)c3cc([$])sc23)s1}.CCCCCCc1ccc(C2(c3ccc(CCCCCC)cc3)c3cc4c(cc3-c3sc(-c5sc(/C=C6\C(=O)c7cc(F)c(F)cc7C6=C(C#N)C#N)c6c5OCCO6)cc32)C(c2ccc(CCCCCC)cc2)(c2ccc(CCCCCC)cc2)c2cc(-c3sc(/C=C5\C(=O)c6cc(F)c(F)cc6C5=C(C#N)C#N)c5c3OCCO5)sc2-4)cc1
PBDB-TF,IDT-C6,-5.498333333333334,-3.653333333333333,-5.59,-3.35,1.0,CF,DIO,100.0,12.5,12.43,0.96,17.5,74.0,CCCCC(CC)Cc1sc(-c2c3cc(-c4ccc(-c5sc(-c6ccc(C)s6)c6c5C(=O)c5c(CC(CC)CCCC)sc(CC(CC)CCCC)c5C6=O)s4)sc3c(-c3cc(F)c(CC(CC)CCCC)s3)c3cc(C)sc23)cc1F.CCCCCCC1(CCCCCC)c2cc3c(cc2-c2sc(/C=C4\C(=O)c5ccc(C)cc5C4=C(C#N)C#N)cc21)C(CCCCCC)(CCCCCC)c1cc(/C=C2\C(=O)c4ccc(C)cc4C2=C(C#N)C#N)sc1-3,[C][C][C][C][C][Branch1][Ring1][C][C][C][C][S][C][Branch2][=Branch2][O][C][=C][C][=C][Branch2][=Branch1][Branch2][C][=C][C][=C][Branch2][Branch1][=N][C][S][C][Branch1][O][C][=C][C][=C][Branch1][C][C][S][Ring1][=Branch1][=C][C][=Ring1][O][C][=Branch1][C][=O][C][=C][Branch1][O][C][C][Branch1][Ring1][C][C][C][C][C][C][S][C][Branch1][O][C][C][Branch1][Ring1][C][C][C][C][C][C][=C][Ring2][Ring1][Branch1][C][Ring2][Ring1][#Branch2][=O][S][Ring2][Ring2][=Branch2][S][C][Ring2][Ring2][=C][=C][Branch2][Ring1][#Branch1][C][=C][C][Branch1][C][F][=C][Branch1][O][C][C][Branch1][Ring1][C][C][C][C][C][C][S][Ring1][=C][C][C][=C][Branch1][C][C][S][C][Ring2][=Branch1][Ring2][=Ring1][=Branch1][=C][C][=Ring2][=Branch1][=Branch2][F].[C][C][C][C][C][C][C][Branch1][#Branch1][C][C][C][C][C][C][C][=C][C][=C][Branch2][Ring2][=C][C][=C][Ring1][=Branch1][C][S][C][Branch2][Ring1][N][/C][=C][\C][=Branch1][C][=O][C][=C][C][=C][Branch1][C][C][C][=C][Ring1][#Branch1][C][Ring1][O][=C][Branch1][Ring1][C][#N][C][#N][=C][C][=Ring2][Ring1][=Branch1][Ring2][Ring2][Ring1][C][Branch1][#Branch1][C][C][C][C][C][C][Branch1][#Branch1][C][C][C][C][C][C][C][C][=C][Branch2][Ring1][N][/C][=C][\C][=Branch1][C][=O][C][=C][C][=C][Branch1][C][C][C][=C][Ring1][#Branch1][C][Ring1][O][=C][Branch1][Ring1][C][#N][C][#N][S][C][=Ring2][Ring1][=Branch1][Ring2][Branch1][=N],{CCCCC(CC)Cc1sc(-c2c3cc(-c4ccc(-c5sc(-c6ccc([$])s6)c6c5C(=O)c5c(CC(CC)CCCC)sc(CC(CC)CCCC)c5C6=O)s4)sc3c(-c3cc(F)c(CC(CC)CCCC)s3)c3cc([$])sc23)cc1F}.CCCCCCC1(CCCCCC)c2cc3c(cc2-c2sc(/C=C4\C(=O)c5ccc(C)cc5C4=C(C#N)C#N)cc21)C(CCCCCC)(CCCCCC)c1cc(/C=C2\C(=O)c4ccc(C)cc4C2=C(C#N)C#N)sc1-3
PBDB-TF,IDT-PhC6,-5.498333333333334,-3.653333333333333,-5.56,-3.32,1.0,CF,DIO,100.0,5.6,5.59,1.0,13.0,43.0,CCCCC(CC)Cc1sc(-c2c3cc(-c4ccc(-c5sc(-c6ccc(C)s6)c6c5C(=O)c5c(CC(CC)CCCC)sc(CC(CC)CCCC)c5C6=O)s4)sc3c(-c3cc(F)c(CC(CC)CCCC)s3)c3cc(C)sc23)cc1F.CCCCCCc1ccc(C2(c3ccc(CCCCCC)cc3)c3cc4c(cc3-c3sc(/C=C5\C(=O)c6ccc(C)cc6C5=C(C#N)C#N)cc32)C(c2ccc(CCCCCC)cc2)(c2ccc(CCCCCC)cc2)c2cc(/C=C3\C(=O)c5ccc(C)cc5C3=C(C#N)C#N)sc2-4)cc1,[C][C][C][C][C][Branch1][Ring1][C][C][C][C][S][C][Branch2][=Branch2][O][C][=C][C][=C][Branch2][=Branch1][Branch2][C][=C][C][=C][Branch2][Branch1][=N][C][S][C][Branch1][O][C][=C][C][=C][Branch1][C][C][S][Ring1][=Branch1][=C][C][=Ring1][O][C][=Branch1][C][=O][C][=C][Branch1][O][C][C][Branch1][Ring1][C][C][C][C][C][C][S][C][Branch1][O][C][C][Branch1][Ring1][C][C][C][C][C][C][=C][Ring2][Ring1][Branch1][C][Ring2][Ring1][#Branch2][=O][S][Ring2][Ring2][=Branch2][S][C][Ring2][Ring2][=C][=C][Branch2][Ring1][#Branch1][C][=C][C][Branch1][C][F][=C][Branch1][O][C][C][Branch1][Ring1][C][C][C][C][C][C][S][Ring1][=C][C][C][=C][Branch1][C][C][S][C][Ring2][=Branch1][Ring2][=Ring1][=Branch1][=C][C][=Ring2][=Branch1][=Branch2][F].[C][C][C][C][C][C][C][=C][C][=C][Branch2][O][=Branch1][C][Branch1][P][C][=C][C][=C][Branch1][#Branch1][C][C][C][C][C][C][C][=C][Ring1][N][C][=C][C][=C][Branch2][Ring2][=C][C][=C][Ring1][=Branch1][C][S][C][Branch2][Ring1][N][/C][=C][\C][=Branch1][C][=O][C][=C][C][=C][Branch1][C][C][C][=C][Ring1][#Branch1][C][Ring1][O][=C][Branch1][Ring1][C][#N][C][#N][=C][C][=Ring2][Ring1][=Branch1][Ring2][Ring2][=Branch2][C][Branch1][P][C][=C][C][=C][Branch1][#Branch1][C][C][C][C][C][C][C][=C][Ring1][N][Branch1][P][C][=C][C][=C][Branch1][#Branch1][C][C][C][C][C][C][C][=C][Ring1][N][C][C][=C][Branch2][Ring1][N][/C][=C][\C][=Branch1][C][=O][C][=C][C][=C][Branch1][C][C][C][=C][Ring1][#Branch1][C][Ring1][O][=C][Branch1][Ring1][C][#N][C][#N][S][C][=Ring2][Ring1][=Branch1][Ring2][=Branch1][=Branch2][C][=C][Ring2][#Branch1][=C],{CCCCC(CC)Cc1sc(-c2c3cc(-c4ccc(-c5sc(-c6ccc([$])s6)c6c5C(=O)c5c(CC(CC)CCCC)sc(CC(CC)CCCC)c5C6=O)s4)sc3c(-c3cc(F)c(CC(CC)CCCC)s3)c3cc([$])sc23)cc1F}.CCCCCCc1ccc(C2(c3ccc(CCCCCC)cc3)c3cc4c(cc3-c3sc(/C=C5\C(=O)c6ccc(C)cc6C5=C(C#N)C#N)cc32)C(c2ccc(CCCCCC)cc2)(c2ccc(CCCCCC)cc2)c2cc(/C=C3\C(=O)c5ccc(C)cc5C3=C(C#N)C#N)sc2-4)cc1
PTB7-Th,IDT-2BM,-5.21,-3.542368421052632,-5.586666666666666,-4.083333333333333,0.667,CB,DPE,25.0,3.97,3.99,0.826,9.29,52.0,CCCCC(CC)COC(=O)c1sc2c(-c3cc4c(-c5ccc(CC(CC)CCCC)s5)c5sc(C)cc5c(-c5ccc(CC(CC)CCCC)s5)c4s3)sc(C)c2c1F.CCCCCCc1ccc(C2(c3ccc(CCCCCC)cc3)c3cc4c(cc3-c3sc(-c5ccc(C=C(C#N)C#N)c6nsnc56)cc32)C(c2ccc(CCCCCC)cc2)(c2ccc(CCCCCC)cc2)c2cc(-c3ccc(C=C(C#N)C#N)c5nsnc35)sc2-4)cc1,[C][C][C][C][C][Branch1][Ring1][C][C][C][O][C][=Branch1][C][=O][C][S][C][=C][Branch2][=Branch1][Ring2][C][=C][C][=C][Branch2][Ring1][Ring2][C][=C][C][=C][Branch1][O][C][C][Branch1][Ring1][C][C][C][C][C][C][S][Ring1][=N][C][S][C][Branch1][C][C][=C][C][=Ring1][=Branch1][C][Branch2][Ring1][Ring2][C][=C][C][=C][Branch1][O][C][C][Branch1][Ring1][C][C][C][C][C][C][S][Ring1][=N][=C][Ring2][Ring2][Ring2][S][Ring2][Ring2][#Branch1][S][C][Branch1][C][C][=C][Ring2][Ring2][=N][C][=Ring2][Ring2][S][F].[C][C][C][C][C][C][C][=C][C][=C][Branch2][#Branch2][=C][C][Branch1][P][C][=C][C][=C][Branch1][#Branch1][C][C][C][C][C][C][C][=C][Ring1][N][C][=C][C][=C][Branch2][Ring2][#Branch2][C][=C][Ring1][=Branch1][C][S][C][Branch2][Ring1][Branch2][C][=C][C][=C][Branch1][=Branch2][C][=C][Branch1][Ring1][C][#N][C][#N][C][=N][S][N][=C][Ring1][#C][Ring1][Branch1][=C][C][=Ring2][Ring1][Ring2][Ring2][Ring2][#Branch1][C][Branch1][P][C][=C][C][=C][Branch1][#Branch1][C][C][C][C][C][C][C][=C][Ring1][N][Branch1][P][C][=C][C][=C][Branch1][#Branch1][C][C][C][C][C][C][C][=C][Ring1][N][C][C][=C][Branch2][Ring1][Branch2][C][=C][C][=C][Branch1][=Branch2][C][=C][Branch1][Ring1][C][#N][C][#N][C][=N][S][N][=C][Ring1][#C][Ring1][Branch1][S][C][=Ring2][Ring1][Ring2][Ring2][=Branch1][Branch1][C][=C][Ring2][#Branch1][#Branch2],{CCCCC(CC)COC(=O)c1sc2c(-c3cc4c(-c5ccc(CC(CC)CCCC)s5)c5sc([$])cc5c(-c5ccc(CC(CC)CCCC)s5)c4s3)sc([$])c2c1F}.CCCCCCc1ccc(C2(c3ccc(CCCCCC)cc3)c3cc4c(cc3-c3sc(-c5ccc(C=C(C#N)C#N)c6nsnc56)cc32)C(c2ccc(CCCCCC)cc2)(c2ccc(CCCCCC)cc2)c2cc(-c3ccc(C=C(C#N)C#N)c5nsnc35)sc2-4)cc1
PTB7-Th,DTNR,-5.21,-3.542368421052632,-5.22,-3.5,0.667,CB,CN,25.0,9.51,9.51,1.08,15.72,56.0,CCCCC(CC)COC(=O)c1sc2c(-c3cc4c(-c5ccc(CC(CC)CCCC)s5)c5sc(C)cc5c(-c5ccc(CC(CC)CCCC)s5)c4s3)sc(C)c2c1F.CCCCC(CC)CC1(CC(CC)CCCC)c2cc(-c3ccc(/C=C4\SC(=S)N(CC)C4=O)c4nsnc34)sc2-c2c1ccc1c3c(ccc21)C(CC(CC)CCCC)(CC(CC)CCCC)c1cc(-c2ccc(/C=C4\SC(=S)N(CC)C4=O)c4nsnc24)sc1-3,[C][C][C][C][C][Branch1][Ring1][C][C][C][O][C][=Branch1][C][=O][C][S][C][=C][Branch2][=Branch1][Ring2][C][=C][C][=C][Branch2][Ring1][Ring2][C][=C][C][=C][Branch1][O][C][C][Branch1][Ring1][C][C][C][C][C][C][S][Ring1][=N][C][S][C][Branch1][C][C][=C][C][=Ring1][=Branch1][C][Branch2][Ring1][Ring2][C][=C][C][=C][Branch1][O][C][C][Branch1][Ring1][C][C][C][C][C][C][S][Ring1][=N][=C][Ring2][Ring2][Ring2][S][Ring2][Ring2][#Branch1][S][C][Branch1][C][C][=C][Ring2][Ring2][=N][C][=Ring2][Ring2][S][F].[C][C][C][C][C][Branch1][Ring1][C][C][C][C][Branch1][O][C][C][Branch1][Ring1][C][C][C][C][C][C][C][C][=C][Branch2][Ring1][P][C][=C][C][=C][Branch1][P][/C][=C][\S][C][=Branch1][C][=S][N][Branch1][Ring1][C][C][C][Ring1][Branch2][=O][C][=N][S][N][=C][Ring2][Ring1][Ring1][Ring1][Branch1][S][C][=Ring2][Ring1][Branch2][C][=C][Ring2][Ring2][Ring1][C][=C][C][=C][C][=Branch1][Branch2][=C][C][=C][Ring1][#Branch2][Ring1][=Branch1][C][Branch1][O][C][C][Branch1][Ring1][C][C][C][C][C][C][Branch1][O][C][C][Branch1][Ring1][C][C][C][C][C][C][C][C][=C][Branch2][Ring1][P][C][=C][C][=C][Branch1][P][/C][=C][\S][C][=Branch1][C][=S][N][Branch1][Ring1][C][C][C][Ring1][Branch2][=O][C][=N][S][N][=C][Ring2][Ring1][Ring1][Ring1][Branch1][S][C][=Ring2][Ring1][Branch2][Ring2][Ring2][=C],{CCCCC(CC)COC(=O)c1sc2c(-c3cc4c(-c5ccc(CC(CC)CCCC)s5)c5sc([$])cc5c(-c5ccc(CC(CC)CCCC)s5)c4s3)sc([$])c2c1F}.CCCCC(CC)CC1(CC(CC)CCCC)c2cc(-c3ccc(/C=C4\SC(=S)N(CC)C4=O)c4nsnc34)sc2-c2c1ccc1c3c(ccc21)C(CC(CC)CCCC)(CC(CC)CCCC)c1cc(-c2ccc(/C=C4\SC(=S)N(CC)C4=O)c4nsnc24)sc1-3
PTB7-Th,DTCC-IC,-5.21,-3.542368421052632,-5.5,-3.87,1.0,CF,CN,100.0,6.0,6.0,0.95,11.23,56.2,CCCCC(CC)COC(=O)c1sc2c(-c3cc4c(-c5ccc(CC(CC)CCCC)s5)c5sc(C)cc5c(-c5ccc(CC(CC)CCCC)s5)c4s3)sc(C)c2c1F.CCCCCCCCOc1ccc(C2(c3ccc(OCCCCCCCC)cc3)c3cc4c5cc6c(cc5n(CCCCCCCC)c4cc3-c3sc(/C=C4\C(=O)c5cc(F)c(F)cc5C4=C(C#N)C#N)cc32)-c2sc(/C=C3\C(=O)c4cc(F)c(F)cc4C3=C(C#N)C#N)cc2C6(c2ccc(OCCCCCCCC)cc2)c2ccc(OCCCCCCCC)cc2)cc1,[C][C][C][C][C][Branch1][Ring1][C][C][C][O][C][=Branch1][C][=O][C][S][C][=C][Branch2][=Branch1][Ring2][C][=C][C][=C][Branch2][Ring1][Ring2][C][=C][C][=C][Branch1][O][C][C][Branch1][Ring1][C][C][C][C][C][C][S][Ring1][=N][C][S][C][Branch1][C][C][=C][C][=Ring1][=Branch1][C][Branch2][Ring1][Ring2][C][=C][C][=C][Branch1][O][C][C][Branch1][Ring1][C][C][C][C][C][C][S][Ring1][=N][=C][Ring2][Ring2][Ring2][S][Ring2][Ring2][#Branch1][S][C][Branch1][C][C][=C][Ring2][Ring2][=N][C][=Ring2][Ring2][S][F].[C][C][C][C][C][C][C][C][O][C][=C][C][=C][Branch2][=N][O][C][Branch2][Ring1][Ring2][C][=C][C][=C][Branch1][#Branch2][O][C][C][C][C][C][C][C][C][C][=C][Ring1][#C][C][=C][C][C][=C][C][=C][Branch2][=Branch1][Ring2][C][=C][Ring1][=Branch1][N][Branch1][=Branch2][C][C][C][C][C][C][C][C][C][=Ring1][P][C][=C][Ring2][Ring1][Branch1][C][S][C][Branch2][Ring1][#C][/C][=C][\C][=Branch1][C][=O][C][=C][C][Branch1][C][F][=C][Branch1][C][F][C][=C][Ring1][Branch2][C][Ring1][N][=C][Branch1][Ring1][C][#N][C][#N][=C][C][=Ring2][Ring1][#Branch1][Ring2][Branch1][N][C][S][C][Branch2][Ring1][#C][/C][=C][\C][=Branch1][C][=O][C][=C][C][Branch1][C][F][=C][Branch1][C][F][C][=C][Ring1][Branch2][C][Ring1][N][=C][Branch1][Ring1][C][#N][C][#N][=C][C][=Ring2][Ring1][#Branch1][C][Ring2][Branch1][#C][Branch2][Ring1][Ring2][C][=C][C][=C][Branch1][#Branch2][O][C][C][C][C][C][C][C][C][C][=C][Ring1][#C][C][=C][C][=C][Branch1][#Branch2][O][C][C][C][C][C][C][C][C][C][=C][Ring1][#C][C][=C][Ring2][=Branch2][Branch2],{CCCCC(CC)COC(=O)c1sc2c(-c3cc4c(-c5ccc(CC(CC)CCCC)s5)c5sc([$])cc5c(-c5ccc(CC(CC)CCCC)s5)c4s3)sc([$])c2c1F}.CCCCCCCCOc1ccc(C2(c3ccc(OCCCCCCCC)cc3)c3cc4c5cc6c(cc5n(CCCCCCCC)c4cc3-c3sc(/C=C4\C(=O)c5cc(F)c(F)cc5C4=C(C#N)C#N)cc32)-c2sc(/C=C3\C(=O)c4cc(F)c(F)cc4C3=C(C#N)C#N)cc2C6(c2ccc(OCCCCCCCC)cc2)c2ccc(OCCCCCCCC)cc2)cc1
P1_BDT-TBT,PY1,-5.1,-3.48,-5.27,-4.0,0.5,CF,DIO,25.0,4.89,4.89,0.83,10.53,56.0,CCCCCCCCCCCCSOc1c2cc(-c3ccc(-c4ccc(-c5ccc(C)s5)c5nsnc45)s3)sc2c(OSCCCCCCCCCCCC)c2cc(C)sc12.CCCCCCCCCCCCCCCCCn1c2cc(-c3sc(-c4sc(/C=C5\C(=O)N(CCCC)C(=O)C(C#N)C5C)cc4CCCCCC)cc3CCCCCC)sc2c2sc(-c3sc(-c4sc(/C=C5\C(=O)N(CCCC)C(=O)C(C#N)C5C)cc4CCCCCC)cc3CCCCCC)cc21,[C][C][C][C][C][C][C][C][C][C][C][C][S][O][C][=C][C][=C][Branch2][Ring2][Branch1][C][=C][C][=C][Branch2][Ring1][#Branch2][C][=C][C][=C][Branch1][O][C][=C][C][=C][Branch1][C][C][S][Ring1][=Branch1][C][=N][S][N][=C][Ring1][#C][Ring1][Branch1][S][Ring2][Ring1][Ring2][S][C][Ring2][Ring1][=Branch2][=C][Branch1][#C][O][S][C][C][C][C][C][C][C][C][C][C][C][C][C][C][=C][Branch1][C][C][S][C][Ring2][Ring2][#C][=Ring1][=Branch1].[C][C][C][C][C][C][C][C][C][C][C][C][C][C][C][C][C][N][C][C][=C][Branch2][Branch1][=N][C][S][C][Branch2][Ring2][N][C][S][C][Branch2][Ring1][O][/C][=C][\C][=Branch1][C][=O][N][Branch1][Branch1][C][C][C][C][C][=Branch1][C][=O][C][Branch1][Ring1][C][#N][C][Ring1][=C][C][=C][C][=Ring2][Ring1][Branch1][C][C][C][C][C][C][=C][C][=Ring2][Ring1][S][C][C][C][C][C][C][S][C][=Ring2][Ring2][O][C][S][C][Branch2][Branch1][=N][C][S][C][Branch2][Ring2][N][C][S][C][Branch2][Ring1][O][/C][=C][\C][=Branch1][C][=O][N][Branch1][Branch1][C][C][C][C][C][=Branch1][C][=O][C][Branch1][Ring1][C][#N][C][Ring1][=C][C][=C][C][=Ring2][Ring1][Branch1][C][C][C][C][C][C][=C][C][=Ring2][Ring1][S][C][C][C][C][C][C][=C][C][=Ring2][Ring2][O][Ring2][#Branch1][#Branch1],{CCCCCCCCCCCCSOc1c2cc(-c3ccc(-c4ccc(-c5ccc([$])s5)c5nsnc45)s3)sc2c(OSCCCCCCCCCCCC)c2cc([$])sc12}.CCCCCCCCCCCCCCCCCn1c2cc(-c3sc(-c4sc(/C=C5\C(=O)N(CCCC)C(=O)C(C#N)C5C)cc4CCCCCC)cc3CCCCCC)sc2c2sc(-c3sc(-c4sc(/C=C5\C(=O)N(CCCC)C(=O)C(C#N)C5C)cc4CCCCCC)cc3CCCCCC)cc21
