Repository: aspuru-guzik-group/Beyond-Molecular-Structure-ML-for-OPV-Materials-Devices

File: ml_for_opvs/data/input_representation/OPV_Min/smiles/processed_smiles_fabrication_wo_solid.csv (part 6 of 14)
Donor,Acceptor,HOMO_D_eV,LUMO_D_eV,HOMO_A_eV,LUMO_A_eV,D_A_ratio_m_m,solvent,solvent_additive,annealing_temperature,PCE_percent,calc_PCE_percent,Voc_V,Jsc_mA_cm_pow_neg2,FF_percent,DA_SMILES,DA_SELFIES,DA_BigSMILES
P1_BDT-TBT,DCI-2,-5.1,-3.48,-5.24,-4.05,0.5,CF,DIO,25.0,6.94,6.94,0.8,13.77,63.0,CCCCCCCCCCCCSOc1c2cc(-c3ccc(-c4ccc(-c5ccc(C)s5)c5nsnc45)s3)sc2c(OSCCCCCCCCCCCC)c2cc(C)sc12.CCCCCCCCCC(CCCCCCC)n1c2cc(-c3sc(-c4sc(/C=C5\C(=O)c6ccccc6C5=C(C#N)C#N)cc4CCCCCC)cc3CCCCCC)sc2c2sc(-c3sc(-c4sc(/C=C5\C(=O)c6ccccc6C5=C(C#N)C#N)cc4CCCCCC)cc3CCCCCC)cc21,[C][C][C][C][C][C][C][C][C][C][C][C][S][O][C][=C][C][=C][Branch2][Ring2][Branch1][C][=C][C][=C][Branch2][Ring1][#Branch2][C][=C][C][=C][Branch1][O][C][=C][C][=C][Branch1][C][C][S][Ring1][=Branch1][C][=N][S][N][=C][Ring1][#C][Ring1][Branch1][S][Ring2][Ring1][Ring2][S][C][Ring2][Ring1][=Branch2][=C][Branch1][#C][O][S][C][C][C][C][C][C][C][C][C][C][C][C][C][C][=C][Branch1][C][C][S][C][Ring2][Ring2][#C][=Ring1][=Branch1].[C][C][C][C][C][C][C][C][C][C][Branch1][Branch2][C][C][C][C][C][C][C][N][C][C][=C][Branch2][Branch1][O][C][S][C][Branch2][Ring2][#Branch2][C][S][C][Branch2][Ring1][=Branch2][/C][=C][\C][=Branch1][C][=O][C][=C][C][=C][C][=C][Ring1][=Branch1][C][Ring1][#Branch2][=C][Branch1][Ring1][C][#N][C][#N][=C][C][=Ring2][Ring1][Branch1][C][C][C][C][C][C][=C][C][=Ring2][Ring1][S][C][C][C][C][C][C][S][C][=Ring2][Ring2][O][C][S][C][Branch2][Branch1][O][C][S][C][Branch2][Ring2][#Branch2][C][S][C][Branch2][Ring1][=Branch2][/C][=C][\C][=Branch1][C][=O][C][=C][C][=C][C][=C][Ring1][=Branch1][C][Ring1][#Branch2][=C][Branch1][Ring1][C][#N][C][#N][=C][C][=Ring2][Ring1][Branch1][C][C][C][C][C][C][=C][C][=Ring2][Ring1][S][C][C][C][C][C][C][=C][C][=Ring2][Ring2][O][Ring2][#Branch1][#Branch1],{CCCCCCCCCCCCSOc1c2cc(-c3ccc(-c4ccc(-c5ccc([$])s5)c5nsnc45)s3)sc2c(OSCCCCCCCCCCCC)c2cc([$])sc12}.CCCCCCCCCC(CCCCCCC)n1c2cc(-c3sc(-c4sc(/C=C5\C(=O)c6ccccc6C5=C(C#N)C#N)cc4CCCCCC)cc3CCCCCC)sc2c2sc(-c3sc(-c4sc(/C=C5\C(=O)c6ccccc6C5=C(C#N)C#N)cc4CCCCCC)cc3CCCCCC)cc21
PTB7-Th,IM-IDT,-5.21,-3.542368421052632,-5.44,-4.0,1.0,o-DCB,DPE,100.0,1.6,1.41,0.58,4.96,49.16,CCCCC(CC)COC(=O)c1sc2c(-c3cc4c(-c5ccc(CC(CC)CCCC)s5)c5sc(C)cc5c(-c5ccc(CC(CC)CCCC)s5)c4s3)sc(C)c2c1F.CCCCCCc1ccc(C2(c3ccc(CCCCCC)cc3)c3cc4c(cc3-c3sc(-c5ccc6c(c5)N(CC(CC)CCCC)C(=O)C6=C(C#N)C#N)cc32)C(c2ccc(CCCCCC)cc2)(c2ccc(CCCCCC)cc2)c2cc(-c3ccc5c(c3)N(CC(CC)CCCC)C(=O)C5=C(C#N)C#N)sc2-4)cc1,[C][C][C][C][C][Branch1][Ring1][C][C][C][O][C][=Branch1][C][=O][C][S][C][=C][Branch2][=Branch1][Ring2][C][=C][C][=C][Branch2][Ring1][Ring2][C][=C][C][=C][Branch1][O][C][C][Branch1][Ring1][C][C][C][C][C][C][S][Ring1][=N][C][S][C][Branch1][C][C][=C][C][=Ring1][=Branch1][C][Branch2][Ring1][Ring2][C][=C][C][=C][Branch1][O][C][C][Branch1][Ring1][C][C][C][C][C][C][S][Ring1][=N][=C][Ring2][Ring2][Ring2][S][Ring2][Ring2][#Branch1][S][C][Branch1][C][C][=C][Ring2][Ring2][=N][C][=Ring2][Ring2][S][F].[C][C][C][C][C][C][C][=C][C][=C][Branch2][N][#Branch2][C][Branch1][P][C][=C][C][=C][Branch1][#Branch1][C][C][C][C][C][C][C][=C][Ring1][N][C][=C][C][=C][Branch2][Branch1][Branch2][C][=C][Ring1][=Branch1][C][S][C][Branch2][Ring2][=Branch1][C][=C][C][=C][C][=Branch1][Ring2][=C][Ring1][=Branch1][N][Branch1][O][C][C][Branch1][Ring1][C][C][C][C][C][C][C][=Branch1][C][=O][C][Ring1][#C][=C][Branch1][Ring1][C][#N][C][#N][=C][C][=Ring2][Ring1][N][Ring2][Ring2][#C][C][Branch1][P][C][=C][C][=C][Branch1][#Branch1][C][C][C][C][C][C][C][=C][Ring1][N][Branch1][P][C][=C][C][=C][Branch1][#Branch1][C][C][C][C][C][C][C][=C][Ring1][N][C][C][=C][Branch2][Ring2][=Branch1][C][=C][C][=C][C][=Branch1][Ring2][=C][Ring1][=Branch1][N][Branch1][O][C][C][Branch1][Ring1][C][C][C][C][C][C][C][=Branch1][C][=O][C][Ring1][#C][=C][Branch1][Ring1][C][#N][C][#N][S][C][=Ring2][Ring1][N][Ring2][#Branch1][Branch1][C][=C][Ring2][Branch2][#Branch2],{CCCCC(CC)COC(=O)c1sc2c(-c3cc4c(-c5ccc(CC(CC)CCCC)s5)c5sc([$])cc5c(-c5ccc(CC(CC)CCCC)s5)c4s3)sc([$])c2c1F}.CCCCCCc1ccc(C2(c3ccc(CCCCCC)cc3)c3cc4c(cc3-c3sc(-c5ccc6c(c5)N(CC(CC)CCCC)C(=O)C6=C(C#N)C#N)cc32)C(c2ccc(CCCCCC)cc2)(c2ccc(CCCCCC)cc2)c2cc(-c3ccc5c(c3)N(CC(CC)CCCC)C(=O)C5=C(C#N)C#N)sc2-4)cc1
PTB7-Th,COTIC-4F,-5.21,-3.542368421052632,-5.26,-4.16,0.667,CB,CN,25.0,6.4,6.4,0.56,20.3,56.3,CCCCC(CC)COC(=O)c1sc2c(-c3cc4c(-c5ccc(CC(CC)CCCC)s5)c5sc(C)cc5c(-c5ccc(CC(CC)CCCC)s5)c4s3)sc(C)c2c1F.CCCCC(CC)COc1cc(/C=C2\C(=O)c3ccccc3C2=C(C#N)C#N)sc1-c1cc2c(s1)-c1sc(-c3sc(/C=C4\C(=O)c5ccccc5C4=C(C#N)C#N)cc3OCC(CC)CCCC)cc1C2(CC(CC)CCCC)CC(CC)CCCC,[C][C][C][C][C][Branch1][Ring1][C][C][C][O][C][=Branch1][C][=O][C][S][C][=C][Branch2][=Branch1][Ring2][C][=C][C][=C][Branch2][Ring1][Ring2][C][=C][C][=C][Branch1][O][C][C][Branch1][Ring1][C][C][C][C][C][C][S][Ring1][=N][C][S][C][Branch1][C][C][=C][C][=Ring1][=Branch1][C][Branch2][Ring1][Ring2][C][=C][C][=C][Branch1][O][C][C][Branch1][Ring1][C][C][C][C][C][C][S][Ring1][=N][=C][Ring2][Ring2][Ring2][S][Ring2][Ring2][#Branch1][S][C][Branch1][C][C][=C][Ring2][Ring2][=N][C][=Ring2][Ring2][S][F].[C][C][C][C][C][Branch1][Ring1][C][C][C][O][C][C][=C][Branch2][Ring1][=Branch2][/C][=C][\C][=Branch1][C][=O][C][=C][C][=C][C][=C][Ring1][=Branch1][C][Ring1][#Branch2][=C][Branch1][Ring1][C][#N][C][#N][S][C][=Ring2][Ring1][Branch1][C][=C][C][=C][Branch1][Ring2][S][Ring1][Branch1][C][S][C][Branch2][Ring2][#C][C][S][C][Branch2][Ring1][=Branch2][/C][=C][\C][=Branch1][C][=O][C][=C][C][=C][C][=C][Ring1][=Branch1][C][Ring1][#Branch2][=C][Branch1][Ring1][C][#N][C][#N][=C][C][=Ring2][Ring1][Branch1][O][C][C][Branch1][Ring1][C][C][C][C][C][C][=C][C][=Ring2][Ring2][Ring1][C][Ring2][Ring2][#Branch1][Branch1][O][C][C][Branch1][Ring1][C][C][C][C][C][C][C][C][Branch1][Ring1][C][C][C][C][C][C],{CCCCC(CC)COC(=O)c1sc2c(-c3cc4c(-c5ccc(CC(CC)CCCC)s5)c5sc([$])cc5c(-c5ccc(CC(CC)CCCC)s5)c4s3)sc([$])c2c1F}.CCCCC(CC)COc1cc(/C=C2\C(=O)c3ccccc3C2=C(C#N)C#N)sc1-c1cc2c(s1)-c1sc(-c3sc(/C=C4\C(=O)c5ccccc5C4=C(C#N)C#N)cc3OCC(CC)CCCC)cc1C2(CC(CC)CCCC)CC(CC)CCCC
PTB7-Th,SiOTIC-4F,-5.21,-3.542368421052632,-5.28,-4.11,0.667,CF,CN,25.0,8.6,8.62,0.65,21.6,61.4,CCCCC(CC)COC(=O)c1sc2c(-c3cc4c(-c5ccc(CC(CC)CCCC)s5)c5sc(C)cc5c(-c5ccc(CC(CC)CCCC)s5)c4s3)sc(C)c2c1F.CCCCC(CC)COc1cc(/C=C2\C(=O)c3cc(F)c(F)cc3C2=C(C#N)C#N)sc1-c1cc2c(s1)-c1sc(-c3sc(/C=C4\C(=O)c5cc(F)c(F)cc5C4=C(C#N)C#N)cc3OCC(CC)CCCC)cc1[Si]2(CC(CC)CCCC)CC(CC)CCCC,[C][C][C][C][C][Branch1][Ring1][C][C][C][O][C][=Branch1][C][=O][C][S][C][=C][Branch2][=Branch1][Ring2][C][=C][C][=C][Branch2][Ring1][Ring2][C][=C][C][=C][Branch1][O][C][C][Branch1][Ring1][C][C][C][C][C][C][S][Ring1][=N][C][S][C][Branch1][C][C][=C][C][=Ring1][=Branch1][C][Branch2][Ring1][Ring2][C][=C][C][=C][Branch1][O][C][C][Branch1][Ring1][C][C][C][C][C][C][S][Ring1][=N][=C][Ring2][Ring2][Ring2][S][Ring2][Ring2][#Branch1][S][C][Branch1][C][C][=C][Ring2][Ring2][=N][C][=Ring2][Ring2][S][F].[C][C][C][C][C][Branch1][Ring1][C][C][C][O][C][C][=C][Branch2][Ring1][#C][/C][=C][\C][=Branch1][C][=O][C][=C][C][Branch1][C][F][=C][Branch1][C][F][C][=C][Ring1][Branch2][C][Ring1][N][=C][Branch1][Ring1][C][#N][C][#N][S][C][=Ring2][Ring1][#Branch1][C][=C][C][=C][Branch1][Ring2][S][Ring1][Branch1][C][S][C][Branch2][Branch1][Branch1][C][S][C][Branch2][Ring1][#C][/C][=C][\C][=Branch1][C][=O][C][=C][C][Branch1][C][F][=C][Branch1][C][F][C][=C][Ring1][Branch2][C][Ring1][N][=C][Branch1][Ring1][C][#N][C][#N][=C][C][=Ring2][Ring1][#Branch1][O][C][C][Branch1][Ring1][C][C][C][C][C][C][=C][C][=Ring2][Ring2][Branch1][Si][Ring2][Ring2][=Branch2][Branch1][O][C][C][Branch1][Ring1][C][C][C][C][C][C][C][C][Branch1][Ring1][C][C][C][C][C][C],{CCCCC(CC)COC(=O)c1sc2c(-c3cc4c(-c5ccc(CC(CC)CCCC)s5)c5sc([$])cc5c(-c5ccc(CC(CC)CCCC)s5)c4s3)sc([$])c2c1F}.CCCCC(CC)COc1cc(/C=C2\C(=O)c3cc(F)c(F)cc3C2=C(C#N)C#N)sc1-c1cc2c(s1)-c1sc(-c3sc(/C=C4\C(=O)c5cc(F)c(F)cc5C4=C(C#N)C#N)cc3OCC(CC)CCCC)cc1[Si]2(CC(CC)CCCC)CC(CC)CCCC
PTB7-Th,6TIC,-5.21,-3.542368421052632,-5.33,-3.885,0.667,CB,DIO,150.0,11.07,11.06,0.831,20.11,66.16,CCCCC(CC)COC(=O)c1sc2c(-c3cc4c(-c5ccc(CC(CC)CCCC)s5)c5sc(C)cc5c(-c5ccc(CC(CC)CCCC)s5)c4s3)sc(C)c2c1F.CCCCCCc1ccc(C2(c3ccc(CCCCCC)cc3)c3c(sc4cc(/C=C5\C(=O)c6ccccc6C5=C(C#N)C#N)sc34)-c3sc4c5c(sc4c32)-c2sc3cc(/C=C4\C(=O)c6ccccc6C4=C(C#N)C#N)sc3c2C5(c2ccc(CCCCCC)cc2)c2ccc(CCCCCC)cc2)cc1,[C][C][C][C][C][Branch1][Ring1][C][C][C][O][C][=Branch1][C][=O][C][S][C][=C][Branch2][=Branch1][Ring2][C][=C][C][=C][Branch2][Ring1][Ring2][C][=C][C][=C][Branch1][O][C][C][Branch1][Ring1][C][C][C][C][C][C][S][Ring1][=N][C][S][C][Branch1][C][C][=C][C][=Ring1][=Branch1][C][Branch2][Ring1][Ring2][C][=C][C][=C][Branch1][O][C][C][Branch1][Ring1][C][C][C][C][C][C][S][Ring1][=N][=C][Ring2][Ring2][Ring2][S][Ring2][Ring2][#Branch1][S][C][Branch1][C][C][=C][Ring2][Ring2][=N][C][=Ring2][Ring2][S][F].[C][C][C][C][C][C][C][=C][C][=C][Branch2][O][S][C][Branch1][P][C][=C][C][=C][Branch1][#Branch1][C][C][C][C][C][C][C][=C][Ring1][N][C][=C][Branch2][Ring2][Branch2][S][C][C][=C][Branch2][Ring1][=Branch2][/C][=C][\C][=Branch1][C][=O][C][=C][C][=C][C][=C][Ring1][=Branch1][C][Ring1][#Branch2][=C][Branch1][Ring1][C][#N][C][#N][S][C][Ring2][Ring1][Branch2][=Ring2][Ring1][Branch1][C][S][C][C][=C][Branch1][O][S][C][=Ring1][Branch1][C][=Ring1][Branch2][Ring2][Ring2][=N][C][S][C][C][=C][Branch2][Ring1][=Branch2][/C][=C][\C][=Branch1][C][=O][C][=C][C][=C][C][=C][Ring1][=Branch1][C][Ring1][#Branch2][=C][Branch1][Ring1][C][#N][C][#N][S][C][=Ring2][Ring1][Branch1][C][=Ring2][Ring1][Branch2][C][Ring2][Ring1][=C][Branch1][P][C][=C][C][=C][Branch1][#Branch1][C][C][C][C][C][C][C][=C][Ring1][N][C][=C][C][=C][Branch1][#Branch1][C][C][C][C][C][C][C][=C][Ring1][N][C][=C][Ring2][Branch2][Ring2],{CCCCC(CC)COC(=O)c1sc2c(-c3cc4c(-c5ccc(CC(CC)CCCC)s5)c5sc([$])cc5c(-c5ccc(CC(CC)CCCC)s5)c4s3)sc([$])c2c1F}.CCCCCCc1ccc(C2(c3ccc(CCCCCC)cc3)c3c(sc4cc(/C=C5\C(=O)c6ccccc6C5=C(C#N)C#N)sc34)-c3sc4c5c(sc4c32)-c2sc3cc(/C=C4\C(=O)c6ccccc6C4=C(C#N)C#N)sc3c2C5(c2ccc(CCCCCC)cc2)c2ccc(CCCCCC)cc2)cc1
PTB7-Th,COi8DFIC,-5.21,-3.542368421052632,-5.5,-3.88,1.0,CB,DIO,25.0,12.16,12.11,0.68,26.12,68.2,CCCCC(CC)COC(=O)c1sc2c(-c3cc4c(-c5ccc(CC(CC)CCCC)s5)c5sc(C)cc5c(-c5ccc(CC(CC)CCCC)s5)c4s3)sc(C)c2c1F.CCCCCCc1ccc(C2(c3ccc(CCCCCC)cc3)Oc3c(sc4c5c(sc34)-c3sc4cc(/C=C6\C(=O)c7cc(F)c(F)cc7C6=C(C#N)C#N)sc4c3C(c3ccc(CCCCCC)cc3)(c3ccc(CCCCCC)cc3)O5)-c3sc4cc(/C=C5\C(=O)c6cc(F)c(F)cc6C5=C(C#N)C#N)sc4c32)cc1,[C][C][C][C][C][Branch1][Ring1][C][C][C][O][C][=Branch1][C][=O][C][S][C][=C][Branch2][=Branch1][Ring2][C][=C][C][=C][Branch2][Ring1][Ring2][C][=C][C][=C][Branch1][O][C][C][Branch1][Ring1][C][C][C][C][C][C][S][Ring1][=N][C][S][C][Branch1][C][C][=C][C][=Ring1][=Branch1][C][Branch2][Ring1][Ring2][C][=C][C][=C][Branch1][O][C][C][Branch1][Ring1][C][C][C][C][C][C][S][Ring1][=N][=C][Ring2][Ring2][Ring2][S][Ring2][Ring2][#Branch1][S][C][Branch1][C][C][=C][Ring2][Ring2][=N][C][=Ring2][Ring2][S][F].[C][C][C][C][C][C][C][=C][C][=C][Branch2][N][S][C][Branch1][P][C][=C][C][=C][Branch1][#Branch1][C][C][C][C][C][C][C][=C][Ring1][N][O][C][=C][Branch2][Branch2][Branch1][S][C][C][=C][Branch1][#Branch1][S][C][Ring1][Branch2][=Ring1][Branch1][C][S][C][C][=C][Branch2][Ring1][#C][/C][=C][\C][=Branch1][C][=O][C][=C][C][Branch1][C][F][=C][Branch1][C][F][C][=C][Ring1][Branch2][C][Ring1][N][=C][Branch1][Ring1][C][#N][C][#N][S][C][=Ring2][Ring1][#Branch1][C][=Ring2][Ring1][#Branch2][C][Branch1][P][C][=C][C][=C][Branch1][#Branch1][C][C][C][C][C][C][C][=C][Ring1][N][Branch1][P][C][=C][C][=C][Branch1][#Branch1][C][C][C][C][C][C][C][=C][Ring1][N][O][Ring2][Branch1][Branch2][C][S][C][C][=C][Branch2][Ring1][#C][/C][=C][\C][=Branch1][C][=O][C][=C][C][Branch1][C][F][=C][Branch1][C][F][C][=C][Ring1][Branch2][C][Ring1][N][=C][Branch1][Ring1][C][#N][C][#N][S][C][=Ring2][Ring1][#Branch1][C][=Ring2][Ring1][#Branch2][Ring2][Branch2][Ring2][C][=C][Ring2][Branch2][#Branch2],{CCCCC(CC)COC(=O)c1sc2c(-c3cc4c(-c5ccc(CC(CC)CCCC)s5)c5sc([$])cc5c(-c5ccc(CC(CC)CCCC)s5)c4s3)sc([$])c2c1F}.CCCCCCc1ccc(C2(c3ccc(CCCCCC)cc3)Oc3c(sc4c5c(sc34)-c3sc4cc(/C=C6\C(=O)c7cc(F)c(F)cc7C6=C(C#N)C#N)sc4c3C(c3ccc(CCCCCC)cc3)(c3ccc(CCCCCC)cc3)O5)-c3sc4cc(/C=C5\C(=O)c6cc(F)c(F)cc6C5=C(C#N)C#N)sc4c32)cc1
PTB7-Th,IDT-2BR,-5.21,-3.542368421052632,-5.52,-3.69,1.0,o-DCB:CF (4:1),CN,25.0,7.7,8.32,0.99,14.0,60.0,CCCCC(CC)COC(=O)c1sc2c(-c3cc4c(-c5ccc(CC(CC)CCCC)s5)c5sc(C)cc5c(-c5ccc(CC(CC)CCCC)s5)c4s3)sc(C)c2c1F.CCCCCCc1ccc(C2(c3ccc(CCCCCC)cc3)c3cc4c(cc3-c3sc(-c5ccc(/C=C6\SC(=S)N(CC)C6=O)c6nsnc56)cc32)C(c2ccc(CCCCCC)cc2)(c2ccc(CCCCCC)cc2)c2cc(-c3ccc(/C=C5\SC(=S)N(CC)C5=O)c5nsnc35)sc2-4)cc1,[C][C][C][C][C][Branch1][Ring1][C][C][C][O][C][=Branch1][C][=O][C][S][C][=C][Branch2][=Branch1][Ring2][C][=C][C][=C][Branch2][Ring1][Ring2][C][=C][C][=C][Branch1][O][C][C][Branch1][Ring1][C][C][C][C][C][C][S][Ring1][=N][C][S][C][Branch1][C][C][=C][C][=Ring1][=Branch1][C][Branch2][Ring1][Ring2][C][=C][C][=C][Branch1][O][C][C][Branch1][Ring1][C][C][C][C][C][C][S][Ring1][=N][=C][Ring2][Ring2][Ring2][S][Ring2][Ring2][#Branch1][S][C][Branch1][C][C][=C][Ring2][Ring2][=N][C][=Ring2][Ring2][S][F].[C][C][C][C][C][C][C][=C][C][=C][Branch2][O][S][C][Branch1][P][C][=C][C][=C][Branch1][#Branch1][C][C][C][C][C][C][C][=C][Ring1][N][C][=C][C][=C][Branch2][Branch1][Ring1][C][=C][Ring1][=Branch1][C][S][C][Branch2][Ring1][P][C][=C][C][=C][Branch1][P][/C][=C][\S][C][=Branch1][C][=S][N][Branch1][Ring1][C][C][C][Ring1][Branch2][=O][C][=N][S][N][=C][Ring2][Ring1][Ring1][Ring1][Branch1][=C][C][=Ring2][Ring1][Branch2][Ring2][Ring2][O][C][Branch1][P][C][=C][C][=C][Branch1][#Branch1][C][C][C][C][C][C][C][=C][Ring1][N][Branch1][P][C][=C][C][=C][Branch1][#Branch1][C][C][C][C][C][C][C][=C][Ring1][N][C][C][=C][Branch2][Ring1][P][C][=C][C][=C][Branch1][P][/C][=C][\S][C][=Branch1][C][=S][N][Branch1][Ring1][C][C][C][Ring1][Branch2][=O][C][=N][S][N][=C][Ring2][Ring1][Ring1][Ring1][Branch1][S][C][=Ring2][Ring1][Branch2][Ring2][=Branch1][=N][C][=C][Ring2][Branch2][C],{CCCCC(CC)COC(=O)c1sc2c(-c3cc4c(-c5ccc(CC(CC)CCCC)s5)c5sc([$])cc5c(-c5ccc(CC(CC)CCCC)s5)c4s3)sc([$])c2c1F}.CCCCCCc1ccc(C2(c3ccc(CCCCCC)cc3)c3cc4c(cc3-c3sc(-c5ccc(/C=C6\SC(=S)N(CC)C6=O)c6nsnc56)cc32)C(c2ccc(CCCCCC)cc2)(c2ccc(CCCCCC)cc2)c2cc(-c3ccc(/C=C5\SC(=S)N(CC)C5=O)c5nsnc35)sc2-4)cc1
PTB7-Th,IDT-2BR1,-5.21,-3.542368421052632,-5.37,-3.67,1.0,o-DCB:CF (4:1),CN,25.0,8.7,8.66,0.95,15.2,60.0,CCCCC(CC)COC(=O)c1sc2c(-c3cc4c(-c5ccc(CC(CC)CCCC)s5)c5sc(C)cc5c(-c5ccc(CC(CC)CCCC)s5)c4s3)sc(C)c2c1F.CCCCCCC1(CCCCCC)c2cc3c(cc2-c2sc(-c4ccc(/C=C5\SC(=S)N(CC)C5=O)c5nsnc45)cc21)C(CCCCCC)(CCCCCC)c1cc(-c2ccc(/C=C4\SC(=S)N(CC)C4=O)c4nsnc24)sc1-3,[C][C][C][C][C][Branch1][Ring1][C][C][C][O][C][=Branch1][C][=O][C][S][C][=C][Branch2][=Branch1][Ring2][C][=C][C][=C][Branch2][Ring1][Ring2][C][=C][C][=C][Branch1][O][C][C][Branch1][Ring1][C][C][C][C][C][C][S][Ring1][=N][C][S][C][Branch1][C][C][=C][C][=Ring1][=Branch1][C][Branch2][Ring1][Ring2][C][=C][C][=C][Branch1][O][C][C][Branch1][Ring1][C][C][C][C][C][C][S][Ring1][=N][=C][Ring2][Ring2][Ring2][S][Ring2][Ring2][#Branch1][S][C][Branch1][C][C][=C][Ring2][Ring2][=N][C][=Ring2][Ring2][S][F].[C][C][C][C][C][C][C][Branch1][#Branch1][C][C][C][C][C][C][C][=C][C][=C][Branch2][Branch1][Ring1][C][=C][Ring1][=Branch1][C][S][C][Branch2][Ring1][P][C][=C][C][=C][Branch1][P][/C][=C][\S][C][=Branch1][C][=S][N][Branch1][Ring1][C][C][C][Ring1][Branch2][=O][C][=N][S][N][=C][Ring2][Ring1][Ring1][Ring1][Branch1][=C][C][=Ring2][Ring1][Branch2][Ring2][Ring2][Branch1][C][Branch1][#Branch1][C][C][C][C][C][C][Branch1][#Branch1][C][C][C][C][C][C][C][C][=C][Branch2][Ring1][P][C][=C][C][=C][Branch1][P][/C][=C][\S][C][=Branch1][C][=S][N][Branch1][Ring1][C][C][C][Ring1][Branch2][=O][C][=N][S][N][=C][Ring2][Ring1][Ring1][Ring1][Branch1][S][C][=Ring2][Ring1][Branch2][Ring2][Branch1][P],{CCCCC(CC)COC(=O)c1sc2c(-c3cc4c(-c5ccc(CC(CC)CCCC)s5)c5sc([$])cc5c(-c5ccc(CC(CC)CCCC)s5)c4s3)sc([$])c2c1F}.CCCCCCC1(CCCCCC)c2cc3c(cc2-c2sc(-c4ccc(/C=C5\SC(=S)N(CC)C5=O)c5nsnc45)cc21)C(CCCCCC)(CCCCCC)c1cc(-c2ccc(/C=C4\SC(=S)N(CC)C4=O)c4nsnc24)sc1-3
PTB7-Th,ATT-2,-5.21,-3.542368421052632,-5.5,-3.9,0.556,CB,CN,25.0,9.58,9.54,0.73,20.75,63.0,CCCCC(CC)COC(=O)c1sc2c(-c3cc4c(-c5ccc(CC(CC)CCCC)s5)c5sc(C)cc5c(-c5ccc(CC(CC)CCCC)s5)c4s3)sc(C)c2c1F.CCCCCCCCOC(=O)c1cc2c(/C=C3\C(=O)c4ccccc4C3=C(C#N)C#N)sc(-c3cc4c(s3)-c3cc5c(cc3C4(c3ccc(CCCCCC)cc3)c3ccc(CCCCCC)cc3)-c3sc(-c4sc(/C=C6\C(=O)c7ccccc7C6=C(C#N)C#N)c6cc(C(=O)OCCCCCCCC)sc46)cc3C5(c3ccc(CCCCCC)cc3)c3ccc(CCCCCC)cc3)c2s1,[C][C][C][C][C][Branch1][Ring1][C][C][C][O][C][=Branch1][C][=O][C][S][C][=C][Branch2][=Branch1][Ring2][C][=C][C][=C][Branch2][Ring1][Ring2][C][=C][C][=C][Branch1][O][C][C][Branch1][Ring1][C][C][C][C][C][C][S][Ring1][=N][C][S][C][Branch1][C][C][=C][C][=Ring1][=Branch1][C][Branch2][Ring1][Ring2][C][=C][C][=C][Branch1][O][C][C][Branch1][Ring1][C][C][C][C][C][C][S][Ring1][=N][=C][Ring2][Ring2][Ring2][S][Ring2][Ring2][#Branch1][S][C][Branch1][C][C][=C][Ring2][Ring2][=N][C][=Ring2][Ring2][S][F].[C][C][C][C][C][C][C][C][O][C][=Branch1][C][=O][C][=C][C][=C][Branch2][Ring1][=Branch2][/C][=C][\C][=Branch1][C][=O][C][=C][C][=C][C][=C][Ring1][=Branch1][C][Ring1][#Branch2][=C][Branch1][Ring1][C][#N][C][#N][S][C][Branch2][N][C][C][=C][C][=C][Branch1][Ring2][S][Ring1][Branch1][C][=C][C][=C][Branch2][Ring2][#Branch2][C][=C][Ring1][=Branch1][C][Ring1][#Branch2][Branch1][P][C][=C][C][=C][Branch1][#Branch1][C][C][C][C][C][C][C][=C][Ring1][N][C][=C][C][=C][Branch1][#Branch1][C][C][C][C][C][C][C][=C][Ring1][N][C][S][C][Branch2][Branch1][Branch2][C][S][C][Branch2][Ring1][=Branch2][/C][=C][\C][=Branch1][C][=O][C][=C][C][=C][C][=C][Ring1][=Branch1][C][Ring1][#Branch2][=C][Branch1][Ring1][C][#N][C][#N][=C][C][=C][Branch1][=C][C][=Branch1][C][=O][O][C][C][C][C][C][C][C][C][S][C][=Ring2][Ring2][Ring1][Ring1][S][=C][C][=Ring2][Ring2][Branch2][C][Ring2][=Branch1][=Branch1][Branch1][P][C][=C][C][=C][Branch1][#Branch1][C][C][C][C][C][C][C][=C][Ring1][N][C][=C][C][=C][Branch1][#Branch1][C][C][C][C][C][C][C][=C][Ring1][N][=C][Ring2][=Branch2][#Branch2][S][Ring2][=Branch2][=N],{CCCCC(CC)COC(=O)c1sc2c(-c3cc4c(-c5ccc(CC(CC)CCCC)s5)c5sc([$])cc5c(-c5ccc(CC(CC)CCCC)s5)c4s3)sc([$])c2c1F}.CCCCCCCCOC(=O)c1cc2c(/C=C3\C(=O)c4ccccc4C3=C(C#N)C#N)sc(-c3cc4c(s3)-c3cc5c(cc3C4(c3ccc(CCCCCC)cc3)c3ccc(CCCCCC)cc3)-c3sc(-c4sc(/C=C6\C(=O)c7ccccc7C6=C(C#N)C#N)c6cc(C(=O)OCCCCCCCC)sc46)cc3C5(c3ccc(CCCCCC)cc3)c3ccc(CCCCCC)cc3)c2s1
PTB7-Th,ATT-1,-5.21,-3.542368421052632,-5.5,-3.63,0.667,o-DCB,DIO,25.0,10.07,10.04,0.87,16.48,70.0,CCCCC(CC)COC(=O)c1sc2c(-c3cc4c(-c5ccc(CC(CC)CCCC)s5)c5sc(C)cc5c(-c5ccc(CC(CC)CCCC)s5)c4s3)sc(C)c2c1F.CCCCCCCCOC(=O)c1cc2c(/C=c3/sc(=C(C#N)C#N)n(CC)c3=O)sc(-c3cc4c(s3)-c3cc5c(cc3C4(c3ccc(CCCCCC)cc3)c3ccc(CCCCCC)cc3)-c3sc(-c4sc(/C=c6/sc(=C(C#N)C#N)n(CC)c6=O)c6cc(C(=O)OCCCCCCCC)sc46)cc3C5(c3ccc(CCCCCC)cc3)c3ccc(CCCCCC)cc3)c2s1,[C][C][C][C][C][Branch1][Ring1][C][C][C][O][C][=Branch1][C][=O][C][S][C][=C][Branch2][=Branch1][Ring2][C][=C][C][=C][Branch2][Ring1][Ring2][C][=C][C][=C][Branch1][O][C][C][Branch1][Ring1][C][C][C][C][C][C][S][Ring1][=N][C][S][C][Branch1][C][C][=C][C][=Ring1][=Branch1][C][Branch2][Ring1][Ring2][C][=C][C][=C][Branch1][O][C][C][Branch1][Ring1][C][C][C][C][C][C][S][Ring1][=N][=C][Ring2][Ring2][Ring2][S][Ring2][Ring2][#Branch1][S][C][Branch1][C][C][=C][Ring2][Ring2][=N][C][=Ring2][Ring2][S][F].[C][C][C][C][C][C][C][C][O][C][=Branch1][C][=O][C][=C][C][=C][Branch2][Ring1][#Branch1][/C][=C][/S][C][=Branch1][Branch2][=C][Branch1][Ring1][C][#N][C][#N][N][Branch1][Ring1][C][C][C][Ring1][N][=O][S][C][Branch2][O][S][C][=C][C][=C][Branch1][Ring2][S][Ring1][Branch1][C][=C][C][=C][Branch2][Ring2][#Branch2][C][=C][Ring1][=Branch1][C][Ring1][#Branch2][Branch1][P][C][=C][C][=C][Branch1][#Branch1][C][C][C][C][C][C][C][=C][Ring1][N][C][=C][C][=C][Branch1][#Branch1][C][C][C][C][C][C][C][=C][Ring1][N][C][S][C][Branch2][Branch1][=Branch1][C][S][C][Branch2][Ring1][#Branch1][/C][=C][/S][C][=Branch1][Branch2][=C][Branch1][Ring1][C][#N][C][#N][N][Branch1][Ring1][C][C][C][Ring1][N][=O][=C][C][=C][Branch1][=C][C][=Branch1][C][=O][O][C][C][C][C][C][C][C][C][S][C][=Ring2][Ring1][P][Ring1][S][=C][C][=Ring2][Ring2][=Branch1][C][Ring2][=Branch1][Ring2][Branch1][P][C][=C][C][=C][Branch1][#Branch1][C][C][C][C][C][C][C][=C][Ring1][N][C][=C][C][=C][Branch1][#Branch1][C][C][C][C][C][C][C][=C][Ring1][N][=C][Ring2][=Branch2][=Branch1][S][Ring2][=Branch2][=Branch2],{CCCCC(CC)COC(=O)c1sc2c(-c3cc4c(-c5ccc(CC(CC)CCCC)s5)c5sc([$])cc5c(-c5ccc(CC(CC)CCCC)s5)c4s3)sc([$])c2c1F}.CCCCCCCCOC(=O)c1cc2c(/C=c3/sc(=C(C#N)C#N)n(CC)c3=O)sc(-c3cc4c(s3)-c3cc5c(cc3C4(c3ccc(CCCCCC)cc3)c3ccc(CCCCCC)cc3)-c3sc(-c4sc(/C=c6/sc(=C(C#N)C#N)n(CC)c6=O)c6cc(C(=O)OCCCCCCCC)sc46)cc3C5(c3ccc(CCCCCC)cc3)c3ccc(CCCCCC)cc3)c2s1
PBDTT-6ttTPD,ITIC,-5.36,-3.51,-5.574146341463415,-3.915,1.0,CF,DIO,25.0,9.98,9.98,0.942,15.63,67.8,CCCCCCCCCCC(CCCCCC)N1C(=O)c2c(-c3cc4sc(C)c(CCCCCC)c4s3)sc(-c3cc4sc(-c5cc6c(-c7ccc(C(CC)CCCCCC)s7)c7sc(C)cc7c(-c7ccc(C(CC)CCCCCC)s7)c6s5)c(CCCCCC)c4s3)c2C1=O.CCCCCCc1ccc(C2(c3ccc(CCCCCC)cc3)c3cc4c(cc3-c3sc5cc(/C=C6\C(=O)c7ccccc7C6=C(C#N)C#N)sc5c32)C(c2ccc(CCCCCC)cc2)(c2ccc(CCCCCC)cc2)c2c-4sc3cc(/C=C4\C(=O)c5ccccc5C4=C(C#N)C#N)sc23)cc1,[C][C][C][C][C][C][C][C][C][C][C][Branch1][#Branch1][C][C][C][C][C][C][N][C][=Branch1][C][=O][C][=C][Branch2][Ring1][Branch2][C][=C][C][S][C][Branch1][C][C][=C][Branch1][#Branch1][C][C][C][C][C][C][C][=Ring1][N][S][Ring1][#C][S][C][Branch2][#Branch1][#C][C][=C][C][S][C][Branch2][=Branch1][=Branch1][C][=C][C][=C][Branch2][Ring1][Branch1][C][=C][C][=C][Branch1][N][C][Branch1][Ring1][C][C][C][C][C][C][C][C][S][Ring1][=C][C][S][C][Branch1][C][C][=C][C][=Ring1][=Branch1][C][Branch2][Ring1][Branch1][C][=C][C][=C][Branch1][N][C][Branch1][Ring1][C][C][C][C][C][C][C][C][S][Ring1][=C][=C][Ring2][Ring2][=Branch1][S][Ring2][Ring2][=Branch2][=C][Branch1][#Branch1][C][C][C][C][C][C][C][=Ring2][Branch1][Ring2][S][Ring2][Branch1][#Branch1][=C][Ring2][=Branch1][O][C][Ring2][=Branch1][#C][=O].[C][C][C][C][C][C][C][=C][C][=C][Branch2][O][N][C][Branch1][P][C][=C][C][=C][Branch1][#Branch1][C][C][C][C][C][C][C][=C][Ring1][N][C][=C][C][=C][Branch2][Ring2][P][C][=C][Ring1][=Branch1][C][S][C][C][=C][Branch2][Ring1][=Branch2][/C][=C][\C][=Branch1][C][=O][C][=C][C][=C][C][=C][Ring1][=Branch1][C][Ring1][#Branch2][=C][Branch1][Ring1][C][#N][C][#N][S][C][=Ring2][Ring1][Branch1][C][=Ring2][Ring1][Branch2][Ring2][Ring2][O][C][Branch1][P][C][=C][C][=C][Branch1][#Branch1][C][C][C][C][C][C][C][=C][Ring1][N][Branch1][P][C][=C][C][=C][Branch1][#Branch1][C][C][C][C][C][C][C][=C][Ring1][N][C][=C][Ring2][Branch1][#Branch1][S][C][C][=C][Branch2][Ring1][=Branch2][/C][=C][\C][=Branch1][C][=O][C][=C][C][=C][C][=C][Ring1][=Branch1][C][Ring1][#Branch2][=C][Branch1][Ring1][C][#N][C][#N][S][C][Ring2][Ring1][Branch2][=Ring2][Ring1][Branch1][C][=C][Ring2][Branch2][C],{CCCCCCCCCCC(CCCCCC)N1C(=O)c2c(-c3cc4sc([$])c(CCCCCC)c4s3)sc(-c3cc4sc(-c5cc6c(-c7ccc(C(CC)CCCCCC)s7)c7sc([$])cc7c(-c7ccc(C(CC)CCCCCC)s7)c6s5)c(CCCCCC)c4s3)c2C1=O}.CCCCCCc1ccc(C2(c3ccc(CCCCCC)cc3)c3cc4c(cc3-c3sc5cc(/C=C6\C(=O)c7ccccc7C6=C(C#N)C#N)sc5c32)C(c2ccc(CCCCCC)cc2)(c2ccc(CCCCCC)cc2)c2c-4sc3cc(/C=C4\C(=O)c5ccccc5C4=C(C#N)C#N)sc23)cc1
PMOT16,ITIC,-5.52,-3.66,-5.574146341463415,-3.915,1.0,CF,DIO,25.0,7.63,7.64,1.001,13.0,58.7,CCCCCCCCC(CCCCCC)CN1C(=O)c2c(-c3cc4sc(C)c(CCCCCC)c4s3)sc(-c3cc4sc(-c5cc6c(-c7cc(OC)c(CC(CC)CCCC)s7)c7sc(C)cc7c(-c7cc(OC)c(CC(CC)CCCC)s7)c6s5)c(CCCCCC)c4s3)c2C1=O.CCCCCCc1ccc(C2(c3ccc(CCCCCC)cc3)c3cc4c(cc3-c3sc5cc(/C=C6\C(=O)c7ccccc7C6=C(C#N)C#N)sc5c32)C(c2ccc(CCCCCC)cc2)(c2ccc(CCCCCC)cc2)c2c-4sc3cc(/C=C4\C(=O)c5ccccc5C4=C(C#N)C#N)sc23)cc1,[C][C][C][C][C][C][C][C][C][Branch1][#Branch1][C][C][C][C][C][C][C][N][C][=Branch1][C][=O][C][=C][Branch2][Ring1][Branch2][C][=C][C][S][C][Branch1][C][C][=C][Branch1][#Branch1][C][C][C][C][C][C][C][=Ring1][N][S][Ring1][#C][S][C][Branch2][Branch2][Branch1][C][=C][C][S][C][Branch2][=Branch1][N][C][=C][C][=C][Branch2][Ring1][Branch2][C][=C][C][Branch1][Ring1][O][C][=C][Branch1][O][C][C][Branch1][Ring1][C][C][C][C][C][C][S][Ring1][#C][C][S][C][Branch1][C][C][=C][C][=Ring1][=Branch1][C][Branch2][Ring1][Branch2][C][=C][C][Branch1][Ring1][O][C][=C][Branch1][O][C][C][Branch1][Ring1][C][C][C][C][C][C][S][Ring1][#C][=C][Ring2][Ring2][Branch2][S][Ring2][Ring2][O][=C][Branch1][#Branch1][C][C][C][C][C][C][C][=Ring2][Branch1][=Branch1][S][Ring2][Branch1][=Branch2][=C][Ring2][=Branch1][=N][C][Ring2][=Branch1][P][=O].[C][C][C][C][C][C][C][=C][C][=C][Branch2][O][N][C][Branch1][P][C][=C][C][=C][Branch1][#Branch1][C][C][C][C][C][C][C][=C][Ring1][N][C][=C][C][=C][Branch2][Ring2][P][C][=C][Ring1][=Branch1][C][S][C][C][=C][Branch2][Ring1][=Branch2][/C][=C][\C][=Branch1][C][=O][C][=C][C][=C][C][=C][Ring1][=Branch1][C][Ring1][#Branch2][=C][Branch1][Ring1][C][#N][C][#N][S][C][=Ring2][Ring1][Branch1][C][=Ring2][Ring1][Branch2][Ring2][Ring2][O][C][Branch1][P][C][=C][C][=C][Branch1][#Branch1][C][C][C][C][C][C][C][=C][Ring1][N][Branch1][P][C][=C][C][=C][Branch1][#Branch1][C][C][C][C][C][C][C][=C][Ring1][N][C][=C][Ring2][Branch1][#Branch1][S][C][C][=C][Branch2][Ring1][=Branch2][/C][=C][\C][=Branch1][C][=O][C][=C][C][=C][C][=C][Ring1][=Branch1][C][Ring1][#Branch2][=C][Branch1][Ring1][C][#N][C][#N][S][C][Ring2][Ring1][Branch2][=Ring2][Ring1][Branch1][C][=C][Ring2][Branch2][C],{CCCCCCCCC(CCCCCC)CN1C(=O)c2c(-c3cc4sc([$])c(CCCCCC)c4s3)sc(-c3cc4sc(-c5cc6c(-c7cc(OC)c(CC(CC)CCCC)s7)c7sc([$])cc7c(-c7cc(OC)c(CC(CC)CCCC)s7)c6s5)c(CCCCCC)c4s3)c2C1=O}.CCCCCCc1ccc(C2(c3ccc(CCCCCC)cc3)c3cc4c(cc3-c3sc5cc(/C=C6\C(=O)c7ccccc7C6=C(C#N)C#N)sc5c32)C(c2ccc(CCCCCC)cc2)(c2ccc(CCCCCC)cc2)c2c-4sc3cc(/C=C4\C(=O)c5ccccc5C4=C(C#N)C#N)sc23)cc1
PBDTT-6ttTPD,IDIC,-5.36,-3.51,-5.706,-4.002666666666667,1.0,CF,DIO,25.0,8.58,8.58,0.822,15.93,65.5,CCCCCCCCCCC(CCCCCC)N1C(=O)c2c(-c3cc4sc(C)c(CCCCCC)c4s3)sc(-c3cc4sc(-c5cc6c(-c7ccc(C(CC)CCCCCC)s7)c7sc(C)cc7c(-c7ccc(C(CC)CCCCCC)s7)c6s5)c(CCCCCC)c4s3)c2C1=O.CCCCCCC1(CCCCCC)c2cc3c(cc2-c2sc(/C=C4\C(=O)c5ccccc5C4=C(C#N)C#N)cc21)C(CCCCCC)(CCCCCC)c1cc(/C=C2\C(=O)c4ccccc4C2=C(C#N)C#N)sc1-3,[C][C][C][C][C][C][C][C][C][C][C][Branch1][#Branch1][C][C][C][C][C][C][N][C][=Branch1][C][=O][C][=C][Branch2][Ring1][Branch2][C][=C][C][S][C][Branch1][C][C][=C][Branch1][#Branch1][C][C][C][C][C][C][C][=Ring1][N][S][Ring1][#C][S][C][Branch2][#Branch1][#C][C][=C][C][S][C][Branch2][=Branch1][=Branch1][C][=C][C][=C][Branch2][Ring1][Branch1][C][=C][C][=C][Branch1][N][C][Branch1][Ring1][C][C][C][C][C][C][C][C][S][Ring1][=C][C][S][C][Branch1][C][C][=C][C][=Ring1][=Branch1][C][Branch2][Ring1][Branch1][C][=C][C][=C][Branch1][N][C][Branch1][Ring1][C][C][C][C][C][C][C][C][S][Ring1][=C][=C][Ring2][Ring2][=Branch1][S][Ring2][Ring2][=Branch2][=C][Branch1][#Branch1][C][C][C][C][C][C][C][=Ring2][Branch1][Ring2][S][Ring2][Branch1][#Branch1][=C][Ring2][=Branch1][O][C][Ring2][=Branch1][#C][=O].[C][C][C][C][C][C][C][Branch1][#Branch1][C][C][C][C][C][C][C][=C][C][=C][Branch2][Ring2][O][C][=C][Ring1][=Branch1][C][S][C][Branch2][Ring1][=Branch2][/C][=C][\C][=Branch1][C][=O][C][=C][C][=C][C][=C][Ring1][=Branch1][C][Ring1][#Branch2][=C][Branch1][Ring1][C][#N][C][#N][=C][C][=Ring2][Ring1][Branch1][Ring2][Ring2][C][C][Branch1][#Branch1][C][C][C][C][C][C][Branch1][#Branch1][C][C][C][C][C][C][C][C][=C][Branch2][Ring1][=Branch2][/C][=C][\C][=Branch1][C][=O][C][=C][C][=C][C][=C][Ring1][=Branch1][C][Ring1][#Branch2][=C][Branch1][Ring1][C][#N][C][#N][S][C][=Ring2][Ring1][Branch1][Ring2][Branch1][O],{CCCCCCCCCCC(CCCCCC)N1C(=O)c2c(-c3cc4sc([$])c(CCCCCC)c4s3)sc(-c3cc4sc(-c5cc6c(-c7ccc(C(CC)CCCCCC)s7)c7sc([$])cc7c(-c7ccc(C(CC)CCCCCC)s7)c6s5)c(CCCCCC)c4s3)c2C1=O}.CCCCCCC1(CCCCCC)c2cc3c(cc2-c2sc(/C=C4\C(=O)c5ccccc5C4=C(C#N)C#N)cc21)C(CCCCCC)(CCCCCC)c1cc(/C=C2\C(=O)c4ccccc4C2=C(C#N)C#N)sc1-3
PMOT16,IDIC,-5.52,-3.66,-5.706,-4.002666666666667,1.0,CF,DIO,25.0,10.04,10.04,0.925,16.13,67.3,CCCCCCCCC(CCCCCC)CN1C(=O)c2c(-c3cc4sc(C)c(CCCCCC)c4s3)sc(-c3cc4sc(-c5cc6c(-c7cc(OC)c(CC(CC)CCCC)s7)c7sc(C)cc7c(-c7cc(OC)c(CC(CC)CCCC)s7)c6s5)c(CCCCCC)c4s3)c2C1=O.CCCCCCC1(CCCCCC)c2cc3c(cc2-c2sc(/C=C4\C(=O)c5ccccc5C4=C(C#N)C#N)cc21)C(CCCCCC)(CCCCCC)c1cc(/C=C2\C(=O)c4ccccc4C2=C(C#N)C#N)sc1-3,[C][C][C][C][C][C][C][C][C][Branch1][#Branch1][C][C][C][C][C][C][C][N][C][=Branch1][C][=O][C][=C][Branch2][Ring1][Branch2][C][=C][C][S][C][Branch1][C][C][=C][Branch1][#Branch1][C][C][C][C][C][C][C][=Ring1][N][S][Ring1][#C][S][C][Branch2][Branch2][Branch1][C][=C][C][S][C][Branch2][=Branch1][N][C][=C][C][=C][Branch2][Ring1][Branch2][C][=C][C][Branch1][Ring1][O][C][=C][Branch1][O][C][C][Branch1][Ring1][C][C][C][C][C][C][S][Ring1][#C][C][S][C][Branch1][C][C][=C][C][=Ring1][=Branch1][C][Branch2][Ring1][Branch2][C][=C][C][Branch1][Ring1][O][C][=C][Branch1][O][C][C][Branch1][Ring1][C][C][C][C][C][C][S][Ring1][#C][=C][Ring2][Ring2][Branch2][S][Ring2][Ring2][O][=C][Branch1][#Branch1][C][C][C][C][C][C][C][=Ring2][Branch1][=Branch1][S][Ring2][Branch1][=Branch2][=C][Ring2][=Branch1][=N][C][Ring2][=Branch1][P][=O].[C][C][C][C][C][C][C][Branch1][#Branch1][C][C][C][C][C][C][C][=C][C][=C][Branch2][Ring2][O][C][=C][Ring1][=Branch1][C][S][C][Branch2][Ring1][=Branch2][/C][=C][\C][=Branch1][C][=O][C][=C][C][=C][C][=C][Ring1][=Branch1][C][Ring1][#Branch2][=C][Branch1][Ring1][C][#N][C][#N][=C][C][=Ring2][Ring1][Branch1][Ring2][Ring2][C][C][Branch1][#Branch1][C][C][C][C][C][C][Branch1][#Branch1][C][C][C][C][C][C][C][C][=C][Branch2][Ring1][=Branch2][/C][=C][\C][=Branch1][C][=O][C][=C][C][=C][C][=C][Ring1][=Branch1][C][Ring1][#Branch2][=C][Branch1][Ring1][C][#N][C][#N][S][C][=Ring2][Ring1][Branch1][Ring2][Branch1][O],{CCCCCCCCC(CCCCCC)CN1C(=O)c2c(-c3cc4sc([$])c(CCCCCC)c4s3)sc(-c3cc4sc(-c5cc6c(-c7cc(OC)c(CC(CC)CCCC)s7)c7sc([$])cc7c(-c7cc(OC)c(CC(CC)CCCC)s7)c6s5)c(CCCCCC)c4s3)c2C1=O}.CCCCCCC1(CCCCCC)c2cc3c(cc2-c2sc(/C=C4\C(=O)c5ccccc5C4=C(C#N)C#N)cc21)C(CCCCCC)(CCCCCC)c1cc(/C=C2\C(=O)c4ccccc4C2=C(C#N)C#N)sc1-3
PTZP,IDIC,-5.41,-3.4,-5.706,-4.002666666666667,0.667,CB,DIO,25.0,11.8,11.81,0.9,17.9,73.3,CCCCCCC(CCCC)CSc1ccc(-c2c3cc(-c4sc(-c5nc6sc(-c7cc(CC(CC)CCCC)c(C)s7)nc6s5)cc4CC(CC)CCCC)sc3c(-c3ccc(SCC(CCCC)CCCCCC)s3)c3cc(C)sc23)s1.CCCCCCC1(CCCCCC)c2cc3c(cc2-c2sc(/C=C4\C(=O)c5ccccc5C4=C(C#N)C#N)cc21)C(CCCCCC)(CCCCCC)c1cc(/C=C2\C(=O)c4ccccc4C2=C(C#N)C#N)sc1-3,[C][C][C][C][C][C][C][Branch1][Branch1][C][C][C][C][C][S][C][=C][C][=C][Branch2][=Branch2][Ring1][C][=C][C][=C][Branch2][Branch1][=N][C][S][C][Branch2][Ring2][Branch2][C][=N][C][S][C][Branch2][Ring1][#Branch1][C][=C][C][Branch1][O][C][C][Branch1][Ring1][C][C][C][C][C][C][=C][Branch1][C][C][S][Ring1][=C][=N][C][=Ring2][Ring1][Ring1][S][Ring2][Ring1][=Branch1][=C][C][=Ring2][Ring1][O][C][C][Branch1][Ring1][C][C][C][C][C][C][S][C][Ring2][Ring2][Branch2][=C][Branch2][Ring1][#Branch2][C][=C][C][=C][Branch1][S][S][C][C][Branch1][Branch1][C][C][C][C][C][C][C][C][C][C][S][Ring2][Ring1][C][C][C][=C][Branch1][C][C][S][C][Ring2][=Branch1][C][=Ring1][=Branch1][S][Ring2][=Branch1][#Branch1].[C][C][C][C][C][C][C][Branch1][#Branch1][C][C][C][C][C][C][C][=C][C][=C][Branch2][Ring2][O][C][=C][Ring1][=Branch1][C][S][C][Branch2][Ring1][=Branch2][/C][=C][\C][=Branch1][C][=O][C][=C][C][=C][C][=C][Ring1][=Branch1][C][Ring1][#Branch2][=C][Branch1][Ring1][C][#N][C][#N][=C][C][=Ring2][Ring1][Branch1][Ring2][Ring2][C][C][Branch1][#Branch1][C][C][C][C][C][C][Branch1][#Branch1][C][C][C][C][C][C][C][C][=C][Branch2][Ring1][=Branch2][/C][=C][\C][=Branch1][C][=O][C][=C][C][=C][C][=C][Ring1][=Branch1][C][Ring1][#Branch2][=C][Branch1][Ring1][C][#N][C][#N][S][C][=Ring2][Ring1][Branch1][Ring2][Branch1][O],{CCCCCCC(CCCC)CSc1ccc(-c2c3cc(-c4sc(-c5nc6sc(-c7cc(CC(CC)CCCC)c([$])s7)nc6s5)cc4CC(CC)CCCC)sc3c(-c3ccc(SCC(CCCC)CCCCCC)s3)c3cc([$])sc23)s1}.CCCCCCC1(CCCCCC)c2cc3c(cc2-c2sc(/C=C4\C(=O)c5ccccc5C4=C(C#N)C#N)cc21)C(CCCCCC)(CCCCCC)c1cc(/C=C2\C(=O)c4ccccc4C2=C(C#N)C#N)sc1-3
P3HT,BTA1,-5.057777777777777,-2.989444444444445,-5.510000000000001,-3.5499999999999994,1.667,CF,CN,100.0,5.24,5.24,1.02,7.34,70.0,CCCCCCc1cc(-c2sc(-c3sc(-c4sc(C)cc4CCCCCC)cc3CCCCCC)cc2CCCCCC)sc1C.CCCCCCCCn1nc2c(/C=C3\SC(=S)N(CC)C3=O)ccc(-c3cc4c(s3)-c3cc5c(cc3C4(c3ccc(CCCCCC)cc3)c3ccc(CCCCCC)cc3)-c3sc(-c4ccc(/C=C6\SC(=S)N(CC)C6=O)c6nn(CCCCCCCC)nc46)cc3C5(c3ccc(CCCCCC)cc3)c3ccc(CCCCCC)cc3)c2n1,[C][C][C][C][C][C][C][C][=C][Branch2][Ring2][P][C][S][C][Branch2][Ring1][S][C][S][C][Branch1][P][C][S][C][Branch1][C][C][=C][C][=Ring1][=Branch1][C][C][C][C][C][C][=C][C][=Ring1][P][C][C][C][C][C][C][=C][C][=Ring2][Ring1][N][C][C][C][C][C][C][S][C][=Ring2][Ring2][#Branch1][C].[C][C][C][C][C][C][C][C][N][N][=C][C][Branch1][P][/C][=C][\S][C][=Branch1][C][=S][N][Branch1][Ring1][C][C][C][Ring1][Branch2][=O][=C][C][=C][Branch2][O][Branch1][C][=C][C][=C][Branch1][Ring2][S][Ring1][Branch1][C][=C][C][=C][Branch2][Ring2][#Branch2][C][=C][Ring1][=Branch1][C][Ring1][#Branch2][Branch1][P][C][=C][C][=C][Branch1][#Branch1][C][C][C][C][C][C][C][=C][Ring1][N][C][=C][C][=C][Branch1][#Branch1][C][C][C][C][C][C][C][=C][Ring1][N][C][S][C][Branch2][Ring2][O][C][=C][C][=C][Branch1][P][/C][=C][\S][C][=Branch1][C][=S][N][Branch1][Ring1][C][C][C][Ring1][Branch2][=O][C][=N][N][Branch1][=Branch2][C][C][C][C][C][C][C][C][N][=C][Ring2][Ring1][O][Ring1][=N][=C][C][=Ring2][Ring1][S][C][Ring2][Branch1][=C][Branch1][P][C][=C][C][=C][Branch1][#Branch1][C][C][C][C][C][C][C][=C][Ring1][N][C][=C][C][=C][Branch1][#Branch1][C][C][C][C][C][C][C][=C][Ring1][N][C][Ring2][Branch2][=N][=N][Ring2][Branch2][S],{CCCCCCc1cc(-c2sc(-c3sc(-c4sc([$])cc4CCCCCC)cc3CCCCCC)cc2CCCCCC)sc1[$]}.CCCCCCCCn1nc2c(/C=C3\SC(=S)N(CC)C3=O)ccc(-c3cc4c(s3)-c3cc5c(cc3C4(c3ccc(CCCCCC)cc3)c3ccc(CCCCCC)cc3)-c3sc(-c4ccc(/C=C6\SC(=S)N(CC)C6=O)c6nn(CCCCCCCC)nc46)cc3C5(c3ccc(CCCCCC)cc3)c3ccc(CCCCCC)cc3)c2n1
P3HT,BTA2,-5.057777777777777,-2.989444444444445,-5.43,-3.3800000000000003,0.6,CF,DIO,100.0,4.5,4.5,1.22,6.15,60.0,CCCCCCc1cc(-c2sc(-c3sc(-c4sc(C)cc4CCCCCC)cc3CCCCCC)cc2CCCCCC)sc1C.CCCCCCCCn1nc2c(C=C3SC(=O)N(CC)C3=O)ccc(-c3cc4c(s3)-c3cc5c(cc3C4(c3ccc(CCCCCC)cc3)c3ccc(CCCCCC)cc3)-c3sc(-c4ccc(C=C6SC(=O)N(CC)C6=O)c6nn(CCCCCCCC)nc46)cc3C5(c3ccc(CCCCCC)cc3)c3ccc(CCCCCC)cc3)c2n1,[C][C][C][C][C][C][C][C][=C][Branch2][Ring2][P][C][S][C][Branch2][Ring1][S][C][S][C][Branch1][P][C][S][C][Branch1][C][C][=C][C][=Ring1][=Branch1][C][C][C][C][C][C][=C][C][=Ring1][P][C][C][C][C][C][C][=C][C][=Ring2][Ring1][N][C][C][C][C][C][C][S][C][=Ring2][Ring2][#Branch1][C].[C][C][C][C][C][C][C][C][N][N][=C][C][Branch1][P][C][=C][S][C][=Branch1][C][=O][N][Branch1][Ring1][C][C][C][Ring1][Branch2][=O][=C][C][=C][Branch2][O][Branch1][C][=C][C][=C][Branch1][Ring2][S][Ring1][Branch1][C][=C][C][=C][Branch2][Ring2][#Branch2][C][=C][Ring1][=Branch1][C][Ring1][#Branch2][Branch1][P][C][=C][C][=C][Branch1][#Branch1][C][C][C][C][C][C][C][=C][Ring1][N][C][=C][C][=C][Branch1][#Branch1][C][C][C][C][C][C][C][=C][Ring1][N][C][S][C][Branch2][Ring2][O][C][=C][C][=C][Branch1][P][C][=C][S][C][=Branch1][C][=O][N][Branch1][Ring1][C][C][C][Ring1][Branch2][=O][C][=N][N][Branch1][=Branch2][C][C][C][C][C][C][C][C][N][=C][Ring2][Ring1][O][Ring1][=N][=C][C][=Ring2][Ring1][S][C][Ring2][Branch1][=C][Branch1][P][C][=C][C][=C][Branch1][#Branch1][C][C][C][C][C][C][C][=C][Ring1][N][C][=C][C][=C][Branch1][#Branch1][C][C][C][C][C][C][C][=C][Ring1][N][C][Ring2][Branch2][=N][=N][Ring2][Branch2][S],{CCCCCCc1cc(-c2sc(-c3sc(-c4sc([$])cc4CCCCCC)cc3CCCCCC)cc2CCCCCC)sc1[$]}.CCCCCCCCn1nc2c(C=C3SC(=O)N(CC)C3=O)ccc(-c3cc4c(s3)-c3cc5c(cc3C4(c3ccc(CCCCCC)cc3)c3ccc(CCCCCC)cc3)-c3sc(-c4ccc(C=C6SC(=O)N(CC)C6=O)c6nn(CCCCCCCC)nc46)cc3C5(c3ccc(CCCCCC)cc3)c3ccc(CCCCCC)cc3)c2n1
P3HT,IDT-2BR,-5.057777777777777,-2.989444444444445,-5.52,-3.69,1.667,o-DCB,CN,25.0,5.12,5.1,0.84,8.91,68.1,CCCCCCc1cc(-c2sc(-c3sc(-c4sc(C)cc4CCCCCC)cc3CCCCCC)cc2CCCCCC)sc1C.CCCCCCc1ccc(C2(c3ccc(CCCCCC)cc3)c3cc4c(cc3-c3sc(-c5ccc(/C=C6\SC(=S)N(CC)C6=O)c6nsnc56)cc32)C(c2ccc(CCCCCC)cc2)(c2ccc(CCCCCC)cc2)c2cc(-c3ccc(/C=C5\SC(=S)N(CC)C5=O)c5nsnc35)sc2-4)cc1,[C][C][C][C][C][C][C][C][=C][Branch2][Ring2][P][C][S][C][Branch2][Ring1][S][C][S][C][Branch1][P][C][S][C][Branch1][C][C][=C][C][=Ring1][=Branch1][C][C][C][C][C][C][=C][C][=Ring1][P][C][C][C][C][C][C][=C][C][=Ring2][Ring1][N][C][C][C][C][C][C][S][C][=Ring2][Ring2][#Branch1][C].[C][C][C][C][C][C][C][=C][C][=C][Branch2][O][S][C][Branch1][P][C][=C][C][=C][Branch1][#Branch1][C][C][C][C][C][C][C][=C][Ring1][N][C][=C][C][=C][Branch2][Branch1][Ring1][C][=C][Ring1][=Branch1][C][S][C][Branch2][Ring1][P][C][=C][C][=C][Branch1][P][/C][=C][\S][C][=Branch1][C][=S][N][Branch1][Ring1][C][C][C][Ring1][Branch2][=O][C][=N][S][N][=C][Ring2][Ring1][Ring1][Ring1][Branch1][=C][C][=Ring2][Ring1][Branch2][Ring2][Ring2][O][C][Branch1][P][C][=C][C][=C][Branch1][#Branch1][C][C][C][C][C][C][C][=C][Ring1][N][Branch1][P][C][=C][C][=C][Branch1][#Branch1][C][C][C][C][C][C][C][=C][Ring1][N][C][C][=C][Branch2][Ring1][P][C][=C][C][=C][Branch1][P][/C][=C][\S][C][=Branch1][C][=S][N][Branch1][Ring1][C][C][C][Ring1][Branch2][=O][C][=N][S][N][=C][Ring2][Ring1][Ring1][Ring1][Branch1][S][C][=Ring2][Ring1][Branch2][Ring2][=Branch1][=N][C][=C][Ring2][Branch2][C],{CCCCCCc1cc(-c2sc(-c3sc(-c4sc([$])cc4CCCCCC)cc3CCCCCC)cc2CCCCCC)sc1[$]}.CCCCCCc1ccc(C2(c3ccc(CCCCCC)cc3)c3cc4c(cc3-c3sc(-c5ccc(/C=C6\SC(=S)N(CC)C6=O)c6nsnc56)cc32)C(c2ccc(CCCCCC)cc2)(c2ccc(CCCCCC)cc2)c2cc(-c3ccc(/C=C5\SC(=S)N(CC)C5=O)c5nsnc35)sc2-4)cc1
PTB7-Th,IEICO-4F,-5.21,-3.542368421052632,-5.309971428571429,-3.851028571428572,0.667,CB,DIO,100.0,10.0,10.01,0.739,22.8,59.4,CCCCC(CC)COC(=O)c1sc2c(-c3cc4c(-c5ccc(CC(CC)CCCC)s5)c5sc(C)cc5c(-c5ccc(CC(CC)CCCC)s5)c4s3)sc(C)c2c1F.CCCCCCc1ccc(C2(c3ccc(CCCCCC)cc3)c3cc4c(cc3-c3sc(-c5sc(/C=C6\C(=O)c7cc(F)c(F)cc7C6=C(C#N)C#N)cc5OCC(CC)CCCC)cc32)C(c2ccc(CCCCCC)cc2)(c2ccc(CCCCCC)cc2)c2cc(-c3sc(/C=C5\C(=O)c6cc(F)c(F)cc6C5=C(C#N)C#N)cc3OCC(CC)CCCC)sc2-4)cc1,[C][C][C][C][C][Branch1][Ring1][C][C][C][O][C][=Branch1][C][=O][C][S][C][=C][Branch2][=Branch1][Ring2][C][=C][C][=C][Branch2][Ring1][Ring2][C][=C][C][=C][Branch1][O][C][C][Branch1][Ring1][C][C][C][C][C][C][S][Ring1][=N][C][S][C][Branch1][C][C][=C][C][=Ring1][=Branch1][C][Branch2][Ring1][Ring2][C][=C][C][=C][Branch1][O][C][C][Branch1][Ring1][C][C][C][C][C][C][S][Ring1][=N][=C][Ring2][Ring2][Ring2][S][Ring2][Ring2][#Branch1][S][C][Branch1][C][C][=C][Ring2][Ring2][=N][C][=Ring2][Ring2][S][F].[C][C][C][C][C][C][C][=C][C][=C][Branch2][=C][Branch2][C][Branch1][P][C][=C][C][=C][Branch1][#Branch1][C][C][C][C][C][C][C][=C][Ring1][N][C][=C][C][=C][Branch2][=Branch1][#Branch1][C][=C][Ring1][=Branch1][C][S][C][Branch2][Branch1][Branch1][C][S][C][Branch2][Ring1][#C][/C][=C][\C][=Branch1][C][=O][C][=C][C][Branch1][C][F][=C][Branch1][C][F][C][=C][Ring1][Branch2][C][Ring1][N][=C][Branch1][Ring1][C][#N][C][#N][=C][C][=Ring2][Ring1][#Branch1][O][C][C][Branch1][Ring1][C][C][C][C][C][C][=C][C][=Ring2][Ring2][Branch1][Ring2][Branch1][Branch2][C][Branch1][P][C][=C][C][=C][Branch1][#Branch1][C][C][C][C][C][C][C][=C][Ring1][N][Branch1][P][C][=C][C][=C][Branch1][#Branch1][C][C][C][C][C][C][C][=C][Ring1][N][C][C][=C][Branch2][Branch1][Branch1][C][S][C][Branch2][Ring1][#C][/C][=C][\C][=Branch1][C][=O][C][=C][C][Branch1][C][F][=C][Branch1][C][F][C][=C][Ring1][Branch2][C][Ring1][N][=C][Branch1][Ring1][C][#N][C][#N][=C][C][=Ring2][Ring1][#Branch1][O][C][C][Branch1][Ring1][C][C][C][C][C][C][S][C][=Ring2][Ring2][Branch1][Ring2][Branch2][#Branch1][C][=C][Ring2][=Branch2][N],{CCCCC(CC)COC(=O)c1sc2c(-c3cc4c(-c5ccc(CC(CC)CCCC)s5)c5sc([$])cc5c(-c5ccc(CC(CC)CCCC)s5)c4s3)sc([$])c2c1F}.CCCCCCc1ccc(C2(c3ccc(CCCCCC)cc3)c3cc4c(cc3-c3sc(-c5sc(/C=C6\C(=O)c7cc(F)c(F)cc7C6=C(C#N)C#N)cc5OCC(CC)CCCC)cc32)C(c2ccc(CCCCCC)cc2)(c2ccc(CCCCCC)cc2)c2cc(-c3sc(/C=C5\C(=O)c6cc(F)c(F)cc6C5=C(C#N)C#N)cc3OCC(CC)CCCC)sc2-4)cc1
