Repository: aspuru-guzik-group/Beyond-Molecular-Structure-ML-for-OPV-Materials-Devices

File: ml_for_opvs/data/input_representation/OPV_Min/smiles/processed_smiles_fabrication_wo_solid.csv (part 8 of 14)
Donor,Acceptor,HOMO_D_eV,LUMO_D_eV,HOMO_A_eV,LUMO_A_eV,D_A_ratio_m_m,solvent,solvent_additive,annealing_temperature,PCE_percent,calc_PCE_percent,Voc_V,Jsc_mA_cm_pow_neg2,FF_percent,DA_SMILES,DA_SELFIES,DA_BigSMILES
PBDB-T,DCF-2HT,-5.297777777777778,-3.4170000000000003,-5.67,-3.72,0.714,CF,PN,25.0,5.71,5.71,1.02,11.3,49.5,CCCCC(CC)Cc1ccc(-c2c3cc(-c4ccc(-c5sc(-c6ccc(C)s6)c6c5C(=O)c5c(CC(CC)CCCC)sc(CC(CC)CCCC)c5C6=O)s4)sc3c(-c3ccc(CC(CC)CCCC)s3)c3cc(C)sc23)s1.CCCCCCCCC1(CCCCCCCC)c2cc(-c3sc(/C=C4\C(=O)c5ccccc5C4=C(C#N)C#N)cc3CCCCCC)ccc2-c2ccc(-c3sc(/C=C4\C(=O)c5ccccc5C4=C(C#N)C#N)cc3CCCCCC)cc21,[C][C][C][C][C][Branch1][Ring1][C][C][C][C][=C][C][=C][Branch2][=Branch2][Branch2][C][=C][C][=C][Branch2][=Branch1][Branch2][C][=C][C][=C][Branch2][Branch1][=N][C][S][C][Branch1][O][C][=C][C][=C][Branch1][C][C][S][Ring1][=Branch1][=C][C][=Ring1][O][C][=Branch1][C][=O][C][=C][Branch1][O][C][C][Branch1][Ring1][C][C][C][C][C][C][S][C][Branch1][O][C][C][Branch1][Ring1][C][C][C][C][C][C][=C][Ring2][Ring1][Branch1][C][Ring2][Ring1][#Branch2][=O][S][Ring2][Ring2][=Branch2][S][C][Ring2][Ring2][=C][=C][Branch2][Ring1][Ring2][C][=C][C][=C][Branch1][O][C][C][Branch1][Ring1][C][C][C][C][C][C][S][Ring1][=N][C][C][=C][Branch1][C][C][S][C][Ring2][=Branch1][Ring1][=Ring1][=Branch1][S][Ring2][=Branch1][Branch2].[C][C][C][C][C][C][C][C][C][Branch1][=Branch2][C][C][C][C][C][C][C][C][C][=C][C][Branch2][Ring2][#Branch2][C][S][C][Branch2][Ring1][=Branch2][/C][=C][\C][=Branch1][C][=O][C][=C][C][=C][C][=C][Ring1][=Branch1][C][Ring1][#Branch2][=C][Branch1][Ring1][C][#N][C][#N][=C][C][=Ring2][Ring1][Branch1][C][C][C][C][C][C][=C][C][=C][Ring2][Ring1][P][C][=C][C][=C][Branch2][Ring2][#Branch2][C][S][C][Branch2][Ring1][=Branch2][/C][=C][\C][=Branch1][C][=O][C][=C][C][=C][C][=C][Ring1][=Branch1][C][Ring1][#Branch2][=C][Branch1][Ring1][C][#N][C][#N][=C][C][=Ring2][Ring1][Branch1][C][C][C][C][C][C][C][=C][Ring2][Ring1][P][Ring2][=Branch1][O],{CCCCC(CC)Cc1ccc(-c2c3cc(-c4ccc(-c5sc(-c6ccc([$])s6)c6c5C(=O)c5c(CC(CC)CCCC)sc(CC(CC)CCCC)c5C6=O)s4)sc3c(-c3ccc(CC(CC)CCCC)s3)c3cc([$])sc23)s1}.CCCCCCCCC1(CCCCCCCC)c2cc(-c3sc(/C=C4\C(=O)c5ccccc5C4=C(C#N)C#N)cc3CCCCCC)ccc2-c2ccc(-c3sc(/C=C4\C(=O)c5ccccc5C4=C(C#N)C#N)cc3CCCCCC)cc21
PTB7-Th,DCF-2HT,-5.21,-3.542368421052632,-5.67,-3.72,0.714,CF,PN,25.0,4.83,4.78,0.96,12.43,40.04,CCCCC(CC)COC(=O)c1sc2c(-c3cc4c(-c5ccc(CC(CC)CCCC)s5)c5sc(C)cc5c(-c5ccc(CC(CC)CCCC)s5)c4s3)sc(C)c2c1F.CCCCCCCCC1(CCCCCCCC)c2cc(-c3sc(/C=C4\C(=O)c5ccccc5C4=C(C#N)C#N)cc3CCCCCC)ccc2-c2ccc(-c3sc(/C=C4\C(=O)c5ccccc5C4=C(C#N)C#N)cc3CCCCCC)cc21,[C][C][C][C][C][Branch1][Ring1][C][C][C][O][C][=Branch1][C][=O][C][S][C][=C][Branch2][=Branch1][Ring2][C][=C][C][=C][Branch2][Ring1][Ring2][C][=C][C][=C][Branch1][O][C][C][Branch1][Ring1][C][C][C][C][C][C][S][Ring1][=N][C][S][C][Branch1][C][C][=C][C][=Ring1][=Branch1][C][Branch2][Ring1][Ring2][C][=C][C][=C][Branch1][O][C][C][Branch1][Ring1][C][C][C][C][C][C][S][Ring1][=N][=C][Ring2][Ring2][Ring2][S][Ring2][Ring2][#Branch1][S][C][Branch1][C][C][=C][Ring2][Ring2][=N][C][=Ring2][Ring2][S][F].[C][C][C][C][C][C][C][C][C][Branch1][=Branch2][C][C][C][C][C][C][C][C][C][=C][C][Branch2][Ring2][#Branch2][C][S][C][Branch2][Ring1][=Branch2][/C][=C][\C][=Branch1][C][=O][C][=C][C][=C][C][=C][Ring1][=Branch1][C][Ring1][#Branch2][=C][Branch1][Ring1][C][#N][C][#N][=C][C][=Ring2][Ring1][Branch1][C][C][C][C][C][C][=C][C][=C][Ring2][Ring1][P][C][=C][C][=C][Branch2][Ring2][#Branch2][C][S][C][Branch2][Ring1][=Branch2][/C][=C][\C][=Branch1][C][=O][C][=C][C][=C][C][=C][Ring1][=Branch1][C][Ring1][#Branch2][=C][Branch1][Ring1][C][#N][C][#N][=C][C][=Ring2][Ring1][Branch1][C][C][C][C][C][C][C][=C][Ring2][Ring1][P][Ring2][=Branch1][O],{CCCCC(CC)COC(=O)c1sc2c(-c3cc4c(-c5ccc(CC(CC)CCCC)s5)c5sc([$])cc5c(-c5ccc(CC(CC)CCCC)s5)c4s3)sc([$])c2c1F}.CCCCCCCCC1(CCCCCCCC)c2cc(-c3sc(/C=C4\C(=O)c5ccccc5C4=C(C#N)C#N)cc3CCCCCC)ccc2-c2ccc(-c3sc(/C=C4\C(=O)c5ccccc5C4=C(C#N)C#N)cc3CCCCCC)cc21
PBT1-C,IT-4F,-5.449999999999999,-3.41,-5.66875,-4.060416666666667,1.0,CB,DIO,25.0,10.9,10.97,0.79,19.7,70.5,CCCCCCCCCCC(CCCCCCCC)Cc1ccc(-c2c3cc(C)sc3c(-c3ccc(SCC(CCCC)CCCCCC)cc3)c3cc(-c4ccc(-c5sc(-c6ccc(C)s6)c6c5C(=O)c5c(CC(CC)CCCC)sc(CC(CC)CCCC)c5C6=O)s4)sc23)cc1.CCCCCCc1ccc(C2(c3ccc(CCCCCC)cc3)c3cc4c(cc3-c3sc5cc(/C=C6\C(=O)c7cc(F)c(F)cc7C6=C(C#N)C#N)sc5c32)C(c2ccc(CCCCCC)cc2)(c2ccc(CCCCCC)cc2)c2c-4sc3cc(/C=C4\C(=O)c5cc(F)c(F)cc5C4=C(C#N)C#N)sc23)cc1,[C][C][C][C][C][C][C][C][C][C][C][Branch1][=Branch2][C][C][C][C][C][C][C][C][C][C][=C][C][=C][Branch2][=Branch2][#C][C][=C][C][=C][Branch1][C][C][S][C][Ring1][=Branch1][=C][Branch2][Ring1][O][C][=C][C][=C][Branch1][S][S][C][C][Branch1][Branch1][C][C][C][C][C][C][C][C][C][C][C][=C][Ring2][Ring1][Ring1][C][C][=C][Branch2][=Branch1][Branch2][C][=C][C][=C][Branch2][Branch1][=N][C][S][C][Branch1][O][C][=C][C][=C][Branch1][C][C][S][Ring1][=Branch1][=C][C][=Ring1][O][C][=Branch1][C][=O][C][=C][Branch1][O][C][C][Branch1][Ring1][C][C][C][C][C][C][S][C][Branch1][O][C][C][Branch1][Ring1][C][C][C][C][C][C][=C][Ring2][Ring1][Branch1][C][Ring2][Ring1][#Branch2][=O][S][Ring2][Ring2][=Branch2][S][C][Ring2][=Branch1][=Branch2][=Ring2][Ring2][=C][C][=C][Ring2][=Branch1][#C].[C][C][C][C][C][C][C][=C][C][=C][Branch2][N][Branch2][C][Branch1][P][C][=C][C][=C][Branch1][#Branch1][C][C][C][C][C][C][C][=C][Ring1][N][C][=C][C][=C][Branch2][Branch1][#Branch1][C][=C][Ring1][=Branch1][C][S][C][C][=C][Branch2][Ring1][#C][/C][=C][\C][=Branch1][C][=O][C][=C][C][Branch1][C][F][=C][Branch1][C][F][C][=C][Ring1][Branch2][C][Ring1][N][=C][Branch1][Ring1][C][#N][C][#N][S][C][=Ring2][Ring1][#Branch1][C][=Ring2][Ring1][#Branch2][Ring2][Ring2][=N][C][Branch1][P][C][=C][C][=C][Branch1][#Branch1][C][C][C][C][C][C][C][=C][Ring1][N][Branch1][P][C][=C][C][=C][Branch1][#Branch1][C][C][C][C][C][C][C][=C][Ring1][N][C][=C][Ring2][Branch1][=Branch2][S][C][C][=C][Branch2][Ring1][#C][/C][=C][\C][=Branch1][C][=O][C][=C][C][Branch1][C][F][=C][Branch1][C][F][C][=C][Ring1][Branch2][C][Ring1][N][=C][Branch1][Ring1][C][#N][C][#N][S][C][Ring2][Ring1][#Branch2][=Ring2][Ring1][#Branch1][C][=C][Ring2][Branch2][=Branch1],{CCCCCCCCCCC(CCCCCCCC)Cc1ccc(-c2c3cc([$])sc3c(-c3ccc(SCC(CCCC)CCCCCC)cc3)c3cc(-c4ccc(-c5sc(-c6ccc([$])s6)c6c5C(=O)c5c(CC(CC)CCCC)sc(CC(CC)CCCC)c5C6=O)s4)sc23)cc1}.CCCCCCc1ccc(C2(c3ccc(CCCCCC)cc3)c3cc4c(cc3-c3sc5cc(/C=C6\C(=O)c7cc(F)c(F)cc7C6=C(C#N)C#N)sc5c32)C(c2ccc(CCCCCC)cc2)(c2ccc(CCCCCC)cc2)c2c-4sc3cc(/C=C4\C(=O)c5cc(F)c(F)cc5C4=C(C#N)C#N)sc23)cc1
PBT1-C-2Cl,IT-4F,-5.59,-3.53,-5.66875,-4.060416666666667,1.0,CB,DIO,25.0,12.7,12.75,0.85,19.74,76.0,CCCCCCC(CCCC)Cc1ccc(-c2c3cc(-c4sc(-c5sc(-c6cc(Cl)c(C)s6)c6c5C(=O)c5c(CC(CC)CCCC)sc(CC(CC)CCCC)c5C6=O)cc4Cl)sc3c(-c3ccc(CC(CCCC)CCCCCC)cc3)c3cc(C)sc23)cc1.CCCCCCc1ccc(C2(c3ccc(CCCCCC)cc3)c3cc4c(cc3-c3sc5cc(/C=C6\C(=O)c7cc(F)c(F)cc7C6=C(C#N)C#N)sc5c32)C(c2ccc(CCCCCC)cc2)(c2ccc(CCCCCC)cc2)c2c-4sc3cc(/C=C4\C(=O)c5cc(F)c(F)cc5C4=C(C#N)C#N)sc23)cc1,[C][C][C][C][C][C][C][Branch1][Branch1][C][C][C][C][C][C][=C][C][=C][Branch2][#Branch2][C][C][=C][C][=C][Branch2][=Branch1][N][C][S][C][Branch2][Branch1][S][C][S][C][Branch1][=C][C][=C][C][Branch1][C][Cl][=C][Branch1][C][C][S][Ring1][#Branch1][=C][C][=Ring1][N][C][=Branch1][C][=O][C][=C][Branch1][O][C][C][Branch1][Ring1][C][C][C][C][C][C][S][C][Branch1][O][C][C][Branch1][Ring1][C][C][C][C][C][C][=C][Ring2][Ring1][Branch1][C][Ring2][Ring1][#Branch2][=O][=C][C][=Ring2][Ring2][#Branch2][Cl][S][C][Ring2][Ring2][S][=C][Branch2][Ring1][#Branch2][C][=C][C][=C][Branch1][#C][C][C][Branch1][Branch1][C][C][C][C][C][C][C][C][C][C][C][=C][Ring2][Ring1][C][C][C][=C][Branch1][C][C][S][C][Ring2][=Branch1][#Branch2][=Ring1][=Branch1][C][=C][Ring2][=Branch1][S].[C][C][C][C][C][C][C][=C][C][=C][Branch2][N][Branch2][C][Branch1][P][C][=C][C][=C][Branch1][#Branch1][C][C][C][C][C][C][C][=C][Ring1][N][C][=C][C][=C][Branch2][Branch1][#Branch1][C][=C][Ring1][=Branch1][C][S][C][C][=C][Branch2][Ring1][#C][/C][=C][\C][=Branch1][C][=O][C][=C][C][Branch1][C][F][=C][Branch1][C][F][C][=C][Ring1][Branch2][C][Ring1][N][=C][Branch1][Ring1][C][#N][C][#N][S][C][=Ring2][Ring1][#Branch1][C][=Ring2][Ring1][#Branch2][Ring2][Ring2][=N][C][Branch1][P][C][=C][C][=C][Branch1][#Branch1][C][C][C][C][C][C][C][=C][Ring1][N][Branch1][P][C][=C][C][=C][Branch1][#Branch1][C][C][C][C][C][C][C][=C][Ring1][N][C][=C][Ring2][Branch1][=Branch2][S][C][C][=C][Branch2][Ring1][#C][/C][=C][\C][=Branch1][C][=O][C][=C][C][Branch1][C][F][=C][Branch1][C][F][C][=C][Ring1][Branch2][C][Ring1][N][=C][Branch1][Ring1][C][#N][C][#N][S][C][Ring2][Ring1][#Branch2][=Ring2][Ring1][#Branch1][C][=C][Ring2][Branch2][=Branch1],{CCCCCCC(CCCC)Cc1ccc(-c2c3cc(-c4sc(-c5sc(-c6cc(Cl)c([$])s6)c6c5C(=O)c5c(CC(CC)CCCC)sc(CC(CC)CCCC)c5C6=O)cc4Cl)sc3c(-c3ccc(CC(CCCC)CCCCCC)cc3)c3cc([$])sc23)cc1}.CCCCCCc1ccc(C2(c3ccc(CCCCCC)cc3)c3cc4c(cc3-c3sc5cc(/C=C6\C(=O)c7cc(F)c(F)cc7C6=C(C#N)C#N)sc5c32)C(c2ccc(CCCCCC)cc2)(c2ccc(CCCCCC)cc2)c2c-4sc3cc(/C=C4\C(=O)c5cc(F)c(F)cc5C4=C(C#N)C#N)sc23)cc1
P1_PDTB-EF-T,IT-4F,-5.51,-3.59,-5.66875,-4.060416666666667,1.0,CB,DIO,25.0,11.5,11.5,0.896,20.05,64.0,CCCCCCCCc1cc(-c2c3cc(-c4ccc(-c5c(F)c(F)c(C)c6nsnc56)s4)sc3c(-c3cc(CCCCCCCC)c(CCCCCCCC)s3)c3cc(C)sc23)sc1CCCCCCCC.CCCCCCc1ccc(C2(c3ccc(CCCCCC)cc3)c3cc4c(cc3-c3sc5cc(/C=C6\C(=O)c7cc(F)c(F)cc7C6=C(C#N)C#N)sc5c32)C(c2ccc(CCCCCC)cc2)(c2ccc(CCCCCC)cc2)c2c-4sc3cc(/C=C4\C(=O)c5cc(F)c(F)cc5C4=C(C#N)C#N)sc23)cc1,[C][C][C][C][C][C][C][C][C][C][=C][Branch2][#Branch1][#Branch2][C][=C][C][=C][Branch2][Ring1][P][C][=C][C][=C][Branch2][Ring1][#Branch1][C][=C][Branch1][C][F][C][Branch1][C][F][=C][Branch1][C][C][C][=N][S][N][=C][Ring1][N][Ring1][Branch1][S][Ring1][P][S][C][Ring2][Ring1][=Branch1][=C][Branch2][Ring1][=N][C][=C][C][Branch1][=Branch2][C][C][C][C][C][C][C][C][=C][Branch1][=Branch2][C][C][C][C][C][C][C][C][S][Ring2][Ring1][Branch1][C][C][=C][Branch1][C][C][S][C][Ring2][Branch1][Ring1][=Ring1][=Branch1][S][C][=Ring2][Branch1][Branch2][C][C][C][C][C][C][C][C].[C][C][C][C][C][C][C][=C][C][=C][Branch2][N][Branch2][C][Branch1][P][C][=C][C][=C][Branch1][#Branch1][C][C][C][C][C][C][C][=C][Ring1][N][C][=C][C][=C][Branch2][Branch1][#Branch1][C][=C][Ring1][=Branch1][C][S][C][C][=C][Branch2][Ring1][#C][/C][=C][\C][=Branch1][C][=O][C][=C][C][Branch1][C][F][=C][Branch1][C][F][C][=C][Ring1][Branch2][C][Ring1][N][=C][Branch1][Ring1][C][#N][C][#N][S][C][=Ring2][Ring1][#Branch1][C][=Ring2][Ring1][#Branch2][Ring2][Ring2][=N][C][Branch1][P][C][=C][C][=C][Branch1][#Branch1][C][C][C][C][C][C][C][=C][Ring1][N][Branch1][P][C][=C][C][=C][Branch1][#Branch1][C][C][C][C][C][C][C][=C][Ring1][N][C][=C][Ring2][Branch1][=Branch2][S][C][C][=C][Branch2][Ring1][#C][/C][=C][\C][=Branch1][C][=O][C][=C][C][Branch1][C][F][=C][Branch1][C][F][C][=C][Ring1][Branch2][C][Ring1][N][=C][Branch1][Ring1][C][#N][C][#N][S][C][Ring2][Ring1][#Branch2][=Ring2][Ring1][#Branch1][C][=C][Ring2][Branch2][=Branch1],{CCCCCCCCc1cc(-c2c3cc(-c4ccc(-c5c(F)c(F)c([$])c6nsnc56)s4)sc3c(-c3cc(CCCCCCCC)c(CCCCCCCC)s3)c3cc([$])sc23)sc1CCCCCCCC}.CCCCCCc1ccc(C2(c3ccc(CCCCCC)cc3)c3cc4c(cc3-c3sc5cc(/C=C6\C(=O)c7cc(F)c(F)cc7C6=C(C#N)C#N)sc5c32)C(c2ccc(CCCCCC)cc2)(c2ccc(CCCCCC)cc2)c2c-4sc3cc(/C=C4\C(=O)c5cc(F)c(F)cc5C4=C(C#N)C#N)sc23)cc1
P2_PDTB-EF-T,IT-4F,-5.5,-3.59,-5.66875,-4.060416666666667,1.0,CB,DIO,150.0,14.2,14.19,0.9,20.74,76.0,CCCCCCCCCCOC(=O)c1cc(C)sc1-c1ccc(-c2sc(-c3cc4c(-c5cc(F)c(SCC(CC)CCCC)s5)c5sc(C)cc5c(-c5cc(F)c(CCCC(CC)CCCC)s5)c4s3)cc2C(=O)OCCCCCCCCCC)s1.CCCCCCc1ccc(C2(c3ccc(CCCCCC)cc3)c3cc4c(cc3-c3sc5cc(/C=C6\C(=O)c7cc(F)c(F)cc7C6=C(C#N)C#N)sc5c32)C(c2ccc(CCCCCC)cc2)(c2ccc(CCCCCC)cc2)c2c-4sc3cc(/C=C4\C(=O)c5cc(F)c(F)cc5C4=C(C#N)C#N)sc23)cc1,[C][C][C][C][C][C][C][C][C][C][O][C][=Branch1][C][=O][C][C][=C][Branch1][C][C][S][C][=Ring1][=Branch1][C][=C][C][=C][Branch2][Branch2][#Branch1][C][S][C][Branch2][=Branch1][=N][C][=C][C][=C][Branch2][Ring1][Branch2][C][=C][C][Branch1][C][F][=C][Branch1][N][S][C][C][Branch1][Ring1][C][C][C][C][C][C][S][Ring1][#C][C][S][C][Branch1][C][C][=C][C][=Ring1][=Branch1][C][Branch2][Ring1][=Branch2][C][=C][C][Branch1][C][F][=C][Branch1][=N][C][C][C][C][Branch1][Ring1][C][C][C][C][C][C][S][Ring1][S][=C][Ring2][Ring2][=Branch2][S][Ring2][Ring2][N][=C][C][=Ring2][Ring2][P][C][=Branch1][C][=O][O][C][C][C][C][C][C][C][C][C][C][S][Ring2][=Branch1][Ring1].[C][C][C][C][C][C][C][=C][C][=C][Branch2][N][Branch2][C][Branch1][P][C][=C][C][=C][Branch1][#Branch1][C][C][C][C][C][C][C][=C][Ring1][N][C][=C][C][=C][Branch2][Branch1][#Branch1][C][=C][Ring1][=Branch1][C][S][C][C][=C][Branch2][Ring1][#C][/C][=C][\C][=Branch1][C][=O][C][=C][C][Branch1][C][F][=C][Branch1][C][F][C][=C][Ring1][Branch2][C][Ring1][N][=C][Branch1][Ring1][C][#N][C][#N][S][C][=Ring2][Ring1][#Branch1][C][=Ring2][Ring1][#Branch2][Ring2][Ring2][=N][C][Branch1][P][C][=C][C][=C][Branch1][#Branch1][C][C][C][C][C][C][C][=C][Ring1][N][Branch1][P][C][=C][C][=C][Branch1][#Branch1][C][C][C][C][C][C][C][=C][Ring1][N][C][=C][Ring2][Branch1][=Branch2][S][C][C][=C][Branch2][Ring1][#C][/C][=C][\C][=Branch1][C][=O][C][=C][C][Branch1][C][F][=C][Branch1][C][F][C][=C][Ring1][Branch2][C][Ring1][N][=C][Branch1][Ring1][C][#N][C][#N][S][C][Ring2][Ring1][#Branch2][=Ring2][Ring1][#Branch1][C][=C][Ring2][Branch2][=Branch1],{CCCCCCCCCCOC(=O)c1cc([$])sc1-c1ccc(-c2sc(-c3cc4c(-c5cc(F)c(SCC(CC)CCCC)s5)c5sc([$])cc5c(-c5cc(F)c(CCCC(CC)CCCC)s5)c4s3)cc2C(=O)OCCCCCCCCCC)s1}.CCCCCCc1ccc(C2(c3ccc(CCCCCC)cc3)c3cc4c(cc3-c3sc5cc(/C=C6\C(=O)c7cc(F)c(F)cc7C6=C(C#N)C#N)sc5c32)C(c2ccc(CCCCCC)cc2)(c2ccc(CCCCCC)cc2)c2c-4sc3cc(/C=C4\C(=O)c5cc(F)c(F)cc5C4=C(C#N)C#N)sc23)cc1
P3_PDTB-EF-T,IT-4F,-5.54,-3.6,-5.66875,-4.060416666666667,1.0,CB,DIO,25.0,11.2,11.2,0.904,20.31,61.0,CCCCC(CC)CSc1sc(-c2c3cc(-c4cc(C(=O)OCCC(C)CCCC(C)C)c(-c5ccc(-c6sc(C)cc6C(=O)OCCC(C)CCCC(C)C)s5)s4)sc3c(-c3cc(F)c(SCC(CC)CCCC)s3)c3cc(C)sc23)cc1F.CCCCCCc1ccc(C2(c3ccc(CCCCCC)cc3)c3cc4c(cc3-c3sc5cc(/C=C6\C(=O)c7cc(F)c(F)cc7C6=C(C#N)C#N)sc5c32)C(c2ccc(CCCCCC)cc2)(c2ccc(CCCCCC)cc2)c2c-4sc3cc(/C=C4\C(=O)c5cc(F)c(F)cc5C4=C(C#N)C#N)sc23)cc1,[C][C][C][C][C][Branch1][Ring1][C][C][C][S][C][S][C][Branch2][=Branch2][=C][C][=C][C][=C][Branch2][=Branch1][#Branch2][C][=C][C][Branch2][Ring1][Ring2][C][=Branch1][C][=O][O][C][C][C][Branch1][C][C][C][C][C][C][Branch1][C][C][C][=C][Branch2][Ring2][=Branch2][C][=C][C][=C][Branch2][Ring1][=C][C][S][C][Branch1][C][C][=C][C][=Ring1][=Branch1][C][=Branch1][C][=O][O][C][C][C][Branch1][C][C][C][C][C][C][Branch1][C][C][C][S][Ring2][Ring1][Branch2][S][Ring2][Ring2][#Branch2][S][C][Ring2][Ring2][#C][=C][Branch2][Ring1][Branch2][C][=C][C][Branch1][C][F][=C][Branch1][N][S][C][C][Branch1][Ring1][C][C][C][C][C][C][S][Ring1][#C][C][C][=C][Branch1][C][C][S][C][Ring2][=Branch1][=Branch1][=Ring1][=Branch1][=C][C][=Ring2][=Branch1][O][F].[C][C][C][C][C][C][C][=C][C][=C][Branch2][N][Branch2][C][Branch1][P][C][=C][C][=C][Branch1][#Branch1][C][C][C][C][C][C][C][=C][Ring1][N][C][=C][C][=C][Branch2][Branch1][#Branch1][C][=C][Ring1][=Branch1][C][S][C][C][=C][Branch2][Ring1][#C][/C][=C][\C][=Branch1][C][=O][C][=C][C][Branch1][C][F][=C][Branch1][C][F][C][=C][Ring1][Branch2][C][Ring1][N][=C][Branch1][Ring1][C][#N][C][#N][S][C][=Ring2][Ring1][#Branch1][C][=Ring2][Ring1][#Branch2][Ring2][Ring2][=N][C][Branch1][P][C][=C][C][=C][Branch1][#Branch1][C][C][C][C][C][C][C][=C][Ring1][N][Branch1][P][C][=C][C][=C][Branch1][#Branch1][C][C][C][C][C][C][C][=C][Ring1][N][C][=C][Ring2][Branch1][=Branch2][S][C][C][=C][Branch2][Ring1][#C][/C][=C][\C][=Branch1][C][=O][C][=C][C][Branch1][C][F][=C][Branch1][C][F][C][=C][Ring1][Branch2][C][Ring1][N][=C][Branch1][Ring1][C][#N][C][#N][S][C][Ring2][Ring1][#Branch2][=Ring2][Ring1][#Branch1][C][=C][Ring2][Branch2][=Branch1],{CCCCC(CC)CSc1sc(-c2c3cc(-c4cc(C(=O)OCCC(C)CCCC(C)C)c(-c5ccc(-c6sc([$])cc6C(=O)OCCC(C)CCCC(C)C)s5)s4)sc3c(-c3cc(F)c(SCC(CC)CCCC)s3)c3cc([$])sc23)cc1F}.CCCCCCc1ccc(C2(c3ccc(CCCCCC)cc3)c3cc4c(cc3-c3sc5cc(/C=C6\C(=O)c7cc(F)c(F)cc7C6=C(C#N)C#N)sc5c32)C(c2ccc(CCCCCC)cc2)(c2ccc(CCCCCC)cc2)c2c-4sc3cc(/C=C4\C(=O)c5cc(F)c(F)cc5C4=C(C#N)C#N)sc23)cc1
PBDB-T-SF,NCBDT-4Cl,-5.41,-3.62,-5.6,-4.02,1.0,CF,DIO,110.0,14.1,14.13,0.851,22.35,74.3,CCCCC(CC)Cc1sc(-c2c3cc(-c4ccc(-c5sc(-c6ccc(C)s6)c6c5C(=O)c5c(CC(CC)CCCC)sc(CC(CC)CCCC)c5C6=O)s4)sc3c(-c3cc(F)c(CC(CC)CCCC)s3)c3cc(C)sc23)cc1F.CCCCCCCCc1c2sc3c(c2c(CCCCCCCC)c2sc4c(c12)C(c1ccc(CCCCCC)cc1)(c1ccc(CCCCCC)cc1)c1cc(C=C2C(=O)c5cc(Cl)c(Cl)cc5C2=C(C#N)C#N)sc1-4)C(c1ccc(CCCCCC)cc1)(c1ccc(CCCCCC)cc1)c1cc(C=C2C(=O)c4cc(Cl)c(Cl)cc4C2=C(C#N)C#N)sc1-3,[C][C][C][C][C][Branch1][Ring1][C][C][C][C][S][C][Branch2][=Branch2][O][C][=C][C][=C][Branch2][=Branch1][Branch2][C][=C][C][=C][Branch2][Branch1][=N][C][S][C][Branch1][O][C][=C][C][=C][Branch1][C][C][S][Ring1][=Branch1][=C][C][=Ring1][O][C][=Branch1][C][=O][C][=C][Branch1][O][C][C][Branch1][Ring1][C][C][C][C][C][C][S][C][Branch1][O][C][C][Branch1][Ring1][C][C][C][C][C][C][=C][Ring2][Ring1][Branch1][C][Ring2][Ring1][#Branch2][=O][S][Ring2][Ring2][=Branch2][S][C][Ring2][Ring2][=C][=C][Branch2][Ring1][#Branch1][C][=C][C][Branch1][C][F][=C][Branch1][O][C][C][Branch1][Ring1][C][C][C][C][C][C][S][Ring1][=C][C][C][=C][Branch1][C][C][S][C][Ring2][=Branch1][Ring2][=Ring1][=Branch1][=C][C][=Ring2][=Branch1][=Branch2][F].[C][C][C][C][C][C][C][C][C][=C][S][C][=C][Branch2][Branch2][N][C][Ring1][Branch1][=C][Branch1][=Branch2][C][C][C][C][C][C][C][C][C][S][C][=C][Branch1][#Branch1][C][Ring2][Ring1][Ring2][=Ring1][Branch1][C][Branch1][P][C][=C][C][=C][Branch1][#Branch1][C][C][C][C][C][C][C][=C][Ring1][N][Branch1][P][C][=C][C][=C][Branch1][#Branch1][C][C][C][C][C][C][C][=C][Ring1][N][C][C][=C][Branch2][Ring1][#C][C][=C][C][=Branch1][C][=O][C][=C][C][Branch1][C][Cl][=C][Branch1][C][Cl][C][=C][Ring1][Branch2][C][Ring1][N][=C][Branch1][Ring1][C][#N][C][#N][S][C][=Ring2][Ring1][#Branch1][Ring2][Branch1][Ring1][C][Branch1][P][C][=C][C][=C][Branch1][#Branch1][C][C][C][C][C][C][C][=C][Ring1][N][Branch1][P][C][=C][C][=C][Branch1][#Branch1][C][C][C][C][C][C][C][=C][Ring1][N][C][C][=C][Branch2][Ring1][#C][C][=C][C][=Branch1][C][=O][C][=C][C][Branch1][C][Cl][=C][Branch1][C][Cl][C][=C][Ring1][Branch2][C][Ring1][N][=C][Branch1][Ring1][C][#N][C][#N][S][C][=Ring2][Ring1][#Branch1][Ring2][Branch2][P],{CCCCC(CC)Cc1sc(-c2c3cc(-c4ccc(-c5sc(-c6ccc([$])s6)c6c5C(=O)c5c(CC(CC)CCCC)sc(CC(CC)CCCC)c5C6=O)s4)sc3c(-c3cc(F)c(CC(CC)CCCC)s3)c3cc([$])sc23)cc1F}.CCCCCCCCc1c2sc3c(c2c(CCCCCCCC)c2sc4c(c12)C(c1ccc(CCCCCC)cc1)(c1ccc(CCCCCC)cc1)c1cc(C=C2C(=O)c5cc(Cl)c(Cl)cc5C2=C(C#N)C#N)sc1-4)C(c1ccc(CCCCCC)cc1)(c1ccc(CCCCCC)cc1)c1cc(C=C2C(=O)c4cc(Cl)c(Cl)cc4C2=C(C#N)C#N)sc1-3
PBDB-TF,Y6,-5.498333333333334,-3.653333333333333,-5.65,-4.1,0.833,CF,CN,110.0,15.7,15.71,0.83,25.3,74.8,CCCCC(CC)Cc1sc(-c2c3cc(-c4ccc(-c5sc(-c6ccc(C)s6)c6c5C(=O)c5c(CC(CC)CCCC)sc(CC(CC)CCCC)c5C6=O)s4)sc3c(-c3cc(F)c(CC(CC)CCCC)s3)c3cc(C)sc23)cc1F.CCCCCCCCCCCc1c(/C=C2\C(=O)c3cc(F)c(F)cc3C2=C(C#N)C#N)sc2c1sc1c3c4nsnc4c4c5sc6c(CCCCCCCCCCC)c(/C=C7\C(=O)c8cc(F)c(F)cc8C7=C(C#N)C#N)sc6c5n(CC(CC)CCCC)c4c3n(CC(CC)CCCC)c21,[C][C][C][C][C][Branch1][Ring1][C][C][C][C][S][C][Branch2][=Branch2][O][C][=C][C][=C][Branch2][=Branch1][Branch2][C][=C][C][=C][Branch2][Branch1][=N][C][S][C][Branch1][O][C][=C][C][=C][Branch1][C][C][S][Ring1][=Branch1][=C][C][=Ring1][O][C][=Branch1][C][=O][C][=C][Branch1][O][C][C][Branch1][Ring1][C][C][C][C][C][C][S][C][Branch1][O][C][C][Branch1][Ring1][C][C][C][C][C][C][=C][Ring2][Ring1][Branch1][C][Ring2][Ring1][#Branch2][=O][S][Ring2][Ring2][=Branch2][S][C][Ring2][Ring2][=C][=C][Branch2][Ring1][#Branch1][C][=C][C][Branch1][C][F][=C][Branch1][O][C][C][Branch1][Ring1][C][C][C][C][C][C][S][Ring1][=C][C][C][=C][Branch1][C][C][S][C][Ring2][=Branch1][Ring2][=Ring1][=Branch1][=C][C][=Ring2][=Branch1][=Branch2][F].[C][C][C][C][C][C][C][C][C][C][C][C][=C][Branch2][Ring1][#C][/C][=C][\C][=Branch1][C][=O][C][=C][C][Branch1][C][F][=C][Branch1][C][F][C][=C][Ring1][Branch2][C][Ring1][N][=C][Branch1][Ring1][C][#N][C][#N][S][C][=C][Ring2][Ring1][#Branch1][S][C][C][C][=N][S][N][=C][Ring1][Branch1][C][C][S][C][C][Branch1][N][C][C][C][C][C][C][C][C][C][C][C][=C][Branch2][Ring1][#C][/C][=C][\C][=Branch1][C][=O][C][=C][C][Branch1][C][F][=C][Branch1][C][F][C][=C][Ring1][Branch2][C][Ring1][N][=C][Branch1][Ring1][C][#N][C][#N][S][C][=Ring2][Ring2][C][C][=Ring2][Ring2][Branch1][N][Branch1][O][C][C][Branch1][Ring1][C][C][C][C][C][C][C][=Ring2][Ring2][S][C][=Ring2][Branch1][#Branch1][N][Branch1][O][C][C][Branch1][Ring1][C][C][C][C][C][C][C][Ring2][=Branch1][Branch1][=Ring2][=Branch1][C],{CCCCC(CC)Cc1sc(-c2c3cc(-c4ccc(-c5sc(-c6ccc([$])s6)c6c5C(=O)c5c(CC(CC)CCCC)sc(CC(CC)CCCC)c5C6=O)s4)sc3c(-c3cc(F)c(CC(CC)CCCC)s3)c3cc([$])sc23)cc1F}.CCCCCCCCCCCc1c(/C=C2\C(=O)c3cc(F)c(F)cc3C2=C(C#N)C#N)sc2c1sc1c3c4nsnc4c4c5sc6c(CCCCCCCCCCC)c(/C=C7\C(=O)c8cc(F)c(F)cc8C7=C(C#N)C#N)sc6c5n(CC(CC)CCCC)c4c3n(CC(CC)CCCC)c21
PBDB-TF,IT-4F,-5.498333333333334,-3.653333333333333,-5.66875,-4.060416666666667,1.0,CB,DIO,25.0,13.37,13.33,0.86,20.8,74.5,CCCCC(CC)Cc1sc(-c2c3cc(-c4ccc(-c5sc(-c6ccc(C)s6)c6c5C(=O)c5c(CC(CC)CCCC)sc(CC(CC)CCCC)c5C6=O)s4)sc3c(-c3cc(F)c(CC(CC)CCCC)s3)c3cc(C)sc23)cc1F.CCCCCCc1ccc(C2(c3ccc(CCCCCC)cc3)c3cc4c(cc3-c3sc5cc(/C=C6\C(=O)c7cc(F)c(F)cc7C6=C(C#N)C#N)sc5c32)C(c2ccc(CCCCCC)cc2)(c2ccc(CCCCCC)cc2)c2c-4sc3cc(/C=C4\C(=O)c5cc(F)c(F)cc5C4=C(C#N)C#N)sc23)cc1,[C][C][C][C][C][Branch1][Ring1][C][C][C][C][S][C][Branch2][=Branch2][O][C][=C][C][=C][Branch2][=Branch1][Branch2][C][=C][C][=C][Branch2][Branch1][=N][C][S][C][Branch1][O][C][=C][C][=C][Branch1][C][C][S][Ring1][=Branch1][=C][C][=Ring1][O][C][=Branch1][C][=O][C][=C][Branch1][O][C][C][Branch1][Ring1][C][C][C][C][C][C][S][C][Branch1][O][C][C][Branch1][Ring1][C][C][C][C][C][C][=C][Ring2][Ring1][Branch1][C][Ring2][Ring1][#Branch2][=O][S][Ring2][Ring2][=Branch2][S][C][Ring2][Ring2][=C][=C][Branch2][Ring1][#Branch1][C][=C][C][Branch1][C][F][=C][Branch1][O][C][C][Branch1][Ring1][C][C][C][C][C][C][S][Ring1][=C][C][C][=C][Branch1][C][C][S][C][Ring2][=Branch1][Ring2][=Ring1][=Branch1][=C][C][=Ring2][=Branch1][=Branch2][F].[C][C][C][C][C][C][C][=C][C][=C][Branch2][N][Branch2][C][Branch1][P][C][=C][C][=C][Branch1][#Branch1][C][C][C][C][C][C][C][=C][Ring1][N][C][=C][C][=C][Branch2][Branch1][#Branch1][C][=C][Ring1][=Branch1][C][S][C][C][=C][Branch2][Ring1][#C][/C][=C][\C][=Branch1][C][=O][C][=C][C][Branch1][C][F][=C][Branch1][C][F][C][=C][Ring1][Branch2][C][Ring1][N][=C][Branch1][Ring1][C][#N][C][#N][S][C][=Ring2][Ring1][#Branch1][C][=Ring2][Ring1][#Branch2][Ring2][Ring2][=N][C][Branch1][P][C][=C][C][=C][Branch1][#Branch1][C][C][C][C][C][C][C][=C][Ring1][N][Branch1][P][C][=C][C][=C][Branch1][#Branch1][C][C][C][C][C][C][C][=C][Ring1][N][C][=C][Ring2][Branch1][=Branch2][S][C][C][=C][Branch2][Ring1][#C][/C][=C][\C][=Branch1][C][=O][C][=C][C][Branch1][C][F][=C][Branch1][C][F][C][=C][Ring1][Branch2][C][Ring1][N][=C][Branch1][Ring1][C][#N][C][#N][S][C][Ring2][Ring1][#Branch2][=Ring2][Ring1][#Branch1][C][=C][Ring2][Branch2][=Branch1],{CCCCC(CC)Cc1sc(-c2c3cc(-c4ccc(-c5sc(-c6ccc([$])s6)c6c5C(=O)c5c(CC(CC)CCCC)sc(CC(CC)CCCC)c5C6=O)s4)sc3c(-c3cc(F)c(CC(CC)CCCC)s3)c3cc([$])sc23)cc1F}.CCCCCCc1ccc(C2(c3ccc(CCCCCC)cc3)c3cc4c(cc3-c3sc5cc(/C=C6\C(=O)c7cc(F)c(F)cc7C6=C(C#N)C#N)sc5c32)C(c2ccc(CCCCCC)cc2)(c2ccc(CCCCCC)cc2)c2c-4sc3cc(/C=C4\C(=O)c5cc(F)c(F)cc5C4=C(C#N)C#N)sc23)cc1
PBDB-TF,ITIC,-5.498333333333334,-3.653333333333333,-5.574146341463415,-3.915,1.0,CB,DIO,25.0,10.64,10.64,1.0,16.1,66.07,CCCCC(CC)Cc1sc(-c2c3cc(-c4ccc(-c5sc(-c6ccc(C)s6)c6c5C(=O)c5c(CC(CC)CCCC)sc(CC(CC)CCCC)c5C6=O)s4)sc3c(-c3cc(F)c(CC(CC)CCCC)s3)c3cc(C)sc23)cc1F.CCCCCCc1ccc(C2(c3ccc(CCCCCC)cc3)c3cc4c(cc3-c3sc5cc(/C=C6\C(=O)c7ccccc7C6=C(C#N)C#N)sc5c32)C(c2ccc(CCCCCC)cc2)(c2ccc(CCCCCC)cc2)c2c-4sc3cc(/C=C4\C(=O)c5ccccc5C4=C(C#N)C#N)sc23)cc1,[C][C][C][C][C][Branch1][Ring1][C][C][C][C][S][C][Branch2][=Branch2][O][C][=C][C][=C][Branch2][=Branch1][Branch2][C][=C][C][=C][Branch2][Branch1][=N][C][S][C][Branch1][O][C][=C][C][=C][Branch1][C][C][S][Ring1][=Branch1][=C][C][=Ring1][O][C][=Branch1][C][=O][C][=C][Branch1][O][C][C][Branch1][Ring1][C][C][C][C][C][C][S][C][Branch1][O][C][C][Branch1][Ring1][C][C][C][C][C][C][=C][Ring2][Ring1][Branch1][C][Ring2][Ring1][#Branch2][=O][S][Ring2][Ring2][=Branch2][S][C][Ring2][Ring2][=C][=C][Branch2][Ring1][#Branch1][C][=C][C][Branch1][C][F][=C][Branch1][O][C][C][Branch1][Ring1][C][C][C][C][C][C][S][Ring1][=C][C][C][=C][Branch1][C][C][S][C][Ring2][=Branch1][Ring2][=Ring1][=Branch1][=C][C][=Ring2][=Branch1][=Branch2][F].[C][C][C][C][C][C][C][=C][C][=C][Branch2][O][N][C][Branch1][P][C][=C][C][=C][Branch1][#Branch1][C][C][C][C][C][C][C][=C][Ring1][N][C][=C][C][=C][Branch2][Ring2][P][C][=C][Ring1][=Branch1][C][S][C][C][=C][Branch2][Ring1][=Branch2][/C][=C][\C][=Branch1][C][=O][C][=C][C][=C][C][=C][Ring1][=Branch1][C][Ring1][#Branch2][=C][Branch1][Ring1][C][#N][C][#N][S][C][=Ring2][Ring1][Branch1][C][=Ring2][Ring1][Branch2][Ring2][Ring2][O][C][Branch1][P][C][=C][C][=C][Branch1][#Branch1][C][C][C][C][C][C][C][=C][Ring1][N][Branch1][P][C][=C][C][=C][Branch1][#Branch1][C][C][C][C][C][C][C][=C][Ring1][N][C][=C][Ring2][Branch1][#Branch1][S][C][C][=C][Branch2][Ring1][=Branch2][/C][=C][\C][=Branch1][C][=O][C][=C][C][=C][C][=C][Ring1][=Branch1][C][Ring1][#Branch2][=C][Branch1][Ring1][C][#N][C][#N][S][C][Ring2][Ring1][Branch2][=Ring2][Ring1][Branch1][C][=C][Ring2][Branch2][C],{CCCCC(CC)Cc1sc(-c2c3cc(-c4ccc(-c5sc(-c6ccc([$])s6)c6c5C(=O)c5c(CC(CC)CCCC)sc(CC(CC)CCCC)c5C6=O)s4)sc3c(-c3cc(F)c(CC(CC)CCCC)s3)c3cc([$])sc23)cc1F}.CCCCCCc1ccc(C2(c3ccc(CCCCCC)cc3)c3cc4c(cc3-c3sc5cc(/C=C6\C(=O)c7ccccc7C6=C(C#N)C#N)sc5c32)C(c2ccc(CCCCCC)cc2)(c2ccc(CCCCCC)cc2)c2c-4sc3cc(/C=C4\C(=O)c5ccccc5C4=C(C#N)C#N)sc23)cc1
PBDB-T,Y1,-5.297777777777778,-3.4170000000000003,-5.45,-3.95,1.0,CB,CN,25.0,13.42,13.49,0.87,22.44,69.1,CCCCC(CC)Cc1ccc(-c2c3cc(-c4ccc(-c5sc(-c6ccc(C)s6)c6c5C(=O)c5c(CC(CC)CCCC)sc(CC(CC)CCCC)c5C6=O)s4)sc3c(-c3ccc(CC(CC)CCCC)s3)c3cc(C)sc23)s1.CCCCC(CC)Cn1nc2c(n1)c1c3sc4cc(/C=C5\C(=O)c6ccccc6C5=C(C#N)C#N)sc4c3n(CC(CC)CCCC)c1c1c2c2sc3cc(/C=C4\C(=O)c5ccccc5C4=C(C#N)C#N)sc3c2n1CC(CC)CCCC,[C][C][C][C][C][Branch1][Ring1][C][C][C][C][=C][C][=C][Branch2][=Branch2][Branch2][C][=C][C][=C][Branch2][=Branch1][Branch2][C][=C][C][=C][Branch2][Branch1][=N][C][S][C][Branch1][O][C][=C][C][=C][Branch1][C][C][S][Ring1][=Branch1][=C][C][=Ring1][O][C][=Branch1][C][=O][C][=C][Branch1][O][C][C][Branch1][Ring1][C][C][C][C][C][C][S][C][Branch1][O][C][C][Branch1][Ring1][C][C][C][C][C][C][=C][Ring2][Ring1][Branch1][C][Ring2][Ring1][#Branch2][=O][S][Ring2][Ring2][=Branch2][S][C][Ring2][Ring2][=C][=C][Branch2][Ring1][Ring2][C][=C][C][=C][Branch1][O][C][C][Branch1][Ring1][C][C][C][C][C][C][S][Ring1][=N][C][C][=C][Branch1][C][C][S][C][Ring2][=Branch1][Ring1][=Ring1][=Branch1][S][Ring2][=Branch1][Branch2].[C][C][C][C][C][Branch1][Ring1][C][C][C][N][N][=C][C][=Branch1][Ring2][=N][Ring1][Branch1][C][C][S][C][C][=C][Branch2][Ring1][=Branch2][/C][=C][\C][=Branch1][C][=O][C][=C][C][=C][C][=C][Ring1][=Branch1][C][Ring1][#Branch2][=C][Branch1][Ring1][C][#N][C][#N][S][C][=Ring2][Ring1][Branch1][C][=Ring2][Ring1][Branch2][N][Branch1][O][C][C][Branch1][Ring1][C][C][C][C][C][C][C][=Ring2][Ring2][Ring1][C][=C][Ring2][Ring2][Branch2][C][S][C][C][=C][Branch2][Ring1][=Branch2][/C][=C][\C][=Branch1][C][=O][C][=C][C][=C][C][=C][Ring1][=Branch1][C][Ring1][#Branch2][=C][Branch1][Ring1][C][#N][C][#N][S][C][=Ring2][Ring1][Branch1][C][=Ring2][Ring1][Branch2][N][Ring2][Ring1][O][C][C][Branch1][Ring1][C][C][C][C][C][C],{CCCCC(CC)Cc1ccc(-c2c3cc(-c4ccc(-c5sc(-c6ccc([$])s6)c6c5C(=O)c5c(CC(CC)CCCC)sc(CC(CC)CCCC)c5C6=O)s4)sc3c(-c3ccc(CC(CC)CCCC)s3)c3cc([$])sc23)s1}.CCCCC(CC)Cn1nc2c(n1)c1c3sc4cc(/C=C5\C(=O)c6ccccc6C5=C(C#N)C#N)sc4c3n(CC(CC)CCCC)c1c1c2c2sc3cc(/C=C4\C(=O)c5ccccc5C4=C(C#N)C#N)sc3c2n1CC(CC)CCCC
PBDB-T,Y2,-5.297777777777778,-3.4170000000000003,-5.43,-4.04,1.0,CB,CN,25.0,13.4,13.41,0.82,23.56,69.4,CCCCC(CC)Cc1ccc(-c2c3cc(-c4ccc(-c5sc(-c6ccc(C)s6)c6c5C(=O)c5c(CC(CC)CCCC)sc(CC(CC)CCCC)c5C6=O)s4)sc3c(-c3ccc(CC(CC)CCCC)s3)c3cc(C)sc23)s1.CCCCC(CC)Cn1nc2c(n1)c1c3sc4cc(/C=C5\C(=O)c6cscc6C5=C(C#N)C#N)sc4c3n(CC(CC)CCCC)c1c1c2c2sc3cc(/C=C4\C(=O)c5cscc5C4=C(C#N)C#N)sc3c2n1CC(CC)CCCC,[C][C][C][C][C][Branch1][Ring1][C][C][C][C][=C][C][=C][Branch2][=Branch2][Branch2][C][=C][C][=C][Branch2][=Branch1][Branch2][C][=C][C][=C][Branch2][Branch1][=N][C][S][C][Branch1][O][C][=C][C][=C][Branch1][C][C][S][Ring1][=Branch1][=C][C][=Ring1][O][C][=Branch1][C][=O][C][=C][Branch1][O][C][C][Branch1][Ring1][C][C][C][C][C][C][S][C][Branch1][O][C][C][Branch1][Ring1][C][C][C][C][C][C][=C][Ring2][Ring1][Branch1][C][Ring2][Ring1][#Branch2][=O][S][Ring2][Ring2][=Branch2][S][C][Ring2][Ring2][=C][=C][Branch2][Ring1][Ring2][C][=C][C][=C][Branch1][O][C][C][Branch1][Ring1][C][C][C][C][C][C][S][Ring1][=N][C][C][=C][Branch1][C][C][S][C][Ring2][=Branch1][Ring1][=Ring1][=Branch1][S][Ring2][=Branch1][Branch2].[C][C][C][C][C][Branch1][Ring1][C][C][C][N][N][=C][C][=Branch1][Ring2][=N][Ring1][Branch1][C][C][S][C][C][=C][Branch2][Ring1][Branch2][/C][=C][\C][=Branch1][C][=O][C][=C][S][C][=C][Ring1][Branch1][C][Ring1][=Branch2][=C][Branch1][Ring1][C][#N][C][#N][S][C][=Ring2][Ring1][Ring2][C][=Ring2][Ring1][#Branch1][N][Branch1][O][C][C][Branch1][Ring1][C][C][C][C][C][C][C][=Ring2][Ring2][C][C][=C][Ring2][Ring2][#Branch1][C][S][C][C][=C][Branch2][Ring1][Branch2][/C][=C][\C][=Branch1][C][=O][C][=C][S][C][=C][Ring1][Branch1][C][Ring1][=Branch2][=C][Branch1][Ring1][C][#N][C][#N][S][C][=Ring2][Ring1][Ring2][C][=Ring2][Ring1][#Branch1][N][Ring2][Ring1][#Branch2][C][C][Branch1][Ring1][C][C][C][C][C][C],{CCCCC(CC)Cc1ccc(-c2c3cc(-c4ccc(-c5sc(-c6ccc([$])s6)c6c5C(=O)c5c(CC(CC)CCCC)sc(CC(CC)CCCC)c5C6=O)s4)sc3c(-c3ccc(CC(CC)CCCC)s3)c3cc([$])sc23)s1}.CCCCC(CC)Cn1nc2c(n1)c1c3sc4cc(/C=C5\C(=O)c6cscc6C5=C(C#N)C#N)sc4c3n(CC(CC)CCCC)c1c1c2c2sc3cc(/C=C4\C(=O)c5cscc5C4=C(C#N)C#N)sc3c2n1CC(CC)CCCC
PBDS-TZ,IT-4F,-5.41,-3.46,-5.66875,-4.060416666666667,1.0,CB,DIO,90.0,12.01,11.78,0.804,20.05,73.1,CCCCC(CC)Cc1cc(-c2nc3sc(-c4cc(CC(CC)CCCC)c(-c5cc6c(-c7ccc([Si](CCC)(CCC)CCC)s7)c7sc(C)cc7c(-c7ccc([Si](CCC)(CCC)CCC)s7)c6s5)s4)nc3s2)sc1C.CCCCCCc1ccc(C2(c3ccc(CCCCCC)cc3)c3cc4c(cc3-c3sc5cc(/C=C6\C(=O)c7cc(F)c(F)cc7C6=C(C#N)C#N)sc5c32)C(c2ccc(CCCCCC)cc2)(c2ccc(CCCCCC)cc2)c2c-4sc3cc(/C=C4\C(=O)c5cc(F)c(F)cc5C4=C(C#N)C#N)sc23)cc1,[C][C][C][C][C][Branch1][Ring1][C][C][C][C][C][=C][Branch2][=Branch2][Ring2][C][=N][C][S][C][Branch2][Branch2][Ring1][C][=C][C][Branch1][O][C][C][Branch1][Ring1][C][C][C][C][C][C][=C][Branch2][=Branch1][N][C][=C][C][=C][Branch2][Ring1][Branch2][C][=C][C][=C][Branch1][#C][Si][Branch1][Ring2][C][C][C][Branch1][Ring2][C][C][C][C][C][C][S][Ring1][#C][C][S][C][Branch1][C][C][=C][C][=Ring1][=Branch1][C][Branch2][Ring1][Branch2][C][=C][C][=C][Branch1][#C][Si][Branch1][Ring2][C][C][C][Branch1][Ring2][C][C][C][C][C][C][S][Ring1][#C][=C][Ring2][Ring2][Branch2][S][Ring2][Ring2][O][S][Ring2][Branch1][Branch2][=N][C][=Ring2][Branch1][=N][S][Ring2][Branch1][S][S][C][=Ring2][=Branch1][Branch1][C].[C][C][C][C][C][C][C][=C][C][=C][Branch2][N][Branch2][C][Branch1][P][C][=C][C][=C][Branch1][#Branch1][C][C][C][C][C][C][C][=C][Ring1][N][C][=C][C][=C][Branch2][Branch1][#Branch1][C][=C][Ring1][=Branch1][C][S][C][C][=C][Branch2][Ring1][#C][/C][=C][\C][=Branch1][C][=O][C][=C][C][Branch1][C][F][=C][Branch1][C][F][C][=C][Ring1][Branch2][C][Ring1][N][=C][Branch1][Ring1][C][#N][C][#N][S][C][=Ring2][Ring1][#Branch1][C][=Ring2][Ring1][#Branch2][Ring2][Ring2][=N][C][Branch1][P][C][=C][C][=C][Branch1][#Branch1][C][C][C][C][C][C][C][=C][Ring1][N][Branch1][P][C][=C][C][=C][Branch1][#Branch1][C][C][C][C][C][C][C][=C][Ring1][N][C][=C][Ring2][Branch1][=Branch2][S][C][C][=C][Branch2][Ring1][#C][/C][=C][\C][=Branch1][C][=O][C][=C][C][Branch1][C][F][=C][Branch1][C][F][C][=C][Ring1][Branch2][C][Ring1][N][=C][Branch1][Ring1][C][#N][C][#N][S][C][Ring2][Ring1][#Branch2][=Ring2][Ring1][#Branch1][C][=C][Ring2][Branch2][=Branch1],{CCCCC(CC)Cc1cc(-c2nc3sc(-c4cc(CC(CC)CCCC)c(-c5cc6c(-c7ccc([Si](CCC)(CCC)CCC)s7)c7sc([$])cc7c(-c7ccc([Si](CCC)(CCC)CCC)s7)c6s5)s4)nc3s2)sc1[$]}.CCCCCCc1ccc(C2(c3ccc(CCCCCC)cc3)c3cc4c(cc3-c3sc5cc(/C=C6\C(=O)c7cc(F)c(F)cc7C6=C(C#N)C#N)sc5c32)C(c2ccc(CCCCCC)cc2)(c2ccc(CCCCCC)cc2)c2c-4sc3cc(/C=C4\C(=O)c5cc(F)c(F)cc5C4=C(C#N)C#N)sc23)cc1
PBZ,IT-4F,-5.18,-3.22,-5.66875,-4.060416666666667,1.0,Toluene,PN,25.0,6.4,6.45,0.6,17.0,63.2,CCCCCCCCC(CCCCCC)Cn1nc2c(-c3ccc(C)s3)c(F)c(F)c(-c3ccc(-c4cc5c(-c6ccc(CC(CC)CCCC)s6)c6sc(C)cc6c(-c6ccc(CC(CC)CCCC)s6)c5s4)s3)c2n1.CCCCCCc1ccc(C2(c3ccc(CCCCCC)cc3)c3cc4c(cc3-c3sc5cc(/C=C6\C(=O)c7cc(F)c(F)cc7C6=C(C#N)C#N)sc5c32)C(c2ccc(CCCCCC)cc2)(c2ccc(CCCCCC)cc2)c2c-4sc3cc(/C=C4\C(=O)c5cc(F)c(F)cc5C4=C(C#N)C#N)sc23)cc1,[C][C][C][C][C][C][C][C][C][Branch1][#Branch1][C][C][C][C][C][C][C][N][N][=C][C][Branch1][O][C][=C][C][=C][Branch1][C][C][S][Ring1][=Branch1][=C][Branch1][C][F][C][Branch1][C][F][=C][Branch2][=Branch1][#C][C][=C][C][=C][Branch2][=Branch1][Ring2][C][=C][C][=C][Branch2][Ring1][Ring2][C][=C][C][=C][Branch1][O][C][C][Branch1][Ring1][C][C][C][C][C][C][S][Ring1][=N][C][S][C][Branch1][C][C][=C][C][=Ring1][=Branch1][C][Branch2][Ring1][Ring2][C][=C][C][=C][Branch1][O][C][C][Branch1][Ring1][C][C][C][C][C][C][S][Ring1][=N][=C][Ring2][Ring2][Ring2][S][Ring2][Ring2][#Branch1][S][Ring2][Ring2][N][C][Ring2][Branch1][#Branch2][=N][Ring2][Branch1][=N].[C][C][C][C][C][C][C][=C][C][=C][Branch2][N][Branch2][C][Branch1][P][C][=C][C][=C][Branch1][#Branch1][C][C][C][C][C][C][C][=C][Ring1][N][C][=C][C][=C][Branch2][Branch1][#Branch1][C][=C][Ring1][=Branch1][C][S][C][C][=C][Branch2][Ring1][#C][/C][=C][\C][=Branch1][C][=O][C][=C][C][Branch1][C][F][=C][Branch1][C][F][C][=C][Ring1][Branch2][C][Ring1][N][=C][Branch1][Ring1][C][#N][C][#N][S][C][=Ring2][Ring1][#Branch1][C][=Ring2][Ring1][#Branch2][Ring2][Ring2][=N][C][Branch1][P][C][=C][C][=C][Branch1][#Branch1][C][C][C][C][C][C][C][=C][Ring1][N][Branch1][P][C][=C][C][=C][Branch1][#Branch1][C][C][C][C][C][C][C][=C][Ring1][N][C][=C][Ring2][Branch1][=Branch2][S][C][C][=C][Branch2][Ring1][#C][/C][=C][\C][=Branch1][C][=O][C][=C][C][Branch1][C][F][=C][Branch1][C][F][C][=C][Ring1][Branch2][C][Ring1][N][=C][Branch1][Ring1][C][#N][C][#N][S][C][Ring2][Ring1][#Branch2][=Ring2][Ring1][#Branch1][C][=C][Ring2][Branch2][=Branch1],{CCCCCCCCC(CCCCCC)Cn1nc2c(-c3ccc([$])s3)c(F)c(F)c(-c3ccc(-c4cc5c(-c6ccc(CC(CC)CCCC)s6)c6sc([$])cc6c(-c6ccc(CC(CC)CCCC)s6)c5s4)s3)c2n1}.CCCCCCc1ccc(C2(c3ccc(CCCCCC)cc3)c3cc4c(cc3-c3sc5cc(/C=C6\C(=O)c7cc(F)c(F)cc7C6=C(C#N)C#N)sc5c32)C(c2ccc(CCCCCC)cc2)(c2ccc(CCCCCC)cc2)c2c-4sc3cc(/C=C4\C(=O)c5cc(F)c(F)cc5C4=C(C#N)C#N)sc23)cc1
PBZ-Cl,IT-4F,-5.39,-3.41,-5.66875,-4.060416666666667,1.0,Toluene,PN,25.0,9.7,9.67,0.8,17.7,68.3,CCCCCCCCC(CCCCCC)Cn1nc2c(-c3ccc(C)s3)c(F)c(F)c(-c3ccc(-c4cc5c(-c6cc(Cl)c(CC(CC)CCCC)s6)c6sc(C)cc6c(-c6cc(Cl)c(CC(CC)CCCC)s6)c5s4)s3)c2n1.CCCCCCc1ccc(C2(c3ccc(CCCCCC)cc3)c3cc4c(cc3-c3sc5cc(/C=C6\C(=O)c7cc(F)c(F)cc7C6=C(C#N)C#N)sc5c32)C(c2ccc(CCCCCC)cc2)(c2ccc(CCCCCC)cc2)c2c-4sc3cc(/C=C4\C(=O)c5cc(F)c(F)cc5C4=C(C#N)C#N)sc23)cc1,[C][C][C][C][C][C][C][C][C][Branch1][#Branch1][C][C][C][C][C][C][C][N][N][=C][C][Branch1][O][C][=C][C][=C][Branch1][C][C][S][Ring1][=Branch1][=C][Branch1][C][F][C][Branch1][C][F][=C][Branch2][#Branch1][Branch1][C][=C][C][=C][Branch2][=Branch1][#Branch2][C][=C][C][=C][Branch2][Ring1][#Branch1][C][=C][C][Branch1][C][Cl][=C][Branch1][O][C][C][Branch1][Ring1][C][C][C][C][C][C][S][Ring1][=C][C][S][C][Branch1][C][C][=C][C][=Ring1][=Branch1][C][Branch2][Ring1][#Branch1][C][=C][C][Branch1][C][Cl][=C][Branch1][O][C][C][Branch1][Ring1][C][C][C][C][C][C][S][Ring1][=C][=C][Ring2][Ring2][=Branch1][S][Ring2][Ring2][=Branch2][S][Ring2][Ring2][=C][C][Ring2][Branch1][N][=N][Ring2][Branch1][#C].[C][C][C][C][C][C][C][=C][C][=C][Branch2][N][Branch2][C][Branch1][P][C][=C][C][=C][Branch1][#Branch1][C][C][C][C][C][C][C][=C][Ring1][N][C][=C][C][=C][Branch2][Branch1][#Branch1][C][=C][Ring1][=Branch1][C][S][C][C][=C][Branch2][Ring1][#C][/C][=C][\C][=Branch1][C][=O][C][=C][C][Branch1][C][F][=C][Branch1][C][F][C][=C][Ring1][Branch2][C][Ring1][N][=C][Branch1][Ring1][C][#N][C][#N][S][C][=Ring2][Ring1][#Branch1][C][=Ring2][Ring1][#Branch2][Ring2][Ring2][=N][C][Branch1][P][C][=C][C][=C][Branch1][#Branch1][C][C][C][C][C][C][C][=C][Ring1][N][Branch1][P][C][=C][C][=C][Branch1][#Branch1][C][C][C][C][C][C][C][=C][Ring1][N][C][=C][Ring2][Branch1][=Branch2][S][C][C][=C][Branch2][Ring1][#C][/C][=C][\C][=Branch1][C][=O][C][=C][C][Branch1][C][F][=C][Branch1][C][F][C][=C][Ring1][Branch2][C][Ring1][N][=C][Branch1][Ring1][C][#N][C][#N][S][C][Ring2][Ring1][#Branch2][=Ring2][Ring1][#Branch1][C][=C][Ring2][Branch2][=Branch1],{CCCCCCCCC(CCCCCC)Cn1nc2c(-c3ccc([$])s3)c(F)c(F)c(-c3ccc(-c4cc5c(-c6cc(Cl)c(CC(CC)CCCC)s6)c6sc([$])cc6c(-c6cc(Cl)c(CC(CC)CCCC)s6)c5s4)s3)c2n1}.CCCCCCc1ccc(C2(c3ccc(CCCCCC)cc3)c3cc4c(cc3-c3sc5cc(/C=C6\C(=O)c7cc(F)c(F)cc7C6=C(C#N)C#N)sc5c32)C(c2ccc(CCCCCC)cc2)(c2ccc(CCCCCC)cc2)c2c-4sc3cc(/C=C4\C(=O)c5cc(F)c(F)cc5C4=C(C#N)C#N)sc23)cc1
PBZ-ClSi,IT-4F,-5.56,-3.5,-5.66875,-4.060416666666667,1.0,Toluene,PN,25.0,12.8,12.77,0.93,19.2,71.5,CCCCCCCCC(CCCCCC)Cn1nc2c(-c3ccc(C)s3)c(F)c(F)c(-c3ccc(-c4cc5c(-c6cc(Cl)c([Si](CCC)(CCC)CCC)s6)c6sc(C)cc6c(-c6cc(Cl)c([Si](CCC)(CCC)CCC)s6)c5s4)s3)c2n1.CCCCCCc1ccc(C2(c3ccc(CCCCCC)cc3)c3cc4c(cc3-c3sc5cc(/C=C6\C(=O)c7cc(F)c(F)cc7C6=C(C#N)C#N)sc5c32)C(c2ccc(CCCCCC)cc2)(c2ccc(CCCCCC)cc2)c2c-4sc3cc(/C=C4\C(=O)c5cc(F)c(F)cc5C4=C(C#N)C#N)sc23)cc1,[C][C][C][C][C][C][C][C][C][Branch1][#Branch1][C][C][C][C][C][C][C][N][N][=C][C][Branch1][O][C][=C][C][=C][Branch1][C][C][S][Ring1][=Branch1][=C][Branch1][C][F][C][Branch1][C][F][=C][Branch2][#Branch1][=N][C][=C][C][=C][Branch2][#Branch1][C][C][=C][C][=C][Branch2][Ring1][O][C][=C][C][Branch1][C][Cl][=C][Branch1][#C][Si][Branch1][Ring2][C][C][C][Branch1][Ring2][C][C][C][C][C][C][S][Ring1][S][C][S][C][Branch1][C][C][=C][C][=Ring1][=Branch1][C][Branch2][Ring1][O][C][=C][C][Branch1][C][Cl][=C][Branch1][#C][Si][Branch1][Ring2][C][C][C][Branch1][Ring2][C][C][C][C][C][C][S][Ring1][S][=C][Ring2][Ring2][#Branch2][S][Ring2][Ring2][=N][S][Ring2][Branch1][C][C][Ring2][Branch1][S][=N][Ring2][=Branch1][Ring1].[C][C][C][C][C][C][C][=C][C][=C][Branch2][N][Branch2][C][Branch1][P][C][=C][C][=C][Branch1][#Branch1][C][C][C][C][C][C][C][=C][Ring1][N][C][=C][C][=C][Branch2][Branch1][#Branch1][C][=C][Ring1][=Branch1][C][S][C][C][=C][Branch2][Ring1][#C][/C][=C][\C][=Branch1][C][=O][C][=C][C][Branch1][C][F][=C][Branch1][C][F][C][=C][Ring1][Branch2][C][Ring1][N][=C][Branch1][Ring1][C][#N][C][#N][S][C][=Ring2][Ring1][#Branch1][C][=Ring2][Ring1][#Branch2][Ring2][Ring2][=N][C][Branch1][P][C][=C][C][=C][Branch1][#Branch1][C][C][C][C][C][C][C][=C][Ring1][N][Branch1][P][C][=C][C][=C][Branch1][#Branch1][C][C][C][C][C][C][C][=C][Ring1][N][C][=C][Ring2][Branch1][=Branch2][S][C][C][=C][Branch2][Ring1][#C][/C][=C][\C][=Branch1][C][=O][C][=C][C][Branch1][C][F][=C][Branch1][C][F][C][=C][Ring1][Branch2][C][Ring1][N][=C][Branch1][Ring1][C][#N][C][#N][S][C][Ring2][Ring1][#Branch2][=Ring2][Ring1][#Branch1][C][=C][Ring2][Branch2][=Branch1],{CCCCCCCCC(CCCCCC)Cn1nc2c(-c3ccc([$])s3)c(F)c(F)c(-c3ccc(-c4cc5c(-c6cc(Cl)c([Si](CCC)(CCC)CCC)s6)c6sc([$])cc6c(-c6cc(Cl)c([Si](CCC)(CCC)CCC)s6)c5s4)s3)c2n1}.CCCCCCc1ccc(C2(c3ccc(CCCCCC)cc3)c3cc4c(cc3-c3sc5cc(/C=C6\C(=O)c7cc(F)c(F)cc7C6=C(C#N)C#N)sc5c32)C(c2ccc(CCCCCC)cc2)(c2ccc(CCCCCC)cc2)c2c-4sc3cc(/C=C4\C(=O)c5cc(F)c(F)cc5C4=C(C#N)C#N)sc23)cc1
