Repository: aspuru-guzik-group/Beyond-Molecular-Structure-ML-for-OPV-Materials-Devices

File: ml_for_opvs/data/input_representation/OPV_Min/smiles/processed_smiles_fabrication_wo_solid.csv (part 10 of 14)
Donor,Acceptor,HOMO_D_eV,LUMO_D_eV,HOMO_A_eV,LUMO_A_eV,D_A_ratio_m_m,solvent,solvent_additive,annealing_temperature,PCE_percent,calc_PCE_percent,Voc_V,Jsc_mA_cm_pow_neg2,FF_percent,DA_SMILES,DA_SELFIES,DA_BigSMILES
PTZPF,BT-2F,-5.41,-3.42,-5.6,-4.0,1.0,CB,CN,120.0,8.54,8.59,0.84,19.29,53.0,CCCCCCCCC(CCCCCC)Cn1nc2c(-c3ccc(C)s3)c(F)c(F)c(-c3ccc(-c4cc5c(-c6cc(F)c(CC(CC)CCCC)c(F)c6)c6sc(C)cc6c(-c6cc(F)c(CC(CC)CCCC)c(F)c6)c5s4)s3)c2n1.CCCCCCc1ccc(C2(c3ccc(CCCCCC)cc3)c3cc(/C=C4\C(=O)c5cc(F)c(F)cc5C4=C(C#N)C#N)sc3-c3sc4c(OCC(CC)CCCC)c5c6c(sc5c(OCC(CC)CCCC)c4c32)-c2sc(/C=C3\C(=O)c4cc(F)c(F)cc4C3=C(C#N)C#N)cc2C6(c2ccc(CCCCCC)cc2)c2ccc(CCCCCC)cc2)cc1,[C][C][C][C][C][C][C][C][C][Branch1][#Branch1][C][C][C][C][C][C][C][N][N][=C][C][Branch1][O][C][=C][C][=C][Branch1][C][C][S][Ring1][=Branch1][=C][Branch1][C][F][C][Branch1][C][F][=C][Branch2][#Branch1][=N][C][=C][C][=C][Branch2][#Branch1][C][C][=C][C][=C][Branch2][Ring1][O][C][=C][C][Branch1][C][F][=C][Branch1][O][C][C][Branch1][Ring1][C][C][C][C][C][C][C][Branch1][C][F][=C][Ring1][S][C][S][C][Branch1][C][C][=C][C][=Ring1][=Branch1][C][Branch2][Ring1][O][C][=C][C][Branch1][C][F][=C][Branch1][O][C][C][Branch1][Ring1][C][C][C][C][C][C][C][Branch1][C][F][=C][Ring1][S][=C][Ring2][Ring2][#Branch2][S][Ring2][Ring2][=N][S][Ring2][Branch1][C][C][Ring2][Branch1][S][=N][Ring2][=Branch1][Ring1].[C][C][C][C][C][C][C][=C][C][=C][Branch2][=N][S][C][Branch1][P][C][=C][C][=C][Branch1][#Branch1][C][C][C][C][C][C][C][=C][Ring1][N][C][C][=C][Branch2][Ring1][#C][/C][=C][\C][=Branch1][C][=O][C][=C][C][Branch1][C][F][=C][Branch1][C][F][C][=C][Ring1][Branch2][C][Ring1][N][=C][Branch1][Ring1][C][#N][C][#N][S][C][=Ring2][Ring1][#Branch1][C][S][C][=C][Branch1][N][O][C][C][Branch1][Ring1][C][C][C][C][C][C][C][C][=C][Branch2][Ring1][=C][S][C][=Ring1][Branch1][C][Branch1][N][O][C][C][Branch1][Ring1][C][C][C][C][C][C][=C][Ring2][Ring1][O][C][=Ring2][Ring1][=C][Ring2][=Branch1][C][C][S][C][Branch2][Ring1][#C][/C][=C][\C][=Branch1][C][=O][C][=C][C][Branch1][C][F][=C][Branch1][C][F][C][=C][Ring1][Branch2][C][Ring1][N][=C][Branch1][Ring1][C][#N][C][#N][=C][C][=Ring2][Ring1][#Branch1][C][Ring2][Ring2][Branch2][Branch1][P][C][=C][C][=C][Branch1][#Branch1][C][C][C][C][C][C][C][=C][Ring1][N][C][=C][C][=C][Branch1][#Branch1][C][C][C][C][C][C][C][=C][Ring1][N][C][=C][Ring2][=Branch2][Branch2],{CCCCCCCCC(CCCCCC)Cn1nc2c(-c3ccc([$])s3)c(F)c(F)c(-c3ccc(-c4cc5c(-c6cc(F)c(CC(CC)CCCC)c(F)c6)c6sc([$])cc6c(-c6cc(F)c(CC(CC)CCCC)c(F)c6)c5s4)s3)c2n1}.CCCCCCc1ccc(C2(c3ccc(CCCCCC)cc3)c3cc(/C=C4\C(=O)c5cc(F)c(F)cc5C4=C(C#N)C#N)sc3-c3sc4c(OCC(CC)CCCC)c5c6c(sc5c(OCC(CC)CCCC)c4c32)-c2sc(/C=C3\C(=O)c4cc(F)c(F)cc4C3=C(C#N)C#N)cc2C6(c2ccc(CCCCCC)cc2)c2ccc(CCCCCC)cc2)cc1
P3HT,Qx1,-5.057777777777777,-2.989444444444445,-5.42,-3.6,1.667,o-DCB,CN,100.0,4.03,4.03,1.0,6.02,67.0,CCCCCCc1cc(-c2sc(-c3sc(-c4sc(C)cc4CCCCCC)cc3CCCCCC)cc2CCCCCC)sc1C.CCCCCCc1ccc(C2(c3ccc(CCCCCC)cc3)c3cc4c(cc3-c3sc(-c5ccc(C=O)c6nc(-c7ccccc7)c(-c7ccccc7)nc56)cc32)C(c2ccc(CCCCCC)cc2)(c2ccc(CCCCCC)cc2)c2cc(-c3ccc(C=O)c5nc(-c6ccccc6)c(-c6ccccc6)nc35)sc2-4)cc1,[C][C][C][C][C][C][C][C][=C][Branch2][Ring2][P][C][S][C][Branch2][Ring1][S][C][S][C][Branch1][P][C][S][C][Branch1][C][C][=C][C][=Ring1][=Branch1][C][C][C][C][C][C][=C][C][=Ring1][P][C][C][C][C][C][C][=C][C][=Ring2][Ring1][N][C][C][C][C][C][C][S][C][=Ring2][Ring2][#Branch1][C].[C][C][C][C][C][C][C][=C][C][=C][Branch2][N][S][C][Branch1][P][C][=C][C][=C][Branch1][#Branch1][C][C][C][C][C][C][C][=C][Ring1][N][C][=C][C][=C][Branch2][Branch1][O][C][=C][Ring1][=Branch1][C][S][C][Branch2][Ring2][=Branch2][C][=C][C][=C][Branch1][Ring1][C][=O][C][=N][C][Branch1][=Branch2][C][=C][C][=C][C][=C][Ring1][=Branch1][=C][Branch1][=Branch2][C][=C][C][=C][C][=C][Ring1][=Branch1][N][=C][Ring2][Ring1][Branch2][Ring2][Ring1][C][=C][C][=Ring2][Ring1][=N][Ring2][Ring2][S][C][Branch1][P][C][=C][C][=C][Branch1][#Branch1][C][C][C][C][C][C][C][=C][Ring1][N][Branch1][P][C][=C][C][=C][Branch1][#Branch1][C][C][C][C][C][C][C][=C][Ring1][N][C][C][=C][Branch2][Ring2][=Branch2][C][=C][C][=C][Branch1][Ring1][C][=O][C][=N][C][Branch1][=Branch2][C][=C][C][=C][C][=C][Ring1][=Branch1][=C][Branch1][=Branch2][C][=C][C][=C][C][=C][Ring1][=Branch1][N][=C][Ring2][Ring1][Branch2][Ring2][Ring1][C][S][C][=Ring2][Ring1][=N][Ring2][#Branch1][#Branch1][C][=C][Ring2][Branch2][N],{CCCCCCc1cc(-c2sc(-c3sc(-c4sc([$])cc4CCCCCC)cc3CCCCCC)cc2CCCCCC)sc1[$]}.CCCCCCc1ccc(C2(c3ccc(CCCCCC)cc3)c3cc4c(cc3-c3sc(-c5ccc(C=O)c6nc(-c7ccccc7)c(-c7ccccc7)nc56)cc32)C(c2ccc(CCCCCC)cc2)(c2ccc(CCCCCC)cc2)c2cc(-c3ccc(C=O)c5nc(-c6ccccc6)c(-c6ccccc6)nc35)sc2-4)cc1
P3HT,Qx1b,-5.057777777777777,-2.989444444444445,-5.35,-3.66,0.8,o-DCB,CN,100.0,4.81,4.81,0.95,7.34,69.0,CCCCCCc1cc(-c2sc(-c3sc(-c4sc(C)cc4CCCCCC)cc3CCCCCC)cc2CCCCCC)sc1C.CCCCCCC1(CCCCCC)c2cc3c(cc2-c2sc(-c4ccc(C=O)c5nc(-c6ccccc6)c(-c6ccccc6)nc45)cc21)C(CCCCCC)(CCCCCC)c1cc(-c2ccc(C=O)c4nc(-c5ccccc5)c(-c5ccccc5)nc24)sc1-3,[C][C][C][C][C][C][C][C][=C][Branch2][Ring2][P][C][S][C][Branch2][Ring1][S][C][S][C][Branch1][P][C][S][C][Branch1][C][C][=C][C][=Ring1][=Branch1][C][C][C][C][C][C][=C][C][=Ring1][P][C][C][C][C][C][C][=C][C][=Ring2][Ring1][N][C][C][C][C][C][C][S][C][=Ring2][Ring2][#Branch1][C].[C][C][C][C][C][C][C][Branch1][#Branch1][C][C][C][C][C][C][C][=C][C][=C][Branch2][Branch1][O][C][=C][Ring1][=Branch1][C][S][C][Branch2][Ring2][=Branch2][C][=C][C][=C][Branch1][Ring1][C][=O][C][=N][C][Branch1][=Branch2][C][=C][C][=C][C][=C][Ring1][=Branch1][=C][Branch1][=Branch2][C][=C][C][=C][C][=C][Ring1][=Branch1][N][=C][Ring2][Ring1][Branch2][Ring2][Ring1][C][=C][C][=Ring2][Ring1][=N][Ring2][Ring2][#Branch2][C][Branch1][#Branch1][C][C][C][C][C][C][Branch1][#Branch1][C][C][C][C][C][C][C][C][=C][Branch2][Ring2][=Branch2][C][=C][C][=C][Branch1][Ring1][C][=O][C][=N][C][Branch1][=Branch2][C][=C][C][=C][C][=C][Ring1][=Branch1][=C][Branch1][=Branch2][C][=C][C][=C][C][=C][Ring1][=Branch1][N][=C][Ring2][Ring1][Branch2][Ring2][Ring1][C][S][C][=Ring2][Ring1][=N][Ring2][=Branch1][O],{CCCCCCc1cc(-c2sc(-c3sc(-c4sc([$])cc4CCCCCC)cc3CCCCCC)cc2CCCCCC)sc1[$]}.CCCCCCC1(CCCCCC)c2cc3c(cc2-c2sc(-c4ccc(C=O)c5nc(-c6ccccc6)c(-c6ccccc6)nc45)cc21)C(CCCCCC)(CCCCCC)c1cc(-c2ccc(C=O)c4nc(-c5ccccc5)c(-c5ccccc5)nc24)sc1-3
PBDB-T,F-F,-5.297777777777778,-3.4170000000000003,-5.72,-4.13,0.833,CB,DIO,25.0,10.85,10.85,0.88,17.36,71.0,CCCCC(CC)Cc1ccc(-c2c3cc(-c4ccc(-c5sc(-c6ccc(C)s6)c6c5C(=O)c5c(CC(CC)CCCC)sc(CC(CC)CCCC)c5C6=O)s4)sc3c(-c3ccc(CC(CC)CCCC)s3)c3cc(C)sc23)s1.CCCCCCCCC1(CCCCCCCC)c2cc3c(cc2-c2cc4c(cc21)-c1sc(C=C2C(=O)c5cc(F)ccc5C2=C(C#N)C#N)cc1C4(CCCCCCCC)CCCCCCCC)C(CCCCCCCC)(CCCCCCCC)c1cc(C=C2C(=O)c4cc(F)ccc4C2=C(C#N)C#N)sc1-3,[C][C][C][C][C][Branch1][Ring1][C][C][C][C][=C][C][=C][Branch2][=Branch2][Branch2][C][=C][C][=C][Branch2][=Branch1][Branch2][C][=C][C][=C][Branch2][Branch1][=N][C][S][C][Branch1][O][C][=C][C][=C][Branch1][C][C][S][Ring1][=Branch1][=C][C][=Ring1][O][C][=Branch1][C][=O][C][=C][Branch1][O][C][C][Branch1][Ring1][C][C][C][C][C][C][S][C][Branch1][O][C][C][Branch1][Ring1][C][C][C][C][C][C][=C][Ring2][Ring1][Branch1][C][Ring2][Ring1][#Branch2][=O][S][Ring2][Ring2][=Branch2][S][C][Ring2][Ring2][=C][=C][Branch2][Ring1][Ring2][C][=C][C][=C][Branch1][O][C][C][Branch1][Ring1][C][C][C][C][C][C][S][Ring1][=N][C][C][=C][Branch1][C][C][S][C][Ring2][=Branch1][Ring1][=Ring1][=Branch1][S][Ring2][=Branch1][Branch2].[C][C][C][C][C][C][C][C][C][Branch1][=Branch2][C][C][C][C][C][C][C][C][C][=C][C][=C][Branch2][=Branch1][=C][C][=C][Ring1][=Branch1][C][=C][C][=C][Branch1][Branch2][C][=C][Ring1][=Branch1][Ring2][Ring1][Branch1][C][S][C][Branch2][Ring1][N][C][=C][C][=Branch1][C][=O][C][=C][C][Branch1][C][F][=C][C][=C][Ring1][#Branch1][C][Ring1][O][=C][Branch1][Ring1][C][#N][C][#N][=C][C][=Ring2][Ring1][=Branch1][C][Ring2][Ring1][O][Branch1][=Branch2][C][C][C][C][C][C][C][C][C][C][C][C][C][C][C][C][C][Branch1][=Branch2][C][C][C][C][C][C][C][C][Branch1][=Branch2][C][C][C][C][C][C][C][C][C][C][=C][Branch2][Ring1][N][C][=C][C][=Branch1][C][=O][C][=C][C][Branch1][C][F][=C][C][=C][Ring1][#Branch1][C][Ring1][O][=C][Branch1][Ring1][C][#N][C][#N][S][C][=Ring2][Ring1][=Branch1][Ring2][#Branch1][Branch2],{CCCCC(CC)Cc1ccc(-c2c3cc(-c4ccc(-c5sc(-c6ccc([$])s6)c6c5C(=O)c5c(CC(CC)CCCC)sc(CC(CC)CCCC)c5C6=O)s4)sc3c(-c3ccc(CC(CC)CCCC)s3)c3cc([$])sc23)s1}.CCCCCCCCC1(CCCCCCCC)c2cc3c(cc2-c2cc4c(cc21)-c1sc(C=C2C(=O)c5cc(F)ccc5C2=C(C#N)C#N)cc1C4(CCCCCCCC)CCCCCCCC)C(CCCCCCCC)(CCCCCCCC)c1cc(C=C2C(=O)c4cc(F)ccc4C2=C(C#N)C#N)sc1-3
PBDB-T,F-Cl,-5.297777777777778,-3.4170000000000003,-5.62,-4.04,1.0,CB,DIO,25.0,11.47,11.49,0.87,17.61,75.0,CCCCC(CC)Cc1ccc(-c2c3cc(-c4ccc(-c5sc(-c6ccc(C)s6)c6c5C(=O)c5c(CC(CC)CCCC)sc(CC(CC)CCCC)c5C6=O)s4)sc3c(-c3ccc(CC(CC)CCCC)s3)c3cc(C)sc23)s1.CCCCCCCCC1(CCCCCCCC)c2cc3c(cc2-c2cc4c(cc21)-c1sc(C=C2C(=O)c5cc(Cl)ccc5C2=C(C#N)C#N)cc1C4(CCCCCCCC)CCCCCCCC)C(CCCCCCCC)(CCCCCCCC)c1cc(C=C2C(=O)c4cc(Cl)ccc4C2=C(C#N)C#N)sc1-3,[C][C][C][C][C][Branch1][Ring1][C][C][C][C][=C][C][=C][Branch2][=Branch2][Branch2][C][=C][C][=C][Branch2][=Branch1][Branch2][C][=C][C][=C][Branch2][Branch1][=N][C][S][C][Branch1][O][C][=C][C][=C][Branch1][C][C][S][Ring1][=Branch1][=C][C][=Ring1][O][C][=Branch1][C][=O][C][=C][Branch1][O][C][C][Branch1][Ring1][C][C][C][C][C][C][S][C][Branch1][O][C][C][Branch1][Ring1][C][C][C][C][C][C][=C][Ring2][Ring1][Branch1][C][Ring2][Ring1][#Branch2][=O][S][Ring2][Ring2][=Branch2][S][C][Ring2][Ring2][=C][=C][Branch2][Ring1][Ring2][C][=C][C][=C][Branch1][O][C][C][Branch1][Ring1][C][C][C][C][C][C][S][Ring1][=N][C][C][=C][Branch1][C][C][S][C][Ring2][=Branch1][Ring1][=Ring1][=Branch1][S][Ring2][=Branch1][Branch2].[C][C][C][C][C][C][C][C][C][Branch1][=Branch2][C][C][C][C][C][C][C][C][C][=C][C][=C][Branch2][=Branch1][=C][C][=C][Ring1][=Branch1][C][=C][C][=C][Branch1][Branch2][C][=C][Ring1][=Branch1][Ring2][Ring1][Branch1][C][S][C][Branch2][Ring1][N][C][=C][C][=Branch1][C][=O][C][=C][C][Branch1][C][Cl][=C][C][=C][Ring1][#Branch1][C][Ring1][O][=C][Branch1][Ring1][C][#N][C][#N][=C][C][=Ring2][Ring1][=Branch1][C][Ring2][Ring1][O][Branch1][=Branch2][C][C][C][C][C][C][C][C][C][C][C][C][C][C][C][C][C][Branch1][=Branch2][C][C][C][C][C][C][C][C][Branch1][=Branch2][C][C][C][C][C][C][C][C][C][C][=C][Branch2][Ring1][N][C][=C][C][=Branch1][C][=O][C][=C][C][Branch1][C][Cl][=C][C][=C][Ring1][#Branch1][C][Ring1][O][=C][Branch1][Ring1][C][#N][C][#N][S][C][=Ring2][Ring1][=Branch1][Ring2][#Branch1][Branch2],{CCCCC(CC)Cc1ccc(-c2c3cc(-c4ccc(-c5sc(-c6ccc([$])s6)c6c5C(=O)c5c(CC(CC)CCCC)sc(CC(CC)CCCC)c5C6=O)s4)sc3c(-c3ccc(CC(CC)CCCC)s3)c3cc([$])sc23)s1}.CCCCCCCCC1(CCCCCCCC)c2cc3c(cc2-c2cc4c(cc21)-c1sc(C=C2C(=O)c5cc(Cl)ccc5C2=C(C#N)C#N)cc1C4(CCCCCCCC)CCCCCCCC)C(CCCCCCCC)(CCCCCCCC)c1cc(C=C2C(=O)c4cc(Cl)ccc4C2=C(C#N)C#N)sc1-3
PBDB-T,F-Br,-5.297777777777778,-3.4170000000000003,-5.62,-4.06,1.0,CB,DIO,25.0,12.05,12.05,0.87,18.22,76.0,CCCCC(CC)Cc1ccc(-c2c3cc(-c4ccc(-c5sc(-c6ccc(C)s6)c6c5C(=O)c5c(CC(CC)CCCC)sc(CC(CC)CCCC)c5C6=O)s4)sc3c(-c3ccc(CC(CC)CCCC)s3)c3cc(C)sc23)s1.CCCCCCCCC1(CCCCCCCC)c2cc3c(cc2-c2cc4c(cc21)-c1sc(C=C2C(=O)c5cc(Br)ccc5C2=C(C#N)C#N)cc1C4(CCCCCCCC)CCCCCCCC)C(CCCCCCCC)(CCCCCCCC)c1cc(C=C2C(=O)c4cc(Br)ccc4C2=C(C#N)C#N)sc1-3,[C][C][C][C][C][Branch1][Ring1][C][C][C][C][=C][C][=C][Branch2][=Branch2][Branch2][C][=C][C][=C][Branch2][=Branch1][Branch2][C][=C][C][=C][Branch2][Branch1][=N][C][S][C][Branch1][O][C][=C][C][=C][Branch1][C][C][S][Ring1][=Branch1][=C][C][=Ring1][O][C][=Branch1][C][=O][C][=C][Branch1][O][C][C][Branch1][Ring1][C][C][C][C][C][C][S][C][Branch1][O][C][C][Branch1][Ring1][C][C][C][C][C][C][=C][Ring2][Ring1][Branch1][C][Ring2][Ring1][#Branch2][=O][S][Ring2][Ring2][=Branch2][S][C][Ring2][Ring2][=C][=C][Branch2][Ring1][Ring2][C][=C][C][=C][Branch1][O][C][C][Branch1][Ring1][C][C][C][C][C][C][S][Ring1][=N][C][C][=C][Branch1][C][C][S][C][Ring2][=Branch1][Ring1][=Ring1][=Branch1][S][Ring2][=Branch1][Branch2].[C][C][C][C][C][C][C][C][C][Branch1][=Branch2][C][C][C][C][C][C][C][C][C][=C][C][=C][Branch2][=Branch1][=C][C][=C][Ring1][=Branch1][C][=C][C][=C][Branch1][Branch2][C][=C][Ring1][=Branch1][Ring2][Ring1][Branch1][C][S][C][Branch2][Ring1][N][C][=C][C][=Branch1][C][=O][C][=C][C][Branch1][C][Br][=C][C][=C][Ring1][#Branch1][C][Ring1][O][=C][Branch1][Ring1][C][#N][C][#N][=C][C][=Ring2][Ring1][=Branch1][C][Ring2][Ring1][O][Branch1][=Branch2][C][C][C][C][C][C][C][C][C][C][C][C][C][C][C][C][C][Branch1][=Branch2][C][C][C][C][C][C][C][C][Branch1][=Branch2][C][C][C][C][C][C][C][C][C][C][=C][Branch2][Ring1][N][C][=C][C][=Branch1][C][=O][C][=C][C][Branch1][C][Br][=C][C][=C][Ring1][#Branch1][C][Ring1][O][=C][Branch1][Ring1][C][#N][C][#N][S][C][=Ring2][Ring1][=Branch1][Ring2][#Branch1][Branch2],{CCCCC(CC)Cc1ccc(-c2c3cc(-c4ccc(-c5sc(-c6ccc([$])s6)c6c5C(=O)c5c(CC(CC)CCCC)sc(CC(CC)CCCC)c5C6=O)s4)sc3c(-c3ccc(CC(CC)CCCC)s3)c3cc([$])sc23)s1}.CCCCCCCCC1(CCCCCCCC)c2cc3c(cc2-c2cc4c(cc21)-c1sc(C=C2C(=O)c5cc(Br)ccc5C2=C(C#N)C#N)cc1C4(CCCCCCCC)CCCCCCCC)C(CCCCCCCC)(CCCCCCCC)c1cc(C=C2C(=O)c4cc(Br)ccc4C2=C(C#N)C#N)sc1-3
PBDB-T,DF-PCNC,-5.297777777777778,-3.4170000000000003,-5.42,-3.81,0.833,CF,CN,100.0,11.63,11.34,0.86,18.16,72.62,CCCCC(CC)Cc1ccc(-c2c3cc(-c4ccc(-c5sc(-c6ccc(C)s6)c6c5C(=O)c5c(CC(CC)CCCC)sc(CC(CC)CCCC)c5C6=O)s4)sc3c(-c3ccc(CC(CC)CCCC)s3)c3cc(C)sc23)s1.CCCCC(CC)CC1(CC(CC)CCCC)c2cc(/C=C3\C(=O)c4cc5ccccc5cc4C3=C(C#N)C#N)sc2-c2sc(-c3cc(F)c(-c4cc5c(s4)-c4sc(/C=C6\C(=O)c7cc8ccccc8cc7C6=C(C#N)C#N)cc4C5(CC(CC)CCCC)CC(CC)CCCC)cc3F)cc21,[C][C][C][C][C][Branch1][Ring1][C][C][C][C][=C][C][=C][Branch2][=Branch2][Branch2][C][=C][C][=C][Branch2][=Branch1][Branch2][C][=C][C][=C][Branch2][Branch1][=N][C][S][C][Branch1][O][C][=C][C][=C][Branch1][C][C][S][Ring1][=Branch1][=C][C][=Ring1][O][C][=Branch1][C][=O][C][=C][Branch1][O][C][C][Branch1][Ring1][C][C][C][C][C][C][S][C][Branch1][O][C][C][Branch1][Ring1][C][C][C][C][C][C][=C][Ring2][Ring1][Branch1][C][Ring2][Ring1][#Branch2][=O][S][Ring2][Ring2][=Branch2][S][C][Ring2][Ring2][=C][=C][Branch2][Ring1][Ring2][C][=C][C][=C][Branch1][O][C][C][Branch1][Ring1][C][C][C][C][C][C][S][Ring1][=N][C][C][=C][Branch1][C][C][S][C][Ring2][=Branch1][Ring1][=Ring1][=Branch1][S][Ring2][=Branch1][Branch2].[C][C][C][C][C][Branch1][Ring1][C][C][C][C][Branch1][O][C][C][Branch1][Ring1][C][C][C][C][C][C][C][C][=C][Branch2][Ring1][#C][/C][=C][\C][=Branch1][C][=O][C][=C][C][=C][C][=C][C][=C][Ring1][=Branch1][C][=C][Ring1][#Branch2][C][Ring1][=C][=C][Branch1][Ring1][C][#N][C][#N][S][C][=Ring2][Ring1][=Branch2][C][S][C][Branch2][#Branch1][=N][C][=C][C][Branch1][C][F][=C][Branch2][=Branch1][=N][C][=C][C][=C][Branch1][Ring2][S][Ring1][Branch1][C][S][C][Branch2][Ring1][#C][/C][=C][\C][=Branch1][C][=O][C][=C][C][=C][C][=C][C][=C][Ring1][=Branch1][C][=C][Ring1][#Branch2][C][Ring1][=C][=C][Branch1][Ring1][C][#N][C][#N][=C][C][=Ring2][Ring1][=Branch2][C][Ring2][Ring1][=N][Branch1][O][C][C][Branch1][Ring1][C][C][C][C][C][C][C][C][Branch1][Ring1][C][C][C][C][C][C][C][=C][Ring2][Branch1][=Branch1][F][=C][C][=Ring2][Branch1][N][Ring2][#Branch1][=C],{CCCCC(CC)Cc1ccc(-c2c3cc(-c4ccc(-c5sc(-c6ccc([$])s6)c6c5C(=O)c5c(CC(CC)CCCC)sc(CC(CC)CCCC)c5C6=O)s4)sc3c(-c3ccc(CC(CC)CCCC)s3)c3cc([$])sc23)s1}.CCCCC(CC)CC1(CC(CC)CCCC)c2cc(/C=C3\C(=O)c4cc5ccccc5cc4C3=C(C#N)C#N)sc2-c2sc(-c3cc(F)c(-c4cc5c(s4)-c4sc(/C=C6\C(=O)c7cc8ccccc8cc7C6=C(C#N)C#N)cc4C5(CC(CC)CCCC)CC(CC)CCCC)cc3F)cc21
PBDB-T,DF-PCIC,-5.297777777777778,-3.4170000000000003,-5.49,-3.77,0.833,CF,CN,130.0,10.14,10.27,0.91,15.66,72.07,CCCCC(CC)Cc1ccc(-c2c3cc(-c4ccc(-c5sc(-c6ccc(C)s6)c6c5C(=O)c5c(CC(CC)CCCC)sc(CC(CC)CCCC)c5C6=O)s4)sc3c(-c3ccc(CC(CC)CCCC)s3)c3cc(C)sc23)s1.CCCCC(CC)CC1(CC(CC)CCCC)c2cc(/C=C3\C(=O)c4ccccc4C3=C(C#N)C#N)sc2-c2sc(-c3cc(F)c(-c4cc5c(s4)-c4sc(/C=C6\C(=O)c7ccccc7C6=C(C#N)C#N)cc4C5(CC(CC)CCCC)CC(CC)CCCC)cc3F)cc21,[C][C][C][C][C][Branch1][Ring1][C][C][C][C][=C][C][=C][Branch2][=Branch2][Branch2][C][=C][C][=C][Branch2][=Branch1][Branch2][C][=C][C][=C][Branch2][Branch1][=N][C][S][C][Branch1][O][C][=C][C][=C][Branch1][C][C][S][Ring1][=Branch1][=C][C][=Ring1][O][C][=Branch1][C][=O][C][=C][Branch1][O][C][C][Branch1][Ring1][C][C][C][C][C][C][S][C][Branch1][O][C][C][Branch1][Ring1][C][C][C][C][C][C][=C][Ring2][Ring1][Branch1][C][Ring2][Ring1][#Branch2][=O][S][Ring2][Ring2][=Branch2][S][C][Ring2][Ring2][=C][=C][Branch2][Ring1][Ring2][C][=C][C][=C][Branch1][O][C][C][Branch1][Ring1][C][C][C][C][C][C][S][Ring1][=N][C][C][=C][Branch1][C][C][S][C][Ring2][=Branch1][Ring1][=Ring1][=Branch1][S][Ring2][=Branch1][Branch2].[C][C][C][C][C][Branch1][Ring1][C][C][C][C][Branch1][O][C][C][Branch1][Ring1][C][C][C][C][C][C][C][C][=C][Branch2][Ring1][=Branch2][/C][=C][\C][=Branch1][C][=O][C][=C][C][=C][C][=C][Ring1][=Branch1][C][Ring1][#Branch2][=C][Branch1][Ring1][C][#N][C][#N][S][C][=Ring2][Ring1][Branch1][C][S][C][Branch2][#Branch1][#Branch1][C][=C][C][Branch1][C][F][=C][Branch2][=Branch1][#Branch1][C][=C][C][=C][Branch1][Ring2][S][Ring1][Branch1][C][S][C][Branch2][Ring1][=Branch2][/C][=C][\C][=Branch1][C][=O][C][=C][C][=C][C][=C][Ring1][=Branch1][C][Ring1][#Branch2][=C][Branch1][Ring1][C][#N][C][#N][=C][C][=Ring2][Ring1][Branch1][C][Ring2][Ring1][=Branch2][Branch1][O][C][C][Branch1][Ring1][C][C][C][C][C][C][C][C][Branch1][Ring1][C][C][C][C][C][C][C][=C][Ring2][Branch1][C][F][=C][C][=Ring2][Branch1][Branch2][Ring2][#Branch1][=Branch1],{CCCCC(CC)Cc1ccc(-c2c3cc(-c4ccc(-c5sc(-c6ccc([$])s6)c6c5C(=O)c5c(CC(CC)CCCC)sc(CC(CC)CCCC)c5C6=O)s4)sc3c(-c3ccc(CC(CC)CCCC)s3)c3cc([$])sc23)s1}.CCCCC(CC)CC1(CC(CC)CCCC)c2cc(/C=C3\C(=O)c4ccccc4C3=C(C#N)C#N)sc2-c2sc(-c3cc(F)c(-c4cc5c(s4)-c4sc(/C=C6\C(=O)c7ccccc7C6=C(C#N)C#N)cc4C5(CC(CC)CCCC)CC(CC)CCCC)cc3F)cc21
PTB7-Th,ITCT,-5.21,-3.542368421052632,-5.596666666666667,-3.796666666666667,0.833,CF,DIO,80.0,10.42,10.35,0.95,15.13,72.0,CCCCC(CC)COC(=O)c1sc2c(-c3cc4c(-c5ccc(CC(CC)CCCC)s5)c5sc(C)cc5c(-c5ccc(CC(CC)CCCC)s5)c4s3)sc(C)c2c1F.CCCCCCc1ccc(C2(c3ccc(CCCCCC)cc3)c3cc4c(cc3-c3sc5cc(/C=C6\C(=O)c7cscc7C6=C(C#N)C#N)sc5c32)C(c2ccc(CCCCCC)cc2)(c2ccc(CCCCCC)cc2)c2c-4sc3cc(/C=C4\C(=O)c5cscc5C4=C(C#N)C#N)sc23)cc1,[C][C][C][C][C][Branch1][Ring1][C][C][C][O][C][=Branch1][C][=O][C][S][C][=C][Branch2][=Branch1][Ring2][C][=C][C][=C][Branch2][Ring1][Ring2][C][=C][C][=C][Branch1][O][C][C][Branch1][Ring1][C][C][C][C][C][C][S][Ring1][=N][C][S][C][Branch1][C][C][=C][C][=Ring1][=Branch1][C][Branch2][Ring1][Ring2][C][=C][C][=C][Branch1][O][C][C][Branch1][Ring1][C][C][C][C][C][C][S][Ring1][=N][=C][Ring2][Ring2][Ring2][S][Ring2][Ring2][#Branch1][S][C][Branch1][C][C][=C][Ring2][Ring2][=N][C][=Ring2][Ring2][S][F].[C][C][C][C][C][C][C][=C][C][=C][Branch2][O][#Branch2][C][Branch1][P][C][=C][C][=C][Branch1][#Branch1][C][C][C][C][C][C][C][=C][Ring1][N][C][=C][C][=C][Branch2][Ring2][S][C][=C][Ring1][=Branch1][C][S][C][C][=C][Branch2][Ring1][Branch2][/C][=C][\C][=Branch1][C][=O][C][=C][S][C][=C][Ring1][Branch1][C][Ring1][=Branch2][=C][Branch1][Ring1][C][#N][C][#N][S][C][=Ring2][Ring1][Ring2][C][=Ring2][Ring1][#Branch1][Ring2][Ring2][#Branch2][C][Branch1][P][C][=C][C][=C][Branch1][#Branch1][C][C][C][C][C][C][C][=C][Ring1][N][Branch1][P][C][=C][C][=C][Branch1][#Branch1][C][C][C][C][C][C][C][=C][Ring1][N][C][=C][Ring2][Branch1][=Branch1][S][C][C][=C][Branch2][Ring1][Branch2][/C][=C][\C][=Branch1][C][=O][C][=C][S][C][=C][Ring1][Branch1][C][Ring1][=Branch2][=C][Branch1][Ring1][C][#N][C][#N][S][C][Ring2][Ring1][#Branch1][=Ring2][Ring1][Ring2][C][=C][Ring2][#Branch1][S],{CCCCC(CC)COC(=O)c1sc2c(-c3cc4c(-c5ccc(CC(CC)CCCC)s5)c5sc([$])cc5c(-c5ccc(CC(CC)CCCC)s5)c4s3)sc([$])c2c1F}.CCCCCCc1ccc(C2(c3ccc(CCCCCC)cc3)c3cc4c(cc3-c3sc5cc(/C=C6\C(=O)c7cscc7C6=C(C#N)C#N)sc5c32)C(c2ccc(CCCCCC)cc2)(c2ccc(CCCCCC)cc2)c2c-4sc3cc(/C=C4\C(=O)c5cscc5C4=C(C#N)C#N)sc23)cc1
PTB7-Th,SFBRCN,-5.21,-3.542368421052632,-5.93,-3.86,0.833,CB,DIO,25.0,10.12,10.09,0.9,17.25,65.0,CCCCC(CC)COC(=O)c1sc2c(-c3cc4c(-c5ccc(CC(CC)CCCC)s5)c5sc(C)cc5c(-c5ccc(CC(CC)CCCC)s5)c4s3)sc(C)c2c1F.CCCCCCCCOc1ccc2c(c1)-c1cc(OCCCCCCCC)ccc1C21c2cc(-c3ccc(/C=c4\sc(=C(C#N)C#N)n(CC)c4=O)c4nsnc34)ccc2-c2ccc(-c3ccc(/C=c4\sc(=C(C#N)C#N)n(CC)c4=O)c4nsnc34)cc21,[C][C][C][C][C][Branch1][Ring1][C][C][C][O][C][=Branch1][C][=O][C][S][C][=C][Branch2][=Branch1][Ring2][C][=C][C][=C][Branch2][Ring1][Ring2][C][=C][C][=C][Branch1][O][C][C][Branch1][Ring1][C][C][C][C][C][C][S][Ring1][=N][C][S][C][Branch1][C][C][=C][C][=Ring1][=Branch1][C][Branch2][Ring1][Ring2][C][=C][C][=C][Branch1][O][C][C][Branch1][Ring1][C][C][C][C][C][C][S][Ring1][=N][=C][Ring2][Ring2][Ring2][S][Ring2][Ring2][#Branch1][S][C][Branch1][C][C][=C][Ring2][Ring2][=N][C][=Ring2][Ring2][S][F].[C][C][C][C][C][C][C][C][O][C][=C][C][=C][C][=Branch1][Ring2][=C][Ring1][=Branch1][C][=C][C][Branch1][#Branch2][O][C][C][C][C][C][C][C][C][=C][C][=C][Ring1][#C][C][Ring2][Ring1][Ring1][C][=C][C][Branch2][Ring2][Branch2][C][=C][C][=C][Branch2][Ring1][#Branch1][/C][=C][\S][C][=Branch1][Branch2][=C][Branch1][Ring1][C][#N][C][#N][N][Branch1][Ring1][C][C][C][Ring1][N][=O][C][=N][S][N][=C][Ring2][Ring1][#Branch1][Ring1][Branch1][=C][C][=C][Ring2][Ring1][=N][C][=C][C][=C][Branch2][Ring2][Branch2][C][=C][C][=C][Branch2][Ring1][#Branch1][/C][=C][\S][C][=Branch1][Branch2][=C][Branch1][Ring1][C][#N][C][#N][N][Branch1][Ring1][C][C][C][Ring1][N][=O][C][=N][S][N][=C][Ring2][Ring1][#Branch1][Ring1][Branch1][C][=C][Ring2][Ring1][=N][Ring2][Branch1][O],{CCCCC(CC)COC(=O)c1sc2c(-c3cc4c(-c5ccc(CC(CC)CCCC)s5)c5sc([$])cc5c(-c5ccc(CC(CC)CCCC)s5)c4s3)sc([$])c2c1F}.CCCCCCCCOc1ccc2c(c1)-c1cc(OCCCCCCCC)ccc1C21c2cc(-c3ccc(/C=c4\sc(=C(C#N)C#N)n(CC)c4=O)c4nsnc34)ccc2-c2ccc(-c3ccc(/C=c4\sc(=C(C#N)C#N)n(CC)c4=O)c4nsnc34)cc21
PBT1-C,TPT-2F,-5.449999999999999,-3.41,-5.84,-4.06,1.0,CF,DIO,100.0,8.33,8.33,0.874,13.89,68.6,CCCCCCCCCCC(CCCCCCCC)Cc1ccc(-c2c3cc(C)sc3c(-c3ccc(SCC(CCCC)CCCCCC)cc3)c3cc(-c4ccc(-c5sc(-c6ccc(C)s6)c6c5C(=O)c5c(CC(CC)CCCC)sc(CC(CC)CCCC)c5C6=O)s4)sc23)cc1.CCCCCCc1ccc(C2(c3ccc(CCCCCC)cc3)c3cc4c(cc3-c3sc(C=C5C(=O)c6cc(F)ccc6C5=C(C#N)C#N)cc32)C(c2ccc(CCCCCC)cc2)(c2ccc(CCCCCC)cc2)c2cc(C=C3C(=O)c5cc(F)ccc5C3=C(C#N)C#N)sc2-4)cc1,[C][C][C][C][C][C][C][C][C][C][C][Branch1][=Branch2][C][C][C][C][C][C][C][C][C][C][=C][C][=C][Branch2][=Branch2][#C][C][=C][C][=C][Branch1][C][C][S][C][Ring1][=Branch1][=C][Branch2][Ring1][O][C][=C][C][=C][Branch1][S][S][C][C][Branch1][Branch1][C][C][C][C][C][C][C][C][C][C][C][=C][Ring2][Ring1][Ring1][C][C][=C][Branch2][=Branch1][Branch2][C][=C][C][=C][Branch2][Branch1][=N][C][S][C][Branch1][O][C][=C][C][=C][Branch1][C][C][S][Ring1][=Branch1][=C][C][=Ring1][O][C][=Branch1][C][=O][C][=C][Branch1][O][C][C][Branch1][Ring1][C][C][C][C][C][C][S][C][Branch1][O][C][C][Branch1][Ring1][C][C][C][C][C][C][=C][Ring2][Ring1][Branch1][C][Ring2][Ring1][#Branch2][=O][S][Ring2][Ring2][=Branch2][S][C][Ring2][=Branch1][=Branch2][=Ring2][Ring2][=C][C][=C][Ring2][=Branch1][#C].[C][C][C][C][C][C][C][=C][C][=C][Branch2][O][=Branch1][C][Branch1][P][C][=C][C][=C][Branch1][#Branch1][C][C][C][C][C][C][C][=C][Ring1][N][C][=C][C][=C][Branch2][Ring2][=C][C][=C][Ring1][=Branch1][C][S][C][Branch2][Ring1][N][C][=C][C][=Branch1][C][=O][C][=C][C][Branch1][C][F][=C][C][=C][Ring1][#Branch1][C][Ring1][O][=C][Branch1][Ring1][C][#N][C][#N][=C][C][=Ring2][Ring1][=Branch1][Ring2][Ring2][=Branch2][C][Branch1][P][C][=C][C][=C][Branch1][#Branch1][C][C][C][C][C][C][C][=C][Ring1][N][Branch1][P][C][=C][C][=C][Branch1][#Branch1][C][C][C][C][C][C][C][=C][Ring1][N][C][C][=C][Branch2][Ring1][N][C][=C][C][=Branch1][C][=O][C][=C][C][Branch1][C][F][=C][C][=C][Ring1][#Branch1][C][Ring1][O][=C][Branch1][Ring1][C][#N][C][#N][S][C][=Ring2][Ring1][=Branch1][Ring2][=Branch1][=Branch2][C][=C][Ring2][#Branch1][=C],{CCCCCCCCCCC(CCCCCCCC)Cc1ccc(-c2c3cc([$])sc3c(-c3ccc(SCC(CCCC)CCCCCC)cc3)c3cc(-c4ccc(-c5sc(-c6ccc([$])s6)c6c5C(=O)c5c(CC(CC)CCCC)sc(CC(CC)CCCC)c5C6=O)s4)sc23)cc1}.CCCCCCc1ccc(C2(c3ccc(CCCCCC)cc3)c3cc4c(cc3-c3sc(C=C5C(=O)c6cc(F)ccc6C5=C(C#N)C#N)cc32)C(c2ccc(CCCCCC)cc2)(c2ccc(CCCCCC)cc2)c2cc(C=C3C(=O)c5cc(F)ccc5C3=C(C#N)C#N)sc2-4)cc1
PBDB-T,ITBTR-C2,-5.297777777777778,-3.4170000000000003,-5.3,-3.7,1.0,CB,DIO,25.0,6.96,6.96,0.89,13.38,58.42,CCCCC(CC)Cc1ccc(-c2c3cc(-c4ccc(-c5sc(-c6ccc(C)s6)c6c5C(=O)c5c(CC(CC)CCCC)sc(CC(CC)CCCC)c5C6=O)s4)sc3c(-c3ccc(CC(CC)CCCC)s3)c3cc(C)sc23)s1.CCCCCCc1ccc(C2(c3ccc(CCCCCC)cc3)c3cc4c(cc3-c3sc5cc(-c6ccc(/C=c7\sc(=C(C#N)C#N)n(CC)c7=O)c7nsnc67)sc5c32)C(c2ccc(CCCCCC)cc2)(c2ccc(CCCCCC)cc2)c2c-4sc3cc(-c4ccc(/C=c5\sc(=C(C#N)C#N)n(CC)c5=O)c5nsnc45)sc23)cc1,[C][C][C][C][C][Branch1][Ring1][C][C][C][C][=C][C][=C][Branch2][=Branch2][Branch2][C][=C][C][=C][Branch2][=Branch1][Branch2][C][=C][C][=C][Branch2][Branch1][=N][C][S][C][Branch1][O][C][=C][C][=C][Branch1][C][C][S][Ring1][=Branch1][=C][C][=Ring1][O][C][=Branch1][C][=O][C][=C][Branch1][O][C][C][Branch1][Ring1][C][C][C][C][C][C][S][C][Branch1][O][C][C][Branch1][Ring1][C][C][C][C][C][C][=C][Ring2][Ring1][Branch1][C][Ring2][Ring1][#Branch2][=O][S][Ring2][Ring2][=Branch2][S][C][Ring2][Ring2][=C][=C][Branch2][Ring1][Ring2][C][=C][C][=C][Branch1][O][C][C][Branch1][Ring1][C][C][C][C][C][C][S][Ring1][=N][C][C][=C][Branch1][C][C][S][C][Ring2][=Branch1][Ring1][=Ring1][=Branch1][S][Ring2][=Branch1][Branch2].[C][C][C][C][C][C][C][=C][C][=C][Branch2][=N][#Branch2][C][Branch1][P][C][=C][C][=C][Branch1][#Branch1][C][C][C][C][C][C][C][=C][Ring1][N][C][=C][C][=C][Branch2][Branch1][S][C][=C][Ring1][=Branch1][C][S][C][C][=C][Branch2][Ring2][Branch2][C][=C][C][=C][Branch2][Ring1][#Branch1][/C][=C][\S][C][=Branch1][Branch2][=C][Branch1][Ring1][C][#N][C][#N][N][Branch1][Ring1][C][C][C][Ring1][N][=O][C][=N][S][N][=C][Ring2][Ring1][#Branch1][Ring1][Branch1][S][C][=Ring2][Ring1][N][C][=Ring2][Ring1][#C][Ring2][Branch1][C][C][Branch1][P][C][=C][C][=C][Branch1][#Branch1][C][C][C][C][C][C][C][=C][Ring1][N][Branch1][P][C][=C][C][=C][Branch1][#Branch1][C][C][C][C][C][C][C][=C][Ring1][N][C][=C][Ring2][Branch1][=C][S][C][C][=C][Branch2][Ring2][Branch2][C][=C][C][=C][Branch2][Ring1][#Branch1][/C][=C][\S][C][=Branch1][Branch2][=C][Branch1][Ring1][C][#N][C][#N][N][Branch1][Ring1][C][C][C][Ring1][N][=O][C][=N][S][N][=C][Ring2][Ring1][#Branch1][Ring1][Branch1][S][C][Ring2][Ring1][#C][=Ring2][Ring1][N][C][=C][Ring2][Branch2][S],{CCCCC(CC)Cc1ccc(-c2c3cc(-c4ccc(-c5sc(-c6ccc([$])s6)c6c5C(=O)c5c(CC(CC)CCCC)sc(CC(CC)CCCC)c5C6=O)s4)sc3c(-c3ccc(CC(CC)CCCC)s3)c3cc([$])sc23)s1}.CCCCCCc1ccc(C2(c3ccc(CCCCCC)cc3)c3cc4c(cc3-c3sc5cc(-c6ccc(/C=c7\sc(=C(C#N)C#N)n(CC)c7=O)c7nsnc67)sc5c32)C(c2ccc(CCCCCC)cc2)(c2ccc(CCCCCC)cc2)c2c-4sc3cc(-c4ccc(/C=c5\sc(=C(C#N)C#N)n(CC)c5=O)c5nsnc45)sc23)cc1
PBDB-T,ITBTR-C4,-5.297777777777778,-3.4170000000000003,-5.3,-3.71,1.0,CB,DIO,25.0,7.33,7.19,0.9,14.75,54.15,CCCCC(CC)Cc1ccc(-c2c3cc(-c4ccc(-c5sc(-c6ccc(C)s6)c6c5C(=O)c5c(CC(CC)CCCC)sc(CC(CC)CCCC)c5C6=O)s4)sc3c(-c3ccc(CC(CC)CCCC)s3)c3cc(C)sc23)s1.CCCCCCc1ccc(C2(c3ccc(CCCCCC)cc3)c3cc4c(cc3-c3sc5cc(-c6ccc(/C=c7\sc(=C(C#N)C#N)n(CCCC)c7=O)c7nsnc67)sc5c32)C(c2ccc(CCCCCC)cc2)(c2ccc(CCCCCC)cc2)c2c-4sc3cc(-c4ccc(/C=c5\sc(=C(C#N)C#N)n(CCCC)c5=O)c5nsnc45)sc23)cc1,[C][C][C][C][C][Branch1][Ring1][C][C][C][C][=C][C][=C][Branch2][=Branch2][Branch2][C][=C][C][=C][Branch2][=Branch1][Branch2][C][=C][C][=C][Branch2][Branch1][=N][C][S][C][Branch1][O][C][=C][C][=C][Branch1][C][C][S][Ring1][=Branch1][=C][C][=Ring1][O][C][=Branch1][C][=O][C][=C][Branch1][O][C][C][Branch1][Ring1][C][C][C][C][C][C][S][C][Branch1][O][C][C][Branch1][Ring1][C][C][C][C][C][C][=C][Ring2][Ring1][Branch1][C][Ring2][Ring1][#Branch2][=O][S][Ring2][Ring2][=Branch2][S][C][Ring2][Ring2][=C][=C][Branch2][Ring1][Ring2][C][=C][C][=C][Branch1][O][C][C][Branch1][Ring1][C][C][C][C][C][C][S][Ring1][=N][C][C][=C][Branch1][C][C][S][C][Ring2][=Branch1][Ring1][=Ring1][=Branch1][S][Ring2][=Branch1][Branch2].[C][C][C][C][C][C][C][=C][C][=C][Branch2][=N][=C][C][Branch1][P][C][=C][C][=C][Branch1][#Branch1][C][C][C][C][C][C][C][=C][Ring1][N][C][=C][C][=C][Branch2][=Branch1][C][C][=C][Ring1][=Branch1][C][S][C][C][=C][Branch2][Ring2][#Branch2][C][=C][C][=C][Branch2][Ring1][=Branch2][/C][=C][\S][C][=Branch1][Branch2][=C][Branch1][Ring1][C][#N][C][#N][N][Branch1][Branch1][C][C][C][C][C][Ring1][=C][=O][C][=N][S][N][=C][Ring2][Ring1][=Branch2][Ring1][Branch1][S][C][=Ring2][Ring1][=C][C][=Ring2][Ring1][P][Ring2][Branch1][Ring2][C][Branch1][P][C][=C][C][=C][Branch1][#Branch1][C][C][C][C][C][C][C][=C][Ring1][N][Branch1][P][C][=C][C][=C][Branch1][#Branch1][C][C][C][C][C][C][C][=C][Ring1][N][C][=C][Ring2][Branch1][S][S][C][C][=C][Branch2][Ring2][#Branch2][C][=C][C][=C][Branch2][Ring1][=Branch2][/C][=C][\S][C][=Branch1][Branch2][=C][Branch1][Ring1][C][#N][C][#N][N][Branch1][Branch1][C][C][C][C][C][Ring1][=C][=O][C][=N][S][N][=C][Ring2][Ring1][=Branch2][Ring1][Branch1][S][C][Ring2][Ring1][P][=Ring2][Ring1][=C][C][=C][Ring2][=Branch2][Ring2],{CCCCC(CC)Cc1ccc(-c2c3cc(-c4ccc(-c5sc(-c6ccc([$])s6)c6c5C(=O)c5c(CC(CC)CCCC)sc(CC(CC)CCCC)c5C6=O)s4)sc3c(-c3ccc(CC(CC)CCCC)s3)c3cc([$])sc23)s1}.CCCCCCc1ccc(C2(c3ccc(CCCCCC)cc3)c3cc4c(cc3-c3sc5cc(-c6ccc(/C=c7\sc(=C(C#N)C#N)n(CCCC)c7=O)c7nsnc67)sc5c32)C(c2ccc(CCCCCC)cc2)(c2ccc(CCCCCC)cc2)c2c-4sc3cc(-c4ccc(/C=c5\sc(=C(C#N)C#N)n(CCCC)c5=O)c5nsnc45)sc23)cc1
PBDB-T,ITBTR-C6,-5.297777777777778,-3.4170000000000003,-5.3,-3.71,1.0,CB,DIO,25.0,8.18,8.09,0.89,15.72,57.83,CCCCC(CC)Cc1ccc(-c2c3cc(-c4ccc(-c5sc(-c6ccc(C)s6)c6c5C(=O)c5c(CC(CC)CCCC)sc(CC(CC)CCCC)c5C6=O)s4)sc3c(-c3ccc(CC(CC)CCCC)s3)c3cc(C)sc23)s1.CCCCCCc1ccc(C2(c3ccc(CCCCCC)cc3)c3cc4c(cc3-c3sc5cc(-c6ccc(/C=c7\sc(=C(C#N)C#N)n(CCCCCC)c7=O)c7nsnc67)sc5c32)C(c2ccc(CCCCCC)cc2)(c2ccc(CCCCCC)cc2)c2c-4sc3cc(-c4ccc(/C=c5\sc(=C(C#N)C#N)n(CCCCCC)c5=O)c5nsnc45)sc23)cc1,[C][C][C][C][C][Branch1][Ring1][C][C][C][C][=C][C][=C][Branch2][=Branch2][Branch2][C][=C][C][=C][Branch2][=Branch1][Branch2][C][=C][C][=C][Branch2][Branch1][=N][C][S][C][Branch1][O][C][=C][C][=C][Branch1][C][C][S][Ring1][=Branch1][=C][C][=Ring1][O][C][=Branch1][C][=O][C][=C][Branch1][O][C][C][Branch1][Ring1][C][C][C][C][C][C][S][C][Branch1][O][C][C][Branch1][Ring1][C][C][C][C][C][C][=C][Ring2][Ring1][Branch1][C][Ring2][Ring1][#Branch2][=O][S][Ring2][Ring2][=Branch2][S][C][Ring2][Ring2][=C][=C][Branch2][Ring1][Ring2][C][=C][C][=C][Branch1][O][C][C][Branch1][Ring1][C][C][C][C][C][C][S][Ring1][=N][C][C][=C][Branch1][C][C][S][C][Ring2][=Branch1][Ring1][=Ring1][=Branch1][S][Ring2][=Branch1][Branch2].[C][C][C][C][C][C][C][=C][C][=C][Branch2][=C][C][C][Branch1][P][C][=C][C][=C][Branch1][#Branch1][C][C][C][C][C][C][C][=C][Ring1][N][C][=C][C][=C][Branch2][=Branch1][Ring2][C][=C][Ring1][=Branch1][C][S][C][C][=C][Branch2][Ring2][N][C][=C][C][=C][Branch2][Ring1][O][/C][=C][\S][C][=Branch1][Branch2][=C][Branch1][Ring1][C][#N][C][#N][N][Branch1][#Branch1][C][C][C][C][C][C][C][Ring1][S][=O][C][=N][S][N][=C][Ring2][Ring1][O][Ring1][Branch1][S][C][=Ring2][Ring1][S][C][=Ring2][Ring2][Ring1][Ring2][Branch1][=Branch1][C][Branch1][P][C][=C][C][=C][Branch1][#Branch1][C][C][C][C][C][C][C][=C][Ring1][N][Branch1][P][C][=C][C][=C][Branch1][#Branch1][C][C][C][C][C][C][C][=C][Ring1][N][C][=C][Ring2][=Branch1][C][S][C][C][=C][Branch2][Ring2][N][C][=C][C][=C][Branch2][Ring1][O][/C][=C][\S][C][=Branch1][Branch2][=C][Branch1][Ring1][C][#N][C][#N][N][Branch1][#Branch1][C][C][C][C][C][C][C][Ring1][S][=O][C][=N][S][N][=C][Ring2][Ring1][O][Ring1][Branch1][S][C][Ring2][Ring2][Ring1][=Ring2][Ring1][S][C][=C][Ring2][=Branch2][Branch2],{CCCCC(CC)Cc1ccc(-c2c3cc(-c4ccc(-c5sc(-c6ccc([$])s6)c6c5C(=O)c5c(CC(CC)CCCC)sc(CC(CC)CCCC)c5C6=O)s4)sc3c(-c3ccc(CC(CC)CCCC)s3)c3cc([$])sc23)s1}.CCCCCCc1ccc(C2(c3ccc(CCCCCC)cc3)c3cc4c(cc3-c3sc5cc(-c6ccc(/C=c7\sc(=C(C#N)C#N)n(CCCCCC)c7=O)c7nsnc67)sc5c32)C(c2ccc(CCCCCC)cc2)(c2ccc(CCCCCC)cc2)c2c-4sc3cc(-c4ccc(/C=c5\sc(=C(C#N)C#N)n(CCCCCC)c5=O)c5nsnc45)sc23)cc1
PBDB-T,ITBTR-C8,-5.297777777777778,-3.4170000000000003,-5.28,-3.7,1.0,CB,DIO,25.0,7.85,7.76,0.9,14.74,58.47,CCCCC(CC)Cc1ccc(-c2c3cc(-c4ccc(-c5sc(-c6ccc(C)s6)c6c5C(=O)c5c(CC(CC)CCCC)sc(CC(CC)CCCC)c5C6=O)s4)sc3c(-c3ccc(CC(CC)CCCC)s3)c3cc(C)sc23)s1.CCCCCCCCn1c(=C(C#N)C#N)s/c(=C\c2ccc(-c3cc4sc5c(c4s3)C(c3ccc(CCCCCC)cc3)(c3ccc(CCCCCC)cc3)c3cc4c(cc3-5)C(c3ccc(CCCCCC)cc3)(c3ccc(CCCCCC)cc3)c3c-4sc4cc(-c5ccc(/C=c6\sc(=C(C#N)C#N)n(CCCCCCCC)c6=O)c6nsnc56)sc34)c3nsnc23)c1=O,[C][C][C][C][C][Branch1][Ring1][C][C][C][C][=C][C][=C][Branch2][=Branch2][Branch2][C][=C][C][=C][Branch2][=Branch1][Branch2][C][=C][C][=C][Branch2][Branch1][=N][C][S][C][Branch1][O][C][=C][C][=C][Branch1][C][C][S][Ring1][=Branch1][=C][C][=Ring1][O][C][=Branch1][C][=O][C][=C][Branch1][O][C][C][Branch1][Ring1][C][C][C][C][C][C][S][C][Branch1][O][C][C][Branch1][Ring1][C][C][C][C][C][C][=C][Ring2][Ring1][Branch1][C][Ring2][Ring1][#Branch2][=O][S][Ring2][Ring2][=Branch2][S][C][Ring2][Ring2][=C][=C][Branch2][Ring1][Ring2][C][=C][C][=C][Branch1][O][C][C][Branch1][Ring1][C][C][C][C][C][C][S][Ring1][=N][C][C][=C][Branch1][C][C][S][C][Ring2][=Branch1][Ring1][=Ring1][=Branch1][S][Ring2][=Branch1][Branch2].[C][C][C][C][C][C][C][C][N][C][=Branch1][Branch2][=C][Branch1][Ring1][C][#N][C][#N][S][/C][=Branch2][=N][#Branch2][=C][\C][=C][C][=C][Branch2][N][Branch2][C][=C][C][S][C][=C][Branch1][#Branch1][C][=Ring1][Branch1][S][Ring1][Branch2][C][Branch1][P][C][=C][C][=C][Branch1][#Branch1][C][C][C][C][C][C][C][=C][Ring1][N][Branch1][P][C][=C][C][=C][Branch1][#Branch1][C][C][C][C][C][C][C][=C][Ring1][N][C][=C][C][=C][Branch1][Branch2][C][=C][Ring1][=Branch1][Ring2][Ring2][Ring1][C][Branch1][P][C][=C][C][=C][Branch1][#Branch1][C][C][C][C][C][C][C][=C][Ring1][N][Branch1][P][C][=C][C][=C][Branch1][#Branch1][C][C][C][C][C][C][C][=C][Ring1][N][C][=C][Ring2][Ring1][#C][S][C][C][=C][Branch2][Ring2][#C][C][=C][C][=C][Branch2][Ring1][=C][/C][=C][\S][C][=Branch1][Branch2][=C][Branch1][Ring1][C][#N][C][#N][N][Branch1][=Branch2][C][C][C][C][C][C][C][C][C][Ring2][Ring1][C][=O][C][=N][S][N][=C][Ring2][Ring1][=N][Ring1][Branch1][S][C][Ring2][Ring2][Branch1][=Ring2][Ring2][C][C][=N][S][N][=C][Ring2][Branch2][=C][Ring1][Branch1][C][Ring2][=Branch2][=Branch2][=O],{CCCCC(CC)Cc1ccc(-c2c3cc(-c4ccc(-c5sc(-c6ccc([$])s6)c6c5C(=O)c5c(CC(CC)CCCC)sc(CC(CC)CCCC)c5C6=O)s4)sc3c(-c3ccc(CC(CC)CCCC)s3)c3cc([$])sc23)s1}.CCCCCCCCn1c(=C(C#N)C#N)s/c(=C\c2ccc(-c3cc4sc5c(c4s3)C(c3ccc(CCCCCC)cc3)(c3ccc(CCCCCC)cc3)c3cc4c(cc3-5)C(c3ccc(CCCCCC)cc3)(c3ccc(CCCCCC)cc3)c3c-4sc4cc(-c5ccc(/C=c6\sc(=C(C#N)C#N)n(CCCCCCCC)c6=O)c6nsnc56)sc34)c3nsnc23)c1=O
PBDB-T2Cl,IDIC-4H,-5.510000000000001,-3.57,-5.7,-3.87,1.0,CB,DIO,25.0,4.57,4.58,0.98,10.32,45.3,CCCCC(CC)Cc1sc(-c2c3cc(-c4ccc(-c5sc(-c6ccc(C)s6)c6c5C(=O)c5c(CC(CC)CCCC)sc(CC(CC)CCCC)c5C6=O)s4)sc3c(-c3cc(Cl)c(CC(CC)CCCC)s3)c3cc(C)sc23)cc1Cl.CCCCCCc1ccc(C2(c3ccc(CCCCCC)cc3)c3cc4c(cc3-c3sc(/C=C5\C(=O)c6ccccc6C5=C(C#N)C#N)cc32)C(c2ccc(CCCCCC)cc2)(c2ccc(CCCCCC)cc2)c2cc(/C=C3\C(=O)c5ccccc5C3=C(C#N)C#N)sc2-4)cc1,[C][C][C][C][C][Branch1][Ring1][C][C][C][C][S][C][Branch2][=Branch2][O][C][=C][C][=C][Branch2][=Branch1][Branch2][C][=C][C][=C][Branch2][Branch1][=N][C][S][C][Branch1][O][C][=C][C][=C][Branch1][C][C][S][Ring1][=Branch1][=C][C][=Ring1][O][C][=Branch1][C][=O][C][=C][Branch1][O][C][C][Branch1][Ring1][C][C][C][C][C][C][S][C][Branch1][O][C][C][Branch1][Ring1][C][C][C][C][C][C][=C][Ring2][Ring1][Branch1][C][Ring2][Ring1][#Branch2][=O][S][Ring2][Ring2][=Branch2][S][C][Ring2][Ring2][=C][=C][Branch2][Ring1][#Branch1][C][=C][C][Branch1][C][Cl][=C][Branch1][O][C][C][Branch1][Ring1][C][C][C][C][C][C][S][Ring1][=C][C][C][=C][Branch1][C][C][S][C][Ring2][=Branch1][Ring2][=Ring1][=Branch1][=C][C][=Ring2][=Branch1][=Branch2][Cl].[C][C][C][C][C][C][C][=C][C][=C][Branch2][#Branch2][S][C][Branch1][P][C][=C][C][=C][Branch1][#Branch1][C][C][C][C][C][C][C][=C][Ring1][N][C][=C][C][=C][Branch2][Ring2][O][C][=C][Ring1][=Branch1][C][S][C][Branch2][Ring1][=Branch2][/C][=C][\C][=Branch1][C][=O][C][=C][C][=C][C][=C][Ring1][=Branch1][C][Ring1][#Branch2][=C][Branch1][Ring1][C][#N][C][#N][=C][C][=Ring2][Ring1][Branch1][Ring2][Ring2][Branch2][C][Branch1][P][C][=C][C][=C][Branch1][#Branch1][C][C][C][C][C][C][C][=C][Ring1][N][Branch1][P][C][=C][C][=C][Branch1][#Branch1][C][C][C][C][C][C][C][=C][Ring1][N][C][C][=C][Branch2][Ring1][=Branch2][/C][=C][\C][=Branch1][C][=O][C][=C][C][=C][C][=C][Ring1][=Branch1][C][Ring1][#Branch2][=C][Branch1][Ring1][C][#N][C][#N][S][C][=Ring2][Ring1][Branch1][Ring2][=Branch1][#Branch1][C][=C][Ring2][#Branch1][N],{CCCCC(CC)Cc1sc(-c2c3cc(-c4ccc(-c5sc(-c6ccc([$])s6)c6c5C(=O)c5c(CC(CC)CCCC)sc(CC(CC)CCCC)c5C6=O)s4)sc3c(-c3cc(Cl)c(CC(CC)CCCC)s3)c3cc([$])sc23)cc1Cl}.CCCCCCc1ccc(C2(c3ccc(CCCCCC)cc3)c3cc4c(cc3-c3sc(/C=C5\C(=O)c6ccccc6C5=C(C#N)C#N)cc32)C(c2ccc(CCCCCC)cc2)(c2ccc(CCCCCC)cc2)c2cc(/C=C3\C(=O)c5ccccc5C3=C(C#N)C#N)sc2-4)cc1
PBDB-T2Cl,IDIC-4F,-5.510000000000001,-3.57,-5.73,-3.93,1.0,CB,DIO,25.0,7.1,7.08,0.88,13.0,61.91,CCCCC(CC)Cc1sc(-c2c3cc(-c4ccc(-c5sc(-c6ccc(C)s6)c6c5C(=O)c5c(CC(CC)CCCC)sc(CC(CC)CCCC)c5C6=O)s4)sc3c(-c3cc(Cl)c(CC(CC)CCCC)s3)c3cc(C)sc23)cc1Cl.CCCCCCc1ccc(C2(c3ccc(CCCCCC)cc3)c3cc4c(cc3-c3sc(/C=C5\C(=O)c6cc(F)c(F)cc6C5=C(C#N)C#N)cc32)C(c2ccc(CCCCCC)cc2)(c2ccc(CCCCCC)cc2)c2cc(/C=C3\C(=O)c5cc(F)c(F)cc5C3=C(C#N)C#N)sc2-4)cc1,[C][C][C][C][C][Branch1][Ring1][C][C][C][C][S][C][Branch2][=Branch2][O][C][=C][C][=C][Branch2][=Branch1][Branch2][C][=C][C][=C][Branch2][Branch1][=N][C][S][C][Branch1][O][C][=C][C][=C][Branch1][C][C][S][Ring1][=Branch1][=C][C][=Ring1][O][C][=Branch1][C][=O][C][=C][Branch1][O][C][C][Branch1][Ring1][C][C][C][C][C][C][S][C][Branch1][O][C][C][Branch1][Ring1][C][C][C][C][C][C][=C][Ring2][Ring1][Branch1][C][Ring2][Ring1][#Branch2][=O][S][Ring2][Ring2][=Branch2][S][C][Ring2][Ring2][=C][=C][Branch2][Ring1][#Branch1][C][=C][C][Branch1][C][Cl][=C][Branch1][O][C][C][Branch1][Ring1][C][C][C][C][C][C][S][Ring1][=C][C][C][=C][Branch1][C][C][S][C][Ring2][=Branch1][Ring2][=Ring1][=Branch1][=C][C][=Ring2][=Branch1][=Branch2][Cl].[C][C][C][C][C][C][C][=C][C][=C][Branch2][O][N][C][Branch1][P][C][=C][C][=C][Branch1][#Branch1][C][C][C][C][C][C][C][=C][Ring1][N][C][=C][C][=C][Branch2][Ring2][P][C][=C][Ring1][=Branch1][C][S][C][Branch2][Ring1][#C][/C][=C][\C][=Branch1][C][=O][C][=C][C][Branch1][C][F][=C][Branch1][C][F][C][=C][Ring1][Branch2][C][Ring1][N][=C][Branch1][Ring1][C][#N][C][#N][=C][C][=Ring2][Ring1][#Branch1][Ring2][Ring2][#Branch2][C][Branch1][P][C][=C][C][=C][Branch1][#Branch1][C][C][C][C][C][C][C][=C][Ring1][N][Branch1][P][C][=C][C][=C][Branch1][#Branch1][C][C][C][C][C][C][C][=C][Ring1][N][C][C][=C][Branch2][Ring1][#C][/C][=C][\C][=Branch1][C][=O][C][=C][C][Branch1][C][F][=C][Branch1][C][F][C][=C][Ring1][Branch2][C][Ring1][N][=C][Branch1][Ring1][C][#N][C][#N][S][C][=Ring2][Ring1][#Branch1][Ring2][=Branch1][O][C][=C][Ring2][#Branch1][S],{CCCCC(CC)Cc1sc(-c2c3cc(-c4ccc(-c5sc(-c6ccc([$])s6)c6c5C(=O)c5c(CC(CC)CCCC)sc(CC(CC)CCCC)c5C6=O)s4)sc3c(-c3cc(Cl)c(CC(CC)CCCC)s3)c3cc([$])sc23)cc1Cl}.CCCCCCc1ccc(C2(c3ccc(CCCCCC)cc3)c3cc4c(cc3-c3sc(/C=C5\C(=O)c6cc(F)c(F)cc6C5=C(C#N)C#N)cc32)C(c2ccc(CCCCCC)cc2)(c2ccc(CCCCCC)cc2)c2cc(/C=C3\C(=O)c5cc(F)c(F)cc5C3=C(C#N)C#N)sc2-4)cc1
