Repository: aspuru-guzik-group/Beyond-Molecular-Structure-ML-for-OPV-Materials-Devices

File: ml_for_opvs/data/input_representation/OPV_Min/smiles/processed_smiles_fabrication_wo_solid.csv (part 11 of 14)
Donor,Acceptor,HOMO_D_eV,LUMO_D_eV,HOMO_A_eV,LUMO_A_eV,D_A_ratio_m_m,solvent,solvent_additive,annealing_temperature,PCE_percent,calc_PCE_percent,Voc_V,Jsc_mA_cm_pow_neg2,FF_percent,DA_SMILES,DA_SELFIES,DA_BigSMILES
PBDB-T2Cl,IDIC-4Cl,-5.510000000000001,-3.57,-5.78,-4.02,1.0,CB,DIO,25.0,9.24,9.24,0.83,16.21,68.69,CCCCC(CC)Cc1sc(-c2c3cc(-c4ccc(-c5sc(-c6ccc(C)s6)c6c5C(=O)c5c(CC(CC)CCCC)sc(CC(CC)CCCC)c5C6=O)s4)sc3c(-c3cc(Cl)c(CC(CC)CCCC)s3)c3cc(C)sc23)cc1Cl.CCCCCCc1ccc(C2(c3ccc(CCCCCC)cc3)c3cc4c(cc3-c3sc(/C=C5\C(=O)c6cc(Cl)c(Cl)cc6C5=C(C#N)C#N)cc32)C(c2ccc(CCCCCC)cc2)(c2ccc(CCCCCC)cc2)c2cc(/C=C3\C(=O)c5cc(Cl)c(Cl)cc5C3=C(C#N)C#N)sc2-4)cc1,[C][C][C][C][C][Branch1][Ring1][C][C][C][C][S][C][Branch2][=Branch2][O][C][=C][C][=C][Branch2][=Branch1][Branch2][C][=C][C][=C][Branch2][Branch1][=N][C][S][C][Branch1][O][C][=C][C][=C][Branch1][C][C][S][Ring1][=Branch1][=C][C][=Ring1][O][C][=Branch1][C][=O][C][=C][Branch1][O][C][C][Branch1][Ring1][C][C][C][C][C][C][S][C][Branch1][O][C][C][Branch1][Ring1][C][C][C][C][C][C][=C][Ring2][Ring1][Branch1][C][Ring2][Ring1][#Branch2][=O][S][Ring2][Ring2][=Branch2][S][C][Ring2][Ring2][=C][=C][Branch2][Ring1][#Branch1][C][=C][C][Branch1][C][Cl][=C][Branch1][O][C][C][Branch1][Ring1][C][C][C][C][C][C][S][Ring1][=C][C][C][=C][Branch1][C][C][S][C][Ring2][=Branch1][Ring2][=Ring1][=Branch1][=C][C][=Ring2][=Branch1][=Branch2][Cl].[C][C][C][C][C][C][C][=C][C][=C][Branch2][O][N][C][Branch1][P][C][=C][C][=C][Branch1][#Branch1][C][C][C][C][C][C][C][=C][Ring1][N][C][=C][C][=C][Branch2][Ring2][P][C][=C][Ring1][=Branch1][C][S][C][Branch2][Ring1][#C][/C][=C][\C][=Branch1][C][=O][C][=C][C][Branch1][C][Cl][=C][Branch1][C][Cl][C][=C][Ring1][Branch2][C][Ring1][N][=C][Branch1][Ring1][C][#N][C][#N][=C][C][=Ring2][Ring1][#Branch1][Ring2][Ring2][#Branch2][C][Branch1][P][C][=C][C][=C][Branch1][#Branch1][C][C][C][C][C][C][C][=C][Ring1][N][Branch1][P][C][=C][C][=C][Branch1][#Branch1][C][C][C][C][C][C][C][=C][Ring1][N][C][C][=C][Branch2][Ring1][#C][/C][=C][\C][=Branch1][C][=O][C][=C][C][Branch1][C][Cl][=C][Branch1][C][Cl][C][=C][Ring1][Branch2][C][Ring1][N][=C][Branch1][Ring1][C][#N][C][#N][S][C][=Ring2][Ring1][#Branch1][Ring2][=Branch1][O][C][=C][Ring2][#Branch1][S],{CCCCC(CC)Cc1sc(-c2c3cc(-c4ccc(-c5sc(-c6ccc([$])s6)c6c5C(=O)c5c(CC(CC)CCCC)sc(CC(CC)CCCC)c5C6=O)s4)sc3c(-c3cc(Cl)c(CC(CC)CCCC)s3)c3cc([$])sc23)cc1Cl}.CCCCCCc1ccc(C2(c3ccc(CCCCCC)cc3)c3cc4c(cc3-c3sc(/C=C5\C(=O)c6cc(Cl)c(Cl)cc6C5=C(C#N)C#N)cc32)C(c2ccc(CCCCCC)cc2)(c2ccc(CCCCCC)cc2)c2cc(/C=C3\C(=O)c5cc(Cl)c(Cl)cc5C3=C(C#N)C#N)sc2-4)cc1
PBDB-T,TTIC,-5.297777777777778,-3.4170000000000003,-5.54,-4.109999999999999,0.667,DCB,DIO,125.0,10.61,10.63,0.77,22.26,62.0,CCCCC(CC)Cc1ccc(-c2c3cc(-c4ccc(-c5sc(-c6ccc(C)s6)c6c5C(=O)c5c(CC(CC)CCCC)sc(CC(CC)CCCC)c5C6=O)s4)sc3c(-c3ccc(CC(CC)CCCC)s3)c3cc(C)sc23)s1.CCCCCCc1ccc(C2(c3ccc(CCCCCC)cc3)c3cc(/C=C4\C(=O)c5ccccc5C4=C(C#N)C#N)sc3-c3sc4c5c(sc4c32)-c2sc(/C=C3\C(=O)c4ccccc4C3=C(C#N)C#N)cc2C5(c2ccc(CCCCCC)cc2)c2ccc(CCCCCC)cc2)cc1,[C][C][C][C][C][Branch1][Ring1][C][C][C][C][=C][C][=C][Branch2][=Branch2][Branch2][C][=C][C][=C][Branch2][=Branch1][Branch2][C][=C][C][=C][Branch2][Branch1][=N][C][S][C][Branch1][O][C][=C][C][=C][Branch1][C][C][S][Ring1][=Branch1][=C][C][=Ring1][O][C][=Branch1][C][=O][C][=C][Branch1][O][C][C][Branch1][Ring1][C][C][C][C][C][C][S][C][Branch1][O][C][C][Branch1][Ring1][C][C][C][C][C][C][=C][Ring2][Ring1][Branch1][C][Ring2][Ring1][#Branch2][=O][S][Ring2][Ring2][=Branch2][S][C][Ring2][Ring2][=C][=C][Branch2][Ring1][Ring2][C][=C][C][=C][Branch1][O][C][C][Branch1][Ring1][C][C][C][C][C][C][S][Ring1][=N][C][C][=C][Branch1][C][C][S][C][Ring2][=Branch1][Ring1][=Ring1][=Branch1][S][Ring2][=Branch1][Branch2].[C][C][C][C][C][C][C][=C][C][=C][Branch2][#Branch2][P][C][Branch1][P][C][=C][C][=C][Branch1][#Branch1][C][C][C][C][C][C][C][=C][Ring1][N][C][C][=C][Branch2][Ring1][=Branch2][/C][=C][\C][=Branch1][C][=O][C][=C][C][=C][C][=C][Ring1][=Branch1][C][Ring1][#Branch2][=C][Branch1][Ring1][C][#N][C][#N][S][C][=Ring2][Ring1][Branch1][C][S][C][C][=C][Branch1][O][S][C][=Ring1][Branch1][C][=Ring1][Branch2][Ring2][Ring2][#Branch2][C][S][C][Branch2][Ring1][=Branch2][/C][=C][\C][=Branch1][C][=O][C][=C][C][=C][C][=C][Ring1][=Branch1][C][Ring1][#Branch2][=C][Branch1][Ring1][C][#N][C][#N][=C][C][=Ring2][Ring1][Branch1][C][Ring2][Ring1][O][Branch1][P][C][=C][C][=C][Branch1][#Branch1][C][C][C][C][C][C][C][=C][Ring1][N][C][=C][C][=C][Branch1][#Branch1][C][C][C][C][C][C][C][=C][Ring1][N][C][=C][Ring2][#Branch1][=C],{CCCCC(CC)Cc1ccc(-c2c3cc(-c4ccc(-c5sc(-c6ccc([$])s6)c6c5C(=O)c5c(CC(CC)CCCC)sc(CC(CC)CCCC)c5C6=O)s4)sc3c(-c3ccc(CC(CC)CCCC)s3)c3cc([$])sc23)s1}.CCCCCCc1ccc(C2(c3ccc(CCCCCC)cc3)c3cc(/C=C4\C(=O)c5ccccc5C4=C(C#N)C#N)sc3-c3sc4c5c(sc4c32)-c2sc(/C=C3\C(=O)c4ccccc4C3=C(C#N)C#N)cc2C5(c2ccc(CCCCCC)cc2)c2ccc(CCCCCC)cc2)cc1
PBDB-T,TTIC-M,-5.297777777777778,-3.4170000000000003,-5.49,-4.03,0.667,DCB,DIO,175.0,11.48,11.49,0.8,20.51,70.0,CCCCC(CC)Cc1ccc(-c2c3cc(-c4ccc(-c5sc(-c6ccc(C)s6)c6c5C(=O)c5c(CC(CC)CCCC)sc(CC(CC)CCCC)c5C6=O)s4)sc3c(-c3ccc(CC(CC)CCCC)s3)c3cc(C)sc23)s1.CCCCCCc1ccc(C2(c3ccc(CCCCCC)cc3)c3cc(/C=C4\C(=O)c5ccc(C)cc5C4=C(C#N)C#N)sc3-c3sc4c5c(sc4c32)-c2sc(/C=C3\C(=O)c4ccc(C)cc4C3=C(C#N)C#N)cc2C5(c2ccc(CCCCCC)cc2)c2ccc(CCCCCC)cc2)cc1,[C][C][C][C][C][Branch1][Ring1][C][C][C][C][=C][C][=C][Branch2][=Branch2][Branch2][C][=C][C][=C][Branch2][=Branch1][Branch2][C][=C][C][=C][Branch2][Branch1][=N][C][S][C][Branch1][O][C][=C][C][=C][Branch1][C][C][S][Ring1][=Branch1][=C][C][=Ring1][O][C][=Branch1][C][=O][C][=C][Branch1][O][C][C][Branch1][Ring1][C][C][C][C][C][C][S][C][Branch1][O][C][C][Branch1][Ring1][C][C][C][C][C][C][=C][Ring2][Ring1][Branch1][C][Ring2][Ring1][#Branch2][=O][S][Ring2][Ring2][=Branch2][S][C][Ring2][Ring2][=C][=C][Branch2][Ring1][Ring2][C][=C][C][=C][Branch1][O][C][C][Branch1][Ring1][C][C][C][C][C][C][S][Ring1][=N][C][C][=C][Branch1][C][C][S][C][Ring2][=Branch1][Ring1][=Ring1][=Branch1][S][Ring2][=Branch1][Branch2].[C][C][C][C][C][C][C][=C][C][=C][Branch2][O][#Branch1][C][Branch1][P][C][=C][C][=C][Branch1][#Branch1][C][C][C][C][C][C][C][=C][Ring1][N][C][C][=C][Branch2][Ring1][N][/C][=C][\C][=Branch1][C][=O][C][=C][C][=C][Branch1][C][C][C][=C][Ring1][#Branch1][C][Ring1][O][=C][Branch1][Ring1][C][#N][C][#N][S][C][=Ring2][Ring1][=Branch1][C][S][C][C][=C][Branch1][O][S][C][=Ring1][Branch1][C][=Ring1][Branch2][Ring2][Ring2][O][C][S][C][Branch2][Ring1][N][/C][=C][\C][=Branch1][C][=O][C][=C][C][=C][Branch1][C][C][C][=C][Ring1][#Branch1][C][Ring1][O][=C][Branch1][Ring1][C][#N][C][#N][=C][C][=Ring2][Ring1][=Branch1][C][Ring2][Ring1][N][Branch1][P][C][=C][C][=C][Branch1][#Branch1][C][C][C][C][C][C][C][=C][Ring1][N][C][=C][C][=C][Branch1][#Branch1][C][C][C][C][C][C][C][=C][Ring1][N][C][=C][Ring2][#Branch1][S],{CCCCC(CC)Cc1ccc(-c2c3cc(-c4ccc(-c5sc(-c6ccc([$])s6)c6c5C(=O)c5c(CC(CC)CCCC)sc(CC(CC)CCCC)c5C6=O)s4)sc3c(-c3ccc(CC(CC)CCCC)s3)c3cc([$])sc23)s1}.CCCCCCc1ccc(C2(c3ccc(CCCCCC)cc3)c3cc(/C=C4\C(=O)c5ccc(C)cc5C4=C(C#N)C#N)sc3-c3sc4c5c(sc4c32)-c2sc(/C=C3\C(=O)c4ccc(C)cc4C3=C(C#N)C#N)cc2C5(c2ccc(CCCCCC)cc2)c2ccc(CCCCCC)cc2)cc1
PBDB-T,IDTIC,-5.297777777777778,-3.4170000000000003,-5.885,-3.91,1.0,CB,DIO,25.0,6.05,6.03,0.89,10.94,61.9,CCCCC(CC)Cc1ccc(-c2c3cc(-c4ccc(-c5sc(-c6ccc(C)s6)c6c5C(=O)c5c(CC(CC)CCCC)sc(CC(CC)CCCC)c5C6=O)s4)sc3c(-c3ccc(CC(CC)CCCC)s3)c3cc(C)sc23)s1.CCCCCCCCC(CCCCCC)CC1(CC(CCCCCC)CCCCCCCC)c2cc3c(cc2-c2sc(/C=C4\C(=O)c5ccccc5C4=C(C#N)C#N)cc21)C(CC(CCCCCC)CCCCCCCC)(CC(CCCCCC)CCCCCCCC)c1cc(/C=C2\C(=O)c4ccccc4C2=C(C#N)C#N)sc1-3,[C][C][C][C][C][Branch1][Ring1][C][C][C][C][=C][C][=C][Branch2][=Branch2][Branch2][C][=C][C][=C][Branch2][=Branch1][Branch2][C][=C][C][=C][Branch2][Branch1][=N][C][S][C][Branch1][O][C][=C][C][=C][Branch1][C][C][S][Ring1][=Branch1][=C][C][=Ring1][O][C][=Branch1][C][=O][C][=C][Branch1][O][C][C][Branch1][Ring1][C][C][C][C][C][C][S][C][Branch1][O][C][C][Branch1][Ring1][C][C][C][C][C][C][=C][Ring2][Ring1][Branch1][C][Ring2][Ring1][#Branch2][=O][S][Ring2][Ring2][=Branch2][S][C][Ring2][Ring2][=C][=C][Branch2][Ring1][Ring2][C][=C][C][=C][Branch1][O][C][C][Branch1][Ring1][C][C][C][C][C][C][S][Ring1][=N][C][C][=C][Branch1][C][C][S][C][Ring2][=Branch1][Ring1][=Ring1][=Branch1][S][Ring2][=Branch1][Branch2].[C][C][C][C][C][C][C][C][C][Branch1][#Branch1][C][C][C][C][C][C][C][C][Branch2][Ring1][Ring1][C][C][Branch1][#Branch1][C][C][C][C][C][C][C][C][C][C][C][C][C][C][C][=C][C][=C][Branch2][Ring2][O][C][=C][Ring1][=Branch1][C][S][C][Branch2][Ring1][=Branch2][/C][=C][\C][=Branch1][C][=O][C][=C][C][=C][C][=C][Ring1][=Branch1][C][Ring1][#Branch2][=C][Branch1][Ring1][C][#N][C][#N][=C][C][=Ring2][Ring1][Branch1][Ring2][Ring2][N][C][Branch2][Ring1][Ring1][C][C][Branch1][#Branch1][C][C][C][C][C][C][C][C][C][C][C][C][C][C][Branch2][Ring1][Ring1][C][C][Branch1][#Branch1][C][C][C][C][C][C][C][C][C][C][C][C][C][C][C][C][=C][Branch2][Ring1][=Branch2][/C][=C][\C][=Branch1][C][=O][C][=C][C][=C][C][=C][Ring1][=Branch1][C][Ring1][#Branch2][=C][Branch1][Ring1][C][#N][C][#N][S][C][=Ring2][Ring1][Branch1][Ring2][=Branch1][#C],{CCCCC(CC)Cc1ccc(-c2c3cc(-c4ccc(-c5sc(-c6ccc([$])s6)c6c5C(=O)c5c(CC(CC)CCCC)sc(CC(CC)CCCC)c5C6=O)s4)sc3c(-c3ccc(CC(CC)CCCC)s3)c3cc([$])sc23)s1}.CCCCCCCCC(CCCCCC)CC1(CC(CCCCCC)CCCCCCCC)c2cc3c(cc2-c2sc(/C=C4\C(=O)c5ccccc5C4=C(C#N)C#N)cc21)C(CC(CCCCCC)CCCCCCCC)(CC(CCCCCC)CCCCCCCC)c1cc(/C=C2\C(=O)c4ccccc4C2=C(C#N)C#N)sc1-3
P3HT,IDT-RCN,-5.057777777777777,-2.989444444444445,-5.62,-3.75,1.25,CB,CN,25.0,3.42,3.44,0.69,7.92,63.0,CCCCCCc1cc(-c2sc(-c3sc(-c4sc(C)cc4CCCCCC)cc3CCCCCC)cc2CCCCCC)sc1C.CCCCCCc1ccc(C2(c3ccc(CCCCCC)cc3)c3cc4c(cc3-c3sc(-c5ccc(/C=c6\sc(=C(C#N)C#N)n(CC)c6=O)c6nsnc56)cc32)C(c2ccc(CCCCCC)cc2)(c2ccc(CCCCCC)cc2)c2cc(-c3ccc(/C=c5\sc(=C(C#N)C#N)n(CC)c5=O)c5nsnc35)sc2-4)cc1,[C][C][C][C][C][C][C][C][=C][Branch2][Ring2][P][C][S][C][Branch2][Ring1][S][C][S][C][Branch1][P][C][S][C][Branch1][C][C][=C][C][=Ring1][=Branch1][C][C][C][C][C][C][=C][C][=Ring1][P][C][C][C][C][C][C][=C][C][=Ring2][Ring1][N][C][C][C][C][C][C][S][C][=Ring2][Ring2][#Branch1][C].[C][C][C][C][C][C][C][=C][C][=C][Branch2][N][=C][C][Branch1][P][C][=C][C][=C][Branch1][#Branch1][C][C][C][C][C][C][C][=C][Ring1][N][C][=C][C][=C][Branch2][Branch1][#Branch2][C][=C][Ring1][=Branch1][C][S][C][Branch2][Ring2][Branch2][C][=C][C][=C][Branch2][Ring1][#Branch1][/C][=C][\S][C][=Branch1][Branch2][=C][Branch1][Ring1][C][#N][C][#N][N][Branch1][Ring1][C][C][C][Ring1][N][=O][C][=N][S][N][=C][Ring2][Ring1][#Branch1][Ring1][Branch1][=C][C][=Ring2][Ring1][N][Ring2][Ring2][#C][C][Branch1][P][C][=C][C][=C][Branch1][#Branch1][C][C][C][C][C][C][C][=C][Ring1][N][Branch1][P][C][=C][C][=C][Branch1][#Branch1][C][C][C][C][C][C][C][=C][Ring1][N][C][C][=C][Branch2][Ring2][Branch2][C][=C][C][=C][Branch2][Ring1][#Branch1][/C][=C][\S][C][=Branch1][Branch2][=C][Branch1][Ring1][C][#N][C][#N][N][Branch1][Ring1][C][C][C][Ring1][N][=O][C][=N][S][N][=C][Ring2][Ring1][#Branch1][Ring1][Branch1][S][C][=Ring2][Ring1][N][Ring2][#Branch1][Branch1][C][=C][Ring2][Branch2][#Branch2],{CCCCCCc1cc(-c2sc(-c3sc(-c4sc([$])cc4CCCCCC)cc3CCCCCC)cc2CCCCCC)sc1[$]}.CCCCCCc1ccc(C2(c3ccc(CCCCCC)cc3)c3cc4c(cc3-c3sc(-c5ccc(/C=c6\sc(=C(C#N)C#N)n(CC)c6=O)c6nsnc56)cc32)C(c2ccc(CCCCCC)cc2)(c2ccc(CCCCCC)cc2)c2cc(-c3ccc(/C=c5\sc(=C(C#N)C#N)n(CC)c5=O)c5nsnc35)sc2-4)cc1
P3HT,IDT-CA,-5.057777777777777,-2.989444444444445,-5.59,-3.64,1.25,CB,CN,25.0,4.19,4.18,0.84,7.77,64.0,CCCCCCc1cc(-c2sc(-c3sc(-c4sc(C)cc4CCCCCC)cc3CCCCCC)cc2CCCCCC)sc1C.CCCCCCc1ccc(C2(c3ccc(CCCCCC)cc3)c3cc4c(cc3-c3sc(-c5ccc(/C=C(\C#N)C(=O)OCC)c6nsnc56)cc32)C(c2ccc(CCCCCC)cc2)(c2ccc(CCCCCC)cc2)c2cc(-c3ccc(/C=C(\C#N)C(=O)OCC)c5nsnc35)sc2-4)cc1,[C][C][C][C][C][C][C][C][=C][Branch2][Ring2][P][C][S][C][Branch2][Ring1][S][C][S][C][Branch1][P][C][S][C][Branch1][C][C][=C][C][=Ring1][=Branch1][C][C][C][C][C][C][=C][C][=Ring1][P][C][C][C][C][C][C][=C][C][=Ring2][Ring1][N][C][C][C][C][C][C][S][C][=Ring2][Ring2][#Branch1][C].[C][C][C][C][C][C][C][=C][C][=C][Branch2][O][#Branch2][C][Branch1][P][C][=C][C][=C][Branch1][#Branch1][C][C][C][C][C][C][C][=C][Ring1][N][C][=C][C][=C][Branch2][Ring2][S][C][=C][Ring1][=Branch1][C][S][C][Branch2][Ring1][=C][C][=C][C][=C][Branch1][=C][/C][=C][Branch1][Ring1][\C][#N][C][=Branch1][C][=O][O][C][C][C][=N][S][N][=C][Ring2][Ring1][C][Ring1][Branch1][=C][C][=Ring2][Ring1][#Branch1][Ring2][Ring2][#Branch2][C][Branch1][P][C][=C][C][=C][Branch1][#Branch1][C][C][C][C][C][C][C][=C][Ring1][N][Branch1][P][C][=C][C][=C][Branch1][#Branch1][C][C][C][C][C][C][C][=C][Ring1][N][C][C][=C][Branch2][Ring1][=C][C][=C][C][=C][Branch1][=C][/C][=C][Branch1][Ring1][\C][#N][C][=Branch1][C][=O][O][C][C][C][=N][S][N][=C][Ring2][Ring1][C][Ring1][Branch1][S][C][=Ring2][Ring1][#Branch1][Ring2][=Branch1][O][C][=C][Ring2][#Branch1][S],{CCCCCCc1cc(-c2sc(-c3sc(-c4sc([$])cc4CCCCCC)cc3CCCCCC)cc2CCCCCC)sc1[$]}.CCCCCCc1ccc(C2(c3ccc(CCCCCC)cc3)c3cc4c(cc3-c3sc(-c5ccc(/C=C(\C#N)C(=O)OCC)c6nsnc56)cc32)C(c2ccc(CCCCCC)cc2)(c2ccc(CCCCCC)cc2)c2cc(-c3ccc(/C=C(\C#N)C(=O)OCC)c5nsnc35)sc2-4)cc1
PBDB-T,IDTO-T-4F,-5.297777777777778,-3.4170000000000003,-5.49,-3.88,0.833,CB,DIO,25.0,12.62,12.64,0.864,20.12,72.7,CCCCC(CC)Cc1ccc(-c2c3cc(-c4ccc(-c5sc(-c6ccc(C)s6)c6c5C(=O)c5c(CC(CC)CCCC)sc(CC(CC)CCCC)c5C6=O)s4)sc3c(-c3ccc(CC(CC)CCCC)s3)c3cc(C)sc23)s1.CCCCCCCCOc1c(-c2ccc(C=C3C(=O)c4cc(F)c(F)cc4C3=C(C#N)C#N)s2)sc2c1C(c1ccc(CCCCCC)cc1)(c1ccc(CCCCCC)cc1)c1cc3c(cc1-2)C(c1ccc(CCCCCC)cc1)(c1ccc(CCCCCC)cc1)c1c-3sc(-c2ccc(C=C3C(=O)c4cc(F)c(F)cc4C3=C(C#N)C#N)s2)c1OCCCCCCCC,[C][C][C][C][C][Branch1][Ring1][C][C][C][C][=C][C][=C][Branch2][=Branch2][Branch2][C][=C][C][=C][Branch2][=Branch1][Branch2][C][=C][C][=C][Branch2][Branch1][=N][C][S][C][Branch1][O][C][=C][C][=C][Branch1][C][C][S][Ring1][=Branch1][=C][C][=Ring1][O][C][=Branch1][C][=O][C][=C][Branch1][O][C][C][Branch1][Ring1][C][C][C][C][C][C][S][C][Branch1][O][C][C][Branch1][Ring1][C][C][C][C][C][C][=C][Ring2][Ring1][Branch1][C][Ring2][Ring1][#Branch2][=O][S][Ring2][Ring2][=Branch2][S][C][Ring2][Ring2][=C][=C][Branch2][Ring1][Ring2][C][=C][C][=C][Branch1][O][C][C][Branch1][Ring1][C][C][C][C][C][C][S][Ring1][=N][C][C][=C][Branch1][C][C][S][C][Ring2][=Branch1][Ring1][=Ring1][=Branch1][S][Ring2][=Branch1][Branch2].[C][C][C][C][C][C][C][C][O][C][=C][Branch2][Ring2][#Branch2][C][=C][C][=C][Branch2][Ring1][#C][C][=C][C][=Branch1][C][=O][C][=C][C][Branch1][C][F][=C][Branch1][C][F][C][=C][Ring1][Branch2][C][Ring1][N][=C][Branch1][Ring1][C][#N][C][#N][S][Ring2][Ring1][#Branch1][S][C][=C][Ring2][Ring1][N][C][Branch1][P][C][=C][C][=C][Branch1][#Branch1][C][C][C][C][C][C][C][=C][Ring1][N][Branch1][P][C][=C][C][=C][Branch1][#Branch1][C][C][C][C][C][C][C][=C][Ring1][N][C][=C][C][=C][Branch1][Branch2][C][=C][Ring1][=Branch1][Ring2][Ring1][P][C][Branch1][P][C][=C][C][=C][Branch1][#Branch1][C][C][C][C][C][C][C][=C][Ring1][N][Branch1][P][C][=C][C][=C][Branch1][#Branch1][C][C][C][C][C][C][C][=C][Ring1][N][C][=C][Ring2][Ring1][#C][S][C][Branch2][Ring2][#Branch2][C][=C][C][=C][Branch2][Ring1][#C][C][=C][C][=Branch1][C][=O][C][=C][C][Branch1][C][F][=C][Branch1][C][F][C][=C][Ring1][Branch2][C][Ring1][N][=C][Branch1][Ring1][C][#N][C][#N][S][Ring2][Ring1][#Branch1][=C][Ring2][Ring1][N][O][C][C][C][C][C][C][C][C],{CCCCC(CC)Cc1ccc(-c2c3cc(-c4ccc(-c5sc(-c6ccc([$])s6)c6c5C(=O)c5c(CC(CC)CCCC)sc(CC(CC)CCCC)c5C6=O)s4)sc3c(-c3ccc(CC(CC)CCCC)s3)c3cc([$])sc23)s1}.CCCCCCCCOc1c(-c2ccc(C=C3C(=O)c4cc(F)c(F)cc4C3=C(C#N)C#N)s2)sc2c1C(c1ccc(CCCCCC)cc1)(c1ccc(CCCCCC)cc1)c1cc3c(cc1-2)C(c1ccc(CCCCCC)cc1)(c1ccc(CCCCCC)cc1)c1c-3sc(-c2ccc(C=C3C(=O)c4cc(F)c(F)cc4C3=C(C#N)C#N)s2)c1OCCCCCCCC
PBDB-T,IDTO-Se-4F,-5.297777777777778,-3.4170000000000003,-5.48,-3.9,0.909,CB,DIO,25.0,10.67,10.67,0.831,18.55,69.2,CCCCC(CC)Cc1ccc(-c2c3cc(-c4ccc(-c5sc(-c6ccc(C)s6)c6c5C(=O)c5c(CC(CC)CCCC)sc(CC(CC)CCCC)c5C6=O)s4)sc3c(-c3ccc(CC(CC)CCCC)s3)c3cc(C)sc23)s1.CCCCCCCCOc1c(-c2ccc(C=C3C(=O)c4cc(F)c(F)cc4C3=C(C#N)C#N)[se]2)sc2c1C(c1ccc(CCCCCC)cc1)(c1ccc(CCCCCC)cc1)c1cc3c(cc1-2)C(c1ccc(CCCCCC)cc1)(c1ccc(CCCCCC)cc1)c1c-3sc(-c2ccc(C=C3C(=O)c4cc(F)c(F)cc4C3=C(C#N)C#N)[se]2)c1OCCCCCCCC,[C][C][C][C][C][Branch1][Ring1][C][C][C][C][=C][C][=C][Branch2][=Branch2][Branch2][C][=C][C][=C][Branch2][=Branch1][Branch2][C][=C][C][=C][Branch2][Branch1][=N][C][S][C][Branch1][O][C][=C][C][=C][Branch1][C][C][S][Ring1][=Branch1][=C][C][=Ring1][O][C][=Branch1][C][=O][C][=C][Branch1][O][C][C][Branch1][Ring1][C][C][C][C][C][C][S][C][Branch1][O][C][C][Branch1][Ring1][C][C][C][C][C][C][=C][Ring2][Ring1][Branch1][C][Ring2][Ring1][#Branch2][=O][S][Ring2][Ring2][=Branch2][S][C][Ring2][Ring2][=C][=C][Branch2][Ring1][Ring2][C][=C][C][=C][Branch1][O][C][C][Branch1][Ring1][C][C][C][C][C][C][S][Ring1][=N][C][C][=C][Branch1][C][C][S][C][Ring2][=Branch1][Ring1][=Ring1][=Branch1][S][Ring2][=Branch1][Branch2].[C][C][C][C][C][C][C][C][O][C][=C][Branch2][Ring2][#Branch2][C][=C][C][=C][Branch2][Ring1][#C][C][=C][C][=Branch1][C][=O][C][=C][C][Branch1][C][F][=C][Branch1][C][F][C][=C][Ring1][Branch2][C][Ring1][N][=C][Branch1][Ring1][C][#N][C][#N][Se][Ring2][Ring1][#Branch1][S][C][=C][Ring2][Ring1][N][C][Branch1][P][C][=C][C][=C][Branch1][#Branch1][C][C][C][C][C][C][C][=C][Ring1][N][Branch1][P][C][=C][C][=C][Branch1][#Branch1][C][C][C][C][C][C][C][=C][Ring1][N][C][=C][C][=C][Branch1][Branch2][C][=C][Ring1][=Branch1][Ring2][Ring1][P][C][Branch1][P][C][=C][C][=C][Branch1][#Branch1][C][C][C][C][C][C][C][=C][Ring1][N][Branch1][P][C][=C][C][=C][Branch1][#Branch1][C][C][C][C][C][C][C][=C][Ring1][N][C][=C][Ring2][Ring1][#C][S][C][Branch2][Ring2][#Branch2][C][=C][C][=C][Branch2][Ring1][#C][C][=C][C][=Branch1][C][=O][C][=C][C][Branch1][C][F][=C][Branch1][C][F][C][=C][Ring1][Branch2][C][Ring1][N][=C][Branch1][Ring1][C][#N][C][#N][Se][Ring2][Ring1][#Branch1][=C][Ring2][Ring1][N][O][C][C][C][C][C][C][C][C],{CCCCC(CC)Cc1ccc(-c2c3cc(-c4ccc(-c5sc(-c6ccc([$])s6)c6c5C(=O)c5c(CC(CC)CCCC)sc(CC(CC)CCCC)c5C6=O)s4)sc3c(-c3ccc(CC(CC)CCCC)s3)c3cc([$])sc23)s1}.CCCCCCCCOc1c(-c2ccc(C=C3C(=O)c4cc(F)c(F)cc4C3=C(C#N)C#N)[se]2)sc2c1C(c1ccc(CCCCCC)cc1)(c1ccc(CCCCCC)cc1)c1cc3c(cc1-2)C(c1ccc(CCCCCC)cc1)(c1ccc(CCCCCC)cc1)c1c-3sc(-c2ccc(C=C3C(=O)c4cc(F)c(F)cc4C3=C(C#N)C#N)[se]2)c1OCCCCCCCC
PBDB-T,IDTO-TT-4F,-5.297777777777778,-3.4170000000000003,-5.39,-3.89,0.909,CF,DIO,25.0,10.21,10.22,0.856,17.21,69.4,CCCCC(CC)Cc1ccc(-c2c3cc(-c4ccc(-c5sc(-c6ccc(C)s6)c6c5C(=O)c5c(CC(CC)CCCC)sc(CC(CC)CCCC)c5C6=O)s4)sc3c(-c3ccc(CC(CC)CCCC)s3)c3cc(C)sc23)s1.CCCCCCCCOc1c(-c2cc3sc(C=C4C(=O)c5cc(F)c(F)cc5C4=C(C#N)C#N)cc3s2)sc2c1C(c1ccc(CCCCCC)cc1)(c1ccc(CCCCCC)cc1)c1cc3c(cc1-2)C(c1ccc(CCCCCC)cc1)(c1ccc(CCCCCC)cc1)c1c-3sc(-c2cc3sc(C=C4C(=O)c5cc(F)c(F)cc5C4=C(C#N)C#N)cc3s2)c1OCCCCCCCC,[C][C][C][C][C][Branch1][Ring1][C][C][C][C][=C][C][=C][Branch2][=Branch2][Branch2][C][=C][C][=C][Branch2][=Branch1][Branch2][C][=C][C][=C][Branch2][Branch1][=N][C][S][C][Branch1][O][C][=C][C][=C][Branch1][C][C][S][Ring1][=Branch1][=C][C][=Ring1][O][C][=Branch1][C][=O][C][=C][Branch1][O][C][C][Branch1][Ring1][C][C][C][C][C][C][S][C][Branch1][O][C][C][Branch1][Ring1][C][C][C][C][C][C][=C][Ring2][Ring1][Branch1][C][Ring2][Ring1][#Branch2][=O][S][Ring2][Ring2][=Branch2][S][C][Ring2][Ring2][=C][=C][Branch2][Ring1][Ring2][C][=C][C][=C][Branch1][O][C][C][Branch1][Ring1][C][C][C][C][C][C][S][Ring1][=N][C][C][=C][Branch1][C][C][S][C][Ring2][=Branch1][Ring1][=Ring1][=Branch1][S][Ring2][=Branch1][Branch2].[C][C][C][C][C][C][C][C][O][C][=C][Branch2][Ring2][S][C][=C][C][S][C][Branch2][Ring1][#C][C][=C][C][=Branch1][C][=O][C][=C][C][Branch1][C][F][=C][Branch1][C][F][C][=C][Ring1][Branch2][C][Ring1][N][=C][Branch1][Ring1][C][#N][C][#N][=C][C][=Ring2][Ring1][#Branch1][S][Ring2][Ring1][#Branch2][S][C][=C][Ring2][Ring1][#C][C][Branch1][P][C][=C][C][=C][Branch1][#Branch1][C][C][C][C][C][C][C][=C][Ring1][N][Branch1][P][C][=C][C][=C][Branch1][#Branch1][C][C][C][C][C][C][C][=C][Ring1][N][C][=C][C][=C][Branch1][Branch2][C][=C][Ring1][=Branch1][Ring2][Ring1][P][C][Branch1][P][C][=C][C][=C][Branch1][#Branch1][C][C][C][C][C][C][C][=C][Ring1][N][Branch1][P][C][=C][C][=C][Branch1][#Branch1][C][C][C][C][C][C][C][=C][Ring1][N][C][=C][Ring2][Ring1][#C][S][C][Branch2][Ring2][S][C][=C][C][S][C][Branch2][Ring1][#C][C][=C][C][=Branch1][C][=O][C][=C][C][Branch1][C][F][=C][Branch1][C][F][C][=C][Ring1][Branch2][C][Ring1][N][=C][Branch1][Ring1][C][#N][C][#N][=C][C][=Ring2][Ring1][#Branch1][S][Ring2][Ring1][#Branch2][=C][Ring2][Ring1][#C][O][C][C][C][C][C][C][C][C],{CCCCC(CC)Cc1ccc(-c2c3cc(-c4ccc(-c5sc(-c6ccc([$])s6)c6c5C(=O)c5c(CC(CC)CCCC)sc(CC(CC)CCCC)c5C6=O)s4)sc3c(-c3ccc(CC(CC)CCCC)s3)c3cc([$])sc23)s1}.CCCCCCCCOc1c(-c2cc3sc(C=C4C(=O)c5cc(F)c(F)cc5C4=C(C#N)C#N)cc3s2)sc2c1C(c1ccc(CCCCCC)cc1)(c1ccc(CCCCCC)cc1)c1cc3c(cc1-2)C(c1ccc(CCCCCC)cc1)(c1ccc(CCCCCC)cc1)c1c-3sc(-c2cc3sc(C=C4C(=O)c5cc(F)c(F)cc5C4=C(C#N)C#N)cc3s2)c1OCCCCCCCC
PBDT-Se-TAZ,ITIC,-5.23,-3.45,-5.574146341463415,-3.915,1.0,CF,DIO,25.0,10.07,10.07,0.81,18.63,66.7,CCCCCCCCC(CCCCCC)Cc1ccc(-c2c3cc(-c4ccc(-c5c(F)c(F)c(-c6ccc(C)s6)c6nn(CCCCCC)nc56)s4)sc3c(-c3ccc(CC(CCCCCC)CCCCCCCC)[se]3)c3cc(C)sc23)[se]1.CCCCCCc1ccc(C2(c3ccc(CCCCCC)cc3)c3cc4c(cc3-c3sc5cc(/C=C6\C(=O)c7ccccc7C6=C(C#N)C#N)sc5c32)C(c2ccc(CCCCCC)cc2)(c2ccc(CCCCCC)cc2)c2c-4sc3cc(/C=C4\C(=O)c5ccccc5C4=C(C#N)C#N)sc23)cc1,[C][C][C][C][C][C][C][C][C][Branch1][#Branch1][C][C][C][C][C][C][C][C][=C][C][=C][Branch2][Branch2][=C][C][=C][C][=C][Branch2][Branch1][Ring2][C][=C][C][=C][Branch2][Ring2][=Branch2][C][=C][Branch1][C][F][C][Branch1][C][F][=C][Branch1][O][C][=C][C][=C][Branch1][C][C][S][Ring1][=Branch1][C][=N][N][Branch1][#Branch1][C][C][C][C][C][C][N][=C][Ring2][Ring1][#Branch1][Ring1][O][S][Ring2][Ring1][N][S][C][Ring2][Ring1][P][=C][Branch2][Ring1][=C][C][=C][C][=C][Branch2][Ring1][Ring1][C][C][Branch1][#Branch1][C][C][C][C][C][C][C][C][C][C][C][C][C][C][Se][Ring2][Ring1][Branch1][C][C][=C][Branch1][C][C][S][C][Ring2][Branch1][=C][=Ring1][=Branch1][Se][Ring2][=Branch1][Ring1].[C][C][C][C][C][C][C][=C][C][=C][Branch2][O][N][C][Branch1][P][C][=C][C][=C][Branch1][#Branch1][C][C][C][C][C][C][C][=C][Ring1][N][C][=C][C][=C][Branch2][Ring2][P][C][=C][Ring1][=Branch1][C][S][C][C][=C][Branch2][Ring1][=Branch2][/C][=C][\C][=Branch1][C][=O][C][=C][C][=C][C][=C][Ring1][=Branch1][C][Ring1][#Branch2][=C][Branch1][Ring1][C][#N][C][#N][S][C][=Ring2][Ring1][Branch1][C][=Ring2][Ring1][Branch2][Ring2][Ring2][O][C][Branch1][P][C][=C][C][=C][Branch1][#Branch1][C][C][C][C][C][C][C][=C][Ring1][N][Branch1][P][C][=C][C][=C][Branch1][#Branch1][C][C][C][C][C][C][C][=C][Ring1][N][C][=C][Ring2][Branch1][#Branch1][S][C][C][=C][Branch2][Ring1][=Branch2][/C][=C][\C][=Branch1][C][=O][C][=C][C][=C][C][=C][Ring1][=Branch1][C][Ring1][#Branch2][=C][Branch1][Ring1][C][#N][C][#N][S][C][Ring2][Ring1][Branch2][=Ring2][Ring1][Branch1][C][=C][Ring2][Branch2][C],{CCCCCCCCC(CCCCCC)Cc1ccc(-c2c3cc(-c4ccc(-c5c(F)c(F)c(-c6ccc([$])s6)c6nn(CCCCCC)nc56)s4)sc3c(-c3ccc(CC(CCCCCC)CCCCCCCC)[se]3)c3cc([$])sc23)[se]1}.CCCCCCc1ccc(C2(c3ccc(CCCCCC)cc3)c3cc4c(cc3-c3sc5cc(/C=C6\C(=O)c7ccccc7C6=C(C#N)C#N)sc5c32)C(c2ccc(CCCCCC)cc2)(c2ccc(CCCCCC)cc2)c2c-4sc3cc(/C=C4\C(=O)c5ccccc5C4=C(C#N)C#N)sc23)cc1
PBDTS-Se-TAZ,ITIC,-5.29,-3.49,-5.574146341463415,-3.915,1.0,CF,DIO,25.0,12.31,12.31,0.84,19.51,75.1,CCCCCCCCC(CCCCCC)CSc1ccc(-c2c3cc(-c4ccc(-c5c(F)c(F)c(-c6ccc(C)s6)c6nn(CCCCCCCC)nc56)s4)sc3c(-c3ccc(SCC(CCCCCC)CCCCCCCC)[se]3)c3cc(C)sc23)[se]1.CCCCCCc1ccc(C2(c3ccc(CCCCCC)cc3)c3cc4c(cc3-c3sc5cc(/C=C6\C(=O)c7ccccc7C6=C(C#N)C#N)sc5c32)C(c2ccc(CCCCCC)cc2)(c2ccc(CCCCCC)cc2)c2c-4sc3cc(/C=C4\C(=O)c5ccccc5C4=C(C#N)C#N)sc23)cc1,[C][C][C][C][C][C][C][C][C][Branch1][#Branch1][C][C][C][C][C][C][C][S][C][=C][C][=C][Branch2][Branch2][P][C][=C][C][=C][Branch2][Branch1][=Branch1][C][=C][C][=C][Branch2][Ring2][O][C][=C][Branch1][C][F][C][Branch1][C][F][=C][Branch1][O][C][=C][C][=C][Branch1][C][C][S][Ring1][=Branch1][C][=N][N][Branch1][=Branch2][C][C][C][C][C][C][C][C][N][=C][Ring2][Ring1][=Branch2][Ring1][=N][S][Ring2][Ring1][=C][S][C][Ring2][Ring2][Ring1][=C][Branch2][Ring1][#C][C][=C][C][=C][Branch2][Ring1][Ring2][S][C][C][Branch1][#Branch1][C][C][C][C][C][C][C][C][C][C][C][C][C][C][Se][Ring2][Ring1][=Branch1][C][C][=C][Branch1][C][C][S][C][Ring2][Branch1][P][=Ring1][=Branch1][Se][Ring2][=Branch1][=Branch1].[C][C][C][C][C][C][C][=C][C][=C][Branch2][O][N][C][Branch1][P][C][=C][C][=C][Branch1][#Branch1][C][C][C][C][C][C][C][=C][Ring1][N][C][=C][C][=C][Branch2][Ring2][P][C][=C][Ring1][=Branch1][C][S][C][C][=C][Branch2][Ring1][=Branch2][/C][=C][\C][=Branch1][C][=O][C][=C][C][=C][C][=C][Ring1][=Branch1][C][Ring1][#Branch2][=C][Branch1][Ring1][C][#N][C][#N][S][C][=Ring2][Ring1][Branch1][C][=Ring2][Ring1][Branch2][Ring2][Ring2][O][C][Branch1][P][C][=C][C][=C][Branch1][#Branch1][C][C][C][C][C][C][C][=C][Ring1][N][Branch1][P][C][=C][C][=C][Branch1][#Branch1][C][C][C][C][C][C][C][=C][Ring1][N][C][=C][Ring2][Branch1][#Branch1][S][C][C][=C][Branch2][Ring1][=Branch2][/C][=C][\C][=Branch1][C][=O][C][=C][C][=C][C][=C][Ring1][=Branch1][C][Ring1][#Branch2][=C][Branch1][Ring1][C][#N][C][#N][S][C][Ring2][Ring1][Branch2][=Ring2][Ring1][Branch1][C][=C][Ring2][Branch2][C],{CCCCCCCCC(CCCCCC)CSc1ccc(-c2c3cc(-c4ccc(-c5c(F)c(F)c(-c6ccc([$])s6)c6nn(CCCCCCCC)nc56)s4)sc3c(-c3ccc(SCC(CCCCCC)CCCCCCCC)[se]3)c3cc([$])sc23)[se]1}.CCCCCCc1ccc(C2(c3ccc(CCCCCC)cc3)c3cc4c(cc3-c3sc5cc(/C=C6\C(=O)c7ccccc7C6=C(C#N)C#N)sc5c32)C(c2ccc(CCCCCC)cc2)(c2ccc(CCCCCC)cc2)c2c-4sc3cc(/C=C4\C(=O)c5ccccc5C4=C(C#N)C#N)sc23)cc1
PBDB-TF,IT-M,-5.498333333333334,-3.653333333333333,-5.513571428571429,-3.808,1.0,CB,DIO,100.0,10.5,10.47,1.02,15.79,65.0,CCCCC(CC)Cc1sc(-c2c3cc(-c4ccc(-c5sc(-c6ccc(C)s6)c6c5C(=O)c5c(CC(CC)CCCC)sc(CC(CC)CCCC)c5C6=O)s4)sc3c(-c3cc(F)c(CC(CC)CCCC)s3)c3cc(C)sc23)cc1F.CCCCCCc1ccc(C2(c3ccc(CCCCCC)cc3)c3cc4c(cc3-c3sc5cc(/C=C6\C(=O)c7ccc(C)cc7C6=C(C#N)C#N)sc5c32)C(c2ccc(CCCCCC)cc2)(c2ccc(CCCCCC)cc2)c2c-4sc3cc(/C=C4\C(=O)c5ccc(C)cc5C4=C(C#N)C#N)sc23)cc1,[C][C][C][C][C][Branch1][Ring1][C][C][C][C][S][C][Branch2][=Branch2][O][C][=C][C][=C][Branch2][=Branch1][Branch2][C][=C][C][=C][Branch2][Branch1][=N][C][S][C][Branch1][O][C][=C][C][=C][Branch1][C][C][S][Ring1][=Branch1][=C][C][=Ring1][O][C][=Branch1][C][=O][C][=C][Branch1][O][C][C][Branch1][Ring1][C][C][C][C][C][C][S][C][Branch1][O][C][C][Branch1][Ring1][C][C][C][C][C][C][=C][Ring2][Ring1][Branch1][C][Ring2][Ring1][#Branch2][=O][S][Ring2][Ring2][=Branch2][S][C][Ring2][Ring2][=C][=C][Branch2][Ring1][#Branch1][C][=C][C][Branch1][C][F][=C][Branch1][O][C][C][Branch1][Ring1][C][C][C][C][C][C][S][Ring1][=C][C][C][=C][Branch1][C][C][S][C][Ring2][=Branch1][Ring2][=Ring1][=Branch1][=C][C][=Ring2][=Branch1][=Branch2][F].[C][C][C][C][C][C][C][=C][C][=C][Branch2][N][C][C][Branch1][P][C][=C][C][=C][Branch1][#Branch1][C][C][C][C][C][C][C][=C][Ring1][N][C][=C][C][=C][Branch2][Branch1][Ring2][C][=C][Ring1][=Branch1][C][S][C][C][=C][Branch2][Ring1][N][/C][=C][\C][=Branch1][C][=O][C][=C][C][=C][Branch1][C][C][C][=C][Ring1][#Branch1][C][Ring1][O][=C][Branch1][Ring1][C][#N][C][#N][S][C][=Ring2][Ring1][=Branch1][C][=Ring2][Ring1][=Branch2][Ring2][Ring2][N][C][Branch1][P][C][=C][C][=C][Branch1][#Branch1][C][C][C][C][C][C][C][=C][Ring1][N][Branch1][P][C][=C][C][=C][Branch1][#Branch1][C][C][C][C][C][C][C][=C][Ring1][N][C][=C][Ring2][Branch1][Branch2][S][C][C][=C][Branch2][Ring1][N][/C][=C][\C][=Branch1][C][=O][C][=C][C][=C][Branch1][C][C][C][=C][Ring1][#Branch1][C][Ring1][O][=C][Branch1][Ring1][C][#N][C][#N][S][C][Ring2][Ring1][=Branch2][=Ring2][Ring1][=Branch1][C][=C][Ring2][Branch2][Ring2],{CCCCC(CC)Cc1sc(-c2c3cc(-c4ccc(-c5sc(-c6ccc([$])s6)c6c5C(=O)c5c(CC(CC)CCCC)sc(CC(CC)CCCC)c5C6=O)s4)sc3c(-c3cc(F)c(CC(CC)CCCC)s3)c3cc([$])sc23)cc1F}.CCCCCCc1ccc(C2(c3ccc(CCCCCC)cc3)c3cc4c(cc3-c3sc5cc(/C=C6\C(=O)c7ccc(C)cc7C6=C(C#N)C#N)sc5c32)C(c2ccc(CCCCCC)cc2)(c2ccc(CCCCCC)cc2)c2c-4sc3cc(/C=C4\C(=O)c5ccc(C)cc5C4=C(C#N)C#N)sc23)cc1
PBDB-TF,IT-4F,-5.498333333333334,-3.653333333333333,-5.66875,-4.060416666666667,1.0,CB,DIO,100.0,13.7,13.65,0.87,20.38,77.0,CCCCC(CC)Cc1sc(-c2c3cc(-c4ccc(-c5sc(-c6ccc(C)s6)c6c5C(=O)c5c(CC(CC)CCCC)sc(CC(CC)CCCC)c5C6=O)s4)sc3c(-c3cc(F)c(CC(CC)CCCC)s3)c3cc(C)sc23)cc1F.CCCCCCc1ccc(C2(c3ccc(CCCCCC)cc3)c3cc4c(cc3-c3sc5cc(/C=C6\C(=O)c7cc(F)c(F)cc7C6=C(C#N)C#N)sc5c32)C(c2ccc(CCCCCC)cc2)(c2ccc(CCCCCC)cc2)c2c-4sc3cc(/C=C4\C(=O)c5cc(F)c(F)cc5C4=C(C#N)C#N)sc23)cc1,[C][C][C][C][C][Branch1][Ring1][C][C][C][C][S][C][Branch2][=Branch2][O][C][=C][C][=C][Branch2][=Branch1][Branch2][C][=C][C][=C][Branch2][Branch1][=N][C][S][C][Branch1][O][C][=C][C][=C][Branch1][C][C][S][Ring1][=Branch1][=C][C][=Ring1][O][C][=Branch1][C][=O][C][=C][Branch1][O][C][C][Branch1][Ring1][C][C][C][C][C][C][S][C][Branch1][O][C][C][Branch1][Ring1][C][C][C][C][C][C][=C][Ring2][Ring1][Branch1][C][Ring2][Ring1][#Branch2][=O][S][Ring2][Ring2][=Branch2][S][C][Ring2][Ring2][=C][=C][Branch2][Ring1][#Branch1][C][=C][C][Branch1][C][F][=C][Branch1][O][C][C][Branch1][Ring1][C][C][C][C][C][C][S][Ring1][=C][C][C][=C][Branch1][C][C][S][C][Ring2][=Branch1][Ring2][=Ring1][=Branch1][=C][C][=Ring2][=Branch1][=Branch2][F].[C][C][C][C][C][C][C][=C][C][=C][Branch2][N][Branch2][C][Branch1][P][C][=C][C][=C][Branch1][#Branch1][C][C][C][C][C][C][C][=C][Ring1][N][C][=C][C][=C][Branch2][Branch1][#Branch1][C][=C][Ring1][=Branch1][C][S][C][C][=C][Branch2][Ring1][#C][/C][=C][\C][=Branch1][C][=O][C][=C][C][Branch1][C][F][=C][Branch1][C][F][C][=C][Ring1][Branch2][C][Ring1][N][=C][Branch1][Ring1][C][#N][C][#N][S][C][=Ring2][Ring1][#Branch1][C][=Ring2][Ring1][#Branch2][Ring2][Ring2][=N][C][Branch1][P][C][=C][C][=C][Branch1][#Branch1][C][C][C][C][C][C][C][=C][Ring1][N][Branch1][P][C][=C][C][=C][Branch1][#Branch1][C][C][C][C][C][C][C][=C][Ring1][N][C][=C][Ring2][Branch1][=Branch2][S][C][C][=C][Branch2][Ring1][#C][/C][=C][\C][=Branch1][C][=O][C][=C][C][Branch1][C][F][=C][Branch1][C][F][C][=C][Ring1][Branch2][C][Ring1][N][=C][Branch1][Ring1][C][#N][C][#N][S][C][Ring2][Ring1][#Branch2][=Ring2][Ring1][#Branch1][C][=C][Ring2][Branch2][=Branch1],{CCCCC(CC)Cc1sc(-c2c3cc(-c4ccc(-c5sc(-c6ccc([$])s6)c6c5C(=O)c5c(CC(CC)CCCC)sc(CC(CC)CCCC)c5C6=O)s4)sc3c(-c3cc(F)c(CC(CC)CCCC)s3)c3cc([$])sc23)cc1F}.CCCCCCc1ccc(C2(c3ccc(CCCCCC)cc3)c3cc4c(cc3-c3sc5cc(/C=C6\C(=O)c7cc(F)c(F)cc7C6=C(C#N)C#N)sc5c32)C(c2ccc(CCCCCC)cc2)(c2ccc(CCCCCC)cc2)c2c-4sc3cc(/C=C4\C(=O)c5cc(F)c(F)cc5C4=C(C#N)C#N)sc23)cc1
PBDB-TF,HF-PCIC,-5.498333333333334,-3.653333333333333,-5.53,-3.83,0.833,CB,CN,110.0,10.97,10.67,0.92,16.01,72.42,CCCCC(CC)Cc1sc(-c2c3cc(-c4ccc(-c5sc(-c6ccc(C)s6)c6c5C(=O)c5c(CC(CC)CCCC)sc(CC(CC)CCCC)c5C6=O)s4)sc3c(-c3cc(F)c(CC(CC)CCCC)s3)c3cc(C)sc23)cc1F.CCCCC(CC)CC1(CC(CC)CCCC)c2cc(/C=C3\C(=O)c4cc(F)c(F)cc4C3=C(C#N)C#N)sc2-c2sc(-c3cc(F)c(-c4cc5c(s4)-c4sc(/C=C6\C(=O)c7cc(F)c(F)cc7C6=C(C#N)C#N)cc4C5(CC(CC)CCCC)CC(CC)CCCC)cc3F)cc21,[C][C][C][C][C][Branch1][Ring1][C][C][C][C][S][C][Branch2][=Branch2][O][C][=C][C][=C][Branch2][=Branch1][Branch2][C][=C][C][=C][Branch2][Branch1][=N][C][S][C][Branch1][O][C][=C][C][=C][Branch1][C][C][S][Ring1][=Branch1][=C][C][=Ring1][O][C][=Branch1][C][=O][C][=C][Branch1][O][C][C][Branch1][Ring1][C][C][C][C][C][C][S][C][Branch1][O][C][C][Branch1][Ring1][C][C][C][C][C][C][=C][Ring2][Ring1][Branch1][C][Ring2][Ring1][#Branch2][=O][S][Ring2][Ring2][=Branch2][S][C][Ring2][Ring2][=C][=C][Branch2][Ring1][#Branch1][C][=C][C][Branch1][C][F][=C][Branch1][O][C][C][Branch1][Ring1][C][C][C][C][C][C][S][Ring1][=C][C][C][=C][Branch1][C][C][S][C][Ring2][=Branch1][Ring2][=Ring1][=Branch1][=C][C][=Ring2][=Branch1][=Branch2][F].[C][C][C][C][C][Branch1][Ring1][C][C][C][C][Branch1][O][C][C][Branch1][Ring1][C][C][C][C][C][C][C][C][=C][Branch2][Ring1][#C][/C][=C][\C][=Branch1][C][=O][C][=C][C][Branch1][C][F][=C][Branch1][C][F][C][=C][Ring1][Branch2][C][Ring1][N][=C][Branch1][Ring1][C][#N][C][#N][S][C][=Ring2][Ring1][#Branch1][C][S][C][Branch2][#Branch1][=N][C][=C][C][Branch1][C][F][=C][Branch2][=Branch1][=N][C][=C][C][=C][Branch1][Ring2][S][Ring1][Branch1][C][S][C][Branch2][Ring1][#C][/C][=C][\C][=Branch1][C][=O][C][=C][C][Branch1][C][F][=C][Branch1][C][F][C][=C][Ring1][Branch2][C][Ring1][N][=C][Branch1][Ring1][C][#N][C][#N][=C][C][=Ring2][Ring1][#Branch1][C][Ring2][Ring1][O][Branch1][O][C][C][Branch1][Ring1][C][C][C][C][C][C][C][C][Branch1][Ring1][C][C][C][C][C][C][C][=C][Ring2][Branch1][Ring2][F][=C][C][=Ring2][Branch1][#Branch2][Ring2][#Branch1][#Branch2],{CCCCC(CC)Cc1sc(-c2c3cc(-c4ccc(-c5sc(-c6ccc([$])s6)c6c5C(=O)c5c(CC(CC)CCCC)sc(CC(CC)CCCC)c5C6=O)s4)sc3c(-c3cc(F)c(CC(CC)CCCC)s3)c3cc([$])sc23)cc1F}.CCCCC(CC)CC1(CC(CC)CCCC)c2cc(/C=C3\C(=O)c4cc(F)c(F)cc4C3=C(C#N)C#N)sc2-c2sc(-c3cc(F)c(-c4cc5c(s4)-c4sc(/C=C6\C(=O)c7cc(F)c(F)cc7C6=C(C#N)C#N)cc4C5(CC(CC)CCCC)CC(CC)CCCC)cc3F)cc21
PBDB-TF,HFO-PCIC,-5.498333333333334,-3.653333333333333,-5.5,-3.81,0.833,CB,CN,110.0,8.36,8.33,0.93,12.62,70.99,CCCCC(CC)Cc1sc(-c2c3cc(-c4ccc(-c5sc(-c6ccc(C)s6)c6c5C(=O)c5c(CC(CC)CCCC)sc(CC(CC)CCCC)c5C6=O)s4)sc3c(-c3cc(F)c(CC(CC)CCCC)s3)c3cc(C)sc23)cc1F.CCCCC(CC)CC1(CC(CC)CCCC)c2cc(/C=C3\C(=O)c4cc(F)c(F)cc4C3=C(C#N)C#N)sc2-c2sc(-c3c(F)c(OC)c(-c4cc5c(s4)-c4sc(/C=C6\C(=O)c7cc(F)c(F)cc7C6=C(C#N)C#N)cc4C5(CC(CC)CCCC)CC(CC)CCCC)c(F)c3OC)cc21,[C][C][C][C][C][Branch1][Ring1][C][C][C][C][S][C][Branch2][=Branch2][O][C][=C][C][=C][Branch2][=Branch1][Branch2][C][=C][C][=C][Branch2][Branch1][=N][C][S][C][Branch1][O][C][=C][C][=C][Branch1][C][C][S][Ring1][=Branch1][=C][C][=Ring1][O][C][=Branch1][C][=O][C][=C][Branch1][O][C][C][Branch1][Ring1][C][C][C][C][C][C][S][C][Branch1][O][C][C][Branch1][Ring1][C][C][C][C][C][C][=C][Ring2][Ring1][Branch1][C][Ring2][Ring1][#Branch2][=O][S][Ring2][Ring2][=Branch2][S][C][Ring2][Ring2][=C][=C][Branch2][Ring1][#Branch1][C][=C][C][Branch1][C][F][=C][Branch1][O][C][C][Branch1][Ring1][C][C][C][C][C][C][S][Ring1][=C][C][C][=C][Branch1][C][C][S][C][Ring2][=Branch1][Ring2][=Ring1][=Branch1][=C][C][=Ring2][=Branch1][=Branch2][F].[C][C][C][C][C][Branch1][Ring1][C][C][C][C][Branch1][O][C][C][Branch1][Ring1][C][C][C][C][C][C][C][C][=C][Branch2][Ring1][#C][/C][=C][\C][=Branch1][C][=O][C][=C][C][Branch1][C][F][=C][Branch1][C][F][C][=C][Ring1][Branch2][C][Ring1][N][=C][Branch1][Ring1][C][#N][C][#N][S][C][=Ring2][Ring1][#Branch1][C][S][C][Branch2][Branch2][Branch1][C][=C][Branch1][C][F][C][Branch1][Ring1][O][C][=C][Branch2][=Branch1][=N][C][=C][C][=C][Branch1][Ring2][S][Ring1][Branch1][C][S][C][Branch2][Ring1][#C][/C][=C][\C][=Branch1][C][=O][C][=C][C][Branch1][C][F][=C][Branch1][C][F][C][=C][Ring1][Branch2][C][Ring1][N][=C][Branch1][Ring1][C][#N][C][#N][=C][C][=Ring2][Ring1][#Branch1][C][Ring2][Ring1][O][Branch1][O][C][C][Branch1][Ring1][C][C][C][C][C][C][C][C][Branch1][Ring1][C][C][C][C][C][C][C][Branch1][C][F][=C][Ring2][Branch1][#Branch1][O][C][=C][C][=Ring2][Branch1][=C][Ring2][#Branch1][=C],{CCCCC(CC)Cc1sc(-c2c3cc(-c4ccc(-c5sc(-c6ccc([$])s6)c6c5C(=O)c5c(CC(CC)CCCC)sc(CC(CC)CCCC)c5C6=O)s4)sc3c(-c3cc(F)c(CC(CC)CCCC)s3)c3cc([$])sc23)cc1F}.CCCCC(CC)CC1(CC(CC)CCCC)c2cc(/C=C3\C(=O)c4cc(F)c(F)cc4C3=C(C#N)C#N)sc2-c2sc(-c3c(F)c(OC)c(-c4cc5c(s4)-c4sc(/C=C6\C(=O)c7cc(F)c(F)cc7C6=C(C#N)C#N)cc4C5(CC(CC)CCCC)CC(CC)CCCC)c(F)c3OC)cc21
PBDB-TF,OF-PCIC,-5.498333333333334,-3.653333333333333,-5.66,-3.86,0.833,CB,CN,110.0,9.09,9.19,0.91,13.76,73.37,CCCCC(CC)Cc1sc(-c2c3cc(-c4ccc(-c5sc(-c6ccc(C)s6)c6c5C(=O)c5c(CC(CC)CCCC)sc(CC(CC)CCCC)c5C6=O)s4)sc3c(-c3cc(F)c(CC(CC)CCCC)s3)c3cc(C)sc23)cc1F.CCCCC(CC)CC1(CC(CC)CCCC)c2cc(/C=C3\C(=O)c4cc(F)c(F)cc4C3=C(C#N)C#N)sc2-c2sc(-c3c(F)c(F)c(-c4cc5c(s4)-c4sc(/C=C6\C(=O)c7cc(F)c(F)cc7C6=C(C#N)C#N)cc4C5(CC(CC)CCCC)CC(CC)CCCC)c(F)c3F)cc21,[C][C][C][C][C][Branch1][Ring1][C][C][C][C][S][C][Branch2][=Branch2][O][C][=C][C][=C][Branch2][=Branch1][Branch2][C][=C][C][=C][Branch2][Branch1][=N][C][S][C][Branch1][O][C][=C][C][=C][Branch1][C][C][S][Ring1][=Branch1][=C][C][=Ring1][O][C][=Branch1][C][=O][C][=C][Branch1][O][C][C][Branch1][Ring1][C][C][C][C][C][C][S][C][Branch1][O][C][C][Branch1][Ring1][C][C][C][C][C][C][=C][Ring2][Ring1][Branch1][C][Ring2][Ring1][#Branch2][=O][S][Ring2][Ring2][=Branch2][S][C][Ring2][Ring2][=C][=C][Branch2][Ring1][#Branch1][C][=C][C][Branch1][C][F][=C][Branch1][O][C][C][Branch1][Ring1][C][C][C][C][C][C][S][Ring1][=C][C][C][=C][Branch1][C][C][S][C][Ring2][=Branch1][Ring2][=Ring1][=Branch1][=C][C][=Ring2][=Branch1][=Branch2][F].[C][C][C][C][C][Branch1][Ring1][C][C][C][C][Branch1][O][C][C][Branch1][Ring1][C][C][C][C][C][C][C][C][=C][Branch2][Ring1][#C][/C][=C][\C][=Branch1][C][=O][C][=C][C][Branch1][C][F][=C][Branch1][C][F][C][=C][Ring1][Branch2][C][Ring1][N][=C][Branch1][Ring1][C][#N][C][#N][S][C][=Ring2][Ring1][#Branch1][C][S][C][Branch2][Branch2][Ring1][C][=C][Branch1][C][F][C][Branch1][C][F][=C][Branch2][=Branch1][=N][C][=C][C][=C][Branch1][Ring2][S][Ring1][Branch1][C][S][C][Branch2][Ring1][#C][/C][=C][\C][=Branch1][C][=O][C][=C][C][Branch1][C][F][=C][Branch1][C][F][C][=C][Ring1][Branch2][C][Ring1][N][=C][Branch1][Ring1][C][#N][C][#N][=C][C][=Ring2][Ring1][#Branch1][C][Ring2][Ring1][O][Branch1][O][C][C][Branch1][Ring1][C][C][C][C][C][C][C][C][Branch1][Ring1][C][C][C][C][C][C][C][Branch1][C][F][=C][Ring2][Branch1][=Branch1][F][=C][C][=Ring2][Branch1][N][Ring2][#Branch1][N],{CCCCC(CC)Cc1sc(-c2c3cc(-c4ccc(-c5sc(-c6ccc([$])s6)c6c5C(=O)c5c(CC(CC)CCCC)sc(CC(CC)CCCC)c5C6=O)s4)sc3c(-c3cc(F)c(CC(CC)CCCC)s3)c3cc([$])sc23)cc1F}.CCCCC(CC)CC1(CC(CC)CCCC)c2cc(/C=C3\C(=O)c4cc(F)c(F)cc4C3=C(C#N)C#N)sc2-c2sc(-c3c(F)c(F)c(-c4cc5c(s4)-c4sc(/C=C6\C(=O)c7cc(F)c(F)cc7C6=C(C#N)C#N)cc4C5(CC(CC)CCCC)CC(CC)CCCC)c(F)c3F)cc21
PBDB-T,IF-TN,-5.297777777777778,-3.4170000000000003,-5.8,-3.93,1.0,CB,CN,80.0,2.89,2.89,1.006,7.02,40.95,CCCCC(CC)Cc1ccc(-c2c3cc(-c4ccc(-c5sc(-c6ccc(C)s6)c6c5C(=O)c5c(CC(CC)CCCC)sc(CC(CC)CCCC)c5C6=O)s4)sc3c(-c3ccc(CC(CC)CCCC)s3)c3cc(C)sc23)s1.CCCCCCC1(CCCCCC)c2cc(-c3sc(/C=C4\C(=O)c5cc6ccccc6cc5C4=C(C#N)C#N)cc3CC(CC)CCCC)ccc2-c2cc3c(cc21)-c1ccc(-c2sc(/C=C4\C(=O)c5cc6ccccc6cc5C4=C(C#N)C#N)cc2CC(CC)CCCC)cc1C3(CCCCCC)CCCCCC,[C][C][C][C][C][Branch1][Ring1][C][C][C][C][=C][C][=C][Branch2][=Branch2][Branch2][C][=C][C][=C][Branch2][=Branch1][Branch2][C][=C][C][=C][Branch2][Branch1][=N][C][S][C][Branch1][O][C][=C][C][=C][Branch1][C][C][S][Ring1][=Branch1][=C][C][=Ring1][O][C][=Branch1][C][=O][C][=C][Branch1][O][C][C][Branch1][Ring1][C][C][C][C][C][C][S][C][Branch1][O][C][C][Branch1][Ring1][C][C][C][C][C][C][=C][Ring2][Ring1][Branch1][C][Ring2][Ring1][#Branch2][=O][S][Ring2][Ring2][=Branch2][S][C][Ring2][Ring2][=C][=C][Branch2][Ring1][Ring2][C][=C][C][=C][Branch1][O][C][C][Branch1][Ring1][C][C][C][C][C][C][S][Ring1][=N][C][C][=C][Branch1][C][C][S][C][Ring2][=Branch1][Ring1][=Ring1][=Branch1][S][Ring2][=Branch1][Branch2].[C][C][C][C][C][C][C][Branch1][#Branch1][C][C][C][C][C][C][C][=C][C][Branch2][Branch1][Ring2][C][S][C][Branch2][Ring1][#C][/C][=C][\C][=Branch1][C][=O][C][=C][C][=C][C][=C][C][=C][Ring1][=Branch1][C][=C][Ring1][#Branch2][C][Ring1][=C][=C][Branch1][Ring1][C][#N][C][#N][=C][C][=Ring2][Ring1][=Branch2][C][C][Branch1][Ring1][C][C][C][C][C][C][=C][C][=C][Ring2][Ring2][#Branch1][C][=C][C][=C][Branch1][Branch2][C][=C][Ring1][=Branch1][Ring2][Branch1][Ring2][C][=C][C][=C][Branch2][Branch1][Ring2][C][S][C][Branch2][Ring1][#C][/C][=C][\C][=Branch1][C][=O][C][=C][C][=C][C][=C][C][=C][Ring1][=Branch1][C][=C][Ring1][#Branch2][C][Ring1][=C][=C][Branch1][Ring1][C][#N][C][#N][=C][C][=Ring2][Ring1][=Branch2][C][C][Branch1][Ring1][C][C][C][C][C][C][C][=C][Ring2][Ring2][#Branch1][C][Ring2][Ring2][N][Branch1][#Branch1][C][C][C][C][C][C][C][C][C][C][C][C],{CCCCC(CC)Cc1ccc(-c2c3cc(-c4ccc(-c5sc(-c6ccc([$])s6)c6c5C(=O)c5c(CC(CC)CCCC)sc(CC(CC)CCCC)c5C6=O)s4)sc3c(-c3ccc(CC(CC)CCCC)s3)c3cc([$])sc23)s1}.CCCCCCC1(CCCCCC)c2cc(-c3sc(/C=C4\C(=O)c5cc6ccccc6cc5C4=C(C#N)C#N)cc3CC(CC)CCCC)ccc2-c2cc3c(cc21)-c1ccc(-c2sc(/C=C4\C(=O)c5cc6ccccc6cc5C4=C(C#N)C#N)cc2CC(CC)CCCC)cc1C3(CCCCCC)CCCCCC
