Repository: aspuru-guzik-group/Beyond-Molecular-Structure-ML-for-OPV-Materials-Devices

File: ml_for_opvs/data/input_representation/OPV_Min/smiles/processed_smiles_fabrication_wo_solid.csv (part 12 of 14)
Donor,Acceptor,HOMO_D_eV,LUMO_D_eV,HOMO_A_eV,LUMO_A_eV,D_A_ratio_m_m,solvent,solvent_additive,annealing_temperature,PCE_percent,calc_PCE_percent,Voc_V,Jsc_mA_cm_pow_neg2,FF_percent,DA_SMILES,DA_SELFIES,DA_BigSMILES
PBDB-T,IDT-TN,-5.297777777777778,-3.4170000000000003,-5.42,-4.03,1.0,CB,CN,80.0,5.77,5.77,0.967,13.22,45.17,CCCCC(CC)Cc1ccc(-c2c3cc(-c4ccc(-c5sc(-c6ccc(C)s6)c6c5C(=O)c5c(CC(CC)CCCC)sc(CC(CC)CCCC)c5C6=O)s4)sc3c(-c3ccc(CC(CC)CCCC)s3)c3cc(C)sc23)s1.CCCCCCC1(CCCCCC)c2cc3c(cc2-c2sc(-c4sc(/C=C5\C(=O)c6cc7ccccc7cc6C5=C(C#N)C#N)cc4CC(CC)CCCC)cc21)C(CCCCCC)(CCCCCC)c1cc(-c2sc(/C=C4\C(=O)c5cc6ccccc6cc5C4=C(C#N)C#N)cc2CC(CC)CCCC)sc1-3,[C][C][C][C][C][Branch1][Ring1][C][C][C][C][=C][C][=C][Branch2][=Branch2][Branch2][C][=C][C][=C][Branch2][=Branch1][Branch2][C][=C][C][=C][Branch2][Branch1][=N][C][S][C][Branch1][O][C][=C][C][=C][Branch1][C][C][S][Ring1][=Branch1][=C][C][=Ring1][O][C][=Branch1][C][=O][C][=C][Branch1][O][C][C][Branch1][Ring1][C][C][C][C][C][C][S][C][Branch1][O][C][C][Branch1][Ring1][C][C][C][C][C][C][=C][Ring2][Ring1][Branch1][C][Ring2][Ring1][#Branch2][=O][S][Ring2][Ring2][=Branch2][S][C][Ring2][Ring2][=C][=C][Branch2][Ring1][Ring2][C][=C][C][=C][Branch1][O][C][C][Branch1][Ring1][C][C][C][C][C][C][S][Ring1][=N][C][C][=C][Branch1][C][C][S][C][Ring2][=Branch1][Ring1][=Ring1][=Branch1][S][Ring2][=Branch1][Branch2].[C][C][C][C][C][C][C][Branch1][#Branch1][C][C][C][C][C][C][C][=C][C][=C][Branch2][=Branch1][=Branch1][C][=C][Ring1][=Branch1][C][S][C][Branch2][Branch1][Ring2][C][S][C][Branch2][Ring1][#C][/C][=C][\C][=Branch1][C][=O][C][=C][C][=C][C][=C][C][=C][Ring1][=Branch1][C][=C][Ring1][#Branch2][C][Ring1][=C][=C][Branch1][Ring1][C][#N][C][#N][=C][C][=Ring2][Ring1][=Branch2][C][C][Branch1][Ring1][C][C][C][C][C][C][=C][C][=Ring2][Ring2][=Branch1][Ring2][Branch1][Ring1][C][Branch1][#Branch1][C][C][C][C][C][C][Branch1][#Branch1][C][C][C][C][C][C][C][C][=C][Branch2][Branch1][Ring2][C][S][C][Branch2][Ring1][#C][/C][=C][\C][=Branch1][C][=O][C][=C][C][=C][C][=C][C][=C][Ring1][=Branch1][C][=C][Ring1][#Branch2][C][Ring1][=C][=C][Branch1][Ring1][C][#N][C][#N][=C][C][=Ring2][Ring1][=Branch2][C][C][Branch1][Ring1][C][C][C][C][C][C][S][C][=Ring2][Ring2][=Branch1][Ring2][#Branch1][=N],{CCCCC(CC)Cc1ccc(-c2c3cc(-c4ccc(-c5sc(-c6ccc([$])s6)c6c5C(=O)c5c(CC(CC)CCCC)sc(CC(CC)CCCC)c5C6=O)s4)sc3c(-c3ccc(CC(CC)CCCC)s3)c3cc([$])sc23)s1}.CCCCCCC1(CCCCCC)c2cc3c(cc2-c2sc(-c4sc(/C=C5\C(=O)c6cc7ccccc7cc6C5=C(C#N)C#N)cc4CC(CC)CCCC)cc21)C(CCCCCC)(CCCCCC)c1cc(-c2sc(/C=C4\C(=O)c5cc6ccccc6cc5C4=C(C#N)C#N)cc2CC(CC)CCCC)sc1-3
PBDB-T,IT-M,-5.297777777777778,-3.4170000000000003,-5.513571428571429,-3.808,1.0,CB,DIO,120.0,10.31,10.36,0.93,16.69,66.77,CCCCC(CC)Cc1ccc(-c2c3cc(-c4ccc(-c5sc(-c6ccc(C)s6)c6c5C(=O)c5c(CC(CC)CCCC)sc(CC(CC)CCCC)c5C6=O)s4)sc3c(-c3ccc(CC(CC)CCCC)s3)c3cc(C)sc23)s1.CCCCCCc1ccc(C2(c3ccc(CCCCCC)cc3)c3cc4c(cc3-c3sc5cc(/C=C6\C(=O)c7ccc(C)cc7C6=C(C#N)C#N)sc5c32)C(c2ccc(CCCCCC)cc2)(c2ccc(CCCCCC)cc2)c2c-4sc3cc(/C=C4\C(=O)c5ccc(C)cc5C4=C(C#N)C#N)sc23)cc1,[C][C][C][C][C][Branch1][Ring1][C][C][C][C][=C][C][=C][Branch2][=Branch2][Branch2][C][=C][C][=C][Branch2][=Branch1][Branch2][C][=C][C][=C][Branch2][Branch1][=N][C][S][C][Branch1][O][C][=C][C][=C][Branch1][C][C][S][Ring1][=Branch1][=C][C][=Ring1][O][C][=Branch1][C][=O][C][=C][Branch1][O][C][C][Branch1][Ring1][C][C][C][C][C][C][S][C][Branch1][O][C][C][Branch1][Ring1][C][C][C][C][C][C][=C][Ring2][Ring1][Branch1][C][Ring2][Ring1][#Branch2][=O][S][Ring2][Ring2][=Branch2][S][C][Ring2][Ring2][=C][=C][Branch2][Ring1][Ring2][C][=C][C][=C][Branch1][O][C][C][Branch1][Ring1][C][C][C][C][C][C][S][Ring1][=N][C][C][=C][Branch1][C][C][S][C][Ring2][=Branch1][Ring1][=Ring1][=Branch1][S][Ring2][=Branch1][Branch2].[C][C][C][C][C][C][C][=C][C][=C][Branch2][N][C][C][Branch1][P][C][=C][C][=C][Branch1][#Branch1][C][C][C][C][C][C][C][=C][Ring1][N][C][=C][C][=C][Branch2][Branch1][Ring2][C][=C][Ring1][=Branch1][C][S][C][C][=C][Branch2][Ring1][N][/C][=C][\C][=Branch1][C][=O][C][=C][C][=C][Branch1][C][C][C][=C][Ring1][#Branch1][C][Ring1][O][=C][Branch1][Ring1][C][#N][C][#N][S][C][=Ring2][Ring1][=Branch1][C][=Ring2][Ring1][=Branch2][Ring2][Ring2][N][C][Branch1][P][C][=C][C][=C][Branch1][#Branch1][C][C][C][C][C][C][C][=C][Ring1][N][Branch1][P][C][=C][C][=C][Branch1][#Branch1][C][C][C][C][C][C][C][=C][Ring1][N][C][=C][Ring2][Branch1][Branch2][S][C][C][=C][Branch2][Ring1][N][/C][=C][\C][=Branch1][C][=O][C][=C][C][=C][Branch1][C][C][C][=C][Ring1][#Branch1][C][Ring1][O][=C][Branch1][Ring1][C][#N][C][#N][S][C][Ring2][Ring1][=Branch2][=Ring2][Ring1][=Branch1][C][=C][Ring2][Branch2][Ring2],{CCCCC(CC)Cc1ccc(-c2c3cc(-c4ccc(-c5sc(-c6ccc([$])s6)c6c5C(=O)c5c(CC(CC)CCCC)sc(CC(CC)CCCC)c5C6=O)s4)sc3c(-c3ccc(CC(CC)CCCC)s3)c3cc([$])sc23)s1}.CCCCCCc1ccc(C2(c3ccc(CCCCCC)cc3)c3cc4c(cc3-c3sc5cc(/C=C6\C(=O)c7ccc(C)cc7C6=C(C#N)C#N)sc5c32)C(c2ccc(CCCCCC)cc2)(c2ccc(CCCCCC)cc2)c2c-4sc3cc(/C=C4\C(=O)c5ccc(C)cc5C4=C(C#N)C#N)sc23)cc1
PBDB-T,ITIC-Cl4,-5.297777777777778,-3.4170000000000003,-5.5,-3.9,1.0,o-DCB,CN,25.0,9.6,9.55,0.74,21.5,60.0,CCCCC(CC)Cc1ccc(-c2c3cc(-c4ccc(-c5sc(-c6ccc(C)s6)c6c5C(=O)c5c(CC(CC)CCCC)sc(CC(CC)CCCC)c5C6=O)s4)sc3c(-c3ccc(CC(CC)CCCC)s3)c3cc(C)sc23)s1.CCCCCCc1ccc(C2(c3ccc(CCCCCC)cc3)c3cc4c(cc3-c3sc5cc(/C=C6\C(=O)c7cc(Cl)c(Cl)cc7C6=C(C#N)C#N)sc5c32)C(c2ccc(CCCCCC)cc2)(c2ccc(CCCCCC)cc2)c2c-4sc3cc(/C=C4\C(=O)c5cc(Cl)c(Cl)cc5C4=C(C#N)C#N)sc23)cc1,[C][C][C][C][C][Branch1][Ring1][C][C][C][C][=C][C][=C][Branch2][=Branch2][Branch2][C][=C][C][=C][Branch2][=Branch1][Branch2][C][=C][C][=C][Branch2][Branch1][=N][C][S][C][Branch1][O][C][=C][C][=C][Branch1][C][C][S][Ring1][=Branch1][=C][C][=Ring1][O][C][=Branch1][C][=O][C][=C][Branch1][O][C][C][Branch1][Ring1][C][C][C][C][C][C][S][C][Branch1][O][C][C][Branch1][Ring1][C][C][C][C][C][C][=C][Ring2][Ring1][Branch1][C][Ring2][Ring1][#Branch2][=O][S][Ring2][Ring2][=Branch2][S][C][Ring2][Ring2][=C][=C][Branch2][Ring1][Ring2][C][=C][C][=C][Branch1][O][C][C][Branch1][Ring1][C][C][C][C][C][C][S][Ring1][=N][C][C][=C][Branch1][C][C][S][C][Ring2][=Branch1][Ring1][=Ring1][=Branch1][S][Ring2][=Branch1][Branch2].[C][C][C][C][C][C][C][=C][C][=C][Branch2][N][Branch2][C][Branch1][P][C][=C][C][=C][Branch1][#Branch1][C][C][C][C][C][C][C][=C][Ring1][N][C][=C][C][=C][Branch2][Branch1][#Branch1][C][=C][Ring1][=Branch1][C][S][C][C][=C][Branch2][Ring1][#C][/C][=C][\C][=Branch1][C][=O][C][=C][C][Branch1][C][Cl][=C][Branch1][C][Cl][C][=C][Ring1][Branch2][C][Ring1][N][=C][Branch1][Ring1][C][#N][C][#N][S][C][=Ring2][Ring1][#Branch1][C][=Ring2][Ring1][#Branch2][Ring2][Ring2][=N][C][Branch1][P][C][=C][C][=C][Branch1][#Branch1][C][C][C][C][C][C][C][=C][Ring1][N][Branch1][P][C][=C][C][=C][Branch1][#Branch1][C][C][C][C][C][C][C][=C][Ring1][N][C][=C][Ring2][Branch1][=Branch2][S][C][C][=C][Branch2][Ring1][#C][/C][=C][\C][=Branch1][C][=O][C][=C][C][Branch1][C][Cl][=C][Branch1][C][Cl][C][=C][Ring1][Branch2][C][Ring1][N][=C][Branch1][Ring1][C][#N][C][#N][S][C][Ring2][Ring1][#Branch2][=Ring2][Ring1][#Branch1][C][=C][Ring2][Branch2][=Branch1],{CCCCC(CC)Cc1ccc(-c2c3cc(-c4ccc(-c5sc(-c6ccc([$])s6)c6c5C(=O)c5c(CC(CC)CCCC)sc(CC(CC)CCCC)c5C6=O)s4)sc3c(-c3ccc(CC(CC)CCCC)s3)c3cc([$])sc23)s1}.CCCCCCc1ccc(C2(c3ccc(CCCCCC)cc3)c3cc4c(cc3-c3sc5cc(/C=C6\C(=O)c7cc(Cl)c(Cl)cc7C6=C(C#N)C#N)sc5c32)C(c2ccc(CCCCCC)cc2)(c2ccc(CCCCCC)cc2)c2c-4sc3cc(/C=C4\C(=O)c5cc(Cl)c(Cl)cc5C4=C(C#N)C#N)sc23)cc1
PBDB-T,SN6IC,-5.297777777777778,-3.4170000000000003,-5.38,-3.93,1.0,CB,DIO,25.0,9.6,9.58,0.88,16.5,66.0,CCCCC(CC)Cc1ccc(-c2c3cc(-c4ccc(-c5sc(-c6ccc(C)s6)c6c5C(=O)c5c(CC(CC)CCCC)sc(CC(CC)CCCC)c5C6=O)s4)sc3c(-c3ccc(CC(CC)CCCC)s3)c3cc(C)sc23)s1.CCCCCCC(CCCCCC)n1c2cc(/C=C3\C(=O)c4ccccc4C3=C(C#N)C#N)sc2c2sc3c(sc4c5sc(/C=C6\C(=O)c7ccccc7C6=C(C#N)C#N)cc5n(C(CCCCCC)CCCCCC)c43)c21,[C][C][C][C][C][Branch1][Ring1][C][C][C][C][=C][C][=C][Branch2][=Branch2][Branch2][C][=C][C][=C][Branch2][=Branch1][Branch2][C][=C][C][=C][Branch2][Branch1][=N][C][S][C][Branch1][O][C][=C][C][=C][Branch1][C][C][S][Ring1][=Branch1][=C][C][=Ring1][O][C][=Branch1][C][=O][C][=C][Branch1][O][C][C][Branch1][Ring1][C][C][C][C][C][C][S][C][Branch1][O][C][C][Branch1][Ring1][C][C][C][C][C][C][=C][Ring2][Ring1][Branch1][C][Ring2][Ring1][#Branch2][=O][S][Ring2][Ring2][=Branch2][S][C][Ring2][Ring2][=C][=C][Branch2][Ring1][Ring2][C][=C][C][=C][Branch1][O][C][C][Branch1][Ring1][C][C][C][C][C][C][S][Ring1][=N][C][C][=C][Branch1][C][C][S][C][Ring2][=Branch1][Ring1][=Ring1][=Branch1][S][Ring2][=Branch1][Branch2].[C][C][C][C][C][C][C][Branch1][#Branch1][C][C][C][C][C][C][N][C][C][=C][Branch2][Ring1][=Branch2][/C][=C][\C][=Branch1][C][=O][C][=C][C][=C][C][=C][Ring1][=Branch1][C][Ring1][#Branch2][=C][Branch1][Ring1][C][#N][C][#N][S][C][=Ring2][Ring1][Branch1][C][S][C][=C][Branch2][Branch1][#C][S][C][C][S][C][Branch2][Ring1][=Branch2][/C][=C][\C][=Branch1][C][=O][C][=C][C][=C][C][=C][Ring1][=Branch1][C][Ring1][#Branch2][=C][Branch1][Ring1][C][#N][C][#N][=C][C][=Ring2][Ring1][Branch1][N][Branch1][S][C][Branch1][#Branch1][C][C][C][C][C][C][C][C][C][C][C][C][C][=Ring2][Ring2][Branch1][Ring2][Ring2][Branch2][C][=Ring2][Ring2][O][Ring2][Branch1][P],{CCCCC(CC)Cc1ccc(-c2c3cc(-c4ccc(-c5sc(-c6ccc([$])s6)c6c5C(=O)c5c(CC(CC)CCCC)sc(CC(CC)CCCC)c5C6=O)s4)sc3c(-c3ccc(CC(CC)CCCC)s3)c3cc([$])sc23)s1}.CCCCCCC(CCCCCC)n1c2cc(/C=C3\C(=O)c4ccccc4C3=C(C#N)C#N)sc2c2sc3c(sc4c5sc(/C=C6\C(=O)c7ccccc7C6=C(C#N)C#N)cc5n(C(CCCCCC)CCCCCC)c43)c21
PBDB-T,SN6IC-4F,-5.297777777777778,-3.4170000000000003,-5.52,-4.11,1.0,CB,DIO,25.0,13.2,13.21,0.78,23.2,73.0,CCCCC(CC)Cc1ccc(-c2c3cc(-c4ccc(-c5sc(-c6ccc(C)s6)c6c5C(=O)c5c(CC(CC)CCCC)sc(CC(CC)CCCC)c5C6=O)s4)sc3c(-c3ccc(CC(CC)CCCC)s3)c3cc(C)sc23)s1.CCCCCCC(CCCCCC)n1c2cc(/C=C3\C(=O)c4cc(F)c(F)cc4C3=C(C#N)C#N)sc2c2sc3c(sc4c5sc(/C=C6\C(=O)c7cc(F)c(F)cc7C6=C(C#N)C#N)cc5n(C(CCCCCC)CCCCCC)c43)c21,[C][C][C][C][C][Branch1][Ring1][C][C][C][C][=C][C][=C][Branch2][=Branch2][Branch2][C][=C][C][=C][Branch2][=Branch1][Branch2][C][=C][C][=C][Branch2][Branch1][=N][C][S][C][Branch1][O][C][=C][C][=C][Branch1][C][C][S][Ring1][=Branch1][=C][C][=Ring1][O][C][=Branch1][C][=O][C][=C][Branch1][O][C][C][Branch1][Ring1][C][C][C][C][C][C][S][C][Branch1][O][C][C][Branch1][Ring1][C][C][C][C][C][C][=C][Ring2][Ring1][Branch1][C][Ring2][Ring1][#Branch2][=O][S][Ring2][Ring2][=Branch2][S][C][Ring2][Ring2][=C][=C][Branch2][Ring1][Ring2][C][=C][C][=C][Branch1][O][C][C][Branch1][Ring1][C][C][C][C][C][C][S][Ring1][=N][C][C][=C][Branch1][C][C][S][C][Ring2][=Branch1][Ring1][=Ring1][=Branch1][S][Ring2][=Branch1][Branch2].[C][C][C][C][C][C][C][Branch1][#Branch1][C][C][C][C][C][C][N][C][C][=C][Branch2][Ring1][#C][/C][=C][\C][=Branch1][C][=O][C][=C][C][Branch1][C][F][=C][Branch1][C][F][C][=C][Ring1][Branch2][C][Ring1][N][=C][Branch1][Ring1][C][#N][C][#N][S][C][=Ring2][Ring1][#Branch1][C][S][C][=C][Branch2][=Branch1][Branch1][S][C][C][S][C][Branch2][Ring1][#C][/C][=C][\C][=Branch1][C][=O][C][=C][C][Branch1][C][F][=C][Branch1][C][F][C][=C][Ring1][Branch2][C][Ring1][N][=C][Branch1][Ring1][C][#N][C][#N][=C][C][=Ring2][Ring1][#Branch1][N][Branch1][S][C][Branch1][#Branch1][C][C][C][C][C][C][C][C][C][C][C][C][C][=Ring2][Ring2][#Branch1][Ring2][Ring2][#Branch2][C][=Ring2][Ring2][=N][Ring2][=Branch1][Branch1],{CCCCC(CC)Cc1ccc(-c2c3cc(-c4ccc(-c5sc(-c6ccc([$])s6)c6c5C(=O)c5c(CC(CC)CCCC)sc(CC(CC)CCCC)c5C6=O)s4)sc3c(-c3ccc(CC(CC)CCCC)s3)c3cc([$])sc23)s1}.CCCCCCC(CCCCCC)n1c2cc(/C=C3\C(=O)c4cc(F)c(F)cc4C3=C(C#N)C#N)sc2c2sc3c(sc4c5sc(/C=C6\C(=O)c7cc(F)c(F)cc7C6=C(C#N)C#N)cc5n(C(CCCCCC)CCCCCC)c43)c21
PBDB-T,O-NTIC,-5.297777777777778,-3.4170000000000003,-5.51,-3.67,1.25,CB,DIO,25.0,9.1,9.1,0.978,13.31,69.9,CCCCC(CC)Cc1ccc(-c2c3cc(-c4ccc(-c5sc(-c6ccc(C)s6)c6c5C(=O)c5c(CC(CC)CCCC)sc(CC(CC)CCCC)c5C6=O)s4)sc3c(-c3ccc(CC(CC)CCCC)s3)c3cc(C)sc23)s1.CCCCCCC(CCCC)CSOc1ccc(C2(c3ccc(OSCC(CCCC)CCCCCC)cc3)c3cc(/C=C4\C(=O)c5ccccc5C4=C(C#N)C#N)sc3-c3c2ccc2c4c(ccc32)C(c2ccc(OSCC(CCCC)CCCCCC)cc2)(c2ccc(OSCC(CCCC)CCCCCC)cc2)c2cc(/C=C3\C(=O)c5ccccc5C3=C(C#N)C#N)sc2-4)cc1,[C][C][C][C][C][Branch1][Ring1][C][C][C][C][=C][C][=C][Branch2][=Branch2][Branch2][C][=C][C][=C][Branch2][=Branch1][Branch2][C][=C][C][=C][Branch2][Branch1][=N][C][S][C][Branch1][O][C][=C][C][=C][Branch1][C][C][S][Ring1][=Branch1][=C][C][=Ring1][O][C][=Branch1][C][=O][C][=C][Branch1][O][C][C][Branch1][Ring1][C][C][C][C][C][C][S][C][Branch1][O][C][C][Branch1][Ring1][C][C][C][C][C][C][=C][Ring2][Ring1][Branch1][C][Ring2][Ring1][#Branch2][=O][S][Ring2][Ring2][=Branch2][S][C][Ring2][Ring2][=C][=C][Branch2][Ring1][Ring2][C][=C][C][=C][Branch1][O][C][C][Branch1][Ring1][C][C][C][C][C][C][S][Ring1][=N][C][C][=C][Branch1][C][C][S][C][Ring2][=Branch1][Ring1][=Ring1][=Branch1][S][Ring2][=Branch1][Branch2].[C][C][C][C][C][C][C][Branch1][Branch1][C][C][C][C][C][S][O][C][=C][C][=C][Branch2][=N][=Branch2][C][Branch2][Ring1][N][C][=C][C][=C][Branch1][P][O][S][C][C][Branch1][Branch1][C][C][C][C][C][C][C][C][C][C][C][=C][Ring2][Ring1][Ring2][C][C][=C][Branch2][Ring1][=Branch2][/C][=C][\C][=Branch1][C][=O][C][=C][C][=C][C][=C][Ring1][=Branch1][C][Ring1][#Branch2][=C][Branch1][Ring1][C][#N][C][#N][S][C][=Ring2][Ring1][Branch1][C][=C][Ring2][Ring2][N][C][=C][C][=C][C][=Branch1][Branch2][=C][C][=C][Ring1][#Branch2][Ring1][=Branch1][C][Branch2][Ring1][N][C][=C][C][=C][Branch1][P][O][S][C][C][Branch1][Branch1][C][C][C][C][C][C][C][C][C][C][C][=C][Ring2][Ring1][Ring2][Branch2][Ring1][N][C][=C][C][=C][Branch1][P][O][S][C][C][Branch1][Branch1][C][C][C][C][C][C][C][C][C][C][C][=C][Ring2][Ring1][Ring2][C][C][=C][Branch2][Ring1][=Branch2][/C][=C][\C][=Branch1][C][=O][C][=C][C][=C][C][=C][Ring1][=Branch1][C][Ring1][#Branch2][=C][Branch1][Ring1][C][#N][C][#N][S][C][=Ring2][Ring1][Branch1][Ring2][=Branch1][Ring1][C][=C][Ring2][=Branch2][Branch2],{CCCCC(CC)Cc1ccc(-c2c3cc(-c4ccc(-c5sc(-c6ccc([$])s6)c6c5C(=O)c5c(CC(CC)CCCC)sc(CC(CC)CCCC)c5C6=O)s4)sc3c(-c3ccc(CC(CC)CCCC)s3)c3cc([$])sc23)s1}.CCCCCCC(CCCC)CSOc1ccc(C2(c3ccc(OSCC(CCCC)CCCCCC)cc3)c3cc(/C=C4\C(=O)c5ccccc5C4=C(C#N)C#N)sc3-c3c2ccc2c4c(ccc32)C(c2ccc(OSCC(CCCC)CCCCCC)cc2)(c2ccc(OSCC(CCCC)CCCCCC)cc2)c2cc(/C=C3\C(=O)c5ccccc5C3=C(C#N)C#N)sc2-4)cc1
PBDB-T,O-NTNC,-5.297777777777778,-3.4170000000000003,-5.54,-3.78,1.25,CB,DIO,25.0,11.04,11.05,0.942,15.98,73.4,CCCCC(CC)Cc1ccc(-c2c3cc(-c4ccc(-c5sc(-c6ccc(C)s6)c6c5C(=O)c5c(CC(CC)CCCC)sc(CC(CC)CCCC)c5C6=O)s4)sc3c(-c3ccc(CC(CC)CCCC)s3)c3cc(C)sc23)s1.CCCCCCC(CCCC)CSOc1ccc(C2(c3ccc(OSCC(CCCC)CCCCCC)cc3)c3cc(/C=C4\C(=O)c5cc6ccccc6cc5C4=C(C#N)C#N)sc3-c3c2ccc2c4c(ccc32)C(c2ccc(OSCC(CCCC)CCCCCC)cc2)(c2ccc(OSCC(CCCC)CCCCCC)cc2)c2cc(/C=C3\C(=O)c5cc6ccccc6cc5C3=C(C#N)C#N)sc2-4)cc1,[C][C][C][C][C][Branch1][Ring1][C][C][C][C][=C][C][=C][Branch2][=Branch2][Branch2][C][=C][C][=C][Branch2][=Branch1][Branch2][C][=C][C][=C][Branch2][Branch1][=N][C][S][C][Branch1][O][C][=C][C][=C][Branch1][C][C][S][Ring1][=Branch1][=C][C][=Ring1][O][C][=Branch1][C][=O][C][=C][Branch1][O][C][C][Branch1][Ring1][C][C][C][C][C][C][S][C][Branch1][O][C][C][Branch1][Ring1][C][C][C][C][C][C][=C][Ring2][Ring1][Branch1][C][Ring2][Ring1][#Branch2][=O][S][Ring2][Ring2][=Branch2][S][C][Ring2][Ring2][=C][=C][Branch2][Ring1][Ring2][C][=C][C][=C][Branch1][O][C][C][Branch1][Ring1][C][C][C][C][C][C][S][Ring1][=N][C][C][=C][Branch1][C][C][S][C][Ring2][=Branch1][Ring1][=Ring1][=Branch1][S][Ring2][=Branch1][Branch2].[C][C][C][C][C][C][C][Branch1][Branch1][C][C][C][C][C][S][O][C][=C][C][=C][Branch2][=C][Branch1][C][Branch2][Ring1][N][C][=C][C][=C][Branch1][P][O][S][C][C][Branch1][Branch1][C][C][C][C][C][C][C][C][C][C][C][=C][Ring2][Ring1][Ring2][C][C][=C][Branch2][Ring1][#C][/C][=C][\C][=Branch1][C][=O][C][=C][C][=C][C][=C][C][=C][Ring1][=Branch1][C][=C][Ring1][#Branch2][C][Ring1][=C][=C][Branch1][Ring1][C][#N][C][#N][S][C][=Ring2][Ring1][=Branch2][C][=C][Ring2][Ring2][S][C][=C][C][=C][C][=Branch1][Branch2][=C][C][=C][Ring1][#Branch2][Ring1][=Branch1][C][Branch2][Ring1][N][C][=C][C][=C][Branch1][P][O][S][C][C][Branch1][Branch1][C][C][C][C][C][C][C][C][C][C][C][=C][Ring2][Ring1][Ring2][Branch2][Ring1][N][C][=C][C][=C][Branch1][P][O][S][C][C][Branch1][Branch1][C][C][C][C][C][C][C][C][C][C][C][=C][Ring2][Ring1][Ring2][C][C][=C][Branch2][Ring1][#C][/C][=C][\C][=Branch1][C][=O][C][=C][C][=C][C][=C][C][=C][Ring1][=Branch1][C][=C][Ring1][#Branch2][C][Ring1][=C][=C][Branch1][Ring1][C][#N][C][#N][S][C][=Ring2][Ring1][=Branch2][Ring2][=Branch1][#Branch1][C][=C][Ring2][=Branch2][S],{CCCCC(CC)Cc1ccc(-c2c3cc(-c4ccc(-c5sc(-c6ccc([$])s6)c6c5C(=O)c5c(CC(CC)CCCC)sc(CC(CC)CCCC)c5C6=O)s4)sc3c(-c3ccc(CC(CC)CCCC)s3)c3cc([$])sc23)s1}.CCCCCCC(CCCC)CSOc1ccc(C2(c3ccc(OSCC(CCCC)CCCCCC)cc3)c3cc(/C=C4\C(=O)c5cc6ccccc6cc5C4=C(C#N)C#N)sc3-c3c2ccc2c4c(ccc32)C(c2ccc(OSCC(CCCC)CCCCCC)cc2)(c2ccc(OSCC(CCCC)CCCCCC)cc2)c2cc(/C=C3\C(=O)c5cc6ccccc6cc5C3=C(C#N)C#N)sc2-4)cc1
PM6,IT-4F,-5.5,-3.61,-5.66875,-4.060416666666667,1.0,CB,DIO,100.0,13.5,13.52,0.84,22.2,72.5,CCCCC(CC)Cc1sc(-c2c3cc(-c4ccc(-c5sc(-c6ccc(C)s6)c6c5C(=O)c5c(CC(CC)CCCC)sc(CC(CC)CCCC)c5C6=O)s4)sc3c(-c3cc(F)c(CC(CC)CCCC)s3)c3cc(C)sc23)cc1F.CCCCCCc1ccc(C2(c3ccc(CCCCCC)cc3)c3cc4c(cc3-c3sc5cc(/C=C6\C(=O)c7cc(F)c(F)cc7C6=C(C#N)C#N)sc5c32)C(c2ccc(CCCCCC)cc2)(c2ccc(CCCCCC)cc2)c2c-4sc3cc(/C=C4\C(=O)c5cc(F)c(F)cc5C4=C(C#N)C#N)sc23)cc1,[C][C][C][C][C][Branch1][Ring1][C][C][C][C][S][C][Branch2][=Branch2][O][C][=C][C][=C][Branch2][=Branch1][Branch2][C][=C][C][=C][Branch2][Branch1][=N][C][S][C][Branch1][O][C][=C][C][=C][Branch1][C][C][S][Ring1][=Branch1][=C][C][=Ring1][O][C][=Branch1][C][=O][C][=C][Branch1][O][C][C][Branch1][Ring1][C][C][C][C][C][C][S][C][Branch1][O][C][C][Branch1][Ring1][C][C][C][C][C][C][=C][Ring2][Ring1][Branch1][C][Ring2][Ring1][#Branch2][=O][S][Ring2][Ring2][=Branch2][S][C][Ring2][Ring2][=C][=C][Branch2][Ring1][#Branch1][C][=C][C][Branch1][C][F][=C][Branch1][O][C][C][Branch1][Ring1][C][C][C][C][C][C][S][Ring1][=C][C][C][=C][Branch1][C][C][S][C][Ring2][=Branch1][Ring2][=Ring1][=Branch1][=C][C][=Ring2][=Branch1][=Branch2][F].[C][C][C][C][C][C][C][=C][C][=C][Branch2][N][Branch2][C][Branch1][P][C][=C][C][=C][Branch1][#Branch1][C][C][C][C][C][C][C][=C][Ring1][N][C][=C][C][=C][Branch2][Branch1][#Branch1][C][=C][Ring1][=Branch1][C][S][C][C][=C][Branch2][Ring1][#C][/C][=C][\C][=Branch1][C][=O][C][=C][C][Branch1][C][F][=C][Branch1][C][F][C][=C][Ring1][Branch2][C][Ring1][N][=C][Branch1][Ring1][C][#N][C][#N][S][C][=Ring2][Ring1][#Branch1][C][=Ring2][Ring1][#Branch2][Ring2][Ring2][=N][C][Branch1][P][C][=C][C][=C][Branch1][#Branch1][C][C][C][C][C][C][C][=C][Ring1][N][Branch1][P][C][=C][C][=C][Branch1][#Branch1][C][C][C][C][C][C][C][=C][Ring1][N][C][=C][Ring2][Branch1][=Branch2][S][C][C][=C][Branch2][Ring1][#C][/C][=C][\C][=Branch1][C][=O][C][=C][C][Branch1][C][F][=C][Branch1][C][F][C][=C][Ring1][Branch2][C][Ring1][N][=C][Branch1][Ring1][C][#N][C][#N][S][C][Ring2][Ring1][#Branch2][=Ring2][Ring1][#Branch1][C][=C][Ring2][Branch2][=Branch1],{CCCCC(CC)Cc1sc(-c2c3cc(-c4ccc(-c5sc(-c6ccc([$])s6)c6c5C(=O)c5c(CC(CC)CCCC)sc(CC(CC)CCCC)c5C6=O)s4)sc3c(-c3cc(F)c(CC(CC)CCCC)s3)c3cc([$])sc23)cc1F}.CCCCCCc1ccc(C2(c3ccc(CCCCCC)cc3)c3cc4c(cc3-c3sc5cc(/C=C6\C(=O)c7cc(F)c(F)cc7C6=C(C#N)C#N)sc5c32)C(c2ccc(CCCCCC)cc2)(c2ccc(CCCCCC)cc2)c2c-4sc3cc(/C=C4\C(=O)c5cc(F)c(F)cc5C4=C(C#N)C#N)sc23)cc1
PBDB-T,NFTI,-5.297777777777778,-3.4170000000000003,-5.46,-3.77,1.111,o-DCB,DPE,25.0,8.34,8.3,0.898,16.22,57.0,CCCCC(CC)Cc1ccc(-c2c3cc(-c4ccc(-c5sc(-c6ccc(C)s6)c6c5C(=O)c5c(CC(CC)CCCC)sc(CC(CC)CCCC)c5C6=O)s4)sc3c(-c3ccc(CC(CC)CCCC)s3)c3cc(C)sc23)s1.CCCCCCCCc1cc2c(/C=C3\C(=O)c4ccccc4C3=C(C#N)C#N)sc(-c3ccc4c(c3)C(CCCCCCCC)(CCCCCCCC)c3cc(-c5sc(/C=C6\C(=O)c7ccccc7C6=C(C#N)C#N)c6cc(CCCCCCCC)sc56)ccc3-4)c2s1,[C][C][C][C][C][Branch1][Ring1][C][C][C][C][=C][C][=C][Branch2][=Branch2][Branch2][C][=C][C][=C][Branch2][=Branch1][Branch2][C][=C][C][=C][Branch2][Branch1][=N][C][S][C][Branch1][O][C][=C][C][=C][Branch1][C][C][S][Ring1][=Branch1][=C][C][=Ring1][O][C][=Branch1][C][=O][C][=C][Branch1][O][C][C][Branch1][Ring1][C][C][C][C][C][C][S][C][Branch1][O][C][C][Branch1][Ring1][C][C][C][C][C][C][=C][Ring2][Ring1][Branch1][C][Ring2][Ring1][#Branch2][=O][S][Ring2][Ring2][=Branch2][S][C][Ring2][Ring2][=C][=C][Branch2][Ring1][Ring2][C][=C][C][=C][Branch1][O][C][C][Branch1][Ring1][C][C][C][C][C][C][S][Ring1][=N][C][C][=C][Branch1][C][C][S][C][Ring2][=Branch1][Ring1][=Ring1][=Branch1][S][Ring2][=Branch1][Branch2].[C][C][C][C][C][C][C][C][C][=C][C][=C][Branch2][Ring1][=Branch2][/C][=C][\C][=Branch1][C][=O][C][=C][C][=C][C][=C][Ring1][=Branch1][C][Ring1][#Branch2][=C][Branch1][Ring1][C][#N][C][#N][S][C][Branch2][#Branch1][P][C][=C][C][=C][C][=Branch1][Ring2][=C][Ring1][=Branch1][C][Branch1][=Branch2][C][C][C][C][C][C][C][C][Branch1][=Branch2][C][C][C][C][C][C][C][C][C][=C][C][Branch2][Branch1][Ring1][C][S][C][Branch2][Ring1][=Branch2][/C][=C][\C][=Branch1][C][=O][C][=C][C][=C][C][=C][Ring1][=Branch1][C][Ring1][#Branch2][=C][Branch1][Ring1][C][#N][C][#N][=C][C][=C][Branch1][=Branch2][C][C][C][C][C][C][C][C][S][C][=Ring2][Ring1][S][Ring1][=N][=C][C][=C][Ring2][Ring2][=Branch1][Ring2][Branch1][#Branch2][=C][Ring2][#Branch1][C][S][Ring2][#Branch1][Branch1],{CCCCC(CC)Cc1ccc(-c2c3cc(-c4ccc(-c5sc(-c6ccc([$])s6)c6c5C(=O)c5c(CC(CC)CCCC)sc(CC(CC)CCCC)c5C6=O)s4)sc3c(-c3ccc(CC(CC)CCCC)s3)c3cc([$])sc23)s1}.CCCCCCCCc1cc2c(/C=C3\C(=O)c4ccccc4C3=C(C#N)C#N)sc(-c3ccc4c(c3)C(CCCCCCCC)(CCCCCCCC)c3cc(-c5sc(/C=C6\C(=O)c7ccccc7C6=C(C#N)C#N)c6cc(CCCCCCCC)sc56)ccc3-4)c2s1
FTAZ,F5IC,-5.43,-3.3200000000000003,-5.82,-4.05,0.667,CF,DIO,25.0,5.6,5.63,0.704,14.88,53.7,CCCCCCC(CCCC)CSc1c2cc(-c3ccc(-c4c(F)c(F)c(-c5ccc(C)s5)c5nn(SCC(CCCC)CCCCCC)nc45)s3)sc2c(SCC(CCCC)CCCCCC)c2cc(C)sc12.CCCCCCc1ccc(C2(c3ccc(CCCCCC)cc3)c3cc4c(cc3-c3sc(/C=C5\C(=O)c6cc(F)c(F)cc6C5=C(C#N)C#N)cc32)C(c2ccc(CCCCCC)cc2)(c2ccc(CCCCCC)cc2)c2cc(/C=C3\C(=O)c5cc(F)c(F)cc5C3=C(C#N)C#N)sc2-4)cc1,[C][C][C][C][C][C][C][Branch1][Branch1][C][C][C][C][C][S][C][=C][C][=C][Branch2][Branch1][=C][C][=C][C][=C][Branch2][Branch1][Ring1][C][=C][Branch1][C][F][C][Branch1][C][F][=C][Branch1][O][C][=C][C][=C][Branch1][C][C][S][Ring1][=Branch1][C][=N][N][Branch1][S][S][C][C][Branch1][Branch1][C][C][C][C][C][C][C][C][C][C][N][=C][Ring2][Ring1][=C][Ring2][Ring1][C][S][Ring2][Ring2][Ring1][S][C][Ring2][Ring2][Branch2][=C][Branch1][S][S][C][C][Branch1][Branch1][C][C][C][C][C][C][C][C][C][C][C][C][=C][Branch1][C][C][S][C][Ring2][Branch1][=N][=Ring1][=Branch1].[C][C][C][C][C][C][C][=C][C][=C][Branch2][O][N][C][Branch1][P][C][=C][C][=C][Branch1][#Branch1][C][C][C][C][C][C][C][=C][Ring1][N][C][=C][C][=C][Branch2][Ring2][P][C][=C][Ring1][=Branch1][C][S][C][Branch2][Ring1][#C][/C][=C][\C][=Branch1][C][=O][C][=C][C][Branch1][C][F][=C][Branch1][C][F][C][=C][Ring1][Branch2][C][Ring1][N][=C][Branch1][Ring1][C][#N][C][#N][=C][C][=Ring2][Ring1][#Branch1][Ring2][Ring2][#Branch2][C][Branch1][P][C][=C][C][=C][Branch1][#Branch1][C][C][C][C][C][C][C][=C][Ring1][N][Branch1][P][C][=C][C][=C][Branch1][#Branch1][C][C][C][C][C][C][C][=C][Ring1][N][C][C][=C][Branch2][Ring1][#C][/C][=C][\C][=Branch1][C][=O][C][=C][C][Branch1][C][F][=C][Branch1][C][F][C][=C][Ring1][Branch2][C][Ring1][N][=C][Branch1][Ring1][C][#N][C][#N][S][C][=Ring2][Ring1][#Branch1][Ring2][=Branch1][O][C][=C][Ring2][#Branch1][S],{CCCCCCC(CCCC)CSc1c2cc(-c3ccc(-c4c(F)c(F)c(-c5ccc([$])s5)c5nn(SCC(CCCC)CCCCCC)nc45)s3)sc2c(SCC(CCCC)CCCCCC)c2cc([$])sc12}.CCCCCCc1ccc(C2(c3ccc(CCCCCC)cc3)c3cc4c(cc3-c3sc(/C=C5\C(=O)c6cc(F)c(F)cc6C5=C(C#N)C#N)cc32)C(c2ccc(CCCCCC)cc2)(c2ccc(CCCCCC)cc2)c2cc(/C=C3\C(=O)c5cc(F)c(F)cc5C3=C(C#N)C#N)sc2-4)cc1
FTAZ,F7IC,-5.43,-3.3200000000000003,-5.74,-4.01,0.667,CF,DIO,25.0,8.2,8.16,0.742,18.43,59.7,CCCCCCC(CCCC)CSc1c2cc(-c3ccc(-c4c(F)c(F)c(-c5ccc(C)s5)c5nn(SCC(CCCC)CCCCCC)nc45)s3)sc2c(SCC(CCCC)CCCCCC)c2cc(C)sc12.CCCCCCc1ccc(C2(c3ccc(CCCCCC)cc3)c3cc4c(cc3-c3sc5cc(/C=C6\C(=O)c7cc(F)c(F)cc7C6=C(C#N)C#N)sc5c32)C(c2ccc(CCCCCC)cc2)(c2ccc(CCCCCC)cc2)c2c-4sc3cc(/C=C4\C(=O)c5cc(F)c(F)cc5C4=C(C#N)C#N)sc23)cc1,[C][C][C][C][C][C][C][Branch1][Branch1][C][C][C][C][C][S][C][=C][C][=C][Branch2][Branch1][=C][C][=C][C][=C][Branch2][Branch1][Ring1][C][=C][Branch1][C][F][C][Branch1][C][F][=C][Branch1][O][C][=C][C][=C][Branch1][C][C][S][Ring1][=Branch1][C][=N][N][Branch1][S][S][C][C][Branch1][Branch1][C][C][C][C][C][C][C][C][C][C][N][=C][Ring2][Ring1][=C][Ring2][Ring1][C][S][Ring2][Ring2][Ring1][S][C][Ring2][Ring2][Branch2][=C][Branch1][S][S][C][C][Branch1][Branch1][C][C][C][C][C][C][C][C][C][C][C][C][=C][Branch1][C][C][S][C][Ring2][Branch1][=N][=Ring1][=Branch1].[C][C][C][C][C][C][C][=C][C][=C][Branch2][N][Branch2][C][Branch1][P][C][=C][C][=C][Branch1][#Branch1][C][C][C][C][C][C][C][=C][Ring1][N][C][=C][C][=C][Branch2][Branch1][#Branch1][C][=C][Ring1][=Branch1][C][S][C][C][=C][Branch2][Ring1][#C][/C][=C][\C][=Branch1][C][=O][C][=C][C][Branch1][C][F][=C][Branch1][C][F][C][=C][Ring1][Branch2][C][Ring1][N][=C][Branch1][Ring1][C][#N][C][#N][S][C][=Ring2][Ring1][#Branch1][C][=Ring2][Ring1][#Branch2][Ring2][Ring2][=N][C][Branch1][P][C][=C][C][=C][Branch1][#Branch1][C][C][C][C][C][C][C][=C][Ring1][N][Branch1][P][C][=C][C][=C][Branch1][#Branch1][C][C][C][C][C][C][C][=C][Ring1][N][C][=C][Ring2][Branch1][=Branch2][S][C][C][=C][Branch2][Ring1][#C][/C][=C][\C][=Branch1][C][=O][C][=C][C][Branch1][C][F][=C][Branch1][C][F][C][=C][Ring1][Branch2][C][Ring1][N][=C][Branch1][Ring1][C][#N][C][#N][S][C][Ring2][Ring1][#Branch2][=Ring2][Ring1][#Branch1][C][=C][Ring2][Branch2][=Branch1],{CCCCCCC(CCCC)CSc1c2cc(-c3ccc(-c4c(F)c(F)c(-c5ccc([$])s5)c5nn(SCC(CCCC)CCCCCC)nc45)s3)sc2c(SCC(CCCC)CCCCCC)c2cc([$])sc12}.CCCCCCc1ccc(C2(c3ccc(CCCCCC)cc3)c3cc4c(cc3-c3sc5cc(/C=C6\C(=O)c7cc(F)c(F)cc7C6=C(C#N)C#N)sc5c32)C(c2ccc(CCCCCC)cc2)(c2ccc(CCCCCC)cc2)c2c-4sc3cc(/C=C4\C(=O)c5cc(F)c(F)cc5C4=C(C#N)C#N)sc23)cc1
FTAZ,F9IC,-5.43,-3.3200000000000003,-5.52,-3.97,0.667,CF,DIO,25.0,11.7,11.71,0.873,20.2,66.4,CCCCCCC(CCCC)CSc1c2cc(-c3ccc(-c4c(F)c(F)c(-c5ccc(C)s5)c5nn(SCC(CCCC)CCCCCC)nc45)s3)sc2c(SCC(CCCC)CCCCCC)c2cc(C)sc12.CCCCCCc1ccc(C2(c3ccc(CCCCCC)cc3)c3cc4c(cc3-c3sc5c(sc6cc(C=C7C(=O)c8cc(F)c(F)cc8C7=C(C#N)C#N)sc65)c32)C(c2ccc(CCCCCC)cc2)(c2ccc(CCCCCC)cc2)c2c-4sc3c2sc2cc(C=C4C(=O)c5cc(F)c(F)cc5C4=C(C#N)C#N)sc23)cc1,[C][C][C][C][C][C][C][Branch1][Branch1][C][C][C][C][C][S][C][=C][C][=C][Branch2][Branch1][=C][C][=C][C][=C][Branch2][Branch1][Ring1][C][=C][Branch1][C][F][C][Branch1][C][F][=C][Branch1][O][C][=C][C][=C][Branch1][C][C][S][Ring1][=Branch1][C][=N][N][Branch1][S][S][C][C][Branch1][Branch1][C][C][C][C][C][C][C][C][C][C][N][=C][Ring2][Ring1][=C][Ring2][Ring1][C][S][Ring2][Ring2][Ring1][S][C][Ring2][Ring2][Branch2][=C][Branch1][S][S][C][C][Branch1][Branch1][C][C][C][C][C][C][C][C][C][C][C][C][=C][Branch1][C][C][S][C][Ring2][Branch1][=N][=Ring1][=Branch1].[C][C][C][C][C][C][C][=C][C][=C][Branch2][=N][=Branch1][C][Branch1][P][C][=C][C][=C][Branch1][#Branch1][C][C][C][C][C][C][C][=C][Ring1][N][C][=C][C][=C][Branch2][Branch1][S][C][=C][Ring1][=Branch1][C][S][C][=C][Branch2][Ring2][=C][S][C][C][=C][Branch2][Ring1][#C][C][=C][C][=Branch1][C][=O][C][=C][C][Branch1][C][F][=C][Branch1][C][F][C][=C][Ring1][Branch2][C][Ring1][N][=C][Branch1][Ring1][C][#N][C][#N][S][C][=Ring2][Ring1][#Branch1][Ring2][Ring1][#Branch2][C][=Ring2][Ring1][=N][Ring2][Ring2][S][C][Branch1][P][C][=C][C][=C][Branch1][#Branch1][C][C][C][C][C][C][C][=C][Ring1][N][Branch1][P][C][=C][C][=C][Branch1][#Branch1][C][C][C][C][C][C][C][=C][Ring1][N][C][=C][Ring2][Branch1][N][S][C][=C][Ring1][Branch1][S][C][C][=C][Branch2][Ring1][#C][C][=C][C][=Branch1][C][=O][C][=C][C][Branch1][C][F][=C][Branch1][C][F][C][=C][Ring1][Branch2][C][Ring1][N][=C][Branch1][Ring1][C][#N][C][#N][S][C][=Ring2][Ring1][#Branch1][Ring2][Ring1][#Branch2][C][=C][Ring2][Branch2][N],{CCCCCCC(CCCC)CSc1c2cc(-c3ccc(-c4c(F)c(F)c(-c5ccc([$])s5)c5nn(SCC(CCCC)CCCCCC)nc45)s3)sc2c(SCC(CCCC)CCCCCC)c2cc([$])sc12}.CCCCCCc1ccc(C2(c3ccc(CCCCCC)cc3)c3cc4c(cc3-c3sc5c(sc6cc(C=C7C(=O)c8cc(F)c(F)cc8C7=C(C#N)C#N)sc65)c32)C(c2ccc(CCCCCC)cc2)(c2ccc(CCCCCC)cc2)c2c-4sc3c2sc2cc(C=C4C(=O)c5cc(F)c(F)cc5C4=C(C#N)C#N)sc23)cc1
PJ1,m-ITIC,-5.38,-3.38,-5.527142857142858,-3.8541666666666674,0.667,CF,DIO,130.0,6.41,6.41,1.031,11.1,56.0,CCCCCCCCCCCCSc1cc(C)sc1-c1sc(-c2sc(-c3cc4c(-c5ccc([Si](CCC)(CCC)CCC)s5)c5sc(C)cc5c(-c5ccc([Si](CCC)(CCC)CCC)s5)c4s3)cc2SCCCCCCCCCCCC)c2c1C(=O)N(CC(CCCCCC)CCCCCCCC)C2=O.CCCCCCc1cccc(C2(c3cccc(CCCCCC)c3)c3cc4c(cc3-c3sc5cc(/C=C6\C(=O)c7ccccc7C6=C(C#N)C#N)sc5c32)C(c2cccc(CCCCCC)c2)(c2cccc(CCCCCC)c2)c2c-4sc3cc(/C=C4\C(=O)c5ccccc5C4=C(C#N)C#N)sc23)c1,[C][C][C][C][C][C][C][C][C][C][C][C][S][C][C][=C][Branch1][C][C][S][C][=Ring1][=Branch1][C][S][C][Branch2][Branch2][Ring2][C][S][C][Branch2][=Branch1][N][C][=C][C][=C][Branch2][Ring1][Branch2][C][=C][C][=C][Branch1][#C][Si][Branch1][Ring2][C][C][C][Branch1][Ring2][C][C][C][C][C][C][S][Ring1][#C][C][S][C][Branch1][C][C][=C][C][=Ring1][=Branch1][C][Branch2][Ring1][Branch2][C][=C][C][=C][Branch1][#C][Si][Branch1][Ring2][C][C][C][Branch1][Ring2][C][C][C][C][C][C][S][Ring1][#C][=C][Ring2][Ring2][Branch2][S][Ring2][Ring2][O][=C][C][=Ring2][Ring2][S][S][C][C][C][C][C][C][C][C][C][C][C][C][=C][C][=Ring2][=Branch1][C][C][=Branch1][C][=O][N][Branch2][Ring1][Ring1][C][C][Branch1][#Branch1][C][C][C][C][C][C][C][C][C][C][C][C][C][C][C][Ring2][Ring1][=Branch1][=O].[C][C][C][C][C][C][C][=C][C][=C][C][Branch2][O][N][C][Branch1][P][C][=C][C][=C][C][Branch1][#Branch1][C][C][C][C][C][C][=C][Ring1][N][C][=C][C][=C][Branch2][Ring2][P][C][=C][Ring1][=Branch1][C][S][C][C][=C][Branch2][Ring1][=Branch2][/C][=C][\C][=Branch1][C][=O][C][=C][C][=C][C][=C][Ring1][=Branch1][C][Ring1][#Branch2][=C][Branch1][Ring1][C][#N][C][#N][S][C][=Ring2][Ring1][Branch1][C][=Ring2][Ring1][Branch2][Ring2][Ring2][O][C][Branch1][P][C][=C][C][=C][C][Branch1][#Branch1][C][C][C][C][C][C][=C][Ring1][N][Branch1][P][C][=C][C][=C][C][Branch1][#Branch1][C][C][C][C][C][C][=C][Ring1][N][C][=C][Ring2][Branch1][#Branch1][S][C][C][=C][Branch2][Ring1][=Branch2][/C][=C][\C][=Branch1][C][=O][C][=C][C][=C][C][=C][Ring1][=Branch1][C][Ring1][#Branch2][=C][Branch1][Ring1][C][#N][C][#N][S][C][Ring2][Ring1][Branch2][=Ring2][Ring1][Branch1][=C][Ring2][Branch2][C],{CCCCCCCCCCCCSc1cc([$])sc1-c1sc(-c2sc(-c3cc4c(-c5ccc([Si](CCC)(CCC)CCC)s5)c5sc([$])cc5c(-c5ccc([Si](CCC)(CCC)CCC)s5)c4s3)cc2SCCCCCCCCCCCC)c2c1C(=O)N(CC(CCCCCC)CCCCCCCC)C2=O}.CCCCCCc1cccc(C2(c3cccc(CCCCCC)c3)c3cc4c(cc3-c3sc5cc(/C=C6\C(=O)c7ccccc7C6=C(C#N)C#N)sc5c32)C(c2cccc(CCCCCC)c2)(c2cccc(CCCCCC)c2)c2c-4sc3cc(/C=C4\C(=O)c5ccccc5C4=C(C#N)C#N)sc23)c1
PJ1,IDIC,-5.38,-3.38,-5.706,-4.002666666666667,0.667,CF,DIO,130.0,6.18,6.16,0.958,12.0,53.6,CCCCCCCCCCCCSc1cc(C)sc1-c1sc(-c2sc(-c3cc4c(-c5ccc([Si](CCC)(CCC)CCC)s5)c5sc(C)cc5c(-c5ccc([Si](CCC)(CCC)CCC)s5)c4s3)cc2SCCCCCCCCCCCC)c2c1C(=O)N(CC(CCCCCC)CCCCCCCC)C2=O.CCCCCCC1(CCCCCC)c2cc3c(cc2-c2sc(/C=C4\C(=O)c5ccccc5C4=C(C#N)C#N)cc21)C(CCCCCC)(CCCCCC)c1cc(/C=C2\C(=O)c4ccccc4C2=C(C#N)C#N)sc1-3,[C][C][C][C][C][C][C][C][C][C][C][C][S][C][C][=C][Branch1][C][C][S][C][=Ring1][=Branch1][C][S][C][Branch2][Branch2][Ring2][C][S][C][Branch2][=Branch1][N][C][=C][C][=C][Branch2][Ring1][Branch2][C][=C][C][=C][Branch1][#C][Si][Branch1][Ring2][C][C][C][Branch1][Ring2][C][C][C][C][C][C][S][Ring1][#C][C][S][C][Branch1][C][C][=C][C][=Ring1][=Branch1][C][Branch2][Ring1][Branch2][C][=C][C][=C][Branch1][#C][Si][Branch1][Ring2][C][C][C][Branch1][Ring2][C][C][C][C][C][C][S][Ring1][#C][=C][Ring2][Ring2][Branch2][S][Ring2][Ring2][O][=C][C][=Ring2][Ring2][S][S][C][C][C][C][C][C][C][C][C][C][C][C][=C][C][=Ring2][=Branch1][C][C][=Branch1][C][=O][N][Branch2][Ring1][Ring1][C][C][Branch1][#Branch1][C][C][C][C][C][C][C][C][C][C][C][C][C][C][C][Ring2][Ring1][=Branch1][=O].[C][C][C][C][C][C][C][Branch1][#Branch1][C][C][C][C][C][C][C][=C][C][=C][Branch2][Ring2][O][C][=C][Ring1][=Branch1][C][S][C][Branch2][Ring1][=Branch2][/C][=C][\C][=Branch1][C][=O][C][=C][C][=C][C][=C][Ring1][=Branch1][C][Ring1][#Branch2][=C][Branch1][Ring1][C][#N][C][#N][=C][C][=Ring2][Ring1][Branch1][Ring2][Ring2][C][C][Branch1][#Branch1][C][C][C][C][C][C][Branch1][#Branch1][C][C][C][C][C][C][C][C][=C][Branch2][Ring1][=Branch2][/C][=C][\C][=Branch1][C][=O][C][=C][C][=C][C][=C][Ring1][=Branch1][C][Ring1][#Branch2][=C][Branch1][Ring1][C][#N][C][#N][S][C][=Ring2][Ring1][Branch1][Ring2][Branch1][O],{CCCCCCCCCCCCSc1cc([$])sc1-c1sc(-c2sc(-c3cc4c(-c5ccc([Si](CCC)(CCC)CCC)s5)c5sc([$])cc5c(-c5ccc([Si](CCC)(CCC)CCC)s5)c4s3)cc2SCCCCCCCCCCCC)c2c1C(=O)N(CC(CCCCCC)CCCCCCCC)C2=O}.CCCCCCC1(CCCCCC)c2cc3c(cc2-c2sc(/C=C4\C(=O)c5ccccc5C4=C(C#N)C#N)cc21)C(CCCCCC)(CCCCCC)c1cc(/C=C2\C(=O)c4ccccc4C2=C(C#N)C#N)sc1-3
PJ2,m-ITIC,-5.14,-3.33,-5.527142857142858,-3.8541666666666674,0.667,CF,DIO,130.0,10.34,10.34,0.988,16.8,62.3,CCCCC(CC)Cc1sc(CC(CC)CCCC)c2c1C(=O)c1c(-c3ccc(C)s3)sc(-c3ccc(-c4cc5c(-c6ccc([Si](CCC)(CCC)CCC)s6)c6sc(C)cc6c(-c6ccc([Si](CCC)(CCC)CCC)s6)c5s4)s3)c1C2=O.CCCCCCc1cccc(C2(c3cccc(CCCCCC)c3)c3cc4c(cc3-c3sc5cc(/C=C6\C(=O)c7ccccc7C6=C(C#N)C#N)sc5c32)C(c2cccc(CCCCCC)c2)(c2cccc(CCCCCC)c2)c2c-4sc3cc(/C=C4\C(=O)c5ccccc5C4=C(C#N)C#N)sc23)c1,[C][C][C][C][C][Branch1][Ring1][C][C][C][C][S][C][Branch1][O][C][C][Branch1][Ring1][C][C][C][C][C][C][=C][C][=Ring1][=N][C][=Branch1][C][=O][C][=C][Branch1][O][C][=C][C][=C][Branch1][C][C][S][Ring1][=Branch1][S][C][Branch2][#Branch1][#Branch1][C][=C][C][=C][Branch2][=Branch1][N][C][=C][C][=C][Branch2][Ring1][Branch2][C][=C][C][=C][Branch1][#C][Si][Branch1][Ring2][C][C][C][Branch1][Ring2][C][C][C][C][C][C][S][Ring1][#C][C][S][C][Branch1][C][C][=C][C][=Ring1][=Branch1][C][Branch2][Ring1][Branch2][C][=C][C][=C][Branch1][#C][Si][Branch1][Ring2][C][C][C][Branch1][Ring2][C][C][C][C][C][C][S][Ring1][#C][=C][Ring2][Ring2][Branch2][S][Ring2][Ring2][O][S][Ring2][Ring2][S][=C][Ring2][Branch1][O][C][Ring2][Branch1][S][=O].[C][C][C][C][C][C][C][=C][C][=C][C][Branch2][O][N][C][Branch1][P][C][=C][C][=C][C][Branch1][#Branch1][C][C][C][C][C][C][=C][Ring1][N][C][=C][C][=C][Branch2][Ring2][P][C][=C][Ring1][=Branch1][C][S][C][C][=C][Branch2][Ring1][=Branch2][/C][=C][\C][=Branch1][C][=O][C][=C][C][=C][C][=C][Ring1][=Branch1][C][Ring1][#Branch2][=C][Branch1][Ring1][C][#N][C][#N][S][C][=Ring2][Ring1][Branch1][C][=Ring2][Ring1][Branch2][Ring2][Ring2][O][C][Branch1][P][C][=C][C][=C][C][Branch1][#Branch1][C][C][C][C][C][C][=C][Ring1][N][Branch1][P][C][=C][C][=C][C][Branch1][#Branch1][C][C][C][C][C][C][=C][Ring1][N][C][=C][Ring2][Branch1][#Branch1][S][C][C][=C][Branch2][Ring1][=Branch2][/C][=C][\C][=Branch1][C][=O][C][=C][C][=C][C][=C][Ring1][=Branch1][C][Ring1][#Branch2][=C][Branch1][Ring1][C][#N][C][#N][S][C][Ring2][Ring1][Branch2][=Ring2][Ring1][Branch1][=C][Ring2][Branch2][C],{CCCCC(CC)Cc1sc(CC(CC)CCCC)c2c1C(=O)c1c(-c3ccc([$])s3)sc(-c3ccc(-c4cc5c(-c6ccc([Si](CCC)(CCC)CCC)s6)c6sc([$])cc6c(-c6ccc([Si](CCC)(CCC)CCC)s6)c5s4)s3)c1C2=O}.CCCCCCc1cccc(C2(c3cccc(CCCCCC)c3)c3cc4c(cc3-c3sc5cc(/C=C6\C(=O)c7ccccc7C6=C(C#N)C#N)sc5c32)C(c2cccc(CCCCCC)c2)(c2cccc(CCCCCC)c2)c2c-4sc3cc(/C=C4\C(=O)c5ccccc5C4=C(C#N)C#N)sc23)c1
PJ2,IDIC,-5.14,-3.33,-5.706,-4.002666666666667,0.667,CF,DIO,130.0,12.01,12.02,0.939,17.0,75.3,CCCCC(CC)Cc1sc(CC(CC)CCCC)c2c1C(=O)c1c(-c3ccc(C)s3)sc(-c3ccc(-c4cc5c(-c6ccc([Si](CCC)(CCC)CCC)s6)c6sc(C)cc6c(-c6ccc([Si](CCC)(CCC)CCC)s6)c5s4)s3)c1C2=O.CCCCCCC1(CCCCCC)c2cc3c(cc2-c2sc(/C=C4\C(=O)c5ccccc5C4=C(C#N)C#N)cc21)C(CCCCCC)(CCCCCC)c1cc(/C=C2\C(=O)c4ccccc4C2=C(C#N)C#N)sc1-3,[C][C][C][C][C][Branch1][Ring1][C][C][C][C][S][C][Branch1][O][C][C][Branch1][Ring1][C][C][C][C][C][C][=C][C][=Ring1][=N][C][=Branch1][C][=O][C][=C][Branch1][O][C][=C][C][=C][Branch1][C][C][S][Ring1][=Branch1][S][C][Branch2][#Branch1][#Branch1][C][=C][C][=C][Branch2][=Branch1][N][C][=C][C][=C][Branch2][Ring1][Branch2][C][=C][C][=C][Branch1][#C][Si][Branch1][Ring2][C][C][C][Branch1][Ring2][C][C][C][C][C][C][S][Ring1][#C][C][S][C][Branch1][C][C][=C][C][=Ring1][=Branch1][C][Branch2][Ring1][Branch2][C][=C][C][=C][Branch1][#C][Si][Branch1][Ring2][C][C][C][Branch1][Ring2][C][C][C][C][C][C][S][Ring1][#C][=C][Ring2][Ring2][Branch2][S][Ring2][Ring2][O][S][Ring2][Ring2][S][=C][Ring2][Branch1][O][C][Ring2][Branch1][S][=O].[C][C][C][C][C][C][C][Branch1][#Branch1][C][C][C][C][C][C][C][=C][C][=C][Branch2][Ring2][O][C][=C][Ring1][=Branch1][C][S][C][Branch2][Ring1][=Branch2][/C][=C][\C][=Branch1][C][=O][C][=C][C][=C][C][=C][Ring1][=Branch1][C][Ring1][#Branch2][=C][Branch1][Ring1][C][#N][C][#N][=C][C][=Ring2][Ring1][Branch1][Ring2][Ring2][C][C][Branch1][#Branch1][C][C][C][C][C][C][Branch1][#Branch1][C][C][C][C][C][C][C][C][=C][Branch2][Ring1][=Branch2][/C][=C][\C][=Branch1][C][=O][C][=C][C][=C][C][=C][Ring1][=Branch1][C][Ring1][#Branch2][=C][Branch1][Ring1][C][#N][C][#N][S][C][=Ring2][Ring1][Branch1][Ring2][Branch1][O],{CCCCC(CC)Cc1sc(CC(CC)CCCC)c2c1C(=O)c1c(-c3ccc([$])s3)sc(-c3ccc(-c4cc5c(-c6ccc([Si](CCC)(CCC)CCC)s6)c6sc([$])cc6c(-c6ccc([Si](CCC)(CCC)CCC)s6)c5s4)s3)c1C2=O}.CCCCCCC1(CCCCCC)c2cc3c(cc2-c2sc(/C=C4\C(=O)c5ccccc5C4=C(C#N)C#N)cc21)C(CCCCCC)(CCCCCC)c1cc(/C=C2\C(=O)c4ccccc4C2=C(C#N)C#N)sc1-3
PJ3,m-ITIC,-5.01,-3.26,-5.527142857142858,-3.8541666666666674,0.667,CF,DIO,130.0,7.76,7.74,0.96,12.7,63.5,CCCCCCCCCCC(CCCCCCCC)Cc1cc(-c2c(F)c(F)c(-c3cc(CC(CCCCCCCC)CCCCCCCCCC)c(-c4cc5c(-c6ccc([Si](CCC)(CCC)CCC)s6)c6sc(C)cc6c(-c6ccc([Si](CCC)(CCC)CCC)s6)c5s4)s3)c3nsnc23)sc1C.CCCCCCc1cccc(C2(c3cccc(CCCCCC)c3)c3cc4c(cc3-c3sc5cc(/C=C6\C(=O)c7ccccc7C6=C(C#N)C#N)sc5c32)C(c2cccc(CCCCCC)c2)(c2cccc(CCCCCC)c2)c2c-4sc3cc(/C=C4\C(=O)c5ccccc5C4=C(C#N)C#N)sc23)c1,[C][C][C][C][C][C][C][C][C][C][C][Branch1][=Branch2][C][C][C][C][C][C][C][C][C][C][C][=C][Branch2][#Branch2][#Branch1][C][=C][Branch1][C][F][C][Branch1][C][F][=C][Branch2][Branch2][S][C][=C][C][Branch2][Ring1][#Branch1][C][C][Branch1][=Branch2][C][C][C][C][C][C][C][C][C][C][C][C][C][C][C][C][C][C][=C][Branch2][=Branch1][N][C][=C][C][=C][Branch2][Ring1][Branch2][C][=C][C][=C][Branch1][#C][Si][Branch1][Ring2][C][C][C][Branch1][Ring2][C][C][C][C][C][C][S][Ring1][#C][C][S][C][Branch1][C][C][=C][C][=Ring1][=Branch1][C][Branch2][Ring1][Branch2][C][=C][C][=C][Branch1][#C][Si][Branch1][Ring2][C][C][C][Branch1][Ring2][C][C][C][C][C][C][S][Ring1][#C][=C][Ring2][Ring2][Branch2][S][Ring2][Ring2][O][S][Ring2][=Branch1][Ring2][C][=N][S][N][=C][Ring2][=Branch1][#C][Ring1][Branch1][S][C][=Ring2][#Branch1][Ring2][C].[C][C][C][C][C][C][C][=C][C][=C][C][Branch2][O][N][C][Branch1][P][C][=C][C][=C][C][Branch1][#Branch1][C][C][C][C][C][C][=C][Ring1][N][C][=C][C][=C][Branch2][Ring2][P][C][=C][Ring1][=Branch1][C][S][C][C][=C][Branch2][Ring1][=Branch2][/C][=C][\C][=Branch1][C][=O][C][=C][C][=C][C][=C][Ring1][=Branch1][C][Ring1][#Branch2][=C][Branch1][Ring1][C][#N][C][#N][S][C][=Ring2][Ring1][Branch1][C][=Ring2][Ring1][Branch2][Ring2][Ring2][O][C][Branch1][P][C][=C][C][=C][C][Branch1][#Branch1][C][C][C][C][C][C][=C][Ring1][N][Branch1][P][C][=C][C][=C][C][Branch1][#Branch1][C][C][C][C][C][C][=C][Ring1][N][C][=C][Ring2][Branch1][#Branch1][S][C][C][=C][Branch2][Ring1][=Branch2][/C][=C][\C][=Branch1][C][=O][C][=C][C][=C][C][=C][Ring1][=Branch1][C][Ring1][#Branch2][=C][Branch1][Ring1][C][#N][C][#N][S][C][Ring2][Ring1][Branch2][=Ring2][Ring1][Branch1][=C][Ring2][Branch2][C],{CCCCCCCCCCC(CCCCCCCC)Cc1cc(-c2c(F)c(F)c(-c3cc(CC(CCCCCCCC)CCCCCCCCCC)c(-c4cc5c(-c6ccc([Si](CCC)(CCC)CCC)s6)c6sc([$])cc6c(-c6ccc([Si](CCC)(CCC)CCC)s6)c5s4)s3)c3nsnc23)sc1[$]}.CCCCCCc1cccc(C2(c3cccc(CCCCCC)c3)c3cc4c(cc3-c3sc5cc(/C=C6\C(=O)c7ccccc7C6=C(C#N)C#N)sc5c32)C(c2cccc(CCCCCC)c2)(c2cccc(CCCCCC)c2)c2c-4sc3cc(/C=C4\C(=O)c5ccccc5C4=C(C#N)C#N)sc23)c1
