Repository: aspuru-guzik-group/Beyond-Molecular-Structure-ML-for-OPV-Materials-Devices

File: ml_for_opvs/data/input_representation/OPV_Min/smiles/processed_smiles_fabrication_wo_solid.csv (part 13 of 14)
Donor,Acceptor,HOMO_D_eV,LUMO_D_eV,HOMO_A_eV,LUMO_A_eV,D_A_ratio_m_m,solvent,solvent_additive,annealing_temperature,PCE_percent,calc_PCE_percent,Voc_V,Jsc_mA_cm_pow_neg2,FF_percent,DA_SMILES,DA_SELFIES,DA_BigSMILES
PJ3,IDIC,-5.01,-3.26,-5.706,-4.002666666666667,0.667,CF,DIO,130.0,8.11,8.11,0.908,12.8,69.8,CCCCCCCCCCC(CCCCCCCC)Cc1cc(-c2c(F)c(F)c(-c3cc(CC(CCCCCCCC)CCCCCCCCCC)c(-c4cc5c(-c6ccc([Si](CCC)(CCC)CCC)s6)c6sc(C)cc6c(-c6ccc([Si](CCC)(CCC)CCC)s6)c5s4)s3)c3nsnc23)sc1C.CCCCCCC1(CCCCCC)c2cc3c(cc2-c2sc(/C=C4\C(=O)c5ccccc5C4=C(C#N)C#N)cc21)C(CCCCCC)(CCCCCC)c1cc(/C=C2\C(=O)c4ccccc4C2=C(C#N)C#N)sc1-3,[C][C][C][C][C][C][C][C][C][C][C][Branch1][=Branch2][C][C][C][C][C][C][C][C][C][C][C][=C][Branch2][#Branch2][#Branch1][C][=C][Branch1][C][F][C][Branch1][C][F][=C][Branch2][Branch2][S][C][=C][C][Branch2][Ring1][#Branch1][C][C][Branch1][=Branch2][C][C][C][C][C][C][C][C][C][C][C][C][C][C][C][C][C][C][=C][Branch2][=Branch1][N][C][=C][C][=C][Branch2][Ring1][Branch2][C][=C][C][=C][Branch1][#C][Si][Branch1][Ring2][C][C][C][Branch1][Ring2][C][C][C][C][C][C][S][Ring1][#C][C][S][C][Branch1][C][C][=C][C][=Ring1][=Branch1][C][Branch2][Ring1][Branch2][C][=C][C][=C][Branch1][#C][Si][Branch1][Ring2][C][C][C][Branch1][Ring2][C][C][C][C][C][C][S][Ring1][#C][=C][Ring2][Ring2][Branch2][S][Ring2][Ring2][O][S][Ring2][=Branch1][Ring2][C][=N][S][N][=C][Ring2][=Branch1][#C][Ring1][Branch1][S][C][=Ring2][#Branch1][Ring2][C].[C][C][C][C][C][C][C][Branch1][#Branch1][C][C][C][C][C][C][C][=C][C][=C][Branch2][Ring2][O][C][=C][Ring1][=Branch1][C][S][C][Branch2][Ring1][=Branch2][/C][=C][\C][=Branch1][C][=O][C][=C][C][=C][C][=C][Ring1][=Branch1][C][Ring1][#Branch2][=C][Branch1][Ring1][C][#N][C][#N][=C][C][=Ring2][Ring1][Branch1][Ring2][Ring2][C][C][Branch1][#Branch1][C][C][C][C][C][C][Branch1][#Branch1][C][C][C][C][C][C][C][C][=C][Branch2][Ring1][=Branch2][/C][=C][\C][=Branch1][C][=O][C][=C][C][=C][C][=C][Ring1][=Branch1][C][Ring1][#Branch2][=C][Branch1][Ring1][C][#N][C][#N][S][C][=Ring2][Ring1][Branch1][Ring2][Branch1][O],{CCCCCCCCCCC(CCCCCCCC)Cc1cc(-c2c(F)c(F)c(-c3cc(CC(CCCCCCCC)CCCCCCCCCC)c(-c4cc5c(-c6ccc([Si](CCC)(CCC)CCC)s6)c6sc([$])cc6c(-c6ccc([Si](CCC)(CCC)CCC)s6)c5s4)s3)c3nsnc23)sc1[$]}.CCCCCCC1(CCCCCC)c2cc3c(cc2-c2sc(/C=C4\C(=O)c5ccccc5C4=C(C#N)C#N)cc21)C(CCCCCC)(CCCCCC)c1cc(/C=C2\C(=O)c4ccccc4C2=C(C#N)C#N)sc1-3
2D-PBTCl,ITIC,-5.45,-3.6,-5.574146341463415,-3.915,1.0,CB,DIO,25.0,8.81,8.81,0.91,15.79,61.32,CCCCC(CC)COC(=O)c1ccc(-c2sc3c(-c4cc5c(-c6ccc(CC(CC)CCCC)s6)c6sc(C)cc6c(-c6ccc(CC(CC)CCCC)s6)c5s4)sc(C)c3c2Cl)s1.CCCCCCc1ccc(C2(c3ccc(CCCCCC)cc3)c3cc4c(cc3-c3sc5cc(/C=C6\C(=O)c7ccccc7C6=C(C#N)C#N)sc5c32)C(c2ccc(CCCCCC)cc2)(c2ccc(CCCCCC)cc2)c2c-4sc3cc(/C=C4\C(=O)c5ccccc5C4=C(C#N)C#N)sc23)cc1,[C][C][C][C][C][Branch1][Ring1][C][C][C][O][C][=Branch1][C][=O][C][=C][C][=C][Branch2][#Branch1][=Branch2][C][S][C][=C][Branch2][=Branch1][Ring2][C][=C][C][=C][Branch2][Ring1][Ring2][C][=C][C][=C][Branch1][O][C][C][Branch1][Ring1][C][C][C][C][C][C][S][Ring1][=N][C][S][C][Branch1][C][C][=C][C][=Ring1][=Branch1][C][Branch2][Ring1][Ring2][C][=C][C][=C][Branch1][O][C][C][Branch1][Ring1][C][C][C][C][C][C][S][Ring1][=N][=C][Ring2][Ring2][Ring2][S][Ring2][Ring2][#Branch1][S][C][Branch1][C][C][=C][Ring2][Ring2][=N][C][=Ring2][Ring2][S][Cl][S][Ring2][Branch1][=Branch1].[C][C][C][C][C][C][C][=C][C][=C][Branch2][O][N][C][Branch1][P][C][=C][C][=C][Branch1][#Branch1][C][C][C][C][C][C][C][=C][Ring1][N][C][=C][C][=C][Branch2][Ring2][P][C][=C][Ring1][=Branch1][C][S][C][C][=C][Branch2][Ring1][=Branch2][/C][=C][\C][=Branch1][C][=O][C][=C][C][=C][C][=C][Ring1][=Branch1][C][Ring1][#Branch2][=C][Branch1][Ring1][C][#N][C][#N][S][C][=Ring2][Ring1][Branch1][C][=Ring2][Ring1][Branch2][Ring2][Ring2][O][C][Branch1][P][C][=C][C][=C][Branch1][#Branch1][C][C][C][C][C][C][C][=C][Ring1][N][Branch1][P][C][=C][C][=C][Branch1][#Branch1][C][C][C][C][C][C][C][=C][Ring1][N][C][=C][Ring2][Branch1][#Branch1][S][C][C][=C][Branch2][Ring1][=Branch2][/C][=C][\C][=Branch1][C][=O][C][=C][C][=C][C][=C][Ring1][=Branch1][C][Ring1][#Branch2][=C][Branch1][Ring1][C][#N][C][#N][S][C][Ring2][Ring1][Branch2][=Ring2][Ring1][Branch1][C][=C][Ring2][Branch2][C],{CCCCC(CC)COC(=O)c1ccc(-c2sc3c(-c4cc5c(-c6ccc(CC(CC)CCCC)s6)c6sc([$])cc6c(-c6ccc(CC(CC)CCCC)s6)c5s4)sc([$])c3c2Cl)s1}.CCCCCCc1ccc(C2(c3ccc(CCCCCC)cc3)c3cc4c(cc3-c3sc5cc(/C=C6\C(=O)c7ccccc7C6=C(C#N)C#N)sc5c32)C(c2ccc(CCCCCC)cc2)(c2ccc(CCCCCC)cc2)c2c-4sc3cc(/C=C4\C(=O)c5ccccc5C4=C(C#N)C#N)sc23)cc1
2D-PBTCl2,ITIC,-5.43,-3.63,-5.574146341463415,-3.915,1.0,CB,DIO,25.0,7.38,7.38,0.87,14.52,58.43,CCCCC(CC)COC(=O)c1cc(Cl)c(-c2sc3c(-c4cc5c(-c6ccc(CC(CC)CCCC)s6)c6sc(C)cc6c(-c6ccc(CC(CC)CCCC)s6)c5s4)sc(C)c3c2Cl)s1.CCCCCCc1ccc(C2(c3ccc(CCCCCC)cc3)c3cc4c(cc3-c3sc5cc(/C=C6\C(=O)c7ccccc7C6=C(C#N)C#N)sc5c32)C(c2ccc(CCCCCC)cc2)(c2ccc(CCCCCC)cc2)c2c-4sc3cc(/C=C4\C(=O)c5ccccc5C4=C(C#N)C#N)sc23)cc1,[C][C][C][C][C][Branch1][Ring1][C][C][C][O][C][=Branch1][C][=O][C][=C][C][Branch1][C][Cl][=C][Branch2][#Branch1][=Branch2][C][S][C][=C][Branch2][=Branch1][Ring2][C][=C][C][=C][Branch2][Ring1][Ring2][C][=C][C][=C][Branch1][O][C][C][Branch1][Ring1][C][C][C][C][C][C][S][Ring1][=N][C][S][C][Branch1][C][C][=C][C][=Ring1][=Branch1][C][Branch2][Ring1][Ring2][C][=C][C][=C][Branch1][O][C][C][Branch1][Ring1][C][C][C][C][C][C][S][Ring1][=N][=C][Ring2][Ring2][Ring2][S][Ring2][Ring2][#Branch1][S][C][Branch1][C][C][=C][Ring2][Ring2][=N][C][=Ring2][Ring2][S][Cl][S][Ring2][Branch1][#Branch1].[C][C][C][C][C][C][C][=C][C][=C][Branch2][O][N][C][Branch1][P][C][=C][C][=C][Branch1][#Branch1][C][C][C][C][C][C][C][=C][Ring1][N][C][=C][C][=C][Branch2][Ring2][P][C][=C][Ring1][=Branch1][C][S][C][C][=C][Branch2][Ring1][=Branch2][/C][=C][\C][=Branch1][C][=O][C][=C][C][=C][C][=C][Ring1][=Branch1][C][Ring1][#Branch2][=C][Branch1][Ring1][C][#N][C][#N][S][C][=Ring2][Ring1][Branch1][C][=Ring2][Ring1][Branch2][Ring2][Ring2][O][C][Branch1][P][C][=C][C][=C][Branch1][#Branch1][C][C][C][C][C][C][C][=C][Ring1][N][Branch1][P][C][=C][C][=C][Branch1][#Branch1][C][C][C][C][C][C][C][=C][Ring1][N][C][=C][Ring2][Branch1][#Branch1][S][C][C][=C][Branch2][Ring1][=Branch2][/C][=C][\C][=Branch1][C][=O][C][=C][C][=C][C][=C][Ring1][=Branch1][C][Ring1][#Branch2][=C][Branch1][Ring1][C][#N][C][#N][S][C][Ring2][Ring1][Branch2][=Ring2][Ring1][Branch1][C][=C][Ring2][Branch2][C],{CCCCC(CC)COC(=O)c1cc(Cl)c(-c2sc3c(-c4cc5c(-c6ccc(CC(CC)CCCC)s6)c6sc([$])cc6c(-c6ccc(CC(CC)CCCC)s6)c5s4)sc([$])c3c2Cl)s1}.CCCCCCc1ccc(C2(c3ccc(CCCCCC)cc3)c3cc4c(cc3-c3sc5cc(/C=C6\C(=O)c7ccccc7C6=C(C#N)C#N)sc5c32)C(c2ccc(CCCCCC)cc2)(c2ccc(CCCCCC)cc2)c2c-4sc3cc(/C=C4\C(=O)c5ccccc5C4=C(C#N)C#N)sc23)cc1
PTB7-Th,ITIC,-5.21,-3.542368421052632,-5.574146341463415,-3.915,1.0,CB,DIO,25.0,6.91,6.91,0.82,14.76,57.09,CCCCC(CC)COC(=O)c1sc2c(-c3cc4c(-c5ccc(CC(CC)CCCC)s5)c5sc(C)cc5c(-c5ccc(CC(CC)CCCC)s5)c4s3)sc(C)c2c1F.CCCCCCc1ccc(C2(c3ccc(CCCCCC)cc3)c3cc4c(cc3-c3sc5cc(/C=C6\C(=O)c7ccccc7C6=C(C#N)C#N)sc5c32)C(c2ccc(CCCCCC)cc2)(c2ccc(CCCCCC)cc2)c2c-4sc3cc(/C=C4\C(=O)c5ccccc5C4=C(C#N)C#N)sc23)cc1,[C][C][C][C][C][Branch1][Ring1][C][C][C][O][C][=Branch1][C][=O][C][S][C][=C][Branch2][=Branch1][Ring2][C][=C][C][=C][Branch2][Ring1][Ring2][C][=C][C][=C][Branch1][O][C][C][Branch1][Ring1][C][C][C][C][C][C][S][Ring1][=N][C][S][C][Branch1][C][C][=C][C][=Ring1][=Branch1][C][Branch2][Ring1][Ring2][C][=C][C][=C][Branch1][O][C][C][Branch1][Ring1][C][C][C][C][C][C][S][Ring1][=N][=C][Ring2][Ring2][Ring2][S][Ring2][Ring2][#Branch1][S][C][Branch1][C][C][=C][Ring2][Ring2][=N][C][=Ring2][Ring2][S][F].[C][C][C][C][C][C][C][=C][C][=C][Branch2][O][N][C][Branch1][P][C][=C][C][=C][Branch1][#Branch1][C][C][C][C][C][C][C][=C][Ring1][N][C][=C][C][=C][Branch2][Ring2][P][C][=C][Ring1][=Branch1][C][S][C][C][=C][Branch2][Ring1][=Branch2][/C][=C][\C][=Branch1][C][=O][C][=C][C][=C][C][=C][Ring1][=Branch1][C][Ring1][#Branch2][=C][Branch1][Ring1][C][#N][C][#N][S][C][=Ring2][Ring1][Branch1][C][=Ring2][Ring1][Branch2][Ring2][Ring2][O][C][Branch1][P][C][=C][C][=C][Branch1][#Branch1][C][C][C][C][C][C][C][=C][Ring1][N][Branch1][P][C][=C][C][=C][Branch1][#Branch1][C][C][C][C][C][C][C][=C][Ring1][N][C][=C][Ring2][Branch1][#Branch1][S][C][C][=C][Branch2][Ring1][=Branch2][/C][=C][\C][=Branch1][C][=O][C][=C][C][=C][C][=C][Ring1][=Branch1][C][Ring1][#Branch2][=C][Branch1][Ring1][C][#N][C][#N][S][C][Ring2][Ring1][Branch2][=Ring2][Ring1][Branch1][C][=C][Ring2][Branch2][C],{CCCCC(CC)COC(=O)c1sc2c(-c3cc4c(-c5ccc(CC(CC)CCCC)s5)c5sc([$])cc5c(-c5ccc(CC(CC)CCCC)s5)c4s3)sc([$])c2c1F}.CCCCCCc1ccc(C2(c3ccc(CCCCCC)cc3)c3cc4c(cc3-c3sc5cc(/C=C6\C(=O)c7ccccc7C6=C(C#N)C#N)sc5c32)C(c2ccc(CCCCCC)cc2)(c2ccc(CCCCCC)cc2)c2c-4sc3cc(/C=C4\C(=O)c5ccccc5C4=C(C#N)C#N)sc23)cc1
PBDB-T,BDCPDT-IC,-5.297777777777778,-3.4170000000000003,-5.41,-3.87,1.0,CB,DIO,25.0,9.33,9.33,0.86,16.56,65.52,CCCCC(CC)Cc1ccc(-c2c3cc(-c4ccc(-c5sc(-c6ccc(C)s6)c6c5C(=O)c5c(CC(CC)CCCC)sc(CC(CC)CCCC)c5C6=O)s4)sc3c(-c3ccc(CC(CC)CCCC)s3)c3cc(C)sc23)s1.CCCCCCc1ccc(C2(c3ccc(CCCCCC)cc3)c3cc(/C=C4\C(=O)c5ccccc5C4=C(C#N)C#N)sc3-c3sc4cc5c6c(sc5cc4c32)-c2sc(/C=C3\C(=O)c4ccccc4C3=C(C#N)C#N)cc2C6(c2ccc(CCCCCC)cc2)c2ccc(CCCCCC)cc2)cc1,[C][C][C][C][C][Branch1][Ring1][C][C][C][C][=C][C][=C][Branch2][=Branch2][Branch2][C][=C][C][=C][Branch2][=Branch1][Branch2][C][=C][C][=C][Branch2][Branch1][=N][C][S][C][Branch1][O][C][=C][C][=C][Branch1][C][C][S][Ring1][=Branch1][=C][C][=Ring1][O][C][=Branch1][C][=O][C][=C][Branch1][O][C][C][Branch1][Ring1][C][C][C][C][C][C][S][C][Branch1][O][C][C][Branch1][Ring1][C][C][C][C][C][C][=C][Ring2][Ring1][Branch1][C][Ring2][Ring1][#Branch2][=O][S][Ring2][Ring2][=Branch2][S][C][Ring2][Ring2][=C][=C][Branch2][Ring1][Ring2][C][=C][C][=C][Branch1][O][C][C][Branch1][Ring1][C][C][C][C][C][C][S][Ring1][=N][C][C][=C][Branch1][C][C][S][C][Ring2][=Branch1][Ring1][=Ring1][=Branch1][S][Ring2][=Branch1][Branch2].[C][C][C][C][C][C][C][=C][C][=C][Branch2][O][#Branch1][C][Branch1][P][C][=C][C][=C][Branch1][#Branch1][C][C][C][C][C][C][C][=C][Ring1][N][C][C][=C][Branch2][Ring1][=Branch2][/C][=C][\C][=Branch1][C][=O][C][=C][C][=C][C][=C][Ring1][=Branch1][C][Ring1][#Branch2][=C][Branch1][Ring1][C][#N][C][#N][S][C][=Ring2][Ring1][Branch1][C][S][C][=C][C][C][=C][Branch1][#C][S][C][=Ring1][Branch1][C][=C][Ring1][=Branch2][C][=Ring1][N][Ring2][Ring2][=C][C][S][C][Branch2][Ring1][=Branch2][/C][=C][\C][=Branch1][C][=O][C][=C][C][=C][C][=C][Ring1][=Branch1][C][Ring1][#Branch2][=C][Branch1][Ring1][C][#N][C][#N][=C][C][=Ring2][Ring1][Branch1][C][Ring2][Ring1][=N][Branch1][P][C][=C][C][=C][Branch1][#Branch1][C][C][C][C][C][C][C][=C][Ring1][N][C][=C][C][=C][Branch1][#Branch1][C][C][C][C][C][C][C][=C][Ring1][N][C][=C][Ring2][Branch2][C],{CCCCC(CC)Cc1ccc(-c2c3cc(-c4ccc(-c5sc(-c6ccc([$])s6)c6c5C(=O)c5c(CC(CC)CCCC)sc(CC(CC)CCCC)c5C6=O)s4)sc3c(-c3ccc(CC(CC)CCCC)s3)c3cc([$])sc23)s1}.CCCCCCc1ccc(C2(c3ccc(CCCCCC)cc3)c3cc(/C=C4\C(=O)c5ccccc5C4=C(C#N)C#N)sc3-c3sc4cc5c6c(sc5cc4c32)-c2sc(/C=C3\C(=O)c4ccccc4C3=C(C#N)C#N)cc2C6(c2ccc(CCCCCC)cc2)c2ccc(CCCCCC)cc2)cc1
PBDB-O,ITIC,-5.3,-2.82,-5.574146341463415,-3.915,1.0,CB,DIO,160.0,4.35,4.32,0.846,11.8,43.3,CCCCC(CC)COc1c2cc(-c3ccc(-c4sc(-c5ccc(C)s5)c5c4C(=O)c4c(CC(CC)CCCC)sc(CC(CC)CCCC)c4C5=O)s3)sc2c(OCC(CC)CCCC)c2cc(C)sc12.CCCCCCc1ccc(C2(c3ccc(CCCCCC)cc3)c3cc4c(cc3-c3sc5cc(/C=C6\C(=O)c7ccccc7C6=C(C#N)C#N)sc5c32)C(c2ccc(CCCCCC)cc2)(c2ccc(CCCCCC)cc2)c2c-4sc3cc(/C=C4\C(=O)c5ccccc5C4=C(C#N)C#N)sc23)cc1,[C][C][C][C][C][Branch1][Ring1][C][C][C][O][C][=C][C][=C][Branch2][=Branch1][Branch2][C][=C][C][=C][Branch2][Branch1][=N][C][S][C][Branch1][O][C][=C][C][=C][Branch1][C][C][S][Ring1][=Branch1][=C][C][=Ring1][O][C][=Branch1][C][=O][C][=C][Branch1][O][C][C][Branch1][Ring1][C][C][C][C][C][C][S][C][Branch1][O][C][C][Branch1][Ring1][C][C][C][C][C][C][=C][Ring2][Ring1][Branch1][C][Ring2][Ring1][#Branch2][=O][S][Ring2][Ring2][=Branch2][S][C][Ring2][Ring2][=C][=C][Branch1][N][O][C][C][Branch1][Ring1][C][C][C][C][C][C][C][C][=C][Branch1][C][C][S][C][Ring2][Branch1][#C][=Ring1][=Branch1].[C][C][C][C][C][C][C][=C][C][=C][Branch2][O][N][C][Branch1][P][C][=C][C][=C][Branch1][#Branch1][C][C][C][C][C][C][C][=C][Ring1][N][C][=C][C][=C][Branch2][Ring2][P][C][=C][Ring1][=Branch1][C][S][C][C][=C][Branch2][Ring1][=Branch2][/C][=C][\C][=Branch1][C][=O][C][=C][C][=C][C][=C][Ring1][=Branch1][C][Ring1][#Branch2][=C][Branch1][Ring1][C][#N][C][#N][S][C][=Ring2][Ring1][Branch1][C][=Ring2][Ring1][Branch2][Ring2][Ring2][O][C][Branch1][P][C][=C][C][=C][Branch1][#Branch1][C][C][C][C][C][C][C][=C][Ring1][N][Branch1][P][C][=C][C][=C][Branch1][#Branch1][C][C][C][C][C][C][C][=C][Ring1][N][C][=C][Ring2][Branch1][#Branch1][S][C][C][=C][Branch2][Ring1][=Branch2][/C][=C][\C][=Branch1][C][=O][C][=C][C][=C][C][=C][Ring1][=Branch1][C][Ring1][#Branch2][=C][Branch1][Ring1][C][#N][C][#N][S][C][Ring2][Ring1][Branch2][=Ring2][Ring1][Branch1][C][=C][Ring2][Branch2][C],{CCCCC(CC)COc1c2cc(-c3ccc(-c4sc(-c5ccc([$])s5)c5c4C(=O)c4c(CC(CC)CCCC)sc(CC(CC)CCCC)c4C5=O)s3)sc2c(OCC(CC)CCCC)c2cc([$])sc12}.CCCCCCc1ccc(C2(c3ccc(CCCCCC)cc3)c3cc4c(cc3-c3sc5cc(/C=C6\C(=O)c7ccccc7C6=C(C#N)C#N)sc5c32)C(c2ccc(CCCCCC)cc2)(c2ccc(CCCCCC)cc2)c2c-4sc3cc(/C=C4\C(=O)c5ccccc5C4=C(C#N)C#N)sc23)cc1
PBDB-T,ITIC,-5.297777777777778,-3.4170000000000003,-5.574146341463415,-3.915,1.0,CB,DIO,160.0,11.21,11.21,0.899,16.8,74.2,CCCCC(CC)Cc1ccc(-c2c3cc(-c4ccc(-c5sc(-c6ccc(C)s6)c6c5C(=O)c5c(CC(CC)CCCC)sc(CC(CC)CCCC)c5C6=O)s4)sc3c(-c3ccc(CC(CC)CCCC)s3)c3cc(C)sc23)s1.CCCCCCc1ccc(C2(c3ccc(CCCCCC)cc3)c3cc4c(cc3-c3sc5cc(/C=C6\C(=O)c7ccccc7C6=C(C#N)C#N)sc5c32)C(c2ccc(CCCCCC)cc2)(c2ccc(CCCCCC)cc2)c2c-4sc3cc(/C=C4\C(=O)c5ccccc5C4=C(C#N)C#N)sc23)cc1,[C][C][C][C][C][Branch1][Ring1][C][C][C][C][=C][C][=C][Branch2][=Branch2][Branch2][C][=C][C][=C][Branch2][=Branch1][Branch2][C][=C][C][=C][Branch2][Branch1][=N][C][S][C][Branch1][O][C][=C][C][=C][Branch1][C][C][S][Ring1][=Branch1][=C][C][=Ring1][O][C][=Branch1][C][=O][C][=C][Branch1][O][C][C][Branch1][Ring1][C][C][C][C][C][C][S][C][Branch1][O][C][C][Branch1][Ring1][C][C][C][C][C][C][=C][Ring2][Ring1][Branch1][C][Ring2][Ring1][#Branch2][=O][S][Ring2][Ring2][=Branch2][S][C][Ring2][Ring2][=C][=C][Branch2][Ring1][Ring2][C][=C][C][=C][Branch1][O][C][C][Branch1][Ring1][C][C][C][C][C][C][S][Ring1][=N][C][C][=C][Branch1][C][C][S][C][Ring2][=Branch1][Ring1][=Ring1][=Branch1][S][Ring2][=Branch1][Branch2].[C][C][C][C][C][C][C][=C][C][=C][Branch2][O][N][C][Branch1][P][C][=C][C][=C][Branch1][#Branch1][C][C][C][C][C][C][C][=C][Ring1][N][C][=C][C][=C][Branch2][Ring2][P][C][=C][Ring1][=Branch1][C][S][C][C][=C][Branch2][Ring1][=Branch2][/C][=C][\C][=Branch1][C][=O][C][=C][C][=C][C][=C][Ring1][=Branch1][C][Ring1][#Branch2][=C][Branch1][Ring1][C][#N][C][#N][S][C][=Ring2][Ring1][Branch1][C][=Ring2][Ring1][Branch2][Ring2][Ring2][O][C][Branch1][P][C][=C][C][=C][Branch1][#Branch1][C][C][C][C][C][C][C][=C][Ring1][N][Branch1][P][C][=C][C][=C][Branch1][#Branch1][C][C][C][C][C][C][C][=C][Ring1][N][C][=C][Ring2][Branch1][#Branch1][S][C][C][=C][Branch2][Ring1][=Branch2][/C][=C][\C][=Branch1][C][=O][C][=C][C][=C][C][=C][Ring1][=Branch1][C][Ring1][#Branch2][=C][Branch1][Ring1][C][#N][C][#N][S][C][Ring2][Ring1][Branch2][=Ring2][Ring1][Branch1][C][=C][Ring2][Branch2][C],{CCCCC(CC)Cc1ccc(-c2c3cc(-c4ccc(-c5sc(-c6ccc([$])s6)c6c5C(=O)c5c(CC(CC)CCCC)sc(CC(CC)CCCC)c5C6=O)s4)sc3c(-c3ccc(CC(CC)CCCC)s3)c3cc([$])sc23)s1}.CCCCCCc1ccc(C2(c3ccc(CCCCCC)cc3)c3cc4c(cc3-c3sc5cc(/C=C6\C(=O)c7ccccc7C6=C(C#N)C#N)sc5c32)C(c2ccc(CCCCCC)cc2)(c2ccc(CCCCCC)cc2)c2c-4sc3cc(/C=C4\C(=O)c5ccccc5C4=C(C#N)C#N)sc23)cc1
PBDB-T,BDTIT-M,-5.297777777777778,-3.4170000000000003,-5.4,-3.85,1.0,CB,DIO,100.0,11.31,11.31,0.903,17.56,71.3,CCCCC(CC)Cc1ccc(-c2c3cc(-c4ccc(-c5sc(-c6ccc(C)s6)c6c5C(=O)c5c(CC(CC)CCCC)sc(CC(CC)CCCC)c5C6=O)s4)sc3c(-c3ccc(CC(CC)CCCC)s3)c3cc(C)sc23)s1.CCCCCCc1ccc(C2(c3ccc(CCCCCC)cc3)c3cc(/C=C4\C(=O)c5ccc(C)cc5C4=C(C#N)C#N)sc3-c3sc4c(-c5ccc(CC(CC)CCCC)s5)c5c6c(sc5c(-c5ccc(CC(CC)CCCC)s5)c4c32)-c2sc(/C=C3\C(=O)c4ccc(C)cc4C3=C(C#N)C#N)cc2C6(c2ccc(CCCCCC)cc2)c2ccc(CCCCCC)cc2)cc1,[C][C][C][C][C][Branch1][Ring1][C][C][C][C][=C][C][=C][Branch2][=Branch2][Branch2][C][=C][C][=C][Branch2][=Branch1][Branch2][C][=C][C][=C][Branch2][Branch1][=N][C][S][C][Branch1][O][C][=C][C][=C][Branch1][C][C][S][Ring1][=Branch1][=C][C][=Ring1][O][C][=Branch1][C][=O][C][=C][Branch1][O][C][C][Branch1][Ring1][C][C][C][C][C][C][S][C][Branch1][O][C][C][Branch1][Ring1][C][C][C][C][C][C][=C][Ring2][Ring1][Branch1][C][Ring2][Ring1][#Branch2][=O][S][Ring2][Ring2][=Branch2][S][C][Ring2][Ring2][=C][=C][Branch2][Ring1][Ring2][C][=C][C][=C][Branch1][O][C][C][Branch1][Ring1][C][C][C][C][C][C][S][Ring1][=N][C][C][=C][Branch1][C][C][S][C][Ring2][=Branch1][Ring1][=Ring1][=Branch1][S][Ring2][=Branch1][Branch2].[C][C][C][C][C][C][C][=C][C][=C][Branch2][=C][N][C][Branch1][P][C][=C][C][=C][Branch1][#Branch1][C][C][C][C][C][C][C][=C][Ring1][N][C][C][=C][Branch2][Ring1][N][/C][=C][\C][=Branch1][C][=O][C][=C][C][=C][Branch1][C][C][C][=C][Ring1][#Branch1][C][Ring1][O][=C][Branch1][Ring1][C][#N][C][#N][S][C][=Ring2][Ring1][=Branch1][C][S][C][=C][Branch2][Ring1][Ring2][C][=C][C][=C][Branch1][O][C][C][Branch1][Ring1][C][C][C][C][C][C][S][Ring1][=N][C][C][=C][Branch2][Ring2][#Branch1][S][C][=Ring1][Branch1][C][Branch2][Ring1][Ring2][C][=C][C][=C][Branch1][O][C][C][Branch1][Ring1][C][C][C][C][C][C][S][Ring1][=N][=C][Ring2][Ring2][Ring1][C][=Ring2][Ring2][=Branch1][Ring2][=Branch1][=Branch2][C][S][C][Branch2][Ring1][N][/C][=C][\C][=Branch1][C][=O][C][=C][C][=C][Branch1][C][C][C][=C][Ring1][#Branch1][C][Ring1][O][=C][Branch1][Ring1][C][#N][C][#N][=C][C][=Ring2][Ring1][=Branch1][C][Ring2][Ring2][O][Branch1][P][C][=C][C][=C][Branch1][#Branch1][C][C][C][C][C][C][C][=C][Ring1][N][C][=C][C][=C][Branch1][#Branch1][C][C][C][C][C][C][C][=C][Ring1][N][C][=C][Ring2][=Branch2][=C],{CCCCC(CC)Cc1ccc(-c2c3cc(-c4ccc(-c5sc(-c6ccc([$])s6)c6c5C(=O)c5c(CC(CC)CCCC)sc(CC(CC)CCCC)c5C6=O)s4)sc3c(-c3ccc(CC(CC)CCCC)s3)c3cc([$])sc23)s1}.CCCCCCc1ccc(C2(c3ccc(CCCCCC)cc3)c3cc(/C=C4\C(=O)c5ccc(C)cc5C4=C(C#N)C#N)sc3-c3sc4c(-c5ccc(CC(CC)CCCC)s5)c5c6c(sc5c(-c5ccc(CC(CC)CCCC)s5)c4c32)-c2sc(/C=C3\C(=O)c4ccc(C)cc4C3=C(C#N)C#N)cc2C6(c2ccc(CCCCCC)cc2)c2ccc(CCCCCC)cc2)cc1
PBDB-T,BDTThIT-M,-5.297777777777778,-3.4170000000000003,-5.35,-3.82,1.0,CB,DIO,100.0,12.12,12.13,0.942,18.03,71.4,CCCCC(CC)Cc1ccc(-c2c3cc(-c4ccc(-c5sc(-c6ccc(C)s6)c6c5C(=O)c5c(CC(CC)CCCC)sc(CC(CC)CCCC)c5C6=O)s4)sc3c(-c3ccc(CC(CC)CCCC)s3)c3cc(C)sc23)s1.CCCCCCc1ccc(C2(c3ccc(CCCCCC)cc3)c3cc(/C=C4\C(=O)c5ccc(C)cc5C4=C(C#N)C#N)sc3-c3sc4cc5c6c(sc5cc4c32)-c2sc(/C=C3\C(=O)c4ccc(C)cc4C3=C(C#N)C#N)cc2C6(c2ccc(CCCCCC)cc2)c2ccc(CCCCCC)cc2)cc1,[C][C][C][C][C][Branch1][Ring1][C][C][C][C][=C][C][=C][Branch2][=Branch2][Branch2][C][=C][C][=C][Branch2][=Branch1][Branch2][C][=C][C][=C][Branch2][Branch1][=N][C][S][C][Branch1][O][C][=C][C][=C][Branch1][C][C][S][Ring1][=Branch1][=C][C][=Ring1][O][C][=Branch1][C][=O][C][=C][Branch1][O][C][C][Branch1][Ring1][C][C][C][C][C][C][S][C][Branch1][O][C][C][Branch1][Ring1][C][C][C][C][C][C][=C][Ring2][Ring1][Branch1][C][Ring2][Ring1][#Branch2][=O][S][Ring2][Ring2][=Branch2][S][C][Ring2][Ring2][=C][=C][Branch2][Ring1][Ring2][C][=C][C][=C][Branch1][O][C][C][Branch1][Ring1][C][C][C][C][C][C][S][Ring1][=N][C][C][=C][Branch1][C][C][S][C][Ring2][=Branch1][Ring1][=Ring1][=Branch1][S][Ring2][=Branch1][Branch2].[C][C][C][C][C][C][C][=C][C][=C][Branch2][O][=N][C][Branch1][P][C][=C][C][=C][Branch1][#Branch1][C][C][C][C][C][C][C][=C][Ring1][N][C][C][=C][Branch2][Ring1][N][/C][=C][\C][=Branch1][C][=O][C][=C][C][=C][Branch1][C][C][C][=C][Ring1][#Branch1][C][Ring1][O][=C][Branch1][Ring1][C][#N][C][#N][S][C][=Ring2][Ring1][=Branch1][C][S][C][=C][C][C][=C][Branch1][#C][S][C][=Ring1][Branch1][C][=C][Ring1][=Branch2][C][=Ring1][N][Ring2][Ring2][#C][C][S][C][Branch2][Ring1][N][/C][=C][\C][=Branch1][C][=O][C][=C][C][=C][Branch1][C][C][C][=C][Ring1][#Branch1][C][Ring1][O][=C][Branch1][Ring1][C][#N][C][#N][=C][C][=Ring2][Ring1][=Branch1][C][Ring2][Ring1][=C][Branch1][P][C][=C][C][=C][Branch1][#Branch1][C][C][C][C][C][C][C][=C][Ring1][N][C][=C][C][=C][Branch1][#Branch1][C][C][C][C][C][C][C][=C][Ring1][N][C][=C][Ring2][Branch2][Ring2],{CCCCC(CC)Cc1ccc(-c2c3cc(-c4ccc(-c5sc(-c6ccc([$])s6)c6c5C(=O)c5c(CC(CC)CCCC)sc(CC(CC)CCCC)c5C6=O)s4)sc3c(-c3ccc(CC(CC)CCCC)s3)c3cc([$])sc23)s1}.CCCCCCc1ccc(C2(c3ccc(CCCCCC)cc3)c3cc(/C=C4\C(=O)c5ccc(C)cc5C4=C(C#N)C#N)sc3-c3sc4cc5c6c(sc5cc4c32)-c2sc(/C=C3\C(=O)c4ccc(C)cc4C3=C(C#N)C#N)cc2C6(c2ccc(CCCCCC)cc2)c2ccc(CCCCCC)cc2)cc1
PTB7,IEICO-4F,-5.175,-3.435,-5.309971428571429,-3.851028571428572,0.667,CB,DIO,25.0,2.3,2.3,0.54,14.73,28.92,CCCCC(CC)COC(=O)c1sc2c(-c3cc4c(OCC(CC)CCCC)c5sc(C)cc5c(OCC(CC)CCCC)c4s3)sc(C)c2c1F.CCCCCCc1ccc(C2(c3ccc(CCCCCC)cc3)c3cc4c(cc3-c3sc(-c5sc(/C=C6\C(=O)c7cc(F)c(F)cc7C6=C(C#N)C#N)cc5OCC(CC)CCCC)cc32)C(c2ccc(CCCCCC)cc2)(c2ccc(CCCCCC)cc2)c2cc(-c3sc(/C=C5\C(=O)c6cc(F)c(F)cc6C5=C(C#N)C#N)cc3OCC(CC)CCCC)sc2-4)cc1,[C][C][C][C][C][Branch1][Ring1][C][C][C][O][C][=Branch1][C][=O][C][S][C][=C][Branch2][Branch1][C][C][=C][C][=C][Branch1][N][O][C][C][Branch1][Ring1][C][C][C][C][C][C][C][S][C][Branch1][C][C][=C][C][=Ring1][=Branch1][C][Branch1][N][O][C][C][Branch1][Ring1][C][C][C][C][C][C][=C][Ring2][Ring1][N][S][Ring2][Ring1][#C][S][C][Branch1][C][C][=C][Ring2][Ring2][Branch1][C][=Ring2][Ring2][Branch2][F].[C][C][C][C][C][C][C][=C][C][=C][Branch2][=C][Branch2][C][Branch1][P][C][=C][C][=C][Branch1][#Branch1][C][C][C][C][C][C][C][=C][Ring1][N][C][=C][C][=C][Branch2][=Branch1][#Branch1][C][=C][Ring1][=Branch1][C][S][C][Branch2][Branch1][Branch1][C][S][C][Branch2][Ring1][#C][/C][=C][\C][=Branch1][C][=O][C][=C][C][Branch1][C][F][=C][Branch1][C][F][C][=C][Ring1][Branch2][C][Ring1][N][=C][Branch1][Ring1][C][#N][C][#N][=C][C][=Ring2][Ring1][#Branch1][O][C][C][Branch1][Ring1][C][C][C][C][C][C][=C][C][=Ring2][Ring2][Branch1][Ring2][Branch1][Branch2][C][Branch1][P][C][=C][C][=C][Branch1][#Branch1][C][C][C][C][C][C][C][=C][Ring1][N][Branch1][P][C][=C][C][=C][Branch1][#Branch1][C][C][C][C][C][C][C][=C][Ring1][N][C][C][=C][Branch2][Branch1][Branch1][C][S][C][Branch2][Ring1][#C][/C][=C][\C][=Branch1][C][=O][C][=C][C][Branch1][C][F][=C][Branch1][C][F][C][=C][Ring1][Branch2][C][Ring1][N][=C][Branch1][Ring1][C][#N][C][#N][=C][C][=Ring2][Ring1][#Branch1][O][C][C][Branch1][Ring1][C][C][C][C][C][C][S][C][=Ring2][Ring2][Branch1][Ring2][Branch2][#Branch1][C][=C][Ring2][=Branch2][N],{CCCCC(CC)COC(=O)c1sc2c(-c3cc4c(OCC(CC)CCCC)c5sc([$])cc5c(OCC(CC)CCCC)c4s3)sc([$])c2c1F}.CCCCCCc1ccc(C2(c3ccc(CCCCCC)cc3)c3cc4c(cc3-c3sc(-c5sc(/C=C6\C(=O)c7cc(F)c(F)cc7C6=C(C#N)C#N)cc5OCC(CC)CCCC)cc32)C(c2ccc(CCCCCC)cc2)(c2ccc(CCCCCC)cc2)c2cc(-c3sc(/C=C5\C(=O)c6cc(F)c(F)cc6C5=C(C#N)C#N)cc3OCC(CC)CCCC)sc2-4)cc1
PTB7-Th,IEICO-4F,-5.21,-3.542368421052632,-5.309971428571429,-3.851028571428572,0.667,CB,CN,25.0,11.6,11.6,0.72,23.21,69.41,CCCCC(CC)COC(=O)c1sc2c(-c3cc4c(-c5ccc(CC(CC)CCCC)s5)c5sc(C)cc5c(-c5ccc(CC(CC)CCCC)s5)c4s3)sc(C)c2c1F.CCCCCCc1ccc(C2(c3ccc(CCCCCC)cc3)c3cc4c(cc3-c3sc(-c5sc(/C=C6\C(=O)c7cc(F)c(F)cc7C6=C(C#N)C#N)cc5OCC(CC)CCCC)cc32)C(c2ccc(CCCCCC)cc2)(c2ccc(CCCCCC)cc2)c2cc(-c3sc(/C=C5\C(=O)c6cc(F)c(F)cc6C5=C(C#N)C#N)cc3OCC(CC)CCCC)sc2-4)cc1,[C][C][C][C][C][Branch1][Ring1][C][C][C][O][C][=Branch1][C][=O][C][S][C][=C][Branch2][=Branch1][Ring2][C][=C][C][=C][Branch2][Ring1][Ring2][C][=C][C][=C][Branch1][O][C][C][Branch1][Ring1][C][C][C][C][C][C][S][Ring1][=N][C][S][C][Branch1][C][C][=C][C][=Ring1][=Branch1][C][Branch2][Ring1][Ring2][C][=C][C][=C][Branch1][O][C][C][Branch1][Ring1][C][C][C][C][C][C][S][Ring1][=N][=C][Ring2][Ring2][Ring2][S][Ring2][Ring2][#Branch1][S][C][Branch1][C][C][=C][Ring2][Ring2][=N][C][=Ring2][Ring2][S][F].[C][C][C][C][C][C][C][=C][C][=C][Branch2][=C][Branch2][C][Branch1][P][C][=C][C][=C][Branch1][#Branch1][C][C][C][C][C][C][C][=C][Ring1][N][C][=C][C][=C][Branch2][=Branch1][#Branch1][C][=C][Ring1][=Branch1][C][S][C][Branch2][Branch1][Branch1][C][S][C][Branch2][Ring1][#C][/C][=C][\C][=Branch1][C][=O][C][=C][C][Branch1][C][F][=C][Branch1][C][F][C][=C][Ring1][Branch2][C][Ring1][N][=C][Branch1][Ring1][C][#N][C][#N][=C][C][=Ring2][Ring1][#Branch1][O][C][C][Branch1][Ring1][C][C][C][C][C][C][=C][C][=Ring2][Ring2][Branch1][Ring2][Branch1][Branch2][C][Branch1][P][C][=C][C][=C][Branch1][#Branch1][C][C][C][C][C][C][C][=C][Ring1][N][Branch1][P][C][=C][C][=C][Branch1][#Branch1][C][C][C][C][C][C][C][=C][Ring1][N][C][C][=C][Branch2][Branch1][Branch1][C][S][C][Branch2][Ring1][#C][/C][=C][\C][=Branch1][C][=O][C][=C][C][Branch1][C][F][=C][Branch1][C][F][C][=C][Ring1][Branch2][C][Ring1][N][=C][Branch1][Ring1][C][#N][C][#N][=C][C][=Ring2][Ring1][#Branch1][O][C][C][Branch1][Ring1][C][C][C][C][C][C][S][C][=Ring2][Ring2][Branch1][Ring2][Branch2][#Branch1][C][=C][Ring2][=Branch2][N],{CCCCC(CC)COC(=O)c1sc2c(-c3cc4c(-c5ccc(CC(CC)CCCC)s5)c5sc([$])cc5c(-c5ccc(CC(CC)CCCC)s5)c4s3)sc([$])c2c1F}.CCCCCCc1ccc(C2(c3ccc(CCCCCC)cc3)c3cc4c(cc3-c3sc(-c5sc(/C=C6\C(=O)c7cc(F)c(F)cc7C6=C(C#N)C#N)cc5OCC(CC)CCCC)cc32)C(c2ccc(CCCCCC)cc2)(c2ccc(CCCCCC)cc2)c2cc(-c3sc(/C=C5\C(=O)c6cc(F)c(F)cc6C5=C(C#N)C#N)cc3OCC(CC)CCCC)sc2-4)cc1
PBO,ITIC,-5.47,-3.67,-5.574146341463415,-3.915,0.5,DCB,DIO,25.0,7.1,7.1,0.92,14.3,54.0,CCCCCCCCCCCCSOc1c(OSCCCCCCCCCCCC)c(-c2ccc(-c3cc4c(-c5ccc(SCC(CC)CCCC)cc5)c5sc(C)cc5c(-c5ccc(SCC(CC)CCCC)cc5)c4s3)s2)c2nonc2c1-c1ccc(C)s1.CCCCCCc1ccc(C2(c3ccc(CCCCCC)cc3)c3cc4c(cc3-c3sc5cc(/C=C6\C(=O)c7ccccc7C6=C(C#N)C#N)sc5c32)C(c2ccc(CCCCCC)cc2)(c2ccc(CCCCCC)cc2)c2c-4sc3cc(/C=C4\C(=O)c5ccccc5C4=C(C#N)C#N)sc23)cc1,[C][C][C][C][C][C][C][C][C][C][C][C][S][O][C][C][Branch1][#C][O][S][C][C][C][C][C][C][C][C][C][C][C][C][=C][Branch2][#Branch1][Ring1][C][=C][C][=C][Branch2][=Branch1][Branch2][C][=C][C][=C][Branch2][Ring1][=Branch1][C][=C][C][=C][Branch1][N][S][C][C][Branch1][Ring1][C][C][C][C][C][C][C][=C][Ring1][#C][C][S][C][Branch1][C][C][=C][C][=Ring1][=Branch1][C][Branch2][Ring1][=Branch1][C][=C][C][=C][Branch1][N][S][C][C][Branch1][Ring1][C][C][C][C][C][C][C][=C][Ring1][#C][=C][Ring2][Ring2][Branch2][S][Ring2][Ring2][O][S][Ring2][Ring2][S][C][=N][O][N][=C][Ring1][Branch1][C][=Ring2][=Branch1][#Branch1][C][=C][C][=C][Branch1][C][C][S][Ring1][=Branch1].[C][C][C][C][C][C][C][=C][C][=C][Branch2][O][N][C][Branch1][P][C][=C][C][=C][Branch1][#Branch1][C][C][C][C][C][C][C][=C][Ring1][N][C][=C][C][=C][Branch2][Ring2][P][C][=C][Ring1][=Branch1][C][S][C][C][=C][Branch2][Ring1][=Branch2][/C][=C][\C][=Branch1][C][=O][C][=C][C][=C][C][=C][Ring1][=Branch1][C][Ring1][#Branch2][=C][Branch1][Ring1][C][#N][C][#N][S][C][=Ring2][Ring1][Branch1][C][=Ring2][Ring1][Branch2][Ring2][Ring2][O][C][Branch1][P][C][=C][C][=C][Branch1][#Branch1][C][C][C][C][C][C][C][=C][Ring1][N][Branch1][P][C][=C][C][=C][Branch1][#Branch1][C][C][C][C][C][C][C][=C][Ring1][N][C][=C][Ring2][Branch1][#Branch1][S][C][C][=C][Branch2][Ring1][=Branch2][/C][=C][\C][=Branch1][C][=O][C][=C][C][=C][C][=C][Ring1][=Branch1][C][Ring1][#Branch2][=C][Branch1][Ring1][C][#N][C][#N][S][C][Ring2][Ring1][Branch2][=Ring2][Ring1][Branch1][C][=C][Ring2][Branch2][C],{CCCCCCCCCCCCSOc1c(OSCCCCCCCCCCCC)c(-c2ccc(-c3cc4c(-c5ccc(SCC(CC)CCCC)cc5)c5sc([$])cc5c(-c5ccc(SCC(CC)CCCC)cc5)c4s3)s2)c2nonc2c1-c1ccc([$])s1}.CCCCCCc1ccc(C2(c3ccc(CCCCCC)cc3)c3cc4c(cc3-c3sc5cc(/C=C6\C(=O)c7ccccc7C6=C(C#N)C#N)sc5c32)C(c2ccc(CCCCCC)cc2)(c2ccc(CCCCCC)cc2)c2c-4sc3cc(/C=C4\C(=O)c5ccccc5C4=C(C#N)C#N)sc23)cc1
PTB7-Th,IFT-ECA,-5.21,-3.542368421052632,-5.62,-3.58,0.667,DCB,CN,25.0,0.03,0.04,0.76,0.2,23.6,CCCCC(CC)COC(=O)c1sc2c(-c3cc4c(-c5ccc(CC(CC)CCCC)s5)c5sc(C)cc5c(-c5ccc(CC(CC)CCCC)s5)c4s3)sc(C)c2c1F.CCCCCCC1(CCCCCC)c2cc(-c3ccc(/C=C(\C#N)C(=O)OCC)s3)ccc2-c2cc3c(cc21)-c1ccc(-c2ccc(/C=C(\C#N)C(=O)OCC)s2)cc1C3(CCCCCC)CCCCCC,[C][C][C][C][C][Branch1][Ring1][C][C][C][O][C][=Branch1][C][=O][C][S][C][=C][Branch2][=Branch1][Ring2][C][=C][C][=C][Branch2][Ring1][Ring2][C][=C][C][=C][Branch1][O][C][C][Branch1][Ring1][C][C][C][C][C][C][S][Ring1][=N][C][S][C][Branch1][C][C][=C][C][=Ring1][=Branch1][C][Branch2][Ring1][Ring2][C][=C][C][=C][Branch1][O][C][C][Branch1][Ring1][C][C][C][C][C][C][S][Ring1][=N][=C][Ring2][Ring2][Ring2][S][Ring2][Ring2][#Branch1][S][C][Branch1][C][C][=C][Ring2][Ring2][=N][C][=Ring2][Ring2][S][F].[C][C][C][C][C][C][C][Branch1][#Branch1][C][C][C][C][C][C][C][=C][C][Branch2][Ring1][#Branch1][C][=C][C][=C][Branch1][=C][/C][=C][Branch1][Ring1][\C][#N][C][=Branch1][C][=O][O][C][C][S][Ring1][=C][=C][C][=C][Ring2][Ring1][Ring2][C][=C][C][=C][Branch1][Branch2][C][=C][Ring1][=Branch1][Ring2][Ring1][P][C][=C][C][=C][Branch2][Ring1][#Branch1][C][=C][C][=C][Branch1][=C][/C][=C][Branch1][Ring1][\C][#N][C][=Branch1][C][=O][O][C][C][S][Ring1][=C][C][=C][Ring2][Ring1][Ring2][C][Ring2][Ring1][=Branch2][Branch1][#Branch1][C][C][C][C][C][C][C][C][C][C][C][C],{CCCCC(CC)COC(=O)c1sc2c(-c3cc4c(-c5ccc(CC(CC)CCCC)s5)c5sc([$])cc5c(-c5ccc(CC(CC)CCCC)s5)c4s3)sc([$])c2c1F}.CCCCCCC1(CCCCCC)c2cc(-c3ccc(/C=C(\C#N)C(=O)OCC)s3)ccc2-c2cc3c(cc21)-c1ccc(-c2ccc(/C=C(\C#N)C(=O)OCC)s2)cc1C3(CCCCCC)CCCCCC
PTB7-Th,IFT-M,-5.21,-3.542368421052632,-5.83,-3.65,0.667,DCB,CN,25.0,0.15,0.15,0.76,0.8,24.9,CCCCC(CC)COC(=O)c1sc2c(-c3cc4c(-c5ccc(CC(CC)CCCC)s5)c5sc(C)cc5c(-c5ccc(CC(CC)CCCC)s5)c4s3)sc(C)c2c1F.CCCCCCC1(CCCCCC)c2cc(-c3ccc(C=C(C#N)C#N)s3)ccc2-c2cc3c(cc21)-c1ccc(-c2ccc(C=C(C#N)C#N)s2)cc1C3(CCCCCC)CCCCCC,[C][C][C][C][C][Branch1][Ring1][C][C][C][O][C][=Branch1][C][=O][C][S][C][=C][Branch2][=Branch1][Ring2][C][=C][C][=C][Branch2][Ring1][Ring2][C][=C][C][=C][Branch1][O][C][C][Branch1][Ring1][C][C][C][C][C][C][S][Ring1][=N][C][S][C][Branch1][C][C][=C][C][=Ring1][=Branch1][C][Branch2][Ring1][Ring2][C][=C][C][=C][Branch1][O][C][C][Branch1][Ring1][C][C][C][C][C][C][S][Ring1][=N][=C][Ring2][Ring2][Ring2][S][Ring2][Ring2][#Branch1][S][C][Branch1][C][C][=C][Ring2][Ring2][=N][C][=Ring2][Ring2][S][F].[C][C][C][C][C][C][C][Branch1][#Branch1][C][C][C][C][C][C][C][=C][C][Branch2][Ring1][C][C][=C][C][=C][Branch1][=Branch2][C][=C][Branch1][Ring1][C][#N][C][#N][S][Ring1][O][=C][C][=C][Ring1][P][C][=C][C][=C][Branch1][Branch2][C][=C][Ring1][=Branch1][Ring2][Ring1][=C][C][=C][C][=C][Branch2][Ring1][C][C][=C][C][=C][Branch1][=Branch2][C][=C][Branch1][Ring1][C][#N][C][#N][S][Ring1][O][C][=C][Ring1][P][C][Ring2][Ring1][=Branch1][Branch1][#Branch1][C][C][C][C][C][C][C][C][C][C][C][C],{CCCCC(CC)COC(=O)c1sc2c(-c3cc4c(-c5ccc(CC(CC)CCCC)s5)c5sc([$])cc5c(-c5ccc(CC(CC)CCCC)s5)c4s3)sc([$])c2c1F}.CCCCCCC1(CCCCCC)c2cc(-c3ccc(C=C(C#N)C#N)s3)ccc2-c2cc3c(cc21)-c1ccc(-c2ccc(C=C(C#N)C#N)s2)cc1C3(CCCCCC)CCCCCC
PTB7-Th,IFT-IC,-5.21,-3.542368421052632,-5.7,-3.87,0.667,DCB,CN,25.0,4.14,4.14,1.03,8.0,50.3,CCCCC(CC)COC(=O)c1sc2c(-c3cc4c(-c5ccc(CC(CC)CCCC)s5)c5sc(C)cc5c(-c5ccc(CC(CC)CCCC)s5)c4s3)sc(C)c2c1F.CCCCCCC1(CCCCCC)c2cc(-c3ccc(/C=C4\C(=O)c5ccccc5C4=C(C#N)C#N)s3)ccc2-c2cc3c(cc21)-c1ccc(-c2ccc(/C=C4\C(=O)c5ccccc5C4=C(C#N)C#N)s2)cc1C3(CCCCCC)CCCCCC,[C][C][C][C][C][Branch1][Ring1][C][C][C][O][C][=Branch1][C][=O][C][S][C][=C][Branch2][=Branch1][Ring2][C][=C][C][=C][Branch2][Ring1][Ring2][C][=C][C][=C][Branch1][O][C][C][Branch1][Ring1][C][C][C][C][C][C][S][Ring1][=N][C][S][C][Branch1][C][C][=C][C][=Ring1][=Branch1][C][Branch2][Ring1][Ring2][C][=C][C][=C][Branch1][O][C][C][Branch1][Ring1][C][C][C][C][C][C][S][Ring1][=N][=C][Ring2][Ring2][Ring2][S][Ring2][Ring2][#Branch1][S][C][Branch1][C][C][=C][Ring2][Ring2][=N][C][=Ring2][Ring2][S][F].[C][C][C][C][C][C][C][Branch1][#Branch1][C][C][C][C][C][C][C][=C][C][Branch2][Ring2][Ring2][C][=C][C][=C][Branch2][Ring1][=Branch2][/C][=C][\C][=Branch1][C][=O][C][=C][C][=C][C][=C][Ring1][=Branch1][C][Ring1][#Branch2][=C][Branch1][Ring1][C][#N][C][#N][S][Ring2][Ring1][Branch1][=C][C][=C][Ring2][Ring1][O][C][=C][C][=C][Branch1][Branch2][C][=C][Ring1][=Branch1][Ring2][Ring2][Branch2][C][=C][C][=C][Branch2][Ring2][Ring2][C][=C][C][=C][Branch2][Ring1][=Branch2][/C][=C][\C][=Branch1][C][=O][C][=C][C][=C][C][=C][Ring1][=Branch1][C][Ring1][#Branch2][=C][Branch1][Ring1][C][#N][C][#N][S][Ring2][Ring1][Branch1][C][=C][Ring2][Ring1][O][C][Ring2][Ring1][S][Branch1][#Branch1][C][C][C][C][C][C][C][C][C][C][C][C],{CCCCC(CC)COC(=O)c1sc2c(-c3cc4c(-c5ccc(CC(CC)CCCC)s5)c5sc([$])cc5c(-c5ccc(CC(CC)CCCC)s5)c4s3)sc([$])c2c1F}.CCCCCCC1(CCCCCC)c2cc(-c3ccc(/C=C4\C(=O)c5ccccc5C4=C(C#N)C#N)s3)ccc2-c2cc3c(cc21)-c1ccc(-c2ccc(/C=C4\C(=O)c5ccccc5C4=C(C#N)C#N)s2)cc1C3(CCCCCC)CCCCCC
PTB7-Th,IFT-TH,-5.21,-3.542368421052632,-5.85,-3.67,0.667,DCB,CN,25.0,7.16,7.15,0.9,13.2,60.2,CCCCC(CC)COC(=O)c1sc2c(-c3cc4c(-c5ccc(CC(CC)CCCC)s5)c5sc(C)cc5c(-c5ccc(CC(CC)CCCC)s5)c4s3)sc(C)c2c1F.CCCCCCC1(CCCCCC)c2cc(-c3ccc(C=C4C(=O)N(CC)C(=S)N(CC)C4=O)s3)ccc2-c2cc3c(cc21)-c1ccc(-c2ccc(C=C4C(=O)N(CC)C(=S)N(CC)C4=O)s2)cc1C3(CCCCCC)CCCCCC,[C][C][C][C][C][Branch1][Ring1][C][C][C][O][C][=Branch1][C][=O][C][S][C][=C][Branch2][=Branch1][Ring2][C][=C][C][=C][Branch2][Ring1][Ring2][C][=C][C][=C][Branch1][O][C][C][Branch1][Ring1][C][C][C][C][C][C][S][Ring1][=N][C][S][C][Branch1][C][C][=C][C][=Ring1][=Branch1][C][Branch2][Ring1][Ring2][C][=C][C][=C][Branch1][O][C][C][Branch1][Ring1][C][C][C][C][C][C][S][Ring1][=N][=C][Ring2][Ring2][Ring2][S][Ring2][Ring2][#Branch1][S][C][Branch1][C][C][=C][Ring2][Ring2][=N][C][=Ring2][Ring2][S][F].[C][C][C][C][C][C][C][Branch1][#Branch1][C][C][C][C][C][C][C][=C][C][Branch2][Ring2][Ring2][C][=C][C][=C][Branch2][Ring1][=Branch2][C][=C][C][=Branch1][C][=O][N][Branch1][Ring1][C][C][C][=Branch1][C][=S][N][Branch1][Ring1][C][C][C][Ring1][N][=O][S][Ring2][Ring1][Ring1][=C][C][=C][Ring2][Ring1][=Branch2][C][=C][C][=C][Branch1][Branch2][C][=C][Ring1][=Branch1][Ring2][Ring2][=Branch1][C][=C][C][=C][Branch2][Ring2][Ring2][C][=C][C][=C][Branch2][Ring1][=Branch2][C][=C][C][=Branch1][C][=O][N][Branch1][Ring1][C][C][C][=Branch1][C][=S][N][Branch1][Ring1][C][C][C][Ring1][N][=O][S][Ring2][Ring1][Ring1][C][=C][Ring2][Ring1][=Branch2][C][Ring2][Ring1][=C][Branch1][#Branch1][C][C][C][C][C][C][C][C][C][C][C][C],{CCCCC(CC)COC(=O)c1sc2c(-c3cc4c(-c5ccc(CC(CC)CCCC)s5)c5sc([$])cc5c(-c5ccc(CC(CC)CCCC)s5)c4s3)sc([$])c2c1F}.CCCCCCC1(CCCCCC)c2cc(-c3ccc(C=C4C(=O)N(CC)C(=S)N(CC)C4=O)s3)ccc2-c2cc3c(cc21)-c1ccc(-c2ccc(C=C4C(=O)N(CC)C(=S)N(CC)C4=O)s2)cc1C3(CCCCCC)CCCCCC
PBDB-T,IT-M,-5.297777777777778,-3.4170000000000003,-5.513571428571429,-3.808,1.0,CB,DIO,25.0,11.5,11.23,0.961,16.69,70.0,CCCCC(CC)Cc1ccc(-c2c3cc(-c4ccc(-c5sc(-c6ccc(C)s6)c6c5C(=O)c5c(CC(CC)CCCC)sc(CC(CC)CCCC)c5C6=O)s4)sc3c(-c3ccc(CC(CC)CCCC)s3)c3cc(C)sc23)s1.CCCCCCc1ccc(C2(c3ccc(CCCCCC)cc3)c3cc4c(cc3-c3sc5cc(/C=C6\C(=O)c7ccc(C)cc7C6=C(C#N)C#N)sc5c32)C(c2ccc(CCCCCC)cc2)(c2ccc(CCCCCC)cc2)c2c-4sc3cc(/C=C4\C(=O)c5ccc(C)cc5C4=C(C#N)C#N)sc23)cc1,[C][C][C][C][C][Branch1][Ring1][C][C][C][C][=C][C][=C][Branch2][=Branch2][Branch2][C][=C][C][=C][Branch2][=Branch1][Branch2][C][=C][C][=C][Branch2][Branch1][=N][C][S][C][Branch1][O][C][=C][C][=C][Branch1][C][C][S][Ring1][=Branch1][=C][C][=Ring1][O][C][=Branch1][C][=O][C][=C][Branch1][O][C][C][Branch1][Ring1][C][C][C][C][C][C][S][C][Branch1][O][C][C][Branch1][Ring1][C][C][C][C][C][C][=C][Ring2][Ring1][Branch1][C][Ring2][Ring1][#Branch2][=O][S][Ring2][Ring2][=Branch2][S][C][Ring2][Ring2][=C][=C][Branch2][Ring1][Ring2][C][=C][C][=C][Branch1][O][C][C][Branch1][Ring1][C][C][C][C][C][C][S][Ring1][=N][C][C][=C][Branch1][C][C][S][C][Ring2][=Branch1][Ring1][=Ring1][=Branch1][S][Ring2][=Branch1][Branch2].[C][C][C][C][C][C][C][=C][C][=C][Branch2][N][C][C][Branch1][P][C][=C][C][=C][Branch1][#Branch1][C][C][C][C][C][C][C][=C][Ring1][N][C][=C][C][=C][Branch2][Branch1][Ring2][C][=C][Ring1][=Branch1][C][S][C][C][=C][Branch2][Ring1][N][/C][=C][\C][=Branch1][C][=O][C][=C][C][=C][Branch1][C][C][C][=C][Ring1][#Branch1][C][Ring1][O][=C][Branch1][Ring1][C][#N][C][#N][S][C][=Ring2][Ring1][=Branch1][C][=Ring2][Ring1][=Branch2][Ring2][Ring2][N][C][Branch1][P][C][=C][C][=C][Branch1][#Branch1][C][C][C][C][C][C][C][=C][Ring1][N][Branch1][P][C][=C][C][=C][Branch1][#Branch1][C][C][C][C][C][C][C][=C][Ring1][N][C][=C][Ring2][Branch1][Branch2][S][C][C][=C][Branch2][Ring1][N][/C][=C][\C][=Branch1][C][=O][C][=C][C][=C][Branch1][C][C][C][=C][Ring1][#Branch1][C][Ring1][O][=C][Branch1][Ring1][C][#N][C][#N][S][C][Ring2][Ring1][=Branch2][=Ring2][Ring1][=Branch1][C][=C][Ring2][Branch2][Ring2],{CCCCC(CC)Cc1ccc(-c2c3cc(-c4ccc(-c5sc(-c6ccc([$])s6)c6c5C(=O)c5c(CC(CC)CCCC)sc(CC(CC)CCCC)c5C6=O)s4)sc3c(-c3ccc(CC(CC)CCCC)s3)c3cc([$])sc23)s1}.CCCCCCc1ccc(C2(c3ccc(CCCCCC)cc3)c3cc4c(cc3-c3sc5cc(/C=C6\C(=O)c7ccc(C)cc7C6=C(C#N)C#N)sc5c32)C(c2ccc(CCCCCC)cc2)(c2ccc(CCCCCC)cc2)c2c-4sc3cc(/C=C4\C(=O)c5ccc(C)cc5C4=C(C#N)C#N)sc23)cc1
PTB7-Th,4TIC,-5.21,-3.542368421052632,-5.28,-3.87,0.5,CB,DIO,25.0,10.43,10.56,0.78,18.8,72.0,CCCCC(CC)COC(=O)c1sc2c(-c3cc4c(-c5ccc(CC(CC)CCCC)s5)c5sc(C)cc5c(-c5ccc(CC(CC)CCCC)s5)c4s3)sc(C)c2c1F.CCCCCCc1ccc(C2(c3ccc(CCCCCC)cc3)c3cc(/C=C4\C(=O)c5ccccc5C4=C(C#N)C#N)sc3-c3sc4c5c(sc4c32)-c2sc(/C=C3\C(=O)c4ccccc4C3=C(C#N)C#N)cc2C5(c2ccc(CCCCCC)cc2)c2ccc(CCCCCC)cc2)cc1,[C][C][C][C][C][Branch1][Ring1][C][C][C][O][C][=Branch1][C][=O][C][S][C][=C][Branch2][=Branch1][Ring2][C][=C][C][=C][Branch2][Ring1][Ring2][C][=C][C][=C][Branch1][O][C][C][Branch1][Ring1][C][C][C][C][C][C][S][Ring1][=N][C][S][C][Branch1][C][C][=C][C][=Ring1][=Branch1][C][Branch2][Ring1][Ring2][C][=C][C][=C][Branch1][O][C][C][Branch1][Ring1][C][C][C][C][C][C][S][Ring1][=N][=C][Ring2][Ring2][Ring2][S][Ring2][Ring2][#Branch1][S][C][Branch1][C][C][=C][Ring2][Ring2][=N][C][=Ring2][Ring2][S][F].[C][C][C][C][C][C][C][=C][C][=C][Branch2][#Branch2][P][C][Branch1][P][C][=C][C][=C][Branch1][#Branch1][C][C][C][C][C][C][C][=C][Ring1][N][C][C][=C][Branch2][Ring1][=Branch2][/C][=C][\C][=Branch1][C][=O][C][=C][C][=C][C][=C][Ring1][=Branch1][C][Ring1][#Branch2][=C][Branch1][Ring1][C][#N][C][#N][S][C][=Ring2][Ring1][Branch1][C][S][C][C][=C][Branch1][O][S][C][=Ring1][Branch1][C][=Ring1][Branch2][Ring2][Ring2][#Branch2][C][S][C][Branch2][Ring1][=Branch2][/C][=C][\C][=Branch1][C][=O][C][=C][C][=C][C][=C][Ring1][=Branch1][C][Ring1][#Branch2][=C][Branch1][Ring1][C][#N][C][#N][=C][C][=Ring2][Ring1][Branch1][C][Ring2][Ring1][O][Branch1][P][C][=C][C][=C][Branch1][#Branch1][C][C][C][C][C][C][C][=C][Ring1][N][C][=C][C][=C][Branch1][#Branch1][C][C][C][C][C][C][C][=C][Ring1][N][C][=C][Ring2][#Branch1][=C],{CCCCC(CC)COC(=O)c1sc2c(-c3cc4c(-c5ccc(CC(CC)CCCC)s5)c5sc([$])cc5c(-c5ccc(CC(CC)CCCC)s5)c4s3)sc([$])c2c1F}.CCCCCCc1ccc(C2(c3ccc(CCCCCC)cc3)c3cc(/C=C4\C(=O)c5ccccc5C4=C(C#N)C#N)sc3-c3sc4c5c(sc4c32)-c2sc(/C=C3\C(=O)c4ccccc4C3=C(C#N)C#N)cc2C5(c2ccc(CCCCCC)cc2)c2ccc(CCCCCC)cc2)cc1
PTB7-Th,BTA7,-5.21,-3.542368421052632,-5.56,-3.66,0.5,CF,DPE,80.0,4.6,4.6,1.05,10.44,42.0,CCCCC(CC)COC(=O)c1sc2c(-c3cc4c(-c5ccc(CC(CC)CCCC)s5)c5sc(C)cc5c(-c5ccc(CC(CC)CCCC)s5)c4s3)sc(C)c2c1F.CCCCCCCCn1nc2c(C=C(C#N)C#N)ccc(-c3cc4c(s3)-c3cc5c(cc3C4(c3ccc(CCCCCC)cc3)c3ccc(CCCCCC)cc3)-c3sc(-c4ccc(C=C(C#N)C#N)c6nn(CCCCCCCC)nc46)cc3C5(c3ccc(CCCCCC)cc3)c3ccc(CCCCCC)cc3)c2n1,[C][C][C][C][C][Branch1][Ring1][C][C][C][O][C][=Branch1][C][=O][C][S][C][=C][Branch2][=Branch1][Ring2][C][=C][C][=C][Branch2][Ring1][Ring2][C][=C][C][=C][Branch1][O][C][C][Branch1][Ring1][C][C][C][C][C][C][S][Ring1][=N][C][S][C][Branch1][C][C][=C][C][=Ring1][=Branch1][C][Branch2][Ring1][Ring2][C][=C][C][=C][Branch1][O][C][C][Branch1][Ring1][C][C][C][C][C][C][S][Ring1][=N][=C][Ring2][Ring2][Ring2][S][Ring2][Ring2][#Branch1][S][C][Branch1][C][C][=C][Ring2][Ring2][=N][C][=Ring2][Ring2][S][F].[C][C][C][C][C][C][C][C][N][N][=C][C][Branch1][=Branch2][C][=C][Branch1][Ring1][C][#N][C][#N][=C][C][=C][Branch2][#Branch2][=N][C][=C][C][=C][Branch1][Ring2][S][Ring1][Branch1][C][=C][C][=C][Branch2][Ring2][#Branch2][C][=C][Ring1][=Branch1][C][Ring1][#Branch2][Branch1][P][C][=C][C][=C][Branch1][#Branch1][C][C][C][C][C][C][C][=C][Ring1][N][C][=C][C][=C][Branch1][#Branch1][C][C][C][C][C][C][C][=C][Ring1][N][C][S][C][Branch2][Ring2][Ring1][C][=C][C][=C][Branch1][=Branch2][C][=C][Branch1][Ring1][C][#N][C][#N][C][=N][N][Branch1][=Branch2][C][C][C][C][C][C][C][C][N][=C][Ring2][Ring1][#Branch1][Ring1][=N][=C][C][=Ring2][Ring1][N][C][Ring2][Branch1][#Branch2][Branch1][P][C][=C][C][=C][Branch1][#Branch1][C][C][C][C][C][C][C][=C][Ring1][N][C][=C][C][=C][Branch1][#Branch1][C][C][C][C][C][C][C][=C][Ring1][N][C][Ring2][Branch2][Branch1][=N][Ring2][Branch2][Branch2],{CCCCC(CC)COC(=O)c1sc2c(-c3cc4c(-c5ccc(CC(CC)CCCC)s5)c5sc([$])cc5c(-c5ccc(CC(CC)CCCC)s5)c4s3)sc([$])c2c1F}.CCCCCCCCn1nc2c(C=C(C#N)C#N)ccc(-c3cc4c(s3)-c3cc5c(cc3C4(c3ccc(CCCCCC)cc3)c3ccc(CCCCCC)cc3)-c3sc(-c4ccc(C=C(C#N)C#N)c6nn(CCCCCCCC)nc46)cc3C5(c3ccc(CCCCCC)cc3)c3ccc(CCCCCC)cc3)c2n1
