Repository: aspuru-guzik-group/Beyond-Molecular-Structure-ML-for-OPV-Materials-Devices

File: ml_for_opvs/data/input_representation/OPV_Min/smiles/processed_smiles_fabrication_wo_solid.csv (part 14 of 14)
Donor,Acceptor,HOMO_D_eV,LUMO_D_eV,HOMO_A_eV,LUMO_A_eV,D_A_ratio_m_m,solvent,solvent_additive,annealing_temperature,PCE_percent,calc_PCE_percent,Voc_V,Jsc_mA_cm_pow_neg2,FF_percent,DA_SMILES,DA_SELFIES,DA_BigSMILES
PTB7-Th,BTA1,-5.21,-3.542368421052632,-5.510000000000001,-3.5499999999999994,0.5,CF,DPE,80.0,0.06,0.05,0.93,0.2,29.0,CCCCC(CC)COC(=O)c1sc2c(-c3cc4c(-c5ccc(CC(CC)CCCC)s5)c5sc(C)cc5c(-c5ccc(CC(CC)CCCC)s5)c4s3)sc(C)c2c1F.CCCCCCCCn1nc2c(/C=C3\SC(=S)N(CC)C3=O)ccc(-c3cc4c(s3)-c3cc5c(cc3C4(c3ccc(CCCCCC)cc3)c3ccc(CCCCCC)cc3)-c3sc(-c4ccc(/C=C6\SC(=S)N(CC)C6=O)c6nn(CCCCCCCC)nc46)cc3C5(c3ccc(CCCCCC)cc3)c3ccc(CCCCCC)cc3)c2n1,[C][C][C][C][C][Branch1][Ring1][C][C][C][O][C][=Branch1][C][=O][C][S][C][=C][Branch2][=Branch1][Ring2][C][=C][C][=C][Branch2][Ring1][Ring2][C][=C][C][=C][Branch1][O][C][C][Branch1][Ring1][C][C][C][C][C][C][S][Ring1][=N][C][S][C][Branch1][C][C][=C][C][=Ring1][=Branch1][C][Branch2][Ring1][Ring2][C][=C][C][=C][Branch1][O][C][C][Branch1][Ring1][C][C][C][C][C][C][S][Ring1][=N][=C][Ring2][Ring2][Ring2][S][Ring2][Ring2][#Branch1][S][C][Branch1][C][C][=C][Ring2][Ring2][=N][C][=Ring2][Ring2][S][F].[C][C][C][C][C][C][C][C][N][N][=C][C][Branch1][P][/C][=C][\S][C][=Branch1][C][=S][N][Branch1][Ring1][C][C][C][Ring1][Branch2][=O][=C][C][=C][Branch2][O][Branch1][C][=C][C][=C][Branch1][Ring2][S][Ring1][Branch1][C][=C][C][=C][Branch2][Ring2][#Branch2][C][=C][Ring1][=Branch1][C][Ring1][#Branch2][Branch1][P][C][=C][C][=C][Branch1][#Branch1][C][C][C][C][C][C][C][=C][Ring1][N][C][=C][C][=C][Branch1][#Branch1][C][C][C][C][C][C][C][=C][Ring1][N][C][S][C][Branch2][Ring2][O][C][=C][C][=C][Branch1][P][/C][=C][\S][C][=Branch1][C][=S][N][Branch1][Ring1][C][C][C][Ring1][Branch2][=O][C][=N][N][Branch1][=Branch2][C][C][C][C][C][C][C][C][N][=C][Ring2][Ring1][O][Ring1][=N][=C][C][=Ring2][Ring1][S][C][Ring2][Branch1][=C][Branch1][P][C][=C][C][=C][Branch1][#Branch1][C][C][C][C][C][C][C][=C][Ring1][N][C][=C][C][=C][Branch1][#Branch1][C][C][C][C][C][C][C][=C][Ring1][N][C][Ring2][Branch2][=N][=N][Ring2][Branch2][S],{CCCCC(CC)COC(=O)c1sc2c(-c3cc4c(-c5ccc(CC(CC)CCCC)s5)c5sc([$])cc5c(-c5ccc(CC(CC)CCCC)s5)c4s3)sc([$])c2c1F}.CCCCCCCCn1nc2c(/C=C3\SC(=S)N(CC)C3=O)ccc(-c3cc4c(s3)-c3cc5c(cc3C4(c3ccc(CCCCCC)cc3)c3ccc(CCCCCC)cc3)-c3sc(-c4ccc(/C=C6\SC(=S)N(CC)C6=O)c6nn(CCCCCCCC)nc46)cc3C5(c3ccc(CCCCCC)cc3)c3ccc(CCCCCC)cc3)c2n1
PTB7-Th,BTA2,-5.21,-3.542368421052632,-5.43,-3.3800000000000003,0.5,CF,DPE,80.0,0.01,0.01,1.01,0.05,27.0,CCCCC(CC)COC(=O)c1sc2c(-c3cc4c(-c5ccc(CC(CC)CCCC)s5)c5sc(C)cc5c(-c5ccc(CC(CC)CCCC)s5)c4s3)sc(C)c2c1F.CCCCCCCCn1nc2c(C=C3SC(=O)N(CC)C3=O)ccc(-c3cc4c(s3)-c3cc5c(cc3C4(c3ccc(CCCCCC)cc3)c3ccc(CCCCCC)cc3)-c3sc(-c4ccc(C=C6SC(=O)N(CC)C6=O)c6nn(CCCCCCCC)nc46)cc3C5(c3ccc(CCCCCC)cc3)c3ccc(CCCCCC)cc3)c2n1,[C][C][C][C][C][Branch1][Ring1][C][C][C][O][C][=Branch1][C][=O][C][S][C][=C][Branch2][=Branch1][Ring2][C][=C][C][=C][Branch2][Ring1][Ring2][C][=C][C][=C][Branch1][O][C][C][Branch1][Ring1][C][C][C][C][C][C][S][Ring1][=N][C][S][C][Branch1][C][C][=C][C][=Ring1][=Branch1][C][Branch2][Ring1][Ring2][C][=C][C][=C][Branch1][O][C][C][Branch1][Ring1][C][C][C][C][C][C][S][Ring1][=N][=C][Ring2][Ring2][Ring2][S][Ring2][Ring2][#Branch1][S][C][Branch1][C][C][=C][Ring2][Ring2][=N][C][=Ring2][Ring2][S][F].[C][C][C][C][C][C][C][C][N][N][=C][C][Branch1][P][C][=C][S][C][=Branch1][C][=O][N][Branch1][Ring1][C][C][C][Ring1][Branch2][=O][=C][C][=C][Branch2][O][Branch1][C][=C][C][=C][Branch1][Ring2][S][Ring1][Branch1][C][=C][C][=C][Branch2][Ring2][#Branch2][C][=C][Ring1][=Branch1][C][Ring1][#Branch2][Branch1][P][C][=C][C][=C][Branch1][#Branch1][C][C][C][C][C][C][C][=C][Ring1][N][C][=C][C][=C][Branch1][#Branch1][C][C][C][C][C][C][C][=C][Ring1][N][C][S][C][Branch2][Ring2][O][C][=C][C][=C][Branch1][P][C][=C][S][C][=Branch1][C][=O][N][Branch1][Ring1][C][C][C][Ring1][Branch2][=O][C][=N][N][Branch1][=Branch2][C][C][C][C][C][C][C][C][N][=C][Ring2][Ring1][O][Ring1][=N][=C][C][=Ring2][Ring1][S][C][Ring2][Branch1][=C][Branch1][P][C][=C][C][=C][Branch1][#Branch1][C][C][C][C][C][C][C][=C][Ring1][N][C][=C][C][=C][Branch1][#Branch1][C][C][C][C][C][C][C][=C][Ring1][N][C][Ring2][Branch2][=N][=N][Ring2][Branch2][S],{CCCCC(CC)COC(=O)c1sc2c(-c3cc4c(-c5ccc(CC(CC)CCCC)s5)c5sc([$])cc5c(-c5ccc(CC(CC)CCCC)s5)c4s3)sc([$])c2c1F}.CCCCCCCCn1nc2c(C=C3SC(=O)N(CC)C3=O)ccc(-c3cc4c(s3)-c3cc5c(cc3C4(c3ccc(CCCCCC)cc3)c3ccc(CCCCCC)cc3)-c3sc(-c4ccc(C=C6SC(=O)N(CC)C6=O)c6nn(CCCCCCCC)nc46)cc3C5(c3ccc(CCCCCC)cc3)c3ccc(CCCCCC)cc3)c2n1
P3HT,BTA1,-5.057777777777777,-2.989444444444445,-5.510000000000001,-3.5499999999999994,1.667,CF,CN,100.0,5.24,5.24,1.02,7.34,70.0,CCCCCCc1cc(-c2sc(-c3sc(-c4sc(C)cc4CCCCCC)cc3CCCCCC)cc2CCCCCC)sc1C.CCCCCCCCn1nc2c(/C=C3\SC(=S)N(CC)C3=O)ccc(-c3cc4c(s3)-c3cc5c(cc3C4(c3ccc(CCCCCC)cc3)c3ccc(CCCCCC)cc3)-c3sc(-c4ccc(/C=C6\SC(=S)N(CC)C6=O)c6nn(CCCCCCCC)nc46)cc3C5(c3ccc(CCCCCC)cc3)c3ccc(CCCCCC)cc3)c2n1,[C][C][C][C][C][C][C][C][=C][Branch2][Ring2][P][C][S][C][Branch2][Ring1][S][C][S][C][Branch1][P][C][S][C][Branch1][C][C][=C][C][=Ring1][=Branch1][C][C][C][C][C][C][=C][C][=Ring1][P][C][C][C][C][C][C][=C][C][=Ring2][Ring1][N][C][C][C][C][C][C][S][C][=Ring2][Ring2][#Branch1][C].[C][C][C][C][C][C][C][C][N][N][=C][C][Branch1][P][/C][=C][\S][C][=Branch1][C][=S][N][Branch1][Ring1][C][C][C][Ring1][Branch2][=O][=C][C][=C][Branch2][O][Branch1][C][=C][C][=C][Branch1][Ring2][S][Ring1][Branch1][C][=C][C][=C][Branch2][Ring2][#Branch2][C][=C][Ring1][=Branch1][C][Ring1][#Branch2][Branch1][P][C][=C][C][=C][Branch1][#Branch1][C][C][C][C][C][C][C][=C][Ring1][N][C][=C][C][=C][Branch1][#Branch1][C][C][C][C][C][C][C][=C][Ring1][N][C][S][C][Branch2][Ring2][O][C][=C][C][=C][Branch1][P][/C][=C][\S][C][=Branch1][C][=S][N][Branch1][Ring1][C][C][C][Ring1][Branch2][=O][C][=N][N][Branch1][=Branch2][C][C][C][C][C][C][C][C][N][=C][Ring2][Ring1][O][Ring1][=N][=C][C][=Ring2][Ring1][S][C][Ring2][Branch1][=C][Branch1][P][C][=C][C][=C][Branch1][#Branch1][C][C][C][C][C][C][C][=C][Ring1][N][C][=C][C][=C][Branch1][#Branch1][C][C][C][C][C][C][C][=C][Ring1][N][C][Ring2][Branch2][=N][=N][Ring2][Branch2][S],{CCCCCCc1cc(-c2sc(-c3sc(-c4sc([$])cc4CCCCCC)cc3CCCCCC)cc2CCCCCC)sc1[$]}.CCCCCCCCn1nc2c(/C=C3\SC(=S)N(CC)C3=O)ccc(-c3cc4c(s3)-c3cc5c(cc3C4(c3ccc(CCCCCC)cc3)c3ccc(CCCCCC)cc3)-c3sc(-c4ccc(/C=C6\SC(=S)N(CC)C6=O)c6nn(CCCCCCCC)nc46)cc3C5(c3ccc(CCCCCC)cc3)c3ccc(CCCCCC)cc3)c2n1
P3HT,BTA2,-5.057777777777777,-2.989444444444445,-5.43,-3.3800000000000003,0.6,CF,DIO,100.0,4.5,4.5,1.22,6.15,60.0,CCCCCCc1cc(-c2sc(-c3sc(-c4sc(C)cc4CCCCCC)cc3CCCCCC)cc2CCCCCC)sc1C.CCCCCCCCn1nc2c(C=C3SC(=O)N(CC)C3=O)ccc(-c3cc4c(s3)-c3cc5c(cc3C4(c3ccc(CCCCCC)cc3)c3ccc(CCCCCC)cc3)-c3sc(-c4ccc(C=C6SC(=O)N(CC)C6=O)c6nn(CCCCCCCC)nc46)cc3C5(c3ccc(CCCCCC)cc3)c3ccc(CCCCCC)cc3)c2n1,[C][C][C][C][C][C][C][C][=C][Branch2][Ring2][P][C][S][C][Branch2][Ring1][S][C][S][C][Branch1][P][C][S][C][Branch1][C][C][=C][C][=Ring1][=Branch1][C][C][C][C][C][C][=C][C][=Ring1][P][C][C][C][C][C][C][=C][C][=Ring2][Ring1][N][C][C][C][C][C][C][S][C][=Ring2][Ring2][#Branch1][C].[C][C][C][C][C][C][C][C][N][N][=C][C][Branch1][P][C][=C][S][C][=Branch1][C][=O][N][Branch1][Ring1][C][C][C][Ring1][Branch2][=O][=C][C][=C][Branch2][O][Branch1][C][=C][C][=C][Branch1][Ring2][S][Ring1][Branch1][C][=C][C][=C][Branch2][Ring2][#Branch2][C][=C][Ring1][=Branch1][C][Ring1][#Branch2][Branch1][P][C][=C][C][=C][Branch1][#Branch1][C][C][C][C][C][C][C][=C][Ring1][N][C][=C][C][=C][Branch1][#Branch1][C][C][C][C][C][C][C][=C][Ring1][N][C][S][C][Branch2][Ring2][O][C][=C][C][=C][Branch1][P][C][=C][S][C][=Branch1][C][=O][N][Branch1][Ring1][C][C][C][Ring1][Branch2][=O][C][=N][N][Branch1][=Branch2][C][C][C][C][C][C][C][C][N][=C][Ring2][Ring1][O][Ring1][=N][=C][C][=Ring2][Ring1][S][C][Ring2][Branch1][=C][Branch1][P][C][=C][C][=C][Branch1][#Branch1][C][C][C][C][C][C][C][=C][Ring1][N][C][=C][C][=C][Branch1][#Branch1][C][C][C][C][C][C][C][=C][Ring1][N][C][Ring2][Branch2][=N][=N][Ring2][Branch2][S],{CCCCCCc1cc(-c2sc(-c3sc(-c4sc([$])cc4CCCCCC)cc3CCCCCC)cc2CCCCCC)sc1[$]}.CCCCCCCCn1nc2c(C=C3SC(=O)N(CC)C3=O)ccc(-c3cc4c(s3)-c3cc5c(cc3C4(c3ccc(CCCCCC)cc3)c3ccc(CCCCCC)cc3)-c3sc(-c4ccc(C=C6SC(=O)N(CC)C6=O)c6nn(CCCCCCCC)nc46)cc3C5(c3ccc(CCCCCC)cc3)c3ccc(CCCCCC)cc3)c2n1
PBDB-T,CDTCN,-5.297777777777778,-3.4170000000000003,-5.39,-3.8,1.0,CB,DIO,80.0,6.23,6.22,0.96,11.26,57.58,CCCCC(CC)Cc1ccc(-c2c3cc(-c4ccc(-c5sc(-c6ccc(C)s6)c6c5C(=O)c5c(CC(CC)CCCC)sc(CC(CC)CCCC)c5C6=O)s4)sc3c(-c3ccc(CC(CC)CCCC)s3)c3cc(C)sc23)s1.CCCCCCCCn1c2cc3c(cc2c2cc4c(cc21)-c1sc(-c2ccc(/C=C5\C(=O)c6ccccc6C5=C(C#N)C#N)s2)cc1C4(c1ccc(CCCCCC)cc1)c1ccc(CCCCCC)cc1)C(c1ccc(CCCCCC)cc1)(c1ccc(CCCCCC)cc1)c1cc(-c2ccc(/C=C4\C(=O)c5ccccc5C4=C(C#N)C#N)s2)sc1-3,[C][C][C][C][C][Branch1][Ring1][C][C][C][C][=C][C][=C][Branch2][=Branch2][Branch2][C][=C][C][=C][Branch2][=Branch1][Branch2][C][=C][C][=C][Branch2][Branch1][=N][C][S][C][Branch1][O][C][=C][C][=C][Branch1][C][C][S][Ring1][=Branch1][=C][C][=Ring1][O][C][=Branch1][C][=O][C][=C][Branch1][O][C][C][Branch1][Ring1][C][C][C][C][C][C][S][C][Branch1][O][C][C][Branch1][Ring1][C][C][C][C][C][C][=C][Ring2][Ring1][Branch1][C][Ring2][Ring1][#Branch2][=O][S][Ring2][Ring2][=Branch2][S][C][Ring2][Ring2][=C][=C][Branch2][Ring1][Ring2][C][=C][C][=C][Branch1][O][C][C][Branch1][Ring1][C][C][C][C][C][C][S][Ring1][=N][C][C][=C][Branch1][C][C][S][C][Ring2][=Branch1][Ring1][=Ring1][=Branch1][S][Ring2][=Branch1][Branch2].[C][C][C][C][C][C][C][C][N][C][=C][C][=C][Branch2][Branch2][Branch1][C][=C][Ring1][=Branch1][C][=C][C][=C][Branch1][#Branch1][C][=C][Ring1][=Branch1][Ring1][=N][C][S][C][Branch2][Ring2][Ring2][C][=C][C][=C][Branch2][Ring1][=Branch2][/C][=C][\C][=Branch1][C][=O][C][=C][C][=C][C][=C][Ring1][=Branch1][C][Ring1][#Branch2][=C][Branch1][Ring1][C][#N][C][#N][S][Ring2][Ring1][Branch1][=C][C][=Ring2][Ring1][#Branch2][C][Ring2][Ring1][#C][Branch1][P][C][=C][C][=C][Branch1][#Branch1][C][C][C][C][C][C][C][=C][Ring1][N][C][=C][C][=C][Branch1][#Branch1][C][C][C][C][C][C][C][=C][Ring1][N][C][Branch1][P][C][=C][C][=C][Branch1][#Branch1][C][C][C][C][C][C][C][=C][Ring1][N][Branch1][P][C][=C][C][=C][Branch1][#Branch1][C][C][C][C][C][C][C][=C][Ring1][N][C][C][=C][Branch2][Ring2][Ring2][C][=C][C][=C][Branch2][Ring1][=Branch2][/C][=C][\C][=Branch1][C][=O][C][=C][C][=C][C][=C][Ring1][=Branch1][C][Ring1][#Branch2][=C][Branch1][Ring1][C][#N][C][#N][S][Ring2][Ring1][Branch1][S][C][=Ring2][Ring1][#Branch2][Ring2][Branch2][S],{CCCCC(CC)Cc1ccc(-c2c3cc(-c4ccc(-c5sc(-c6ccc([$])s6)c6c5C(=O)c5c(CC(CC)CCCC)sc(CC(CC)CCCC)c5C6=O)s4)sc3c(-c3ccc(CC(CC)CCCC)s3)c3cc([$])sc23)s1}.CCCCCCCCn1c2cc3c(cc2c2cc4c(cc21)-c1sc(-c2ccc(/C=C5\C(=O)c6ccccc6C5=C(C#N)C#N)s2)cc1C4(c1ccc(CCCCCC)cc1)c1ccc(CCCCCC)cc1)C(c1ccc(CCCCCC)cc1)(c1ccc(CCCCCC)cc1)c1cc(-c2ccc(/C=C4\C(=O)c5ccccc5C4=C(C#N)C#N)s2)sc1-3
PTB7-Th,IHIC,-5.21,-3.542368421052632,-5.45,-3.93,0.667,DCB,CN,25.0,9.77,9.76,0.754,19.01,68.1,CCCCC(CC)COC(=O)c1sc2c(-c3cc4c(-c5ccc(CC(CC)CCCC)s5)c5sc(C)cc5c(-c5ccc(CC(CC)CCCC)s5)c4s3)sc(C)c2c1F.CCCCCCc1ccc(C2(c3ccc(CCCCCC)cc3)c3cc(C=C4C(=O)c5ccccc5C4=C(C#N)C#N)sc3-c3sc4c5c(sc4c32)-c2sc(C=C3C(=O)c4ccccc4C3=C(C#N)C#N)cc2C5(c2ccc(CCCCCC)cc2)c2ccc(CCCCCC)cc2)cc1,[C][C][C][C][C][Branch1][Ring1][C][C][C][O][C][=Branch1][C][=O][C][S][C][=C][Branch2][=Branch1][Ring2][C][=C][C][=C][Branch2][Ring1][Ring2][C][=C][C][=C][Branch1][O][C][C][Branch1][Ring1][C][C][C][C][C][C][S][Ring1][=N][C][S][C][Branch1][C][C][=C][C][=Ring1][=Branch1][C][Branch2][Ring1][Ring2][C][=C][C][=C][Branch1][O][C][C][Branch1][Ring1][C][C][C][C][C][C][S][Ring1][=N][=C][Ring2][Ring2][Ring2][S][Ring2][Ring2][#Branch1][S][C][Branch1][C][C][=C][Ring2][Ring2][=N][C][=Ring2][Ring2][S][F].[C][C][C][C][C][C][C][=C][C][=C][Branch2][#Branch2][P][C][Branch1][P][C][=C][C][=C][Branch1][#Branch1][C][C][C][C][C][C][C][=C][Ring1][N][C][C][=C][Branch2][Ring1][=Branch2][C][=C][C][=Branch1][C][=O][C][=C][C][=C][C][=C][Ring1][=Branch1][C][Ring1][#Branch2][=C][Branch1][Ring1][C][#N][C][#N][S][C][=Ring2][Ring1][Branch1][C][S][C][C][=C][Branch1][O][S][C][=Ring1][Branch1][C][=Ring1][Branch2][Ring2][Ring2][#Branch2][C][S][C][Branch2][Ring1][=Branch2][C][=C][C][=Branch1][C][=O][C][=C][C][=C][C][=C][Ring1][=Branch1][C][Ring1][#Branch2][=C][Branch1][Ring1][C][#N][C][#N][=C][C][=Ring2][Ring1][Branch1][C][Ring2][Ring1][O][Branch1][P][C][=C][C][=C][Branch1][#Branch1][C][C][C][C][C][C][C][=C][Ring1][N][C][=C][C][=C][Branch1][#Branch1][C][C][C][C][C][C][C][=C][Ring1][N][C][=C][Ring2][#Branch1][=C],{CCCCC(CC)COC(=O)c1sc2c(-c3cc4c(-c5ccc(CC(CC)CCCC)s5)c5sc([$])cc5c(-c5ccc(CC(CC)CCCC)s5)c4s3)sc([$])c2c1F}.CCCCCCc1ccc(C2(c3ccc(CCCCCC)cc3)c3cc(C=C4C(=O)c5ccccc5C4=C(C#N)C#N)sc3-c3sc4c5c(sc4c32)-c2sc(C=C3C(=O)c4ccccc4C3=C(C#N)C#N)cc2C5(c2ccc(CCCCCC)cc2)c2ccc(CCCCCC)cc2)cc1
PBDB-T,ITIC,-5.297777777777778,-3.4170000000000003,-5.574146341463415,-3.915,1.0,CB,DIO,25.0,7.4,7.26,0.88,13.8,59.8,CCCCC(CC)Cc1ccc(-c2c3cc(-c4ccc(-c5sc(-c6ccc(C)s6)c6c5C(=O)c5c(CC(CC)CCCC)sc(CC(CC)CCCC)c5C6=O)s4)sc3c(-c3ccc(CC(CC)CCCC)s3)c3cc(C)sc23)s1.CCCCCCc1ccc(C2(c3ccc(CCCCCC)cc3)c3cc4c(cc3-c3sc5cc(/C=C6\C(=O)c7ccccc7C6=C(C#N)C#N)sc5c32)C(c2ccc(CCCCCC)cc2)(c2ccc(CCCCCC)cc2)c2c-4sc3cc(/C=C4\C(=O)c5ccccc5C4=C(C#N)C#N)sc23)cc1,[C][C][C][C][C][Branch1][Ring1][C][C][C][C][=C][C][=C][Branch2][=Branch2][Branch2][C][=C][C][=C][Branch2][=Branch1][Branch2][C][=C][C][=C][Branch2][Branch1][=N][C][S][C][Branch1][O][C][=C][C][=C][Branch1][C][C][S][Ring1][=Branch1][=C][C][=Ring1][O][C][=Branch1][C][=O][C][=C][Branch1][O][C][C][Branch1][Ring1][C][C][C][C][C][C][S][C][Branch1][O][C][C][Branch1][Ring1][C][C][C][C][C][C][=C][Ring2][Ring1][Branch1][C][Ring2][Ring1][#Branch2][=O][S][Ring2][Ring2][=Branch2][S][C][Ring2][Ring2][=C][=C][Branch2][Ring1][Ring2][C][=C][C][=C][Branch1][O][C][C][Branch1][Ring1][C][C][C][C][C][C][S][Ring1][=N][C][C][=C][Branch1][C][C][S][C][Ring2][=Branch1][Ring1][=Ring1][=Branch1][S][Ring2][=Branch1][Branch2].[C][C][C][C][C][C][C][=C][C][=C][Branch2][O][N][C][Branch1][P][C][=C][C][=C][Branch1][#Branch1][C][C][C][C][C][C][C][=C][Ring1][N][C][=C][C][=C][Branch2][Ring2][P][C][=C][Ring1][=Branch1][C][S][C][C][=C][Branch2][Ring1][=Branch2][/C][=C][\C][=Branch1][C][=O][C][=C][C][=C][C][=C][Ring1][=Branch1][C][Ring1][#Branch2][=C][Branch1][Ring1][C][#N][C][#N][S][C][=Ring2][Ring1][Branch1][C][=Ring2][Ring1][Branch2][Ring2][Ring2][O][C][Branch1][P][C][=C][C][=C][Branch1][#Branch1][C][C][C][C][C][C][C][=C][Ring1][N][Branch1][P][C][=C][C][=C][Branch1][#Branch1][C][C][C][C][C][C][C][=C][Ring1][N][C][=C][Ring2][Branch1][#Branch1][S][C][C][=C][Branch2][Ring1][=Branch2][/C][=C][\C][=Branch1][C][=O][C][=C][C][=C][C][=C][Ring1][=Branch1][C][Ring1][#Branch2][=C][Branch1][Ring1][C][#N][C][#N][S][C][Ring2][Ring1][Branch2][=Ring2][Ring1][Branch1][C][=C][Ring2][Branch2][C],{CCCCC(CC)Cc1ccc(-c2c3cc(-c4ccc(-c5sc(-c6ccc([$])s6)c6c5C(=O)c5c(CC(CC)CCCC)sc(CC(CC)CCCC)c5C6=O)s4)sc3c(-c3ccc(CC(CC)CCCC)s3)c3cc([$])sc23)s1}.CCCCCCc1ccc(C2(c3ccc(CCCCCC)cc3)c3cc4c(cc3-c3sc5cc(/C=C6\C(=O)c7ccccc7C6=C(C#N)C#N)sc5c32)C(c2ccc(CCCCCC)cc2)(c2ccc(CCCCCC)cc2)c2c-4sc3cc(/C=C4\C(=O)c5ccccc5C4=C(C#N)C#N)sc23)cc1
PBDTTT-C-T,IDT-2BM,-5.125,-3.265,-5.586666666666666,-4.083333333333333,1.5,o-DCB,CN,25.0,4.26,4.26,0.766,10.1,55.1,CCCCC(CC)CC(=O)c1cc2c(C)sc(-c3cc4c(-c5ccc(CC(CC)CCCC)s5)c5sc(C)cc5c(-c5ccc(CC(CC)CCCC)s5)c4s3)c2s1.CCCCCCc1ccc(C2(c3ccc(CCCCCC)cc3)c3cc4c(cc3-c3sc(-c5ccc(C=C(C#N)C#N)c6nsnc56)cc32)C(c2ccc(CCCCCC)cc2)(c2ccc(CCCCCC)cc2)c2cc(-c3ccc(C=C(C#N)C#N)c5nsnc35)sc2-4)cc1,[C][C][C][C][C][Branch1][Ring1][C][C][C][C][=Branch1][C][=O][C][=C][C][=C][Branch1][C][C][S][C][Branch2][=Branch1][Ring2][C][=C][C][=C][Branch2][Ring1][Ring2][C][=C][C][=C][Branch1][O][C][C][Branch1][Ring1][C][C][C][C][C][C][S][Ring1][=N][C][S][C][Branch1][C][C][=C][C][=Ring1][=Branch1][C][Branch2][Ring1][Ring2][C][=C][C][=C][Branch1][O][C][C][Branch1][Ring1][C][C][C][C][C][C][S][Ring1][=N][=C][Ring2][Ring2][Ring2][S][Ring2][Ring2][#Branch1][=C][Ring2][Ring2][=N][S][Ring2][Ring2][S].[C][C][C][C][C][C][C][=C][C][=C][Branch2][#Branch2][=C][C][Branch1][P][C][=C][C][=C][Branch1][#Branch1][C][C][C][C][C][C][C][=C][Ring1][N][C][=C][C][=C][Branch2][Ring2][#Branch2][C][=C][Ring1][=Branch1][C][S][C][Branch2][Ring1][Branch2][C][=C][C][=C][Branch1][=Branch2][C][=C][Branch1][Ring1][C][#N][C][#N][C][=N][S][N][=C][Ring1][#C][Ring1][Branch1][=C][C][=Ring2][Ring1][Ring2][Ring2][Ring2][#Branch1][C][Branch1][P][C][=C][C][=C][Branch1][#Branch1][C][C][C][C][C][C][C][=C][Ring1][N][Branch1][P][C][=C][C][=C][Branch1][#Branch1][C][C][C][C][C][C][C][=C][Ring1][N][C][C][=C][Branch2][Ring1][Branch2][C][=C][C][=C][Branch1][=Branch2][C][=C][Branch1][Ring1][C][#N][C][#N][C][=N][S][N][=C][Ring1][#C][Ring1][Branch1][S][C][=Ring2][Ring1][Ring2][Ring2][=Branch1][Branch1][C][=C][Ring2][#Branch1][#Branch2],{CCCCC(CC)CC(=O)c1cc2c([$])sc(-c3cc4c(-c5ccc(CC(CC)CCCC)s5)c5sc([$])cc5c(-c5ccc(CC(CC)CCCC)s5)c4s3)c2s1}.CCCCCCc1ccc(C2(c3ccc(CCCCCC)cc3)c3cc4c(cc3-c3sc(-c5ccc(C=C(C#N)C#N)c6nsnc56)cc32)C(c2ccc(CCCCCC)cc2)(c2ccc(CCCCCC)cc2)c2cc(-c3ccc(C=C(C#N)C#N)c5nsnc35)sc2-4)cc1
PBDTTT-C-T,IDTT-2BM,-5.125,-3.265,-5.5,-3.8,1.5,o-DCB,DIO,25.0,4.81,4.8,0.851,9.87,57.2,CCCCC(CC)CC(=O)c1cc2c(C)sc(-c3cc4c(-c5ccc(CC(CC)CCCC)s5)c5sc(C)cc5c(-c5ccc(CC(CC)CCCC)s5)c4s3)c2s1.CCCCCCc1ccc(C2(c3ccc(CCCCCC)cc3)c3cc4c(cc3-c3sc5cc(-c6ccc(C=C(C#N)C#N)c7nsnc67)sc5c32)C(c2ccc(CCCCCC)cc2)(c2ccc(CCCCCC)cc2)c2c-4sc3cc(-c4ccc(C=C(C#N)C#N)c5nsnc45)sc23)cc1,[C][C][C][C][C][Branch1][Ring1][C][C][C][C][=Branch1][C][=O][C][=C][C][=C][Branch1][C][C][S][C][Branch2][=Branch1][Ring2][C][=C][C][=C][Branch2][Ring1][Ring2][C][=C][C][=C][Branch1][O][C][C][Branch1][Ring1][C][C][C][C][C][C][S][Ring1][=N][C][S][C][Branch1][C][C][=C][C][=Ring1][=Branch1][C][Branch2][Ring1][Ring2][C][=C][C][=C][Branch1][O][C][C][Branch1][Ring1][C][C][C][C][C][C][S][Ring1][=N][=C][Ring2][Ring2][Ring2][S][Ring2][Ring2][#Branch1][=C][Ring2][Ring2][=N][S][Ring2][Ring2][S].[C][C][C][C][C][C][C][=C][C][=C][Branch2][O][#Branch2][C][Branch1][P][C][=C][C][=C][Branch1][#Branch1][C][C][C][C][C][C][C][=C][Ring1][N][C][=C][C][=C][Branch2][Ring2][S][C][=C][Ring1][=Branch1][C][S][C][C][=C][Branch2][Ring1][Branch2][C][=C][C][=C][Branch1][=Branch2][C][=C][Branch1][Ring1][C][#N][C][#N][C][=N][S][N][=C][Ring1][#C][Ring1][Branch1][S][C][=Ring2][Ring1][Ring2][C][=Ring2][Ring1][#Branch1][Ring2][Ring2][#Branch2][C][Branch1][P][C][=C][C][=C][Branch1][#Branch1][C][C][C][C][C][C][C][=C][Ring1][N][Branch1][P][C][=C][C][=C][Branch1][#Branch1][C][C][C][C][C][C][C][=C][Ring1][N][C][=C][Ring2][Branch1][=Branch1][S][C][C][=C][Branch2][Ring1][Branch2][C][=C][C][=C][Branch1][=Branch2][C][=C][Branch1][Ring1][C][#N][C][#N][C][=N][S][N][=C][Ring1][#C][Ring1][Branch1][S][C][Ring2][Ring1][#Branch1][=Ring2][Ring1][Ring2][C][=C][Ring2][#Branch1][S],{CCCCC(CC)CC(=O)c1cc2c([$])sc(-c3cc4c(-c5ccc(CC(CC)CCCC)s5)c5sc([$])cc5c(-c5ccc(CC(CC)CCCC)s5)c4s3)c2s1}.CCCCCCc1ccc(C2(c3ccc(CCCCCC)cc3)c3cc4c(cc3-c3sc5cc(-c6ccc(C=C(C#N)C#N)c7nsnc67)sc5c32)C(c2ccc(CCCCCC)cc2)(c2ccc(CCCCCC)cc2)c2c-4sc3cc(-c4ccc(C=C(C#N)C#N)c5nsnc45)sc23)cc1
PffQx-PS,ITIC,-5.4,-3.55,-5.574146341463415,-3.915,1.0,CF,DIO,90.0,9.12,9.13,0.97,14.96,62.9,CCCCC(CC)COc1ccc(-c2nc3c(-c4ccc(C)s4)c(F)c(F)c(-c4ccc(-c5cc6c(-c7ccc(SCC(CC)CCCC)cc7)c7sc(C)cc7c(-c7ccc(SCC(CC)CCCC)cc7)c6s5)s4)c3nc2-c2ccc(OCC(CC)CCCC)c(F)c2)cc1F.CCCCCCc1ccc(C2(c3ccc(CCCCCC)cc3)c3cc4c(cc3-c3sc5cc(/C=C6\C(=O)c7ccccc7C6=C(C#N)C#N)sc5c32)C(c2ccc(CCCCCC)cc2)(c2ccc(CCCCCC)cc2)c2c-4sc3cc(/C=C4\C(=O)c5ccccc5C4=C(C#N)C#N)sc23)cc1,[C][C][C][C][C][Branch1][Ring1][C][C][C][O][C][=C][C][=C][Branch2][#Branch2][S][C][=N][C][=C][Branch1][O][C][=C][C][=C][Branch1][C][C][S][Ring1][=Branch1][C][Branch1][C][F][=C][Branch1][C][F][C][Branch2][#Branch1][Ring1][C][=C][C][=C][Branch2][=Branch1][Branch2][C][=C][C][=C][Branch2][Ring1][=Branch1][C][=C][C][=C][Branch1][N][S][C][C][Branch1][Ring1][C][C][C][C][C][C][C][=C][Ring1][#C][C][S][C][Branch1][C][C][=C][C][=Ring1][=Branch1][C][Branch2][Ring1][=Branch1][C][=C][C][=C][Branch1][N][S][C][C][Branch1][Ring1][C][C][C][C][C][C][C][=C][Ring1][#C][=C][Ring2][Ring2][Branch2][S][Ring2][Ring2][O][S][Ring2][Ring2][S][=C][Ring2][Branch1][=C][N][=C][Ring2][=Branch1][C][C][=C][C][=C][Branch1][N][O][C][C][Branch1][Ring1][C][C][C][C][C][C][C][Branch1][C][F][=C][Ring1][S][C][=C][Ring2][#Branch1][Branch2][F].[C][C][C][C][C][C][C][=C][C][=C][Branch2][O][N][C][Branch1][P][C][=C][C][=C][Branch1][#Branch1][C][C][C][C][C][C][C][=C][Ring1][N][C][=C][C][=C][Branch2][Ring2][P][C][=C][Ring1][=Branch1][C][S][C][C][=C][Branch2][Ring1][=Branch2][/C][=C][\C][=Branch1][C][=O][C][=C][C][=C][C][=C][Ring1][=Branch1][C][Ring1][#Branch2][=C][Branch1][Ring1][C][#N][C][#N][S][C][=Ring2][Ring1][Branch1][C][=Ring2][Ring1][Branch2][Ring2][Ring2][O][C][Branch1][P][C][=C][C][=C][Branch1][#Branch1][C][C][C][C][C][C][C][=C][Ring1][N][Branch1][P][C][=C][C][=C][Branch1][#Branch1][C][C][C][C][C][C][C][=C][Ring1][N][C][=C][Ring2][Branch1][#Branch1][S][C][C][=C][Branch2][Ring1][=Branch2][/C][=C][\C][=Branch1][C][=O][C][=C][C][=C][C][=C][Ring1][=Branch1][C][Ring1][#Branch2][=C][Branch1][Ring1][C][#N][C][#N][S][C][Ring2][Ring1][Branch2][=Ring2][Ring1][Branch1][C][=C][Ring2][Branch2][C],{CCCCC(CC)COc1ccc(-c2nc3c(-c4ccc([$])s4)c(F)c(F)c(-c4ccc(-c5cc6c(-c7ccc(SCC(CC)CCCC)cc7)c7sc([$])cc7c(-c7ccc(SCC(CC)CCCC)cc7)c6s5)s4)c3nc2-c2ccc(OCC(CC)CCCC)c(F)c2)cc1F}.CCCCCCc1ccc(C2(c3ccc(CCCCCC)cc3)c3cc4c(cc3-c3sc5cc(/C=C6\C(=O)c7ccccc7C6=C(C#N)C#N)sc5c32)C(c2ccc(CCCCCC)cc2)(c2ccc(CCCCCC)cc2)c2c-4sc3cc(/C=C4\C(=O)c5ccccc5C4=C(C#N)C#N)sc23)cc1
PBDB-T,ITIC,-5.297777777777778,-3.4170000000000003,-5.574146341463415,-3.915,1.0,CB,DIO,25.0,10.53,10.67,0.87,19.11,64.15,CCCCC(CC)Cc1ccc(-c2c3cc(-c4ccc(-c5sc(-c6ccc(C)s6)c6c5C(=O)c5c(CC(CC)CCCC)sc(CC(CC)CCCC)c5C6=O)s4)sc3c(-c3ccc(CC(CC)CCCC)s3)c3cc(C)sc23)s1.CCCCCCc1ccc(C2(c3ccc(CCCCCC)cc3)c3cc4c(cc3-c3sc5cc(/C=C6\C(=O)c7ccccc7C6=C(C#N)C#N)sc5c32)C(c2ccc(CCCCCC)cc2)(c2ccc(CCCCCC)cc2)c2c-4sc3cc(/C=C4\C(=O)c5ccccc5C4=C(C#N)C#N)sc23)cc1,[C][C][C][C][C][Branch1][Ring1][C][C][C][C][=C][C][=C][Branch2][=Branch2][Branch2][C][=C][C][=C][Branch2][=Branch1][Branch2][C][=C][C][=C][Branch2][Branch1][=N][C][S][C][Branch1][O][C][=C][C][=C][Branch1][C][C][S][Ring1][=Branch1][=C][C][=Ring1][O][C][=Branch1][C][=O][C][=C][Branch1][O][C][C][Branch1][Ring1][C][C][C][C][C][C][S][C][Branch1][O][C][C][Branch1][Ring1][C][C][C][C][C][C][=C][Ring2][Ring1][Branch1][C][Ring2][Ring1][#Branch2][=O][S][Ring2][Ring2][=Branch2][S][C][Ring2][Ring2][=C][=C][Branch2][Ring1][Ring2][C][=C][C][=C][Branch1][O][C][C][Branch1][Ring1][C][C][C][C][C][C][S][Ring1][=N][C][C][=C][Branch1][C][C][S][C][Ring2][=Branch1][Ring1][=Ring1][=Branch1][S][Ring2][=Branch1][Branch2].[C][C][C][C][C][C][C][=C][C][=C][Branch2][O][N][C][Branch1][P][C][=C][C][=C][Branch1][#Branch1][C][C][C][C][C][C][C][=C][Ring1][N][C][=C][C][=C][Branch2][Ring2][P][C][=C][Ring1][=Branch1][C][S][C][C][=C][Branch2][Ring1][=Branch2][/C][=C][\C][=Branch1][C][=O][C][=C][C][=C][C][=C][Ring1][=Branch1][C][Ring1][#Branch2][=C][Branch1][Ring1][C][#N][C][#N][S][C][=Ring2][Ring1][Branch1][C][=Ring2][Ring1][Branch2][Ring2][Ring2][O][C][Branch1][P][C][=C][C][=C][Branch1][#Branch1][C][C][C][C][C][C][C][=C][Ring1][N][Branch1][P][C][=C][C][=C][Branch1][#Branch1][C][C][C][C][C][C][C][=C][Ring1][N][C][=C][Ring2][Branch1][#Branch1][S][C][C][=C][Branch2][Ring1][=Branch2][/C][=C][\C][=Branch1][C][=O][C][=C][C][=C][C][=C][Ring1][=Branch1][C][Ring1][#Branch2][=C][Branch1][Ring1][C][#N][C][#N][S][C][Ring2][Ring1][Branch2][=Ring2][Ring1][Branch1][C][=C][Ring2][Branch2][C],{CCCCC(CC)Cc1ccc(-c2c3cc(-c4ccc(-c5sc(-c6ccc([$])s6)c6c5C(=O)c5c(CC(CC)CCCC)sc(CC(CC)CCCC)c5C6=O)s4)sc3c(-c3ccc(CC(CC)CCCC)s3)c3cc([$])sc23)s1}.CCCCCCc1ccc(C2(c3ccc(CCCCCC)cc3)c3cc4c(cc3-c3sc5cc(/C=C6\C(=O)c7ccccc7C6=C(C#N)C#N)sc5c32)C(c2ccc(CCCCCC)cc2)(c2ccc(CCCCCC)cc2)c2c-4sc3cc(/C=C4\C(=O)c5ccccc5C4=C(C#N)C#N)sc23)cc1
