Repository: aspuru-guzik-group/Beyond-Molecular-Structure-ML-for-OPV-Materials-Devices

File: ml_for_opvs/data/postprocess/OPV_Min/manual_frag/master_manual_frag.csv (part 1 of 19)
Donor,Donor_SMILES,Acceptor,Acceptor_SMILES,DA_manual_tokenized,AD_manual_tokenized,DA_manual_tokenized_aug,AD_manual_tokenized_aug,HOMO_D (eV),LUMO_D (eV),HOMO_A (eV),LUMO_A (eV),D:A ratio (m/m),solvent,total solids conc. (mg/mL),solvent additive,solvent additive conc. (%v/v),active layer thickness (nm),annealing temperature,hole contact layer,electron contact layer,hole mobility blend (cm^2 V^-1 s^-1),electron mobility blend (cm^2 V^-1 s^-1),PCE (%),calc_PCE (%),Voc (V),Jsc (mA cm^-2),FF (%),Acceptor_BigSMILES,Donor_BigSMILES
PBDT-TT,CCCCC(CC)COC(=O)c1c(-c2ccc(C)s2)sc2c(C(=O)OCC(CC)CCCC)c(-c3ccc(-c4cc5c(-c6ccc(CC(CC)CCCC)s6)c6sc(C)cc6c(-c6ccc(CC(CC)CCCC)s6)c5s4)s3)sc12,6TIC,CCCCCCc1ccc(C2(c3ccc(CCCCCC)cc3)c3c(sc4cc(/C=C5\C(=O)c6ccccc6C5=C(C#N)C#N)sc34)-c3sc4c5c(sc4c32)-c2sc3cc(/C=C4\C(=O)c6ccccc6C4=C(C#N)C#N)sc3c2C5(c2ccc(CCCCCC)cc2)c2ccc(CCCCCC)cc2)cc1,"[0, 0, 0, 0, 49, 7, 82, 9, 1, 221, 79, 218, 79, 218, 79, 221]","[0, 0, 0, 0, 221, 79, 218, 79, 218, 79, 221, 1, 49, 7, 82, 9]","[[0, 0, 0, 0, 49, 7, 82, 9, 1, 221, 79, 218, 79, 218, 79, 221], [0, 0, 0, 0, 9, 49, 7, 82, 1, 221, 79, 218, 79, 218, 79, 221], [0, 0, 0, 0, 82, 9, 49, 7, 1, 221, 79, 218, 79, 218, 79, 221], [0, 0, 0, 0, 7, 82, 9, 49, 1, 221, 79, 218, 79, 218, 79, 221]]","[[0, 0, 0, 0, 221, 79, 218, 79, 218, 79, 221, 1, 49, 7, 82, 9], [0, 0, 0, 0, 221, 79, 218, 79, 218, 79, 221, 1, 9, 49, 7, 82], [0, 0, 0, 0, 221, 79, 218, 79, 218, 79, 221, 1, 82, 9, 49, 7], [0, 0, 0, 0, 221, 79, 218, 79, 218, 79, 221, 1, 7, 82, 9, 49]]",-5.23,-3.34,-5.45,-3.94,0.667,,,,-1.0,,-1.0,,,,,9.46,9.46,0.812,19.1,61.0,CCCCCCc1ccc(C2(c3ccc(CCCCCC)cc3)c3c(sc4cc(/C=C5\C(=O)c6ccccc6C5=C(C#N)C#N)sc34)-c3sc4c5c(sc4c32)-c2sc3cc(/C=C4\C(=O)c6ccccc6C4=C(C#N)C#N)sc3c2C5(c2ccc(CCCCCC)cc2)c2ccc(CCCCCC)cc2)cc1,{[][<]CCCCC(CC)Cc1ccc(-c2c3cc(C)sc3c(-c3ccc(CC(CC)CCCC)s3)c3ccsc23)s1[>][<]}{[>][<]c1ccsc1[>][<]}{[>][<]CCCCC(CC)COC(=O)c1csc2c(C(=O)OCC(CC)CCCC)csc12Cc1cccs1[>][]}
J71,CCCCCCCCC(CCCCCC)Cn1nc2c(-c3ccc(C)s3)c(F)c(F)c(-c3ccc(-c4cc5c(-c6ccc([Si](CCC)(CCC)CCC)s6)c6sc(C)cc6c(-c6ccc([Si](CCC)(CCC)CCC)s6)c5s4)s3)c2n1,A201,CCCCCCc1ccc(C2(c3ccc(CCCCCC)cc3)c3cc4c(cc3-c3sc(/C=C5\C(=O)c6ccccc6C5=C(C#N)C#N)cc32)C(c2ccc(CCCCCC)cc2)(c2ccc(CCCCCC)cc2)c2c-4sc3cc(/C=C4\C(=O)c5ccccc5C4=C(C#N)C#N)sc23)cc1,"[0, 0, 0, 0, 6, 7, 8, 9, 1, 221, 7, 218, 220, 218, 79, 221]","[0, 0, 0, 0, 221, 7, 218, 220, 218, 79, 221, 1, 6, 7, 8, 9]","[[0, 0, 0, 0, 6, 7, 8, 9, 1, 221, 7, 218, 220, 218, 79, 221], [0, 0, 0, 0, 9, 6, 7, 8, 1, 221, 7, 218, 220, 218, 79, 221], [0, 0, 0, 0, 8, 9, 6, 7, 1, 221, 7, 218, 220, 218, 79, 221], [0, 0, 0, 0, 7, 8, 9, 6, 1, 221, 7, 218, 220, 218, 79, 221]]","[[0, 0, 0, 0, 221, 7, 218, 220, 218, 79, 221, 1, 6, 7, 8, 9], [0, 0, 0, 0, 221, 7, 218, 220, 218, 79, 221, 1, 9, 6, 7, 8], [0, 0, 0, 0, 221, 7, 218, 220, 218, 79, 221, 1, 8, 9, 6, 7], [0, 0, 0, 0, 221, 7, 218, 220, 218, 79, 221, 1, 7, 8, 9, 6]]",-5.44,-3.45,-5.69,-3.93,1.0,CF,,,-1.0,,-1.0,PEDOT:PSS,Ca,0.000956,0.000517,9.36,7.77,0.88,13.15,67.15,CCCCCCc1ccc(C2(c3ccc(CCCCCC)cc3)c3cc4c(cc3-c3sc(/C=C5\C(=O)c6ccccc6C5=C(C#N)C#N)cc32)C(c2ccc(CCCCCC)cc2)(c2ccc(CCCCCC)cc2)c2c-4sc3cc(/C=C4\C(=O)c5ccccc5C4=C(C#N)C#N)sc23)cc1,{[][<]CCC[Si](CCC)(CCC)c1ccc(-c2c3cc(C)sc3c(-c3ccc([Si](CCC)(CCC)CCC)s3)c3ccsc23)s1[>][<]}{[>][<]c1ccsc1[>][<]}{[>][<]CCCCCCCCC(CCCCCC)Cn1nc2cc(F)c(F)cc2n1Cc1cccs1[>][]}
J52,CCCCCCCCC(CCCCCC)Cn1nc2c(-c3ccc(C)s3)c(F)c(F)c(-c3ccc(-c4cc5c(-c6ccc(CC(CC)CCCC)s6)c6sc(C)cc6c(-c6ccc(CCCCC(C)CC)s6)c5s4)s3)c2n1,BTA13,CCCCCCCCn1nc2c(/C=c3/sc(=C(C#N)C#N)n(CC)c3=O)ccc(-c3cc4sc5c(c4s3)C(c3ccc(CCCCCC)cc3)(c3ccc(CCCCCC)cc3)c3cc4c(cc3-5)C(c3ccc(CCCCCC)cc3)(c3ccc(CCCCCC)cc3)c3c-4sc4cc(-c5ccc(/C=c6/sc(=C(C#N)C#N)n(CC)c6=O)c6nn(CCCCCCCC)nc56)sc34)c2n1,"[0, 0, 10, 7, 8, 9, 1, 235, 18, 79, 218, 220, 218, 79, 18, 235]","[0, 0, 235, 18, 79, 218, 220, 218, 79, 18, 235, 1, 10, 7, 8, 9]","[[0, 0, 10, 7, 8, 9, 1, 235, 18, 79, 218, 220, 218, 79, 18, 235], [0, 0, 9, 10, 7, 8, 1, 235, 18, 79, 218, 220, 218, 79, 18, 235], [0, 0, 8, 9, 10, 7, 1, 235, 18, 79, 218, 220, 218, 79, 18, 235], [0, 0, 7, 8, 9, 10, 1, 235, 18, 79, 218, 220, 218, 79, 18, 235]]","[[0, 0, 235, 18, 79, 218, 220, 218, 79, 18, 235, 1, 10, 7, 8, 9], [0, 0, 235, 18, 79, 218, 220, 218, 79, 18, 235, 1, 9, 10, 7, 8], [0, 0, 235, 18, 79, 218, 220, 218, 79, 18, 235, 1, 8, 9, 10, 7], [0, 0, 235, 18, 79, 218, 220, 218, 79, 18, 235, 1, 7, 8, 9, 10]]",-5.13,-3.22,-5.34,-3.62,,,12.0,CN,0.5,,150.0,PEDOT:PSS,Ca,0.000586,0.00028,7.82,7.82,1.05,12.7,58.66,CCCCCCCCn1nc2c(/C=c3/sc(=C(C#N)C#N)n(CC)c3=O)ccc(-c3cc4sc5c(c4s3)C(c3ccc(CCCCCC)cc3)(c3ccc(CCCCCC)cc3)c3cc4c(cc3-5)C(c3ccc(CCCCCC)cc3)(c3ccc(CCCCCC)cc3)c3c-4sc4cc(-c5ccc(/C=c6/sc(=C(C#N)C#N)n(CC)c6=O)c6nn(CCCCCCCC)nc56)sc34)c2n1,{[][<]CCCCC(CC)Cc1ccc(-c2c3ccsc3c(-c3ccc(CCCCC(C)CC)s3)c3cc(C)sc23)s1[>][<]}{[>][<]c1ccsc1[>][<]}{[>][<]CCCCCCCCC(CCCCCC)Cn1nc2cc(F)c(F)cc2n1Cc1cccs1[>][]}
J52-F,CCCCCCCCC(CCCCCC)Cn1nc2c(-c3ccc(C)s3)c(F)c(F)c(-c3ccc(-c4cc5c(-c6cc(F)c(CC(CC)CCCC)s6)c6sc(C)cc6c(-c6cc(F)c(CCCCC(C)CC)s6)c5s4)s3)c2n1,BTA13,CCCCCCCCn1nc2c(/C=c3/sc(=C(C#N)C#N)n(CC)c3=O)ccc(-c3cc4sc5c(c4s3)C(c3ccc(CCCCCC)cc3)(c3ccc(CCCCCC)cc3)c3cc4c(cc3-5)C(c3ccc(CCCCCC)cc3)(c3ccc(CCCCCC)cc3)c3c-4sc4cc(-c5ccc(/C=c6/sc(=C(C#N)C#N)n(CC)c6=O)c6nn(CCCCCCCC)nc56)sc34)c2n1,"[0, 0, 26, 7, 8, 9, 1, 235, 18, 79, 218, 220, 218, 79, 18, 235]","[0, 0, 235, 18, 79, 218, 220, 218, 79, 18, 235, 1, 26, 7, 8, 9]","[[0, 0, 26, 7, 8, 9, 1, 235, 18, 79, 218, 220, 218, 79, 18, 235], [0, 0, 9, 26, 7, 8, 1, 235, 18, 79, 218, 220, 218, 79, 18, 235], [0, 0, 8, 9, 26, 7, 1, 235, 18, 79, 218, 220, 218, 79, 18, 235], [0, 0, 7, 8, 9, 26, 1, 235, 18, 79, 218, 220, 218, 79, 18, 235]]","[[0, 0, 235, 18, 79, 218, 220, 218, 79, 18, 235, 1, 26, 7, 8, 9], [0, 0, 235, 18, 79, 218, 220, 218, 79, 18, 235, 1, 9, 26, 7, 8], [0, 0, 235, 18, 79, 218, 220, 218, 79, 18, 235, 1, 8, 9, 26, 7], [0, 0, 235, 18, 79, 218, 220, 218, 79, 18, 235, 1, 7, 8, 9, 26]]",-5.29,-3.38,-5.34,-3.62,,,12.0,CN,0.5,,150.0,PEDOT:PSS,Ca,0.000387,6.15e-05,8.36,8.36,1.18,11.55,61.34,CCCCCCCCn1nc2c(/C=c3/sc(=C(C#N)C#N)n(CC)c3=O)ccc(-c3cc4sc5c(c4s3)C(c3ccc(CCCCCC)cc3)(c3ccc(CCCCCC)cc3)c3cc4c(cc3-5)C(c3ccc(CCCCCC)cc3)(c3ccc(CCCCCC)cc3)c3c-4sc4cc(-c5ccc(/C=c6/sc(=C(C#N)C#N)n(CC)c6=O)c6nn(CCCCCCCC)nc56)sc34)c2n1,{[][<]CCCCC(CC)Cc1sc(-c2c3ccsc3c(-c3cc(F)c(CCCCC(C)CC)s3)c3cc(C)sc23)cc1F[>][<]}{[>][<]c1ccsc1[>][<]}{[>][<]CCCCCCCCC(CCCCCC)Cn1nc2cc(F)c(F)cc2n1Cc1cccs1[>][]}
J52-FS,CCCCCCCCC(CCCCCC)Cn1nc2c(-c3ccc(C)s3)c(F)c(F)c(-c3ccc(-c4cc5c(-c6cc(F)c(SCC(CC)CCCC)s6)c6sc(C)cc6c(-c6cc(F)c(SCC(CC)CCCC)s6)c5s4)s3)c2n1,BTA13,CCCCCCCCn1nc2c(/C=c3/sc(=C(C#N)C#N)n(CC)c3=O)ccc(-c3cc4sc5c(c4s3)C(c3ccc(CCCCCC)cc3)(c3ccc(CCCCCC)cc3)c3cc4c(cc3-5)C(c3ccc(CCCCCC)cc3)(c3ccc(CCCCCC)cc3)c3c-4sc4cc(-c5ccc(/C=c6/sc(=C(C#N)C#N)n(CC)c6=O)c6nn(CCCCCCCC)nc56)sc34)c2n1,"[0, 0, 27, 7, 8, 9, 1, 235, 18, 79, 218, 220, 218, 79, 18, 235]","[0, 0, 235, 18, 79, 218, 220, 218, 79, 18, 235, 1, 27, 7, 8, 9]","[[0, 0, 27, 7, 8, 9, 1, 235, 18, 79, 218, 220, 218, 79, 18, 235], [0, 0, 9, 27, 7, 8, 1, 235, 18, 79, 218, 220, 218, 79, 18, 235], [0, 0, 8, 9, 27, 7, 1, 235, 18, 79, 218, 220, 218, 79, 18, 235], [0, 0, 7, 8, 9, 27, 1, 235, 18, 79, 218, 220, 218, 79, 18, 235]]","[[0, 0, 235, 18, 79, 218, 220, 218, 79, 18, 235, 1, 27, 7, 8, 9], [0, 0, 235, 18, 79, 218, 220, 218, 79, 18, 235, 1, 9, 27, 7, 8], [0, 0, 235, 18, 79, 218, 220, 218, 79, 18, 235, 1, 8, 9, 27, 7], [0, 0, 235, 18, 79, 218, 220, 218, 79, 18, 235, 1, 7, 8, 9, 27]]",-5.32,-3.39,-5.34,-3.62,,,12.0,CN,0.5,,150.0,PEDOT:PSS,Ca,0.00014,1.73e-05,3.84,3.84,1.24,6.74,45.96,CCCCCCCCn1nc2c(/C=c3/sc(=C(C#N)C#N)n(CC)c3=O)ccc(-c3cc4sc5c(c4s3)C(c3ccc(CCCCCC)cc3)(c3ccc(CCCCCC)cc3)c3cc4c(cc3-5)C(c3ccc(CCCCCC)cc3)(c3ccc(CCCCCC)cc3)c3c-4sc4cc(-c5ccc(/C=c6/sc(=C(C#N)C#N)n(CC)c6=O)c6nn(CCCCCCCC)nc56)sc34)c2n1,{[][<]CCCCC(CC)CSc1sc(-c2c3cc(C)sc3c(-c3cc(F)c(SCC(CC)CCCC)s3)c3ccsc23)cc1F[>][<]}{[>][<]c1ccsc1[>][<]}{[>][<]CCCCCCCCC(CCCCCC)Cn1nc2cc(F)c(F)cc2n1Cc1cccs1[>][]}
J61,CCCCCCCCCCCCSSc1ccc(-c2c3cc(-c4ccc(-c5c(F)c(F)c(-c6ccc(C)s6)c6nn(CC(CCCCCC)CCCCCCCC)nc56)s4)sc3c(-c3ccc(SSCCCCCCCCCCCC)s3)c3cc(C)sc23)s1,BT-IC,CCCCCCc1ccc(C2(c3ccc(CCCCCC)cc3)c3cc(/C=C4\C(=O)c5ccccc5C4=C(C#N)C#N)sc3-c3sc4c(OCC(CC)CCCC)c5c6c(sc5c(OCC(CC)CCCC)c4c32)-c2sc(/C=C3\C(=O)c4ccccc4C3=C(C#N)C#N)cc2C6(c2ccc(CCCCCC)cc2)c2ccc(CCCCCC)cc2)cc1,"[0, 0, 13, 7, 8, 9, 1, 221, 7, 218, 217, 234, 217, 218, 7, 221]","[0, 0, 221, 7, 218, 217, 234, 217, 218, 7, 221, 1, 13, 7, 8, 9]","[[0, 0, 13, 7, 8, 9, 1, 221, 7, 218, 217, 234, 217, 218, 7, 221], [0, 0, 9, 13, 7, 8, 1, 221, 7, 218, 217, 234, 217, 218, 7, 221], [0, 0, 8, 9, 13, 7, 1, 221, 7, 218, 217, 234, 217, 218, 7, 221], [0, 0, 7, 8, 9, 13, 1, 221, 7, 218, 217, 234, 217, 218, 7, 221]]","[[0, 0, 221, 7, 218, 217, 234, 217, 218, 7, 221, 1, 13, 7, 8, 9], [0, 0, 221, 7, 218, 217, 234, 217, 218, 7, 221, 1, 9, 13, 7, 8], [0, 0, 221, 7, 218, 217, 234, 217, 218, 7, 221, 1, 8, 9, 13, 7], [0, 0, 221, 7, 218, 217, 234, 217, 218, 7, 221, 1, 7, 8, 9, 13]]",-5.22,-3.21,-5.32,-3.85,1.0,CF,16.0,,-1.0,130.0,120.0,PEDOT:PSS,PDINO,0.000615,0.000495,9.56,9.54,0.87,16.35,67.1,CCCCCCc1ccc(C2(c3ccc(CCCCCC)cc3)c3cc(/C=C4\C(=O)c5ccccc5C4=C(C#N)C#N)sc3-c3sc4c(OCC(CC)CCCC)c5c6c(sc5c(OCC(CC)CCCC)c4c32)-c2sc(/C=C3\C(=O)c4ccccc4C3=C(C#N)C#N)cc2C6(c2ccc(CCCCCC)cc2)c2ccc(CCCCCC)cc2)cc1,{[][<]CCCCCCCCCCCCSSc1ccc(-c2c3cc(C)sc3c(-c3ccc(SSCCCCCCCCCCCC)s3)c3ccsc23)s1[>][<]}{[>][<]c1ccsc1[>][<]}{[>][<]CCCCCCCCC(CCCCCC)Cn1nc2cc(F)c(F)cc2n1Cc1cccs1[>][]}
J71,CCCCCCCCC(CCCCCC)Cn1nc2c(-c3ccc(C)s3)c(F)c(F)c(-c3ccc(-c4cc5c(-c6ccc([Si](CCC)(CCC)CCC)s6)c6sc(C)cc6c(-c6ccc([Si](CCC)(CCC)CCC)s6)c5s4)s3)c2n1,BT-IC,CCCCCCc1ccc(C2(c3ccc(CCCCCC)cc3)c3cc(/C=C4\C(=O)c5ccccc5C4=C(C#N)C#N)sc3-c3sc4c(OCC(CC)CCCC)c5c6c(sc5c(OCC(CC)CCCC)c4c32)-c2sc(/C=C3\C(=O)c4ccccc4C3=C(C#N)C#N)cc2C6(c2ccc(CCCCCC)cc2)c2ccc(CCCCCC)cc2)cc1,"[0, 0, 6, 7, 8, 9, 1, 221, 7, 218, 217, 234, 217, 218, 7, 221]","[0, 0, 221, 7, 218, 217, 234, 217, 218, 7, 221, 1, 6, 7, 8, 9]","[[0, 0, 6, 7, 8, 9, 1, 221, 7, 218, 217, 234, 217, 218, 7, 221], [0, 0, 9, 6, 7, 8, 1, 221, 7, 218, 217, 234, 217, 218, 7, 221], [0, 0, 8, 9, 6, 7, 1, 221, 7, 218, 217, 234, 217, 218, 7, 221], [0, 0, 7, 8, 9, 6, 1, 221, 7, 218, 217, 234, 217, 218, 7, 221]]","[[0, 0, 221, 7, 218, 217, 234, 217, 218, 7, 221, 1, 6, 7, 8, 9], [0, 0, 221, 7, 218, 217, 234, 217, 218, 7, 221, 1, 9, 6, 7, 8], [0, 0, 221, 7, 218, 217, 234, 217, 218, 7, 221, 1, 8, 9, 6, 7], [0, 0, 221, 7, 218, 217, 234, 217, 218, 7, 221, 1, 7, 8, 9, 6]]",-5.25,-3.18,-5.32,-3.85,0.667,CF,16.0,,-1.0,130.0,120.0,PEDOT:PSS,PDINO,,,10.46,10.5,0.9,17.75,65.7,CCCCCCc1ccc(C2(c3ccc(CCCCCC)cc3)c3cc(/C=C4\C(=O)c5ccccc5C4=C(C#N)C#N)sc3-c3sc4c(OCC(CC)CCCC)c5c6c(sc5c(OCC(CC)CCCC)c4c32)-c2sc(/C=C3\C(=O)c4ccccc4C3=C(C#N)C#N)cc2C6(c2ccc(CCCCCC)cc2)c2ccc(CCCCCC)cc2)cc1,{[][<]CCC[Si](CCC)(CCC)c1ccc(-c2c3cc(C)sc3c(-c3ccc([Si](CCC)(CCC)CCC)s3)c3ccsc23)s1[>][<]}{[>][<]c1ccsc1[>][<]}{[>][<]CCCCCCCCC(CCCCCC)Cn1nc2cc(F)c(F)cc2n1Cc1cccs1[>][]}
J51,CCCCCCCCC(CCCCCC)Cc1ccc(-c2c3cc(-c4ccc(-c5c(F)c(F)c(-c6ccc(C)s6)c6nn(CCCCCCCC)nc56)s4)sc3c(-c3ccc(CCCCCCCCC(C)CCCCCC)s3)c3cc(C)sc23)s1,IDIC,CCCCCCC1(CCCCCC)c2cc3c(cc2-c2sc(/C=C4\C(=O)c5ccccc5C4=C(C#N)C#N)cc21)C(CCCCCC)(CCCCCC)c1cc(/C=C2\C(=O)c4ccccc4C2=C(C#N)C#N)sc1-3,"[0, 0, 0, 0, 2, 7, 17, 9, 1, 221, 7, 233, 220, 233, 7, 221]","[0, 0, 0, 0, 221, 7, 233, 220, 233, 7, 221, 1, 2, 7, 17, 9]","[[0, 0, 0, 0, 2, 7, 17, 9, 1, 221, 7, 233, 220, 233, 7, 221], [0, 0, 0, 0, 9, 2, 7, 17, 1, 221, 7, 233, 220, 233, 7, 221], [0, 0, 0, 0, 17, 9, 2, 7, 1, 221, 7, 233, 220, 233, 7, 221], [0, 0, 0, 0, 7, 17, 9, 2, 1, 221, 7, 233, 220, 233, 7, 221]]","[[0, 0, 0, 0, 221, 7, 233, 220, 233, 7, 221, 1, 2, 7, 17, 9], [0, 0, 0, 0, 221, 7, 233, 220, 233, 7, 221, 1, 9, 2, 7, 17], [0, 0, 0, 0, 221, 7, 233, 220, 233, 7, 221, 1, 17, 9, 2, 7], [0, 0, 0, 0, 221, 7, 233, 220, 233, 7, 221, 1, 7, 17, 9, 2]]",-5.2,-3.01,-5.69,-3.91,1.0,CF,12.0,,-1.0,100.0,-1.0,MoOx,ZnO,3.4e-05,0.00025,6.94,6.43,0.796,12.24,66.0,CCCCCCC1(CCCCCC)c2cc3c(cc2-c2sc(/C=C4\C(=O)c5ccccc5C4=C(C#N)C#N)cc21)C(CCCCCC)(CCCCCC)c1cc(/C=C2\C(=O)c4ccccc4C2=C(C#N)C#N)sc1-3,{[][<]CCCCCCCCC(CCCCCC)Cc1ccc(-c2c3ccsc3c(-c3ccc(CCCCCCCCC(C)CCCCCC)s3)c3cc(C)sc23)s1[>][<]}{[>][<]c1ccsc1[>][<]}{[>][<]CCCCCCCCn1nc2cc(F)c(F)cc2n1Cc1cccs1[>][]}
PDBT-T1,CCCCCCCCc1ccc(-c2c3sc4cc(-c5ccc(-c6sc(-c7ccc(C)s7)c7c6C(=O)c6c(CC(CC)CCCC)sc(CC(CC)CCCC)c6C7=O)s5)sc4c3c(-c3ccc(CCCCCCCC)s3)c3sc4cc(C)sc4c23)s1,IDIC,CCCCCCC1(CCCCCC)c2cc3c(cc2-c2sc(/C=C4\C(=O)c5ccccc5C4=C(C#N)C#N)cc21)C(CCCCCC)(CCCCCC)c1cc(/C=C2\C(=O)c4ccccc4C2=C(C#N)C#N)sc1-3,"[0, 0, 0, 0, 149, 7, 100, 9, 1, 221, 7, 233, 220, 233, 7, 221]","[0, 0, 0, 0, 221, 7, 233, 220, 233, 7, 221, 1, 149, 7, 100, 9]","[[0, 0, 0, 0, 149, 7, 100, 9, 1, 221, 7, 233, 220, 233, 7, 221], [0, 0, 0, 0, 9, 149, 7, 100, 1, 221, 7, 233, 220, 233, 7, 221], [0, 0, 0, 0, 100, 9, 149, 7, 1, 221, 7, 233, 220, 233, 7, 221], [0, 0, 0, 0, 7, 100, 9, 149, 1, 221, 7, 233, 220, 233, 7, 221]]","[[0, 0, 0, 0, 221, 7, 233, 220, 233, 7, 221, 1, 149, 7, 100, 9], [0, 0, 0, 0, 221, 7, 233, 220, 233, 7, 221, 1, 9, 149, 7, 100], [0, 0, 0, 0, 221, 7, 233, 220, 233, 7, 221, 1, 100, 9, 149, 7], [0, 0, 0, 0, 221, 7, 233, 220, 233, 7, 221, 1, 7, 100, 9, 149]]",-5.36,-3.43,-5.69,-3.91,1.0,CF,12.0,DIO,0.25,100.0,-1.0,MoOx,ZnO,6.3e-05,0.00052,10.37,10.37,0.834,16.98,73.2,CCCCCCC1(CCCCCC)c2cc3c(cc2-c2sc(/C=C4\C(=O)c5ccccc5C4=C(C#N)C#N)cc21)C(CCCCCC)(CCCCCC)c1cc(/C=C2\C(=O)c4ccccc4C2=C(C#N)C#N)sc1-3,{[][<]CCCCCCCCc1ccc(-c2c3sc4cc(C)sc4c3c(-c3ccc(CCCCCCCC)s3)c3sc4ccsc4c23)s1[>][<]}{[>][<]c1ccsc1[>][<]}{[>][<]CCCCC(CC)Cc1sc(CC(CC)CCCC)c2c1C(=O)c1cscc1C2=OCc1cccs1[>][]}
PDCBT,CCCCCCC(CCCC)CSOC(=O)c1cc(-c2cc(C(=O)OSCC(CCCC)CCCCCC)c(-c3ccc(C)s3)s2)sc1-c1ccc(C)s1,IDIC,CCCCCCC1(CCCCCC)c2cc3c(cc2-c2sc(/C=C4\C(=O)c5ccccc5C4=C(C#N)C#N)cc21)C(CCCCCC)(CCCCCC)c1cc(/C=C2\C(=O)c4ccccc4C2=C(C#N)C#N)sc1-3,"[0, 0, 0, 0, 9, 50, 50, 9, 1, 221, 7, 233, 220, 233, 7, 221]","[0, 0, 0, 0, 221, 7, 233, 220, 233, 7, 221, 1, 9, 50, 50, 9]","[[0, 0, 0, 0, 9, 50, 50, 9, 1, 221, 7, 233, 220, 233, 7, 221], [0, 0, 0, 0, 9, 9, 50, 50, 1, 221, 7, 233, 220, 233, 7, 221], [0, 0, 0, 0, 50, 9, 9, 50, 1, 221, 7, 233, 220, 233, 7, 221], [0, 0, 0, 0, 50, 50, 9, 9, 1, 221, 7, 233, 220, 233, 7, 221]]","[[0, 0, 0, 0, 221, 7, 233, 220, 233, 7, 221, 1, 9, 50, 50, 9], [0, 0, 0, 0, 221, 7, 233, 220, 233, 7, 221, 1, 9, 9, 50, 50], [0, 0, 0, 0, 221, 7, 233, 220, 233, 7, 221, 1, 50, 9, 9, 50], [0, 0, 0, 0, 221, 7, 233, 220, 233, 7, 221, 1, 50, 50, 9, 9]]",-5.32,-3.3,-5.69,-3.91,1.0,CF,12.0,,-1.0,100.0,-1.0,MoOx,ZnO,1.7e-05,0.00012,6.28,5.9,0.814,11.31,64.1,CCCCCCC1(CCCCCC)c2cc3c(cc2-c2sc(/C=C4\C(=O)c5ccccc5C4=C(C#N)C#N)cc21)C(CCCCCC)(CCCCCC)c1cc(/C=C2\C(=O)c4ccccc4C2=C(C#N)C#N)sc1-3,{[][<]Cc1cccs1[>][<]}{[>][<]CCCCCCC(CCCC)CSOC(=O)c1ccsc1[>][<]}{[>][<]CCCCCCC(CCCC)CSOC(=O)c1ccsc1Cc1cccs1[>][]}
PTB7-Th,CCCCC(CC)COC(=O)c1sc2c(-c3cc4c(-c5ccc(CC(CC)CCCC)s5)c5sc(C)cc5c(-c5ccc(CC(CC)CCCC)s5)c4s3)sc(C)c2c1F,IDIC,CCCCCCC1(CCCCCC)c2cc3c(cc2-c2sc(/C=C4\C(=O)c5ccccc5C4=C(C#N)C#N)cc21)C(CCCCCC)(CCCCCC)c1cc(/C=C2\C(=O)c4ccccc4C2=C(C#N)C#N)sc1-3,"[0, 0, 0, 0, 0, 0, 49, 101, 1, 221, 7, 233, 220, 233, 7, 221]","[0, 0, 0, 0, 0, 0, 221, 7, 233, 220, 233, 7, 221, 1, 49, 101]","[[0, 0, 0, 0, 0, 0, 49, 101, 1, 221, 7, 233, 220, 233, 7, 221], [0, 0, 0, 0, 0, 0, 101, 49, 1, 221, 7, 233, 220, 233, 7, 221]]","[[0, 0, 0, 0, 0, 0, 221, 7, 233, 220, 233, 7, 221, 1, 49, 101], [0, 0, 0, 0, 0, 0, 221, 7, 233, 220, 233, 7, 221, 1, 101, 49]]",-5.2,-3.56,-5.69,-3.91,1.0,CF,12.0,,-1.0,100.0,-1.0,MoOx,ZnO,2.1e-05,0.00017,5.24,4.93,0.806,10.9,56.1,CCCCCCC1(CCCCCC)c2cc3c(cc2-c2sc(/C=C4\C(=O)c5ccccc5C4=C(C#N)C#N)cc21)C(CCCCCC)(CCCCCC)c1cc(/C=C2\C(=O)c4ccccc4C2=C(C#N)C#N)sc1-3,{[][<]CCCCC(CC)Cc1ccc(-c2c3cc(C)sc3c(-c3ccc(CC(CC)CCCC)s3)c3ccsc23)s1CCCCC(CC)COC(=O)c1sc2csc(C)c2c1F[>][]}
PTFBDT-BZS,CCCCCCCCCCCCOc1c(OCCCCCCCCCCCC)c(-c2ccc(-c3cc4c(-c5cc(F)c(CC(CC)CCCC)c(F)c5)c5sc(C)cc5c(-c5cc(F)c(CC(CC)CCCC)c(F)c5)c4s3)s2)c2nsnc2c1-c1ccc(C)s1,IDIC,CCCCCCC1(CCCCCC)c2cc3c(cc2-c2sc(/C=C4\C(=O)c5ccccc5C4=C(C#N)C#N)cc21)C(CCCCCC)(CCCCCC)c1cc(/C=C2\C(=O)c4ccccc4C2=C(C#N)C#N)sc1-3,"[0, 0, 0, 0, 96, 7, 191, 9, 1, 221, 7, 233, 220, 233, 7, 221]","[0, 0, 0, 0, 221, 7, 233, 220, 233, 7, 221, 1, 96, 7, 191, 9]","[[0, 0, 0, 0, 96, 7, 191, 9, 1, 221, 7, 233, 220, 233, 7, 221], [0, 0, 0, 0, 9, 96, 7, 191, 1, 221, 7, 233, 220, 233, 7, 221], [0, 0, 0, 0, 191, 9, 96, 7, 1, 221, 7, 233, 220, 233, 7, 221], [0, 0, 0, 0, 7, 191, 9, 96, 1, 221, 7, 233, 220, 233, 7, 221]]","[[0, 0, 0, 0, 221, 7, 233, 220, 233, 7, 221, 1, 96, 7, 191, 9], [0, 0, 0, 0, 221, 7, 233, 220, 233, 7, 221, 1, 9, 96, 7, 191], [0, 0, 0, 0, 221, 7, 233, 220, 233, 7, 221, 1, 191, 9, 96, 7], [0, 0, 0, 0, 221, 7, 233, 220, 233, 7, 221, 1, 7, 191, 9, 96]]",-5.43,-3.58,-5.69,-3.91,1.0,CF,12.0,DIO,0.25,100.0,-1.0,MoOx,ZnO,6.2e-05,0.00092,11.03,11.08,0.905,17.3,70.8,CCCCCCC1(CCCCCC)c2cc3c(cc2-c2sc(/C=C4\C(=O)c5ccccc5C4=C(C#N)C#N)cc21)C(CCCCCC)(CCCCCC)c1cc(/C=C2\C(=O)c4ccccc4C2=C(C#N)C#N)sc1-3,{[][<]CCCCC(CC)Cc1c(F)cc(-c2c3cc(C)sc3c(-c3cc(F)c(CC(CC)CCCC)c(F)c3)c3ccsc23)cc1F[>][<]}{[>][<]c1ccsc1[>][<]}{[>][<]CCCCCCCCCCCCOc1cc2nsnc2cc1OCCCCCCCCCCCCCc1cccs1[>][]}
J61,CCCCCCCCCCCCSSc1ccc(-c2c3cc(-c4ccc(-c5c(F)c(F)c(-c6ccc(C)s6)c6nn(CC(CCCCCC)CCCCCCCC)nc56)s4)sc3c(-c3ccc(SSCCCCCCCCCCCC)s3)c3cc(C)sc23)s1,IDT-IC,CCCCCCc1ccc(C2(c3ccc(CCCCCC)cc3)c3cc4c(cc3-c3sc(/C=C5\C(=O)c6ccccc6C5=C(C#N)C#N)cc32)C(c2ccc(CCCCCC)cc2)(c2ccc(CCCCCC)cc2)c2cc(/C=C3\C(=O)c5ccccc5C3=C(C#N)C#N)sc2-4)cc1,"[0, 0, 0, 0, 13, 7, 8, 9, 1, 221, 7, 218, 220, 218, 7, 221]","[0, 0, 0, 0, 221, 7, 218, 220, 218, 7, 221, 1, 13, 7, 8, 9]","[[0, 0, 0, 0, 13, 7, 8, 9, 1, 221, 7, 218, 220, 218, 7, 221], [0, 0, 0, 0, 9, 13, 7, 8, 1, 221, 7, 218, 220, 218, 7, 221], [0, 0, 0, 0, 8, 9, 13, 7, 1, 221, 7, 218, 220, 218, 7, 221], [0, 0, 0, 0, 7, 8, 9, 13, 1, 221, 7, 218, 220, 218, 7, 221]]","[[0, 0, 0, 0, 221, 7, 218, 220, 218, 7, 221, 1, 13, 7, 8, 9], [0, 0, 0, 0, 221, 7, 218, 220, 218, 7, 221, 1, 9, 13, 7, 8], [0, 0, 0, 0, 221, 7, 218, 220, 218, 7, 221, 1, 8, 9, 13, 7], [0, 0, 0, 0, 221, 7, 218, 220, 218, 7, 221, 1, 7, 8, 9, 13]]",-5.32,-3.08,-5.69,-3.88,1.0,CF,1.0,,-1.0,120.0,160.0,PEDOT:PSS,PDINO,0.000485,0.00016,6.95,6.91,0.88,13.7,57.3,CCCCCCc1ccc(C2(c3ccc(CCCCCC)cc3)c3cc4c(cc3-c3sc(/C=C5\C(=O)c6ccccc6C5=C(C#N)C#N)cc32)C(c2ccc(CCCCCC)cc2)(c2ccc(CCCCCC)cc2)c2cc(/C=C3\C(=O)c5ccccc5C3=C(C#N)C#N)sc2-4)cc1,{[][<]CCCCCCCCCCCCSSc1ccc(-c2c3cc(C)sc3c(-c3ccc(SSCCCCCCCCCCCC)s3)c3ccsc23)s1[>][<]}{[>][<]c1ccsc1[>][<]}{[>][<]CCCCCCCCC(CCCCCC)Cn1nc2cc(F)c(F)cc2n1Cc1cccs1[>][]}
J71,CCCCCCCCC(CCCCCC)Cn1nc2c(-c3ccc(C)s3)c(F)c(F)c(-c3ccc(-c4cc5c(-c6ccc([Si](CCC)(CCC)CCC)s6)c6sc(C)cc6c(-c6ccc([Si](CCC)(CCC)CCC)s6)c5s4)s3)c2n1,IDTT-BH,CCCCCCC(CCCC)CSc1ccc(C2(c3ccc(SCC(CCCC)CCCCCC)cc3)c3cc4c(cc3-c3sc5cc(/C=C6\C(=O)c7cc8ccccc8cc7C6=C(C#N)C#N)sc5c32)C(c2ccc(SCC(CCCC)CCCCCC)cc2)(c2ccc(SCC(CCCC)CCCCCC)cc2)c2c-4sc3cc(/C=C4\C(=O)c5cc6ccccc6cc5C4=C(C#N)C#N)sc23)cc1,"[0, 0, 0, 0, 6, 7, 8, 9, 1, 236, 79, 237, 220, 237, 79, 236]","[0, 0, 0, 0, 236, 79, 237, 220, 237, 79, 236, 1, 6, 7, 8, 9]","[[0, 0, 0, 0, 6, 7, 8, 9, 1, 236, 79, 237, 220, 237, 79, 236], [0, 0, 0, 0, 9, 6, 7, 8, 1, 236, 79, 237, 220, 237, 79, 236], [0, 0, 0, 0, 8, 9, 6, 7, 1, 236, 79, 237, 220, 237, 79, 236], [0, 0, 0, 0, 7, 8, 9, 6, 1, 236, 79, 237, 220, 237, 79, 236]]","[[0, 0, 0, 0, 236, 79, 237, 220, 237, 79, 236, 1, 6, 7, 8, 9], [0, 0, 0, 0, 236, 79, 237, 220, 237, 79, 236, 1, 9, 6, 7, 8], [0, 0, 0, 0, 236, 79, 237, 220, 237, 79, 236, 1, 8, 9, 6, 7], [0, 0, 0, 0, 236, 79, 237, 220, 237, 79, 236, 1, 7, 8, 9, 6]]",-5.4,-3.24,-5.24,-3.86,0.714,CF,5.0,,-1.0,100.0,-1.0,PEDOT:PSS,PDINO,0.000202,0.000163,11.05,11.05,0.9,17.77,69.1,CCCCCCC(CCCC)CSc1ccc(C2(c3ccc(SCC(CCCC)CCCCCC)cc3)c3cc4c(cc3-c3sc5cc(/C=C6\C(=O)c7cc8ccccc8cc7C6=C(C#N)C#N)sc5c32)C(c2ccc(SCC(CCCC)CCCCCC)cc2)(c2ccc(SCC(CCCC)CCCCCC)cc2)c2c-4sc3cc(/C=C4\C(=O)c5cc6ccccc6cc5C4=C(C#N)C#N)sc23)cc1,{[][<]CCC[Si](CCC)(CCC)c1ccc(-c2c3cc(C)sc3c(-c3ccc([Si](CCC)(CCC)CCC)s3)c3ccsc23)s1[>][<]}{[>][<]c1ccsc1[>][<]}{[>][<]CCCCCCCCC(CCCCCC)Cn1nc2cc(F)c(F)cc2n1Cc1cccs1[>][]}
PBDB-T,CCCCC(CC)Cc1ccc(-c2c3cc(-c4ccc(-c5sc(-c6ccc(C)s6)c6c5C(=O)c5c(CC(CC)CCCC)sc(CC(CC)CCCC)c5C6=O)s4)sc3c(-c3ccc(CC(CC)CCCC)s3)c3cc(C)sc23)s1,IDTT-BH,CCCCCCC(CCCC)CSc1ccc(C2(c3ccc(SCC(CCCC)CCCCCC)cc3)c3cc4c(cc3-c3sc5cc(/C=C6\C(=O)c7cc8ccccc8cc7C6=C(C#N)C#N)sc5c32)C(c2ccc(SCC(CCCC)CCCCCC)cc2)(c2ccc(SCC(CCCC)CCCCCC)cc2)c2c-4sc3cc(/C=C4\C(=O)c5cc6ccccc6cc5C4=C(C#N)C#N)sc23)cc1,"[0, 0, 0, 0, 49, 7, 100, 9, 1, 236, 79, 237, 220, 237, 79, 236]","[0, 0, 0, 0, 236, 79, 237, 220, 237, 79, 236, 1, 49, 7, 100, 9]","[[0, 0, 0, 0, 49, 7, 100, 9, 1, 236, 79, 237, 220, 237, 79, 236], [0, 0, 0, 0, 9, 49, 7, 100, 1, 236, 79, 237, 220, 237, 79, 236], [0, 0, 0, 0, 100, 9, 49, 7, 1, 236, 79, 237, 220, 237, 79, 236], [0, 0, 0, 0, 7, 100, 9, 49, 1, 236, 79, 237, 220, 237, 79, 236]]","[[0, 0, 0, 0, 236, 79, 237, 220, 237, 79, 236, 1, 49, 7, 100, 9], [0, 0, 0, 0, 236, 79, 237, 220, 237, 79, 236, 1, 9, 49, 7, 100], [0, 0, 0, 0, 236, 79, 237, 220, 237, 79, 236, 1, 100, 9, 49, 7], [0, 0, 0, 0, 236, 79, 237, 220, 237, 79, 236, 1, 7, 100, 9, 49]]",-5.33,-2.92,-5.24,-3.86,1.25,CF,5.0,,-1.0,90.0,100.0,PEDOT:PSS,PDINO,0.000188,0.000888,9.92,9.92,0.85,16.86,69.2,CCCCCCC(CCCC)CSc1ccc(C2(c3ccc(SCC(CCCC)CCCCCC)cc3)c3cc4c(cc3-c3sc5cc(/C=C6\C(=O)c7cc8ccccc8cc7C6=C(C#N)C#N)sc5c32)C(c2ccc(SCC(CCCC)CCCCCC)cc2)(c2ccc(SCC(CCCC)CCCCCC)cc2)c2c-4sc3cc(/C=C4\C(=O)c5cc6ccccc6cc5C4=C(C#N)C#N)sc23)cc1,{[][<]CCCCC(CC)Cc1ccc(-c2c3cc(C)sc3c(-c3ccc(CC(CC)CCCC)s3)c3ccsc23)s1[>][<]}{[>][<]c1ccsc1[>][<]}{[>][<]CCCCC(CC)Cc1sc(CC(CC)CCCC)c2c1C(=O)c1cscc1C2=OCc1cccs1[>][]}
PDCBT,CCCCCCC(CCCC)CSOC(=O)c1cc(-c2cc(C(=O)OSCC(CCCC)CCCCCC)c(-c3ccc(C)s3)s2)sc1-c1ccc(C)s1,IDTT-BH,CCCCCCC(CCCC)CSc1ccc(C2(c3ccc(SCC(CCCC)CCCCCC)cc3)c3cc4c(cc3-c3sc5cc(/C=C6\C(=O)c7cc8ccccc8cc7C6=C(C#N)C#N)sc5c32)C(c2ccc(SCC(CCCC)CCCCCC)cc2)(c2ccc(SCC(CCCC)CCCCCC)cc2)c2c-4sc3cc(/C=C4\C(=O)c5cc6ccccc6cc5C4=C(C#N)C#N)sc23)cc1,"[0, 0, 0, 0, 9, 50, 50, 9, 1, 236, 79, 237, 220, 237, 79, 236]","[0, 0, 0, 0, 236, 79, 237, 220, 237, 79, 236, 1, 9, 50, 50, 9]","[[0, 0, 0, 0, 9, 50, 50, 9, 1, 236, 79, 237, 220, 237, 79, 236], [0, 0, 0, 0, 9, 9, 50, 50, 1, 236, 79, 237, 220, 237, 79, 236], [0, 0, 0, 0, 50, 9, 9, 50, 1, 236, 79, 237, 220, 237, 79, 236], [0, 0, 0, 0, 50, 50, 9, 9, 1, 236, 79, 237, 220, 237, 79, 236]]","[[0, 0, 0, 0, 236, 79, 237, 220, 237, 79, 236, 1, 9, 50, 50, 9], [0, 0, 0, 0, 236, 79, 237, 220, 237, 79, 236, 1, 9, 9, 50, 50], [0, 0, 0, 0, 236, 79, 237, 220, 237, 79, 236, 1, 50, 9, 9, 50], [0, 0, 0, 0, 236, 79, 237, 220, 237, 79, 236, 1, 50, 50, 9, 9]]",-5.31,-3.0,-5.24,-3.86,0.833,CF,5.0,,-1.0,120.0,120.0,PEDOT:PSS,PDINO,0.000182,0.000133,10.35,10.35,0.88,17.15,68.6,CCCCCCC(CCCC)CSc1ccc(C2(c3ccc(SCC(CCCC)CCCCCC)cc3)c3cc4c(cc3-c3sc5cc(/C=C6\C(=O)c7cc8ccccc8cc7C6=C(C#N)C#N)sc5c32)C(c2ccc(SCC(CCCC)CCCCCC)cc2)(c2ccc(SCC(CCCC)CCCCCC)cc2)c2c-4sc3cc(/C=C4\C(=O)c5cc6ccccc6cc5C4=C(C#N)C#N)sc23)cc1,{[][<]Cc1cccs1[>][<]}{[>][<]CCCCCCC(CCCC)CSOC(=O)c1ccsc1[>][<]}{[>][<]CCCCCCC(CCCC)CSOC(=O)c1ccsc1Cc1cccs1[>][]}
J71,CCCCCCCCC(CCCCCC)Cn1nc2c(-c3ccc(C)s3)c(F)c(F)c(-c3ccc(-c4cc5c(-c6ccc([Si](CCC)(CCC)CCC)s6)c6sc(C)cc6c(-c6ccc([Si](CCC)(CCC)CCC)s6)c5s4)s3)c2n1,IDTT-OBH,CCCCCCC(CCCC)CSOc1ccc(C2(c3ccc(OSCC(CCCC)CCCCCC)cc3)c3cc4c(cc3-c3sc5cc(/C=C6\C(=O)c7cc8ccccc8cc7C6=C(C#N)C#N)sc5c32)C(c2ccc(OSCC(CCCC)CCCCCC)cc2)(c2ccc(OSCC(CCCC)CCCCCC)cc2)c2c-4sc3cc(/C=C4\C(=O)c5cc6ccccc6cc5C4=C(C#N)C#N)sc23)cc1,"[0, 0, 0, 0, 6, 7, 8, 9, 1, 236, 79, 238, 220, 238, 79, 236]","[0, 0, 0, 0, 236, 79, 238, 220, 238, 79, 236, 1, 6, 7, 8, 9]","[[0, 0, 0, 0, 6, 7, 8, 9, 1, 236, 79, 238, 220, 238, 79, 236], [0, 0, 0, 0, 9, 6, 7, 8, 1, 236, 79, 238, 220, 238, 79, 236], [0, 0, 0, 0, 8, 9, 6, 7, 1, 236, 79, 238, 220, 238, 79, 236], [0, 0, 0, 0, 7, 8, 9, 6, 1, 236, 79, 238, 220, 238, 79, 236]]","[[0, 0, 0, 0, 236, 79, 238, 220, 238, 79, 236, 1, 6, 7, 8, 9], [0, 0, 0, 0, 236, 79, 238, 220, 238, 79, 236, 1, 9, 6, 7, 8], [0, 0, 0, 0, 236, 79, 238, 220, 238, 79, 236, 1, 8, 9, 6, 7], [0, 0, 0, 0, 236, 79, 238, 220, 238, 79, 236, 1, 7, 8, 9, 6]]",-5.4,-3.24,-5.41,-3.86,1.0,CF,5.0,,-1.0,100.0,-1.0,PEDOT:PSS,PDINO,0.000152,4.09e-05,8.02,8.28,0.92,14.75,61.0,CCCCCCC(CCCC)CSOc1ccc(C2(c3ccc(OSCC(CCCC)CCCCCC)cc3)c3cc4c(cc3-c3sc5cc(/C=C6\C(=O)c7cc8ccccc8cc7C6=C(C#N)C#N)sc5c32)C(c2ccc(OSCC(CCCC)CCCCCC)cc2)(c2ccc(OSCC(CCCC)CCCCCC)cc2)c2c-4sc3cc(/C=C4\C(=O)c5cc6ccccc6cc5C4=C(C#N)C#N)sc23)cc1,{[][<]CCC[Si](CCC)(CCC)c1ccc(-c2c3cc(C)sc3c(-c3ccc([Si](CCC)(CCC)CCC)s3)c3ccsc23)s1[>][<]}{[>][<]c1ccsc1[>][<]}{[>][<]CCCCCCCCC(CCCCCC)Cn1nc2cc(F)c(F)cc2n1Cc1cccs1[>][]}
PBDB-T,CCCCC(CC)Cc1ccc(-c2c3cc(-c4ccc(-c5sc(-c6ccc(C)s6)c6c5C(=O)c5c(CC(CC)CCCC)sc(CC(CC)CCCC)c5C6=O)s4)sc3c(-c3ccc(CC(CC)CCCC)s3)c3cc(C)sc23)s1,IDTT-OBH,CCCCCCC(CCCC)CSOc1ccc(C2(c3ccc(OSCC(CCCC)CCCCCC)cc3)c3cc4c(cc3-c3sc5cc(/C=C6\C(=O)c7cc8ccccc8cc7C6=C(C#N)C#N)sc5c32)C(c2ccc(OSCC(CCCC)CCCCCC)cc2)(c2ccc(OSCC(CCCC)CCCCCC)cc2)c2c-4sc3cc(/C=C4\C(=O)c5cc6ccccc6cc5C4=C(C#N)C#N)sc23)cc1,"[0, 0, 0, 0, 49, 7, 100, 9, 1, 236, 79, 238, 220, 238, 79, 236]","[0, 0, 0, 0, 236, 79, 238, 220, 238, 79, 236, 1, 49, 7, 100, 9]","[[0, 0, 0, 0, 49, 7, 100, 9, 1, 236, 79, 238, 220, 238, 79, 236], [0, 0, 0, 0, 9, 49, 7, 100, 1, 236, 79, 238, 220, 238, 79, 236], [0, 0, 0, 0, 100, 9, 49, 7, 1, 236, 79, 238, 220, 238, 79, 236], [0, 0, 0, 0, 7, 100, 9, 49, 1, 236, 79, 238, 220, 238, 79, 236]]","[[0, 0, 0, 0, 236, 79, 238, 220, 238, 79, 236, 1, 49, 7, 100, 9], [0, 0, 0, 0, 236, 79, 238, 220, 238, 79, 236, 1, 9, 49, 7, 100], [0, 0, 0, 0, 236, 79, 238, 220, 238, 79, 236, 1, 100, 9, 49, 7], [0, 0, 0, 0, 236, 79, 238, 220, 238, 79, 236, 1, 7, 100, 9, 49]]",-5.33,-2.92,-5.41,-3.86,1.25,CF,5.0,,-1.0,90.0,110.0,PEDOT:PSS,PDINO,0.000184,9.78e-05,10.93,10.94,0.87,17.46,72.0,CCCCCCC(CCCC)CSOc1ccc(C2(c3ccc(OSCC(CCCC)CCCCCC)cc3)c3cc4c(cc3-c3sc5cc(/C=C6\C(=O)c7cc8ccccc8cc7C6=C(C#N)C#N)sc5c32)C(c2ccc(OSCC(CCCC)CCCCCC)cc2)(c2ccc(OSCC(CCCC)CCCCCC)cc2)c2c-4sc3cc(/C=C4\C(=O)c5cc6ccccc6cc5C4=C(C#N)C#N)sc23)cc1,{[][<]CCCCC(CC)Cc1ccc(-c2c3cc(C)sc3c(-c3ccc(CC(CC)CCCC)s3)c3ccsc23)s1[>][<]}{[>][<]c1ccsc1[>][<]}{[>][<]CCCCC(CC)Cc1sc(CC(CC)CCCC)c2c1C(=O)c1cscc1C2=OCc1cccs1[>][]}
PDCBT,CCCCCCC(CCCC)CSOC(=O)c1cc(-c2cc(C(=O)OSCC(CCCC)CCCCCC)c(-c3ccc(C)s3)s2)sc1-c1ccc(C)s1,IDTT-OBH,CCCCCCC(CCCC)CSOc1ccc(C2(c3ccc(OSCC(CCCC)CCCCCC)cc3)c3cc4c(cc3-c3sc5cc(/C=C6\C(=O)c7cc8ccccc8cc7C6=C(C#N)C#N)sc5c32)C(c2ccc(OSCC(CCCC)CCCCCC)cc2)(c2ccc(OSCC(CCCC)CCCCCC)cc2)c2c-4sc3cc(/C=C4\C(=O)c5cc6ccccc6cc5C4=C(C#N)C#N)sc23)cc1,"[0, 0, 0, 0, 9, 50, 50, 9, 1, 236, 79, 238, 220, 238, 79, 236]","[0, 0, 0, 0, 236, 79, 238, 220, 238, 79, 236, 1, 9, 50, 50, 9]","[[0, 0, 0, 0, 9, 50, 50, 9, 1, 236, 79, 238, 220, 238, 79, 236], [0, 0, 0, 0, 9, 9, 50, 50, 1, 236, 79, 238, 220, 238, 79, 236], [0, 0, 0, 0, 50, 9, 9, 50, 1, 236, 79, 238, 220, 238, 79, 236], [0, 0, 0, 0, 50, 50, 9, 9, 1, 236, 79, 238, 220, 238, 79, 236]]","[[0, 0, 0, 0, 236, 79, 238, 220, 238, 79, 236, 1, 9, 50, 50, 9], [0, 0, 0, 0, 236, 79, 238, 220, 238, 79, 236, 1, 9, 9, 50, 50], [0, 0, 0, 0, 236, 79, 238, 220, 238, 79, 236, 1, 50, 9, 9, 50], [0, 0, 0, 0, 236, 79, 238, 220, 238, 79, 236, 1, 50, 50, 9, 9]]",-5.31,-3.0,-5.41,-3.86,0.833,CF,5.0,,-1.0,100.0,120.0,PEDOT:PSS,PDINO,0.000172,8.18e-05,8.24,8.24,0.91,13.97,64.8,CCCCCCC(CCCC)CSOc1ccc(C2(c3ccc(OSCC(CCCC)CCCCCC)cc3)c3cc4c(cc3-c3sc5cc(/C=C6\C(=O)c7cc8ccccc8cc7C6=C(C#N)C#N)sc5c32)C(c2ccc(OSCC(CCCC)CCCCCC)cc2)(c2ccc(OSCC(CCCC)CCCCCC)cc2)c2c-4sc3cc(/C=C4\C(=O)c5cc6ccccc6cc5C4=C(C#N)C#N)sc23)cc1,{[][<]Cc1cccs1[>][<]}{[>][<]CCCCCCC(CCCC)CSOC(=O)c1ccsc1[>][<]}{[>][<]CCCCCCC(CCCC)CSOC(=O)c1ccsc1Cc1cccs1[>][]}
J52,CCCCCCCCC(CCCCCC)Cn1nc2c(-c3ccc(C)s3)c(F)c(F)c(-c3ccc(-c4cc5c(-c6ccc(CC(CC)CCCC)s6)c6sc(C)cc6c(-c6ccc(CCCCC(C)CC)s6)c5s4)s3)c2n1,IEICO-4Cl,CCCCCCc1ccc(C2(c3ccc(CCCCCC)cc3)c3cc4c(cc3-c3sc(-c5sc(/C=C6\C(=O)c7cc(Cl)c(Cl)cc7C6=C(C#N)C#N)cc5OCC(CC)CCCC)cc32)C(c2ccc(CCCCCC)cc2)(c2ccc(CCCCCC)cc2)c2cc(-c3sc(/C=C5\C(=O)c6cc(Cl)c(Cl)cc6C5=C(C#N)C#N)cc3OCC(CC)CCCC)sc2-4)cc1,"[0, 0, 10, 7, 8, 9, 1, 230, 228, 7, 218, 220, 218, 7, 228, 230]","[0, 0, 230, 228, 7, 218, 220, 218, 7, 228, 230, 1, 10, 7, 8, 9]","[[0, 0, 10, 7, 8, 9, 1, 230, 228, 7, 218, 220, 218, 7, 228, 230], [0, 0, 9, 10, 7, 8, 1, 230, 228, 7, 218, 220, 218, 7, 228, 230], [0, 0, 8, 9, 10, 7, 1, 230, 228, 7, 218, 220, 218, 7, 228, 230], [0, 0, 7, 8, 9, 10, 1, 230, 228, 7, 218, 220, 218, 7, 228, 230]]","[[0, 0, 230, 228, 7, 218, 220, 218, 7, 228, 230, 1, 10, 7, 8, 9], [0, 0, 230, 228, 7, 218, 220, 218, 7, 228, 230, 1, 9, 10, 7, 8], [0, 0, 230, 228, 7, 218, 220, 218, 7, 228, 230, 1, 8, 9, 10, 7], [0, 0, 230, 228, 7, 218, 220, 218, 7, 228, 230, 1, 7, 8, 9, 10]]",,,-5.56,-4.23,0.667,CB,10.0,DIO,1.0,110.0,150.0,PEDOT:PSS,PFN-Br,,,10.1,10.11,0.7,23.8,60.7,CCCCCCc1ccc(C2(c3ccc(CCCCCC)cc3)c3cc4c(cc3-c3sc(-c5sc(/C=C6\C(=O)c7cc(Cl)c(Cl)cc7C6=C(C#N)C#N)cc5OCC(CC)CCCC)cc32)C(c2ccc(CCCCCC)cc2)(c2ccc(CCCCCC)cc2)c2cc(-c3sc(/C=C5\C(=O)c6cc(Cl)c(Cl)cc6C5=C(C#N)C#N)cc3OCC(CC)CCCC)sc2-4)cc1,{[][<]CCCCC(CC)Cc1ccc(-c2c3ccsc3c(-c3ccc(CCCCC(C)CC)s3)c3cc(C)sc23)s1[>][<]}{[>][<]c1ccsc1[>][<]}{[>][<]CCCCCCCCC(CCCCCC)Cn1nc2cc(F)c(F)cc2n1Cc1cccs1[>][]}
PBDB-T,CCCCC(CC)Cc1ccc(-c2c3cc(-c4ccc(-c5sc(-c6ccc(C)s6)c6c5C(=O)c5c(CC(CC)CCCC)sc(CC(CC)CCCC)c5C6=O)s4)sc3c(-c3ccc(CC(CC)CCCC)s3)c3cc(C)sc23)s1,IEICO-4Cl,CCCCCCc1ccc(C2(c3ccc(CCCCCC)cc3)c3cc4c(cc3-c3sc(-c5sc(/C=C6\C(=O)c7cc(Cl)c(Cl)cc7C6=C(C#N)C#N)cc5OCC(CC)CCCC)cc32)C(c2ccc(CCCCCC)cc2)(c2ccc(CCCCCC)cc2)c2cc(-c3sc(/C=C5\C(=O)c6cc(Cl)c(Cl)cc6C5=C(C#N)C#N)cc3OCC(CC)CCCC)sc2-4)cc1,"[0, 0, 49, 7, 100, 9, 1, 230, 228, 7, 218, 220, 218, 7, 228, 230]","[0, 0, 230, 228, 7, 218, 220, 218, 7, 228, 230, 1, 49, 7, 100, 9]","[[0, 0, 49, 7, 100, 9, 1, 230, 228, 7, 218, 220, 218, 7, 228, 230], [0, 0, 9, 49, 7, 100, 1, 230, 228, 7, 218, 220, 218, 7, 228, 230], [0, 0, 100, 9, 49, 7, 1, 230, 228, 7, 218, 220, 218, 7, 228, 230], [0, 0, 7, 100, 9, 49, 1, 230, 228, 7, 218, 220, 218, 7, 228, 230]]","[[0, 0, 230, 228, 7, 218, 220, 218, 7, 228, 230, 1, 49, 7, 100, 9], [0, 0, 230, 228, 7, 218, 220, 218, 7, 228, 230, 1, 9, 49, 7, 100], [0, 0, 230, 228, 7, 218, 220, 218, 7, 228, 230, 1, 100, 9, 49, 7], [0, 0, 230, 228, 7, 218, 220, 218, 7, 228, 230, 1, 7, 100, 9, 49]]",,,-5.56,-4.23,1.0,CB,10.0,DIO,1.0,100.0,150.0,PEDOT:PSS,PFN-Br,,,9.67,9.67,0.744,20.8,62.5,CCCCCCc1ccc(C2(c3ccc(CCCCCC)cc3)c3cc4c(cc3-c3sc(-c5sc(/C=C6\C(=O)c7cc(Cl)c(Cl)cc7C6=C(C#N)C#N)cc5OCC(CC)CCCC)cc32)C(c2ccc(CCCCCC)cc2)(c2ccc(CCCCCC)cc2)c2cc(-c3sc(/C=C5\C(=O)c6cc(Cl)c(Cl)cc6C5=C(C#N)C#N)cc3OCC(CC)CCCC)sc2-4)cc1,{[][<]CCCCC(CC)Cc1ccc(-c2c3cc(C)sc3c(-c3ccc(CC(CC)CCCC)s3)c3ccsc23)s1[>][<]}{[>][<]c1ccsc1[>][<]}{[>][<]CCCCC(CC)Cc1sc(CC(CC)CCCC)c2c1C(=O)c1cscc1C2=OCc1cccs1[>][]}
PTB7-Th,CCCCC(CC)COC(=O)c1sc2c(-c3cc4c(-c5ccc(CC(CC)CCCC)s5)c5sc(C)cc5c(-c5ccc(CC(CC)CCCC)s5)c4s3)sc(C)c2c1F,IEICO-4Cl,CCCCCCc1ccc(C2(c3ccc(CCCCCC)cc3)c3cc4c(cc3-c3sc(-c5sc(/C=C6\C(=O)c7cc(Cl)c(Cl)cc7C6=C(C#N)C#N)cc5OCC(CC)CCCC)cc32)C(c2ccc(CCCCCC)cc2)(c2ccc(CCCCCC)cc2)c2cc(-c3sc(/C=C5\C(=O)c6cc(Cl)c(Cl)cc6C5=C(C#N)C#N)cc3OCC(CC)CCCC)sc2-4)cc1,"[0, 0, 0, 0, 49, 101, 1, 230, 228, 7, 218, 220, 218, 7, 228, 230]","[0, 0, 0, 0, 230, 228, 7, 218, 220, 218, 7, 228, 230, 1, 49, 101]","[[0, 0, 0, 0, 49, 101, 1, 230, 228, 7, 218, 220, 218, 7, 228, 230], [0, 0, 0, 0, 101, 49, 1, 230, 228, 7, 218, 220, 218, 7, 228, 230]]","[[0, 0, 0, 0, 230, 228, 7, 218, 220, 218, 7, 228, 230, 1, 49, 101], [0, 0, 0, 0, 230, 228, 7, 218, 220, 218, 7, 228, 230, 1, 101, 49]]",,,-5.56,-4.23,0.667,CB,10.0,DIO,1.0,110.0,150.0,PEDOT:PSS,PFN-Br,,,10.3,10.28,0.727,22.8,62.0,CCCCCCc1ccc(C2(c3ccc(CCCCCC)cc3)c3cc4c(cc3-c3sc(-c5sc(/C=C6\C(=O)c7cc(Cl)c(Cl)cc7C6=C(C#N)C#N)cc5OCC(CC)CCCC)cc32)C(c2ccc(CCCCCC)cc2)(c2ccc(CCCCCC)cc2)c2cc(-c3sc(/C=C5\C(=O)c6cc(Cl)c(Cl)cc6C5=C(C#N)C#N)cc3OCC(CC)CCCC)sc2-4)cc1,{[][<]CCCCC(CC)Cc1ccc(-c2c3cc(C)sc3c(-c3ccc(CC(CC)CCCC)s3)c3ccsc23)s1CCCCC(CC)COC(=O)c1sc2csc(C)c2c1F[>][]}
J52,CCCCCCCCC(CCCCCC)Cn1nc2c(-c3ccc(C)s3)c(F)c(F)c(-c3ccc(-c4cc5c(-c6ccc(CC(CC)CCCC)s6)c6sc(C)cc6c(-c6ccc(CCCCC(C)CC)s6)c5s4)s3)c2n1,IEICO-4F,CCCCCCc1ccc(C2(c3ccc(CCCCCC)cc3)c3cc4c(cc3-c3sc(-c5sc(/C=C6\C(=O)c7cc(F)c(F)cc7C6=C(C#N)C#N)cc5OCC(CC)CCCC)cc32)C(c2ccc(CCCCCC)cc2)(c2ccc(CCCCCC)cc2)c2cc(-c3sc(/C=C5\C(=O)c6cc(F)c(F)cc6C5=C(C#N)C#N)cc3OCC(CC)CCCC)sc2-4)cc1,"[0, 0, 10, 7, 8, 9, 1, 216, 228, 7, 218, 220, 218, 7, 228, 216]","[0, 0, 216, 228, 7, 218, 220, 218, 7, 228, 216, 1, 10, 7, 8, 9]","[[0, 0, 10, 7, 8, 9, 1, 216, 228, 7, 218, 220, 218, 7, 228, 216], [0, 0, 9, 10, 7, 8, 1, 216, 228, 7, 218, 220, 218, 7, 228, 216], [0, 0, 8, 9, 10, 7, 1, 216, 228, 7, 218, 220, 218, 7, 228, 216], [0, 0, 7, 8, 9, 10, 1, 216, 228, 7, 218, 220, 218, 7, 228, 216]]","[[0, 0, 216, 228, 7, 218, 220, 218, 7, 228, 216, 1, 10, 7, 8, 9], [0, 0, 216, 228, 7, 218, 220, 218, 7, 228, 216, 1, 9, 10, 7, 8], [0, 0, 216, 228, 7, 218, 220, 218, 7, 228, 216, 1, 8, 9, 10, 7], [0, 0, 216, 228, 7, 218, 220, 218, 7, 228, 216, 1, 7, 8, 9, 10]]",,,-5.1098,-3.3772,0.769,CB,24.0,,-1.0,85.0,130.0,MoOx,ZnO,0.000111,0.000135,8.2,8.2,0.704,20.48,56.9,CCCCCCc1ccc(C2(c3ccc(CCCCCC)cc3)c3cc4c(cc3-c3sc(-c5sc(/C=C6\C(=O)c7cc(F)c(F)cc7C6=C(C#N)C#N)cc5OCC(CC)CCCC)cc32)C(c2ccc(CCCCCC)cc2)(c2ccc(CCCCCC)cc2)c2cc(-c3sc(/C=C5\C(=O)c6cc(F)c(F)cc6C5=C(C#N)C#N)cc3OCC(CC)CCCC)sc2-4)cc1,{[][<]CCCCC(CC)Cc1ccc(-c2c3ccsc3c(-c3ccc(CCCCC(C)CC)s3)c3cc(C)sc23)s1[>][<]}{[>][<]c1ccsc1[>][<]}{[>][<]CCCCCCCCC(CCCCCC)Cn1nc2cc(F)c(F)cc2n1Cc1cccs1[>][]}
J52,CCCCCCCCC(CCCCCC)Cn1nc2c(-c3ccc(C)s3)c(F)c(F)c(-c3ccc(-c4cc5c(-c6ccc(CC(CC)CCCC)s6)c6sc(C)cc6c(-c6ccc(CCCCC(C)CC)s6)c5s4)s3)c2n1,i-IEICO-4F,CCCCCCc1ccc(C2(c3ccc(CCCCCC)cc3)c3cc4c(cc3-c3sc(-c5scc(/C=C6\C(=O)c7cc(F)c(F)cc7C6=C(C#N)C#N)c5OCC(CC)CCCC)cc32)C(c2ccc(CCCCCC)cc2)(c2ccc(CCCCCC)cc2)c2cc(-c3scc(/C=C5\C(=O)c6cc(F)c(F)cc6C5=C(C#N)C#N)c3OCC(CC)CCCC)sc2-4)cc1,"[0, 0, 10, 7, 8, 9, 1, 216, 228, 7, 218, 220, 218, 7, 228, 216]","[0, 0, 216, 228, 7, 218, 220, 218, 7, 228, 216, 1, 10, 7, 8, 9]","[[0, 0, 10, 7, 8, 9, 1, 216, 228, 7, 218, 220, 218, 7, 228, 216], [0, 0, 9, 10, 7, 8, 1, 216, 228, 7, 218, 220, 218, 7, 228, 216], [0, 0, 8, 9, 10, 7, 1, 216, 228, 7, 218, 220, 218, 7, 228, 216], [0, 0, 7, 8, 9, 10, 1, 216, 228, 7, 218, 220, 218, 7, 228, 216]]","[[0, 0, 216, 228, 7, 218, 220, 218, 7, 228, 216, 1, 10, 7, 8, 9], [0, 0, 216, 228, 7, 218, 220, 218, 7, 228, 216, 1, 9, 10, 7, 8], [0, 0, 216, 228, 7, 218, 220, 218, 7, 228, 216, 1, 8, 9, 10, 7], [0, 0, 216, 228, 7, 218, 220, 218, 7, 228, 216, 1, 7, 8, 9, 10]]",,,-5.0183,-3.3307,1.0,CB,24.0,,-1.0,85.0,130.0,MoOx,ZnO,0.000259,0.000383,13.18,13.18,0.849,22.86,67.9,CCCCCCc1ccc(C2(c3ccc(CCCCCC)cc3)c3cc4c(cc3-c3sc(-c5scc(/C=C6\C(=O)c7cc(F)c(F)cc7C6=C(C#N)C#N)c5OCC(CC)CCCC)cc32)C(c2ccc(CCCCCC)cc2)(c2ccc(CCCCCC)cc2)c2cc(-c3scc(/C=C5\C(=O)c6cc(F)c(F)cc6C5=C(C#N)C#N)c3OCC(CC)CCCC)sc2-4)cc1,{[][<]CCCCC(CC)Cc1ccc(-c2c3ccsc3c(-c3ccc(CCCCC(C)CC)s3)c3cc(C)sc23)s1[>][<]}{[>][<]c1ccsc1[>][<]}{[>][<]CCCCCCCCC(CCCCCC)Cn1nc2cc(F)c(F)cc2n1Cc1cccs1[>][]}
J71,CCCCCCCCC(CCCCCC)Cn1nc2c(-c3ccc(C)s3)c(F)c(F)c(-c3ccc(-c4cc5c(-c6ccc([Si](CCC)(CCC)CCC)s6)c6sc(C)cc6c(-c6ccc([Si](CCC)(CCC)CCC)s6)c5s4)s3)c2n1,ITCPTC,CCCCCCc1ccc(C2(c3ccc(CCCCCC)cc3)c3cc4c(cc3-c3sc5cc(/C=C6\C(=O)c7cscc7C6=C(C#N)C#N)sc5c32)C(c2ccc(CCCCCC)cc2)(c2ccc(CCCCCC)cc2)c2c-4sc3cc(/C=C4\C(=O)c5cscc5C4=C(C#N)C#N)sc23)cc1,"[0, 0, 0, 0, 6, 7, 8, 9, 1, 254, 79, 218, 220, 218, 79, 254]","[0, 0, 0, 0, 254, 79, 218, 220, 218, 79, 254, 1, 6, 7, 8, 9]","[[0, 0, 0, 0, 6, 7, 8, 9, 1, 254, 79, 218, 220, 218, 79, 254], [0, 0, 0, 0, 9, 6, 7, 8, 1, 254, 79, 218, 220, 218, 79, 254], [0, 0, 0, 0, 8, 9, 6, 7, 1, 254, 79, 218, 220, 218, 79, 254], [0, 0, 0, 0, 7, 8, 9, 6, 1, 254, 79, 218, 220, 218, 79, 254]]","[[0, 0, 0, 0, 254, 79, 218, 220, 218, 79, 254, 1, 6, 7, 8, 9], [0, 0, 0, 0, 254, 79, 218, 220, 218, 79, 254, 1, 9, 6, 7, 8], [0, 0, 0, 0, 254, 79, 218, 220, 218, 79, 254, 1, 8, 9, 6, 7], [0, 0, 0, 0, 254, 79, 218, 220, 218, 79, 254, 1, 7, 8, 9, 6]]",-5.4,-3.24,-5.54,-3.45,1.0,CF,,,-1.0,110.0,150.0,PEDOT:PSS,PDINO,0.000713,0.000531,11.63,11.63,0.896,17.52,74.1,CCCCCCc1ccc(C2(c3ccc(CCCCCC)cc3)c3cc4c(cc3-c3sc5cc(/C=C6\C(=O)c7cscc7C6=C(C#N)C#N)sc5c32)C(c2ccc(CCCCCC)cc2)(c2ccc(CCCCCC)cc2)c2c-4sc3cc(/C=C4\C(=O)c5cscc5C4=C(C#N)C#N)sc23)cc1,{[][<]CCC[Si](CCC)(CCC)c1ccc(-c2c3cc(C)sc3c(-c3ccc([Si](CCC)(CCC)CCC)s3)c3ccsc23)s1[>][<]}{[>][<]c1ccsc1[>][<]}{[>][<]CCCCCCCCC(CCCCCC)Cn1nc2cc(F)c(F)cc2n1Cc1cccs1[>][]}
J40,CCCCCCCCCCC(CCCCCCCC)COc1c2cc(-c3ccc(-c4c(F)c(F)c(-c5ccc(C)s5)c5nn(CC(CC)CCCC)nc45)s3)sc2c(OCC(CCCCCCCC)CCCCCCCCCC)c2cc(C)sc12,ITIC,CCCCCCc1ccc(C2(c3ccc(CCCCCC)cc3)c3cc4c(cc3-c3sc5cc(/C=C6\C(=O)c7ccccc7C6=C(C#N)C#N)sc5c32)C(c2ccc(CCCCCC)cc2)(c2ccc(CCCCCC)cc2)c2c-4sc3cc(/C=C4\C(=O)c5ccccc5C4=C(C#N)C#N)sc23)cc1,"[0, 0, 0, 0, 15, 7, 16, 9, 1, 221, 79, 218, 220, 218, 79, 221]","[0, 0, 0, 0, 221, 79, 218, 220, 218, 79, 221, 1, 15, 7, 16, 9]","[[0, 0, 0, 0, 15, 7, 16, 9, 1, 221, 79, 218, 220, 218, 79, 221], [0, 0, 0, 0, 9, 15, 7, 16, 1, 221, 79, 218, 220, 218, 79, 221], [0, 0, 0, 0, 16, 9, 15, 7, 1, 221, 79, 218, 220, 218, 79, 221], [0, 0, 0, 0, 7, 16, 9, 15, 1, 221, 79, 218, 220, 218, 79, 221]]","[[0, 0, 0, 0, 221, 79, 218, 220, 218, 79, 221, 1, 15, 7, 16, 9], [0, 0, 0, 0, 221, 79, 218, 220, 218, 79, 221, 1, 9, 15, 7, 16], [0, 0, 0, 0, 221, 79, 218, 220, 218, 79, 221, 1, 16, 9, 15, 7], [0, 0, 0, 0, 221, 79, 218, 220, 218, 79, 221, 1, 7, 16, 9, 15]]",-5.4,-2.9,,,1.0,CF,8.0,,-1.0,,120.0,PEDOT:PSS,PDINO,3.7e-05,0.000144,6.48,6.52,0.89,12.18,60.13,CCCCCCc1ccc(C2(c3ccc(CCCCCC)cc3)c3cc4c(cc3-c3sc5cc(/C=C6\C(=O)c7ccccc7C6=C(C#N)C#N)sc5c32)C(c2ccc(CCCCCC)cc2)(c2ccc(CCCCCC)cc2)c2c-4sc3cc(/C=C4\C(=O)c5ccccc5C4=C(C#N)C#N)sc23)cc1,{[][<]CCCCCCCCCCC(CCCCCCCC)COc1c2cc(C)sc2c(OCC(CCCCCCCC)CCCCCCCCCC)c2ccsc12[>][<]}{[>][<]c1ccsc1[>][<]}{[>][<]CCCCC(CC)Cn1nc2cc(F)c(F)cc2n1Cc1cccs1[>][]}
J50,CCCCCCCCC(CCCCCC)Cc1ccc(-c2c3cc(-c4ccc(-c5ccc(-c6ccc(C)s6)c6nn(CCCCCCCC)nc56)s4)sc3c(-c3ccc(CCCCCCCCC(C)CCCCCC)s3)c3cc(C)sc23)s1,ITIC,CCCCCCc1ccc(C2(c3ccc(CCCCCC)cc3)c3cc4c(cc3-c3sc5cc(/C=C6\C(=O)c7ccccc7C6=C(C#N)C#N)sc5c32)C(c2ccc(CCCCCC)cc2)(c2ccc(CCCCCC)cc2)c2c-4sc3cc(/C=C4\C(=O)c5ccccc5C4=C(C#N)C#N)sc23)cc1,"[0, 0, 0, 0, 2, 7, 18, 9, 1, 221, 79, 218, 220, 218, 79, 221]","[0, 0, 0, 0, 221, 79, 218, 220, 218, 79, 221, 1, 2, 7, 18, 9]","[[0, 0, 0, 0, 2, 7, 18, 9, 1, 221, 79, 218, 220, 218, 79, 221], [0, 0, 0, 0, 9, 2, 7, 18, 1, 221, 79, 218, 220, 218, 79, 221], [0, 0, 0, 0, 18, 9, 2, 7, 1, 221, 79, 218, 220, 218, 79, 221], [0, 0, 0, 0, 7, 18, 9, 2, 1, 221, 79, 218, 220, 218, 79, 221]]","[[0, 0, 0, 0, 221, 79, 218, 220, 218, 79, 221, 1, 2, 7, 18, 9], [0, 0, 0, 0, 221, 79, 218, 220, 218, 79, 221, 1, 9, 2, 7, 18], [0, 0, 0, 0, 221, 79, 218, 220, 218, 79, 221, 1, 18, 9, 2, 7], [0, 0, 0, 0, 221, 79, 218, 220, 218, 79, 221, 1, 7, 18, 9, 2]]",-5.13,-3.16,-5.48,-3.83,0.5,CF,,,-1.0,,150.0,PEDOT:PSS,PDINO,6.3e-05,2.2e-05,4.8,4.87,0.71,12.93,53.0,CCCCCCc1ccc(C2(c3ccc(CCCCCC)cc3)c3cc4c(cc3-c3sc5cc(/C=C6\C(=O)c7ccccc7C6=C(C#N)C#N)sc5c32)C(c2ccc(CCCCCC)cc2)(c2ccc(CCCCCC)cc2)c2c-4sc3cc(/C=C4\C(=O)c5ccccc5C4=C(C#N)C#N)sc23)cc1,{[][<]CCCCCCCCC(CCCCCC)Cc1ccc(-c2c3ccsc3c(-c3ccc(CCCCCCCCC(C)CCCCCC)s3)c3cc(C)sc23)s1[>][<]}{[>][<]c1ccsc1[>][<]}{[>][<]CCCCCCCCn1nc2ccccc2n1Cc1cccs1[>][]}
