Repository: aspuru-guzik-group/Beyond-Molecular-Structure-ML-for-OPV-Materials-Devices

File: ml_for_opvs/data/postprocess/OPV_Min/manual_frag/master_manual_frag.csv (part 2 of 19)
Donor,Donor_SMILES,Acceptor,Acceptor_SMILES,DA_manual_tokenized,AD_manual_tokenized,DA_manual_tokenized_aug,AD_manual_tokenized_aug,HOMO_D (eV),LUMO_D (eV),HOMO_A (eV),LUMO_A (eV),D:A ratio (m/m),solvent,total solids conc. (mg/mL),solvent additive,solvent additive conc. (%v/v),active layer thickness (nm),annealing temperature,hole contact layer,electron contact layer,hole mobility blend (cm^2 V^-1 s^-1),electron mobility blend (cm^2 V^-1 s^-1),PCE (%),calc_PCE (%),Voc (V),Jsc (mA cm^-2),FF (%),Acceptor_BigSMILES,Donor_BigSMILES
J51,CCCCCCCCC(CCCCCC)Cc1ccc(-c2c3cc(-c4ccc(-c5c(F)c(F)c(-c6ccc(C)s6)c6nn(CCCCCCCC)nc56)s4)sc3c(-c3ccc(CCCCCCCCC(C)CCCCCC)s3)c3cc(C)sc23)s1,ITIC,CCCCCCc1ccc(C2(c3ccc(CCCCCC)cc3)c3cc4c(cc3-c3sc5cc(/C=C6\C(=O)c7ccccc7C6=C(C#N)C#N)sc5c32)C(c2ccc(CCCCCC)cc2)(c2ccc(CCCCCC)cc2)c2c-4sc3cc(/C=C4\C(=O)c5ccccc5C4=C(C#N)C#N)sc23)cc1,"[0, 0, 0, 0, 2, 7, 17, 9, 1, 221, 79, 218, 220, 218, 79, 221]","[0, 0, 0, 0, 221, 79, 218, 220, 218, 79, 221, 1, 2, 7, 17, 9]","[[0, 0, 0, 0, 2, 7, 17, 9, 1, 221, 79, 218, 220, 218, 79, 221], [0, 0, 0, 0, 9, 2, 7, 17, 1, 221, 79, 218, 220, 218, 79, 221], [0, 0, 0, 0, 17, 9, 2, 7, 1, 221, 79, 218, 220, 218, 79, 221], [0, 0, 0, 0, 7, 17, 9, 2, 1, 221, 79, 218, 220, 218, 79, 221]]","[[0, 0, 0, 0, 221, 79, 218, 220, 218, 79, 221, 1, 2, 7, 17, 9], [0, 0, 0, 0, 221, 79, 218, 220, 218, 79, 221, 1, 9, 2, 7, 17], [0, 0, 0, 0, 221, 79, 218, 220, 218, 79, 221, 1, 17, 9, 2, 7], [0, 0, 0, 0, 221, 79, 218, 220, 218, 79, 221, 1, 7, 17, 9, 2]]",-5.26,-3.08,-5.48,-3.83,0.5,CF,,,-1.0,,150.0,PEDOT:PSS,PDINO,0.000205,8.6e-05,9.26,9.32,0.82,16.47,69.0,CCCCCCc1ccc(C2(c3ccc(CCCCCC)cc3)c3cc4c(cc3-c3sc5cc(/C=C6\C(=O)c7ccccc7C6=C(C#N)C#N)sc5c32)C(c2ccc(CCCCCC)cc2)(c2ccc(CCCCCC)cc2)c2c-4sc3cc(/C=C4\C(=O)c5ccccc5C4=C(C#N)C#N)sc23)cc1,{[][<]CCCCCCCCC(CCCCCC)Cc1ccc(-c2c3ccsc3c(-c3ccc(CCCCCCCCC(C)CCCCCC)s3)c3cc(C)sc23)s1[>][<]}{[>][<]c1ccsc1[>][<]}{[>][<]CCCCCCCCn1nc2cc(F)c(F)cc2n1Cc1cccs1[>][]}
J52,CCCCCCCCC(CCCCCC)Cn1nc2c(-c3ccc(C)s3)c(F)c(F)c(-c3ccc(-c4cc5c(-c6ccc(CC(CC)CCCC)s6)c6sc(C)cc6c(-c6ccc(CCCCC(C)CC)s6)c5s4)s3)c2n1,ITIC,CCCCCCc1ccc(C2(c3ccc(CCCCCC)cc3)c3cc4c(cc3-c3sc5cc(/C=C6\C(=O)c7ccccc7C6=C(C#N)C#N)sc5c32)C(c2ccc(CCCCCC)cc2)(c2ccc(CCCCCC)cc2)c2c-4sc3cc(/C=C4\C(=O)c5ccccc5C4=C(C#N)C#N)sc23)cc1,"[0, 0, 0, 0, 10, 7, 8, 9, 1, 221, 79, 218, 220, 218, 79, 221]","[0, 0, 0, 0, 221, 79, 218, 220, 218, 79, 221, 1, 10, 7, 8, 9]","[[0, 0, 0, 0, 10, 7, 8, 9, 1, 221, 79, 218, 220, 218, 79, 221], [0, 0, 0, 0, 9, 10, 7, 8, 1, 221, 79, 218, 220, 218, 79, 221], [0, 0, 0, 0, 8, 9, 10, 7, 1, 221, 79, 218, 220, 218, 79, 221], [0, 0, 0, 0, 7, 8, 9, 10, 1, 221, 79, 218, 220, 218, 79, 221]]","[[0, 0, 0, 0, 221, 79, 218, 220, 218, 79, 221, 1, 10, 7, 8, 9], [0, 0, 0, 0, 221, 79, 218, 220, 218, 79, 221, 1, 9, 10, 7, 8], [0, 0, 0, 0, 221, 79, 218, 220, 218, 79, 221, 1, 8, 9, 10, 7], [0, 0, 0, 0, 221, 79, 218, 220, 218, 79, 221, 1, 7, 8, 9, 10]]",-5.21,-2.99,,,1.0,CF,,,-1.0,,100.0,PEDOT:PSS,PDINO,,,5.51,5.53,0.73,13.11,57.8,CCCCCCc1ccc(C2(c3ccc(CCCCCC)cc3)c3cc4c(cc3-c3sc5cc(/C=C6\C(=O)c7ccccc7C6=C(C#N)C#N)sc5c32)C(c2ccc(CCCCCC)cc2)(c2ccc(CCCCCC)cc2)c2c-4sc3cc(/C=C4\C(=O)c5ccccc5C4=C(C#N)C#N)sc23)cc1,{[][<]CCCCC(CC)Cc1ccc(-c2c3ccsc3c(-c3ccc(CCCCC(C)CC)s3)c3cc(C)sc23)s1[>][<]}{[>][<]c1ccsc1[>][<]}{[>][<]CCCCCCCCC(CCCCCC)Cn1nc2cc(F)c(F)cc2n1Cc1cccs1[>][]}
J60,CCCCCCCCC(CCCCCC)Cn1nc2c(-c3ccc(C)s3)c(F)c(F)c(-c3ccc(-c4cc5c(-c6ccc(SCC(CC)CCCC)s6)c6sc(C)cc6c(-c6ccc(SCC(CC)CCCC)s6)c5s4)s3)c2n1,ITIC,CCCCCCc1ccc(C2(c3ccc(CCCCCC)cc3)c3cc4c(cc3-c3sc5cc(/C=C6\C(=O)c7ccccc7C6=C(C#N)C#N)sc5c32)C(c2ccc(CCCCCC)cc2)(c2ccc(CCCCCC)cc2)c2c-4sc3cc(/C=C4\C(=O)c5ccccc5C4=C(C#N)C#N)sc23)cc1,"[0, 0, 0, 0, 14, 7, 8, 9, 1, 221, 79, 218, 220, 218, 79, 221]","[0, 0, 0, 0, 221, 79, 218, 220, 218, 79, 221, 1, 14, 7, 8, 9]","[[0, 0, 0, 0, 14, 7, 8, 9, 1, 221, 79, 218, 220, 218, 79, 221], [0, 0, 0, 0, 9, 14, 7, 8, 1, 221, 79, 218, 220, 218, 79, 221], [0, 0, 0, 0, 8, 9, 14, 7, 1, 221, 79, 218, 220, 218, 79, 221], [0, 0, 0, 0, 7, 8, 9, 14, 1, 221, 79, 218, 220, 218, 79, 221]]","[[0, 0, 0, 0, 221, 79, 218, 220, 218, 79, 221, 1, 14, 7, 8, 9], [0, 0, 0, 0, 221, 79, 218, 220, 218, 79, 221, 1, 9, 14, 7, 8], [0, 0, 0, 0, 221, 79, 218, 220, 218, 79, 221, 1, 8, 9, 14, 7], [0, 0, 0, 0, 221, 79, 218, 220, 218, 79, 221, 1, 7, 8, 9, 14]]",-5.32,-3.08,,,1.0,CF,,,-1.0,,100.0,PEDOT:PSS,PDINO,,,8.97,8.97,0.91,16.33,60.38,CCCCCCc1ccc(C2(c3ccc(CCCCCC)cc3)c3cc4c(cc3-c3sc5cc(/C=C6\C(=O)c7ccccc7C6=C(C#N)C#N)sc5c32)C(c2ccc(CCCCCC)cc2)(c2ccc(CCCCCC)cc2)c2c-4sc3cc(/C=C4\C(=O)c5ccccc5C4=C(C#N)C#N)sc23)cc1,{[][<]CCCCC(CC)CSc1ccc(-c2c3cc(C)sc3c(-c3ccc(SCC(CC)CCCC)s3)c3ccsc23)s1[>][<]}{[>][<]c1ccsc1[>][<]}{[>][<]CCCCCCCCC(CCCCCC)Cn1nc2cc(F)c(F)cc2n1Cc1cccs1[>][]}
J61,CCCCCCCCCCCCSSc1ccc(-c2c3cc(-c4ccc(-c5c(F)c(F)c(-c6ccc(C)s6)c6nn(CC(CCCCCC)CCCCCCCC)nc56)s4)sc3c(-c3ccc(SSCCCCCCCCCCCC)s3)c3cc(C)sc23)s1,ITIC,CCCCCCc1ccc(C2(c3ccc(CCCCCC)cc3)c3cc4c(cc3-c3sc5cc(/C=C6\C(=O)c7ccccc7C6=C(C#N)C#N)sc5c32)C(c2ccc(CCCCCC)cc2)(c2ccc(CCCCCC)cc2)c2c-4sc3cc(/C=C4\C(=O)c5ccccc5C4=C(C#N)C#N)sc23)cc1,"[0, 0, 0, 0, 13, 7, 8, 9, 1, 221, 79, 218, 220, 218, 79, 221]","[0, 0, 0, 0, 221, 79, 218, 220, 218, 79, 221, 1, 13, 7, 8, 9]","[[0, 0, 0, 0, 13, 7, 8, 9, 1, 221, 79, 218, 220, 218, 79, 221], [0, 0, 0, 0, 9, 13, 7, 8, 1, 221, 79, 218, 220, 218, 79, 221], [0, 0, 0, 0, 8, 9, 13, 7, 1, 221, 79, 218, 220, 218, 79, 221], [0, 0, 0, 0, 7, 8, 9, 13, 1, 221, 79, 218, 220, 218, 79, 221]]","[[0, 0, 0, 0, 221, 79, 218, 220, 218, 79, 221, 1, 13, 7, 8, 9], [0, 0, 0, 0, 221, 79, 218, 220, 218, 79, 221, 1, 9, 13, 7, 8], [0, 0, 0, 0, 221, 79, 218, 220, 218, 79, 221, 1, 8, 9, 13, 7], [0, 0, 0, 0, 221, 79, 218, 220, 218, 79, 221, 1, 7, 8, 9, 13]]",-5.32,-3.08,,,1.0,CF,,,-1.0,,100.0,PEDOT:PSS,PDINO,,,9.53,9.54,0.89,17.43,61.48,CCCCCCc1ccc(C2(c3ccc(CCCCCC)cc3)c3cc4c(cc3-c3sc5cc(/C=C6\C(=O)c7ccccc7C6=C(C#N)C#N)sc5c32)C(c2ccc(CCCCCC)cc2)(c2ccc(CCCCCC)cc2)c2c-4sc3cc(/C=C4\C(=O)c5ccccc5C4=C(C#N)C#N)sc23)cc1,{[][<]CCCCCCCCCCCCSSc1ccc(-c2c3cc(C)sc3c(-c3ccc(SSCCCCCCCCCCCC)s3)c3ccsc23)s1[>][<]}{[>][<]c1ccsc1[>][<]}{[>][<]CCCCCCCCC(CCCCCC)Cn1nc2cc(F)c(F)cc2n1Cc1cccs1[>][]}
J61,CCCCCCCCCCCCSSc1ccc(-c2c3cc(-c4ccc(-c5c(F)c(F)c(-c6ccc(C)s6)c6nn(CC(CCCCCC)CCCCCCCC)nc56)s4)sc3c(-c3ccc(SSCCCCCCCCCCCC)s3)c3cc(C)sc23)s1,ITIC,CCCCCCc1ccc(C2(c3ccc(CCCCCC)cc3)c3cc4c(cc3-c3sc5cc(/C=C6\C(=O)c7ccccc7C6=C(C#N)C#N)sc5c32)C(c2ccc(CCCCCC)cc2)(c2ccc(CCCCCC)cc2)c2c-4sc3cc(/C=C4\C(=O)c5ccccc5C4=C(C#N)C#N)sc23)cc1,"[0, 0, 0, 0, 13, 7, 8, 9, 1, 221, 79, 218, 220, 218, 79, 221]","[0, 0, 0, 0, 221, 79, 218, 220, 218, 79, 221, 1, 13, 7, 8, 9]","[[0, 0, 0, 0, 13, 7, 8, 9, 1, 221, 79, 218, 220, 218, 79, 221], [0, 0, 0, 0, 9, 13, 7, 8, 1, 221, 79, 218, 220, 218, 79, 221], [0, 0, 0, 0, 8, 9, 13, 7, 1, 221, 79, 218, 220, 218, 79, 221], [0, 0, 0, 0, 7, 8, 9, 13, 1, 221, 79, 218, 220, 218, 79, 221]]","[[0, 0, 0, 0, 221, 79, 218, 220, 218, 79, 221, 1, 13, 7, 8, 9], [0, 0, 0, 0, 221, 79, 218, 220, 218, 79, 221, 1, 9, 13, 7, 8], [0, 0, 0, 0, 221, 79, 218, 220, 218, 79, 221, 1, 8, 9, 13, 7], [0, 0, 0, 0, 221, 79, 218, 220, 218, 79, 221, 1, 7, 8, 9, 13]]",,,-5.54,-3.84,1.0,CF,20.0,,-1.0,120.0,130.0,PEDOT:PSS,PDINO,0.000207,0.000105,10.57,10.57,0.898,17.97,65.49,CCCCCCc1ccc(C2(c3ccc(CCCCCC)cc3)c3cc4c(cc3-c3sc5cc(/C=C6\C(=O)c7ccccc7C6=C(C#N)C#N)sc5c32)C(c2ccc(CCCCCC)cc2)(c2ccc(CCCCCC)cc2)c2c-4sc3cc(/C=C4\C(=O)c5ccccc5C4=C(C#N)C#N)sc23)cc1,{[][<]CCCCCCCCCCCCSSc1ccc(-c2c3cc(C)sc3c(-c3ccc(SSCCCCCCCCCCCC)s3)c3ccsc23)s1[>][<]}{[>][<]c1ccsc1[>][<]}{[>][<]CCCCCCCCC(CCCCCC)Cn1nc2cc(F)c(F)cc2n1Cc1cccs1[>][]}
J61-F,CCCCCCCCCCCCSSc1ccc(-c2c3cc(-c4ccc(-c5c(F)c(F)c(-c6ccc(C)o6)c6nn(CC(CCCCCC)CCCCCCCC)nc56)o4)sc3c(-c3ccc(SSCCCCCCCCCCCC)s3)c3cc(C)sc23)s1,ITIC,CCCCCCc1ccc(C2(c3ccc(CCCCCC)cc3)c3cc4c(cc3-c3sc5cc(/C=C6\C(=O)c7ccccc7C6=C(C#N)C#N)sc5c32)C(c2ccc(CCCCCC)cc2)(c2ccc(CCCCCC)cc2)c2c-4sc3cc(/C=C4\C(=O)c5ccccc5C4=C(C#N)C#N)sc23)cc1,"[0, 0, 0, 0, 13, 28, 8, 29, 1, 221, 79, 218, 220, 218, 79, 221]","[0, 0, 0, 0, 221, 79, 218, 220, 218, 79, 221, 1, 13, 28, 8, 29]","[[0, 0, 0, 0, 13, 28, 8, 29, 1, 221, 79, 218, 220, 218, 79, 221], [0, 0, 0, 0, 29, 13, 28, 8, 1, 221, 79, 218, 220, 218, 79, 221], [0, 0, 0, 0, 8, 29, 13, 28, 1, 221, 79, 218, 220, 218, 79, 221], [0, 0, 0, 0, 28, 8, 29, 13, 1, 221, 79, 218, 220, 218, 79, 221]]","[[0, 0, 0, 0, 221, 79, 218, 220, 218, 79, 221, 1, 13, 28, 8, 29], [0, 0, 0, 0, 221, 79, 218, 220, 218, 79, 221, 1, 29, 13, 28, 8], [0, 0, 0, 0, 221, 79, 218, 220, 218, 79, 221, 1, 8, 29, 13, 28], [0, 0, 0, 0, 221, 79, 218, 220, 218, 79, 221, 1, 28, 8, 29, 13]]",-5.45,-2.91,-5.51,-3.83,0.667,CF,18.0,,-1.0,100.0,170.0,PEDOT:PSS,PDINO,7.4e-05,0.00011,8.24,8.24,0.95,13.12,66.1,CCCCCCc1ccc(C2(c3ccc(CCCCCC)cc3)c3cc4c(cc3-c3sc5cc(/C=C6\C(=O)c7ccccc7C6=C(C#N)C#N)sc5c32)C(c2ccc(CCCCCC)cc2)(c2ccc(CCCCCC)cc2)c2c-4sc3cc(/C=C4\C(=O)c5ccccc5C4=C(C#N)C#N)sc23)cc1,{[][<]CCCCCCCCCCCCSSc1ccc(-c2c3cc(C)sc3c(-c3ccc(SSCCCCCCCCCCCC)s3)c3ccsc23)s1[>][<]}{[>][<]c1ccoc1[>][<]}{[>][<]CCCCCCCCC(CCCCCC)Cn1nc2cc(F)c(F)cc2n1Cc1ccco1[>][]}
J62,CCCCCCCCSc1ccc(-c2c3cc(-c4ccc(-c5c(F)c(F)c(-c6ccc(C)s6)c6nn(CC(CCCCCC)CCCCCCCC)nc56)s4)sc3c(-c3ccc(SCCCCCCCC)s3)c3cc(C)sc23)s1,ITIC,CCCCCCc1ccc(C2(c3ccc(CCCCCC)cc3)c3cc4c(cc3-c3sc5cc(/C=C6\C(=O)c7ccccc7C6=C(C#N)C#N)sc5c32)C(c2ccc(CCCCCC)cc2)(c2ccc(CCCCCC)cc2)c2c-4sc3cc(/C=C4\C(=O)c5ccccc5C4=C(C#N)C#N)sc23)cc1,"[0, 0, 0, 0, 34, 7, 8, 9, 1, 221, 79, 218, 220, 218, 79, 221]","[0, 0, 0, 0, 221, 79, 218, 220, 218, 79, 221, 1, 34, 7, 8, 9]","[[0, 0, 0, 0, 34, 7, 8, 9, 1, 221, 79, 218, 220, 218, 79, 221], [0, 0, 0, 0, 9, 34, 7, 8, 1, 221, 79, 218, 220, 218, 79, 221], [0, 0, 0, 0, 8, 9, 34, 7, 1, 221, 79, 218, 220, 218, 79, 221], [0, 0, 0, 0, 7, 8, 9, 34, 1, 221, 79, 218, 220, 218, 79, 221]]","[[0, 0, 0, 0, 221, 79, 218, 220, 218, 79, 221, 1, 34, 7, 8, 9], [0, 0, 0, 0, 221, 79, 218, 220, 218, 79, 221, 1, 9, 34, 7, 8], [0, 0, 0, 0, 221, 79, 218, 220, 218, 79, 221, 1, 8, 9, 34, 7], [0, 0, 0, 0, 221, 79, 218, 220, 218, 79, 221, 1, 7, 8, 9, 34]]",-5.31,-3.08,-5.48,-3.83,1.5,CF,18.0,,-1.0,263.0,160.0,PEDOT:PSS,PDINO,0.000123,0.000495,9.09,9.09,0.904,16.12,62.36,CCCCCCc1ccc(C2(c3ccc(CCCCCC)cc3)c3cc4c(cc3-c3sc5cc(/C=C6\C(=O)c7ccccc7C6=C(C#N)C#N)sc5c32)C(c2ccc(CCCCCC)cc2)(c2ccc(CCCCCC)cc2)c2c-4sc3cc(/C=C4\C(=O)c5ccccc5C4=C(C#N)C#N)sc23)cc1,{[][<]CCCCCCCCSc1ccc(-c2c3cc(C)sc3c(-c3ccc(SCCCCCCCC)s3)c3ccsc23)s1[>][<]}{[>][<]c1ccsc1[>][<]}{[>][<]CCCCCCCCC(CCCCCC)Cn1nc2cc(F)c(F)cc2n1Cc1cccs1[>][]}
J63,C=CCCCCSSc1ccc(-c2c3cc(-c4ccc(-c5c(F)c(F)c(-c6ccc(C)s6)c6nn(CC(CCCCCC)CCCCCCCC)nc56)s4)sc3c(-c3ccc(SSCCCCC=C)s3)c3cc(C)sc23)s1,ITIC,CCCCCCc1ccc(C2(c3ccc(CCCCCC)cc3)c3cc4c(cc3-c3sc5cc(/C=C6\C(=O)c7ccccc7C6=C(C#N)C#N)sc5c32)C(c2ccc(CCCCCC)cc2)(c2ccc(CCCCCC)cc2)c2c-4sc3cc(/C=C4\C(=O)c5ccccc5C4=C(C#N)C#N)sc23)cc1,"[0, 0, 0, 0, 35, 7, 8, 9, 1, 221, 79, 218, 220, 218, 79, 221]","[0, 0, 0, 0, 221, 79, 218, 220, 218, 79, 221, 1, 35, 7, 8, 9]","[[0, 0, 0, 0, 35, 7, 8, 9, 1, 221, 79, 218, 220, 218, 79, 221], [0, 0, 0, 0, 9, 35, 7, 8, 1, 221, 79, 218, 220, 218, 79, 221], [0, 0, 0, 0, 8, 9, 35, 7, 1, 221, 79, 218, 220, 218, 79, 221], [0, 0, 0, 0, 7, 8, 9, 35, 1, 221, 79, 218, 220, 218, 79, 221]]","[[0, 0, 0, 0, 221, 79, 218, 220, 218, 79, 221, 1, 35, 7, 8, 9], [0, 0, 0, 0, 221, 79, 218, 220, 218, 79, 221, 1, 9, 35, 7, 8], [0, 0, 0, 0, 221, 79, 218, 220, 218, 79, 221, 1, 8, 9, 35, 7], [0, 0, 0, 0, 221, 79, 218, 220, 218, 79, 221, 1, 7, 8, 9, 35]]",-5.28,-3.04,-5.48,-3.83,1.5,CF,18.0,,-1.0,267.5,160.0,PEDOT:PSS,PDINO,8.18e-05,0.000337,7.38,7.36,0.882,15.72,53.11,CCCCCCc1ccc(C2(c3ccc(CCCCCC)cc3)c3cc4c(cc3-c3sc5cc(/C=C6\C(=O)c7ccccc7C6=C(C#N)C#N)sc5c32)C(c2ccc(CCCCCC)cc2)(c2ccc(CCCCCC)cc2)c2c-4sc3cc(/C=C4\C(=O)c5ccccc5C4=C(C#N)C#N)sc23)cc1,{[][<]C=CCCCCSSc1ccc(-c2c3cc(C)sc3c(-c3ccc(SSCCCCC=C)s3)c3ccsc23)s1[>][<]}{[>][<]c1ccsc1[>][<]}{[>][<]CCCCCCCCC(CCCCCC)Cn1nc2cc(F)c(F)cc2n1Cc1cccs1[>][]}
J64,CCCCCCCCC(CCCCCC)Cn1nc2c(-c3ccc(C)s3)c(F)c(F)c(-c3ccc(-c4cc5c(-c6ccc(SSCC7CCCCC7)s6)c6sc(C)cc6c(-c6ccc(SSCC7CCCCC7)s6)c5s4)s3)c2n1,ITIC,CCCCCCc1ccc(C2(c3ccc(CCCCCC)cc3)c3cc4c(cc3-c3sc5cc(/C=C6\C(=O)c7ccccc7C6=C(C#N)C#N)sc5c32)C(c2ccc(CCCCCC)cc2)(c2ccc(CCCCCC)cc2)c2c-4sc3cc(/C=C4\C(=O)c5ccccc5C4=C(C#N)C#N)sc23)cc1,"[0, 0, 0, 0, 36, 7, 8, 9, 1, 221, 79, 218, 220, 218, 79, 221]","[0, 0, 0, 0, 221, 79, 218, 220, 218, 79, 221, 1, 36, 7, 8, 9]","[[0, 0, 0, 0, 36, 7, 8, 9, 1, 221, 79, 218, 220, 218, 79, 221], [0, 0, 0, 0, 9, 36, 7, 8, 1, 221, 79, 218, 220, 218, 79, 221], [0, 0, 0, 0, 8, 9, 36, 7, 1, 221, 79, 218, 220, 218, 79, 221], [0, 0, 0, 0, 7, 8, 9, 36, 1, 221, 79, 218, 220, 218, 79, 221]]","[[0, 0, 0, 0, 221, 79, 218, 220, 218, 79, 221, 1, 36, 7, 8, 9], [0, 0, 0, 0, 221, 79, 218, 220, 218, 79, 221, 1, 9, 36, 7, 8], [0, 0, 0, 0, 221, 79, 218, 220, 218, 79, 221, 1, 8, 9, 36, 7], [0, 0, 0, 0, 221, 79, 218, 220, 218, 79, 221, 1, 7, 8, 9, 36]]",-5.33,-3.09,-5.48,-3.83,1.5,CF,18.0,,-1.0,206.5,160.0,PEDOT:PSS,PDINO,6.54e-05,0.000355,7.51,7.51,0.908,15.22,54.32,CCCCCCc1ccc(C2(c3ccc(CCCCCC)cc3)c3cc4c(cc3-c3sc5cc(/C=C6\C(=O)c7ccccc7C6=C(C#N)C#N)sc5c32)C(c2ccc(CCCCCC)cc2)(c2ccc(CCCCCC)cc2)c2c-4sc3cc(/C=C4\C(=O)c5ccccc5C4=C(C#N)C#N)sc23)cc1,{[][<]Cc1cc2c(-c3ccc(SSCC4CCCCC4)s3)c3sccc3c(-c3ccc(SSCC4CCCCC4)s3)c2s1[>][<]}{[>][<]c1ccsc1[>][<]}{[>][<]CCCCCCCCC(CCCCCC)Cn1nc2cc(F)c(F)cc2n1Cc1cccs1[>][]}
J81,CCCCCCCCC(CCCCCC)Cn1nc2c(-c3ccc(C)s3)c(F)c(F)c(-c3ccc(-c4cc5c(-c6ccc([Si](CCC)(CCC)CCC)s6)c6oc(C)cc6c(-c6ccc([Si](CCC)(CCC)CCC)s6)c5o4)s3)c2n1,m-ITIC,CCCCCCc1cccc(C2(c3cccc(CCCCCC)c3)c3cc4c(cc3-c3sc5cc(/C=C6\C(=O)c7ccccc7C6=C(C#N)C#N)sc5c32)C(c2cccc(CCCCCC)c2)(c2cccc(CCCCCC)c2)c2c-4sc3cc(/C=C4\C(=O)c5ccccc5C4=C(C#N)C#N)sc23)c1,"[0, 0, 0, 0, 12, 7, 8, 9, 1, 221, 79, 227, 220, 227, 79, 221]","[0, 0, 0, 0, 221, 79, 227, 220, 227, 79, 221, 1, 12, 7, 8, 9]","[[0, 0, 0, 0, 12, 7, 8, 9, 1, 221, 79, 227, 220, 227, 79, 221], [0, 0, 0, 0, 9, 12, 7, 8, 1, 221, 79, 227, 220, 227, 79, 221], [0, 0, 0, 0, 8, 9, 12, 7, 1, 221, 79, 227, 220, 227, 79, 221], [0, 0, 0, 0, 7, 8, 9, 12, 1, 221, 79, 227, 220, 227, 79, 221]]","[[0, 0, 0, 0, 221, 79, 227, 220, 227, 79, 221, 1, 12, 7, 8, 9], [0, 0, 0, 0, 221, 79, 227, 220, 227, 79, 221, 1, 9, 12, 7, 8], [0, 0, 0, 0, 221, 79, 227, 220, 227, 79, 221, 1, 8, 9, 12, 7], [0, 0, 0, 0, 221, 79, 227, 220, 227, 79, 221, 1, 7, 8, 9, 12]]",-5.43,-2.98,-5.52,-3.82,1.0,CF,18.0,,-1.0,,160.0,PEDOT:PSS,PDINO,0.000366,0.000406,10.6,10.6,0.95,15.27,73.08,CCCCCCc1cccc(C2(c3cccc(CCCCCC)c3)c3cc4c(cc3-c3sc5cc(/C=C6\C(=O)c7ccccc7C6=C(C#N)C#N)sc5c32)C(c2cccc(CCCCCC)c2)(c2cccc(CCCCCC)c2)c2c-4sc3cc(/C=C4\C(=O)c5ccccc5C4=C(C#N)C#N)sc23)c1,{[][<]CCC[Si](CCC)(CCC)c1ccc(-c2c3cc(C)oc3c(-c3ccc([Si](CCC)(CCC)CCC)s3)c3ccoc23)s1[>][<]}{[>][<]c1ccsc1[>][<]}{[>][<]CCCCCCCCC(CCCCCC)Cn1nc2cc(F)c(F)cc2n1Cc1cccs1[>][]}
PBDT(T)[2F]T,CCCCC(CC)Cc1ccc(-c2c3cc(-c4sc(C)c(F)c4F)sc3c(-c3ccc(CC(CC)CCCC)s3)c3cc(C)sc23)s1,ITIC,CCCCCCc1ccc(C2(c3ccc(CCCCCC)cc3)c3cc4c(cc3-c3sc5cc(/C=C6\C(=O)c7ccccc7C6=C(C#N)C#N)sc5c32)C(c2ccc(CCCCCC)cc2)(c2ccc(CCCCCC)cc2)c2c-4sc3cc(/C=C4\C(=O)c5ccccc5C4=C(C#N)C#N)sc23)cc1,"[0, 0, 0, 0, 0, 0, 49, 62, 1, 221, 79, 218, 220, 218, 79, 221]","[0, 0, 0, 0, 0, 0, 221, 79, 218, 220, 218, 79, 221, 1, 49, 62]","[[0, 0, 0, 0, 0, 0, 49, 62, 1, 221, 79, 218, 220, 218, 79, 221], [0, 0, 0, 0, 0, 0, 62, 49, 1, 221, 79, 218, 220, 218, 79, 221]]","[[0, 0, 0, 0, 0, 0, 221, 79, 218, 220, 218, 79, 221, 1, 49, 62], [0, 0, 0, 0, 0, 0, 221, 79, 218, 220, 218, 79, 221, 1, 62, 49]]",,,-5.48,-3.83,1.0,CB,,,-1.0,65.0,160.0,MoOx,ZnO,3e-05,1.2e-05,9.8,9.85,0.94,16.9,62.0,CCCCCCc1ccc(C2(c3ccc(CCCCCC)cc3)c3cc4c(cc3-c3sc5cc(/C=C6\C(=O)c7ccccc7C6=C(C#N)C#N)sc5c32)C(c2ccc(CCCCCC)cc2)(c2ccc(CCCCCC)cc2)c2c-4sc3cc(/C=C4\C(=O)c5ccccc5C4=C(C#N)C#N)sc23)cc1,{[][<]CCCCC(CC)Cc1ccc(-c2c3cc(C)sc3c(-c3ccc(CC(CC)CCCC)s3)c3ccsc23)s1Cc1scc(F)c1F[>][]}
PBDT[2F]T,CCCCC(CC)COc1c2cc(-c3sc(C)c(F)c3F)sc2c(OCC(CC)CCCC)c2cc(C)sc12,ITIC,CCCCCCc1ccc(C2(c3ccc(CCCCCC)cc3)c3cc4c(cc3-c3sc5cc(/C=C6\C(=O)c7ccccc7C6=C(C#N)C#N)sc5c32)C(c2ccc(CCCCCC)cc2)(c2ccc(CCCCCC)cc2)c2c-4sc3cc(/C=C4\C(=O)c5ccccc5C4=C(C#N)C#N)sc23)cc1,"[0, 0, 0, 0, 0, 0, 37, 62, 1, 221, 79, 218, 220, 218, 79, 221]","[0, 0, 0, 0, 0, 0, 221, 79, 218, 220, 218, 79, 221, 1, 37, 62]","[[0, 0, 0, 0, 0, 0, 37, 62, 1, 221, 79, 218, 220, 218, 79, 221], [0, 0, 0, 0, 0, 0, 62, 37, 1, 221, 79, 218, 220, 218, 79, 221]]","[[0, 0, 0, 0, 0, 0, 221, 79, 218, 220, 218, 79, 221, 1, 37, 62], [0, 0, 0, 0, 0, 0, 221, 79, 218, 220, 218, 79, 221, 1, 62, 37]]",,,-5.48,-3.83,1.5,CB,,,-1.0,70.0,-1.0,MoOx,ZnO,1.5e-05,1e-05,5.8,5.78,0.94,11.6,53.0,CCCCCCc1ccc(C2(c3ccc(CCCCCC)cc3)c3cc4c(cc3-c3sc5cc(/C=C6\C(=O)c7ccccc7C6=C(C#N)C#N)sc5c32)C(c2ccc(CCCCCC)cc2)(c2ccc(CCCCCC)cc2)c2c-4sc3cc(/C=C4\C(=O)c5ccccc5C4=C(C#N)C#N)sc23)cc1,{[][<]CCCCC(CC)COc1c2cc(C)sc2c(OCC(CC)CCCC)c2ccsc12Cc1scc(F)c1F[>][]}
PBDT[2H]T,CCCCC(CC)COc1c2cc(-c3ccc(C)s3)sc2c(OCC(CC)CCCC)c2cc(C)sc12,ITIC,CCCCCCc1ccc(C2(c3ccc(CCCCCC)cc3)c3cc4c(cc3-c3sc5cc(/C=C6\C(=O)c7ccccc7C6=C(C#N)C#N)sc5c32)C(c2ccc(CCCCCC)cc2)(c2ccc(CCCCCC)cc2)c2c-4sc3cc(/C=C4\C(=O)c5ccccc5C4=C(C#N)C#N)sc23)cc1,"[0, 0, 0, 0, 0, 0, 37, 9, 1, 221, 79, 218, 220, 218, 79, 221]","[0, 0, 0, 0, 0, 0, 221, 79, 218, 220, 218, 79, 221, 1, 37, 9]","[[0, 0, 0, 0, 0, 0, 37, 9, 1, 221, 79, 218, 220, 218, 79, 221], [0, 0, 0, 0, 0, 0, 9, 37, 1, 221, 79, 218, 220, 218, 79, 221]]","[[0, 0, 0, 0, 0, 0, 221, 79, 218, 220, 218, 79, 221, 1, 37, 9], [0, 0, 0, 0, 0, 0, 221, 79, 218, 220, 218, 79, 221, 1, 9, 37]]",,,-5.48,-3.83,1.0,CB,,,-1.0,80.0,160.0,MoOx,ZnO,5.7e-06,2.2e-05,2.5,2.46,0.79,7.6,41.0,CCCCCCc1ccc(C2(c3ccc(CCCCCC)cc3)c3cc4c(cc3-c3sc5cc(/C=C6\C(=O)c7ccccc7C6=C(C#N)C#N)sc5c32)C(c2ccc(CCCCCC)cc2)(c2ccc(CCCCCC)cc2)c2c-4sc3cc(/C=C4\C(=O)c5ccccc5C4=C(C#N)C#N)sc23)cc1,{[][<]CCCCC(CC)COc1c2cc(C)sc2c(OCC(CC)CCCC)c2ccsc12Cc1cccs1[>][]}
PBDT-2TC,CCCCCCC(CCCC)CSOC(=O)c1cc(-c2cc3c(-c4ccc(CC(CC)CCCC)s4)c4sc(C)cc4c(-c4ccc(CC(CC)CCCC)s4)c3s2)sc1-c1ccc(C)s1,ITIC,CCCCCCc1ccc(C2(c3ccc(CCCCCC)cc3)c3cc4c(cc3-c3sc5cc(/C=C6\C(=O)c7ccccc7C6=C(C#N)C#N)sc5c32)C(c2ccc(CCCCCC)cc2)(c2ccc(CCCCCC)cc2)c2c-4sc3cc(/C=C4\C(=O)c5ccccc5C4=C(C#N)C#N)sc23)cc1,"[0, 0, 0, 0, 0, 49, 9, 50, 1, 221, 79, 218, 220, 218, 79, 221]","[0, 0, 0, 0, 0, 221, 79, 218, 220, 218, 79, 221, 1, 49, 9, 50]","[[0, 0, 0, 0, 0, 49, 9, 50, 1, 221, 79, 218, 220, 218, 79, 221], [0, 0, 0, 0, 0, 50, 49, 9, 1, 221, 79, 218, 220, 218, 79, 221], [0, 0, 0, 0, 0, 9, 50, 49, 1, 221, 79, 218, 220, 218, 79, 221]]","[[0, 0, 0, 0, 0, 221, 79, 218, 220, 218, 79, 221, 1, 49, 9, 50], [0, 0, 0, 0, 0, 221, 79, 218, 220, 218, 79, 221, 1, 50, 49, 9], [0, 0, 0, 0, 0, 221, 79, 218, 220, 218, 79, 221, 1, 9, 50, 49]]",-5.43,-3.57,-5.51,-3.84,1.0,CB,16.0,,-1.0,,120.0,PEDOT:PSS,C60-bissalt,,,9.35,9.35,0.93,15.3,65.7,CCCCCCc1ccc(C2(c3ccc(CCCCCC)cc3)c3cc4c(cc3-c3sc5cc(/C=C6\C(=O)c7ccccc7C6=C(C#N)C#N)sc5c32)C(c2ccc(CCCCCC)cc2)(c2ccc(CCCCCC)cc2)c2c-4sc3cc(/C=C4\C(=O)c5ccccc5C4=C(C#N)C#N)sc23)cc1,{[][<]CCCCC(CC)Cc1ccc(-c2c3cc(C)sc3c(-c3ccc(CC(CC)CCCC)s3)c3ccsc23)s1[>][<]}{[>][<]Cc1cccs1CCCCCCC(CCCC)CSOC(=O)c1ccsc1[>][]}
PBDT-DTN,CCCCC(CC)Cc1ccc(-c2c3cc(-c4sc(-c5sc(-c6cc(CC(CC)CCCC)c(C)s6)c6c5C(=O)c5ccccc5C6=O)cc4CC(CC)CCCC)sc3c(-c3ccc(CC(CC)CCCC)s3)c3cc(C)sc23)s1,ITIC,CCCCCCc1ccc(C2(c3ccc(CCCCCC)cc3)c3cc4c(cc3-c3sc5cc(/C=C6\C(=O)c7ccccc7C6=C(C#N)C#N)sc5c32)C(c2ccc(CCCCCC)cc2)(c2ccc(CCCCCC)cc2)c2c-4sc3cc(/C=C4\C(=O)c5ccccc5C4=C(C#N)C#N)sc23)cc1,"[0, 0, 0, 0, 49, 64, 107, 65, 1, 221, 79, 218, 220, 218, 79, 221]","[0, 0, 0, 0, 221, 79, 218, 220, 218, 79, 221, 1, 49, 64, 107, 65]","[[0, 0, 0, 0, 49, 64, 107, 65, 1, 221, 79, 218, 220, 218, 79, 221], [0, 0, 0, 0, 65, 49, 64, 107, 1, 221, 79, 218, 220, 218, 79, 221], [0, 0, 0, 0, 107, 65, 49, 64, 1, 221, 79, 218, 220, 218, 79, 221], [0, 0, 0, 0, 64, 107, 65, 49, 1, 221, 79, 218, 220, 218, 79, 221]]","[[0, 0, 0, 0, 221, 79, 218, 220, 218, 79, 221, 1, 49, 64, 107, 65], [0, 0, 0, 0, 221, 79, 218, 220, 218, 79, 221, 1, 65, 49, 64, 107], [0, 0, 0, 0, 221, 79, 218, 220, 218, 79, 221, 1, 107, 65, 49, 64], [0, 0, 0, 0, 221, 79, 218, 220, 218, 79, 221, 1, 64, 107, 65, 49]]",-5.37,-3.53,,,0.667,CF,,DPE,4.0,90.0,-1.0,PEDOT:PSS,Ca,0.00144,0.00261,8.3,8.25,0.92,13.8,65.0,CCCCCCc1ccc(C2(c3ccc(CCCCCC)cc3)c3cc4c(cc3-c3sc5cc(/C=C6\C(=O)c7ccccc7C6=C(C#N)C#N)sc5c32)C(c2ccc(CCCCCC)cc2)(c2ccc(CCCCCC)cc2)c2c-4sc3cc(/C=C4\C(=O)c5ccccc5C4=C(C#N)C#N)sc23)cc1,{[][<]CCCCC(CC)Cc1ccc(-c2c3cc(C)sc3c(-c3ccc(CC(CC)CCCC)s3)c3ccsc23)s1[>][<]}{[>][<]CCCCC(CC)Cc1ccsc1[>][<]}{[>][<]O=C1c2ccccc2C(=O)c2cscc21CCCCC(CC)Cc1ccsc1C[>][]}
PBDT-FBT,CCCCCCCCc1cc(-c2c(F)c(F)c(-c3cc(CCCCCCCC)c(-c4cc5c(-c6ccc(SCC(CCCC)CCCCCC)s6)c6sc(C)cc6c(-c6ccc(CCCCC(CS)CCCCCC)s6)c5s4)s3)c3nsnc23)sc1C,ITIC,CCCCCCc1ccc(C2(c3ccc(CCCCCC)cc3)c3cc4c(cc3-c3sc5cc(/C=C6\C(=O)c7ccccc7C6=C(C#N)C#N)sc5c32)C(c2ccc(CCCCCC)cc2)(c2ccc(CCCCCC)cc2)c2c-4sc3cc(/C=C4\C(=O)c5ccccc5C4=C(C#N)C#N)sc23)cc1,"[0, 0, 0, 0, 21, 3, 22, 5, 1, 221, 79, 218, 220, 218, 79, 221]","[0, 0, 0, 0, 221, 79, 218, 220, 218, 79, 221, 1, 21, 3, 22, 5]","[[0, 0, 0, 0, 21, 3, 22, 5, 1, 221, 79, 218, 220, 218, 79, 221], [0, 0, 0, 0, 5, 21, 3, 22, 1, 221, 79, 218, 220, 218, 79, 221], [0, 0, 0, 0, 22, 5, 21, 3, 1, 221, 79, 218, 220, 218, 79, 221], [0, 0, 0, 0, 3, 22, 5, 21, 1, 221, 79, 218, 220, 218, 79, 221]]","[[0, 0, 0, 0, 221, 79, 218, 220, 218, 79, 221, 1, 21, 3, 22, 5], [0, 0, 0, 0, 221, 79, 218, 220, 218, 79, 221, 1, 5, 21, 3, 22], [0, 0, 0, 0, 221, 79, 218, 220, 218, 79, 221, 1, 22, 5, 21, 3], [0, 0, 0, 0, 221, 79, 218, 220, 218, 79, 221, 1, 3, 22, 5, 21]]",-5.14,-3.35,-5.48,-3.83,1.0,CB,20.0,DIO,0.5,99.0,-1.0,MoOx,ZnO,5.07e-05,1.47e-05,7.15,7.18,0.82,13.73,63.8,CCCCCCc1ccc(C2(c3ccc(CCCCCC)cc3)c3cc4c(cc3-c3sc5cc(/C=C6\C(=O)c7ccccc7C6=C(C#N)C#N)sc5c32)C(c2ccc(CCCCCC)cc2)(c2ccc(CCCCCC)cc2)c2c-4sc3cc(/C=C4\C(=O)c5ccccc5C4=C(C#N)C#N)sc23)cc1,{[][<]CCCCCCC(CS)CCCCc1ccc(-c2c3cc(C)sc3c(-c3ccc(SCC(CCCC)CCCCCC)s3)c3ccsc23)s1[>][<]}{[>][<]CCCCCCCCc1ccsc1[>][<]}{[>][<]Fc1cc2nsnc2cc1FCCCCCCCCc1ccsc1C[>][]}
PBDTF-FBT,CCCCCCCCc1cc(-c2c(F)c(F)c(-c3cc(CCCCCCCC)c(-c4cc5c(-c6cc(F)c(S)s6)c6sc(C)cc6c(-c6cc(F)c(CCCCC(CS)CCCCCC)s6)c5s4)s3)c3nsnc23)sc1C,ITIC,CCCCCCc1ccc(C2(c3ccc(CCCCCC)cc3)c3cc4c(cc3-c3sc5cc(/C=C6\C(=O)c7ccccc7C6=C(C#N)C#N)sc5c32)C(c2ccc(CCCCCC)cc2)(c2ccc(CCCCCC)cc2)c2c-4sc3cc(/C=C4\C(=O)c5ccccc5C4=C(C#N)C#N)sc23)cc1,"[0, 0, 0, 0, 24, 3, 22, 5, 1, 221, 79, 218, 220, 218, 79, 221]","[0, 0, 0, 0, 221, 79, 218, 220, 218, 79, 221, 1, 24, 3, 22, 5]","[[0, 0, 0, 0, 24, 3, 22, 5, 1, 221, 79, 218, 220, 218, 79, 221], [0, 0, 0, 0, 5, 24, 3, 22, 1, 221, 79, 218, 220, 218, 79, 221], [0, 0, 0, 0, 22, 5, 24, 3, 1, 221, 79, 218, 220, 218, 79, 221], [0, 0, 0, 0, 3, 22, 5, 24, 1, 221, 79, 218, 220, 218, 79, 221]]","[[0, 0, 0, 0, 221, 79, 218, 220, 218, 79, 221, 1, 24, 3, 22, 5], [0, 0, 0, 0, 221, 79, 218, 220, 218, 79, 221, 1, 5, 24, 3, 22], [0, 0, 0, 0, 221, 79, 218, 220, 218, 79, 221, 1, 22, 5, 24, 3], [0, 0, 0, 0, 221, 79, 218, 220, 218, 79, 221, 1, 3, 22, 5, 24]]",-5.34,-3.53,-5.48,-3.83,1.0,CB,20.0,DIO,0.5,107.0,-1.0,MoOx,ZnO,0.000229,0.000109,9.17,9.18,0.9,15.38,66.3,CCCCCCc1ccc(C2(c3ccc(CCCCCC)cc3)c3cc4c(cc3-c3sc5cc(/C=C6\C(=O)c7ccccc7C6=C(C#N)C#N)sc5c32)C(c2ccc(CCCCCC)cc2)(c2ccc(CCCCCC)cc2)c2c-4sc3cc(/C=C4\C(=O)c5ccccc5C4=C(C#N)C#N)sc23)cc1,{[][<]CCCCCCC(CS)CCCCc1sc(-c2c3cc(C)sc3c(-c3cc(F)c(S)s3)c3ccsc23)cc1F[>][<]}{[>][<]CCCCCCCCc1ccsc1[>][<]}{[>][<]Fc1cc2nsnc2cc1FCCCCCCCCc1ccsc1C[>][]}
PBDT-NQx,CCCCCCCCc1ccc(-c2nc3c(-c4ccc(C)s4)cc4c(cc(-c5ccc(-c6cc7c(-c8ccc(SCC(CCCC)CCCCCC)s8)c8sc(C)cc8c(-c8ccc(SCC(CCCC)CCCCCC)s8)c7s6)s5)c5nc(-c6ccc(CCCCCCCC)s6)c(-c6ccc(CCCCCCCC)s6)nc54)c3nc2-c2ccc(CCCCCCCC)s2)s1,ITIC,CCCCCCc1ccc(C2(c3ccc(CCCCCC)cc3)c3cc4c(cc3-c3sc5cc(/C=C6\C(=O)c7ccccc7C6=C(C#N)C#N)sc5c32)C(c2ccc(CCCCCC)cc2)(c2ccc(CCCCCC)cc2)c2c-4sc3cc(/C=C4\C(=O)c5ccccc5C4=C(C#N)C#N)sc23)cc1,"[0, 0, 0, 0, 108, 7, 109, 9, 1, 221, 79, 218, 220, 218, 79, 221]","[0, 0, 0, 0, 221, 79, 218, 220, 218, 79, 221, 1, 108, 7, 109, 9]","[[0, 0, 0, 0, 108, 7, 109, 9, 1, 221, 79, 218, 220, 218, 79, 221], [0, 0, 0, 0, 9, 108, 7, 109, 1, 221, 79, 218, 220, 218, 79, 221], [0, 0, 0, 0, 109, 9, 108, 7, 1, 221, 79, 218, 220, 218, 79, 221], [0, 0, 0, 0, 7, 109, 9, 108, 1, 221, 79, 218, 220, 218, 79, 221]]","[[0, 0, 0, 0, 221, 79, 218, 220, 218, 79, 221, 1, 108, 7, 109, 9], [0, 0, 0, 0, 221, 79, 218, 220, 218, 79, 221, 1, 9, 108, 7, 109], [0, 0, 0, 0, 221, 79, 218, 220, 218, 79, 221, 1, 109, 9, 108, 7], [0, 0, 0, 0, 221, 79, 218, 220, 218, 79, 221, 1, 7, 109, 9, 108]]",-5.24,-3.42,-5.48,-3.83,1.25,CB,20.0,DIO,2.0,110.0,-1.0,MoOx,ZnO,0.00018,5.6e-05,9.11,9.11,0.87,16.21,64.6,CCCCCCc1ccc(C2(c3ccc(CCCCCC)cc3)c3cc4c(cc3-c3sc5cc(/C=C6\C(=O)c7ccccc7C6=C(C#N)C#N)sc5c32)C(c2ccc(CCCCCC)cc2)(c2ccc(CCCCCC)cc2)c2c-4sc3cc(/C=C4\C(=O)c5ccccc5C4=C(C#N)C#N)sc23)cc1,{[][<]CCCCCCC(CCCC)CSc1ccc(-c2c3cc(C)sc3c(-c3ccc(SCC(CCCC)CCCCCC)s3)c3ccsc23)s1[>][<]}{[>][<]c1ccsc1[>][<]}{[>][<]CCCCCCCCc1ccc(-c2nc3ccc4c(ccc5nc(-c6ccc(CCCCCCCC)s6)c(-c6ccc(CCCCCCCC)s6)nc54)c3nc2-c2ccc(CCCCCCCC)s2)s1Cc1cccs1[>][]}
PBDTS-NQx,CCCCCCCCc1ccc(-c2nc3c(-c4ccc(C)s4)cc4c(cc(-c5ccc(-c6cc7c(-c8ccc(SSCC(CCCC)CCCCCC)s8)c8sc(C)cc8c(-c8ccc(SSCC(CCCC)CCCCCC)s8)c7s6)s5)c5nc(-c6ccc(CCCCCCCC)s6)c(-c6ccc(CCCCCCCC)s6)nc54)c3nc2-c2ccc(CCCCCCCC)s2)s1,ITIC,CCCCCCc1ccc(C2(c3ccc(CCCCCC)cc3)c3cc4c(cc3-c3sc5cc(/C=C6\C(=O)c7ccccc7C6=C(C#N)C#N)sc5c32)C(c2ccc(CCCCCC)cc2)(c2ccc(CCCCCC)cc2)c2c-4sc3cc(/C=C4\C(=O)c5ccccc5C4=C(C#N)C#N)sc23)cc1,"[0, 0, 0, 0, 23, 7, 109, 9, 1, 221, 79, 218, 220, 218, 79, 221]","[0, 0, 0, 0, 221, 79, 218, 220, 218, 79, 221, 1, 23, 7, 109, 9]","[[0, 0, 0, 0, 23, 7, 109, 9, 1, 221, 79, 218, 220, 218, 79, 221], [0, 0, 0, 0, 9, 23, 7, 109, 1, 221, 79, 218, 220, 218, 79, 221], [0, 0, 0, 0, 109, 9, 23, 7, 1, 221, 79, 218, 220, 218, 79, 221], [0, 0, 0, 0, 7, 109, 9, 23, 1, 221, 79, 218, 220, 218, 79, 221]]","[[0, 0, 0, 0, 221, 79, 218, 220, 218, 79, 221, 1, 23, 7, 109, 9], [0, 0, 0, 0, 221, 79, 218, 220, 218, 79, 221, 1, 9, 23, 7, 109], [0, 0, 0, 0, 221, 79, 218, 220, 218, 79, 221, 1, 109, 9, 23, 7], [0, 0, 0, 0, 221, 79, 218, 220, 218, 79, 221, 1, 7, 109, 9, 23]]",-5.31,-3.46,-5.48,-3.83,1.25,CB,20.0,DIO,2.0,109.0,-1.0,MoOx,ZnO,0.00025,0.00013,11.47,11.47,0.92,17.86,69.8,CCCCCCc1ccc(C2(c3ccc(CCCCCC)cc3)c3cc4c(cc3-c3sc5cc(/C=C6\C(=O)c7ccccc7C6=C(C#N)C#N)sc5c32)C(c2ccc(CCCCCC)cc2)(c2ccc(CCCCCC)cc2)c2c-4sc3cc(/C=C4\C(=O)c5ccccc5C4=C(C#N)C#N)sc23)cc1,{[][<]CCCCCCC(CCCC)CSSc1ccc(-c2c3cc(C)sc3c(-c3ccc(SSCC(CCCC)CCCCCC)s3)c3ccsc23)s1[>][<]}{[>][<]c1ccsc1[>][<]}{[>][<]CCCCCCCCc1ccc(-c2nc3ccc4c(ccc5nc(-c6ccc(CCCCCCCC)s6)c(-c6ccc(CCCCCCCC)s6)nc54)c3nc2-c2ccc(CCCCCCCC)s2)s1Cc1cccs1[>][]}
PBDT-S-2TC,CCCCCCC(CCCC)CSOC(=O)c1cc(-c2cc3c(-c4ccc(SCC(CC)CCCC)s4)c4sc(C)cc4c(-c4ccc(SCC(CC)CCCC)s4)c3s2)sc1-c1ccc(C)s1,ITIC,CCCCCCc1ccc(C2(c3ccc(CCCCCC)cc3)c3cc4c(cc3-c3sc5cc(/C=C6\C(=O)c7ccccc7C6=C(C#N)C#N)sc5c32)C(c2ccc(CCCCCC)cc2)(c2ccc(CCCCCC)cc2)c2c-4sc3cc(/C=C4\C(=O)c5ccccc5C4=C(C#N)C#N)sc23)cc1,"[0, 0, 0, 0, 0, 14, 9, 50, 1, 221, 79, 218, 220, 218, 79, 221]","[0, 0, 0, 0, 0, 221, 79, 218, 220, 218, 79, 221, 1, 14, 9, 50]","[[0, 0, 0, 0, 0, 14, 9, 50, 1, 221, 79, 218, 220, 218, 79, 221], [0, 0, 0, 0, 0, 50, 14, 9, 1, 221, 79, 218, 220, 218, 79, 221], [0, 0, 0, 0, 0, 9, 50, 14, 1, 221, 79, 218, 220, 218, 79, 221]]","[[0, 0, 0, 0, 0, 221, 79, 218, 220, 218, 79, 221, 1, 14, 9, 50], [0, 0, 0, 0, 0, 221, 79, 218, 220, 218, 79, 221, 1, 50, 14, 9], [0, 0, 0, 0, 0, 221, 79, 218, 220, 218, 79, 221, 1, 9, 50, 14]]",-5.47,-3.58,-5.51,-3.84,1.0,CB,16.0,,-1.0,,120.0,PEDOT:PSS,C60-bissalt,,,10.12,10.12,0.96,16.4,64.3,CCCCCCc1ccc(C2(c3ccc(CCCCCC)cc3)c3cc4c(cc3-c3sc5cc(/C=C6\C(=O)c7ccccc7C6=C(C#N)C#N)sc5c32)C(c2ccc(CCCCCC)cc2)(c2ccc(CCCCCC)cc2)c2c-4sc3cc(/C=C4\C(=O)c5ccccc5C4=C(C#N)C#N)sc23)cc1,{[][<]CCCCC(CC)CSc1ccc(-c2c3cc(C)sc3c(-c3ccc(SCC(CC)CCCC)s3)c3ccsc23)s1[>][<]}{[>][<]Cc1cccs1CCCCCCC(CCCC)CSOC(=O)c1ccsc1[>][]}
PBDTS-FBT,CCCCCCCCc1cc(-c2c(F)c(F)c(-c3cc(CCCCCCCC)c(-c4cc5c(-c6ccc(SSCC(CCCC)CCCCCC)s6)c6sc(C)cc6c(-c6ccc(SSCC(CCCC)CCCCCC)s6)c5s4)s3)c3nsnc23)sc1C,ITIC,CCCCCCc1ccc(C2(c3ccc(CCCCCC)cc3)c3cc4c(cc3-c3sc5cc(/C=C6\C(=O)c7ccccc7C6=C(C#N)C#N)sc5c32)C(c2ccc(CCCCCC)cc2)(c2ccc(CCCCCC)cc2)c2c-4sc3cc(/C=C4\C(=O)c5ccccc5C4=C(C#N)C#N)sc23)cc1,"[0, 0, 0, 0, 23, 3, 22, 5, 1, 221, 79, 218, 220, 218, 79, 221]","[0, 0, 0, 0, 221, 79, 218, 220, 218, 79, 221, 1, 23, 3, 22, 5]","[[0, 0, 0, 0, 23, 3, 22, 5, 1, 221, 79, 218, 220, 218, 79, 221], [0, 0, 0, 0, 5, 23, 3, 22, 1, 221, 79, 218, 220, 218, 79, 221], [0, 0, 0, 0, 22, 5, 23, 3, 1, 221, 79, 218, 220, 218, 79, 221], [0, 0, 0, 0, 3, 22, 5, 23, 1, 221, 79, 218, 220, 218, 79, 221]]","[[0, 0, 0, 0, 221, 79, 218, 220, 218, 79, 221, 1, 23, 3, 22, 5], [0, 0, 0, 0, 221, 79, 218, 220, 218, 79, 221, 1, 5, 23, 3, 22], [0, 0, 0, 0, 221, 79, 218, 220, 218, 79, 221, 1, 22, 5, 23, 3], [0, 0, 0, 0, 221, 79, 218, 220, 218, 79, 221, 1, 3, 22, 5, 23]]",-5.2,-3.4,-5.48,-3.83,1.0,CB,20.0,DIO,0.5,104.0,-1.0,MoOx,ZnO,0.000108,3.65e-05,8.58,8.58,0.89,14.63,65.9,CCCCCCc1ccc(C2(c3ccc(CCCCCC)cc3)c3cc4c(cc3-c3sc5cc(/C=C6\C(=O)c7ccccc7C6=C(C#N)C#N)sc5c32)C(c2ccc(CCCCCC)cc2)(c2ccc(CCCCCC)cc2)c2c-4sc3cc(/C=C4\C(=O)c5ccccc5C4=C(C#N)C#N)sc23)cc1,{[][<]CCCCCCC(CCCC)CSSc1ccc(-c2c3cc(C)sc3c(-c3ccc(SSCC(CCCC)CCCCCC)s3)c3ccsc23)s1[>][<]}{[>][<]CCCCCCCCc1ccsc1[>][<]}{[>][<]Fc1cc2nsnc2cc1FCCCCCCCCc1ccsc1C[>][]}
PBDTSF-FBT,CCCCCCCCc1cc(-c2c(F)c(F)c(-c3cc(CCCCCCCC)c(-c4cc5c(-c6cc(F)c(SSCC(CCCC)CCCCCC)s6)c6sc(C)cc6c(-c6cc(F)c(SSCC(CCCC)CCCCCC)s6)c5s4)s3)c3nsnc23)sc1C,ITIC,CCCCCCc1ccc(C2(c3ccc(CCCCCC)cc3)c3cc4c(cc3-c3sc5cc(/C=C6\C(=O)c7ccccc7C6=C(C#N)C#N)sc5c32)C(c2ccc(CCCCCC)cc2)(c2ccc(CCCCCC)cc2)c2c-4sc3cc(/C=C4\C(=O)c5ccccc5C4=C(C#N)C#N)sc23)cc1,"[0, 0, 0, 0, 25, 3, 22, 5, 1, 221, 79, 218, 220, 218, 79, 221]","[0, 0, 0, 0, 221, 79, 218, 220, 218, 79, 221, 1, 25, 3, 22, 5]","[[0, 0, 0, 0, 25, 3, 22, 5, 1, 221, 79, 218, 220, 218, 79, 221], [0, 0, 0, 0, 5, 25, 3, 22, 1, 221, 79, 218, 220, 218, 79, 221], [0, 0, 0, 0, 22, 5, 25, 3, 1, 221, 79, 218, 220, 218, 79, 221], [0, 0, 0, 0, 3, 22, 5, 25, 1, 221, 79, 218, 220, 218, 79, 221]]","[[0, 0, 0, 0, 221, 79, 218, 220, 218, 79, 221, 1, 25, 3, 22, 5], [0, 0, 0, 0, 221, 79, 218, 220, 218, 79, 221, 1, 5, 25, 3, 22], [0, 0, 0, 0, 221, 79, 218, 220, 218, 79, 221, 1, 22, 5, 25, 3], [0, 0, 0, 0, 221, 79, 218, 220, 218, 79, 221, 1, 3, 22, 5, 25]]",-5.41,-3.6,-5.48,-3.83,1.0,CB,20.0,DIO,0.5,109.0,-1.0,MoOx,ZnO,0.00047,0.000276,11.66,11.67,1.03,17.09,66.3,CCCCCCc1ccc(C2(c3ccc(CCCCCC)cc3)c3cc4c(cc3-c3sc5cc(/C=C6\C(=O)c7ccccc7C6=C(C#N)C#N)sc5c32)C(c2ccc(CCCCCC)cc2)(c2ccc(CCCCCC)cc2)c2c-4sc3cc(/C=C4\C(=O)c5ccccc5C4=C(C#N)C#N)sc23)cc1,{[][<]CCCCCCC(CCCC)CSSc1sc(-c2c3cc(C)sc3c(-c3cc(F)c(SSCC(CCCC)CCCCCC)s3)c3ccsc23)cc1F[>][<]}{[>][<]CCCCCCCCc1ccsc1[>][<]}{[>][<]Fc1cc2nsnc2cc1FCCCCCCCCc1ccsc1C[>][]}
PBDTS-TDZ,CCCCCCCCc1cc(-c2nnc(-c3cc(CCCCCCCC)c(-c4cc5c(-c6ccc(SSCC(CCCC)CCCCCC)s6)c6sc(C)cc6c(-c6ccc(SSCC(CCCC)CCCCCC)s6)c5s4)s3)s2)sc1C,ITIC,CCCCCCc1ccc(C2(c3ccc(CCCCCC)cc3)c3cc4c(cc3-c3sc5cc(/C=C6\C(=O)c7ccccc7C6=C(C#N)C#N)sc5c32)C(c2ccc(CCCCCC)cc2)(c2ccc(CCCCCC)cc2)c2c-4sc3cc(/C=C4\C(=O)c5ccccc5C4=C(C#N)C#N)sc23)cc1,"[0, 0, 0, 0, 23, 3, 51, 5, 1, 221, 79, 218, 220, 218, 79, 221]","[0, 0, 0, 0, 221, 79, 218, 220, 218, 79, 221, 1, 23, 3, 51, 5]","[[0, 0, 0, 0, 23, 3, 51, 5, 1, 221, 79, 218, 220, 218, 79, 221], [0, 0, 0, 0, 5, 23, 3, 51, 1, 221, 79, 218, 220, 218, 79, 221], [0, 0, 0, 0, 51, 5, 23, 3, 1, 221, 79, 218, 220, 218, 79, 221], [0, 0, 0, 0, 3, 51, 5, 23, 1, 221, 79, 218, 220, 218, 79, 221]]","[[0, 0, 0, 0, 221, 79, 218, 220, 218, 79, 221, 1, 23, 3, 51, 5], [0, 0, 0, 0, 221, 79, 218, 220, 218, 79, 221, 1, 5, 23, 3, 51], [0, 0, 0, 0, 221, 79, 218, 220, 218, 79, 221, 1, 51, 5, 23, 3], [0, 0, 0, 0, 221, 79, 218, 220, 218, 79, 221, 1, 3, 51, 5, 23]]",-5.39,-2.8,-5.48,-3.83,1.0,o-xylene,20.0,,-1.0,100.0,-1.0,PEDOT:PSS,MoOx,0.0012,0.00072,12.8,12.79,1.1,17.78,65.4,CCCCCCc1ccc(C2(c3ccc(CCCCCC)cc3)c3cc4c(cc3-c3sc5cc(/C=C6\C(=O)c7ccccc7C6=C(C#N)C#N)sc5c32)C(c2ccc(CCCCCC)cc2)(c2ccc(CCCCCC)cc2)c2c-4sc3cc(/C=C4\C(=O)c5ccccc5C4=C(C#N)C#N)sc23)cc1,{[][<]CCCCCCC(CCCC)CSSc1ccc(-c2c3cc(C)sc3c(-c3ccc(SSCC(CCCC)CCCCCC)s3)c3ccsc23)s1[>][<]}{[>][<]CCCCCCCCc1ccsc1[>][<]}{[>][<]c1nncs1CCCCCCCCc1ccsc1C[>][]}
PBDT-TDZ,CCCCCCCCc1cc(-c2nnc(-c3cc(CCCCCCCC)c(-c4cc5c(-c6ccc(SCC(CCCC)CCCCCC)s6)c6sc(C)cc6c(-c6ccc(CCCCC(CS)CCCCCC)s6)c5s4)s3)s2)sc1C,ITIC,CCCCCCc1ccc(C2(c3ccc(CCCCCC)cc3)c3cc4c(cc3-c3sc5cc(/C=C6\C(=O)c7ccccc7C6=C(C#N)C#N)sc5c32)C(c2ccc(CCCCCC)cc2)(c2ccc(CCCCCC)cc2)c2c-4sc3cc(/C=C4\C(=O)c5ccccc5C4=C(C#N)C#N)sc23)cc1,"[0, 0, 0, 0, 21, 3, 51, 5, 1, 221, 79, 218, 220, 218, 79, 221]","[0, 0, 0, 0, 221, 79, 218, 220, 218, 79, 221, 1, 21, 3, 51, 5]","[[0, 0, 0, 0, 21, 3, 51, 5, 1, 221, 79, 218, 220, 218, 79, 221], [0, 0, 0, 0, 5, 21, 3, 51, 1, 221, 79, 218, 220, 218, 79, 221], [0, 0, 0, 0, 51, 5, 21, 3, 1, 221, 79, 218, 220, 218, 79, 221], [0, 0, 0, 0, 3, 51, 5, 21, 1, 221, 79, 218, 220, 218, 79, 221]]","[[0, 0, 0, 0, 221, 79, 218, 220, 218, 79, 221, 1, 21, 3, 51, 5], [0, 0, 0, 0, 221, 79, 218, 220, 218, 79, 221, 1, 5, 21, 3, 51], [0, 0, 0, 0, 221, 79, 218, 220, 218, 79, 221, 1, 51, 5, 21, 3], [0, 0, 0, 0, 221, 79, 218, 220, 218, 79, 221, 1, 3, 51, 5, 21]]",-5.35,-2.78,-5.48,-3.83,1.0,o-xylene,20.0,,-1.0,,-1.0,PEDOT:PSS,MoOx,0.00041,0.00023,9.43,9.43,1.02,15.91,58.1,CCCCCCc1ccc(C2(c3ccc(CCCCCC)cc3)c3cc4c(cc3-c3sc5cc(/C=C6\C(=O)c7ccccc7C6=C(C#N)C#N)sc5c32)C(c2ccc(CCCCCC)cc2)(c2ccc(CCCCCC)cc2)c2c-4sc3cc(/C=C4\C(=O)c5ccccc5C4=C(C#N)C#N)sc23)cc1,{[][<]CCCCCCC(CS)CCCCc1ccc(-c2c3cc(C)sc3c(-c3ccc(SCC(CCCC)CCCCCC)s3)c3ccsc23)s1[>][<]}{[>][<]CCCCCCCCc1ccsc1[>][<]}{[>][<]c1nncs1CCCCCCCCc1ccsc1C[>][]}
PBDT-TT,CCCCC(CC)COC(=O)c1c(-c2ccc(C)s2)sc2c(C(=O)OCC(CC)CCCC)c(-c3ccc(-c4cc5c(-c6ccc(CC(CC)CCCC)s6)c6sc(C)cc6c(-c6ccc(CC(CC)CCCC)s6)c5s4)s3)sc12,ITIC,CCCCCCc1ccc(C2(c3ccc(CCCCCC)cc3)c3cc4c(cc3-c3sc5cc(/C=C6\C(=O)c7ccccc7C6=C(C#N)C#N)sc5c32)C(c2ccc(CCCCCC)cc2)(c2ccc(CCCCCC)cc2)c2c-4sc3cc(/C=C4\C(=O)c5ccccc5C4=C(C#N)C#N)sc23)cc1,"[0, 0, 0, 0, 49, 7, 82, 9, 1, 221, 79, 218, 220, 218, 79, 221]","[0, 0, 0, 0, 221, 79, 218, 220, 218, 79, 221, 1, 49, 7, 82, 9]","[[0, 0, 0, 0, 49, 7, 82, 9, 1, 221, 79, 218, 220, 218, 79, 221], [0, 0, 0, 0, 9, 49, 7, 82, 1, 221, 79, 218, 220, 218, 79, 221], [0, 0, 0, 0, 82, 9, 49, 7, 1, 221, 79, 218, 220, 218, 79, 221], [0, 0, 0, 0, 7, 82, 9, 49, 1, 221, 79, 218, 220, 218, 79, 221]]","[[0, 0, 0, 0, 221, 79, 218, 220, 218, 79, 221, 1, 49, 7, 82, 9], [0, 0, 0, 0, 221, 79, 218, 220, 218, 79, 221, 1, 9, 49, 7, 82], [0, 0, 0, 0, 221, 79, 218, 220, 218, 79, 221, 1, 82, 9, 49, 7], [0, 0, 0, 0, 221, 79, 218, 220, 218, 79, 221, 1, 7, 82, 9, 49]]",-5.23,-3.34,-5.6,-3.86,0.667,DCB,25.0,,-1.0,100.0,-1.0,PEDOT:PSS,C60-bissalt,9.28e-05,4.21e-05,8.72,8.72,0.849,15.8,65.0,CCCCCCc1ccc(C2(c3ccc(CCCCCC)cc3)c3cc4c(cc3-c3sc5cc(/C=C6\C(=O)c7ccccc7C6=C(C#N)C#N)sc5c32)C(c2ccc(CCCCCC)cc2)(c2ccc(CCCCCC)cc2)c2c-4sc3cc(/C=C4\C(=O)c5ccccc5C4=C(C#N)C#N)sc23)cc1,{[][<]CCCCC(CC)Cc1ccc(-c2c3cc(C)sc3c(-c3ccc(CC(CC)CCCC)s3)c3ccsc23)s1[>][<]}{[>][<]c1ccsc1[>][<]}{[>][<]CCCCC(CC)COC(=O)c1csc2c(C(=O)OCC(CC)CCCC)csc12Cc1cccs1[>][]}
PBFZ-OP,CCCCCCCCC(CCCCCC)Cn1nc2c(-c3ccc(C)s3)c(F)c(F)c(-c3ccc(-c4cc5c(-c6cccc(OCC(CC)CCCC)c6)c6sc(C)cc6c(-c6cccc(OCC(CC)CCCC)c6)c5s4)s3)c2n1,ITIC,CCCCCCc1ccc(C2(c3ccc(CCCCCC)cc3)c3cc4c(cc3-c3sc5cc(/C=C6\C(=O)c7ccccc7C6=C(C#N)C#N)sc5c32)C(c2ccc(CCCCCC)cc2)(c2ccc(CCCCCC)cc2)c2c-4sc3cc(/C=C4\C(=O)c5ccccc5C4=C(C#N)C#N)sc23)cc1,"[0, 0, 0, 0, 61, 7, 8, 9, 1, 221, 79, 218, 220, 218, 79, 221]","[0, 0, 0, 0, 221, 79, 218, 220, 218, 79, 221, 1, 61, 7, 8, 9]","[[0, 0, 0, 0, 61, 7, 8, 9, 1, 221, 79, 218, 220, 218, 79, 221], [0, 0, 0, 0, 9, 61, 7, 8, 1, 221, 79, 218, 220, 218, 79, 221], [0, 0, 0, 0, 8, 9, 61, 7, 1, 221, 79, 218, 220, 218, 79, 221], [0, 0, 0, 0, 7, 8, 9, 61, 1, 221, 79, 218, 220, 218, 79, 221]]","[[0, 0, 0, 0, 221, 79, 218, 220, 218, 79, 221, 1, 61, 7, 8, 9], [0, 0, 0, 0, 221, 79, 218, 220, 218, 79, 221, 1, 9, 61, 7, 8], [0, 0, 0, 0, 221, 79, 218, 220, 218, 79, 221, 1, 8, 9, 61, 7], [0, 0, 0, 0, 221, 79, 218, 220, 218, 79, 221, 1, 7, 8, 9, 61]]",-5.33,-3.01,-5.6,-3.85,1.0,CF,16.0,,-1.0,,160.0,ZnO,MoOx,0.000325,0.000262,10.5,10.52,0.91,18.7,61.8,CCCCCCc1ccc(C2(c3ccc(CCCCCC)cc3)c3cc4c(cc3-c3sc5cc(/C=C6\C(=O)c7ccccc7C6=C(C#N)C#N)sc5c32)C(c2ccc(CCCCCC)cc2)(c2ccc(CCCCCC)cc2)c2c-4sc3cc(/C=C4\C(=O)c5ccccc5C4=C(C#N)C#N)sc23)cc1,{[][<]CCCCC(CC)COc1cccc(-c2c3cc(C)sc3c(-c3cccc(OCC(CC)CCCC)c3)c3ccsc23)c1[>][<]}{[>][<]c1ccsc1[>][<]}{[>][<]CCCCCCCCC(CCCCCC)Cn1nc2cc(F)c(F)cc2n1Cc1cccs1[>][]}
PSBZ,CCCCCCCCC(CCCCCC)Cc1ccc(-c2c3cc(-c4ccc(-c5c(F)c(F)c(-c6ccc(C)s6)c6nn(SCC(CCCC)CCCCCC)nc56)s4)sc3c(-c3ccc(CCCCC(CS)CCCCCC)s3)c3cc(C)sc23)s1,ITIC,CCCCCCc1ccc(C2(c3ccc(CCCCCC)cc3)c3cc4c(cc3-c3sc5cc(/C=C6\C(=O)c7ccccc7C6=C(C#N)C#N)sc5c32)C(c2ccc(CCCCCC)cc2)(c2ccc(CCCCCC)cc2)c2c-4sc3cc(/C=C4\C(=O)c5ccccc5C4=C(C#N)C#N)sc23)cc1,"[0, 0, 0, 0, 19, 7, 20, 9, 1, 221, 79, 218, 220, 218, 79, 221]","[0, 0, 0, 0, 221, 79, 218, 220, 218, 79, 221, 1, 19, 7, 20, 9]","[[0, 0, 0, 0, 19, 7, 20, 9, 1, 221, 79, 218, 220, 218, 79, 221], [0, 0, 0, 0, 9, 19, 7, 20, 1, 221, 79, 218, 220, 218, 79, 221], [0, 0, 0, 0, 20, 9, 19, 7, 1, 221, 79, 218, 220, 218, 79, 221], [0, 0, 0, 0, 7, 20, 9, 19, 1, 221, 79, 218, 220, 218, 79, 221]]","[[0, 0, 0, 0, 221, 79, 218, 220, 218, 79, 221, 1, 19, 7, 20, 9], [0, 0, 0, 0, 221, 79, 218, 220, 218, 79, 221, 1, 9, 19, 7, 20], [0, 0, 0, 0, 221, 79, 218, 220, 218, 79, 221, 1, 20, 9, 19, 7], [0, 0, 0, 0, 221, 79, 218, 220, 218, 79, 221, 1, 7, 20, 9, 19]]",-5.37,-3.47,-5.6,-3.85,1.0,CB,20.0,,-1.0,,140.0,ZnO,MoOx,0.00017,0.00116,10.5,10.48,0.89,19.0,62.0,CCCCCCc1ccc(C2(c3ccc(CCCCCC)cc3)c3cc4c(cc3-c3sc5cc(/C=C6\C(=O)c7ccccc7C6=C(C#N)C#N)sc5c32)C(c2ccc(CCCCCC)cc2)(c2ccc(CCCCCC)cc2)c2c-4sc3cc(/C=C4\C(=O)c5ccccc5C4=C(C#N)C#N)sc23)cc1,{[][<]CCCCCCCCC(CCCCCC)Cc1ccc(-c2c3ccsc3c(-c3ccc(CCCCC(CS)CCCCCC)s3)c3cc(C)sc23)s1[>][<]}{[>][<]c1ccsc1[>][<]}{[>][<]CCCCCCC(CCCC)CSn1nc2cc(F)c(F)cc2n1Cc1cccs1[>][]}
J71,CCCCCCCCC(CCCCCC)Cn1nc2c(-c3ccc(C)s3)c(F)c(F)c(-c3ccc(-c4cc5c(-c6ccc([Si](CCC)(CCC)CCC)s6)c6sc(C)cc6c(-c6ccc([Si](CCC)(CCC)CCC)s6)c5s4)s3)c2n1,ITIC1,CCCCCCc1ccc(C2(c3ccc(CCCCCC)cc3)c3cc(/C=C4\C(=O)c5ccccc5C4=C(C#N)C#N)sc3-c3sc4cc5c6c(sc5cc4c32)-c2sc(/C=C3\C(=O)c4ccccc4C3=C(C#N)C#N)cc2C6(c2ccc(CCCCCC)cc2)c2ccc(CCCCCC)cc2)cc1,"[0, 0, 6, 7, 8, 9, 1, 221, 7, 218, 217, 220, 217, 218, 7, 221]","[0, 0, 221, 7, 218, 217, 220, 217, 218, 7, 221, 1, 6, 7, 8, 9]","[[0, 0, 6, 7, 8, 9, 1, 221, 7, 218, 217, 220, 217, 218, 7, 221], [0, 0, 9, 6, 7, 8, 1, 221, 7, 218, 217, 220, 217, 218, 7, 221], [0, 0, 8, 9, 6, 7, 1, 221, 7, 218, 217, 220, 217, 218, 7, 221], [0, 0, 7, 8, 9, 6, 1, 221, 7, 218, 217, 220, 217, 218, 7, 221]]","[[0, 0, 221, 7, 218, 217, 220, 217, 218, 7, 221, 1, 6, 7, 8, 9], [0, 0, 221, 7, 218, 217, 220, 217, 218, 7, 221, 1, 9, 6, 7, 8], [0, 0, 221, 7, 218, 217, 220, 217, 218, 7, 221, 1, 8, 9, 6, 7], [0, 0, 221, 7, 218, 217, 220, 217, 218, 7, 221, 1, 7, 8, 9, 6]]",-5.4,-3.65,-5.48,-3.86,1.0,CF,14.0,,-1.0,,100.0,PEDOT:PSS,ZrAcAc,0.00031,0.00023,8.47,8.41,0.92,14.94,61.2,CCCCCCc1ccc(C2(c3ccc(CCCCCC)cc3)c3cc(/C=C4\C(=O)c5ccccc5C4=C(C#N)C#N)sc3-c3sc4cc5c6c(sc5cc4c32)-c2sc(/C=C3\C(=O)c4ccccc4C3=C(C#N)C#N)cc2C6(c2ccc(CCCCCC)cc2)c2ccc(CCCCCC)cc2)cc1,{[][<]CCC[Si](CCC)(CCC)c1ccc(-c2c3cc(C)sc3c(-c3ccc([Si](CCC)(CCC)CCC)s3)c3ccsc23)s1[>][<]}{[>][<]c1ccsc1[>][<]}{[>][<]CCCCCCCCC(CCCCCC)Cn1nc2cc(F)c(F)cc2n1Cc1cccs1[>][]}
J71,CCCCCCCCC(CCCCCC)Cn1nc2c(-c3ccc(C)s3)c(F)c(F)c(-c3ccc(-c4cc5c(-c6ccc([Si](CCC)(CCC)CCC)s6)c6sc(C)cc6c(-c6ccc([Si](CCC)(CCC)CCC)s6)c5s4)s3)c2n1,ITIC5,CCCCCCc1ccc(C2(c3ccc(CCCCCC)cc3)c3cc(/C=C4\C(=O)c5cscc5C4=C(C#N)C#N)sc3-c3sc4cc5c6c(sc5cc4c32)-c2sc(/C=C3\C(=O)c4cscc4C3=C(C#N)C#N)cc2C6(c2ccc(CCCCCC)cc2)c2ccc(CCCCCC)cc2)cc1,"[0, 0, 6, 7, 8, 9, 1, 254, 7, 218, 217, 220, 217, 218, 7, 254]","[0, 0, 254, 7, 218, 217, 220, 217, 218, 7, 254, 1, 6, 7, 8, 9]","[[0, 0, 6, 7, 8, 9, 1, 254, 7, 218, 217, 220, 217, 218, 7, 254], [0, 0, 9, 6, 7, 8, 1, 254, 7, 218, 217, 220, 217, 218, 7, 254], [0, 0, 8, 9, 6, 7, 1, 254, 7, 218, 217, 220, 217, 218, 7, 254], [0, 0, 7, 8, 9, 6, 1, 254, 7, 218, 217, 220, 217, 218, 7, 254]]","[[0, 0, 254, 7, 218, 217, 220, 217, 218, 7, 254, 1, 6, 7, 8, 9], [0, 0, 254, 7, 218, 217, 220, 217, 218, 7, 254, 1, 9, 6, 7, 8], [0, 0, 254, 7, 218, 217, 220, 217, 218, 7, 254, 1, 8, 9, 6, 7], [0, 0, 254, 7, 218, 217, 220, 217, 218, 7, 254, 1, 7, 8, 9, 6]]",-5.4,-3.65,-5.48,-3.95,1.0,CF,14.0,,-1.0,,100.0,PEDOT:PSS,ZrAcAc,0.00063,0.00069,12.2,12.23,0.892,18.35,74.7,CCCCCCc1ccc(C2(c3ccc(CCCCCC)cc3)c3cc(/C=C4\C(=O)c5cscc5C4=C(C#N)C#N)sc3-c3sc4cc5c6c(sc5cc4c32)-c2sc(/C=C3\C(=O)c4cscc4C3=C(C#N)C#N)cc2C6(c2ccc(CCCCCC)cc2)c2ccc(CCCCCC)cc2)cc1,{[][<]CCC[Si](CCC)(CCC)c1ccc(-c2c3cc(C)sc3c(-c3ccc([Si](CCC)(CCC)CCC)s3)c3ccsc23)s1[>][<]}{[>][<]c1ccsc1[>][<]}{[>][<]CCCCCCCCC(CCCCCC)Cn1nc2cc(F)c(F)cc2n1Cc1cccs1[>][]}
