Repository: aspuru-guzik-group/Beyond-Molecular-Structure-ML-for-OPV-Materials-Devices

File: ml_for_opvs/data/postprocess/OPV_Min/manual_frag/master_manual_frag.csv (part 3 of 19)
Donor,Donor_SMILES,Acceptor,Acceptor_SMILES,DA_manual_tokenized,AD_manual_tokenized,DA_manual_tokenized_aug,AD_manual_tokenized_aug,HOMO_D (eV),LUMO_D (eV),HOMO_A (eV),LUMO_A (eV),D:A ratio (m/m),solvent,total solids conc. (mg/mL),solvent additive,solvent additive conc. (%v/v),active layer thickness (nm),annealing temperature,hole contact layer,electron contact layer,hole mobility blend (cm^2 V^-1 s^-1),electron mobility blend (cm^2 V^-1 s^-1),PCE (%),calc_PCE (%),Voc (V),Jsc (mA cm^-2),FF (%),Acceptor_BigSMILES,Donor_BigSMILES
PBDT-ODZ,CCCCCCCCc1cc(-c2nnc(-c3cc(CCCCCCCC)c(-c4cc5c(-c6ccc(CC(CCCCCC)CCCCCCCC)s6)c6sc(C)cc6c(-c6ccc(CCCCCCCCC(C)CCCCCC)s6)c5s4)s3)o2)sc1C,ITIC-Th,CCCCCCc1ccc(C2(c3ccc(CCCCCC)s3)c3cc4c(cc3-c3sc5cc(/C=C6\C(=O)c7ccccc7C6=C(C#N)C#N)sc5c32)C(c2ccc(CCCCCC)s2)(c2ccc(CCCCCC)s2)c2c-4sc3cc(/C=C4\C(=O)c5ccccc5C4=C(C#N)C#N)sc23)s1,"[0, 0, 0, 0, 2, 3, 4, 5, 1, 221, 79, 312, 220, 312, 79, 221]","[0, 0, 0, 0, 221, 79, 312, 220, 312, 79, 221, 1, 2, 3, 4, 5]","[[0, 0, 0, 0, 2, 3, 4, 5, 1, 221, 79, 312, 220, 312, 79, 221], [0, 0, 0, 0, 5, 2, 3, 4, 1, 221, 79, 312, 220, 312, 79, 221], [0, 0, 0, 0, 4, 5, 2, 3, 1, 221, 79, 312, 220, 312, 79, 221], [0, 0, 0, 0, 3, 4, 5, 2, 1, 221, 79, 312, 220, 312, 79, 221]]","[[0, 0, 0, 0, 221, 79, 312, 220, 312, 79, 221, 1, 2, 3, 4, 5], [0, 0, 0, 0, 221, 79, 312, 220, 312, 79, 221, 1, 5, 2, 3, 4], [0, 0, 0, 0, 221, 79, 312, 220, 312, 79, 221, 1, 4, 5, 2, 3], [0, 0, 0, 0, 221, 79, 312, 220, 312, 79, 221, 1, 3, 4, 5, 2]]",-5.68,-2.89,-5.78,-3.74,1.0,CB,20.0,,-1.0,100.0,-1.0,CuSCN,PFN-Br,0.00022,0.00043,10.12,10.12,1.08,15.52,60.4,CCCCCCc1ccc(C2(c3ccc(CCCCCC)s3)c3cc4c(cc3-c3sc5cc(/C=C6\C(=O)c7ccccc7C6=C(C#N)C#N)sc5c32)C(c2ccc(CCCCCC)s2)(c2ccc(CCCCCC)s2)c2c-4sc3cc(/C=C4\C(=O)c5ccccc5C4=C(C#N)C#N)sc23)s1,{[][<]CCCCCCCCC(CCCCCC)Cc1ccc(-c2c3ccsc3c(-c3ccc(CCCCCCCCC(C)CCCCCC)s3)c3cc(C)sc23)s1[>][<]}{[>][<]CCCCCCCCc1ccsc1[>][<]}{[>][<]c1nnco1CCCCCCCCc1ccsc1C[>][]}
FTAZ,CCCCCCC(CCCC)CSc1c2cc(-c3ccc(-c4c(F)c(F)c(-c5ccc(C)s5)c5nn(SCC(CCCC)CCCCCC)nc45)s3)sc2c(SCC(CCCC)CCCCCC)c2cc(C)sc12,ITIC-Th2,CCCCCCc1ccc(C2(c3ccc(CCCCCC)s3)c3cc4c(cc3-c3sc5cc(/C=C6\C(=O)c7cc(F)c(F)cc7C6=C(C#N)C#N)sc5c32)C(c2ccc(CCCCCC)s2)(c2ccc(CCCCCC)s2)c2c-4sc3cc(/C=C4\C(=O)c5cc(F)c(F)cc5C4=C(C#N)C#N)sc23)s1,"[0, 0, 0, 0, 60, 7, 20, 9, 1, 216, 79, 312, 220, 312, 79, 216]","[0, 0, 0, 0, 216, 79, 312, 220, 312, 79, 216, 1, 60, 7, 20, 9]","[[0, 0, 0, 0, 60, 7, 20, 9, 1, 216, 79, 312, 220, 312, 79, 216], [0, 0, 0, 0, 9, 60, 7, 20, 1, 216, 79, 312, 220, 312, 79, 216], [0, 0, 0, 0, 20, 9, 60, 7, 1, 216, 79, 312, 220, 312, 79, 216], [0, 0, 0, 0, 7, 20, 9, 60, 1, 216, 79, 312, 220, 312, 79, 216]]","[[0, 0, 0, 0, 216, 79, 312, 220, 312, 79, 216, 1, 60, 7, 20, 9], [0, 0, 0, 0, 216, 79, 312, 220, 312, 79, 216, 1, 9, 60, 7, 20], [0, 0, 0, 0, 216, 79, 312, 220, 312, 79, 216, 1, 20, 9, 60, 7], [0, 0, 0, 0, 216, 79, 312, 220, 312, 79, 216, 1, 7, 20, 9, 60]]",-5.38,-3.17,-5.75,-4.07,0.667,CF,12.5,DIO,0.25,100.0,-1.0,MoOx,ZnO,0.0013,0.00051,9.06,9.05,0.751,17.19,70.07,CCCCCCc1ccc(C2(c3ccc(CCCCCC)s3)c3cc4c(cc3-c3sc5cc(/C=C6\C(=O)c7cc(F)c(F)cc7C6=C(C#N)C#N)sc5c32)C(c2ccc(CCCCCC)s2)(c2ccc(CCCCCC)s2)c2c-4sc3cc(/C=C4\C(=O)c5cc(F)c(F)cc5C4=C(C#N)C#N)sc23)s1,{[][<]CCCCCCC(CCCC)CSc1c2cc(C)sc2c(SCC(CCCC)CCCCCC)c2ccsc12[>][<]}{[>][<]c1ccsc1[>][<]}{[>][<]CCCCCCC(CCCC)CSn1nc2cc(F)c(F)cc2n1Cc1cccs1[>][]}
FTAZ,CCCCCCC(CCCC)CSc1c2cc(-c3ccc(-c4c(F)c(F)c(-c5ccc(C)s5)c5nn(SCC(CCCC)CCCCCC)nc45)s3)sc2c(SCC(CCCC)CCCCCC)c2cc(C)sc12,ITIC-Th3,CCCCCCc1ccc(C2(c3ccc(CCCCCC)s3)c3cc4c(cc3-c3sc5cc(/C=C6\C(=O)c7ccc(OC)cc7C6=C(C#N)C#N)sc5c32)C(c2ccc(CCCCCC)s2)(c2ccc(CCCCCC)s2)c2c-4sc3cc(/C=C4\C(=O)c5ccc(OC)cc5C4=C(C#N)C#N)sc23)s1,"[0, 0, 0, 0, 60, 7, 20, 9, 1, 280, 79, 312, 220, 312, 79, 280]","[0, 0, 0, 0, 280, 79, 312, 220, 312, 79, 280, 1, 60, 7, 20, 9]","[[0, 0, 0, 0, 60, 7, 20, 9, 1, 280, 79, 312, 220, 312, 79, 280], [0, 0, 0, 0, 9, 60, 7, 20, 1, 280, 79, 312, 220, 312, 79, 280], [0, 0, 0, 0, 20, 9, 60, 7, 1, 280, 79, 312, 220, 312, 79, 280], [0, 0, 0, 0, 7, 20, 9, 60, 1, 280, 79, 312, 220, 312, 79, 280]]","[[0, 0, 0, 0, 280, 79, 312, 220, 312, 79, 280, 1, 60, 7, 20, 9], [0, 0, 0, 0, 280, 79, 312, 220, 312, 79, 280, 1, 9, 60, 7, 20], [0, 0, 0, 0, 280, 79, 312, 220, 312, 79, 280, 1, 20, 9, 60, 7], [0, 0, 0, 0, 280, 79, 312, 220, 312, 79, 280, 1, 7, 20, 9, 60]]",-5.38,-3.17,-5.67,-3.73,0.667,CF,12.5,DIO,0.25,100.0,-1.0,MoOx,ZnO,0.0024,0.00072,10.7,10.74,0.962,16.34,68.33,CCCCCCc1ccc(C2(c3ccc(CCCCCC)s3)c3cc4c(cc3-c3sc5cc(/C=C6\C(=O)c7ccc(OC)cc7C6=C(C#N)C#N)sc5c32)C(c2ccc(CCCCCC)s2)(c2ccc(CCCCCC)s2)c2c-4sc3cc(/C=C4\C(=O)c5ccc(OC)cc5C4=C(C#N)C#N)sc23)s1,{[][<]CCCCCCC(CCCC)CSc1c2cc(C)sc2c(SCC(CCCC)CCCCCC)c2ccsc12[>][<]}{[>][<]c1ccsc1[>][<]}{[>][<]CCCCCCC(CCCC)CSn1nc2cc(F)c(F)cc2n1Cc1cccs1[>][]}
J52,CCCCCCCCC(CCCCCC)Cn1nc2c(-c3ccc(C)s3)c(F)c(F)c(-c3ccc(-c4cc5c(-c6ccc(CC(CC)CCCC)s6)c6sc(C)cc6c(-c6ccc(CCCCC(C)CC)s6)c5s4)s3)c2n1,IT-M,CCCCCCc1ccc(C2(c3ccc(CCCCCC)cc3)c3cc4c(cc3-c3sc5cc(/C=C6\C(=O)c7ccc(C)cc7C6=C(C#N)C#N)sc5c32)C(c2ccc(CCCCCC)cc2)(c2ccc(CCCCCC)cc2)c2c-4sc3cc(/C=C4\C(=O)c5ccc(C)cc5C4=C(C#N)C#N)sc23)cc1,"[0, 0, 0, 0, 10, 7, 8, 9, 1, 229, 79, 218, 220, 218, 79, 229]","[0, 0, 0, 0, 229, 79, 218, 220, 218, 79, 229, 1, 10, 7, 8, 9]","[[0, 0, 0, 0, 10, 7, 8, 9, 1, 229, 79, 218, 220, 218, 79, 229], [0, 0, 0, 0, 9, 10, 7, 8, 1, 229, 79, 218, 220, 218, 79, 229], [0, 0, 0, 0, 8, 9, 10, 7, 1, 229, 79, 218, 220, 218, 79, 229], [0, 0, 0, 0, 7, 8, 9, 10, 1, 229, 79, 218, 220, 218, 79, 229]]","[[0, 0, 0, 0, 229, 79, 218, 220, 218, 79, 229, 1, 10, 7, 8, 9], [0, 0, 0, 0, 229, 79, 218, 220, 218, 79, 229, 1, 9, 10, 7, 8], [0, 0, 0, 0, 229, 79, 218, 220, 218, 79, 229, 1, 8, 9, 10, 7], [0, 0, 0, 0, 229, 79, 218, 220, 218, 79, 229, 1, 7, 8, 9, 10]]",-5.21,-2.99,-5.56,-3.98,1.0,CB,12.0,DIO,0.5,100.0,150.0,PEDOT:PSS,PFN-Br,0.000193,0.00407,9.4,9.38,0.843,17.1,65.1,CCCCCCc1ccc(C2(c3ccc(CCCCCC)cc3)c3cc4c(cc3-c3sc5cc(/C=C6\C(=O)c7ccc(C)cc7C6=C(C#N)C#N)sc5c32)C(c2ccc(CCCCCC)cc2)(c2ccc(CCCCCC)cc2)c2c-4sc3cc(/C=C4\C(=O)c5ccc(C)cc5C4=C(C#N)C#N)sc23)cc1,{[][<]CCCCC(CC)Cc1ccc(-c2c3ccsc3c(-c3ccc(CCCCC(C)CC)s3)c3cc(C)sc23)s1[>][<]}{[>][<]c1ccsc1[>][<]}{[>][<]CCCCCCCCC(CCCCCC)Cn1nc2cc(F)c(F)cc2n1Cc1cccs1[>][]}
PBDT-TT,CCCCC(CC)COC(=O)c1c(-c2ccc(C)s2)sc2c(C(=O)OCC(CC)CCCC)c(-c3ccc(-c4cc5c(-c6ccc(CC(CC)CCCC)s6)c6sc(C)cc6c(-c6ccc(CC(CC)CCCC)s6)c5s4)s3)sc12,IT-M,CCCCCCc1ccc(C2(c3ccc(CCCCCC)cc3)c3cc4c(cc3-c3sc5cc(/C=C6\C(=O)c7ccc(C)cc7C6=C(C#N)C#N)sc5c32)C(c2ccc(CCCCCC)cc2)(c2ccc(CCCCCC)cc2)c2c-4sc3cc(/C=C4\C(=O)c5ccc(C)cc5C4=C(C#N)C#N)sc23)cc1,"[0, 0, 0, 0, 49, 7, 82, 9, 1, 229, 79, 218, 220, 218, 79, 229]","[0, 0, 0, 0, 229, 79, 218, 220, 218, 79, 229, 1, 49, 7, 82, 9]","[[0, 0, 0, 0, 49, 7, 82, 9, 1, 229, 79, 218, 220, 218, 79, 229], [0, 0, 0, 0, 9, 49, 7, 82, 1, 229, 79, 218, 220, 218, 79, 229], [0, 0, 0, 0, 82, 9, 49, 7, 1, 229, 79, 218, 220, 218, 79, 229], [0, 0, 0, 0, 7, 82, 9, 49, 1, 229, 79, 218, 220, 218, 79, 229]]","[[0, 0, 0, 0, 229, 79, 218, 220, 218, 79, 229, 1, 49, 7, 82, 9], [0, 0, 0, 0, 229, 79, 218, 220, 218, 79, 229, 1, 9, 49, 7, 82], [0, 0, 0, 0, 229, 79, 218, 220, 218, 79, 229, 1, 82, 9, 49, 7], [0, 0, 0, 0, 229, 79, 218, 220, 218, 79, 229, 1, 7, 82, 9, 49]]",-5.23,-3.34,-5.58,-3.82,0.667,DCB,25.0,,-1.0,100.0,-1.0,PEDOT:PSS,C60-bissalt,0.000448,0.00026,9.99,9.99,0.904,16.5,67.0,CCCCCCc1ccc(C2(c3ccc(CCCCCC)cc3)c3cc4c(cc3-c3sc5cc(/C=C6\C(=O)c7ccc(C)cc7C6=C(C#N)C#N)sc5c32)C(c2ccc(CCCCCC)cc2)(c2ccc(CCCCCC)cc2)c2c-4sc3cc(/C=C4\C(=O)c5ccc(C)cc5C4=C(C#N)C#N)sc23)cc1,{[][<]CCCCC(CC)Cc1ccc(-c2c3cc(C)sc3c(-c3ccc(CC(CC)CCCC)s3)c3ccsc23)s1[>][<]}{[>][<]c1ccsc1[>][<]}{[>][<]CCCCC(CC)COC(=O)c1csc2c(C(=O)OCC(CC)CCCC)csc12Cc1cccs1[>][]}
J71,CCCCCCCCC(CCCCCC)Cn1nc2c(-c3ccc(C)s3)c(F)c(F)c(-c3ccc(-c4cc5c(-c6ccc([Si](CCC)(CCC)CCC)s6)c6sc(C)cc6c(-c6ccc([Si](CCC)(CCC)CCC)s6)c5s4)s3)c2n1,ITVffIC,CCCCCCc1ccc(C2(c3ccc(CCCCCC)cc3)c3cc4c(cc3-c3sc5cc(/C=C/C=C6\C(=O)c7cc(F)c(F)cc7C6=C(C#N)C#N)sc5c32)C(c2ccc(CCCCCC)cc2)(c2ccc(CCCCCC)cc2)c2c-4sc3cc(/C=C/C=C4\C(=O)c5cc(F)c(F)cc5C4=C(C#N)C#N)sc23)cc1,"[0, 0, 0, 0, 6, 7, 8, 9, 1, 232, 79, 218, 220, 218, 79, 232]","[0, 0, 0, 0, 232, 79, 218, 220, 218, 79, 232, 1, 6, 7, 8, 9]","[[0, 0, 0, 0, 6, 7, 8, 9, 1, 232, 79, 218, 220, 218, 79, 232], [0, 0, 0, 0, 9, 6, 7, 8, 1, 232, 79, 218, 220, 218, 79, 232], [0, 0, 0, 0, 8, 9, 6, 7, 1, 232, 79, 218, 220, 218, 79, 232], [0, 0, 0, 0, 7, 8, 9, 6, 1, 232, 79, 218, 220, 218, 79, 232]]","[[0, 0, 0, 0, 232, 79, 218, 220, 218, 79, 232, 1, 6, 7, 8, 9], [0, 0, 0, 0, 232, 79, 218, 220, 218, 79, 232, 1, 9, 6, 7, 8], [0, 0, 0, 0, 232, 79, 218, 220, 218, 79, 232, 1, 8, 9, 6, 7], [0, 0, 0, 0, 232, 79, 218, 220, 218, 79, 232, 1, 7, 8, 9, 6]]",-5.4,-3.24,-5.58,-4.04,0.833,CF,,CN,0.5,100.0,160.0,PEDOT:PSS,PDINO,0.000206,0.000215,10.54,10.54,0.81,20.6,63.18,CCCCCCc1ccc(C2(c3ccc(CCCCCC)cc3)c3cc4c(cc3-c3sc5cc(/C=C/C=C6\C(=O)c7cc(F)c(F)cc7C6=C(C#N)C#N)sc5c32)C(c2ccc(CCCCCC)cc2)(c2ccc(CCCCCC)cc2)c2c-4sc3cc(/C=C/C=C4\C(=O)c5cc(F)c(F)cc5C4=C(C#N)C#N)sc23)cc1,{[][<]CCC[Si](CCC)(CCC)c1ccc(-c2c3cc(C)sc3c(-c3ccc([Si](CCC)(CCC)CCC)s3)c3ccsc23)s1[>][<]}{[>][<]c1ccsc1[>][<]}{[>][<]CCCCCCCCC(CCCCCC)Cn1nc2cc(F)c(F)cc2n1Cc1cccs1[>][]}
J71,CCCCCCCCC(CCCCCC)Cn1nc2c(-c3ccc(C)s3)c(F)c(F)c(-c3ccc(-c4cc5c(-c6ccc([Si](CCC)(CCC)CCC)s6)c6sc(C)cc6c(-c6ccc([Si](CCC)(CCC)CCC)s6)c5s4)s3)c2n1,ITVfIC,CCCCCCc1ccc(C2(c3ccc(CCCCCC)cc3)c3cc4c(cc3-c3sc5cc(C=C6C(=O)c7cc(F)ccc7C6=C(C#N)C#N)sc5c32)C(c2ccc(CCCCCC)cc2)(c2ccc(CCCCCC)cc2)c2c-4sc3cc(C=C4C(=O)c5cc(F)ccc5C4=C(C#N)C#N)sc23)cc1,"[0, 0, 0, 0, 6, 7, 8, 9, 1, 263, 79, 218, 220, 218, 79, 263]","[0, 0, 0, 0, 263, 79, 218, 220, 218, 79, 263, 1, 6, 7, 8, 9]","[[0, 0, 0, 0, 6, 7, 8, 9, 1, 263, 79, 218, 220, 218, 79, 263], [0, 0, 0, 0, 9, 6, 7, 8, 1, 263, 79, 218, 220, 218, 79, 263], [0, 0, 0, 0, 8, 9, 6, 7, 1, 263, 79, 218, 220, 218, 79, 263], [0, 0, 0, 0, 7, 8, 9, 6, 1, 263, 79, 218, 220, 218, 79, 263]]","[[0, 0, 0, 0, 263, 79, 218, 220, 218, 79, 263, 1, 6, 7, 8, 9], [0, 0, 0, 0, 263, 79, 218, 220, 218, 79, 263, 1, 9, 6, 7, 8], [0, 0, 0, 0, 263, 79, 218, 220, 218, 79, 263, 1, 8, 9, 6, 7], [0, 0, 0, 0, 263, 79, 218, 220, 218, 79, 263, 1, 7, 8, 9, 6]]",-5.4,-3.24,-5.56,-4.01,0.833,CF,,,-1.0,100.0,160.0,PEDOT:PSS,PDINO,0.000362,0.000431,9.72,9.72,0.84,19.73,58.67,CCCCCCc1ccc(C2(c3ccc(CCCCCC)cc3)c3cc4c(cc3-c3sc5cc(C=C6C(=O)c7cc(F)ccc7C6=C(C#N)C#N)sc5c32)C(c2ccc(CCCCCC)cc2)(c2ccc(CCCCCC)cc2)c2c-4sc3cc(C=C4C(=O)c5cc(F)ccc5C4=C(C#N)C#N)sc23)cc1,{[][<]CCC[Si](CCC)(CCC)c1ccc(-c2c3cc(C)sc3c(-c3ccc([Si](CCC)(CCC)CCC)s3)c3ccsc23)s1[>][<]}{[>][<]c1ccsc1[>][<]}{[>][<]CCCCCCCCC(CCCCCC)Cn1nc2cc(F)c(F)cc2n1Cc1cccs1[>][]}
J71,CCCCCCCCC(CCCCCC)Cn1nc2c(-c3ccc(C)s3)c(F)c(F)c(-c3ccc(-c4cc5c(-c6ccc([Si](CCC)(CCC)CCC)s6)c6sc(C)cc6c(-c6ccc([Si](CCC)(CCC)CCC)s6)c5s4)s3)c2n1,ITVIC,CCCCCCc1ccc(C2(c3ccc(CCCCCC)cc3)c3cc4c(cc3-c3sc5cc(/C=C/C=C6\C(=O)c7ccccc7C6=C(C#N)C#N)sc5c32)C(c2ccc(CCCCCC)cc2)(c2ccc(CCCCCC)cc2)c2c-4sc3cc(/C=C/C=C4\C(=O)c5ccccc5C4=C(C#N)C#N)sc23)cc1,"[0, 0, 0, 0, 6, 7, 8, 9, 1, 231, 79, 218, 220, 218, 79, 231]","[0, 0, 0, 0, 231, 79, 218, 220, 218, 79, 231, 1, 6, 7, 8, 9]","[[0, 0, 0, 0, 6, 7, 8, 9, 1, 231, 79, 218, 220, 218, 79, 231], [0, 0, 0, 0, 9, 6, 7, 8, 1, 231, 79, 218, 220, 218, 79, 231], [0, 0, 0, 0, 8, 9, 6, 7, 1, 231, 79, 218, 220, 218, 79, 231], [0, 0, 0, 0, 7, 8, 9, 6, 1, 231, 79, 218, 220, 218, 79, 231]]","[[0, 0, 0, 0, 231, 79, 218, 220, 218, 79, 231, 1, 6, 7, 8, 9], [0, 0, 0, 0, 231, 79, 218, 220, 218, 79, 231, 1, 9, 6, 7, 8], [0, 0, 0, 0, 231, 79, 218, 220, 218, 79, 231, 1, 8, 9, 6, 7], [0, 0, 0, 0, 231, 79, 218, 220, 218, 79, 231, 1, 7, 8, 9, 6]]",-5.4,-3.24,-5.46,-3.97,0.833,CF,,,-1.0,100.0,160.0,PEDOT:PSS,PDINO,0.000366,0.000282,7.34,7.42,0.89,14.47,57.64,CCCCCCc1ccc(C2(c3ccc(CCCCCC)cc3)c3cc4c(cc3-c3sc5cc(/C=C/C=C6\C(=O)c7ccccc7C6=C(C#N)C#N)sc5c32)C(c2ccc(CCCCCC)cc2)(c2ccc(CCCCCC)cc2)c2c-4sc3cc(/C=C/C=C4\C(=O)c5ccccc5C4=C(C#N)C#N)sc23)cc1,{[][<]CCC[Si](CCC)(CCC)c1ccc(-c2c3cc(C)sc3c(-c3ccc([Si](CCC)(CCC)CCC)s3)c3ccsc23)s1[>][<]}{[>][<]c1ccsc1[>][<]}{[>][<]CCCCCCCCC(CCCCCC)Cn1nc2cc(F)c(F)cc2n1Cc1cccs1[>][]}
J71,CCCCCCCCC(CCCCCC)Cn1nc2c(-c3ccc(C)s3)c(F)c(F)c(-c3ccc(-c4cc5c(-c6ccc([Si](CCC)(CCC)CCC)s6)c6sc(C)cc6c(-c6ccc([Si](CCC)(CCC)CCC)s6)c5s4)s3)c2n1,MeIC,CCCCCCc1ccc(C2(c3ccc(CCCCCC)cc3)c3cc4c(cc3-c3sc5cc(/C=C6\C(=O)c7c(csc7C)C6=C(C#N)C#N)sc5c32)C(c2ccc(CCCCCC)cc2)(c2ccc(CCCCCC)cc2)c2c-4sc3cc(/C=C4\C(=O)c5c(csc5C)C4=C(C#N)C#N)sc23)cc1,"[0, 0, 0, 0, 6, 7, 8, 9, 1, 226, 79, 218, 220, 218, 79, 226]","[0, 0, 0, 0, 226, 79, 218, 220, 218, 79, 226, 1, 6, 7, 8, 9]","[[0, 0, 0, 0, 6, 7, 8, 9, 1, 226, 79, 218, 220, 218, 79, 226], [0, 0, 0, 0, 9, 6, 7, 8, 1, 226, 79, 218, 220, 218, 79, 226], [0, 0, 0, 0, 8, 9, 6, 7, 1, 226, 79, 218, 220, 218, 79, 226], [0, 0, 0, 0, 7, 8, 9, 6, 1, 226, 79, 218, 220, 218, 79, 226]]","[[0, 0, 0, 0, 226, 79, 218, 220, 218, 79, 226, 1, 6, 7, 8, 9], [0, 0, 0, 0, 226, 79, 218, 220, 218, 79, 226, 1, 9, 6, 7, 8], [0, 0, 0, 0, 226, 79, 218, 220, 218, 79, 226, 1, 8, 9, 6, 7], [0, 0, 0, 0, 226, 79, 218, 220, 218, 79, 226, 1, 7, 8, 9, 6]]",-5.4,-3.24,-5.57,-3.92,1.0,CF,,,-1.0,110.0,150.0,PEDOT:PSS,PDINO,0.000838,0.000739,12.54,12.54,0.918,18.41,74.2,CCCCCCc1ccc(C2(c3ccc(CCCCCC)cc3)c3cc4c(cc3-c3sc5cc(/C=C6\C(=O)c7c(csc7C)C6=C(C#N)C#N)sc5c32)C(c2ccc(CCCCCC)cc2)(c2ccc(CCCCCC)cc2)c2c-4sc3cc(/C=C4\C(=O)c5c(csc5C)C4=C(C#N)C#N)sc23)cc1,{[][<]CCC[Si](CCC)(CCC)c1ccc(-c2c3cc(C)sc3c(-c3ccc([Si](CCC)(CCC)CCC)s3)c3ccsc23)s1[>][<]}{[>][<]c1ccsc1[>][<]}{[>][<]CCCCCCCCC(CCCCCC)Cn1nc2cc(F)c(F)cc2n1Cc1cccs1[>][]}
J71,CCCCCCCCC(CCCCCC)Cn1nc2c(-c3ccc(C)s3)c(F)c(F)c(-c3ccc(-c4cc5c(-c6ccc([Si](CCC)(CCC)CCC)s6)c6sc(C)cc6c(-c6ccc([Si](CCC)(CCC)CCC)s6)c5s4)s3)c2n1,MeIC2,CCCCCCc1ccc(C2(c3ccc(CCCCCC)cc3)c3cc(/C=C4\C(=O)c5c(csc5C)C4=C(C#N)C#N)sc3-c3sc4cc5c6c(sc5cc4c32)-c2sc(/C=C3\C(=O)c4c(csc4C)C3=C(C#N)C#N)cc2C6(c2ccc(CCCCCC)cc2)c2ccc(CCCCCC)cc2)cc1,"[0, 0, 6, 7, 8, 9, 1, 226, 7, 218, 217, 220, 217, 218, 7, 226]","[0, 0, 226, 7, 218, 217, 220, 217, 218, 7, 226, 1, 6, 7, 8, 9]","[[0, 0, 6, 7, 8, 9, 1, 226, 7, 218, 217, 220, 217, 218, 7, 226], [0, 0, 9, 6, 7, 8, 1, 226, 7, 218, 217, 220, 217, 218, 7, 226], [0, 0, 8, 9, 6, 7, 1, 226, 7, 218, 217, 220, 217, 218, 7, 226], [0, 0, 7, 8, 9, 6, 1, 226, 7, 218, 217, 220, 217, 218, 7, 226]]","[[0, 0, 226, 7, 218, 217, 220, 217, 218, 7, 226, 1, 6, 7, 8, 9], [0, 0, 226, 7, 218, 217, 220, 217, 218, 7, 226, 1, 9, 6, 7, 8], [0, 0, 226, 7, 218, 217, 220, 217, 218, 7, 226, 1, 8, 9, 6, 7], [0, 0, 226, 7, 218, 217, 220, 217, 218, 7, 226, 1, 7, 8, 9, 6]]",-5.4,-3.24,-5.56,-3.97,1.0,CF,18.0,,-1.0,,150.0,PEDOT:PSS,PDIN,0.000462,0.00037,10.2,10.38,0.885,16.9,69.4,CCCCCCc1ccc(C2(c3ccc(CCCCCC)cc3)c3cc(/C=C4\C(=O)c5c(csc5C)C4=C(C#N)C#N)sc3-c3sc4cc5c6c(sc5cc4c32)-c2sc(/C=C3\C(=O)c4c(csc4C)C3=C(C#N)C#N)cc2C6(c2ccc(CCCCCC)cc2)c2ccc(CCCCCC)cc2)cc1,{[][<]CCC[Si](CCC)(CCC)c1ccc(-c2c3cc(C)sc3c(-c3ccc([Si](CCC)(CCC)CCC)s3)c3ccsc23)s1[>][<]}{[>][<]c1ccsc1[>][<]}{[>][<]CCCCCCCCC(CCCCCC)Cn1nc2cc(F)c(F)cc2n1Cc1cccs1[>][]}
J52,CCCCCCCCC(CCCCCC)Cn1nc2c(-c3ccc(C)s3)c(F)c(F)c(-c3ccc(-c4cc5c(-c6ccc(CC(CC)CCCC)s6)c6sc(C)cc6c(-c6ccc(CCCCC(C)CC)s6)c5s4)s3)c2n1,m-ITIC,CCCCCCc1cccc(C2(c3cccc(CCCCCC)c3)c3cc4c(cc3-c3sc5cc(/C=C6\C(=O)c7ccccc7C6=C(C#N)C#N)sc5c32)C(c2cccc(CCCCCC)c2)(c2cccc(CCCCCC)c2)c2c-4sc3cc(/C=C4\C(=O)c5ccccc5C4=C(C#N)C#N)sc23)c1,"[0, 0, 0, 0, 10, 7, 8, 9, 1, 221, 79, 227, 220, 227, 79, 221]","[0, 0, 0, 0, 221, 79, 227, 220, 227, 79, 221, 1, 10, 7, 8, 9]","[[0, 0, 0, 0, 10, 7, 8, 9, 1, 221, 79, 227, 220, 227, 79, 221], [0, 0, 0, 0, 9, 10, 7, 8, 1, 221, 79, 227, 220, 227, 79, 221], [0, 0, 0, 0, 8, 9, 10, 7, 1, 221, 79, 227, 220, 227, 79, 221], [0, 0, 0, 0, 7, 8, 9, 10, 1, 221, 79, 227, 220, 227, 79, 221]]","[[0, 0, 0, 0, 221, 79, 227, 220, 227, 79, 221, 1, 10, 7, 8, 9], [0, 0, 0, 0, 221, 79, 227, 220, 227, 79, 221, 1, 9, 10, 7, 8], [0, 0, 0, 0, 221, 79, 227, 220, 227, 79, 221, 1, 8, 9, 10, 7], [0, 0, 0, 0, 221, 79, 227, 220, 227, 79, 221, 1, 7, 8, 9, 10]]",,,,,,,,,-1.0,,-1.0,,,,,5.98,5.98,0.701,17.16,49.73,CCCCCCc1cccc(C2(c3cccc(CCCCCC)c3)c3cc4c(cc3-c3sc5cc(/C=C6\C(=O)c7ccccc7C6=C(C#N)C#N)sc5c32)C(c2cccc(CCCCCC)c2)(c2cccc(CCCCCC)c2)c2c-4sc3cc(/C=C4\C(=O)c5ccccc5C4=C(C#N)C#N)sc23)c1,{[][<]CCCCC(CC)Cc1ccc(-c2c3ccsc3c(-c3ccc(CCCCC(C)CC)s3)c3cc(C)sc23)s1[>][<]}{[>][<]c1ccsc1[>][<]}{[>][<]CCCCCCCCC(CCCCCC)Cn1nc2cc(F)c(F)cc2n1Cc1cccs1[>][]}
J61,CCCCCCCCCCCCSSc1ccc(-c2c3cc(-c4ccc(-c5c(F)c(F)c(-c6ccc(C)s6)c6nn(CC(CCCCCC)CCCCCCCC)nc56)s4)sc3c(-c3ccc(SSCCCCCCCCCCCC)s3)c3cc(C)sc23)s1,m-ITIC,CCCCCCc1cccc(C2(c3cccc(CCCCCC)c3)c3cc4c(cc3-c3sc5cc(/C=C6\C(=O)c7ccccc7C6=C(C#N)C#N)sc5c32)C(c2cccc(CCCCCC)c2)(c2cccc(CCCCCC)c2)c2c-4sc3cc(/C=C4\C(=O)c5ccccc5C4=C(C#N)C#N)sc23)c1,"[0, 0, 0, 0, 13, 7, 8, 9, 1, 221, 79, 227, 220, 227, 79, 221]","[0, 0, 0, 0, 221, 79, 227, 220, 227, 79, 221, 1, 13, 7, 8, 9]","[[0, 0, 0, 0, 13, 7, 8, 9, 1, 221, 79, 227, 220, 227, 79, 221], [0, 0, 0, 0, 9, 13, 7, 8, 1, 221, 79, 227, 220, 227, 79, 221], [0, 0, 0, 0, 8, 9, 13, 7, 1, 221, 79, 227, 220, 227, 79, 221], [0, 0, 0, 0, 7, 8, 9, 13, 1, 221, 79, 227, 220, 227, 79, 221]]","[[0, 0, 0, 0, 221, 79, 227, 220, 227, 79, 221, 1, 13, 7, 8, 9], [0, 0, 0, 0, 221, 79, 227, 220, 227, 79, 221, 1, 9, 13, 7, 8], [0, 0, 0, 0, 221, 79, 227, 220, 227, 79, 221, 1, 8, 9, 13, 7], [0, 0, 0, 0, 221, 79, 227, 220, 227, 79, 221, 1, 7, 8, 9, 13]]",,,-5.52,-3.82,1.0,CF,20.0,,-1.0,120.0,130.0,PEDOT:PSS,PDINO,0.000154,0.00013,11.77,11.78,0.912,18.31,70.55,CCCCCCc1cccc(C2(c3cccc(CCCCCC)c3)c3cc4c(cc3-c3sc5cc(/C=C6\C(=O)c7ccccc7C6=C(C#N)C#N)sc5c32)C(c2cccc(CCCCCC)c2)(c2cccc(CCCCCC)c2)c2c-4sc3cc(/C=C4\C(=O)c5ccccc5C4=C(C#N)C#N)sc23)c1,{[][<]CCCCCCCCCCCCSSc1ccc(-c2c3cc(C)sc3c(-c3ccc(SSCCCCCCCCCCCC)s3)c3ccsc23)s1[>][<]}{[>][<]c1ccsc1[>][<]}{[>][<]CCCCCCCCC(CCCCCC)Cn1nc2cc(F)c(F)cc2n1Cc1cccs1[>][]}
J70,CCCCCCCCC(CCCCCC)Cn1nc2c(-c3ccc(C)s3)c(F)c(F)c(-c3ccc(-c4cc5c(-c6ccc([Si](CC)(CC)CC)s6)c6sc(C)cc6c(-c6ccc([Si](CC)(CC)CC)s6)c5s4)s3)c2n1,m-ITIC,CCCCCCc1cccc(C2(c3cccc(CCCCCC)c3)c3cc4c(cc3-c3sc5cc(/C=C6\C(=O)c7ccccc7C6=C(C#N)C#N)sc5c32)C(c2cccc(CCCCCC)c2)(c2cccc(CCCCCC)c2)c2c-4sc3cc(/C=C4\C(=O)c5ccccc5C4=C(C#N)C#N)sc23)c1,"[0, 0, 0, 0, 30, 7, 8, 9, 1, 221, 79, 227, 220, 227, 79, 221]","[0, 0, 0, 0, 221, 79, 227, 220, 227, 79, 221, 1, 30, 7, 8, 9]","[[0, 0, 0, 0, 30, 7, 8, 9, 1, 221, 79, 227, 220, 227, 79, 221], [0, 0, 0, 0, 9, 30, 7, 8, 1, 221, 79, 227, 220, 227, 79, 221], [0, 0, 0, 0, 8, 9, 30, 7, 1, 221, 79, 227, 220, 227, 79, 221], [0, 0, 0, 0, 7, 8, 9, 30, 1, 221, 79, 227, 220, 227, 79, 221]]","[[0, 0, 0, 0, 221, 79, 227, 220, 227, 79, 221, 1, 30, 7, 8, 9], [0, 0, 0, 0, 221, 79, 227, 220, 227, 79, 221, 1, 9, 30, 7, 8], [0, 0, 0, 0, 221, 79, 227, 220, 227, 79, 221, 1, 8, 9, 30, 7], [0, 0, 0, 0, 221, 79, 227, 220, 227, 79, 221, 1, 7, 8, 9, 30]]",-5.37,-2.91,-5.52,-3.82,0.667,CF,,,-1.0,,150.0,PEDOT:PSS,PDINO,0.000193,0.00084,11.62,11.62,0.92,18.09,69.82,CCCCCCc1cccc(C2(c3cccc(CCCCCC)c3)c3cc4c(cc3-c3sc5cc(/C=C6\C(=O)c7ccccc7C6=C(C#N)C#N)sc5c32)C(c2cccc(CCCCCC)c2)(c2cccc(CCCCCC)c2)c2c-4sc3cc(/C=C4\C(=O)c5ccccc5C4=C(C#N)C#N)sc23)c1,{[][<]CC[Si](CC)(CC)c1ccc(-c2c3cc(C)sc3c(-c3ccc([Si](CC)(CC)CC)s3)c3ccsc23)s1[>][<]}{[>][<]c1ccsc1[>][<]}{[>][<]CCCCCCCCC(CCCCCC)Cn1nc2cc(F)c(F)cc2n1Cc1cccs1[>][]}
J71,CCCCCCCCC(CCCCCC)Cn1nc2c(-c3ccc(C)s3)c(F)c(F)c(-c3ccc(-c4cc5c(-c6ccc([Si](CCC)(CCC)CCC)s6)c6sc(C)cc6c(-c6ccc([Si](CCC)(CCC)CCC)s6)c5s4)s3)c2n1,m-ITIC,CCCCCCc1cccc(C2(c3cccc(CCCCCC)c3)c3cc4c(cc3-c3sc5cc(/C=C6\C(=O)c7ccccc7C6=C(C#N)C#N)sc5c32)C(c2cccc(CCCCCC)c2)(c2cccc(CCCCCC)c2)c2c-4sc3cc(/C=C4\C(=O)c5ccccc5C4=C(C#N)C#N)sc23)c1,"[0, 0, 0, 0, 6, 7, 8, 9, 1, 221, 79, 227, 220, 227, 79, 221]","[0, 0, 0, 0, 221, 79, 227, 220, 227, 79, 221, 1, 6, 7, 8, 9]","[[0, 0, 0, 0, 6, 7, 8, 9, 1, 221, 79, 227, 220, 227, 79, 221], [0, 0, 0, 0, 9, 6, 7, 8, 1, 221, 79, 227, 220, 227, 79, 221], [0, 0, 0, 0, 8, 9, 6, 7, 1, 221, 79, 227, 220, 227, 79, 221], [0, 0, 0, 0, 7, 8, 9, 6, 1, 221, 79, 227, 220, 227, 79, 221]]","[[0, 0, 0, 0, 221, 79, 227, 220, 227, 79, 221, 1, 6, 7, 8, 9], [0, 0, 0, 0, 221, 79, 227, 220, 227, 79, 221, 1, 9, 6, 7, 8], [0, 0, 0, 0, 221, 79, 227, 220, 227, 79, 221, 1, 8, 9, 6, 7], [0, 0, 0, 0, 221, 79, 227, 220, 227, 79, 221, 1, 7, 8, 9, 6]]",-5.4,-3.24,-5.52,-3.82,0.667,CF,,,-1.0,,150.0,PEDOT:PSS,PDINO,0.000109,0.000466,12.05,12.05,0.944,18.09,70.59,CCCCCCc1cccc(C2(c3cccc(CCCCCC)c3)c3cc4c(cc3-c3sc5cc(/C=C6\C(=O)c7ccccc7C6=C(C#N)C#N)sc5c32)C(c2cccc(CCCCCC)c2)(c2cccc(CCCCCC)c2)c2c-4sc3cc(/C=C4\C(=O)c5ccccc5C4=C(C#N)C#N)sc23)c1,{[][<]CCC[Si](CCC)(CCC)c1ccc(-c2c3cc(C)sc3c(-c3ccc([Si](CCC)(CCC)CCC)s3)c3ccsc23)s1[>][<]}{[>][<]c1ccsc1[>][<]}{[>][<]CCCCCCCCC(CCCCCC)Cn1nc2cc(F)c(F)cc2n1Cc1cccs1[>][]}
J72,CCCCCCCCC(CCCCCC)Cn1nc2c(-c3ccc(C)s3)c(F)c(F)c(-c3ccc(-c4cc5c(-c6ccc([Si](C(C)C)(C(C)C)C(C)C)s6)c6sc(C)cc6c(-c6ccc(CC(C)[Si](C(C)C)C(C)C)s6)c5s4)s3)c2n1,m-ITIC,CCCCCCc1cccc(C2(c3cccc(CCCCCC)c3)c3cc4c(cc3-c3sc5cc(/C=C6\C(=O)c7ccccc7C6=C(C#N)C#N)sc5c32)C(c2cccc(CCCCCC)c2)(c2cccc(CCCCCC)c2)c2c-4sc3cc(/C=C4\C(=O)c5ccccc5C4=C(C#N)C#N)sc23)c1,"[0, 0, 0, 0, 31, 7, 8, 9, 1, 221, 79, 227, 220, 227, 79, 221]","[0, 0, 0, 0, 221, 79, 227, 220, 227, 79, 221, 1, 31, 7, 8, 9]","[[0, 0, 0, 0, 31, 7, 8, 9, 1, 221, 79, 227, 220, 227, 79, 221], [0, 0, 0, 0, 9, 31, 7, 8, 1, 221, 79, 227, 220, 227, 79, 221], [0, 0, 0, 0, 8, 9, 31, 7, 1, 221, 79, 227, 220, 227, 79, 221], [0, 0, 0, 0, 7, 8, 9, 31, 1, 221, 79, 227, 220, 227, 79, 221]]","[[0, 0, 0, 0, 221, 79, 227, 220, 227, 79, 221, 1, 31, 7, 8, 9], [0, 0, 0, 0, 221, 79, 227, 220, 227, 79, 221, 1, 9, 31, 7, 8], [0, 0, 0, 0, 221, 79, 227, 220, 227, 79, 221, 1, 8, 9, 31, 7], [0, 0, 0, 0, 221, 79, 227, 220, 227, 79, 221, 1, 7, 8, 9, 31]]",-5.42,-3.29,-5.52,-3.82,0.667,CF,,,-1.0,,150.0,PEDOT:PSS,PDINO,4.6e-05,0.000398,10.23,10.23,0.962,16.35,65.03,CCCCCCc1cccc(C2(c3cccc(CCCCCC)c3)c3cc4c(cc3-c3sc5cc(/C=C6\C(=O)c7ccccc7C6=C(C#N)C#N)sc5c32)C(c2cccc(CCCCCC)c2)(c2cccc(CCCCCC)c2)c2c-4sc3cc(/C=C4\C(=O)c5ccccc5C4=C(C#N)C#N)sc23)c1,{[][<]Cc1cc2c(-c3ccc(CC(C)[Si](C(C)C)C(C)C)s3)c3sccc3c(-c3ccc([Si](C(C)C)(C(C)C)C(C)C)s3)c2s1[>][<]}{[>][<]c1ccsc1[>][<]}{[>][<]CCCCCCCCC(CCCCCC)Cn1nc2cc(F)c(F)cc2n1Cc1cccs1[>][]}
J73,CCCCCCCCC(CCCCCC)Cn1nc2c(-c3ccc(C)s3)c(F)c(F)c(-c3ccc(-c4cc5c(-c6ccc([Si](CCCC)(CCCC)CCCC)s6)c6sc(C)cc6c(-c6ccc([Si](CCCC)(CCCC)CCCC)s6)c5s4)s3)c2n1,m-ITIC,CCCCCCc1cccc(C2(c3cccc(CCCCCC)c3)c3cc4c(cc3-c3sc5cc(/C=C6\C(=O)c7ccccc7C6=C(C#N)C#N)sc5c32)C(c2cccc(CCCCCC)c2)(c2cccc(CCCCCC)c2)c2c-4sc3cc(/C=C4\C(=O)c5ccccc5C4=C(C#N)C#N)sc23)c1,"[0, 0, 0, 0, 32, 7, 8, 9, 1, 221, 79, 227, 220, 227, 79, 221]","[0, 0, 0, 0, 221, 79, 227, 220, 227, 79, 221, 1, 32, 7, 8, 9]","[[0, 0, 0, 0, 32, 7, 8, 9, 1, 221, 79, 227, 220, 227, 79, 221], [0, 0, 0, 0, 9, 32, 7, 8, 1, 221, 79, 227, 220, 227, 79, 221], [0, 0, 0, 0, 8, 9, 32, 7, 1, 221, 79, 227, 220, 227, 79, 221], [0, 0, 0, 0, 7, 8, 9, 32, 1, 221, 79, 227, 220, 227, 79, 221]]","[[0, 0, 0, 0, 221, 79, 227, 220, 227, 79, 221, 1, 32, 7, 8, 9], [0, 0, 0, 0, 221, 79, 227, 220, 227, 79, 221, 1, 9, 32, 7, 8], [0, 0, 0, 0, 221, 79, 227, 220, 227, 79, 221, 1, 8, 9, 32, 7], [0, 0, 0, 0, 221, 79, 227, 220, 227, 79, 221, 1, 7, 8, 9, 32]]",-5.46,-2.92,-5.52,-3.82,0.667,CF,,,-1.0,,150.0,PEDOT:PSS,PDINO,3.8e-05,0.00031,10.71,10.71,0.974,16.45,66.87,CCCCCCc1cccc(C2(c3cccc(CCCCCC)c3)c3cc4c(cc3-c3sc5cc(/C=C6\C(=O)c7ccccc7C6=C(C#N)C#N)sc5c32)C(c2cccc(CCCCCC)c2)(c2cccc(CCCCCC)c2)c2c-4sc3cc(/C=C4\C(=O)c5ccccc5C4=C(C#N)C#N)sc23)c1,{[][<]CCCC[Si](CCCC)(CCCC)c1ccc(-c2c3cc(C)sc3c(-c3ccc([Si](CCCC)(CCCC)CCCC)s3)c3ccsc23)s1[>][<]}{[>][<]c1ccsc1[>][<]}{[>][<]CCCCCCCCC(CCCCCC)Cn1nc2cc(F)c(F)cc2n1Cc1cccs1[>][]}
J74,CCCCCCCCC(CCCCCC)Cn1nc2c(-c3ccc(C)s3)c(F)c(F)c(-c3ccc(-c4cc5c(-c6ccc([Si](C)(C)CCCCCCCC)s6)c6sc(C)cc6c(-c6ccc(CCCCCCCC[Si](C)C)s6)c5s4)s3)c2n1,m-ITIC,CCCCCCc1cccc(C2(c3cccc(CCCCCC)c3)c3cc4c(cc3-c3sc5cc(/C=C6\C(=O)c7ccccc7C6=C(C#N)C#N)sc5c32)C(c2cccc(CCCCCC)c2)(c2cccc(CCCCCC)c2)c2c-4sc3cc(/C=C4\C(=O)c5ccccc5C4=C(C#N)C#N)sc23)c1,"[0, 0, 0, 0, 33, 7, 8, 9, 1, 221, 79, 227, 220, 227, 79, 221]","[0, 0, 0, 0, 221, 79, 227, 220, 227, 79, 221, 1, 33, 7, 8, 9]","[[0, 0, 0, 0, 33, 7, 8, 9, 1, 221, 79, 227, 220, 227, 79, 221], [0, 0, 0, 0, 9, 33, 7, 8, 1, 221, 79, 227, 220, 227, 79, 221], [0, 0, 0, 0, 8, 9, 33, 7, 1, 221, 79, 227, 220, 227, 79, 221], [0, 0, 0, 0, 7, 8, 9, 33, 1, 221, 79, 227, 220, 227, 79, 221]]","[[0, 0, 0, 0, 221, 79, 227, 220, 227, 79, 221, 1, 33, 7, 8, 9], [0, 0, 0, 0, 221, 79, 227, 220, 227, 79, 221, 1, 9, 33, 7, 8], [0, 0, 0, 0, 221, 79, 227, 220, 227, 79, 221, 1, 8, 9, 33, 7], [0, 0, 0, 0, 221, 79, 227, 220, 227, 79, 221, 1, 7, 8, 9, 33]]",-5.56,-3.06,-5.52,-3.82,0.667,CF,,,-1.0,,150.0,PEDOT:PSS,PDINO,2.4e-05,0.000405,9.63,9.62,0.99,15.89,61.18,CCCCCCc1cccc(C2(c3cccc(CCCCCC)c3)c3cc4c(cc3-c3sc5cc(/C=C6\C(=O)c7ccccc7C6=C(C#N)C#N)sc5c32)C(c2cccc(CCCCCC)c2)(c2cccc(CCCCCC)c2)c2c-4sc3cc(/C=C4\C(=O)c5ccccc5C4=C(C#N)C#N)sc23)c1,{[][<]CCCCCCCC[Si](C)(C)c1ccc(-c2c3ccsc3c(-c3ccc(CCCCCCCC[Si](C)C)s3)c3cc(C)sc23)s1[>][<]}{[>][<]c1ccsc1[>][<]}{[>][<]CCCCCCCCC(CCCCCC)Cn1nc2cc(F)c(F)cc2n1Cc1cccs1[>][]}
J81,CCCCCCCCC(CCCCCC)Cn1nc2c(-c3ccc(C)s3)c(F)c(F)c(-c3ccc(-c4cc5c(-c6ccc([Si](CCC)(CCC)CCC)s6)c6oc(C)cc6c(-c6ccc([Si](CCC)(CCC)CCC)s6)c5o4)s3)c2n1,m-ITIC,CCCCCCc1cccc(C2(c3cccc(CCCCCC)c3)c3cc4c(cc3-c3sc5cc(/C=C6\C(=O)c7ccccc7C6=C(C#N)C#N)sc5c32)C(c2cccc(CCCCCC)c2)(c2cccc(CCCCCC)c2)c2c-4sc3cc(/C=C4\C(=O)c5ccccc5C4=C(C#N)C#N)sc23)c1,"[0, 0, 0, 0, 12, 7, 8, 9, 1, 221, 79, 227, 220, 227, 79, 221]","[0, 0, 0, 0, 221, 79, 227, 220, 227, 79, 221, 1, 12, 7, 8, 9]","[[0, 0, 0, 0, 12, 7, 8, 9, 1, 221, 79, 227, 220, 227, 79, 221], [0, 0, 0, 0, 9, 12, 7, 8, 1, 221, 79, 227, 220, 227, 79, 221], [0, 0, 0, 0, 8, 9, 12, 7, 1, 221, 79, 227, 220, 227, 79, 221], [0, 0, 0, 0, 7, 8, 9, 12, 1, 221, 79, 227, 220, 227, 79, 221]]","[[0, 0, 0, 0, 221, 79, 227, 220, 227, 79, 221, 1, 12, 7, 8, 9], [0, 0, 0, 0, 221, 79, 227, 220, 227, 79, 221, 1, 9, 12, 7, 8], [0, 0, 0, 0, 221, 79, 227, 220, 227, 79, 221, 1, 8, 9, 12, 7], [0, 0, 0, 0, 221, 79, 227, 220, 227, 79, 221, 1, 7, 8, 9, 12]]",-5.43,-2.98,-5.52,-3.82,1.0,CF,18.0,,-1.0,,160.0,PEDOT:PSS,PDINO,0.000408,0.000467,11.05,11.04,0.96,16.47,69.83,CCCCCCc1cccc(C2(c3cccc(CCCCCC)c3)c3cc4c(cc3-c3sc5cc(/C=C6\C(=O)c7ccccc7C6=C(C#N)C#N)sc5c32)C(c2cccc(CCCCCC)c2)(c2cccc(CCCCCC)c2)c2c-4sc3cc(/C=C4\C(=O)c5ccccc5C4=C(C#N)C#N)sc23)c1,{[][<]CCC[Si](CCC)(CCC)c1ccc(-c2c3cc(C)oc3c(-c3ccc([Si](CCC)(CCC)CCC)s3)c3ccoc23)s1[>][<]}{[>][<]c1ccsc1[>][<]}{[>][<]CCCCCCCCC(CCCCCC)Cn1nc2cc(F)c(F)cc2n1Cc1cccs1[>][]}
J91,CCCCCCCCC(CCCCCC)Cn1nc2c(-c3ccc(C)s3)c(F)c(F)c(-c3ccc(-c4cc5c(-c6sc(CC(CC)CCCC)c(F)c6F)c6sc(C)cc6c(-c6sc(CCCCC(C)CC)c(F)c6F)c5s4)s3)c2n1,m-ITIC,CCCCCCc1cccc(C2(c3cccc(CCCCCC)c3)c3cc4c(cc3-c3sc5cc(/C=C6\C(=O)c7ccccc7C6=C(C#N)C#N)sc5c32)C(c2cccc(CCCCCC)c2)(c2cccc(CCCCCC)c2)c2c-4sc3cc(/C=C4\C(=O)c5ccccc5C4=C(C#N)C#N)sc23)c1,"[0, 0, 0, 0, 11, 7, 8, 9, 1, 221, 79, 227, 220, 227, 79, 221]","[0, 0, 0, 0, 221, 79, 227, 220, 227, 79, 221, 1, 11, 7, 8, 9]","[[0, 0, 0, 0, 11, 7, 8, 9, 1, 221, 79, 227, 220, 227, 79, 221], [0, 0, 0, 0, 9, 11, 7, 8, 1, 221, 79, 227, 220, 227, 79, 221], [0, 0, 0, 0, 8, 9, 11, 7, 1, 221, 79, 227, 220, 227, 79, 221], [0, 0, 0, 0, 7, 8, 9, 11, 1, 221, 79, 227, 220, 227, 79, 221]]","[[0, 0, 0, 0, 221, 79, 227, 220, 227, 79, 221, 1, 11, 7, 8, 9], [0, 0, 0, 0, 221, 79, 227, 220, 227, 79, 221, 1, 9, 11, 7, 8], [0, 0, 0, 0, 221, 79, 227, 220, 227, 79, 221, 1, 8, 9, 11, 7], [0, 0, 0, 0, 221, 79, 227, 220, 227, 79, 221, 1, 7, 8, 9, 11]]",-5.5,-3.02,,,0.667,CF,12.0,,-1.0,100.0,150.0,PEDOT:PSS,PDINO,0.000102,0.0003,11.63,11.63,0.984,18.03,65.54,CCCCCCc1cccc(C2(c3cccc(CCCCCC)c3)c3cc4c(cc3-c3sc5cc(/C=C6\C(=O)c7ccccc7C6=C(C#N)C#N)sc5c32)C(c2cccc(CCCCCC)c2)(c2cccc(CCCCCC)c2)c2c-4sc3cc(/C=C4\C(=O)c5ccccc5C4=C(C#N)C#N)sc23)c1,{[][<]CCCCC(CC)Cc1sc(-c2c3ccsc3c(-c3sc(CCCCC(C)CC)c(F)c3F)c3cc(C)sc23)c(F)c1F[>][<]}{[>][<]c1ccsc1[>][<]}{[>][<]CCCCCCCCC(CCCCCC)Cn1nc2cc(F)c(F)cc2n1Cc1cccs1[>][]}
J71,CCCCCCCCC(CCCCCC)Cn1nc2c(-c3ccc(C)s3)c(F)c(F)c(-c3ccc(-c4cc5c(-c6ccc([Si](CCC)(CCC)CCC)s6)c6sc(C)cc6c(-c6ccc([Si](CCC)(CCC)CCC)s6)c5s4)s3)c2n1,m-MeIC,CCCCCCc1cccc(C2(c3cccc(CCCCCC)c3)c3cc4c(cc3-c3sc5cc(/C=C6\C(=O)c7c(csc7C)C6=C(C#N)C#N)sc5c32)C(c2cccc(CCCCCC)c2)(c2cccc(CCCCCC)c2)c2c-4sc3cc(/C=C4\C(=O)c5c(csc5C)C4=C(C#N)C#N)sc23)c1,"[0, 0, 0, 0, 6, 7, 8, 9, 1, 226, 79, 227, 220, 227, 79, 226]","[0, 0, 0, 0, 226, 79, 227, 220, 227, 79, 226, 1, 6, 7, 8, 9]","[[0, 0, 0, 0, 6, 7, 8, 9, 1, 226, 79, 227, 220, 227, 79, 226], [0, 0, 0, 0, 9, 6, 7, 8, 1, 226, 79, 227, 220, 227, 79, 226], [0, 0, 0, 0, 8, 9, 6, 7, 1, 226, 79, 227, 220, 227, 79, 226], [0, 0, 0, 0, 7, 8, 9, 6, 1, 226, 79, 227, 220, 227, 79, 226]]","[[0, 0, 0, 0, 226, 79, 227, 220, 227, 79, 226, 1, 6, 7, 8, 9], [0, 0, 0, 0, 226, 79, 227, 220, 227, 79, 226, 1, 9, 6, 7, 8], [0, 0, 0, 0, 226, 79, 227, 220, 227, 79, 226, 1, 8, 9, 6, 7], [0, 0, 0, 0, 226, 79, 227, 220, 227, 79, 226, 1, 7, 8, 9, 6]]",-5.4,-3.24,-5.54,-3.9,,CF,,,-1.0,100.0,150.0,PEDOT:PSS,PDINO,0.000206,0.000252,11.73,11.73,0.919,18.45,69.2,CCCCCCc1cccc(C2(c3cccc(CCCCCC)c3)c3cc4c(cc3-c3sc5cc(/C=C6\C(=O)c7c(csc7C)C6=C(C#N)C#N)sc5c32)C(c2cccc(CCCCCC)c2)(c2cccc(CCCCCC)c2)c2c-4sc3cc(/C=C4\C(=O)c5c(csc5C)C4=C(C#N)C#N)sc23)c1,{[][<]CCC[Si](CCC)(CCC)c1ccc(-c2c3cc(C)sc3c(-c3ccc([Si](CCC)(CCC)CCC)s3)c3ccsc23)s1[>][<]}{[>][<]c1ccsc1[>][<]}{[>][<]CCCCCCCCC(CCCCCC)Cn1nc2cc(F)c(F)cc2n1Cc1cccs1[>][]}
PBDB-T,CCCCC(CC)Cc1ccc(-c2c3cc(-c4ccc(-c5sc(-c6ccc(C)s6)c6c5C(=O)c5c(CC(CC)CCCC)sc(CC(CC)CCCC)c5C6=O)s4)sc3c(-c3ccc(CC(CC)CCCC)s3)c3cc(C)sc23)s1,m-MeIC,CCCCCCc1cccc(C2(c3cccc(CCCCCC)c3)c3cc4c(cc3-c3sc5cc(/C=C6\C(=O)c7c(csc7C)C6=C(C#N)C#N)sc5c32)C(c2cccc(CCCCCC)c2)(c2cccc(CCCCCC)c2)c2c-4sc3cc(/C=C4\C(=O)c5c(csc5C)C4=C(C#N)C#N)sc23)c1,"[0, 0, 0, 0, 49, 7, 100, 9, 1, 226, 79, 227, 220, 227, 79, 226]","[0, 0, 0, 0, 226, 79, 227, 220, 227, 79, 226, 1, 49, 7, 100, 9]","[[0, 0, 0, 0, 49, 7, 100, 9, 1, 226, 79, 227, 220, 227, 79, 226], [0, 0, 0, 0, 9, 49, 7, 100, 1, 226, 79, 227, 220, 227, 79, 226], [0, 0, 0, 0, 100, 9, 49, 7, 1, 226, 79, 227, 220, 227, 79, 226], [0, 0, 0, 0, 7, 100, 9, 49, 1, 226, 79, 227, 220, 227, 79, 226]]","[[0, 0, 0, 0, 226, 79, 227, 220, 227, 79, 226, 1, 49, 7, 100, 9], [0, 0, 0, 0, 226, 79, 227, 220, 227, 79, 226, 1, 9, 49, 7, 100], [0, 0, 0, 0, 226, 79, 227, 220, 227, 79, 226, 1, 100, 9, 49, 7], [0, 0, 0, 0, 226, 79, 227, 220, 227, 79, 226, 1, 7, 100, 9, 49]]",-5.33,-3.53,-5.54,-3.9,,CF,,,-1.0,100.0,150.0,PEDOT:PSS,PDINO,0.000218,0.000269,10.68,10.67,0.843,18.16,69.7,CCCCCCc1cccc(C2(c3cccc(CCCCCC)c3)c3cc4c(cc3-c3sc5cc(/C=C6\C(=O)c7c(csc7C)C6=C(C#N)C#N)sc5c32)C(c2cccc(CCCCCC)c2)(c2cccc(CCCCCC)c2)c2c-4sc3cc(/C=C4\C(=O)c5c(csc5C)C4=C(C#N)C#N)sc23)c1,{[][<]CCCCC(CC)Cc1ccc(-c2c3cc(C)sc3c(-c3ccc(CC(CC)CCCC)s3)c3ccsc23)s1[>][<]}{[>][<]c1ccsc1[>][<]}{[>][<]CCCCC(CC)Cc1sc(CC(CC)CCCC)c2c1C(=O)c1cscc1C2=OCc1cccs1[>][]}
PTB7-Th,CCCCC(CC)COC(=O)c1sc2c(-c3cc4c(-c5ccc(CC(CC)CCCC)s5)c5sc(C)cc5c(-c5ccc(CC(CC)CCCC)s5)c4s3)sc(C)c2c1F,m-MeIC,CCCCCCc1cccc(C2(c3cccc(CCCCCC)c3)c3cc4c(cc3-c3sc5cc(/C=C6\C(=O)c7c(csc7C)C6=C(C#N)C#N)sc5c32)C(c2cccc(CCCCCC)c2)(c2cccc(CCCCCC)c2)c2c-4sc3cc(/C=C4\C(=O)c5c(csc5C)C4=C(C#N)C#N)sc23)c1,"[0, 0, 0, 0, 0, 0, 49, 101, 1, 226, 79, 227, 220, 227, 79, 226]","[0, 0, 0, 0, 0, 0, 226, 79, 227, 220, 227, 79, 226, 1, 49, 101]","[[0, 0, 0, 0, 0, 0, 49, 101, 1, 226, 79, 227, 220, 227, 79, 226], [0, 0, 0, 0, 0, 0, 101, 49, 1, 226, 79, 227, 220, 227, 79, 226]]","[[0, 0, 0, 0, 0, 0, 226, 79, 227, 220, 227, 79, 226, 1, 49, 101], [0, 0, 0, 0, 0, 0, 226, 79, 227, 220, 227, 79, 226, 1, 101, 49]]",-5.2,-3.6,-5.54,-3.9,,CF,,CN,0.5,100.0,-1.0,PEDOT:PSS,PDINO,0.000136,0.000185,8.12,8.11,0.796,16.52,61.7,CCCCCCc1cccc(C2(c3cccc(CCCCCC)c3)c3cc4c(cc3-c3sc5cc(/C=C6\C(=O)c7c(csc7C)C6=C(C#N)C#N)sc5c32)C(c2cccc(CCCCCC)c2)(c2cccc(CCCCCC)c2)c2c-4sc3cc(/C=C4\C(=O)c5c(csc5C)C4=C(C#N)C#N)sc23)c1,{[][<]CCCCC(CC)Cc1ccc(-c2c3cc(C)sc3c(-c3ccc(CC(CC)CCCC)s3)c3ccsc23)s1CCCCC(CC)COC(=O)c1sc2csc(C)c2c1F[>][]}
J61,CCCCCCCCCCCCSSc1ccc(-c2c3cc(-c4ccc(-c5c(F)c(F)c(-c6ccc(C)s6)c6nn(CC(CCCCCC)CCCCCCCC)nc56)s4)sc3c(-c3ccc(SSCCCCCCCCCCCC)s3)c3cc(C)sc23)s1,SJ-IC,CCCCCCc1ccc(C2(c3ccc(CCCCCC)cc3)c3cc4c(cc3-c3sc(/C=C/C=C5\C(=O)c6ccccc6C5=C(C#N)C#N)cc32)C(c2ccc(CCCCCC)cc2)(c2ccc(CCCCCC)cc2)c2cc(/C=C/C=C3\C(=O)c5ccccc5C3=C(C#N)C#N)sc2-4)cc1,"[0, 0, 0, 0, 13, 7, 8, 9, 1, 231, 7, 218, 220, 218, 7, 231]","[0, 0, 0, 0, 231, 7, 218, 220, 218, 7, 231, 1, 13, 7, 8, 9]","[[0, 0, 0, 0, 13, 7, 8, 9, 1, 231, 7, 218, 220, 218, 7, 231], [0, 0, 0, 0, 9, 13, 7, 8, 1, 231, 7, 218, 220, 218, 7, 231], [0, 0, 0, 0, 8, 9, 13, 7, 1, 231, 7, 218, 220, 218, 7, 231], [0, 0, 0, 0, 7, 8, 9, 13, 1, 231, 7, 218, 220, 218, 7, 231]]","[[0, 0, 0, 0, 231, 7, 218, 220, 218, 7, 231, 1, 13, 7, 8, 9], [0, 0, 0, 0, 231, 7, 218, 220, 218, 7, 231, 1, 9, 13, 7, 8], [0, 0, 0, 0, 231, 7, 218, 220, 218, 7, 231, 1, 8, 9, 13, 7], [0, 0, 0, 0, 231, 7, 218, 220, 218, 7, 231, 1, 7, 8, 9, 13]]",-5.32,-3.08,-5.61,-3.94,1.0,CF,,,-1.0,120.0,160.0,PEDOT:PSS,PDINO,0.00031,0.000629,9.27,9.3,0.83,16.99,65.95,CCCCCCc1ccc(C2(c3ccc(CCCCCC)cc3)c3cc4c(cc3-c3sc(/C=C/C=C5\C(=O)c6ccccc6C5=C(C#N)C#N)cc32)C(c2ccc(CCCCCC)cc2)(c2ccc(CCCCCC)cc2)c2cc(/C=C/C=C3\C(=O)c5ccccc5C3=C(C#N)C#N)sc2-4)cc1,{[][<]CCCCCCCCCCCCSSc1ccc(-c2c3cc(C)sc3c(-c3ccc(SSCCCCCCCCCCCC)s3)c3ccsc23)s1[>][<]}{[>][<]c1ccsc1[>][<]}{[>][<]CCCCCCCCC(CCCCCC)Cn1nc2cc(F)c(F)cc2n1Cc1cccs1[>][]}
J61,CCCCCCCCCCCCSSc1ccc(-c2c3cc(-c4ccc(-c5c(F)c(F)c(-c6ccc(C)s6)c6nn(CC(CCCCCC)CCCCCCCC)nc56)s4)sc3c(-c3ccc(SSCCCCCCCCCCCC)s3)c3cc(C)sc23)s1,TP21,CCCCCCCCC1(CCCCCCCC)c2cc(-c3sc(/C=C4/SC(=S)N(CC)C4=O)c4nc(-c5ccccc5)c(-c5ccccc5)nc34)ccc2-c2ccc(-c3sc(/C=C4/SC(=S)N(CC)C4=O)c4nc(-c5ccccc5)c(-c5ccccc5)nc34)cc21,"[0, 0, 0, 0, 13, 7, 8, 9, 1, 239, 240, 220, 224, 220, 240, 239]","[0, 0, 0, 0, 239, 240, 220, 224, 220, 240, 239, 1, 13, 7, 8, 9]","[[0, 0, 0, 0, 13, 7, 8, 9, 1, 239, 240, 220, 224, 220, 240, 239], [0, 0, 0, 0, 9, 13, 7, 8, 1, 239, 240, 220, 224, 220, 240, 239], [0, 0, 0, 0, 8, 9, 13, 7, 1, 239, 240, 220, 224, 220, 240, 239], [0, 0, 0, 0, 7, 8, 9, 13, 1, 239, 240, 220, 224, 220, 240, 239]]","[[0, 0, 0, 0, 239, 240, 220, 224, 220, 240, 239, 1, 13, 7, 8, 9], [0, 0, 0, 0, 239, 240, 220, 224, 220, 240, 239, 1, 9, 13, 7, 8], [0, 0, 0, 0, 239, 240, 220, 224, 220, 240, 239, 1, 8, 9, 13, 7], [0, 0, 0, 0, 239, 240, 220, 224, 220, 240, 239, 1, 7, 8, 9, 13]]",-5.32,-3.38,-5.46,-3.61,1.0,CB,20.0,,-1.0,100.0,140.0,PEDOT:PSS,Ca,0.00025,7.4e-06,5.81,5.85,1.05,10.92,51.0,CCCCCCCCC1(CCCCCCCC)c2cc(-c3sc(/C=C4/SC(=S)N(CC)C4=O)c4nc(-c5ccccc5)c(-c5ccccc5)nc34)ccc2-c2ccc(-c3sc(/C=C4/SC(=S)N(CC)C4=O)c4nc(-c5ccccc5)c(-c5ccccc5)nc34)cc21,{[][<]CCCCCCCCCCCCSSc1ccc(-c2c3cc(C)sc3c(-c3ccc(SSCCCCCCCCCCCC)s3)c3ccsc23)s1[>][<]}{[>][<]c1ccsc1[>][<]}{[>][<]CCCCCCCCC(CCCCCC)Cn1nc2cc(F)c(F)cc2n1Cc1cccs1[>][]}
FTAZ,CCCCCCC(CCCC)CSc1c2cc(-c3ccc(-c4c(F)c(F)c(-c5ccc(C)s5)c5nn(SCC(CCCC)CCCCCC)nc45)s3)sc2c(SCC(CCCC)CCCCCC)c2cc(C)sc12,IHIC2,CCCCCCc1ccc(C2(c3ccc(CCCCCC)cc3)c3cc(/C=C4\C(=O)c5cc(F)c(F)cc5C4=C(C#N)C#N)sc3-c3c2ccc2c4c(ccc32)C(c2ccc(CCCCCC)cc2)(c2ccc(CCCCCC)cc2)c2cc(/C=C3\C(=O)c5cc(F)c(F)cc5C3=C(C#N)C#N)sc2-4)cc1,"[0, 0, 0, 0, 60, 7, 20, 9, 1, 216, 7, 218, 266, 218, 7, 216]","[0, 0, 0, 0, 216, 7, 218, 266, 218, 7, 216, 1, 60, 7, 20, 9]","[[0, 0, 0, 0, 60, 7, 20, 9, 1, 216, 7, 218, 266, 218, 7, 216], [0, 0, 0, 0, 9, 60, 7, 20, 1, 216, 7, 218, 266, 218, 7, 216], [0, 0, 0, 0, 20, 9, 60, 7, 1, 216, 7, 218, 266, 218, 7, 216], [0, 0, 0, 0, 7, 20, 9, 60, 1, 216, 7, 218, 266, 218, 7, 216]]","[[0, 0, 0, 0, 216, 7, 218, 266, 218, 7, 216, 1, 60, 7, 20, 9], [0, 0, 0, 0, 216, 7, 218, 266, 218, 7, 216, 1, 9, 60, 7, 20], [0, 0, 0, 0, 216, 7, 218, 266, 218, 7, 216, 1, 20, 9, 60, 7], [0, 0, 0, 0, 216, 7, 218, 266, 218, 7, 216, 1, 7, 20, 9, 60]]",-5.38,-3.17,-5.69,-3.86,0.667,CF,13.5,,-1.0,100.0,-1.0,MoOx,ZnO,0.0018,2.3e-05,7.45,7.45,0.775,15.7,61.2,CCCCCCc1ccc(C2(c3ccc(CCCCCC)cc3)c3cc(/C=C4\C(=O)c5cc(F)c(F)cc5C4=C(C#N)C#N)sc3-c3c2ccc2c4c(ccc32)C(c2ccc(CCCCCC)cc2)(c2ccc(CCCCCC)cc2)c2cc(/C=C3\C(=O)c5cc(F)c(F)cc5C3=C(C#N)C#N)sc2-4)cc1,{[][<]CCCCCCC(CCCC)CSc1c2cc(C)sc2c(SCC(CCCC)CCCCCC)c2ccsc12[>][<]}{[>][<]c1ccsc1[>][<]}{[>][<]CCCCCCC(CCCC)CSn1nc2cc(F)c(F)cc2n1Cc1cccs1[>][]}
FTAZ,CCCCCCC(CCCC)CSc1c2cc(-c3ccc(-c4c(F)c(F)c(-c5ccc(C)s5)c5nn(SCC(CCCC)CCCCCC)nc45)s3)sc2c(SCC(CCCC)CCCCCC)c2cc(C)sc12,IOIC2,CCCCCCc1ccc(C2(c3ccc(CCCCCC)cc3)c3cc(/C=C4\C(=O)c5cc(F)c(F)cc5C4=C(C#N)C#N)sc3-c3sc4c(c(CCCCCC)cc5c4cc(CCCCCC)c4c6c(sc45)-c4sc(/C=C5\C(=O)c7cc(F)c(F)cc7C5=C(C#N)C#N)cc4C6(c4ccc(CCCCCC)cc4)c4ccc(CCCCCC)cc4)c32)cc1,"[0, 0, 60, 7, 20, 9, 1, 216, 217, 218, 7, 219, 7, 218, 217, 216]","[0, 0, 216, 217, 218, 7, 219, 7, 218, 217, 216, 1, 60, 7, 20, 9]","[[0, 0, 60, 7, 20, 9, 1, 216, 217, 218, 7, 219, 7, 218, 217, 216], [0, 0, 9, 60, 7, 20, 1, 216, 217, 218, 7, 219, 7, 218, 217, 216], [0, 0, 20, 9, 60, 7, 1, 216, 217, 218, 7, 219, 7, 218, 217, 216], [0, 0, 7, 20, 9, 60, 1, 216, 217, 218, 7, 219, 7, 218, 217, 216]]","[[0, 0, 216, 217, 218, 7, 219, 7, 218, 217, 216, 1, 60, 7, 20, 9], [0, 0, 216, 217, 218, 7, 219, 7, 218, 217, 216, 1, 9, 60, 7, 20], [0, 0, 216, 217, 218, 7, 219, 7, 218, 217, 216, 1, 20, 9, 60, 7], [0, 0, 216, 217, 218, 7, 219, 7, 218, 217, 216, 1, 7, 20, 9, 60]]",-5.38,-3.17,-5.41,-3.78,0.667,CF,13.5,DIO,0.2,100.0,-1.0,MoOx,ZnO,0.0048,0.00068,12.3,12.29,0.9,19.7,69.3,CCCCCCc1ccc(C2(c3ccc(CCCCCC)cc3)c3cc(/C=C4\C(=O)c5cc(F)c(F)cc5C4=C(C#N)C#N)sc3-c3sc4c(c(CCCCCC)cc5c4cc(CCCCCC)c4c6c(sc45)-c4sc(/C=C5\C(=O)c7cc(F)c(F)cc7C5=C(C#N)C#N)cc4C6(c4ccc(CCCCCC)cc4)c4ccc(CCCCCC)cc4)c32)cc1,{[][<]CCCCCCC(CCCC)CSc1c2cc(C)sc2c(SCC(CCCC)CCCCCC)c2ccsc12[>][<]}{[>][<]c1ccsc1[>][<]}{[>][<]CCCCCCC(CCCC)CSn1nc2cc(F)c(F)cc2n1Cc1cccs1[>][]}
PBQ-0F,CCCCCCCCOc1cccc(-c2nc3c(-c4ccc(C)s4)ccc(-c4ccc(-c5cc6c(-c7ccc(CC(CC)CCCC)s7)c7sc(C)cc7c(-c7ccc(CC(CC)CCCC)s7)c6s5)s4)c3nc2-c2cccc(OCCCCCCCC)c2)c1,ITIC,CCCCCCc1ccc(C2(c3ccc(CCCCCC)cc3)c3cc4c(cc3-c3sc5cc(/C=C6\C(=O)c7ccccc7C6=C(C#N)C#N)sc5c32)C(c2ccc(CCCCCC)cc2)(c2ccc(CCCCCC)cc2)c2c-4sc3cc(/C=C4\C(=O)c5ccccc5C4=C(C#N)C#N)sc23)cc1,"[0, 0, 0, 0, 49, 7, 97, 9, 1, 221, 79, 218, 220, 218, 79, 221]","[0, 0, 0, 0, 221, 79, 218, 220, 218, 79, 221, 1, 49, 7, 97, 9]","[[0, 0, 0, 0, 49, 7, 97, 9, 1, 221, 79, 218, 220, 218, 79, 221], [0, 0, 0, 0, 9, 49, 7, 97, 1, 221, 79, 218, 220, 218, 79, 221], [0, 0, 0, 0, 97, 9, 49, 7, 1, 221, 79, 218, 220, 218, 79, 221], [0, 0, 0, 0, 7, 97, 9, 49, 1, 221, 79, 218, 220, 218, 79, 221]]","[[0, 0, 0, 0, 221, 79, 218, 220, 218, 79, 221, 1, 49, 7, 97, 9], [0, 0, 0, 0, 221, 79, 218, 220, 218, 79, 221, 1, 9, 49, 7, 97], [0, 0, 0, 0, 221, 79, 218, 220, 218, 79, 221, 1, 97, 9, 49, 7], [0, 0, 0, 0, 221, 79, 218, 220, 218, 79, 221, 1, 7, 97, 9, 49]]",-5.18,-3.48,-5.53,-3.94,1.0,THF,6.0,isopropanol,5.0,100.0,160.0,MoOx,ZnO,0.00078,0.00082,6.68,6.68,0.69,16.16,59.91,CCCCCCc1ccc(C2(c3ccc(CCCCCC)cc3)c3cc4c(cc3-c3sc5cc(/C=C6\C(=O)c7ccccc7C6=C(C#N)C#N)sc5c32)C(c2ccc(CCCCCC)cc2)(c2ccc(CCCCCC)cc2)c2c-4sc3cc(/C=C4\C(=O)c5ccccc5C4=C(C#N)C#N)sc23)cc1,{[][<]CCCCC(CC)Cc1ccc(-c2c3cc(C)sc3c(-c3ccc(CC(CC)CCCC)s3)c3ccsc23)s1[>][<]}{[>][<]c1ccsc1[>][<]}{[>][<]CCCCCCCCOc1cccc(-c2nc3ccccc3nc2-c2cccc(OCCCCCCCC)c2)c1Cc1cccs1[>][]}
PBQ-QF,CCCCCCCCOc1cccc(-c2nc3c(-c4ccc(C)s4)c(F)c(F)c(-c4ccc(-c5cc6c(-c7ccc(CC(CC)CCCC)s7)c7sc(C)cc7c(-c7ccc(CC(CC)CCCC)s7)c6s5)s4)c3nc2-c2cccc(OCCCCCCCC)c2)c1,ITIC,CCCCCCc1ccc(C2(c3ccc(CCCCCC)cc3)c3cc4c(cc3-c3sc5cc(/C=C6\C(=O)c7ccccc7C6=C(C#N)C#N)sc5c32)C(c2ccc(CCCCCC)cc2)(c2ccc(CCCCCC)cc2)c2c-4sc3cc(/C=C4\C(=O)c5ccccc5C4=C(C#N)C#N)sc23)cc1,"[0, 0, 0, 0, 49, 7, 98, 9, 1, 221, 79, 218, 220, 218, 79, 221]","[0, 0, 0, 0, 221, 79, 218, 220, 218, 79, 221, 1, 49, 7, 98, 9]","[[0, 0, 0, 0, 49, 7, 98, 9, 1, 221, 79, 218, 220, 218, 79, 221], [0, 0, 0, 0, 9, 49, 7, 98, 1, 221, 79, 218, 220, 218, 79, 221], [0, 0, 0, 0, 98, 9, 49, 7, 1, 221, 79, 218, 220, 218, 79, 221], [0, 0, 0, 0, 7, 98, 9, 49, 1, 221, 79, 218, 220, 218, 79, 221]]","[[0, 0, 0, 0, 221, 79, 218, 220, 218, 79, 221, 1, 49, 7, 98, 9], [0, 0, 0, 0, 221, 79, 218, 220, 218, 79, 221, 1, 9, 49, 7, 98], [0, 0, 0, 0, 221, 79, 218, 220, 218, 79, 221, 1, 98, 9, 49, 7], [0, 0, 0, 0, 221, 79, 218, 220, 218, 79, 221, 1, 7, 98, 9, 49]]",-5.34,-3.62,-5.53,-3.94,1.0,THF,6.0,isopropanol,5.0,100.0,160.0,MoOx,ZnO,0.00086,0.00083,8.9,8.9,0.83,17.16,62.49,CCCCCCc1ccc(C2(c3ccc(CCCCCC)cc3)c3cc4c(cc3-c3sc5cc(/C=C6\C(=O)c7ccccc7C6=C(C#N)C#N)sc5c32)C(c2ccc(CCCCCC)cc2)(c2ccc(CCCCCC)cc2)c2c-4sc3cc(/C=C4\C(=O)c5ccccc5C4=C(C#N)C#N)sc23)cc1,{[][<]CCCCC(CC)Cc1ccc(-c2c3cc(C)sc3c(-c3ccc(CC(CC)CCCC)s3)c3ccsc23)s1[>][<]}{[>][<]c1ccsc1[>][<]}{[>][<]CCCCCCCCOc1cccc(-c2nc3cc(F)c(F)cc3nc2-c2cccc(OCCCCCCCC)c2)c1Cc1cccs1[>][]}
