Repository: aspuru-guzik-group/Beyond-Molecular-Structure-ML-for-OPV-Materials-Devices

File: ml_for_opvs/data/postprocess/OPV_Min/manual_frag/master_manual_frag.csv (part 4 of 19)
Donor,Donor_SMILES,Acceptor,Acceptor_SMILES,DA_manual_tokenized,AD_manual_tokenized,DA_manual_tokenized_aug,AD_manual_tokenized_aug,HOMO_D (eV),LUMO_D (eV),HOMO_A (eV),LUMO_A (eV),D:A ratio (m/m),solvent,total solids conc. (mg/mL),solvent additive,solvent additive conc. (%v/v),active layer thickness (nm),annealing temperature,hole contact layer,electron contact layer,hole mobility blend (cm^2 V^-1 s^-1),electron mobility blend (cm^2 V^-1 s^-1),PCE (%),calc_PCE (%),Voc (V),Jsc (mA cm^-2),FF (%),Acceptor_BigSMILES,Donor_BigSMILES
PBQ-4F,CCCCCCCCOc1cccc(-c2nc3c(-c4ccc(C)s4)c(F)c(F)c(-c4ccc(-c5cc6c(-c7cc(F)c(CC(CC)CCCC)s7)c7sc(C)cc7c(-c7cc(F)c(CC(CC)CCCC)s7)c6s5)s4)c3nc2-c2cccc(OCCCCCCCC)c2)c1,ITIC,CCCCCCc1ccc(C2(c3ccc(CCCCCC)cc3)c3cc4c(cc3-c3sc5cc(/C=C6\C(=O)c7ccccc7C6=C(C#N)C#N)sc5c32)C(c2ccc(CCCCCC)cc2)(c2ccc(CCCCCC)cc2)c2c-4sc3cc(/C=C4\C(=O)c5ccccc5C4=C(C#N)C#N)sc23)cc1,"[0, 0, 0, 0, 99, 7, 98, 9, 1, 221, 79, 218, 220, 218, 79, 221]","[0, 0, 0, 0, 221, 79, 218, 220, 218, 79, 221, 1, 99, 7, 98, 9]","[[0, 0, 0, 0, 99, 7, 98, 9, 1, 221, 79, 218, 220, 218, 79, 221], [0, 0, 0, 0, 9, 99, 7, 98, 1, 221, 79, 218, 220, 218, 79, 221], [0, 0, 0, 0, 98, 9, 99, 7, 1, 221, 79, 218, 220, 218, 79, 221], [0, 0, 0, 0, 7, 98, 9, 99, 1, 221, 79, 218, 220, 218, 79, 221]]","[[0, 0, 0, 0, 221, 79, 218, 220, 218, 79, 221, 1, 99, 7, 98, 9], [0, 0, 0, 0, 221, 79, 218, 220, 218, 79, 221, 1, 9, 99, 7, 98], [0, 0, 0, 0, 221, 79, 218, 220, 218, 79, 221, 1, 98, 9, 99, 7], [0, 0, 0, 0, 221, 79, 218, 220, 218, 79, 221, 1, 7, 98, 9, 99]]",-5.49,-3.7,-5.53,-3.94,1.0,THF,6.0,isopropanol,5.0,100.0,160.0,MoOx,ZnO,0.001,0.001,11.34,11.34,0.95,17.87,66.8,CCCCCCc1ccc(C2(c3ccc(CCCCCC)cc3)c3cc4c(cc3-c3sc5cc(/C=C6\C(=O)c7ccccc7C6=C(C#N)C#N)sc5c32)C(c2ccc(CCCCCC)cc2)(c2ccc(CCCCCC)cc2)c2c-4sc3cc(/C=C4\C(=O)c5ccccc5C4=C(C#N)C#N)sc23)cc1,{[][<]CCCCC(CC)Cc1sc(-c2c3cc(C)sc3c(-c3cc(F)c(CC(CC)CCCC)s3)c3ccsc23)cc1F[>][<]}{[>][<]c1ccsc1[>][<]}{[>][<]CCCCCCCCOc1cccc(-c2nc3cc(F)c(F)cc3nc2-c2cccc(OCCCCCCCC)c2)c1Cc1cccs1[>][]}
PBTA-TF,CCCCCCCCCC(CCCCCC)n1nc2c(-c3ccc(C)s3)c(F)c(F)c(-c3ccc(-c4cc5c(-c6cc(F)c(C(CC)CCCCCC)s6)c6sc(C)cc6c(-c6cc(F)c(C(CC)CCCCCC)s6)c5s4)s3)c2n1,ITCC,CCCCCCc1ccc(C2(c3ccc(CCCCCC)cc3)c3cc4c(cc3-c3sc5cc(/C=C6\C(=O)c7sccc7C6=C(C#N)C#N)sc5c32)C(c2ccc(CCCCCC)cc2)(c2ccc(CCCCCC)cc2)c2c-4sc3cc(/C=C4\C(=O)c5sccc5C4=C(C#N)C#N)sc23)cc1,"[0, 0, 0, 0, 192, 7, 193, 9, 1, 269, 79, 218, 220, 218, 79, 269]","[0, 0, 0, 0, 269, 79, 218, 220, 218, 79, 269, 1, 192, 7, 193, 9]","[[0, 0, 0, 0, 192, 7, 193, 9, 1, 269, 79, 218, 220, 218, 79, 269], [0, 0, 0, 0, 9, 192, 7, 193, 1, 269, 79, 218, 220, 218, 79, 269], [0, 0, 0, 0, 193, 9, 192, 7, 1, 269, 79, 218, 220, 218, 79, 269], [0, 0, 0, 0, 7, 193, 9, 192, 1, 269, 79, 218, 220, 218, 79, 269]]","[[0, 0, 0, 0, 269, 79, 218, 220, 218, 79, 269, 1, 192, 7, 193, 9], [0, 0, 0, 0, 269, 79, 218, 220, 218, 79, 269, 1, 9, 192, 7, 193], [0, 0, 0, 0, 269, 79, 218, 220, 218, 79, 269, 1, 193, 9, 192, 7], [0, 0, 0, 0, 269, 79, 218, 220, 218, 79, 269, 1, 7, 193, 9, 192]]",-5.36,-3.42,-5.47,-3.76,1.0,CF,8.0,DIO,0.5,105.0,-1.0,PEDOT:PSS,PFN-Br,,,10.4,10.41,1.0,15.54,67.0,CCCCCCc1ccc(C2(c3ccc(CCCCCC)cc3)c3cc4c(cc3-c3sc5cc(/C=C6\C(=O)c7sccc7C6=C(C#N)C#N)sc5c32)C(c2ccc(CCCCCC)cc2)(c2ccc(CCCCCC)cc2)c2c-4sc3cc(/C=C4\C(=O)c5sccc5C4=C(C#N)C#N)sc23)cc1,{[][<]CCCCCCC(CC)c1sc(-c2c3cc(C)sc3c(-c3cc(F)c(C(CC)CCCCCC)s3)c3ccsc23)cc1F[>][<]}{[>][<]c1ccsc1[>][<]}{[>][<]CCCCCCCCCC(CCCCCC)n1nc2cc(F)c(F)cc2n1Cc1cccs1[>][]}
PBTA-TF,CCCCCCCCCC(CCCCCC)n1nc2c(-c3ccc(C)s3)c(F)c(F)c(-c3ccc(-c4cc5c(-c6cc(F)c(C(CC)CCCCCC)s6)c6sc(C)cc6c(-c6cc(F)c(C(CC)CCCCCC)s6)c5s4)s3)c2n1,IT-M,CCCCCCc1ccc(C2(c3ccc(CCCCCC)cc3)c3cc4c(cc3-c3sc5cc(/C=C6\C(=O)c7ccc(C)cc7C6=C(C#N)C#N)sc5c32)C(c2ccc(CCCCCC)cc2)(c2ccc(CCCCCC)cc2)c2c-4sc3cc(/C=C4\C(=O)c5ccc(C)cc5C4=C(C#N)C#N)sc23)cc1,"[0, 0, 0, 0, 192, 7, 193, 9, 1, 229, 79, 218, 220, 218, 79, 229]","[0, 0, 0, 0, 229, 79, 218, 220, 218, 79, 229, 1, 192, 7, 193, 9]","[[0, 0, 0, 0, 192, 7, 193, 9, 1, 229, 79, 218, 220, 218, 79, 229], [0, 0, 0, 0, 9, 192, 7, 193, 1, 229, 79, 218, 220, 218, 79, 229], [0, 0, 0, 0, 193, 9, 192, 7, 1, 229, 79, 218, 220, 218, 79, 229], [0, 0, 0, 0, 7, 193, 9, 192, 1, 229, 79, 218, 220, 218, 79, 229]]","[[0, 0, 0, 0, 229, 79, 218, 220, 218, 79, 229, 1, 192, 7, 193, 9], [0, 0, 0, 0, 229, 79, 218, 220, 218, 79, 229, 1, 9, 192, 7, 193], [0, 0, 0, 0, 229, 79, 218, 220, 218, 79, 229, 1, 193, 9, 192, 7], [0, 0, 0, 0, 229, 79, 218, 220, 218, 79, 229, 1, 7, 193, 9, 192]]",-5.36,-3.42,-5.58,-3.85,1.0,CF,8.0,DIO,0.5,98.0,-1.0,PEDOT:PSS,PFN-Br,,,12.2,12.23,0.97,17.76,71.0,CCCCCCc1ccc(C2(c3ccc(CCCCCC)cc3)c3cc4c(cc3-c3sc5cc(/C=C6\C(=O)c7ccc(C)cc7C6=C(C#N)C#N)sc5c32)C(c2ccc(CCCCCC)cc2)(c2ccc(CCCCCC)cc2)c2c-4sc3cc(/C=C4\C(=O)c5ccc(C)cc5C4=C(C#N)C#N)sc23)cc1,{[][<]CCCCCCC(CC)c1sc(-c2c3cc(C)sc3c(-c3cc(F)c(C(CC)CCCCCC)s3)c3ccsc23)cc1F[>][<]}{[>][<]c1ccsc1[>][<]}{[>][<]CCCCCCCCCC(CCCCCC)n1nc2cc(F)c(F)cc2n1Cc1cccs1[>][]}
PBTA-TF,CCCCCCCCCC(CCCCCC)n1nc2c(-c3ccc(C)s3)c(F)c(F)c(-c3ccc(-c4cc5c(-c6cc(F)c(C(CC)CCCCCC)s6)c6sc(C)cc6c(-c6cc(F)c(C(CC)CCCCCC)s6)c5s4)s3)c2n1,IT-4F,CCCCCCc1ccc(C2(c3ccc(CCCCCC)cc3)c3cc4c(cc3-c3sc5cc(/C=C6\C(=O)c7cc(F)c(F)cc7C6=C(C#N)C#N)sc5c32)C(c2ccc(CCCCCC)cc2)(c2ccc(CCCCCC)cc2)c2c-4sc3cc(/C=C4\C(=O)c5cc(F)c(F)cc5C4=C(C#N)C#N)sc23)cc1,"[0, 0, 0, 0, 192, 7, 193, 9, 1, 216, 79, 218, 220, 218, 79, 216]","[0, 0, 0, 0, 216, 79, 218, 220, 218, 79, 216, 1, 192, 7, 193, 9]","[[0, 0, 0, 0, 192, 7, 193, 9, 1, 216, 79, 218, 220, 218, 79, 216], [0, 0, 0, 0, 9, 192, 7, 193, 1, 216, 79, 218, 220, 218, 79, 216], [0, 0, 0, 0, 193, 9, 192, 7, 1, 216, 79, 218, 220, 218, 79, 216], [0, 0, 0, 0, 7, 193, 9, 192, 1, 216, 79, 218, 220, 218, 79, 216]]","[[0, 0, 0, 0, 216, 79, 218, 220, 218, 79, 216, 1, 192, 7, 193, 9], [0, 0, 0, 0, 216, 79, 218, 220, 218, 79, 216, 1, 9, 192, 7, 193], [0, 0, 0, 0, 216, 79, 218, 220, 218, 79, 216, 1, 193, 9, 192, 7], [0, 0, 0, 0, 216, 79, 218, 220, 218, 79, 216, 1, 7, 193, 9, 192]]",-5.36,-3.42,-5.66,-4.14,1.0,CF,8.0,DIO,0.5,96.0,-1.0,PEDOT:PSS,PFN-Br,,,10.6,10.64,0.73,20.24,72.0,CCCCCCc1ccc(C2(c3ccc(CCCCCC)cc3)c3cc4c(cc3-c3sc5cc(/C=C6\C(=O)c7cc(F)c(F)cc7C6=C(C#N)C#N)sc5c32)C(c2ccc(CCCCCC)cc2)(c2ccc(CCCCCC)cc2)c2c-4sc3cc(/C=C4\C(=O)c5cc(F)c(F)cc5C4=C(C#N)C#N)sc23)cc1,{[][<]CCCCCCC(CC)c1sc(-c2c3cc(C)sc3c(-c3cc(F)c(C(CC)CCCCCC)s3)c3ccsc23)cc1F[>][<]}{[>][<]c1ccsc1[>][<]}{[>][<]CCCCCCCCCC(CCCCCC)n1nc2cc(F)c(F)cc2n1Cc1cccs1[>][]}
PBDB-T,CCCCC(CC)Cc1ccc(-c2c3cc(-c4ccc(-c5sc(-c6ccc(C)s6)c6c5C(=O)c5c(CC(CC)CCCC)sc(CC(CC)CCCC)c5C6=O)s4)sc3c(-c3ccc(CC(CC)CCCC)s3)c3cc(C)sc23)s1,ITIC,CCCCCCc1ccc(C2(c3ccc(CCCCCC)cc3)c3cc4c(cc3-c3sc5cc(/C=C6\C(=O)c7ccccc7C6=C(C#N)C#N)sc5c32)C(c2ccc(CCCCCC)cc2)(c2ccc(CCCCCC)cc2)c2c-4sc3cc(/C=C4\C(=O)c5ccccc5C4=C(C#N)C#N)sc23)cc1,"[0, 0, 0, 0, 49, 7, 100, 9, 1, 221, 79, 218, 220, 218, 79, 221]","[0, 0, 0, 0, 221, 79, 218, 220, 218, 79, 221, 1, 49, 7, 100, 9]","[[0, 0, 0, 0, 49, 7, 100, 9, 1, 221, 79, 218, 220, 218, 79, 221], [0, 0, 0, 0, 9, 49, 7, 100, 1, 221, 79, 218, 220, 218, 79, 221], [0, 0, 0, 0, 100, 9, 49, 7, 1, 221, 79, 218, 220, 218, 79, 221], [0, 0, 0, 0, 7, 100, 9, 49, 1, 221, 79, 218, 220, 218, 79, 221]]","[[0, 0, 0, 0, 221, 79, 218, 220, 218, 79, 221, 1, 49, 7, 100, 9], [0, 0, 0, 0, 221, 79, 218, 220, 218, 79, 221, 1, 9, 49, 7, 100], [0, 0, 0, 0, 221, 79, 218, 220, 218, 79, 221, 1, 100, 9, 49, 7], [0, 0, 0, 0, 221, 79, 218, 220, 218, 79, 221, 1, 7, 100, 9, 49]]",-5.33,-2.92,-5.51,-3.78,1.0,CB,20.0,DIO,0.5,100.0,-1.0,MoOx,ZnO,0.00021,0.000313,11.21,11.21,0.899,16.81,74.2,CCCCCCc1ccc(C2(c3ccc(CCCCCC)cc3)c3cc4c(cc3-c3sc5cc(/C=C6\C(=O)c7ccccc7C6=C(C#N)C#N)sc5c32)C(c2ccc(CCCCCC)cc2)(c2ccc(CCCCCC)cc2)c2c-4sc3cc(/C=C4\C(=O)c5ccccc5C4=C(C#N)C#N)sc23)cc1,{[][<]CCCCC(CC)Cc1ccc(-c2c3cc(C)sc3c(-c3ccc(CC(CC)CCCC)s3)c3ccsc23)s1[>][<]}{[>][<]c1ccsc1[>][<]}{[>][<]CCCCC(CC)Cc1sc(CC(CC)CCCC)c2c1C(=O)c1cscc1C2=OCc1cccs1[>][]}
PBDB-T-SF,CCCCC(CC)Cc1sc(-c2c3cc(-c4ccc(-c5sc(-c6cccs6)c6c5C(=O)c5c(CC(CC)CCCC)sc(CC(CC)CCCC)c5C6=O)s4)sc3c(-c3cc(F)c(CC(CC)CCCC)s3)c3cc(C)sc23)cc1F,IT-4F,CCCCCCc1ccc(C2(c3ccc(CCCCCC)cc3)c3cc4c(cc3-c3sc5cc(/C=C6\C(=O)c7cc(F)c(F)cc7C6=C(C#N)C#N)sc5c32)C(c2ccc(CCCCCC)cc2)(c2ccc(CCCCCC)cc2)c2c-4sc3cc(/C=C4\C(=O)c5cc(F)c(F)cc5C4=C(C#N)C#N)sc23)cc1,"[0, 0, 0, 0, 99, 7, 100, 7, 1, 216, 79, 218, 220, 218, 79, 216]","[0, 0, 0, 0, 216, 79, 218, 220, 218, 79, 216, 1, 99, 7, 100, 7]","[[0, 0, 0, 0, 99, 7, 100, 7, 1, 216, 79, 218, 220, 218, 79, 216], [0, 0, 0, 0, 7, 99, 7, 100, 1, 216, 79, 218, 220, 218, 79, 216], [0, 0, 0, 0, 100, 7, 99, 7, 1, 216, 79, 218, 220, 218, 79, 216], [0, 0, 0, 0, 7, 100, 7, 99, 1, 216, 79, 218, 220, 218, 79, 216]]","[[0, 0, 0, 0, 216, 79, 218, 220, 218, 79, 216, 1, 99, 7, 100, 7], [0, 0, 0, 0, 216, 79, 218, 220, 218, 79, 216, 1, 7, 99, 7, 100], [0, 0, 0, 0, 216, 79, 218, 220, 218, 79, 216, 1, 100, 7, 99, 7], [0, 0, 0, 0, 216, 79, 218, 220, 218, 79, 216, 1, 7, 100, 7, 99]]",-5.4,-3.6,-5.66,-4.14,1.0,CB,25.0,DIO,0.5,100.0,-1.0,MoOx,ZnO,0.000325,0.000432,13.1,13.1,0.88,20.88,71.3,CCCCCCc1ccc(C2(c3ccc(CCCCCC)cc3)c3cc4c(cc3-c3sc5cc(/C=C6\C(=O)c7cc(F)c(F)cc7C6=C(C#N)C#N)sc5c32)C(c2ccc(CCCCCC)cc2)(c2ccc(CCCCCC)cc2)c2c-4sc3cc(/C=C4\C(=O)c5cc(F)c(F)cc5C4=C(C#N)C#N)sc23)cc1,{[][<]CCCCC(CC)Cc1sc(-c2c3cc(C)sc3c(-c3cc(F)c(CC(CC)CCCC)s3)c3ccsc23)cc1F[>][<]}{[>][<]c1ccsc1[>][<]}{[>][<]CCCCC(CC)Cc1sc(CC(CC)CCCC)c2c1C(=O)c1cscc1C2=Oc1ccsc1[>][]}
PCDTBT-C12,CCCCCCCCCCCCSOc1c(OSCCCCCCCCCCCC)c(-c2ccc(-c3ccc4c5ccc(C)cc5n(CCCCCCCC)c4c3)s2)c2nsnc2c1-c1ccc(C)s1,SM1,CCCCCCCCN1C(=O)c2cccc3c(-c4ccc(-c5ccc(-c6ccc(-c7ccc8c9c(cccc79)C(=O)N(CCCCCCCC)C8=O)s6)cc5)s4)ccc(c23)C1=O,"[0, 0, 0, 0, 0, 0, 93, 7, 74, 9, 1, 270, 7, 220, 7, 270]","[0, 0, 0, 0, 0, 0, 270, 7, 220, 7, 270, 1, 93, 7, 74, 9]","[[0, 0, 0, 0, 0, 0, 93, 7, 74, 9, 1, 270, 7, 220, 7, 270], [0, 0, 0, 0, 0, 0, 9, 93, 7, 74, 1, 270, 7, 220, 7, 270], [0, 0, 0, 0, 0, 0, 74, 9, 93, 7, 1, 270, 7, 220, 7, 270], [0, 0, 0, 0, 0, 0, 7, 74, 9, 93, 1, 270, 7, 220, 7, 270]]","[[0, 0, 0, 0, 0, 0, 270, 7, 220, 7, 270, 1, 93, 7, 74, 9], [0, 0, 0, 0, 0, 0, 270, 7, 220, 7, 270, 1, 9, 93, 7, 74], [0, 0, 0, 0, 0, 0, 270, 7, 220, 7, 270, 1, 74, 9, 93, 7], [0, 0, 0, 0, 0, 0, 270, 7, 220, 7, 270, 1, 7, 74, 9, 93]]",-5.23,-3.26,-5.93,-3.5,0.5,DCB,,,-1.0,52.0,90.0,PEDOT:PSS,LiF,3e-05,1.1e-05,2.78,2.79,1.04,4.79,56.0,CCCCCCCCN1C(=O)c2cccc3c(-c4ccc(-c5ccc(-c6ccc(-c7ccc8c9c(cccc79)C(=O)N(CCCCCCCC)C8=O)s6)cc5)s4)ccc(c23)C1=O,{[][<]CCCCCCCCn1c2ccccc2c2ccc(C)cc21[>][<]}{[>][<]c1ccsc1[>][<]}{[>][<]CCCCCCCCCCCCSOc1cc2nsnc2cc1OSCCCCCCCCCCCCCc1cccs1[>][]}
PCDTBT-C12,CCCCCCCCCCCCSOc1c(OSCCCCCCCCCCCC)c(-c2ccc(-c3ccc4c5ccc(C)cc5n(CCCCCCCC)c4c3)s2)c2nsnc2c1-c1ccc(C)s1,SM2,CCCCCCCCCCCCN1C(=O)c2cccc3c(-c4ccc(-c5ccc(-c6ccc(-c7ccc8c9c(cccc79)C(=O)N(CCCCCCCCCCCC)C8=O)s6)c(F)c5)s4)ccc(c23)C1=O,"[0, 0, 0, 0, 0, 0, 93, 7, 74, 9, 1, 271, 7, 272, 7, 271]","[0, 0, 0, 0, 0, 0, 271, 7, 272, 7, 271, 1, 93, 7, 74, 9]","[[0, 0, 0, 0, 0, 0, 93, 7, 74, 9, 1, 271, 7, 272, 7, 271], [0, 0, 0, 0, 0, 0, 9, 93, 7, 74, 1, 271, 7, 272, 7, 271], [0, 0, 0, 0, 0, 0, 74, 9, 93, 7, 1, 271, 7, 272, 7, 271], [0, 0, 0, 0, 0, 0, 7, 74, 9, 93, 1, 271, 7, 272, 7, 271]]","[[0, 0, 0, 0, 0, 0, 271, 7, 272, 7, 271, 1, 93, 7, 74, 9], [0, 0, 0, 0, 0, 0, 271, 7, 272, 7, 271, 1, 9, 93, 7, 74], [0, 0, 0, 0, 0, 0, 271, 7, 272, 7, 271, 1, 74, 9, 93, 7], [0, 0, 0, 0, 0, 0, 271, 7, 272, 7, 271, 1, 7, 74, 9, 93]]",-5.23,-3.26,-5.98,-3.62,0.5,DCB,,,-1.0,60.0,90.0,PEDOT:PSS,LiF,1.1e-05,9.7e-07,0.74,0.74,1.11,2.21,30.0,CCCCCCCCCCCCN1C(=O)c2cccc3c(-c4ccc(-c5ccc(-c6ccc(-c7ccc8c9c(cccc79)C(=O)N(CCCCCCCCCCCC)C8=O)s6)c(F)c5)s4)ccc(c23)C1=O,{[][<]CCCCCCCCn1c2ccccc2c2ccc(C)cc21[>][<]}{[>][<]c1ccsc1[>][<]}{[>][<]CCCCCCCCCCCCSOc1cc2nsnc2cc1OSCCCCCCCCCCCCCc1cccs1[>][]}
PCDTBT-C12,CCCCCCCCCCCCSOc1c(OSCCCCCCCCCCCC)c(-c2ccc(-c3ccc4c5ccc(C)cc5n(CCCCCCCC)c4c3)s2)c2nsnc2c1-c1ccc(C)s1,SM3,CCCCCCCCOc1cc(-c2ccc(-c3ccc4c5c(cccc35)C(=O)N(CCCCCCCC)C4=O)s2)c(F)cc1-c1ccc(-c2ccc3c4c(cccc24)C(=O)N(CCCCCCCC)C3=O)s1,"[0, 0, 0, 0, 0, 0, 93, 7, 74, 9, 1, 270, 7, 273, 7, 270]","[0, 0, 0, 0, 0, 0, 270, 7, 273, 7, 270, 1, 93, 7, 74, 9]","[[0, 0, 0, 0, 0, 0, 93, 7, 74, 9, 1, 270, 7, 273, 7, 270], [0, 0, 0, 0, 0, 0, 9, 93, 7, 74, 1, 270, 7, 273, 7, 270], [0, 0, 0, 0, 0, 0, 74, 9, 93, 7, 1, 270, 7, 273, 7, 270], [0, 0, 0, 0, 0, 0, 7, 74, 9, 93, 1, 270, 7, 273, 7, 270]]","[[0, 0, 0, 0, 0, 0, 270, 7, 273, 7, 270, 1, 93, 7, 74, 9], [0, 0, 0, 0, 0, 0, 270, 7, 273, 7, 270, 1, 9, 93, 7, 74], [0, 0, 0, 0, 0, 0, 270, 7, 273, 7, 270, 1, 74, 9, 93, 7], [0, 0, 0, 0, 0, 0, 270, 7, 273, 7, 270, 1, 7, 74, 9, 93]]",-5.23,-3.26,-5.95,-3.68,0.5,DCB,,,-1.0,66.0,90.0,PEDOT:PSS,LiF,2.7e-05,4.7e-07,0.56,0.56,1.09,1.71,30.0,CCCCCCCCOc1cc(-c2ccc(-c3ccc4c5c(cccc35)C(=O)N(CCCCCCCC)C4=O)s2)c(F)cc1-c1ccc(-c2ccc3c4c(cccc24)C(=O)N(CCCCCCCC)C3=O)s1,{[][<]CCCCCCCCn1c2ccccc2c2ccc(C)cc21[>][<]}{[>][<]c1ccsc1[>][<]}{[>][<]CCCCCCCCCCCCSOc1cc2nsnc2cc1OSCCCCCCCCCCCCCc1cccs1[>][]}
PCDTBT-C12,CCCCCCCCCCCCSOc1c(OSCCCCCCCCCCCC)c(-c2ccc(-c3ccc4c5ccc(C)cc5n(CCCCCCCC)c4c3)s2)c2nsnc2c1-c1ccc(C)s1,SM4,CCCCCCCCOc1cc(-c2ccc(-c3ccc4c5c(cccc35)C(=O)N(CCCCCCCC)C4=O)s2)c(OCCCCCCCC)cc1-c1ccc(-c2ccc3c4c(cccc24)C(=O)N(CCCCCCCC)C3=O)s1,"[0, 0, 0, 0, 0, 0, 93, 7, 74, 9, 1, 270, 7, 274, 7, 270]","[0, 0, 0, 0, 0, 0, 270, 7, 274, 7, 270, 1, 93, 7, 74, 9]","[[0, 0, 0, 0, 0, 0, 93, 7, 74, 9, 1, 270, 7, 274, 7, 270], [0, 0, 0, 0, 0, 0, 9, 93, 7, 74, 1, 270, 7, 274, 7, 270], [0, 0, 0, 0, 0, 0, 74, 9, 93, 7, 1, 270, 7, 274, 7, 270], [0, 0, 0, 0, 0, 0, 7, 74, 9, 93, 1, 270, 7, 274, 7, 270]]","[[0, 0, 0, 0, 0, 0, 270, 7, 274, 7, 270, 1, 93, 7, 74, 9], [0, 0, 0, 0, 0, 0, 270, 7, 274, 7, 270, 1, 9, 93, 7, 74], [0, 0, 0, 0, 0, 0, 270, 7, 274, 7, 270, 1, 74, 9, 93, 7], [0, 0, 0, 0, 0, 0, 270, 7, 274, 7, 270, 1, 7, 74, 9, 93]]",-5.23,-3.26,-5.8,-3.65,0.5,DCB,,,-1.0,57.0,90.0,PEDOT:PSS,LiF,1e-05,1.1e-09,0.13,0.13,1.24,0.37,28.0,CCCCCCCCOc1cc(-c2ccc(-c3ccc4c5c(cccc35)C(=O)N(CCCCCCCC)C4=O)s2)c(OCCCCCCCC)cc1-c1ccc(-c2ccc3c4c(cccc24)C(=O)N(CCCCCCCC)C3=O)s1,{[][<]CCCCCCCCn1c2ccccc2c2ccc(C)cc21[>][<]}{[>][<]c1ccsc1[>][<]}{[>][<]CCCCCCCCCCCCSOc1cc2nsnc2cc1OSCCCCCCCCCCCCCc1cccs1[>][]}
PTB7,CCCCC(CC)COC(=O)c1sc2c(-c3cc4c(OCC(CC)CCCC)c5sc(C)cc5c(OCC(CC)CCCC)c4s3)sc(C)c2c1F,SFBRCN,CCCCCCCCOc1ccc2c(c1)-c1cc(OCCCCCCCC)ccc1C21c2cc(-c3ccc(/C=c4\sc(=C(C#N)C#N)n(CC)c4=O)c4nsnc34)ccc2-c2ccc(-c3ccc(/C=c4\sc(=C(C#N)C#N)n(CC)c4=O)c4nsnc34)cc21,"[0, 0, 0, 0, 0, 0, 37, 101, 1, 235, 56, 220, 275, 220, 56, 235]","[0, 0, 0, 0, 0, 0, 235, 56, 220, 275, 220, 56, 235, 1, 37, 101]","[[0, 0, 0, 0, 0, 0, 37, 101, 1, 235, 56, 220, 275, 220, 56, 235], [0, 0, 0, 0, 0, 0, 101, 37, 1, 235, 56, 220, 275, 220, 56, 235]]","[[0, 0, 0, 0, 0, 0, 235, 56, 220, 275, 220, 56, 235, 1, 37, 101], [0, 0, 0, 0, 0, 0, 235, 56, 220, 275, 220, 56, 235, 1, 101, 37]]",-5.21,-3.36,-5.93,-3.86,0.833,CB,22.0,DIO,0.75,100.0,-1.0,MoOx,ZnO,5.5e-05,0.00012,7.34,7.15,0.85,13.85,60.7,CCCCCCCCOc1ccc2c(c1)-c1cc(OCCCCCCCC)ccc1C21c2cc(-c3ccc(/C=c4\sc(=C(C#N)C#N)n(CC)c4=O)c4nsnc34)ccc2-c2ccc(-c3ccc(/C=c4\sc(=C(C#N)C#N)n(CC)c4=O)c4nsnc34)cc21,{[][<]CCCCC(CC)COc1c2cc(C)sc2c(OCC(CC)CCCC)c2ccsc12CCCCC(CC)COC(=O)c1sc2csc(C)c2c1F[>][]}
PTB7-Th,CCCCC(CC)COC(=O)c1sc2c(-c3cc4c(-c5ccc(CC(CC)CCCC)s5)c5sc(C)cc5c(-c5ccc(CC(CC)CCCC)s5)c4s3)sc(C)c2c1F,SFBRCN,CCCCCCCCOc1ccc2c(c1)-c1cc(OCCCCCCCC)ccc1C21c2cc(-c3ccc(/C=c4\sc(=C(C#N)C#N)n(CC)c4=O)c4nsnc34)ccc2-c2ccc(-c3ccc(/C=c4\sc(=C(C#N)C#N)n(CC)c4=O)c4nsnc34)cc21,"[0, 0, 0, 0, 0, 0, 49, 101, 1, 235, 56, 220, 275, 220, 56, 235]","[0, 0, 0, 0, 0, 0, 235, 56, 220, 275, 220, 56, 235, 1, 49, 101]","[[0, 0, 0, 0, 0, 0, 49, 101, 1, 235, 56, 220, 275, 220, 56, 235], [0, 0, 0, 0, 0, 0, 101, 49, 1, 235, 56, 220, 275, 220, 56, 235]]","[[0, 0, 0, 0, 0, 0, 235, 56, 220, 275, 220, 56, 235, 1, 49, 101], [0, 0, 0, 0, 0, 0, 235, 56, 220, 275, 220, 56, 235, 1, 101, 49]]",-5.27,-3.55,-5.93,-3.86,0.833,CB,22.0,DIO,0.75,100.0,-1.0,MoOx,ZnO,0.00015,0.00022,9.9,9.93,0.9,17.24,64.0,CCCCCCCCOc1ccc2c(c1)-c1cc(OCCCCCCCC)ccc1C21c2cc(-c3ccc(/C=c4\sc(=C(C#N)C#N)n(CC)c4=O)c4nsnc34)ccc2-c2ccc(-c3ccc(/C=c4\sc(=C(C#N)C#N)n(CC)c4=O)c4nsnc34)cc21,{[][<]CCCCC(CC)Cc1ccc(-c2c3cc(C)sc3c(-c3ccc(CC(CC)CCCC)s3)c3ccsc23)s1CCCCC(CC)COC(=O)c1sc2csc(C)c2c1F[>][]}
PBDB-T,CCCCC(CC)Cc1ccc(-c2c3cc(-c4ccc(-c5sc(-c6ccc(C)s6)c6c5C(=O)c5c(CC(CC)CCCC)sc(CC(CC)CCCC)c5C6=O)s4)sc3c(-c3ccc(CC(CC)CCCC)s3)c3cc(C)sc23)s1,ITIC,CCCCCCc1ccc(C2(c3ccc(CCCCCC)cc3)c3cc4c(cc3-c3sc5cc(/C=C6\C(=O)c7ccccc7C6=C(C#N)C#N)sc5c32)C(c2ccc(CCCCCC)cc2)(c2ccc(CCCCCC)cc2)c2c-4sc3cc(/C=C4\C(=O)c5ccccc5C4=C(C#N)C#N)sc23)cc1,"[0, 0, 0, 0, 49, 7, 100, 9, 1, 221, 79, 218, 220, 218, 79, 221]","[0, 0, 0, 0, 221, 79, 218, 220, 218, 79, 221, 1, 49, 7, 100, 9]","[[0, 0, 0, 0, 49, 7, 100, 9, 1, 221, 79, 218, 220, 218, 79, 221], [0, 0, 0, 0, 9, 49, 7, 100, 1, 221, 79, 218, 220, 218, 79, 221], [0, 0, 0, 0, 100, 9, 49, 7, 1, 221, 79, 218, 220, 218, 79, 221], [0, 0, 0, 0, 7, 100, 9, 49, 1, 221, 79, 218, 220, 218, 79, 221]]","[[0, 0, 0, 0, 221, 79, 218, 220, 218, 79, 221, 1, 49, 7, 100, 9], [0, 0, 0, 0, 221, 79, 218, 220, 218, 79, 221, 1, 9, 49, 7, 100], [0, 0, 0, 0, 221, 79, 218, 220, 218, 79, 221, 1, 100, 9, 49, 7], [0, 0, 0, 0, 221, 79, 218, 220, 218, 79, 221, 1, 7, 100, 9, 49]]",,,-5.5,-3.9,1.0,CB,10.0,DIO,1.0,110.0,100.0,PEDOT:PSS,PFN-Br,,0.000128,10.6,10.59,0.93,17.0,67.0,CCCCCCc1ccc(C2(c3ccc(CCCCCC)cc3)c3cc4c(cc3-c3sc5cc(/C=C6\C(=O)c7ccccc7C6=C(C#N)C#N)sc5c32)C(c2ccc(CCCCCC)cc2)(c2ccc(CCCCCC)cc2)c2c-4sc3cc(/C=C4\C(=O)c5ccccc5C4=C(C#N)C#N)sc23)cc1,{[][<]CCCCC(CC)Cc1ccc(-c2c3cc(C)sc3c(-c3ccc(CC(CC)CCCC)s3)c3ccsc23)s1[>][<]}{[>][<]c1ccsc1[>][<]}{[>][<]CCCCC(CC)Cc1sc(CC(CC)CCCC)c2c1C(=O)c1cscc1C2=OCc1cccs1[>][]}
PBDB-T,CCCCC(CC)Cc1ccc(-c2c3cc(-c4ccc(-c5sc(-c6ccc(C)s6)c6c5C(=O)c5c(CC(CC)CCCC)sc(CC(CC)CCCC)c5C6=O)s4)sc3c(-c3ccc(CC(CC)CCCC)s3)c3cc(C)sc23)s1,ITCC,CCCCCCc1ccc(C2(c3ccc(CCCCCC)cc3)c3cc4c(cc3-c3sc5cc(/C=C6\C(=O)c7sccc7C6=C(C#N)C#N)sc5c32)C(c2ccc(CCCCCC)cc2)(c2ccc(CCCCCC)cc2)c2c-4sc3cc(/C=C4\C(=O)c5sccc5C4=C(C#N)C#N)sc23)cc1,"[0, 0, 0, 0, 49, 7, 100, 9, 1, 269, 79, 218, 220, 218, 79, 269]","[0, 0, 0, 0, 269, 79, 218, 220, 218, 79, 269, 1, 49, 7, 100, 9]","[[0, 0, 0, 0, 49, 7, 100, 9, 1, 269, 79, 218, 220, 218, 79, 269], [0, 0, 0, 0, 9, 49, 7, 100, 1, 269, 79, 218, 220, 218, 79, 269], [0, 0, 0, 0, 100, 9, 49, 7, 1, 269, 79, 218, 220, 218, 79, 269], [0, 0, 0, 0, 7, 100, 9, 49, 1, 269, 79, 218, 220, 218, 79, 269]]","[[0, 0, 0, 0, 269, 79, 218, 220, 218, 79, 269, 1, 49, 7, 100, 9], [0, 0, 0, 0, 269, 79, 218, 220, 218, 79, 269, 1, 9, 49, 7, 100], [0, 0, 0, 0, 269, 79, 218, 220, 218, 79, 269, 1, 100, 9, 49, 7], [0, 0, 0, 0, 269, 79, 218, 220, 218, 79, 269, 1, 7, 100, 9, 49]]",,,-5.47,-3.76,1.0,CB,10.0,DIO,1.0,110.0,100.0,PEDOT:PSS,PFN-Br,,0.000674,11.4,11.4,1.01,15.9,71.0,CCCCCCc1ccc(C2(c3ccc(CCCCCC)cc3)c3cc4c(cc3-c3sc5cc(/C=C6\C(=O)c7sccc7C6=C(C#N)C#N)sc5c32)C(c2ccc(CCCCCC)cc2)(c2ccc(CCCCCC)cc2)c2c-4sc3cc(/C=C4\C(=O)c5sccc5C4=C(C#N)C#N)sc23)cc1,{[][<]CCCCC(CC)Cc1ccc(-c2c3cc(C)sc3c(-c3ccc(CC(CC)CCCC)s3)c3ccsc23)s1[>][<]}{[>][<]c1ccsc1[>][<]}{[>][<]CCCCC(CC)Cc1sc(CC(CC)CCCC)c2c1C(=O)c1cscc1C2=OCc1cccs1[>][]}
PBDTTT-E-T,CCCCC(CC)COC(=O)c1cc2c(C)sc(-c3cc4c(-c5ccc(CC(CC)CCCC)s5)c5sc(C)cc5c(-c5ccc(CC(CC)CCCC)s5)c4s3)c2s1,IEIC,CCCCCCc1ccc(C2(c3ccc(CCCCCC)cc3)c3cc4c(cc3-c3sc(-c5sc(/C=C6\C(=O)c7ccccc7C6=C(C#N)C#N)cc5CC(CC)CCCC)cc32)C(c2ccc(CCCCCC)cc2)(c2ccc(CCCCCC)cc2)c2cc(-c3sc(/C=C5\C(=O)c6ccccc6C5=C(C#N)C#N)cc3CC(CC)CCCC)sc2-4)cc1,"[0, 0, 0, 0, 49, 102, 1, 221, 64, 7, 218, 220, 218, 7, 64, 221]","[0, 0, 0, 0, 221, 64, 7, 218, 220, 218, 7, 64, 221, 1, 49, 102]","[[0, 0, 0, 0, 49, 102, 1, 221, 64, 7, 218, 220, 218, 7, 64, 221], [0, 0, 0, 0, 102, 49, 1, 221, 64, 7, 218, 220, 218, 7, 64, 221]]","[[0, 0, 0, 0, 221, 64, 7, 218, 220, 218, 7, 64, 221, 1, 49, 102], [0, 0, 0, 0, 221, 64, 7, 218, 220, 218, 7, 64, 221, 1, 102, 49]]",-5.09,,-5.47,-3.9,0.667,CB,10.0,DIO,2.0,105.0,100.0,PEDOT:PSS,PFN-Br,,,4.9,4.95,0.9,11.7,47.0,CCCCCCc1ccc(C2(c3ccc(CCCCCC)cc3)c3cc4c(cc3-c3sc(-c5sc(/C=C6\C(=O)c7ccccc7C6=C(C#N)C#N)cc5CC(CC)CCCC)cc32)C(c2ccc(CCCCCC)cc2)(c2ccc(CCCCCC)cc2)c2cc(-c3sc(/C=C5\C(=O)c6ccccc6C5=C(C#N)C#N)cc3CC(CC)CCCC)sc2-4)cc1,{[][<]CCCCC(CC)Cc1ccc(-c2c3cc(C)sc3c(-c3ccc(CC(CC)CCCC)s3)c3ccsc23)s1CCCCC(CC)COC(=O)c1cc2c(C)scc2s1[>][]}
PBDTTT-E-T,CCCCC(CC)COC(=O)c1cc2c(C)sc(-c3cc4c(-c5ccc(CC(CC)CCCC)s5)c5sc(C)cc5c(-c5ccc(CC(CC)CCCC)s5)c4s3)c2s1,IEICO,CCCCCCc1ccc(C2(c3ccc(CCCCCC)cc3)c3cc4c(cc3-c3sc(-c5sc(/C=C6\C(=O)c7ccccc7C6=C(C#N)C#N)cc5OCC(CC)CCCC)cc32)C(c2ccc(CCCCCC)cc2)(c2ccc(CCCCCC)cc2)c2cc(-c3sc(/C=C5\C(=O)c6ccccc6C5=C(C#N)C#N)cc3OCC(CC)CCCC)sc2-4)cc1,"[0, 0, 0, 0, 49, 102, 1, 221, 228, 7, 218, 220, 218, 7, 228, 221]","[0, 0, 0, 0, 221, 228, 7, 218, 220, 218, 7, 228, 221, 1, 49, 102]","[[0, 0, 0, 0, 49, 102, 1, 221, 228, 7, 218, 220, 218, 7, 228, 221], [0, 0, 0, 0, 102, 49, 1, 221, 228, 7, 218, 220, 218, 7, 228, 221]]","[[0, 0, 0, 0, 221, 228, 7, 218, 220, 218, 7, 228, 221, 1, 49, 102], [0, 0, 0, 0, 221, 228, 7, 218, 220, 218, 7, 228, 221, 1, 102, 49]]",-5.09,,-5.32,-3.95,1.0,CB,10.0,DIO,2.0,95.0,100.0,PEDOT:PSS,PFN-Br,0.0015,0.00046,8.4,8.42,0.82,17.7,58.0,CCCCCCc1ccc(C2(c3ccc(CCCCCC)cc3)c3cc4c(cc3-c3sc(-c5sc(/C=C6\C(=O)c7ccccc7C6=C(C#N)C#N)cc5OCC(CC)CCCC)cc32)C(c2ccc(CCCCCC)cc2)(c2ccc(CCCCCC)cc2)c2cc(-c3sc(/C=C5\C(=O)c6ccccc6C5=C(C#N)C#N)cc3OCC(CC)CCCC)sc2-4)cc1,{[][<]CCCCC(CC)Cc1ccc(-c2c3cc(C)sc3c(-c3ccc(CC(CC)CCCC)s3)c3ccsc23)s1CCCCC(CC)COC(=O)c1cc2c(C)scc2s1[>][]}
PBDB-T,CCCCC(CC)Cc1ccc(-c2c3cc(-c4ccc(-c5sc(-c6ccc(C)s6)c6c5C(=O)c5c(CC(CC)CCCC)sc(CC(CC)CCCC)c5C6=O)s4)sc3c(-c3ccc(CC(CC)CCCC)s3)c3cc(C)sc23)s1,NITI,CCCCCCCCc1cc2c(/C=C3\C(=O)c4cc(F)c(F)cc4C3=C(C#N)C#N)sc(-c3ccc4c(c3)C(CC(CC)CCCC)(CC(CC)CCCC)C3=C4C(CC(CC)CCCC)(CC(CC)CCCC)c4cc(-c5sc(/C=C6\C(=O)c7cc(F)c(F)cc7C6=C(C#N)C#N)c6cc(CCCCCCCC)sc56)ccc43)c2s1,"[0, 0, 0, 0, 49, 7, 100, 9, 1, 216, 267, 220, 276, 220, 267, 216]","[0, 0, 0, 0, 216, 267, 220, 276, 220, 267, 216, 1, 49, 7, 100, 9]","[[0, 0, 0, 0, 49, 7, 100, 9, 1, 216, 267, 220, 276, 220, 267, 216], [0, 0, 0, 0, 9, 49, 7, 100, 1, 216, 267, 220, 276, 220, 267, 216], [0, 0, 0, 0, 100, 9, 49, 7, 1, 216, 267, 220, 276, 220, 267, 216], [0, 0, 0, 0, 7, 100, 9, 49, 1, 216, 267, 220, 276, 220, 267, 216]]","[[0, 0, 0, 0, 216, 267, 220, 276, 220, 267, 216, 1, 49, 7, 100, 9], [0, 0, 0, 0, 216, 267, 220, 276, 220, 267, 216, 1, 9, 49, 7, 100], [0, 0, 0, 0, 216, 267, 220, 276, 220, 267, 216, 1, 100, 9, 49, 7], [0, 0, 0, 0, 216, 267, 220, 276, 220, 267, 216, 1, 7, 100, 9, 49]]",-5.68,-3.84,-5.68,-3.84,1.0,CB,10.0,,-1.0,100.0,-1.0,PEDOT:PSS,PNDIT-F3N,7.9e-05,2.1e-05,9.49,12.86,0.86,17.8,84.0,CCCCCCCCc1cc2c(/C=C3\C(=O)c4cc(F)c(F)cc4C3=C(C#N)C#N)sc(-c3ccc4c(c3)C(CC(CC)CCCC)(CC(CC)CCCC)C3=C4C(CC(CC)CCCC)(CC(CC)CCCC)c4cc(-c5sc(/C=C6\C(=O)c7cc(F)c(F)cc7C6=C(C#N)C#N)c6cc(CCCCCCCC)sc56)ccc43)c2s1,{[][<]CCCCC(CC)Cc1ccc(-c2c3cc(C)sc3c(-c3ccc(CC(CC)CCCC)s3)c3ccsc23)s1[>][<]}{[>][<]c1ccsc1[>][<]}{[>][<]CCCCC(CC)Cc1sc(CC(CC)CCCC)c2c1C(=O)c1cscc1C2=OCc1cccs1[>][]}
PTB7-Th,CCCCC(CC)COC(=O)c1sc2c(-c3cc4c(-c5ccc(CC(CC)CCCC)s5)c5sc(C)cc5c(-c5ccc(CC(CC)CCCC)s5)c4s3)sc(C)c2c1F,IHIC,CCCCCCc1ccc(C2(c3ccc(CCCCCC)cc3)c3cc(C=C4C(=O)c5ccccc5C4=C(C#N)C#N)sc3-c3sc4c5c(sc4c32)-c2sc(C=C3C(=O)c4ccccc4C3=C(C#N)C#N)cc2C5(c2ccc(CCCCCC)cc2)c2ccc(CCCCCC)cc2)cc1,"[0, 0, 0, 0, 0, 0, 49, 101, 1, 221, 7, 218, 79, 218, 7, 221]","[0, 0, 0, 0, 0, 0, 221, 7, 218, 79, 218, 7, 221, 1, 49, 101]","[[0, 0, 0, 0, 0, 0, 49, 101, 1, 221, 7, 218, 79, 218, 7, 221], [0, 0, 0, 0, 0, 0, 101, 49, 1, 221, 7, 218, 79, 218, 7, 221]]","[[0, 0, 0, 0, 0, 0, 221, 7, 218, 79, 218, 7, 221, 1, 49, 101], [0, 0, 0, 0, 0, 0, 221, 7, 218, 79, 218, 7, 221, 1, 101, 49]]",-5.2,-3.59,-5.45,-3.93,0.667,DCB,20.0,CN,1.0,100.0,-1.0,MoOx,ZnO,0.00068,0.0012,9.41,7.75,0.744,17.1,60.9,CCCCCCc1ccc(C2(c3ccc(CCCCCC)cc3)c3cc(C=C4C(=O)c5ccccc5C4=C(C#N)C#N)sc3-c3sc4c5c(sc4c32)-c2sc(C=C3C(=O)c4ccccc4C3=C(C#N)C#N)cc2C5(c2ccc(CCCCCC)cc2)c2ccc(CCCCCC)cc2)cc1,{[][<]CCCCC(CC)Cc1ccc(-c2c3cc(C)sc3c(-c3ccc(CC(CC)CCCC)s3)c3ccsc23)s1CCCCC(CC)COC(=O)c1sc2csc(C)c2c1F[>][]}
P3HT,CCCCCCc1cc(-c2sc(-c3sc(-c4sc(C)cc4CCCCCC)cc3CCCCCC)cc2CCCCCC)sc1C,N3,CCCCCCCCN1C(=O)c2cc(-c3ccc(C=C4SC(=S)N(CC)C4=O)s3)c3c4c(cc(-c5ccc(C=C6SC(=S)N(CC)C6=O)s5)c(c24)C1=O)C(=O)N(CCCCCCCC)C3=O,"[0, 0, 0, 0, 0, 0, 41, 40, 40, 194, 1, 239, 7, 362, 7, 239]","[0, 0, 0, 0, 0, 0, 239, 7, 362, 7, 239, 1, 41, 40, 40, 194]","[[0, 0, 0, 0, 0, 0, 41, 40, 40, 194, 1, 239, 7, 362, 7, 239], [0, 0, 0, 0, 0, 0, 194, 41, 40, 40, 1, 239, 7, 362, 7, 239], [0, 0, 0, 0, 0, 0, 40, 194, 41, 40, 1, 239, 7, 362, 7, 239], [0, 0, 0, 0, 0, 0, 40, 40, 194, 41, 1, 239, 7, 362, 7, 239]]","[[0, 0, 0, 0, 0, 0, 239, 7, 362, 7, 239, 1, 41, 40, 40, 194], [0, 0, 0, 0, 0, 0, 239, 7, 362, 7, 239, 1, 194, 41, 40, 40], [0, 0, 0, 0, 0, 0, 239, 7, 362, 7, 239, 1, 40, 194, 41, 40], [0, 0, 0, 0, 0, 0, 239, 7, 362, 7, 239, 1, 40, 40, 194, 41]]",-5.2,-3.2,-5.76,-3.97,0.833,o-DCB,,,-1.0,60.0,-1.0,PEDOT:PSS,Ca,,0.00298,4.62,4.63,0.87,8.87,60.0,CCCCCCCCN1C(=O)c2cc(-c3ccc(C=C4SC(=S)N(CC)C4=O)s3)c3c4c(cc(-c5ccc(C=C6SC(=S)N(CC)C6=O)s5)c(c24)C1=O)C(=O)N(CCCCCCCC)C3=O,{[][<]CCCCCCc1ccsc1C[>][<]}{[>][<]CCCCCCc1ccsc1[>][<]}{[>][<]CCCCCCc1ccsc1CCCCCCc1csc(C)c1[>][]}
P3HT,CCCCCCc1cc(-c2sc(-c3sc(-c4sc(C)cc4CCCCCC)cc3CCCCCC)cc2CCCCCC)sc1C,N4,CCCCCCCCN1C(=O)c2cc(-c3ccc(C=C4C(=O)c5ccccc5C4=O)s3)c3c4c(cc(-c5ccc(C=C6C(=O)c7ccccc7C6=O)s5)c(c24)C1=O)C(=O)N(CCCCCCCC)C3=O,"[0, 0, 0, 0, 0, 0, 41, 40, 40, 194, 1, 363, 7, 362, 7, 363]","[0, 0, 0, 0, 0, 0, 363, 7, 362, 7, 363, 1, 41, 40, 40, 194]","[[0, 0, 0, 0, 0, 0, 41, 40, 40, 194, 1, 363, 7, 362, 7, 363], [0, 0, 0, 0, 0, 0, 194, 41, 40, 40, 1, 363, 7, 362, 7, 363], [0, 0, 0, 0, 0, 0, 40, 194, 41, 40, 1, 363, 7, 362, 7, 363], [0, 0, 0, 0, 0, 0, 40, 40, 194, 41, 1, 363, 7, 362, 7, 363]]","[[0, 0, 0, 0, 0, 0, 363, 7, 362, 7, 363, 1, 41, 40, 40, 194], [0, 0, 0, 0, 0, 0, 363, 7, 362, 7, 363, 1, 194, 41, 40, 40], [0, 0, 0, 0, 0, 0, 363, 7, 362, 7, 363, 1, 40, 194, 41, 40], [0, 0, 0, 0, 0, 0, 363, 7, 362, 7, 363, 1, 40, 40, 194, 41]]",-5.2,-3.2,-5.54,-3.67,0.833,o-DCB,,,-1.0,60.0,-1.0,PEDOT:PSS,Ca,,0.000183,3.52,3.53,0.91,6.69,58.0,CCCCCCCCN1C(=O)c2cc(-c3ccc(C=C4C(=O)c5ccccc5C4=O)s3)c3c4c(cc(-c5ccc(C=C6C(=O)c7ccccc7C6=O)s5)c(c24)C1=O)C(=O)N(CCCCCCCC)C3=O,{[][<]CCCCCCc1ccsc1C[>][<]}{[>][<]CCCCCCc1ccsc1[>][<]}{[>][<]CCCCCCc1ccsc1CCCCCCc1csc(C)c1[>][]}
P3HT,CCCCCCc1cc(-c2sc(-c3sc(-c4sc(C)cc4CCCCCC)cc3CCCCCC)cc2CCCCCC)sc1C,N5,CCCCCCCC[Si]1(CCCCCCCC)c2cc(-c3ccc(/C=C4\C(=O)c5ccccc5C4=C(C#N)C#N)s3)ccc2-c2ccc(-c3ccc(/C=C4\C(=O)c5ccccc5C4=C(C#N)C#N)s3)cc21,"[0, 0, 0, 0, 41, 40, 40, 194, 1, 221, 7, 220, 279, 220, 7, 221]","[0, 0, 0, 0, 221, 7, 220, 279, 220, 7, 221, 1, 41, 40, 40, 194]","[[0, 0, 0, 0, 41, 40, 40, 194, 1, 221, 7, 220, 279, 220, 7, 221], [0, 0, 0, 0, 194, 41, 40, 40, 1, 221, 7, 220, 279, 220, 7, 221], [0, 0, 0, 0, 40, 194, 41, 40, 1, 221, 7, 220, 279, 220, 7, 221], [0, 0, 0, 0, 40, 40, 194, 41, 1, 221, 7, 220, 279, 220, 7, 221]]","[[0, 0, 0, 0, 221, 7, 220, 279, 220, 7, 221, 1, 41, 40, 40, 194], [0, 0, 0, 0, 221, 7, 220, 279, 220, 7, 221, 1, 194, 41, 40, 40], [0, 0, 0, 0, 221, 7, 220, 279, 220, 7, 221, 1, 40, 194, 41, 40], [0, 0, 0, 0, 221, 7, 220, 279, 220, 7, 221, 1, 40, 40, 194, 41]]",-5.2,-3.2,-6.34,-3.73,0.833,o-DCB,,,-1.0,70.0,-1.0,PEDOT:PSS,Ca,,,4.03,4.02,0.97,7.03,59.0,CCCCCCCC[Si]1(CCCCCCCC)c2cc(-c3ccc(/C=C4\C(=O)c5ccccc5C4=C(C#N)C#N)s3)ccc2-c2ccc(-c3ccc(/C=C4\C(=O)c5ccccc5C4=C(C#N)C#N)s3)cc21,{[][<]CCCCCCc1ccsc1C[>][<]}{[>][<]CCCCCCc1ccsc1[>][<]}{[>][<]CCCCCCc1ccsc1CCCCCCc1csc(C)c1[>][]}
P3HT,CCCCCCc1cc(-c2sc(-c3sc(-c4sc(C)cc4CCCCCC)cc3CCCCCC)cc2CCCCCC)sc1C,N6,CCCCCCCCn8c(=O)c(C#N)c(C)c(=Cc7ccc(c3cc5c(=O)n(CCCCCCCC)c(=O)c6c(c2ccc(C=c1c(C)c(C#N)c(=O)n(CCCCCCCC)c1=O)s2)cc4c(=O)n(CCCCCCCC)c(=O)c3c4c56)s7)c8=O,"[0, 0, 0, 0, 0, 0, 41, 40, 40, 194, 1, 364, 7, 362, 7, 364]","[0, 0, 0, 0, 0, 0, 364, 7, 362, 7, 364, 1, 41, 40, 40, 194]","[[0, 0, 0, 0, 0, 0, 41, 40, 40, 194, 1, 364, 7, 362, 7, 364], [0, 0, 0, 0, 0, 0, 194, 41, 40, 40, 1, 364, 7, 362, 7, 364], [0, 0, 0, 0, 0, 0, 40, 194, 41, 40, 1, 364, 7, 362, 7, 364], [0, 0, 0, 0, 0, 0, 40, 40, 194, 41, 1, 364, 7, 362, 7, 364]]","[[0, 0, 0, 0, 0, 0, 364, 7, 362, 7, 364, 1, 41, 40, 40, 194], [0, 0, 0, 0, 0, 0, 364, 7, 362, 7, 364, 1, 194, 41, 40, 40], [0, 0, 0, 0, 0, 0, 364, 7, 362, 7, 364, 1, 40, 194, 41, 40], [0, 0, 0, 0, 0, 0, 364, 7, 362, 7, 364, 1, 40, 40, 194, 41]]",-5.2,-3.2,-6.38,-3.98,0.833,o-DCB,,,-1.0,70.0,-1.0,PEDOT:PSS,Ca,,,6.11,6.11,0.9,10.78,63.0,CCCCCCCCn8c(=O)c(C#N)c(C)c(=Cc7ccc(c3cc5c(=O)n(CCCCCCCC)c(=O)c6c(c2ccc(C=c1c(C)c(C#N)c(=O)n(CCCCCCCC)c1=O)s2)cc4c(=O)n(CCCCCCCC)c(=O)c3c4c56)s7)c8=O,{[][<]CCCCCCc1ccsc1C[>][<]}{[>][<]CCCCCCc1ccsc1[>][<]}{[>][<]CCCCCCc1ccsc1CCCCCCc1csc(C)c1[>][]}
PTB7-Th,CCCCC(CC)COC(=O)c1sc2c(-c3cc4c(-c5ccc(CC(CC)CCCC)s5)c5sc(C)cc5c(-c5ccc(CC(CC)CCCC)s5)c4s3)sc(C)c2c1F,DTPC-IC,CCCCCCCCC(CCCCCC)Cn1c2cc3c4c(ccc5c6ccc7c8c(cc1c(c86)c2c45)-c1sc(/C=C2\C(=O)c4ccccc4C2=C(C#N)C#N)cc1C7(c1ccc(CCCCCC)cc1)c1ccc(CCCCCC)cc1)C(c1ccc(CCCCCC)cc1)(c1ccc(CCCCCC)cc1)c1cc(/C=C2\C(=O)c4ccccc4C2=C(C#N)C#N)sc1-3,"[0, 0, 0, 0, 0, 0, 49, 101, 1, 221, 7, 222, 223, 222, 7, 221]","[0, 0, 0, 0, 0, 0, 221, 7, 222, 223, 222, 7, 221, 1, 49, 101]","[[0, 0, 0, 0, 0, 0, 49, 101, 1, 221, 7, 222, 223, 222, 7, 221], [0, 0, 0, 0, 0, 0, 101, 49, 1, 221, 7, 222, 223, 222, 7, 221]]","[[0, 0, 0, 0, 0, 0, 221, 7, 222, 223, 222, 7, 221, 1, 49, 101], [0, 0, 0, 0, 0, 0, 221, 7, 222, 223, 222, 7, 221, 1, 101, 49]]",-5.2,-3.59,-5.21,-3.97,0.667,DCB,25.0,,-1.0,100.0,-1.0,PEDOT:PSS,C60-bissalt,0.00046,3.7e-05,3.12,3.12,0.863,8.53,42.4,CCCCCCCCC(CCCCCC)Cn1c2cc3c4c(ccc5c6ccc7c8c(cc1c(c86)c2c45)-c1sc(/C=C2\C(=O)c4ccccc4C2=C(C#N)C#N)cc1C7(c1ccc(CCCCCC)cc1)c1ccc(CCCCCC)cc1)C(c1ccc(CCCCCC)cc1)(c1ccc(CCCCCC)cc1)c1cc(/C=C2\C(=O)c4ccccc4C2=C(C#N)C#N)sc1-3,{[][<]CCCCC(CC)Cc1ccc(-c2c3cc(C)sc3c(-c3ccc(CC(CC)CCCC)s3)c3ccsc23)s1CCCCC(CC)COC(=O)c1sc2csc(C)c2c1F[>][]}
PTB7-Th,CCCCC(CC)COC(=O)c1sc2c(-c3cc4c(-c5ccc(CC(CC)CCCC)s5)c5sc(C)cc5c(-c5ccc(CC(CC)CCCC)s5)c4s3)sc(C)c2c1F,DTPC-DFIC,CCCCCCCCC(CCCCCC)Cn1c2cc3c4c(ccc5c6ccc7c8c(cc1c(c86)c2c45)-c1sc(/C=C2\C(=O)c4cc(F)c(F)cc4C2=C(C#N)C#N)cc1C7(c1ccc(CCCCCC)cc1)c1ccc(CCCCCC)cc1)C(c1ccc(CCCCCC)cc1)(c1ccc(CCCCCC)cc1)c1cc(/C=C2\C(=O)c4cc(F)c(F)cc4C2=C(C#N)C#N)sc1-3,"[0, 0, 0, 0, 0, 0, 49, 101, 1, 216, 7, 222, 223, 222, 7, 216]","[0, 0, 0, 0, 0, 0, 216, 7, 222, 223, 222, 7, 216, 1, 49, 101]","[[0, 0, 0, 0, 0, 0, 49, 101, 1, 216, 7, 222, 223, 222, 7, 216], [0, 0, 0, 0, 0, 0, 101, 49, 1, 216, 7, 222, 223, 222, 7, 216]]","[[0, 0, 0, 0, 0, 0, 216, 7, 222, 223, 222, 7, 216, 1, 49, 101], [0, 0, 0, 0, 0, 0, 216, 7, 222, 223, 222, 7, 216, 1, 101, 49]]",-5.2,-3.59,-5.31,-4.1,0.667,DCB,25.0,DIO,0.5,100.0,-1.0,PEDOT:PSS,C60-bissalt,0.0005,0.00016,10.21,10.21,0.76,21.92,61.3,CCCCCCCCC(CCCCCC)Cn1c2cc3c4c(ccc5c6ccc7c8c(cc1c(c86)c2c45)-c1sc(/C=C2\C(=O)c4cc(F)c(F)cc4C2=C(C#N)C#N)cc1C7(c1ccc(CCCCCC)cc1)c1ccc(CCCCCC)cc1)C(c1ccc(CCCCCC)cc1)(c1ccc(CCCCCC)cc1)c1cc(/C=C2\C(=O)c4cc(F)c(F)cc4C2=C(C#N)C#N)sc1-3,{[][<]CCCCC(CC)Cc1ccc(-c2c3cc(C)sc3c(-c3ccc(CC(CC)CCCC)s3)c3ccsc23)s1CCCCC(CC)COC(=O)c1sc2csc(C)c2c1F[>][]}
PBDB-T,CCCCC(CC)Cc1ccc(-c2c3cc(-c4ccc(-c5sc(-c6ccc(C)s6)c6c5C(=O)c5c(CC(CC)CCCC)sc(CC(CC)CCCC)c5C6=O)s4)sc3c(-c3ccc(CC(CC)CCCC)s3)c3cc(C)sc23)s1,DICTF,CCCCCCCCC1(CCCCCCCC)c2cc(-c3ccc(/C=C4\C(=O)c5ccccc5C4=C(C#N)C#N)s3)ccc2-c2ccc(-c3ccc(/C=C4\C(=O)c5ccccc5C4=C(C#N)C#N)s3)cc21,"[0, 0, 0, 0, 49, 7, 100, 9, 1, 221, 7, 220, 224, 220, 7, 221]","[0, 0, 0, 0, 221, 7, 220, 224, 220, 7, 221, 1, 49, 7, 100, 9]","[[0, 0, 0, 0, 49, 7, 100, 9, 1, 221, 7, 220, 224, 220, 7, 221], [0, 0, 0, 0, 9, 49, 7, 100, 1, 221, 7, 220, 224, 220, 7, 221], [0, 0, 0, 0, 100, 9, 49, 7, 1, 221, 7, 220, 224, 220, 7, 221], [0, 0, 0, 0, 7, 100, 9, 49, 1, 221, 7, 220, 224, 220, 7, 221]]","[[0, 0, 0, 0, 221, 7, 220, 224, 220, 7, 221, 1, 49, 7, 100, 9], [0, 0, 0, 0, 221, 7, 220, 224, 220, 7, 221, 1, 9, 49, 7, 100], [0, 0, 0, 0, 221, 7, 220, 224, 220, 7, 221, 1, 100, 9, 49, 7], [0, 0, 0, 0, 221, 7, 220, 224, 220, 7, 221, 1, 7, 100, 9, 49]]",-5.33,-2.92,-5.67,-3.79,0.833,CB,10.0,DIO,0.3,,-1.0,PEDOT:PSS,PDIN,1.56e-05,1.49e-05,5.93,5.65,0.93,10.3,59.0,CCCCCCCCC1(CCCCCCCC)c2cc(-c3ccc(/C=C4\C(=O)c5ccccc5C4=C(C#N)C#N)s3)ccc2-c2ccc(-c3ccc(/C=C4\C(=O)c5ccccc5C4=C(C#N)C#N)s3)cc21,{[][<]CCCCC(CC)Cc1ccc(-c2c3cc(C)sc3c(-c3ccc(CC(CC)CCCC)s3)c3ccsc23)s1[>][<]}{[>][<]c1ccsc1[>][<]}{[>][<]CCCCC(CC)Cc1sc(CC(CC)CCCC)c2c1C(=O)c1cscc1C2=OCc1cccs1[>][]}
PBDB-T,CCCCC(CC)Cc1ccc(-c2c3cc(-c4ccc(-c5sc(-c6ccc(C)s6)c6c5C(=O)c5c(CC(CC)CCCC)sc(CC(CC)CCCC)c5C6=O)s4)sc3c(-c3ccc(CC(CC)CCCC)s3)c3cc(C)sc23)s1,FDICTF,CCCCCCCCC1(CCCCCCCC)c2cc3c(cc2-c2cc4c(cc21)-c1sc(/C=C2\C(=O)c5ccccc5C2=C(C#N)C#N)cc1C4(CCCCCCCC)CCCCCCCC)C(CCCCCCCC)(CCCCCCCC)c1cc(/C=C2\C(=O)c4ccccc4C2=C(C#N)C#N)sc1-3,"[0, 0, 49, 7, 100, 9, 1, 221, 7, 224, 220, 224, 220, 224, 7, 221]","[0, 0, 221, 7, 224, 220, 224, 220, 224, 7, 221, 1, 49, 7, 100, 9]","[[0, 0, 49, 7, 100, 9, 1, 221, 7, 224, 220, 224, 220, 224, 7, 221], [0, 0, 9, 49, 7, 100, 1, 221, 7, 224, 220, 224, 220, 224, 7, 221], [0, 0, 100, 9, 49, 7, 1, 221, 7, 224, 220, 224, 220, 224, 7, 221], [0, 0, 7, 100, 9, 49, 1, 221, 7, 224, 220, 224, 220, 224, 7, 221]]","[[0, 0, 221, 7, 224, 220, 224, 220, 224, 7, 221, 1, 49, 7, 100, 9], [0, 0, 221, 7, 224, 220, 224, 220, 224, 7, 221, 1, 9, 49, 7, 100], [0, 0, 221, 7, 224, 220, 224, 220, 224, 7, 221, 1, 100, 9, 49, 7], [0, 0, 221, 7, 224, 220, 224, 220, 224, 7, 221, 1, 7, 100, 9, 49]]",-5.33,-2.92,-5.43,-3.71,0.833,CB,10.0,DIO,0.3,,-1.0,PEDOT:PSS,PDIN,3.37e-05,2.4e-05,10.06,9.81,0.94,15.81,66.0,CCCCCCCCC1(CCCCCCCC)c2cc3c(cc2-c2cc4c(cc21)-c1sc(/C=C2\C(=O)c5ccccc5C2=C(C#N)C#N)cc1C4(CCCCCCCC)CCCCCCCC)C(CCCCCCCC)(CCCCCCCC)c1cc(/C=C2\C(=O)c4ccccc4C2=C(C#N)C#N)sc1-3,{[][<]CCCCC(CC)Cc1ccc(-c2c3cc(C)sc3c(-c3ccc(CC(CC)CCCC)s3)c3ccsc23)s1[>][<]}{[>][<]c1ccsc1[>][<]}{[>][<]CCCCC(CC)Cc1sc(CC(CC)CCCC)c2c1C(=O)c1cscc1C2=OCc1cccs1[>][]}
P3HT,CCCCCCc1cc(-c2sc(-c3sc(-c4sc(C)cc4CCCCCC)cc3CCCCCC)cc2CCCCCC)sc1C,MPU1,CCCCC(CC)CN1C(=O)C2C(C(=O)N(CC(CC)CCCC)C2c2ccc(/C=C3\SC(=S)N(CC)C3=O)s2)C1c1ccc(/C=C2\SC(=S)N(CC)C2=O)s1,"[0, 0, 0, 0, 0, 0, 41, 40, 40, 194, 1, 239, 7, 277, 7, 239]","[0, 0, 0, 0, 0, 0, 239, 7, 277, 7, 239, 1, 41, 40, 40, 194]","[[0, 0, 0, 0, 0, 0, 41, 40, 40, 194, 1, 239, 7, 277, 7, 239], [0, 0, 0, 0, 0, 0, 194, 41, 40, 40, 1, 239, 7, 277, 7, 239], [0, 0, 0, 0, 0, 0, 40, 194, 41, 40, 1, 239, 7, 277, 7, 239], [0, 0, 0, 0, 0, 0, 40, 40, 194, 41, 1, 239, 7, 277, 7, 239]]","[[0, 0, 0, 0, 0, 0, 239, 7, 277, 7, 239, 1, 41, 40, 40, 194], [0, 0, 0, 0, 0, 0, 239, 7, 277, 7, 239, 1, 194, 41, 40, 40], [0, 0, 0, 0, 0, 0, 239, 7, 277, 7, 239, 1, 40, 194, 41, 40], [0, 0, 0, 0, 0, 0, 239, 7, 277, 7, 239, 1, 40, 40, 194, 41]]",-5.08,-2.96,-5.81,-3.99,1.0,CF,16.0,,-1.0,40.0,-1.0,,PFN,2.58e-05,8.15e-05,1.14,1.13,0.64,4.22,42.0,CCCCC(CC)CN1C(=O)C2C(C(=O)N(CC(CC)CCCC)C2c2ccc(/C=C3\SC(=S)N(CC)C3=O)s2)C1c1ccc(/C=C2\SC(=S)N(CC)C2=O)s1,{[][<]CCCCCCc1ccsc1C[>][<]}{[>][<]CCCCCCc1ccsc1[>][<]}{[>][<]CCCCCCc1ccsc1CCCCCCc1csc(C)c1[>][]}
P,CCCCCCCC[Si]1(CCCCCCCC)c2cc(-c3cc(F)c(C)c4nn(CCCCCC)nc34)sc2-c2sc(-c3cc(F)c(-c4cc5c(s4)-c4sc(C)cc4[Si]5(CCCCCCCC)CCCCCCCC)c4nn(CCCCCC)nc34)cc21,MPU1,CCCCC(CC)CN1C(=O)C2C(C(=O)N(CC(CC)CCCC)C2c2ccc(/C=C3\SC(=S)N(CC)C3=O)s2)C1c1ccc(/C=C2\SC(=S)N(CC)C2=O)s1,"[0, 0, 0, 0, 0, 0, 103, 104, 105, 106, 1, 239, 7, 277, 7, 239]","[0, 0, 0, 0, 0, 0, 239, 7, 277, 7, 239, 1, 103, 104, 105, 106]","[[0, 0, 0, 0, 0, 0, 103, 104, 105, 106, 1, 239, 7, 277, 7, 239], [0, 0, 0, 0, 0, 0, 106, 103, 104, 105, 1, 239, 7, 277, 7, 239], [0, 0, 0, 0, 0, 0, 105, 106, 103, 104, 1, 239, 7, 277, 7, 239], [0, 0, 0, 0, 0, 0, 104, 105, 106, 103, 1, 239, 7, 277, 7, 239]]","[[0, 0, 0, 0, 0, 0, 239, 7, 277, 7, 239, 1, 103, 104, 105, 106], [0, 0, 0, 0, 0, 0, 239, 7, 277, 7, 239, 1, 106, 103, 104, 105], [0, 0, 0, 0, 0, 0, 239, 7, 277, 7, 239, 1, 105, 106, 103, 104], [0, 0, 0, 0, 0, 0, 239, 7, 277, 7, 239, 1, 104, 105, 106, 103]]",-5.31,-3.33,-5.81,-3.99,1.0,CF,16.0,,-1.0,40.0,-1.0,,PFN,5.11e-05,8.83e-05,4.17,4.17,1.04,8.36,48.0,CCCCC(CC)CN1C(=O)C2C(C(=O)N(CC(CC)CCCC)C2c2ccc(/C=C3\SC(=S)N(CC)C3=O)s2)C1c1ccc(/C=C2\SC(=S)N(CC)C2=O)s1,{[][<]CCCCCCCC[Si]1(CCCCCCCC)c2ccsc2-c2sc(C)cc21[>][<]}{[>][<]CCCCCCn1nc2ccc(F)cc2n1[>][<]}{[>][<]CCCCCCCC[Si]1(CCCCCCCC)c2ccsc2-c2sccc21CCCCCCn1nc2ccc(F)c(C)c2n1[>][]}
PBDB-T,CCCCC(CC)Cc1ccc(-c2c3cc(-c4ccc(-c5sc(-c6ccc(C)s6)c6c5C(=O)c5c(CC(CC)CCCC)sc(CC(CC)CCCC)c5C6=O)s4)sc3c(-c3ccc(CC(CC)CCCC)s3)c3cc(C)sc23)s1,IDT-BC6,CCCCCCc1ccc(C2(c3ccc(CCCCCC)cc3)c3cc4c(cc3-c3sc(-c5cc(CCCCCC)c(C=C6C(=O)c7ccccc7C6=C(C#N)C#N)cc5CCCCCC)cc32)C(c2ccc(CCCCCC)cc2)(c2ccc(CCCCCC)cc2)c2cc(-c3cc(CCCCCC)c(C=C5C(=O)c6ccccc6C5=C(C#N)C#N)cc3CCCCCC)sc2-4)cc1,"[0, 0, 49, 7, 100, 9, 1, 221, 365, 7, 218, 220, 218, 7, 365, 221]","[0, 0, 221, 365, 7, 218, 220, 218, 7, 365, 221, 1, 49, 7, 100, 9]","[[0, 0, 49, 7, 100, 9, 1, 221, 365, 7, 218, 220, 218, 7, 365, 221], [0, 0, 9, 49, 7, 100, 1, 221, 365, 7, 218, 220, 218, 7, 365, 221], [0, 0, 100, 9, 49, 7, 1, 221, 365, 7, 218, 220, 218, 7, 365, 221], [0, 0, 7, 100, 9, 49, 1, 221, 365, 7, 218, 220, 218, 7, 365, 221]]","[[0, 0, 221, 365, 7, 218, 220, 218, 7, 365, 221, 1, 49, 7, 100, 9], [0, 0, 221, 365, 7, 218, 220, 218, 7, 365, 221, 1, 9, 49, 7, 100], [0, 0, 221, 365, 7, 218, 220, 218, 7, 365, 221, 1, 100, 9, 49, 7], [0, 0, 221, 365, 7, 218, 220, 218, 7, 365, 221, 1, 7, 100, 9, 49]]",-5.33,-2.92,-5.55,-3.83,1.0,o-DCB,4.0,,-1.0,100.0,-1.0,MoOx,ZnO,2.89e-06,1.38e-06,2.3,2.28,0.92,5.63,44.0,CCCCCCc1ccc(C2(c3ccc(CCCCCC)cc3)c3cc4c(cc3-c3sc(-c5cc(CCCCCC)c(C=C6C(=O)c7ccccc7C6=C(C#N)C#N)cc5CCCCCC)cc32)C(c2ccc(CCCCCC)cc2)(c2ccc(CCCCCC)cc2)c2cc(-c3cc(CCCCCC)c(C=C5C(=O)c6ccccc6C5=C(C#N)C#N)cc3CCCCCC)sc2-4)cc1,{[][<]CCCCC(CC)Cc1ccc(-c2c3cc(C)sc3c(-c3ccc(CC(CC)CCCC)s3)c3ccsc23)s1[>][<]}{[>][<]c1ccsc1[>][<]}{[>][<]CCCCC(CC)Cc1sc(CC(CC)CCCC)c2c1C(=O)c1cscc1C2=OCc1cccs1[>][]}
PBDB-T,CCCCC(CC)Cc1ccc(-c2c3cc(-c4ccc(-c5sc(-c6ccc(C)s6)c6c5C(=O)c5c(CC(CC)CCCC)sc(CC(CC)CCCC)c5C6=O)s4)sc3c(-c3ccc(CC(CC)CCCC)s3)c3cc(C)sc23)s1,IDT-BOC6,CCCCCCOc1cc(-c2cc3c(s2)-c2cc4c(cc2C3(c2ccc(CCCCCC)cc2)c2ccc(CCCCCC)cc2)-c2sc(-c3cc(OCCCCCC)c(C=C5C(=O)c6ccccc6C5=C(C#N)C#N)cc3OCCCCCC)cc2C4(c2ccc(CCCCCC)cc2)c2ccc(CCCCCC)cc2)c(OCCCCCC)cc1C=C1C(=O)c2ccccc2C1=C(C#N)C#N,"[0, 0, 49, 7, 100, 9, 1, 221, 366, 7, 218, 220, 218, 7, 366, 221]","[0, 0, 221, 366, 7, 218, 220, 218, 7, 366, 221, 1, 49, 7, 100, 9]","[[0, 0, 49, 7, 100, 9, 1, 221, 366, 7, 218, 220, 218, 7, 366, 221], [0, 0, 9, 49, 7, 100, 1, 221, 366, 7, 218, 220, 218, 7, 366, 221], [0, 0, 100, 9, 49, 7, 1, 221, 366, 7, 218, 220, 218, 7, 366, 221], [0, 0, 7, 100, 9, 49, 1, 221, 366, 7, 218, 220, 218, 7, 366, 221]]","[[0, 0, 221, 366, 7, 218, 220, 218, 7, 366, 221, 1, 49, 7, 100, 9], [0, 0, 221, 366, 7, 218, 220, 218, 7, 366, 221, 1, 9, 49, 7, 100], [0, 0, 221, 366, 7, 218, 220, 218, 7, 366, 221, 1, 100, 9, 49, 7], [0, 0, 221, 366, 7, 218, 220, 218, 7, 366, 221, 1, 7, 100, 9, 49]]",-5.33,-2.92,-5.51,-3.78,1.0,o-DCB,4.0,DIO,1.0,100.0,-1.0,MoOx,ZnO,0.000168,0.000198,9.6,9.56,1.01,17.52,54.0,CCCCCCOc1cc(-c2cc3c(s2)-c2cc4c(cc2C3(c2ccc(CCCCCC)cc2)c2ccc(CCCCCC)cc2)-c2sc(-c3cc(OCCCCCC)c(C=C5C(=O)c6ccccc6C5=C(C#N)C#N)cc3OCCCCCC)cc2C4(c2ccc(CCCCCC)cc2)c2ccc(CCCCCC)cc2)c(OCCCCCC)cc1C=C1C(=O)c2ccccc2C1=C(C#N)C#N,{[][<]CCCCC(CC)Cc1ccc(-c2c3cc(C)sc3c(-c3ccc(CC(CC)CCCC)s3)c3ccsc23)s1[>][<]}{[>][<]c1ccsc1[>][<]}{[>][<]CCCCC(CC)Cc1sc(CC(CC)CCCC)c2c1C(=O)c1cscc1C2=OCc1cccs1[>][]}
PTB7-Th,CCCCC(CC)COC(=O)c1sc2c(-c3cc4c(-c5ccc(CC(CC)CCCC)s5)c5sc(C)cc5c(-c5ccc(CC(CC)CCCC)s5)c4s3)sc(C)c2c1F,ITIC3,CCCCCCc1ccc(C2(c3ccc(CCCCCC)cc3)c3cc4c(cc3-c3sc5cc(C=C6C(=O)c7cc(F)ccc7C6=C(C#N)C#N)sc5c32)C(c2ccc(CCCCCC)cc2)(c2ccc(CCCCCC)cc2)c2c-4sc3cc(C=C4C(=O)c5cc(F)ccc5C4=C(C#N)C#N)sc23)cc1,"[0, 0, 0, 0, 0, 0, 49, 101, 1, 263, 79, 218, 220, 218, 79, 263]","[0, 0, 0, 0, 0, 0, 263, 79, 218, 220, 218, 79, 263, 1, 49, 101]","[[0, 0, 0, 0, 0, 0, 49, 101, 1, 263, 79, 218, 220, 218, 79, 263], [0, 0, 0, 0, 0, 0, 101, 49, 1, 263, 79, 218, 220, 218, 79, 263]]","[[0, 0, 0, 0, 0, 0, 263, 79, 218, 220, 218, 79, 263, 1, 49, 101], [0, 0, 0, 0, 0, 0, 263, 79, 218, 220, 218, 79, 263, 1, 101, 49]]",-5.2,-3.59,-5.54,-3.9,0.667,CF,10.0,,-1.0,,-1.0,MoOx,ZnO,0.00068,0.00027,8.09,8.09,0.763,16.8,63.1,CCCCCCc1ccc(C2(c3ccc(CCCCCC)cc3)c3cc4c(cc3-c3sc5cc(C=C6C(=O)c7cc(F)ccc7C6=C(C#N)C#N)sc5c32)C(c2ccc(CCCCCC)cc2)(c2ccc(CCCCCC)cc2)c2c-4sc3cc(C=C4C(=O)c5cc(F)ccc5C4=C(C#N)C#N)sc23)cc1,{[][<]CCCCC(CC)Cc1ccc(-c2c3cc(C)sc3c(-c3ccc(CC(CC)CCCC)s3)c3ccsc23)s1CCCCC(CC)COC(=O)c1sc2csc(C)c2c1F[>][]}
