Repository: aspuru-guzik-group/Beyond-Molecular-Structure-ML-for-OPV-Materials-Devices

File: ml_for_opvs/data/postprocess/OPV_Min/manual_frag/master_manual_frag.csv (part 5 of 19)
Donor,Donor_SMILES,Acceptor,Acceptor_SMILES,DA_manual_tokenized,AD_manual_tokenized,DA_manual_tokenized_aug,AD_manual_tokenized_aug,HOMO_D (eV),LUMO_D (eV),HOMO_A (eV),LUMO_A (eV),D:A ratio (m/m),solvent,total solids conc. (mg/mL),solvent additive,solvent additive conc. (%v/v),active layer thickness (nm),annealing temperature,hole contact layer,electron contact layer,hole mobility blend (cm^2 V^-1 s^-1),electron mobility blend (cm^2 V^-1 s^-1),PCE (%),calc_PCE (%),Voc (V),Jsc (mA cm^-2),FF (%),Acceptor_BigSMILES,Donor_BigSMILES
PTB7-Th,CCCCC(CC)COC(=O)c1sc2c(-c3cc4c(-c5ccc(CC(CC)CCCC)s5)c5sc(C)cc5c(-c5ccc(CC(CC)CCCC)s5)c4s3)sc(C)c2c1F,FOIC,CCCCCCc1ccc(C2(c3ccc(CCCCCC)cc3)c3c(sc4cc(C=C5C(=O)c6cc(F)ccc6C5=C(C#N)C#N)sc34)-c3sc4c5c(sc4c32)-c2sc3cc(C=C4C(=O)c6cc(F)ccc6C4=C(C#N)C#N)sc3c2C5(c2ccc(CCCCCC)cc2)c2ccc(CCCCCC)cc2)cc1,"[0, 0, 0, 0, 0, 0, 49, 101, 1, 263, 79, 218, 79, 218, 79, 263]","[0, 0, 0, 0, 0, 0, 263, 79, 218, 79, 218, 79, 263, 1, 49, 101]","[[0, 0, 0, 0, 0, 0, 49, 101, 1, 263, 79, 218, 79, 218, 79, 263], [0, 0, 0, 0, 0, 0, 101, 49, 1, 263, 79, 218, 79, 218, 79, 263]]","[[0, 0, 0, 0, 0, 0, 263, 79, 218, 79, 218, 79, 263, 1, 49, 101], [0, 0, 0, 0, 0, 0, 263, 79, 218, 79, 218, 79, 263, 1, 101, 49]]",-5.2,-3.59,-5.36,-3.92,0.667,CF,10.0,,-1.0,,-1.0,MoOx,ZnO,0.001,0.00051,12.0,11.97,0.743,24.0,67.1,CCCCCCc1ccc(C2(c3ccc(CCCCCC)cc3)c3c(sc4cc(C=C5C(=O)c6cc(F)ccc6C5=C(C#N)C#N)sc34)-c3sc4c5c(sc4c32)-c2sc3cc(C=C4C(=O)c6cc(F)ccc6C4=C(C#N)C#N)sc3c2C5(c2ccc(CCCCCC)cc2)c2ccc(CCCCCC)cc2)cc1,{[][<]CCCCC(CC)Cc1ccc(-c2c3cc(C)sc3c(-c3ccc(CC(CC)CCCC)s3)c3ccsc23)s1CCCCC(CC)COC(=O)c1sc2csc(C)c2c1F[>][]}
PBDT(2F)T,CCCCC(CC)COc1c2cc(-c3sc(C)c(F)c3F)sc2c(OCC(CC)CCCC)c2cc(C)sc12,ITIC,CCCCCCc1ccc(C2(c3ccc(CCCCCC)cc3)c3cc4c(cc3-c3sc5cc(/C=C6\C(=O)c7ccccc7C6=C(C#N)C#N)sc5c32)C(c2ccc(CCCCCC)cc2)(c2ccc(CCCCCC)cc2)c2c-4sc3cc(/C=C4\C(=O)c5ccccc5C4=C(C#N)C#N)sc23)cc1,"[0, 0, 0, 0, 0, 0, 37, 62, 1, 221, 79, 218, 220, 218, 79, 221]","[0, 0, 0, 0, 0, 0, 221, 79, 218, 220, 218, 79, 221, 1, 37, 62]","[[0, 0, 0, 0, 0, 0, 37, 62, 1, 221, 79, 218, 220, 218, 79, 221], [0, 0, 0, 0, 0, 0, 62, 37, 1, 221, 79, 218, 220, 218, 79, 221]]","[[0, 0, 0, 0, 0, 0, 221, 79, 218, 220, 218, 79, 221, 1, 37, 62], [0, 0, 0, 0, 0, 0, 221, 79, 218, 220, 218, 79, 221, 1, 62, 37]]",,,-5.48,-3.83,1.5,CB,,,-1.0,,-1.0,,,,,2.5,2.46,0.79,7.6,41.0,CCCCCCc1ccc(C2(c3ccc(CCCCCC)cc3)c3cc4c(cc3-c3sc5cc(/C=C6\C(=O)c7ccccc7C6=C(C#N)C#N)sc5c32)C(c2ccc(CCCCCC)cc2)(c2ccc(CCCCCC)cc2)c2c-4sc3cc(/C=C4\C(=O)c5ccccc5C4=C(C#N)C#N)sc23)cc1,{[][<]CCCCC(CC)COc1c2cc(C)sc2c(OCC(CC)CCCC)c2ccsc12Cc1scc(F)c1F[>][]}
PBDT(2H)T,CCCCC(CC)COc1c2cc(-c3ccc(C)s3)sc2c(OCC(CC)CCCC)c2cc(C)sc12,ITIC,CCCCCCc1ccc(C2(c3ccc(CCCCCC)cc3)c3cc4c(cc3-c3sc5cc(/C=C6\C(=O)c7ccccc7C6=C(C#N)C#N)sc5c32)C(c2ccc(CCCCCC)cc2)(c2ccc(CCCCCC)cc2)c2c-4sc3cc(/C=C4\C(=O)c5ccccc5C4=C(C#N)C#N)sc23)cc1,"[0, 0, 0, 0, 0, 0, 37, 9, 1, 221, 79, 218, 220, 218, 79, 221]","[0, 0, 0, 0, 0, 0, 221, 79, 218, 220, 218, 79, 221, 1, 37, 9]","[[0, 0, 0, 0, 0, 0, 37, 9, 1, 221, 79, 218, 220, 218, 79, 221], [0, 0, 0, 0, 0, 0, 9, 37, 1, 221, 79, 218, 220, 218, 79, 221]]","[[0, 0, 0, 0, 0, 0, 221, 79, 218, 220, 218, 79, 221, 1, 37, 9], [0, 0, 0, 0, 0, 0, 221, 79, 218, 220, 218, 79, 221, 1, 9, 37]]",,,-5.48,-3.83,1.0,CB,,,-1.0,,-1.0,,,,,5.4,5.24,0.96,10.3,53.0,CCCCCCc1ccc(C2(c3ccc(CCCCCC)cc3)c3cc4c(cc3-c3sc5cc(/C=C6\C(=O)c7ccccc7C6=C(C#N)C#N)sc5c32)C(c2ccc(CCCCCC)cc2)(c2ccc(CCCCCC)cc2)c2c-4sc3cc(/C=C4\C(=O)c5ccccc5C4=C(C#N)C#N)sc23)cc1,{[][<]CCCCC(CC)COc1c2cc(C)sc2c(OCC(CC)CCCC)c2ccsc12Cc1cccs1[>][]}
PBDT(T)(2F)T,CCCCC(CC)Cc1ccc(-c2c3cc(-c4sc(C)c(F)c4F)sc3c(-c3ccc(CC(CC)CCCC)s3)c3cc(C)sc23)s1,ITIC,CCCCCCc1ccc(C2(c3ccc(CCCCCC)cc3)c3cc4c(cc3-c3sc5cc(/C=C6\C(=O)c7ccccc7C6=C(C#N)C#N)sc5c32)C(c2ccc(CCCCCC)cc2)(c2ccc(CCCCCC)cc2)c2c-4sc3cc(/C=C4\C(=O)c5ccccc5C4=C(C#N)C#N)sc23)cc1,"[0, 0, 0, 0, 0, 0, 49, 62, 1, 221, 79, 218, 220, 218, 79, 221]","[0, 0, 0, 0, 0, 0, 221, 79, 218, 220, 218, 79, 221, 1, 49, 62]","[[0, 0, 0, 0, 0, 0, 49, 62, 1, 221, 79, 218, 220, 218, 79, 221], [0, 0, 0, 0, 0, 0, 62, 49, 1, 221, 79, 218, 220, 218, 79, 221]]","[[0, 0, 0, 0, 0, 0, 221, 79, 218, 220, 218, 79, 221, 1, 49, 62], [0, 0, 0, 0, 0, 0, 221, 79, 218, 220, 218, 79, 221, 1, 62, 49]]",,,-5.48,-3.83,1.0,CB,,,-1.0,,-1.0,,,,,9.8,9.85,0.94,16.9,62.0,CCCCCCc1ccc(C2(c3ccc(CCCCCC)cc3)c3cc4c(cc3-c3sc5cc(/C=C6\C(=O)c7ccccc7C6=C(C#N)C#N)sc5c32)C(c2ccc(CCCCCC)cc2)(c2ccc(CCCCCC)cc2)c2c-4sc3cc(/C=C4\C(=O)c5ccccc5C4=C(C#N)C#N)sc23)cc1,{[][<]CCCCC(CC)Cc1ccc(-c2c3cc(C)sc3c(-c3ccc(CC(CC)CCCC)s3)c3ccsc23)s1Cc1scc(F)c1F[>][]}
P3HT,CCCCCCc1cc(-c2sc(-c3sc(-c4sc(C)cc4CCCCCC)cc3CCCCCC)cc2CCCCCC)sc1C,ATT-3,CCCCCCCCOC(=O)c1cc2c(-c3cc4c(s3)-c3cc5c(cc3C4(c3ccc(CCCCCC)cc3)c3ccc(CCCCCC)cc3)-c3sc(-c4sc(C=C6SC(=S)N(CC)C6=O)c6sc(C(=O)OCCCCCCCC)cc46)cc3C5(c3ccc(CCCCCC)cc3)c3ccc(CCCCCC)cc3)sc(C=C3SC(=S)N(CC)C3=O)c2s1,"[0, 0, 41, 40, 40, 194, 1, 239, 335, 7, 218, 220, 218, 7, 335, 239]","[0, 0, 239, 335, 7, 218, 220, 218, 7, 335, 239, 1, 41, 40, 40, 194]","[[0, 0, 41, 40, 40, 194, 1, 239, 335, 7, 218, 220, 218, 7, 335, 239], [0, 0, 194, 41, 40, 40, 1, 239, 335, 7, 218, 220, 218, 7, 335, 239], [0, 0, 40, 194, 41, 40, 1, 239, 335, 7, 218, 220, 218, 7, 335, 239], [0, 0, 40, 40, 194, 41, 1, 239, 335, 7, 218, 220, 218, 7, 335, 239]]","[[0, 0, 239, 335, 7, 218, 220, 218, 7, 335, 239, 1, 41, 40, 40, 194], [0, 0, 239, 335, 7, 218, 220, 218, 7, 335, 239, 1, 194, 41, 40, 40], [0, 0, 239, 335, 7, 218, 220, 218, 7, 335, 239, 1, 40, 194, 41, 40], [0, 0, 239, 335, 7, 218, 220, 218, 7, 335, 239, 1, 40, 40, 194, 41]]",-5.0,-3.1,-5.32,-3.4,,,,,-1.0,,-1.0,,,,,6.26,6.28,0.927,10.93,62.0,CCCCCCCCOC(=O)c1cc2c(-c3cc4c(s3)-c3cc5c(cc3C4(c3ccc(CCCCCC)cc3)c3ccc(CCCCCC)cc3)-c3sc(-c4sc(C=C6SC(=S)N(CC)C6=O)c6sc(C(=O)OCCCCCCCC)cc46)cc3C5(c3ccc(CCCCCC)cc3)c3ccc(CCCCCC)cc3)sc(C=C3SC(=S)N(CC)C3=O)c2s1,{[][<]CCCCCCc1ccsc1C[>][<]}{[>][<]CCCCCCc1ccsc1[>][<]}{[>][<]CCCCCCc1ccsc1CCCCCCc1csc(C)c1[>][]}
PBDB-T,CCCCC(CC)Cc1ccc(-c2c3cc(-c4ccc(-c5sc(-c6ccc(C)s6)c6c5C(=O)c5c(CC(CC)CCCC)sc(CC(CC)CCCC)c5C6=O)s4)sc3c(-c3ccc(CC(CC)CCCC)s3)c3cc(C)sc23)s1,IT-O1,CCCCCCc1ccc(C2(c3ccc(CCCCCC)cc3)c3cc4c(cc3-c3sc5cc(/C=C6\C(=O)c7ccc(OC)cc7C6=C(C#N)C#N)sc5c32)C(c2ccc(CCCCCC)cc2)(c2ccc(CCCCCC)cc2)c2c-4sc3cc(/C=C4\C(=O)c5ccc(OC)cc5C4=C(C#N)C#N)sc23)cc1,"[0, 0, 0, 0, 49, 7, 100, 9, 1, 280, 79, 218, 220, 218, 79, 280]","[0, 0, 0, 0, 280, 79, 218, 220, 218, 79, 280, 1, 49, 7, 100, 9]","[[0, 0, 0, 0, 49, 7, 100, 9, 1, 280, 79, 218, 220, 218, 79, 280], [0, 0, 0, 0, 9, 49, 7, 100, 1, 280, 79, 218, 220, 218, 79, 280], [0, 0, 0, 0, 100, 9, 49, 7, 1, 280, 79, 218, 220, 218, 79, 280], [0, 0, 0, 0, 7, 100, 9, 49, 1, 280, 79, 218, 220, 218, 79, 280]]","[[0, 0, 0, 0, 280, 79, 218, 220, 218, 79, 280, 1, 49, 7, 100, 9], [0, 0, 0, 0, 280, 79, 218, 220, 218, 79, 280, 1, 9, 49, 7, 100], [0, 0, 0, 0, 280, 79, 218, 220, 218, 79, 280, 1, 100, 9, 49, 7], [0, 0, 0, 0, 280, 79, 218, 220, 218, 79, 280, 1, 7, 100, 9, 49]]",-5.33,-2.92,-5.38,-3.33,1.0,CB,10.0,,-1.0,101.0,130.0,PEDOT:PSS,PFN-Br,0.00012,5.43e-05,11.6,11.62,0.93,17.35,72.0,CCCCCCc1ccc(C2(c3ccc(CCCCCC)cc3)c3cc4c(cc3-c3sc5cc(/C=C6\C(=O)c7ccc(OC)cc7C6=C(C#N)C#N)sc5c32)C(c2ccc(CCCCCC)cc2)(c2ccc(CCCCCC)cc2)c2c-4sc3cc(/C=C4\C(=O)c5ccc(OC)cc5C4=C(C#N)C#N)sc23)cc1,{[][<]CCCCC(CC)Cc1ccc(-c2c3cc(C)sc3c(-c3ccc(CC(CC)CCCC)s3)c3ccsc23)s1[>][<]}{[>][<]c1ccsc1[>][<]}{[>][<]CCCCC(CC)Cc1sc(CC(CC)CCCC)c2c1C(=O)c1cscc1C2=OCc1cccs1[>][]}
PBDB-T,CCCCC(CC)Cc1ccc(-c2c3cc(-c4ccc(-c5sc(-c6ccc(C)s6)c6c5C(=O)c5c(CC(CC)CCCC)sc(CC(CC)CCCC)c5C6=O)s4)sc3c(-c3ccc(CC(CC)CCCC)s3)c3cc(C)sc23)s1,IT-O2,CCCCCCc1ccc(C2(c3ccc(CCCCCC)cc3)c3cc4c(cc3-c3sc5cc(/C=C6\C(=O)c7ccc(OCC)cc7C6=C(C#N)C#N)sc5c32)C(c2ccc(CCCCCC)cc2)(c2ccc(CCCCCC)cc2)c2c-4sc3cc(/C=C4\C(=O)c5ccc(OCC)cc5C4=C(C#N)C#N)sc23)cc1,"[0, 0, 0, 0, 49, 7, 100, 9, 1, 281, 79, 218, 220, 218, 79, 281]","[0, 0, 0, 0, 281, 79, 218, 220, 218, 79, 281, 1, 49, 7, 100, 9]","[[0, 0, 0, 0, 49, 7, 100, 9, 1, 281, 79, 218, 220, 218, 79, 281], [0, 0, 0, 0, 9, 49, 7, 100, 1, 281, 79, 218, 220, 218, 79, 281], [0, 0, 0, 0, 100, 9, 49, 7, 1, 281, 79, 218, 220, 218, 79, 281], [0, 0, 0, 0, 7, 100, 9, 49, 1, 281, 79, 218, 220, 218, 79, 281]]","[[0, 0, 0, 0, 281, 79, 218, 220, 218, 79, 281, 1, 49, 7, 100, 9], [0, 0, 0, 0, 281, 79, 218, 220, 218, 79, 281, 1, 9, 49, 7, 100], [0, 0, 0, 0, 281, 79, 218, 220, 218, 79, 281, 1, 100, 9, 49, 7], [0, 0, 0, 0, 281, 79, 218, 220, 218, 79, 281, 1, 7, 100, 9, 49]]",-5.33,-2.92,-5.37,-3.31,1.0,CB,10.0,,-1.0,94.0,130.0,PEDOT:PSS,PFN-Br,0.000458,8.4e-05,9.3,9.31,0.97,15.34,62.6,CCCCCCc1ccc(C2(c3ccc(CCCCCC)cc3)c3cc4c(cc3-c3sc5cc(/C=C6\C(=O)c7ccc(OCC)cc7C6=C(C#N)C#N)sc5c32)C(c2ccc(CCCCCC)cc2)(c2ccc(CCCCCC)cc2)c2c-4sc3cc(/C=C4\C(=O)c5ccc(OCC)cc5C4=C(C#N)C#N)sc23)cc1,{[][<]CCCCC(CC)Cc1ccc(-c2c3cc(C)sc3c(-c3ccc(CC(CC)CCCC)s3)c3ccsc23)s1[>][<]}{[>][<]c1ccsc1[>][<]}{[>][<]CCCCC(CC)Cc1sc(CC(CC)CCCC)c2c1C(=O)c1cscc1C2=OCc1cccs1[>][]}
PBDB-T,CCCCC(CC)Cc1ccc(-c2c3cc(-c4ccc(-c5sc(-c6ccc(C)s6)c6c5C(=O)c5c(CC(CC)CCCC)sc(CC(CC)CCCC)c5C6=O)s4)sc3c(-c3ccc(CC(CC)CCCC)s3)c3cc(C)sc23)s1,IT-O3,CCCCCCc1ccc(C2(c3ccc(CCCCCC)cc3)c3cc4c(cc3-c3sc5cc(/C=C6\C(=O)c7ccc(OCCC)cc7C6=C(C#N)C#N)sc5c32)C(c2ccc(CCCCCC)cc2)(c2ccc(CCCCCC)cc2)c2c-4sc3cc(/C=C4\C(=O)c5ccc(OCCC)cc5C4=C(C#N)C#N)sc23)cc1,"[0, 0, 0, 0, 49, 7, 100, 9, 1, 282, 79, 218, 220, 218, 79, 282]","[0, 0, 0, 0, 282, 79, 218, 220, 218, 79, 282, 1, 49, 7, 100, 9]","[[0, 0, 0, 0, 49, 7, 100, 9, 1, 282, 79, 218, 220, 218, 79, 282], [0, 0, 0, 0, 9, 49, 7, 100, 1, 282, 79, 218, 220, 218, 79, 282], [0, 0, 0, 0, 100, 9, 49, 7, 1, 282, 79, 218, 220, 218, 79, 282], [0, 0, 0, 0, 7, 100, 9, 49, 1, 282, 79, 218, 220, 218, 79, 282]]","[[0, 0, 0, 0, 282, 79, 218, 220, 218, 79, 282, 1, 49, 7, 100, 9], [0, 0, 0, 0, 282, 79, 218, 220, 218, 79, 282, 1, 9, 49, 7, 100], [0, 0, 0, 0, 282, 79, 218, 220, 218, 79, 282, 1, 100, 9, 49, 7], [0, 0, 0, 0, 282, 79, 218, 220, 218, 79, 282, 1, 7, 100, 9, 49]]",-5.33,-2.92,-5.36,-3.31,1.0,CB,10.0,,-1.0,90.0,130.0,PEDOT:PSS,PFN-Br,1.5e-05,1.77e-06,4.9,4.94,0.98,9.8,51.4,CCCCCCc1ccc(C2(c3ccc(CCCCCC)cc3)c3cc4c(cc3-c3sc5cc(/C=C6\C(=O)c7ccc(OCCC)cc7C6=C(C#N)C#N)sc5c32)C(c2ccc(CCCCCC)cc2)(c2ccc(CCCCCC)cc2)c2c-4sc3cc(/C=C4\C(=O)c5ccc(OCCC)cc5C4=C(C#N)C#N)sc23)cc1,{[][<]CCCCC(CC)Cc1ccc(-c2c3cc(C)sc3c(-c3ccc(CC(CC)CCCC)s3)c3ccsc23)s1[>][<]}{[>][<]c1ccsc1[>][<]}{[>][<]CCCCC(CC)Cc1sc(CC(CC)CCCC)c2c1C(=O)c1cscc1C2=OCc1cccs1[>][]}
PBDB-T,CCCCC(CC)Cc1ccc(-c2c3cc(-c4ccc(-c5sc(-c6ccc(C)s6)c6c5C(=O)c5c(CC(CC)CCCC)sc(CC(CC)CCCC)c5C6=O)s4)sc3c(-c3ccc(CC(CC)CCCC)s3)c3cc(C)sc23)s1,IT-O4,CCCCCCc1ccc(C2(c3ccc(CCCCCC)cc3)c3cc4c(cc3-c3sc5cc(/C=C6\C(=O)c7ccc(OCCCC)cc7C6=C(C#N)C#N)sc5c32)C(c2ccc(CCCCCC)cc2)(c2ccc(CCCCCC)cc2)c2c-4sc3cc(/C=C4\C(=O)c5ccc(OCCCC)cc5C4=C(C#N)C#N)sc23)cc1,"[0, 0, 0, 0, 49, 7, 100, 9, 1, 283, 79, 218, 220, 218, 79, 283]","[0, 0, 0, 0, 283, 79, 218, 220, 218, 79, 283, 1, 49, 7, 100, 9]","[[0, 0, 0, 0, 49, 7, 100, 9, 1, 283, 79, 218, 220, 218, 79, 283], [0, 0, 0, 0, 9, 49, 7, 100, 1, 283, 79, 218, 220, 218, 79, 283], [0, 0, 0, 0, 100, 9, 49, 7, 1, 283, 79, 218, 220, 218, 79, 283], [0, 0, 0, 0, 7, 100, 9, 49, 1, 283, 79, 218, 220, 218, 79, 283]]","[[0, 0, 0, 0, 283, 79, 218, 220, 218, 79, 283, 1, 49, 7, 100, 9], [0, 0, 0, 0, 283, 79, 218, 220, 218, 79, 283, 1, 9, 49, 7, 100], [0, 0, 0, 0, 283, 79, 218, 220, 218, 79, 283, 1, 100, 9, 49, 7], [0, 0, 0, 0, 283, 79, 218, 220, 218, 79, 283, 1, 7, 100, 9, 49]]",-5.33,-2.92,-5.35,-3.3,1.0,CB,10.0,,-1.0,89.0,130.0,PEDOT:PSS,PFN-Br,7.34e-05,1.71e-06,4.2,4.17,0.95,9.16,47.9,CCCCCCc1ccc(C2(c3ccc(CCCCCC)cc3)c3cc4c(cc3-c3sc5cc(/C=C6\C(=O)c7ccc(OCCCC)cc7C6=C(C#N)C#N)sc5c32)C(c2ccc(CCCCCC)cc2)(c2ccc(CCCCCC)cc2)c2c-4sc3cc(/C=C4\C(=O)c5ccc(OCCCC)cc5C4=C(C#N)C#N)sc23)cc1,{[][<]CCCCC(CC)Cc1ccc(-c2c3cc(C)sc3c(-c3ccc(CC(CC)CCCC)s3)c3ccsc23)s1[>][<]}{[>][<]c1ccsc1[>][<]}{[>][<]CCCCC(CC)Cc1sc(CC(CC)CCCC)c2c1C(=O)c1cscc1C2=OCc1cccs1[>][]}
PTPDBDT,CCCCCCCCN1C(=O)c2c(C)sc(-c3cc4c(-c5ccc(CC(CC)CCCC)s5)c5sc(C)cc5c(-c5ccc(CC(CC)CCCC)s5)c4s3)c2C1=O,F-ITIC,CCCCCCc1ccc(C2(c3ccc(CCCCCC)cc3)c3cc4c(cc3-c3sc5cc(C=C6C(=O)c7cc(F)ccc7C6=C(C#N)C#N)sc5c32)C(c2ccc(CCCCCC)cc2)(c2ccc(CCCCCC)cc2)c2c-4sc3cc(C=C4C(=O)c5cc(F)ccc5C4=C(C#N)C#N)sc23)cc1,"[0, 0, 0, 0, 0, 0, 49, 110, 1, 263, 79, 218, 220, 218, 79, 263]","[0, 0, 0, 0, 0, 0, 263, 79, 218, 220, 218, 79, 263, 1, 49, 110]","[[0, 0, 0, 0, 0, 0, 49, 110, 1, 263, 79, 218, 220, 218, 79, 263], [0, 0, 0, 0, 0, 0, 110, 49, 1, 263, 79, 218, 220, 218, 79, 263]]","[[0, 0, 0, 0, 0, 0, 263, 79, 218, 220, 218, 79, 263, 1, 49, 110], [0, 0, 0, 0, 0, 0, 263, 79, 218, 220, 218, 79, 263, 1, 110, 49]]",-5.6,-3.75,-5.65,-4.09,1.0,CF,,n-hexane,10.0,40.0,150.0,PEDOT:PSS,MoOx,0.0027,0.002,8.8,8.75,0.94,14.1,66.0,CCCCCCc1ccc(C2(c3ccc(CCCCCC)cc3)c3cc4c(cc3-c3sc5cc(C=C6C(=O)c7cc(F)ccc7C6=C(C#N)C#N)sc5c32)C(c2ccc(CCCCCC)cc2)(c2ccc(CCCCCC)cc2)c2c-4sc3cc(C=C4C(=O)c5cc(F)ccc5C4=C(C#N)C#N)sc23)cc1,{[][<]CCCCC(CC)Cc1ccc(-c2c3cc(C)sc3c(-c3ccc(CC(CC)CCCC)s3)c3ccsc23)s1CCCCCCCCN1C(=O)c2csc(C)c2C1=O[>][]}
PTPDBDT,CCCCCCCCN1C(=O)c2c(C)sc(-c3cc4c(-c5ccc(CC(CC)CCCC)s5)c5sc(C)cc5c(-c5ccc(CC(CC)CCCC)s5)c4s3)c2C1=O,Cl-ITIC,CCCCCCc1ccc(C2(c3ccc(CCCCCC)cc3)c3cc4c(cc3-c3sc5cc(C=C6C(=O)c7cc(Cl)ccc7C6=C(C#N)C#N)sc5c32)C(c2ccc(CCCCCC)cc2)(c2ccc(CCCCCC)cc2)c2c-4sc3cc(C=C4C(=O)c5cc(Cl)ccc5C4=C(C#N)C#N)sc23)cc1,"[0, 0, 0, 0, 0, 0, 49, 110, 1, 367, 79, 218, 220, 218, 79, 367]","[0, 0, 0, 0, 0, 0, 367, 79, 218, 220, 218, 79, 367, 1, 49, 110]","[[0, 0, 0, 0, 0, 0, 49, 110, 1, 367, 79, 218, 220, 218, 79, 367], [0, 0, 0, 0, 0, 0, 110, 49, 1, 367, 79, 218, 220, 218, 79, 367]]","[[0, 0, 0, 0, 0, 0, 367, 79, 218, 220, 218, 79, 367, 1, 49, 110], [0, 0, 0, 0, 0, 0, 367, 79, 218, 220, 218, 79, 367, 1, 110, 49]]",-5.6,-3.75,-5.7,-4.14,1.0,CF,,n-hexane,10.0,40.0,150.0,PEDOT:PSS,MoOx,0.011,0.1,9.5,9.53,0.94,15.6,65.0,CCCCCCc1ccc(C2(c3ccc(CCCCCC)cc3)c3cc4c(cc3-c3sc5cc(C=C6C(=O)c7cc(Cl)ccc7C6=C(C#N)C#N)sc5c32)C(c2ccc(CCCCCC)cc2)(c2ccc(CCCCCC)cc2)c2c-4sc3cc(C=C4C(=O)c5cc(Cl)ccc5C4=C(C#N)C#N)sc23)cc1,{[][<]CCCCC(CC)Cc1ccc(-c2c3cc(C)sc3c(-c3ccc(CC(CC)CCCC)s3)c3ccsc23)s1CCCCCCCCN1C(=O)c2csc(C)c2C1=O[>][]}
PBDB-T,CCCCC(CC)Cc1ccc(-c2c3cc(-c4ccc(-c5sc(-c6ccc(C)s6)c6c5C(=O)c5c(CC(CC)CCCC)sc(CC(CC)CCCC)c5C6=O)s4)sc3c(-c3ccc(CC(CC)CCCC)s3)c3cc(C)sc23)s1,NFBDT,CCCCCCc1ccc(C2(c3ccc(CCCCCC)cc3)c3cc(/C=C4\C(=O)c5ccccc5C4=C(C#N)C#N)sc3-c3sc4cc5c6c(sc5cc4c32)-c2sc(/C=C3\C(=O)c4ccccc4C3=C(C#N)C#N)cc2C6(c2ccc(CCCCCC)cc2)c2ccc(CCCCCC)cc2)cc1,"[0, 0, 49, 7, 100, 9, 1, 221, 7, 218, 217, 220, 217, 218, 7, 221]","[0, 0, 221, 7, 218, 217, 220, 217, 218, 7, 221, 1, 49, 7, 100, 9]","[[0, 0, 49, 7, 100, 9, 1, 221, 7, 218, 217, 220, 217, 218, 7, 221], [0, 0, 9, 49, 7, 100, 1, 221, 7, 218, 217, 220, 217, 218, 7, 221], [0, 0, 100, 9, 49, 7, 1, 221, 7, 218, 217, 220, 217, 218, 7, 221], [0, 0, 7, 100, 9, 49, 1, 221, 7, 218, 217, 220, 217, 218, 7, 221]]","[[0, 0, 221, 7, 218, 217, 220, 217, 218, 7, 221, 1, 49, 7, 100, 9], [0, 0, 221, 7, 218, 217, 220, 217, 218, 7, 221, 1, 9, 49, 7, 100], [0, 0, 221, 7, 218, 217, 220, 217, 218, 7, 221, 1, 100, 9, 49, 7], [0, 0, 221, 7, 218, 217, 220, 217, 218, 7, 221, 1, 7, 100, 9, 49]]",-5.33,-2.92,-5.4,-3.83,1.25,CF,10.5,,-1.0,100.0,-1.0,PEDOT:PSS,PDIN,0.000368,0.000138,10.15,9.93,0.863,17.35,66.3,CCCCCCc1ccc(C2(c3ccc(CCCCCC)cc3)c3cc(/C=C4\C(=O)c5ccccc5C4=C(C#N)C#N)sc3-c3sc4cc5c6c(sc5cc4c32)-c2sc(/C=C3\C(=O)c4ccccc4C3=C(C#N)C#N)cc2C6(c2ccc(CCCCCC)cc2)c2ccc(CCCCCC)cc2)cc1,{[][<]CCCCC(CC)Cc1ccc(-c2c3cc(C)sc3c(-c3ccc(CC(CC)CCCC)s3)c3ccsc23)s1[>][<]}{[>][<]c1ccsc1[>][<]}{[>][<]CCCCC(CC)Cc1sc(CC(CC)CCCC)c2c1C(=O)c1cscc1C2=OCc1cccs1[>][]}
PBDB-T,CCCCC(CC)Cc1ccc(-c2c3cc(-c4ccc(-c5sc(-c6ccc(C)s6)c6c5C(=O)c5c(CC(CC)CCCC)sc(CC(CC)CCCC)c5C6=O)s4)sc3c(-c3ccc(CC(CC)CCCC)s3)c3cc(C)sc23)s1,NCBDT,CCCCCCCCc1c2sc3c(c2c(CCCCCCCC)c2sc4c(c12)C(c1ccc(CCCCCC)cc1)(c1ccc(CCCCCC)cc1)c1cc(C=C2C(=O)c5cc(F)ccc5C2=C(C#N)C#N)sc1-4)C(c1ccc(CCCCCC)cc1)(c1ccc(CCCCCC)cc1)c1cc(C=C2C(=O)c4cc(F)ccc4C2=C(C#N)C#N)sc1-3,"[0, 0, 49, 7, 100, 9, 1, 263, 7, 218, 217, 293, 217, 218, 7, 263]","[0, 0, 263, 7, 218, 217, 293, 217, 218, 7, 263, 1, 49, 7, 100, 9]","[[0, 0, 49, 7, 100, 9, 1, 263, 7, 218, 217, 293, 217, 218, 7, 263], [0, 0, 9, 49, 7, 100, 1, 263, 7, 218, 217, 293, 217, 218, 7, 263], [0, 0, 100, 9, 49, 7, 1, 263, 7, 218, 217, 293, 217, 218, 7, 263], [0, 0, 7, 100, 9, 49, 1, 263, 7, 218, 217, 293, 217, 218, 7, 263]]","[[0, 0, 263, 7, 218, 217, 293, 217, 218, 7, 263, 1, 49, 7, 100, 9], [0, 0, 263, 7, 218, 217, 293, 217, 218, 7, 263, 1, 9, 49, 7, 100], [0, 0, 263, 7, 218, 217, 293, 217, 218, 7, 263, 1, 100, 9, 49, 7], [0, 0, 263, 7, 218, 217, 293, 217, 218, 7, 263, 1, 7, 100, 9, 49]]",-5.33,-2.92,-5.36,-3.89,1.25,CF,10.0,,-1.0,100.0,-1.0,PEDOT:PSS,PDINO,0.000392,0.000158,11.62,11.57,0.835,19.73,70.2,CCCCCCCCc1c2sc3c(c2c(CCCCCCCC)c2sc4c(c12)C(c1ccc(CCCCCC)cc1)(c1ccc(CCCCCC)cc1)c1cc(C=C2C(=O)c5cc(F)ccc5C2=C(C#N)C#N)sc1-4)C(c1ccc(CCCCCC)cc1)(c1ccc(CCCCCC)cc1)c1cc(C=C2C(=O)c4cc(F)ccc4C2=C(C#N)C#N)sc1-3,{[][<]CCCCC(CC)Cc1ccc(-c2c3cc(C)sc3c(-c3ccc(CC(CC)CCCC)s3)c3ccsc23)s1[>][<]}{[>][<]c1ccsc1[>][<]}{[>][<]CCCCC(CC)Cc1sc(CC(CC)CCCC)c2c1C(=O)c1cscc1C2=OCc1cccs1[>][]}
J71,CCCCCCCCC(CCCCCC)Cn1nc2c(-c3ccc(C)s3)c(F)c(F)c(-c3ccc(-c4cc5c(-c6ccc([Si](CCC)(CCC)CCC)s6)c6sc(C)cc6c(-c6ccc([Si](CCC)(CCC)CCC)s6)c5s4)s3)c2n1,ZITI-4F,CCCCCCC(CCCC)CSC1(SCC(CCCC)CCCCCC)C2=C(c3cc4c(cc31)-c1sc(/C=C3\C(=O)c5cc(F)c(F)cc5C3=C(C#N)C#N)cc1C4)C(SCC(CCCC)CCCCCC)(SCC(CCCC)CCCCCC)c1cc3c(cc12)Cc1cc(/C=C2\C(=O)c4cc(F)c(F)cc4C2=C(C#N)C#N)sc1-3,"[0, 0, 0, 0, 6, 7, 8, 9, 1, 216, 294, 220, 295, 220, 294, 216]","[0, 0, 0, 0, 216, 294, 220, 295, 220, 294, 216, 1, 6, 7, 8, 9]","[[0, 0, 0, 0, 6, 7, 8, 9, 1, 216, 294, 220, 295, 220, 294, 216], [0, 0, 0, 0, 9, 6, 7, 8, 1, 216, 294, 220, 295, 220, 294, 216], [0, 0, 0, 0, 8, 9, 6, 7, 1, 216, 294, 220, 295, 220, 294, 216], [0, 0, 0, 0, 7, 8, 9, 6, 1, 216, 294, 220, 295, 220, 294, 216]]","[[0, 0, 0, 0, 216, 294, 220, 295, 220, 294, 216, 1, 6, 7, 8, 9], [0, 0, 0, 0, 216, 294, 220, 295, 220, 294, 216, 1, 9, 6, 7, 8], [0, 0, 0, 0, 216, 294, 220, 295, 220, 294, 216, 1, 8, 9, 6, 7], [0, 0, 0, 0, 216, 294, 220, 295, 220, 294, 216, 1, 7, 8, 9, 6]]",-5.48,-3.6,-5.66,-3.81,1.0,CF,18.0,,-1.0,110.0,120.0,PEDOT:PSS,PNDIT-F3N,0.000383,0.000186,13.18,13.17,0.85,21.3,72.76,CCCCCCC(CCCC)CSC1(SCC(CCCC)CCCCCC)C2=C(c3cc4c(cc31)-c1sc(/C=C3\C(=O)c5cc(F)c(F)cc5C3=C(C#N)C#N)cc1C4)C(SCC(CCCC)CCCCCC)(SCC(CCCC)CCCCCC)c1cc3c(cc12)Cc1cc(/C=C2\C(=O)c4cc(F)c(F)cc4C2=C(C#N)C#N)sc1-3,{[][<]CCC[Si](CCC)(CCC)c1ccc(-c2c3cc(C)sc3c(-c3ccc([Si](CCC)(CCC)CCC)s3)c3ccsc23)s1[>][<]}{[>][<]c1ccsc1[>][<]}{[>][<]CCCCCCCCC(CCCCCC)Cn1nc2cc(F)c(F)cc2n1Cc1cccs1[>][]}
J71,CCCCCCCCC(CCCCCC)Cn1nc2c(-c3ccc(C)s3)c(F)c(F)c(-c3ccc(-c4cc5c(-c6ccc([Si](CCC)(CCC)CCC)s6)c6sc(C)cc6c(-c6ccc([Si](CCC)(CCC)CCC)s6)c5s4)s3)c2n1,ZITI,CCCCCCCCC(CCCCCC)CC1(CCCCCCCCC(C)CCCCCC)c2cc3c(cc2C2C1c1cc4c(cc1C2(CC(CCCCCC)CCCCCCCC)CC(CCCCCC)CCCCCCCC)-c1sc(/C=C2\C(=O)c5cc(F)ccc5C2=C(C#N)C#N)cc1C4)Cc1cc(/C=C2\C(=O)c4cc(F)ccc4C2=C(C#N)C#N)sc1-3,"[0, 0, 6, 7, 8, 9, 1, 263, 7, 347, 220, 348, 220, 347, 7, 263]","[0, 0, 263, 7, 347, 220, 348, 220, 347, 7, 263, 1, 6, 7, 8, 9]","[[0, 0, 6, 7, 8, 9, 1, 263, 7, 347, 220, 348, 220, 347, 7, 263], [0, 0, 9, 6, 7, 8, 1, 263, 7, 347, 220, 348, 220, 347, 7, 263], [0, 0, 8, 9, 6, 7, 1, 263, 7, 347, 220, 348, 220, 347, 7, 263], [0, 0, 7, 8, 9, 6, 1, 263, 7, 347, 220, 348, 220, 347, 7, 263]]","[[0, 0, 263, 7, 347, 220, 348, 220, 347, 7, 263, 1, 6, 7, 8, 9], [0, 0, 263, 7, 347, 220, 348, 220, 347, 7, 263, 1, 9, 6, 7, 8], [0, 0, 263, 7, 347, 220, 348, 220, 347, 7, 263, 1, 8, 9, 6, 7], [0, 0, 263, 7, 347, 220, 348, 220, 347, 7, 263, 1, 7, 8, 9, 6]]",-5.48,-3.6,-5.59,-3.74,,,,,-1.0,,-1.0,PEDOT:PSS,PNDIT-F3N,,,13.85,13.88,0.88,21.57,73.1,CCCCCCCCC(CCCCCC)CC1(CCCCCCCCC(C)CCCCCC)c2cc3c(cc2C2C1c1cc4c(cc1C2(CC(CCCCCC)CCCCCCCC)CC(CCCCCC)CCCCCCCC)-c1sc(/C=C2\C(=O)c5cc(F)ccc5C2=C(C#N)C#N)cc1C4)Cc1cc(/C=C2\C(=O)c4cc(F)ccc4C2=C(C#N)C#N)sc1-3,{[][<]CCC[Si](CCC)(CCC)c1ccc(-c2c3cc(C)sc3c(-c3ccc([Si](CCC)(CCC)CCC)s3)c3ccsc23)s1[>][<]}{[>][<]c1ccsc1[>][<]}{[>][<]CCCCCCCCC(CCCCCC)Cn1nc2cc(F)c(F)cc2n1Cc1cccs1[>][]}
PBDB-T,CCCCC(CC)Cc1ccc(-c2c3cc(-c4ccc(-c5sc(-c6ccc(C)s6)c6c5C(=O)c5c(CC(CC)CCCC)sc(CC(CC)CCCC)c5C6=O)s4)sc3c(-c3ccc(CC(CC)CCCC)s3)c3cc(C)sc23)s1,DTCCIC-C17,CCCCCCCCCC(CCCCCCC)n1c2cc3c(cc2c2cc4c(cc21)-c1sc(/C=C2\C(=O)c5ccccc5C2=C(C#N)C#N)cc1C4(c1ccc(CCCCCCCC)cc1)c1ccc(CCCCCCCC)cc1)C(c1ccc(CCCCCCCC)cc1)(c1ccc(CCCCCCCC)cc1)c1cc(/C=C2\C(=O)c4ccccc4C2=C(C#N)C#N)sc1-3,"[0, 0, 49, 7, 100, 9, 1, 221, 7, 296, 220, 297, 220, 296, 7, 221]","[0, 0, 221, 7, 296, 220, 297, 220, 296, 7, 221, 1, 49, 7, 100, 9]","[[0, 0, 49, 7, 100, 9, 1, 221, 7, 296, 220, 297, 220, 296, 7, 221], [0, 0, 9, 49, 7, 100, 1, 221, 7, 296, 220, 297, 220, 296, 7, 221], [0, 0, 100, 9, 49, 7, 1, 221, 7, 296, 220, 297, 220, 296, 7, 221], [0, 0, 7, 100, 9, 49, 1, 221, 7, 296, 220, 297, 220, 296, 7, 221]]","[[0, 0, 221, 7, 296, 220, 297, 220, 296, 7, 221, 1, 49, 7, 100, 9], [0, 0, 221, 7, 296, 220, 297, 220, 296, 7, 221, 1, 9, 49, 7, 100], [0, 0, 221, 7, 296, 220, 297, 220, 296, 7, 221, 1, 100, 9, 49, 7], [0, 0, 221, 7, 296, 220, 297, 220, 296, 7, 221, 1, 7, 100, 9, 49]]",-5.33,-2.92,-5.46,-3.65,0.667,CB,,DIO,0.5,150.0,-1.0,MoOx,ZnO,,,9.02,9.02,0.96,14.03,67.0,CCCCCCCCCC(CCCCCCC)n1c2cc3c(cc2c2cc4c(cc21)-c1sc(/C=C2\C(=O)c5ccccc5C2=C(C#N)C#N)cc1C4(c1ccc(CCCCCCCC)cc1)c1ccc(CCCCCCCC)cc1)C(c1ccc(CCCCCCCC)cc1)(c1ccc(CCCCCCCC)cc1)c1cc(/C=C2\C(=O)c4ccccc4C2=C(C#N)C#N)sc1-3,{[][<]CCCCC(CC)Cc1ccc(-c2c3cc(C)sc3c(-c3ccc(CC(CC)CCCC)s3)c3ccsc23)s1[>][<]}{[>][<]c1ccsc1[>][<]}{[>][<]CCCCC(CC)Cc1sc(CC(CC)CCCC)c2c1C(=O)c1cscc1C2=OCc1cccs1[>][]}
P3HT,CCCCCCc1cc(-c2sc(-c3sc(-c4sc(C)cc4CCCCCC)cc3CCCCCC)cc2CCCCCC)sc1C,O-IDTBR,CCCCCCCCC1(CCCCCCCC)c2cc3c(cc2-c2sc(-c4ccc(/C=C5\SC(=S)N(CC)C5=O)c5nsnc45)cc21)C(CCCCCCCC)(CCCCCCCC)c1cc(-c2ccc(/C=C4\SC(=S)N(CC)C4=O)c4nsnc24)sc1-3,"[0, 0, 41, 40, 40, 194, 1, 239, 56, 7, 224, 220, 224, 7, 56, 239]","[0, 0, 239, 56, 7, 224, 220, 224, 7, 56, 239, 1, 41, 40, 40, 194]","[[0, 0, 41, 40, 40, 194, 1, 239, 56, 7, 224, 220, 224, 7, 56, 239], [0, 0, 194, 41, 40, 40, 1, 239, 56, 7, 224, 220, 224, 7, 56, 239], [0, 0, 40, 194, 41, 40, 1, 239, 56, 7, 224, 220, 224, 7, 56, 239], [0, 0, 40, 40, 194, 41, 1, 239, 56, 7, 224, 220, 224, 7, 56, 239]]","[[0, 0, 239, 56, 7, 224, 220, 224, 7, 56, 239, 1, 41, 40, 40, 194], [0, 0, 239, 56, 7, 224, 220, 224, 7, 56, 239, 1, 194, 41, 40, 40], [0, 0, 239, 56, 7, 224, 220, 224, 7, 56, 239, 1, 40, 194, 41, 40], [0, 0, 239, 56, 7, 224, 220, 224, 7, 56, 239, 1, 40, 40, 194, 41]]",-5.0,-3.1,-5.56,-3.93,1.0,CB,10.0,,-1.0,75.0,130.0,MoOx,ZnO,,4.7e-06,6.3,6.0,0.72,13.9,60.0,CCCCCCCCC1(CCCCCCCC)c2cc3c(cc2-c2sc(-c4ccc(/C=C5\SC(=S)N(CC)C5=O)c5nsnc45)cc21)C(CCCCCCCC)(CCCCCCCC)c1cc(-c2ccc(/C=C4\SC(=S)N(CC)C4=O)c4nsnc24)sc1-3,{[][<]CCCCCCc1ccsc1C[>][<]}{[>][<]CCCCCCc1ccsc1[>][<]}{[>][<]CCCCCCc1ccsc1CCCCCCc1csc(C)c1[>][]}
P3HT,CCCCCCc1cc(-c2sc(-c3sc(-c4sc(C)cc4CCCCCC)cc3CCCCCC)cc2CCCCCC)sc1C,EH-IDTBR,CCCCC(CC)CC1(CC(CC)CCCC)c2cc3c(cc2-c2sc(-c4ccc(/C=C5\SC(=S)N(CC)C5=O)c5nsnc45)cc21)C(CC(CC)CCCC)(CC(CC)CCCC)c1cc(-c2ccc(/C=C4\SC(=S)N(CC)C4=O)c4nsnc24)sc1-3,"[0, 0, 41, 40, 40, 194, 1, 239, 56, 7, 259, 220, 259, 7, 56, 239]","[0, 0, 239, 56, 7, 259, 220, 259, 7, 56, 239, 1, 41, 40, 40, 194]","[[0, 0, 41, 40, 40, 194, 1, 239, 56, 7, 259, 220, 259, 7, 56, 239], [0, 0, 194, 41, 40, 40, 1, 239, 56, 7, 259, 220, 259, 7, 56, 239], [0, 0, 40, 194, 41, 40, 1, 239, 56, 7, 259, 220, 259, 7, 56, 239], [0, 0, 40, 40, 194, 41, 1, 239, 56, 7, 259, 220, 259, 7, 56, 239]]","[[0, 0, 239, 56, 7, 259, 220, 259, 7, 56, 239, 1, 41, 40, 40, 194], [0, 0, 239, 56, 7, 259, 220, 259, 7, 56, 239, 1, 194, 41, 40, 40], [0, 0, 239, 56, 7, 259, 220, 259, 7, 56, 239, 1, 40, 194, 41, 40], [0, 0, 239, 56, 7, 259, 220, 259, 7, 56, 239, 1, 40, 40, 194, 41]]",-5.0,-3.1,-5.58,-3.9,1.0,CB,10.0,,-1.0,75.0,130.0,MoOx,ZnO,0.0003,5.8e-06,6.0,5.7,0.76,12.1,62.0,CCCCC(CC)CC1(CC(CC)CCCC)c2cc3c(cc2-c2sc(-c4ccc(/C=C5\SC(=S)N(CC)C5=O)c5nsnc45)cc21)C(CC(CC)CCCC)(CC(CC)CCCC)c1cc(-c2ccc(/C=C4\SC(=S)N(CC)C4=O)c4nsnc24)sc1-3,{[][<]CCCCCCc1ccsc1C[>][<]}{[>][<]CCCCCCc1ccsc1[>][<]}{[>][<]CCCCCCc1ccsc1CCCCCCc1csc(C)c1[>][]}
P3HT,CCCCCCc1cc(-c2sc(-c3sc(-c4sc(C)cc4CCCCCC)cc3CCCCCC)cc2CCCCCC)sc1C,FBR,CCCCCCCCC1(CCCCCCCC)c2cc(-c3ccc(/C=C4\SC(=S)N(CC)C4=O)c4nsnc34)ccc2-c2ccc(-c3ccc(/C=C4\SC(=S)N(CC)C4=O)c4nsnc34)cc21,"[0, 0, 0, 0, 41, 40, 40, 194, 1, 239, 56, 220, 224, 220, 56, 239]","[0, 0, 0, 0, 239, 56, 220, 224, 220, 56, 239, 1, 41, 40, 40, 194]","[[0, 0, 0, 0, 41, 40, 40, 194, 1, 239, 56, 220, 224, 220, 56, 239], [0, 0, 0, 0, 194, 41, 40, 40, 1, 239, 56, 220, 224, 220, 56, 239], [0, 0, 0, 0, 40, 194, 41, 40, 1, 239, 56, 220, 224, 220, 56, 239], [0, 0, 0, 0, 40, 40, 194, 41, 1, 239, 56, 220, 224, 220, 56, 239]]","[[0, 0, 0, 0, 239, 56, 220, 224, 220, 56, 239, 1, 41, 40, 40, 194], [0, 0, 0, 0, 239, 56, 220, 224, 220, 56, 239, 1, 194, 41, 40, 40], [0, 0, 0, 0, 239, 56, 220, 224, 220, 56, 239, 1, 40, 194, 41, 40], [0, 0, 0, 0, 239, 56, 220, 224, 220, 56, 239, 1, 40, 40, 194, 41]]",-5.0,-3.1,-5.7,-3.57,,,,,-1.0,,-1.0,,,,2.6e-05,4.11,4.11,0.82,7.95,63.0,CCCCCCCCC1(CCCCCCCC)c2cc(-c3ccc(/C=C4\SC(=S)N(CC)C4=O)c4nsnc34)ccc2-c2ccc(-c3ccc(/C=C4\SC(=S)N(CC)C4=O)c4nsnc34)cc21,{[][<]CCCCCCc1ccsc1C[>][<]}{[>][<]CCCCCCc1ccsc1[>][<]}{[>][<]CCCCCCc1ccsc1CCCCCCc1csc(C)c1[>][]}
PBDB-T,CCCCC(CC)Cc1ccc(-c2c3cc(-c4ccc(-c5sc(-c6ccc(C)s6)c6c5C(=O)c5c(CC(CC)CCCC)sc(CC(CC)CCCC)c5C6=O)s4)sc3c(-c3ccc(CC(CC)CCCC)s3)c3cc(C)sc23)s1,IDTCN,CCCCCCc1ccc(C2(c3ccc(CCCCCC)cc3)c3cc4c(cc3-c3sc(/C=C5\C(=O)c6cscc6C5=C(C#N)C#N)cc32)C(c2ccc(CCCCCC)cc2)(c2ccc(CCCCCC)cc2)c2cc(/C=C3\C(=O)c5cscc5C3=C(C#N)C#N)sc2-4)cc1,"[0, 0, 0, 0, 49, 7, 100, 9, 1, 254, 7, 218, 220, 218, 7, 254]","[0, 0, 0, 0, 254, 7, 218, 220, 218, 7, 254, 1, 49, 7, 100, 9]","[[0, 0, 0, 0, 49, 7, 100, 9, 1, 254, 7, 218, 220, 218, 7, 254], [0, 0, 0, 0, 9, 49, 7, 100, 1, 254, 7, 218, 220, 218, 7, 254], [0, 0, 0, 0, 100, 9, 49, 7, 1, 254, 7, 218, 220, 218, 7, 254], [0, 0, 0, 0, 7, 100, 9, 49, 1, 254, 7, 218, 220, 218, 7, 254]]","[[0, 0, 0, 0, 254, 7, 218, 220, 218, 7, 254, 1, 49, 7, 100, 9], [0, 0, 0, 0, 254, 7, 218, 220, 218, 7, 254, 1, 9, 49, 7, 100], [0, 0, 0, 0, 254, 7, 218, 220, 218, 7, 254, 1, 100, 9, 49, 7], [0, 0, 0, 0, 254, 7, 218, 220, 218, 7, 254, 1, 7, 100, 9, 49]]",-5.23,-3.18,-5.87,-3.92,1.0,CB,20.0,DIO,0.5,100.0,-1.0,MoOx,ZnO,0.000138,0.000208,6.4,6.4,0.85,12.06,62.48,CCCCCCc1ccc(C2(c3ccc(CCCCCC)cc3)c3cc4c(cc3-c3sc(/C=C5\C(=O)c6cscc6C5=C(C#N)C#N)cc32)C(c2ccc(CCCCCC)cc2)(c2ccc(CCCCCC)cc2)c2cc(/C=C3\C(=O)c5cscc5C3=C(C#N)C#N)sc2-4)cc1,{[][<]CCCCC(CC)Cc1ccc(-c2c3cc(C)sc3c(-c3ccc(CC(CC)CCCC)s3)c3ccsc23)s1[>][<]}{[>][<]c1ccsc1[>][<]}{[>][<]CCCCC(CC)Cc1sc(CC(CC)CCCC)c2c1C(=O)c1cscc1C2=OCc1cccs1[>][]}
PTzBI,CCCCCCCCN1C(=O)c2c(c(-c3ccc(-c4cc5c(-c6ccc(CC(CC)CCCC)s6)c6sc(C)cc6c(-c6ccc(CC(CC)CCCC)s6)c5s4)s3)c3nn(CCCCCCCC)nc3c2-c2ccc(C)s2)C1=O,ITIC,CCCCCCc1ccc(C2(c3ccc(CCCCCC)cc3)c3cc4c(cc3-c3sc5cc(/C=C6\C(=O)c7ccccc7C6=C(C#N)C#N)sc5c32)C(c2ccc(CCCCCC)cc2)(c2ccc(CCCCCC)cc2)c2c-4sc3cc(/C=C4\C(=O)c5ccccc5C4=C(C#N)C#N)sc23)cc1,"[0, 0, 0, 0, 49, 7, 111, 9, 1, 221, 79, 218, 220, 218, 79, 221]","[0, 0, 0, 0, 221, 79, 218, 220, 218, 79, 221, 1, 49, 7, 111, 9]","[[0, 0, 0, 0, 49, 7, 111, 9, 1, 221, 79, 218, 220, 218, 79, 221], [0, 0, 0, 0, 9, 49, 7, 111, 1, 221, 79, 218, 220, 218, 79, 221], [0, 0, 0, 0, 111, 9, 49, 7, 1, 221, 79, 218, 220, 218, 79, 221], [0, 0, 0, 0, 7, 111, 9, 49, 1, 221, 79, 218, 220, 218, 79, 221]]","[[0, 0, 0, 0, 221, 79, 218, 220, 218, 79, 221, 1, 49, 7, 111, 9], [0, 0, 0, 0, 221, 79, 218, 220, 218, 79, 221, 1, 9, 49, 7, 111], [0, 0, 0, 0, 221, 79, 218, 220, 218, 79, 221, 1, 111, 9, 49, 7], [0, 0, 0, 0, 221, 79, 218, 220, 218, 79, 221, 1, 7, 111, 9, 49]]",,,,,,,,,-1.0,,-1.0,,,,,10.24,10.24,0.87,18.29,64.34,CCCCCCc1ccc(C2(c3ccc(CCCCCC)cc3)c3cc4c(cc3-c3sc5cc(/C=C6\C(=O)c7ccccc7C6=C(C#N)C#N)sc5c32)C(c2ccc(CCCCCC)cc2)(c2ccc(CCCCCC)cc2)c2c-4sc3cc(/C=C4\C(=O)c5ccccc5C4=C(C#N)C#N)sc23)cc1,{[][<]CCCCC(CC)Cc1ccc(-c2c3cc(C)sc3c(-c3ccc(CC(CC)CCCC)s3)c3ccsc23)s1[>][<]}{[>][<]c1ccsc1[>][<]}{[>][<]CCCCCCCCN1C(=O)c2cc3nn(CCCCCCCC)nc3cc2C1=OCc1cccs1[>][]}
P3HT,CCCCCCc1cc(-c2sc(-c3sc(-c4sc(C)cc4CCCCCC)cc3CCCCCC)cc2CCCCCC)sc1C,NAI-FN-NAI(BO),CCCCCCC(CCCC)CSN1C(=O)c2cccc3c(-c4ccc(-c5ccc6c(c5)C(=O)c5cc(-c7ccc(-c8ccc9c%10c(cccc8%10)C(=O)N(SCC(CCCC)CCCCCC)C9=O)s7)ccc5-6)s4)ccc(c23)C1=O,"[0, 0, 0, 0, 0, 0, 41, 40, 40, 194, 1, 298, 7, 299, 7, 298]","[0, 0, 0, 0, 0, 0, 298, 7, 299, 7, 298, 1, 41, 40, 40, 194]","[[0, 0, 0, 0, 0, 0, 41, 40, 40, 194, 1, 298, 7, 299, 7, 298], [0, 0, 0, 0, 0, 0, 194, 41, 40, 40, 1, 298, 7, 299, 7, 298], [0, 0, 0, 0, 0, 0, 40, 194, 41, 40, 1, 298, 7, 299, 7, 298], [0, 0, 0, 0, 0, 0, 40, 40, 194, 41, 1, 298, 7, 299, 7, 298]]","[[0, 0, 0, 0, 0, 0, 298, 7, 299, 7, 298, 1, 41, 40, 40, 194], [0, 0, 0, 0, 0, 0, 298, 7, 299, 7, 298, 1, 194, 41, 40, 40], [0, 0, 0, 0, 0, 0, 298, 7, 299, 7, 298, 1, 40, 194, 41, 40], [0, 0, 0, 0, 0, 0, 298, 7, 299, 7, 298, 1, 40, 40, 194, 41]]",-5.2,-3.2,-6.07,-3.96,1.0,CB,20.0,,-1.0,95.0,-1.0,PEDOT:PSS,LiF,,,3.8,3.93,0.9,9.3,47.0,CCCCCCC(CCCC)CSN1C(=O)c2cccc3c(-c4ccc(-c5ccc6c(c5)C(=O)c5cc(-c7ccc(-c8ccc9c%10c(cccc8%10)C(=O)N(SCC(CCCC)CCCCCC)C9=O)s7)ccc5-6)s4)ccc(c23)C1=O,{[][<]CCCCCCc1ccsc1C[>][<]}{[>][<]CCCCCCc1ccsc1[>][<]}{[>][<]CCCCCCc1ccsc1CCCCCCc1csc(C)c1[>][]}
P3HT,CCCCCCc1cc(-c2sc(-c3sc(-c4sc(C)cc4CCCCCC)cc3CCCCCC)cc2CCCCCC)sc1C,NAI-FN-NAI(HD),CCCCCCCCC(CCCCCC)CN1C(=O)c2cccc3c(-c4ccc(-c5ccc6c(c5)C(=O)c5cc(-c7ccc(-c8ccc9c%10c(cccc8%10)C(=O)N(CC(CCCCCC)CCCCCCCC)C9=O)s7)ccc5-6)s4)ccc(c23)C1=O,"[0, 0, 0, 0, 0, 0, 41, 40, 40, 194, 1, 300, 7, 299, 7, 300]","[0, 0, 0, 0, 0, 0, 300, 7, 299, 7, 300, 1, 41, 40, 40, 194]","[[0, 0, 0, 0, 0, 0, 41, 40, 40, 194, 1, 300, 7, 299, 7, 300], [0, 0, 0, 0, 0, 0, 194, 41, 40, 40, 1, 300, 7, 299, 7, 300], [0, 0, 0, 0, 0, 0, 40, 194, 41, 40, 1, 300, 7, 299, 7, 300], [0, 0, 0, 0, 0, 0, 40, 40, 194, 41, 1, 300, 7, 299, 7, 300]]","[[0, 0, 0, 0, 0, 0, 300, 7, 299, 7, 300, 1, 41, 40, 40, 194], [0, 0, 0, 0, 0, 0, 300, 7, 299, 7, 300, 1, 194, 41, 40, 40], [0, 0, 0, 0, 0, 0, 300, 7, 299, 7, 300, 1, 40, 194, 41, 40], [0, 0, 0, 0, 0, 0, 300, 7, 299, 7, 300, 1, 40, 40, 194, 41]]",-5.2,-3.2,-6.06,-3.98,1.0,CB,20.0,,-1.0,95.0,-1.0,PEDOT:PSS,LiF,,,2.8,2.86,0.88,7.55,43.0,CCCCCCCCC(CCCCCC)CN1C(=O)c2cccc3c(-c4ccc(-c5ccc6c(c5)C(=O)c5cc(-c7ccc(-c8ccc9c%10c(cccc8%10)C(=O)N(CC(CCCCCC)CCCCCCCC)C9=O)s7)ccc5-6)s4)ccc(c23)C1=O,{[][<]CCCCCCc1ccsc1C[>][<]}{[>][<]CCCCCCc1ccsc1[>][<]}{[>][<]CCCCCCc1ccsc1CCCCCCc1csc(C)c1[>][]}
P3HT,CCCCCCc1cc(-c2sc(-c3sc(-c4sc(C)cc4CCCCCC)cc3CCCCCC)cc2CCCCCC)sc1C,NAI-FCN-NAI(BO),CCCCCCC(CCCC)CSN1C(=O)c2cccc3c(-c4ccc(-c5ccc6c(c5)C(=C(C#N)C#N)c5cc(-c7ccc(-c8ccc9c%10c(cccc8%10)C(=O)N(SCC(CCCC)CCCCCC)C9=O)s7)ccc5-6)s4)ccc(c23)C1=O,"[0, 0, 0, 0, 0, 0, 41, 40, 40, 194, 1, 298, 7, 301, 7, 298]","[0, 0, 0, 0, 0, 0, 298, 7, 301, 7, 298, 1, 41, 40, 40, 194]","[[0, 0, 0, 0, 0, 0, 41, 40, 40, 194, 1, 298, 7, 301, 7, 298], [0, 0, 0, 0, 0, 0, 194, 41, 40, 40, 1, 298, 7, 301, 7, 298], [0, 0, 0, 0, 0, 0, 40, 194, 41, 40, 1, 298, 7, 301, 7, 298], [0, 0, 0, 0, 0, 0, 40, 40, 194, 41, 1, 298, 7, 301, 7, 298]]","[[0, 0, 0, 0, 0, 0, 298, 7, 301, 7, 298, 1, 41, 40, 40, 194], [0, 0, 0, 0, 0, 0, 298, 7, 301, 7, 298, 1, 194, 41, 40, 40], [0, 0, 0, 0, 0, 0, 298, 7, 301, 7, 298, 1, 40, 194, 41, 40], [0, 0, 0, 0, 0, 0, 298, 7, 301, 7, 298, 1, 40, 40, 194, 41]]",-5.2,-3.2,-6.14,-4.21,1.0,CB,20.0,,-1.0,95.0,-1.0,PEDOT:PSS,LiF,,,0.8,0.74,0.58,3.25,39.0,CCCCCCC(CCCC)CSN1C(=O)c2cccc3c(-c4ccc(-c5ccc6c(c5)C(=C(C#N)C#N)c5cc(-c7ccc(-c8ccc9c%10c(cccc8%10)C(=O)N(SCC(CCCC)CCCCCC)C9=O)s7)ccc5-6)s4)ccc(c23)C1=O,{[][<]CCCCCCc1ccsc1C[>][<]}{[>][<]CCCCCCc1ccsc1[>][<]}{[>][<]CCCCCCc1ccsc1CCCCCCc1csc(C)c1[>][]}
FTAZ,CCCCCCC(CCCC)CSc1c2cc(-c3ccc(-c4c(F)c(F)c(-c5ccc(C)s5)c5nn(SCC(CCCC)CCCCCC)nc45)s3)sc2c(SCC(CCCC)CCCCCC)c2cc(C)sc12,INIC,CCCCCCc1ccc(C2(c3ccc(CCCCCC)cc3)c3cc4c(cc3-c3sc5c(sc6cc(/C=C7\C(=O)c8ccccc8C7=C(C#N)C#N)sc65)c32)C(c2ccc(CCCCCC)cc2)(c2ccc(CCCCCC)cc2)c2c-4sc3c2sc2cc(/C=C4\C(=O)c5ccccc5C4=C(C#N)C#N)sc23)cc1,"[0, 0, 0, 0, 60, 7, 20, 9, 1, 221, 268, 218, 220, 218, 268, 221]","[0, 0, 0, 0, 221, 268, 218, 220, 218, 268, 221, 1, 60, 7, 20, 9]","[[0, 0, 0, 0, 60, 7, 20, 9, 1, 221, 268, 218, 220, 218, 268, 221], [0, 0, 0, 0, 9, 60, 7, 20, 1, 221, 268, 218, 220, 218, 268, 221], [0, 0, 0, 0, 20, 9, 60, 7, 1, 221, 268, 218, 220, 218, 268, 221], [0, 0, 0, 0, 7, 20, 9, 60, 1, 221, 268, 218, 220, 218, 268, 221]]","[[0, 0, 0, 0, 221, 268, 218, 220, 218, 268, 221, 1, 60, 7, 20, 9], [0, 0, 0, 0, 221, 268, 218, 220, 218, 268, 221, 1, 9, 60, 7, 20], [0, 0, 0, 0, 221, 268, 218, 220, 218, 268, 221, 1, 20, 9, 60, 7], [0, 0, 0, 0, 221, 268, 218, 220, 218, 268, 221, 1, 7, 20, 9, 60]]",-5.38,-3.17,-5.45,-3.88,0.667,CF,12.5,DIO,0.25,100.0,-1.0,MoOx,ZnO,0.0012,6.1e-05,7.7,7.49,0.957,13.51,57.9,CCCCCCc1ccc(C2(c3ccc(CCCCCC)cc3)c3cc4c(cc3-c3sc5c(sc6cc(/C=C7\C(=O)c8ccccc8C7=C(C#N)C#N)sc65)c32)C(c2ccc(CCCCCC)cc2)(c2ccc(CCCCCC)cc2)c2c-4sc3c2sc2cc(/C=C4\C(=O)c5ccccc5C4=C(C#N)C#N)sc23)cc1,{[][<]CCCCCCC(CCCC)CSc1c2cc(C)sc2c(SCC(CCCC)CCCCCC)c2ccsc12[>][<]}{[>][<]c1ccsc1[>][<]}{[>][<]CCCCCCC(CCCC)CSn1nc2cc(F)c(F)cc2n1Cc1cccs1[>][]}
FTAZ,CCCCCCC(CCCC)CSc1c2cc(-c3ccc(-c4c(F)c(F)c(-c5ccc(C)s5)c5nn(SCC(CCCC)CCCCCC)nc45)s3)sc2c(SCC(CCCC)CCCCCC)c2cc(C)sc12,INIC1,CCCCCCc1ccc(C2(c3ccc(CCCCCC)cc3)c3cc4c(cc3-c3sc5c(sc6cc(/C=C7\C(=O)c8c(F)cccc8C7=C(C#N)C#N)sc65)c32)C(c2ccc(CCCCCC)cc2)(c2ccc(CCCCCC)cc2)c2c-4sc3c2sc2cc(/C=C4\C(=O)c5c(F)cccc5C4=C(C#N)C#N)sc23)cc1,"[0, 0, 0, 0, 60, 7, 20, 9, 1, 302, 268, 218, 220, 218, 268, 302]","[0, 0, 0, 0, 302, 268, 218, 220, 218, 268, 302, 1, 60, 7, 20, 9]","[[0, 0, 0, 0, 60, 7, 20, 9, 1, 302, 268, 218, 220, 218, 268, 302], [0, 0, 0, 0, 9, 60, 7, 20, 1, 302, 268, 218, 220, 218, 268, 302], [0, 0, 0, 0, 20, 9, 60, 7, 1, 302, 268, 218, 220, 218, 268, 302], [0, 0, 0, 0, 7, 20, 9, 60, 1, 302, 268, 218, 220, 218, 268, 302]]","[[0, 0, 0, 0, 302, 268, 218, 220, 218, 268, 302, 1, 60, 7, 20, 9], [0, 0, 0, 0, 302, 268, 218, 220, 218, 268, 302, 1, 9, 60, 7, 20], [0, 0, 0, 0, 302, 268, 218, 220, 218, 268, 302, 1, 20, 9, 60, 7], [0, 0, 0, 0, 302, 268, 218, 220, 218, 268, 302, 1, 7, 20, 9, 60]]",-5.38,-3.17,-5.54,-3.97,0.667,CF,12.5,DIO,0.25,100.0,-1.0,MoOx,ZnO,0.0012,0.0001,10.1,9.93,0.929,16.63,64.3,CCCCCCc1ccc(C2(c3ccc(CCCCCC)cc3)c3cc4c(cc3-c3sc5c(sc6cc(/C=C7\C(=O)c8c(F)cccc8C7=C(C#N)C#N)sc65)c32)C(c2ccc(CCCCCC)cc2)(c2ccc(CCCCCC)cc2)c2c-4sc3c2sc2cc(/C=C4\C(=O)c5c(F)cccc5C4=C(C#N)C#N)sc23)cc1,{[][<]CCCCCCC(CCCC)CSc1c2cc(C)sc2c(SCC(CCCC)CCCCCC)c2ccsc12[>][<]}{[>][<]c1ccsc1[>][<]}{[>][<]CCCCCCC(CCCC)CSn1nc2cc(F)c(F)cc2n1Cc1cccs1[>][]}
FTAZ,CCCCCCC(CCCC)CSc1c2cc(-c3ccc(-c4c(F)c(F)c(-c5ccc(C)s5)c5nn(SCC(CCCC)CCCCCC)nc45)s3)sc2c(SCC(CCCC)CCCCCC)c2cc(C)sc12,INIC2,CCCCCCc1ccc(C2(c3ccc(CCCCCC)cc3)c3cc4c(cc3-c3sc5c(sc6cc(/C=C7\C(=O)c8ccc(F)cc8C7=C(C#N)C#N)sc65)c32)C(c2ccc(CCCCCC)cc2)(c2ccc(CCCCCC)cc2)c2c-4sc3c2sc2cc(/C=C4\C(=O)c5ccc(F)cc5C4=C(C#N)C#N)sc23)cc1,"[0, 0, 0, 0, 60, 7, 20, 9, 1, 303, 268, 218, 220, 218, 268, 303]","[0, 0, 0, 0, 303, 268, 218, 220, 218, 268, 303, 1, 60, 7, 20, 9]","[[0, 0, 0, 0, 60, 7, 20, 9, 1, 303, 268, 218, 220, 218, 268, 303], [0, 0, 0, 0, 9, 60, 7, 20, 1, 303, 268, 218, 220, 218, 268, 303], [0, 0, 0, 0, 20, 9, 60, 7, 1, 303, 268, 218, 220, 218, 268, 303], [0, 0, 0, 0, 7, 20, 9, 60, 1, 303, 268, 218, 220, 218, 268, 303]]","[[0, 0, 0, 0, 303, 268, 218, 220, 218, 268, 303, 1, 60, 7, 20, 9], [0, 0, 0, 0, 303, 268, 218, 220, 218, 268, 303, 1, 9, 60, 7, 20], [0, 0, 0, 0, 303, 268, 218, 220, 218, 268, 303, 1, 20, 9, 60, 7], [0, 0, 0, 0, 303, 268, 218, 220, 218, 268, 303, 1, 7, 20, 9, 60]]",-5.38,-3.17,-5.52,-3.98,0.667,CF,12.5,DIO,0.25,100.0,-1.0,MoOx,ZnO,0.0012,0.00012,10.8,10.59,0.903,17.56,66.8,CCCCCCc1ccc(C2(c3ccc(CCCCCC)cc3)c3cc4c(cc3-c3sc5c(sc6cc(/C=C7\C(=O)c8ccc(F)cc8C7=C(C#N)C#N)sc65)c32)C(c2ccc(CCCCCC)cc2)(c2ccc(CCCCCC)cc2)c2c-4sc3c2sc2cc(/C=C4\C(=O)c5ccc(F)cc5C4=C(C#N)C#N)sc23)cc1,{[][<]CCCCCCC(CCCC)CSc1c2cc(C)sc2c(SCC(CCCC)CCCCCC)c2ccsc12[>][<]}{[>][<]c1ccsc1[>][<]}{[>][<]CCCCCCC(CCCC)CSn1nc2cc(F)c(F)cc2n1Cc1cccs1[>][]}
FTAZ,CCCCCCC(CCCC)CSc1c2cc(-c3ccc(-c4c(F)c(F)c(-c5ccc(C)s5)c5nn(SCC(CCCC)CCCCCC)nc45)s3)sc2c(SCC(CCCC)CCCCCC)c2cc(C)sc12,INIC3,CCCCCCc1ccc(C2(c3ccc(CCCCCC)cc3)c3cc4c(cc3-c3sc5c(sc6cc(/C=C7\C(=O)c8cc(F)c(F)cc8C7=C(C#N)C#N)sc65)c32)C(c2ccc(CCCCCC)cc2)(c2ccc(CCCCCC)cc2)c2c-4sc3c2sc2cc(/C=C4\C(=O)c5cc(F)c(F)cc5C4=C(C#N)C#N)sc23)cc1,"[0, 0, 0, 0, 60, 7, 20, 9, 1, 216, 268, 218, 220, 218, 268, 216]","[0, 0, 0, 0, 216, 268, 218, 220, 218, 268, 216, 1, 60, 7, 20, 9]","[[0, 0, 0, 0, 60, 7, 20, 9, 1, 216, 268, 218, 220, 218, 268, 216], [0, 0, 0, 0, 9, 60, 7, 20, 1, 216, 268, 218, 220, 218, 268, 216], [0, 0, 0, 0, 20, 9, 60, 7, 1, 216, 268, 218, 220, 218, 268, 216], [0, 0, 0, 0, 7, 20, 9, 60, 1, 216, 268, 218, 220, 218, 268, 216]]","[[0, 0, 0, 0, 216, 268, 218, 220, 218, 268, 216, 1, 60, 7, 20, 9], [0, 0, 0, 0, 216, 268, 218, 220, 218, 268, 216, 1, 9, 60, 7, 20], [0, 0, 0, 0, 216, 268, 218, 220, 218, 268, 216, 1, 20, 9, 60, 7], [0, 0, 0, 0, 216, 268, 218, 220, 218, 268, 216, 1, 7, 20, 9, 60]]",-5.38,-3.17,-5.52,-4.02,0.667,CF,12.5,DIO,0.25,100.0,-1.0,MoOx,ZnO,0.0012,0.00017,11.5,11.23,0.857,19.44,67.4,CCCCCCc1ccc(C2(c3ccc(CCCCCC)cc3)c3cc4c(cc3-c3sc5c(sc6cc(/C=C7\C(=O)c8cc(F)c(F)cc8C7=C(C#N)C#N)sc65)c32)C(c2ccc(CCCCCC)cc2)(c2ccc(CCCCCC)cc2)c2c-4sc3c2sc2cc(/C=C4\C(=O)c5cc(F)c(F)cc5C4=C(C#N)C#N)sc23)cc1,{[][<]CCCCCCC(CCCC)CSc1c2cc(C)sc2c(SCC(CCCC)CCCCCC)c2ccsc12[>][<]}{[>][<]c1ccsc1[>][<]}{[>][<]CCCCCCC(CCCC)CSn1nc2cc(F)c(F)cc2n1Cc1cccs1[>][]}
PTB7-Th,CCCCC(CC)COC(=O)c1sc2c(-c3cc4c(-c5ccc(CC(CC)CCCC)s5)c5sc(C)cc5c(-c5ccc(CC(CC)CCCC)s5)c4s3)sc(C)c2c1F,F6IC,CCCCCCc1ccc(C2(c3ccc(CCCCCC)cc3)c3cc(/C=C4\C(=O)c5cc(F)c(F)cc5C4=C(C#N)C#N)sc3-c3sc4c5c(sc4c32)-c2sc(/C=C3\C(=O)c4cc(F)c(F)cc4C3=C(C#N)C#N)cc2C5(c2ccc(CCCCCC)cc2)c2ccc(CCCCCC)cc2)cc1,"[0, 0, 0, 0, 0, 0, 49, 101, 1, 216, 7, 218, 79, 218, 7, 216]","[0, 0, 0, 0, 0, 0, 216, 7, 218, 79, 218, 7, 216, 1, 49, 101]","[[0, 0, 0, 0, 0, 0, 49, 101, 1, 216, 7, 218, 79, 218, 7, 216], [0, 0, 0, 0, 0, 0, 101, 49, 1, 216, 7, 218, 79, 218, 7, 216]]","[[0, 0, 0, 0, 0, 0, 216, 7, 218, 79, 218, 7, 216, 1, 49, 101], [0, 0, 0, 0, 0, 0, 216, 7, 218, 79, 218, 7, 216, 1, 101, 49]]",-5.2,-3.59,-5.66,-4.02,0.588,CF,10.0,DPE,0.5,,-1.0,MoOx,ZnO,0.00013,4.5e-05,7.1,7.07,0.611,18.07,64.0,CCCCCCc1ccc(C2(c3ccc(CCCCCC)cc3)c3cc(/C=C4\C(=O)c5cc(F)c(F)cc5C4=C(C#N)C#N)sc3-c3sc4c5c(sc4c32)-c2sc(/C=C3\C(=O)c4cc(F)c(F)cc4C3=C(C#N)C#N)cc2C5(c2ccc(CCCCCC)cc2)c2ccc(CCCCCC)cc2)cc1,{[][<]CCCCC(CC)Cc1ccc(-c2c3cc(C)sc3c(-c3ccc(CC(CC)CCCC)s3)c3ccsc23)s1CCCCC(CC)COC(=O)c1sc2csc(C)c2c1F[>][]}
PTB7-Th,CCCCC(CC)COC(=O)c1sc2c(-c3cc4c(-c5ccc(CC(CC)CCCC)s5)c5sc(C)cc5c(-c5ccc(CC(CC)CCCC)s5)c4s3)sc(C)c2c1F,F8IC,CCCCCCc1ccc(C2(c3ccc(CCCCCC)cc3)c3c(sc4cc(/C=C5\C(=O)c6cc(F)c(F)cc6C5=C(C#N)C#N)sc34)-c3sc4c5c(sc4c32)-c2sc3cc(/C=C4\C(=O)c6cc(F)c(F)cc6C4=C(C#N)C#N)sc3c2C5(c2ccc(CCCCCC)cc2)c2ccc(CCCCCC)cc2)cc1,"[0, 0, 0, 0, 0, 0, 49, 101, 1, 216, 79, 218, 79, 218, 79, 216]","[0, 0, 0, 0, 0, 0, 216, 79, 218, 79, 218, 79, 216, 1, 49, 101]","[[0, 0, 0, 0, 0, 0, 49, 101, 1, 216, 79, 218, 79, 218, 79, 216], [0, 0, 0, 0, 0, 0, 101, 49, 1, 216, 79, 218, 79, 218, 79, 216]]","[[0, 0, 0, 0, 0, 0, 216, 79, 218, 79, 218, 79, 216, 1, 49, 101], [0, 0, 0, 0, 0, 0, 216, 79, 218, 79, 218, 79, 216, 1, 101, 49]]",-5.2,-3.59,-5.43,-4.0,0.588,CF,10.0,DPE,0.5,,-1.0,MoOx,ZnO,0.0002,0.00016,10.9,10.87,0.64,25.12,67.6,CCCCCCc1ccc(C2(c3ccc(CCCCCC)cc3)c3c(sc4cc(/C=C5\C(=O)c6cc(F)c(F)cc6C5=C(C#N)C#N)sc34)-c3sc4c5c(sc4c32)-c2sc3cc(/C=C4\C(=O)c6cc(F)c(F)cc6C4=C(C#N)C#N)sc3c2C5(c2ccc(CCCCCC)cc2)c2ccc(CCCCCC)cc2)cc1,{[][<]CCCCC(CC)Cc1ccc(-c2c3cc(C)sc3c(-c3ccc(CC(CC)CCCC)s3)c3ccsc23)s1CCCCC(CC)COC(=O)c1sc2csc(C)c2c1F[>][]}
PTB7-Th,CCCCC(CC)COC(=O)c1sc2c(-c3cc4c(-c5ccc(CC(CC)CCCC)s5)c5sc(C)cc5c(-c5ccc(CC(CC)CCCC)s5)c4s3)sc(C)c2c1F,F10IC,CCCCCCc1ccc(C2(c3ccc(CCCCCC)cc3)c3c(sc4c5c(sc34)-c3sc4c(sc6cc(/C=C7\C(=O)c8cc(F)c(F)cc8C7=C(C#N)C#N)sc64)c3C5(c3ccc(CCCCCC)cc3)c3ccc(CCCCCC)cc3)-c3sc4c(sc5cc(/C=C6\C(=O)c7cc(F)c(F)cc7C6=C(C#N)C#N)sc54)c32)cc1,"[0, 0, 0, 0, 0, 0, 49, 101, 1, 216, 268, 218, 79, 218, 268, 216]","[0, 0, 0, 0, 0, 0, 216, 268, 218, 79, 218, 268, 216, 1, 49, 101]","[[0, 0, 0, 0, 0, 0, 49, 101, 1, 216, 268, 218, 79, 218, 268, 216], [0, 0, 0, 0, 0, 0, 101, 49, 1, 216, 268, 218, 79, 218, 268, 216]]","[[0, 0, 0, 0, 0, 0, 216, 268, 218, 79, 218, 268, 216, 1, 49, 101], [0, 0, 0, 0, 0, 0, 216, 268, 218, 79, 218, 268, 216, 1, 101, 49]]",-5.2,-3.59,-5.26,-3.96,0.588,CF,10.0,DPE,0.5,,-1.0,MoOx,ZnO,0.00018,0.0001,10.2,10.16,0.73,20.83,66.8,CCCCCCc1ccc(C2(c3ccc(CCCCCC)cc3)c3c(sc4c5c(sc34)-c3sc4c(sc6cc(/C=C7\C(=O)c8cc(F)c(F)cc8C7=C(C#N)C#N)sc64)c3C5(c3ccc(CCCCCC)cc3)c3ccc(CCCCCC)cc3)-c3sc4c(sc5cc(/C=C6\C(=O)c7cc(F)c(F)cc7C6=C(C#N)C#N)sc54)c32)cc1,{[][<]CCCCC(CC)Cc1ccc(-c2c3cc(C)sc3c(-c3ccc(CC(CC)CCCC)s3)c3ccsc23)s1CCCCC(CC)COC(=O)c1sc2csc(C)c2c1F[>][]}
