Repository: aspuru-guzik-group/Beyond-Molecular-Structure-ML-for-OPV-Materials-Devices

File: ml_for_opvs/data/postprocess/OPV_Min/manual_frag/master_manual_frag.csv (part 7 of 19)
Donor,Donor_SMILES,Acceptor,Acceptor_SMILES,DA_manual_tokenized,AD_manual_tokenized,DA_manual_tokenized_aug,AD_manual_tokenized_aug,HOMO_D (eV),LUMO_D (eV),HOMO_A (eV),LUMO_A (eV),D:A ratio (m/m),solvent,total solids conc. (mg/mL),solvent additive,solvent additive conc. (%v/v),active layer thickness (nm),annealing temperature,hole contact layer,electron contact layer,hole mobility blend (cm^2 V^-1 s^-1),electron mobility blend (cm^2 V^-1 s^-1),PCE (%),calc_PCE (%),Voc (V),Jsc (mA cm^-2),FF (%),Acceptor_BigSMILES,Donor_BigSMILES
PBDTTT-C-T,CCCCC(CC)CC(=O)c1cc2c(C)sc(-c3cc4c(-c5ccc(CC(CC)CCCC)s5)c5sc(C)cc5c(-c5ccc(CC(CC)CCCC)s5)c4s3)c2s1,IDTT-2BM,CCCCCCc1ccc(C2(c3ccc(CCCCCC)cc3)c3cc4c(cc3-c3sc5cc(-c6ccc(C=C(C#N)C#N)c7nsnc67)sc5c32)C(c2ccc(CCCCCC)cc2)(c2ccc(CCCCCC)cc2)c2c-4sc3cc(-c4ccc(C=C(C#N)C#N)c5nsnc45)sc23)cc1,"[0, 0, 0, 0, 49, 112, 1, 304, 56, 79, 218, 220, 218, 79, 56, 304]","[0, 0, 0, 0, 304, 56, 79, 218, 220, 218, 79, 56, 304, 1, 49, 112]","[[0, 0, 0, 0, 49, 112, 1, 304, 56, 79, 218, 220, 218, 79, 56, 304], [0, 0, 0, 0, 112, 49, 1, 304, 56, 79, 218, 220, 218, 79, 56, 304]]","[[0, 0, 0, 0, 304, 56, 79, 218, 220, 218, 79, 56, 304, 1, 49, 112], [0, 0, 0, 0, 304, 56, 79, 218, 220, 218, 79, 56, 304, 1, 112, 49]]",-5.11,-3.25,-5.5,-3.8,1.5,oDCB,30.0,DIO,3.0,,-1.0,PEDOT:PSS,Ca,0.0017,2.8e-06,4.7,4.64,0.845,9.67,56.8,CCCCCCc1ccc(C2(c3ccc(CCCCCC)cc3)c3cc4c(cc3-c3sc5cc(-c6ccc(C=C(C#N)C#N)c7nsnc67)sc5c32)C(c2ccc(CCCCCC)cc2)(c2ccc(CCCCCC)cc2)c2c-4sc3cc(-c4ccc(C=C(C#N)C#N)c5nsnc45)sc23)cc1,{[][<]CCCCC(CC)Cc1ccc(-c2c3cc(C)sc3c(-c3ccc(CC(CC)CCCC)s3)c3ccsc23)s1CCCCC(CC)CC(=O)c1cc2c(C)scc2s1[>][]}
PTB7-Th,CCCCC(CC)COC(=O)c1sc2c(-c3cc4c(-c5ccc(CC(CC)CCCC)s5)c5sc(C)cc5c(-c5ccc(CC(CC)CCCC)s5)c4s3)sc(C)c2c1F,IDT-T,CCCCCCc1ccc(C2(c3ccc(CCCCCC)cc3)c3cc4c(cc3-c3sc(-c5ccc(/C=C6\C(=O)c7ccccc7C6=C(C#N)C#N)s5)cc32)C(c2ccc(CCCCCC)cc2)(c2ccc(CCCCCC)cc2)c2cc(-c3ccc(/C=C5\C(=O)c6ccccc6C5=C(C#N)C#N)s3)sc2-4)cc1,"[0, 0, 0, 0, 49, 101, 1, 221, 7, 7, 218, 220, 218, 7, 7, 221]","[0, 0, 0, 0, 221, 7, 7, 218, 220, 218, 7, 7, 221, 1, 49, 101]","[[0, 0, 0, 0, 49, 101, 1, 221, 7, 7, 218, 220, 218, 7, 7, 221], [0, 0, 0, 0, 101, 49, 1, 221, 7, 7, 218, 220, 218, 7, 7, 221]]","[[0, 0, 0, 0, 221, 7, 7, 218, 220, 218, 7, 7, 221, 1, 49, 101], [0, 0, 0, 0, 221, 7, 7, 218, 220, 218, 7, 7, 221, 1, 101, 49]]",-5.42,-3.81,-5.41,-3.96,0.769,CB,,CN,1.5,,-1.0,MoOx,ZnO,0.00031,7.5e-05,4.08,4.08,0.84,9.54,50.9,CCCCCCc1ccc(C2(c3ccc(CCCCCC)cc3)c3cc4c(cc3-c3sc(-c5ccc(/C=C6\C(=O)c7ccccc7C6=C(C#N)C#N)s5)cc32)C(c2ccc(CCCCCC)cc2)(c2ccc(CCCCCC)cc2)c2cc(-c3ccc(/C=C5\C(=O)c6ccccc6C5=C(C#N)C#N)s3)sc2-4)cc1,{[][<]CCCCC(CC)Cc1ccc(-c2c3cc(C)sc3c(-c3ccc(CC(CC)CCCC)s3)c3ccsc23)s1CCCCC(CC)COC(=O)c1sc2csc(C)c2c1F[>][]}
PBDB-T,CCCCC(CC)Cc1ccc(-c2c3cc(-c4ccc(-c5sc(-c6ccc(C)s6)c6c5C(=O)c5c(CC(CC)CCCC)sc(CC(CC)CCCC)c5C6=O)s4)sc3c(-c3ccc(CC(CC)CCCC)s3)c3cc(C)sc23)s1,IDT-Tz,CCCCCCc1ccc(C2(c3ccc(CCCCCC)cc3)c3cc(-c4ncc(/C=C5\C(=O)c6ccccc6C5=C(C#N)C#N)s4)ccc3-c3cc4c(cc32)-c2ccc(-c3ncc(/C=C5\C(=O)c6ccccc6C5=C(C#N)C#N)s3)cc2C4(c2ccc(CCCCCC)cc2)c2ccc(CCCCCC)cc2)cc1,"[0, 0, 49, 7, 100, 9, 1, 221, 317, 220, 218, 220, 218, 220, 317, 221]","[0, 0, 221, 317, 220, 218, 220, 218, 220, 317, 221, 1, 49, 7, 100, 9]","[[0, 0, 49, 7, 100, 9, 1, 221, 317, 220, 218, 220, 218, 220, 317, 221], [0, 0, 9, 49, 7, 100, 1, 221, 317, 220, 218, 220, 218, 220, 317, 221], [0, 0, 100, 9, 49, 7, 1, 221, 317, 220, 218, 220, 218, 220, 317, 221], [0, 0, 7, 100, 9, 49, 1, 221, 317, 220, 218, 220, 218, 220, 317, 221]]","[[0, 0, 221, 317, 220, 218, 220, 218, 220, 317, 221, 1, 49, 7, 100, 9], [0, 0, 221, 317, 220, 218, 220, 218, 220, 317, 221, 1, 9, 49, 7, 100], [0, 0, 221, 317, 220, 218, 220, 218, 220, 317, 221, 1, 100, 9, 49, 7], [0, 0, 221, 317, 220, 218, 220, 218, 220, 317, 221, 1, 7, 100, 9, 49]]",-5.21,-3.41,-5.62,-4.09,1.0,CB,,CN,1.5,,-1.0,MoOx,ZnO,,,8.52,8.52,0.88,13.67,70.8,CCCCCCc1ccc(C2(c3ccc(CCCCCC)cc3)c3cc(-c4ncc(/C=C5\C(=O)c6ccccc6C5=C(C#N)C#N)s4)ccc3-c3cc4c(cc32)-c2ccc(-c3ncc(/C=C5\C(=O)c6ccccc6C5=C(C#N)C#N)s3)cc2C4(c2ccc(CCCCCC)cc2)c2ccc(CCCCCC)cc2)cc1,{[][<]CCCCC(CC)Cc1ccc(-c2c3cc(C)sc3c(-c3ccc(CC(CC)CCCC)s3)c3ccsc23)s1[>][<]}{[>][<]c1ccsc1[>][<]}{[>][<]CCCCC(CC)Cc1sc(CC(CC)CCCC)c2c1C(=O)c1cscc1C2=OCc1cccs1[>][]}
PTB7-Th,CCCCC(CC)COC(=O)c1sc2c(-c3cc4c(-c5ccc(CC(CC)CCCC)s5)c5sc(C)cc5c(-c5ccc(CC(CC)CCCC)s5)c4s3)sc(C)c2c1F,IDT-IC,CCCCCCc1ccc(C2(c3ccc(CCCCCC)cc3)c3cc4c(cc3-c3sc(/C=C5\C(=O)c6ccccc6C5=C(C#N)C#N)cc32)C(c2ccc(CCCCCC)cc2)(c2ccc(CCCCCC)cc2)c2cc(/C=C3\C(=O)c5ccccc5C3=C(C#N)C#N)sc2-4)cc1,"[0, 0, 0, 0, 0, 0, 49, 101, 1, 221, 7, 218, 220, 218, 7, 221]","[0, 0, 0, 0, 0, 0, 221, 7, 218, 220, 218, 7, 221, 1, 49, 101]","[[0, 0, 0, 0, 0, 0, 49, 101, 1, 221, 7, 218, 220, 218, 7, 221], [0, 0, 0, 0, 0, 0, 101, 49, 1, 221, 7, 218, 220, 218, 7, 221]]","[[0, 0, 0, 0, 0, 0, 221, 7, 218, 220, 218, 7, 221, 1, 49, 101], [0, 0, 0, 0, 0, 0, 221, 7, 218, 220, 218, 7, 221, 1, 101, 49]]",-5.22,-3.64,,,,,,,-1.0,,-1.0,,,,,3.2,3.16,0.83,9.53,40.0,CCCCCCc1ccc(C2(c3ccc(CCCCCC)cc3)c3cc4c(cc3-c3sc(/C=C5\C(=O)c6ccccc6C5=C(C#N)C#N)cc32)C(c2ccc(CCCCCC)cc2)(c2ccc(CCCCCC)cc2)c2cc(/C=C3\C(=O)c5ccccc5C3=C(C#N)C#N)sc2-4)cc1,{[][<]CCCCC(CC)Cc1ccc(-c2c3cc(C)sc3c(-c3ccc(CC(CC)CCCC)s3)c3ccsc23)s1CCCCC(CC)COC(=O)c1sc2csc(C)c2c1F[>][]}
PTB7-Th,CCCCC(CC)COC(=O)c1sc2c(-c3cc4c(-c5ccc(CC(CC)CCCC)s5)c5sc(C)cc5c(-c5ccc(CC(CC)CCCC)s5)c4s3)sc(C)c2c1F,IEIC,CCCCCCc1ccc(C2(c3ccc(CCCCCC)cc3)c3cc4c(cc3-c3sc(-c5sc(/C=C6\C(=O)c7ccccc7C6=C(C#N)C#N)cc5CC(CC)CCCC)cc32)C(c2ccc(CCCCCC)cc2)(c2ccc(CCCCCC)cc2)c2cc(-c3sc(/C=C5\C(=O)c6ccccc6C5=C(C#N)C#N)cc3CC(CC)CCCC)sc2-4)cc1,"[0, 0, 0, 0, 49, 101, 1, 221, 64, 7, 218, 220, 218, 7, 64, 221]","[0, 0, 0, 0, 221, 64, 7, 218, 220, 218, 7, 64, 221, 1, 49, 101]","[[0, 0, 0, 0, 49, 101, 1, 221, 64, 7, 218, 220, 218, 7, 64, 221], [0, 0, 0, 0, 101, 49, 1, 221, 64, 7, 218, 220, 218, 7, 64, 221]]","[[0, 0, 0, 0, 221, 64, 7, 218, 220, 218, 7, 64, 221, 1, 49, 101], [0, 0, 0, 0, 221, 64, 7, 218, 220, 218, 7, 64, 221, 1, 101, 49]]",-5.2,-3.59,-5.42,-3.82,0.667,,25.0,,-1.0,,-1.0,PEDOT:PSS,PDIN,0.00045,0.0001,6.31,6.31,0.97,13.55,48.0,CCCCCCc1ccc(C2(c3ccc(CCCCCC)cc3)c3cc4c(cc3-c3sc(-c5sc(/C=C6\C(=O)c7ccccc7C6=C(C#N)C#N)cc5CC(CC)CCCC)cc32)C(c2ccc(CCCCCC)cc2)(c2ccc(CCCCCC)cc2)c2cc(-c3sc(/C=C5\C(=O)c6ccccc6C5=C(C#N)C#N)cc3CC(CC)CCCC)sc2-4)cc1,{[][<]CCCCC(CC)Cc1ccc(-c2c3cc(C)sc3c(-c3ccc(CC(CC)CCCC)s3)c3ccsc23)s1CCCCC(CC)COC(=O)c1sc2csc(C)c2c1F[>][]}
PTB7-Th,CCCCC(CC)COC(=O)c1sc2c(-c3cc4c(-c5ccc(CC(CC)CCCC)s5)c5sc(C)cc5c(-c5ccc(CC(CC)CCCC)s5)c4s3)sc(C)c2c1F,IDT-N,CCCCCCc1ccc(C2(c3ccc(CCCCCC)cc3)c3cc4c(cc3-c3sc(/C=C5\C(=O)c6cc7ccccc7cc6C5=C(C#N)C#N)cc32)C(c2ccc(CCCCCC)cc2)(c2ccc(CCCCCC)cc2)c2cc(/C=C3\C(=O)c5cc6ccccc6cc5C3=C(C#N)C#N)sc2-4)cc1,"[0, 0, 0, 0, 0, 0, 49, 101, 1, 236, 7, 218, 220, 218, 7, 236]","[0, 0, 0, 0, 0, 0, 236, 7, 218, 220, 218, 7, 236, 1, 49, 101]","[[0, 0, 0, 0, 0, 0, 49, 101, 1, 236, 7, 218, 220, 218, 7, 236], [0, 0, 0, 0, 0, 0, 101, 49, 1, 236, 7, 218, 220, 218, 7, 236]]","[[0, 0, 0, 0, 0, 0, 236, 7, 218, 220, 218, 7, 236, 1, 49, 101], [0, 0, 0, 0, 0, 0, 236, 7, 218, 220, 218, 7, 236, 1, 101, 49]]",-5.22,-3.64,-5.73,-4.08,1.0,,,,-1.0,100.0,100.0,PEDOT:PSS,PNDIT-F3N-Br,,,5.5,5.48,0.73,13.02,57.7,CCCCCCc1ccc(C2(c3ccc(CCCCCC)cc3)c3cc4c(cc3-c3sc(/C=C5\C(=O)c6cc7ccccc7cc6C5=C(C#N)C#N)cc32)C(c2ccc(CCCCCC)cc2)(c2ccc(CCCCCC)cc2)c2cc(/C=C3\C(=O)c5cc6ccccc6cc5C3=C(C#N)C#N)sc2-4)cc1,{[][<]CCCCC(CC)Cc1ccc(-c2c3cc(C)sc3c(-c3ccc(CC(CC)CCCC)s3)c3ccsc23)s1CCCCC(CC)COC(=O)c1sc2csc(C)c2c1F[>][]}
PTB7-Th,CCCCC(CC)COC(=O)c1sc2c(-c3cc4c(-c5ccc(CC(CC)CCCC)s5)c5sc(C)cc5c(-c5ccc(CC(CC)CCCC)s5)c4s3)sc(C)c2c1F,IDT-T-N,CCCCCCc1ccc(C2(c3ccc(CCCCCC)cc3)c3cc4c(cc3-c3sc(-c5sc(/C=C6\C(=O)c7cc8ccccc8cc7C6=C(C#N)C#N)cc5CC(CC)CCCC)cc32)C(c2ccc(CCCCCC)cc2)(c2ccc(CCCCCC)cc2)c2cc(-c3sc(/C=C5\C(=O)c6cc7ccccc7cc6C5=C(C#N)C#N)cc3CC(CC)CCCC)sc2-4)cc1,"[0, 0, 0, 0, 49, 101, 1, 236, 64, 7, 218, 220, 218, 7, 64, 236]","[0, 0, 0, 0, 236, 64, 7, 218, 220, 218, 7, 64, 236, 1, 49, 101]","[[0, 0, 0, 0, 49, 101, 1, 236, 64, 7, 218, 220, 218, 7, 64, 236], [0, 0, 0, 0, 101, 49, 1, 236, 64, 7, 218, 220, 218, 7, 64, 236]]","[[0, 0, 0, 0, 236, 64, 7, 218, 220, 218, 7, 64, 236, 1, 49, 101], [0, 0, 0, 0, 236, 64, 7, 218, 220, 218, 7, 64, 236, 1, 101, 49]]",-5.22,-3.64,-5.58,-4.06,1.0,,,CN,2.0,100.0,100.0,PEDOT:PSS,PNDIT-F3N-Br,,,6.6,6.56,0.87,14.67,51.38,CCCCCCc1ccc(C2(c3ccc(CCCCCC)cc3)c3cc4c(cc3-c3sc(-c5sc(/C=C6\C(=O)c7cc8ccccc8cc7C6=C(C#N)C#N)cc5CC(CC)CCCC)cc32)C(c2ccc(CCCCCC)cc2)(c2ccc(CCCCCC)cc2)c2cc(-c3sc(/C=C5\C(=O)c6cc7ccccc7cc6C5=C(C#N)C#N)cc3CC(CC)CCCC)sc2-4)cc1,{[][<]CCCCC(CC)Cc1ccc(-c2c3cc(C)sc3c(-c3ccc(CC(CC)CCCC)s3)c3ccsc23)s1CCCCC(CC)COC(=O)c1sc2csc(C)c2c1F[>][]}
PBDB-T,CCCCC(CC)Cc1ccc(-c2c3cc(-c4ccc(-c5sc(-c6ccc(C)s6)c6c5C(=O)c5c(CC(CC)CCCC)sc(CC(CC)CCCC)c5C6=O)s4)sc3c(-c3ccc(CC(CC)CCCC)s3)c3cc(C)sc23)s1,IDT-N,CCCCCCc1ccc(C2(c3ccc(CCCCCC)cc3)c3cc4c(cc3-c3sc(/C=C5\C(=O)c6cc7ccccc7cc6C5=C(C#N)C#N)cc32)C(c2ccc(CCCCCC)cc2)(c2ccc(CCCCCC)cc2)c2cc(/C=C3\C(=O)c5cc6ccccc6cc5C3=C(C#N)C#N)sc2-4)cc1,"[0, 0, 0, 0, 49, 7, 100, 9, 1, 236, 7, 218, 220, 218, 7, 236]","[0, 0, 0, 0, 236, 7, 218, 220, 218, 7, 236, 1, 49, 7, 100, 9]","[[0, 0, 0, 0, 49, 7, 100, 9, 1, 236, 7, 218, 220, 218, 7, 236], [0, 0, 0, 0, 9, 49, 7, 100, 1, 236, 7, 218, 220, 218, 7, 236], [0, 0, 0, 0, 100, 9, 49, 7, 1, 236, 7, 218, 220, 218, 7, 236], [0, 0, 0, 0, 7, 100, 9, 49, 1, 236, 7, 218, 220, 218, 7, 236]]","[[0, 0, 0, 0, 236, 7, 218, 220, 218, 7, 236, 1, 49, 7, 100, 9], [0, 0, 0, 0, 236, 7, 218, 220, 218, 7, 236, 1, 9, 49, 7, 100], [0, 0, 0, 0, 236, 7, 218, 220, 218, 7, 236, 1, 100, 9, 49, 7], [0, 0, 0, 0, 236, 7, 218, 220, 218, 7, 236, 1, 7, 100, 9, 49]]",-5.33,-3.53,-5.73,-4.08,,,,CN,0.25,100.0,100.0,PEDOT:PSS,PNDIT-F3N-Br,0.000457,0.000287,9.0,9.02,0.79,15.88,71.91,CCCCCCc1ccc(C2(c3ccc(CCCCCC)cc3)c3cc4c(cc3-c3sc(/C=C5\C(=O)c6cc7ccccc7cc6C5=C(C#N)C#N)cc32)C(c2ccc(CCCCCC)cc2)(c2ccc(CCCCCC)cc2)c2cc(/C=C3\C(=O)c5cc6ccccc6cc5C3=C(C#N)C#N)sc2-4)cc1,{[][<]CCCCC(CC)Cc1ccc(-c2c3cc(C)sc3c(-c3ccc(CC(CC)CCCC)s3)c3ccsc23)s1[>][<]}{[>][<]c1ccsc1[>][<]}{[>][<]CCCCC(CC)Cc1sc(CC(CC)CCCC)c2c1C(=O)c1cscc1C2=OCc1cccs1[>][]}
PBDB-T,CCCCC(CC)Cc1ccc(-c2c3cc(-c4ccc(-c5sc(-c6ccc(C)s6)c6c5C(=O)c5c(CC(CC)CCCC)sc(CC(CC)CCCC)c5C6=O)s4)sc3c(-c3ccc(CC(CC)CCCC)s3)c3cc(C)sc23)s1,IDT-T-N,CCCCCCc1ccc(C2(c3ccc(CCCCCC)cc3)c3cc4c(cc3-c3sc(-c5sc(/C=C6\C(=O)c7cc8ccccc8cc7C6=C(C#N)C#N)cc5CC(CC)CCCC)cc32)C(c2ccc(CCCCCC)cc2)(c2ccc(CCCCCC)cc2)c2cc(-c3sc(/C=C5\C(=O)c6cc7ccccc7cc6C5=C(C#N)C#N)cc3CC(CC)CCCC)sc2-4)cc1,"[0, 0, 49, 7, 100, 9, 1, 236, 64, 7, 218, 220, 218, 7, 64, 236]","[0, 0, 236, 64, 7, 218, 220, 218, 7, 64, 236, 1, 49, 7, 100, 9]","[[0, 0, 49, 7, 100, 9, 1, 236, 64, 7, 218, 220, 218, 7, 64, 236], [0, 0, 9, 49, 7, 100, 1, 236, 64, 7, 218, 220, 218, 7, 64, 236], [0, 0, 100, 9, 49, 7, 1, 236, 64, 7, 218, 220, 218, 7, 64, 236], [0, 0, 7, 100, 9, 49, 1, 236, 64, 7, 218, 220, 218, 7, 64, 236]]","[[0, 0, 236, 64, 7, 218, 220, 218, 7, 64, 236, 1, 49, 7, 100, 9], [0, 0, 236, 64, 7, 218, 220, 218, 7, 64, 236, 1, 9, 49, 7, 100], [0, 0, 236, 64, 7, 218, 220, 218, 7, 64, 236, 1, 100, 9, 49, 7], [0, 0, 236, 64, 7, 218, 220, 218, 7, 64, 236, 1, 7, 100, 9, 49]]",-5.33,-3.53,-5.58,-4.06,,,,CN,2.0,100.0,100.0,PEDOT:PSS,PNDIT-F3N-Br,0.000143,6.07e-05,7.4,7.4,0.94,14.03,56.11,CCCCCCc1ccc(C2(c3ccc(CCCCCC)cc3)c3cc4c(cc3-c3sc(-c5sc(/C=C6\C(=O)c7cc8ccccc8cc7C6=C(C#N)C#N)cc5CC(CC)CCCC)cc32)C(c2ccc(CCCCCC)cc2)(c2ccc(CCCCCC)cc2)c2cc(-c3sc(/C=C5\C(=O)c6cc7ccccc7cc6C5=C(C#N)C#N)cc3CC(CC)CCCC)sc2-4)cc1,{[][<]CCCCC(CC)Cc1ccc(-c2c3cc(C)sc3c(-c3ccc(CC(CC)CCCC)s3)c3ccsc23)s1[>][<]}{[>][<]c1ccsc1[>][<]}{[>][<]CCCCC(CC)Cc1sc(CC(CC)CCCC)c2c1C(=O)c1cscc1C2=OCc1cccs1[>][]}
PBDB-T,CCCCC(CC)Cc1ccc(-c2c3cc(-c4ccc(-c5sc(-c6ccc(C)s6)c6c5C(=O)c5c(CC(CC)CCCC)sc(CC(CC)CCCC)c5C6=O)s4)sc3c(-c3ccc(CC(CC)CCCC)s3)c3cc(C)sc23)s1,IDT-EDOT,CCCCCCc1ccc(C2(c3ccc(CCCCCC)cc3)c3cc4c(cc3-c3sc(-c5sc(/C=C6\C(=O)c7cc(F)c(F)cc7C6=C(C#N)C#N)c6c5OCCO6)cc32)C(c2ccc(CCCCCC)cc2)(c2ccc(CCCCCC)cc2)c2cc(-c3sc(/C=C5\C(=O)c6cc(F)c(F)cc6C5=C(C#N)C#N)c5c3OCCO5)sc2-4)cc1,"[0, 0, 49, 7, 100, 9, 1, 216, 318, 7, 218, 220, 218, 7, 318, 216]","[0, 0, 216, 318, 7, 218, 220, 218, 7, 318, 216, 1, 49, 7, 100, 9]","[[0, 0, 49, 7, 100, 9, 1, 216, 318, 7, 218, 220, 218, 7, 318, 216], [0, 0, 9, 49, 7, 100, 1, 216, 318, 7, 218, 220, 218, 7, 318, 216], [0, 0, 100, 9, 49, 7, 1, 216, 318, 7, 218, 220, 218, 7, 318, 216], [0, 0, 7, 100, 9, 49, 1, 216, 318, 7, 218, 220, 218, 7, 318, 216]]","[[0, 0, 216, 318, 7, 218, 220, 218, 7, 318, 216, 1, 49, 7, 100, 9], [0, 0, 216, 318, 7, 218, 220, 218, 7, 318, 216, 1, 9, 49, 7, 100], [0, 0, 216, 318, 7, 218, 220, 218, 7, 318, 216, 1, 100, 9, 49, 7], [0, 0, 216, 318, 7, 218, 220, 218, 7, 318, 216, 1, 7, 100, 9, 49]]",-5.23,-3.42,-5.43,-3.8,0.833,o-DCB,,DIO,0.2,100.0,-1.0,MoOx,ZnO,,,11.32,11.38,0.86,21.34,62.0,CCCCCCc1ccc(C2(c3ccc(CCCCCC)cc3)c3cc4c(cc3-c3sc(-c5sc(/C=C6\C(=O)c7cc(F)c(F)cc7C6=C(C#N)C#N)c6c5OCCO6)cc32)C(c2ccc(CCCCCC)cc2)(c2ccc(CCCCCC)cc2)c2cc(-c3sc(/C=C5\C(=O)c6cc(F)c(F)cc6C5=C(C#N)C#N)c5c3OCCO5)sc2-4)cc1,{[][<]CCCCC(CC)Cc1ccc(-c2c3cc(C)sc3c(-c3ccc(CC(CC)CCCC)s3)c3ccsc23)s1[>][<]}{[>][<]c1ccsc1[>][<]}{[>][<]CCCCC(CC)Cc1sc(CC(CC)CCCC)c2c1C(=O)c1cscc1C2=OCc1cccs1[>][]}
PBDB-T,CCCCC(CC)Cc1ccc(-c2c3cc(-c4ccc(-c5sc(-c6ccc(C)s6)c6c5C(=O)c5c(CC(CC)CCCC)sc(CC(CC)CCCC)c5C6=O)s4)sc3c(-c3ccc(CC(CC)CCCC)s3)c3cc(C)sc23)s1,IDT-PDOT,CCCCCCc1ccc(C2(c3ccc(CCCCCC)cc3)c3cc4c(cc3-c3sc(-c5sc(/C=C6\C(=O)c7cc(F)c(F)cc7C6=C(C#N)C#N)c6c5OCCCO6)cc32)C(c2ccc(CCCCCC)cc2)(c2ccc(CCCCCC)cc2)c2cc(-c3sc(/C=C5\C(=O)c6cc(F)c(F)cc6C5=C(C#N)C#N)c5c3OCCCO5)sc2-4)cc1,"[0, 0, 49, 7, 100, 9, 1, 216, 319, 7, 218, 220, 218, 7, 319, 216]","[0, 0, 216, 319, 7, 218, 220, 218, 7, 319, 216, 1, 49, 7, 100, 9]","[[0, 0, 49, 7, 100, 9, 1, 216, 319, 7, 218, 220, 218, 7, 319, 216], [0, 0, 9, 49, 7, 100, 1, 216, 319, 7, 218, 220, 218, 7, 319, 216], [0, 0, 100, 9, 49, 7, 1, 216, 319, 7, 218, 220, 218, 7, 319, 216], [0, 0, 7, 100, 9, 49, 1, 216, 319, 7, 218, 220, 218, 7, 319, 216]]","[[0, 0, 216, 319, 7, 218, 220, 218, 7, 319, 216, 1, 49, 7, 100, 9], [0, 0, 216, 319, 7, 218, 220, 218, 7, 319, 216, 1, 9, 49, 7, 100], [0, 0, 216, 319, 7, 218, 220, 218, 7, 319, 216, 1, 100, 9, 49, 7], [0, 0, 216, 319, 7, 218, 220, 218, 7, 319, 216, 1, 7, 100, 9, 49]]",-5.23,-3.42,-5.39,-3.77,2.0,o-DCB,,,-1.0,100.0,-1.0,MoOx,ZnO,,,2.18,2.19,0.85,5.26,48.9,CCCCCCc1ccc(C2(c3ccc(CCCCCC)cc3)c3cc4c(cc3-c3sc(-c5sc(/C=C6\C(=O)c7cc(F)c(F)cc7C6=C(C#N)C#N)c6c5OCCCO6)cc32)C(c2ccc(CCCCCC)cc2)(c2ccc(CCCCCC)cc2)c2cc(-c3sc(/C=C5\C(=O)c6cc(F)c(F)cc6C5=C(C#N)C#N)c5c3OCCCO5)sc2-4)cc1,{[][<]CCCCC(CC)Cc1ccc(-c2c3cc(C)sc3c(-c3ccc(CC(CC)CCCC)s3)c3ccsc23)s1[>][<]}{[>][<]c1ccsc1[>][<]}{[>][<]CCCCC(CC)Cc1sc(CC(CC)CCCC)c2c1C(=O)c1cscc1C2=OCc1cccs1[>][]}
PTB7-Th,CCCCC(CC)COC(=O)c1sc2c(-c3cc4c(-c5ccc(CC(CC)CCCC)s5)c5sc(C)cc5c(-c5ccc(CC(CC)CCCC)s5)c4s3)sc(C)c2c1F,IDT-IC,CCCCCCc1ccc(C2(c3ccc(CCCCCC)cc3)c3cc4c(cc3-c3sc(/C=C5\C(=O)c6ccccc6C5=C(C#N)C#N)cc32)C(c2ccc(CCCCCC)cc2)(c2ccc(CCCCCC)cc2)c2cc(/C=C3\C(=O)c5ccccc5C3=C(C#N)C#N)sc2-4)cc1,"[0, 0, 0, 0, 0, 0, 49, 101, 1, 221, 7, 218, 220, 218, 7, 221]","[0, 0, 0, 0, 0, 0, 221, 7, 218, 220, 218, 7, 221, 1, 49, 101]","[[0, 0, 0, 0, 0, 0, 49, 101, 1, 221, 7, 218, 220, 218, 7, 221], [0, 0, 0, 0, 0, 0, 101, 49, 1, 221, 7, 218, 220, 218, 7, 221]]","[[0, 0, 0, 0, 0, 0, 221, 7, 218, 220, 218, 7, 221, 1, 49, 101], [0, 0, 0, 0, 0, 0, 221, 7, 218, 220, 218, 7, 221, 1, 101, 49]]",-5.22,-3.64,-5.61,-3.88,0.667,o-DCB,25.0,,-1.0,,150.0,PEDOT:PSS,PDINO,,2.09e-05,3.16,3.16,0.83,9.53,40.0,CCCCCCc1ccc(C2(c3ccc(CCCCCC)cc3)c3cc4c(cc3-c3sc(/C=C5\C(=O)c6ccccc6C5=C(C#N)C#N)cc32)C(c2ccc(CCCCCC)cc2)(c2ccc(CCCCCC)cc2)c2cc(/C=C3\C(=O)c5ccccc5C3=C(C#N)C#N)sc2-4)cc1,{[][<]CCCCC(CC)Cc1ccc(-c2c3cc(C)sc3c(-c3ccc(CC(CC)CCCC)s3)c3ccsc23)s1CCCCC(CC)COC(=O)c1sc2csc(C)c2c1F[>][]}
PCE10,CCCCC(CC)COC(=O)c1sc2c(-c3cc4c(-c5ccc(CC(CC)CCCC)s5)c5sc(C)cc5c(-c5ccc(CC(CC)CCCC)s5)c4s3)sc(C)c2c1F,p-IDTIDT-IC,CCCCCCc1ccc(C2(c3ccc(CCCCCC)cc3)c3cc4c(cc3-c3sc(C=C5C(=O)c6ccccc6C5=C(C#N)C#N)cc32)C(c2ccc(CCCCCC)cc2)(c2ccc(CCCCCC)cc2)c2c-4sc3c4c(sc23)-c2cc3c(cc2C4(c2ccc(CCCCCC)cc2)c2ccc(CCCCCC)cc2)-c2sc(C=C4C(=O)c5ccccc5C4=C(C#N)C#N)cc2C3(c2ccc(CCCCCC)cc2)c2ccc(CCCCCC)cc2)cc1,"[0, 0, 101, 49, 1, 221, 7, 218, 220, 218, 79, 218, 220, 218, 7, 221]","[0, 0, 221, 7, 218, 220, 218, 79, 218, 220, 218, 7, 221, 1, 101, 49]","[[0, 0, 101, 49, 1, 221, 7, 218, 220, 218, 79, 218, 220, 218, 7, 221], [0, 0, 49, 101, 1, 221, 7, 218, 220, 218, 79, 218, 220, 218, 7, 221]]","[[0, 0, 221, 7, 218, 220, 218, 79, 218, 220, 218, 7, 221, 1, 101, 49], [0, 0, 221, 7, 218, 220, 218, 79, 218, 220, 218, 7, 221, 1, 49, 101]]",-5.2,-3.6,-5.42,-3.82,0.667,o-DCB,,,-1.0,150.0,-1.0,PEDOT:PSS,PDINO,,,6.48,6.47,0.94,14.49,47.5,CCCCCCc1ccc(C2(c3ccc(CCCCCC)cc3)c3cc4c(cc3-c3sc(C=C5C(=O)c6ccccc6C5=C(C#N)C#N)cc32)C(c2ccc(CCCCCC)cc2)(c2ccc(CCCCCC)cc2)c2c-4sc3c4c(sc23)-c2cc3c(cc2C4(c2ccc(CCCCCC)cc2)c2ccc(CCCCCC)cc2)-c2sc(C=C4C(=O)c5ccccc5C4=C(C#N)C#N)cc2C3(c2ccc(CCCCCC)cc2)c2ccc(CCCCCC)cc2)cc1,{[][<]CCCCC(CC)COC(=O)c1sc2csc(C)c2c1FCCCCC(CC)Cc1ccc(-c2c3cc(C)sc3c(-c3ccc(CC(CC)CCCC)s3)c3ccsc23)s1[>][]}
PBDB-TF,CCCCC(CC)Cc1sc(-c2c3cc(-c4ccc(-c5sc(-c6ccc(C)s6)c6c5C(=O)c5c(CC(CC)CCCC)sc(CC(CC)CCCC)c5C6=O)s4)sc3c(-c3cc(F)c(CC(CC)CCCC)s3)c3cc(C)sc23)cc1F,IDT-C6,CCCCCCC1(CCCCCC)c2cc3c(cc2-c2sc(/C=C4\C(=O)c5ccc(C)cc5C4=C(C#N)C#N)cc21)C(CCCCCC)(CCCCCC)c1cc(/C=C2\C(=O)c4ccc(C)cc4C2=C(C#N)C#N)sc1-3,"[0, 0, 0, 0, 99, 7, 100, 9, 1, 229, 7, 233, 220, 233, 7, 229]","[0, 0, 0, 0, 229, 7, 233, 220, 233, 7, 229, 1, 99, 7, 100, 9]","[[0, 0, 0, 0, 99, 7, 100, 9, 1, 229, 7, 233, 220, 233, 7, 229], [0, 0, 0, 0, 9, 99, 7, 100, 1, 229, 7, 233, 220, 233, 7, 229], [0, 0, 0, 0, 100, 9, 99, 7, 1, 229, 7, 233, 220, 233, 7, 229], [0, 0, 0, 0, 7, 100, 9, 99, 1, 229, 7, 233, 220, 233, 7, 229]]","[[0, 0, 0, 0, 229, 7, 233, 220, 233, 7, 229, 1, 99, 7, 100, 9], [0, 0, 0, 0, 229, 7, 233, 220, 233, 7, 229, 1, 9, 99, 7, 100], [0, 0, 0, 0, 229, 7, 233, 220, 233, 7, 229, 1, 100, 9, 99, 7], [0, 0, 0, 0, 229, 7, 233, 220, 233, 7, 229, 1, 7, 100, 9, 99]]",-5.48,-3.64,-5.59,-3.35,1.0,CF,,DIO,0.5,110.0,100.0,PEDOT:PSS,PFN-Br,,,12.5,12.43,0.96,17.5,74.0,CCCCCCC1(CCCCCC)c2cc3c(cc2-c2sc(/C=C4\C(=O)c5ccc(C)cc5C4=C(C#N)C#N)cc21)C(CCCCCC)(CCCCCC)c1cc(/C=C2\C(=O)c4ccc(C)cc4C2=C(C#N)C#N)sc1-3,{[][<]CCCCC(CC)Cc1sc(-c2c3cc(C)sc3c(-c3cc(F)c(CC(CC)CCCC)s3)c3ccsc23)cc1F[>][<]}{[>][<]c1ccsc1[>][<]}{[>][<]CCCCC(CC)Cc1sc(CC(CC)CCCC)c2c1C(=O)c1cscc1C2=OCc1cccs1[>][]}
PBDB-TF,CCCCC(CC)Cc1sc(-c2c3cc(-c4ccc(-c5sc(-c6ccc(C)s6)c6c5C(=O)c5c(CC(CC)CCCC)sc(CC(CC)CCCC)c5C6=O)s4)sc3c(-c3cc(F)c(CC(CC)CCCC)s3)c3cc(C)sc23)cc1F,IDT-PhC6,CCCCCCc1ccc(C2(c3ccc(CCCCCC)cc3)c3cc4c(cc3-c3sc(/C=C5\C(=O)c6ccc(C)cc6C5=C(C#N)C#N)cc32)C(c2ccc(CCCCCC)cc2)(c2ccc(CCCCCC)cc2)c2cc(/C=C3\C(=O)c5ccc(C)cc5C3=C(C#N)C#N)sc2-4)cc1,"[0, 0, 0, 0, 99, 7, 100, 9, 1, 229, 7, 218, 220, 218, 7, 229]","[0, 0, 0, 0, 229, 7, 218, 220, 218, 7, 229, 1, 99, 7, 100, 9]","[[0, 0, 0, 0, 99, 7, 100, 9, 1, 229, 7, 218, 220, 218, 7, 229], [0, 0, 0, 0, 9, 99, 7, 100, 1, 229, 7, 218, 220, 218, 7, 229], [0, 0, 0, 0, 100, 9, 99, 7, 1, 229, 7, 218, 220, 218, 7, 229], [0, 0, 0, 0, 7, 100, 9, 99, 1, 229, 7, 218, 220, 218, 7, 229]]","[[0, 0, 0, 0, 229, 7, 218, 220, 218, 7, 229, 1, 99, 7, 100, 9], [0, 0, 0, 0, 229, 7, 218, 220, 218, 7, 229, 1, 9, 99, 7, 100], [0, 0, 0, 0, 229, 7, 218, 220, 218, 7, 229, 1, 100, 9, 99, 7], [0, 0, 0, 0, 229, 7, 218, 220, 218, 7, 229, 1, 7, 100, 9, 99]]",-5.48,-3.64,-5.56,-3.32,1.0,CF,,DIO,0.5,100.0,100.0,PEDOT:PSS,PFN-Br,,,5.6,5.59,1.0,13.0,43.0,CCCCCCc1ccc(C2(c3ccc(CCCCCC)cc3)c3cc4c(cc3-c3sc(/C=C5\C(=O)c6ccc(C)cc6C5=C(C#N)C#N)cc32)C(c2ccc(CCCCCC)cc2)(c2ccc(CCCCCC)cc2)c2cc(/C=C3\C(=O)c5ccc(C)cc5C3=C(C#N)C#N)sc2-4)cc1,{[][<]CCCCC(CC)Cc1sc(-c2c3cc(C)sc3c(-c3cc(F)c(CC(CC)CCCC)s3)c3ccsc23)cc1F[>][<]}{[>][<]c1ccsc1[>][<]}{[>][<]CCCCC(CC)Cc1sc(CC(CC)CCCC)c2c1C(=O)c1cscc1C2=OCc1cccs1[>][]}
PTB7-Th,CCCCC(CC)COC(=O)c1sc2c(-c3cc4c(-c5ccc(CC(CC)CCCC)s5)c5sc(C)cc5c(-c5ccc(CC(CC)CCCC)s5)c4s3)sc(C)c2c1F,IDT-2BM,CCCCCCc1ccc(C2(c3ccc(CCCCCC)cc3)c3cc4c(cc3-c3sc(-c5ccc(C=C(C#N)C#N)c6nsnc56)cc32)C(c2ccc(CCCCCC)cc2)(c2ccc(CCCCCC)cc2)c2cc(-c3ccc(C=C(C#N)C#N)c5nsnc35)sc2-4)cc1,"[0, 0, 0, 0, 49, 101, 1, 304, 56, 7, 218, 220, 218, 7, 56, 304]","[0, 0, 0, 0, 304, 56, 7, 218, 220, 218, 7, 56, 304, 1, 49, 101]","[[0, 0, 0, 0, 49, 101, 1, 304, 56, 7, 218, 220, 218, 7, 56, 304], [0, 0, 0, 0, 101, 49, 1, 304, 56, 7, 218, 220, 218, 7, 56, 304]]","[[0, 0, 0, 0, 304, 56, 7, 218, 220, 218, 7, 56, 304, 1, 49, 101], [0, 0, 0, 0, 304, 56, 7, 218, 220, 218, 7, 56, 304, 1, 101, 49]]",,,-5.56,-3.65,0.667,CB,,DPE,2.0,,-1.0,MoOx,ZnO,0.00287,6.83e-05,3.97,3.99,0.826,9.29,52.0,CCCCCCc1ccc(C2(c3ccc(CCCCCC)cc3)c3cc4c(cc3-c3sc(-c5ccc(C=C(C#N)C#N)c6nsnc56)cc32)C(c2ccc(CCCCCC)cc2)(c2ccc(CCCCCC)cc2)c2cc(-c3ccc(C=C(C#N)C#N)c5nsnc35)sc2-4)cc1,{[][<]CCCCC(CC)Cc1ccc(-c2c3cc(C)sc3c(-c3ccc(CC(CC)CCCC)s3)c3ccsc23)s1CCCCC(CC)COC(=O)c1sc2csc(C)c2c1F[>][]}
FTAZ,CCCCCCC(CCCC)CSc1c2cc(-c3ccc(-c4c(F)c(F)c(-c5ccc(C)s5)c5nn(SCC(CCCC)CCCCCC)nc45)s3)sc2c(SCC(CCCC)CCCCCC)c2cc(C)sc12,IDCIC,CCCCCCc1ccc(C2(c3ccc(CCCCCC)cc3)c3c(sc4cc(/C=C5\C(=O)c6cc(F)c(F)cc6C5=C(C#N)C#N)sc34)-c3sc4c(c(CCCCCC)cc5c4cc(CCCCCC)c4c6c(sc45)-c4sc5cc(/C=C7\C(=O)c8cc(F)c(F)cc8C7=C(C#N)C#N)sc5c4C6(c4ccc(CCCCCC)cc4)c4ccc(CCCCCC)cc4)c32)cc1,"[0, 0, 60, 7, 20, 9, 1, 216, 79, 218, 217, 219, 217, 218, 79, 216]","[0, 0, 216, 79, 218, 217, 219, 217, 218, 79, 216, 1, 60, 7, 20, 9]","[[0, 0, 60, 7, 20, 9, 1, 216, 79, 218, 217, 219, 217, 218, 79, 216], [0, 0, 9, 60, 7, 20, 1, 216, 79, 218, 217, 219, 217, 218, 79, 216], [0, 0, 20, 9, 60, 7, 1, 216, 79, 218, 217, 219, 217, 218, 79, 216], [0, 0, 7, 20, 9, 60, 1, 216, 79, 218, 217, 219, 217, 218, 79, 216]]","[[0, 0, 216, 79, 218, 217, 219, 217, 218, 79, 216, 1, 60, 7, 20, 9], [0, 0, 216, 79, 218, 217, 219, 217, 218, 79, 216, 1, 9, 60, 7, 20], [0, 0, 216, 79, 218, 217, 219, 217, 218, 79, 216, 1, 20, 9, 60, 7], [0, 0, 216, 79, 218, 217, 219, 217, 218, 79, 216, 1, 7, 20, 9, 60]]",,,-5.19,-3.72,,CF,,CN:DIO (1:1),0.25,120.0,100.0,MoOx,ZnO,0.0003,0.00015,13.58,13.58,0.87,21.98,71.03,CCCCCCc1ccc(C2(c3ccc(CCCCCC)cc3)c3c(sc4cc(/C=C5\C(=O)c6cc(F)c(F)cc6C5=C(C#N)C#N)sc34)-c3sc4c(c(CCCCCC)cc5c4cc(CCCCCC)c4c6c(sc45)-c4sc5cc(/C=C7\C(=O)c8cc(F)c(F)cc8C7=C(C#N)C#N)sc5c4C6(c4ccc(CCCCCC)cc4)c4ccc(CCCCCC)cc4)c32)cc1,{[][<]CCCCCCC(CCCC)CSc1c2cc(C)sc2c(SCC(CCCC)CCCCCC)c2ccsc12[>][<]}{[>][<]c1ccsc1[>][<]}{[>][<]CCCCCCC(CCCC)CSn1nc2cc(F)c(F)cc2n1Cc1cccs1[>][]}
PBDB-T,CCCCC(CC)Cc1ccc(-c2c3cc(-c4ccc(-c5sc(-c6ccc(C)s6)c6c5C(=O)c5c(CC(CC)CCCC)sc(CC(CC)CCCC)c5C6=O)s4)sc3c(-c3ccc(CC(CC)CCCC)s3)c3cc(C)sc23)s1,FDNCTF,CCCCCCCCC1(CCCCCCCC)c2cc3c(cc2-c2cc4c(cc21)-c1sc(/C=C2\C(=O)c5cc6ccccc6cc5C2=C(C#N)C#N)cc1C4(CCCCCCCC)CCCCCCCC)C(CCCCCCCC)(CCCCCCCC)c1cc(/C=C2\C(=O)c4cc5ccccc5cc4C2=C(C#N)C#N)sc1-3,"[0, 0, 49, 7, 100, 9, 1, 236, 7, 224, 220, 224, 220, 224, 7, 236]","[0, 0, 236, 7, 224, 220, 224, 220, 224, 7, 236, 1, 49, 7, 100, 9]","[[0, 0, 49, 7, 100, 9, 1, 236, 7, 224, 220, 224, 220, 224, 7, 236], [0, 0, 9, 49, 7, 100, 1, 236, 7, 224, 220, 224, 220, 224, 7, 236], [0, 0, 100, 9, 49, 7, 1, 236, 7, 224, 220, 224, 220, 224, 7, 236], [0, 0, 7, 100, 9, 49, 1, 236, 7, 224, 220, 224, 220, 224, 7, 236]]","[[0, 0, 236, 7, 224, 220, 224, 220, 224, 7, 236, 1, 49, 7, 100, 9], [0, 0, 236, 7, 224, 220, 224, 220, 224, 7, 236, 1, 9, 49, 7, 100], [0, 0, 236, 7, 224, 220, 224, 220, 224, 7, 236, 1, 100, 9, 49, 7], [0, 0, 236, 7, 224, 220, 224, 220, 224, 7, 236, 1, 7, 100, 9, 49]]",-5.33,-2.92,-5.42,-3.73,1.25,CB,,,-1.0,120.0,-1.0,PEDOT:PSS,PDINO,0.000177,0.0001,10.0,9.8,0.94,15.8,66.0,CCCCCCCCC1(CCCCCCCC)c2cc3c(cc2-c2cc4c(cc21)-c1sc(/C=C2\C(=O)c5cc6ccccc6cc5C2=C(C#N)C#N)cc1C4(CCCCCCCC)CCCCCCCC)C(CCCCCCCC)(CCCCCCCC)c1cc(/C=C2\C(=O)c4cc5ccccc5cc4C2=C(C#N)C#N)sc1-3,{[][<]CCCCC(CC)Cc1ccc(-c2c3cc(C)sc3c(-c3ccc(CC(CC)CCCC)s3)c3ccsc23)s1[>][<]}{[>][<]c1ccsc1[>][<]}{[>][<]CCCCC(CC)Cc1sc(CC(CC)CCCC)c2c1C(=O)c1cscc1C2=OCc1cccs1[>][]}
PBDB-T,CCCCC(CC)Cc1ccc(-c2c3cc(-c4ccc(-c5sc(-c6ccc(C)s6)c6c5C(=O)c5c(CC(CC)CCCC)sc(CC(CC)CCCC)c5C6=O)s4)sc3c(-c3ccc(CC(CC)CCCC)s3)c3cc(C)sc23)s1,FDICTF,CCCCCCCCC1(CCCCCCCC)c2cc3c(cc2-c2cc4c(cc21)-c1sc(/C=C2\C(=O)c5ccccc5C2=C(C#N)C#N)cc1C4(CCCCCCCC)CCCCCCCC)C(CCCCCCCC)(CCCCCCCC)c1cc(/C=C2\C(=O)c4ccccc4C2=C(C#N)C#N)sc1-3,"[0, 0, 49, 7, 100, 9, 1, 221, 7, 224, 220, 224, 220, 224, 7, 221]","[0, 0, 221, 7, 224, 220, 224, 220, 224, 7, 221, 1, 49, 7, 100, 9]","[[0, 0, 49, 7, 100, 9, 1, 221, 7, 224, 220, 224, 220, 224, 7, 221], [0, 0, 9, 49, 7, 100, 1, 221, 7, 224, 220, 224, 220, 224, 7, 221], [0, 0, 100, 9, 49, 7, 1, 221, 7, 224, 220, 224, 220, 224, 7, 221], [0, 0, 7, 100, 9, 49, 1, 221, 7, 224, 220, 224, 220, 224, 7, 221]]","[[0, 0, 221, 7, 224, 220, 224, 220, 224, 7, 221, 1, 49, 7, 100, 9], [0, 0, 221, 7, 224, 220, 224, 220, 224, 7, 221, 1, 9, 49, 7, 100], [0, 0, 221, 7, 224, 220, 224, 220, 224, 7, 221, 1, 100, 9, 49, 7], [0, 0, 221, 7, 224, 220, 224, 220, 224, 7, 221, 1, 7, 100, 9, 49]]",-5.33,-2.92,-5.43,-3.71,1.25,CB,,,-1.0,120.0,-1.0,PEDOT:PSS,PDINO,3.37e-05,2.4e-05,11.2,10.99,0.93,16.3,72.5,CCCCCCCCC1(CCCCCCCC)c2cc3c(cc2-c2cc4c(cc21)-c1sc(/C=C2\C(=O)c5ccccc5C2=C(C#N)C#N)cc1C4(CCCCCCCC)CCCCCCCC)C(CCCCCCCC)(CCCCCCCC)c1cc(/C=C2\C(=O)c4ccccc4C2=C(C#N)C#N)sc1-3,{[][<]CCCCC(CC)Cc1ccc(-c2c3cc(C)sc3c(-c3ccc(CC(CC)CCCC)s3)c3ccsc23)s1[>][<]}{[>][<]c1ccsc1[>][<]}{[>][<]CCCCC(CC)Cc1sc(CC(CC)CCCC)c2c1C(=O)c1cscc1C2=OCc1cccs1[>][]}
PTB7-Th,CCCCC(CC)COC(=O)c1sc2c(-c3cc4c(-c5ccc(CC(CC)CCCC)s5)c5sc(C)cc5c(-c5ccc(CC(CC)CCCC)s5)c4s3)sc(C)c2c1F,DTNR,CCCCC(CC)CC1(CC(CC)CCCC)c2cc(-c3ccc(/C=C4\SC(=S)N(CC)C4=O)c4nsnc34)sc2-c2c1ccc1c3c(ccc21)C(CC(CC)CCCC)(CC(CC)CCCC)c1cc(-c2ccc(/C=C4\SC(=S)N(CC)C4=O)c4nsnc24)sc1-3,"[0, 0, 0, 0, 49, 101, 1, 239, 56, 7, 259, 266, 259, 7, 56, 239]","[0, 0, 0, 0, 239, 56, 7, 259, 266, 259, 7, 56, 239, 1, 49, 101]","[[0, 0, 0, 0, 49, 101, 1, 239, 56, 7, 259, 266, 259, 7, 56, 239], [0, 0, 0, 0, 101, 49, 1, 239, 56, 7, 259, 266, 259, 7, 56, 239]]","[[0, 0, 0, 0, 239, 56, 7, 259, 266, 259, 7, 56, 239, 1, 49, 101], [0, 0, 0, 0, 239, 56, 7, 259, 266, 259, 7, 56, 239, 1, 101, 49]]",-4.9,-3.32,-5.22,-3.5,0.667,CB,20.0,CN,1.0,90.0,-1.0,MoOx,ZnO,1.84e-05,2.45e-05,9.51,9.51,1.08,15.72,56.0,CCCCC(CC)CC1(CC(CC)CCCC)c2cc(-c3ccc(/C=C4\SC(=S)N(CC)C4=O)c4nsnc34)sc2-c2c1ccc1c3c(ccc21)C(CC(CC)CCCC)(CC(CC)CCCC)c1cc(-c2ccc(/C=C4\SC(=S)N(CC)C4=O)c4nsnc24)sc1-3,{[][<]CCCCC(CC)Cc1ccc(-c2c3cc(C)sc3c(-c3ccc(CC(CC)CCCC)s3)c3ccsc23)s1CCCCC(CC)COC(=O)c1sc2csc(C)c2c1F[>][]}
PTB7-Th,CCCCC(CC)COC(=O)c1sc2c(-c3cc4c(-c5ccc(CC(CC)CCCC)s5)c5sc(C)cc5c(-c5ccc(CC(CC)CCCC)s5)c4s3)sc(C)c2c1F,DTCC-IC,CCCCCCCCOc1ccc(C2(c3ccc(OCCCCCCCC)cc3)c3cc4c5cc6c(cc5n(CCCCCCCC)c4cc3-c3sc(/C=C4\C(=O)c5cc(F)c(F)cc5C4=C(C#N)C#N)cc32)-c2sc(/C=C3\C(=O)c4cc(F)c(F)cc4C3=C(C#N)C#N)cc2C6(c2ccc(OCCCCCCCC)cc2)c2ccc(OCCCCCCCC)cc2)cc1,"[0, 0, 0, 0, 49, 101, 1, 216, 7, 320, 220, 321, 220, 320, 7, 216]","[0, 0, 0, 0, 216, 7, 320, 220, 321, 220, 320, 7, 216, 1, 49, 101]","[[0, 0, 0, 0, 49, 101, 1, 216, 7, 320, 220, 321, 220, 320, 7, 216], [0, 0, 0, 0, 101, 49, 1, 216, 7, 320, 220, 321, 220, 320, 7, 216]]","[[0, 0, 0, 0, 216, 7, 320, 220, 321, 220, 320, 7, 216, 1, 49, 101], [0, 0, 0, 0, 216, 7, 320, 220, 321, 220, 320, 7, 216, 1, 101, 49]]",-5.2,-3.56,-5.5,-3.87,1.0,CF,,CN,1.0,,100.0,PEDOT:PSS,Ca,0.000676,0.00152,6.0,6.0,0.95,11.23,56.2,CCCCCCCCOc1ccc(C2(c3ccc(OCCCCCCCC)cc3)c3cc4c5cc6c(cc5n(CCCCCCCC)c4cc3-c3sc(/C=C4\C(=O)c5cc(F)c(F)cc5C4=C(C#N)C#N)cc32)-c2sc(/C=C3\C(=O)c4cc(F)c(F)cc4C3=C(C#N)C#N)cc2C6(c2ccc(OCCCCCCCC)cc2)c2ccc(OCCCCCCCC)cc2)cc1,{[][<]CCCCC(CC)Cc1ccc(-c2c3cc(C)sc3c(-c3ccc(CC(CC)CCCC)s3)c3ccsc23)s1CCCCC(CC)COC(=O)c1sc2csc(C)c2c1F[>][]}
P3HT,CCCCCCc1cc(-c2sc(-c3sc(-c4sc(C)cc4CCCCCC)cc3CCCCCC)cc2CCCCCC)sc1C,DNIT-TT2T,CCCCCCc1ccc(-c2c(-c3ccc(-c4ccc5c6c(cccc46)C(=O)N(CC(CC)CCCC)C5=O)s3)sc3c(-c4ccc(CCCCCC)s4)c(-c4ccc(-c5ccc6c7c(cccc57)C(=O)N(CC(CC)CCCC)C6=O)s4)sc23)s1,"[0, 0, 0, 0, 0, 0, 41, 40, 40, 194, 1, 322, 7, 323, 7, 322]","[0, 0, 0, 0, 0, 0, 322, 7, 323, 7, 322, 1, 41, 40, 40, 194]","[[0, 0, 0, 0, 0, 0, 41, 40, 40, 194, 1, 322, 7, 323, 7, 322], [0, 0, 0, 0, 0, 0, 194, 41, 40, 40, 1, 322, 7, 323, 7, 322], [0, 0, 0, 0, 0, 0, 40, 194, 41, 40, 1, 322, 7, 323, 7, 322], [0, 0, 0, 0, 0, 0, 40, 40, 194, 41, 1, 322, 7, 323, 7, 322]]","[[0, 0, 0, 0, 0, 0, 322, 7, 323, 7, 322, 1, 41, 40, 40, 194], [0, 0, 0, 0, 0, 0, 322, 7, 323, 7, 322, 1, 194, 41, 40, 40], [0, 0, 0, 0, 0, 0, 322, 7, 323, 7, 322, 1, 40, 194, 41, 40], [0, 0, 0, 0, 0, 0, 322, 7, 323, 7, 322, 1, 40, 40, 194, 41]]",-5.1,-3.1,-5.94,-3.75,1.0,o-DCB,,,-1.0,80.0,130.0,PEDOT:PSS,Ca,,,1.25,1.25,0.88,3.28,43.47,CCCCCCc1ccc(-c2c(-c3ccc(-c4ccc5c6c(cccc46)C(=O)N(CC(CC)CCCC)C5=O)s3)sc3c(-c4ccc(CCCCCC)s4)c(-c4ccc(-c5ccc6c7c(cccc57)C(=O)N(CC(CC)CCCC)C6=O)s4)sc23)s1,{[][<]CCCCCCc1ccsc1C[>][<]}{[>][<]CCCCCCc1ccsc1[>][<]}{[>][<]CCCCCCc1ccsc1CCCCCCc1csc(C)c1[>][]}
PTB7-Th,CCCCC(CC)COC(=O)c1sc2c(-c3cc4c(-c5ccc(CC(CC)CCCC)s5)c5sc(C)cc5c(-c5ccc(CC(CC)CCCC)s5)c4s3)sc(C)c2c1F,DICTF,CCCCCCCCC1(CCCCCCCC)c2cc(-c3ccc(/C=C4\C(=O)c5ccccc5C4=C(C#N)C#N)s3)ccc2-c2ccc(-c3ccc(/C=C4\C(=O)c5ccccc5C4=C(C#N)C#N)s3)cc21,"[0, 0, 0, 0, 0, 0, 49, 101, 1, 221, 7, 220, 224, 220, 7, 221]","[0, 0, 0, 0, 0, 0, 221, 7, 220, 224, 220, 7, 221, 1, 49, 101]","[[0, 0, 0, 0, 0, 0, 49, 101, 1, 221, 7, 220, 224, 220, 7, 221], [0, 0, 0, 0, 0, 0, 101, 49, 1, 221, 7, 220, 224, 220, 7, 221]]","[[0, 0, 0, 0, 0, 0, 221, 7, 220, 224, 220, 7, 221, 1, 49, 101], [0, 0, 0, 0, 0, 0, 221, 7, 220, 224, 220, 7, 221, 1, 101, 49]]",-4.9,-3.32,-5.67,-3.79,0.714,CF,,,-1.0,,100.0,PEDOT:PSS,PDIN,0.000382,0.000193,7.63,7.63,0.85,16.33,55.0,CCCCCCCCC1(CCCCCCCC)c2cc(-c3ccc(/C=C4\C(=O)c5ccccc5C4=C(C#N)C#N)s3)ccc2-c2ccc(-c3ccc(/C=C4\C(=O)c5ccccc5C4=C(C#N)C#N)s3)cc21,{[][<]CCCCC(CC)Cc1ccc(-c2c3cc(C)sc3c(-c3ccc(CC(CC)CCCC)s3)c3ccsc23)s1CCCCC(CC)COC(=O)c1sc2csc(C)c2c1F[>][]}
P1,CCCCCCCCCCCCSOc1c2cc(-c3ccc(-c4ccc(-c5ccc(C)s5)c5nsnc45)s3)sc2c(OSCCCCCCCCCCCC)c2cc(C)sc12,PY1,CCCCCCCCCCCCCCCCCn1c2cc(-c3sc(-c4sc(/C=C5\C(=O)N(CCCC)C(=O)C(C#N)C5C)cc4CCCCCC)cc3CCCCCC)sc2c2sc(-c3sc(-c4sc(/C=C5\C(=O)N(CCCC)C(=O)C(C#N)C5C)cc4CCCCCC)cc3CCCCCC)cc21,"[0, 0, 0, 0, 39, 7, 56, 9, 1, 324, 40, 40, 368, 40, 40, 324]","[0, 0, 0, 0, 324, 40, 40, 368, 40, 40, 324, 1, 39, 7, 56, 9]","[[0, 0, 0, 0, 39, 7, 56, 9, 1, 324, 40, 40, 368, 40, 40, 324], [0, 0, 0, 0, 9, 39, 7, 56, 1, 324, 40, 40, 368, 40, 40, 324], [0, 0, 0, 0, 56, 9, 39, 7, 1, 324, 40, 40, 368, 40, 40, 324], [0, 0, 0, 0, 7, 56, 9, 39, 1, 324, 40, 40, 368, 40, 40, 324]]","[[0, 0, 0, 0, 324, 40, 40, 368, 40, 40, 324, 1, 39, 7, 56, 9], [0, 0, 0, 0, 324, 40, 40, 368, 40, 40, 324, 1, 9, 39, 7, 56], [0, 0, 0, 0, 324, 40, 40, 368, 40, 40, 324, 1, 56, 9, 39, 7], [0, 0, 0, 0, 324, 40, 40, 368, 40, 40, 324, 1, 7, 56, 9, 39]]",-5.1,-3.48,-5.27,-4.0,0.5,CF,18.0,DIO,3.0,,-1.0,PEDOT:PSS,PFN-Br,0.000217,0.000106,4.89,4.89,0.83,10.53,56.0,CCCCCCCCCCCCCCCCCn1c2cc(-c3sc(-c4sc(/C=C5\C(=O)N(CCCC)C(=O)C(C#N)C5C)cc4CCCCCC)cc3CCCCCC)sc2c2sc(-c3sc(-c4sc(/C=C5\C(=O)N(CCCC)C(=O)C(C#N)C5C)cc4CCCCCC)cc3CCCCCC)cc21,{[][<]CCCCCCCCCCCCSOc1c2cc(C)sc2c(OSCCCCCCCCCCCC)c2ccsc12[>][<]}{[>][<]c1ccsc1[>][<]}{[>][<]c1ccc2nsnc2c1Cc1cccs1[>][]}
P1,CCCCCCCCCCCCSOc1c2cc(-c3ccc(-c4ccc(-c5ccc(C)s5)c5nsnc45)s3)sc2c(OSCCCCCCCCCCCC)c2cc(C)sc12,DCI-2,CCCCCCCCCCCCCCCCCn1c2cc(-c3sc(-c4sc(/C=C5\C(=O)c6ccccc6C5=C(C#N)C#N)cc4CCCCCC)cc3CCCCCC)sc2c2sc(-c3sc(-c4sc(/C=C5\C(=O)c6ccccc6C5=C(C#N)C#N)cc4CCCCCC)cc3CCCCCC)cc21,"[0, 0, 39, 7, 56, 9, 1, 221, 40, 40, 7, 325, 7, 40, 40, 221]","[0, 0, 221, 40, 40, 7, 325, 7, 40, 40, 221, 1, 39, 7, 56, 9]","[[0, 0, 39, 7, 56, 9, 1, 221, 40, 40, 7, 325, 7, 40, 40, 221], [0, 0, 9, 39, 7, 56, 1, 221, 40, 40, 7, 325, 7, 40, 40, 221], [0, 0, 56, 9, 39, 7, 1, 221, 40, 40, 7, 325, 7, 40, 40, 221], [0, 0, 7, 56, 9, 39, 1, 221, 40, 40, 7, 325, 7, 40, 40, 221]]","[[0, 0, 221, 40, 40, 7, 325, 7, 40, 40, 221, 1, 39, 7, 56, 9], [0, 0, 221, 40, 40, 7, 325, 7, 40, 40, 221, 1, 9, 39, 7, 56], [0, 0, 221, 40, 40, 7, 325, 7, 40, 40, 221, 1, 56, 9, 39, 7], [0, 0, 221, 40, 40, 7, 325, 7, 40, 40, 221, 1, 7, 56, 9, 39]]",-5.1,-3.48,-5.24,-4.05,0.5,CF,18.0,DIO,3.0,,-1.0,PEDOT:PSS,PFN-Br,0.000114,0.000221,6.94,6.94,0.8,13.77,63.0,CCCCCCCCCCCCCCCCCn1c2cc(-c3sc(-c4sc(/C=C5\C(=O)c6ccccc6C5=C(C#N)C#N)cc4CCCCCC)cc3CCCCCC)sc2c2sc(-c3sc(-c4sc(/C=C5\C(=O)c6ccccc6C5=C(C#N)C#N)cc4CCCCCC)cc3CCCCCC)cc21,{[][<]CCCCCCCCCCCCSOc1c2cc(C)sc2c(OSCCCCCCCCCCCC)c2ccsc12[>][<]}{[>][<]c1ccsc1[>][<]}{[>][<]c1ccc2nsnc2c1Cc1cccs1[>][]}
PBDTTT-C-T,CCCCC(CC)CC(=O)c1cc2c(C)sc(-c3cc4c(-c5ccc(CC(CC)CCCC)s5)c5sc(C)cc5c(-c5ccc(CC(CC)CCCC)s5)c4s3)c2s1,DC-IDT2F,CCCCCCc1ccc(C2(c3ccc(CCCCCC)cc3)c3cc(-c4ccc(/C=C5\C(=O)c6ccccc6C5=C(C#N)C#N)o4)ccc3-c3cc4c(cc32)-c2ccc(-c3ccc(/C=C5\C(=O)c6ccccc6C5=C(C#N)C#N)o3)cc2C4(c2ccc(CCCCCC)cc2)c2ccc(CCCCCC)cc2)cc1,"[0, 0, 0, 0, 49, 112, 1, 221, 28, 220, 218, 220, 218, 220, 28, 221]","[0, 0, 0, 0, 221, 28, 220, 218, 220, 218, 220, 28, 221, 1, 49, 112]","[[0, 0, 0, 0, 49, 112, 1, 221, 28, 220, 218, 220, 218, 220, 28, 221], [0, 0, 0, 0, 112, 49, 1, 221, 28, 220, 218, 220, 218, 220, 28, 221]]","[[0, 0, 0, 0, 221, 28, 220, 218, 220, 218, 220, 28, 221, 1, 49, 112], [0, 0, 0, 0, 221, 28, 220, 218, 220, 218, 220, 28, 221, 1, 112, 49]]",,,-5.44,-3.88,2.0,o-DCB,20.0,,-1.0,,-1.0,MoOx,PEIE,0.00012,0.00041,3.08,3.08,0.96,6.32,50.8,CCCCCCc1ccc(C2(c3ccc(CCCCCC)cc3)c3cc(-c4ccc(/C=C5\C(=O)c6ccccc6C5=C(C#N)C#N)o4)ccc3-c3cc4c(cc32)-c2ccc(-c3ccc(/C=C5\C(=O)c6ccccc6C5=C(C#N)C#N)o3)cc2C4(c2ccc(CCCCCC)cc2)c2ccc(CCCCCC)cc2)cc1,{[][<]CCCCC(CC)Cc1ccc(-c2c3cc(C)sc3c(-c3ccc(CC(CC)CCCC)s3)c3ccsc23)s1CCCCC(CC)CC(=O)c1cc2c(C)scc2s1[>][]}
PTB7-Th,CCCCC(CC)COC(=O)c1sc2c(-c3cc4c(-c5ccc(CC(CC)CCCC)s5)c5sc(C)cc5c(-c5ccc(CC(CC)CCCC)s5)c4s3)sc(C)c2c1F,IM-IDT,CCCCCCc1ccc(C2(c3ccc(CCCCCC)cc3)c3cc4c(cc3-c3sc(-c5ccc6c(c5)N(CC(CC)CCCC)C(=O)C6=C(C#N)C#N)cc32)C(c2ccc(CCCCCC)cc2)(c2ccc(CCCCCC)cc2)c2cc(-c3ccc5c(c3)N(CC(CC)CCCC)C(=O)C5=C(C#N)C#N)sc2-4)cc1,"[0, 0, 0, 0, 0, 0, 49, 101, 1, 326, 7, 218, 220, 218, 7, 326]","[0, 0, 0, 0, 0, 0, 326, 7, 218, 220, 218, 7, 326, 1, 49, 101]","[[0, 0, 0, 0, 0, 0, 49, 101, 1, 326, 7, 218, 220, 218, 7, 326], [0, 0, 0, 0, 0, 0, 101, 49, 1, 326, 7, 218, 220, 218, 7, 326]]","[[0, 0, 0, 0, 0, 0, 326, 7, 218, 220, 218, 7, 326, 1, 49, 101], [0, 0, 0, 0, 0, 0, 326, 7, 218, 220, 218, 7, 326, 1, 101, 49]]",-5.22,-3.64,-5.44,-4.0,1.0,o-DCB,,DPE,1.0,,100.0,PEDOT:PSS,Ca,3.48e-07,1.85e-07,1.6,1.41,0.58,4.96,49.16,CCCCCCc1ccc(C2(c3ccc(CCCCCC)cc3)c3cc4c(cc3-c3sc(-c5ccc6c(c5)N(CC(CC)CCCC)C(=O)C6=C(C#N)C#N)cc32)C(c2ccc(CCCCCC)cc2)(c2ccc(CCCCCC)cc2)c2cc(-c3ccc5c(c3)N(CC(CC)CCCC)C(=O)C5=C(C#N)C#N)sc2-4)cc1,{[][<]CCCCC(CC)Cc1ccc(-c2c3cc(C)sc3c(-c3ccc(CC(CC)CCCC)s3)c3ccsc23)s1CCCCC(CC)COC(=O)c1sc2csc(C)c2c1F[>][]}
PTB7-Th,CCCCC(CC)COC(=O)c1sc2c(-c3cc4c(-c5ccc(CC(CC)CCCC)s5)c5sc(C)cc5c(-c5ccc(CC(CC)CCCC)s5)c4s3)sc(C)c2c1F,TIM-IDT,CCCCCCc1ccc(C2(c3ccc(CCCCCC)cc3)c3cc4c(cc3-c3sc(-c5cc6c(s5)C(=C(C#N)C#N)C(=O)N6CC(CC)CCCC)cc32)C(c2ccc(CCCCCC)cc2)(c2ccc(CCCCCC)cc2)c2cc(-c3cc5c(s3)C(=C(C#N)C#N)C(=O)N5CC(CC)CCCC)sc2-4)cc1,"[0, 0, 0, 0, 0, 0, 49, 101, 1, 327, 7, 218, 220, 218, 7, 327]","[0, 0, 0, 0, 0, 0, 327, 7, 218, 220, 218, 7, 327, 1, 49, 101]","[[0, 0, 0, 0, 0, 0, 49, 101, 1, 327, 7, 218, 220, 218, 7, 327], [0, 0, 0, 0, 0, 0, 101, 49, 1, 327, 7, 218, 220, 218, 7, 327]]","[[0, 0, 0, 0, 0, 0, 327, 7, 218, 220, 218, 7, 327, 1, 49, 101], [0, 0, 0, 0, 0, 0, 327, 7, 218, 220, 218, 7, 327, 1, 101, 49]]",-5.22,-3.64,-5.36,-4.01,1.0,o-DCB,,,-1.0,,-1.0,PEDOT:PSS,Ca,1.52e-06,3.42e-07,1.63,1.44,0.6,5.26,45.53,CCCCCCc1ccc(C2(c3ccc(CCCCCC)cc3)c3cc4c(cc3-c3sc(-c5cc6c(s5)C(=C(C#N)C#N)C(=O)N6CC(CC)CCCC)cc32)C(c2ccc(CCCCCC)cc2)(c2ccc(CCCCCC)cc2)c2cc(-c3cc5c(s3)C(=C(C#N)C#N)C(=O)N5CC(CC)CCCC)sc2-4)cc1,{[][<]CCCCC(CC)Cc1ccc(-c2c3cc(C)sc3c(-c3ccc(CC(CC)CCCC)s3)c3ccsc23)s1CCCCC(CC)COC(=O)c1sc2csc(C)c2c1F[>][]}
PTB7-Th,CCCCC(CC)COC(=O)c1sc2c(-c3cc4c(-c5ccc(CC(CC)CCCC)s5)c5sc(C)cc5c(-c5ccc(CC(CC)CCCC)s5)c4s3)sc(C)c2c1F,COTIC-4F,CCCCC(CC)COc1cc(/C=C2\C(=O)c3ccccc3C2=C(C#N)C#N)sc1-c1cc2c(s1)-c1sc(-c3sc(/C=C4\C(=O)c5ccccc5C4=C(C#N)C#N)cc3OCC(CC)CCCC)cc1C2(CC(CC)CCCC)CC(CC)CCCC,"[0, 0, 0, 0, 0, 0, 49, 101, 1, 221, 228, 7, 259, 7, 228, 221]","[0, 0, 0, 0, 0, 0, 221, 228, 7, 259, 7, 228, 221, 1, 49, 101]","[[0, 0, 0, 0, 0, 0, 49, 101, 1, 221, 228, 7, 259, 7, 228, 221], [0, 0, 0, 0, 0, 0, 101, 49, 1, 221, 228, 7, 259, 7, 228, 221]]","[[0, 0, 0, 0, 0, 0, 221, 228, 7, 259, 7, 228, 221, 1, 49, 101], [0, 0, 0, 0, 0, 0, 221, 228, 7, 259, 7, 228, 221, 1, 101, 49]]",-5.2,-3.61,-5.26,-4.16,0.667,CB,20.0,CN,2.0,73.0,-1.0,MoOx,ZnO,0.00021,8.5e-05,6.4,6.4,0.56,20.3,56.3,CCCCC(CC)COc1cc(/C=C2\C(=O)c3ccccc3C2=C(C#N)C#N)sc1-c1cc2c(s1)-c1sc(-c3sc(/C=C4\C(=O)c5ccccc5C4=C(C#N)C#N)cc3OCC(CC)CCCC)cc1C2(CC(CC)CCCC)CC(CC)CCCC,{[][<]CCCCC(CC)Cc1ccc(-c2c3cc(C)sc3c(-c3ccc(CC(CC)CCCC)s3)c3ccsc23)s1CCCCC(CC)COC(=O)c1sc2csc(C)c2c1F[>][]}
PTB7-Th,CCCCC(CC)COC(=O)c1sc2c(-c3cc4c(-c5ccc(CC(CC)CCCC)s5)c5sc(C)cc5c(-c5ccc(CC(CC)CCCC)s5)c4s3)sc(C)c2c1F,SiOTIC-4F,CCCCC(CC)COc1cc(/C=C2\C(=O)c3cc(F)c(F)cc3C2=C(C#N)C#N)sc1-c1cc2c(s1)-c1sc(-c3sc(/C=C4\C(=O)c5cc(F)c(F)cc5C4=C(C#N)C#N)cc3OCC(CC)CCCC)cc1[Si]2(CC(CC)CCCC)CC(CC)CCCC,"[0, 0, 0, 0, 0, 0, 49, 101, 1, 216, 228, 7, 328, 7, 228, 216]","[0, 0, 0, 0, 0, 0, 216, 228, 7, 328, 7, 228, 216, 1, 49, 101]","[[0, 0, 0, 0, 0, 0, 49, 101, 1, 216, 228, 7, 328, 7, 228, 216], [0, 0, 0, 0, 0, 0, 101, 49, 1, 216, 228, 7, 328, 7, 228, 216]]","[[0, 0, 0, 0, 0, 0, 216, 228, 7, 328, 7, 228, 216, 1, 49, 101], [0, 0, 0, 0, 0, 0, 216, 228, 7, 328, 7, 228, 216, 1, 101, 49]]",-5.2,-3.61,-5.28,-4.11,0.667,CF,20.0,CN,2.0,75.0,-1.0,MoOx,ZnO,0.00033,9.8e-05,8.6,8.62,0.65,21.6,61.4,CCCCC(CC)COc1cc(/C=C2\C(=O)c3cc(F)c(F)cc3C2=C(C#N)C#N)sc1-c1cc2c(s1)-c1sc(-c3sc(/C=C4\C(=O)c5cc(F)c(F)cc5C4=C(C#N)C#N)cc3OCC(CC)CCCC)cc1[Si]2(CC(CC)CCCC)CC(CC)CCCC,{[][<]CCCCC(CC)Cc1ccc(-c2c3cc(C)sc3c(-c3ccc(CC(CC)CCCC)s3)c3ccsc23)s1CCCCC(CC)COC(=O)c1sc2csc(C)c2c1F[>][]}
P3HT,CCCCCCc1cc(-c2sc(-c3sc(-c4sc(C)cc4CCCCCC)cc3CCCCCC)cc2CCCCCC)sc1C,BTA100,CCCCCCCCn1nc2c(/C=C3/SC(=O)N(CC)C3=O)c(OC)c(OC)c(-c3cc4c(s3)-c3cc5c(cc3C4(c3ccc(CCCCCC)cc3)c3ccc(CCCCCC)cc3)-c3sc(-c4c(OC)c(OC)c(/C=C6/SC(=O)N(CC)C6=O)c6nn(CCCCCCCC)nc46)cc3C5(c3ccc(CCCCCC)cc3)c3ccc(CCCCCC)cc3)c2n1,"[0, 0, 41, 40, 40, 194, 1, 332, 333, 7, 218, 220, 218, 7, 333, 332]","[0, 0, 332, 333, 7, 218, 220, 218, 7, 333, 332, 1, 41, 40, 40, 194]","[[0, 0, 41, 40, 40, 194, 1, 332, 333, 7, 218, 220, 218, 7, 333, 332], [0, 0, 194, 41, 40, 40, 1, 332, 333, 7, 218, 220, 218, 7, 333, 332], [0, 0, 40, 194, 41, 40, 1, 332, 333, 7, 218, 220, 218, 7, 333, 332], [0, 0, 40, 40, 194, 41, 1, 332, 333, 7, 218, 220, 218, 7, 333, 332]]","[[0, 0, 332, 333, 7, 218, 220, 218, 7, 333, 332, 1, 41, 40, 40, 194], [0, 0, 332, 333, 7, 218, 220, 218, 7, 333, 332, 1, 194, 41, 40, 40], [0, 0, 332, 333, 7, 218, 220, 218, 7, 333, 332, 1, 40, 194, 41, 40], [0, 0, 332, 333, 7, 218, 220, 218, 7, 333, 332, 1, 40, 40, 194, 41]]",-4.77,-2.09,-4.98,-2.81,1.0,CF,15.0,,-1.0,82.0,100.0,PEDOT:PSS,Ca,4.4e-08,6.85e-09,1.04,1.04,1.34,1.65,47.0,CCCCCCCCn1nc2c(/C=C3/SC(=O)N(CC)C3=O)c(OC)c(OC)c(-c3cc4c(s3)-c3cc5c(cc3C4(c3ccc(CCCCCC)cc3)c3ccc(CCCCCC)cc3)-c3sc(-c4c(OC)c(OC)c(/C=C6/SC(=O)N(CC)C6=O)c6nn(CCCCCCCC)nc46)cc3C5(c3ccc(CCCCCC)cc3)c3ccc(CCCCCC)cc3)c2n1,{[][<]CCCCCCc1ccsc1C[>][<]}{[>][<]CCCCCCc1ccsc1[>][<]}{[>][<]CCCCCCc1ccsc1CCCCCCc1csc(C)c1[>][]}
P3HT,CCCCCCc1cc(-c2sc(-c3sc(-c4sc(C)cc4CCCCCC)cc3CCCCCC)cc2CCCCCC)sc1C,BTA101,CCCCCCCCn1nc2c(/C=C3/SC(=S)N(CC)C3=O)c(OC)c(OC)c(-c3cc4c(s3)-c3cc5c(cc3C4(c3ccc(CCCCCC)cc3)c3ccc(CCCCCC)cc3)-c3sc(-c4c(OC)c(OC)c(/C=C6/SC(=S)N(CC)C6=O)c6nn(CCCCCCCC)nc46)cc3C5(c3ccc(CCCCCC)cc3)c3ccc(CCCCCC)cc3)c2n1,"[0, 0, 41, 40, 40, 194, 1, 239, 333, 7, 218, 220, 218, 7, 333, 239]","[0, 0, 239, 333, 7, 218, 220, 218, 7, 333, 239, 1, 41, 40, 40, 194]","[[0, 0, 41, 40, 40, 194, 1, 239, 333, 7, 218, 220, 218, 7, 333, 239], [0, 0, 194, 41, 40, 40, 1, 239, 333, 7, 218, 220, 218, 7, 333, 239], [0, 0, 40, 194, 41, 40, 1, 239, 333, 7, 218, 220, 218, 7, 333, 239], [0, 0, 40, 40, 194, 41, 1, 239, 333, 7, 218, 220, 218, 7, 333, 239]]","[[0, 0, 239, 333, 7, 218, 220, 218, 7, 333, 239, 1, 41, 40, 40, 194], [0, 0, 239, 333, 7, 218, 220, 218, 7, 333, 239, 1, 194, 41, 40, 40], [0, 0, 239, 333, 7, 218, 220, 218, 7, 333, 239, 1, 40, 194, 41, 40], [0, 0, 239, 333, 7, 218, 220, 218, 7, 333, 239, 1, 40, 40, 194, 41]]",-4.77,-2.09,-5.05,-2.99,1.0,CF,15.0,,-1.0,82.0,120.0,PEDOT:PSS,Ca,2.28e-07,1.44e-07,3.55,3.55,1.19,5.33,56.0,CCCCCCCCn1nc2c(/C=C3/SC(=S)N(CC)C3=O)c(OC)c(OC)c(-c3cc4c(s3)-c3cc5c(cc3C4(c3ccc(CCCCCC)cc3)c3ccc(CCCCCC)cc3)-c3sc(-c4c(OC)c(OC)c(/C=C6/SC(=S)N(CC)C6=O)c6nn(CCCCCCCC)nc46)cc3C5(c3ccc(CCCCCC)cc3)c3ccc(CCCCCC)cc3)c2n1,{[][<]CCCCCCc1ccsc1C[>][<]}{[>][<]CCCCCCc1ccsc1[>][<]}{[>][<]CCCCCCc1ccsc1CCCCCCc1csc(C)c1[>][]}
