Repository: aspuru-guzik-group/Beyond-Molecular-Structure-ML-for-OPV-Materials-Devices

File: ml_for_opvs/data/postprocess/OPV_Min/manual_frag/master_manual_frag.csv (part 8 of 19)
Donor,Donor_SMILES,Acceptor,Acceptor_SMILES,DA_manual_tokenized,AD_manual_tokenized,DA_manual_tokenized_aug,AD_manual_tokenized_aug,HOMO_D (eV),LUMO_D (eV),HOMO_A (eV),LUMO_A (eV),D:A ratio (m/m),solvent,total solids conc. (mg/mL),solvent additive,solvent additive conc. (%v/v),active layer thickness (nm),annealing temperature,hole contact layer,electron contact layer,hole mobility blend (cm^2 V^-1 s^-1),electron mobility blend (cm^2 V^-1 s^-1),PCE (%),calc_PCE (%),Voc (V),Jsc (mA cm^-2),FF (%),Acceptor_BigSMILES,Donor_BigSMILES
P3HT,CCCCCCc1cc(-c2sc(-c3sc(-c4sc(C)cc4CCCCCC)cc3CCCCCC)cc2CCCCCC)sc1C,BTA103,CCCCCCCCn1nc2c(/C=c3/sc(=C(C#N)C#N)n(CC)c3=O)c(OC)c(OC)c(-c3cc4c(s3)-c3cc5c(cc3C4(c3ccc(CCCCCC)cc3)c3ccc(CCCCCC)cc3)-c3sc(-c4c(OC)c(OC)c(/C=c6/sc(=C(C#N)C#N)n(CC)c6=O)c6nn(CCCCCCCC)nc46)cc3C5(c3ccc(CCCCCC)cc3)c3ccc(CCCCCC)cc3)c2n1,"[0, 0, 41, 40, 40, 194, 1, 235, 333, 7, 218, 220, 218, 7, 333, 235]","[0, 0, 235, 333, 7, 218, 220, 218, 7, 333, 235, 1, 41, 40, 40, 194]","[[0, 0, 41, 40, 40, 194, 1, 235, 333, 7, 218, 220, 218, 7, 333, 235], [0, 0, 194, 41, 40, 40, 1, 235, 333, 7, 218, 220, 218, 7, 333, 235], [0, 0, 40, 194, 41, 40, 1, 235, 333, 7, 218, 220, 218, 7, 333, 235], [0, 0, 40, 40, 194, 41, 1, 235, 333, 7, 218, 220, 218, 7, 333, 235]]","[[0, 0, 235, 333, 7, 218, 220, 218, 7, 333, 235, 1, 41, 40, 40, 194], [0, 0, 235, 333, 7, 218, 220, 218, 7, 333, 235, 1, 194, 41, 40, 40], [0, 0, 235, 333, 7, 218, 220, 218, 7, 333, 235, 1, 40, 194, 41, 40], [0, 0, 235, 333, 7, 218, 220, 218, 7, 333, 235, 1, 40, 40, 194, 41]]",-4.77,-2.09,-5.21,-3.18,0.5,CF,15.0,,-1.0,82.0,120.0,PEDOT:PSS,Ca,1.46e-06,3.52e-05,5.31,5.31,0.94,8.56,66.0,CCCCCCCCn1nc2c(/C=c3/sc(=C(C#N)C#N)n(CC)c3=O)c(OC)c(OC)c(-c3cc4c(s3)-c3cc5c(cc3C4(c3ccc(CCCCCC)cc3)c3ccc(CCCCCC)cc3)-c3sc(-c4c(OC)c(OC)c(/C=c6/sc(=C(C#N)C#N)n(CC)c6=O)c6nn(CCCCCCCC)nc46)cc3C5(c3ccc(CCCCCC)cc3)c3ccc(CCCCCC)cc3)c2n1,{[][<]CCCCCCc1ccsc1C[>][<]}{[>][<]CCCCCCc1ccsc1[>][<]}{[>][<]CCCCCCc1ccsc1CCCCCCc1csc(C)c1[>][]}
PTB7-Th,CCCCC(CC)COC(=O)c1sc2c(-c3cc4c(-c5ccc(CC(CC)CCCC)s5)c5sc(C)cc5c(-c5ccc(CC(CC)CCCC)s5)c4s3)sc(C)c2c1F,6TIC,CCCCCCc1ccc(C2(c3ccc(CCCCCC)cc3)c3c(sc4cc(/C=C5\C(=O)c6ccccc6C5=C(C#N)C#N)sc34)-c3sc4c5c(sc4c32)-c2sc3cc(/C=C4\C(=O)c6ccccc6C4=C(C#N)C#N)sc3c2C5(c2ccc(CCCCCC)cc2)c2ccc(CCCCCC)cc2)cc1,"[0, 0, 0, 0, 0, 0, 49, 101, 1, 221, 79, 218, 79, 218, 79, 221]","[0, 0, 0, 0, 0, 0, 221, 79, 218, 79, 218, 79, 221, 1, 49, 101]","[[0, 0, 0, 0, 0, 0, 49, 101, 1, 221, 79, 218, 79, 218, 79, 221], [0, 0, 0, 0, 0, 0, 101, 49, 1, 221, 79, 218, 79, 218, 79, 221]]","[[0, 0, 0, 0, 0, 0, 221, 79, 218, 79, 218, 79, 221, 1, 49, 101], [0, 0, 0, 0, 0, 0, 221, 79, 218, 79, 218, 79, 221, 1, 101, 49]]",,,-5.21,-3.83,0.667,CB,25.0,DIO,0.25,,150.0,MoOx,ZnO,,0.0007,11.07,11.06,0.831,20.11,66.16,CCCCCCc1ccc(C2(c3ccc(CCCCCC)cc3)c3c(sc4cc(/C=C5\C(=O)c6ccccc6C5=C(C#N)C#N)sc34)-c3sc4c5c(sc4c32)-c2sc3cc(/C=C4\C(=O)c6ccccc6C4=C(C#N)C#N)sc3c2C5(c2ccc(CCCCCC)cc2)c2ccc(CCCCCC)cc2)cc1,{[][<]CCCCC(CC)Cc1ccc(-c2c3cc(C)sc3c(-c3ccc(CC(CC)CCCC)s3)c3ccsc23)s1CCCCC(CC)COC(=O)c1sc2csc(C)c2c1F[>][]}
PTB7-Th,CCCCC(CC)COC(=O)c1sc2c(-c3cc4c(-c5ccc(CC(CC)CCCC)s5)c5sc(C)cc5c(-c5ccc(CC(CC)CCCC)s5)c4s3)sc(C)c2c1F,COi8DFIC,CCCCCCc1ccc(C2(c3ccc(CCCCCC)cc3)Oc3c(sc4c5c(sc34)-c3sc4cc(/C=C6\C(=O)c7cc(F)c(F)cc7C6=C(C#N)C#N)sc4c3C(c3ccc(CCCCCC)cc3)(c3ccc(CCCCCC)cc3)O5)-c3sc4cc(/C=C5\C(=O)c6cc(F)c(F)cc6C5=C(C#N)C#N)sc4c32)cc1,"[0, 0, 0, 0, 0, 0, 49, 101, 1, 216, 79, 334, 79, 334, 79, 216]","[0, 0, 0, 0, 0, 0, 216, 79, 334, 79, 334, 79, 216, 1, 49, 101]","[[0, 0, 0, 0, 0, 0, 49, 101, 1, 216, 79, 334, 79, 334, 79, 216], [0, 0, 0, 0, 0, 0, 101, 49, 1, 216, 79, 334, 79, 334, 79, 216]]","[[0, 0, 0, 0, 0, 0, 216, 79, 334, 79, 334, 79, 216, 1, 49, 101], [0, 0, 0, 0, 0, 0, 216, 79, 334, 79, 334, 79, 216, 1, 101, 49]]",-5.39,-3.12,-5.5,-3.88,1.0,CB,18.0,DIO,1.0,124.0,-1.0,MoOx,ZnO,,,12.16,12.11,0.68,26.12,68.2,CCCCCCc1ccc(C2(c3ccc(CCCCCC)cc3)Oc3c(sc4c5c(sc34)-c3sc4cc(/C=C6\C(=O)c7cc(F)c(F)cc7C6=C(C#N)C#N)sc4c3C(c3ccc(CCCCCC)cc3)(c3ccc(CCCCCC)cc3)O5)-c3sc4cc(/C=C5\C(=O)c6cc(F)c(F)cc6C5=C(C#N)C#N)sc4c32)cc1,{[][<]CCCCC(CC)Cc1ccc(-c2c3cc(C)sc3c(-c3ccc(CC(CC)CCCC)s3)c3ccsc23)s1CCCCC(CC)COC(=O)c1sc2csc(C)c2c1F[>][]}
PTB7-Th,CCCCC(CC)COC(=O)c1sc2c(-c3cc4c(-c5ccc(CC(CC)CCCC)s5)c5sc(C)cc5c(-c5ccc(CC(CC)CCCC)s5)c4s3)sc(C)c2c1F,IDT-2BR,CCCCCCc1ccc(C2(c3ccc(CCCCCC)cc3)c3cc4c(cc3-c3sc(-c5ccc(/C=C6\SC(=S)N(CC)C6=O)c6nsnc56)cc32)C(c2ccc(CCCCCC)cc2)(c2ccc(CCCCCC)cc2)c2cc(-c3ccc(/C=C5\SC(=S)N(CC)C5=O)c5nsnc35)sc2-4)cc1,"[0, 0, 0, 0, 49, 101, 1, 239, 56, 7, 218, 220, 218, 7, 56, 239]","[0, 0, 0, 0, 239, 56, 7, 218, 220, 218, 7, 56, 239, 1, 49, 101]","[[0, 0, 0, 0, 49, 101, 1, 239, 56, 7, 218, 220, 218, 7, 56, 239], [0, 0, 0, 0, 101, 49, 1, 239, 56, 7, 218, 220, 218, 7, 56, 239]]","[[0, 0, 0, 0, 239, 56, 7, 218, 220, 218, 7, 56, 239, 1, 49, 101], [0, 0, 0, 0, 239, 56, 7, 218, 220, 218, 7, 56, 239, 1, 101, 49]]",,,-5.52,-3.69,1.0,o-DCB:CF (4:1),15.0,CN,3.0,80.0,-1.0,PEDOT:PSS,Ca,0.00067,0.00017,7.7,8.32,0.99,14.0,60.0,CCCCCCc1ccc(C2(c3ccc(CCCCCC)cc3)c3cc4c(cc3-c3sc(-c5ccc(/C=C6\SC(=S)N(CC)C6=O)c6nsnc56)cc32)C(c2ccc(CCCCCC)cc2)(c2ccc(CCCCCC)cc2)c2cc(-c3ccc(/C=C5\SC(=S)N(CC)C5=O)c5nsnc35)sc2-4)cc1,{[][<]CCCCC(CC)Cc1ccc(-c2c3cc(C)sc3c(-c3ccc(CC(CC)CCCC)s3)c3ccsc23)s1CCCCC(CC)COC(=O)c1sc2csc(C)c2c1F[>][]}
PTB7-Th,CCCCC(CC)COC(=O)c1sc2c(-c3cc4c(-c5ccc(CC(CC)CCCC)s5)c5sc(C)cc5c(-c5ccc(CC(CC)CCCC)s5)c4s3)sc(C)c2c1F,IDT-2BR1,CCCCCCC1(CCCCCC)c2cc3c(cc2-c2sc(-c4ccc(/C=C5\SC(=S)N(CC)C5=O)c5nsnc45)cc21)C(CCCCCC)(CCCCCC)c1cc(-c2ccc(/C=C4\SC(=S)N(CC)C4=O)c4nsnc24)sc1-3,"[0, 0, 0, 0, 49, 101, 1, 239, 56, 7, 233, 220, 233, 7, 56, 239]","[0, 0, 0, 0, 239, 56, 7, 233, 220, 233, 7, 56, 239, 1, 49, 101]","[[0, 0, 0, 0, 49, 101, 1, 239, 56, 7, 233, 220, 233, 7, 56, 239], [0, 0, 0, 0, 101, 49, 1, 239, 56, 7, 233, 220, 233, 7, 56, 239]]","[[0, 0, 0, 0, 239, 56, 7, 233, 220, 233, 7, 56, 239, 1, 49, 101], [0, 0, 0, 0, 239, 56, 7, 233, 220, 233, 7, 56, 239, 1, 101, 49]]",,,-5.37,-3.67,1.0,o-DCB:CF (4:1),15.0,CN,3.0,80.0,-1.0,PEDOT:PSS,Ca,0.00015,0.00039,8.7,8.66,0.95,15.2,60.0,CCCCCCC1(CCCCCC)c2cc3c(cc2-c2sc(-c4ccc(/C=C5\SC(=S)N(CC)C5=O)c5nsnc45)cc21)C(CCCCCC)(CCCCCC)c1cc(-c2ccc(/C=C4\SC(=S)N(CC)C4=O)c4nsnc24)sc1-3,{[][<]CCCCC(CC)Cc1ccc(-c2c3cc(C)sc3c(-c3ccc(CC(CC)CCCC)s3)c3ccsc23)s1CCCCC(CC)COC(=O)c1sc2csc(C)c2c1F[>][]}
PTB7-Th,CCCCC(CC)COC(=O)c1sc2c(-c3cc4c(-c5ccc(CC(CC)CCCC)s5)c5sc(C)cc5c(-c5ccc(CC(CC)CCCC)s5)c4s3)sc(C)c2c1F,ATT-2,CCCCCCCCOC(=O)c1cc2c(/C=C3\C(=O)c4ccccc4C3=C(C#N)C#N)sc(-c3cc4c(s3)-c3cc5c(cc3C4(c3ccc(CCCCCC)cc3)c3ccc(CCCCCC)cc3)-c3sc(-c4sc(/C=C6\C(=O)c7ccccc7C6=C(C#N)C#N)c6cc(C(=O)OCCCCCCCC)sc46)cc3C5(c3ccc(CCCCCC)cc3)c3ccc(CCCCCC)cc3)c2s1,"[0, 0, 0, 0, 49, 101, 1, 221, 335, 7, 218, 220, 218, 7, 335, 221]","[0, 0, 0, 0, 221, 335, 7, 218, 220, 218, 7, 335, 221, 1, 49, 101]","[[0, 0, 0, 0, 49, 101, 1, 221, 335, 7, 218, 220, 218, 7, 335, 221], [0, 0, 0, 0, 101, 49, 1, 221, 335, 7, 218, 220, 218, 7, 335, 221]]","[[0, 0, 0, 0, 221, 335, 7, 218, 220, 218, 7, 335, 221, 1, 49, 101], [0, 0, 0, 0, 221, 335, 7, 218, 220, 218, 7, 335, 221, 1, 101, 49]]",-5.2,-3.6,-5.5,-3.9,,CB,22.4,CN,2.0,,-1.0,MoOx,ZnO,0.00051,0.000369,9.58,9.54,0.73,20.75,63.0,CCCCCCCCOC(=O)c1cc2c(/C=C3\C(=O)c4ccccc4C3=C(C#N)C#N)sc(-c3cc4c(s3)-c3cc5c(cc3C4(c3ccc(CCCCCC)cc3)c3ccc(CCCCCC)cc3)-c3sc(-c4sc(/C=C6\C(=O)c7ccccc7C6=C(C#N)C#N)c6cc(C(=O)OCCCCCCCC)sc46)cc3C5(c3ccc(CCCCCC)cc3)c3ccc(CCCCCC)cc3)c2s1,{[][<]CCCCC(CC)Cc1ccc(-c2c3cc(C)sc3c(-c3ccc(CC(CC)CCCC)s3)c3ccsc23)s1CCCCC(CC)COC(=O)c1sc2csc(C)c2c1F[>][]}
PTB7-Th,CCCCC(CC)COC(=O)c1sc2c(-c3cc4c(-c5ccc(CC(CC)CCCC)s5)c5sc(C)cc5c(-c5ccc(CC(CC)CCCC)s5)c4s3)sc(C)c2c1F,T1,CCCCCCc1ccc(C2(c3ccc(CCCCCC)cc3)c3cc4c(cc3-c3sc(-c5sc(/C=C6\C(=O)c7ccccc7C6=C(C#N)C#N)c6c(F)c(C(=O)OCC(CC)CCCC)sc56)cc32)C(c2ccc(CCCCCC)cc2)(c2ccc(CCCCCC)cc2)c2cc(-c3sc(/C=C5\C(=O)c6ccccc6C5=C(C#N)C#N)c5c(F)c(C(=O)OCC(CC)CCCC)sc35)sc2-4)cc1,"[0, 0, 0, 0, 49, 101, 1, 221, 336, 7, 218, 220, 218, 7, 336, 221]","[0, 0, 0, 0, 221, 336, 7, 218, 220, 218, 7, 336, 221, 1, 49, 101]","[[0, 0, 0, 0, 49, 101, 1, 221, 336, 7, 218, 220, 218, 7, 336, 221], [0, 0, 0, 0, 101, 49, 1, 221, 336, 7, 218, 220, 218, 7, 336, 221]]","[[0, 0, 0, 0, 221, 336, 7, 218, 220, 218, 7, 336, 221, 1, 49, 101], [0, 0, 0, 0, 221, 336, 7, 218, 220, 218, 7, 336, 221, 1, 101, 49]]",-5.2,-3.63,-5.42,-3.91,0.556,CB,20.0,,-1.0,,-1.0,MoOx,ZnO,0.000509,0.000226,9.82,9.8,0.72,20.95,65.0,CCCCCCc1ccc(C2(c3ccc(CCCCCC)cc3)c3cc4c(cc3-c3sc(-c5sc(/C=C6\C(=O)c7ccccc7C6=C(C#N)C#N)c6c(F)c(C(=O)OCC(CC)CCCC)sc56)cc32)C(c2ccc(CCCCCC)cc2)(c2ccc(CCCCCC)cc2)c2cc(-c3sc(/C=C5\C(=O)c6ccccc6C5=C(C#N)C#N)c5c(F)c(C(=O)OCC(CC)CCCC)sc35)sc2-4)cc1,{[][<]CCCCC(CC)Cc1ccc(-c2c3cc(C)sc3c(-c3ccc(CC(CC)CCCC)s3)c3ccsc23)s1CCCCC(CC)COC(=O)c1sc2csc(C)c2c1F[>][]}
PTB7-Th,CCCCC(CC)COC(=O)c1sc2c(-c3cc4c(-c5ccc(CC(CC)CCCC)s5)c5sc(C)cc5c(-c5ccc(CC(CC)CCCC)s5)c4s3)sc(C)c2c1F,T2,CCCCCCc1ccc(C2(c3ccc(CCCCCC)cc3)c3cc4c(cc3-c3sc(-c5sc(/C=C6\C(=O)c7cc(F)ccc7C6=C(C#N)C#N)c6c(F)c(C(=O)OCC(CC)CCCC)sc56)cc32)C(c2ccc(CCCCCC)cc2)(c2ccc(CCCCCC)cc2)c2cc(-c3sc(/C=C5\C(=O)c6cc(F)ccc6C5=C(C#N)C#N)c5c(F)c(C(=O)OCC(CC)CCCC)sc35)sc2-4)cc1,"[0, 0, 0, 0, 49, 101, 1, 263, 336, 7, 218, 220, 218, 7, 336, 263]","[0, 0, 0, 0, 263, 336, 7, 218, 220, 218, 7, 336, 263, 1, 49, 101]","[[0, 0, 0, 0, 49, 101, 1, 263, 336, 7, 218, 220, 218, 7, 336, 263], [0, 0, 0, 0, 101, 49, 1, 263, 336, 7, 218, 220, 218, 7, 336, 263]]","[[0, 0, 0, 0, 263, 336, 7, 218, 220, 218, 7, 336, 263, 1, 49, 101], [0, 0, 0, 0, 263, 336, 7, 218, 220, 218, 7, 336, 263, 1, 101, 49]]",-5.2,-3.63,-5.34,-3.96,0.556,CB,20.0,,-1.0,,-1.0,MoOx,ZnO,0.000536,0.000468,10.1,10.02,0.67,22.65,66.0,CCCCCCc1ccc(C2(c3ccc(CCCCCC)cc3)c3cc4c(cc3-c3sc(-c5sc(/C=C6\C(=O)c7cc(F)ccc7C6=C(C#N)C#N)c6c(F)c(C(=O)OCC(CC)CCCC)sc56)cc32)C(c2ccc(CCCCCC)cc2)(c2ccc(CCCCCC)cc2)c2cc(-c3sc(/C=C5\C(=O)c6cc(F)ccc6C5=C(C#N)C#N)c5c(F)c(C(=O)OCC(CC)CCCC)sc35)sc2-4)cc1,{[][<]CCCCC(CC)Cc1ccc(-c2c3cc(C)sc3c(-c3ccc(CC(CC)CCCC)s3)c3ccsc23)s1CCCCC(CC)COC(=O)c1sc2csc(C)c2c1F[>][]}
PTB7-Th,CCCCC(CC)COC(=O)c1sc2c(-c3cc4c(-c5ccc(CC(CC)CCCC)s5)c5sc(C)cc5c(-c5ccc(CC(CC)CCCC)s5)c4s3)sc(C)c2c1F,T3,CCCCCCc1ccc(C2(c3ccc(CCCCCC)cc3)c3cc4c(cc3-c3sc(-c5sc(/C=C6\C(=O)c7cc(F)c(F)cc7C6=C(C#N)C#N)c6c(F)c(C(=O)OCC(CC)CCCC)sc56)cc32)C(c2ccc(CCCCCC)cc2)(c2ccc(CCCCCC)cc2)c2cc(-c3sc(/C=C5\C(=O)c6cc(F)c(F)cc6C5=C(C#N)C#N)c5c(F)c(C(=O)OCC(CC)CCCC)sc35)sc2-4)cc1,"[0, 0, 0, 0, 49, 101, 1, 216, 336, 7, 218, 220, 218, 7, 336, 216]","[0, 0, 0, 0, 216, 336, 7, 218, 220, 218, 7, 336, 216, 1, 49, 101]","[[0, 0, 0, 0, 49, 101, 1, 216, 336, 7, 218, 220, 218, 7, 336, 216], [0, 0, 0, 0, 101, 49, 1, 216, 336, 7, 218, 220, 218, 7, 336, 216]]","[[0, 0, 0, 0, 216, 336, 7, 218, 220, 218, 7, 336, 216, 1, 49, 101], [0, 0, 0, 0, 216, 336, 7, 218, 220, 218, 7, 336, 216, 1, 101, 49]]",-5.2,-3.63,-5.31,-4.0,0.556,CB,20.0,,-1.0,,-1.0,MoOx,ZnO,0.000454,0.000788,9.43,9.39,0.61,22.0,70.0,CCCCCCc1ccc(C2(c3ccc(CCCCCC)cc3)c3cc4c(cc3-c3sc(-c5sc(/C=C6\C(=O)c7cc(F)c(F)cc7C6=C(C#N)C#N)c6c(F)c(C(=O)OCC(CC)CCCC)sc56)cc32)C(c2ccc(CCCCCC)cc2)(c2ccc(CCCCCC)cc2)c2cc(-c3sc(/C=C5\C(=O)c6cc(F)c(F)cc6C5=C(C#N)C#N)c5c(F)c(C(=O)OCC(CC)CCCC)sc35)sc2-4)cc1,{[][<]CCCCC(CC)Cc1ccc(-c2c3cc(C)sc3c(-c3ccc(CC(CC)CCCC)s3)c3ccsc23)s1CCCCC(CC)COC(=O)c1sc2csc(C)c2c1F[>][]}
PTB7-Th,CCCCC(CC)COC(=O)c1sc2c(-c3cc4c(-c5ccc(CC(CC)CCCC)s5)c5sc(C)cc5c(-c5ccc(CC(CC)CCCC)s5)c4s3)sc(C)c2c1F,ATT-1,CCCCCCCCOC(=O)c1cc2c(/C=c3/sc(=C(C#N)C#N)n(CC)c3=O)sc(-c3cc4c(s3)-c3cc5c(cc3C4(c3ccc(CCCCCC)cc3)c3ccc(CCCCCC)cc3)-c3sc(-c4sc(/C=c6/sc(=C(C#N)C#N)n(CC)c6=O)c6cc(C(=O)OCCCCCCCC)sc46)cc3C5(c3ccc(CCCCCC)cc3)c3ccc(CCCCCC)cc3)c2s1,"[0, 0, 0, 0, 49, 101, 1, 235, 335, 7, 218, 220, 218, 7, 335, 235]","[0, 0, 0, 0, 235, 335, 7, 218, 220, 218, 7, 335, 235, 1, 49, 101]","[[0, 0, 0, 0, 49, 101, 1, 235, 335, 7, 218, 220, 218, 7, 335, 235], [0, 0, 0, 0, 101, 49, 1, 235, 335, 7, 218, 220, 218, 7, 335, 235]]","[[0, 0, 0, 0, 235, 335, 7, 218, 220, 218, 7, 335, 235, 1, 49, 101], [0, 0, 0, 0, 235, 335, 7, 218, 220, 218, 7, 335, 235, 1, 101, 49]]",,,-5.5,-3.63,0.667,o-DCB,25.0,DIO,1.0,130.0,-1.0,PEDOT:PSS,PFN-Br,,,10.07,10.04,0.87,16.48,70.0,CCCCCCCCOC(=O)c1cc2c(/C=c3/sc(=C(C#N)C#N)n(CC)c3=O)sc(-c3cc4c(s3)-c3cc5c(cc3C4(c3ccc(CCCCCC)cc3)c3ccc(CCCCCC)cc3)-c3sc(-c4sc(/C=c6/sc(=C(C#N)C#N)n(CC)c6=O)c6cc(C(=O)OCCCCCCCC)sc46)cc3C5(c3ccc(CCCCCC)cc3)c3ccc(CCCCCC)cc3)c2s1,{[][<]CCCCC(CC)Cc1ccc(-c2c3cc(C)sc3c(-c3ccc(CC(CC)CCCC)s3)c3ccsc23)s1CCCCC(CC)COC(=O)c1sc2csc(C)c2c1F[>][]}
PDBT-T1,CCCCCCCCc1ccc(-c2c3sc4cc(-c5ccc(-c6sc(-c7ccc(C)s7)c7c6C(=O)c6c(CC(CC)CCCC)sc(CC(CC)CCCC)c6C7=O)s5)sc4c3c(-c3ccc(CCCCCCCC)s3)c3sc4cc(C)sc4c23)s1,IC-C6IDT-IC,CCCCCCC1(CCCCCC)c2cc3c(cc2-c2sc(/C=C4\C(=O)c5ccccc5C4=C(C#N)C#N)cc21)C(CCCCCC)(CCCCCC)c1cc(/C=C2\C(=O)c4ccccc4C2=C(C#N)C#N)sc1-3,"[0, 0, 0, 0, 149, 7, 100, 9, 1, 221, 7, 233, 220, 233, 7, 221]","[0, 0, 0, 0, 221, 7, 233, 220, 233, 7, 221, 1, 149, 7, 100, 9]","[[0, 0, 0, 0, 149, 7, 100, 9, 1, 221, 7, 233, 220, 233, 7, 221], [0, 0, 0, 0, 9, 149, 7, 100, 1, 221, 7, 233, 220, 233, 7, 221], [0, 0, 0, 0, 100, 9, 149, 7, 1, 221, 7, 233, 220, 233, 7, 221], [0, 0, 0, 0, 7, 100, 9, 149, 1, 221, 7, 233, 220, 233, 7, 221]]","[[0, 0, 0, 0, 221, 7, 233, 220, 233, 7, 221, 1, 149, 7, 100, 9], [0, 0, 0, 0, 221, 7, 233, 220, 233, 7, 221, 1, 9, 149, 7, 100], [0, 0, 0, 0, 221, 7, 233, 220, 233, 7, 221, 1, 100, 9, 149, 7], [0, 0, 0, 0, 221, 7, 233, 220, 233, 7, 221, 1, 7, 100, 9, 149]]",-5.36,-3.43,-5.69,-3.91,1.0,CF,12.0,,-1.0,90.0,-1.0,MoOx,ZnO,5.1e-05,0.00029,8.71,8.71,0.89,15.05,65.0,CCCCCCC1(CCCCCC)c2cc3c(cc2-c2sc(/C=C4\C(=O)c5ccccc5C4=C(C#N)C#N)cc21)C(CCCCCC)(CCCCCC)c1cc(/C=C2\C(=O)c4ccccc4C2=C(C#N)C#N)sc1-3,{[][<]CCCCCCCCc1ccc(-c2c3sc4cc(C)sc4c3c(-c3ccc(CCCCCCCC)s3)c3sc4ccsc4c23)s1[>][<]}{[>][<]c1ccsc1[>][<]}{[>][<]CCCCC(CC)Cc1sc(CC(CC)CCCC)c2c1C(=O)c1cscc1C2=OCc1cccs1[>][]}
PBDTT-6ttTPD,CCCCCCCCCCC(CCCCCC)N1C(=O)c2c(-c3cc4sc(C)c(CCCCCC)c4s3)sc(-c3cc4sc(-c5cc6c(-c7ccc(C(CC)CCCCCC)s7)c7sc(C)cc7c(-c7ccc(C(CC)CCCCCC)s7)c6s5)c(CCCCCC)c4s3)c2C1=O,ITIC,CCCCCCc1ccc(C2(c3ccc(CCCCCC)cc3)c3cc4c(cc3-c3sc5cc(/C=C6\C(=O)c7ccccc7C6=C(C#N)C#N)sc5c32)C(c2ccc(CCCCCC)cc2)(c2ccc(CCCCCC)cc2)c2c-4sc3cc(/C=C4\C(=O)c5ccccc5C4=C(C#N)C#N)sc23)cc1,"[0, 0, 0, 0, 195, 117, 196, 119, 1, 221, 79, 218, 220, 218, 79, 221]","[0, 0, 0, 0, 221, 79, 218, 220, 218, 79, 221, 1, 195, 117, 196, 119]","[[0, 0, 0, 0, 195, 117, 196, 119, 1, 221, 79, 218, 220, 218, 79, 221], [0, 0, 0, 0, 119, 195, 117, 196, 1, 221, 79, 218, 220, 218, 79, 221], [0, 0, 0, 0, 196, 119, 195, 117, 1, 221, 79, 218, 220, 218, 79, 221], [0, 0, 0, 0, 117, 196, 119, 195, 1, 221, 79, 218, 220, 218, 79, 221]]","[[0, 0, 0, 0, 221, 79, 218, 220, 218, 79, 221, 1, 195, 117, 196, 119], [0, 0, 0, 0, 221, 79, 218, 220, 218, 79, 221, 1, 119, 195, 117, 196], [0, 0, 0, 0, 221, 79, 218, 220, 218, 79, 221, 1, 196, 119, 195, 117], [0, 0, 0, 0, 221, 79, 218, 220, 218, 79, 221, 1, 117, 196, 119, 195]]",-5.36,-3.51,-5.8,-4.21,1.0,CF,12.0,DIO,0.5,100.0,-1.0,MoOx,ZnO,0.000264,0.000103,9.98,9.98,0.942,15.63,67.8,CCCCCCc1ccc(C2(c3ccc(CCCCCC)cc3)c3cc4c(cc3-c3sc5cc(/C=C6\C(=O)c7ccccc7C6=C(C#N)C#N)sc5c32)C(c2ccc(CCCCCC)cc2)(c2ccc(CCCCCC)cc2)c2c-4sc3cc(/C=C4\C(=O)c5ccccc5C4=C(C#N)C#N)sc23)cc1,{[][<]CCCCCCC(CC)c1ccc(-c2c3cc(C)sc3c(-c3ccc(C(CC)CCCCCC)s3)c3ccsc23)s1[>][<]}{[>][<]CCCCCCc1csc2ccsc12[>][<]}{[>][<]CCCCCCCCCCC(CCCCCC)N1C(=O)c2cscc2C1=OCCCCCCc1c(C)sc2ccsc12[>][]}
PMOT16,CCCCCCCCC(CCCCCC)CN1C(=O)c2c(-c3cc4sc(C)c(CCCCCC)c4s3)sc(-c3cc4sc(-c5cc6c(-c7cc(OC)c(CC(CC)CCCC)s7)c7sc(C)cc7c(-c7cc(OC)c(CC(CC)CCCC)s7)c6s5)c(CCCCCC)c4s3)c2C1=O,ITIC,CCCCCCc1ccc(C2(c3ccc(CCCCCC)cc3)c3cc4c(cc3-c3sc5cc(/C=C6\C(=O)c7ccccc7C6=C(C#N)C#N)sc5c32)C(c2ccc(CCCCCC)cc2)(c2ccc(CCCCCC)cc2)c2c-4sc3cc(/C=C4\C(=O)c5ccccc5C4=C(C#N)C#N)sc23)cc1,"[0, 0, 0, 0, 116, 117, 118, 119, 1, 221, 79, 218, 220, 218, 79, 221]","[0, 0, 0, 0, 221, 79, 218, 220, 218, 79, 221, 1, 116, 117, 118, 119]","[[0, 0, 0, 0, 116, 117, 118, 119, 1, 221, 79, 218, 220, 218, 79, 221], [0, 0, 0, 0, 119, 116, 117, 118, 1, 221, 79, 218, 220, 218, 79, 221], [0, 0, 0, 0, 118, 119, 116, 117, 1, 221, 79, 218, 220, 218, 79, 221], [0, 0, 0, 0, 117, 118, 119, 116, 1, 221, 79, 218, 220, 218, 79, 221]]","[[0, 0, 0, 0, 221, 79, 218, 220, 218, 79, 221, 1, 116, 117, 118, 119], [0, 0, 0, 0, 221, 79, 218, 220, 218, 79, 221, 1, 119, 116, 117, 118], [0, 0, 0, 0, 221, 79, 218, 220, 218, 79, 221, 1, 118, 119, 116, 117], [0, 0, 0, 0, 221, 79, 218, 220, 218, 79, 221, 1, 117, 118, 119, 116]]",-5.52,-3.66,-5.8,-4.21,1.0,CF,12.0,DIO,0.5,100.0,-1.0,MoOx,ZnO,0.00109,0.000123,7.63,7.64,1.001,13.0,58.7,CCCCCCc1ccc(C2(c3ccc(CCCCCC)cc3)c3cc4c(cc3-c3sc5cc(/C=C6\C(=O)c7ccccc7C6=C(C#N)C#N)sc5c32)C(c2ccc(CCCCCC)cc2)(c2ccc(CCCCCC)cc2)c2c-4sc3cc(/C=C4\C(=O)c5ccccc5C4=C(C#N)C#N)sc23)cc1,{[][<]CCCCC(CC)Cc1sc(-c2c3cc(C)sc3c(-c3cc(OC)c(CC(CC)CCCC)s3)c3ccsc23)cc1OC[>][<]}{[>][<]CCCCCCc1csc2ccsc12[>][<]}{[>][<]CCCCCCCCC(CCCCCC)CN1C(=O)c2cscc2C1=OCCCCCCc1c(C)sc2ccsc12[>][]}
PBDTT-6ttTPD,CCCCCCCCCCC(CCCCCC)N1C(=O)c2c(-c3cc4sc(C)c(CCCCCC)c4s3)sc(-c3cc4sc(-c5cc6c(-c7ccc(C(CC)CCCCCC)s7)c7sc(C)cc7c(-c7ccc(C(CC)CCCCCC)s7)c6s5)c(CCCCCC)c4s3)c2C1=O,IDIC,CCCCCCC1(CCCCCC)c2cc3c(cc2-c2sc(/C=C4\C(=O)c5ccccc5C4=C(C#N)C#N)cc21)C(CCCCCC)(CCCCCC)c1cc(/C=C2\C(=O)c4ccccc4C2=C(C#N)C#N)sc1-3,"[0, 0, 0, 0, 195, 117, 196, 119, 1, 221, 7, 233, 220, 233, 7, 221]","[0, 0, 0, 0, 221, 7, 233, 220, 233, 7, 221, 1, 195, 117, 196, 119]","[[0, 0, 0, 0, 195, 117, 196, 119, 1, 221, 7, 233, 220, 233, 7, 221], [0, 0, 0, 0, 119, 195, 117, 196, 1, 221, 7, 233, 220, 233, 7, 221], [0, 0, 0, 0, 196, 119, 195, 117, 1, 221, 7, 233, 220, 233, 7, 221], [0, 0, 0, 0, 117, 196, 119, 195, 1, 221, 7, 233, 220, 233, 7, 221]]","[[0, 0, 0, 0, 221, 7, 233, 220, 233, 7, 221, 1, 195, 117, 196, 119], [0, 0, 0, 0, 221, 7, 233, 220, 233, 7, 221, 1, 119, 195, 117, 196], [0, 0, 0, 0, 221, 7, 233, 220, 233, 7, 221, 1, 196, 119, 195, 117], [0, 0, 0, 0, 221, 7, 233, 220, 233, 7, 221, 1, 117, 196, 119, 195]]",-5.36,-3.51,-5.92,-4.31,1.0,CF,12.0,DIO,0.5,100.0,-1.0,MoOx,ZnO,0.000503,0.000134,8.58,8.58,0.822,15.93,65.5,CCCCCCC1(CCCCCC)c2cc3c(cc2-c2sc(/C=C4\C(=O)c5ccccc5C4=C(C#N)C#N)cc21)C(CCCCCC)(CCCCCC)c1cc(/C=C2\C(=O)c4ccccc4C2=C(C#N)C#N)sc1-3,{[][<]CCCCCCC(CC)c1ccc(-c2c3cc(C)sc3c(-c3ccc(C(CC)CCCCCC)s3)c3ccsc23)s1[>][<]}{[>][<]CCCCCCc1csc2ccsc12[>][<]}{[>][<]CCCCCCCCCCC(CCCCCC)N1C(=O)c2cscc2C1=OCCCCCCc1c(C)sc2ccsc12[>][]}
PMOT16,CCCCCCCCC(CCCCCC)CN1C(=O)c2c(-c3cc4sc(C)c(CCCCCC)c4s3)sc(-c3cc4sc(-c5cc6c(-c7cc(OC)c(CC(CC)CCCC)s7)c7sc(C)cc7c(-c7cc(OC)c(CC(CC)CCCC)s7)c6s5)c(CCCCCC)c4s3)c2C1=O,IDIC,CCCCCCC1(CCCCCC)c2cc3c(cc2-c2sc(/C=C4\C(=O)c5ccccc5C4=C(C#N)C#N)cc21)C(CCCCCC)(CCCCCC)c1cc(/C=C2\C(=O)c4ccccc4C2=C(C#N)C#N)sc1-3,"[0, 0, 0, 0, 116, 117, 118, 119, 1, 221, 7, 233, 220, 233, 7, 221]","[0, 0, 0, 0, 221, 7, 233, 220, 233, 7, 221, 1, 116, 117, 118, 119]","[[0, 0, 0, 0, 116, 117, 118, 119, 1, 221, 7, 233, 220, 233, 7, 221], [0, 0, 0, 0, 119, 116, 117, 118, 1, 221, 7, 233, 220, 233, 7, 221], [0, 0, 0, 0, 118, 119, 116, 117, 1, 221, 7, 233, 220, 233, 7, 221], [0, 0, 0, 0, 117, 118, 119, 116, 1, 221, 7, 233, 220, 233, 7, 221]]","[[0, 0, 0, 0, 221, 7, 233, 220, 233, 7, 221, 1, 116, 117, 118, 119], [0, 0, 0, 0, 221, 7, 233, 220, 233, 7, 221, 1, 119, 116, 117, 118], [0, 0, 0, 0, 221, 7, 233, 220, 233, 7, 221, 1, 118, 119, 116, 117], [0, 0, 0, 0, 221, 7, 233, 220, 233, 7, 221, 1, 117, 118, 119, 116]]",-5.52,-3.66,-5.92,-4.31,1.0,CF,12.0,DIO,0.5,100.0,-1.0,MoOx,ZnO,0.000914,0.000323,10.04,10.04,0.925,16.13,67.3,CCCCCCC1(CCCCCC)c2cc3c(cc2-c2sc(/C=C4\C(=O)c5ccccc5C4=C(C#N)C#N)cc21)C(CCCCCC)(CCCCCC)c1cc(/C=C2\C(=O)c4ccccc4C2=C(C#N)C#N)sc1-3,{[][<]CCCCC(CC)Cc1sc(-c2c3cc(C)sc3c(-c3cc(OC)c(CC(CC)CCCC)s3)c3ccsc23)cc1OC[>][<]}{[>][<]CCCCCCc1csc2ccsc12[>][<]}{[>][<]CCCCCCCCC(CCCCCC)CN1C(=O)c2cscc2C1=OCCCCCCc1c(C)sc2ccsc12[>][]}
PTZP,CCCCCCC(CCCC)CSc1ccc(-c2c3cc(-c4sc(-c5nc6sc(-c7cc(CC(CC)CCCC)c(C)s7)nc6s5)cc4CC(CC)CCCC)sc3c(-c3ccc(SCC(CCCC)CCCCCC)s3)c3cc(C)sc23)s1,IDIC,CCCCCCC1(CCCCCC)c2cc3c(cc2-c2sc(/C=C4\C(=O)c5ccccc5C4=C(C#N)C#N)cc21)C(CCCCCC)(CCCCCC)c1cc(/C=C2\C(=O)c4ccccc4C2=C(C#N)C#N)sc1-3,"[0, 0, 0, 0, 108, 64, 120, 65, 1, 221, 7, 233, 220, 233, 7, 221]","[0, 0, 0, 0, 221, 7, 233, 220, 233, 7, 221, 1, 108, 64, 120, 65]","[[0, 0, 0, 0, 108, 64, 120, 65, 1, 221, 7, 233, 220, 233, 7, 221], [0, 0, 0, 0, 65, 108, 64, 120, 1, 221, 7, 233, 220, 233, 7, 221], [0, 0, 0, 0, 120, 65, 108, 64, 1, 221, 7, 233, 220, 233, 7, 221], [0, 0, 0, 0, 64, 120, 65, 108, 1, 221, 7, 233, 220, 233, 7, 221]]","[[0, 0, 0, 0, 221, 7, 233, 220, 233, 7, 221, 1, 108, 64, 120, 65], [0, 0, 0, 0, 221, 7, 233, 220, 233, 7, 221, 1, 65, 108, 64, 120], [0, 0, 0, 0, 221, 7, 233, 220, 233, 7, 221, 1, 120, 65, 108, 64], [0, 0, 0, 0, 221, 7, 233, 220, 233, 7, 221, 1, 64, 120, 65, 108]]",-5.41,-3.4,-5.64,-3.94,0.667,CB,18.0,DIO,0.75,100.0,-1.0,PEDOT:PSS,PFN-Br,0.000451,0.000331,11.8,11.81,0.9,17.9,73.3,CCCCCCC1(CCCCCC)c2cc3c(cc2-c2sc(/C=C4\C(=O)c5ccccc5C4=C(C#N)C#N)cc21)C(CCCCCC)(CCCCCC)c1cc(/C=C2\C(=O)c4ccccc4C2=C(C#N)C#N)sc1-3,{[][<]CCCCCCC(CCCC)CSc1ccc(-c2c3cc(C)sc3c(-c3ccc(SCC(CCCC)CCCCCC)s3)c3ccsc23)s1[>][<]}{[>][<]CCCCC(CC)Cc1ccsc1[>][<]}{[>][<]c1nc2scnc2s1CCCCC(CC)Cc1ccsc1C[>][]}
PffBT2T-TT,CCCCCCCCCCCC(CCCCCCCCC)Cc1cc(-c2c(F)c(F)c(-c3cc(CC(CCCCCCCCC)CCCCCCCCCCC)c(-c4cc5sc(C)cc5s4)s3)c3nsnc23)sc1C,O-IDTBR,CCCCCCCCC1(CCCCCCCC)c2cc3c(cc2-c2sc(-c4ccc(/C=C5\SC(=S)N(CC)C5=O)c5nsnc45)cc21)C(CCCCCCCC)(CCCCCCCC)c1cc(-c2ccc(/C=C4\SC(=S)N(CC)C4=O)c4nsnc24)sc1-3,"[0, 0, 81, 121, 22, 122, 1, 239, 56, 7, 224, 220, 224, 7, 56, 239]","[0, 0, 239, 56, 7, 224, 220, 224, 7, 56, 239, 1, 81, 121, 22, 122]","[[0, 0, 81, 121, 22, 122, 1, 239, 56, 7, 224, 220, 224, 7, 56, 239], [0, 0, 122, 81, 121, 22, 1, 239, 56, 7, 224, 220, 224, 7, 56, 239], [0, 0, 22, 122, 81, 121, 1, 239, 56, 7, 224, 220, 224, 7, 56, 239], [0, 0, 121, 22, 122, 81, 1, 239, 56, 7, 224, 220, 224, 7, 56, 239]]","[[0, 0, 239, 56, 7, 224, 220, 224, 7, 56, 239, 1, 81, 121, 22, 122], [0, 0, 239, 56, 7, 224, 220, 224, 7, 56, 239, 1, 122, 81, 121, 22], [0, 0, 239, 56, 7, 224, 220, 224, 7, 56, 239, 1, 22, 122, 81, 121], [0, 0, 239, 56, 7, 224, 220, 224, 7, 56, 239, 1, 121, 22, 122, 81]]",-5.42,-3.52,-5.51,-3.55,0.667,"1,2,4-trimethylbenzene",,,-1.0,,90.0,V2O5,ZnO,,,10.4,10.36,1.08,14.32,67.0,CCCCCCCCC1(CCCCCCCC)c2cc3c(cc2-c2sc(-c4ccc(/C=C5\SC(=S)N(CC)C5=O)c5nsnc45)cc21)C(CCCCCCCC)(CCCCCCCC)c1cc(-c2ccc(/C=C4\SC(=S)N(CC)C4=O)c4nsnc24)sc1-3,{[][<]Cc1cc2sccc2s1[>][<]}{[>][<]CCCCCCCCCCCC(CCCCCCCCC)Cc1ccsc1[>][<]}{[>][<]Fc1cc2nsnc2cc1FCCCCCCCCCCCC(CCCCCCCCC)Cc1ccsc1C[>][]}
PffBT4T-2OD,CCCCCCCCCCC(CCCCCCCC)Cc1cc(-c2c(F)c(F)c(-c3cc(CCCCCCCCCCC(C)CCCCCCCC)c(-c4ccc(-c5ccc(C)s5)s4)s3)c3nsnc23)sc1C,EH-IDTBR,CCCCC(CC)CC1(CC(CC)CCCC)c2cc3c(cc2-c2sc(-c4ccc(/C=C5\SC(=S)N(CC)C5=O)c5nsnc45)cc21)C(CC(CC)CCCC)(CC(CC)CCCC)c1cc(-c2ccc(/C=C4\SC(=S)N(CC)C4=O)c4nsnc24)sc1-3,"[0, 69, 22, 95, 7, 9, 1, 239, 56, 7, 259, 220, 259, 7, 56, 239]","[0, 239, 56, 7, 259, 220, 259, 7, 56, 239, 1, 69, 22, 95, 7, 9]","[[0, 69, 22, 95, 7, 9, 1, 239, 56, 7, 259, 220, 259, 7, 56, 239], [0, 9, 69, 22, 95, 7, 1, 239, 56, 7, 259, 220, 259, 7, 56, 239], [0, 7, 9, 69, 22, 95, 1, 239, 56, 7, 259, 220, 259, 7, 56, 239], [0, 95, 7, 9, 69, 22, 1, 239, 56, 7, 259, 220, 259, 7, 56, 239], [0, 22, 95, 7, 9, 69, 1, 239, 56, 7, 259, 220, 259, 7, 56, 239]]","[[0, 239, 56, 7, 259, 220, 259, 7, 56, 239, 1, 69, 22, 95, 7, 9], [0, 239, 56, 7, 259, 220, 259, 7, 56, 239, 1, 9, 69, 22, 95, 7], [0, 239, 56, 7, 259, 220, 259, 7, 56, 239, 1, 7, 9, 69, 22, 95], [0, 239, 56, 7, 259, 220, 259, 7, 56, 239, 1, 95, 7, 9, 69, 22], [0, 239, 56, 7, 259, 220, 259, 7, 56, 239, 1, 22, 95, 7, 9, 69]]",,,,,0.667,o-xylene,,,-1.0,100.0,100.0,MoOx,ZnO,,,9.5,9.49,1.08,14.65,60.0,CCCCC(CC)CC1(CC(CC)CCCC)c2cc3c(cc2-c2sc(-c4ccc(/C=C5\SC(=S)N(CC)C5=O)c5nsnc45)cc21)C(CC(CC)CCCC)(CC(CC)CCCC)c1cc(-c2ccc(/C=C4\SC(=S)N(CC)C4=O)c4nsnc24)sc1-3,{[][<]CCCCCCCCCCC(CCCCCCCC)Cc1ccsc1C[>][<]}{[>][<]Fc1cc2nsnc2cc1F[>][<]}{[>][<]CCCCCCCCC(C)CCCCCCCCCCc1ccsc1[>][<]}{[>][<]c1ccsc1Cc1cccs1[>][]}
PTB7-Th,CCCCC(CC)COC(=O)c1sc2c(-c3cc4c(-c5ccc(CC(CC)CCCC)s5)c5sc(C)cc5c(-c5ccc(CC(CC)CCCC)s5)c4s3)sc(C)c2c1F,IDT-BT-R,CCCCCCc1ccc(C2(c3ccc(CCCCCC)cc3)c3cc4c(cc3-c3sc(-c5ccc(/C=C6\SC(=S)N(CC)C6=O)c6nsnc56)cc32)C(c2ccc(CCCCCC)cc2)(c2ccc(CCCCCC)cc2)c2cc(-c3ccc(/C=C5\SC(=S)N(CC)C5=O)c5nsnc35)sc2-4)cc1,"[0, 0, 0, 0, 49, 101, 1, 239, 56, 7, 218, 220, 218, 7, 56, 239]","[0, 0, 0, 0, 239, 56, 7, 218, 220, 218, 7, 56, 239, 1, 49, 101]","[[0, 0, 0, 0, 49, 101, 1, 239, 56, 7, 218, 220, 218, 7, 56, 239], [0, 0, 0, 0, 101, 49, 1, 239, 56, 7, 218, 220, 218, 7, 56, 239]]","[[0, 0, 0, 0, 239, 56, 7, 218, 220, 218, 7, 56, 239, 1, 49, 101], [0, 0, 0, 0, 239, 56, 7, 218, 220, 218, 7, 56, 239, 1, 101, 49]]",-5.15,-3.44,-5.3,-3.56,0.667,,25.0,,-1.0,100.0,150.0,PEDOT:PSS,Ca,0.0077,0.00012,8.2,8.2,1.02,13.6,59.1,CCCCCCc1ccc(C2(c3ccc(CCCCCC)cc3)c3cc4c(cc3-c3sc(-c5ccc(/C=C6\SC(=S)N(CC)C6=O)c6nsnc56)cc32)C(c2ccc(CCCCCC)cc2)(c2ccc(CCCCCC)cc2)c2cc(-c3ccc(/C=C5\SC(=S)N(CC)C5=O)c5nsnc35)sc2-4)cc1,{[][<]CCCCC(CC)Cc1ccc(-c2c3cc(C)sc3c(-c3ccc(CC(CC)CCCC)s3)c3ccsc23)s1CCCCC(CC)COC(=O)c1sc2csc(C)c2c1F[>][]}
PTB7-Th,CCCCC(CC)COC(=O)c1sc2c(-c3cc4c(-c5ccc(CC(CC)CCCC)s5)c5sc(C)cc5c(-c5ccc(CC(CC)CCCC)s5)c4s3)sc(C)c2c1F,IDT-BT-R-CN,CCCCCCc1ccc(C2(c3ccc(CCCCCC)cc3)c3cc4c(cc3-c3sc(-c5ccc(/C=c6/sc(=C(C#N)C#N)n(CCCCCC)c6=O)c6nsnc56)cc32)C(c2ccc(CCCCCC)cc2)(c2ccc(CCCCCC)cc2)c2cc(-c3ccc(/C=c5/sc(=C(C#N)C#N)n(CCCCCC)c5=O)c5nsnc35)sc2-4)cc1,"[0, 0, 0, 0, 49, 101, 1, 337, 56, 7, 218, 220, 218, 7, 56, 337]","[0, 0, 0, 0, 337, 56, 7, 218, 220, 218, 7, 56, 337, 1, 49, 101]","[[0, 0, 0, 0, 49, 101, 1, 337, 56, 7, 218, 220, 218, 7, 56, 337], [0, 0, 0, 0, 101, 49, 1, 337, 56, 7, 218, 220, 218, 7, 56, 337]]","[[0, 0, 0, 0, 337, 56, 7, 218, 220, 218, 7, 56, 337, 1, 49, 101], [0, 0, 0, 0, 337, 56, 7, 218, 220, 218, 7, 56, 337, 1, 101, 49]]",-5.15,-3.44,-5.38,-3.67,0.5,,25.0,,-1.0,100.0,150.0,PEDOT:PSS,Ca,0.0013,8.7e-05,5.5,5.47,0.88,12.4,50.1,CCCCCCc1ccc(C2(c3ccc(CCCCCC)cc3)c3cc4c(cc3-c3sc(-c5ccc(/C=c6/sc(=C(C#N)C#N)n(CCCCCC)c6=O)c6nsnc56)cc32)C(c2ccc(CCCCCC)cc2)(c2ccc(CCCCCC)cc2)c2cc(-c3ccc(/C=c5/sc(=C(C#N)C#N)n(CCCCCC)c5=O)c5nsnc35)sc2-4)cc1,{[][<]CCCCC(CC)Cc1ccc(-c2c3cc(C)sc3c(-c3ccc(CC(CC)CCCC)s3)c3ccsc23)s1CCCCC(CC)COC(=O)c1sc2csc(C)c2c1F[>][]}
P3HT,CCCCCCc1cc(-c2sc(-c3sc(-c4sc(C)cc4CCCCCC)cc3CCCCCC)cc2CCCCCC)sc1C,I-IDTBTRh,CCCCCCCCOc1ccc(C2(c3ccc(OCCCCCCCC)cc3)c3cc4c(cc3-c3sc(-c5ccc(/C=C6\SC(=S)N(CC)C6=O)c6nsnc56)cc32)C(c2ccc(OCCCCCCCC)cc2)(c2ccc(OCCCCCCCC)cc2)c2cc(-c3ccc(/C=C5\SC(=S)N(CC)C5=O)c5nsnc35)sc2-4)cc1,"[0, 0, 41, 40, 40, 194, 1, 239, 56, 7, 320, 220, 320, 7, 56, 239]","[0, 0, 239, 56, 7, 320, 220, 320, 7, 56, 239, 1, 41, 40, 40, 194]","[[0, 0, 41, 40, 40, 194, 1, 239, 56, 7, 320, 220, 320, 7, 56, 239], [0, 0, 194, 41, 40, 40, 1, 239, 56, 7, 320, 220, 320, 7, 56, 239], [0, 0, 40, 194, 41, 40, 1, 239, 56, 7, 320, 220, 320, 7, 56, 239], [0, 0, 40, 40, 194, 41, 1, 239, 56, 7, 320, 220, 320, 7, 56, 239]]","[[0, 0, 239, 56, 7, 320, 220, 320, 7, 56, 239, 1, 41, 40, 40, 194], [0, 0, 239, 56, 7, 320, 220, 320, 7, 56, 239, 1, 194, 41, 40, 40], [0, 0, 239, 56, 7, 320, 220, 320, 7, 56, 239, 1, 40, 194, 41, 40], [0, 0, 239, 56, 7, 320, 220, 320, 7, 56, 239, 1, 40, 40, 194, 41]]",-5.0,-3.59,-5.42,-3.68,1.25,CF,,,-1.0,,140.0,PEDOT:PSS,Ca,2.32e-06,1.15e-05,5.38,5.38,0.86,8.81,71.0,CCCCCCCCOc1ccc(C2(c3ccc(OCCCCCCCC)cc3)c3cc4c(cc3-c3sc(-c5ccc(/C=C6\SC(=S)N(CC)C6=O)c6nsnc56)cc32)C(c2ccc(OCCCCCCCC)cc2)(c2ccc(OCCCCCCCC)cc2)c2cc(-c3ccc(/C=C5\SC(=S)N(CC)C5=O)c5nsnc35)sc2-4)cc1,{[][<]CCCCCCc1ccsc1C[>][<]}{[>][<]CCCCCCc1ccsc1[>][<]}{[>][<]CCCCCCc1ccsc1CCCCCCc1csc(C)c1[>][]}
P3HT,CCCCCCc1cc(-c2sc(-c3sc(-c4sc(C)cc4CCCCCC)cc3CCCCCC)cc2CCCCCC)sc1C,BTA1,CCCCCCCCn1nc2c(/C=C3\SC(=S)N(CC)C3=O)ccc(-c3cc4c(s3)-c3cc5c(cc3C4(c3ccc(CCCCCC)cc3)c3ccc(CCCCCC)cc3)-c3sc(-c4ccc(/C=C6\SC(=S)N(CC)C6=O)c6nn(CCCCCCCC)nc46)cc3C5(c3ccc(CCCCCC)cc3)c3ccc(CCCCCC)cc3)c2n1,"[0, 0, 41, 40, 40, 194, 1, 239, 18, 7, 218, 220, 218, 7, 18, 239]","[0, 0, 239, 18, 7, 218, 220, 218, 7, 18, 239, 1, 41, 40, 40, 194]","[[0, 0, 41, 40, 40, 194, 1, 239, 18, 7, 218, 220, 218, 7, 18, 239], [0, 0, 194, 41, 40, 40, 1, 239, 18, 7, 218, 220, 218, 7, 18, 239], [0, 0, 40, 194, 41, 40, 1, 239, 18, 7, 218, 220, 218, 7, 18, 239], [0, 0, 40, 40, 194, 41, 1, 239, 18, 7, 218, 220, 218, 7, 18, 239]]","[[0, 0, 239, 18, 7, 218, 220, 218, 7, 18, 239, 1, 41, 40, 40, 194], [0, 0, 239, 18, 7, 218, 220, 218, 7, 18, 239, 1, 194, 41, 40, 40], [0, 0, 239, 18, 7, 218, 220, 218, 7, 18, 239, 1, 40, 194, 41, 40], [0, 0, 239, 18, 7, 218, 220, 218, 7, 18, 239, 1, 40, 40, 194, 41]]",-5.0,-3.1,-5.51,-3.55,1.667,CF,15.0,CN,0.8,,100.0,PEDOT:PSS,Ca,1.1e-06,1.6e-05,5.24,5.24,1.02,7.34,70.0,CCCCCCCCn1nc2c(/C=C3\SC(=S)N(CC)C3=O)ccc(-c3cc4c(s3)-c3cc5c(cc3C4(c3ccc(CCCCCC)cc3)c3ccc(CCCCCC)cc3)-c3sc(-c4ccc(/C=C6\SC(=S)N(CC)C6=O)c6nn(CCCCCCCC)nc46)cc3C5(c3ccc(CCCCCC)cc3)c3ccc(CCCCCC)cc3)c2n1,{[][<]CCCCCCc1ccsc1C[>][<]}{[>][<]CCCCCCc1ccsc1[>][<]}{[>][<]CCCCCCc1ccsc1CCCCCCc1csc(C)c1[>][]}
P3HT,CCCCCCc1cc(-c2sc(-c3sc(-c4sc(C)cc4CCCCCC)cc3CCCCCC)cc2CCCCCC)sc1C,BTA2,CCCCCCCCn1nc2c(C=C3SC(=O)N(CC)C3=O)ccc(-c3cc4c(s3)-c3cc5c(cc3C4(c3ccc(CCCCCC)cc3)c3ccc(CCCCCC)cc3)-c3sc(-c4ccc(C=C6SC(=O)N(CC)C6=O)c6nn(CCCCCCCC)nc46)cc3C5(c3ccc(CCCCCC)cc3)c3ccc(CCCCCC)cc3)c2n1,"[0, 0, 41, 40, 40, 194, 1, 332, 18, 7, 218, 220, 218, 7, 18, 332]","[0, 0, 332, 18, 7, 218, 220, 218, 7, 18, 332, 1, 41, 40, 40, 194]","[[0, 0, 41, 40, 40, 194, 1, 332, 18, 7, 218, 220, 218, 7, 18, 332], [0, 0, 194, 41, 40, 40, 1, 332, 18, 7, 218, 220, 218, 7, 18, 332], [0, 0, 40, 194, 41, 40, 1, 332, 18, 7, 218, 220, 218, 7, 18, 332], [0, 0, 40, 40, 194, 41, 1, 332, 18, 7, 218, 220, 218, 7, 18, 332]]","[[0, 0, 332, 18, 7, 218, 220, 218, 7, 18, 332, 1, 41, 40, 40, 194], [0, 0, 332, 18, 7, 218, 220, 218, 7, 18, 332, 1, 194, 41, 40, 40], [0, 0, 332, 18, 7, 218, 220, 218, 7, 18, 332, 1, 40, 194, 41, 40], [0, 0, 332, 18, 7, 218, 220, 218, 7, 18, 332, 1, 40, 40, 194, 41]]",-5.0,-3.1,-5.43,-3.38,0.6,CF,15.0,DIO,0.8,,100.0,PEDOT:PSS,Ca,0.00049,0.00034,4.5,4.5,1.22,6.15,60.0,CCCCCCCCn1nc2c(C=C3SC(=O)N(CC)C3=O)ccc(-c3cc4c(s3)-c3cc5c(cc3C4(c3ccc(CCCCCC)cc3)c3ccc(CCCCCC)cc3)-c3sc(-c4ccc(C=C6SC(=O)N(CC)C6=O)c6nn(CCCCCCCC)nc46)cc3C5(c3ccc(CCCCCC)cc3)c3ccc(CCCCCC)cc3)c2n1,{[][<]CCCCCCc1ccsc1C[>][<]}{[>][<]CCCCCCc1ccsc1[>][<]}{[>][<]CCCCCCc1ccsc1CCCCCCc1csc(C)c1[>][]}
J71,CCCCCCCCC(CCCCCC)Cn1nc2c(-c3ccc(C)s3)c(F)c(F)c(-c3ccc(-c4cc5c(-c6ccc([Si](CCC)(CCC)CCC)s6)c6sc(C)cc6c(-c6ccc([Si](CCC)(CCC)CCC)s6)c5s4)s3)c2n1,ITIC,CCCCCCc1ccc(C2(c3ccc(CCCCCC)cc3)c3cc4c(cc3-c3sc5cc(/C=C6\C(=O)c7ccccc7C6=C(C#N)C#N)sc5c32)C(c2ccc(CCCCCC)cc2)(c2ccc(CCCCCC)cc2)c2c-4sc3cc(/C=C4\C(=O)c5ccccc5C4=C(C#N)C#N)sc23)cc1,"[0, 0, 0, 0, 6, 7, 8, 9, 1, 221, 79, 218, 220, 218, 79, 221]","[0, 0, 0, 0, 221, 79, 218, 220, 218, 79, 221, 1, 6, 7, 8, 9]","[[0, 0, 0, 0, 6, 7, 8, 9, 1, 221, 79, 218, 220, 218, 79, 221], [0, 0, 0, 0, 9, 6, 7, 8, 1, 221, 79, 218, 220, 218, 79, 221], [0, 0, 0, 0, 8, 9, 6, 7, 1, 221, 79, 218, 220, 218, 79, 221], [0, 0, 0, 0, 7, 8, 9, 6, 1, 221, 79, 218, 220, 218, 79, 221]]","[[0, 0, 0, 0, 221, 79, 218, 220, 218, 79, 221, 1, 6, 7, 8, 9], [0, 0, 0, 0, 221, 79, 218, 220, 218, 79, 221, 1, 9, 6, 7, 8], [0, 0, 0, 0, 221, 79, 218, 220, 218, 79, 221, 1, 8, 9, 6, 7], [0, 0, 0, 0, 221, 79, 218, 220, 218, 79, 221, 1, 7, 8, 9, 6]]",-5.4,-3.24,-5.51,-3.84,1.0,CF,12.0,,-1.0,100.0,150.0,PEDOT:PSS,PDINO,0.000208,9.6e-05,11.41,11.36,0.94,17.32,69.77,CCCCCCc1ccc(C2(c3ccc(CCCCCC)cc3)c3cc4c(cc3-c3sc5cc(/C=C6\C(=O)c7ccccc7C6=C(C#N)C#N)sc5c32)C(c2ccc(CCCCCC)cc2)(c2ccc(CCCCCC)cc2)c2c-4sc3cc(/C=C4\C(=O)c5ccccc5C4=C(C#N)C#N)sc23)cc1,{[][<]CCC[Si](CCC)(CCC)c1ccc(-c2c3cc(C)sc3c(-c3ccc([Si](CCC)(CCC)CCC)s3)c3ccsc23)s1[>][<]}{[>][<]c1ccsc1[>][<]}{[>][<]CCCCCCCCC(CCCCCC)Cn1nc2cc(F)c(F)cc2n1Cc1cccs1[>][]}
P3HT,CCCCCCc1cc(-c2sc(-c3sc(-c4sc(C)cc4CCCCCC)cc3CCCCCC)cc2CCCCCC)sc1C,IDT-2BR,CCCCCCc1ccc(C2(c3ccc(CCCCCC)cc3)c3cc4c(cc3-c3sc(-c5ccc(/C=C6\SC(=S)N(CC)C6=O)c6nsnc56)cc32)C(c2ccc(CCCCCC)cc2)(c2ccc(CCCCCC)cc2)c2cc(-c3ccc(/C=C5\SC(=S)N(CC)C5=O)c5nsnc35)sc2-4)cc1,"[0, 0, 41, 40, 40, 194, 1, 239, 56, 7, 218, 220, 218, 7, 56, 239]","[0, 0, 239, 56, 7, 218, 220, 218, 7, 56, 239, 1, 41, 40, 40, 194]","[[0, 0, 41, 40, 40, 194, 1, 239, 56, 7, 218, 220, 218, 7, 56, 239], [0, 0, 194, 41, 40, 40, 1, 239, 56, 7, 218, 220, 218, 7, 56, 239], [0, 0, 40, 194, 41, 40, 1, 239, 56, 7, 218, 220, 218, 7, 56, 239], [0, 0, 40, 40, 194, 41, 1, 239, 56, 7, 218, 220, 218, 7, 56, 239]]","[[0, 0, 239, 56, 7, 218, 220, 218, 7, 56, 239, 1, 41, 40, 40, 194], [0, 0, 239, 56, 7, 218, 220, 218, 7, 56, 239, 1, 194, 41, 40, 40], [0, 0, 239, 56, 7, 218, 220, 218, 7, 56, 239, 1, 40, 194, 41, 40], [0, 0, 239, 56, 7, 218, 220, 218, 7, 56, 239, 1, 40, 40, 194, 41]]",,,-5.52,-3.69,1.667,o-DCB,25.0,CN,3.0,,-1.0,PEDOT:PSS,Ca,0.0002,0.00026,5.12,5.1,0.84,8.91,68.1,CCCCCCc1ccc(C2(c3ccc(CCCCCC)cc3)c3cc4c(cc3-c3sc(-c5ccc(/C=C6\SC(=S)N(CC)C6=O)c6nsnc56)cc32)C(c2ccc(CCCCCC)cc2)(c2ccc(CCCCCC)cc2)c2cc(-c3ccc(/C=C5\SC(=S)N(CC)C5=O)c5nsnc35)sc2-4)cc1,{[][<]CCCCCCc1ccsc1C[>][<]}{[>][<]CCCCCCc1ccsc1[>][<]}{[>][<]CCCCCCc1ccsc1CCCCCCc1csc(C)c1[>][]}
PBDTTT-EFT,CCCCC(CC)COC(=O)c1sc2c(-c3cc4c(-c5ccc(CC(CC)CCCC)s5)c5sc(C)cc5c(-c5ccc(CC(CC)CCCC)s5)c4s3)sc(C)c2c1F,IEICO-4F,CCCCCCc1ccc(C2(c3ccc(CCCCCC)cc3)c3cc4c(cc3-c3sc(-c5sc(/C=C6\C(=O)c7cc(F)c(F)cc7C6=C(C#N)C#N)cc5OCC(CC)CCCC)cc32)C(c2ccc(CCCCCC)cc2)(c2ccc(CCCCCC)cc2)c2cc(-c3sc(/C=C5\C(=O)c6cc(F)c(F)cc6C5=C(C#N)C#N)cc3OCC(CC)CCCC)sc2-4)cc1,"[0, 0, 0, 0, 49, 101, 1, 216, 228, 7, 218, 220, 218, 7, 228, 216]","[0, 0, 0, 0, 216, 228, 7, 218, 220, 218, 7, 228, 216, 1, 49, 101]","[[0, 0, 0, 0, 49, 101, 1, 216, 228, 7, 218, 220, 218, 7, 228, 216], [0, 0, 0, 0, 101, 49, 1, 216, 228, 7, 218, 220, 218, 7, 228, 216]]","[[0, 0, 0, 0, 216, 228, 7, 218, 220, 218, 7, 228, 216, 1, 49, 101], [0, 0, 0, 0, 216, 228, 7, 218, 220, 218, 7, 228, 216, 1, 101, 49]]",-5.24,-3.66,-5.15,-3.41,0.667,CB,10.0,DIO,1.0,100.0,100.0,PEDOT:PSS,PFN-Br,,,10.0,10.01,0.739,22.8,59.4,CCCCCCc1ccc(C2(c3ccc(CCCCCC)cc3)c3cc4c(cc3-c3sc(-c5sc(/C=C6\C(=O)c7cc(F)c(F)cc7C6=C(C#N)C#N)cc5OCC(CC)CCCC)cc32)C(c2ccc(CCCCCC)cc2)(c2ccc(CCCCCC)cc2)c2cc(-c3sc(/C=C5\C(=O)c6cc(F)c(F)cc6C5=C(C#N)C#N)cc3OCC(CC)CCCC)sc2-4)cc1,{[][<]CCCCC(CC)Cc1ccc(-c2c3cc(C)sc3c(-c3ccc(CC(CC)CCCC)s3)c3ccsc23)s1CCCCC(CC)COC(=O)c1sc2csc(C)c2c1F[>][]}
J52,CCCCCCCCC(CCCCCC)Cn1nc2c(-c3ccc(C)s3)c(F)c(F)c(-c3ccc(-c4cc5c(-c6ccc(CC(CC)CCCC)s6)c6sc(C)cc6c(-c6ccc(CCCCC(C)CC)s6)c5s4)s3)c2n1,IEICO-4F,CCCCCCc1ccc(C2(c3ccc(CCCCCC)cc3)c3cc4c(cc3-c3sc(-c5sc(/C=C6\C(=O)c7cc(F)c(F)cc7C6=C(C#N)C#N)cc5OCC(CC)CCCC)cc32)C(c2ccc(CCCCCC)cc2)(c2ccc(CCCCCC)cc2)c2cc(-c3sc(/C=C5\C(=O)c6cc(F)c(F)cc6C5=C(C#N)C#N)cc3OCC(CC)CCCC)sc2-4)cc1,"[0, 0, 10, 7, 8, 9, 1, 216, 228, 7, 218, 220, 218, 7, 228, 216]","[0, 0, 216, 228, 7, 218, 220, 218, 7, 228, 216, 1, 10, 7, 8, 9]","[[0, 0, 10, 7, 8, 9, 1, 216, 228, 7, 218, 220, 218, 7, 228, 216], [0, 0, 9, 10, 7, 8, 1, 216, 228, 7, 218, 220, 218, 7, 228, 216], [0, 0, 8, 9, 10, 7, 1, 216, 228, 7, 218, 220, 218, 7, 228, 216], [0, 0, 7, 8, 9, 10, 1, 216, 228, 7, 218, 220, 218, 7, 228, 216]]","[[0, 0, 216, 228, 7, 218, 220, 218, 7, 228, 216, 1, 10, 7, 8, 9], [0, 0, 216, 228, 7, 218, 220, 218, 7, 228, 216, 1, 9, 10, 7, 8], [0, 0, 216, 228, 7, 218, 220, 218, 7, 228, 216, 1, 8, 9, 10, 7], [0, 0, 216, 228, 7, 218, 220, 218, 7, 228, 216, 1, 7, 8, 9, 10]]",-5.21,-2.99,-5.15,-3.41,0.667,CB,10.0,DIO,1.0,100.0,100.0,PEDOT:PSS,PFN-Br,,,9.4,9.4,0.734,21.9,58.5,CCCCCCc1ccc(C2(c3ccc(CCCCCC)cc3)c3cc4c(cc3-c3sc(-c5sc(/C=C6\C(=O)c7cc(F)c(F)cc7C6=C(C#N)C#N)cc5OCC(CC)CCCC)cc32)C(c2ccc(CCCCCC)cc2)(c2ccc(CCCCCC)cc2)c2cc(-c3sc(/C=C5\C(=O)c6cc(F)c(F)cc6C5=C(C#N)C#N)cc3OCC(CC)CCCC)sc2-4)cc1,{[][<]CCCCC(CC)Cc1ccc(-c2c3ccsc3c(-c3ccc(CCCCC(C)CC)s3)c3cc(C)sc23)s1[>][<]}{[>][<]c1ccsc1[>][<]}{[>][<]CCCCCCCCC(CCCCCC)Cn1nc2cc(F)c(F)cc2n1Cc1cccs1[>][]}
PffT2-FTAZ-2DT,CCCCCCCCCCCCC(CCCCCCCCCC)Cc1cc(-c2c(F)c(F)c(-c3cc(CC(CCCCCCCCCC)CCCCCCCCCCCC)c(-c4cc(F)c(-c5sc(C)cc5F)s4)s3)c3nn(CCC)nc23)sc1C,IEIC,CCCCCCc1ccc(C2(c3ccc(CCCCCC)cc3)c3cc4c(cc3-c3sc(-c5sc(/C=C6\C(=O)c7ccccc7C6=C(C#N)C#N)cc5CC(CC)CCCC)cc32)C(c2ccc(CCCCCC)cc2)(c2ccc(CCCCCC)cc2)c2cc(-c3sc(/C=C5\C(=O)c6ccccc6C5=C(C#N)C#N)cc3CC(CC)CCCC)sc2-4)cc1,"[0, 113, 123, 124, 125, 126, 1, 221, 64, 7, 218, 220, 218, 7, 64, 221]","[0, 221, 64, 7, 218, 220, 218, 7, 64, 221, 1, 113, 123, 124, 125, 126]","[[0, 113, 123, 124, 125, 126, 1, 221, 64, 7, 218, 220, 218, 7, 64, 221], [0, 126, 113, 123, 124, 125, 1, 221, 64, 7, 218, 220, 218, 7, 64, 221], [0, 125, 126, 113, 123, 124, 1, 221, 64, 7, 218, 220, 218, 7, 64, 221], [0, 124, 125, 126, 113, 123, 1, 221, 64, 7, 218, 220, 218, 7, 64, 221], [0, 123, 124, 125, 126, 113, 1, 221, 64, 7, 218, 220, 218, 7, 64, 221]]","[[0, 221, 64, 7, 218, 220, 218, 7, 64, 221, 1, 113, 123, 124, 125, 126], [0, 221, 64, 7, 218, 220, 218, 7, 64, 221, 1, 126, 113, 123, 124, 125], [0, 221, 64, 7, 218, 220, 218, 7, 64, 221, 1, 125, 126, 113, 123, 124], [0, 221, 64, 7, 218, 220, 218, 7, 64, 221, 1, 124, 125, 126, 113, 123], [0, 221, 64, 7, 218, 220, 218, 7, 64, 221, 1, 123, 124, 125, 126, 113]]",-5.28,-3.37,-5.45,-3.88,1.0,CB,,,-1.0,80.0,90.0,V2O5,ZnO,,,7.2,7.18,0.998,12.2,59.0,CCCCCCc1ccc(C2(c3ccc(CCCCCC)cc3)c3cc4c(cc3-c3sc(-c5sc(/C=C6\C(=O)c7ccccc7C6=C(C#N)C#N)cc5CC(CC)CCCC)cc32)C(c2ccc(CCCCCC)cc2)(c2ccc(CCCCCC)cc2)c2cc(-c3sc(/C=C5\C(=O)c6ccccc6C5=C(C#N)C#N)cc3CC(CC)CCCC)sc2-4)cc1,{[][<]CCCCCCCCCCCCC(CCCCCCCCCC)Cc1ccsc1C[>][<]}{[>][<]CCCn1nc2cc(F)c(F)cc2n1[>][<]}{[>][<]CCCCCCCCCCCCC(CCCCCCCCCC)Cc1ccsc1[>][<]}{[>][<]Fc1ccsc1Cc1cc(F)cs1[>][]}
PTB7-Th,CCCCC(CC)COC(=O)c1sc2c(-c3cc4c(-c5ccc(CC(CC)CCCC)s5)c5sc(C)cc5c(-c5ccc(CC(CC)CCCC)s5)c4s3)sc(C)c2c1F,IEIC1,CCCCCCc1ccc(C2(c3ccc(CCCCCC)cc3)c3cc4c(cc3-c3sc(-c5ccc(/C=C6\C(=O)c7ccccc7C6=C(C#N)C#N)s5)cc32)C(c2ccc(CCCCCC)cc2)(c2ccc(CCCCCC)cc2)c2cc(-c3ccc(/C=C5\C(=O)c6ccccc6C5=C(C#N)C#N)s3)sc2-4)cc1,"[0, 0, 0, 0, 49, 101, 1, 221, 7, 7, 218, 220, 218, 7, 7, 221]","[0, 0, 0, 0, 221, 7, 7, 218, 220, 218, 7, 7, 221, 1, 49, 101]","[[0, 0, 0, 0, 49, 101, 1, 221, 7, 7, 218, 220, 218, 7, 7, 221], [0, 0, 0, 0, 101, 49, 1, 221, 7, 7, 218, 220, 218, 7, 7, 221]]","[[0, 0, 0, 0, 221, 7, 7, 218, 220, 218, 7, 7, 221, 1, 49, 101], [0, 0, 0, 0, 221, 7, 7, 218, 220, 218, 7, 7, 221, 1, 101, 49]]",,,-5.44,-3.87,1.667,DCB,,CN,3.0,,-1.0,PEDOT:PSS,Ca,0.00012,0.0002,3.9,3.66,0.84,9.9,44.0,CCCCCCc1ccc(C2(c3ccc(CCCCCC)cc3)c3cc4c(cc3-c3sc(-c5ccc(/C=C6\C(=O)c7ccccc7C6=C(C#N)C#N)s5)cc32)C(c2ccc(CCCCCC)cc2)(c2ccc(CCCCCC)cc2)c2cc(-c3ccc(/C=C5\C(=O)c6ccccc6C5=C(C#N)C#N)s3)sc2-4)cc1,{[][<]CCCCC(CC)Cc1ccc(-c2c3cc(C)sc3c(-c3ccc(CC(CC)CCCC)s3)c3ccsc23)s1CCCCC(CC)COC(=O)c1sc2csc(C)c2c1F[>][]}
PTB7-Th,CCCCC(CC)COC(=O)c1sc2c(-c3cc4c(-c5ccc(CC(CC)CCCC)s5)c5sc(C)cc5c(-c5ccc(CC(CC)CCCC)s5)c4s3)sc(C)c2c1F,IEIC2,CCCCCCc1ccc(C2(c3ccc(CCCCCC)cc3)c3cc4c(cc3-c3sc(-c5sc(/C=C6\C(=O)c7ccccc7C6=C(C#N)C#N)cc5CCCC)cc32)C(c2ccc(CCCCCC)cc2)(c2ccc(CCCCCC)cc2)c2cc(-c3sc(/C=C5\C(=O)c6ccccc6C5=C(C#N)C#N)cc3CCCC)sc2-4)cc1,"[0, 0, 0, 0, 49, 101, 1, 221, 338, 7, 218, 220, 218, 7, 338, 221]","[0, 0, 0, 0, 221, 338, 7, 218, 220, 218, 7, 338, 221, 1, 49, 101]","[[0, 0, 0, 0, 49, 101, 1, 221, 338, 7, 218, 220, 218, 7, 338, 221], [0, 0, 0, 0, 101, 49, 1, 221, 338, 7, 218, 220, 218, 7, 338, 221]]","[[0, 0, 0, 0, 221, 338, 7, 218, 220, 218, 7, 338, 221, 1, 49, 101], [0, 0, 0, 0, 221, 338, 7, 218, 220, 218, 7, 338, 221, 1, 101, 49]]",,,-5.45,-3.87,0.833,DCB,,CN,1.0,,-1.0,PEDOT:PSS,Ca,0.00027,0.00045,5.4,5.05,0.91,11.1,50.0,CCCCCCc1ccc(C2(c3ccc(CCCCCC)cc3)c3cc4c(cc3-c3sc(-c5sc(/C=C6\C(=O)c7ccccc7C6=C(C#N)C#N)cc5CCCC)cc32)C(c2ccc(CCCCCC)cc2)(c2ccc(CCCCCC)cc2)c2cc(-c3sc(/C=C5\C(=O)c6ccccc6C5=C(C#N)C#N)cc3CCCC)sc2-4)cc1,{[][<]CCCCC(CC)Cc1ccc(-c2c3cc(C)sc3c(-c3ccc(CC(CC)CCCC)s3)c3ccsc23)s1CCCCC(CC)COC(=O)c1sc2csc(C)c2c1F[>][]}
PTB7-Th,CCCCC(CC)COC(=O)c1sc2c(-c3cc4c(-c5ccc(CC(CC)CCCC)s5)c5sc(C)cc5c(-c5ccc(CC(CC)CCCC)s5)c4s3)sc(C)c2c1F,IEIC3,CCCCCCc1ccc(C2(c3ccc(CCCCCC)cc3)c3cc4c(cc3-c3sc(-c5sc(/C=C6\C(=O)c7ccccc7C6=C(C#N)C#N)cc5CCCCCC)cc32)C(c2ccc(CCCCCC)cc2)(c2ccc(CCCCCC)cc2)c2cc(-c3sc(/C=C5\C(=O)c6ccccc6C5=C(C#N)C#N)cc3CCCCCC)sc2-4)cc1,"[0, 0, 0, 0, 49, 101, 1, 221, 40, 7, 218, 220, 218, 7, 40, 221]","[0, 0, 0, 0, 221, 40, 7, 218, 220, 218, 7, 40, 221, 1, 49, 101]","[[0, 0, 0, 0, 49, 101, 1, 221, 40, 7, 218, 220, 218, 7, 40, 221], [0, 0, 0, 0, 101, 49, 1, 221, 40, 7, 218, 220, 218, 7, 40, 221]]","[[0, 0, 0, 0, 221, 40, 7, 218, 220, 218, 7, 40, 221, 1, 49, 101], [0, 0, 0, 0, 221, 40, 7, 218, 220, 218, 7, 40, 221, 1, 101, 49]]",,,-5.46,-3.86,0.667,DCB,,CN,2.0,,-1.0,PEDOT:PSS,Ca,0.0045,0.006,7.4,6.9,0.93,12.8,58.0,CCCCCCc1ccc(C2(c3ccc(CCCCCC)cc3)c3cc4c(cc3-c3sc(-c5sc(/C=C6\C(=O)c7ccccc7C6=C(C#N)C#N)cc5CCCCCC)cc32)C(c2ccc(CCCCCC)cc2)(c2ccc(CCCCCC)cc2)c2cc(-c3sc(/C=C5\C(=O)c6ccccc6C5=C(C#N)C#N)cc3CCCCCC)sc2-4)cc1,{[][<]CCCCC(CC)Cc1ccc(-c2c3cc(C)sc3c(-c3ccc(CC(CC)CCCC)s3)c3ccsc23)s1CCCCC(CC)COC(=O)c1sc2csc(C)c2c1F[>][]}
