Repository: aspuru-guzik-group/Beyond-Molecular-Structure-ML-for-OPV-Materials-Devices

File: ml_for_opvs/data/postprocess/OPV_Min/manual_frag/master_manual_frag.csv (part 9 of 19)
Donor,Donor_SMILES,Acceptor,Acceptor_SMILES,DA_manual_tokenized,AD_manual_tokenized,DA_manual_tokenized_aug,AD_manual_tokenized_aug,HOMO_D (eV),LUMO_D (eV),HOMO_A (eV),LUMO_A (eV),D:A ratio (m/m),solvent,total solids conc. (mg/mL),solvent additive,solvent additive conc. (%v/v),active layer thickness (nm),annealing temperature,hole contact layer,electron contact layer,hole mobility blend (cm^2 V^-1 s^-1),electron mobility blend (cm^2 V^-1 s^-1),PCE (%),calc_PCE (%),Voc (V),Jsc (mA cm^-2),FF (%),Acceptor_BigSMILES,Donor_BigSMILES
PTB7-Th,CCCCC(CC)COC(=O)c1sc2c(-c3cc4c(-c5ccc(CC(CC)CCCC)s5)c5sc(C)cc5c(-c5ccc(CC(CC)CCCC)s5)c4s3)sc(C)c2c1F,IEIC,CCCCCCc1ccc(C2(c3ccc(CCCCCC)cc3)c3cc4c(cc3-c3sc(-c5sc(/C=C6\C(=O)c7ccccc7C6=C(C#N)C#N)cc5CC(CC)CCCC)cc32)C(c2ccc(CCCCCC)cc2)(c2ccc(CCCCCC)cc2)c2cc(-c3sc(/C=C5\C(=O)c6ccccc6C5=C(C#N)C#N)cc3CC(CC)CCCC)sc2-4)cc1,"[0, 0, 0, 0, 49, 101, 1, 221, 64, 7, 218, 220, 218, 7, 64, 221]","[0, 0, 0, 0, 221, 64, 7, 218, 220, 218, 7, 64, 221, 1, 49, 101]","[[0, 0, 0, 0, 49, 101, 1, 221, 64, 7, 218, 220, 218, 7, 64, 221], [0, 0, 0, 0, 101, 49, 1, 221, 64, 7, 218, 220, 218, 7, 64, 221]]","[[0, 0, 0, 0, 221, 64, 7, 218, 220, 218, 7, 64, 221, 1, 49, 101], [0, 0, 0, 0, 221, 64, 7, 218, 220, 218, 7, 64, 221, 1, 101, 49]]",,,-5.48,-3.85,0.667,DCB,,,-1.0,,-1.0,PEDOT:PSS,Ca,0.0002,0.00025,6.0,5.73,0.95,12.3,49.0,CCCCCCc1ccc(C2(c3ccc(CCCCCC)cc3)c3cc4c(cc3-c3sc(-c5sc(/C=C6\C(=O)c7ccccc7C6=C(C#N)C#N)cc5CC(CC)CCCC)cc32)C(c2ccc(CCCCCC)cc2)(c2ccc(CCCCCC)cc2)c2cc(-c3sc(/C=C5\C(=O)c6ccccc6C5=C(C#N)C#N)cc3CC(CC)CCCC)sc2-4)cc1,{[][<]CCCCC(CC)Cc1ccc(-c2c3cc(C)sc3c(-c3ccc(CC(CC)CCCC)s3)c3ccsc23)s1CCCCC(CC)COC(=O)c1sc2csc(C)c2c1F[>][]}
PBDB-T,CCCCC(CC)Cc1ccc(-c2c3cc(-c4ccc(-c5sc(-c6ccc(C)s6)c6c5C(=O)c5c(CC(CC)CCCC)sc(CC(CC)CCCC)c5C6=O)s4)sc3c(-c3ccc(CC(CC)CCCC)s3)c3cc(C)sc23)s1,IT-M,CCCCCCc1ccc(C2(c3ccc(CCCCCC)cc3)c3cc4c(cc3-c3sc5cc(/C=C6\C(=O)c7ccc(C)cc7C6=C(C#N)C#N)sc5c32)C(c2ccc(CCCCCC)cc2)(c2ccc(CCCCCC)cc2)c2c-4sc3cc(/C=C4\C(=O)c5ccc(C)cc5C4=C(C#N)C#N)sc23)cc1,"[0, 0, 0, 0, 49, 7, 100, 9, 1, 229, 79, 218, 220, 218, 79, 229]","[0, 0, 0, 0, 229, 79, 218, 220, 218, 79, 229, 1, 49, 7, 100, 9]","[[0, 0, 0, 0, 49, 7, 100, 9, 1, 229, 79, 218, 220, 218, 79, 229], [0, 0, 0, 0, 9, 49, 7, 100, 1, 229, 79, 218, 220, 218, 79, 229], [0, 0, 0, 0, 100, 9, 49, 7, 1, 229, 79, 218, 220, 218, 79, 229], [0, 0, 0, 0, 7, 100, 9, 49, 1, 229, 79, 218, 220, 218, 79, 229]]","[[0, 0, 0, 0, 229, 79, 218, 220, 218, 79, 229, 1, 49, 7, 100, 9], [0, 0, 0, 0, 229, 79, 218, 220, 218, 79, 229, 1, 9, 49, 7, 100], [0, 0, 0, 0, 229, 79, 218, 220, 218, 79, 229, 1, 100, 9, 49, 7], [0, 0, 0, 0, 229, 79, 218, 220, 218, 79, 229, 1, 7, 100, 9, 49]]",-5.33,-3.53,-5.58,-3.98,1.0,CB,20.0,,-1.0,100.0,-1.0,MoOx,ZnO,,,12.05,12.05,0.94,17.44,73.5,CCCCCCc1ccc(C2(c3ccc(CCCCCC)cc3)c3cc4c(cc3-c3sc5cc(/C=C6\C(=O)c7ccc(C)cc7C6=C(C#N)C#N)sc5c32)C(c2ccc(CCCCCC)cc2)(c2ccc(CCCCCC)cc2)c2c-4sc3cc(/C=C4\C(=O)c5ccc(C)cc5C4=C(C#N)C#N)sc23)cc1,{[][<]CCCCC(CC)Cc1ccc(-c2c3cc(C)sc3c(-c3ccc(CC(CC)CCCC)s3)c3ccsc23)s1[>][<]}{[>][<]c1ccsc1[>][<]}{[>][<]CCCCC(CC)Cc1sc(CC(CC)CCCC)c2c1C(=O)c1cscc1C2=OCc1cccs1[>][]}
PBDB-T,CCCCC(CC)Cc1ccc(-c2c3cc(-c4ccc(-c5sc(-c6ccc(C)s6)c6c5C(=O)c5c(CC(CC)CCCC)sc(CC(CC)CCCC)c5C6=O)s4)sc3c(-c3ccc(CC(CC)CCCC)s3)c3cc(C)sc23)s1,IT-DM,CCCCCCc1ccc(C2(c3ccc(CCCCCC)cc3)c3cc4c(cc3-c3sc5cc(/C=C6\C(=O)c7cc(C)c(C)cc7C6=C(C#N)C#N)sc5c32)C(c2ccc(CCCCCC)cc2)(c2ccc(CCCCCC)cc2)c2c-4sc3cc(/C=C4\C(=O)c5cc(C)c(C)cc5C4=C(C#N)C#N)sc23)cc1,"[0, 0, 0, 0, 49, 7, 100, 9, 1, 339, 79, 218, 220, 218, 79, 339]","[0, 0, 0, 0, 339, 79, 218, 220, 218, 79, 339, 1, 49, 7, 100, 9]","[[0, 0, 0, 0, 49, 7, 100, 9, 1, 339, 79, 218, 220, 218, 79, 339], [0, 0, 0, 0, 9, 49, 7, 100, 1, 339, 79, 218, 220, 218, 79, 339], [0, 0, 0, 0, 100, 9, 49, 7, 1, 339, 79, 218, 220, 218, 79, 339], [0, 0, 0, 0, 7, 100, 9, 49, 1, 339, 79, 218, 220, 218, 79, 339]]","[[0, 0, 0, 0, 339, 79, 218, 220, 218, 79, 339, 1, 49, 7, 100, 9], [0, 0, 0, 0, 339, 79, 218, 220, 218, 79, 339, 1, 9, 49, 7, 100], [0, 0, 0, 0, 339, 79, 218, 220, 218, 79, 339, 1, 100, 9, 49, 7], [0, 0, 0, 0, 339, 79, 218, 220, 218, 79, 339, 1, 7, 100, 9, 49]]",-5.33,-3.53,-5.56,-3.93,1.0,CB,20.0,,-1.0,100.0,-1.0,MoOx,ZnO,,,11.29,11.29,0.97,16.48,70.6,CCCCCCc1ccc(C2(c3ccc(CCCCCC)cc3)c3cc4c(cc3-c3sc5cc(/C=C6\C(=O)c7cc(C)c(C)cc7C6=C(C#N)C#N)sc5c32)C(c2ccc(CCCCCC)cc2)(c2ccc(CCCCCC)cc2)c2c-4sc3cc(/C=C4\C(=O)c5cc(C)c(C)cc5C4=C(C#N)C#N)sc23)cc1,{[][<]CCCCC(CC)Cc1ccc(-c2c3cc(C)sc3c(-c3ccc(CC(CC)CCCC)s3)c3ccsc23)s1[>][<]}{[>][<]c1ccsc1[>][<]}{[>][<]CCCCC(CC)Cc1sc(CC(CC)CCCC)c2c1C(=O)c1cscc1C2=OCc1cccs1[>][]}
PBDB-ST,CCCCC(CC)CSc1ccc(-c2c3cc(-c4ccc(-c5sc(-c6ccc(C)s6)c6c5C(=O)c5c(CC(CC)CCCC)sc(CC(CC)CCCC)c5C6=O)s4)sc3c(-c3ccc(SCC(CC)CCCC)s3)c3cc(C)sc23)s1,ITIC-SC6,CCCCCCSc1ccc(C2(c3ccc(SCCCCCC)cc3)c3cc4c(cc3-c3sc5cc(/C=C6\C(=O)c7ccccc7C6=C(C#N)C#N)sc5c32)C(c2ccc(SCCCCCC)cc2)(c2ccc(SCCCCCC)cc2)c2c-4sc3cc(/C=C4\C(=O)c5ccccc5C4=C(C#N)C#N)sc23)cc1,"[0, 0, 0, 0, 14, 7, 100, 9, 1, 221, 79, 340, 220, 340, 79, 221]","[0, 0, 0, 0, 221, 79, 340, 220, 340, 79, 221, 1, 14, 7, 100, 9]","[[0, 0, 0, 0, 14, 7, 100, 9, 1, 221, 79, 340, 220, 340, 79, 221], [0, 0, 0, 0, 9, 14, 7, 100, 1, 221, 79, 340, 220, 340, 79, 221], [0, 0, 0, 0, 100, 9, 14, 7, 1, 221, 79, 340, 220, 340, 79, 221], [0, 0, 0, 0, 7, 100, 9, 14, 1, 221, 79, 340, 220, 340, 79, 221]]","[[0, 0, 0, 0, 221, 79, 340, 220, 340, 79, 221, 1, 14, 7, 100, 9], [0, 0, 0, 0, 221, 79, 340, 220, 340, 79, 221, 1, 9, 14, 7, 100], [0, 0, 0, 0, 221, 79, 340, 220, 340, 79, 221, 1, 100, 9, 14, 7], [0, 0, 0, 0, 221, 79, 340, 220, 340, 79, 221, 1, 7, 100, 9, 14]]",-5.37,-3.59,-5.68,-3.91,1.0,DCB,,CBA,0.1,80.0,110.0,MoOx,ZnO,,,7.27,7.24,0.9,13.87,58.0,CCCCCCSc1ccc(C2(c3ccc(SCCCCCC)cc3)c3cc4c(cc3-c3sc5cc(/C=C6\C(=O)c7ccccc7C6=C(C#N)C#N)sc5c32)C(c2ccc(SCCCCCC)cc2)(c2ccc(SCCCCCC)cc2)c2c-4sc3cc(/C=C4\C(=O)c5ccccc5C4=C(C#N)C#N)sc23)cc1,{[][<]CCCCC(CC)CSc1ccc(-c2c3cc(C)sc3c(-c3ccc(SCC(CC)CCCC)s3)c3ccsc23)s1[>][<]}{[>][<]c1ccsc1[>][<]}{[>][<]CCCCC(CC)Cc1sc(CC(CC)CCCC)c2c1C(=O)c1cscc1C2=OCc1cccs1[>][]}
PBDB-ST,CCCCC(CC)CSc1ccc(-c2c3cc(-c4ccc(-c5sc(-c6ccc(C)s6)c6c5C(=O)c5c(CC(CC)CCCC)sc(CC(CC)CCCC)c5C6=O)s4)sc3c(-c3ccc(SCC(CC)CCCC)s3)c3cc(C)sc23)s1,ITIC-SC8,CCCCCCCCSc1ccc(C2(c3ccc(SCCCCCCCC)cc3)c3cc4c(cc3-c3sc5cc(/C=C6\C(=O)c7ccccc7C6=C(C#N)C#N)sc5c32)C(c2ccc(SCCCCCCCC)cc2)(c2ccc(SCCCCCCCC)cc2)c2c-4sc3cc(/C=C4\C(=O)c5ccccc5C4=C(C#N)C#N)sc23)cc1,"[0, 0, 0, 0, 14, 7, 100, 9, 1, 221, 79, 341, 220, 341, 79, 221]","[0, 0, 0, 0, 221, 79, 341, 220, 341, 79, 221, 1, 14, 7, 100, 9]","[[0, 0, 0, 0, 14, 7, 100, 9, 1, 221, 79, 341, 220, 341, 79, 221], [0, 0, 0, 0, 9, 14, 7, 100, 1, 221, 79, 341, 220, 341, 79, 221], [0, 0, 0, 0, 100, 9, 14, 7, 1, 221, 79, 341, 220, 341, 79, 221], [0, 0, 0, 0, 7, 100, 9, 14, 1, 221, 79, 341, 220, 341, 79, 221]]","[[0, 0, 0, 0, 221, 79, 341, 220, 341, 79, 221, 1, 14, 7, 100, 9], [0, 0, 0, 0, 221, 79, 341, 220, 341, 79, 221, 1, 9, 14, 7, 100], [0, 0, 0, 0, 221, 79, 341, 220, 341, 79, 221, 1, 100, 9, 14, 7], [0, 0, 0, 0, 221, 79, 341, 220, 341, 79, 221, 1, 7, 100, 9, 14]]",-5.37,-3.59,-5.7,-3.9,1.0,DCB,,CBA,0.2,80.0,110.0,MoOx,ZnO,,,7.79,7.79,0.9,14.43,60.0,CCCCCCCCSc1ccc(C2(c3ccc(SCCCCCCCC)cc3)c3cc4c(cc3-c3sc5cc(/C=C6\C(=O)c7ccccc7C6=C(C#N)C#N)sc5c32)C(c2ccc(SCCCCCCCC)cc2)(c2ccc(SCCCCCCCC)cc2)c2c-4sc3cc(/C=C4\C(=O)c5ccccc5C4=C(C#N)C#N)sc23)cc1,{[][<]CCCCC(CC)CSc1ccc(-c2c3cc(C)sc3c(-c3ccc(SCC(CC)CCCC)s3)c3ccsc23)s1[>][<]}{[>][<]c1ccsc1[>][<]}{[>][<]CCCCC(CC)Cc1sc(CC(CC)CCCC)c2c1C(=O)c1cscc1C2=OCc1cccs1[>][]}
PBDB-ST,CCCCC(CC)CSc1ccc(-c2c3cc(-c4ccc(-c5sc(-c6ccc(C)s6)c6c5C(=O)c5c(CC(CC)CCCC)sc(CC(CC)CCCC)c5C6=O)s4)sc3c(-c3ccc(SCC(CC)CCCC)s3)c3cc(C)sc23)s1,ITIC-SC2C6,CCCCC(CC)CSc1ccc(C2(c3ccc(SCC(CC)CCCC)cc3)c3cc4c(cc3-c3sc5cc(/C=C6\C(=O)c7ccccc7C6=C(C#N)C#N)sc5c32)C(c2ccc(SCC(CC)CCCC)cc2)(c2ccc(SCC(CC)CCCC)cc2)c2c-4sc3cc(/C=C4\C(=O)c5ccccc5C4=C(C#N)C#N)sc23)cc1,"[0, 0, 0, 0, 14, 7, 100, 9, 1, 221, 79, 342, 220, 342, 79, 221]","[0, 0, 0, 0, 221, 79, 342, 220, 342, 79, 221, 1, 14, 7, 100, 9]","[[0, 0, 0, 0, 14, 7, 100, 9, 1, 221, 79, 342, 220, 342, 79, 221], [0, 0, 0, 0, 9, 14, 7, 100, 1, 221, 79, 342, 220, 342, 79, 221], [0, 0, 0, 0, 100, 9, 14, 7, 1, 221, 79, 342, 220, 342, 79, 221], [0, 0, 0, 0, 7, 100, 9, 14, 1, 221, 79, 342, 220, 342, 79, 221]]","[[0, 0, 0, 0, 221, 79, 342, 220, 342, 79, 221, 1, 14, 7, 100, 9], [0, 0, 0, 0, 221, 79, 342, 220, 342, 79, 221, 1, 9, 14, 7, 100], [0, 0, 0, 0, 221, 79, 342, 220, 342, 79, 221, 1, 100, 9, 14, 7], [0, 0, 0, 0, 221, 79, 342, 220, 342, 79, 221, 1, 7, 100, 9, 14]]",-5.37,-3.59,-5.74,-3.86,1.0,DCB,,CBA,0.3,80.0,110.0,MoOx,ZnO,,,9.16,9.02,0.92,15.32,64.0,CCCCC(CC)CSc1ccc(C2(c3ccc(SCC(CC)CCCC)cc3)c3cc4c(cc3-c3sc5cc(/C=C6\C(=O)c7ccccc7C6=C(C#N)C#N)sc5c32)C(c2ccc(SCC(CC)CCCC)cc2)(c2ccc(SCC(CC)CCCC)cc2)c2c-4sc3cc(/C=C4\C(=O)c5ccccc5C4=C(C#N)C#N)sc23)cc1,{[][<]CCCCC(CC)CSc1ccc(-c2c3cc(C)sc3c(-c3ccc(SCC(CC)CCCC)s3)c3ccsc23)s1[>][<]}{[>][<]c1ccsc1[>][<]}{[>][<]CCCCC(CC)Cc1sc(CC(CC)CCCC)c2c1C(=O)c1cscc1C2=OCc1cccs1[>][]}
PTB7-Th,CCCCC(CC)COC(=O)c1sc2c(-c3cc4c(-c5ccc(CC(CC)CCCC)s5)c5sc(C)cc5c(-c5ccc(CC(CC)CCCC)s5)c4s3)sc(C)c2c1F,ITIC-Th,CCCCCCc1ccc(C2(c3ccc(CCCCCC)s3)c3cc4c(cc3-c3sc5cc(/C=C6\C(=O)c7ccccc7C6=C(C#N)C#N)sc5c32)C(c2ccc(CCCCCC)s2)(c2ccc(CCCCCC)s2)c2c-4sc3cc(/C=C4\C(=O)c5ccccc5C4=C(C#N)C#N)sc23)s1,"[0, 0, 0, 0, 0, 0, 49, 101, 1, 221, 79, 312, 220, 312, 79, 221]","[0, 0, 0, 0, 0, 0, 221, 79, 312, 220, 312, 79, 221, 1, 49, 101]","[[0, 0, 0, 0, 0, 0, 49, 101, 1, 221, 79, 312, 220, 312, 79, 221], [0, 0, 0, 0, 0, 0, 101, 49, 1, 221, 79, 312, 220, 312, 79, 221]]","[[0, 0, 0, 0, 0, 0, 221, 79, 312, 220, 312, 79, 221, 1, 49, 101], [0, 0, 0, 0, 0, 0, 221, 79, 312, 220, 312, 79, 221, 1, 101, 49]]",-5.2,-3.56,-5.66,-3.93,0.769,o-DCB,20.0,CN,3.0,120.0,-1.0,MoOx,ZnO,0.00018,0.00039,8.7,8.67,0.8,15.93,68.0,CCCCCCc1ccc(C2(c3ccc(CCCCCC)s3)c3cc4c(cc3-c3sc5cc(/C=C6\C(=O)c7ccccc7C6=C(C#N)C#N)sc5c32)C(c2ccc(CCCCCC)s2)(c2ccc(CCCCCC)s2)c2c-4sc3cc(/C=C4\C(=O)c5ccccc5C4=C(C#N)C#N)sc23)s1,{[][<]CCCCC(CC)Cc1ccc(-c2c3cc(C)sc3c(-c3ccc(CC(CC)CCCC)s3)c3ccsc23)s1CCCCC(CC)COC(=O)c1sc2csc(C)c2c1F[>][]}
PDBT-T1,CCCCCCCCc1ccc(-c2c3sc4cc(-c5ccc(-c6sc(-c7ccc(C)s7)c7c6C(=O)c6c(CC(CC)CCCC)sc(CC(CC)CCCC)c6C7=O)s5)sc4c3c(-c3ccc(CCCCCCCC)s3)c3sc4cc(C)sc4c23)s1,ITIC-Th,CCCCCCc1ccc(C2(c3ccc(CCCCCC)s3)c3cc4c(cc3-c3sc5cc(/C=C6\C(=O)c7ccccc7C6=C(C#N)C#N)sc5c32)C(c2ccc(CCCCCC)s2)(c2ccc(CCCCCC)s2)c2c-4sc3cc(/C=C4\C(=O)c5ccccc5C4=C(C#N)C#N)sc23)s1,"[0, 0, 0, 0, 149, 7, 100, 9, 1, 221, 79, 312, 220, 312, 79, 221]","[0, 0, 0, 0, 221, 79, 312, 220, 312, 79, 221, 1, 149, 7, 100, 9]","[[0, 0, 0, 0, 149, 7, 100, 9, 1, 221, 79, 312, 220, 312, 79, 221], [0, 0, 0, 0, 9, 149, 7, 100, 1, 221, 79, 312, 220, 312, 79, 221], [0, 0, 0, 0, 100, 9, 149, 7, 1, 221, 79, 312, 220, 312, 79, 221], [0, 0, 0, 0, 7, 100, 9, 149, 1, 221, 79, 312, 220, 312, 79, 221]]","[[0, 0, 0, 0, 221, 79, 312, 220, 312, 79, 221, 1, 149, 7, 100, 9], [0, 0, 0, 0, 221, 79, 312, 220, 312, 79, 221, 1, 9, 149, 7, 100], [0, 0, 0, 0, 221, 79, 312, 220, 312, 79, 221, 1, 100, 9, 149, 7], [0, 0, 0, 0, 221, 79, 312, 220, 312, 79, 221, 1, 7, 100, 9, 149]]",-5.36,-3.43,-5.66,-3.93,1.0,CF,12.0,CN,1.0,100.0,-1.0,MoOx,ZnO,0.00026,0.00037,9.6,9.59,0.88,16.24,67.1,CCCCCCc1ccc(C2(c3ccc(CCCCCC)s3)c3cc4c(cc3-c3sc5cc(/C=C6\C(=O)c7ccccc7C6=C(C#N)C#N)sc5c32)C(c2ccc(CCCCCC)s2)(c2ccc(CCCCCC)s2)c2c-4sc3cc(/C=C4\C(=O)c5ccccc5C4=C(C#N)C#N)sc23)s1,{[][<]CCCCCCCCc1ccc(-c2c3sc4cc(C)sc4c3c(-c3ccc(CCCCCCCC)s3)c3sc4ccsc4c23)s1[>][<]}{[>][<]c1ccsc1[>][<]}{[>][<]CCCCC(CC)Cc1sc(CC(CC)CCCC)c2c1C(=O)c1cscc1C2=OCc1cccs1[>][]}
P2F-EH,CCCCCCCCN1C(=O)c2c(c(-c3ccc(-c4cc5c(-c6cc(F)c(CC(CC)CCCC)c(F)c6)c6sc(C)cc6c(-c6cc(F)c(CC(CC)CCCC)c(F)c6)c5s4)s3)c3nn(CC(CC)CCCC)nc3c2-c2ccc(C)s2)C1=O,ITIC,CCCCCCc1ccc(C2(c3ccc(CCCCCC)cc3)c3cc4c(cc3-c3sc5cc(/C=C6\C(=O)c7ccccc7C6=C(C#N)C#N)sc5c32)C(c2ccc(CCCCCC)cc2)(c2ccc(CCCCCC)cc2)c2c-4sc3cc(/C=C4\C(=O)c5ccccc5C4=C(C#N)C#N)sc23)cc1,"[0, 0, 0, 0, 96, 7, 127, 9, 1, 221, 79, 218, 220, 218, 79, 221]","[0, 0, 0, 0, 221, 79, 218, 220, 218, 79, 221, 1, 96, 7, 127, 9]","[[0, 0, 0, 0, 96, 7, 127, 9, 1, 221, 79, 218, 220, 218, 79, 221], [0, 0, 0, 0, 9, 96, 7, 127, 1, 221, 79, 218, 220, 218, 79, 221], [0, 0, 0, 0, 127, 9, 96, 7, 1, 221, 79, 218, 220, 218, 79, 221], [0, 0, 0, 0, 7, 127, 9, 96, 1, 221, 79, 218, 220, 218, 79, 221]]","[[0, 0, 0, 0, 221, 79, 218, 220, 218, 79, 221, 1, 96, 7, 127, 9], [0, 0, 0, 0, 221, 79, 218, 220, 218, 79, 221, 1, 9, 96, 7, 127], [0, 0, 0, 0, 221, 79, 218, 220, 218, 79, 221, 1, 127, 9, 96, 7], [0, 0, 0, 0, 221, 79, 218, 220, 218, 79, 221, 1, 7, 127, 9, 96]]",-5.36,-3.04,-5.64,-3.89,1.0,CF,,,-1.0,100.0,100.0,PEDOT:PSS,PFNDI-Br,,,6.13,6.15,0.983,12.4,50.48,CCCCCCc1ccc(C2(c3ccc(CCCCCC)cc3)c3cc4c(cc3-c3sc5cc(/C=C6\C(=O)c7ccccc7C6=C(C#N)C#N)sc5c32)C(c2ccc(CCCCCC)cc2)(c2ccc(CCCCCC)cc2)c2c-4sc3cc(/C=C4\C(=O)c5ccccc5C4=C(C#N)C#N)sc23)cc1,{[][<]CCCCC(CC)Cc1c(F)cc(-c2c3cc(C)sc3c(-c3cc(F)c(CC(CC)CCCC)c(F)c3)c3ccsc23)cc1F[>][<]}{[>][<]c1ccsc1[>][<]}{[>][<]CCCCCCCCN1C(=O)c2cc3nn(CC(CC)CCCC)nc3cc2C1=OCc1cccs1[>][]}
P2F-Ehp,CCCCCCCCN1C(=O)c2c(c(-c3ccc(-c4cc5c(-c6cc(F)c(CC(CC)CCCC)c(F)c6)c6sc(C)cc6c(-c6cc(F)c(CC(CC)CCCC)c(F)c6)c5s4)s3)c3nn(CCC(CC)CCCC)nc3c2-c2ccc(C)s2)C1=O,ITIC,CCCCCCc1ccc(C2(c3ccc(CCCCCC)cc3)c3cc4c(cc3-c3sc5cc(/C=C6\C(=O)c7ccccc7C6=C(C#N)C#N)sc5c32)C(c2ccc(CCCCCC)cc2)(c2ccc(CCCCCC)cc2)c2c-4sc3cc(/C=C4\C(=O)c5ccccc5C4=C(C#N)C#N)sc23)cc1,"[0, 0, 0, 0, 96, 7, 128, 9, 1, 221, 79, 218, 220, 218, 79, 221]","[0, 0, 0, 0, 221, 79, 218, 220, 218, 79, 221, 1, 96, 7, 128, 9]","[[0, 0, 0, 0, 96, 7, 128, 9, 1, 221, 79, 218, 220, 218, 79, 221], [0, 0, 0, 0, 9, 96, 7, 128, 1, 221, 79, 218, 220, 218, 79, 221], [0, 0, 0, 0, 128, 9, 96, 7, 1, 221, 79, 218, 220, 218, 79, 221], [0, 0, 0, 0, 7, 128, 9, 96, 1, 221, 79, 218, 220, 218, 79, 221]]","[[0, 0, 0, 0, 221, 79, 218, 220, 218, 79, 221, 1, 96, 7, 128, 9], [0, 0, 0, 0, 221, 79, 218, 220, 218, 79, 221, 1, 9, 96, 7, 128], [0, 0, 0, 0, 221, 79, 218, 220, 218, 79, 221, 1, 128, 9, 96, 7], [0, 0, 0, 0, 221, 79, 218, 220, 218, 79, 221, 1, 7, 128, 9, 96]]",-5.38,-3.06,-5.64,-3.89,1.0,CF,,,-1.0,100.0,100.0,PEDOT:PSS,PFNDI-Br,2.63e-05,1.42e-05,7.28,7.25,1.017,13.02,54.79,CCCCCCc1ccc(C2(c3ccc(CCCCCC)cc3)c3cc4c(cc3-c3sc5cc(/C=C6\C(=O)c7ccccc7C6=C(C#N)C#N)sc5c32)C(c2ccc(CCCCCC)cc2)(c2ccc(CCCCCC)cc2)c2c-4sc3cc(/C=C4\C(=O)c5ccccc5C4=C(C#N)C#N)sc23)cc1,{[][<]CCCCC(CC)Cc1c(F)cc(-c2c3cc(C)sc3c(-c3cc(F)c(CC(CC)CCCC)c(F)c3)c3ccsc23)cc1F[>][<]}{[>][<]c1ccsc1[>][<]}{[>][<]CCCCCCCCN1C(=O)c2cc3nn(CCC(CC)CCCC)nc3cc2C1=OCc1cccs1[>][]}
P2F-EO,CCCCCCCCN1C(=O)c2c(c(-c3ccc(-c4cc5c(-c6cc(F)c(CC(CC)CCCC)c(F)c6)c6sc(C)cc6c(-c6cc(F)c(CC(CC)CCCC)c(F)c6)c5s4)s3)c3nn(CCCC(CC)CCCC)nc3c2-c2ccc(C)s2)C1=O,ITIC,CCCCCCc1ccc(C2(c3ccc(CCCCCC)cc3)c3cc4c(cc3-c3sc5cc(/C=C6\C(=O)c7ccccc7C6=C(C#N)C#N)sc5c32)C(c2ccc(CCCCCC)cc2)(c2ccc(CCCCCC)cc2)c2c-4sc3cc(/C=C4\C(=O)c5ccccc5C4=C(C#N)C#N)sc23)cc1,"[0, 0, 0, 0, 96, 7, 129, 9, 1, 221, 79, 218, 220, 218, 79, 221]","[0, 0, 0, 0, 221, 79, 218, 220, 218, 79, 221, 1, 96, 7, 129, 9]","[[0, 0, 0, 0, 96, 7, 129, 9, 1, 221, 79, 218, 220, 218, 79, 221], [0, 0, 0, 0, 9, 96, 7, 129, 1, 221, 79, 218, 220, 218, 79, 221], [0, 0, 0, 0, 129, 9, 96, 7, 1, 221, 79, 218, 220, 218, 79, 221], [0, 0, 0, 0, 7, 129, 9, 96, 1, 221, 79, 218, 220, 218, 79, 221]]","[[0, 0, 0, 0, 221, 79, 218, 220, 218, 79, 221, 1, 96, 7, 129, 9], [0, 0, 0, 0, 221, 79, 218, 220, 218, 79, 221, 1, 9, 96, 7, 129], [0, 0, 0, 0, 221, 79, 218, 220, 218, 79, 221, 1, 129, 9, 96, 7], [0, 0, 0, 0, 221, 79, 218, 220, 218, 79, 221, 1, 7, 129, 9, 96]]",-5.41,-3.08,-5.64,-3.89,1.0,CF,,,-1.0,100.0,100.0,PEDOT:PSS,PFNDI-Br,,,6.73,6.73,1.013,12.65,52.53,CCCCCCc1ccc(C2(c3ccc(CCCCCC)cc3)c3cc4c(cc3-c3sc5cc(/C=C6\C(=O)c7ccccc7C6=C(C#N)C#N)sc5c32)C(c2ccc(CCCCCC)cc2)(c2ccc(CCCCCC)cc2)c2c-4sc3cc(/C=C4\C(=O)c5ccccc5C4=C(C#N)C#N)sc23)cc1,{[][<]CCCCC(CC)Cc1c(F)cc(-c2c3cc(C)sc3c(-c3cc(F)c(CC(CC)CCCC)c(F)c3)c3ccsc23)cc1F[>][<]}{[>][<]c1ccsc1[>][<]}{[>][<]CCCCCCCCN1C(=O)c2cc3nn(CCCC(CC)CCCC)nc3cc2C1=OCc1cccs1[>][]}
P2F-Ehp,CCCCCCCCN1C(=O)c2c(c(-c3ccc(-c4cc5c(-c6cc(F)c(CC(CC)CCCC)c(F)c6)c6sc(C)cc6c(-c6cc(F)c(CC(CC)CCCC)c(F)c6)c5s4)s3)c3nn(CCC(CC)CCCC)nc3c2-c2ccc(C)s2)C1=O,IT-F,CCCCCCc1ccc(C2(c3ccc(CCCCCC)cc3)c3cc4c(cc3-c3sc5cc(C=C6C(=O)c7cc(F)ccc7C6=C(C#N)C#N)sc5c32)C(c2ccc(CCCCCC)cc2)(c2ccc(CCCCCC)cc2)c2c-4sc3cc(C=C4C(=O)c5cc(F)ccc5C4=C(C#N)C#N)sc23)cc1,"[0, 0, 0, 0, 96, 7, 128, 9, 1, 263, 79, 218, 220, 218, 79, 263]","[0, 0, 0, 0, 263, 79, 218, 220, 218, 79, 263, 1, 96, 7, 128, 9]","[[0, 0, 0, 0, 96, 7, 128, 9, 1, 263, 79, 218, 220, 218, 79, 263], [0, 0, 0, 0, 9, 96, 7, 128, 1, 263, 79, 218, 220, 218, 79, 263], [0, 0, 0, 0, 128, 9, 96, 7, 1, 263, 79, 218, 220, 218, 79, 263], [0, 0, 0, 0, 7, 128, 9, 96, 1, 263, 79, 218, 220, 218, 79, 263]]","[[0, 0, 0, 0, 263, 79, 218, 220, 218, 79, 263, 1, 96, 7, 128, 9], [0, 0, 0, 0, 263, 79, 218, 220, 218, 79, 263, 1, 9, 96, 7, 128], [0, 0, 0, 0, 263, 79, 218, 220, 218, 79, 263, 1, 128, 9, 96, 7], [0, 0, 0, 0, 263, 79, 218, 220, 218, 79, 263, 1, 7, 128, 9, 96]]",-5.38,-3.06,-5.66,-3.95,1.0,CF,,,-1.0,100.0,100.0,PEDOT:PSS,PFNDI-Br,4.65e-05,6.4e-06,10.06,10.04,0.959,16.91,61.94,CCCCCCc1ccc(C2(c3ccc(CCCCCC)cc3)c3cc4c(cc3-c3sc5cc(C=C6C(=O)c7cc(F)ccc7C6=C(C#N)C#N)sc5c32)C(c2ccc(CCCCCC)cc2)(c2ccc(CCCCCC)cc2)c2c-4sc3cc(C=C4C(=O)c5cc(F)ccc5C4=C(C#N)C#N)sc23)cc1,{[][<]CCCCC(CC)Cc1c(F)cc(-c2c3cc(C)sc3c(-c3cc(F)c(CC(CC)CCCC)c(F)c3)c3ccsc23)cc1F[>][<]}{[>][<]c1ccsc1[>][<]}{[>][<]CCCCCCCCN1C(=O)c2cc3nn(CCC(CC)CCCC)nc3cc2C1=OCc1cccs1[>][]}
P2F-Ehp,CCCCCCCCN1C(=O)c2c(c(-c3ccc(-c4cc5c(-c6cc(F)c(CC(CC)CCCC)c(F)c6)c6sc(C)cc6c(-c6cc(F)c(CC(CC)CCCC)c(F)c6)c5s4)s3)c3nn(CCC(CC)CCCC)nc3c2-c2ccc(C)s2)C1=O,IT-2F,CCCCCCc1ccc(C2(c3ccc(CCCCCC)cc3)c3cc4c(cc3-c3sc5cc(/C=C6\C(=O)c7cc(F)c(F)cc7C6=C(C#N)C#N)sc5c32)C(c2ccc(CCCCCC)cc2)(c2ccc(CCCCCC)cc2)c2c-4sc3cc(/C=C4\C(=O)c5cc(F)c(F)cc5C4=C(C#N)C#N)sc23)cc1,"[0, 0, 0, 0, 96, 7, 128, 9, 1, 216, 79, 218, 220, 218, 79, 216]","[0, 0, 0, 0, 216, 79, 218, 220, 218, 79, 216, 1, 96, 7, 128, 9]","[[0, 0, 0, 0, 96, 7, 128, 9, 1, 216, 79, 218, 220, 218, 79, 216], [0, 0, 0, 0, 9, 96, 7, 128, 1, 216, 79, 218, 220, 218, 79, 216], [0, 0, 0, 0, 128, 9, 96, 7, 1, 216, 79, 218, 220, 218, 79, 216], [0, 0, 0, 0, 7, 128, 9, 96, 1, 216, 79, 218, 220, 218, 79, 216]]","[[0, 0, 0, 0, 216, 79, 218, 220, 218, 79, 216, 1, 96, 7, 128, 9], [0, 0, 0, 0, 216, 79, 218, 220, 218, 79, 216, 1, 9, 96, 7, 128], [0, 0, 0, 0, 216, 79, 218, 220, 218, 79, 216, 1, 128, 9, 96, 7], [0, 0, 0, 0, 216, 79, 218, 220, 218, 79, 216, 1, 7, 128, 9, 96]]",-5.38,-3.06,-5.64,-4.05,1.0,CF,,,-1.0,100.0,100.0,PEDOT:PSS,PFNDI-Br,4.76e-05,1.99e-05,12.96,12.97,0.891,19.65,74.09,CCCCCCc1ccc(C2(c3ccc(CCCCCC)cc3)c3cc4c(cc3-c3sc5cc(/C=C6\C(=O)c7cc(F)c(F)cc7C6=C(C#N)C#N)sc5c32)C(c2ccc(CCCCCC)cc2)(c2ccc(CCCCCC)cc2)c2c-4sc3cc(/C=C4\C(=O)c5cc(F)c(F)cc5C4=C(C#N)C#N)sc23)cc1,{[][<]CCCCC(CC)Cc1c(F)cc(-c2c3cc(C)sc3c(-c3cc(F)c(CC(CC)CCCC)c(F)c3)c3ccsc23)cc1F[>][<]}{[>][<]c1ccsc1[>][<]}{[>][<]CCCCCCCCN1C(=O)c2cc3nn(CCC(CC)CCCC)nc3cc2C1=OCc1cccs1[>][]}
PB3T,CCCCCCCCSc1ccc(-c2c3cc(-c4cc(C(=O)OCC(CC)CCCC)c(-c5ccc(-c6sc(C)cc6C(=O)OCC(CC)CCCC)s5)s4)sc3c(-c3ccc(SCCCCCCCC)s3)c3cc(C)sc23)s1,IT-M,CCCCCCc1ccc(C2(c3ccc(CCCCCC)cc3)c3cc4c(cc3-c3sc5cc(/C=C6\C(=O)c7ccc(C)cc7C6=C(C#N)C#N)sc5c32)C(c2ccc(CCCCCC)cc2)(c2ccc(CCCCCC)cc2)c2c-4sc3cc(/C=C4\C(=O)c5ccc(C)cc5C4=C(C#N)C#N)sc23)cc1,"[0, 0, 0, 0, 34, 130, 7, 131, 1, 229, 79, 218, 220, 218, 79, 229]","[0, 0, 0, 0, 229, 79, 218, 220, 218, 79, 229, 1, 34, 130, 7, 131]","[[0, 0, 0, 0, 34, 130, 7, 131, 1, 229, 79, 218, 220, 218, 79, 229], [0, 0, 0, 0, 131, 34, 130, 7, 1, 229, 79, 218, 220, 218, 79, 229], [0, 0, 0, 0, 7, 131, 34, 130, 1, 229, 79, 218, 220, 218, 79, 229], [0, 0, 0, 0, 130, 7, 131, 34, 1, 229, 79, 218, 220, 218, 79, 229]]","[[0, 0, 0, 0, 229, 79, 218, 220, 218, 79, 229, 1, 34, 130, 7, 131], [0, 0, 0, 0, 229, 79, 218, 220, 218, 79, 229, 1, 131, 34, 130, 7], [0, 0, 0, 0, 229, 79, 218, 220, 218, 79, 229, 1, 7, 131, 34, 130], [0, 0, 0, 0, 229, 79, 218, 220, 218, 79, 229, 1, 130, 7, 131, 34]]",-5.39,-3.37,-5.58,-3.96,1.5,Anisole,,,-1.0,100.0,-1.0,PEDOT:PSS,PFN-Br,,,11.9,11.91,1.0,18.9,63.0,CCCCCCc1ccc(C2(c3ccc(CCCCCC)cc3)c3cc4c(cc3-c3sc5cc(/C=C6\C(=O)c7ccc(C)cc7C6=C(C#N)C#N)sc5c32)C(c2ccc(CCCCCC)cc2)(c2ccc(CCCCCC)cc2)c2c-4sc3cc(/C=C4\C(=O)c5ccc(C)cc5C4=C(C#N)C#N)sc23)cc1,{[][<]CCCCCCCCSc1ccc(-c2c3cc(C)sc3c(-c3ccc(SCCCCCCCC)s3)c3ccsc23)s1[>][<]}{[>][<]CCCCC(CC)COC(=O)c1ccsc1[>][<]}{[>][<]c1ccsc1CCCCC(CC)COC(=O)c1csc(C)c1[>][]}
PBDB-T,CCCCC(CC)Cc1ccc(-c2c3cc(-c4ccc(-c5sc(-c6ccc(C)s6)c6c5C(=O)c5c(CC(CC)CCCC)sc(CC(CC)CCCC)c5C6=O)s4)sc3c(-c3ccc(CC(CC)CCCC)s3)c3cc(C)sc23)s1,IT-M,CCCCCCc1ccc(C2(c3ccc(CCCCCC)cc3)c3cc4c(cc3-c3sc5cc(/C=C6\C(=O)c7ccc(C)cc7C6=C(C#N)C#N)sc5c32)C(c2ccc(CCCCCC)cc2)(c2ccc(CCCCCC)cc2)c2c-4sc3cc(/C=C4\C(=O)c5ccc(C)cc5C4=C(C#N)C#N)sc23)cc1,"[0, 0, 0, 0, 49, 7, 100, 9, 1, 229, 79, 218, 220, 218, 79, 229]","[0, 0, 0, 0, 229, 79, 218, 220, 218, 79, 229, 1, 49, 7, 100, 9]","[[0, 0, 0, 0, 49, 7, 100, 9, 1, 229, 79, 218, 220, 218, 79, 229], [0, 0, 0, 0, 9, 49, 7, 100, 1, 229, 79, 218, 220, 218, 79, 229], [0, 0, 0, 0, 100, 9, 49, 7, 1, 229, 79, 218, 220, 218, 79, 229], [0, 0, 0, 0, 7, 100, 9, 49, 1, 229, 79, 218, 220, 218, 79, 229]]","[[0, 0, 0, 0, 229, 79, 218, 220, 218, 79, 229, 1, 49, 7, 100, 9], [0, 0, 0, 0, 229, 79, 218, 220, 218, 79, 229, 1, 9, 49, 7, 100], [0, 0, 0, 0, 229, 79, 218, 220, 218, 79, 229, 1, 100, 9, 49, 7], [0, 0, 0, 0, 229, 79, 218, 220, 218, 79, 229, 1, 7, 100, 9, 49]]",,,,-3.98,,CB,20.0,DIO,1.0,,100.0,MoOx,EDTA-ZnO,0.000317,0.000296,12.1,12.1,0.953,17.34,73.2,CCCCCCc1ccc(C2(c3ccc(CCCCCC)cc3)c3cc4c(cc3-c3sc5cc(/C=C6\C(=O)c7ccc(C)cc7C6=C(C#N)C#N)sc5c32)C(c2ccc(CCCCCC)cc2)(c2ccc(CCCCCC)cc2)c2c-4sc3cc(/C=C4\C(=O)c5ccc(C)cc5C4=C(C#N)C#N)sc23)cc1,{[][<]CCCCC(CC)Cc1ccc(-c2c3cc(C)sc3c(-c3ccc(CC(CC)CCCC)s3)c3ccsc23)s1[>][<]}{[>][<]c1ccsc1[>][<]}{[>][<]CCCCC(CC)Cc1sc(CC(CC)CCCC)c2c1C(=O)c1cscc1C2=OCc1cccs1[>][]}
PBDB-T,CCCCC(CC)Cc1ccc(-c2c3cc(-c4ccc(-c5sc(-c6ccc(C)s6)c6c5C(=O)c5c(CC(CC)CCCC)sc(CC(CC)CCCC)c5C6=O)s4)sc3c(-c3ccc(CC(CC)CCCC)s3)c3cc(C)sc23)s1,ITIC,CCCCCCc1ccc(C2(c3ccc(CCCCCC)cc3)c3cc4c(cc3-c3sc5cc(/C=C6\C(=O)c7ccccc7C6=C(C#N)C#N)sc5c32)C(c2ccc(CCCCCC)cc2)(c2ccc(CCCCCC)cc2)c2c-4sc3cc(/C=C4\C(=O)c5ccccc5C4=C(C#N)C#N)sc23)cc1,"[0, 0, 0, 0, 49, 7, 100, 9, 1, 221, 79, 218, 220, 218, 79, 221]","[0, 0, 0, 0, 221, 79, 218, 220, 218, 79, 221, 1, 49, 7, 100, 9]","[[0, 0, 0, 0, 49, 7, 100, 9, 1, 221, 79, 218, 220, 218, 79, 221], [0, 0, 0, 0, 9, 49, 7, 100, 1, 221, 79, 218, 220, 218, 79, 221], [0, 0, 0, 0, 100, 9, 49, 7, 1, 221, 79, 218, 220, 218, 79, 221], [0, 0, 0, 0, 7, 100, 9, 49, 1, 221, 79, 218, 220, 218, 79, 221]]","[[0, 0, 0, 0, 221, 79, 218, 220, 218, 79, 221, 1, 49, 7, 100, 9], [0, 0, 0, 0, 221, 79, 218, 220, 218, 79, 221, 1, 9, 49, 7, 100], [0, 0, 0, 0, 221, 79, 218, 220, 218, 79, 221, 1, 100, 9, 49, 7], [0, 0, 0, 0, 221, 79, 218, 220, 218, 79, 221, 1, 7, 100, 9, 49]]",-5.36,-3.54,,,1.0,CB,10.0,DIO,0.5,,160.0,MoOx,ZnO,0.000201,0.000142,10.02,10.02,0.86,18.12,64.29,CCCCCCc1ccc(C2(c3ccc(CCCCCC)cc3)c3cc4c(cc3-c3sc5cc(/C=C6\C(=O)c7ccccc7C6=C(C#N)C#N)sc5c32)C(c2ccc(CCCCCC)cc2)(c2ccc(CCCCCC)cc2)c2c-4sc3cc(/C=C4\C(=O)c5ccccc5C4=C(C#N)C#N)sc23)cc1,{[][<]CCCCC(CC)Cc1ccc(-c2c3cc(C)sc3c(-c3ccc(CC(CC)CCCC)s3)c3ccsc23)s1[>][<]}{[>][<]c1ccsc1[>][<]}{[>][<]CCCCC(CC)Cc1sc(CC(CC)CCCC)c2c1C(=O)c1cscc1C2=OCc1cccs1[>][]}
PBDB-T,CCCCC(CC)Cc1ccc(-c2c3cc(-c4ccc(-c5sc(-c6ccc(C)s6)c6c5C(=O)c5c(CC(CC)CCCC)sc(CC(CC)CCCC)c5C6=O)s4)sc3c(-c3ccc(CC(CC)CCCC)s3)c3cc(C)sc23)s1,ITIC,CCCCCCc1ccc(C2(c3ccc(CCCCCC)cc3)c3cc4c(cc3-c3sc5cc(/C=C6\C(=O)c7ccccc7C6=C(C#N)C#N)sc5c32)C(c2ccc(CCCCCC)cc2)(c2ccc(CCCCCC)cc2)c2c-4sc3cc(/C=C4\C(=O)c5ccccc5C4=C(C#N)C#N)sc23)cc1,"[0, 0, 0, 0, 49, 7, 100, 9, 1, 221, 79, 218, 220, 218, 79, 221]","[0, 0, 0, 0, 221, 79, 218, 220, 218, 79, 221, 1, 49, 7, 100, 9]","[[0, 0, 0, 0, 49, 7, 100, 9, 1, 221, 79, 218, 220, 218, 79, 221], [0, 0, 0, 0, 9, 49, 7, 100, 1, 221, 79, 218, 220, 218, 79, 221], [0, 0, 0, 0, 100, 9, 49, 7, 1, 221, 79, 218, 220, 218, 79, 221], [0, 0, 0, 0, 7, 100, 9, 49, 1, 221, 79, 218, 220, 218, 79, 221]]","[[0, 0, 0, 0, 221, 79, 218, 220, 218, 79, 221, 1, 49, 7, 100, 9], [0, 0, 0, 0, 221, 79, 218, 220, 218, 79, 221, 1, 9, 49, 7, 100], [0, 0, 0, 0, 221, 79, 218, 220, 218, 79, 221, 1, 100, 9, 49, 7], [0, 0, 0, 0, 221, 79, 218, 220, 218, 79, 221, 1, 7, 100, 9, 49]]",-5.33,-3.53,-5.61,-4.02,1.0,CB,,DIO,3.0,160.0,110.0,PEDOT:PSS,PFN-Br,,,10.54,10.49,0.896,16.55,70.73,CCCCCCc1ccc(C2(c3ccc(CCCCCC)cc3)c3cc4c(cc3-c3sc5cc(/C=C6\C(=O)c7ccccc7C6=C(C#N)C#N)sc5c32)C(c2ccc(CCCCCC)cc2)(c2ccc(CCCCCC)cc2)c2c-4sc3cc(/C=C4\C(=O)c5ccccc5C4=C(C#N)C#N)sc23)cc1,{[][<]CCCCC(CC)Cc1ccc(-c2c3cc(C)sc3c(-c3ccc(CC(CC)CCCC)s3)c3ccsc23)s1[>][<]}{[>][<]c1ccsc1[>][<]}{[>][<]CCCCC(CC)Cc1sc(CC(CC)CCCC)c2c1C(=O)c1cscc1C2=OCc1cccs1[>][]}
PBDB-T,CCCCC(CC)Cc1ccc(-c2c3cc(-c4ccc(-c5sc(-c6ccc(C)s6)c6c5C(=O)c5c(CC(CC)CCCC)sc(CC(CC)CCCC)c5C6=O)s4)sc3c(-c3ccc(CC(CC)CCCC)s3)c3cc(C)sc23)s1,IT-M,CCCCCCc1ccc(C2(c3ccc(CCCCCC)cc3)c3cc4c(cc3-c3sc5cc(/C=C6\C(=O)c7ccc(C)cc7C6=C(C#N)C#N)sc5c32)C(c2ccc(CCCCCC)cc2)(c2ccc(CCCCCC)cc2)c2c-4sc3cc(/C=C4\C(=O)c5ccc(C)cc5C4=C(C#N)C#N)sc23)cc1,"[0, 0, 0, 0, 49, 7, 100, 9, 1, 229, 79, 218, 220, 218, 79, 229]","[0, 0, 0, 0, 229, 79, 218, 220, 218, 79, 229, 1, 49, 7, 100, 9]","[[0, 0, 0, 0, 49, 7, 100, 9, 1, 229, 79, 218, 220, 218, 79, 229], [0, 0, 0, 0, 9, 49, 7, 100, 1, 229, 79, 218, 220, 218, 79, 229], [0, 0, 0, 0, 100, 9, 49, 7, 1, 229, 79, 218, 220, 218, 79, 229], [0, 0, 0, 0, 7, 100, 9, 49, 1, 229, 79, 218, 220, 218, 79, 229]]","[[0, 0, 0, 0, 229, 79, 218, 220, 218, 79, 229, 1, 49, 7, 100, 9], [0, 0, 0, 0, 229, 79, 218, 220, 218, 79, 229, 1, 9, 49, 7, 100], [0, 0, 0, 0, 229, 79, 218, 220, 218, 79, 229, 1, 100, 9, 49, 7], [0, 0, 0, 0, 229, 79, 218, 220, 218, 79, 229, 1, 7, 100, 9, 49]]",-5.33,-3.53,-5.58,-3.98,1.0,CB,,DIO,3.0,160.0,110.0,PEDOT:PSS,PFN-Br,,,11.52,11.52,0.95,16.37,74.06,CCCCCCc1ccc(C2(c3ccc(CCCCCC)cc3)c3cc4c(cc3-c3sc5cc(/C=C6\C(=O)c7ccc(C)cc7C6=C(C#N)C#N)sc5c32)C(c2ccc(CCCCCC)cc2)(c2ccc(CCCCCC)cc2)c2c-4sc3cc(/C=C4\C(=O)c5ccc(C)cc5C4=C(C#N)C#N)sc23)cc1,{[][<]CCCCC(CC)Cc1ccc(-c2c3cc(C)sc3c(-c3ccc(CC(CC)CCCC)s3)c3ccsc23)s1[>][<]}{[>][<]c1ccsc1[>][<]}{[>][<]CCCCC(CC)Cc1sc(CC(CC)CCCC)c2c1C(=O)c1cscc1C2=OCc1cccs1[>][]}
PBDB-T,CCCCC(CC)Cc1ccc(-c2c3cc(-c4ccc(-c5sc(-c6ccc(C)s6)c6c5C(=O)c5c(CC(CC)CCCC)sc(CC(CC)CCCC)c5C6=O)s4)sc3c(-c3ccc(CC(CC)CCCC)s3)c3cc(C)sc23)s1,DICTiF,CCCCC(CC)CC1(CC(CC)CCCC)c2cc(-c3ccc(/C=C4\C(=O)c5ccccc5C4=C(C#N)C#N)s3)ccc2-c2ccc(-c3ccc(/C=C4\C(=O)c5ccccc5C4=C(C#N)C#N)s3)cc21,"[0, 0, 0, 0, 49, 7, 100, 9, 1, 221, 7, 220, 259, 220, 7, 221]","[0, 0, 0, 0, 221, 7, 220, 259, 220, 7, 221, 1, 49, 7, 100, 9]","[[0, 0, 0, 0, 49, 7, 100, 9, 1, 221, 7, 220, 259, 220, 7, 221], [0, 0, 0, 0, 9, 49, 7, 100, 1, 221, 7, 220, 259, 220, 7, 221], [0, 0, 0, 0, 100, 9, 49, 7, 1, 221, 7, 220, 259, 220, 7, 221], [0, 0, 0, 0, 7, 100, 9, 49, 1, 221, 7, 220, 259, 220, 7, 221]]","[[0, 0, 0, 0, 221, 7, 220, 259, 220, 7, 221, 1, 49, 7, 100, 9], [0, 0, 0, 0, 221, 7, 220, 259, 220, 7, 221, 1, 9, 49, 7, 100], [0, 0, 0, 0, 221, 7, 220, 259, 220, 7, 221, 1, 100, 9, 49, 7], [0, 0, 0, 0, 221, 7, 220, 259, 220, 7, 221, 1, 7, 100, 9, 49]]",,,-5.55,-3.62,0.714,,,DPE,0.5,,80.0,PEDOT:PSS,PDIN,8.45e-05,7.46e-05,6.97,7.13,0.98,11.2,65.0,CCCCC(CC)CC1(CC(CC)CCCC)c2cc(-c3ccc(/C=C4\C(=O)c5ccccc5C4=C(C#N)C#N)s3)ccc2-c2ccc(-c3ccc(/C=C4\C(=O)c5ccccc5C4=C(C#N)C#N)s3)cc21,{[][<]CCCCC(CC)Cc1ccc(-c2c3cc(C)sc3c(-c3ccc(CC(CC)CCCC)s3)c3ccsc23)s1[>][<]}{[>][<]c1ccsc1[>][<]}{[>][<]CCCCC(CC)Cc1sc(CC(CC)CCCC)c2c1C(=O)c1cscc1C2=OCc1cccs1[>][]}
PffBT4T-2OD,CCCCCCCCCCC(CCCCCCCC)Cc1cc(-c2c(F)c(F)c(-c3cc(CCCCCCCCCCC(C)CCCCCCCC)c(-c4ccc(-c5ccc(C)s5)s4)s3)c3nsnc23)sc1C,BAF-4CN,CCCCCCCCCCC1(CCCCCCCCCC)c2cc(-c3ccc(/C=c4/sc(=C(C#N)C#N)n(CCCCCC)c4=O)c4nsnc34)ccc2-c2ccc(-c3ccc(/C=c4/sc(=C(C#N)C#N)n(CCCCCC)c4=O)c4nsnc34)cc21,"[0, 0, 0, 69, 22, 95, 7, 9, 1, 337, 56, 220, 343, 220, 56, 337]","[0, 0, 0, 337, 56, 220, 343, 220, 56, 337, 1, 69, 22, 95, 7, 9]","[[0, 0, 0, 69, 22, 95, 7, 9, 1, 337, 56, 220, 343, 220, 56, 337], [0, 0, 0, 9, 69, 22, 95, 7, 1, 337, 56, 220, 343, 220, 56, 337], [0, 0, 0, 7, 9, 69, 22, 95, 1, 337, 56, 220, 343, 220, 56, 337], [0, 0, 0, 95, 7, 9, 69, 22, 1, 337, 56, 220, 343, 220, 56, 337], [0, 0, 0, 22, 95, 7, 9, 69, 1, 337, 56, 220, 343, 220, 56, 337]]","[[0, 0, 0, 337, 56, 220, 343, 220, 56, 337, 1, 69, 22, 95, 7, 9], [0, 0, 0, 337, 56, 220, 343, 220, 56, 337, 1, 9, 69, 22, 95, 7], [0, 0, 0, 337, 56, 220, 343, 220, 56, 337, 1, 7, 9, 69, 22, 95], [0, 0, 0, 337, 56, 220, 343, 220, 56, 337, 1, 95, 7, 9, 69, 22], [0, 0, 0, 337, 56, 220, 343, 220, 56, 337, 1, 22, 95, 7, 9, 69]]",-5.3,-3.7,-5.7,-3.6,,o-DCB:CB (1:1),,DIO,0.1304347826,,-1.0,MoOx,ZnO,0.00029,0.00049,8.4,8.44,0.769,15.52,70.7,CCCCCCCCCCC1(CCCCCCCCCC)c2cc(-c3ccc(/C=c4/sc(=C(C#N)C#N)n(CCCCCC)c4=O)c4nsnc34)ccc2-c2ccc(-c3ccc(/C=c4/sc(=C(C#N)C#N)n(CCCCCC)c4=O)c4nsnc34)cc21,{[][<]CCCCCCCCCCC(CCCCCCCC)Cc1ccsc1C[>][<]}{[>][<]Fc1cc2nsnc2cc1F[>][<]}{[>][<]CCCCCCCCC(C)CCCCCCCCCCc1ccsc1[>][<]}{[>][<]c1ccsc1Cc1cccs1[>][]}
PBDB-T,CCCCC(CC)Cc1ccc(-c2c3cc(-c4ccc(-c5sc(-c6ccc(C)s6)c6c5C(=O)c5c(CC(CC)CCCC)sc(CC(CC)CCCC)c5C6=O)s4)sc3c(-c3ccc(CC(CC)CCCC)s3)c3cc(C)sc23)s1,DCF-2HT,CCCCCCCCC1(CCCCCCCC)c2cc(-c3sc(/C=C4\C(=O)c5ccccc5C4=C(C#N)C#N)cc3CCCCCC)ccc2-c2ccc(-c3sc(/C=C4\C(=O)c5ccccc5C4=C(C#N)C#N)cc3CCCCCC)cc21,"[0, 0, 0, 0, 49, 7, 100, 9, 1, 221, 40, 220, 224, 220, 40, 221]","[0, 0, 0, 0, 221, 40, 220, 224, 220, 40, 221, 1, 49, 7, 100, 9]","[[0, 0, 0, 0, 49, 7, 100, 9, 1, 221, 40, 220, 224, 220, 40, 221], [0, 0, 0, 0, 9, 49, 7, 100, 1, 221, 40, 220, 224, 220, 40, 221], [0, 0, 0, 0, 100, 9, 49, 7, 1, 221, 40, 220, 224, 220, 40, 221], [0, 0, 0, 0, 7, 100, 9, 49, 1, 221, 40, 220, 224, 220, 40, 221]]","[[0, 0, 0, 0, 221, 40, 220, 224, 220, 40, 221, 1, 49, 7, 100, 9], [0, 0, 0, 0, 221, 40, 220, 224, 220, 40, 221, 1, 9, 49, 7, 100], [0, 0, 0, 0, 221, 40, 220, 224, 220, 40, 221, 1, 100, 9, 49, 7], [0, 0, 0, 0, 221, 40, 220, 224, 220, 40, 221, 1, 7, 100, 9, 49]]",,,-5.67,-3.72,0.714,CF,,PN,0.5,,-1.0,PEDOT:PSS,PDIN,1.34e-05,4.86e-05,5.71,5.71,1.02,11.3,49.5,CCCCCCCCC1(CCCCCCCC)c2cc(-c3sc(/C=C4\C(=O)c5ccccc5C4=C(C#N)C#N)cc3CCCCCC)ccc2-c2ccc(-c3sc(/C=C4\C(=O)c5ccccc5C4=C(C#N)C#N)cc3CCCCCC)cc21,{[][<]CCCCC(CC)Cc1ccc(-c2c3cc(C)sc3c(-c3ccc(CC(CC)CCCC)s3)c3ccsc23)s1[>][<]}{[>][<]c1ccsc1[>][<]}{[>][<]CCCCC(CC)Cc1sc(CC(CC)CCCC)c2c1C(=O)c1cscc1C2=OCc1cccs1[>][]}
PTB7-Th,CCCCC(CC)COC(=O)c1sc2c(-c3cc4c(-c5ccc(CC(CC)CCCC)s5)c5sc(C)cc5c(-c5ccc(CC(CC)CCCC)s5)c4s3)sc(C)c2c1F,DCF-2HT,CCCCCCCCC1(CCCCCCCC)c2cc(-c3sc(/C=C4\C(=O)c5ccccc5C4=C(C#N)C#N)cc3CCCCCC)ccc2-c2ccc(-c3sc(/C=C4\C(=O)c5ccccc5C4=C(C#N)C#N)cc3CCCCCC)cc21,"[0, 0, 0, 0, 0, 0, 49, 101, 1, 221, 40, 220, 224, 220, 40, 221]","[0, 0, 0, 0, 0, 0, 221, 40, 220, 224, 220, 40, 221, 1, 49, 101]","[[0, 0, 0, 0, 0, 0, 49, 101, 1, 221, 40, 220, 224, 220, 40, 221], [0, 0, 0, 0, 0, 0, 101, 49, 1, 221, 40, 220, 224, 220, 40, 221]]","[[0, 0, 0, 0, 0, 0, 221, 40, 220, 224, 220, 40, 221, 1, 49, 101], [0, 0, 0, 0, 0, 0, 221, 40, 220, 224, 220, 40, 221, 1, 101, 49]]",,,-5.67,-3.72,,CF,,PN,0.5,,-1.0,PEDOT:PSS,PDIN,,,4.83,4.78,0.96,12.43,40.04,CCCCCCCCC1(CCCCCCCC)c2cc(-c3sc(/C=C4\C(=O)c5ccccc5C4=C(C#N)C#N)cc3CCCCCC)ccc2-c2ccc(-c3sc(/C=C4\C(=O)c5ccccc5C4=C(C#N)C#N)cc3CCCCCC)cc21,{[][<]CCCCC(CC)Cc1ccc(-c2c3cc(C)sc3c(-c3ccc(CC(CC)CCCC)s3)c3ccsc23)s1CCCCC(CC)COC(=O)c1sc2csc(C)c2c1F[>][]}
FTAZ,CCCCCCC(CCCC)CSc1c2cc(-c3ccc(-c4c(F)c(F)c(-c5ccc(C)s5)c5nn(SCC(CCCC)CCCCCC)nc45)s3)sc2c(SCC(CCCC)CCCCCC)c2cc(C)sc12,ITIC1,CCCCCCc1ccc(C2(c3ccc(CCCCCC)cc3)c3cc(/C=C4\C(=O)c5ccccc5C4=C(C#N)C#N)sc3-c3sc4cc5c6c(sc5cc4c32)-c2sc(/C=C3\C(=O)c4ccccc4C3=C(C#N)C#N)cc2C6(c2ccc(CCCCCC)cc2)c2ccc(CCCCCC)cc2)cc1,"[0, 0, 60, 7, 20, 9, 1, 221, 7, 218, 217, 220, 217, 218, 7, 221]","[0, 0, 221, 7, 218, 217, 220, 217, 218, 7, 221, 1, 60, 7, 20, 9]","[[0, 0, 60, 7, 20, 9, 1, 221, 7, 218, 217, 220, 217, 218, 7, 221], [0, 0, 9, 60, 7, 20, 1, 221, 7, 218, 217, 220, 217, 218, 7, 221], [0, 0, 20, 9, 60, 7, 1, 221, 7, 218, 217, 220, 217, 218, 7, 221], [0, 0, 7, 20, 9, 60, 1, 221, 7, 218, 217, 220, 217, 218, 7, 221]]","[[0, 0, 221, 7, 218, 217, 220, 217, 218, 7, 221, 1, 60, 7, 20, 9], [0, 0, 221, 7, 218, 217, 220, 217, 218, 7, 221, 1, 9, 60, 7, 20], [0, 0, 221, 7, 218, 217, 220, 217, 218, 7, 221, 1, 20, 9, 60, 7], [0, 0, 221, 7, 218, 217, 220, 217, 218, 7, 221, 1, 7, 20, 9, 60]]",,,-5.48,-3.84,0.769,CF,11.5,,-1.0,90.0,-1.0,MoOx,ZnO,0.0027,0.0002,8.54,8.54,0.921,16.45,56.4,CCCCCCc1ccc(C2(c3ccc(CCCCCC)cc3)c3cc(/C=C4\C(=O)c5ccccc5C4=C(C#N)C#N)sc3-c3sc4cc5c6c(sc5cc4c32)-c2sc(/C=C3\C(=O)c4ccccc4C3=C(C#N)C#N)cc2C6(c2ccc(CCCCCC)cc2)c2ccc(CCCCCC)cc2)cc1,{[][<]CCCCCCC(CCCC)CSc1c2cc(C)sc2c(SCC(CCCC)CCCCCC)c2ccsc12[>][<]}{[>][<]c1ccsc1[>][<]}{[>][<]CCCCCCC(CCCC)CSn1nc2cc(F)c(F)cc2n1Cc1cccs1[>][]}
FTAZ,CCCCCCC(CCCC)CSc1c2cc(-c3ccc(-c4c(F)c(F)c(-c5ccc(C)s5)c5nn(SCC(CCCC)CCCCCC)nc45)s3)sc2c(SCC(CCCC)CCCCCC)c2cc(C)sc12,ITIC2,CCCCCCc1ccc(C2(c3ccc(CCCCCC)cc3)c3cc(/C=C4\C(=O)c5ccccc5C4=C(C#N)C#N)sc3-c3sc4c(-c5ccc(CC(CC)CCCC)s5)c5c6c(sc5c(-c5ccc(CCCCC(C)CC)s5)c4c32)-c2sc(/C=C3\C(=O)c4ccccc4C3=C(C#N)C#N)cc2C6(c2ccc(CCCCCC)cc2)c2ccc(CCCCCC)cc2)cc1,"[0, 0, 60, 7, 20, 9, 1, 221, 7, 218, 217, 344, 217, 218, 7, 221]","[0, 0, 221, 7, 218, 217, 344, 217, 218, 7, 221, 1, 60, 7, 20, 9]","[[0, 0, 60, 7, 20, 9, 1, 221, 7, 218, 217, 344, 217, 218, 7, 221], [0, 0, 9, 60, 7, 20, 1, 221, 7, 218, 217, 344, 217, 218, 7, 221], [0, 0, 20, 9, 60, 7, 1, 221, 7, 218, 217, 344, 217, 218, 7, 221], [0, 0, 7, 20, 9, 60, 1, 221, 7, 218, 217, 344, 217, 218, 7, 221]]","[[0, 0, 221, 7, 218, 217, 344, 217, 218, 7, 221, 1, 60, 7, 20, 9], [0, 0, 221, 7, 218, 217, 344, 217, 218, 7, 221, 1, 9, 60, 7, 20], [0, 0, 221, 7, 218, 217, 344, 217, 218, 7, 221, 1, 20, 9, 60, 7], [0, 0, 221, 7, 218, 217, 344, 217, 218, 7, 221, 1, 7, 20, 9, 60]]",,,-5.43,-3.8,0.769,CF,11.5,,-1.0,90.0,110.0,MoOx,ZnO,0.0014,0.00041,11.0,11.0,0.925,18.88,63.0,CCCCCCc1ccc(C2(c3ccc(CCCCCC)cc3)c3cc(/C=C4\C(=O)c5ccccc5C4=C(C#N)C#N)sc3-c3sc4c(-c5ccc(CC(CC)CCCC)s5)c5c6c(sc5c(-c5ccc(CCCCC(C)CC)s5)c4c32)-c2sc(/C=C3\C(=O)c4ccccc4C3=C(C#N)C#N)cc2C6(c2ccc(CCCCCC)cc2)c2ccc(CCCCCC)cc2)cc1,{[][<]CCCCCCC(CCCC)CSc1c2cc(C)sc2c(SCC(CCCC)CCCCCC)c2ccsc12[>][<]}{[>][<]c1ccsc1[>][<]}{[>][<]CCCCCCC(CCCC)CSn1nc2cc(F)c(F)cc2n1Cc1cccs1[>][]}
PCE-10,CCCCC(CC)COC(=O)c1sc2c(-c3cc4c(-c5ccc(CC(CC)CCCC)s5)c5sc(C)cc5c(-c5ccc(CC(CC)CCCC)s5)c4s3)sc(C)c2c1F,BT-IC,CCCCCCc1ccc(C2(c3ccc(CCCCCC)cc3)c3cc(/C=C4\C(=O)c5ccccc5C4=C(C#N)C#N)sc3-c3sc4c(OCC(CC)CCCC)c5c6c(sc5c(OCC(CC)CCCC)c4c32)-c2sc(/C=C3\C(=O)c4ccccc4C3=C(C#N)C#N)cc2C6(c2ccc(CCCCCC)cc2)c2ccc(CCCCCC)cc2)cc1,"[0, 0, 0, 0, 101, 49, 1, 221, 7, 218, 217, 234, 217, 218, 7, 221]","[0, 0, 0, 0, 221, 7, 218, 217, 234, 217, 218, 7, 221, 1, 101, 49]","[[0, 0, 0, 0, 101, 49, 1, 221, 7, 218, 217, 234, 217, 218, 7, 221], [0, 0, 0, 0, 49, 101, 1, 221, 7, 218, 217, 234, 217, 218, 7, 221]]","[[0, 0, 0, 0, 221, 7, 218, 217, 234, 217, 218, 7, 221, 1, 101, 49], [0, 0, 0, 0, 221, 7, 218, 217, 234, 217, 218, 7, 221, 1, 49, 101]]",-5.22,-3.64,-5.32,-3.85,0.667,CB:CF (9:1),25.0,,-1.0,130.0,150.0,MoOx,ZnO,,,8.3,8.45,0.81,17.5,59.6,CCCCCCc1ccc(C2(c3ccc(CCCCCC)cc3)c3cc(/C=C4\C(=O)c5ccccc5C4=C(C#N)C#N)sc3-c3sc4c(OCC(CC)CCCC)c5c6c(sc5c(OCC(CC)CCCC)c4c32)-c2sc(/C=C3\C(=O)c4ccccc4C3=C(C#N)C#N)cc2C6(c2ccc(CCCCCC)cc2)c2ccc(CCCCCC)cc2)cc1,{[][<]CCCCC(CC)COC(=O)c1sc2csc(C)c2c1FCCCCC(CC)Cc1ccc(-c2c3cc(C)sc3c(-c3ccc(CC(CC)CCCC)s3)c3ccsc23)s1[>][]}
PCE-10,CCCCC(CC)COC(=O)c1sc2c(-c3cc4c(-c5ccc(CC(CC)CCCC)s5)c5sc(C)cc5c(-c5ccc(CC(CC)CCCC)s5)c4s3)sc(C)c2c1F,BT-CIC,CCCCCCc1ccc(C2(c3ccc(CCCCCC)cc3)c3cc(/C=C4\C(=O)c5cc(Cl)c(O)cc5C4=C(C#N)C#N)sc3-c3sc4c(OCC(CC)CCCC)c5c6c(sc5c(OCC(CC)CCCC)c4c32)-c2sc(/C=C3\C(=O)c4cc(Cl)c(Cl)cc4C3=C(C#N)C#N)cc2C6(c2ccc(CCCCCC)cc2)c2ccc(CCCCCC)cc2)cc1,"[0, 0, 0, 0, 101, 49, 1, 230, 7, 218, 217, 234, 217, 218, 7, 345]","[0, 0, 0, 0, 230, 7, 218, 217, 234, 217, 218, 7, 345, 1, 101, 49]","[[0, 0, 0, 0, 101, 49, 1, 230, 7, 218, 217, 234, 217, 218, 7, 345], [0, 0, 0, 0, 49, 101, 1, 230, 7, 218, 217, 234, 217, 218, 7, 345]]","[[0, 0, 0, 0, 230, 7, 218, 217, 234, 217, 218, 7, 345, 1, 101, 49], [0, 0, 0, 0, 230, 7, 218, 217, 234, 217, 218, 7, 345, 1, 49, 101]]",-5.49,-4.09,-5.32,-3.85,0.667,CB:CF (9:1),25.0,,-1.0,130.0,150.0,MoOx,ZnO,,,11.2,11.18,0.7,22.5,71.0,CCCCCCc1ccc(C2(c3ccc(CCCCCC)cc3)c3cc(/C=C4\C(=O)c5cc(Cl)c(O)cc5C4=C(C#N)C#N)sc3-c3sc4c(OCC(CC)CCCC)c5c6c(sc5c(OCC(CC)CCCC)c4c32)-c2sc(/C=C3\C(=O)c4cc(Cl)c(Cl)cc4C3=C(C#N)C#N)cc2C6(c2ccc(CCCCCC)cc2)c2ccc(CCCCCC)cc2)cc1,{[][<]CCCCC(CC)COC(=O)c1sc2csc(C)c2c1FCCCCC(CC)Cc1ccc(-c2c3cc(C)sc3c(-c3ccc(CC(CC)CCCC)s3)c3ccsc23)s1[>][]}
PBDB-T,CCCCC(CC)Cc1ccc(-c2c3cc(-c4ccc(-c5sc(-c6ccc(C)s6)c6c5C(=O)c5c(CC(CC)CCCC)sc(CC(CC)CCCC)c5C6=O)s4)sc3c(-c3ccc(CC(CC)CCCC)s3)c3cc(C)sc23)s1,NFBDT,CCCCCCc1ccc(C2(c3ccc(CCCCCC)cc3)c3cc(/C=C4\C(=O)c5ccccc5C4=C(C#N)C#N)sc3-c3sc4cc5c6c(sc5cc4c32)-c2sc(/C=C3\C(=O)c4ccccc4C3=C(C#N)C#N)cc2C6(c2ccc(CCCCCC)cc2)c2ccc(CCCCCC)cc2)cc1,"[0, 0, 49, 7, 100, 9, 1, 221, 7, 218, 217, 220, 217, 218, 7, 221]","[0, 0, 221, 7, 218, 217, 220, 217, 218, 7, 221, 1, 49, 7, 100, 9]","[[0, 0, 49, 7, 100, 9, 1, 221, 7, 218, 217, 220, 217, 218, 7, 221], [0, 0, 9, 49, 7, 100, 1, 221, 7, 218, 217, 220, 217, 218, 7, 221], [0, 0, 100, 9, 49, 7, 1, 221, 7, 218, 217, 220, 217, 218, 7, 221], [0, 0, 7, 100, 9, 49, 1, 221, 7, 218, 217, 220, 217, 218, 7, 221]]","[[0, 0, 221, 7, 218, 217, 220, 217, 218, 7, 221, 1, 49, 7, 100, 9], [0, 0, 221, 7, 218, 217, 220, 217, 218, 7, 221, 1, 9, 49, 7, 100], [0, 0, 221, 7, 218, 217, 220, 217, 218, 7, 221, 1, 100, 9, 49, 7], [0, 0, 221, 7, 218, 217, 220, 217, 218, 7, 221, 1, 7, 100, 9, 49]]",-5.33,-2.92,-5.4,-3.83,1.25,CF,10.0,,-1.0,100.0,-1.0,PEDOT:PSS,PDINO,0.000368,0.000138,10.42,10.41,0.868,17.85,67.2,CCCCCCc1ccc(C2(c3ccc(CCCCCC)cc3)c3cc(/C=C4\C(=O)c5ccccc5C4=C(C#N)C#N)sc3-c3sc4cc5c6c(sc5cc4c32)-c2sc(/C=C3\C(=O)c4ccccc4C3=C(C#N)C#N)cc2C6(c2ccc(CCCCCC)cc2)c2ccc(CCCCCC)cc2)cc1,{[][<]CCCCC(CC)Cc1ccc(-c2c3cc(C)sc3c(-c3ccc(CC(CC)CCCC)s3)c3ccsc23)s1[>][<]}{[>][<]c1ccsc1[>][<]}{[>][<]CCCCC(CC)Cc1sc(CC(CC)CCCC)c2c1C(=O)c1cscc1C2=OCc1cccs1[>][]}
FTAZ,CCCCCCC(CCCC)CSc1c2cc(-c3ccc(-c4c(F)c(F)c(-c5ccc(C)s5)c5nn(SCC(CCCC)CCCCCC)nc45)s3)sc2c(SCC(CCCC)CCCCCC)c2cc(C)sc12,IDIC1,CCCCCCc1ccc(C2(c3ccc(CCCCCC)cc3)c3cc4c(cc3-c3sc(/C=C5\C(=O)c6ccccc6C5=C(C#N)C#N)cc32)C(c2ccc(CCCCCC)cc2)(c2ccc(CCCCCC)cc2)c2cc(/C=C3\C(=O)c5ccccc5C3=C(C#N)C#N)sc2-4)cc1,"[0, 0, 0, 0, 60, 7, 20, 9, 1, 221, 7, 218, 220, 218, 7, 221]","[0, 0, 0, 0, 221, 7, 218, 220, 218, 7, 221, 1, 60, 7, 20, 9]","[[0, 0, 0, 0, 60, 7, 20, 9, 1, 221, 7, 218, 220, 218, 7, 221], [0, 0, 0, 0, 9, 60, 7, 20, 1, 221, 7, 218, 220, 218, 7, 221], [0, 0, 0, 0, 20, 9, 60, 7, 1, 221, 7, 218, 220, 218, 7, 221], [0, 0, 0, 0, 7, 20, 9, 60, 1, 221, 7, 218, 220, 218, 7, 221]]","[[0, 0, 0, 0, 221, 7, 218, 220, 218, 7, 221, 1, 60, 7, 20, 9], [0, 0, 0, 0, 221, 7, 218, 220, 218, 7, 221, 1, 9, 60, 7, 20], [0, 0, 0, 0, 221, 7, 218, 220, 218, 7, 221, 1, 20, 9, 60, 7], [0, 0, 0, 0, 221, 7, 218, 220, 218, 7, 221, 1, 7, 20, 9, 60]]",-5.38,-3.17,-5.51,-3.81,0.667,CF,12.5,,-1.0,100.0,-1.0,MoOx,ZnO,0.00013,2e-05,7.13,7.13,0.896,13.6,58.5,CCCCCCc1ccc(C2(c3ccc(CCCCCC)cc3)c3cc4c(cc3-c3sc(/C=C5\C(=O)c6ccccc6C5=C(C#N)C#N)cc32)C(c2ccc(CCCCCC)cc2)(c2ccc(CCCCCC)cc2)c2cc(/C=C3\C(=O)c5ccccc5C3=C(C#N)C#N)sc2-4)cc1,{[][<]CCCCCCC(CCCC)CSc1c2cc(C)sc2c(SCC(CCCC)CCCCCC)c2ccsc12[>][<]}{[>][<]c1ccsc1[>][<]}{[>][<]CCCCCCC(CCCC)CSn1nc2cc(F)c(F)cc2n1Cc1cccs1[>][]}
FTAZ,CCCCCCC(CCCC)CSc1c2cc(-c3ccc(-c4c(F)c(F)c(-c5ccc(C)s5)c5nn(SCC(CCCC)CCCCCC)nc45)s3)sc2c(SCC(CCCC)CCCCCC)c2cc(C)sc12,IHIC1,CCCCCCc1ccc(C2(c3ccc(CCCCCC)cc3)c3cc(/C=C4\C(=O)c5ccccc5C4=C(C#N)C#N)sc3-c3c2ccc2c4c(ccc32)C(c2ccc(CCCCCC)cc2)(c2ccc(CCCCCC)cc2)c2cc(/C=C3\C(=O)c5ccccc5C3=C(C#N)C#N)sc2-4)cc1,"[0, 0, 0, 0, 60, 7, 20, 9, 1, 221, 7, 218, 266, 218, 7, 221]","[0, 0, 0, 0, 221, 7, 218, 266, 218, 7, 221, 1, 60, 7, 20, 9]","[[0, 0, 0, 0, 60, 7, 20, 9, 1, 221, 7, 218, 266, 218, 7, 221], [0, 0, 0, 0, 9, 60, 7, 20, 1, 221, 7, 218, 266, 218, 7, 221], [0, 0, 0, 0, 20, 9, 60, 7, 1, 221, 7, 218, 266, 218, 7, 221], [0, 0, 0, 0, 7, 20, 9, 60, 1, 221, 7, 218, 266, 218, 7, 221]]","[[0, 0, 0, 0, 221, 7, 218, 266, 218, 7, 221, 1, 60, 7, 20, 9], [0, 0, 0, 0, 221, 7, 218, 266, 218, 7, 221, 1, 9, 60, 7, 20], [0, 0, 0, 0, 221, 7, 218, 266, 218, 7, 221, 1, 20, 9, 60, 7], [0, 0, 0, 0, 221, 7, 218, 266, 218, 7, 221, 1, 7, 20, 9, 60]]",-5.38,-3.17,-5.47,-3.75,0.667,CF,12.5,,-1.0,100.0,-1.0,MoOx,ZnO,0.00015,2.6e-05,9.21,9.22,0.95,14.3,67.9,CCCCCCc1ccc(C2(c3ccc(CCCCCC)cc3)c3cc(/C=C4\C(=O)c5ccccc5C4=C(C#N)C#N)sc3-c3c2ccc2c4c(ccc32)C(c2ccc(CCCCCC)cc2)(c2ccc(CCCCCC)cc2)c2cc(/C=C3\C(=O)c5ccccc5C3=C(C#N)C#N)sc2-4)cc1,{[][<]CCCCCCC(CCCC)CSc1c2cc(C)sc2c(SCC(CCCC)CCCCCC)c2ccsc12[>][<]}{[>][<]c1ccsc1[>][<]}{[>][<]CCCCCCC(CCCC)CSn1nc2cc(F)c(F)cc2n1Cc1cccs1[>][]}
