Repository: aspuru-guzik-group/Beyond-Molecular-Structure-ML-for-OPV-Materials-Devices

File: ml_for_opvs/data/postprocess/OPV_Min/manual_frag/master_manual_frag.csv (part 10 of 19)
Donor,Donor_SMILES,Acceptor,Acceptor_SMILES,DA_manual_tokenized,AD_manual_tokenized,DA_manual_tokenized_aug,AD_manual_tokenized_aug,HOMO_D (eV),LUMO_D (eV),HOMO_A (eV),LUMO_A (eV),D:A ratio (m/m),solvent,total solids conc. (mg/mL),solvent additive,solvent additive conc. (%v/v),active layer thickness (nm),annealing temperature,hole contact layer,electron contact layer,hole mobility blend (cm^2 V^-1 s^-1),electron mobility blend (cm^2 V^-1 s^-1),PCE (%),calc_PCE (%),Voc (V),Jsc (mA cm^-2),FF (%),Acceptor_BigSMILES,Donor_BigSMILES
PBDB-T,CCCCC(CC)Cc1ccc(-c2c3cc(-c4ccc(-c5sc(-c6ccc(C)s6)c6c5C(=O)c5c(CC(CC)CCCC)sc(CC(CC)CCCC)c5C6=O)s4)sc3c(-c3ccc(CC(CC)CCCC)s3)c3cc(C)sc23)s1,NTIC,CCCCCCc1ccc(C2(c3ccc(CCCCCC)cc3)c3cc(/C=C4\C(=O)c5ccccc5C4=C(C#N)C#N)sc3-c3c2ccc2c4c(ccc32)C(c2ccc(CCCCCC)cc2)(c2ccc(CCCCCC)cc2)c2cc(/C=C3\C(=O)c5ccccc5C3=C(C#N)C#N)sc2-4)cc1,"[0, 0, 0, 0, 49, 7, 100, 9, 1, 221, 7, 218, 266, 218, 7, 221]","[0, 0, 0, 0, 221, 7, 218, 266, 218, 7, 221, 1, 49, 7, 100, 9]","[[0, 0, 0, 0, 49, 7, 100, 9, 1, 221, 7, 218, 266, 218, 7, 221], [0, 0, 0, 0, 9, 49, 7, 100, 1, 221, 7, 218, 266, 218, 7, 221], [0, 0, 0, 0, 100, 9, 49, 7, 1, 221, 7, 218, 266, 218, 7, 221], [0, 0, 0, 0, 7, 100, 9, 49, 1, 221, 7, 218, 266, 218, 7, 221]]","[[0, 0, 0, 0, 221, 7, 218, 266, 218, 7, 221, 1, 49, 7, 100, 9], [0, 0, 0, 0, 221, 7, 218, 266, 218, 7, 221, 1, 9, 49, 7, 100], [0, 0, 0, 0, 221, 7, 218, 266, 218, 7, 221, 1, 100, 9, 49, 7], [0, 0, 0, 0, 221, 7, 218, 266, 218, 7, 221, 1, 7, 100, 9, 49]]",-5.33,-2.92,-5.58,-3.76,1.25,CF,,,-1.0,100.0,-1.0,PEDOT:PSS,PDINO,0.000191,9.15e-05,8.63,8.63,0.935,13.55,68.1,CCCCCCc1ccc(C2(c3ccc(CCCCCC)cc3)c3cc(/C=C4\C(=O)c5ccccc5C4=C(C#N)C#N)sc3-c3c2ccc2c4c(ccc32)C(c2ccc(CCCCCC)cc2)(c2ccc(CCCCCC)cc2)c2cc(/C=C3\C(=O)c5ccccc5C3=C(C#N)C#N)sc2-4)cc1,{[][<]CCCCC(CC)Cc1ccc(-c2c3cc(C)sc3c(-c3ccc(CC(CC)CCCC)s3)c3ccsc23)s1[>][<]}{[>][<]c1ccsc1[>][<]}{[>][<]CCCCC(CC)Cc1sc(CC(CC)CCCC)c2c1C(=O)c1cscc1C2=OCc1cccs1[>][]}
PBDB-T,CCCCC(CC)Cc1ccc(-c2c3cc(-c4ccc(-c5sc(-c6ccc(C)s6)c6c5C(=O)c5c(CC(CC)CCCC)sc(CC(CC)CCCC)c5C6=O)s4)sc3c(-c3ccc(CC(CC)CCCC)s3)c3cc(C)sc23)s1,NTIC-Me,CCCCCCc1ccc(C2(c3ccc(CCCCCC)cc3)c3cc(/C=C4\C(=O)c5ccc(C)cc5C4=C(C#N)C#N)sc3-c3c2ccc2c4c(ccc32)C(c2ccc(CCCCCC)cc2)(c2ccc(CCCCCC)cc2)c2cc(/C=C3\C(=O)c5ccc(C)cc5C3=C(C#N)C#N)sc2-4)cc1,"[0, 0, 0, 0, 49, 7, 100, 9, 1, 229, 7, 218, 266, 218, 7, 229]","[0, 0, 0, 0, 229, 7, 218, 266, 218, 7, 229, 1, 49, 7, 100, 9]","[[0, 0, 0, 0, 49, 7, 100, 9, 1, 229, 7, 218, 266, 218, 7, 229], [0, 0, 0, 0, 9, 49, 7, 100, 1, 229, 7, 218, 266, 218, 7, 229], [0, 0, 0, 0, 100, 9, 49, 7, 1, 229, 7, 218, 266, 218, 7, 229], [0, 0, 0, 0, 7, 100, 9, 49, 1, 229, 7, 218, 266, 218, 7, 229]]","[[0, 0, 0, 0, 229, 7, 218, 266, 218, 7, 229, 1, 49, 7, 100, 9], [0, 0, 0, 0, 229, 7, 218, 266, 218, 7, 229, 1, 9, 49, 7, 100], [0, 0, 0, 0, 229, 7, 218, 266, 218, 7, 229, 1, 100, 9, 49, 7], [0, 0, 0, 0, 229, 7, 218, 266, 218, 7, 229, 1, 7, 100, 9, 49]]",-5.33,-2.92,-5.53,-3.73,1.25,CF,,,-1.0,100.0,-1.0,PEDOT:PSS,PDINO,7.29e-05,6.93e-05,8.3,8.88,0.963,13.93,66.2,CCCCCCc1ccc(C2(c3ccc(CCCCCC)cc3)c3cc(/C=C4\C(=O)c5ccc(C)cc5C4=C(C#N)C#N)sc3-c3c2ccc2c4c(ccc32)C(c2ccc(CCCCCC)cc2)(c2ccc(CCCCCC)cc2)c2cc(/C=C3\C(=O)c5ccc(C)cc5C3=C(C#N)C#N)sc2-4)cc1,{[][<]CCCCC(CC)Cc1ccc(-c2c3cc(C)sc3c(-c3ccc(CC(CC)CCCC)s3)c3ccsc23)s1[>][<]}{[>][<]c1ccsc1[>][<]}{[>][<]CCCCC(CC)Cc1sc(CC(CC)CCCC)c2c1C(=O)c1cscc1C2=OCc1cccs1[>][]}
PBDB-T,CCCCC(CC)Cc1ccc(-c2c3cc(-c4ccc(-c5sc(-c6ccc(C)s6)c6c5C(=O)c5c(CC(CC)CCCC)sc(CC(CC)CCCC)c5C6=O)s4)sc3c(-c3ccc(CC(CC)CCCC)s3)c3cc(C)sc23)s1,NTIC-OMe,CCCCCCc1ccc(C2(c3ccc(CCCCCC)cc3)c3cc(/C=C4\C(=O)c5ccc(OC)cc5C4=C(C#N)C#N)sc3-c3c2ccc2c4c(ccc32)C(c2ccc(CCCCCC)cc2)(c2ccc(CCCCCC)cc2)c2cc(/C=C3\C(=O)c5ccc(OC)cc5C3=C(C#N)C#N)sc2-4)cc1,"[0, 0, 0, 0, 49, 7, 100, 9, 1, 280, 7, 218, 266, 218, 7, 280]","[0, 0, 0, 0, 280, 7, 218, 266, 218, 7, 280, 1, 49, 7, 100, 9]","[[0, 0, 0, 0, 49, 7, 100, 9, 1, 280, 7, 218, 266, 218, 7, 280], [0, 0, 0, 0, 9, 49, 7, 100, 1, 280, 7, 218, 266, 218, 7, 280], [0, 0, 0, 0, 100, 9, 49, 7, 1, 280, 7, 218, 266, 218, 7, 280], [0, 0, 0, 0, 7, 100, 9, 49, 1, 280, 7, 218, 266, 218, 7, 280]]","[[0, 0, 0, 0, 280, 7, 218, 266, 218, 7, 280, 1, 49, 7, 100, 9], [0, 0, 0, 0, 280, 7, 218, 266, 218, 7, 280, 1, 9, 49, 7, 100], [0, 0, 0, 0, 280, 7, 218, 266, 218, 7, 280, 1, 100, 9, 49, 7], [0, 0, 0, 0, 280, 7, 218, 266, 218, 7, 280, 1, 7, 100, 9, 49]]",-5.33,-2.92,-5.53,-3.7,1.25,CF,,,-1.0,100.0,-1.0,PEDOT:PSS,PDINO,8.49e-05,7.86e-05,8.61,8.61,0.965,13.52,66.0,CCCCCCc1ccc(C2(c3ccc(CCCCCC)cc3)c3cc(/C=C4\C(=O)c5ccc(OC)cc5C4=C(C#N)C#N)sc3-c3c2ccc2c4c(ccc32)C(c2ccc(CCCCCC)cc2)(c2ccc(CCCCCC)cc2)c2cc(/C=C3\C(=O)c5ccc(OC)cc5C3=C(C#N)C#N)sc2-4)cc1,{[][<]CCCCC(CC)Cc1ccc(-c2c3cc(C)sc3c(-c3ccc(CC(CC)CCCC)s3)c3ccsc23)s1[>][<]}{[>][<]c1ccsc1[>][<]}{[>][<]CCCCC(CC)Cc1sc(CC(CC)CCCC)c2c1C(=O)c1cscc1C2=OCc1cccs1[>][]}
PBDB-T,CCCCC(CC)Cc1ccc(-c2c3cc(-c4ccc(-c5sc(-c6ccc(C)s6)c6c5C(=O)c5c(CC(CC)CCCC)sc(CC(CC)CCCC)c5C6=O)s4)sc3c(-c3ccc(CC(CC)CCCC)s3)c3cc(C)sc23)s1,NTIC-F,CCCCCCc1ccc(C2(c3ccc(CCCCCC)cc3)c3cc(C=C4C(=O)c5cc(F)ccc5C4=C(C#N)C#N)sc3-c3c2ccc2c4c(ccc32)C(c2ccc(CCCCCC)cc2)(c2ccc(CCCCCC)cc2)c2cc(C=C3C(=O)c5cc(F)ccc5C3=C(C#N)C#N)sc2-4)cc1,"[0, 0, 0, 0, 49, 7, 100, 9, 1, 263, 7, 218, 266, 218, 7, 263]","[0, 0, 0, 0, 263, 7, 218, 266, 218, 7, 263, 1, 49, 7, 100, 9]","[[0, 0, 0, 0, 49, 7, 100, 9, 1, 263, 7, 218, 266, 218, 7, 263], [0, 0, 0, 0, 9, 49, 7, 100, 1, 263, 7, 218, 266, 218, 7, 263], [0, 0, 0, 0, 100, 9, 49, 7, 1, 263, 7, 218, 266, 218, 7, 263], [0, 0, 0, 0, 7, 100, 9, 49, 1, 263, 7, 218, 266, 218, 7, 263]]","[[0, 0, 0, 0, 263, 7, 218, 266, 218, 7, 263, 1, 49, 7, 100, 9], [0, 0, 0, 0, 263, 7, 218, 266, 218, 7, 263, 1, 9, 49, 7, 100], [0, 0, 0, 0, 263, 7, 218, 266, 218, 7, 263, 1, 100, 9, 49, 7], [0, 0, 0, 0, 263, 7, 218, 266, 218, 7, 263, 1, 7, 100, 9, 49]]",-5.33,-2.92,-5.52,-3.77,1.25,CF,,,-1.0,100.0,-1.0,PEDOT:PSS,PDINO,8e-05,6.59e-05,8.1,8.1,0.812,15.04,66.3,CCCCCCc1ccc(C2(c3ccc(CCCCCC)cc3)c3cc(C=C4C(=O)c5cc(F)ccc5C4=C(C#N)C#N)sc3-c3c2ccc2c4c(ccc32)C(c2ccc(CCCCCC)cc2)(c2ccc(CCCCCC)cc2)c2cc(C=C3C(=O)c5cc(F)ccc5C3=C(C#N)C#N)sc2-4)cc1,{[][<]CCCCC(CC)Cc1ccc(-c2c3cc(C)sc3c(-c3ccc(CC(CC)CCCC)s3)c3ccsc23)s1[>][<]}{[>][<]c1ccsc1[>][<]}{[>][<]CCCCC(CC)Cc1sc(CC(CC)CCCC)c2c1C(=O)c1cscc1C2=OCc1cccs1[>][]}
PffBT4T-2OD,CCCCCCCCCCC(CCCCCCCC)Cc1cc(-c2c(F)c(F)c(-c3cc(CCCCCCCCCCC(C)CCCCCCCC)c(-c4ccc(-c5ccc(C)s5)s4)s3)c3nsnc23)sc1C,FBR,CCCCCCCCC1(CCCCCCCC)c2cc(-c3ccc(/C=C4\SC(=S)N(CC)C4=O)c4nsnc34)ccc2-c2ccc(-c3ccc(/C=C4\SC(=S)N(CC)C4=O)c4nsnc34)cc21,"[0, 0, 0, 69, 22, 95, 7, 9, 1, 239, 56, 220, 224, 220, 56, 239]","[0, 0, 0, 239, 56, 220, 224, 220, 56, 239, 1, 69, 22, 95, 7, 9]","[[0, 0, 0, 69, 22, 95, 7, 9, 1, 239, 56, 220, 224, 220, 56, 239], [0, 0, 0, 9, 69, 22, 95, 7, 1, 239, 56, 220, 224, 220, 56, 239], [0, 0, 0, 7, 9, 69, 22, 95, 1, 239, 56, 220, 224, 220, 56, 239], [0, 0, 0, 95, 7, 9, 69, 22, 1, 239, 56, 220, 224, 220, 56, 239], [0, 0, 0, 22, 95, 7, 9, 69, 1, 239, 56, 220, 224, 220, 56, 239]]","[[0, 0, 0, 239, 56, 220, 224, 220, 56, 239, 1, 69, 22, 95, 7, 9], [0, 0, 0, 239, 56, 220, 224, 220, 56, 239, 1, 9, 69, 22, 95, 7], [0, 0, 0, 239, 56, 220, 224, 220, 56, 239, 1, 7, 9, 69, 22, 95], [0, 0, 0, 239, 56, 220, 224, 220, 56, 239, 1, 95, 7, 9, 69, 22], [0, 0, 0, 239, 56, 220, 224, 220, 56, 239, 1, 22, 95, 7, 9, 69]]",-5.34,-3.69,-5.83,-3.7,0.714,DCB:CB (1:1),14.0,,-1.0,,-1.0,MoOx,ZnO,,,7.04,7.0,1.11,12.62,50.0,CCCCCCCCC1(CCCCCCCC)c2cc(-c3ccc(/C=C4\SC(=S)N(CC)C4=O)c4nsnc34)ccc2-c2ccc(-c3ccc(/C=C4\SC(=S)N(CC)C4=O)c4nsnc34)cc21,{[][<]CCCCCCCCCCC(CCCCCCCC)Cc1ccsc1C[>][<]}{[>][<]Fc1cc2nsnc2cc1F[>][<]}{[>][<]CCCCCCCCC(C)CCCCCCCCCCc1ccsc1[>][<]}{[>][<]c1ccsc1Cc1cccs1[>][]}
PBT1-C,CCCCCCCCCCC(CCCCCCCC)Cc1ccc(-c2c3cc(C)sc3c(-c3ccc(SCC(CCCC)CCCCCC)cc3)c3cc(-c4ccc(-c5sc(-c6ccc(C)s6)c6c5C(=O)c5c(CC(CC)CCCC)sc(CC(CC)CCCC)c5C6=O)s4)sc23)cc1,IT-4F,CCCCCCc1ccc(C2(c3ccc(CCCCCC)cc3)c3cc4c(cc3-c3sc5cc(/C=C6\C(=O)c7cc(F)c(F)cc7C6=C(C#N)C#N)sc5c32)C(c2ccc(CCCCCC)cc2)(c2ccc(CCCCCC)cc2)c2c-4sc3cc(/C=C4\C(=O)c5cc(F)c(F)cc5C4=C(C#N)C#N)sc23)cc1,"[0, 0, 0, 0, 164, 7, 100, 9, 1, 216, 79, 218, 220, 218, 79, 216]","[0, 0, 0, 0, 216, 79, 218, 220, 218, 79, 216, 1, 164, 7, 100, 9]","[[0, 0, 0, 0, 164, 7, 100, 9, 1, 216, 79, 218, 220, 218, 79, 216], [0, 0, 0, 0, 9, 164, 7, 100, 1, 216, 79, 218, 220, 218, 79, 216], [0, 0, 0, 0, 100, 9, 164, 7, 1, 216, 79, 218, 220, 218, 79, 216], [0, 0, 0, 0, 7, 100, 9, 164, 1, 216, 79, 218, 220, 218, 79, 216]]","[[0, 0, 0, 0, 216, 79, 218, 220, 218, 79, 216, 1, 164, 7, 100, 9], [0, 0, 0, 0, 216, 79, 218, 220, 218, 79, 216, 1, 9, 164, 7, 100], [0, 0, 0, 0, 216, 79, 218, 220, 218, 79, 216, 1, 100, 9, 164, 7], [0, 0, 0, 0, 216, 79, 218, 220, 218, 79, 216, 1, 7, 100, 9, 164]]",,,,,,,,,-1.0,,-1.0,,,,,10.9,10.97,0.79,19.7,70.5,CCCCCCc1ccc(C2(c3ccc(CCCCCC)cc3)c3cc4c(cc3-c3sc5cc(/C=C6\C(=O)c7cc(F)c(F)cc7C6=C(C#N)C#N)sc5c32)C(c2ccc(CCCCCC)cc2)(c2ccc(CCCCCC)cc2)c2c-4sc3cc(/C=C4\C(=O)c5cc(F)c(F)cc5C4=C(C#N)C#N)sc23)cc1,{[][<]CCCCCCCCCCC(CCCCCCCC)Cc1ccc(-c2c3cc(C)sc3c(-c3ccc(SCC(CCCC)CCCCCC)cc3)c3ccsc23)cc1[>][<]}{[>][<]c1ccsc1[>][<]}{[>][<]CCCCC(CC)Cc1sc(CC(CC)CCCC)c2c1C(=O)c1cscc1C2=OCc1cccs1[>][]}
PBT1-C-2Cl,CCCCCCC(CCCC)Cc1ccc(-c2c3cc(-c4sc(-c5sc(-c6cc(Cl)c(C)s6)c6c5C(=O)c5c(CC(CC)CCCC)sc(CC(CC)CCCC)c5C6=O)cc4Cl)sc3c(-c3ccc(CC(CCCC)CCCCCC)cc3)c3cc(C)sc23)cc1,IT-4F,CCCCCCc1ccc(C2(c3ccc(CCCCCC)cc3)c3cc4c(cc3-c3sc5cc(/C=C6\C(=O)c7cc(F)c(F)cc7C6=C(C#N)C#N)sc5c32)C(c2ccc(CCCCCC)cc2)(c2ccc(CCCCCC)cc2)c2c-4sc3cc(/C=C4\C(=O)c5cc(F)c(F)cc5C4=C(C#N)C#N)sc23)cc1,"[0, 0, 0, 0, 197, 198, 100, 199, 1, 216, 79, 218, 220, 218, 79, 216]","[0, 0, 0, 0, 216, 79, 218, 220, 218, 79, 216, 1, 197, 198, 100, 199]","[[0, 0, 0, 0, 197, 198, 100, 199, 1, 216, 79, 218, 220, 218, 79, 216], [0, 0, 0, 0, 199, 197, 198, 100, 1, 216, 79, 218, 220, 218, 79, 216], [0, 0, 0, 0, 100, 199, 197, 198, 1, 216, 79, 218, 220, 218, 79, 216], [0, 0, 0, 0, 198, 100, 199, 197, 1, 216, 79, 218, 220, 218, 79, 216]]","[[0, 0, 0, 0, 216, 79, 218, 220, 218, 79, 216, 1, 197, 198, 100, 199], [0, 0, 0, 0, 216, 79, 218, 220, 218, 79, 216, 1, 199, 197, 198, 100], [0, 0, 0, 0, 216, 79, 218, 220, 218, 79, 216, 1, 100, 199, 197, 198], [0, 0, 0, 0, 216, 79, 218, 220, 218, 79, 216, 1, 198, 100, 199, 197]]",,,,,,,,,-1.0,,-1.0,,,,,12.7,12.75,0.85,19.74,76.0,CCCCCCc1ccc(C2(c3ccc(CCCCCC)cc3)c3cc4c(cc3-c3sc5cc(/C=C6\C(=O)c7cc(F)c(F)cc7C6=C(C#N)C#N)sc5c32)C(c2ccc(CCCCCC)cc2)(c2ccc(CCCCCC)cc2)c2c-4sc3cc(/C=C4\C(=O)c5cc(F)c(F)cc5C4=C(C#N)C#N)sc23)cc1,{[][<]CCCCCCC(CCCC)Cc1ccc(-c2c3cc(C)sc3c(-c3ccc(CC(CCCC)CCCCCC)cc3)c3ccsc23)cc1[>][<]}{[>][<]Clc1ccsc1[>][<]}{[>][<]CCCCC(CC)Cc1sc(CC(CC)CCCC)c2c1C(=O)c1cscc1C2=OCc1sccc1Cl[>][]}
J71,CCCCCCCCC(CCCCCC)Cn1nc2c(-c3ccc(C)s3)c(F)c(F)c(-c3ccc(-c4cc5c(-c6ccc([Si](CCC)(CCC)CCC)s6)c6sc(C)cc6c(-c6ccc([Si](CCC)(CCC)CCC)s6)c5s4)s3)c2n1,IT-IC,CCCCCCc1ccc(C2(c3ccc(CCCCCC)cc3)c3cc4c(cc3-c3sc5cc(C=C6C(=O)c7ccccc7C6=C(C#N)C#N)sc5c32)C(c2ccc(CCCCCC)cc2)(c2ccc(CCCCCC)cc2)c2c-4sc3cc(C=C4C(=O)c5ccccc5C4=C(C#N)C#N)sc23)cc1,"[0, 0, 0, 0, 6, 7, 8, 9, 1, 221, 79, 218, 220, 218, 79, 221]","[0, 0, 0, 0, 221, 79, 218, 220, 218, 79, 221, 1, 6, 7, 8, 9]","[[0, 0, 0, 0, 6, 7, 8, 9, 1, 221, 79, 218, 220, 218, 79, 221], [0, 0, 0, 0, 9, 6, 7, 8, 1, 221, 79, 218, 220, 218, 79, 221], [0, 0, 0, 0, 8, 9, 6, 7, 1, 221, 79, 218, 220, 218, 79, 221], [0, 0, 0, 0, 7, 8, 9, 6, 1, 221, 79, 218, 220, 218, 79, 221]]","[[0, 0, 0, 0, 221, 79, 218, 220, 218, 79, 221, 1, 6, 7, 8, 9], [0, 0, 0, 0, 221, 79, 218, 220, 218, 79, 221, 1, 9, 6, 7, 8], [0, 0, 0, 0, 221, 79, 218, 220, 218, 79, 221, 1, 8, 9, 6, 7], [0, 0, 0, 0, 221, 79, 218, 220, 218, 79, 221, 1, 7, 8, 9, 6]]",-5.25,-3.18,-5.58,-3.88,0.833,CF,16.0,,-1.0,130.0,-1.0,PEDOT:PSS,PDINO,,,9.3,9.04,0.96,14.8,63.6,CCCCCCc1ccc(C2(c3ccc(CCCCCC)cc3)c3cc4c(cc3-c3sc5cc(C=C6C(=O)c7ccccc7C6=C(C#N)C#N)sc5c32)C(c2ccc(CCCCCC)cc2)(c2ccc(CCCCCC)cc2)c2c-4sc3cc(C=C4C(=O)c5ccccc5C4=C(C#N)C#N)sc23)cc1,{[][<]CCC[Si](CCC)(CCC)c1ccc(-c2c3cc(C)sc3c(-c3ccc([Si](CCC)(CCC)CCC)s3)c3ccsc23)s1[>][<]}{[>][<]c1ccsc1[>][<]}{[>][<]CCCCCCCCC(CCCCCC)Cn1nc2cc(F)c(F)cc2n1Cc1cccs1[>][]}
J71,CCCCCCCCC(CCCCCC)Cn1nc2c(-c3ccc(C)s3)c(F)c(F)c(-c3ccc(-c4cc5c(-c6ccc([Si](CCC)(CCC)CCC)s6)c6sc(C)cc6c(-c6ccc([Si](CCC)(CCC)CCC)s6)c5s4)s3)c2n1,BDT-IC,CCCCCCc1ccc(C2(c3ccc(CCCCCC)cc3)c3cc(/C=C4\C(=O)c5ccccc5C4=C(C#N)C#N)sc3-c3sc4cc5c6c(sc5cc4c32)-c2sc(/C=C3\C(=O)c4ccccc4C3=C(C#N)C#N)cc2C6(c2ccc(CCCCCC)cc2)c2ccc(CCCCCC)cc2)cc1,"[0, 0, 6, 7, 8, 9, 1, 221, 7, 218, 217, 220, 217, 218, 7, 221]","[0, 0, 221, 7, 218, 217, 220, 217, 218, 7, 221, 1, 6, 7, 8, 9]","[[0, 0, 6, 7, 8, 9, 1, 221, 7, 218, 217, 220, 217, 218, 7, 221], [0, 0, 9, 6, 7, 8, 1, 221, 7, 218, 217, 220, 217, 218, 7, 221], [0, 0, 8, 9, 6, 7, 1, 221, 7, 218, 217, 220, 217, 218, 7, 221], [0, 0, 7, 8, 9, 6, 1, 221, 7, 218, 217, 220, 217, 218, 7, 221]]","[[0, 0, 221, 7, 218, 217, 220, 217, 218, 7, 221, 1, 6, 7, 8, 9], [0, 0, 221, 7, 218, 217, 220, 217, 218, 7, 221, 1, 9, 6, 7, 8], [0, 0, 221, 7, 218, 217, 220, 217, 218, 7, 221, 1, 8, 9, 6, 7], [0, 0, 221, 7, 218, 217, 220, 217, 218, 7, 221, 1, 7, 8, 9, 6]]",-5.25,-3.18,-5.51,-3.9,0.833,CF,16.0,,-1.0,130.0,-1.0,PEDOT:PSS,PDINO,,,10.9,10.42,0.92,17.3,65.5,CCCCCCc1ccc(C2(c3ccc(CCCCCC)cc3)c3cc(/C=C4\C(=O)c5ccccc5C4=C(C#N)C#N)sc3-c3sc4cc5c6c(sc5cc4c32)-c2sc(/C=C3\C(=O)c4ccccc4C3=C(C#N)C#N)cc2C6(c2ccc(CCCCCC)cc2)c2ccc(CCCCCC)cc2)cc1,{[][<]CCC[Si](CCC)(CCC)c1ccc(-c2c3cc(C)sc3c(-c3ccc([Si](CCC)(CCC)CCC)s3)c3ccsc23)s1[>][<]}{[>][<]c1ccsc1[>][<]}{[>][<]CCCCCCCCC(CCCCCC)Cn1nc2cc(F)c(F)cc2n1Cc1cccs1[>][]}
PBDB-T-2F,CCCCC(CC)Cc1sc(-c2c3cc(-c4ccc(-c5sc(-c6ccc(C)s6)c6c5C(=O)c5c(CC(CC)CCCC)sc(CC(CC)CCCC)c5C6=O)s4)sc3c(-c3cc(F)c(CC(CC)CCCC)s3)c3cc(C)sc23)cc1F,IT-4F,CCCCCCc1ccc(C2(c3ccc(CCCCCC)cc3)c3cc4c(cc3-c3sc5cc(/C=C6\C(=O)c7cc(F)c(F)cc7C6=C(C#N)C#N)sc5c32)C(c2ccc(CCCCCC)cc2)(c2ccc(CCCCCC)cc2)c2c-4sc3cc(/C=C4\C(=O)c5cc(F)c(F)cc5C4=C(C#N)C#N)sc23)cc1,"[0, 0, 0, 0, 99, 7, 100, 9, 1, 216, 79, 218, 220, 218, 79, 216]","[0, 0, 0, 0, 216, 79, 218, 220, 218, 79, 216, 1, 99, 7, 100, 9]","[[0, 0, 0, 0, 99, 7, 100, 9, 1, 216, 79, 218, 220, 218, 79, 216], [0, 0, 0, 0, 9, 99, 7, 100, 1, 216, 79, 218, 220, 218, 79, 216], [0, 0, 0, 0, 100, 9, 99, 7, 1, 216, 79, 218, 220, 218, 79, 216], [0, 0, 0, 0, 7, 100, 9, 99, 1, 216, 79, 218, 220, 218, 79, 216]]","[[0, 0, 0, 0, 216, 79, 218, 220, 218, 79, 216, 1, 99, 7, 100, 9], [0, 0, 0, 0, 216, 79, 218, 220, 218, 79, 216, 1, 9, 99, 7, 100], [0, 0, 0, 0, 216, 79, 218, 220, 218, 79, 216, 1, 100, 9, 99, 7], [0, 0, 0, 0, 216, 79, 218, 220, 218, 79, 216, 1, 7, 100, 9, 99]]",-5.47,-3.67,,-3.99,1.0,CB,10.0,,-1.0,100.0,100.0,PEDOT:PSS,PFN-Br,,,13.59,13.59,0.86,20.8,76.0,CCCCCCc1ccc(C2(c3ccc(CCCCCC)cc3)c3cc4c(cc3-c3sc5cc(/C=C6\C(=O)c7cc(F)c(F)cc7C6=C(C#N)C#N)sc5c32)C(c2ccc(CCCCCC)cc2)(c2ccc(CCCCCC)cc2)c2c-4sc3cc(/C=C4\C(=O)c5cc(F)c(F)cc5C4=C(C#N)C#N)sc23)cc1,{[][<]CCCCC(CC)Cc1sc(-c2c3cc(C)sc3c(-c3cc(F)c(CC(CC)CCCC)s3)c3ccsc23)cc1F[>][<]}{[>][<]c1ccsc1[>][<]}{[>][<]CCCCC(CC)Cc1sc(CC(CC)CCCC)c2c1C(=O)c1cscc1C2=OCc1cccs1[>][]}
PBDB-T-2F,CCCCC(CC)Cc1sc(-c2c3cc(-c4ccc(-c5sc(-c6ccc(C)s6)c6c5C(=O)c5c(CC(CC)CCCC)sc(CC(CC)CCCC)c5C6=O)s4)sc3c(-c3cc(F)c(CC(CC)CCCC)s3)c3cc(C)sc23)cc1F,IT-4Cl,CCCCCCc1ccc(C2(c3ccc(CCCCCC)cc3)c3cc4c(cc3-c3sc5cc(/C=C6\C(=O)c7cc(Cl)c(Cl)cc7C6=C(C#N)C#N)sc5c32)C(c2ccc(CCCCCC)cc2)(c2ccc(CCCCCC)cc2)c2c-4sc3cc(/C=C4\C(=O)c5cc(Cl)c(Cl)cc5C4=C(C#N)C#N)sc23)cc1,"[0, 0, 0, 0, 99, 7, 100, 9, 1, 230, 79, 218, 220, 218, 79, 230]","[0, 0, 0, 0, 230, 79, 218, 220, 218, 79, 230, 1, 99, 7, 100, 9]","[[0, 0, 0, 0, 99, 7, 100, 9, 1, 230, 79, 218, 220, 218, 79, 230], [0, 0, 0, 0, 9, 99, 7, 100, 1, 230, 79, 218, 220, 218, 79, 230], [0, 0, 0, 0, 100, 9, 99, 7, 1, 230, 79, 218, 220, 218, 79, 230], [0, 0, 0, 0, 7, 100, 9, 99, 1, 230, 79, 218, 220, 218, 79, 230]]","[[0, 0, 0, 0, 230, 79, 218, 220, 218, 79, 230, 1, 99, 7, 100, 9], [0, 0, 0, 0, 230, 79, 218, 220, 218, 79, 230, 1, 9, 99, 7, 100], [0, 0, 0, 0, 230, 79, 218, 220, 218, 79, 230, 1, 100, 9, 99, 7], [0, 0, 0, 0, 230, 79, 218, 220, 218, 79, 230, 1, 7, 100, 9, 99]]",-5.47,-3.67,-5.75,-4.09,1.0,CF,7.0,,-1.0,100.0,100.0,PEDOT:PSS,PFN-Br,,,12.67,12.67,0.78,22.25,73.0,CCCCCCc1ccc(C2(c3ccc(CCCCCC)cc3)c3cc4c(cc3-c3sc5cc(/C=C6\C(=O)c7cc(Cl)c(Cl)cc7C6=C(C#N)C#N)sc5c32)C(c2ccc(CCCCCC)cc2)(c2ccc(CCCCCC)cc2)c2c-4sc3cc(/C=C4\C(=O)c5cc(Cl)c(Cl)cc5C4=C(C#N)C#N)sc23)cc1,{[][<]CCCCC(CC)Cc1sc(-c2c3cc(C)sc3c(-c3cc(F)c(CC(CC)CCCC)s3)c3ccsc23)cc1F[>][<]}{[>][<]c1ccsc1[>][<]}{[>][<]CCCCC(CC)Cc1sc(CC(CC)CCCC)c2c1C(=O)c1cscc1C2=OCc1cccs1[>][]}
PBDB-T-2Cl,CCCCC(CC)Cc1sc(-c2c3cc(-c4ccc(-c5sc(-c6ccc(C)s6)c6c5C(=O)c5c(CC(CC)CCCC)sc(CC(CC)CCCC)c5C6=O)s4)sc3c(-c3cc(Cl)c(CC(CC)CCCC)s3)c3cc(C)sc23)cc1Cl,IT-4F,CCCCCCc1ccc(C2(c3ccc(CCCCCC)cc3)c3cc4c(cc3-c3sc5cc(/C=C6\C(=O)c7cc(F)c(F)cc7C6=C(C#N)C#N)sc5c32)C(c2ccc(CCCCCC)cc2)(c2ccc(CCCCCC)cc2)c2c-4sc3cc(/C=C4\C(=O)c5cc(F)c(F)cc5C4=C(C#N)C#N)sc23)cc1,"[0, 0, 0, 0, 138, 7, 100, 9, 1, 216, 79, 218, 220, 218, 79, 216]","[0, 0, 0, 0, 216, 79, 218, 220, 218, 79, 216, 1, 138, 7, 100, 9]","[[0, 0, 0, 0, 138, 7, 100, 9, 1, 216, 79, 218, 220, 218, 79, 216], [0, 0, 0, 0, 9, 138, 7, 100, 1, 216, 79, 218, 220, 218, 79, 216], [0, 0, 0, 0, 100, 9, 138, 7, 1, 216, 79, 218, 220, 218, 79, 216], [0, 0, 0, 0, 7, 100, 9, 138, 1, 216, 79, 218, 220, 218, 79, 216]]","[[0, 0, 0, 0, 216, 79, 218, 220, 218, 79, 216, 1, 138, 7, 100, 9], [0, 0, 0, 0, 216, 79, 218, 220, 218, 79, 216, 1, 9, 138, 7, 100], [0, 0, 0, 0, 216, 79, 218, 220, 218, 79, 216, 1, 100, 9, 138, 7], [0, 0, 0, 0, 216, 79, 218, 220, 218, 79, 216, 1, 7, 100, 9, 138]]",-5.51,-3.71,,-3.99,1.0,CB,10.0,,-1.0,100.0,100.0,PEDOT:PSS,PFN-Br,,,14.29,14.29,0.89,20.58,78.0,CCCCCCc1ccc(C2(c3ccc(CCCCCC)cc3)c3cc4c(cc3-c3sc5cc(/C=C6\C(=O)c7cc(F)c(F)cc7C6=C(C#N)C#N)sc5c32)C(c2ccc(CCCCCC)cc2)(c2ccc(CCCCCC)cc2)c2c-4sc3cc(/C=C4\C(=O)c5cc(F)c(F)cc5C4=C(C#N)C#N)sc23)cc1,{[][<]CCCCC(CC)Cc1sc(-c2c3cc(C)sc3c(-c3cc(Cl)c(CC(CC)CCCC)s3)c3ccsc23)cc1Cl[>][<]}{[>][<]c1ccsc1[>][<]}{[>][<]CCCCC(CC)Cc1sc(CC(CC)CCCC)c2c1C(=O)c1cscc1C2=OCc1cccs1[>][]}
PBDB-T-2Cl,CCCCC(CC)Cc1sc(-c2c3cc(-c4ccc(-c5sc(-c6ccc(C)s6)c6c5C(=O)c5c(CC(CC)CCCC)sc(CC(CC)CCCC)c5C6=O)s4)sc3c(-c3cc(Cl)c(CC(CC)CCCC)s3)c3cc(C)sc23)cc1Cl,IT-4Cl,CCCCCCc1ccc(C2(c3ccc(CCCCCC)cc3)c3cc4c(cc3-c3sc5cc(/C=C6\C(=O)c7cc(Cl)c(Cl)cc7C6=C(C#N)C#N)sc5c32)C(c2ccc(CCCCCC)cc2)(c2ccc(CCCCCC)cc2)c2c-4sc3cc(/C=C4\C(=O)c5cc(Cl)c(Cl)cc5C4=C(C#N)C#N)sc23)cc1,"[0, 0, 0, 0, 138, 7, 100, 9, 1, 230, 79, 218, 220, 218, 79, 230]","[0, 0, 0, 0, 230, 79, 218, 220, 218, 79, 230, 1, 138, 7, 100, 9]","[[0, 0, 0, 0, 138, 7, 100, 9, 1, 230, 79, 218, 220, 218, 79, 230], [0, 0, 0, 0, 9, 138, 7, 100, 1, 230, 79, 218, 220, 218, 79, 230], [0, 0, 0, 0, 100, 9, 138, 7, 1, 230, 79, 218, 220, 218, 79, 230], [0, 0, 0, 0, 7, 100, 9, 138, 1, 230, 79, 218, 220, 218, 79, 230]]","[[0, 0, 0, 0, 230, 79, 218, 220, 218, 79, 230, 1, 138, 7, 100, 9], [0, 0, 0, 0, 230, 79, 218, 220, 218, 79, 230, 1, 9, 138, 7, 100], [0, 0, 0, 0, 230, 79, 218, 220, 218, 79, 230, 1, 100, 9, 138, 7], [0, 0, 0, 0, 230, 79, 218, 220, 218, 79, 230, 1, 7, 100, 9, 138]]",-5.51,-3.71,-5.75,-4.09,1.0,CF,7.0,,-1.0,100.0,100.0,PEDOT:PSS,PFN-Br,,,13.37,13.19,0.81,22.01,74.0,CCCCCCc1ccc(C2(c3ccc(CCCCCC)cc3)c3cc4c(cc3-c3sc5cc(/C=C6\C(=O)c7cc(Cl)c(Cl)cc7C6=C(C#N)C#N)sc5c32)C(c2ccc(CCCCCC)cc2)(c2ccc(CCCCCC)cc2)c2c-4sc3cc(/C=C4\C(=O)c5cc(Cl)c(Cl)cc5C4=C(C#N)C#N)sc23)cc1,{[][<]CCCCC(CC)Cc1sc(-c2c3cc(C)sc3c(-c3cc(Cl)c(CC(CC)CCCC)s3)c3ccsc23)cc1Cl[>][<]}{[>][<]c1ccsc1[>][<]}{[>][<]CCCCC(CC)Cc1sc(CC(CC)CCCC)c2c1C(=O)c1cscc1C2=OCc1cccs1[>][]}
P1,CCCCCCCCCCCCSOc1c2cc(-c3ccc(-c4ccc(-c5ccc(C)s5)c5nsnc45)s3)sc2c(OSCCCCCCCCCCCC)c2cc(C)sc12,IT-4F,CCCCCCc1ccc(C2(c3ccc(CCCCCC)cc3)c3cc4c(cc3-c3sc5cc(/C=C6\C(=O)c7cc(F)c(F)cc7C6=C(C#N)C#N)sc5c32)C(c2ccc(CCCCCC)cc2)(c2ccc(CCCCCC)cc2)c2c-4sc3cc(/C=C4\C(=O)c5cc(F)c(F)cc5C4=C(C#N)C#N)sc23)cc1,"[0, 0, 0, 0, 39, 7, 56, 9, 1, 216, 79, 218, 220, 218, 79, 216]","[0, 0, 0, 0, 216, 79, 218, 220, 218, 79, 216, 1, 39, 7, 56, 9]","[[0, 0, 0, 0, 39, 7, 56, 9, 1, 216, 79, 218, 220, 218, 79, 216], [0, 0, 0, 0, 9, 39, 7, 56, 1, 216, 79, 218, 220, 218, 79, 216], [0, 0, 0, 0, 56, 9, 39, 7, 1, 216, 79, 218, 220, 218, 79, 216], [0, 0, 0, 0, 7, 56, 9, 39, 1, 216, 79, 218, 220, 218, 79, 216]]","[[0, 0, 0, 0, 216, 79, 218, 220, 218, 79, 216, 1, 39, 7, 56, 9], [0, 0, 0, 0, 216, 79, 218, 220, 218, 79, 216, 1, 9, 39, 7, 56], [0, 0, 0, 0, 216, 79, 218, 220, 218, 79, 216, 1, 56, 9, 39, 7], [0, 0, 0, 0, 216, 79, 218, 220, 218, 79, 216, 1, 7, 56, 9, 39]]",-5.51,-3.59,-5.66,-4.14,1.0,CB,18.0,DIO,0.5,,-1.0,PEDOT:PSS,PFN-Br,0.000151,0.000412,11.5,11.5,0.896,20.05,64.0,CCCCCCc1ccc(C2(c3ccc(CCCCCC)cc3)c3cc4c(cc3-c3sc5cc(/C=C6\C(=O)c7cc(F)c(F)cc7C6=C(C#N)C#N)sc5c32)C(c2ccc(CCCCCC)cc2)(c2ccc(CCCCCC)cc2)c2c-4sc3cc(/C=C4\C(=O)c5cc(F)c(F)cc5C4=C(C#N)C#N)sc23)cc1,{[][<]CCCCCCCCCCCCSOc1c2cc(C)sc2c(OSCCCCCCCCCCCC)c2ccsc12[>][<]}{[>][<]c1ccsc1[>][<]}{[>][<]c1ccc2nsnc2c1Cc1cccs1[>][]}
P2,CCCCCCCCCCOC(=O)c1cc(C)sc1-c1ccc(-c2sc(-c3cc4c(-c5cc(F)c(SCC(CC)CCCC)s5)c5sc(C)cc5c(-c5cc(F)c(CCCC(CC)CCCC)s5)c4s3)cc2C(=O)OCCCCCCCCCC)s1,IT-4F,CCCCCCc1ccc(C2(c3ccc(CCCCCC)cc3)c3cc4c(cc3-c3sc5cc(/C=C6\C(=O)c7cc(F)c(F)cc7C6=C(C#N)C#N)sc5c32)C(c2ccc(CCCCCC)cc2)(c2ccc(CCCCCC)cc2)c2c-4sc3cc(/C=C4\C(=O)c5cc(F)c(F)cc5C4=C(C#N)C#N)sc23)cc1,"[0, 0, 0, 0, 200, 201, 7, 202, 1, 216, 79, 218, 220, 218, 79, 216]","[0, 0, 0, 0, 216, 79, 218, 220, 218, 79, 216, 1, 200, 201, 7, 202]","[[0, 0, 0, 0, 200, 201, 7, 202, 1, 216, 79, 218, 220, 218, 79, 216], [0, 0, 0, 0, 202, 200, 201, 7, 1, 216, 79, 218, 220, 218, 79, 216], [0, 0, 0, 0, 7, 202, 200, 201, 1, 216, 79, 218, 220, 218, 79, 216], [0, 0, 0, 0, 201, 7, 202, 200, 1, 216, 79, 218, 220, 218, 79, 216]]","[[0, 0, 0, 0, 216, 79, 218, 220, 218, 79, 216, 1, 200, 201, 7, 202], [0, 0, 0, 0, 216, 79, 218, 220, 218, 79, 216, 1, 202, 200, 201, 7], [0, 0, 0, 0, 216, 79, 218, 220, 218, 79, 216, 1, 7, 202, 200, 201], [0, 0, 0, 0, 216, 79, 218, 220, 218, 79, 216, 1, 201, 7, 202, 200]]",-5.5,-3.59,-5.66,-4.14,1.0,CB,,DIO,0.5,100.0,150.0,MoOx,ZnO,0.000346,0.000395,14.2,14.19,0.9,20.74,76.0,CCCCCCc1ccc(C2(c3ccc(CCCCCC)cc3)c3cc4c(cc3-c3sc5cc(/C=C6\C(=O)c7cc(F)c(F)cc7C6=C(C#N)C#N)sc5c32)C(c2ccc(CCCCCC)cc2)(c2ccc(CCCCCC)cc2)c2c-4sc3cc(/C=C4\C(=O)c5cc(F)c(F)cc5C4=C(C#N)C#N)sc23)cc1,{[][<]CCCCC(CC)CCCc1sc(-c2c3cc(C)sc3c(-c3cc(F)c(SCC(CC)CCCC)s3)c3ccsc23)cc1F[>][<]}{[>][<]CCCCCCCCCCOC(=O)c1ccsc1[>][<]}{[>][<]c1ccsc1CCCCCCCCCCOC(=O)c1csc(C)c1[>][]}
P3,CCCCC(CC)CSc1sc(-c2c3cc(-c4cc(C(=O)OCCC(C)CCCC(C)C)c(-c5ccc(-c6sc(C)cc6C(=O)OCCC(C)CCCC(C)C)s5)s4)sc3c(-c3cc(F)c(SCC(CC)CCCC)s3)c3cc(C)sc23)cc1F,IT-4F,CCCCCCc1ccc(C2(c3ccc(CCCCCC)cc3)c3cc4c(cc3-c3sc5cc(/C=C6\C(=O)c7cc(F)c(F)cc7C6=C(C#N)C#N)sc5c32)C(c2ccc(CCCCCC)cc2)(c2ccc(CCCCCC)cc2)c2c-4sc3cc(/C=C4\C(=O)c5cc(F)c(F)cc5C4=C(C#N)C#N)sc23)cc1,"[0, 0, 0, 0, 27, 203, 7, 204, 1, 216, 79, 218, 220, 218, 79, 216]","[0, 0, 0, 0, 216, 79, 218, 220, 218, 79, 216, 1, 27, 203, 7, 204]","[[0, 0, 0, 0, 27, 203, 7, 204, 1, 216, 79, 218, 220, 218, 79, 216], [0, 0, 0, 0, 204, 27, 203, 7, 1, 216, 79, 218, 220, 218, 79, 216], [0, 0, 0, 0, 7, 204, 27, 203, 1, 216, 79, 218, 220, 218, 79, 216], [0, 0, 0, 0, 203, 7, 204, 27, 1, 216, 79, 218, 220, 218, 79, 216]]","[[0, 0, 0, 0, 216, 79, 218, 220, 218, 79, 216, 1, 27, 203, 7, 204], [0, 0, 0, 0, 216, 79, 218, 220, 218, 79, 216, 1, 204, 27, 203, 7], [0, 0, 0, 0, 216, 79, 218, 220, 218, 79, 216, 1, 7, 204, 27, 203], [0, 0, 0, 0, 216, 79, 218, 220, 218, 79, 216, 1, 203, 7, 204, 27]]",-5.54,-3.6,-5.66,-4.14,1.0,CB,18.0,DIO,0.5,,-1.0,PEDOT:PSS,PFN-Br,6.32e-05,0.000235,11.2,11.2,0.904,20.31,61.0,CCCCCCc1ccc(C2(c3ccc(CCCCCC)cc3)c3cc4c(cc3-c3sc5cc(/C=C6\C(=O)c7cc(F)c(F)cc7C6=C(C#N)C#N)sc5c32)C(c2ccc(CCCCCC)cc2)(c2ccc(CCCCCC)cc2)c2c-4sc3cc(/C=C4\C(=O)c5cc(F)c(F)cc5C4=C(C#N)C#N)sc23)cc1,{[][<]CCCCC(CC)CSc1sc(-c2c3cc(C)sc3c(-c3cc(F)c(SCC(CC)CCCC)s3)c3ccsc23)cc1F[>][<]}{[>][<]CC(C)CCCC(C)CCOC(=O)c1ccsc1[>][<]}{[>][<]c1ccsc1Cc1cc(C(=O)OCCC(C)CCCC(C)C)cs1[>][]}
PBDB-T-SF,CCCCC(CC)Cc1sc(-c2c3cc(-c4ccc(-c5sc(-c6cccs6)c6c5C(=O)c5c(CC(CC)CCCC)sc(CC(CC)CCCC)c5C6=O)s4)sc3c(-c3cc(F)c(CC(CC)CCCC)s3)c3cc(C)sc23)cc1F,NCBDT-4Cl,CCCCCCCCc1c2sc3c(c2c(CCCCCCCC)c2sc4c(c12)C(c1ccc(CCCCCC)cc1)(c1ccc(CCCCCC)cc1)c1cc(C=C2C(=O)c5cc(Cl)c(Cl)cc5C2=C(C#N)C#N)sc1-4)C(c1ccc(CCCCCC)cc1)(c1ccc(CCCCCC)cc1)c1cc(C=C2C(=O)c4cc(Cl)c(Cl)cc4C2=C(C#N)C#N)sc1-3,"[0, 0, 0, 0, 99, 7, 100, 7, 1, 230, 7, 218, 369, 218, 7, 230]","[0, 0, 0, 0, 230, 7, 218, 369, 218, 7, 230, 1, 99, 7, 100, 7]","[[0, 0, 0, 0, 99, 7, 100, 7, 1, 230, 7, 218, 369, 218, 7, 230], [0, 0, 0, 0, 7, 99, 7, 100, 1, 230, 7, 218, 369, 218, 7, 230], [0, 0, 0, 0, 100, 7, 99, 7, 1, 230, 7, 218, 369, 218, 7, 230], [0, 0, 0, 0, 7, 100, 7, 99, 1, 230, 7, 218, 369, 218, 7, 230]]","[[0, 0, 0, 0, 230, 7, 218, 369, 218, 7, 230, 1, 99, 7, 100, 7], [0, 0, 0, 0, 230, 7, 218, 369, 218, 7, 230, 1, 7, 99, 7, 100], [0, 0, 0, 0, 230, 7, 218, 369, 218, 7, 230, 1, 100, 7, 99, 7], [0, 0, 0, 0, 230, 7, 218, 369, 218, 7, 230, 1, 7, 100, 7, 99]]",-5.42,-3.64,-5.6,-4.02,1.0,CF,,DIO,0.2,110.0,110.0,PEDOT:PSS,PDINO,,,14.1,14.13,0.851,22.35,74.3,CCCCCCCCc1c2sc3c(c2c(CCCCCCCC)c2sc4c(c12)C(c1ccc(CCCCCC)cc1)(c1ccc(CCCCCC)cc1)c1cc(C=C2C(=O)c5cc(Cl)c(Cl)cc5C2=C(C#N)C#N)sc1-4)C(c1ccc(CCCCCC)cc1)(c1ccc(CCCCCC)cc1)c1cc(C=C2C(=O)c4cc(Cl)c(Cl)cc4C2=C(C#N)C#N)sc1-3,{[][<]CCCCC(CC)Cc1sc(-c2c3cc(C)sc3c(-c3cc(F)c(CC(CC)CCCC)s3)c3ccsc23)cc1F[>][<]}{[>][<]c1ccsc1[>][<]}{[>][<]CCCCC(CC)Cc1sc(CC(CC)CCCC)c2c1C(=O)c1cscc1C2=Oc1ccsc1[>][]}
PM6,CCCCC(CC)Cc1sc(-c2c3cc(-c4ccc(-c5sc(-c6ccc(C)s6)c6c5C(=O)c5c(CC(CC)CCCC)sc(CC(CC)CCCC)c5C6=O)s4)sc3c(-c3cc(F)c(CC(CC)CCCC)s3)c3cc(C)sc23)cc1F,Y6,CCCCCCCCCCCc1c(/C=C2\C(=O)c3cc(F)c(F)cc3C2=C(C#N)C#N)sc2c1sc1c3c4nsnc4c4c5sc6c(CCCCCCCCCCC)c(/C=C7\C(=O)c8cc(F)c(F)cc8C7=C(C#N)C#N)sc6c5n(CC(CC)CCCC)c4c3n(CC(CC)CCCC)c21,"[0, 0, 0, 0, 0, 0, 99, 7, 100, 9, 1, 216, 88, 346, 88, 216]","[0, 0, 0, 0, 0, 0, 216, 88, 346, 88, 216, 1, 99, 7, 100, 9]","[[0, 0, 0, 0, 0, 0, 99, 7, 100, 9, 1, 216, 88, 346, 88, 216], [0, 0, 0, 0, 0, 0, 9, 99, 7, 100, 1, 216, 88, 346, 88, 216], [0, 0, 0, 0, 0, 0, 100, 9, 99, 7, 1, 216, 88, 346, 88, 216], [0, 0, 0, 0, 0, 0, 7, 100, 9, 99, 1, 216, 88, 346, 88, 216]]","[[0, 0, 0, 0, 0, 0, 216, 88, 346, 88, 216, 1, 99, 7, 100, 9], [0, 0, 0, 0, 0, 0, 216, 88, 346, 88, 216, 1, 9, 99, 7, 100], [0, 0, 0, 0, 0, 0, 216, 88, 346, 88, 216, 1, 100, 9, 99, 7], [0, 0, 0, 0, 0, 0, 216, 88, 346, 88, 216, 1, 7, 100, 9, 99]]",-5.56,-3.5,-5.65,-4.1,0.833,CF,,CN,0.5,150.0,110.0,PEDOT:PSS,PDINO,0.0002,0.00059,15.7,15.71,0.83,25.3,74.8,CCCCCCCCCCCc1c(/C=C2\C(=O)c3cc(F)c(F)cc3C2=C(C#N)C#N)sc2c1sc1c3c4nsnc4c4c5sc6c(CCCCCCCCCCC)c(/C=C7\C(=O)c8cc(F)c(F)cc8C7=C(C#N)C#N)sc6c5n(CC(CC)CCCC)c4c3n(CC(CC)CCCC)c21,{[][<]CCCCC(CC)Cc1sc(-c2c3cc(C)sc3c(-c3cc(F)c(CC(CC)CCCC)s3)c3ccsc23)cc1F[>][<]}{[>][<]c1ccsc1[>][<]}{[>][<]CCCCC(CC)Cc1sc(CC(CC)CCCC)c2c1C(=O)c1cscc1C2=OCc1cccs1[>][]}
PBDB-T,CCCCC(CC)Cc1ccc(-c2c3cc(-c4ccc(-c5sc(-c6ccc(C)s6)c6c5C(=O)c5c(CC(CC)CCCC)sc(CC(CC)CCCC)c5C6=O)s4)sc3c(-c3ccc(CC(CC)CCCC)s3)c3cc(C)sc23)s1,ITC6-IC,CCCCCCc1ccc(C2(c3ccc(CCCCCC)cc3)c3cc4c(cc3-c3sc5c(CCCCCC)c(/C=C6\C(=O)c7ccccc7C6=C(C#N)C#N)sc5c32)C(c2ccc(CCCCCC)cc2)(c2ccc(CCCCCC)cc2)c2c-4sc3c(CCCCCC)c(/C=C4\C(=O)c5ccccc5C4=C(C#N)C#N)sc23)cc1,"[0, 0, 0, 0, 49, 7, 100, 9, 1, 221, 117, 218, 220, 218, 117, 221]","[0, 0, 0, 0, 221, 117, 218, 220, 218, 117, 221, 1, 49, 7, 100, 9]","[[0, 0, 0, 0, 49, 7, 100, 9, 1, 221, 117, 218, 220, 218, 117, 221], [0, 0, 0, 0, 9, 49, 7, 100, 1, 221, 117, 218, 220, 218, 117, 221], [0, 0, 0, 0, 100, 9, 49, 7, 1, 221, 117, 218, 220, 218, 117, 221], [0, 0, 0, 0, 7, 100, 9, 49, 1, 221, 117, 218, 220, 218, 117, 221]]","[[0, 0, 0, 0, 221, 117, 218, 220, 218, 117, 221, 1, 49, 7, 100, 9], [0, 0, 0, 0, 221, 117, 218, 220, 218, 117, 221, 1, 9, 49, 7, 100], [0, 0, 0, 0, 221, 117, 218, 220, 218, 117, 221, 1, 100, 9, 49, 7], [0, 0, 0, 0, 221, 117, 218, 220, 218, 117, 221, 1, 7, 100, 9, 49]]",,,-5.73,-3.92,1.0,CB,12.5,,-1.0,110.0,125.0,MoOx,ZnO,0.000263,0.000193,11.61,11.62,0.97,16.41,73.0,CCCCCCc1ccc(C2(c3ccc(CCCCCC)cc3)c3cc4c(cc3-c3sc5c(CCCCCC)c(/C=C6\C(=O)c7ccccc7C6=C(C#N)C#N)sc5c32)C(c2ccc(CCCCCC)cc2)(c2ccc(CCCCCC)cc2)c2c-4sc3c(CCCCCC)c(/C=C4\C(=O)c5ccccc5C4=C(C#N)C#N)sc23)cc1,{[][<]CCCCC(CC)Cc1ccc(-c2c3cc(C)sc3c(-c3ccc(CC(CC)CCCC)s3)c3ccsc23)s1[>][<]}{[>][<]c1ccsc1[>][<]}{[>][<]CCCCC(CC)Cc1sc(CC(CC)CCCC)c2c1C(=O)c1cscc1C2=OCc1cccs1[>][]}
J71,CCCCCCCCC(CCCCCC)Cn1nc2c(-c3ccc(C)s3)c(F)c(F)c(-c3ccc(-c4cc5c(-c6ccc([Si](CCC)(CCC)CCC)s6)c6sc(C)cc6c(-c6ccc([Si](CCC)(CCC)CCC)s6)c5s4)s3)c2n1,ITC6-IC,CCCCCCc1ccc(C2(c3ccc(CCCCCC)cc3)c3cc4c(cc3-c3sc5c(CCCCCC)c(/C=C6\C(=O)c7ccccc7C6=C(C#N)C#N)sc5c32)C(c2ccc(CCCCCC)cc2)(c2ccc(CCCCCC)cc2)c2c-4sc3c(CCCCCC)c(/C=C4\C(=O)c5ccccc5C4=C(C#N)C#N)sc23)cc1,"[0, 0, 0, 0, 6, 7, 8, 9, 1, 221, 117, 218, 220, 218, 117, 221]","[0, 0, 0, 0, 221, 117, 218, 220, 218, 117, 221, 1, 6, 7, 8, 9]","[[0, 0, 0, 0, 6, 7, 8, 9, 1, 221, 117, 218, 220, 218, 117, 221], [0, 0, 0, 0, 9, 6, 7, 8, 1, 221, 117, 218, 220, 218, 117, 221], [0, 0, 0, 0, 8, 9, 6, 7, 1, 221, 117, 218, 220, 218, 117, 221], [0, 0, 0, 0, 7, 8, 9, 6, 1, 221, 117, 218, 220, 218, 117, 221]]","[[0, 0, 0, 0, 221, 117, 218, 220, 218, 117, 221, 1, 6, 7, 8, 9], [0, 0, 0, 0, 221, 117, 218, 220, 218, 117, 221, 1, 9, 6, 7, 8], [0, 0, 0, 0, 221, 117, 218, 220, 218, 117, 221, 1, 8, 9, 6, 7], [0, 0, 0, 0, 221, 117, 218, 220, 218, 117, 221, 1, 7, 8, 9, 6]]",,,,,,CF,12.0,,-1.0,106.0,150.0,PEDOT:PSS,PDINO,,,12.08,12.07,0.979,18.57,66.41,CCCCCCc1ccc(C2(c3ccc(CCCCCC)cc3)c3cc4c(cc3-c3sc5c(CCCCCC)c(/C=C6\C(=O)c7ccccc7C6=C(C#N)C#N)sc5c32)C(c2ccc(CCCCCC)cc2)(c2ccc(CCCCCC)cc2)c2c-4sc3c(CCCCCC)c(/C=C4\C(=O)c5ccccc5C4=C(C#N)C#N)sc23)cc1,{[][<]CCC[Si](CCC)(CCC)c1ccc(-c2c3cc(C)sc3c(-c3ccc([Si](CCC)(CCC)CCC)s3)c3ccsc23)s1[>][<]}{[>][<]c1ccsc1[>][<]}{[>][<]CCCCCCCCC(CCCCCC)Cn1nc2cc(F)c(F)cc2n1Cc1cccs1[>][]}
PBDBT-2F,CCCCC(CC)Cc1sc(-c2c3cc(-c4ccc(-c5sc(-c6ccc(C)s6)c6c5C(=O)c5c(CC(CC)CCCC)sc(CC(CC)CCCC)c5C6=O)s4)sc3c(-c3cc(F)c(CC(CC)CCCC)s3)c3cc(C)sc23)cc1F,IT-4F,CCCCCCc1ccc(C2(c3ccc(CCCCCC)cc3)c3cc4c(cc3-c3sc5cc(/C=C6\C(=O)c7cc(F)c(F)cc7C6=C(C#N)C#N)sc5c32)C(c2ccc(CCCCCC)cc2)(c2ccc(CCCCCC)cc2)c2c-4sc3cc(/C=C4\C(=O)c5cc(F)c(F)cc5C4=C(C#N)C#N)sc23)cc1,"[0, 0, 0, 0, 99, 7, 100, 9, 1, 216, 79, 218, 220, 218, 79, 216]","[0, 0, 0, 0, 216, 79, 218, 220, 218, 79, 216, 1, 99, 7, 100, 9]","[[0, 0, 0, 0, 99, 7, 100, 9, 1, 216, 79, 218, 220, 218, 79, 216], [0, 0, 0, 0, 9, 99, 7, 100, 1, 216, 79, 218, 220, 218, 79, 216], [0, 0, 0, 0, 100, 9, 99, 7, 1, 216, 79, 218, 220, 218, 79, 216], [0, 0, 0, 0, 7, 100, 9, 99, 1, 216, 79, 218, 220, 218, 79, 216]]","[[0, 0, 0, 0, 216, 79, 218, 220, 218, 79, 216, 1, 99, 7, 100, 9], [0, 0, 0, 0, 216, 79, 218, 220, 218, 79, 216, 1, 9, 99, 7, 100], [0, 0, 0, 0, 216, 79, 218, 220, 218, 79, 216, 1, 100, 9, 99, 7], [0, 0, 0, 0, 216, 79, 218, 220, 218, 79, 216, 1, 7, 100, 9, 99]]",-5.5,-3.75,-5.64,-4.06,1.0,CB,20.0,DIO,0.5,100.0,-1.0,PEDOT:PSS,PFN-Br,0.000226,6.27e-05,13.37,13.33,0.86,20.8,74.5,CCCCCCc1ccc(C2(c3ccc(CCCCCC)cc3)c3cc4c(cc3-c3sc5cc(/C=C6\C(=O)c7cc(F)c(F)cc7C6=C(C#N)C#N)sc5c32)C(c2ccc(CCCCCC)cc2)(c2ccc(CCCCCC)cc2)c2c-4sc3cc(/C=C4\C(=O)c5cc(F)c(F)cc5C4=C(C#N)C#N)sc23)cc1,{[][<]CCCCC(CC)Cc1sc(-c2c3cc(C)sc3c(-c3cc(F)c(CC(CC)CCCC)s3)c3ccsc23)cc1F[>][<]}{[>][<]c1ccsc1[>][<]}{[>][<]CCCCC(CC)Cc1sc(CC(CC)CCCC)c2c1C(=O)c1cscc1C2=OCc1cccs1[>][]}
PBDBT-2F,CCCCC(CC)Cc1sc(-c2c3cc(-c4ccc(-c5sc(-c6ccc(C)s6)c6c5C(=O)c5c(CC(CC)CCCC)sc(CC(CC)CCCC)c5C6=O)s4)sc3c(-c3cc(F)c(CC(CC)CCCC)s3)c3cc(C)sc23)cc1F,ITIC,CCCCCCc1ccc(C2(c3ccc(CCCCCC)cc3)c3cc4c(cc3-c3sc5cc(/C=C6\C(=O)c7ccccc7C6=C(C#N)C#N)sc5c32)C(c2ccc(CCCCCC)cc2)(c2ccc(CCCCCC)cc2)c2c-4sc3cc(/C=C4\C(=O)c5ccccc5C4=C(C#N)C#N)sc23)cc1,"[0, 0, 0, 0, 99, 7, 100, 9, 1, 221, 79, 218, 220, 218, 79, 221]","[0, 0, 0, 0, 221, 79, 218, 220, 218, 79, 221, 1, 99, 7, 100, 9]","[[0, 0, 0, 0, 99, 7, 100, 9, 1, 221, 79, 218, 220, 218, 79, 221], [0, 0, 0, 0, 9, 99, 7, 100, 1, 221, 79, 218, 220, 218, 79, 221], [0, 0, 0, 0, 100, 9, 99, 7, 1, 221, 79, 218, 220, 218, 79, 221], [0, 0, 0, 0, 7, 100, 9, 99, 1, 221, 79, 218, 220, 218, 79, 221]]","[[0, 0, 0, 0, 221, 79, 218, 220, 218, 79, 221, 1, 99, 7, 100, 9], [0, 0, 0, 0, 221, 79, 218, 220, 218, 79, 221, 1, 9, 99, 7, 100], [0, 0, 0, 0, 221, 79, 218, 220, 218, 79, 221, 1, 100, 9, 99, 7], [0, 0, 0, 0, 221, 79, 218, 220, 218, 79, 221, 1, 7, 100, 9, 99]]",-5.5,-3.75,-5.62,-3.87,1.0,CB,20.0,DIO,0.5,100.0,-1.0,PEDOT:PSS,PFN-Br,0.000114,0.000232,10.64,10.64,1.0,16.1,66.07,CCCCCCc1ccc(C2(c3ccc(CCCCCC)cc3)c3cc4c(cc3-c3sc5cc(/C=C6\C(=O)c7ccccc7C6=C(C#N)C#N)sc5c32)C(c2ccc(CCCCCC)cc2)(c2ccc(CCCCCC)cc2)c2c-4sc3cc(/C=C4\C(=O)c5ccccc5C4=C(C#N)C#N)sc23)cc1,{[][<]CCCCC(CC)Cc1sc(-c2c3cc(C)sc3c(-c3cc(F)c(CC(CC)CCCC)s3)c3ccsc23)cc1F[>][<]}{[>][<]c1ccsc1[>][<]}{[>][<]CCCCC(CC)Cc1sc(CC(CC)CCCC)c2c1C(=O)c1cscc1C2=OCc1cccs1[>][]}
PBDB-T,CCCCC(CC)Cc1ccc(-c2c3cc(-c4ccc(-c5sc(-c6ccc(C)s6)c6c5C(=O)c5c(CC(CC)CCCC)sc(CC(CC)CCCC)c5C6=O)s4)sc3c(-c3ccc(CC(CC)CCCC)s3)c3cc(C)sc23)s1,ATT-6,CCCCCCCCOC(=O)c1cc2c(/C=c3/sc(=C(C#N)C#N)n(CC)c3=O)sc(-c3cc4c(s3)-c3cc5c(cc3C4(c3cccc(CCCCCC)c3)c3cccc(CCCCCC)c3)-c3sc(-c4sc(/C=c6/sc(=C(C#N)C#N)n(CC)c6=O)c6cc(C(=O)OCCCCCCCC)sc46)cc3C5(c3cccc(CCCCCC)c3)c3cccc(CCCCCC)c3)c2s1,"[0, 0, 49, 7, 100, 9, 1, 235, 335, 7, 227, 220, 227, 7, 335, 235]","[0, 0, 235, 335, 7, 227, 220, 227, 7, 335, 235, 1, 49, 7, 100, 9]","[[0, 0, 49, 7, 100, 9, 1, 235, 335, 7, 227, 220, 227, 7, 335, 235], [0, 0, 9, 49, 7, 100, 1, 235, 335, 7, 227, 220, 227, 7, 335, 235], [0, 0, 100, 9, 49, 7, 1, 235, 335, 7, 227, 220, 227, 7, 335, 235], [0, 0, 7, 100, 9, 49, 1, 235, 335, 7, 227, 220, 227, 7, 335, 235]]","[[0, 0, 235, 335, 7, 227, 220, 227, 7, 335, 235, 1, 49, 7, 100, 9], [0, 0, 235, 335, 7, 227, 220, 227, 7, 335, 235, 1, 9, 49, 7, 100], [0, 0, 235, 335, 7, 227, 220, 227, 7, 335, 235, 1, 100, 9, 49, 7], [0, 0, 235, 335, 7, 227, 220, 227, 7, 335, 235, 1, 7, 100, 9, 49]]",-5.33,-3.16,-5.45,-3.61,1.0,CF,15.0,,-1.0,,160.0,PEDOT:PSS,PDINO,5.37e-05,2.44e-05,8.22,8.36,0.96,14.66,59.37,CCCCCCCCOC(=O)c1cc2c(/C=c3/sc(=C(C#N)C#N)n(CC)c3=O)sc(-c3cc4c(s3)-c3cc5c(cc3C4(c3cccc(CCCCCC)c3)c3cccc(CCCCCC)c3)-c3sc(-c4sc(/C=c6/sc(=C(C#N)C#N)n(CC)c6=O)c6cc(C(=O)OCCCCCCCC)sc46)cc3C5(c3cccc(CCCCCC)c3)c3cccc(CCCCCC)c3)c2s1,{[][<]CCCCC(CC)Cc1ccc(-c2c3cc(C)sc3c(-c3ccc(CC(CC)CCCC)s3)c3ccsc23)s1[>][<]}{[>][<]c1ccsc1[>][<]}{[>][<]CCCCC(CC)Cc1sc(CC(CC)CCCC)c2c1C(=O)c1cscc1C2=OCc1cccs1[>][]}
PBDB-T,CCCCC(CC)Cc1ccc(-c2c3cc(-c4ccc(-c5sc(-c6ccc(C)s6)c6c5C(=O)c5c(CC(CC)CCCC)sc(CC(CC)CCCC)c5C6=O)s4)sc3c(-c3ccc(CC(CC)CCCC)s3)c3cc(C)sc23)s1,ATT-7,CCCCCCCCOC(=O)c1cc2c(/C=C3\C(=O)c4ccccc4C3=C(C#N)C#N)sc(-c3cc4c(s3)-c3cc5c(cc3C4(c3cccc(OCCCCCC)c3)c3cccc(OCCCCCC)c3)-c3sc(-c4sc(/C=C6\C(=O)c7ccccc7C6=C(C#N)C#N)c6cc(C(=O)OCCCCCCCC)sc46)cc3C5(c3cccc(OCCCCCC)c3)c3cccc(OCCCCCC)c3)c2s1,"[0, 0, 49, 7, 100, 9, 1, 221, 335, 7, 350, 220, 350, 7, 335, 221]","[0, 0, 221, 335, 7, 350, 220, 350, 7, 335, 221, 1, 49, 7, 100, 9]","[[0, 0, 49, 7, 100, 9, 1, 221, 335, 7, 350, 220, 350, 7, 335, 221], [0, 0, 9, 49, 7, 100, 1, 221, 335, 7, 350, 220, 350, 7, 335, 221], [0, 0, 100, 9, 49, 7, 1, 221, 335, 7, 350, 220, 350, 7, 335, 221], [0, 0, 7, 100, 9, 49, 1, 221, 335, 7, 350, 220, 350, 7, 335, 221]]","[[0, 0, 221, 335, 7, 350, 220, 350, 7, 335, 221, 1, 49, 7, 100, 9], [0, 0, 221, 335, 7, 350, 220, 350, 7, 335, 221, 1, 9, 49, 7, 100], [0, 0, 221, 335, 7, 350, 220, 350, 7, 335, 221, 1, 100, 9, 49, 7], [0, 0, 221, 335, 7, 350, 220, 350, 7, 335, 221, 1, 7, 100, 9, 49]]",-5.33,-3.16,-5.48,-3.66,1.0,CF,15.0,,-1.0,,160.0,PEDOT:PSS,PDINO,7.25e-05,5.35e-05,10.12,10.34,0.97,15.99,66.67,CCCCCCCCOC(=O)c1cc2c(/C=C3\C(=O)c4ccccc4C3=C(C#N)C#N)sc(-c3cc4c(s3)-c3cc5c(cc3C4(c3cccc(OCCCCCC)c3)c3cccc(OCCCCCC)c3)-c3sc(-c4sc(/C=C6\C(=O)c7ccccc7C6=C(C#N)C#N)c6cc(C(=O)OCCCCCCCC)sc46)cc3C5(c3cccc(OCCCCCC)c3)c3cccc(OCCCCCC)c3)c2s1,{[][<]CCCCC(CC)Cc1ccc(-c2c3cc(C)sc3c(-c3ccc(CC(CC)CCCC)s3)c3ccsc23)s1[>][<]}{[>][<]c1ccsc1[>][<]}{[>][<]CCCCC(CC)Cc1sc(CC(CC)CCCC)c2c1C(=O)c1cscc1C2=OCc1cccs1[>][]}
PBDB-T,CCCCC(CC)Cc1ccc(-c2c3cc(-c4ccc(-c5sc(-c6ccc(C)s6)c6c5C(=O)c5c(CC(CC)CCCC)sc(CC(CC)CCCC)c5C6=O)s4)sc3c(-c3ccc(CC(CC)CCCC)s3)c3cc(C)sc23)s1,Y1,CCCCC(CC)Cn1nc2c(n1)c1c3sc4cc(/C=C5\C(=O)c6ccccc6C5=C(C#N)C#N)sc4c3n(CC(CC)CCCC)c1c1c2c2sc3cc(/C=C4\C(=O)c5ccccc5C4=C(C#N)C#N)sc3c2n1CC(CC)CCCC,"[0, 0, 0, 0, 0, 0, 49, 7, 100, 9, 1, 221, 79, 351, 79, 221]","[0, 0, 0, 0, 0, 0, 221, 79, 351, 79, 221, 1, 49, 7, 100, 9]","[[0, 0, 0, 0, 0, 0, 49, 7, 100, 9, 1, 221, 79, 351, 79, 221], [0, 0, 0, 0, 0, 0, 9, 49, 7, 100, 1, 221, 79, 351, 79, 221], [0, 0, 0, 0, 0, 0, 100, 9, 49, 7, 1, 221, 79, 351, 79, 221], [0, 0, 0, 0, 0, 0, 7, 100, 9, 49, 1, 221, 79, 351, 79, 221]]","[[0, 0, 0, 0, 0, 0, 221, 79, 351, 79, 221, 1, 49, 7, 100, 9], [0, 0, 0, 0, 0, 0, 221, 79, 351, 79, 221, 1, 9, 49, 7, 100], [0, 0, 0, 0, 0, 0, 221, 79, 351, 79, 221, 1, 100, 9, 49, 7], [0, 0, 0, 0, 0, 0, 221, 79, 351, 79, 221, 1, 7, 100, 9, 49]]",-5.39,-3.5,-5.45,-3.95,1.0,CB,16.0,CN,0.8,100.0,-1.0,MoOx,ZnO,,,13.42,13.49,0.87,22.44,69.1,CCCCC(CC)Cn1nc2c(n1)c1c3sc4cc(/C=C5\C(=O)c6ccccc6C5=C(C#N)C#N)sc4c3n(CC(CC)CCCC)c1c1c2c2sc3cc(/C=C4\C(=O)c5ccccc5C4=C(C#N)C#N)sc3c2n1CC(CC)CCCC,{[][<]CCCCC(CC)Cc1ccc(-c2c3cc(C)sc3c(-c3ccc(CC(CC)CCCC)s3)c3ccsc23)s1[>][<]}{[>][<]c1ccsc1[>][<]}{[>][<]CCCCC(CC)Cc1sc(CC(CC)CCCC)c2c1C(=O)c1cscc1C2=OCc1cccs1[>][]}
PBDB-T,CCCCC(CC)Cc1ccc(-c2c3cc(-c4ccc(-c5sc(-c6ccc(C)s6)c6c5C(=O)c5c(CC(CC)CCCC)sc(CC(CC)CCCC)c5C6=O)s4)sc3c(-c3ccc(CC(CC)CCCC)s3)c3cc(C)sc23)s1,Y2,CCCCC(CC)Cn1nc2c(n1)c1c3sc4cc(/C=C5\C(=O)c6cscc6C5=C(C#N)C#N)sc4c3n(CC(CC)CCCC)c1c1c2c2sc3cc(/C=C4\C(=O)c5cscc5C4=C(C#N)C#N)sc3c2n1CC(CC)CCCC,"[0, 0, 0, 0, 0, 0, 49, 7, 100, 9, 1, 254, 79, 351, 79, 254]","[0, 0, 0, 0, 0, 0, 254, 79, 351, 79, 254, 1, 49, 7, 100, 9]","[[0, 0, 0, 0, 0, 0, 49, 7, 100, 9, 1, 254, 79, 351, 79, 254], [0, 0, 0, 0, 0, 0, 9, 49, 7, 100, 1, 254, 79, 351, 79, 254], [0, 0, 0, 0, 0, 0, 100, 9, 49, 7, 1, 254, 79, 351, 79, 254], [0, 0, 0, 0, 0, 0, 7, 100, 9, 49, 1, 254, 79, 351, 79, 254]]","[[0, 0, 0, 0, 0, 0, 254, 79, 351, 79, 254, 1, 49, 7, 100, 9], [0, 0, 0, 0, 0, 0, 254, 79, 351, 79, 254, 1, 9, 49, 7, 100], [0, 0, 0, 0, 0, 0, 254, 79, 351, 79, 254, 1, 100, 9, 49, 7], [0, 0, 0, 0, 0, 0, 254, 79, 351, 79, 254, 1, 7, 100, 9, 49]]",-5.39,-3.5,-5.43,-4.04,1.0,CB,16.0,CN,0.8,100.0,-1.0,MoOx,ZnO,,,13.4,13.41,0.82,23.56,69.4,CCCCC(CC)Cn1nc2c(n1)c1c3sc4cc(/C=C5\C(=O)c6cscc6C5=C(C#N)C#N)sc4c3n(CC(CC)CCCC)c1c1c2c2sc3cc(/C=C4\C(=O)c5cscc5C4=C(C#N)C#N)sc3c2n1CC(CC)CCCC,{[][<]CCCCC(CC)Cc1ccc(-c2c3cc(C)sc3c(-c3ccc(CC(CC)CCCC)s3)c3ccsc23)s1[>][<]}{[>][<]c1ccsc1[>][<]}{[>][<]CCCCC(CC)Cc1sc(CC(CC)CCCC)c2c1C(=O)c1cscc1C2=OCc1cccs1[>][]}
PBDB-T,CCCCC(CC)Cc1ccc(-c2c3cc(-c4ccc(-c5sc(-c6ccc(C)s6)c6c5C(=O)c5c(CC(CC)CCCC)sc(CC(CC)CCCC)c5C6=O)s4)sc3c(-c3ccc(CC(CC)CCCC)s3)c3cc(C)sc23)s1,BDTS-4Cl,CCCCCCCC[Si]1(CCCCCCCC)c2cc(/C=C3\C(=O)c4cc(Cl)c(Cl)cc4C3=C(C#N)C#N)sc2-c2sc(-c3cc4c(-c5ccc(CC(CC)CCCC)s5)c5sc(-c6cc7c(s6)-c6sc(/C=C8\C(=O)c9cc(Cl)c(Cl)cc9C8=C(C#N)C#N)cc6[Si]7(CCCCCCCC)CCCCCCCC)cc5c(-c5ccc(CCCCC(C)CC)s5)c4s3)cc21,"[0, 0, 49, 7, 100, 9, 1, 230, 7, 279, 7, 352, 7, 279, 7, 230]","[0, 0, 230, 7, 279, 7, 352, 7, 279, 7, 230, 1, 49, 7, 100, 9]","[[0, 0, 49, 7, 100, 9, 1, 230, 7, 279, 7, 352, 7, 279, 7, 230], [0, 0, 9, 49, 7, 100, 1, 230, 7, 279, 7, 352, 7, 279, 7, 230], [0, 0, 100, 9, 49, 7, 1, 230, 7, 279, 7, 352, 7, 279, 7, 230], [0, 0, 7, 100, 9, 49, 1, 230, 7, 279, 7, 352, 7, 279, 7, 230]]","[[0, 0, 230, 7, 279, 7, 352, 7, 279, 7, 230, 1, 49, 7, 100, 9], [0, 0, 230, 7, 279, 7, 352, 7, 279, 7, 230, 1, 9, 49, 7, 100], [0, 0, 230, 7, 279, 7, 352, 7, 279, 7, 230, 1, 100, 9, 49, 7], [0, 0, 230, 7, 279, 7, 352, 7, 279, 7, 230, 1, 7, 100, 9, 49]]",-5.26,-3.63,-5.45,-3.82,1.0,CF,,,-1.0,110.0,-1.0,PEDOT:PSS,PDINO,0.000274,7.8e-05,3.73,3.73,0.83,9.8,45.9,CCCCCCCC[Si]1(CCCCCCCC)c2cc(/C=C3\C(=O)c4cc(Cl)c(Cl)cc4C3=C(C#N)C#N)sc2-c2sc(-c3cc4c(-c5ccc(CC(CC)CCCC)s5)c5sc(-c6cc7c(s6)-c6sc(/C=C8\C(=O)c9cc(Cl)c(Cl)cc9C8=C(C#N)C#N)cc6[Si]7(CCCCCCCC)CCCCCCCC)cc5c(-c5ccc(CCCCC(C)CC)s5)c4s3)cc21,{[][<]CCCCC(CC)Cc1ccc(-c2c3cc(C)sc3c(-c3ccc(CC(CC)CCCC)s3)c3ccsc23)s1[>][<]}{[>][<]c1ccsc1[>][<]}{[>][<]CCCCC(CC)Cc1sc(CC(CC)CCCC)c2c1C(=O)c1cscc1C2=OCc1cccs1[>][]}
