Repository: aspuru-guzik-group/Beyond-Molecular-Structure-ML-for-OPV-Materials-Devices

File: ml_for_opvs/data/postprocess/OPV_Min/manual_frag/master_manual_frag.csv (part 11 of 19)
Donor,Donor_SMILES,Acceptor,Acceptor_SMILES,DA_manual_tokenized,AD_manual_tokenized,DA_manual_tokenized_aug,AD_manual_tokenized_aug,HOMO_D (eV),LUMO_D (eV),HOMO_A (eV),LUMO_A (eV),D:A ratio (m/m),solvent,total solids conc. (mg/mL),solvent additive,solvent additive conc. (%v/v),active layer thickness (nm),annealing temperature,hole contact layer,electron contact layer,hole mobility blend (cm^2 V^-1 s^-1),electron mobility blend (cm^2 V^-1 s^-1),PCE (%),calc_PCE (%),Voc (V),Jsc (mA cm^-2),FF (%),Acceptor_BigSMILES,Donor_BigSMILES
PBDB-T,CCCCC(CC)Cc1ccc(-c2c3cc(-c4ccc(-c5sc(-c6ccc(C)s6)c6c5C(=O)c5c(CC(CC)CCCC)sc(CC(CC)CCCC)c5C6=O)s4)sc3c(-c3ccc(CC(CC)CCCC)s3)c3cc(C)sc23)s1,BDTC-4Cl,CCCCCCCCC1(CCCCCCCC)c2cc(/C=C3\C(=O)c4cc(Cl)c(Cl)cc4C3=C(C#N)C#N)sc2-c2sc(-c3cc4c(-c5ccc(CC(CC)CCCC)s5)c5sc(-c6cc7c(s6)-c6sc(/C=C8\C(=O)c9cc(Cl)c(Cl)cc9C8=C(C#N)C#N)cc6C7(CCCCCCCC)CCCCCCCC)cc5c(-c5ccc(CCCCC(C)CC)s5)c4s3)cc21,"[0, 0, 49, 7, 100, 9, 1, 230, 7, 224, 7, 352, 7, 224, 7, 230]","[0, 0, 230, 7, 224, 7, 352, 7, 224, 7, 230, 1, 49, 7, 100, 9]","[[0, 0, 49, 7, 100, 9, 1, 230, 7, 224, 7, 352, 7, 224, 7, 230], [0, 0, 9, 49, 7, 100, 1, 230, 7, 224, 7, 352, 7, 224, 7, 230], [0, 0, 100, 9, 49, 7, 1, 230, 7, 224, 7, 352, 7, 224, 7, 230], [0, 0, 7, 100, 9, 49, 1, 230, 7, 224, 7, 352, 7, 224, 7, 230]]","[[0, 0, 230, 7, 224, 7, 352, 7, 224, 7, 230, 1, 49, 7, 100, 9], [0, 0, 230, 7, 224, 7, 352, 7, 224, 7, 230, 1, 9, 49, 7, 100], [0, 0, 230, 7, 224, 7, 352, 7, 224, 7, 230, 1, 100, 9, 49, 7], [0, 0, 230, 7, 224, 7, 352, 7, 224, 7, 230, 1, 7, 100, 9, 49]]",-5.26,-3.63,-5.35,-3.75,1.0,CF,,,-1.0,110.0,-1.0,PEDOT:PSS,PDINO,0.000147,0.000106,9.54,9.54,0.864,18.56,59.5,CCCCCCCCC1(CCCCCCCC)c2cc(/C=C3\C(=O)c4cc(Cl)c(Cl)cc4C3=C(C#N)C#N)sc2-c2sc(-c3cc4c(-c5ccc(CC(CC)CCCC)s5)c5sc(-c6cc7c(s6)-c6sc(/C=C8\C(=O)c9cc(Cl)c(Cl)cc9C8=C(C#N)C#N)cc6C7(CCCCCCCC)CCCCCCCC)cc5c(-c5ccc(CCCCC(C)CC)s5)c4s3)cc21,{[][<]CCCCC(CC)Cc1ccc(-c2c3cc(C)sc3c(-c3ccc(CC(CC)CCCC)s3)c3ccsc23)s1[>][<]}{[>][<]c1ccsc1[>][<]}{[>][<]CCCCC(CC)Cc1sc(CC(CC)CCCC)c2c1C(=O)c1cscc1C2=OCc1cccs1[>][]}
PTBB-o,CCCCC(CC)CSc1ccccc1-c1c2cc(-c3ccc(-c4sc(-c5ccc(C)s5)c5c4C(=O)c4c(CC(CC)CCCC)sc(CC(CC)CCCC)c4C5=O)s3)sc2c(-c2ccccc2SCC(CC)CCCC)c2cc(C)sc12,ITCPTC,CCCCCCc1ccc(C2(c3ccc(CCCCCC)cc3)c3cc4c(cc3-c3sc5cc(/C=C6\C(=O)c7cscc7C6=C(C#N)C#N)sc5c32)C(c2ccc(CCCCCC)cc2)(c2ccc(CCCCCC)cc2)c2c-4sc3cc(/C=C4\C(=O)c5cscc5C4=C(C#N)C#N)sc23)cc1,"[0, 0, 0, 0, 132, 7, 100, 9, 1, 254, 79, 218, 220, 218, 79, 254]","[0, 0, 0, 0, 254, 79, 218, 220, 218, 79, 254, 1, 132, 7, 100, 9]","[[0, 0, 0, 0, 132, 7, 100, 9, 1, 254, 79, 218, 220, 218, 79, 254], [0, 0, 0, 0, 9, 132, 7, 100, 1, 254, 79, 218, 220, 218, 79, 254], [0, 0, 0, 0, 100, 9, 132, 7, 1, 254, 79, 218, 220, 218, 79, 254], [0, 0, 0, 0, 7, 100, 9, 132, 1, 254, 79, 218, 220, 218, 79, 254]]","[[0, 0, 0, 0, 254, 79, 218, 220, 218, 79, 254, 1, 132, 7, 100, 9], [0, 0, 0, 0, 254, 79, 218, 220, 218, 79, 254, 1, 9, 132, 7, 100], [0, 0, 0, 0, 254, 79, 218, 220, 218, 79, 254, 1, 100, 9, 132, 7], [0, 0, 0, 0, 254, 79, 218, 220, 218, 79, 254, 1, 7, 100, 9, 132]]",-5.52,-3.37,-5.62,-3.96,1.0,CF,16.0,,-1.0,110.0,100.0,MoOx,ZnO,5.38e-05,0.000209,2.14,2.22,0.99,7.35,30.5,CCCCCCc1ccc(C2(c3ccc(CCCCCC)cc3)c3cc4c(cc3-c3sc5cc(/C=C6\C(=O)c7cscc7C6=C(C#N)C#N)sc5c32)C(c2ccc(CCCCCC)cc2)(c2ccc(CCCCCC)cc2)c2c-4sc3cc(/C=C4\C(=O)c5cscc5C4=C(C#N)C#N)sc23)cc1,{[][<]CCCCC(CC)CSc1ccccc1-c1c2cc(C)sc2c(-c2ccccc2SCC(CC)CCCC)c2ccsc12[>][<]}{[>][<]c1ccsc1[>][<]}{[>][<]CCCCC(CC)Cc1sc(CC(CC)CCCC)c2c1C(=O)c1cscc1C2=OCc1cccs1[>][]}
PTBB-m,CCCCC(CC)CSc1cccc(-c2c3cc(-c4ccc(-c5sc(-c6ccc(C)s6)c6c5C(=O)c5c(CC(CC)CCCC)sc(CC(CC)CCCC)c5C6=O)s4)sc3c(-c3cccc(SCC(CC)CCCC)c3)c3cc(C)sc23)c1,ITCPTC,CCCCCCc1ccc(C2(c3ccc(CCCCCC)cc3)c3cc4c(cc3-c3sc5cc(/C=C6\C(=O)c7cscc7C6=C(C#N)C#N)sc5c32)C(c2ccc(CCCCCC)cc2)(c2ccc(CCCCCC)cc2)c2c-4sc3cc(/C=C4\C(=O)c5cscc5C4=C(C#N)C#N)sc23)cc1,"[0, 0, 0, 0, 133, 7, 100, 9, 1, 254, 79, 218, 220, 218, 79, 254]","[0, 0, 0, 0, 254, 79, 218, 220, 218, 79, 254, 1, 133, 7, 100, 9]","[[0, 0, 0, 0, 133, 7, 100, 9, 1, 254, 79, 218, 220, 218, 79, 254], [0, 0, 0, 0, 9, 133, 7, 100, 1, 254, 79, 218, 220, 218, 79, 254], [0, 0, 0, 0, 100, 9, 133, 7, 1, 254, 79, 218, 220, 218, 79, 254], [0, 0, 0, 0, 7, 100, 9, 133, 1, 254, 79, 218, 220, 218, 79, 254]]","[[0, 0, 0, 0, 254, 79, 218, 220, 218, 79, 254, 1, 133, 7, 100, 9], [0, 0, 0, 0, 254, 79, 218, 220, 218, 79, 254, 1, 9, 133, 7, 100], [0, 0, 0, 0, 254, 79, 218, 220, 218, 79, 254, 1, 100, 9, 133, 7], [0, 0, 0, 0, 254, 79, 218, 220, 218, 79, 254, 1, 7, 100, 9, 133]]",-5.48,-3.42,-5.62,-3.96,1.0,CF,16.0,,-1.0,110.0,100.0,MoOx,ZnO,0.000228,0.000215,7.07,7.06,0.97,15.04,48.4,CCCCCCc1ccc(C2(c3ccc(CCCCCC)cc3)c3cc4c(cc3-c3sc5cc(/C=C6\C(=O)c7cscc7C6=C(C#N)C#N)sc5c32)C(c2ccc(CCCCCC)cc2)(c2ccc(CCCCCC)cc2)c2c-4sc3cc(/C=C4\C(=O)c5cscc5C4=C(C#N)C#N)sc23)cc1,{[][<]CCCCC(CC)CSc1cccc(-c2c3cc(C)sc3c(-c3cccc(SCC(CC)CCCC)c3)c3ccsc23)c1[>][<]}{[>][<]c1ccsc1[>][<]}{[>][<]CCCCC(CC)Cc1sc(CC(CC)CCCC)c2c1C(=O)c1cscc1C2=OCc1cccs1[>][]}
PTBB-p,CCCCC(CC)CSc1ccc(-c2c3cc(-c4ccc(-c5sc(-c6ccc(C)s6)c6c5C(=O)c5c(CC(CC)CCCC)sc(CC(CC)CCCC)c5C6=O)s4)sc3c(-c3ccc(SCC(CC)CCCC)cc3)c3cc(C)sc23)cc1,ITCPTC,CCCCCCc1ccc(C2(c3ccc(CCCCCC)cc3)c3cc4c(cc3-c3sc5cc(/C=C6\C(=O)c7cscc7C6=C(C#N)C#N)sc5c32)C(c2ccc(CCCCCC)cc2)(c2ccc(CCCCCC)cc2)c2c-4sc3cc(/C=C4\C(=O)c5cscc5C4=C(C#N)C#N)sc23)cc1,"[0, 0, 0, 0, 134, 7, 100, 9, 1, 254, 79, 218, 220, 218, 79, 254]","[0, 0, 0, 0, 254, 79, 218, 220, 218, 79, 254, 1, 134, 7, 100, 9]","[[0, 0, 0, 0, 134, 7, 100, 9, 1, 254, 79, 218, 220, 218, 79, 254], [0, 0, 0, 0, 9, 134, 7, 100, 1, 254, 79, 218, 220, 218, 79, 254], [0, 0, 0, 0, 100, 9, 134, 7, 1, 254, 79, 218, 220, 218, 79, 254], [0, 0, 0, 0, 7, 100, 9, 134, 1, 254, 79, 218, 220, 218, 79, 254]]","[[0, 0, 0, 0, 254, 79, 218, 220, 218, 79, 254, 1, 134, 7, 100, 9], [0, 0, 0, 0, 254, 79, 218, 220, 218, 79, 254, 1, 9, 134, 7, 100], [0, 0, 0, 0, 254, 79, 218, 220, 218, 79, 254, 1, 100, 9, 134, 7], [0, 0, 0, 0, 254, 79, 218, 220, 218, 79, 254, 1, 7, 100, 9, 134]]",-5.41,-3.49,-5.62,-3.96,1.0,CF,16.0,,-1.0,110.0,100.0,MoOx,ZnO,0.000115,0.000254,7.26,7.27,0.91,15.7,50.9,CCCCCCc1ccc(C2(c3ccc(CCCCCC)cc3)c3cc4c(cc3-c3sc5cc(/C=C6\C(=O)c7cscc7C6=C(C#N)C#N)sc5c32)C(c2ccc(CCCCCC)cc2)(c2ccc(CCCCCC)cc2)c2c-4sc3cc(/C=C4\C(=O)c5cscc5C4=C(C#N)C#N)sc23)cc1,{[][<]CCCCC(CC)CSc1ccc(-c2c3cc(C)sc3c(-c3ccc(SCC(CC)CCCC)cc3)c3ccsc23)cc1[>][<]}{[>][<]c1ccsc1[>][<]}{[>][<]CCCCC(CC)Cc1sc(CC(CC)CCCC)c2c1C(=O)c1cscc1C2=OCc1cccs1[>][]}
PBDS-TZ,CCCCC(CC)Cc1cc(-c2nc3sc(-c4cc(CC(CC)CCCC)c(-c5cc6c(-c7ccc([Si](CCC)(CCC)CCC)s7)c7sc(C)cc7c(-c7ccc([Si](CCC)(CCC)CCC)s7)c6s5)s4)nc3s2)sc1C,IT-4F,CCCCCCc1ccc(C2(c3ccc(CCCCCC)cc3)c3cc4c(cc3-c3sc5cc(/C=C6\C(=O)c7cc(F)c(F)cc7C6=C(C#N)C#N)sc5c32)C(c2ccc(CCCCCC)cc2)(c2ccc(CCCCCC)cc2)c2c-4sc3cc(/C=C4\C(=O)c5cc(F)c(F)cc5C4=C(C#N)C#N)sc23)cc1,"[0, 0, 0, 0, 6, 64, 120, 65, 1, 216, 79, 218, 220, 218, 79, 216]","[0, 0, 0, 0, 216, 79, 218, 220, 218, 79, 216, 1, 6, 64, 120, 65]","[[0, 0, 0, 0, 6, 64, 120, 65, 1, 216, 79, 218, 220, 218, 79, 216], [0, 0, 0, 0, 65, 6, 64, 120, 1, 216, 79, 218, 220, 218, 79, 216], [0, 0, 0, 0, 120, 65, 6, 64, 1, 216, 79, 218, 220, 218, 79, 216], [0, 0, 0, 0, 64, 120, 65, 6, 1, 216, 79, 218, 220, 218, 79, 216]]","[[0, 0, 0, 0, 216, 79, 218, 220, 218, 79, 216, 1, 6, 64, 120, 65], [0, 0, 0, 0, 216, 79, 218, 220, 218, 79, 216, 1, 65, 6, 64, 120], [0, 0, 0, 0, 216, 79, 218, 220, 218, 79, 216, 1, 120, 65, 6, 64], [0, 0, 0, 0, 216, 79, 218, 220, 218, 79, 216, 1, 64, 120, 65, 6]]",-5.41,-3.46,-5.66,-4.14,,CB,16.0,DIO,0.25,,90.0,MoOx,ZnO,0.000501,0.000271,12.01,11.78,0.804,20.05,73.1,CCCCCCc1ccc(C2(c3ccc(CCCCCC)cc3)c3cc4c(cc3-c3sc5cc(/C=C6\C(=O)c7cc(F)c(F)cc7C6=C(C#N)C#N)sc5c32)C(c2ccc(CCCCCC)cc2)(c2ccc(CCCCCC)cc2)c2c-4sc3cc(/C=C4\C(=O)c5cc(F)c(F)cc5C4=C(C#N)C#N)sc23)cc1,{[][<]CCC[Si](CCC)(CCC)c1ccc(-c2c3cc(C)sc3c(-c3ccc([Si](CCC)(CCC)CCC)s3)c3ccsc23)s1[>][<]}{[>][<]CCCCC(CC)Cc1ccsc1[>][<]}{[>][<]c1nc2scnc2s1CCCCC(CC)Cc1ccsc1C[>][]}
J71,CCCCCCCCC(CCCCCC)Cn1nc2c(-c3ccc(C)s3)c(F)c(F)c(-c3ccc(-c4cc5c(-c6ccc([Si](CCC)(CCC)CCC)s6)c6sc(C)cc6c(-c6ccc([Si](CCC)(CCC)CCC)s6)c5s4)s3)c2n1,BTA701,CCCCCCCCn1nc2c(/C=C/c3ccc(C#N)cc3)ccc(-c3cc4c(s3)-c3cc5c(cc3C4(c3ccc(CCCCCC)cc3)c3ccc(CCCCCC)cc3)-c3sc(-c4ccc(/C=C/c6ccc(C#N)cc6)c6nn(CCCCCCCC)nc46)cc3C5(c3ccc(CCCCCC)cc3)c3ccc(CCCCCC)cc3)c2n1,"[0, 0, 6, 7, 8, 9, 1, 353, 18, 7, 218, 220, 218, 7, 18, 353]","[0, 0, 353, 18, 7, 218, 220, 218, 7, 18, 353, 1, 6, 7, 8, 9]","[[0, 0, 6, 7, 8, 9, 1, 353, 18, 7, 218, 220, 218, 7, 18, 353], [0, 0, 9, 6, 7, 8, 1, 353, 18, 7, 218, 220, 218, 7, 18, 353], [0, 0, 8, 9, 6, 7, 1, 353, 18, 7, 218, 220, 218, 7, 18, 353], [0, 0, 7, 8, 9, 6, 1, 353, 18, 7, 218, 220, 218, 7, 18, 353]]","[[0, 0, 353, 18, 7, 218, 220, 218, 7, 18, 353, 1, 6, 7, 8, 9], [0, 0, 353, 18, 7, 218, 220, 218, 7, 18, 353, 1, 9, 6, 7, 8], [0, 0, 353, 18, 7, 218, 220, 218, 7, 18, 353, 1, 8, 9, 6, 7], [0, 0, 353, 18, 7, 218, 220, 218, 7, 18, 353, 1, 7, 8, 9, 6]]",-4.82,-2.47,-4.93,-2.67,1.0,CF,,,-1.0,,120.0,PEDOT:PSS,Ca,1.69e-07,2.53e-08,0.07,0.07,1.32,0.21,25.0,CCCCCCCCn1nc2c(/C=C/c3ccc(C#N)cc3)ccc(-c3cc4c(s3)-c3cc5c(cc3C4(c3ccc(CCCCCC)cc3)c3ccc(CCCCCC)cc3)-c3sc(-c4ccc(/C=C/c6ccc(C#N)cc6)c6nn(CCCCCCCC)nc46)cc3C5(c3ccc(CCCCCC)cc3)c3ccc(CCCCCC)cc3)c2n1,{[][<]CCC[Si](CCC)(CCC)c1ccc(-c2c3cc(C)sc3c(-c3ccc([Si](CCC)(CCC)CCC)s3)c3ccsc23)s1[>][<]}{[>][<]c1ccsc1[>][<]}{[>][<]CCCCCCCCC(CCCCCC)Cn1nc2cc(F)c(F)cc2n1Cc1cccs1[>][]}
J71,CCCCCCCCC(CCCCCC)Cn1nc2c(-c3ccc(C)s3)c(F)c(F)c(-c3ccc(-c4cc5c(-c6ccc([Si](CCC)(CCC)CCC)s6)c6sc(C)cc6c(-c6ccc([Si](CCC)(CCC)CCC)s6)c5s4)s3)c2n1,BTA3,CCCCCCCCn1nc2c(/C=c3\sc(=C(C#N)C#N)n(CC)c3=O)ccc(-c3cc4c(s3)-c3cc5c(cc3C4(c3ccc(CCCCCC)cc3)c3ccc(CCCCCC)cc3)-c3sc(-c4ccc(/C=c6\sc(=C(C#N)C#N)n(CC)c6=O)c6nn(CCCCCCCC)nc46)cc3C5(c3ccc(CCCCCC)cc3)c3ccc(CCCCCC)cc3)c2n1,"[0, 0, 6, 7, 8, 9, 1, 235, 18, 7, 218, 220, 218, 7, 18, 235]","[0, 0, 235, 18, 7, 218, 220, 218, 7, 18, 235, 1, 6, 7, 8, 9]","[[0, 0, 6, 7, 8, 9, 1, 235, 18, 7, 218, 220, 218, 7, 18, 235], [0, 0, 9, 6, 7, 8, 1, 235, 18, 7, 218, 220, 218, 7, 18, 235], [0, 0, 8, 9, 6, 7, 1, 235, 18, 7, 218, 220, 218, 7, 18, 235], [0, 0, 7, 8, 9, 6, 1, 235, 18, 7, 218, 220, 218, 7, 18, 235]]","[[0, 0, 235, 18, 7, 218, 220, 218, 7, 18, 235, 1, 6, 7, 8, 9], [0, 0, 235, 18, 7, 218, 220, 218, 7, 18, 235, 1, 9, 6, 7, 8], [0, 0, 235, 18, 7, 218, 220, 218, 7, 18, 235, 1, 8, 9, 6, 7], [0, 0, 235, 18, 7, 218, 220, 218, 7, 18, 235, 1, 7, 8, 9, 6]]",-4.82,-2.47,-5.34,-3.28,1.0,CF,,,-1.0,,150.0,PEDOT:PSS,Ca,0.000464,0.000823,8.6,8.6,1.2,10.39,69.0,CCCCCCCCn1nc2c(/C=c3\sc(=C(C#N)C#N)n(CC)c3=O)ccc(-c3cc4c(s3)-c3cc5c(cc3C4(c3ccc(CCCCCC)cc3)c3ccc(CCCCCC)cc3)-c3sc(-c4ccc(/C=c6\sc(=C(C#N)C#N)n(CC)c6=O)c6nn(CCCCCCCC)nc46)cc3C5(c3ccc(CCCCCC)cc3)c3ccc(CCCCCC)cc3)c2n1,{[][<]CCC[Si](CCC)(CCC)c1ccc(-c2c3cc(C)sc3c(-c3ccc([Si](CCC)(CCC)CCC)s3)c3ccsc23)s1[>][<]}{[>][<]c1ccsc1[>][<]}{[>][<]CCCCCCCCC(CCCCCC)Cn1nc2cc(F)c(F)cc2n1Cc1cccs1[>][]}
J71,CCCCCCCCC(CCCCCC)Cn1nc2c(-c3ccc(C)s3)c(F)c(F)c(-c3ccc(-c4cc5c(-c6ccc([Si](CCC)(CCC)CCC)s6)c6sc(C)cc6c(-c6ccc([Si](CCC)(CCC)CCC)s6)c5s4)s3)c2n1,BTA703,CCCCCCCCn1nc2c(/C=C/C3C(C#N)C(=C(C#N)C#N)OC3(C)C)ccc(-c3cc4c(s3)-c3cc5c(cc3C4(c3ccc(CCCCCC)cc3)c3ccc(CCCCCC)cc3)-c3sc(-c4ccc(/C=C/C6C(C#N)C(=C(C#N)C#N)OC6(C)C)c6nn(CCCCCCCC)nc46)cc3C5(c3ccc(CCCCCC)cc3)c3ccc(CCCCCC)cc3)c2n1,"[0, 0, 6, 7, 8, 9, 1, 354, 18, 7, 218, 220, 218, 7, 18, 354]","[0, 0, 354, 18, 7, 218, 220, 218, 7, 18, 354, 1, 6, 7, 8, 9]","[[0, 0, 6, 7, 8, 9, 1, 354, 18, 7, 218, 220, 218, 7, 18, 354], [0, 0, 9, 6, 7, 8, 1, 354, 18, 7, 218, 220, 218, 7, 18, 354], [0, 0, 8, 9, 6, 7, 1, 354, 18, 7, 218, 220, 218, 7, 18, 354], [0, 0, 7, 8, 9, 6, 1, 354, 18, 7, 218, 220, 218, 7, 18, 354]]","[[0, 0, 354, 18, 7, 218, 220, 218, 7, 18, 354, 1, 6, 7, 8, 9], [0, 0, 354, 18, 7, 218, 220, 218, 7, 18, 354, 1, 9, 6, 7, 8], [0, 0, 354, 18, 7, 218, 220, 218, 7, 18, 354, 1, 8, 9, 6, 7], [0, 0, 354, 18, 7, 218, 220, 218, 7, 18, 354, 1, 7, 8, 9, 6]]",-4.82,-2.47,-5.48,-3.61,2.0,CF,,,-1.0,,120.0,PEDOT:PSS,Ca,6.15e-07,1.06e-07,1.21,1.21,0.85,3.56,40.0,CCCCCCCCn1nc2c(/C=C/C3C(C#N)C(=C(C#N)C#N)OC3(C)C)ccc(-c3cc4c(s3)-c3cc5c(cc3C4(c3ccc(CCCCCC)cc3)c3ccc(CCCCCC)cc3)-c3sc(-c4ccc(/C=C/C6C(C#N)C(=C(C#N)C#N)OC6(C)C)c6nn(CCCCCCCC)nc46)cc3C5(c3ccc(CCCCCC)cc3)c3ccc(CCCCCC)cc3)c2n1,{[][<]CCC[Si](CCC)(CCC)c1ccc(-c2c3cc(C)sc3c(-c3ccc([Si](CCC)(CCC)CCC)s3)c3ccsc23)s1[>][<]}{[>][<]c1ccsc1[>][<]}{[>][<]CCCCCCCCC(CCCCCC)Cn1nc2cc(F)c(F)cc2n1Cc1cccs1[>][]}
PTB7-Th,CCCCC(CC)COC(=O)c1sc2c(-c3cc4c(-c5ccc(CC(CC)CCCC)s5)c5sc(C)cc5c(-c5ccc(CC(CC)CCCC)s5)c4s3)sc(C)c2c1F,Py-1,CCCCCCc1ccc(C2(c3ccc(CCCCCC)cc3)c3cc(/C=C4\C(=O)c5cc(F)c(F)cc5C4=C(C#N)C#N)sc3-c3cc4ccc5c6c(cc7ccc(c32)c4c75)-c2sc(/C=C3\C(=O)c4cc(F)c(F)cc4C3=C(C#N)C#N)cc2C6(c2ccc(CCCCCC)cc2)c2ccc(CCCCCC)cc2)cc1,"[0, 0, 0, 0, 0, 0, 49, 101, 1, 216, 7, 218, 355, 218, 7, 216]","[0, 0, 0, 0, 0, 0, 216, 7, 218, 355, 218, 7, 216, 1, 49, 101]","[[0, 0, 0, 0, 0, 0, 49, 101, 1, 216, 7, 218, 355, 218, 7, 216], [0, 0, 0, 0, 0, 0, 101, 49, 1, 216, 7, 218, 355, 218, 7, 216]]","[[0, 0, 0, 0, 0, 0, 216, 7, 218, 355, 218, 7, 216, 1, 49, 101], [0, 0, 0, 0, 0, 0, 216, 7, 218, 355, 218, 7, 216, 1, 101, 49]]",-5.25,-3.59,-5.79,-3.76,0.667,CF,10.0,,-1.0,100.0,-1.0,MoOx,ZnO,0.00102,0.000106,5.88,5.82,0.74,12.09,65.0,CCCCCCc1ccc(C2(c3ccc(CCCCCC)cc3)c3cc(/C=C4\C(=O)c5cc(F)c(F)cc5C4=C(C#N)C#N)sc3-c3cc4ccc5c6c(cc7ccc(c32)c4c75)-c2sc(/C=C3\C(=O)c4cc(F)c(F)cc4C3=C(C#N)C#N)cc2C6(c2ccc(CCCCCC)cc2)c2ccc(CCCCCC)cc2)cc1,{[][<]CCCCC(CC)Cc1ccc(-c2c3cc(C)sc3c(-c3ccc(CC(CC)CCCC)s3)c3ccsc23)s1CCCCC(CC)COC(=O)c1sc2csc(C)c2c1F[>][]}
PTB7-Th,CCCCC(CC)COC(=O)c1sc2c(-c3cc4c(-c5ccc(CC(CC)CCCC)s5)c5sc(C)cc5c(-c5ccc(CC(CC)CCCC)s5)c4s3)sc(C)c2c1F,Py-2,CCCCCCc1ccc(C2(c3ccc(CCCCCC)cc3)c3cc(/C=C4\C(=O)c5cc(F)c(F)cc5C4=C(C#N)C#N)sc3-c3cc4ccc5cc6c(c7ccc(c32)c4c57)C(c2ccc(CCCCCC)cc2)(c2ccc(CCCCCC)cc2)c2cc(/C=C3\C(=O)c4cc(F)c(F)cc4C3=C(C#N)C#N)sc2-6)cc1,"[0, 0, 0, 0, 0, 0, 49, 101, 1, 216, 7, 218, 355, 218, 7, 216]","[0, 0, 0, 0, 0, 0, 216, 7, 218, 355, 218, 7, 216, 1, 49, 101]","[[0, 0, 0, 0, 0, 0, 49, 101, 1, 216, 7, 218, 355, 218, 7, 216], [0, 0, 0, 0, 0, 0, 101, 49, 1, 216, 7, 218, 355, 218, 7, 216]]","[[0, 0, 0, 0, 0, 0, 216, 7, 218, 355, 218, 7, 216, 1, 49, 101], [0, 0, 0, 0, 0, 0, 216, 7, 218, 355, 218, 7, 216, 1, 101, 49]]",-5.25,-3.59,-5.83,-3.78,1.0,CF,10.0,,-1.0,100.0,-1.0,MoOx,ZnO,0.0009,1.9e-05,3.47,3.41,0.75,9.67,47.0,CCCCCCc1ccc(C2(c3ccc(CCCCCC)cc3)c3cc(/C=C4\C(=O)c5cc(F)c(F)cc5C4=C(C#N)C#N)sc3-c3cc4ccc5cc6c(c7ccc(c32)c4c57)C(c2ccc(CCCCCC)cc2)(c2ccc(CCCCCC)cc2)c2cc(/C=C3\C(=O)c4cc(F)c(F)cc4C3=C(C#N)C#N)sc2-6)cc1,{[][<]CCCCC(CC)Cc1ccc(-c2c3cc(C)sc3c(-c3ccc(CC(CC)CCCC)s3)c3ccsc23)s1CCCCC(CC)COC(=O)c1sc2csc(C)c2c1F[>][]}
PBB-T,CCCCCCC(CCCC)CSc1cc(-c2nc3cc4sc(-c5cc(SCC(CCCC)CCCCCC)c(-c6cc7c(-c8ccc(CC(CC)CCCC)s8)c8sc(C)cc8c(-c8ccc(CCCCC(C)CC)s8)c7s6)s5)nc4cc3s2)sc1C,IT-2F,CCCCCCc1ccc(C2(c3ccc(CCCCCC)cc3)c3cc4c(cc3-c3sc5cc(/C=C6\C(=O)c7cc(F)c(F)cc7C6=C(C#N)C#N)sc5c32)C(c2ccc(CCCCCC)cc2)(c2ccc(CCCCCC)cc2)c2c-4sc3cc(/C=C4\C(=O)c5cc(F)c(F)cc5C4=C(C#N)C#N)sc23)cc1,"[0, 0, 0, 0, 10, 135, 136, 137, 1, 216, 79, 218, 220, 218, 79, 216]","[0, 0, 0, 0, 216, 79, 218, 220, 218, 79, 216, 1, 10, 135, 136, 137]","[[0, 0, 0, 0, 10, 135, 136, 137, 1, 216, 79, 218, 220, 218, 79, 216], [0, 0, 0, 0, 137, 10, 135, 136, 1, 216, 79, 218, 220, 218, 79, 216], [0, 0, 0, 0, 136, 137, 10, 135, 1, 216, 79, 218, 220, 218, 79, 216], [0, 0, 0, 0, 135, 136, 137, 10, 1, 216, 79, 218, 220, 218, 79, 216]]","[[0, 0, 0, 0, 216, 79, 218, 220, 218, 79, 216, 1, 10, 135, 136, 137], [0, 0, 0, 0, 216, 79, 218, 220, 218, 79, 216, 1, 137, 10, 135, 136], [0, 0, 0, 0, 216, 79, 218, 220, 218, 79, 216, 1, 136, 137, 10, 135], [0, 0, 0, 0, 216, 79, 218, 220, 218, 79, 216, 1, 135, 136, 137, 10]]",-5.4,-3.3,-5.69,-4.14,0.833,CB,7.0,,-1.0,100.0,150.0,PEDOT:PSS,PDINO,,,13.3,13.31,0.91,20.9,70.0,CCCCCCc1ccc(C2(c3ccc(CCCCCC)cc3)c3cc4c(cc3-c3sc5cc(/C=C6\C(=O)c7cc(F)c(F)cc7C6=C(C#N)C#N)sc5c32)C(c2ccc(CCCCCC)cc2)(c2ccc(CCCCCC)cc2)c2c-4sc3cc(/C=C4\C(=O)c5cc(F)c(F)cc5C4=C(C#N)C#N)sc23)cc1,{[][<]CCCCC(CC)Cc1ccc(-c2c3ccsc3c(-c3ccc(CCCCC(C)CC)s3)c3cc(C)sc23)s1[>][<]}{[>][<]CCCCCCC(CCCC)CSc1ccsc1[>][<]}{[>][<]c1nc2cc3scnc3cc2s1CCCCCCC(CCCC)CSc1ccsc1C[>][]}
PFBDB-T,CCCCCCC(CC)c1ccc(-c2c3cc(-c4sc(-c5sc(-c6cc(F)c(C)s6)c6c5C(=O)c5c(C(CC)CCCCCC)sc(C(CC)CCCCCC)c5C6=O)cc4F)sc3c(-c3ccc(C(CC)CCCCCC)s3)c3cc(C)sc23)s1,C8-ITIC,CCCCCCc1ccc(C2(c3ccc(CCCCCC)cc3)c3cc(/C=C4\C(=O)c5ccccc5C4=C(C#N)C#N)sc3-c3sc4cc5c6c(sc5cc4c32)-c2sc(/C=C3\C(=O)c4ccccc4C3=C(C#N)C#N)cc2C6(c2ccc(CCCCCC)cc2)c2ccc(CCCCCC)cc2)cc1,"[0, 0, 195, 125, 205, 206, 1, 221, 7, 218, 217, 220, 217, 218, 7, 221]","[0, 0, 221, 7, 218, 217, 220, 217, 218, 7, 221, 1, 195, 125, 205, 206]","[[0, 0, 195, 125, 205, 206, 1, 221, 7, 218, 217, 220, 217, 218, 7, 221], [0, 0, 206, 195, 125, 205, 1, 221, 7, 218, 217, 220, 217, 218, 7, 221], [0, 0, 205, 206, 195, 125, 1, 221, 7, 218, 217, 220, 217, 218, 7, 221], [0, 0, 125, 205, 206, 195, 1, 221, 7, 218, 217, 220, 217, 218, 7, 221]]","[[0, 0, 221, 7, 218, 217, 220, 217, 218, 7, 221, 1, 195, 125, 205, 206], [0, 0, 221, 7, 218, 217, 220, 217, 218, 7, 221, 1, 206, 195, 125, 205], [0, 0, 221, 7, 218, 217, 220, 217, 218, 7, 221, 1, 205, 206, 195, 125], [0, 0, 221, 7, 218, 217, 220, 217, 218, 7, 221, 1, 125, 205, 206, 195]]",,,,,0.8,CB,20.0,,-1.0,,-1.0,MoOx,ZnO,,,12.5,12.57,0.93,19.59,69.0,CCCCCCc1ccc(C2(c3ccc(CCCCCC)cc3)c3cc(/C=C4\C(=O)c5ccccc5C4=C(C#N)C#N)sc3-c3sc4cc5c6c(sc5cc4c32)-c2sc(/C=C3\C(=O)c4ccccc4C3=C(C#N)C#N)cc2C6(c2ccc(CCCCCC)cc2)c2ccc(CCCCCC)cc2)cc1,{[][<]CCCCCCC(CC)c1ccc(-c2c3cc(C)sc3c(-c3ccc(C(CC)CCCCCC)s3)c3ccsc23)s1[>][<]}{[>][<]Fc1ccsc1[>][<]}{[>][<]CCCCCCC(CC)c1sc(C(CC)CCCCCC)c2c1C(=O)c1cscc1C2=OCc1sccc1F[>][]}
P,CCCCCCCC[Si]1(CCCCCCCC)c2cc(-c3cc(F)c(C)c4nn(CCCCCC)nc34)sc2-c2sc(-c3cc(F)c(-c4cc5c(s4)-c4sc(C)cc4[Si]5(CCCCCCCC)CCCCCCCC)c4nn(CCCCCC)nc34)cc21,ICz-Rd2,CCCCC(CC)Cn1c2cc(-c3ccc(/C=C4\SC(=S)N(CC)C4=O)c4nsnc34)ccc2c2cc3c(cc21)c1ccc(-c2ccc(/C=C4\SC(=S)N(CC)C4=O)c4nsnc24)cc1n3CC(CC)CCCC,"[0, 0, 103, 104, 105, 106, 1, 239, 56, 220, 356, 220, 356, 220, 56, 239]","[0, 0, 239, 56, 220, 356, 220, 356, 220, 56, 239, 1, 103, 104, 105, 106]","[[0, 0, 103, 104, 105, 106, 1, 239, 56, 220, 356, 220, 356, 220, 56, 239], [0, 0, 106, 103, 104, 105, 1, 239, 56, 220, 356, 220, 356, 220, 56, 239], [0, 0, 105, 106, 103, 104, 1, 239, 56, 220, 356, 220, 356, 220, 56, 239], [0, 0, 104, 105, 106, 103, 1, 239, 56, 220, 356, 220, 356, 220, 56, 239]]","[[0, 0, 239, 56, 220, 356, 220, 356, 220, 56, 239, 1, 103, 104, 105, 106], [0, 0, 239, 56, 220, 356, 220, 356, 220, 56, 239, 1, 106, 103, 104, 105], [0, 0, 239, 56, 220, 356, 220, 356, 220, 56, 239, 1, 105, 106, 103, 104], [0, 0, 239, 56, 220, 356, 220, 356, 220, 56, 239, 1, 104, 105, 106, 103]]",-5.15,-3.58,-5.59,-3.88,1.0,CF,,,-1.0,90.0,40.0,PEDOT:PSS,PFN,,,7.88,7.88,1.04,14.04,54.0,CCCCC(CC)Cn1c2cc(-c3ccc(/C=C4\SC(=S)N(CC)C4=O)c4nsnc34)ccc2c2cc3c(cc21)c1ccc(-c2ccc(/C=C4\SC(=S)N(CC)C4=O)c4nsnc24)cc1n3CC(CC)CCCC,{[][<]CCCCCCCC[Si]1(CCCCCCCC)c2ccsc2-c2sc(C)cc21[>][<]}{[>][<]CCCCCCn1nc2ccc(F)cc2n1[>][<]}{[>][<]CCCCCCCC[Si]1(CCCCCCCC)c2ccsc2-c2sccc21CCCCCCn1nc2ccc(F)c(C)c2n1[>][]}
P,CCCCCCCC[Si]1(CCCCCCCC)c2cc(-c3cc(F)c(C)c4nn(CCCCCC)nc34)sc2-c2sc(-c3cc(F)c(-c4cc5c(s4)-c4sc(C)cc4[Si]5(CCCCCCCC)CCCCCCCC)c4nn(CCCCCC)nc34)cc21,ICz-RdCN2,CCCCC(CC)Cn1c2cc(-c3ccc(/C=c4\sc(=C(C#N)C#N)n(CC)c4=O)c4nsnc34)ccc2c2cc3c(cc21)c1ccc(-c2ccc(/C=c4\sc(=C(C#N)C#N)n(CC)c4=O)c4nsnc24)cc1n3CC(CC)CCCC,"[0, 0, 103, 104, 105, 106, 1, 235, 56, 220, 356, 220, 356, 220, 56, 235]","[0, 0, 235, 56, 220, 356, 220, 356, 220, 56, 235, 1, 103, 104, 105, 106]","[[0, 0, 103, 104, 105, 106, 1, 235, 56, 220, 356, 220, 356, 220, 56, 235], [0, 0, 106, 103, 104, 105, 1, 235, 56, 220, 356, 220, 356, 220, 56, 235], [0, 0, 105, 106, 103, 104, 1, 235, 56, 220, 356, 220, 356, 220, 56, 235], [0, 0, 104, 105, 106, 103, 1, 235, 56, 220, 356, 220, 356, 220, 56, 235]]","[[0, 0, 235, 56, 220, 356, 220, 356, 220, 56, 235, 1, 103, 104, 105, 106], [0, 0, 235, 56, 220, 356, 220, 356, 220, 56, 235, 1, 106, 103, 104, 105], [0, 0, 235, 56, 220, 356, 220, 356, 220, 56, 235, 1, 105, 106, 103, 104], [0, 0, 235, 56, 220, 356, 220, 356, 220, 56, 235, 1, 104, 105, 106, 103]]",-5.15,-3.58,-5.58,-3.98,1.0,CF,,,-1.0,90.0,40.0,PEDOT:PSS,PFN,,,9.76,9.76,1.01,15.58,62.0,CCCCC(CC)Cn1c2cc(-c3ccc(/C=c4\sc(=C(C#N)C#N)n(CC)c4=O)c4nsnc34)ccc2c2cc3c(cc21)c1ccc(-c2ccc(/C=c4\sc(=C(C#N)C#N)n(CC)c4=O)c4nsnc24)cc1n3CC(CC)CCCC,{[][<]CCCCCCCC[Si]1(CCCCCCCC)c2ccsc2-c2sc(C)cc21[>][<]}{[>][<]CCCCCCn1nc2ccc(F)cc2n1[>][<]}{[>][<]CCCCCCCC[Si]1(CCCCCCCC)c2ccsc2-c2sccc21CCCCCCn1nc2ccc(F)c(C)c2n1[>][]}
PBZ,CCCCCCCCC(CCCCCC)Cn1nc2c(-c3ccc(C)s3)c(F)c(F)c(-c3ccc(-c4cc5c(-c6ccc(CC(CC)CCCC)s6)c6sc(C)cc6c(-c6ccc(CC(CC)CCCC)s6)c5s4)s3)c2n1,IT-4F,CCCCCCc1ccc(C2(c3ccc(CCCCCC)cc3)c3cc4c(cc3-c3sc5cc(/C=C6\C(=O)c7cc(F)c(F)cc7C6=C(C#N)C#N)sc5c32)C(c2ccc(CCCCCC)cc2)(c2ccc(CCCCCC)cc2)c2c-4sc3cc(/C=C4\C(=O)c5cc(F)c(F)cc5C4=C(C#N)C#N)sc23)cc1,"[0, 0, 0, 0, 49, 7, 8, 9, 1, 216, 79, 218, 220, 218, 79, 216]","[0, 0, 0, 0, 216, 79, 218, 220, 218, 79, 216, 1, 49, 7, 8, 9]","[[0, 0, 0, 0, 49, 7, 8, 9, 1, 216, 79, 218, 220, 218, 79, 216], [0, 0, 0, 0, 9, 49, 7, 8, 1, 216, 79, 218, 220, 218, 79, 216], [0, 0, 0, 0, 8, 9, 49, 7, 1, 216, 79, 218, 220, 218, 79, 216], [0, 0, 0, 0, 7, 8, 9, 49, 1, 216, 79, 218, 220, 218, 79, 216]]","[[0, 0, 0, 0, 216, 79, 218, 220, 218, 79, 216, 1, 49, 7, 8, 9], [0, 0, 0, 0, 216, 79, 218, 220, 218, 79, 216, 1, 9, 49, 7, 8], [0, 0, 0, 0, 216, 79, 218, 220, 218, 79, 216, 1, 8, 9, 49, 7], [0, 0, 0, 0, 216, 79, 218, 220, 218, 79, 216, 1, 7, 8, 9, 49]]",-5.18,-3.22,-5.69,-4.07,1.0,Toluene,20.0,PN,1.0,,-1.0,MoOx,ZnO,,,6.4,6.45,0.6,17.0,63.2,CCCCCCc1ccc(C2(c3ccc(CCCCCC)cc3)c3cc4c(cc3-c3sc5cc(/C=C6\C(=O)c7cc(F)c(F)cc7C6=C(C#N)C#N)sc5c32)C(c2ccc(CCCCCC)cc2)(c2ccc(CCCCCC)cc2)c2c-4sc3cc(/C=C4\C(=O)c5cc(F)c(F)cc5C4=C(C#N)C#N)sc23)cc1,{[][<]CCCCC(CC)Cc1ccc(-c2c3cc(C)sc3c(-c3ccc(CC(CC)CCCC)s3)c3ccsc23)s1[>][<]}{[>][<]c1ccsc1[>][<]}{[>][<]CCCCCCCCC(CCCCCC)Cn1nc2cc(F)c(F)cc2n1Cc1cccs1[>][]}
PBZ-Cl,CCCCCCCCC(CCCCCC)Cn1nc2c(-c3ccc(C)s3)c(F)c(F)c(-c3ccc(-c4cc5c(-c6cc(Cl)c(CC(CC)CCCC)s6)c6sc(C)cc6c(-c6cc(Cl)c(CC(CC)CCCC)s6)c5s4)s3)c2n1,IT-4F,CCCCCCc1ccc(C2(c3ccc(CCCCCC)cc3)c3cc4c(cc3-c3sc5cc(/C=C6\C(=O)c7cc(F)c(F)cc7C6=C(C#N)C#N)sc5c32)C(c2ccc(CCCCCC)cc2)(c2ccc(CCCCCC)cc2)c2c-4sc3cc(/C=C4\C(=O)c5cc(F)c(F)cc5C4=C(C#N)C#N)sc23)cc1,"[0, 0, 0, 0, 138, 7, 8, 9, 1, 216, 79, 218, 220, 218, 79, 216]","[0, 0, 0, 0, 216, 79, 218, 220, 218, 79, 216, 1, 138, 7, 8, 9]","[[0, 0, 0, 0, 138, 7, 8, 9, 1, 216, 79, 218, 220, 218, 79, 216], [0, 0, 0, 0, 9, 138, 7, 8, 1, 216, 79, 218, 220, 218, 79, 216], [0, 0, 0, 0, 8, 9, 138, 7, 1, 216, 79, 218, 220, 218, 79, 216], [0, 0, 0, 0, 7, 8, 9, 138, 1, 216, 79, 218, 220, 218, 79, 216]]","[[0, 0, 0, 0, 216, 79, 218, 220, 218, 79, 216, 1, 138, 7, 8, 9], [0, 0, 0, 0, 216, 79, 218, 220, 218, 79, 216, 1, 9, 138, 7, 8], [0, 0, 0, 0, 216, 79, 218, 220, 218, 79, 216, 1, 8, 9, 138, 7], [0, 0, 0, 0, 216, 79, 218, 220, 218, 79, 216, 1, 7, 8, 9, 138]]",-5.39,-3.41,-5.69,-4.07,1.0,Toluene,20.0,PN,1.0,,-1.0,MoOx,ZnO,,,9.7,9.67,0.8,17.7,68.3,CCCCCCc1ccc(C2(c3ccc(CCCCCC)cc3)c3cc4c(cc3-c3sc5cc(/C=C6\C(=O)c7cc(F)c(F)cc7C6=C(C#N)C#N)sc5c32)C(c2ccc(CCCCCC)cc2)(c2ccc(CCCCCC)cc2)c2c-4sc3cc(/C=C4\C(=O)c5cc(F)c(F)cc5C4=C(C#N)C#N)sc23)cc1,{[][<]CCCCC(CC)Cc1sc(-c2c3cc(C)sc3c(-c3cc(Cl)c(CC(CC)CCCC)s3)c3ccsc23)cc1Cl[>][<]}{[>][<]c1ccsc1[>][<]}{[>][<]CCCCCCCCC(CCCCCC)Cn1nc2cc(F)c(F)cc2n1Cc1cccs1[>][]}
PBZ-ClSi,CCCCCCCCC(CCCCCC)Cn1nc2c(-c3ccc(C)s3)c(F)c(F)c(-c3ccc(-c4cc5c(-c6cc(Cl)c([Si](CCC)(CCC)CCC)s6)c6sc(C)cc6c(-c6cc(Cl)c([Si](CCC)(CCC)CCC)s6)c5s4)s3)c2n1,IT-4F,CCCCCCc1ccc(C2(c3ccc(CCCCCC)cc3)c3cc4c(cc3-c3sc5cc(/C=C6\C(=O)c7cc(F)c(F)cc7C6=C(C#N)C#N)sc5c32)C(c2ccc(CCCCCC)cc2)(c2ccc(CCCCCC)cc2)c2c-4sc3cc(/C=C4\C(=O)c5cc(F)c(F)cc5C4=C(C#N)C#N)sc23)cc1,"[0, 0, 0, 0, 139, 7, 8, 9, 1, 216, 79, 218, 220, 218, 79, 216]","[0, 0, 0, 0, 216, 79, 218, 220, 218, 79, 216, 1, 139, 7, 8, 9]","[[0, 0, 0, 0, 139, 7, 8, 9, 1, 216, 79, 218, 220, 218, 79, 216], [0, 0, 0, 0, 9, 139, 7, 8, 1, 216, 79, 218, 220, 218, 79, 216], [0, 0, 0, 0, 8, 9, 139, 7, 1, 216, 79, 218, 220, 218, 79, 216], [0, 0, 0, 0, 7, 8, 9, 139, 1, 216, 79, 218, 220, 218, 79, 216]]","[[0, 0, 0, 0, 216, 79, 218, 220, 218, 79, 216, 1, 139, 7, 8, 9], [0, 0, 0, 0, 216, 79, 218, 220, 218, 79, 216, 1, 9, 139, 7, 8], [0, 0, 0, 0, 216, 79, 218, 220, 218, 79, 216, 1, 8, 9, 139, 7], [0, 0, 0, 0, 216, 79, 218, 220, 218, 79, 216, 1, 7, 8, 9, 139]]",-5.56,-3.5,-5.69,-4.07,1.0,Toluene,20.0,PN,1.0,100.0,-1.0,MoOx,ZnO,,,12.8,12.77,0.93,19.2,71.5,CCCCCCc1ccc(C2(c3ccc(CCCCCC)cc3)c3cc4c(cc3-c3sc5cc(/C=C6\C(=O)c7cc(F)c(F)cc7C6=C(C#N)C#N)sc5c32)C(c2ccc(CCCCCC)cc2)(c2ccc(CCCCCC)cc2)c2c-4sc3cc(/C=C4\C(=O)c5cc(F)c(F)cc5C4=C(C#N)C#N)sc23)cc1,{[][<]CCC[Si](CCC)(CCC)c1sc(-c2c3cc(C)sc3c(-c3cc(Cl)c([Si](CCC)(CCC)CCC)s3)c3ccsc23)cc1Cl[>][<]}{[>][<]c1ccsc1[>][<]}{[>][<]CCCCCCCCC(CCCCCC)Cn1nc2cc(F)c(F)cc2n1Cc1cccs1[>][]}
PT1,CCCCCCCCc1sc(CCCCCCCC)c2c1C(=O)c1c(C)sc(-c3cc4c(-c5ccc(CC(CC)CCCC)s5)c5sc(C)cc5c(-c5ccc(CC(CC)CCCC)s5)c4s3)c1C2=O,ITIC,CCCCCCc1ccc(C2(c3ccc(CCCCCC)cc3)c3cc4c(cc3-c3sc5cc(/C=C6\C(=O)c7ccccc7C6=C(C#N)C#N)sc5c32)C(c2ccc(CCCCCC)cc2)(c2ccc(CCCCCC)cc2)c2c-4sc3cc(/C=C4\C(=O)c5ccccc5C4=C(C#N)C#N)sc23)cc1,"[0, 0, 0, 0, 0, 0, 49, 140, 1, 221, 79, 218, 220, 218, 79, 221]","[0, 0, 0, 0, 0, 0, 221, 79, 218, 220, 218, 79, 221, 1, 49, 140]","[[0, 0, 0, 0, 0, 0, 49, 140, 1, 221, 79, 218, 220, 218, 79, 221], [0, 0, 0, 0, 0, 0, 140, 49, 1, 221, 79, 218, 220, 218, 79, 221]]","[[0, 0, 0, 0, 0, 0, 221, 79, 218, 220, 218, 79, 221, 1, 49, 140], [0, 0, 0, 0, 0, 0, 221, 79, 218, 220, 218, 79, 221, 1, 140, 49]]",-5.46,-3.59,-5.6,-4.05,0.667,CB,20.0,,-1.0,100.0,-1.0,MoOx,ZnO,2.18e-06,3.48e-06,2.13,2.14,0.95,5.77,39.0,CCCCCCc1ccc(C2(c3ccc(CCCCCC)cc3)c3cc4c(cc3-c3sc5cc(/C=C6\C(=O)c7ccccc7C6=C(C#N)C#N)sc5c32)C(c2ccc(CCCCCC)cc2)(c2ccc(CCCCCC)cc2)c2c-4sc3cc(/C=C4\C(=O)c5ccccc5C4=C(C#N)C#N)sc23)cc1,{[][<]CCCCC(CC)Cc1ccc(-c2c3cc(C)sc3c(-c3ccc(CC(CC)CCCC)s3)c3ccsc23)s1CCCCCCCCc1sc(CCCCCCCC)c2c1C(=O)c1csc(C)c1C2=O[>][]}
PT2,CCCCCCCCc1sc(CCCCCCCC)c2c1C(=O)c1c(-c3ccc(C)s3)sc(-c3ccc(-c4cc5c(-c6ccc(CC(CC)CCCC)s6)c6sc(C)cc6c(-c6ccc(CC(CC)CCCC)s6)c5s4)s3)c1C2=O,ITIC,CCCCCCc1ccc(C2(c3ccc(CCCCCC)cc3)c3cc4c(cc3-c3sc5cc(/C=C6\C(=O)c7ccccc7C6=C(C#N)C#N)sc5c32)C(c2ccc(CCCCCC)cc2)(c2ccc(CCCCCC)cc2)c2c-4sc3cc(/C=C4\C(=O)c5ccccc5C4=C(C#N)C#N)sc23)cc1,"[0, 0, 0, 0, 49, 7, 141, 9, 1, 221, 79, 218, 220, 218, 79, 221]","[0, 0, 0, 0, 221, 79, 218, 220, 218, 79, 221, 1, 49, 7, 141, 9]","[[0, 0, 0, 0, 49, 7, 141, 9, 1, 221, 79, 218, 220, 218, 79, 221], [0, 0, 0, 0, 9, 49, 7, 141, 1, 221, 79, 218, 220, 218, 79, 221], [0, 0, 0, 0, 141, 9, 49, 7, 1, 221, 79, 218, 220, 218, 79, 221], [0, 0, 0, 0, 7, 141, 9, 49, 1, 221, 79, 218, 220, 218, 79, 221]]","[[0, 0, 0, 0, 221, 79, 218, 220, 218, 79, 221, 1, 49, 7, 141, 9], [0, 0, 0, 0, 221, 79, 218, 220, 218, 79, 221, 1, 9, 49, 7, 141], [0, 0, 0, 0, 221, 79, 218, 220, 218, 79, 221, 1, 141, 9, 49, 7], [0, 0, 0, 0, 221, 79, 218, 220, 218, 79, 221, 1, 7, 141, 9, 49]]",-5.35,-3.58,-5.6,-4.05,0.667,CB,20.0,,-1.0,100.0,-1.0,MoOx,ZnO,1.17e-05,3.43e-06,9.0,8.78,0.84,16.33,64.0,CCCCCCc1ccc(C2(c3ccc(CCCCCC)cc3)c3cc4c(cc3-c3sc5cc(/C=C6\C(=O)c7ccccc7C6=C(C#N)C#N)sc5c32)C(c2ccc(CCCCCC)cc2)(c2ccc(CCCCCC)cc2)c2c-4sc3cc(/C=C4\C(=O)c5ccccc5C4=C(C#N)C#N)sc23)cc1,{[][<]CCCCC(CC)Cc1ccc(-c2c3cc(C)sc3c(-c3ccc(CC(CC)CCCC)s3)c3ccsc23)s1[>][<]}{[>][<]c1ccsc1[>][<]}{[>][<]CCCCCCCCc1sc(CCCCCCCC)c2c1C(=O)c1cscc1C2=OCc1cccs1[>][]}
PT3,CCCCCCCCc1sc(CCCCCCCC)c2c1C(=O)c1c(-c3cc4sc(C)c(CCCCCC)c4s3)sc(-c3cc4sc(-c5cc6c(-c7ccc(CC(CC)CCCC)s7)c7sc(C)cc7c(-c7ccc(CC(CC)CCCC)s7)c6s5)c(CCCCCC)c4s3)c1C2=O,ITIC,CCCCCCc1ccc(C2(c3ccc(CCCCCC)cc3)c3cc4c(cc3-c3sc5cc(/C=C6\C(=O)c7ccccc7C6=C(C#N)C#N)sc5c32)C(c2ccc(CCCCCC)cc2)(c2ccc(CCCCCC)cc2)c2c-4sc3cc(/C=C4\C(=O)c5ccccc5C4=C(C#N)C#N)sc23)cc1,"[0, 0, 0, 0, 49, 117, 141, 119, 1, 221, 79, 218, 220, 218, 79, 221]","[0, 0, 0, 0, 221, 79, 218, 220, 218, 79, 221, 1, 49, 117, 141, 119]","[[0, 0, 0, 0, 49, 117, 141, 119, 1, 221, 79, 218, 220, 218, 79, 221], [0, 0, 0, 0, 119, 49, 117, 141, 1, 221, 79, 218, 220, 218, 79, 221], [0, 0, 0, 0, 141, 119, 49, 117, 1, 221, 79, 218, 220, 218, 79, 221], [0, 0, 0, 0, 117, 141, 119, 49, 1, 221, 79, 218, 220, 218, 79, 221]]","[[0, 0, 0, 0, 221, 79, 218, 220, 218, 79, 221, 1, 49, 117, 141, 119], [0, 0, 0, 0, 221, 79, 218, 220, 218, 79, 221, 1, 119, 49, 117, 141], [0, 0, 0, 0, 221, 79, 218, 220, 218, 79, 221, 1, 141, 119, 49, 117], [0, 0, 0, 0, 221, 79, 218, 220, 218, 79, 221, 1, 117, 141, 119, 49]]",-5.37,-3.54,-5.6,-4.05,0.667,CB,20.0,,-1.0,100.0,-1.0,MoOx,ZnO,2.83e-05,4.35e-06,9.21,9.29,0.88,15.52,68.0,CCCCCCc1ccc(C2(c3ccc(CCCCCC)cc3)c3cc4c(cc3-c3sc5cc(/C=C6\C(=O)c7ccccc7C6=C(C#N)C#N)sc5c32)C(c2ccc(CCCCCC)cc2)(c2ccc(CCCCCC)cc2)c2c-4sc3cc(/C=C4\C(=O)c5ccccc5C4=C(C#N)C#N)sc23)cc1,{[][<]CCCCC(CC)Cc1ccc(-c2c3cc(C)sc3c(-c3ccc(CC(CC)CCCC)s3)c3ccsc23)s1[>][<]}{[>][<]CCCCCCc1csc2ccsc12[>][<]}{[>][<]CCCCCCCCc1sc(CCCCCCCC)c2c1C(=O)c1cscc1C2=OCCCCCCc1c(C)sc2ccsc12[>][]}
PBDB-T,CCCCC(CC)Cc1ccc(-c2c3cc(-c4ccc(-c5sc(-c6ccc(C)s6)c6c5C(=O)c5c(CC(CC)CCCC)sc(CC(CC)CCCC)c5C6=O)s4)sc3c(-c3ccc(CC(CC)CCCC)s3)c3cc(C)sc23)s1,DF-TCIC,CCCCC(CC)CC1(CC(CC)CCCC)c2cc(/C=C3\C(=O)c4ccccc4C3=C(C#N)C#N)sc2-c2sc(-c3sc(-c4cc5c(s4)-c4sc(/C=C6\C(=O)c7ccccc7C6=C(C#N)C#N)cc4C5(CC(CC)CCCC)CC(CC)CCCC)c(F)c3F)cc21,"[0, 0, 49, 7, 100, 9, 1, 221, 7, 259, 7, 357, 7, 259, 7, 221]","[0, 0, 221, 7, 259, 7, 357, 7, 259, 7, 221, 1, 49, 7, 100, 9]","[[0, 0, 49, 7, 100, 9, 1, 221, 7, 259, 7, 357, 7, 259, 7, 221], [0, 0, 9, 49, 7, 100, 1, 221, 7, 259, 7, 357, 7, 259, 7, 221], [0, 0, 100, 9, 49, 7, 1, 221, 7, 259, 7, 357, 7, 259, 7, 221], [0, 0, 7, 100, 9, 49, 1, 221, 7, 259, 7, 357, 7, 259, 7, 221]]","[[0, 0, 221, 7, 259, 7, 357, 7, 259, 7, 221, 1, 49, 7, 100, 9], [0, 0, 221, 7, 259, 7, 357, 7, 259, 7, 221, 1, 9, 49, 7, 100], [0, 0, 221, 7, 259, 7, 357, 7, 259, 7, 221, 1, 100, 9, 49, 7], [0, 0, 221, 7, 259, 7, 357, 7, 259, 7, 221, 1, 7, 100, 9, 49]]",-5.33,-3.53,-5.37,-3.76,0.833,CF,15.0,CN,0.5,100.0,140.0,MoOx,PFN,8.91e-05,7.12e-06,8.23,8.18,0.86,16.39,58.0,CCCCC(CC)CC1(CC(CC)CCCC)c2cc(/C=C3\C(=O)c4ccccc4C3=C(C#N)C#N)sc2-c2sc(-c3sc(-c4cc5c(s4)-c4sc(/C=C6\C(=O)c7ccccc7C6=C(C#N)C#N)cc4C5(CC(CC)CCCC)CC(CC)CCCC)c(F)c3F)cc21,{[][<]CCCCC(CC)Cc1ccc(-c2c3cc(C)sc3c(-c3ccc(CC(CC)CCCC)s3)c3ccsc23)s1[>][<]}{[>][<]c1ccsc1[>][<]}{[>][<]CCCCC(CC)Cc1sc(CC(CC)CCCC)c2c1C(=O)c1cscc1C2=OCc1cccs1[>][]}
PBDB-T,CCCCC(CC)Cc1ccc(-c2c3cc(-c4ccc(-c5sc(-c6ccc(C)s6)c6c5C(=O)c5c(CC(CC)CCCC)sc(CC(CC)CCCC)c5C6=O)s4)sc3c(-c3ccc(CC(CC)CCCC)s3)c3cc(C)sc23)s1,HF-TCIC,CCCCC(CC)CC1(CC(CC)CCCC)c2cc(/C=C3\C(=O)c4cc(F)c(F)cc4C3=C(C#N)C#N)sc2-c2sc(-c3sc(-c4cc5c(s4)-c4sc(/C=C6\C(=O)c7cc(F)c(F)cc7C6=C(C#N)C#N)cc4C5(CC(CC)CCCC)CC(CC)CCCC)c(F)c3F)cc21,"[0, 0, 49, 7, 100, 9, 1, 216, 7, 259, 7, 357, 7, 259, 7, 216]","[0, 0, 216, 7, 259, 7, 357, 7, 259, 7, 216, 1, 49, 7, 100, 9]","[[0, 0, 49, 7, 100, 9, 1, 216, 7, 259, 7, 357, 7, 259, 7, 216], [0, 0, 9, 49, 7, 100, 1, 216, 7, 259, 7, 357, 7, 259, 7, 216], [0, 0, 100, 9, 49, 7, 1, 216, 7, 259, 7, 357, 7, 259, 7, 216], [0, 0, 7, 100, 9, 49, 1, 216, 7, 259, 7, 357, 7, 259, 7, 216]]","[[0, 0, 216, 7, 259, 7, 357, 7, 259, 7, 216, 1, 49, 7, 100, 9], [0, 0, 216, 7, 259, 7, 357, 7, 259, 7, 216, 1, 9, 49, 7, 100], [0, 0, 216, 7, 259, 7, 357, 7, 259, 7, 216, 1, 100, 9, 49, 7], [0, 0, 216, 7, 259, 7, 357, 7, 259, 7, 216, 1, 7, 100, 9, 49]]",-5.33,-3.53,-5.43,-3.83,0.833,CF,15.0,CN,0.5,100.0,120.0,MoOx,PFN,8.33e-05,1.53e-05,9.86,9.9,0.76,20.04,65.0,CCCCC(CC)CC1(CC(CC)CCCC)c2cc(/C=C3\C(=O)c4cc(F)c(F)cc4C3=C(C#N)C#N)sc2-c2sc(-c3sc(-c4cc5c(s4)-c4sc(/C=C6\C(=O)c7cc(F)c(F)cc7C6=C(C#N)C#N)cc4C5(CC(CC)CCCC)CC(CC)CCCC)c(F)c3F)cc21,{[][<]CCCCC(CC)Cc1ccc(-c2c3cc(C)sc3c(-c3ccc(CC(CC)CCCC)s3)c3ccsc23)s1[>][<]}{[>][<]c1ccsc1[>][<]}{[>][<]CCCCC(CC)Cc1sc(CC(CC)CCCC)c2c1C(=O)c1cscc1C2=OCc1cccs1[>][]}
BO2FC8,CCCCCCCCOc1c(OCCCCCCCC)c(-c2ccc(-c3cc4c(-c5cc(F)c(CC(CC)CCCC)s5)c5sc(C)cc5c(-c5cc(F)c(CC(CC)CCCC)s5)c4s3)s2)c2nonc2c1-c1ccc(C)s1,m-ITIC-OR-4Cl,CCCCCCOc1cccc(C2(c3cccc(OCCCCCC)c3)c3cc4c(cc3-c3sc5cc(/C=C6\C(=O)c7cc(Cl)c(Cl)cc7C6=C(C#N)C#N)sc5c32)C(c2cccc(OCCCCCC)c2)(c2cccc(OCCCCCC)c2)c2c-4sc3cc(/C=C4\C(=O)c5cc(Cl)c(Cl)cc5C4=C(C#N)C#N)sc23)c1,"[0, 0, 0, 0, 99, 7, 53, 9, 1, 230, 79, 350, 220, 350, 79, 230]","[0, 0, 0, 0, 230, 79, 350, 220, 350, 79, 230, 1, 99, 7, 53, 9]","[[0, 0, 0, 0, 99, 7, 53, 9, 1, 230, 79, 350, 220, 350, 79, 230], [0, 0, 0, 0, 9, 99, 7, 53, 1, 230, 79, 350, 220, 350, 79, 230], [0, 0, 0, 0, 53, 9, 99, 7, 1, 230, 79, 350, 220, 350, 79, 230], [0, 0, 0, 0, 7, 53, 9, 99, 1, 230, 79, 350, 220, 350, 79, 230]]","[[0, 0, 0, 0, 230, 79, 350, 220, 350, 79, 230, 1, 99, 7, 53, 9], [0, 0, 0, 0, 230, 79, 350, 220, 350, 79, 230, 1, 9, 99, 7, 53], [0, 0, 0, 0, 230, 79, 350, 220, 350, 79, 230, 1, 53, 9, 99, 7], [0, 0, 0, 0, 230, 79, 350, 220, 350, 79, 230, 1, 7, 53, 9, 99]]",-5.5,-3.6,-5.78,-4.05,0.667,CB,15.0,,-1.0,100.0,150.0,MoOx,ZnO,0.003,0.0025,11.0,10.61,0.83,20.2,63.3,CCCCCCOc1cccc(C2(c3cccc(OCCCCCC)c3)c3cc4c(cc3-c3sc5cc(/C=C6\C(=O)c7cc(Cl)c(Cl)cc7C6=C(C#N)C#N)sc5c32)C(c2cccc(OCCCCCC)c2)(c2cccc(OCCCCCC)c2)c2c-4sc3cc(/C=C4\C(=O)c5cc(Cl)c(Cl)cc5C4=C(C#N)C#N)sc23)c1,{[][<]CCCCC(CC)Cc1sc(-c2c3cc(C)sc3c(-c3cc(F)c(CC(CC)CCCC)s3)c3ccsc23)cc1F[>][<]}{[>][<]c1ccsc1[>][<]}{[>][<]CCCCCCCCOc1cc2nonc2cc1OCCCCCCCCCc1cccs1[>][]}
BO2FEH,CCCCC(CC)COc1c(OCC(CC)CCCC)c(-c2ccc(-c3cc4c(-c5cc(F)c(CC(CC)CCCC)s5)c5sc(C)cc5c(-c5cc(F)c(CC(CC)CCCC)s5)c4s3)s2)c2nonc2c1-c1ccc(C)s1,m-ITIC-OR-4Cl,CCCCCCOc1cccc(C2(c3cccc(OCCCCCC)c3)c3cc4c(cc3-c3sc5cc(/C=C6\C(=O)c7cc(Cl)c(Cl)cc7C6=C(C#N)C#N)sc5c32)C(c2cccc(OCCCCCC)c2)(c2cccc(OCCCCCC)c2)c2c-4sc3cc(/C=C4\C(=O)c5cc(Cl)c(Cl)cc5C4=C(C#N)C#N)sc23)c1,"[0, 0, 0, 0, 99, 7, 142, 9, 1, 230, 79, 350, 220, 350, 79, 230]","[0, 0, 0, 0, 230, 79, 350, 220, 350, 79, 230, 1, 99, 7, 142, 9]","[[0, 0, 0, 0, 99, 7, 142, 9, 1, 230, 79, 350, 220, 350, 79, 230], [0, 0, 0, 0, 9, 99, 7, 142, 1, 230, 79, 350, 220, 350, 79, 230], [0, 0, 0, 0, 142, 9, 99, 7, 1, 230, 79, 350, 220, 350, 79, 230], [0, 0, 0, 0, 7, 142, 9, 99, 1, 230, 79, 350, 220, 350, 79, 230]]","[[0, 0, 0, 0, 230, 79, 350, 220, 350, 79, 230, 1, 99, 7, 142, 9], [0, 0, 0, 0, 230, 79, 350, 220, 350, 79, 230, 1, 9, 99, 7, 142], [0, 0, 0, 0, 230, 79, 350, 220, 350, 79, 230, 1, 142, 9, 99, 7], [0, 0, 0, 0, 230, 79, 350, 220, 350, 79, 230, 1, 7, 142, 9, 99]]",-5.59,-3.59,-5.78,-4.05,0.667,CB,15.0,,-1.0,100.0,150.0,MoOx,ZnO,0.0027,0.0018,6.4,6.15,0.88,14.4,48.5,CCCCCCOc1cccc(C2(c3cccc(OCCCCCC)c3)c3cc4c(cc3-c3sc5cc(/C=C6\C(=O)c7cc(Cl)c(Cl)cc7C6=C(C#N)C#N)sc5c32)C(c2cccc(OCCCCCC)c2)(c2cccc(OCCCCCC)c2)c2c-4sc3cc(/C=C4\C(=O)c5cc(Cl)c(Cl)cc5C4=C(C#N)C#N)sc23)c1,{[][<]CCCCC(CC)Cc1sc(-c2c3cc(C)sc3c(-c3cc(F)c(CC(CC)CCCC)s3)c3ccsc23)cc1F[>][<]}{[>][<]c1ccsc1[>][<]}{[>][<]CCCCC(CC)COc1cc2nonc2cc1OCC(CC)CCCCCc1cccs1[>][]}
PTB-EDOT,CCCCC(CC)COC(=O)c1sc2c(-c3cc4c(-c5sc(CC(CC)CCCC)c6c5OCCO6)c5sc(C)cc5c(-c5sc(CC(CC)CCCC)c6c5OCCO6)c4s3)sc(C)c2c1F,ITIC-Th,CCCCCCc1ccc(C2(c3ccc(CCCCCC)s3)c3cc4c(cc3-c3sc5cc(/C=C6\C(=O)c7ccccc7C6=C(C#N)C#N)sc5c32)C(c2ccc(CCCCCC)s2)(c2ccc(CCCCCC)s2)c2c-4sc3cc(/C=C4\C(=O)c5ccccc5C4=C(C#N)C#N)sc23)s1,"[0, 0, 0, 0, 0, 0, 143, 101, 1, 221, 79, 312, 220, 312, 79, 221]","[0, 0, 0, 0, 0, 0, 221, 79, 312, 220, 312, 79, 221, 1, 143, 101]","[[0, 0, 0, 0, 0, 0, 143, 101, 1, 221, 79, 312, 220, 312, 79, 221], [0, 0, 0, 0, 0, 0, 101, 143, 1, 221, 79, 312, 220, 312, 79, 221]]","[[0, 0, 0, 0, 0, 0, 221, 79, 312, 220, 312, 79, 221, 1, 143, 101], [0, 0, 0, 0, 0, 0, 221, 79, 312, 220, 312, 79, 221, 1, 101, 143]]",-5.33,-3.63,-5.66,-3.93,0.667,MeTHF,16.0,,-1.0,100.0,100.0,MoOx,ZnO,0.000125,0.000243,8.59,8.59,0.84,15.37,66.5,CCCCCCc1ccc(C2(c3ccc(CCCCCC)s3)c3cc4c(cc3-c3sc5cc(/C=C6\C(=O)c7ccccc7C6=C(C#N)C#N)sc5c32)C(c2ccc(CCCCCC)s2)(c2ccc(CCCCCC)s2)c2c-4sc3cc(/C=C4\C(=O)c5ccccc5C4=C(C#N)C#N)sc23)s1,{[][<]CCCCC(CC)Cc1sc(-c2c3cc(C)sc3c(-c3sc(CC(CC)CCCC)c4c3OCCO4)c3ccsc23)c2c1OCCO2CCCCC(CC)COC(=O)c1sc2csc(C)c2c1F[>][]}
PTB-EDOTS,CCCCC(CC)COC(=O)c1sc2c(-c3cc4c(-c5sc(SCC(CC)CCCC)c6c5OCCO6)c5sc(C)cc5c(-c5sc(SCC(CC)CCCC)c6c5OCCO6)c4s3)sc(C)c2c1F,ITIC-Th,CCCCCCc1ccc(C2(c3ccc(CCCCCC)s3)c3cc4c(cc3-c3sc5cc(/C=C6\C(=O)c7ccccc7C6=C(C#N)C#N)sc5c32)C(c2ccc(CCCCCC)s2)(c2ccc(CCCCCC)s2)c2c-4sc3cc(/C=C4\C(=O)c5ccccc5C4=C(C#N)C#N)sc23)s1,"[0, 0, 0, 0, 0, 0, 144, 101, 1, 221, 79, 312, 220, 312, 79, 221]","[0, 0, 0, 0, 0, 0, 221, 79, 312, 220, 312, 79, 221, 1, 144, 101]","[[0, 0, 0, 0, 0, 0, 144, 101, 1, 221, 79, 312, 220, 312, 79, 221], [0, 0, 0, 0, 0, 0, 101, 144, 1, 221, 79, 312, 220, 312, 79, 221]]","[[0, 0, 0, 0, 0, 0, 221, 79, 312, 220, 312, 79, 221, 1, 144, 101], [0, 0, 0, 0, 0, 0, 221, 79, 312, 220, 312, 79, 221, 1, 101, 144]]",-5.38,-3.69,-5.66,-3.93,0.667,MeTHF,16.0,,-1.0,100.0,100.0,MoOx,ZnO,0.000235,0.000356,10.18,10.18,0.88,16.25,71.2,CCCCCCc1ccc(C2(c3ccc(CCCCCC)s3)c3cc4c(cc3-c3sc5cc(/C=C6\C(=O)c7ccccc7C6=C(C#N)C#N)sc5c32)C(c2ccc(CCCCCC)s2)(c2ccc(CCCCCC)s2)c2c-4sc3cc(/C=C4\C(=O)c5ccccc5C4=C(C#N)C#N)sc23)s1,{[][<]CCCCC(CC)CSc1sc(-c2c3cc(C)sc3c(-c3sc(SCC(CC)CCCC)c4c3OCCO4)c3ccsc23)c2c1OCCO2CCCCC(CC)COC(=O)c1sc2csc(C)c2c1F[>][]}
POPB,CCCCCCCCC(CCCCCC)COc1ccc(-c2c3cc(-c4ccc(-c5sc(-c6ccc(C)s6)c6c5C(=O)c5c(CC(CC)CCCC)sc(CC(CC)CCCC)c5C6=O)s4)sc3c(-c3ccc(OCC(CCCCCC)CCCCCCCC)cc3)c3cc(C)sc23)cc1,IT-4F,CCCCCCc1ccc(C2(c3ccc(CCCCCC)cc3)c3cc4c(cc3-c3sc5cc(/C=C6\C(=O)c7cc(F)c(F)cc7C6=C(C#N)C#N)sc5c32)C(c2ccc(CCCCCC)cc2)(c2ccc(CCCCCC)cc2)c2c-4sc3cc(/C=C4\C(=O)c5cc(F)c(F)cc5C4=C(C#N)C#N)sc23)cc1,"[0, 0, 0, 0, 145, 7, 100, 9, 1, 216, 79, 218, 220, 218, 79, 216]","[0, 0, 0, 0, 216, 79, 218, 220, 218, 79, 216, 1, 145, 7, 100, 9]","[[0, 0, 0, 0, 145, 7, 100, 9, 1, 216, 79, 218, 220, 218, 79, 216], [0, 0, 0, 0, 9, 145, 7, 100, 1, 216, 79, 218, 220, 218, 79, 216], [0, 0, 0, 0, 100, 9, 145, 7, 1, 216, 79, 218, 220, 218, 79, 216], [0, 0, 0, 0, 7, 100, 9, 145, 1, 216, 79, 218, 220, 218, 79, 216]]","[[0, 0, 0, 0, 216, 79, 218, 220, 218, 79, 216, 1, 145, 7, 100, 9], [0, 0, 0, 0, 216, 79, 218, 220, 218, 79, 216, 1, 9, 145, 7, 100], [0, 0, 0, 0, 216, 79, 218, 220, 218, 79, 216, 1, 100, 9, 145, 7], [0, 0, 0, 0, 216, 79, 218, 220, 218, 79, 216, 1, 7, 100, 9, 145]]",-5.38,-3.57,-5.69,-4.07,0.667,CB,20.0,DIO,0.5,,-1.0,MoOx,ZnO,0.000315,0.000186,6.2,6.19,0.72,16.8,51.2,CCCCCCc1ccc(C2(c3ccc(CCCCCC)cc3)c3cc4c(cc3-c3sc5cc(/C=C6\C(=O)c7cc(F)c(F)cc7C6=C(C#N)C#N)sc5c32)C(c2ccc(CCCCCC)cc2)(c2ccc(CCCCCC)cc2)c2c-4sc3cc(/C=C4\C(=O)c5cc(F)c(F)cc5C4=C(C#N)C#N)sc23)cc1,{[][<]CCCCCCCCC(CCCCCC)COc1ccc(-c2c3cc(C)sc3c(-c3ccc(OCC(CCCCCC)CCCCCCCC)cc3)c3ccsc23)cc1[>][<]}{[>][<]c1ccsc1[>][<]}{[>][<]CCCCC(CC)Cc1sc(CC(CC)CCCC)c2c1C(=O)c1cscc1C2=OCc1cccs1[>][]}
PFOPB,CCCCCCCCC(CCCCCC)COc1c(F)cc(-c2c3cc(-c4ccc(-c5sc(-c6ccc(C)s6)c6c5C(=O)c5c(CC(CC)CCCC)sc(CC(CC)CCCC)c5C6=O)s4)sc3c(-c3cc(F)c(OCC(CCCCCC)CCCCCCCC)c(F)c3)c3cc(C)sc23)cc1F,IT-4F,CCCCCCc1ccc(C2(c3ccc(CCCCCC)cc3)c3cc4c(cc3-c3sc5cc(/C=C6\C(=O)c7cc(F)c(F)cc7C6=C(C#N)C#N)sc5c32)C(c2ccc(CCCCCC)cc2)(c2ccc(CCCCCC)cc2)c2c-4sc3cc(/C=C4\C(=O)c5cc(F)c(F)cc5C4=C(C#N)C#N)sc23)cc1,"[0, 0, 0, 0, 146, 7, 100, 9, 1, 216, 79, 218, 220, 218, 79, 216]","[0, 0, 0, 0, 216, 79, 218, 220, 218, 79, 216, 1, 146, 7, 100, 9]","[[0, 0, 0, 0, 146, 7, 100, 9, 1, 216, 79, 218, 220, 218, 79, 216], [0, 0, 0, 0, 9, 146, 7, 100, 1, 216, 79, 218, 220, 218, 79, 216], [0, 0, 0, 0, 100, 9, 146, 7, 1, 216, 79, 218, 220, 218, 79, 216], [0, 0, 0, 0, 7, 100, 9, 146, 1, 216, 79, 218, 220, 218, 79, 216]]","[[0, 0, 0, 0, 216, 79, 218, 220, 218, 79, 216, 1, 146, 7, 100, 9], [0, 0, 0, 0, 216, 79, 218, 220, 218, 79, 216, 1, 9, 146, 7, 100], [0, 0, 0, 0, 216, 79, 218, 220, 218, 79, 216, 1, 100, 9, 146, 7], [0, 0, 0, 0, 216, 79, 218, 220, 218, 79, 216, 1, 7, 100, 9, 146]]",-5.5,-3.64,-5.69,-4.07,0.667,CB,20.0,DIO,0.5,,-1.0,MoOx,ZnO,0.000443,0.000346,11.7,11.71,0.89,20.4,64.5,CCCCCCc1ccc(C2(c3ccc(CCCCCC)cc3)c3cc4c(cc3-c3sc5cc(/C=C6\C(=O)c7cc(F)c(F)cc7C6=C(C#N)C#N)sc5c32)C(c2ccc(CCCCCC)cc2)(c2ccc(CCCCCC)cc2)c2c-4sc3cc(/C=C4\C(=O)c5cc(F)c(F)cc5C4=C(C#N)C#N)sc23)cc1,{[][<]CCCCCCCCC(CCCCCC)COc1c(F)cc(-c2c3cc(C)sc3c(-c3cc(F)c(OCC(CCCCCC)CCCCCCCC)c(F)c3)c3ccsc23)cc1F[>][<]}{[>][<]c1ccsc1[>][<]}{[>][<]CCCCC(CC)Cc1sc(CC(CC)CCCC)c2c1C(=O)c1cscc1C2=OCc1cccs1[>][]}
