Repository: aspuru-guzik-group/Beyond-Molecular-Structure-ML-for-OPV-Materials-Devices

File: ml_for_opvs/data/postprocess/OPV_Min/manual_frag/master_manual_frag.csv (part 12 of 19)
Donor,Donor_SMILES,Acceptor,Acceptor_SMILES,DA_manual_tokenized,AD_manual_tokenized,DA_manual_tokenized_aug,AD_manual_tokenized_aug,HOMO_D (eV),LUMO_D (eV),HOMO_A (eV),LUMO_A (eV),D:A ratio (m/m),solvent,total solids conc. (mg/mL),solvent additive,solvent additive conc. (%v/v),active layer thickness (nm),annealing temperature,hole contact layer,electron contact layer,hole mobility blend (cm^2 V^-1 s^-1),electron mobility blend (cm^2 V^-1 s^-1),PCE (%),calc_PCE (%),Voc (V),Jsc (mA cm^-2),FF (%),Acceptor_BigSMILES,Donor_BigSMILES
P3HT,CCCCCCc1cc(-c2sc(-c3sc(-c4sc(C)cc4CCCCCC)cc3CCCCCC)cc2CCCCCC)sc1C,BIBT-NI,CCCCC(CC)CN1C(=O)c2c(c(-c3ccc(-c4ccc5c6c(cccc46)C(=O)N(CC(CC)CCCC)C5=O)s3)c3nsnc3c2-c2ccc(-c3ccc4c5c(cccc35)C(=O)N(CC(CC)CCCC)C4=O)s2)C1=O,"[0, 0, 0, 0, 0, 0, 41, 40, 40, 194, 1, 322, 7, 358, 7, 322]","[0, 0, 0, 0, 0, 0, 322, 7, 358, 7, 322, 1, 41, 40, 40, 194]","[[0, 0, 0, 0, 0, 0, 41, 40, 40, 194, 1, 322, 7, 358, 7, 322], [0, 0, 0, 0, 0, 0, 194, 41, 40, 40, 1, 322, 7, 358, 7, 322], [0, 0, 0, 0, 0, 0, 40, 194, 41, 40, 1, 322, 7, 358, 7, 322], [0, 0, 0, 0, 0, 0, 40, 40, 194, 41, 1, 322, 7, 358, 7, 322]]","[[0, 0, 0, 0, 0, 0, 322, 7, 358, 7, 322, 1, 41, 40, 40, 194], [0, 0, 0, 0, 0, 0, 322, 7, 358, 7, 322, 1, 194, 41, 40, 40], [0, 0, 0, 0, 0, 0, 322, 7, 358, 7, 322, 1, 40, 194, 41, 40], [0, 0, 0, 0, 0, 0, 322, 7, 358, 7, 322, 1, 40, 40, 194, 41]]",-5.0,-3.1,-5.62,-3.65,0.833,o-DCB,28.0,,-1.0,,110.0,MoOx,ZnO,0.000419,3.34e-06,2.1,2.09,0.77,6.14,44.2,CCCCC(CC)CN1C(=O)c2c(c(-c3ccc(-c4ccc5c6c(cccc46)C(=O)N(CC(CC)CCCC)C5=O)s3)c3nsnc3c2-c2ccc(-c3ccc4c5c(cccc35)C(=O)N(CC(CC)CCCC)C4=O)s2)C1=O,{[][<]CCCCCCc1ccsc1C[>][<]}{[>][<]CCCCCCc1ccsc1[>][<]}{[>][<]CCCCCCc1ccsc1CCCCCCc1csc(C)c1[>][]}
PBDT-F-2TC,CCCCCCCCC(CCCCCC)COC(=O)c1cc(-c2cc3c(-c4cc(F)c(CC(CC)CCCC)s4)c4sc(C)cc4c(-c4cc(F)c(CC(CC)CCCC)s4)c3s2)sc1-c1ccc(C)s1,IT-4F,CCCCCCc1ccc(C2(c3ccc(CCCCCC)cc3)c3cc4c(cc3-c3sc5cc(/C=C6\C(=O)c7cc(F)c(F)cc7C6=C(C#N)C#N)sc5c32)C(c2ccc(CCCCCC)cc2)(c2ccc(CCCCCC)cc2)c2c-4sc3cc(/C=C4\C(=O)c5cc(F)c(F)cc5C4=C(C#N)C#N)sc23)cc1,"[0, 0, 0, 0, 0, 99, 147, 9, 1, 216, 79, 218, 220, 218, 79, 216]","[0, 0, 0, 0, 0, 216, 79, 218, 220, 218, 79, 216, 1, 99, 147, 9]","[[0, 0, 0, 0, 0, 99, 147, 9, 1, 216, 79, 218, 220, 218, 79, 216], [0, 0, 0, 0, 0, 9, 99, 147, 1, 216, 79, 218, 220, 218, 79, 216], [0, 0, 0, 0, 0, 147, 9, 99, 1, 216, 79, 218, 220, 218, 79, 216]]","[[0, 0, 0, 0, 0, 216, 79, 218, 220, 218, 79, 216, 1, 99, 147, 9], [0, 0, 0, 0, 0, 216, 79, 218, 220, 218, 79, 216, 1, 9, 99, 147], [0, 0, 0, 0, 0, 216, 79, 218, 220, 218, 79, 216, 1, 147, 9, 99]]",-5.55,-3.58,-5.68,-4.13,1.0,CB,,,-1.0,100.0,110.0,PEDOT:PSS,PFN-Br,0.000393,0.000596,10.75,10.75,0.91,18.9,62.51,CCCCCCc1ccc(C2(c3ccc(CCCCCC)cc3)c3cc4c(cc3-c3sc5cc(/C=C6\C(=O)c7cc(F)c(F)cc7C6=C(C#N)C#N)sc5c32)C(c2ccc(CCCCCC)cc2)(c2ccc(CCCCCC)cc2)c2c-4sc3cc(/C=C4\C(=O)c5cc(F)c(F)cc5C4=C(C#N)C#N)sc23)cc1,{[][<]CCCCC(CC)Cc1sc(-c2c3cc(C)sc3c(-c3cc(F)c(CC(CC)CCCC)s3)c3ccsc23)cc1F[>][<]}{[>][<]CCCCCCCCC(CCCCCC)COC(=O)c1ccsc1Cc1cccs1[>][]}
PBDT-SF-2TC,CCCCCCC(CCCC)CSOC(=O)c1cc(-c2cc3c(-c4cc(F)c(SCC(CC)CCCC)s4)c4sc(C)cc4c(-c4cc(F)c(SCC(CC)CCCC)s4)c3s2)sc1-c1ccc(C)s1,IT-4F,CCCCCCc1ccc(C2(c3ccc(CCCCCC)cc3)c3cc4c(cc3-c3sc5cc(/C=C6\C(=O)c7cc(F)c(F)cc7C6=C(C#N)C#N)sc5c32)C(c2ccc(CCCCCC)cc2)(c2ccc(CCCCCC)cc2)c2c-4sc3cc(/C=C4\C(=O)c5cc(F)c(F)cc5C4=C(C#N)C#N)sc23)cc1,"[0, 0, 0, 0, 0, 27, 50, 9, 1, 216, 79, 218, 220, 218, 79, 216]","[0, 0, 0, 0, 0, 216, 79, 218, 220, 218, 79, 216, 1, 27, 50, 9]","[[0, 0, 0, 0, 0, 27, 50, 9, 1, 216, 79, 218, 220, 218, 79, 216], [0, 0, 0, 0, 0, 9, 27, 50, 1, 216, 79, 218, 220, 218, 79, 216], [0, 0, 0, 0, 0, 50, 9, 27, 1, 216, 79, 218, 220, 218, 79, 216]]","[[0, 0, 0, 0, 0, 216, 79, 218, 220, 218, 79, 216, 1, 27, 50, 9], [0, 0, 0, 0, 0, 216, 79, 218, 220, 218, 79, 216, 1, 9, 27, 50], [0, 0, 0, 0, 0, 216, 79, 218, 220, 218, 79, 216, 1, 50, 9, 27]]",-5.57,-3.59,-5.68,-4.13,1.0,CB,,,-1.0,100.0,110.0,PEDOT:PSS,PFN-Br,0.000406,0.000527,11.07,11.08,0.93,20.73,57.45,CCCCCCc1ccc(C2(c3ccc(CCCCCC)cc3)c3cc4c(cc3-c3sc5cc(/C=C6\C(=O)c7cc(F)c(F)cc7C6=C(C#N)C#N)sc5c32)C(c2ccc(CCCCCC)cc2)(c2ccc(CCCCCC)cc2)c2c-4sc3cc(/C=C4\C(=O)c5cc(F)c(F)cc5C4=C(C#N)C#N)sc23)cc1,{[][<]CCCCC(CC)CSc1sc(-c2c3cc(C)sc3c(-c3cc(F)c(SCC(CC)CCCC)s3)c3ccsc23)cc1F[>][<]}{[>][<]CCCCCCC(CCCC)CSOC(=O)c1ccsc1Cc1cccs1[>][]}
PDBT-F,CCCCC(CC)Cc1sc(-c2c3sc4cc(C)sc4c3c(-c3cc(F)c(CCCCC(C)CC)s3)c3sc4cc(-c5ccc(-c6sc(-c7ccc(C)s7)c7c6C(=O)c6c(CC(CC)CCCC)sc(CC(CC)CCCC)c6C7=O)s5)sc4c23)cc1F,IT-M,CCCCCCc1ccc(C2(c3ccc(CCCCCC)cc3)c3cc4c(cc3-c3sc5cc(/C=C6\C(=O)c7ccc(C)cc7C6=C(C#N)C#N)sc5c32)C(c2ccc(CCCCCC)cc2)(c2ccc(CCCCCC)cc2)c2c-4sc3cc(/C=C4\C(=O)c5ccc(C)cc5C4=C(C#N)C#N)sc23)cc1,"[0, 0, 0, 0, 148, 7, 100, 9, 1, 229, 79, 218, 220, 218, 79, 229]","[0, 0, 0, 0, 229, 79, 218, 220, 218, 79, 229, 1, 148, 7, 100, 9]","[[0, 0, 0, 0, 148, 7, 100, 9, 1, 229, 79, 218, 220, 218, 79, 229], [0, 0, 0, 0, 9, 148, 7, 100, 1, 229, 79, 218, 220, 218, 79, 229], [0, 0, 0, 0, 100, 9, 148, 7, 1, 229, 79, 218, 220, 218, 79, 229], [0, 0, 0, 0, 7, 100, 9, 148, 1, 229, 79, 218, 220, 218, 79, 229]]","[[0, 0, 0, 0, 229, 79, 218, 220, 218, 79, 229, 1, 148, 7, 100, 9], [0, 0, 0, 0, 229, 79, 218, 220, 218, 79, 229, 1, 9, 148, 7, 100], [0, 0, 0, 0, 229, 79, 218, 220, 218, 79, 229, 1, 100, 9, 148, 7], [0, 0, 0, 0, 229, 79, 218, 220, 218, 79, 229, 1, 7, 100, 9, 148]]",-5.39,-3.57,-5.51,-3.91,1.0,CF,,DIO,0.5,,100.0,PEDOT:PSS,PFN-Br,,,10.52,10.52,0.97,17.02,63.71,CCCCCCc1ccc(C2(c3ccc(CCCCCC)cc3)c3cc4c(cc3-c3sc5cc(/C=C6\C(=O)c7ccc(C)cc7C6=C(C#N)C#N)sc5c32)C(c2ccc(CCCCCC)cc2)(c2ccc(CCCCCC)cc2)c2c-4sc3cc(/C=C4\C(=O)c5ccc(C)cc5C4=C(C#N)C#N)sc23)cc1,{[][<]CCCCC(CC)Cc1sc(-c2c3sc4cc(C)sc4c3c(-c3cc(F)c(CCCCC(C)CC)s3)c3sc4ccsc4c23)cc1F[>][<]}{[>][<]c1ccsc1[>][<]}{[>][<]CCCCC(CC)Cc1sc(CC(CC)CCCC)c2c1C(=O)c1cscc1C2=OCc1cccs1[>][]}
PDBT-F,CCCCC(CC)Cc1sc(-c2c3sc4cc(C)sc4c3c(-c3cc(F)c(CCCCC(C)CC)s3)c3sc4cc(-c5ccc(-c6sc(-c7ccc(C)s7)c7c6C(=O)c6c(CC(CC)CCCC)sc(CC(CC)CCCC)c6C7=O)s5)sc4c23)cc1F,IDIC,CCCCCCC1(CCCCCC)c2cc3c(cc2-c2sc(/C=C4\C(=O)c5ccccc5C4=C(C#N)C#N)cc21)C(CCCCCC)(CCCCCC)c1cc(/C=C2\C(=O)c4ccccc4C2=C(C#N)C#N)sc1-3,"[0, 0, 0, 0, 148, 7, 100, 9, 1, 221, 7, 233, 220, 233, 7, 221]","[0, 0, 0, 0, 221, 7, 233, 220, 233, 7, 221, 1, 148, 7, 100, 9]","[[0, 0, 0, 0, 148, 7, 100, 9, 1, 221, 7, 233, 220, 233, 7, 221], [0, 0, 0, 0, 9, 148, 7, 100, 1, 221, 7, 233, 220, 233, 7, 221], [0, 0, 0, 0, 100, 9, 148, 7, 1, 221, 7, 233, 220, 233, 7, 221], [0, 0, 0, 0, 7, 100, 9, 148, 1, 221, 7, 233, 220, 233, 7, 221]]","[[0, 0, 0, 0, 221, 7, 233, 220, 233, 7, 221, 1, 148, 7, 100, 9], [0, 0, 0, 0, 221, 7, 233, 220, 233, 7, 221, 1, 9, 148, 7, 100], [0, 0, 0, 0, 221, 7, 233, 220, 233, 7, 221, 1, 100, 9, 148, 7], [0, 0, 0, 0, 221, 7, 233, 220, 233, 7, 221, 1, 7, 100, 9, 148]]",-5.39,-3.57,-5.69,-3.91,1.0,CF,,DIO,0.25,,100.0,PEDOT:PSS,PFN-Br,,,11.02,10.98,0.87,17.65,71.5,CCCCCCC1(CCCCCC)c2cc3c(cc2-c2sc(/C=C4\C(=O)c5ccccc5C4=C(C#N)C#N)cc21)C(CCCCCC)(CCCCCC)c1cc(/C=C2\C(=O)c4ccccc4C2=C(C#N)C#N)sc1-3,{[][<]CCCCC(CC)Cc1sc(-c2c3sc4cc(C)sc4c3c(-c3cc(F)c(CCCCC(C)CC)s3)c3sc4ccsc4c23)cc1F[>][<]}{[>][<]c1ccsc1[>][<]}{[>][<]CCCCC(CC)Cc1sc(CC(CC)CCCC)c2c1C(=O)c1cscc1C2=OCc1cccs1[>][]}
PBDS-T,CCCCC(CC)CC1SC(CC(CC)CCCC)C2C(=O)c3c(C4CCC(c5cc6c(-c7ccc([Si](CCC)(CCC)CCC)s7)c7sc(C)cc7c(-c7ccc([Si](CCC)(CCC)CCC)s7)c6s5)S4)sc(-c4ccc(C)s4)c3C(=O)C12,ITIC,CCCCCCc1ccc(C2(c3ccc(CCCCCC)cc3)c3cc4c(cc3-c3sc5cc(/C=C6\C(=O)c7ccccc7C6=C(C#N)C#N)sc5c32)C(c2ccc(CCCCCC)cc2)(c2ccc(CCCCCC)cc2)c2c-4sc3cc(/C=C4\C(=O)c5ccccc5C4=C(C#N)C#N)sc23)cc1,"[0, 0, 0, 0, 6, 207, 208, 9, 1, 221, 79, 218, 220, 218, 79, 221]","[0, 0, 0, 0, 221, 79, 218, 220, 218, 79, 221, 1, 6, 207, 208, 9]","[[0, 0, 0, 0, 6, 207, 208, 9, 1, 221, 79, 218, 220, 218, 79, 221], [0, 0, 0, 0, 9, 6, 207, 208, 1, 221, 79, 218, 220, 218, 79, 221], [0, 0, 0, 0, 208, 9, 6, 207, 1, 221, 79, 218, 220, 218, 79, 221], [0, 0, 0, 0, 207, 208, 9, 6, 1, 221, 79, 218, 220, 218, 79, 221]]","[[0, 0, 0, 0, 221, 79, 218, 220, 218, 79, 221, 1, 6, 207, 208, 9], [0, 0, 0, 0, 221, 79, 218, 220, 218, 79, 221, 1, 9, 6, 207, 208], [0, 0, 0, 0, 221, 79, 218, 220, 218, 79, 221, 1, 208, 9, 6, 207], [0, 0, 0, 0, 221, 79, 218, 220, 218, 79, 221, 1, 207, 208, 9, 6]]",-5.35,-3.67,-5.5,-3.89,1.2,CB,20.0,DIO,0.5,100.0,-1.0,MoOx,ZnO,0.00013,0.00036,10.72,10.72,0.98,18.23,60.0,CCCCCCc1ccc(C2(c3ccc(CCCCCC)cc3)c3cc4c(cc3-c3sc5cc(/C=C6\C(=O)c7ccccc7C6=C(C#N)C#N)sc5c32)C(c2ccc(CCCCCC)cc2)(c2ccc(CCCCCC)cc2)c2c-4sc3cc(/C=C4\C(=O)c5ccccc5C4=C(C#N)C#N)sc23)cc1,{[][<]CCC[Si](CCC)(CCC)c1ccc(-c2c3cc(C)sc3c(-c3ccc([Si](CCC)(CCC)CCC)s3)c3ccsc23)s1[>][<]}{[>][<]C1CCSC1[>][<]}{[>][<]CCCCC(CC)CC1SC(CC(CC)CCCC)C2C(=O)c3cscc3C(=O)C12Cc1cccs1[>][]}
PBDS-T,CCCCC(CC)CC1SC(CC(CC)CCCC)C2C(=O)c3c(C4CCC(c5cc6c(-c7ccc([Si](CCC)(CCC)CCC)s7)c7sc(C)cc7c(-c7ccc([Si](CCC)(CCC)CCC)s7)c6s5)S4)sc(-c4ccc(C)s4)c3C(=O)C12,ITIC-F,CCCCCCc1ccc(C2(c3ccc(CCCCCC)cc3)c3cc4c(cc3-c3sc5cc(/C=C6\C(=O)c7cc(F)c(F)cc7C6=C(C#N)C#N)sc5c32)C(c2ccc(CCCCCC)cc2)(c2ccc(CCCCCC)cc2)c2c-4sc3cc(/C=C4\C(=O)c5cc(F)c(F)cc5C4=C(C#N)C#N)sc23)cc1,"[0, 0, 0, 0, 6, 207, 208, 9, 1, 216, 79, 218, 220, 218, 79, 216]","[0, 0, 0, 0, 216, 79, 218, 220, 218, 79, 216, 1, 6, 207, 208, 9]","[[0, 0, 0, 0, 6, 207, 208, 9, 1, 216, 79, 218, 220, 218, 79, 216], [0, 0, 0, 0, 9, 6, 207, 208, 1, 216, 79, 218, 220, 218, 79, 216], [0, 0, 0, 0, 208, 9, 6, 207, 1, 216, 79, 218, 220, 218, 79, 216], [0, 0, 0, 0, 207, 208, 9, 6, 1, 216, 79, 218, 220, 218, 79, 216]]","[[0, 0, 0, 0, 216, 79, 218, 220, 218, 79, 216, 1, 6, 207, 208, 9], [0, 0, 0, 0, 216, 79, 218, 220, 218, 79, 216, 1, 9, 6, 207, 208], [0, 0, 0, 0, 216, 79, 218, 220, 218, 79, 216, 1, 208, 9, 6, 207], [0, 0, 0, 0, 216, 79, 218, 220, 218, 79, 216, 1, 207, 208, 9, 6]]",-5.35,-3.67,-5.6,-4.01,1.0,CB,20.0,DIO,0.5,150.0,-1.0,MoOx,ZnO,0.00086,0.00075,11.19,11.19,0.9,18.64,66.7,CCCCCCc1ccc(C2(c3ccc(CCCCCC)cc3)c3cc4c(cc3-c3sc5cc(/C=C6\C(=O)c7cc(F)c(F)cc7C6=C(C#N)C#N)sc5c32)C(c2ccc(CCCCCC)cc2)(c2ccc(CCCCCC)cc2)c2c-4sc3cc(/C=C4\C(=O)c5cc(F)c(F)cc5C4=C(C#N)C#N)sc23)cc1,{[][<]CCC[Si](CCC)(CCC)c1ccc(-c2c3cc(C)sc3c(-c3ccc([Si](CCC)(CCC)CCC)s3)c3ccsc23)s1[>][<]}{[>][<]C1CCSC1[>][<]}{[>][<]CCCCC(CC)CC1SC(CC(CC)CCCC)C2C(=O)c3cscc3C(=O)C12Cc1cccs1[>][]}
PBDS-T,CCCCC(CC)CC1SC(CC(CC)CCCC)C2C(=O)c3c(C4CCC(c5cc6c(-c7ccc([Si](CCC)(CCC)CCC)s7)c7sc(C)cc7c(-c7ccc([Si](CCC)(CCC)CCC)s7)c6s5)S4)sc(-c4ccc(C)s4)c3C(=O)C12,ITIC-Th1,CCCCCCc1ccc(C2(c3ccc(CCCCCC)s3)c3cc4c(cc3-c3sc5cc(C=C6C(=O)c7cc(F)ccc7C6=C(C#N)C#N)sc5c32)C(c2ccc(CCCCCC)s2)(c2ccc(CCCCCC)s2)c2c-4sc3cc(C=C4C(=O)c5cc(F)ccc5C4=C(C#N)C#N)sc23)s1,"[0, 0, 0, 0, 6, 207, 208, 9, 1, 263, 79, 312, 220, 312, 79, 263]","[0, 0, 0, 0, 263, 79, 312, 220, 312, 79, 263, 1, 6, 207, 208, 9]","[[0, 0, 0, 0, 6, 207, 208, 9, 1, 263, 79, 312, 220, 312, 79, 263], [0, 0, 0, 0, 9, 6, 207, 208, 1, 263, 79, 312, 220, 312, 79, 263], [0, 0, 0, 0, 208, 9, 6, 207, 1, 263, 79, 312, 220, 312, 79, 263], [0, 0, 0, 0, 207, 208, 9, 6, 1, 263, 79, 312, 220, 312, 79, 263]]","[[0, 0, 0, 0, 263, 79, 312, 220, 312, 79, 263, 1, 6, 207, 208, 9], [0, 0, 0, 0, 263, 79, 312, 220, 312, 79, 263, 1, 9, 6, 207, 208], [0, 0, 0, 0, 263, 79, 312, 220, 312, 79, 263, 1, 208, 9, 6, 207], [0, 0, 0, 0, 263, 79, 312, 220, 312, 79, 263, 1, 207, 208, 9, 6]]",-5.35,-3.67,-5.7,-4.12,1.0,CB,20.0,DIO,0.5,150.0,-1.0,MoOx,ZnO,0.0089,0.0098,12.04,12.04,0.88,19.55,70.0,CCCCCCc1ccc(C2(c3ccc(CCCCCC)s3)c3cc4c(cc3-c3sc5cc(C=C6C(=O)c7cc(F)ccc7C6=C(C#N)C#N)sc5c32)C(c2ccc(CCCCCC)s2)(c2ccc(CCCCCC)s2)c2c-4sc3cc(C=C4C(=O)c5cc(F)ccc5C4=C(C#N)C#N)sc23)s1,{[][<]CCC[Si](CCC)(CCC)c1ccc(-c2c3cc(C)sc3c(-c3ccc([Si](CCC)(CCC)CCC)s3)c3ccsc23)s1[>][<]}{[>][<]C1CCSC1[>][<]}{[>][<]CCCCC(CC)CC1SC(CC(CC)CCCC)C2C(=O)c3cscc3C(=O)C12Cc1cccs1[>][]}
J71,CCCCCCCCC(CCCCCC)Cn1nc2c(-c3ccc(C)s3)c(F)c(F)c(-c3ccc(-c4cc5c(-c6ccc([Si](CCC)(CCC)CCC)s6)c6sc(C)cc6c(-c6ccc([Si](CCC)(CCC)CCC)s6)c5s4)s3)c2n1,ITDM,CCCCCCc1ccc(C2(c3ccc(CCCCCC)cc3)C3=C(SC4C=C(C=C5C(=O)c6cc(C)c(C)cc6C5=C(C#N)C#N)SC34)c3cc4c(cc32)-c2sc3cc(C=C5C(=O)c6cc(C)c(C)cc6C5=C(C#N)C#N)sc3c2C4(c2ccc(CCCCCC)cc2)c2ccc(CCCCCC)cc2)cc1,"[0, 0, 0, 0, 6, 7, 8, 9, 1, 339, 79, 218, 220, 218, 79, 339]","[0, 0, 0, 0, 339, 79, 218, 220, 218, 79, 339, 1, 6, 7, 8, 9]","[[0, 0, 0, 0, 6, 7, 8, 9, 1, 339, 79, 218, 220, 218, 79, 339], [0, 0, 0, 0, 9, 6, 7, 8, 1, 339, 79, 218, 220, 218, 79, 339], [0, 0, 0, 0, 8, 9, 6, 7, 1, 339, 79, 218, 220, 218, 79, 339], [0, 0, 0, 0, 7, 8, 9, 6, 1, 339, 79, 218, 220, 218, 79, 339]]","[[0, 0, 0, 0, 339, 79, 218, 220, 218, 79, 339, 1, 6, 7, 8, 9], [0, 0, 0, 0, 339, 79, 218, 220, 218, 79, 339, 1, 9, 6, 7, 8], [0, 0, 0, 0, 339, 79, 218, 220, 218, 79, 339, 1, 8, 9, 6, 7], [0, 0, 0, 0, 339, 79, 218, 220, 218, 79, 339, 1, 7, 8, 9, 6]]",-5.4,-3.24,-5.58,-3.82,1.0,CF,16.0,,-1.0,,100.0,PEDOT:PSS,ZrAcAc,0.000807,0.000413,12.05,12.05,1.015,16.74,70.9,CCCCCCc1ccc(C2(c3ccc(CCCCCC)cc3)C3=C(SC4C=C(C=C5C(=O)c6cc(C)c(C)cc6C5=C(C#N)C#N)SC34)c3cc4c(cc32)-c2sc3cc(C=C5C(=O)c6cc(C)c(C)cc6C5=C(C#N)C#N)sc3c2C4(c2ccc(CCCCCC)cc2)c2ccc(CCCCCC)cc2)cc1,{[][<]CCC[Si](CCC)(CCC)c1ccc(-c2c3cc(C)sc3c(-c3ccc([Si](CCC)(CCC)CCC)s3)c3ccsc23)s1[>][<]}{[>][<]c1ccsc1[>][<]}{[>][<]CCCCCCCCC(CCCCCC)Cn1nc2cc(F)c(F)cc2n1Cc1cccs1[>][]}
J71,CCCCCCCCC(CCCCCC)Cn1nc2c(-c3ccc(C)s3)c(F)c(F)c(-c3ccc(-c4cc5c(-c6ccc([Si](CCC)(CCC)CCC)s6)c6sc(C)cc6c(-c6ccc([Si](CCC)(CCC)CCC)s6)c5s4)s3)c2n1,ITCF,CCCCCCc1ccc(C2(c3ccc(CCCCCC)cc3)c3cc4c(cc3-c3sc5cc(/C=C6\C(=O)c7cc(F)c(C)cc7C6=C(C#N)C#N)sc5c32)C(c2ccc(CCCCCC)cc2)(c2ccc(CCCCCC)cc2)c2c-4sc3cc(/C=C4\C(=O)c5cc(F)c(C)cc5C4=C(C#N)C#N)sc23)cc1,"[0, 0, 0, 0, 6, 7, 8, 9, 1, 349, 79, 218, 220, 218, 79, 349]","[0, 0, 0, 0, 349, 79, 218, 220, 218, 79, 349, 1, 6, 7, 8, 9]","[[0, 0, 0, 0, 6, 7, 8, 9, 1, 349, 79, 218, 220, 218, 79, 349], [0, 0, 0, 0, 9, 6, 7, 8, 1, 349, 79, 218, 220, 218, 79, 349], [0, 0, 0, 0, 8, 9, 6, 7, 1, 349, 79, 218, 220, 218, 79, 349], [0, 0, 0, 0, 7, 8, 9, 6, 1, 349, 79, 218, 220, 218, 79, 349]]","[[0, 0, 0, 0, 349, 79, 218, 220, 218, 79, 349, 1, 6, 7, 8, 9], [0, 0, 0, 0, 349, 79, 218, 220, 218, 79, 349, 1, 9, 6, 7, 8], [0, 0, 0, 0, 349, 79, 218, 220, 218, 79, 349, 1, 8, 9, 6, 7], [0, 0, 0, 0, 349, 79, 218, 220, 218, 79, 349, 1, 7, 8, 9, 6]]",-5.4,-3.24,-5.59,-3.95,1.0,CF,16.0,,-1.0,,100.0,PEDOT:PSS,ZrAcAc,0.000838,0.000532,13.25,13.25,0.91,18.48,78.8,CCCCCCc1ccc(C2(c3ccc(CCCCCC)cc3)c3cc4c(cc3-c3sc5cc(/C=C6\C(=O)c7cc(F)c(C)cc7C6=C(C#N)C#N)sc5c32)C(c2ccc(CCCCCC)cc2)(c2ccc(CCCCCC)cc2)c2c-4sc3cc(/C=C4\C(=O)c5cc(F)c(C)cc5C4=C(C#N)C#N)sc23)cc1,{[][<]CCC[Si](CCC)(CCC)c1ccc(-c2c3cc(C)sc3c(-c3ccc([Si](CCC)(CCC)CCC)s3)c3ccsc23)s1[>][<]}{[>][<]c1ccsc1[>][<]}{[>][<]CCCCCCCCC(CCCCCC)Cn1nc2cc(F)c(F)cc2n1Cc1cccs1[>][]}
J71,CCCCCCCCC(CCCCCC)Cn1nc2c(-c3ccc(C)s3)c(F)c(F)c(-c3ccc(-c4cc5c(-c6ccc([Si](CCC)(CCC)CCC)s6)c6sc(C)cc6c(-c6ccc([Si](CCC)(CCC)CCC)s6)c5s4)s3)c2n1,IT-4F,CCCCCCc1ccc(C2(c3ccc(CCCCCC)cc3)c3cc4c(cc3-c3sc5cc(/C=C6\C(=O)c7cc(F)c(F)cc7C6=C(C#N)C#N)sc5c32)C(c2ccc(CCCCCC)cc2)(c2ccc(CCCCCC)cc2)c2c-4sc3cc(/C=C4\C(=O)c5cc(F)c(F)cc5C4=C(C#N)C#N)sc23)cc1,"[0, 0, 0, 0, 6, 7, 8, 9, 1, 216, 79, 218, 220, 218, 79, 216]","[0, 0, 0, 0, 216, 79, 218, 220, 218, 79, 216, 1, 6, 7, 8, 9]","[[0, 0, 0, 0, 6, 7, 8, 9, 1, 216, 79, 218, 220, 218, 79, 216], [0, 0, 0, 0, 9, 6, 7, 8, 1, 216, 79, 218, 220, 218, 79, 216], [0, 0, 0, 0, 8, 9, 6, 7, 1, 216, 79, 218, 220, 218, 79, 216], [0, 0, 0, 0, 7, 8, 9, 6, 1, 216, 79, 218, 220, 218, 79, 216]]","[[0, 0, 0, 0, 216, 79, 218, 220, 218, 79, 216, 1, 6, 7, 8, 9], [0, 0, 0, 0, 216, 79, 218, 220, 218, 79, 216, 1, 9, 6, 7, 8], [0, 0, 0, 0, 216, 79, 218, 220, 218, 79, 216, 1, 8, 9, 6, 7], [0, 0, 0, 0, 216, 79, 218, 220, 218, 79, 216, 1, 7, 8, 9, 6]]",-5.4,-3.24,-5.63,-4.06,1.0,CF,16.0,,-1.0,,100.0,PEDOT:PSS,ZrAcAc,0.000881,0.000489,11.66,11.67,0.803,19.58,74.2,CCCCCCc1ccc(C2(c3ccc(CCCCCC)cc3)c3cc4c(cc3-c3sc5cc(/C=C6\C(=O)c7cc(F)c(F)cc7C6=C(C#N)C#N)sc5c32)C(c2ccc(CCCCCC)cc2)(c2ccc(CCCCCC)cc2)c2c-4sc3cc(/C=C4\C(=O)c5cc(F)c(F)cc5C4=C(C#N)C#N)sc23)cc1,{[][<]CCC[Si](CCC)(CCC)c1ccc(-c2c3cc(C)sc3c(-c3ccc([Si](CCC)(CCC)CCC)s3)c3ccsc23)s1[>][<]}{[>][<]c1ccsc1[>][<]}{[>][<]CCCCCCCCC(CCCCCC)Cn1nc2cc(F)c(F)cc2n1Cc1cccs1[>][]}
PTBFeh-BDD,CCCCC(CC)Cc1ccc(-c2c3cc(-c4ccc(-c5sc(-c6ccc(C)s6)c6c5C(=O)c5c(CC(CC)CCCC)sc(CC(CC)CCCC)c5C6=O)s4)sc3c(-c3ccc(CC(CC)CCCC)s3)c3cc(C)oc23)s1,ITIC,CCCCCCc1ccc(C2(c3ccc(CCCCCC)cc3)c3cc4c(cc3-c3sc5cc(/C=C6\C(=O)c7ccccc7C6=C(C#N)C#N)sc5c32)C(c2ccc(CCCCCC)cc2)(c2ccc(CCCCCC)cc2)c2c-4sc3cc(/C=C4\C(=O)c5ccccc5C4=C(C#N)C#N)sc23)cc1,"[0, 0, 0, 0, 150, 7, 100, 9, 1, 221, 79, 218, 220, 218, 79, 221]","[0, 0, 0, 0, 221, 79, 218, 220, 218, 79, 221, 1, 150, 7, 100, 9]","[[0, 0, 0, 0, 150, 7, 100, 9, 1, 221, 79, 218, 220, 218, 79, 221], [0, 0, 0, 0, 9, 150, 7, 100, 1, 221, 79, 218, 220, 218, 79, 221], [0, 0, 0, 0, 100, 9, 150, 7, 1, 221, 79, 218, 220, 218, 79, 221], [0, 0, 0, 0, 7, 100, 9, 150, 1, 221, 79, 218, 220, 218, 79, 221]]","[[0, 0, 0, 0, 221, 79, 218, 220, 218, 79, 221, 1, 150, 7, 100, 9], [0, 0, 0, 0, 221, 79, 218, 220, 218, 79, 221, 1, 9, 150, 7, 100], [0, 0, 0, 0, 221, 79, 218, 220, 218, 79, 221, 1, 100, 9, 150, 7], [0, 0, 0, 0, 221, 79, 218, 220, 218, 79, 221, 1, 7, 100, 9, 150]]",-5.26,-3.46,-5.56,-3.92,,,,,-1.0,,-1.0,PEDOT:PSS,,0.000221,0.000286,11.13,11.13,0.893,17.76,70.16,CCCCCCc1ccc(C2(c3ccc(CCCCCC)cc3)c3cc4c(cc3-c3sc5cc(/C=C6\C(=O)c7ccccc7C6=C(C#N)C#N)sc5c32)C(c2ccc(CCCCCC)cc2)(c2ccc(CCCCCC)cc2)c2c-4sc3cc(/C=C4\C(=O)c5ccccc5C4=C(C#N)C#N)sc23)cc1,{[][<]CCCCC(CC)Cc1ccc(-c2c3ccsc3c(-c3ccc(CC(CC)CCCC)s3)c3cc(C)oc23)s1[>][<]}{[>][<]c1ccsc1[>][<]}{[>][<]CCCCC(CC)Cc1sc(CC(CC)CCCC)c2c1C(=O)c1cscc1C2=OCc1cccs1[>][]}
PTBFSdo-BDD,CCCCCCCCCCCCSSc1ccc(-c2c3cc(-c4ccc(-c5sc(-c6ccc(C)s6)c6c5C(=O)c5c(CC(CC)CCCC)sc(CC(CC)CCCC)c5C6=O)s4)sc3c(-c3ccc(SSCCCCCCCCCCCC)s3)c3cc(C)oc23)s1,ITIC,CCCCCCc1ccc(C2(c3ccc(CCCCCC)cc3)c3cc4c(cc3-c3sc5cc(/C=C6\C(=O)c7ccccc7C6=C(C#N)C#N)sc5c32)C(c2ccc(CCCCCC)cc2)(c2ccc(CCCCCC)cc2)c2c-4sc3cc(/C=C4\C(=O)c5ccccc5C4=C(C#N)C#N)sc23)cc1,"[0, 0, 0, 0, 151, 7, 100, 9, 1, 221, 79, 218, 220, 218, 79, 221]","[0, 0, 0, 0, 221, 79, 218, 220, 218, 79, 221, 1, 151, 7, 100, 9]","[[0, 0, 0, 0, 151, 7, 100, 9, 1, 221, 79, 218, 220, 218, 79, 221], [0, 0, 0, 0, 9, 151, 7, 100, 1, 221, 79, 218, 220, 218, 79, 221], [0, 0, 0, 0, 100, 9, 151, 7, 1, 221, 79, 218, 220, 218, 79, 221], [0, 0, 0, 0, 7, 100, 9, 151, 1, 221, 79, 218, 220, 218, 79, 221]]","[[0, 0, 0, 0, 221, 79, 218, 220, 218, 79, 221, 1, 151, 7, 100, 9], [0, 0, 0, 0, 221, 79, 218, 220, 218, 79, 221, 1, 9, 151, 7, 100], [0, 0, 0, 0, 221, 79, 218, 220, 218, 79, 221, 1, 100, 9, 151, 7], [0, 0, 0, 0, 221, 79, 218, 220, 218, 79, 221, 1, 7, 100, 9, 151]]",-5.31,-3.56,-5.56,-3.92,,,,,-1.0,,-1.0,PEDOT:PSS,,0.000108,0.000237,10.57,10.58,0.928,17.24,66.1,CCCCCCc1ccc(C2(c3ccc(CCCCCC)cc3)c3cc4c(cc3-c3sc5cc(/C=C6\C(=O)c7ccccc7C6=C(C#N)C#N)sc5c32)C(c2ccc(CCCCCC)cc2)(c2ccc(CCCCCC)cc2)c2c-4sc3cc(/C=C4\C(=O)c5ccccc5C4=C(C#N)C#N)sc23)cc1,{[][<]CCCCCCCCCCCCSSc1ccc(-c2c3ccsc3c(-c3ccc(SSCCCCCCCCCCCC)s3)c3cc(C)oc23)s1[>][<]}{[>][<]c1ccsc1[>][<]}{[>][<]CCCCC(CC)Cc1sc(CC(CC)CCCC)c2c1C(=O)c1cscc1C2=OCc1cccs1[>][]}
PTBFSeh-BDD,CCCCC(CC)CSc1ccc(-c2c3cc(-c4ccc(-c5sc(-c6ccc(C)s6)c6c5C(=O)c5c(CC(CC)CCCC)sc(CC(CC)CCCC)c5C6=O)s4)sc3c(-c3ccc(SCC(CC)CCCC)s3)c3cc(C)oc23)s1,ITIC,CCCCCCc1ccc(C2(c3ccc(CCCCCC)cc3)c3cc4c(cc3-c3sc5cc(/C=C6\C(=O)c7ccccc7C6=C(C#N)C#N)sc5c32)C(c2ccc(CCCCCC)cc2)(c2ccc(CCCCCC)cc2)c2c-4sc3cc(/C=C4\C(=O)c5ccccc5C4=C(C#N)C#N)sc23)cc1,"[0, 0, 0, 0, 152, 7, 100, 9, 1, 221, 79, 218, 220, 218, 79, 221]","[0, 0, 0, 0, 221, 79, 218, 220, 218, 79, 221, 1, 152, 7, 100, 9]","[[0, 0, 0, 0, 152, 7, 100, 9, 1, 221, 79, 218, 220, 218, 79, 221], [0, 0, 0, 0, 9, 152, 7, 100, 1, 221, 79, 218, 220, 218, 79, 221], [0, 0, 0, 0, 100, 9, 152, 7, 1, 221, 79, 218, 220, 218, 79, 221], [0, 0, 0, 0, 7, 100, 9, 152, 1, 221, 79, 218, 220, 218, 79, 221]]","[[0, 0, 0, 0, 221, 79, 218, 220, 218, 79, 221, 1, 152, 7, 100, 9], [0, 0, 0, 0, 221, 79, 218, 220, 218, 79, 221, 1, 9, 152, 7, 100], [0, 0, 0, 0, 221, 79, 218, 220, 218, 79, 221, 1, 100, 9, 152, 7], [0, 0, 0, 0, 221, 79, 218, 220, 218, 79, 221, 1, 7, 100, 9, 152]]",-5.32,-3.57,-5.56,-3.92,,,,,-1.0,,-1.0,PEDOT:PSS,,9.5e-05,0.000263,10.23,10.22,0.935,17.06,64.08,CCCCCCc1ccc(C2(c3ccc(CCCCCC)cc3)c3cc4c(cc3-c3sc5cc(/C=C6\C(=O)c7ccccc7C6=C(C#N)C#N)sc5c32)C(c2ccc(CCCCCC)cc2)(c2ccc(CCCCCC)cc2)c2c-4sc3cc(/C=C4\C(=O)c5ccccc5C4=C(C#N)C#N)sc23)cc1,{[][<]CCCCC(CC)CSc1ccc(-c2c3ccsc3c(-c3ccc(SCC(CC)CCCC)s3)c3cc(C)oc23)s1[>][<]}{[>][<]c1ccsc1[>][<]}{[>][<]CCCCC(CC)Cc1sc(CC(CC)CCCC)c2c1C(=O)c1cscc1C2=OCc1cccs1[>][]}
2TC-TT-BDTFT,CCCCCCC(CCCC)COC(=O)c1cc(C)sc1-c1cc2sc(-c3sc(-c4cc5c(-c6cc(F)c(CC(CC)CCCC)s6)c6sc(C)cc6c(-c6cc(F)c(CC(CC)CCCC)s6)c5s4)cc3C(=O)OCC(CCCC)CCCCCC)cc2s1,m-ITIC,CCCCCCc1cccc(C2(c3cccc(CCCCCC)c3)c3cc4c(cc3-c3sc5cc(/C=C6\C(=O)c7ccccc7C6=C(C#N)C#N)sc5c32)C(c2cccc(CCCCCC)c2)(c2cccc(CCCCCC)c2)c2c-4sc3cc(/C=C4\C(=O)c5ccccc5C4=C(C#N)C#N)sc23)c1,"[0, 0, 0, 0, 99, 209, 79, 210, 1, 221, 79, 227, 220, 227, 79, 221]","[0, 0, 0, 0, 221, 79, 227, 220, 227, 79, 221, 1, 99, 209, 79, 210]","[[0, 0, 0, 0, 99, 209, 79, 210, 1, 221, 79, 227, 220, 227, 79, 221], [0, 0, 0, 0, 210, 99, 209, 79, 1, 221, 79, 227, 220, 227, 79, 221], [0, 0, 0, 0, 79, 210, 99, 209, 1, 221, 79, 227, 220, 227, 79, 221], [0, 0, 0, 0, 209, 79, 210, 99, 1, 221, 79, 227, 220, 227, 79, 221]]","[[0, 0, 0, 0, 221, 79, 227, 220, 227, 79, 221, 1, 99, 209, 79, 210], [0, 0, 0, 0, 221, 79, 227, 220, 227, 79, 221, 1, 210, 99, 209, 79], [0, 0, 0, 0, 221, 79, 227, 220, 227, 79, 221, 1, 79, 210, 99, 209], [0, 0, 0, 0, 221, 79, 227, 220, 227, 79, 221, 1, 209, 79, 210, 99]]",-5.45,-3.5,-5.52,-3.83,1.0,o-DCB,16.0,,-1.0,100.0,120.0,PEDOT:PSS,PDINO,0.00054,0.00038,9.65,9.59,1.06,15.25,59.31,CCCCCCc1cccc(C2(c3cccc(CCCCCC)c3)c3cc4c(cc3-c3sc5cc(/C=C6\C(=O)c7ccccc7C6=C(C#N)C#N)sc5c32)C(c2cccc(CCCCCC)c2)(c2cccc(CCCCCC)c2)c2c-4sc3cc(/C=C4\C(=O)c5ccccc5C4=C(C#N)C#N)sc23)c1,{[][<]CCCCC(CC)Cc1sc(-c2c3cc(C)sc3c(-c3cc(F)c(CC(CC)CCCC)s3)c3ccsc23)cc1F[>][<]}{[>][<]CCCCCCC(CCCC)COC(=O)c1ccsc1[>][<]}{[>][<]c1cc2sccc2s1CCCCCCC(CCCC)COC(=O)c1csc(C)c1[>][]}
2T-TTC-BDTFT,CCCCCCC(CCCC)CSOC(=O)c1c(-c2ccc(C)s2)sc2c(C(=O)OSCC(CCCC)CCCCCC)c(-c3ccc(-c4cc5c(-c6cc(F)c(CC(CC)CCCC)s6)c6sc(C)cc6c(-c6cc(F)c(CC(CC)CCCC)s6)c5s4)s3)sc12,m-ITIC,CCCCCCc1cccc(C2(c3cccc(CCCCCC)c3)c3cc4c(cc3-c3sc5cc(/C=C6\C(=O)c7ccccc7C6=C(C#N)C#N)sc5c32)C(c2cccc(CCCCCC)c2)(c2cccc(CCCCCC)c2)c2c-4sc3cc(/C=C4\C(=O)c5ccccc5C4=C(C#N)C#N)sc23)c1,"[0, 0, 0, 0, 99, 7, 154, 9, 1, 221, 79, 227, 220, 227, 79, 221]","[0, 0, 0, 0, 221, 79, 227, 220, 227, 79, 221, 1, 99, 7, 154, 9]","[[0, 0, 0, 0, 99, 7, 154, 9, 1, 221, 79, 227, 220, 227, 79, 221], [0, 0, 0, 0, 9, 99, 7, 154, 1, 221, 79, 227, 220, 227, 79, 221], [0, 0, 0, 0, 154, 9, 99, 7, 1, 221, 79, 227, 220, 227, 79, 221], [0, 0, 0, 0, 7, 154, 9, 99, 1, 221, 79, 227, 220, 227, 79, 221]]","[[0, 0, 0, 0, 221, 79, 227, 220, 227, 79, 221, 1, 99, 7, 154, 9], [0, 0, 0, 0, 221, 79, 227, 220, 227, 79, 221, 1, 9, 99, 7, 154], [0, 0, 0, 0, 221, 79, 227, 220, 227, 79, 221, 1, 154, 9, 99, 7], [0, 0, 0, 0, 221, 79, 227, 220, 227, 79, 221, 1, 7, 154, 9, 99]]",-5.41,-3.53,-5.52,-3.83,1.0,o-DCB,16.0,,-1.0,125.0,120.0,PEDOT:PSS,PDINO,0.00077,0.00052,11.15,11.15,0.97,16.57,69.37,CCCCCCc1cccc(C2(c3cccc(CCCCCC)c3)c3cc4c(cc3-c3sc5cc(/C=C6\C(=O)c7ccccc7C6=C(C#N)C#N)sc5c32)C(c2cccc(CCCCCC)c2)(c2cccc(CCCCCC)c2)c2c-4sc3cc(/C=C4\C(=O)c5ccccc5C4=C(C#N)C#N)sc23)c1,{[][<]CCCCC(CC)Cc1sc(-c2c3cc(C)sc3c(-c3cc(F)c(CC(CC)CCCC)s3)c3ccsc23)cc1F[>][<]}{[>][<]c1ccsc1[>][<]}{[>][<]CCCCCCC(CCCC)CSOC(=O)c1csc2c(C(=O)OSCC(CCCC)CCCCCC)csc12Cc1cccs1[>][]}
PTB7-Th,CCCCC(CC)COC(=O)c1sc2c(-c3cc4c(-c5ccc(CC(CC)CCCC)s5)c5sc(C)cc5c(-c5ccc(CC(CC)CCCC)s5)c4s3)sc(C)c2c1F,ACS8,CCCCCCc1ccc(C2(c3ccc(CCCCCC)cc3)c3cc4c(cc3-c3sc(-c5sc(/C=C6\C(=O)c7cc(F)c(F)cc7C6=C(C#N)C#N)cc5SCC(CC)CCCC)cc32)C(c2ccc(CCCCCC)cc2)(c2ccc(CCCCCC)cc2)c2cc(-c3sc(/C=C5\C(=O)c6cc(F)c(F)cc6C5=C(C#N)C#N)cc3SCC(CC)CCCC)sc2-4)cc1,"[0, 0, 0, 0, 49, 101, 1, 216, 172, 7, 218, 220, 218, 7, 172, 216]","[0, 0, 0, 0, 216, 172, 7, 218, 220, 218, 7, 172, 216, 1, 49, 101]","[[0, 0, 0, 0, 49, 101, 1, 216, 172, 7, 218, 220, 218, 7, 172, 216], [0, 0, 0, 0, 101, 49, 1, 216, 172, 7, 218, 220, 218, 7, 172, 216]]","[[0, 0, 0, 0, 216, 172, 7, 218, 220, 218, 7, 172, 216, 1, 49, 101], [0, 0, 0, 0, 216, 172, 7, 218, 220, 218, 7, 172, 216, 1, 101, 49]]",-5.3,-3.33,-5.54,-4.05,0.5,Toluene,20.0,,-1.0,115.0,-1.0,MoOx,PFN,0.000147,0.00013,9.9,9.92,0.75,22.5,58.8,CCCCCCc1ccc(C2(c3ccc(CCCCCC)cc3)c3cc4c(cc3-c3sc(-c5sc(/C=C6\C(=O)c7cc(F)c(F)cc7C6=C(C#N)C#N)cc5SCC(CC)CCCC)cc32)C(c2ccc(CCCCCC)cc2)(c2ccc(CCCCCC)cc2)c2cc(-c3sc(/C=C5\C(=O)c6cc(F)c(F)cc6C5=C(C#N)C#N)cc3SCC(CC)CCCC)sc2-4)cc1,{[][<]CCCCC(CC)Cc1ccc(-c2c3cc(C)sc3c(-c3ccc(CC(CC)CCCC)s3)c3ccsc23)s1CCCCC(CC)COC(=O)c1sc2csc(C)c2c1F[>][]}
PB24-3TDC,CCCCCCCCC(CCCCCC)COC(=O)c1cc(C)sc1-c1ccc(-c2sc(-c3ccc(-c4c(F)c(F)c(-c5ccc(C)s5)c5nn(CCCCC(C)CC)nc45)s3)cc2C(=O)OCC(CCCCCC)CCCCCCCC)s1,ITIC-Th,CCCCCCc1ccc(C2(c3ccc(CCCCCC)s3)c3cc4c(cc3-c3sc5cc(/C=C6\C(=O)c7ccccc7C6=C(C#N)C#N)sc5c32)C(c2ccc(CCCCCC)s2)(c2ccc(CCCCCC)s2)c2c-4sc3cc(/C=C4\C(=O)c5ccccc5C4=C(C#N)C#N)sc23)s1,"[0, 0, 9, 155, 7, 147, 7, 156, 1, 221, 79, 312, 220, 312, 79, 221]","[0, 0, 221, 79, 312, 220, 312, 79, 221, 1, 9, 155, 7, 147, 7, 156]","[[0, 0, 9, 155, 7, 147, 7, 156, 1, 221, 79, 312, 220, 312, 79, 221], [0, 0, 156, 9, 155, 7, 147, 7, 1, 221, 79, 312, 220, 312, 79, 221], [0, 0, 7, 156, 9, 155, 7, 147, 1, 221, 79, 312, 220, 312, 79, 221], [0, 0, 147, 7, 156, 9, 155, 7, 1, 221, 79, 312, 220, 312, 79, 221], [0, 0, 7, 147, 7, 156, 9, 155, 1, 221, 79, 312, 220, 312, 79, 221], [0, 0, 155, 7, 147, 7, 156, 9, 1, 221, 79, 312, 220, 312, 79, 221]]","[[0, 0, 221, 79, 312, 220, 312, 79, 221, 1, 9, 155, 7, 147, 7, 156], [0, 0, 221, 79, 312, 220, 312, 79, 221, 1, 156, 9, 155, 7, 147, 7], [0, 0, 221, 79, 312, 220, 312, 79, 221, 1, 7, 156, 9, 155, 7, 147], [0, 0, 221, 79, 312, 220, 312, 79, 221, 1, 147, 7, 156, 9, 155, 7], [0, 0, 221, 79, 312, 220, 312, 79, 221, 1, 7, 147, 7, 156, 9, 155], [0, 0, 221, 79, 312, 220, 312, 79, 221, 1, 155, 7, 147, 7, 156, 9]]",-5.36,-3.58,-5.66,-3.93,0.667,CB,,DIO,0.3,,-1.0,PEDOT:PSS,C60-bissalt,,,10.3,10.3,0.902,16.8,68.0,CCCCCCc1ccc(C2(c3ccc(CCCCCC)s3)c3cc4c(cc3-c3sc5cc(/C=C6\C(=O)c7ccccc7C6=C(C#N)C#N)sc5c32)C(c2ccc(CCCCCC)s2)(c2ccc(CCCCCC)s2)c2c-4sc3cc(/C=C4\C(=O)c5ccccc5C4=C(C#N)C#N)sc23)s1,{[][<]Cc1cccs1[>][<]}{[>][<]CCC(C)CCCCn1nc2cc(F)c(F)cc2n1[>][<]}{[>][<]c1ccsc1[>][<]}{[>][<]CCCCCCCCC(CCCCCC)COC(=O)c1ccsc1[>][<]}{[>][<]c1ccsc1CCCCCCCCC(CCCCCC)COC(=O)c1csc(C)c1[>][]}
PB68-3TDC,CCCCCCCCC(CCCCCC)COC(=O)c1cc(C)sc1-c1ccc(-c2sc(-c3ccc(-c4c(F)c(F)c(-c5ccc(C)s5)c5nn(CCCCCCCCC(C)CCCCCC)nc45)s3)cc2C(=O)OCC(CCCCCC)CCCCCCCC)s1,ITIC-Th,CCCCCCc1ccc(C2(c3ccc(CCCCCC)s3)c3cc4c(cc3-c3sc5cc(/C=C6\C(=O)c7ccccc7C6=C(C#N)C#N)sc5c32)C(c2ccc(CCCCCC)s2)(c2ccc(CCCCCC)s2)c2c-4sc3cc(/C=C4\C(=O)c5ccccc5C4=C(C#N)C#N)sc23)s1,"[0, 0, 9, 157, 7, 147, 7, 156, 1, 221, 79, 312, 220, 312, 79, 221]","[0, 0, 221, 79, 312, 220, 312, 79, 221, 1, 9, 157, 7, 147, 7, 156]","[[0, 0, 9, 157, 7, 147, 7, 156, 1, 221, 79, 312, 220, 312, 79, 221], [0, 0, 156, 9, 157, 7, 147, 7, 1, 221, 79, 312, 220, 312, 79, 221], [0, 0, 7, 156, 9, 157, 7, 147, 1, 221, 79, 312, 220, 312, 79, 221], [0, 0, 147, 7, 156, 9, 157, 7, 1, 221, 79, 312, 220, 312, 79, 221], [0, 0, 7, 147, 7, 156, 9, 157, 1, 221, 79, 312, 220, 312, 79, 221], [0, 0, 157, 7, 147, 7, 156, 9, 1, 221, 79, 312, 220, 312, 79, 221]]","[[0, 0, 221, 79, 312, 220, 312, 79, 221, 1, 9, 157, 7, 147, 7, 156], [0, 0, 221, 79, 312, 220, 312, 79, 221, 1, 156, 9, 157, 7, 147, 7], [0, 0, 221, 79, 312, 220, 312, 79, 221, 1, 7, 156, 9, 157, 7, 147], [0, 0, 221, 79, 312, 220, 312, 79, 221, 1, 147, 7, 156, 9, 157, 7], [0, 0, 221, 79, 312, 220, 312, 79, 221, 1, 7, 147, 7, 156, 9, 157], [0, 0, 221, 79, 312, 220, 312, 79, 221, 1, 157, 7, 147, 7, 156, 9]]",-5.41,-3.57,-5.66,-3.93,0.667,CB,,DIO,0.3,,-1.0,PEDOT:PSS,C60-bissalt,,,7.88,7.88,0.994,12.2,65.0,CCCCCCc1ccc(C2(c3ccc(CCCCCC)s3)c3cc4c(cc3-c3sc5cc(/C=C6\C(=O)c7ccccc7C6=C(C#N)C#N)sc5c32)C(c2ccc(CCCCCC)s2)(c2ccc(CCCCCC)s2)c2c-4sc3cc(/C=C4\C(=O)c5ccccc5C4=C(C#N)C#N)sc23)s1,{[][<]Cc1cccs1[>][<]}{[>][<]CCCCCCC(C)CCCCCCCCn1nc2cc(F)c(F)cc2n1[>][<]}{[>][<]c1ccsc1[>][<]}{[>][<]CCCCCCCCC(CCCCCC)COC(=O)c1ccsc1[>][<]}{[>][<]c1ccsc1CCCCCCCCC(CCCCCC)COC(=O)c1csc(C)c1[>][]}
PBDB-T,CCCCC(CC)Cc1ccc(-c2c3cc(-c4ccc(-c5sc(-c6ccc(C)s6)c6c5C(=O)c5c(CC(CC)CCCC)sc(CC(CC)CCCC)c5C6=O)s4)sc3c(-c3ccc(CC(CC)CCCC)s3)c3cc(C)sc23)s1,IDNO-IDT,CCCCCCc1ccc(C2(c3ccc(CCCCCC)cc3)c3cc4c(cc3-c3sc(-c5ccc6c(c5)N(CC)C(=O)C6=O)cc32)C(c2ccc(CCCCCC)cc2)(c2ccc(CCCCCC)cc2)c2cc(-c3ccc5c(c3)N(CC)C(=O)C5=O)sc2-4)cc1,"[0, 0, 0, 0, 49, 7, 100, 9, 1, 313, 7, 218, 220, 218, 7, 313]","[0, 0, 0, 0, 313, 7, 218, 220, 218, 7, 313, 1, 49, 7, 100, 9]","[[0, 0, 0, 0, 49, 7, 100, 9, 1, 313, 7, 218, 220, 218, 7, 313], [0, 0, 0, 0, 9, 49, 7, 100, 1, 313, 7, 218, 220, 218, 7, 313], [0, 0, 0, 0, 100, 9, 49, 7, 1, 313, 7, 218, 220, 218, 7, 313], [0, 0, 0, 0, 7, 100, 9, 49, 1, 313, 7, 218, 220, 218, 7, 313]]","[[0, 0, 0, 0, 313, 7, 218, 220, 218, 7, 313, 1, 49, 7, 100, 9], [0, 0, 0, 0, 313, 7, 218, 220, 218, 7, 313, 1, 9, 49, 7, 100], [0, 0, 0, 0, 313, 7, 218, 220, 218, 7, 313, 1, 100, 9, 49, 7], [0, 0, 0, 0, 313, 7, 218, 220, 218, 7, 313, 1, 7, 100, 9, 49]]",-5.33,-2.92,-5.45,-3.65,1.0,CB,20.0,,-1.0,,140.0,PEDOT:PSS,Ca,,,1.1,0.94,1.03,2.65,34.47,CCCCCCc1ccc(C2(c3ccc(CCCCCC)cc3)c3cc4c(cc3-c3sc(-c5ccc6c(c5)N(CC)C(=O)C6=O)cc32)C(c2ccc(CCCCCC)cc2)(c2ccc(CCCCCC)cc2)c2cc(-c3ccc5c(c3)N(CC)C(=O)C5=O)sc2-4)cc1,{[][<]CCCCC(CC)Cc1ccc(-c2c3cc(C)sc3c(-c3ccc(CC(CC)CCCC)s3)c3ccsc23)s1[>][<]}{[>][<]c1ccsc1[>][<]}{[>][<]CCCCC(CC)Cc1sc(CC(CC)CCCC)c2c1C(=O)c1cscc1C2=OCc1cccs1[>][]}
PBDB-T,CCCCC(CC)Cc1ccc(-c2c3cc(-c4ccc(-c5sc(-c6ccc(C)s6)c6c5C(=O)c5c(CC(CC)CCCC)sc(CC(CC)CCCC)c5C6=O)s4)sc3c(-c3ccc(CC(CC)CCCC)s3)c3cc(C)sc23)s1,IM1-IDT,CCCCCCc1ccc(C2(c3ccc(CCCCCC)cc3)c3cc4c(cc3-c3sc(-c5ccc6c(c5)N(CC)C(=O)C6=C(C#N)C#N)cc32)C(c2ccc(CCCCCC)cc2)(c2ccc(CCCCCC)cc2)c2cc(-c3ccc5c(c3)N(CC)C(=O)C5=C(C#N)C#N)sc2-4)cc1,"[0, 0, 0, 0, 49, 7, 100, 9, 1, 314, 7, 218, 220, 218, 7, 314]","[0, 0, 0, 0, 314, 7, 218, 220, 218, 7, 314, 1, 49, 7, 100, 9]","[[0, 0, 0, 0, 49, 7, 100, 9, 1, 314, 7, 218, 220, 218, 7, 314], [0, 0, 0, 0, 9, 49, 7, 100, 1, 314, 7, 218, 220, 218, 7, 314], [0, 0, 0, 0, 100, 9, 49, 7, 1, 314, 7, 218, 220, 218, 7, 314], [0, 0, 0, 0, 7, 100, 9, 49, 1, 314, 7, 218, 220, 218, 7, 314]]","[[0, 0, 0, 0, 314, 7, 218, 220, 218, 7, 314, 1, 49, 7, 100, 9], [0, 0, 0, 0, 314, 7, 218, 220, 218, 7, 314, 1, 9, 49, 7, 100], [0, 0, 0, 0, 314, 7, 218, 220, 218, 7, 314, 1, 100, 9, 49, 7], [0, 0, 0, 0, 314, 7, 218, 220, 218, 7, 314, 1, 7, 100, 9, 49]]",-5.33,-2.92,-5.46,-4.02,0.667,CB,20.0,,-1.0,,140.0,PEDOT:PSS,Ca,,,1.62,1.32,0.55,5.07,47.41,CCCCCCc1ccc(C2(c3ccc(CCCCCC)cc3)c3cc4c(cc3-c3sc(-c5ccc6c(c5)N(CC)C(=O)C6=C(C#N)C#N)cc32)C(c2ccc(CCCCCC)cc2)(c2ccc(CCCCCC)cc2)c2cc(-c3ccc5c(c3)N(CC)C(=O)C5=C(C#N)C#N)sc2-4)cc1,{[][<]CCCCC(CC)Cc1ccc(-c2c3cc(C)sc3c(-c3ccc(CC(CC)CCCC)s3)c3ccsc23)s1[>][<]}{[>][<]c1ccsc1[>][<]}{[>][<]CCCCC(CC)Cc1sc(CC(CC)CCCC)c2c1C(=O)c1cscc1C2=OCc1cccs1[>][]}
PBDB-T,CCCCC(CC)Cc1ccc(-c2c3cc(-c4ccc(-c5sc(-c6ccc(C)s6)c6c5C(=O)c5c(CC(CC)CCCC)sc(CC(CC)CCCC)c5C6=O)s4)sc3c(-c3ccc(CC(CC)CCCC)s3)c3cc(C)sc23)s1,ITAN-IDT,CCCCCCc1ccc(C2(c3ccc(CCCCCC)cc3)c3cc4c(cc3-c3sc(-c5ccc6c(c5)N(CC)C(=O)/C6=C(/C#N)c5cccs5)cc32)C(c2ccc(CCCCCC)cc2)(c2ccc(CCCCCC)cc2)c2cc(-c3ccc5c(c3)N(CC)C(=O)/C5=C(/C#N)c3cccs3)sc2-4)cc1,"[0, 0, 0, 0, 49, 7, 100, 9, 1, 315, 7, 218, 220, 218, 7, 315]","[0, 0, 0, 0, 315, 7, 218, 220, 218, 7, 315, 1, 49, 7, 100, 9]","[[0, 0, 0, 0, 49, 7, 100, 9, 1, 315, 7, 218, 220, 218, 7, 315], [0, 0, 0, 0, 9, 49, 7, 100, 1, 315, 7, 218, 220, 218, 7, 315], [0, 0, 0, 0, 100, 9, 49, 7, 1, 315, 7, 218, 220, 218, 7, 315], [0, 0, 0, 0, 7, 100, 9, 49, 1, 315, 7, 218, 220, 218, 7, 315]]","[[0, 0, 0, 0, 315, 7, 218, 220, 218, 7, 315, 1, 49, 7, 100, 9], [0, 0, 0, 0, 315, 7, 218, 220, 218, 7, 315, 1, 9, 49, 7, 100], [0, 0, 0, 0, 315, 7, 218, 220, 218, 7, 315, 1, 100, 9, 49, 7], [0, 0, 0, 0, 315, 7, 218, 220, 218, 7, 315, 1, 7, 100, 9, 49]]",-5.33,-2.92,-5.42,-3.69,1.5,CB,20.0,,-1.0,,140.0,PEDOT:PSS,Ca,,,2.0,1.72,1.18,3.71,39.19,CCCCCCc1ccc(C2(c3ccc(CCCCCC)cc3)c3cc4c(cc3-c3sc(-c5ccc6c(c5)N(CC)C(=O)/C6=C(/C#N)c5cccs5)cc32)C(c2ccc(CCCCCC)cc2)(c2ccc(CCCCCC)cc2)c2cc(-c3ccc5c(c3)N(CC)C(=O)/C5=C(/C#N)c3cccs3)sc2-4)cc1,{[][<]CCCCC(CC)Cc1ccc(-c2c3cc(C)sc3c(-c3ccc(CC(CC)CCCC)s3)c3ccsc23)s1[>][<]}{[>][<]c1ccsc1[>][<]}{[>][<]CCCCC(CC)Cc1sc(CC(CC)CCCC)c2c1C(=O)c1cscc1C2=OCc1cccs1[>][]}
PBDT-3TCO,CCCCC(CC)CC(=O)c1cc(C)sc1-c1ccc(-c2sc(-c3cc4c(-c5cc(F)c(CC(CC)CCCC)s5)c5sc(C)cc5c(-c5cc(F)c(CC(CC)CCCC)s5)c4s3)cc2C(=O)CC(CC)CCCC)s1,IT-4F,CCCCCCc1ccc(C2(c3ccc(CCCCCC)cc3)c3cc4c(cc3-c3sc5cc(/C=C6\C(=O)c7cc(F)c(F)cc7C6=C(C#N)C#N)sc5c32)C(c2ccc(CCCCCC)cc2)(c2ccc(CCCCCC)cc2)c2c-4sc3cc(/C=C4\C(=O)c5cc(F)c(F)cc5C4=C(C#N)C#N)sc23)cc1,"[0, 0, 0, 0, 99, 158, 7, 159, 1, 216, 79, 218, 220, 218, 79, 216]","[0, 0, 0, 0, 216, 79, 218, 220, 218, 79, 216, 1, 99, 158, 7, 159]","[[0, 0, 0, 0, 99, 158, 7, 159, 1, 216, 79, 218, 220, 218, 79, 216], [0, 0, 0, 0, 159, 99, 158, 7, 1, 216, 79, 218, 220, 218, 79, 216], [0, 0, 0, 0, 7, 159, 99, 158, 1, 216, 79, 218, 220, 218, 79, 216], [0, 0, 0, 0, 158, 7, 159, 99, 1, 216, 79, 218, 220, 218, 79, 216]]","[[0, 0, 0, 0, 216, 79, 218, 220, 218, 79, 216, 1, 99, 158, 7, 159], [0, 0, 0, 0, 216, 79, 218, 220, 218, 79, 216, 1, 159, 99, 158, 7], [0, 0, 0, 0, 216, 79, 218, 220, 218, 79, 216, 1, 7, 159, 99, 158], [0, 0, 0, 0, 216, 79, 218, 220, 218, 79, 216, 1, 158, 7, 159, 99]]",-5.5,-3.24,,,,CB,10.0,,-1.0,95.0,-1.0,PEDOT:PSS,PFN-Br,0.000189,0.000116,11.52,11.56,0.88,20.96,62.7,CCCCCCc1ccc(C2(c3ccc(CCCCCC)cc3)c3cc4c(cc3-c3sc5cc(/C=C6\C(=O)c7cc(F)c(F)cc7C6=C(C#N)C#N)sc5c32)C(c2ccc(CCCCCC)cc2)(c2ccc(CCCCCC)cc2)c2c-4sc3cc(/C=C4\C(=O)c5cc(F)c(F)cc5C4=C(C#N)C#N)sc23)cc1,{[][<]CCCCC(CC)Cc1sc(-c2c3cc(C)sc3c(-c3cc(F)c(CC(CC)CCCC)s3)c3ccsc23)cc1F[>][<]}{[>][<]CCCCC(CC)CC(=O)c1ccsc1[>][<]}{[>][<]c1ccsc1CCCCC(CC)CC(=O)c1csc(C)c1[>][]}
PBDT-3T,CCCCC(CC)Cc1cc(C)sc1-c1ccc(-c2sc(-c3cc4c(-c5cc(F)c(CC(CC)CCCC)s5)c5sc(C)cc5c(-c5cc(F)c(CC(CC)CCCC)s5)c4s3)cc2CC(CC)CCCC)s1,IT-4F,CCCCCCc1ccc(C2(c3ccc(CCCCCC)cc3)c3cc4c(cc3-c3sc5cc(/C=C6\C(=O)c7cc(F)c(F)cc7C6=C(C#N)C#N)sc5c32)C(c2ccc(CCCCCC)cc2)(c2ccc(CCCCCC)cc2)c2c-4sc3cc(/C=C4\C(=O)c5cc(F)c(F)cc5C4=C(C#N)C#N)sc23)cc1,"[0, 0, 0, 0, 99, 64, 7, 160, 1, 216, 79, 218, 220, 218, 79, 216]","[0, 0, 0, 0, 216, 79, 218, 220, 218, 79, 216, 1, 99, 64, 7, 160]","[[0, 0, 0, 0, 99, 64, 7, 160, 1, 216, 79, 218, 220, 218, 79, 216], [0, 0, 0, 0, 160, 99, 64, 7, 1, 216, 79, 218, 220, 218, 79, 216], [0, 0, 0, 0, 7, 160, 99, 64, 1, 216, 79, 218, 220, 218, 79, 216], [0, 0, 0, 0, 64, 7, 160, 99, 1, 216, 79, 218, 220, 218, 79, 216]]","[[0, 0, 0, 0, 216, 79, 218, 220, 218, 79, 216, 1, 99, 64, 7, 160], [0, 0, 0, 0, 216, 79, 218, 220, 218, 79, 216, 1, 160, 99, 64, 7], [0, 0, 0, 0, 216, 79, 218, 220, 218, 79, 216, 1, 7, 160, 99, 64], [0, 0, 0, 0, 216, 79, 218, 220, 218, 79, 216, 1, 64, 7, 160, 99]]",-5.48,-3.21,,,,CB,10.0,,-1.0,95.0,-1.0,PEDOT:PSS,PFN-Br,9.5e-07,2.63e-06,1.0,1.01,0.85,3.89,30.43,CCCCCCc1ccc(C2(c3ccc(CCCCCC)cc3)c3cc4c(cc3-c3sc5cc(/C=C6\C(=O)c7cc(F)c(F)cc7C6=C(C#N)C#N)sc5c32)C(c2ccc(CCCCCC)cc2)(c2ccc(CCCCCC)cc2)c2c-4sc3cc(/C=C4\C(=O)c5cc(F)c(F)cc5C4=C(C#N)C#N)sc23)cc1,{[][<]CCCCC(CC)Cc1sc(-c2c3cc(C)sc3c(-c3cc(F)c(CC(CC)CCCC)s3)c3ccsc23)cc1F[>][<]}{[>][<]CCCCC(CC)Cc1ccsc1[>][<]}{[>][<]c1ccsc1CCCCC(CC)Cc1csc(C)c1[>][]}
PTB7-Th,CCCCC(CC)COC(=O)c1sc2c(-c3cc4c(-c5ccc(CC(CC)CCCC)s5)c5sc(C)cc5c(-c5ccc(CC(CC)CCCC)s5)c4s3)sc(C)c2c1F,NFDTS,CCCCCCCC[Si]1(CCCCCCCC)c2cc(/C=C3\C(=O)c4cc(F)c(F)cc4C3=C(C#N)C#N)sc2-c2sc3c4c(sc3c21)-c1sc(/C=C2\C(=O)c3cc(F)c(F)cc3C2=C(C#N)C#N)cc1[Si]4(CCCCCCCC)CCCCCCCC,"[0, 0, 0, 0, 0, 0, 49, 101, 1, 216, 7, 279, 79, 279, 7, 216]","[0, 0, 0, 0, 0, 0, 216, 7, 279, 79, 279, 7, 216, 1, 49, 101]","[[0, 0, 0, 0, 0, 0, 49, 101, 1, 216, 7, 279, 79, 279, 7, 216], [0, 0, 0, 0, 0, 0, 101, 49, 1, 216, 7, 279, 79, 279, 7, 216]]","[[0, 0, 0, 0, 0, 0, 216, 7, 279, 79, 279, 7, 216, 1, 49, 101], [0, 0, 0, 0, 0, 0, 216, 7, 279, 79, 279, 7, 216, 1, 101, 49]]",-5.22,-3.64,-5.36,-3.92,0.833,CF,20.0,,-1.0,100.0,-1.0,PEDOT:PSS,PFN-Br,7.21e-05,3.94e-06,6.15,6.15,0.67,18.77,48.9,CCCCCCCC[Si]1(CCCCCCCC)c2cc(/C=C3\C(=O)c4cc(F)c(F)cc4C3=C(C#N)C#N)sc2-c2sc3c4c(sc3c21)-c1sc(/C=C2\C(=O)c3cc(F)c(F)cc3C2=C(C#N)C#N)cc1[Si]4(CCCCCCCC)CCCCCCCC,{[][<]CCCCC(CC)Cc1ccc(-c2c3cc(C)sc3c(-c3ccc(CC(CC)CCCC)s3)c3ccsc23)s1CCCCC(CC)COC(=O)c1sc2csc(C)c2c1F[>][]}
PTB7-Th,CCCCC(CC)COC(=O)c1sc2c(-c3cc4c(-c5ccc(CC(CC)CCCC)s5)c5sc(C)cc5c(-c5ccc(CC(CC)CCCC)s5)c4s3)sc(C)c2c1F,NFDTSB,CCCCCCCC[Si]1(CCCCCCCC)c2cc(/C=C3\C(=O)c4cc(F)c(F)cc4C3=C(C#N)C#N)sc2-c2sc3c(OSCC(CCCC)CCCCCC)c4c5c(sc4c(OSCC(CCCC)CCCCCC)c3c21)-c1sc(/C=C2\C(=O)c3cc(F)c(F)cc3C2=C(C#N)C#N)cc1[Si]5(CCCCCCCC)CCCCCCCC,"[0, 0, 0, 0, 49, 101, 1, 216, 7, 279, 217, 284, 217, 279, 7, 216]","[0, 0, 0, 0, 216, 7, 279, 217, 284, 217, 279, 7, 216, 1, 49, 101]","[[0, 0, 0, 0, 49, 101, 1, 216, 7, 279, 217, 284, 217, 279, 7, 216], [0, 0, 0, 0, 101, 49, 1, 216, 7, 279, 217, 284, 217, 279, 7, 216]]","[[0, 0, 0, 0, 216, 7, 279, 217, 284, 217, 279, 7, 216, 1, 49, 101], [0, 0, 0, 0, 216, 7, 279, 217, 284, 217, 279, 7, 216, 1, 101, 49]]",-5.22,-3.64,-5.56,-3.85,1.0,CF,20.0,,-1.0,100.0,-1.0,PEDOT:PSS,PFN-Br,0.000158,9.3e-05,9.6,9.61,0.75,20.14,63.6,CCCCCCCC[Si]1(CCCCCCCC)c2cc(/C=C3\C(=O)c4cc(F)c(F)cc4C3=C(C#N)C#N)sc2-c2sc3c(OSCC(CCCC)CCCCCC)c4c5c(sc4c(OSCC(CCCC)CCCCCC)c3c21)-c1sc(/C=C2\C(=O)c3cc(F)c(F)cc3C2=C(C#N)C#N)cc1[Si]5(CCCCCCCC)CCCCCCCC,{[][<]CCCCC(CC)Cc1ccc(-c2c3cc(C)sc3c(-c3ccc(CC(CC)CCCC)s3)c3ccsc23)s1CCCCC(CC)COC(=O)c1sc2csc(C)c2c1F[>][]}
PBTIBDTT,CCCCCCCCCCc1cc(C)sc1-c1cc2c(=O)n(CC(CCCCCC)CCCCCCCC)c(=O)c3cc(-c4sc(-c5cc6c(-c7ccc(CC(CC)CCCC)s7)c7sc(C)cc7c(-c7ccc(CC(CC)CCCC)s7)c6s5)cc4CCCCCCCCCC)sc3c2s1,ITIC-F,CCCCCCc1ccc(C2(c3ccc(CCCCCC)cc3)c3cc4c(cc3-c3sc5cc(/C=C6\C(=O)c7cc(F)c(F)cc7C6=C(C#N)C#N)sc5c32)C(c2ccc(CCCCCC)cc2)(c2ccc(CCCCCC)cc2)c2c-4sc3cc(/C=C4\C(=O)c5cc(F)c(F)cc5C4=C(C#N)C#N)sc23)cc1,"[0, 0, 0, 0, 49, 42, 161, 162, 1, 216, 79, 218, 220, 218, 79, 216]","[0, 0, 0, 0, 216, 79, 218, 220, 218, 79, 216, 1, 49, 42, 161, 162]","[[0, 0, 0, 0, 49, 42, 161, 162, 1, 216, 79, 218, 220, 218, 79, 216], [0, 0, 0, 0, 162, 49, 42, 161, 1, 216, 79, 218, 220, 218, 79, 216], [0, 0, 0, 0, 161, 162, 49, 42, 1, 216, 79, 218, 220, 218, 79, 216], [0, 0, 0, 0, 42, 161, 162, 49, 1, 216, 79, 218, 220, 218, 79, 216]]","[[0, 0, 0, 0, 216, 79, 218, 220, 218, 79, 216, 1, 49, 42, 161, 162], [0, 0, 0, 0, 216, 79, 218, 220, 218, 79, 216, 1, 162, 49, 42, 161], [0, 0, 0, 0, 216, 79, 218, 220, 218, 79, 216, 1, 161, 162, 49, 42], [0, 0, 0, 0, 216, 79, 218, 220, 218, 79, 216, 1, 42, 161, 162, 49]]",-5.47,-3.6,-5.64,-4.03,,CB,,,-1.0,120.0,-1.0,PEDOT:PSS,ZnO,0.000173,0.000208,11.19,11.19,0.921,16.4,74.1,CCCCCCc1ccc(C2(c3ccc(CCCCCC)cc3)c3cc4c(cc3-c3sc5cc(/C=C6\C(=O)c7cc(F)c(F)cc7C6=C(C#N)C#N)sc5c32)C(c2ccc(CCCCCC)cc2)(c2ccc(CCCCCC)cc2)c2c-4sc3cc(/C=C4\C(=O)c5cc(F)c(F)cc5C4=C(C#N)C#N)sc23)cc1,{[][<]CCCCC(CC)Cc1ccc(-c2c3cc(C)sc3c(-c3ccc(CC(CC)CCCC)s3)c3ccsc23)s1[>][<]}{[>][<]CCCCCCCCCCc1ccsc1[>][<]}{[>][<]CCCCCCCCC(CCCCCC)Cn1c(=O)c2ccsc2c2sccc2c1=OCCCCCCCCCCc1csc(C)c1[>][]}
PBDB-T,CCCCC(CC)Cc1ccc(-c2c3cc(-c4ccc(-c5sc(-c6ccc(C)s6)c6c5C(=O)c5c(CC(CC)CCCC)sc(CC(CC)CCCC)c5C6=O)s4)sc3c(-c3ccc(CC(CC)CCCC)s3)c3cc(C)sc23)s1,DTNIF,CCCCC(CC)CC1(CC(CC)CCCC)c2cc(C=C3C(=O)c4cc(F)ccc4C3=C(C#N)C#N)sc2-c2c1ccc1c3c(ccc21)C(CC(CC)CCCC)(CC(CC)CCCC)c1cc(C=C2C(=O)c4cc(F)ccc4C2=C(C#N)C#N)sc1-3,"[0, 0, 0, 0, 49, 7, 100, 9, 1, 263, 7, 259, 266, 259, 7, 263]","[0, 0, 0, 0, 263, 7, 259, 266, 259, 7, 263, 1, 49, 7, 100, 9]","[[0, 0, 0, 0, 49, 7, 100, 9, 1, 263, 7, 259, 266, 259, 7, 263], [0, 0, 0, 0, 9, 49, 7, 100, 1, 263, 7, 259, 266, 259, 7, 263], [0, 0, 0, 0, 100, 9, 49, 7, 1, 263, 7, 259, 266, 259, 7, 263], [0, 0, 0, 0, 7, 100, 9, 49, 1, 263, 7, 259, 266, 259, 7, 263]]","[[0, 0, 0, 0, 263, 7, 259, 266, 259, 7, 263, 1, 49, 7, 100, 9], [0, 0, 0, 0, 263, 7, 259, 266, 259, 7, 263, 1, 9, 49, 7, 100], [0, 0, 0, 0, 263, 7, 259, 266, 259, 7, 263, 1, 100, 9, 49, 7], [0, 0, 0, 0, 263, 7, 259, 266, 259, 7, 263, 1, 7, 100, 9, 49]]",-5.33,-2.92,-5.82,-3.92,1.0,CB,18.0,,-1.0,,-1.0,MoOx,ZnO,1.87e-05,1.79e-05,8.73,8.68,0.9,13.26,72.77,CCCCC(CC)CC1(CC(CC)CCCC)c2cc(C=C3C(=O)c4cc(F)ccc4C3=C(C#N)C#N)sc2-c2c1ccc1c3c(ccc21)C(CC(CC)CCCC)(CC(CC)CCCC)c1cc(C=C2C(=O)c4cc(F)ccc4C2=C(C#N)C#N)sc1-3,{[][<]CCCCC(CC)Cc1ccc(-c2c3cc(C)sc3c(-c3ccc(CC(CC)CCCC)s3)c3ccsc23)s1[>][<]}{[>][<]c1ccsc1[>][<]}{[>][<]CCCCC(CC)Cc1sc(CC(CC)CCCC)c2c1C(=O)c1cscc1C2=OCc1cccs1[>][]}
