Repository: aspuru-guzik-group/Beyond-Molecular-Structure-ML-for-OPV-Materials-Devices

File: ml_for_opvs/data/postprocess/OPV_Min/manual_frag/master_manual_frag.csv (part 14 of 19)
Donor,Donor_SMILES,Acceptor,Acceptor_SMILES,DA_manual_tokenized,AD_manual_tokenized,DA_manual_tokenized_aug,AD_manual_tokenized_aug,HOMO_D (eV),LUMO_D (eV),HOMO_A (eV),LUMO_A (eV),D:A ratio (m/m),solvent,total solids conc. (mg/mL),solvent additive,solvent additive conc. (%v/v),active layer thickness (nm),annealing temperature,hole contact layer,electron contact layer,hole mobility blend (cm^2 V^-1 s^-1),electron mobility blend (cm^2 V^-1 s^-1),PCE (%),calc_PCE (%),Voc (V),Jsc (mA cm^-2),FF (%),Acceptor_BigSMILES,Donor_BigSMILES
PTB7-Th,CCCCC(CC)COC(=O)c1sc2c(-c3cc4c(-c5ccc(CC(CC)CCCC)s5)c5sc(C)cc5c(-c5ccc(CC(CC)CCCC)s5)c4s3)sc(C)c2c1F,IEICO-4F,CCCCCCc1ccc(C2(c3ccc(CCCCCC)cc3)c3cc4c(cc3-c3sc(-c5sc(/C=C6\C(=O)c7cc(F)c(F)cc7C6=C(C#N)C#N)cc5OCC(CC)CCCC)cc32)C(c2ccc(CCCCCC)cc2)(c2ccc(CCCCCC)cc2)c2cc(-c3sc(/C=C5\C(=O)c6cc(F)c(F)cc6C5=C(C#N)C#N)cc3OCC(CC)CCCC)sc2-4)cc1,"[0, 0, 0, 0, 49, 101, 1, 216, 228, 7, 218, 220, 218, 7, 228, 216]","[0, 0, 0, 0, 216, 228, 7, 218, 220, 218, 7, 228, 216, 1, 49, 101]","[[0, 0, 0, 0, 49, 101, 1, 216, 228, 7, 218, 220, 218, 7, 228, 216], [0, 0, 0, 0, 101, 49, 1, 216, 228, 7, 218, 220, 218, 7, 228, 216]]","[[0, 0, 0, 0, 216, 228, 7, 218, 220, 218, 7, 228, 216, 1, 49, 101], [0, 0, 0, 0, 216, 228, 7, 218, 220, 218, 7, 228, 216, 1, 101, 49]]",-5.22,-3.64,,,,,,,-1.0,,-1.0,MoOx,ZnO,,,10.0,9.95,0.74,22.8,59.0,CCCCCCc1ccc(C2(c3ccc(CCCCCC)cc3)c3cc4c(cc3-c3sc(-c5sc(/C=C6\C(=O)c7cc(F)c(F)cc7C6=C(C#N)C#N)cc5OCC(CC)CCCC)cc32)C(c2ccc(CCCCCC)cc2)(c2ccc(CCCCCC)cc2)c2cc(-c3sc(/C=C5\C(=O)c6cc(F)c(F)cc6C5=C(C#N)C#N)cc3OCC(CC)CCCC)sc2-4)cc1,{[][<]CCCCC(CC)Cc1ccc(-c2c3cc(C)sc3c(-c3ccc(CC(CC)CCCC)s3)c3ccsc23)s1CCCCC(CC)COC(=O)c1sc2csc(C)c2c1F[>][]}
PTB7-Th,CCCCC(CC)COC(=O)c1sc2c(-c3cc4c(-c5ccc(CC(CC)CCCC)s5)c5sc(C)cc5c(-c5ccc(CC(CC)CCCC)s5)c4s3)sc(C)c2c1F,SFBRCN,CCCCCCCCOc1ccc2c(c1)-c1cc(OCCCCCCCC)ccc1C21c2cc(-c3ccc(/C=c4\sc(=C(C#N)C#N)n(CC)c4=O)c4nsnc34)ccc2-c2ccc(-c3ccc(/C=c4\sc(=C(C#N)C#N)n(CC)c4=O)c4nsnc34)cc21,"[0, 0, 0, 0, 0, 0, 49, 101, 1, 235, 56, 220, 275, 220, 56, 235]","[0, 0, 0, 0, 0, 0, 235, 56, 220, 275, 220, 56, 235, 1, 49, 101]","[[0, 0, 0, 0, 0, 0, 49, 101, 1, 235, 56, 220, 275, 220, 56, 235], [0, 0, 0, 0, 0, 0, 101, 49, 1, 235, 56, 220, 275, 220, 56, 235]]","[[0, 0, 0, 0, 0, 0, 235, 56, 220, 275, 220, 56, 235, 1, 49, 101], [0, 0, 0, 0, 0, 0, 235, 56, 220, 275, 220, 56, 235, 1, 101, 49]]",-5.22,-3.64,,,,,,,-1.0,,-1.0,,,,,10.12,10.09,0.9,17.25,65.0,CCCCCCCCOc1ccc2c(c1)-c1cc(OCCCCCCCC)ccc1C21c2cc(-c3ccc(/C=c4\sc(=C(C#N)C#N)n(CC)c4=O)c4nsnc34)ccc2-c2ccc(-c3ccc(/C=c4\sc(=C(C#N)C#N)n(CC)c4=O)c4nsnc34)cc21,{[][<]CCCCC(CC)Cc1ccc(-c2c3cc(C)sc3c(-c3ccc(CC(CC)CCCC)s3)c3ccsc23)s1CCCCC(CC)COC(=O)c1sc2csc(C)c2c1F[>][]}
PTQ10,CCCCCCCCC(CCCCCC)COc1cnc2c(C)c(F)c(F)c(-c3ccc(C)s3)c2n1,IDIC,CCCCCCC1(CCCCCC)c2cc3c(cc2-c2sc(/C=C4\C(=O)c5ccccc5C4=C(C#N)C#N)cc21)C(CCCCCC)(CCCCCC)c1cc(/C=C2\C(=O)c4ccccc4C2=C(C#N)C#N)sc1-3,"[0, 0, 0, 0, 0, 0, 9, 169, 1, 221, 7, 233, 220, 233, 7, 221]","[0, 0, 0, 0, 0, 0, 221, 7, 233, 220, 233, 7, 221, 1, 9, 169]","[[0, 0, 0, 0, 0, 0, 9, 169, 1, 221, 7, 233, 220, 233, 7, 221], [0, 0, 0, 0, 0, 0, 169, 9, 1, 221, 7, 233, 220, 233, 7, 221]]","[[0, 0, 0, 0, 0, 0, 221, 7, 233, 220, 233, 7, 221, 1, 9, 169], [0, 0, 0, 0, 0, 0, 221, 7, 233, 220, 233, 7, 221, 1, 169, 9]]",-5.54,-2.98,-5.74,-3.9,1.0,CF,,,-1.0,130.0,140.0,PEDOT:PSS,PDINO,0.000504,0.000672,12.7,12.7,0.969,17.81,73.6,CCCCCCC1(CCCCCC)c2cc3c(cc2-c2sc(/C=C4\C(=O)c5ccccc5C4=C(C#N)C#N)cc21)C(CCCCCC)(CCCCCC)c1cc(/C=C2\C(=O)c4ccccc4C2=C(C#N)C#N)sc1-3,{[][<]Cc1cccs1CCCCCCCCC(CCCCCC)COc1cnc2c(C)c(F)c(F)cc2n1[>][]}
PBDB-T,CCCCC(CC)Cc1ccc(-c2c3cc(-c4ccc(-c5sc(-c6ccc(C)s6)c6c5C(=O)c5c(CC(CC)CCCC)sc(CC(CC)CCCC)c5C6=O)s4)sc3c(-c3ccc(CC(CC)CCCC)s3)c3cc(C)sc23)s1,IDTIC,CCCCCCCCC(CCCCCC)CC1(CCCCCCCCC(C)CCCCCC)c2cc3c(cc2-c2sc(/C=C4\C(=O)c5ccccc5C4=C(C#N)C#N)cc21)C(CC(CCCCCC)CCCCCCCC)(CC(CCCCCC)CCCCCCCC)c1cc(/C=C2\C(=O)c4ccccc4C2=C(C#N)C#N)sc1-3,"[0, 0, 0, 0, 49, 7, 100, 9, 1, 221, 7, 359, 220, 360, 7, 221]","[0, 0, 0, 0, 221, 7, 359, 220, 360, 7, 221, 1, 49, 7, 100, 9]","[[0, 0, 0, 0, 49, 7, 100, 9, 1, 221, 7, 359, 220, 360, 7, 221], [0, 0, 0, 0, 9, 49, 7, 100, 1, 221, 7, 359, 220, 360, 7, 221], [0, 0, 0, 0, 100, 9, 49, 7, 1, 221, 7, 359, 220, 360, 7, 221], [0, 0, 0, 0, 7, 100, 9, 49, 1, 221, 7, 359, 220, 360, 7, 221]]","[[0, 0, 0, 0, 221, 7, 359, 220, 360, 7, 221, 1, 49, 7, 100, 9], [0, 0, 0, 0, 221, 7, 359, 220, 360, 7, 221, 1, 9, 49, 7, 100], [0, 0, 0, 0, 221, 7, 359, 220, 360, 7, 221, 1, 100, 9, 49, 7], [0, 0, 0, 0, 221, 7, 359, 220, 360, 7, 221, 1, 7, 100, 9, 49]]",-5.33,-3.29,-5.85,-3.89,,CB,20.0,,-1.0,,-1.0,MoOx,ZnO/PFN-Br,0.000256,5.51e-05,5.67,6.01,0.84,12.7,56.3,CCCCCCCCC(CCCCCC)CC1(CCCCCCCCC(C)CCCCCC)c2cc3c(cc2-c2sc(/C=C4\C(=O)c5ccccc5C4=C(C#N)C#N)cc21)C(CC(CCCCCC)CCCCCCCC)(CC(CCCCCC)CCCCCCCC)c1cc(/C=C2\C(=O)c4ccccc4C2=C(C#N)C#N)sc1-3,{[][<]CCCCC(CC)Cc1ccc(-c2c3cc(C)sc3c(-c3ccc(CC(CC)CCCC)s3)c3ccsc23)s1[>][<]}{[>][<]c1ccsc1[>][<]}{[>][<]CCCCC(CC)Cc1sc(CC(CC)CCCC)c2c1C(=O)c1cscc1C2=OCc1cccs1[>][]}
PBDB-T,CCCCC(CC)Cc1ccc(-c2c3cc(-c4ccc(-c5sc(-c6ccc(C)s6)c6c5C(=O)c5c(CC(CC)CCCC)sc(CC(CC)CCCC)c5C6=O)s4)sc3c(-c3ccc(CC(CC)CCCC)s3)c3cc(C)sc23)s1,IDTTIC,CCCCCCCCC(CCCCCC)CC1(CCCCCCCCC(C)CCCCCC)c2cc3c(cc2-c2sc4cc(/C=C5\C(=O)c6ccccc6C5=C(C#N)C#N)sc4c21)C(CC(CCCCCC)CCCCCCCC)(CC(CCCCCC)CCCCCCCC)c1c-3sc2cc(/C=C3\C(=O)c4ccccc4C3=C(C#N)C#N)sc12,"[0, 0, 0, 0, 49, 7, 100, 9, 1, 221, 79, 359, 220, 360, 79, 221]","[0, 0, 0, 0, 221, 79, 359, 220, 360, 79, 221, 1, 49, 7, 100, 9]","[[0, 0, 0, 0, 49, 7, 100, 9, 1, 221, 79, 359, 220, 360, 79, 221], [0, 0, 0, 0, 9, 49, 7, 100, 1, 221, 79, 359, 220, 360, 79, 221], [0, 0, 0, 0, 100, 9, 49, 7, 1, 221, 79, 359, 220, 360, 79, 221], [0, 0, 0, 0, 7, 100, 9, 49, 1, 221, 79, 359, 220, 360, 79, 221]]","[[0, 0, 0, 0, 221, 79, 359, 220, 360, 79, 221, 1, 49, 7, 100, 9], [0, 0, 0, 0, 221, 79, 359, 220, 360, 79, 221, 1, 9, 49, 7, 100], [0, 0, 0, 0, 221, 79, 359, 220, 360, 79, 221, 1, 100, 9, 49, 7], [0, 0, 0, 0, 221, 79, 359, 220, 360, 79, 221, 1, 7, 100, 9, 49]]",-5.33,-3.29,-5.68,-3.84,,CB,20.0,,-1.0,,-1.0,MoOx,ZnO/PFN-Br,0.000338,0.000115,11.2,11.19,0.919,17.3,70.4,CCCCCCCCC(CCCCCC)CC1(CCCCCCCCC(C)CCCCCC)c2cc3c(cc2-c2sc4cc(/C=C5\C(=O)c6ccccc6C5=C(C#N)C#N)sc4c21)C(CC(CCCCCC)CCCCCCCC)(CC(CCCCCC)CCCCCCCC)c1c-3sc2cc(/C=C3\C(=O)c4ccccc4C3=C(C#N)C#N)sc12,{[][<]CCCCC(CC)Cc1ccc(-c2c3cc(C)sc3c(-c3ccc(CC(CC)CCCC)s3)c3ccsc23)s1[>][<]}{[>][<]c1ccsc1[>][<]}{[>][<]CCCCC(CC)Cc1sc(CC(CC)CCCC)c2c1C(=O)c1cscc1C2=OCc1cccs1[>][]}
PTB7-Th,CCCCC(CC)COC(=O)c1sc2c(-c3cc4c(-c5ccc(CC(CC)CCCC)s5)c5sc(C)cc5c(-c5ccc(CC(CC)CCCC)s5)c4s3)sc(C)c2c1F,ITIC,CCCCCCc1ccc(C2(c3ccc(CCCCCC)cc3)c3cc4c(cc3-c3sc5cc(/C=C6\C(=O)c7ccccc7C6=C(C#N)C#N)sc5c32)C(c2ccc(CCCCCC)cc2)(c2ccc(CCCCCC)cc2)c2c-4sc3cc(/C=C4\C(=O)c5ccccc5C4=C(C#N)C#N)sc23)cc1,"[0, 0, 0, 0, 0, 0, 49, 101, 1, 221, 79, 218, 220, 218, 79, 221]","[0, 0, 0, 0, 0, 0, 221, 79, 218, 220, 218, 79, 221, 1, 49, 101]","[[0, 0, 0, 0, 0, 0, 49, 101, 1, 221, 79, 218, 220, 218, 79, 221], [0, 0, 0, 0, 0, 0, 101, 49, 1, 221, 79, 218, 220, 218, 79, 221]]","[[0, 0, 0, 0, 0, 0, 221, 79, 218, 220, 218, 79, 221, 1, 49, 101], [0, 0, 0, 0, 0, 0, 221, 79, 218, 220, 218, 79, 221, 1, 101, 49]]",,,,,0.667,CB,25.0,,-1.0,90.0,-1.0,MoOx,ZnO,,,7.62,7.62,0.822,14.0,66.2,CCCCCCc1ccc(C2(c3ccc(CCCCCC)cc3)c3cc4c(cc3-c3sc5cc(/C=C6\C(=O)c7ccccc7C6=C(C#N)C#N)sc5c32)C(c2ccc(CCCCCC)cc2)(c2ccc(CCCCCC)cc2)c2c-4sc3cc(/C=C4\C(=O)c5ccccc5C4=C(C#N)C#N)sc23)cc1,{[][<]CCCCC(CC)Cc1ccc(-c2c3cc(C)sc3c(-c3ccc(CC(CC)CCCC)s3)c3ccsc23)s1CCCCC(CC)COC(=O)c1sc2csc(C)c2c1F[>][]}
P3HT,CCCCCCc1cc(-c2sc(-c3sc(-c4sc(C)cc4CCCCCC)cc3CCCCCC)cc2CCCCCC)sc1C,DTFBR,CCCCCCc1ccc(C2(c3ccc(CCCCCC)cc3)c3cc4c(cc3-c3sc(-c5ccc(/C=C6\SC(=S)N(CC)C6=O)c6nn(CCCCCC)nc56)cc32)C(CCCCCC)(CCCCCC)c2cc3c(cc2-4)C(c2ccc(CCCCCC)cc2)(c2ccc(CCCCCC)cc2)c2cc(-c4ccc(/C=C5\SC(=S)N(CC)C5=O)c5nn(CCCCCC)nc45)sc2-3)cc1,"[41, 40, 40, 194, 1, 239, 288, 7, 218, 220, 233, 220, 218, 7, 288, 239]","[239, 288, 7, 218, 220, 233, 220, 218, 7, 288, 239, 1, 41, 40, 40, 194]","[[41, 40, 40, 194, 1, 239, 288, 7, 218, 220, 233, 220, 218, 7, 288, 239], [194, 41, 40, 40, 1, 239, 288, 7, 218, 220, 233, 220, 218, 7, 288, 239], [40, 194, 41, 40, 1, 239, 288, 7, 218, 220, 233, 220, 218, 7, 288, 239], [40, 40, 194, 41, 1, 239, 288, 7, 218, 220, 233, 220, 218, 7, 288, 239]]","[[239, 288, 7, 218, 220, 233, 220, 218, 7, 288, 239, 1, 41, 40, 40, 194], [239, 288, 7, 218, 220, 233, 220, 218, 7, 288, 239, 1, 194, 41, 40, 40], [239, 288, 7, 218, 220, 233, 220, 218, 7, 288, 239, 1, 40, 194, 41, 40], [239, 288, 7, 218, 220, 233, 220, 218, 7, 288, 239, 1, 40, 40, 194, 41]]",-4.87,-2.97,-5.54,-3.68,1.0,o-DCB,15.0,,-1.0,110.0,100.0,PEDOT:PSS,ZrAcAc,,,3.68,3.59,0.71,8.15,62.0,CCCCCCc1ccc(C2(c3ccc(CCCCCC)cc3)c3cc4c(cc3-c3sc(-c5ccc(/C=C6\SC(=S)N(CC)C6=O)c6nn(CCCCCC)nc56)cc32)C(CCCCCC)(CCCCCC)c2cc3c(cc2-4)C(c2ccc(CCCCCC)cc2)(c2ccc(CCCCCC)cc2)c2cc(-c4ccc(/C=C5\SC(=S)N(CC)C5=O)c5nn(CCCCCC)nc45)sc2-3)cc1,{[][<]CCCCCCc1ccsc1C[>][<]}{[>][<]CCCCCCc1ccsc1[>][<]}{[>][<]CCCCCCc1ccsc1CCCCCCc1csc(C)c1[>][]}
PBT1-C,CCCCCCCCCCC(CCCCCCCC)Cc1ccc(-c2c3cc(C)sc3c(-c3ccc(SCC(CCCC)CCCCCC)cc3)c3cc(-c4ccc(-c5sc(-c6ccc(C)s6)c6c5C(=O)c5c(CC(CC)CCCC)sc(CC(CC)CCCC)c5C6=O)s4)sc23)cc1,TPT-2F,CCCCCCc1ccc(C2(c3ccc(CCCCCC)cc3)c3cc4c(cc3-c3sc(C=C5C(=O)c6cc(F)ccc6C5=C(C#N)C#N)cc32)C(c2ccc(CCCCCC)cc2)(c2ccc(CCCCCC)cc2)c2cc(C=C3C(=O)c5cc(F)ccc5C3=C(C#N)C#N)sc2-4)cc1,"[0, 0, 0, 0, 164, 7, 100, 9, 1, 263, 7, 218, 220, 218, 7, 263]","[0, 0, 0, 0, 263, 7, 218, 220, 218, 7, 263, 1, 164, 7, 100, 9]","[[0, 0, 0, 0, 164, 7, 100, 9, 1, 263, 7, 218, 220, 218, 7, 263], [0, 0, 0, 0, 9, 164, 7, 100, 1, 263, 7, 218, 220, 218, 7, 263], [0, 0, 0, 0, 100, 9, 164, 7, 1, 263, 7, 218, 220, 218, 7, 263], [0, 0, 0, 0, 7, 100, 9, 164, 1, 263, 7, 218, 220, 218, 7, 263]]","[[0, 0, 0, 0, 263, 7, 218, 220, 218, 7, 263, 1, 164, 7, 100, 9], [0, 0, 0, 0, 263, 7, 218, 220, 218, 7, 263, 1, 9, 164, 7, 100], [0, 0, 0, 0, 263, 7, 218, 220, 218, 7, 263, 1, 100, 9, 164, 7], [0, 0, 0, 0, 263, 7, 218, 220, 218, 7, 263, 1, 7, 100, 9, 164]]",-5.43,-3.36,-5.84,-4.06,1.0,CF,,DIO,0.25,,100.0,MoOx,ZnO,0.000351,7.1e-05,8.33,9.28,0.974,13.89,68.6,CCCCCCc1ccc(C2(c3ccc(CCCCCC)cc3)c3cc4c(cc3-c3sc(C=C5C(=O)c6cc(F)ccc6C5=C(C#N)C#N)cc32)C(c2ccc(CCCCCC)cc2)(c2ccc(CCCCCC)cc2)c2cc(C=C3C(=O)c5cc(F)ccc5C3=C(C#N)C#N)sc2-4)cc1,{[][<]CCCCCCCCCCC(CCCCCCCC)Cc1ccc(-c2c3cc(C)sc3c(-c3ccc(SCC(CCCC)CCCCCC)cc3)c3ccsc23)cc1[>][<]}{[>][<]c1ccsc1[>][<]}{[>][<]CCCCC(CC)Cc1sc(CC(CC)CCCC)c2c1C(=O)c1cscc1C2=OCc1cccs1[>][]}
PBDB-T,CCCCC(CC)Cc1ccc(-c2c3cc(-c4ccc(-c5sc(-c6ccc(C)s6)c6c5C(=O)c5c(CC(CC)CCCC)sc(CC(CC)CCCC)c5C6=O)s4)sc3c(-c3ccc(CC(CC)CCCC)s3)c3cc(C)sc23)s1,4TIC-4F,CCCCCCc1ccc(C2(c3ccc(CCCCCC)cc3)c3cc(/C=C4\C(=O)c5cc(F)c(F)cc5C4=C(C#N)C#N)sc3-c3sc4c5c(sc4c32)-c2sc(/C=C3\C(=O)c4cc(F)c(F)cc4C3=C(C#N)C#N)cc2C5(c2ccc(CCCCCC)cc2)c2ccc(CCCCCC)cc2)cc1,"[0, 0, 0, 0, 49, 7, 100, 9, 1, 216, 7, 218, 79, 218, 7, 216]","[0, 0, 0, 0, 216, 7, 218, 79, 218, 7, 216, 1, 49, 7, 100, 9]","[[0, 0, 0, 0, 49, 7, 100, 9, 1, 216, 7, 218, 79, 218, 7, 216], [0, 0, 0, 0, 9, 49, 7, 100, 1, 216, 7, 218, 79, 218, 7, 216], [0, 0, 0, 0, 100, 9, 49, 7, 1, 216, 7, 218, 79, 218, 7, 216], [0, 0, 0, 0, 7, 100, 9, 49, 1, 216, 7, 218, 79, 218, 7, 216]]","[[0, 0, 0, 0, 216, 7, 218, 79, 218, 7, 216, 1, 49, 7, 100, 9], [0, 0, 0, 0, 216, 7, 218, 79, 218, 7, 216, 1, 9, 49, 7, 100], [0, 0, 0, 0, 216, 7, 218, 79, 218, 7, 216, 1, 100, 9, 49, 7], [0, 0, 0, 0, 216, 7, 218, 79, 218, 7, 216, 1, 7, 100, 9, 49]]",-5.33,-3.53,-5.6,-4.21,1.0,CB,20.0,,-1.0,100.0,130.0,PEDOT:PSS,C60-bissalt,,,7.99,7.99,0.652,21.5,57.0,CCCCCCc1ccc(C2(c3ccc(CCCCCC)cc3)c3cc(/C=C4\C(=O)c5cc(F)c(F)cc5C4=C(C#N)C#N)sc3-c3sc4c5c(sc4c32)-c2sc(/C=C3\C(=O)c4cc(F)c(F)cc4C3=C(C#N)C#N)cc2C5(c2ccc(CCCCCC)cc2)c2ccc(CCCCCC)cc2)cc1,{[][<]CCCCC(CC)Cc1ccc(-c2c3cc(C)sc3c(-c3ccc(CC(CC)CCCC)s3)c3ccsc23)s1[>][<]}{[>][<]c1ccsc1[>][<]}{[>][<]CCCCC(CC)Cc1sc(CC(CC)CCCC)c2c1C(=O)c1cscc1C2=OCc1cccs1[>][]}
PBDB-T,CCCCC(CC)Cc1ccc(-c2c3cc(-c4ccc(-c5sc(-c6ccc(C)s6)c6c5C(=O)c5c(CC(CC)CCCC)sc(CC(CC)CCCC)c5C6=O)s4)sc3c(-c3ccc(CC(CC)CCCC)s3)c3cc(C)sc23)s1,6TIC-4F,CCCCCCc1ccc(C2(c3ccc(CCCCCC)cc3)c3c(sc4cc(/C=C5\C(=O)c6cc(F)c(F)cc6C5=C(C#N)C#N)sc34)-c3sc4c5c(sc4c32)-c2sc3cc(/C=C4\C(=O)c6cc(F)c(F)cc6C4=C(C#N)C#N)sc3c2C5(c2ccc(CCCCCC)cc2)c2ccc(CCCCCC)cc2)cc1,"[0, 0, 0, 0, 49, 7, 100, 9, 1, 216, 79, 218, 79, 218, 79, 216]","[0, 0, 0, 0, 216, 79, 218, 79, 218, 79, 216, 1, 49, 7, 100, 9]","[[0, 0, 0, 0, 49, 7, 100, 9, 1, 216, 79, 218, 79, 218, 79, 216], [0, 0, 0, 0, 9, 49, 7, 100, 1, 216, 79, 218, 79, 218, 79, 216], [0, 0, 0, 0, 100, 9, 49, 7, 1, 216, 79, 218, 79, 218, 79, 216], [0, 0, 0, 0, 7, 100, 9, 49, 1, 216, 79, 218, 79, 218, 79, 216]]","[[0, 0, 0, 0, 216, 79, 218, 79, 218, 79, 216, 1, 49, 7, 100, 9], [0, 0, 0, 0, 216, 79, 218, 79, 218, 79, 216, 1, 9, 49, 7, 100], [0, 0, 0, 0, 216, 79, 218, 79, 218, 79, 216, 1, 100, 9, 49, 7], [0, 0, 0, 0, 216, 79, 218, 79, 218, 79, 216, 1, 7, 100, 9, 49]]",-5.33,-3.53,-5.45,-4.14,1.0,CB,20.0,,-1.0,100.0,-1.0,PEDOT:PSS,C60-bissalt,,,11.14,11.14,0.723,23.0,67.0,CCCCCCc1ccc(C2(c3ccc(CCCCCC)cc3)c3c(sc4cc(/C=C5\C(=O)c6cc(F)c(F)cc6C5=C(C#N)C#N)sc34)-c3sc4c5c(sc4c32)-c2sc3cc(/C=C4\C(=O)c6cc(F)c(F)cc6C4=C(C#N)C#N)sc3c2C5(c2ccc(CCCCCC)cc2)c2ccc(CCCCCC)cc2)cc1,{[][<]CCCCC(CC)Cc1ccc(-c2c3cc(C)sc3c(-c3ccc(CC(CC)CCCC)s3)c3ccsc23)s1[>][<]}{[>][<]c1ccsc1[>][<]}{[>][<]CCCCC(CC)Cc1sc(CC(CC)CCCC)c2c1C(=O)c1cscc1C2=OCc1cccs1[>][]}
PBDB-T,CCCCC(CC)Cc1ccc(-c2c3cc(-c4ccc(-c5sc(-c6ccc(C)s6)c6c5C(=O)c5c(CC(CC)CCCC)sc(CC(CC)CCCC)c5C6=O)s4)sc3c(-c3ccc(CC(CC)CCCC)s3)c3cc(C)sc23)s1,ITBTR-C2,CCCCCCc1ccc(C2(c3ccc(CCCCCC)cc3)c3cc4c(cc3-c3sc5cc(-c6ccc(/C=c7\sc(=C(C#N)C#N)n(CC)c7=O)c7nsnc67)sc5c32)C(c2ccc(CCCCCC)cc2)(c2ccc(CCCCCC)cc2)c2c-4sc3cc(-c4ccc(/C=c5\sc(=C(C#N)C#N)n(CC)c5=O)c5nsnc45)sc23)cc1,"[0, 0, 49, 7, 100, 9, 1, 235, 56, 79, 218, 220, 218, 79, 56, 235]","[0, 0, 235, 56, 79, 218, 220, 218, 79, 56, 235, 1, 49, 7, 100, 9]","[[0, 0, 49, 7, 100, 9, 1, 235, 56, 79, 218, 220, 218, 79, 56, 235], [0, 0, 9, 49, 7, 100, 1, 235, 56, 79, 218, 220, 218, 79, 56, 235], [0, 0, 100, 9, 49, 7, 1, 235, 56, 79, 218, 220, 218, 79, 56, 235], [0, 0, 7, 100, 9, 49, 1, 235, 56, 79, 218, 220, 218, 79, 56, 235]]","[[0, 0, 235, 56, 79, 218, 220, 218, 79, 56, 235, 1, 49, 7, 100, 9], [0, 0, 235, 56, 79, 218, 220, 218, 79, 56, 235, 1, 9, 49, 7, 100], [0, 0, 235, 56, 79, 218, 220, 218, 79, 56, 235, 1, 100, 9, 49, 7], [0, 0, 235, 56, 79, 218, 220, 218, 79, 56, 235, 1, 7, 100, 9, 49]]",,,-5.3,-3.7,1.0,CB,20.0,DIO,0.3,,-1.0,MoOx,ZnO,3.21e-06,8.62e-05,6.96,1.76,0.89,3.38,58.42,CCCCCCc1ccc(C2(c3ccc(CCCCCC)cc3)c3cc4c(cc3-c3sc5cc(-c6ccc(/C=c7\sc(=C(C#N)C#N)n(CC)c7=O)c7nsnc67)sc5c32)C(c2ccc(CCCCCC)cc2)(c2ccc(CCCCCC)cc2)c2c-4sc3cc(-c4ccc(/C=c5\sc(=C(C#N)C#N)n(CC)c5=O)c5nsnc45)sc23)cc1,{[][<]CCCCC(CC)Cc1ccc(-c2c3cc(C)sc3c(-c3ccc(CC(CC)CCCC)s3)c3ccsc23)s1[>][<]}{[>][<]c1ccsc1[>][<]}{[>][<]CCCCC(CC)Cc1sc(CC(CC)CCCC)c2c1C(=O)c1cscc1C2=OCc1cccs1[>][]}
PBDB-T,CCCCC(CC)Cc1ccc(-c2c3cc(-c4ccc(-c5sc(-c6ccc(C)s6)c6c5C(=O)c5c(CC(CC)CCCC)sc(CC(CC)CCCC)c5C6=O)s4)sc3c(-c3ccc(CC(CC)CCCC)s3)c3cc(C)sc23)s1,ITBTR-C4,CCCCCCc1ccc(C2(c3ccc(CCCCCC)cc3)c3cc4c(cc3-c3sc5cc(-c6ccc(/C=c7\sc(=C(C#N)C#N)n(CCCC)c7=O)c7nsnc67)sc5c32)C(c2ccc(CCCCCC)cc2)(c2ccc(CCCCCC)cc2)c2c-4sc3cc(-c4ccc(/C=c5\sc(=C(C#N)C#N)n(CCCC)c5=O)c5nsnc45)sc23)cc1,"[0, 0, 49, 7, 100, 9, 1, 361, 56, 79, 218, 220, 218, 79, 56, 361]","[0, 0, 361, 56, 79, 218, 220, 218, 79, 56, 361, 1, 49, 7, 100, 9]","[[0, 0, 49, 7, 100, 9, 1, 361, 56, 79, 218, 220, 218, 79, 56, 361], [0, 0, 9, 49, 7, 100, 1, 361, 56, 79, 218, 220, 218, 79, 56, 361], [0, 0, 100, 9, 49, 7, 1, 361, 56, 79, 218, 220, 218, 79, 56, 361], [0, 0, 7, 100, 9, 49, 1, 361, 56, 79, 218, 220, 218, 79, 56, 361]]","[[0, 0, 361, 56, 79, 218, 220, 218, 79, 56, 361, 1, 49, 7, 100, 9], [0, 0, 361, 56, 79, 218, 220, 218, 79, 56, 361, 1, 9, 49, 7, 100], [0, 0, 361, 56, 79, 218, 220, 218, 79, 56, 361, 1, 100, 9, 49, 7], [0, 0, 361, 56, 79, 218, 220, 218, 79, 56, 361, 1, 7, 100, 9, 49]]",,,-5.3,-3.71,1.0,CB,20.0,DIO,0.3,,-1.0,MoOx,ZnO,1.92e-05,2.36e-05,7.33,7.19,0.9,14.75,54.15,CCCCCCc1ccc(C2(c3ccc(CCCCCC)cc3)c3cc4c(cc3-c3sc5cc(-c6ccc(/C=c7\sc(=C(C#N)C#N)n(CCCC)c7=O)c7nsnc67)sc5c32)C(c2ccc(CCCCCC)cc2)(c2ccc(CCCCCC)cc2)c2c-4sc3cc(-c4ccc(/C=c5\sc(=C(C#N)C#N)n(CCCC)c5=O)c5nsnc45)sc23)cc1,{[][<]CCCCC(CC)Cc1ccc(-c2c3cc(C)sc3c(-c3ccc(CC(CC)CCCC)s3)c3ccsc23)s1[>][<]}{[>][<]c1ccsc1[>][<]}{[>][<]CCCCC(CC)Cc1sc(CC(CC)CCCC)c2c1C(=O)c1cscc1C2=OCc1cccs1[>][]}
PBDB-T,CCCCC(CC)Cc1ccc(-c2c3cc(-c4ccc(-c5sc(-c6ccc(C)s6)c6c5C(=O)c5c(CC(CC)CCCC)sc(CC(CC)CCCC)c5C6=O)s4)sc3c(-c3ccc(CC(CC)CCCC)s3)c3cc(C)sc23)s1,ITBTR-C6,CCCCCCc1ccc(C2(c3ccc(CCCCCC)cc3)c3cc4c(cc3-c3sc5cc(-c6ccc(/C=c7\sc(=C(C#N)C#N)n(CCCCCC)c7=O)c7nsnc67)sc5c32)C(c2ccc(CCCCCC)cc2)(c2ccc(CCCCCC)cc2)c2c-4sc3cc(-c4ccc(/C=c5\sc(=C(C#N)C#N)n(CCCCCC)c5=O)c5nsnc45)sc23)cc1,"[0, 0, 49, 7, 100, 9, 1, 337, 56, 79, 218, 220, 218, 79, 56, 337]","[0, 0, 337, 56, 79, 218, 220, 218, 79, 56, 337, 1, 49, 7, 100, 9]","[[0, 0, 49, 7, 100, 9, 1, 337, 56, 79, 218, 220, 218, 79, 56, 337], [0, 0, 9, 49, 7, 100, 1, 337, 56, 79, 218, 220, 218, 79, 56, 337], [0, 0, 100, 9, 49, 7, 1, 337, 56, 79, 218, 220, 218, 79, 56, 337], [0, 0, 7, 100, 9, 49, 1, 337, 56, 79, 218, 220, 218, 79, 56, 337]]","[[0, 0, 337, 56, 79, 218, 220, 218, 79, 56, 337, 1, 49, 7, 100, 9], [0, 0, 337, 56, 79, 218, 220, 218, 79, 56, 337, 1, 9, 49, 7, 100], [0, 0, 337, 56, 79, 218, 220, 218, 79, 56, 337, 1, 100, 9, 49, 7], [0, 0, 337, 56, 79, 218, 220, 218, 79, 56, 337, 1, 7, 100, 9, 49]]",,,-5.3,-3.71,1.0,CB,20.0,DIO,0.3,,-1.0,MoOx,ZnO,5.97e-05,6.55e-05,8.18,8.09,0.89,15.72,57.83,CCCCCCc1ccc(C2(c3ccc(CCCCCC)cc3)c3cc4c(cc3-c3sc5cc(-c6ccc(/C=c7\sc(=C(C#N)C#N)n(CCCCCC)c7=O)c7nsnc67)sc5c32)C(c2ccc(CCCCCC)cc2)(c2ccc(CCCCCC)cc2)c2c-4sc3cc(-c4ccc(/C=c5\sc(=C(C#N)C#N)n(CCCCCC)c5=O)c5nsnc45)sc23)cc1,{[][<]CCCCC(CC)Cc1ccc(-c2c3cc(C)sc3c(-c3ccc(CC(CC)CCCC)s3)c3ccsc23)s1[>][<]}{[>][<]c1ccsc1[>][<]}{[>][<]CCCCC(CC)Cc1sc(CC(CC)CCCC)c2c1C(=O)c1cscc1C2=OCc1cccs1[>][]}
PBDB-T,CCCCC(CC)Cc1ccc(-c2c3cc(-c4ccc(-c5sc(-c6ccc(C)s6)c6c5C(=O)c5c(CC(CC)CCCC)sc(CC(CC)CCCC)c5C6=O)s4)sc3c(-c3ccc(CC(CC)CCCC)s3)c3cc(C)sc23)s1,ITBTR-C8,CCCCCCCCn1c(=C(C#N)C#N)s/c(=C\c2ccc(-c3cc4sc5c(c4s3)C(c3ccc(CCCCCC)cc3)(c3ccc(CCCCCC)cc3)c3cc4c(cc3-5)C(c3ccc(CCCCCC)cc3)(c3ccc(CCCCCC)cc3)c3c-4sc4cc(-c5ccc(/C=c6\sc(=C(C#N)C#N)n(CCCCCCCC)c6=O)c6nsnc56)sc34)c3nsnc23)c1=O,"[0, 0, 49, 7, 100, 9, 1, 225, 56, 79, 218, 220, 218, 79, 56, 225]","[0, 0, 225, 56, 79, 218, 220, 218, 79, 56, 225, 1, 49, 7, 100, 9]","[[0, 0, 49, 7, 100, 9, 1, 225, 56, 79, 218, 220, 218, 79, 56, 225], [0, 0, 9, 49, 7, 100, 1, 225, 56, 79, 218, 220, 218, 79, 56, 225], [0, 0, 100, 9, 49, 7, 1, 225, 56, 79, 218, 220, 218, 79, 56, 225], [0, 0, 7, 100, 9, 49, 1, 225, 56, 79, 218, 220, 218, 79, 56, 225]]","[[0, 0, 225, 56, 79, 218, 220, 218, 79, 56, 225, 1, 49, 7, 100, 9], [0, 0, 225, 56, 79, 218, 220, 218, 79, 56, 225, 1, 9, 49, 7, 100], [0, 0, 225, 56, 79, 218, 220, 218, 79, 56, 225, 1, 100, 9, 49, 7], [0, 0, 225, 56, 79, 218, 220, 218, 79, 56, 225, 1, 7, 100, 9, 49]]",,,-5.28,-3.7,1.0,CB,20.0,DIO,0.3,,-1.0,MoOx,ZnO,2.75e-05,3.43e-05,7.85,7.76,0.9,14.74,58.47,CCCCCCCCn1c(=C(C#N)C#N)s/c(=C\c2ccc(-c3cc4sc5c(c4s3)C(c3ccc(CCCCCC)cc3)(c3ccc(CCCCCC)cc3)c3cc4c(cc3-5)C(c3ccc(CCCCCC)cc3)(c3ccc(CCCCCC)cc3)c3c-4sc4cc(-c5ccc(/C=c6\sc(=C(C#N)C#N)n(CCCCCCCC)c6=O)c6nsnc56)sc34)c3nsnc23)c1=O,{[][<]CCCCC(CC)Cc1ccc(-c2c3cc(C)sc3c(-c3ccc(CC(CC)CCCC)s3)c3ccsc23)s1[>][<]}{[>][<]c1ccsc1[>][<]}{[>][<]CCCCC(CC)Cc1sc(CC(CC)CCCC)c2c1C(=O)c1cscc1C2=OCc1cccs1[>][]}
PBDB-T2Cl,CCCCC(CC)Cc1sc(-c2c3cc(-c4ccc(-c5sc(-c6ccc(C)s6)c6c5C(=O)c5c(CC(CC)CCCC)sc(CC(CC)CCCC)c5C6=O)s4)sc3c(-c3cc(Cl)c(CC(CC)CCCC)s3)c3cc(C)sc23)cc1Cl,IDIC-4H,CCCCCCc1ccc(C2(c3ccc(CCCCCC)cc3)c3cc4c(cc3-c3sc(/C=C5\C(=O)c6ccccc6C5=C(C#N)C#N)cc32)C(c2ccc(CCCCCC)cc2)(c2ccc(CCCCCC)cc2)c2cc(/C=C3\C(=O)c5ccccc5C3=C(C#N)C#N)sc2-4)cc1,"[0, 0, 0, 0, 138, 7, 100, 9, 1, 221, 7, 218, 220, 218, 7, 221]","[0, 0, 0, 0, 221, 7, 218, 220, 218, 7, 221, 1, 138, 7, 100, 9]","[[0, 0, 0, 0, 138, 7, 100, 9, 1, 221, 7, 218, 220, 218, 7, 221], [0, 0, 0, 0, 9, 138, 7, 100, 1, 221, 7, 218, 220, 218, 7, 221], [0, 0, 0, 0, 100, 9, 138, 7, 1, 221, 7, 218, 220, 218, 7, 221], [0, 0, 0, 0, 7, 100, 9, 138, 1, 221, 7, 218, 220, 218, 7, 221]]","[[0, 0, 0, 0, 221, 7, 218, 220, 218, 7, 221, 1, 138, 7, 100, 9], [0, 0, 0, 0, 221, 7, 218, 220, 218, 7, 221, 1, 9, 138, 7, 100], [0, 0, 0, 0, 221, 7, 218, 220, 218, 7, 221, 1, 100, 9, 138, 7], [0, 0, 0, 0, 221, 7, 218, 220, 218, 7, 221, 1, 7, 100, 9, 138]]",-5.51,-3.57,-5.7,-3.87,1.0,CB,10.0,DIO,0.3,,-1.0,MoOx,ZnO,7.7e-05,3.8e-05,4.57,4.58,0.98,10.32,45.3,CCCCCCc1ccc(C2(c3ccc(CCCCCC)cc3)c3cc4c(cc3-c3sc(/C=C5\C(=O)c6ccccc6C5=C(C#N)C#N)cc32)C(c2ccc(CCCCCC)cc2)(c2ccc(CCCCCC)cc2)c2cc(/C=C3\C(=O)c5ccccc5C3=C(C#N)C#N)sc2-4)cc1,{[][<]CCCCC(CC)Cc1sc(-c2c3cc(C)sc3c(-c3cc(Cl)c(CC(CC)CCCC)s3)c3ccsc23)cc1Cl[>][<]}{[>][<]c1ccsc1[>][<]}{[>][<]CCCCC(CC)Cc1sc(CC(CC)CCCC)c2c1C(=O)c1cscc1C2=OCc1cccs1[>][]}
PBDB-T2Cl,CCCCC(CC)Cc1sc(-c2c3cc(-c4ccc(-c5sc(-c6ccc(C)s6)c6c5C(=O)c5c(CC(CC)CCCC)sc(CC(CC)CCCC)c5C6=O)s4)sc3c(-c3cc(Cl)c(CC(CC)CCCC)s3)c3cc(C)sc23)cc1Cl,IDIC-4F,CCCCCCc1ccc(C2(c3ccc(CCCCCC)cc3)c3cc4c(cc3-c3sc(/C=C5\C(=O)c6cc(F)c(F)cc6C5=C(C#N)C#N)cc32)C(c2ccc(CCCCCC)cc2)(c2ccc(CCCCCC)cc2)c2cc(/C=C3\C(=O)c5cc(F)c(F)cc5C3=C(C#N)C#N)sc2-4)cc1,"[0, 0, 0, 0, 138, 7, 100, 9, 1, 216, 7, 218, 220, 218, 7, 216]","[0, 0, 0, 0, 216, 7, 218, 220, 218, 7, 216, 1, 138, 7, 100, 9]","[[0, 0, 0, 0, 138, 7, 100, 9, 1, 216, 7, 218, 220, 218, 7, 216], [0, 0, 0, 0, 9, 138, 7, 100, 1, 216, 7, 218, 220, 218, 7, 216], [0, 0, 0, 0, 100, 9, 138, 7, 1, 216, 7, 218, 220, 218, 7, 216], [0, 0, 0, 0, 7, 100, 9, 138, 1, 216, 7, 218, 220, 218, 7, 216]]","[[0, 0, 0, 0, 216, 7, 218, 220, 218, 7, 216, 1, 138, 7, 100, 9], [0, 0, 0, 0, 216, 7, 218, 220, 218, 7, 216, 1, 9, 138, 7, 100], [0, 0, 0, 0, 216, 7, 218, 220, 218, 7, 216, 1, 100, 9, 138, 7], [0, 0, 0, 0, 216, 7, 218, 220, 218, 7, 216, 1, 7, 100, 9, 138]]",-5.51,-3.57,-5.73,-3.93,1.0,CB,10.0,DIO,0.3,,-1.0,MoOx,ZnO,0.00011,6e-05,7.1,7.08,0.88,13.0,61.91,CCCCCCc1ccc(C2(c3ccc(CCCCCC)cc3)c3cc4c(cc3-c3sc(/C=C5\C(=O)c6cc(F)c(F)cc6C5=C(C#N)C#N)cc32)C(c2ccc(CCCCCC)cc2)(c2ccc(CCCCCC)cc2)c2cc(/C=C3\C(=O)c5cc(F)c(F)cc5C3=C(C#N)C#N)sc2-4)cc1,{[][<]CCCCC(CC)Cc1sc(-c2c3cc(C)sc3c(-c3cc(Cl)c(CC(CC)CCCC)s3)c3ccsc23)cc1Cl[>][<]}{[>][<]c1ccsc1[>][<]}{[>][<]CCCCC(CC)Cc1sc(CC(CC)CCCC)c2c1C(=O)c1cscc1C2=OCc1cccs1[>][]}
PBDB-T2Cl,CCCCC(CC)Cc1sc(-c2c3cc(-c4ccc(-c5sc(-c6ccc(C)s6)c6c5C(=O)c5c(CC(CC)CCCC)sc(CC(CC)CCCC)c5C6=O)s4)sc3c(-c3cc(Cl)c(CC(CC)CCCC)s3)c3cc(C)sc23)cc1Cl,IDIC-4Cl,CCCCCCc1ccc(C2(c3ccc(CCCCCC)cc3)c3cc4c(cc3-c3sc(/C=C5\C(=O)c6cc(Cl)c(Cl)cc6C5=C(C#N)C#N)cc32)C(c2ccc(CCCCCC)cc2)(c2ccc(CCCCCC)cc2)c2cc(/C=C3\C(=O)c5cc(Cl)c(Cl)cc5C3=C(C#N)C#N)sc2-4)cc1,"[0, 0, 0, 0, 138, 7, 100, 9, 1, 230, 7, 218, 220, 218, 7, 230]","[0, 0, 0, 0, 230, 7, 218, 220, 218, 7, 230, 1, 138, 7, 100, 9]","[[0, 0, 0, 0, 138, 7, 100, 9, 1, 230, 7, 218, 220, 218, 7, 230], [0, 0, 0, 0, 9, 138, 7, 100, 1, 230, 7, 218, 220, 218, 7, 230], [0, 0, 0, 0, 100, 9, 138, 7, 1, 230, 7, 218, 220, 218, 7, 230], [0, 0, 0, 0, 7, 100, 9, 138, 1, 230, 7, 218, 220, 218, 7, 230]]","[[0, 0, 0, 0, 230, 7, 218, 220, 218, 7, 230, 1, 138, 7, 100, 9], [0, 0, 0, 0, 230, 7, 218, 220, 218, 7, 230, 1, 9, 138, 7, 100], [0, 0, 0, 0, 230, 7, 218, 220, 218, 7, 230, 1, 100, 9, 138, 7], [0, 0, 0, 0, 230, 7, 218, 220, 218, 7, 230, 1, 7, 100, 9, 138]]",-5.51,-3.57,-5.78,-4.02,1.0,CB,10.0,DIO,0.3,,-1.0,MoOx,ZnO,0.00039,0.00027,9.24,9.24,0.83,16.21,68.69,CCCCCCc1ccc(C2(c3ccc(CCCCCC)cc3)c3cc4c(cc3-c3sc(/C=C5\C(=O)c6cc(Cl)c(Cl)cc6C5=C(C#N)C#N)cc32)C(c2ccc(CCCCCC)cc2)(c2ccc(CCCCCC)cc2)c2cc(/C=C3\C(=O)c5cc(Cl)c(Cl)cc5C3=C(C#N)C#N)sc2-4)cc1,{[][<]CCCCC(CC)Cc1sc(-c2c3cc(C)sc3c(-c3cc(Cl)c(CC(CC)CCCC)s3)c3ccsc23)cc1Cl[>][<]}{[>][<]c1ccsc1[>][<]}{[>][<]CCCCC(CC)Cc1sc(CC(CC)CCCC)c2c1C(=O)c1cscc1C2=OCc1cccs1[>][]}
PBDB-T,CCCCC(CC)Cc1ccc(-c2c3cc(-c4ccc(-c5sc(-c6ccc(C)s6)c6c5C(=O)c5c(CC(CC)CCCC)sc(CC(CC)CCCC)c5C6=O)s4)sc3c(-c3ccc(CC(CC)CCCC)s3)c3cc(C)sc23)s1,IT-M,CCCCCCc1ccc(C2(c3ccc(CCCCCC)cc3)c3cc4c(cc3-c3sc5cc(/C=C6\C(=O)c7ccc(C)cc7C6=C(C#N)C#N)sc5c32)C(c2ccc(CCCCCC)cc2)(c2ccc(CCCCCC)cc2)c2c-4sc3cc(/C=C4\C(=O)c5ccc(C)cc5C4=C(C#N)C#N)sc23)cc1,"[0, 0, 0, 0, 49, 7, 100, 9, 1, 229, 79, 218, 220, 218, 79, 229]","[0, 0, 0, 0, 229, 79, 218, 220, 218, 79, 229, 1, 49, 7, 100, 9]","[[0, 0, 0, 0, 49, 7, 100, 9, 1, 229, 79, 218, 220, 218, 79, 229], [0, 0, 0, 0, 9, 49, 7, 100, 1, 229, 79, 218, 220, 218, 79, 229], [0, 0, 0, 0, 100, 9, 49, 7, 1, 229, 79, 218, 220, 218, 79, 229], [0, 0, 0, 0, 7, 100, 9, 49, 1, 229, 79, 218, 220, 218, 79, 229]]","[[0, 0, 0, 0, 229, 79, 218, 220, 218, 79, 229, 1, 49, 7, 100, 9], [0, 0, 0, 0, 229, 79, 218, 220, 218, 79, 229, 1, 9, 49, 7, 100], [0, 0, 0, 0, 229, 79, 218, 220, 218, 79, 229, 1, 100, 9, 49, 7], [0, 0, 0, 0, 229, 79, 218, 220, 218, 79, 229, 1, 7, 100, 9, 49]]",-5.3,,,,,CB,10.0,,-1.0,100.0,100.0,PEDOT:PSS,PFN-Br,0.000269,0.000379,11.74,11.72,0.95,17.13,72.0,CCCCCCc1ccc(C2(c3ccc(CCCCCC)cc3)c3cc4c(cc3-c3sc5cc(/C=C6\C(=O)c7ccc(C)cc7C6=C(C#N)C#N)sc5c32)C(c2ccc(CCCCCC)cc2)(c2ccc(CCCCCC)cc2)c2c-4sc3cc(/C=C4\C(=O)c5ccc(C)cc5C4=C(C#N)C#N)sc23)cc1,{[][<]CCCCC(CC)Cc1ccc(-c2c3cc(C)sc3c(-c3ccc(CC(CC)CCCC)s3)c3ccsc23)s1[>][<]}{[>][<]c1ccsc1[>][<]}{[>][<]CCCCC(CC)Cc1sc(CC(CC)CCCC)c2c1C(=O)c1cscc1C2=OCc1cccs1[>][]}
PBDB-T-BO,CCCCCCCCC(CCCCCC)Cc1ccc(-c2c3cc(-c4ccc(-c5sc(-c6ccc(C)s6)c6c5C(=O)c5c(CC(CC)CCCC)sc(CC(CC)CCCC)c5C6=O)s4)sc3c(-c3ccc(CC(CCCCCC)CCCCCCCC)s3)c3cc(C)sc23)s1,IT-M,CCCCCCc1ccc(C2(c3ccc(CCCCCC)cc3)c3cc4c(cc3-c3sc5cc(/C=C6\C(=O)c7ccc(C)cc7C6=C(C#N)C#N)sc5c32)C(c2ccc(CCCCCC)cc2)(c2ccc(CCCCCC)cc2)c2c-4sc3cc(/C=C4\C(=O)c5ccc(C)cc5C4=C(C#N)C#N)sc23)cc1,"[0, 0, 0, 0, 165, 7, 100, 9, 1, 229, 79, 218, 220, 218, 79, 229]","[0, 0, 0, 0, 229, 79, 218, 220, 218, 79, 229, 1, 165, 7, 100, 9]","[[0, 0, 0, 0, 165, 7, 100, 9, 1, 229, 79, 218, 220, 218, 79, 229], [0, 0, 0, 0, 9, 165, 7, 100, 1, 229, 79, 218, 220, 218, 79, 229], [0, 0, 0, 0, 100, 9, 165, 7, 1, 229, 79, 218, 220, 218, 79, 229], [0, 0, 0, 0, 7, 100, 9, 165, 1, 229, 79, 218, 220, 218, 79, 229]]","[[0, 0, 0, 0, 229, 79, 218, 220, 218, 79, 229, 1, 165, 7, 100, 9], [0, 0, 0, 0, 229, 79, 218, 220, 218, 79, 229, 1, 9, 165, 7, 100], [0, 0, 0, 0, 229, 79, 218, 220, 218, 79, 229, 1, 100, 9, 165, 7], [0, 0, 0, 0, 229, 79, 218, 220, 218, 79, 229, 1, 7, 100, 9, 165]]",-5.38,,,,,THF,8.0,,-1.0,100.0,100.0,PEDOT:PSS,PFN-Br,0.00017,0.00017,10.78,10.86,0.97,15.77,71.0,CCCCCCc1ccc(C2(c3ccc(CCCCCC)cc3)c3cc4c(cc3-c3sc5cc(/C=C6\C(=O)c7ccc(C)cc7C6=C(C#N)C#N)sc5c32)C(c2ccc(CCCCCC)cc2)(c2ccc(CCCCCC)cc2)c2c-4sc3cc(/C=C4\C(=O)c5ccc(C)cc5C4=C(C#N)C#N)sc23)cc1,{[][<]CCCCCCCCC(CCCCCC)Cc1ccc(-c2c3cc(C)sc3c(-c3ccc(CC(CCCCCC)CCCCCCCC)s3)c3ccsc23)s1[>][<]}{[>][<]c1ccsc1[>][<]}{[>][<]CCCCC(CC)Cc1sc(CC(CC)CCCC)c2c1C(=O)c1cscc1C2=OCc1cccs1[>][]}
PBDB-BzT,CCCCC(CC)Cc1sc(CC(CC)CCCC)c2c1C(=O)c1c(-c3ccc(C)s3)sc(-c3ccc(-c4cc5c(-c6cc7cc(B=O)ccc7s6)c6sc(C)cc6c(-c6cc7cc(B=O)ccc7s6)c5s4)s3)c1C2=O,IT-M,CCCCCCc1ccc(C2(c3ccc(CCCCCC)cc3)c3cc4c(cc3-c3sc5cc(/C=C6\C(=O)c7ccc(C)cc7C6=C(C#N)C#N)sc5c32)C(c2ccc(CCCCCC)cc2)(c2ccc(CCCCCC)cc2)c2c-4sc3cc(/C=C4\C(=O)c5ccc(C)cc5C4=C(C#N)C#N)sc23)cc1,"[0, 0, 0, 0, 170, 7, 100, 9, 1, 229, 79, 218, 220, 218, 79, 229]","[0, 0, 0, 0, 229, 79, 218, 220, 218, 79, 229, 1, 170, 7, 100, 9]","[[0, 0, 0, 0, 170, 7, 100, 9, 1, 229, 79, 218, 220, 218, 79, 229], [0, 0, 0, 0, 9, 170, 7, 100, 1, 229, 79, 218, 220, 218, 79, 229], [0, 0, 0, 0, 100, 9, 170, 7, 1, 229, 79, 218, 220, 218, 79, 229], [0, 0, 0, 0, 7, 100, 9, 170, 1, 229, 79, 218, 220, 218, 79, 229]]","[[0, 0, 0, 0, 229, 79, 218, 220, 218, 79, 229, 1, 170, 7, 100, 9], [0, 0, 0, 0, 229, 79, 218, 220, 218, 79, 229, 1, 9, 170, 7, 100], [0, 0, 0, 0, 229, 79, 218, 220, 218, 79, 229, 1, 100, 9, 170, 7], [0, 0, 0, 0, 229, 79, 218, 220, 218, 79, 229, 1, 7, 100, 9, 170]]",-5.36,,,,,THF,8.0,,-1.0,100.0,100.0,PEDOT:PSS,PFN-Br,0.000168,0.000122,12.1,12.08,0.96,17.97,70.0,CCCCCCc1ccc(C2(c3ccc(CCCCCC)cc3)c3cc4c(cc3-c3sc5cc(/C=C6\C(=O)c7ccc(C)cc7C6=C(C#N)C#N)sc5c32)C(c2ccc(CCCCCC)cc2)(c2ccc(CCCCCC)cc2)c2c-4sc3cc(/C=C4\C(=O)c5ccc(C)cc5C4=C(C#N)C#N)sc23)cc1,{[][<]Cc1cc2c(-c3cc4cc(B=O)ccc4s3)c3sccc3c(-c3cc4cc(B=O)ccc4s3)c2s1[>][<]}{[>][<]c1ccsc1[>][<]}{[>][<]CCCCC(CC)Cc1sc(CC(CC)CCCC)c2c1C(=O)c1cscc1C2=OCc1cccs1[>][]}
PTB7-Th,CCCCC(CC)COC(=O)c1sc2c(-c3cc4c(-c5ccc(CC(CC)CCCC)s5)c5sc(C)cc5c(-c5ccc(CC(CC)CCCC)s5)c4s3)sc(C)c2c1F,IDT-BT-R2,CCCCCCc1ccc(C2(c3ccc(CCCCCC)cc3)c3cc4c(cc3-c3sc(-c5ccc(/C=C6\SC(=S)N(CC)C6=O)c6nsnc56)cc32)C(c2ccc(CCCCCC)cc2)(c2ccc(CCCCCC)cc2)c2cc(-c3ccc(/C=C5\SC(=S)N(CC)C5=O)c5nsnc35)sc2-4)cc1,"[0, 0, 0, 0, 49, 101, 1, 239, 56, 7, 218, 220, 218, 7, 56, 239]","[0, 0, 0, 0, 239, 56, 7, 218, 220, 218, 7, 56, 239, 1, 49, 101]","[[0, 0, 0, 0, 49, 101, 1, 239, 56, 7, 218, 220, 218, 7, 56, 239], [0, 0, 0, 0, 101, 49, 1, 239, 56, 7, 218, 220, 218, 7, 56, 239]]","[[0, 0, 0, 0, 239, 56, 7, 218, 220, 218, 7, 56, 239, 1, 49, 101], [0, 0, 0, 0, 239, 56, 7, 218, 220, 218, 7, 56, 239, 1, 101, 49]]",-5.15,-3.43,-5.3,-3.69,0.667,,25.0,,-1.0,100.0,150.0,PEDOT:PSS,Ca,0.00122,9.06e-05,8.82,8.84,1.04,13.57,62.64,CCCCCCc1ccc(C2(c3ccc(CCCCCC)cc3)c3cc4c(cc3-c3sc(-c5ccc(/C=C6\SC(=S)N(CC)C6=O)c6nsnc56)cc32)C(c2ccc(CCCCCC)cc2)(c2ccc(CCCCCC)cc2)c2cc(-c3ccc(/C=C5\SC(=S)N(CC)C5=O)c5nsnc35)sc2-4)cc1,{[][<]CCCCC(CC)Cc1ccc(-c2c3cc(C)sc3c(-c3ccc(CC(CC)CCCC)s3)c3ccsc23)s1CCCCC(CC)COC(=O)c1sc2csc(C)c2c1F[>][]}
PTB7-Th,CCCCC(CC)COC(=O)c1sc2c(-c3cc4c(-c5ccc(CC(CC)CCCC)s5)c5sc(C)cc5c(-c5ccc(CC(CC)CCCC)s5)c4s3)sc(C)c2c1F,IDT-BT-RF3,CCCCCCc1ccc(C2(c3ccc(CCCCCC)cc3)c3cc4c(cc3-c3sc(-c5ccc(/C=C6\SC(=S)N(CC(F)(F)F)C6=O)c6nsnc56)cc32)C(c2ccc(CCCCCC)cc2)(c2ccc(CCCCCC)cc2)c2cc(-c3ccc(/C=C5\SC(=S)N(CC(F)(F)F)C5=O)c5nsnc35)sc2-4)cc1,"[0, 0, 0, 0, 49, 101, 1, 241, 56, 7, 218, 220, 218, 7, 56, 241]","[0, 0, 0, 0, 241, 56, 7, 218, 220, 218, 7, 56, 241, 1, 49, 101]","[[0, 0, 0, 0, 49, 101, 1, 241, 56, 7, 218, 220, 218, 7, 56, 241], [0, 0, 0, 0, 101, 49, 1, 241, 56, 7, 218, 220, 218, 7, 56, 241]]","[[0, 0, 0, 0, 241, 56, 7, 218, 220, 218, 7, 56, 241, 1, 49, 101], [0, 0, 0, 0, 241, 56, 7, 218, 220, 218, 7, 56, 241, 1, 101, 49]]",-5.15,-3.43,-5.34,-3.77,0.5,,24.0,,-1.0,100.0,150.0,PEDOT:PSS,Ca,0.0018,0.000127,8.4,8.38,1.02,13.46,61.03,CCCCCCc1ccc(C2(c3ccc(CCCCCC)cc3)c3cc4c(cc3-c3sc(-c5ccc(/C=C6\SC(=S)N(CC(F)(F)F)C6=O)c6nsnc56)cc32)C(c2ccc(CCCCCC)cc2)(c2ccc(CCCCCC)cc2)c2cc(-c3ccc(/C=C5\SC(=S)N(CC(F)(F)F)C5=O)c5nsnc35)sc2-4)cc1,{[][<]CCCCC(CC)Cc1ccc(-c2c3cc(C)sc3c(-c3ccc(CC(CC)CCCC)s3)c3ccsc23)s1CCCCC(CC)COC(=O)c1sc2csc(C)c2c1F[>][]}
PTB7-Th,CCCCC(CC)COC(=O)c1sc2c(-c3cc4c(-c5ccc(CC(CC)CCCC)s5)c5sc(C)cc5c(-c5ccc(CC(CC)CCCC)s5)c4s3)sc(C)c2c1F,IDT-BT-RO,CCCCCCc1ccc(C2(c3ccc(CCCCCC)cc3)c3cc4c(cc3-c3sc(-c5ccc(/C=C6\SC(=S)N(COC)C6=O)c6nsnc56)cc32)C(c2ccc(CCCCCC)cc2)(c2ccc(CCCCCC)cc2)c2cc(-c3ccc(/C=C5\SC(=S)N(COC)C5=O)c5nsnc35)sc2-4)cc1,"[0, 0, 0, 0, 49, 101, 1, 242, 56, 7, 218, 220, 218, 7, 56, 242]","[0, 0, 0, 0, 242, 56, 7, 218, 220, 218, 7, 56, 242, 1, 49, 101]","[[0, 0, 0, 0, 49, 101, 1, 242, 56, 7, 218, 220, 218, 7, 56, 242], [0, 0, 0, 0, 101, 49, 1, 242, 56, 7, 218, 220, 218, 7, 56, 242]]","[[0, 0, 0, 0, 242, 56, 7, 218, 220, 218, 7, 56, 242, 1, 49, 101], [0, 0, 0, 0, 242, 56, 7, 218, 220, 218, 7, 56, 242, 1, 101, 49]]",-5.15,-3.43,-5.33,-3.73,0.667,,20.0,,-1.0,100.0,150.0,PEDOT:PSS,Ca,0.00129,9.13e-05,7.59,7.58,0.89,14.47,58.88,CCCCCCc1ccc(C2(c3ccc(CCCCCC)cc3)c3cc4c(cc3-c3sc(-c5ccc(/C=C6\SC(=S)N(COC)C6=O)c6nsnc56)cc32)C(c2ccc(CCCCCC)cc2)(c2ccc(CCCCCC)cc2)c2cc(-c3ccc(/C=C5\SC(=S)N(COC)C5=O)c5nsnc35)sc2-4)cc1,{[][<]CCCCC(CC)Cc1ccc(-c2c3cc(C)sc3c(-c3ccc(CC(CC)CCCC)s3)c3ccsc23)s1CCCCC(CC)COC(=O)c1sc2csc(C)c2c1F[>][]}
PTB7-Th,CCCCC(CC)COC(=O)c1sc2c(-c3cc4c(-c5ccc(CC(CC)CCCC)s5)c5sc(C)cc5c(-c5ccc(CC(CC)CCCC)s5)c4s3)sc(C)c2c1F,IDT-BT-RN,CCCCCCc1ccc(C2(c3ccc(CCCCCC)cc3)c3cc4c(cc3-c3sc(-c5ccc(/C=C6\SC(=S)N(N7CCCCC7)C6=O)c6nsnc56)cc32)C(c2ccc(CCCCCC)cc2)(c2ccc(CCCCCC)cc2)c2cc(-c3ccc(/C=C5\SC(=S)N(N6CCCCC6)C5=O)c5nsnc35)sc2-4)cc1,"[0, 0, 0, 0, 49, 101, 1, 243, 56, 7, 218, 220, 218, 7, 56, 243]","[0, 0, 0, 0, 243, 56, 7, 218, 220, 218, 7, 56, 243, 1, 49, 101]","[[0, 0, 0, 0, 49, 101, 1, 243, 56, 7, 218, 220, 218, 7, 56, 243], [0, 0, 0, 0, 101, 49, 1, 243, 56, 7, 218, 220, 218, 7, 56, 243]]","[[0, 0, 0, 0, 243, 56, 7, 218, 220, 218, 7, 56, 243, 1, 49, 101], [0, 0, 0, 0, 243, 56, 7, 218, 220, 218, 7, 56, 243, 1, 101, 49]]",-5.15,-3.43,-5.22,-3.66,0.667,,20.0,,-1.0,100.0,150.0,PEDOT:PSS,Ca,0.00136,8.76e-05,6.78,6.67,1.1,11.6,52.29,CCCCCCc1ccc(C2(c3ccc(CCCCCC)cc3)c3cc4c(cc3-c3sc(-c5ccc(/C=C6\SC(=S)N(N7CCCCC7)C6=O)c6nsnc56)cc32)C(c2ccc(CCCCCC)cc2)(c2ccc(CCCCCC)cc2)c2cc(-c3ccc(/C=C5\SC(=S)N(N6CCCCC6)C5=O)c5nsnc35)sc2-4)cc1,{[][<]CCCCC(CC)Cc1ccc(-c2c3cc(C)sc3c(-c3ccc(CC(CC)CCCC)s3)c3ccsc23)s1CCCCC(CC)COC(=O)c1sc2csc(C)c2c1F[>][]}
PBDB-T,CCCCC(CC)Cc1ccc(-c2c3cc(-c4ccc(-c5sc(-c6ccc(C)s6)c6c5C(=O)c5c(CC(CC)CCCC)sc(CC(CC)CCCC)c5C6=O)s4)sc3c(-c3ccc(CC(CC)CCCC)s3)c3cc(C)sc23)s1,IDT-O-IC,CCCCCCOc1ccc(C2(c3ccc(OCCCCCC)cc3)c3cc4c(cc3-c3sc(/C=C5\C(=O)c6ccccc6C5=C(C#N)C#N)cc32)C(c2ccc(OCCCCCC)cc2)(c2ccc(OCCCCCC)cc2)c2cc(/C=C3\C(=O)c5ccccc5C3=C(C#N)C#N)sc2-4)cc1,"[0, 0, 0, 0, 49, 7, 100, 9, 1, 221, 7, 244, 220, 244, 7, 221]","[0, 0, 0, 0, 221, 7, 244, 220, 244, 7, 221, 1, 49, 7, 100, 9]","[[0, 0, 0, 0, 49, 7, 100, 9, 1, 221, 7, 244, 220, 244, 7, 221], [0, 0, 0, 0, 9, 49, 7, 100, 1, 221, 7, 244, 220, 244, 7, 221], [0, 0, 0, 0, 100, 9, 49, 7, 1, 221, 7, 244, 220, 244, 7, 221], [0, 0, 0, 0, 7, 100, 9, 49, 1, 221, 7, 244, 220, 244, 7, 221]]","[[0, 0, 0, 0, 221, 7, 244, 220, 244, 7, 221, 1, 49, 7, 100, 9], [0, 0, 0, 0, 221, 7, 244, 220, 244, 7, 221, 1, 9, 49, 7, 100], [0, 0, 0, 0, 221, 7, 244, 220, 244, 7, 221, 1, 100, 9, 49, 7], [0, 0, 0, 0, 221, 7, 244, 220, 244, 7, 221, 1, 7, 100, 9, 49]]",-5.33,-2.92,-5.77,-3.79,0.833,o-DCB,,,-1.0,100.0,-1.0,MoOx,ZnO,2.28e-05,3.63e-05,6.23,6.22,0.84,11.76,63.0,CCCCCCOc1ccc(C2(c3ccc(OCCCCCC)cc3)c3cc4c(cc3-c3sc(/C=C5\C(=O)c6ccccc6C5=C(C#N)C#N)cc32)C(c2ccc(OCCCCCC)cc2)(c2ccc(OCCCCCC)cc2)c2cc(/C=C3\C(=O)c5ccccc5C3=C(C#N)C#N)sc2-4)cc1,{[][<]CCCCC(CC)Cc1ccc(-c2c3cc(C)sc3c(-c3ccc(CC(CC)CCCC)s3)c3ccsc23)s1[>][<]}{[>][<]c1ccsc1[>][<]}{[>][<]CCCCC(CC)Cc1sc(CC(CC)CCCC)c2c1C(=O)c1cscc1C2=OCc1cccs1[>][]}
PBDB-T,CCCCC(CC)Cc1ccc(-c2c3cc(-c4ccc(-c5sc(-c6ccc(C)s6)c6c5C(=O)c5c(CC(CC)CCCC)sc(CC(CC)CCCC)c5C6=O)s4)sc3c(-c3ccc(CC(CC)CCCC)s3)c3cc(C)sc23)s1,spiro-IDT-O-IC,CCCCCCOc1ccc2c(c1)-c1cc(OCCCCCC)ccc1C21c2cc3c(cc2-c2sc(/C=C4\C(=O)c5ccccc5C4=C(C#N)C#N)cc21)C1(c2ccc(OCCCCCC)cc2-c2cc(OCCCCCC)ccc21)c1cc(/C=C2\C(=O)c4ccccc4C2=C(C#N)C#N)sc1-3,"[0, 0, 0, 0, 49, 7, 100, 9, 1, 221, 7, 245, 220, 245, 7, 221]","[0, 0, 0, 0, 221, 7, 245, 220, 245, 7, 221, 1, 49, 7, 100, 9]","[[0, 0, 0, 0, 49, 7, 100, 9, 1, 221, 7, 245, 220, 245, 7, 221], [0, 0, 0, 0, 9, 49, 7, 100, 1, 221, 7, 245, 220, 245, 7, 221], [0, 0, 0, 0, 100, 9, 49, 7, 1, 221, 7, 245, 220, 245, 7, 221], [0, 0, 0, 0, 7, 100, 9, 49, 1, 221, 7, 245, 220, 245, 7, 221]]","[[0, 0, 0, 0, 221, 7, 245, 220, 245, 7, 221, 1, 49, 7, 100, 9], [0, 0, 0, 0, 221, 7, 245, 220, 245, 7, 221, 1, 9, 49, 7, 100], [0, 0, 0, 0, 221, 7, 245, 220, 245, 7, 221, 1, 100, 9, 49, 7], [0, 0, 0, 0, 221, 7, 245, 220, 245, 7, 221, 1, 7, 100, 9, 49]]",-5.33,-2.92,-5.68,-3.79,0.556,o-DCB,,,-1.0,100.0,-1.0,MoOx,ZnO,3.66e-05,5.24e-05,4.74,4.71,0.83,10.32,55.0,CCCCCCOc1ccc2c(c1)-c1cc(OCCCCCC)ccc1C21c2cc3c(cc2-c2sc(/C=C4\C(=O)c5ccccc5C4=C(C#N)C#N)cc21)C1(c2ccc(OCCCCCC)cc2-c2cc(OCCCCCC)ccc21)c1cc(/C=C2\C(=O)c4ccccc4C2=C(C#N)C#N)sc1-3,{[][<]CCCCC(CC)Cc1ccc(-c2c3cc(C)sc3c(-c3ccc(CC(CC)CCCC)s3)c3ccsc23)s1[>][<]}{[>][<]c1ccsc1[>][<]}{[>][<]CCCCC(CC)Cc1sc(CC(CC)CCCC)c2c1C(=O)c1cscc1C2=OCc1cccs1[>][]}
PBDB-T,CCCCC(CC)Cc1ccc(-c2c3cc(-c4ccc(-c5sc(-c6ccc(C)s6)c6c5C(=O)c5c(CC(CC)CCCC)sc(CC(CC)CCCC)c5C6=O)s4)sc3c(-c3ccc(CC(CC)CCCC)s3)c3cc(C)sc23)s1,ICBF-O,CCCCCCCCc1cc(/C=C2\C(=O)c3ccccc3C2=C(C#N)C#N)sc1-c1ccc2c(c1)C(CCCCCCCC)(CCCCCCCC)c1cc3c(cc1-2)C(CCCCCCCC)(CCCCCCCC)c1cc(-c2sc(/C=C4\C(=O)c5ccccc5C4=C(C#N)C#N)cc2CCCCCCCC)ccc1-3,"[0, 0, 49, 7, 100, 9, 1, 221, 3, 220, 224, 220, 224, 220, 3, 221]","[0, 0, 221, 3, 220, 224, 220, 224, 220, 3, 221, 1, 49, 7, 100, 9]","[[0, 0, 49, 7, 100, 9, 1, 221, 3, 220, 224, 220, 224, 220, 3, 221], [0, 0, 9, 49, 7, 100, 1, 221, 3, 220, 224, 220, 224, 220, 3, 221], [0, 0, 100, 9, 49, 7, 1, 221, 3, 220, 224, 220, 224, 220, 3, 221], [0, 0, 7, 100, 9, 49, 1, 221, 3, 220, 224, 220, 224, 220, 3, 221]]","[[0, 0, 221, 3, 220, 224, 220, 224, 220, 3, 221, 1, 49, 7, 100, 9], [0, 0, 221, 3, 220, 224, 220, 224, 220, 3, 221, 1, 9, 49, 7, 100], [0, 0, 221, 3, 220, 224, 220, 224, 220, 3, 221, 1, 100, 9, 49, 7], [0, 0, 221, 3, 220, 224, 220, 224, 220, 3, 221, 1, 7, 100, 9, 49]]",-5.33,-2.92,-5.7,-3.75,,CB,20.0,,-1.0,100.0,-1.0,PEDOT:PSS,PDINO,,,3.11,3.08,1.06,6.82,42.6,CCCCCCCCc1cc(/C=C2\C(=O)c3ccccc3C2=C(C#N)C#N)sc1-c1ccc2c(c1)C(CCCCCCCC)(CCCCCCCC)c1cc3c(cc1-2)C(CCCCCCCC)(CCCCCCCC)c1cc(-c2sc(/C=C4\C(=O)c5ccccc5C4=C(C#N)C#N)cc2CCCCCCCC)ccc1-3,{[][<]CCCCC(CC)Cc1ccc(-c2c3cc(C)sc3c(-c3ccc(CC(CC)CCCC)s3)c3ccsc23)s1[>][<]}{[>][<]c1ccsc1[>][<]}{[>][<]CCCCC(CC)Cc1sc(CC(CC)CCCC)c2c1C(=O)c1cscc1C2=OCc1cccs1[>][]}
PBDB-T,CCCCC(CC)Cc1ccc(-c2c3cc(-c4ccc(-c5sc(-c6ccc(C)s6)c6c5C(=O)c5c(CC(CC)CCCC)sc(CC(CC)CCCC)c5C6=O)s4)sc3c(-c3ccc(CC(CC)CCCC)s3)c3cc(C)sc23)s1,ICBF,CCCCCCCCC1(CCCCCCCC)c2cc(-c3ccc(/C=C4\C(=O)c5ccccc5C4=C(C#N)C#N)s3)ccc2-c2cc3c(cc21)-c1ccc(-c2ccc(/C=C4\C(=O)c5ccccc5C4=C(C#N)C#N)s2)cc1C3(CCCCCCCC)CCCCCCCC,"[0, 0, 49, 7, 100, 9, 1, 221, 7, 220, 224, 220, 224, 220, 7, 221]","[0, 0, 221, 7, 220, 224, 220, 224, 220, 7, 221, 1, 49, 7, 100, 9]","[[0, 0, 49, 7, 100, 9, 1, 221, 7, 220, 224, 220, 224, 220, 7, 221], [0, 0, 9, 49, 7, 100, 1, 221, 7, 220, 224, 220, 224, 220, 7, 221], [0, 0, 100, 9, 49, 7, 1, 221, 7, 220, 224, 220, 224, 220, 7, 221], [0, 0, 7, 100, 9, 49, 1, 221, 7, 220, 224, 220, 224, 220, 7, 221]]","[[0, 0, 221, 7, 220, 224, 220, 224, 220, 7, 221, 1, 49, 7, 100, 9], [0, 0, 221, 7, 220, 224, 220, 224, 220, 7, 221, 1, 9, 49, 7, 100], [0, 0, 221, 7, 220, 224, 220, 224, 220, 7, 221, 1, 100, 9, 49, 7], [0, 0, 221, 7, 220, 224, 220, 224, 220, 7, 221, 1, 7, 100, 9, 49]]",-5.33,-2.92,-5.64,-3.8,,CB,20.0,,-1.0,100.0,-1.0,PEDOT:PSS,PDINO,,,6.07,6.13,0.99,10.3,60.1,CCCCCCCCC1(CCCCCCCC)c2cc(-c3ccc(/C=C4\C(=O)c5ccccc5C4=C(C#N)C#N)s3)ccc2-c2cc3c(cc21)-c1ccc(-c2ccc(/C=C4\C(=O)c5ccccc5C4=C(C#N)C#N)s2)cc1C3(CCCCCCCC)CCCCCCCC,{[][<]CCCCC(CC)Cc1ccc(-c2c3cc(C)sc3c(-c3ccc(CC(CC)CCCC)s3)c3ccsc23)s1[>][<]}{[>][<]c1ccsc1[>][<]}{[>][<]CCCCC(CC)Cc1sc(CC(CC)CCCC)c2c1C(=O)c1cscc1C2=OCc1cccs1[>][]}
PBDB-T,CCCCC(CC)Cc1ccc(-c2c3cc(-c4ccc(-c5sc(-c6ccc(C)s6)c6c5C(=O)c5c(CC(CC)CCCC)sc(CC(CC)CCCC)c5C6=O)s4)sc3c(-c3ccc(CC(CC)CCCC)s3)c3cc(C)sc23)s1,FICBF-O,CCCCCCCCc1cc(/C=C2\C(=O)c3cc(F)c(F)cc3C2=C(C#N)C#N)sc1-c1ccc2c(c1)C(CCCCCCCC)(CCCCCCCC)c1cc3c(cc1-2)C(CCCCCCCC)(CCCCCCCC)c1cc(-c2sc(/C=C4\C(=O)c5cc(F)c(F)cc5C4=C(C#N)C#N)cc2CCCCCCCC)ccc1-3,"[0, 0, 49, 7, 100, 9, 1, 216, 3, 220, 224, 220, 224, 220, 3, 216]","[0, 0, 216, 3, 220, 224, 220, 224, 220, 3, 216, 1, 49, 7, 100, 9]","[[0, 0, 49, 7, 100, 9, 1, 216, 3, 220, 224, 220, 224, 220, 3, 216], [0, 0, 9, 49, 7, 100, 1, 216, 3, 220, 224, 220, 224, 220, 3, 216], [0, 0, 100, 9, 49, 7, 1, 216, 3, 220, 224, 220, 224, 220, 3, 216], [0, 0, 7, 100, 9, 49, 1, 216, 3, 220, 224, 220, 224, 220, 3, 216]]","[[0, 0, 216, 3, 220, 224, 220, 224, 220, 3, 216, 1, 49, 7, 100, 9], [0, 0, 216, 3, 220, 224, 220, 224, 220, 3, 216, 1, 9, 49, 7, 100], [0, 0, 216, 3, 220, 224, 220, 224, 220, 3, 216, 1, 100, 9, 49, 7], [0, 0, 216, 3, 220, 224, 220, 224, 220, 3, 216, 1, 7, 100, 9, 49]]",-5.33,-2.92,-5.72,-3.85,,CB,20.0,,-1.0,100.0,-1.0,PEDOT:PSS,PDINO,,,5.54,5.54,0.96,10.59,54.5,CCCCCCCCc1cc(/C=C2\C(=O)c3cc(F)c(F)cc3C2=C(C#N)C#N)sc1-c1ccc2c(c1)C(CCCCCCCC)(CCCCCCCC)c1cc3c(cc1-2)C(CCCCCCCC)(CCCCCCCC)c1cc(-c2sc(/C=C4\C(=O)c5cc(F)c(F)cc5C4=C(C#N)C#N)cc2CCCCCCCC)ccc1-3,{[][<]CCCCC(CC)Cc1ccc(-c2c3cc(C)sc3c(-c3ccc(CC(CC)CCCC)s3)c3ccsc23)s1[>][<]}{[>][<]c1ccsc1[>][<]}{[>][<]CCCCC(CC)Cc1sc(CC(CC)CCCC)c2c1C(=O)c1cscc1C2=OCc1cccs1[>][]}
