Repository: aspuru-guzik-group/Beyond-Molecular-Structure-ML-for-OPV-Materials-Devices

File: ml_for_opvs/data/postprocess/OPV_Min/manual_frag/master_manual_frag.csv (part 15 of 19)
Donor,Donor_SMILES,Acceptor,Acceptor_SMILES,DA_manual_tokenized,AD_manual_tokenized,DA_manual_tokenized_aug,AD_manual_tokenized_aug,HOMO_D (eV),LUMO_D (eV),HOMO_A (eV),LUMO_A (eV),D:A ratio (m/m),solvent,total solids conc. (mg/mL),solvent additive,solvent additive conc. (%v/v),active layer thickness (nm),annealing temperature,hole contact layer,electron contact layer,hole mobility blend (cm^2 V^-1 s^-1),electron mobility blend (cm^2 V^-1 s^-1),PCE (%),calc_PCE (%),Voc (V),Jsc (mA cm^-2),FF (%),Acceptor_BigSMILES,Donor_BigSMILES
PBDB-T,CCCCC(CC)Cc1ccc(-c2c3cc(-c4ccc(-c5sc(-c6ccc(C)s6)c6c5C(=O)c5c(CC(CC)CCCC)sc(CC(CC)CCCC)c5C6=O)s4)sc3c(-c3ccc(CC(CC)CCCC)s3)c3cc(C)sc23)s1,FICBF,CCCCCCCCC1(CCCCCCCC)c2cc(-c3ccc(/C=C4\C(=O)c5cc(F)c(F)cc5C4=C(C#N)C#N)s3)ccc2-c2cc3c(cc21)-c1ccc(-c2ccc(/C=C4\C(=O)c5cc(F)c(F)cc5C4=C(C#N)C#N)s2)cc1C3(CCCCCCCC)CCCCCCCC,"[0, 0, 49, 7, 100, 9, 1, 216, 7, 220, 224, 220, 224, 220, 7, 216]","[0, 0, 216, 7, 220, 224, 220, 224, 220, 7, 216, 1, 49, 7, 100, 9]","[[0, 0, 49, 7, 100, 9, 1, 216, 7, 220, 224, 220, 224, 220, 7, 216], [0, 0, 9, 49, 7, 100, 1, 216, 7, 220, 224, 220, 224, 220, 7, 216], [0, 0, 100, 9, 49, 7, 1, 216, 7, 220, 224, 220, 224, 220, 7, 216], [0, 0, 7, 100, 9, 49, 1, 216, 7, 220, 224, 220, 224, 220, 7, 216]]","[[0, 0, 216, 7, 220, 224, 220, 224, 220, 7, 216, 1, 49, 7, 100, 9], [0, 0, 216, 7, 220, 224, 220, 224, 220, 7, 216, 1, 9, 49, 7, 100], [0, 0, 216, 7, 220, 224, 220, 224, 220, 7, 216, 1, 100, 9, 49, 7], [0, 0, 216, 7, 220, 224, 220, 224, 220, 7, 216, 1, 7, 100, 9, 49]]",-5.33,-2.92,-5.66,-3.88,,CB,20.0,,-1.0,100.0,-1.0,PEDOT:PSS,PDINO,,,7.41,7.41,0.87,12.71,67.0,CCCCCCCCC1(CCCCCCCC)c2cc(-c3ccc(/C=C4\C(=O)c5cc(F)c(F)cc5C4=C(C#N)C#N)s3)ccc2-c2cc3c(cc21)-c1ccc(-c2ccc(/C=C4\C(=O)c5cc(F)c(F)cc5C4=C(C#N)C#N)s2)cc1C3(CCCCCCCC)CCCCCCCC,{[][<]CCCCC(CC)Cc1ccc(-c2c3cc(C)sc3c(-c3ccc(CC(CC)CCCC)s3)c3ccsc23)s1[>][<]}{[>][<]c1ccsc1[>][<]}{[>][<]CCCCC(CC)Cc1sc(CC(CC)CCCC)c2c1C(=O)c1cscc1C2=OCc1cccs1[>][]}
PTB7-Th,CCCCC(CC)COC(=O)c1sc2c(-c3cc4c(-c5ccc(CC(CC)CCCC)s5)c5sc(C)cc5c(-c5ccc(CC(CC)CCCC)s5)c4s3)sc(C)c2c1F,BT-SFIC,CCCCCCc1ccc(C2(c3ccc(CCCCCC)cc3)c3cc(C=C4C(=O)c5cc(F)ccc5C4=C(C#N)C#N)sc3-c3sc4c(OCC(CC)CCCC)c5c6c(sc5c(OCC(CC)CCCC)c4c32)-c2sc(C=C3C(=O)c4cc(F)ccc4C3=C(C#N)C#N)cc2C6(c2ccc(CCCCCC)cc2)c2ccc(CCCCCC)cc2)cc1,"[0, 0, 0, 0, 0, 0, 49, 101, 1, 263, 7, 218, 371, 218, 7, 263]","[0, 0, 0, 0, 0, 0, 263, 7, 218, 371, 218, 7, 263, 1, 49, 101]","[[0, 0, 0, 0, 0, 0, 49, 101, 1, 263, 7, 218, 371, 218, 7, 263], [0, 0, 0, 0, 0, 0, 101, 49, 1, 263, 7, 218, 371, 218, 7, 263]]","[[0, 0, 0, 0, 0, 0, 263, 7, 218, 371, 218, 7, 263, 1, 49, 101], [0, 0, 0, 0, 0, 0, 263, 7, 218, 371, 218, 7, 263, 1, 101, 49]]",-5.22,-3.64,-5.46,-4.04,0.4,,,PN,1.5,,-1.0,MoOx,ZnO,0.00146,0.000308,9.12,9.52,0.77,18.46,67.0,CCCCCCc1ccc(C2(c3ccc(CCCCCC)cc3)c3cc(C=C4C(=O)c5cc(F)ccc5C4=C(C#N)C#N)sc3-c3sc4c(OCC(CC)CCCC)c5c6c(sc5c(OCC(CC)CCCC)c4c32)-c2sc(C=C3C(=O)c4cc(F)ccc4C3=C(C#N)C#N)cc2C6(c2ccc(CCCCCC)cc2)c2ccc(CCCCCC)cc2)cc1,{[][<]CCCCC(CC)Cc1ccc(-c2c3cc(C)sc3c(-c3ccc(CC(CC)CCCC)s3)c3ccsc23)s1CCCCC(CC)COC(=O)c1sc2csc(C)c2c1F[>][]}
PTB7-Th,CCCCC(CC)COC(=O)c1sc2c(-c3cc4c(-c5ccc(CC(CC)CCCC)s5)c5sc(C)cc5c(-c5ccc(CC(CC)CCCC)s5)c4s3)sc(C)c2c1F,BT-FIC,CCCCCCc1ccc(C2(c3ccc(CCCCCC)cc3)c3cc(/C=C4\C(=O)c5cc(F)c(F)cc5C4=C(C#N)C#N)sc3-c3sc4c(OCC(CC)CCCC)c5c6c(sc5c(OCC(CC)CCCC)c4c32)-c2sc(/C=C3\C(=O)c4cc(F)c(F)cc4C3=C(C#N)C#N)cc2C6(c2ccc(CCCCCC)cc2)c2ccc(CCCCCC)cc2)cc1,"[0, 0, 0, 0, 49, 101, 1, 216, 7, 218, 217, 234, 217, 218, 7, 216]","[0, 0, 0, 0, 216, 7, 218, 217, 234, 217, 218, 7, 216, 1, 49, 101]","[[0, 0, 0, 0, 49, 101, 1, 216, 7, 218, 217, 234, 217, 218, 7, 216], [0, 0, 0, 0, 101, 49, 1, 216, 7, 218, 217, 234, 217, 218, 7, 216]]","[[0, 0, 0, 0, 216, 7, 218, 217, 234, 217, 218, 7, 216, 1, 49, 101], [0, 0, 0, 0, 216, 7, 218, 217, 234, 217, 218, 7, 216, 1, 101, 49]]",-5.22,-3.64,-5.48,-4.1,0.667,,,PN,1.5,,-1.0,MoOx,ZnO,0.000855,0.000204,9.8,10.1,0.73,21.28,65.0,CCCCCCc1ccc(C2(c3ccc(CCCCCC)cc3)c3cc(/C=C4\C(=O)c5cc(F)c(F)cc5C4=C(C#N)C#N)sc3-c3sc4c(OCC(CC)CCCC)c5c6c(sc5c(OCC(CC)CCCC)c4c32)-c2sc(/C=C3\C(=O)c4cc(F)c(F)cc4C3=C(C#N)C#N)cc2C6(c2ccc(CCCCCC)cc2)c2ccc(CCCCCC)cc2)cc1,{[][<]CCCCC(CC)Cc1ccc(-c2c3cc(C)sc3c(-c3ccc(CC(CC)CCCC)s3)c3ccsc23)s1CCCCC(CC)COC(=O)c1sc2csc(C)c2c1F[>][]}
PBTT,CCCCCCOC(=O)c1sc2c(-c3cc4c(-c5ccc(CC(CC)CCCC)s5)c5sc(C)cc5c(-c5ccc(CC(CC)CCCC)s5)c4s3)sc(C)c2c1F,IEICO,CCCCCCc1ccc(C2(c3ccc(CCCCCC)cc3)c3cc4c(cc3-c3sc(-c5sc(/C=C6\C(=O)c7ccccc7C6=C(C#N)C#N)cc5OCC(CC)CCCC)cc32)C(c2ccc(CCCCCC)cc2)(c2ccc(CCCCCC)cc2)c2cc(-c3sc(/C=C5\C(=O)c6ccccc6C5=C(C#N)C#N)cc3OCC(CC)CCCC)sc2-4)cc1,"[0, 0, 0, 0, 49, 171, 1, 221, 228, 7, 218, 220, 218, 7, 228, 221]","[0, 0, 0, 0, 221, 228, 7, 218, 220, 218, 7, 228, 221, 1, 49, 171]","[[0, 0, 0, 0, 49, 171, 1, 221, 228, 7, 218, 220, 218, 7, 228, 221], [0, 0, 0, 0, 171, 49, 1, 221, 228, 7, 218, 220, 218, 7, 228, 221]]","[[0, 0, 0, 0, 221, 228, 7, 218, 220, 218, 7, 228, 221, 1, 49, 171], [0, 0, 0, 0, 221, 228, 7, 218, 220, 218, 7, 228, 221, 1, 171, 49]]",,,,,,,,,-1.0,,-1.0,,,,,9.5,9.44,0.86,17.9,61.3,CCCCCCc1ccc(C2(c3ccc(CCCCCC)cc3)c3cc4c(cc3-c3sc(-c5sc(/C=C6\C(=O)c7ccccc7C6=C(C#N)C#N)cc5OCC(CC)CCCC)cc32)C(c2ccc(CCCCCC)cc2)(c2ccc(CCCCCC)cc2)c2cc(-c3sc(/C=C5\C(=O)c6ccccc6C5=C(C#N)C#N)cc3OCC(CC)CCCC)sc2-4)cc1,{[][<]CCCCC(CC)Cc1ccc(-c2c3cc(C)sc3c(-c3ccc(CC(CC)CCCC)s3)c3ccsc23)s1CCCCCCOC(=O)c1sc2csc(C)c2c1F[>][]}
PTB7-Th,CCCCC(CC)COC(=O)c1sc2c(-c3cc4c(-c5ccc(CC(CC)CCCC)s5)c5sc(C)cc5c(-c5ccc(CC(CC)CCCC)s5)c4s3)sc(C)c2c1F,IEICO,CCCCCCc1ccc(C2(c3ccc(CCCCCC)cc3)c3cc4c(cc3-c3sc(-c5sc(/C=C6\C(=O)c7ccccc7C6=C(C#N)C#N)cc5OCC(CC)CCCC)cc32)C(c2ccc(CCCCCC)cc2)(c2ccc(CCCCCC)cc2)c2cc(-c3sc(/C=C5\C(=O)c6ccccc6C5=C(C#N)C#N)cc3OCC(CC)CCCC)sc2-4)cc1,"[0, 0, 0, 0, 49, 101, 1, 221, 228, 7, 218, 220, 218, 7, 228, 221]","[0, 0, 0, 0, 221, 228, 7, 218, 220, 218, 7, 228, 221, 1, 49, 101]","[[0, 0, 0, 0, 49, 101, 1, 221, 228, 7, 218, 220, 218, 7, 228, 221], [0, 0, 0, 0, 101, 49, 1, 221, 228, 7, 218, 220, 218, 7, 228, 221]]","[[0, 0, 0, 0, 221, 228, 7, 218, 220, 218, 7, 228, 221, 1, 49, 101], [0, 0, 0, 0, 221, 228, 7, 218, 220, 218, 7, 228, 221, 1, 101, 49]]",,,,,,,,,-1.0,,-1.0,,,,,7.3,7.32,0.91,13.3,60.5,CCCCCCc1ccc(C2(c3ccc(CCCCCC)cc3)c3cc4c(cc3-c3sc(-c5sc(/C=C6\C(=O)c7ccccc7C6=C(C#N)C#N)cc5OCC(CC)CCCC)cc32)C(c2ccc(CCCCCC)cc2)(c2ccc(CCCCCC)cc2)c2cc(-c3sc(/C=C5\C(=O)c6ccccc6C5=C(C#N)C#N)cc3OCC(CC)CCCC)sc2-4)cc1,{[][<]CCCCC(CC)Cc1ccc(-c2c3cc(C)sc3c(-c3ccc(CC(CC)CCCC)s3)c3ccsc23)s1CCCCC(CC)COC(=O)c1sc2csc(C)c2c1F[>][]}
PBDTTT-C-T,CCCCC(CC)CC(=O)c1cc2c(C)sc(-c3cc4c(-c5ccc(CC(CC)CCCC)s5)c5sc(C)cc5c(-c5ccc(CC(CC)CCCC)s5)c4s3)c2s1,IEICO,CCCCCCc1ccc(C2(c3ccc(CCCCCC)cc3)c3cc4c(cc3-c3sc(-c5sc(/C=C6\C(=O)c7ccccc7C6=C(C#N)C#N)cc5OCC(CC)CCCC)cc32)C(c2ccc(CCCCCC)cc2)(c2ccc(CCCCCC)cc2)c2cc(-c3sc(/C=C5\C(=O)c6ccccc6C5=C(C#N)C#N)cc3OCC(CC)CCCC)sc2-4)cc1,"[0, 0, 0, 0, 49, 112, 1, 221, 228, 7, 218, 220, 218, 7, 228, 221]","[0, 0, 0, 0, 221, 228, 7, 218, 220, 218, 7, 228, 221, 1, 49, 112]","[[0, 0, 0, 0, 49, 112, 1, 221, 228, 7, 218, 220, 218, 7, 228, 221], [0, 0, 0, 0, 112, 49, 1, 221, 228, 7, 218, 220, 218, 7, 228, 221]]","[[0, 0, 0, 0, 221, 228, 7, 218, 220, 218, 7, 228, 221, 1, 49, 112], [0, 0, 0, 0, 221, 228, 7, 218, 220, 218, 7, 228, 221, 1, 112, 49]]",,,,,,,,,-1.0,,-1.0,,,,,6.5,6.46,0.89,12.3,59.0,CCCCCCc1ccc(C2(c3ccc(CCCCCC)cc3)c3cc4c(cc3-c3sc(-c5sc(/C=C6\C(=O)c7ccccc7C6=C(C#N)C#N)cc5OCC(CC)CCCC)cc32)C(c2ccc(CCCCCC)cc2)(c2ccc(CCCCCC)cc2)c2cc(-c3sc(/C=C5\C(=O)c6ccccc6C5=C(C#N)C#N)cc3OCC(CC)CCCC)sc2-4)cc1,{[][<]CCCCC(CC)Cc1ccc(-c2c3cc(C)sc3c(-c3ccc(CC(CC)CCCC)s3)c3ccsc23)s1CCCCC(CC)CC(=O)c1cc2c(C)scc2s1[>][]}
PBDTTT-E-T,CCCCC(CC)COC(=O)c1cc2c(C)sc(-c3cc4c(-c5ccc(CC(CC)CCCC)s5)c5sc(C)cc5c(-c5ccc(CC(CC)CCCC)s5)c4s3)c2s1,IEICO,CCCCCCc1ccc(C2(c3ccc(CCCCCC)cc3)c3cc4c(cc3-c3sc(-c5sc(/C=C6\C(=O)c7ccccc7C6=C(C#N)C#N)cc5OCC(CC)CCCC)cc32)C(c2ccc(CCCCCC)cc2)(c2ccc(CCCCCC)cc2)c2cc(-c3sc(/C=C5\C(=O)c6ccccc6C5=C(C#N)C#N)cc3OCC(CC)CCCC)sc2-4)cc1,"[0, 0, 0, 0, 49, 102, 1, 221, 228, 7, 218, 220, 218, 7, 228, 221]","[0, 0, 0, 0, 221, 228, 7, 218, 220, 218, 7, 228, 221, 1, 49, 102]","[[0, 0, 0, 0, 49, 102, 1, 221, 228, 7, 218, 220, 218, 7, 228, 221], [0, 0, 0, 0, 102, 49, 1, 221, 228, 7, 218, 220, 218, 7, 228, 221]]","[[0, 0, 0, 0, 221, 228, 7, 218, 220, 218, 7, 228, 221, 1, 49, 102], [0, 0, 0, 0, 221, 228, 7, 218, 220, 218, 7, 228, 221, 1, 102, 49]]",,,,,,,,,-1.0,,-1.0,,,,,8.4,8.42,0.82,17.7,58.0,CCCCCCc1ccc(C2(c3ccc(CCCCCC)cc3)c3cc4c(cc3-c3sc(-c5sc(/C=C6\C(=O)c7ccccc7C6=C(C#N)C#N)cc5OCC(CC)CCCC)cc32)C(c2ccc(CCCCCC)cc2)(c2ccc(CCCCCC)cc2)c2cc(-c3sc(/C=C5\C(=O)c6ccccc6C5=C(C#N)C#N)cc3OCC(CC)CCCC)sc2-4)cc1,{[][<]CCCCC(CC)Cc1ccc(-c2c3cc(C)sc3c(-c3ccc(CC(CC)CCCC)s3)c3ccsc23)s1CCCCC(CC)COC(=O)c1cc2c(C)scc2s1[>][]}
PBZ-TS,CCCCCCC(CCCC)CSn1nc2c(-c3cc(SCC(CC)CCCC)c(C)s3)c(F)c(F)c(-c3cc(SCC(CC)CCCC)c(-c4cc5c(-c6ccc(SCC(CC)CCCC)s6)c6sc(C)cc6c(-c6ccc(SCC(CC)CCCC)s6)c5s4)s3)c2n1,ITIC,CCCCCCc1ccc(C2(c3ccc(CCCCCC)cc3)c3cc4c(cc3-c3sc5cc(/C=C6\C(=O)c7ccccc7C6=C(C#N)C#N)sc5c32)C(c2ccc(CCCCCC)cc2)(c2ccc(CCCCCC)cc2)c2c-4sc3cc(/C=C4\C(=O)c5ccccc5C4=C(C#N)C#N)sc23)cc1,"[0, 0, 0, 0, 14, 172, 20, 173, 1, 221, 79, 218, 220, 218, 79, 221]","[0, 0, 0, 0, 221, 79, 218, 220, 218, 79, 221, 1, 14, 172, 20, 173]","[[0, 0, 0, 0, 14, 172, 20, 173, 1, 221, 79, 218, 220, 218, 79, 221], [0, 0, 0, 0, 173, 14, 172, 20, 1, 221, 79, 218, 220, 218, 79, 221], [0, 0, 0, 0, 20, 173, 14, 172, 1, 221, 79, 218, 220, 218, 79, 221], [0, 0, 0, 0, 172, 20, 173, 14, 1, 221, 79, 218, 220, 218, 79, 221]]","[[0, 0, 0, 0, 221, 79, 218, 220, 218, 79, 221, 1, 14, 172, 20, 173], [0, 0, 0, 0, 221, 79, 218, 220, 218, 79, 221, 1, 173, 14, 172, 20], [0, 0, 0, 0, 221, 79, 218, 220, 218, 79, 221, 1, 20, 173, 14, 172], [0, 0, 0, 0, 221, 79, 218, 220, 218, 79, 221, 1, 172, 20, 173, 14]]",-5.11,-2.42,,,1.0,,,,-1.0,,-1.0,PEDOT:PSS,PDINO,0.000701,0.000146,8.08,8.11,0.93,16.73,52.1,CCCCCCc1ccc(C2(c3ccc(CCCCCC)cc3)c3cc4c(cc3-c3sc5cc(/C=C6\C(=O)c7ccccc7C6=C(C#N)C#N)sc5c32)C(c2ccc(CCCCCC)cc2)(c2ccc(CCCCCC)cc2)c2c-4sc3cc(/C=C4\C(=O)c5ccccc5C4=C(C#N)C#N)sc23)cc1,{[][<]CCCCC(CC)CSc1ccc(-c2c3cc(C)sc3c(-c3ccc(SCC(CC)CCCC)s3)c3ccsc23)s1[>][<]}{[>][<]CCCCC(CC)CSc1ccsc1[>][<]}{[>][<]CCCCCCC(CCCC)CSn1nc2cc(F)c(F)cc2n1CCCCC(CC)CSc1ccsc1C[>][]}
PBT1-EH,CCCCCCC(CCCC)CSc1sc(SCC(CCCC)CCCCCC)c2c1C(=O)c1c(-c3ccc(C)s3)sc(-c3ccc(-c4cc5c(-c6ccc(SCC(CC)CCCC)s6)c6sc(C)cc6c(-c6ccc(SCC(CC)CCCC)s6)c5s4)s3)c1C2=O,IDTCN,CCCCCCc1ccc(C2(c3ccc(CCCCCC)cc3)c3cc4c(cc3-c3sc(/C=C5\C(=O)c6cscc6C5=C(C#N)C#N)cc32)C(c2ccc(CCCCCC)cc2)(c2ccc(CCCCCC)cc2)c2cc(/C=C3\C(=O)c5cscc5C3=C(C#N)C#N)sc2-4)cc1,"[0, 0, 0, 0, 14, 7, 174, 9, 1, 254, 7, 218, 220, 218, 7, 254]","[0, 0, 0, 0, 254, 7, 218, 220, 218, 7, 254, 1, 14, 7, 174, 9]","[[0, 0, 0, 0, 14, 7, 174, 9, 1, 254, 7, 218, 220, 218, 7, 254], [0, 0, 0, 0, 9, 14, 7, 174, 1, 254, 7, 218, 220, 218, 7, 254], [0, 0, 0, 0, 174, 9, 14, 7, 1, 254, 7, 218, 220, 218, 7, 254], [0, 0, 0, 0, 7, 174, 9, 14, 1, 254, 7, 218, 220, 218, 7, 254]]","[[0, 0, 0, 0, 254, 7, 218, 220, 218, 7, 254, 1, 14, 7, 174, 9], [0, 0, 0, 0, 254, 7, 218, 220, 218, 7, 254, 1, 9, 14, 7, 174], [0, 0, 0, 0, 254, 7, 218, 220, 218, 7, 254, 1, 174, 9, 14, 7], [0, 0, 0, 0, 254, 7, 218, 220, 218, 7, 254, 1, 7, 174, 9, 14]]",-5.43,-3.43,-5.91,-3.94,1.0,CF,14.0,,-1.0,110.0,100.0,PEDOT:PSS,ZrAcAc,0.0012,0.0023,8.69,8.54,0.93,13.08,70.2,CCCCCCc1ccc(C2(c3ccc(CCCCCC)cc3)c3cc4c(cc3-c3sc(/C=C5\C(=O)c6cscc6C5=C(C#N)C#N)cc32)C(c2ccc(CCCCCC)cc2)(c2ccc(CCCCCC)cc2)c2cc(/C=C3\C(=O)c5cscc5C3=C(C#N)C#N)sc2-4)cc1,{[][<]CCCCC(CC)CSc1ccc(-c2c3cc(C)sc3c(-c3ccc(SCC(CC)CCCC)s3)c3ccsc23)s1[>][<]}{[>][<]c1ccsc1[>][<]}{[>][<]CCCCCCC(CCCC)CSc1sc(SCC(CCCC)CCCCCC)c2c1C(=O)c1cscc1C2=OCc1cccs1[>][]}
PBDB-T,CCCCC(CC)Cc1ccc(-c2c3cc(-c4ccc(-c5sc(-c6ccc(C)s6)c6c5C(=O)c5c(CC(CC)CCCC)sc(CC(CC)CCCC)c5C6=O)s4)sc3c(-c3ccc(CC(CC)CCCC)s3)c3cc(C)sc23)s1,IDT-T,CCCCCCc1ccc(C2(c3ccc(CCCCCC)cc3)c3cc4c(cc3-c3sc(-c5ccc(/C=C6\C(=O)c7ccccc7C6=C(C#N)C#N)s5)cc32)C(c2ccc(CCCCCC)cc2)(c2ccc(CCCCCC)cc2)c2cc(-c3ccc(/C=C5\C(=O)c6ccccc6C5=C(C#N)C#N)s3)sc2-4)cc1,"[0, 0, 49, 7, 100, 9, 1, 221, 7, 7, 218, 220, 218, 7, 7, 221]","[0, 0, 221, 7, 7, 218, 220, 218, 7, 7, 221, 1, 49, 7, 100, 9]","[[0, 0, 49, 7, 100, 9, 1, 221, 7, 7, 218, 220, 218, 7, 7, 221], [0, 0, 9, 49, 7, 100, 1, 221, 7, 7, 218, 220, 218, 7, 7, 221], [0, 0, 100, 9, 49, 7, 1, 221, 7, 7, 218, 220, 218, 7, 7, 221], [0, 0, 7, 100, 9, 49, 1, 221, 7, 7, 218, 220, 218, 7, 7, 221]]","[[0, 0, 221, 7, 7, 218, 220, 218, 7, 7, 221, 1, 49, 7, 100, 9], [0, 0, 221, 7, 7, 218, 220, 218, 7, 7, 221, 1, 9, 49, 7, 100], [0, 0, 221, 7, 7, 218, 220, 218, 7, 7, 221, 1, 100, 9, 49, 7], [0, 0, 221, 7, 7, 218, 220, 218, 7, 7, 221, 1, 7, 100, 9, 49]]",-5.49,-3.69,-5.57,-4.01,1.0,CB,15.0,,-1.0,90.0,-1.0,MoOx,ZnO,0.000166,8.19e-06,6.36,6.36,0.952,11.21,59.62,CCCCCCc1ccc(C2(c3ccc(CCCCCC)cc3)c3cc4c(cc3-c3sc(-c5ccc(/C=C6\C(=O)c7ccccc7C6=C(C#N)C#N)s5)cc32)C(c2ccc(CCCCCC)cc2)(c2ccc(CCCCCC)cc2)c2cc(-c3ccc(/C=C5\C(=O)c6ccccc6C5=C(C#N)C#N)s3)sc2-4)cc1,{[][<]CCCCC(CC)Cc1ccc(-c2c3cc(C)sc3c(-c3ccc(CC(CC)CCCC)s3)c3ccsc23)s1[>][<]}{[>][<]c1ccsc1[>][<]}{[>][<]CCCCC(CC)Cc1sc(CC(CC)CCCC)c2c1C(=O)c1cscc1C2=OCc1cccs1[>][]}
PBDB-T,CCCCC(CC)Cc1ccc(-c2c3cc(-c4ccc(-c5sc(-c6ccc(C)s6)c6c5C(=O)c5c(CC(CC)CCCC)sc(CC(CC)CCCC)c5C6=O)s4)sc3c(-c3ccc(CC(CC)CCCC)s3)c3cc(C)sc23)s1,IDT-3MT,CCCCCCc1ccc(C2(c3ccc(CCCCCC)cc3)c3cc4c(cc3-c3sc(-c5sc(/C=C6\C(=O)c7ccccc7C6=C(C#N)C#N)cc5C(=O)OC)cc32)C(c2ccc(CCCCCC)cc2)(c2ccc(CCCCCC)cc2)c2cc(-c3sc(/C=C5\C(=O)c6ccccc6C5=C(C#N)C#N)cc3C(=O)OC)sc2-4)cc1,"[0, 0, 49, 7, 100, 9, 1, 221, 249, 7, 218, 220, 218, 7, 249, 221]","[0, 0, 221, 249, 7, 218, 220, 218, 7, 249, 221, 1, 49, 7, 100, 9]","[[0, 0, 49, 7, 100, 9, 1, 221, 249, 7, 218, 220, 218, 7, 249, 221], [0, 0, 9, 49, 7, 100, 1, 221, 249, 7, 218, 220, 218, 7, 249, 221], [0, 0, 100, 9, 49, 7, 1, 221, 249, 7, 218, 220, 218, 7, 249, 221], [0, 0, 7, 100, 9, 49, 1, 221, 249, 7, 218, 220, 218, 7, 249, 221]]","[[0, 0, 221, 249, 7, 218, 220, 218, 7, 249, 221, 1, 49, 7, 100, 9], [0, 0, 221, 249, 7, 218, 220, 218, 7, 249, 221, 1, 9, 49, 7, 100], [0, 0, 221, 249, 7, 218, 220, 218, 7, 249, 221, 1, 100, 9, 49, 7], [0, 0, 221, 249, 7, 218, 220, 218, 7, 249, 221, 1, 7, 100, 9, 49]]",-5.49,-3.69,-5.68,-4.16,1.0,CB,15.0,,-1.0,90.0,-1.0,MoOx,ZnO,2.07e-05,1.02e-05,8.4,8.41,0.95,14.43,61.32,CCCCCCc1ccc(C2(c3ccc(CCCCCC)cc3)c3cc4c(cc3-c3sc(-c5sc(/C=C6\C(=O)c7ccccc7C6=C(C#N)C#N)cc5C(=O)OC)cc32)C(c2ccc(CCCCCC)cc2)(c2ccc(CCCCCC)cc2)c2cc(-c3sc(/C=C5\C(=O)c6ccccc6C5=C(C#N)C#N)cc3C(=O)OC)sc2-4)cc1,{[][<]CCCCC(CC)Cc1ccc(-c2c3cc(C)sc3c(-c3ccc(CC(CC)CCCC)s3)c3ccsc23)s1[>][<]}{[>][<]c1ccsc1[>][<]}{[>][<]CCCCC(CC)Cc1sc(CC(CC)CCCC)c2c1C(=O)c1cscc1C2=OCc1cccs1[>][]}
PBDB-T,CCCCC(CC)Cc1ccc(-c2c3cc(-c4ccc(-c5sc(-c6ccc(C)s6)c6c5C(=O)c5c(CC(CC)CCCC)sc(CC(CC)CCCC)c5C6=O)s4)sc3c(-c3ccc(CC(CC)CCCC)s3)c3cc(C)sc23)s1,SiIDT-IC,CCCCCCc1ccc([Si]2(c3ccc(CCCCCC)cc3)c3cc4c(cc3-c3sc(/C=C5\C(=O)c6ccccc6C5=C(C#N)C#N)cc32)[Si](c2ccc(CCCCCC)cc2)(c2ccc(CCCCCC)cc2)c2cc(/C=C3\C(=O)c5ccccc5C3=C(C#N)C#N)sc2-4)cc1,"[0, 0, 0, 0, 49, 7, 100, 9, 1, 221, 7, 250, 220, 250, 7, 221]","[0, 0, 0, 0, 221, 7, 250, 220, 250, 7, 221, 1, 49, 7, 100, 9]","[[0, 0, 0, 0, 49, 7, 100, 9, 1, 221, 7, 250, 220, 250, 7, 221], [0, 0, 0, 0, 9, 49, 7, 100, 1, 221, 7, 250, 220, 250, 7, 221], [0, 0, 0, 0, 100, 9, 49, 7, 1, 221, 7, 250, 220, 250, 7, 221], [0, 0, 0, 0, 7, 100, 9, 49, 1, 221, 7, 250, 220, 250, 7, 221]]","[[0, 0, 0, 0, 221, 7, 250, 220, 250, 7, 221, 1, 49, 7, 100, 9], [0, 0, 0, 0, 221, 7, 250, 220, 250, 7, 221, 1, 9, 49, 7, 100], [0, 0, 0, 0, 221, 7, 250, 220, 250, 7, 221, 1, 100, 9, 49, 7], [0, 0, 0, 0, 221, 7, 250, 220, 250, 7, 221, 1, 7, 100, 9, 49]]",-5.33,-3.53,-5.47,-3.78,1.0,CB,,,-1.0,,110.0,MoOx,PFN-Br,0.000342,0.000102,8.16,8.16,0.92,13.53,65.56,CCCCCCc1ccc([Si]2(c3ccc(CCCCCC)cc3)c3cc4c(cc3-c3sc(/C=C5\C(=O)c6ccccc6C5=C(C#N)C#N)cc32)[Si](c2ccc(CCCCCC)cc2)(c2ccc(CCCCCC)cc2)c2cc(/C=C3\C(=O)c5ccccc5C3=C(C#N)C#N)sc2-4)cc1,{[][<]CCCCC(CC)Cc1ccc(-c2c3cc(C)sc3c(-c3ccc(CC(CC)CCCC)s3)c3ccsc23)s1[>][<]}{[>][<]c1ccsc1[>][<]}{[>][<]CCCCC(CC)Cc1sc(CC(CC)CCCC)c2c1C(=O)c1cscc1C2=OCc1cccs1[>][]}
PBDB-T,CCCCC(CC)Cc1ccc(-c2c3cc(-c4ccc(-c5sc(-c6ccc(C)s6)c6c5C(=O)c5c(CC(CC)CCCC)sc(CC(CC)CCCC)c5C6=O)s4)sc3c(-c3ccc(CC(CC)CCCC)s3)c3cc(C)sc23)s1,IDIC,CCCCCCC1(CCCCCC)c2cc3c(cc2-c2sc(/C=C4\C(=O)c5ccccc5C4=C(C#N)C#N)cc21)C(CCCCCC)(CCCCCC)c1cc(/C=C2\C(=O)c4ccccc4C2=C(C#N)C#N)sc1-3,"[0, 0, 0, 0, 49, 7, 100, 9, 1, 221, 7, 233, 220, 233, 7, 221]","[0, 0, 0, 0, 221, 7, 233, 220, 233, 7, 221, 1, 49, 7, 100, 9]","[[0, 0, 0, 0, 49, 7, 100, 9, 1, 221, 7, 233, 220, 233, 7, 221], [0, 0, 0, 0, 9, 49, 7, 100, 1, 221, 7, 233, 220, 233, 7, 221], [0, 0, 0, 0, 100, 9, 49, 7, 1, 221, 7, 233, 220, 233, 7, 221], [0, 0, 0, 0, 7, 100, 9, 49, 1, 221, 7, 233, 220, 233, 7, 221]]","[[0, 0, 0, 0, 221, 7, 233, 220, 233, 7, 221, 1, 49, 7, 100, 9], [0, 0, 0, 0, 221, 7, 233, 220, 233, 7, 221, 1, 9, 49, 7, 100], [0, 0, 0, 0, 221, 7, 233, 220, 233, 7, 221, 1, 100, 9, 49, 7], [0, 0, 0, 0, 221, 7, 233, 220, 233, 7, 221, 1, 7, 100, 9, 49]]",-5.33,-3.53,-5.53,-3.91,1.0,CB,,,-1.0,,110.0,MoOx,PFN-Br,,,8.83,8.84,0.81,16.69,65.36,CCCCCCC1(CCCCCC)c2cc3c(cc2-c2sc(/C=C4\C(=O)c5ccccc5C4=C(C#N)C#N)cc21)C(CCCCCC)(CCCCCC)c1cc(/C=C2\C(=O)c4ccccc4C2=C(C#N)C#N)sc1-3,{[][<]CCCCC(CC)Cc1ccc(-c2c3cc(C)sc3c(-c3ccc(CC(CC)CCCC)s3)c3ccsc23)s1[>][<]}{[>][<]c1ccsc1[>][<]}{[>][<]CCCCC(CC)Cc1sc(CC(CC)CCCC)c2c1C(=O)c1cscc1C2=OCc1cccs1[>][]}
PBDB-T,CCCCC(CC)Cc1ccc(-c2c3cc(-c4ccc(-c5sc(-c6ccc(C)s6)c6c5C(=O)c5c(CC(CC)CCCC)sc(CC(CC)CCCC)c5C6=O)s4)sc3c(-c3ccc(CC(CC)CCCC)s3)c3cc(C)sc23)s1,IDTBOR,CCCCCCC1(CCCCCC)c2cc3c(cc2-c2sc(-c4ccc(/C=C5\SC(=S)N(CC)C5=O)c5nonc45)cc21)C(CCCCCC)(CCCCCC)c1cc(-c2ccc(/C=C4\SC(=S)N(CC)C4=O)c4nonc24)sc1-3,"[0, 0, 49, 7, 100, 9, 1, 239, 251, 7, 233, 220, 233, 7, 251, 239]","[0, 0, 239, 251, 7, 233, 220, 233, 7, 251, 239, 1, 49, 7, 100, 9]","[[0, 0, 49, 7, 100, 9, 1, 239, 251, 7, 233, 220, 233, 7, 251, 239], [0, 0, 9, 49, 7, 100, 1, 239, 251, 7, 233, 220, 233, 7, 251, 239], [0, 0, 100, 9, 49, 7, 1, 239, 251, 7, 233, 220, 233, 7, 251, 239], [0, 0, 7, 100, 9, 49, 1, 239, 251, 7, 233, 220, 233, 7, 251, 239]]","[[0, 0, 239, 251, 7, 233, 220, 233, 7, 251, 239, 1, 49, 7, 100, 9], [0, 0, 239, 251, 7, 233, 220, 233, 7, 251, 239, 1, 9, 49, 7, 100], [0, 0, 239, 251, 7, 233, 220, 233, 7, 251, 239, 1, 100, 9, 49, 7], [0, 0, 239, 251, 7, 233, 220, 233, 7, 251, 239, 1, 7, 100, 9, 49]]",-5.33,-3.53,-5.49,-3.93,0.5,CB,,,-1.0,100.0,130.0,MoOx,ZnO/PFN-Br,0.000231,3.08e-05,7.74,7.78,0.89,15.98,54.67,CCCCCCC1(CCCCCC)c2cc3c(cc2-c2sc(-c4ccc(/C=C5\SC(=S)N(CC)C5=O)c5nonc45)cc21)C(CCCCCC)(CCCCCC)c1cc(-c2ccc(/C=C4\SC(=S)N(CC)C4=O)c4nonc24)sc1-3,{[][<]CCCCC(CC)Cc1ccc(-c2c3cc(C)sc3c(-c3ccc(CC(CC)CCCC)s3)c3ccsc23)s1[>][<]}{[>][<]c1ccsc1[>][<]}{[>][<]CCCCC(CC)Cc1sc(CC(CC)CCCC)c2c1C(=O)c1cscc1C2=OCc1cccs1[>][]}
PBDB-T,CCCCC(CC)Cc1ccc(-c2c3cc(-c4ccc(-c5sc(-c6ccc(C)s6)c6c5C(=O)c5c(CC(CC)CCCC)sc(CC(CC)CCCC)c5C6=O)s4)sc3c(-c3ccc(CC(CC)CCCC)s3)c3cc(C)sc23)s1,IDTBSR,CCCCCCC1(CCCCCC)c2cc3c(cc2-c2sc(-c4ccc(/C=C5\SC(=S)N(CC)C5=O)c5n[se]nc45)cc21)C(CCCCCC)(CCCCCC)c1cc(-c2ccc(/C=C4\SC(=S)N(CC)C4=O)c4n[se]nc24)sc1-3,"[0, 0, 49, 7, 100, 9, 1, 239, 252, 7, 233, 220, 233, 7, 252, 239]","[0, 0, 239, 252, 7, 233, 220, 233, 7, 252, 239, 1, 49, 7, 100, 9]","[[0, 0, 49, 7, 100, 9, 1, 239, 252, 7, 233, 220, 233, 7, 252, 239], [0, 0, 9, 49, 7, 100, 1, 239, 252, 7, 233, 220, 233, 7, 252, 239], [0, 0, 100, 9, 49, 7, 1, 239, 252, 7, 233, 220, 233, 7, 252, 239], [0, 0, 7, 100, 9, 49, 1, 239, 252, 7, 233, 220, 233, 7, 252, 239]]","[[0, 0, 239, 252, 7, 233, 220, 233, 7, 252, 239, 1, 49, 7, 100, 9], [0, 0, 239, 252, 7, 233, 220, 233, 7, 252, 239, 1, 9, 49, 7, 100], [0, 0, 239, 252, 7, 233, 220, 233, 7, 252, 239, 1, 100, 9, 49, 7], [0, 0, 239, 252, 7, 233, 220, 233, 7, 252, 239, 1, 7, 100, 9, 49]]",-5.33,-3.53,-5.41,-3.88,0.5,CB,,,-1.0,100.0,130.0,MoOx,ZnO/PFN-Br,0.00022,1.53e-06,6.95,6.94,0.95,13.95,52.38,CCCCCCC1(CCCCCC)c2cc3c(cc2-c2sc(-c4ccc(/C=C5\SC(=S)N(CC)C5=O)c5n[se]nc45)cc21)C(CCCCCC)(CCCCCC)c1cc(-c2ccc(/C=C4\SC(=S)N(CC)C4=O)c4n[se]nc24)sc1-3,{[][<]CCCCC(CC)Cc1ccc(-c2c3cc(C)sc3c(-c3ccc(CC(CC)CCCC)s3)c3ccsc23)s1[>][<]}{[>][<]c1ccsc1[>][<]}{[>][<]CCCCC(CC)Cc1sc(CC(CC)CCCC)c2c1C(=O)c1cscc1C2=OCc1cccs1[>][]}
PBDB-T,CCCCC(CC)Cc1ccc(-c2c3cc(-c4ccc(-c5sc(-c6ccc(C)s6)c6c5C(=O)c5c(CC(CC)CCCC)sc(CC(CC)CCCC)c5C6=O)s4)sc3c(-c3ccc(CC(CC)CCCC)s3)c3cc(C)sc23)s1,TTIC,CCCCCCc1ccc(C2(c3ccc(CCCCCC)cc3)c3cc(/C=C4\C(=O)c5ccccc5C4=C(C#N)C#N)sc3-c3sc4c5c(sc4c32)-c2sc(/C=C3\C(=O)c4ccccc4C3=C(C#N)C#N)cc2C5(c2ccc(CCCCCC)cc2)c2ccc(CCCCCC)cc2)cc1,"[0, 0, 0, 0, 49, 7, 100, 9, 1, 221, 7, 218, 79, 218, 7, 221]","[0, 0, 0, 0, 221, 7, 218, 79, 218, 7, 221, 1, 49, 7, 100, 9]","[[0, 0, 0, 0, 49, 7, 100, 9, 1, 221, 7, 218, 79, 218, 7, 221], [0, 0, 0, 0, 9, 49, 7, 100, 1, 221, 7, 218, 79, 218, 7, 221], [0, 0, 0, 0, 100, 9, 49, 7, 1, 221, 7, 218, 79, 218, 7, 221], [0, 0, 0, 0, 7, 100, 9, 49, 1, 221, 7, 218, 79, 218, 7, 221]]","[[0, 0, 0, 0, 221, 7, 218, 79, 218, 7, 221, 1, 49, 7, 100, 9], [0, 0, 0, 0, 221, 7, 218, 79, 218, 7, 221, 1, 9, 49, 7, 100], [0, 0, 0, 0, 221, 7, 218, 79, 218, 7, 221, 1, 100, 9, 49, 7], [0, 0, 0, 0, 221, 7, 218, 79, 218, 7, 221, 1, 7, 100, 9, 49]]",-5.36,-3.55,-5.75,-4.35,0.667,,,DIO,0.15,85.0,125.0,MoOx,ZnO,9.24e-05,0.000107,10.61,10.63,0.77,22.26,62.0,CCCCCCc1ccc(C2(c3ccc(CCCCCC)cc3)c3cc(/C=C4\C(=O)c5ccccc5C4=C(C#N)C#N)sc3-c3sc4c5c(sc4c32)-c2sc(/C=C3\C(=O)c4ccccc4C3=C(C#N)C#N)cc2C5(c2ccc(CCCCCC)cc2)c2ccc(CCCCCC)cc2)cc1,{[][<]CCCCC(CC)Cc1ccc(-c2c3cc(C)sc3c(-c3ccc(CC(CC)CCCC)s3)c3ccsc23)s1[>][<]}{[>][<]c1ccsc1[>][<]}{[>][<]CCCCC(CC)Cc1sc(CC(CC)CCCC)c2c1C(=O)c1cscc1C2=OCc1cccs1[>][]}
PBDB-T,CCCCC(CC)Cc1ccc(-c2c3cc(-c4ccc(-c5sc(-c6ccc(C)s6)c6c5C(=O)c5c(CC(CC)CCCC)sc(CC(CC)CCCC)c5C6=O)s4)sc3c(-c3ccc(CC(CC)CCCC)s3)c3cc(C)sc23)s1,TTIC-M,CCCCCCc1ccc(C2(c3ccc(CCCCCC)cc3)c3cc(/C=C4\C(=O)c5ccc(C)cc5C4=C(C#N)C#N)sc3-c3sc4c5c(sc4c32)-c2sc(/C=C3\C(=O)c4ccc(C)cc4C3=C(C#N)C#N)cc2C5(c2ccc(CCCCCC)cc2)c2ccc(CCCCCC)cc2)cc1,"[0, 0, 0, 0, 49, 7, 100, 9, 1, 229, 7, 218, 79, 218, 7, 229]","[0, 0, 0, 0, 229, 7, 218, 79, 218, 7, 229, 1, 49, 7, 100, 9]","[[0, 0, 0, 0, 49, 7, 100, 9, 1, 229, 7, 218, 79, 218, 7, 229], [0, 0, 0, 0, 9, 49, 7, 100, 1, 229, 7, 218, 79, 218, 7, 229], [0, 0, 0, 0, 100, 9, 49, 7, 1, 229, 7, 218, 79, 218, 7, 229], [0, 0, 0, 0, 7, 100, 9, 49, 1, 229, 7, 218, 79, 218, 7, 229]]","[[0, 0, 0, 0, 229, 7, 218, 79, 218, 7, 229, 1, 49, 7, 100, 9], [0, 0, 0, 0, 229, 7, 218, 79, 218, 7, 229, 1, 9, 49, 7, 100], [0, 0, 0, 0, 229, 7, 218, 79, 218, 7, 229, 1, 100, 9, 49, 7], [0, 0, 0, 0, 229, 7, 218, 79, 218, 7, 229, 1, 7, 100, 9, 49]]",-5.36,-3.55,-5.68,-4.24,0.667,,,DIO,0.15,86.0,175.0,MoOx,ZnO,0.000125,0.000133,11.48,11.49,0.8,20.51,70.0,CCCCCCc1ccc(C2(c3ccc(CCCCCC)cc3)c3cc(/C=C4\C(=O)c5ccc(C)cc5C4=C(C#N)C#N)sc3-c3sc4c5c(sc4c32)-c2sc(/C=C3\C(=O)c4ccc(C)cc4C3=C(C#N)C#N)cc2C5(c2ccc(CCCCCC)cc2)c2ccc(CCCCCC)cc2)cc1,{[][<]CCCCC(CC)Cc1ccc(-c2c3cc(C)sc3c(-c3ccc(CC(CC)CCCC)s3)c3ccsc23)s1[>][<]}{[>][<]c1ccsc1[>][<]}{[>][<]CCCCC(CC)Cc1sc(CC(CC)CCCC)c2c1C(=O)c1cscc1C2=OCc1cccs1[>][]}
J52,CCCCCCCCC(CCCCCC)Cn1nc2c(-c3ccc(C)s3)c(F)c(F)c(-c3ccc(-c4cc5c(-c6ccc(CC(CC)CCCC)s6)c6sc(C)cc6c(-c6ccc(CCCCC(C)CC)s6)c5s4)s3)c2n1,ITIC,CCCCCCc1ccc(C2(c3ccc(CCCCCC)cc3)c3cc4c(cc3-c3sc5cc(/C=C6\C(=O)c7ccccc7C6=C(C#N)C#N)sc5c32)C(c2ccc(CCCCCC)cc2)(c2ccc(CCCCCC)cc2)c2c-4sc3cc(/C=C4\C(=O)c5ccccc5C4=C(C#N)C#N)sc23)cc1,"[0, 0, 0, 0, 10, 7, 8, 9, 1, 221, 79, 218, 220, 218, 79, 221]","[0, 0, 0, 0, 221, 79, 218, 220, 218, 79, 221, 1, 10, 7, 8, 9]","[[0, 0, 0, 0, 10, 7, 8, 9, 1, 221, 79, 218, 220, 218, 79, 221], [0, 0, 0, 0, 9, 10, 7, 8, 1, 221, 79, 218, 220, 218, 79, 221], [0, 0, 0, 0, 8, 9, 10, 7, 1, 221, 79, 218, 220, 218, 79, 221], [0, 0, 0, 0, 7, 8, 9, 10, 1, 221, 79, 218, 220, 218, 79, 221]]","[[0, 0, 0, 0, 221, 79, 218, 220, 218, 79, 221, 1, 10, 7, 8, 9], [0, 0, 0, 0, 221, 79, 218, 220, 218, 79, 221, 1, 9, 10, 7, 8], [0, 0, 0, 0, 221, 79, 218, 220, 218, 79, 221, 1, 8, 9, 10, 7], [0, 0, 0, 0, 221, 79, 218, 220, 218, 79, 221, 1, 7, 8, 9, 10]]",-5.39,-5.22,-5.54,-4.0,0.667,CF,18.0,,-1.0,,-1.0,PEDOT:PSS,PDINO,6.6e-05,,3.78,3.77,0.803,10.87,43.2,CCCCCCc1ccc(C2(c3ccc(CCCCCC)cc3)c3cc4c(cc3-c3sc5cc(/C=C6\C(=O)c7ccccc7C6=C(C#N)C#N)sc5c32)C(c2ccc(CCCCCC)cc2)(c2ccc(CCCCCC)cc2)c2c-4sc3cc(/C=C4\C(=O)c5ccccc5C4=C(C#N)C#N)sc23)cc1,{[][<]CCCCC(CC)Cc1ccc(-c2c3ccsc3c(-c3ccc(CCCCC(C)CC)s3)c3cc(C)sc23)s1[>][<]}{[>][<]c1ccsc1[>][<]}{[>][<]CCCCCCCCC(CCCCCC)Cn1nc2cc(F)c(F)cc2n1Cc1cccs1[>][]}
J52-Cl,CCCCCCCCC(CCCCCC)Cn1nc2c(-c3ccc(C)s3)c(F)c(F)c(-c3ccc(-c4cc5c(-c6cc(Cl)c(CC(CC)CCCC)s6)c6sc(C)cc6c(-c6cc(Cl)c(CCCCC(C)CC)s6)c5s4)s3)c2n1,ITIC,CCCCCCc1ccc(C2(c3ccc(CCCCCC)cc3)c3cc4c(cc3-c3sc5cc(/C=C6\C(=O)c7ccccc7C6=C(C#N)C#N)sc5c32)C(c2ccc(CCCCCC)cc2)(c2ccc(CCCCCC)cc2)c2c-4sc3cc(/C=C4\C(=O)c5ccccc5C4=C(C#N)C#N)sc23)cc1,"[0, 0, 0, 0, 175, 7, 8, 9, 1, 221, 79, 218, 220, 218, 79, 221]","[0, 0, 0, 0, 221, 79, 218, 220, 218, 79, 221, 1, 175, 7, 8, 9]","[[0, 0, 0, 0, 175, 7, 8, 9, 1, 221, 79, 218, 220, 218, 79, 221], [0, 0, 0, 0, 9, 175, 7, 8, 1, 221, 79, 218, 220, 218, 79, 221], [0, 0, 0, 0, 8, 9, 175, 7, 1, 221, 79, 218, 220, 218, 79, 221], [0, 0, 0, 0, 7, 8, 9, 175, 1, 221, 79, 218, 220, 218, 79, 221]]","[[0, 0, 0, 0, 221, 79, 218, 220, 218, 79, 221, 1, 175, 7, 8, 9], [0, 0, 0, 0, 221, 79, 218, 220, 218, 79, 221, 1, 9, 175, 7, 8], [0, 0, 0, 0, 221, 79, 218, 220, 218, 79, 221, 1, 8, 9, 175, 7], [0, 0, 0, 0, 221, 79, 218, 220, 218, 79, 221, 1, 7, 8, 9, 175]]",-5.53,-5.38,-5.54,-4.0,0.667,CF,18.0,,-1.0,,-1.0,PEDOT:PSS,PDINO,0.00095,,11.53,11.52,0.956,17.17,70.2,CCCCCCc1ccc(C2(c3ccc(CCCCCC)cc3)c3cc4c(cc3-c3sc5cc(/C=C6\C(=O)c7ccccc7C6=C(C#N)C#N)sc5c32)C(c2ccc(CCCCCC)cc2)(c2ccc(CCCCCC)cc2)c2c-4sc3cc(/C=C4\C(=O)c5ccccc5C4=C(C#N)C#N)sc23)cc1,{[][<]CCCCC(CC)Cc1sc(-c2c3ccsc3c(-c3cc(Cl)c(CCCCC(C)CC)s3)c3cc(C)sc23)cc1Cl[>][<]}{[>][<]c1ccsc1[>][<]}{[>][<]CCCCCCCCC(CCCCCC)Cn1nc2cc(F)c(F)cc2n1Cc1cccs1[>][]}
PBDB-T,CCCCC(CC)Cc1ccc(-c2c3cc(-c4ccc(-c5sc(-c6ccc(C)s6)c6c5C(=O)c5c(CC(CC)CCCC)sc(CC(CC)CCCC)c5C6=O)s4)sc3c(-c3ccc(CC(CC)CCCC)s3)c3cc(C)sc23)s1,IDTT2F,CCCCCCc1ccc(C2(c3ccc(CCCCCC)cc3)c3cc4c(cc3-c3sc(-c5ccc(/C=C6\C(=O)c7cc(F)c(F)cc7C6=C(C#N)C#N)s5)cc32)C(c2ccc(CCCCCC)cc2)(c2ccc(CCCCCC)cc2)c2cc(-c3ccc(/C=C5\C(=O)c6cc(F)c(F)cc6C5=C(C#N)C#N)s3)sc2-4)cc1,"[0, 0, 49, 7, 100, 9, 1, 216, 7, 7, 218, 220, 218, 7, 7, 216]","[0, 0, 216, 7, 7, 218, 220, 218, 7, 7, 216, 1, 49, 7, 100, 9]","[[0, 0, 49, 7, 100, 9, 1, 216, 7, 7, 218, 220, 218, 7, 7, 216], [0, 0, 9, 49, 7, 100, 1, 216, 7, 7, 218, 220, 218, 7, 7, 216], [0, 0, 100, 9, 49, 7, 1, 216, 7, 7, 218, 220, 218, 7, 7, 216], [0, 0, 7, 100, 9, 49, 1, 216, 7, 7, 218, 220, 218, 7, 7, 216]]","[[0, 0, 216, 7, 7, 218, 220, 218, 7, 7, 216, 1, 49, 7, 100, 9], [0, 0, 216, 7, 7, 218, 220, 218, 7, 7, 216, 1, 9, 49, 7, 100], [0, 0, 216, 7, 7, 218, 220, 218, 7, 7, 216, 1, 100, 9, 49, 7], [0, 0, 216, 7, 7, 218, 220, 218, 7, 7, 216, 1, 7, 100, 9, 49]]",,,-5.57,-4.03,1.0,DCB,,,-1.0,100.0,-1.0,MoOx,ZnO,1.03e-05,3.1e-06,8.85,8.85,0.81,18.51,59.0,CCCCCCc1ccc(C2(c3ccc(CCCCCC)cc3)c3cc4c(cc3-c3sc(-c5ccc(/C=C6\C(=O)c7cc(F)c(F)cc7C6=C(C#N)C#N)s5)cc32)C(c2ccc(CCCCCC)cc2)(c2ccc(CCCCCC)cc2)c2cc(-c3ccc(/C=C5\C(=O)c6cc(F)c(F)cc6C5=C(C#N)C#N)s3)sc2-4)cc1,{[][<]CCCCC(CC)Cc1ccc(-c2c3cc(C)sc3c(-c3ccc(CC(CC)CCCC)s3)c3ccsc23)s1[>][<]}{[>][<]c1ccsc1[>][<]}{[>][<]CCCCC(CC)Cc1sc(CC(CC)CCCC)c2c1C(=O)c1cscc1C2=OCc1cccs1[>][]}
PBDB-T,CCCCC(CC)Cc1ccc(-c2c3cc(-c4ccc(-c5sc(-c6ccc(C)s6)c6c5C(=O)c5c(CC(CC)CCCC)sc(CC(CC)CCCC)c5C6=O)s4)sc3c(-c3ccc(CC(CC)CCCC)s3)c3cc(C)sc23)s1,IDTOT2F,CCCCCCOc1c(-c2ccc(/C=C3\C(=O)c4cc(F)c(F)cc4C3=C(C#N)C#N)s2)sc2c1C(c1ccc(CCCCCC)cc1)(c1ccc(CCCCCC)cc1)c1cc3c(cc1-2)C(c1ccc(CCCCCC)cc1)(c1ccc(CCCCCC)cc1)c1c-3sc(-c2ccc(/C=C3\C(=O)c4cc(F)c(F)cc4C3=C(C#N)C#N)s2)c1OCCCCCC,"[0, 0, 49, 7, 100, 9, 1, 216, 7, 253, 218, 220, 218, 253, 7, 216]","[0, 0, 216, 7, 253, 218, 220, 218, 253, 7, 216, 1, 49, 7, 100, 9]","[[0, 0, 49, 7, 100, 9, 1, 216, 7, 253, 218, 220, 218, 253, 7, 216], [0, 0, 9, 49, 7, 100, 1, 216, 7, 253, 218, 220, 218, 253, 7, 216], [0, 0, 100, 9, 49, 7, 1, 216, 7, 253, 218, 220, 218, 253, 7, 216], [0, 0, 7, 100, 9, 49, 1, 216, 7, 253, 218, 220, 218, 253, 7, 216]]","[[0, 0, 216, 7, 253, 218, 220, 218, 253, 7, 216, 1, 49, 7, 100, 9], [0, 0, 216, 7, 253, 218, 220, 218, 253, 7, 216, 1, 9, 49, 7, 100], [0, 0, 216, 7, 253, 218, 220, 218, 253, 7, 216, 1, 100, 9, 49, 7], [0, 0, 216, 7, 253, 218, 220, 218, 253, 7, 216, 1, 7, 100, 9, 49]]",,,-5.54,-3.94,1.0,DCB,,,-1.0,97.0,-1.0,MoOx,ZnO,4.8e-05,4e-05,12.79,12.77,0.85,20.87,72.0,CCCCCCOc1c(-c2ccc(/C=C3\C(=O)c4cc(F)c(F)cc4C3=C(C#N)C#N)s2)sc2c1C(c1ccc(CCCCCC)cc1)(c1ccc(CCCCCC)cc1)c1cc3c(cc1-2)C(c1ccc(CCCCCC)cc1)(c1ccc(CCCCCC)cc1)c1c-3sc(-c2ccc(/C=C3\C(=O)c4cc(F)c(F)cc4C3=C(C#N)C#N)s2)c1OCCCCCC,{[][<]CCCCC(CC)Cc1ccc(-c2c3cc(C)sc3c(-c3ccc(CC(CC)CCCC)s3)c3ccsc23)s1[>][<]}{[>][<]c1ccsc1[>][<]}{[>][<]CCCCC(CC)Cc1sc(CC(CC)CCCC)c2c1C(=O)c1cscc1C2=OCc1cccs1[>][]}
PBDB-T,CCCCC(CC)Cc1ccc(-c2c3cc(-c4ccc(-c5sc(-c6ccc(C)s6)c6c5C(=O)c5c(CC(CC)CCCC)sc(CC(CC)CCCC)c5C6=O)s4)sc3c(-c3ccc(CC(CC)CCCC)s3)c3cc(C)sc23)s1,IDTIC,CCCCCCCCC(CCCCCC)CC1(CCCCCCCCC(C)CCCCCC)c2cc3c(cc2-c2sc(/C=C4\C(=O)c5ccccc5C4=C(C#N)C#N)cc21)C(CC(CCCCCC)CCCCCCCC)(CC(CCCCCC)CCCCCCCC)c1cc(/C=C2\C(=O)c4ccccc4C2=C(C#N)C#N)sc1-3,"[0, 0, 0, 0, 49, 7, 100, 9, 1, 221, 7, 359, 220, 360, 7, 221]","[0, 0, 0, 0, 221, 7, 359, 220, 360, 7, 221, 1, 49, 7, 100, 9]","[[0, 0, 0, 0, 49, 7, 100, 9, 1, 221, 7, 359, 220, 360, 7, 221], [0, 0, 0, 0, 9, 49, 7, 100, 1, 221, 7, 359, 220, 360, 7, 221], [0, 0, 0, 0, 100, 9, 49, 7, 1, 221, 7, 359, 220, 360, 7, 221], [0, 0, 0, 0, 7, 100, 9, 49, 1, 221, 7, 359, 220, 360, 7, 221]]","[[0, 0, 0, 0, 221, 7, 359, 220, 360, 7, 221, 1, 49, 7, 100, 9], [0, 0, 0, 0, 221, 7, 359, 220, 360, 7, 221, 1, 9, 49, 7, 100], [0, 0, 0, 0, 221, 7, 359, 220, 360, 7, 221, 1, 100, 9, 49, 7], [0, 0, 0, 0, 221, 7, 359, 220, 360, 7, 221, 1, 7, 100, 9, 49]]",,,,,,,,,-1.0,,-1.0,MoOx,ZnO,,,6.05,6.03,0.89,10.94,61.9,CCCCCCCCC(CCCCCC)CC1(CCCCCCCCC(C)CCCCCC)c2cc3c(cc2-c2sc(/C=C4\C(=O)c5ccccc5C4=C(C#N)C#N)cc21)C(CC(CCCCCC)CCCCCCCC)(CC(CCCCCC)CCCCCCCC)c1cc(/C=C2\C(=O)c4ccccc4C2=C(C#N)C#N)sc1-3,{[][<]CCCCC(CC)Cc1ccc(-c2c3cc(C)sc3c(-c3ccc(CC(CC)CCCC)s3)c3ccsc23)s1[>][<]}{[>][<]c1ccsc1[>][<]}{[>][<]CCCCC(CC)Cc1sc(CC(CC)CCCC)c2c1C(=O)c1cscc1C2=OCc1cccs1[>][]}
PBDB-T,CCCCC(CC)Cc1ccc(-c2c3cc(-c4ccc(-c5sc(-c6ccc(C)s6)c6c5C(=O)c5c(CC(CC)CCCC)sc(CC(CC)CCCC)c5C6=O)s4)sc3c(-c3ccc(CC(CC)CCCC)s3)c3cc(C)sc23)s1,ITIC,CCCCCCc1ccc(C2(c3ccc(CCCCCC)cc3)c3cc4c(cc3-c3sc5cc(/C=C6\C(=O)c7ccccc7C6=C(C#N)C#N)sc5c32)C(c2ccc(CCCCCC)cc2)(c2ccc(CCCCCC)cc2)c2c-4sc3cc(/C=C4\C(=O)c5ccccc5C4=C(C#N)C#N)sc23)cc1,"[0, 0, 0, 0, 49, 7, 100, 9, 1, 221, 79, 218, 220, 218, 79, 221]","[0, 0, 0, 0, 221, 79, 218, 220, 218, 79, 221, 1, 49, 7, 100, 9]","[[0, 0, 0, 0, 49, 7, 100, 9, 1, 221, 79, 218, 220, 218, 79, 221], [0, 0, 0, 0, 9, 49, 7, 100, 1, 221, 79, 218, 220, 218, 79, 221], [0, 0, 0, 0, 100, 9, 49, 7, 1, 221, 79, 218, 220, 218, 79, 221], [0, 0, 0, 0, 7, 100, 9, 49, 1, 221, 79, 218, 220, 218, 79, 221]]","[[0, 0, 0, 0, 221, 79, 218, 220, 218, 79, 221, 1, 49, 7, 100, 9], [0, 0, 0, 0, 221, 79, 218, 220, 218, 79, 221, 1, 9, 49, 7, 100], [0, 0, 0, 0, 221, 79, 218, 220, 218, 79, 221, 1, 100, 9, 49, 7], [0, 0, 0, 0, 221, 79, 218, 220, 218, 79, 221, 1, 7, 100, 9, 49]]",-5.33,-3.53,-5.66,-3.97,1.0,CB,,,-1.0,98.0,-1.0,PEDOT:PSS,CBL,5.1e-05,0.00038,9.94,9.94,0.897,16.92,65.5,CCCCCCc1ccc(C2(c3ccc(CCCCCC)cc3)c3cc4c(cc3-c3sc5cc(/C=C6\C(=O)c7ccccc7C6=C(C#N)C#N)sc5c32)C(c2ccc(CCCCCC)cc2)(c2ccc(CCCCCC)cc2)c2c-4sc3cc(/C=C4\C(=O)c5ccccc5C4=C(C#N)C#N)sc23)cc1,{[][<]CCCCC(CC)Cc1ccc(-c2c3cc(C)sc3c(-c3ccc(CC(CC)CCCC)s3)c3ccsc23)s1[>][<]}{[>][<]c1ccsc1[>][<]}{[>][<]CCCCC(CC)Cc1sc(CC(CC)CCCC)c2c1C(=O)c1cscc1C2=OCc1cccs1[>][]}
PBDB-T,CCCCC(CC)Cc1ccc(-c2c3cc(-c4ccc(-c5sc(-c6ccc(C)s6)c6c5C(=O)c5c(CC(CC)CCCC)sc(CC(CC)CCCC)c5C6=O)s4)sc3c(-c3ccc(CC(CC)CCCC)s3)c3cc(C)sc23)s1,ITCT,CCCCCCc1ccc(C2(c3ccc(CCCCCC)cc3)c3cc4c(cc3-c3sc5cc(/C=C6\C(=O)c7cscc7C6=C(C#N)C#N)sc5c32)C(c2ccc(CCCCCC)cc2)(c2ccc(CCCCCC)cc2)c2c-4sc3cc(/C=C4\C(=O)c5cscc5C4=C(C#N)C#N)sc23)cc1,"[0, 0, 0, 0, 49, 7, 100, 9, 1, 254, 79, 218, 220, 218, 79, 254]","[0, 0, 0, 0, 254, 79, 218, 220, 218, 79, 254, 1, 49, 7, 100, 9]","[[0, 0, 0, 0, 49, 7, 100, 9, 1, 254, 79, 218, 220, 218, 79, 254], [0, 0, 0, 0, 9, 49, 7, 100, 1, 254, 79, 218, 220, 218, 79, 254], [0, 0, 0, 0, 100, 9, 49, 7, 1, 254, 79, 218, 220, 218, 79, 254], [0, 0, 0, 0, 7, 100, 9, 49, 1, 254, 79, 218, 220, 218, 79, 254]]","[[0, 0, 0, 0, 254, 79, 218, 220, 218, 79, 254, 1, 49, 7, 100, 9], [0, 0, 0, 0, 254, 79, 218, 220, 218, 79, 254, 1, 9, 49, 7, 100], [0, 0, 0, 0, 254, 79, 218, 220, 218, 79, 254, 1, 100, 9, 49, 7], [0, 0, 0, 0, 254, 79, 218, 220, 218, 79, 254, 1, 7, 100, 9, 49]]",-5.33,-3.53,-5.65,-4.02,1.0,CB,,,-1.0,98.0,-1.0,PEDOT:PSS,CBL,6.1e-05,0.00051,10.99,10.99,0.85,17.88,72.3,CCCCCCc1ccc(C2(c3ccc(CCCCCC)cc3)c3cc4c(cc3-c3sc5cc(/C=C6\C(=O)c7cscc7C6=C(C#N)C#N)sc5c32)C(c2ccc(CCCCCC)cc2)(c2ccc(CCCCCC)cc2)c2c-4sc3cc(/C=C4\C(=O)c5cscc5C4=C(C#N)C#N)sc23)cc1,{[][<]CCCCC(CC)Cc1ccc(-c2c3cc(C)sc3c(-c3ccc(CC(CC)CCCC)s3)c3ccsc23)s1[>][<]}{[>][<]c1ccsc1[>][<]}{[>][<]CCCCC(CC)Cc1sc(CC(CC)CCCC)c2c1C(=O)c1cscc1C2=OCc1cccs1[>][]}
P3HT,CCCCCCc1cc(-c2sc(-c3sc(-c4sc(C)cc4CCCCCC)cc3CCCCCC)cc2CCCCCC)sc1C,IDT-RCN,CCCCCCc1ccc(C2(c3ccc(CCCCCC)cc3)c3cc4c(cc3-c3sc(-c5ccc(/C=c6\sc(=C(C#N)C#N)n(CC)c6=O)c6nsnc56)cc32)C(c2ccc(CCCCCC)cc2)(c2ccc(CCCCCC)cc2)c2cc(-c3ccc(/C=c5\sc(=C(C#N)C#N)n(CC)c5=O)c5nsnc35)sc2-4)cc1,"[0, 0, 41, 40, 40, 194, 1, 235, 56, 7, 218, 220, 218, 7, 56, 235]","[0, 0, 235, 56, 7, 218, 220, 218, 7, 56, 235, 1, 41, 40, 40, 194]","[[0, 0, 41, 40, 40, 194, 1, 235, 56, 7, 218, 220, 218, 7, 56, 235], [0, 0, 194, 41, 40, 40, 1, 235, 56, 7, 218, 220, 218, 7, 56, 235], [0, 0, 40, 194, 41, 40, 1, 235, 56, 7, 218, 220, 218, 7, 56, 235], [0, 0, 40, 40, 194, 41, 1, 235, 56, 7, 218, 220, 218, 7, 56, 235]]","[[0, 0, 235, 56, 7, 218, 220, 218, 7, 56, 235, 1, 41, 40, 40, 194], [0, 0, 235, 56, 7, 218, 220, 218, 7, 56, 235, 1, 194, 41, 40, 40], [0, 0, 235, 56, 7, 218, 220, 218, 7, 56, 235, 1, 40, 194, 41, 40], [0, 0, 235, 56, 7, 218, 220, 218, 7, 56, 235, 1, 40, 40, 194, 41]]",-4.94,-3.06,-5.62,-3.75,1.25,CB,,CN,2.0,100.0,-1.0,PEDOT:PSS,Ca,,,3.42,3.44,0.69,7.92,63.0,CCCCCCc1ccc(C2(c3ccc(CCCCCC)cc3)c3cc4c(cc3-c3sc(-c5ccc(/C=c6\sc(=C(C#N)C#N)n(CC)c6=O)c6nsnc56)cc32)C(c2ccc(CCCCCC)cc2)(c2ccc(CCCCCC)cc2)c2cc(-c3ccc(/C=c5\sc(=C(C#N)C#N)n(CC)c5=O)c5nsnc35)sc2-4)cc1,{[][<]CCCCCCc1ccsc1C[>][<]}{[>][<]CCCCCCc1ccsc1[>][<]}{[>][<]CCCCCCc1ccsc1CCCCCCc1csc(C)c1[>][]}
P3HT,CCCCCCc1cc(-c2sc(-c3sc(-c4sc(C)cc4CCCCCC)cc3CCCCCC)cc2CCCCCC)sc1C,IDT-CA,CCCCCCc1ccc(C2(c3ccc(CCCCCC)cc3)c3cc4c(cc3-c3sc(-c5ccc(/C=C(\C#N)C(=O)OCC)c6nsnc56)cc32)C(c2ccc(CCCCCC)cc2)(c2ccc(CCCCCC)cc2)c2cc(-c3ccc(/C=C(\C#N)C(=O)OCC)c5nsnc35)sc2-4)cc1,"[0, 0, 41, 40, 40, 194, 1, 255, 56, 7, 218, 220, 218, 7, 56, 255]","[0, 0, 255, 56, 7, 218, 220, 218, 7, 56, 255, 1, 41, 40, 40, 194]","[[0, 0, 41, 40, 40, 194, 1, 255, 56, 7, 218, 220, 218, 7, 56, 255], [0, 0, 194, 41, 40, 40, 1, 255, 56, 7, 218, 220, 218, 7, 56, 255], [0, 0, 40, 194, 41, 40, 1, 255, 56, 7, 218, 220, 218, 7, 56, 255], [0, 0, 40, 40, 194, 41, 1, 255, 56, 7, 218, 220, 218, 7, 56, 255]]","[[0, 0, 255, 56, 7, 218, 220, 218, 7, 56, 255, 1, 41, 40, 40, 194], [0, 0, 255, 56, 7, 218, 220, 218, 7, 56, 255, 1, 194, 41, 40, 40], [0, 0, 255, 56, 7, 218, 220, 218, 7, 56, 255, 1, 40, 194, 41, 40], [0, 0, 255, 56, 7, 218, 220, 218, 7, 56, 255, 1, 40, 40, 194, 41]]",-4.94,-3.06,-5.59,-3.64,1.25,CB,,CN,2.0,100.0,-1.0,PEDOT:PSS,Ca,,,4.19,4.18,0.84,7.77,64.0,CCCCCCc1ccc(C2(c3ccc(CCCCCC)cc3)c3cc4c(cc3-c3sc(-c5ccc(/C=C(\C#N)C(=O)OCC)c6nsnc56)cc32)C(c2ccc(CCCCCC)cc2)(c2ccc(CCCCCC)cc2)c2cc(-c3ccc(/C=C(\C#N)C(=O)OCC)c5nsnc35)sc2-4)cc1,{[][<]CCCCCCc1ccsc1C[>][<]}{[>][<]CCCCCCc1ccsc1[>][<]}{[>][<]CCCCCCc1ccsc1CCCCCCc1csc(C)c1[>][]}
PBDB-T,CCCCC(CC)Cc1ccc(-c2c3cc(-c4ccc(-c5sc(-c6ccc(C)s6)c6c5C(=O)c5c(CC(CC)CCCC)sc(CC(CC)CCCC)c5C6=O)s4)sc3c(-c3ccc(CC(CC)CCCC)s3)c3cc(C)sc23)s1,IDTO-T-4F,CCCCCCCCOc1c(-c2ccc(C=C3C(=O)c4cc(F)c(F)cc4C3=C(C#N)C#N)s2)sc2c1C(c1ccc(CCCCCC)cc1)(c1ccc(CCCCCC)cc1)c1cc3c(cc1-2)C(c1ccc(CCCCCC)cc1)(c1ccc(CCCCCC)cc1)c1c-3sc(-c2ccc(C=C3C(=O)c4cc(F)c(F)cc4C3=C(C#N)C#N)s2)c1OCCCCCCCC,"[0, 0, 49, 7, 100, 9, 1, 216, 7, 372, 218, 220, 218, 372, 7, 216]","[0, 0, 216, 7, 372, 218, 220, 218, 372, 7, 216, 1, 49, 7, 100, 9]","[[0, 0, 49, 7, 100, 9, 1, 216, 7, 372, 218, 220, 218, 372, 7, 216], [0, 0, 9, 49, 7, 100, 1, 216, 7, 372, 218, 220, 218, 372, 7, 216], [0, 0, 100, 9, 49, 7, 1, 216, 7, 372, 218, 220, 218, 372, 7, 216], [0, 0, 7, 100, 9, 49, 1, 216, 7, 372, 218, 220, 218, 372, 7, 216]]","[[0, 0, 216, 7, 372, 218, 220, 218, 372, 7, 216, 1, 49, 7, 100, 9], [0, 0, 216, 7, 372, 218, 220, 218, 372, 7, 216, 1, 9, 49, 7, 100], [0, 0, 216, 7, 372, 218, 220, 218, 372, 7, 216, 1, 100, 9, 49, 7], [0, 0, 216, 7, 372, 218, 220, 218, 372, 7, 216, 1, 7, 100, 9, 49]]",-5.33,-2.92,-5.49,-3.88,0.833,CF,13.2,DIO,0.3,110.0,-1.0,PEDOT:PSS,PDINO,0.000262,6.41e-05,12.62,12.64,0.864,20.12,72.7,CCCCCCCCOc1c(-c2ccc(C=C3C(=O)c4cc(F)c(F)cc4C3=C(C#N)C#N)s2)sc2c1C(c1ccc(CCCCCC)cc1)(c1ccc(CCCCCC)cc1)c1cc3c(cc1-2)C(c1ccc(CCCCCC)cc1)(c1ccc(CCCCCC)cc1)c1c-3sc(-c2ccc(C=C3C(=O)c4cc(F)c(F)cc4C3=C(C#N)C#N)s2)c1OCCCCCCCC,{[][<]CCCCC(CC)Cc1ccc(-c2c3cc(C)sc3c(-c3ccc(CC(CC)CCCC)s3)c3ccsc23)s1[>][<]}{[>][<]c1ccsc1[>][<]}{[>][<]CCCCC(CC)Cc1sc(CC(CC)CCCC)c2c1C(=O)c1cscc1C2=OCc1cccs1[>][]}
PBDB-T,CCCCC(CC)Cc1ccc(-c2c3cc(-c4ccc(-c5sc(-c6ccc(C)s6)c6c5C(=O)c5c(CC(CC)CCCC)sc(CC(CC)CCCC)c5C6=O)s4)sc3c(-c3ccc(CC(CC)CCCC)s3)c3cc(C)sc23)s1,IDTO-Se-4F,CCCCCCCCOc1c(-c2ccc(C=C3C(=O)c4cc(F)c(F)cc4C3=C(C#N)C#N)[se]2)sc2c1C(c1ccc(CCCCCC)cc1)(c1ccc(CCCCCC)cc1)c1cc3c(cc1-2)C(c1ccc(CCCCCC)cc1)(c1ccc(CCCCCC)cc1)c1c-3sc(-c2ccc(C=C3C(=O)c4cc(F)c(F)cc4C3=C(C#N)C#N)[se]2)c1OCCCCCCCC,"[0, 0, 49, 7, 100, 9, 1, 216, 256, 372, 218, 220, 218, 372, 256, 216]","[0, 0, 216, 256, 372, 218, 220, 218, 372, 256, 216, 1, 49, 7, 100, 9]","[[0, 0, 49, 7, 100, 9, 1, 216, 256, 372, 218, 220, 218, 372, 256, 216], [0, 0, 9, 49, 7, 100, 1, 216, 256, 372, 218, 220, 218, 372, 256, 216], [0, 0, 100, 9, 49, 7, 1, 216, 256, 372, 218, 220, 218, 372, 256, 216], [0, 0, 7, 100, 9, 49, 1, 216, 256, 372, 218, 220, 218, 372, 256, 216]]","[[0, 0, 216, 256, 372, 218, 220, 218, 372, 256, 216, 1, 49, 7, 100, 9], [0, 0, 216, 256, 372, 218, 220, 218, 372, 256, 216, 1, 9, 49, 7, 100], [0, 0, 216, 256, 372, 218, 220, 218, 372, 256, 216, 1, 100, 9, 49, 7], [0, 0, 216, 256, 372, 218, 220, 218, 372, 256, 216, 1, 7, 100, 9, 49]]",-5.33,-2.92,-5.48,-3.9,0.909,CB,12.0,DIO,0.3,110.0,-1.0,PEDOT:PSS,PDINO,0.000182,4.45e-05,10.67,10.67,0.831,18.55,69.2,CCCCCCCCOc1c(-c2ccc(C=C3C(=O)c4cc(F)c(F)cc4C3=C(C#N)C#N)[se]2)sc2c1C(c1ccc(CCCCCC)cc1)(c1ccc(CCCCCC)cc1)c1cc3c(cc1-2)C(c1ccc(CCCCCC)cc1)(c1ccc(CCCCCC)cc1)c1c-3sc(-c2ccc(C=C3C(=O)c4cc(F)c(F)cc4C3=C(C#N)C#N)[se]2)c1OCCCCCCCC,{[][<]CCCCC(CC)Cc1ccc(-c2c3cc(C)sc3c(-c3ccc(CC(CC)CCCC)s3)c3ccsc23)s1[>][<]}{[>][<]c1ccsc1[>][<]}{[>][<]CCCCC(CC)Cc1sc(CC(CC)CCCC)c2c1C(=O)c1cscc1C2=OCc1cccs1[>][]}
PBDB-T,CCCCC(CC)Cc1ccc(-c2c3cc(-c4ccc(-c5sc(-c6ccc(C)s6)c6c5C(=O)c5c(CC(CC)CCCC)sc(CC(CC)CCCC)c5C6=O)s4)sc3c(-c3ccc(CC(CC)CCCC)s3)c3cc(C)sc23)s1,IDTO-TT-4F,CCCCCCCCOc1c(-c2cc3sc(C=C4C(=O)c5cc(F)c(F)cc5C4=C(C#N)C#N)cc3s2)sc2c1C(c1ccc(CCCCCC)cc1)(c1ccc(CCCCCC)cc1)c1cc3c(cc1-2)C(c1ccc(CCCCCC)cc1)(c1ccc(CCCCCC)cc1)c1c-3sc(-c2cc3sc(C=C4C(=O)c5cc(F)c(F)cc5C4=C(C#N)C#N)cc3s2)c1OCCCCCCCC,"[0, 0, 49, 7, 100, 9, 1, 216, 79, 372, 218, 220, 218, 372, 79, 216]","[0, 0, 216, 79, 372, 218, 220, 218, 372, 79, 216, 1, 49, 7, 100, 9]","[[0, 0, 49, 7, 100, 9, 1, 216, 79, 372, 218, 220, 218, 372, 79, 216], [0, 0, 9, 49, 7, 100, 1, 216, 79, 372, 218, 220, 218, 372, 79, 216], [0, 0, 100, 9, 49, 7, 1, 216, 79, 372, 218, 220, 218, 372, 79, 216], [0, 0, 7, 100, 9, 49, 1, 216, 79, 372, 218, 220, 218, 372, 79, 216]]","[[0, 0, 216, 79, 372, 218, 220, 218, 372, 79, 216, 1, 49, 7, 100, 9], [0, 0, 216, 79, 372, 218, 220, 218, 372, 79, 216, 1, 9, 49, 7, 100], [0, 0, 216, 79, 372, 218, 220, 218, 372, 79, 216, 1, 100, 9, 49, 7], [0, 0, 216, 79, 372, 218, 220, 218, 372, 79, 216, 1, 7, 100, 9, 49]]",-5.33,-2.92,-5.39,-3.89,0.909,CF,12.0,DIO,0.3,110.0,-1.0,PEDOT:PSS,PDINO,0.000107,2.18e-05,10.21,10.22,0.856,17.21,69.4,CCCCCCCCOc1c(-c2cc3sc(C=C4C(=O)c5cc(F)c(F)cc5C4=C(C#N)C#N)cc3s2)sc2c1C(c1ccc(CCCCCC)cc1)(c1ccc(CCCCCC)cc1)c1cc3c(cc1-2)C(c1ccc(CCCCCC)cc1)(c1ccc(CCCCCC)cc1)c1c-3sc(-c2cc3sc(C=C4C(=O)c5cc(F)c(F)cc5C4=C(C#N)C#N)cc3s2)c1OCCCCCCCC,{[][<]CCCCC(CC)Cc1ccc(-c2c3cc(C)sc3c(-c3ccc(CC(CC)CCCC)s3)c3ccsc23)s1[>][<]}{[>][<]c1ccsc1[>][<]}{[>][<]CCCCC(CC)Cc1sc(CC(CC)CCCC)c2c1C(=O)c1cscc1C2=OCc1cccs1[>][]}
