Repository: aspuru-guzik-group/Beyond-Molecular-Structure-ML-for-OPV-Materials-Devices

File: ml_for_opvs/data/postprocess/OPV_Min/manual_frag/master_manual_frag.csv (part 16 of 19)
Donor,Donor_SMILES,Acceptor,Acceptor_SMILES,DA_manual_tokenized,AD_manual_tokenized,DA_manual_tokenized_aug,AD_manual_tokenized_aug,HOMO_D (eV),LUMO_D (eV),HOMO_A (eV),LUMO_A (eV),D:A ratio (m/m),solvent,total solids conc. (mg/mL),solvent additive,solvent additive conc. (%v/v),active layer thickness (nm),annealing temperature,hole contact layer,electron contact layer,hole mobility blend (cm^2 V^-1 s^-1),electron mobility blend (cm^2 V^-1 s^-1),PCE (%),calc_PCE (%),Voc (V),Jsc (mA cm^-2),FF (%),Acceptor_BigSMILES,Donor_BigSMILES
PBDB-T,CCCCC(CC)Cc1ccc(-c2c3cc(-c4ccc(-c5sc(-c6ccc(C)s6)c6c5C(=O)c5c(CC(CC)CCCC)sc(CC(CC)CCCC)c5C6=O)s4)sc3c(-c3ccc(CC(CC)CCCC)s3)c3cc(C)sc23)s1,IDT2Se,CCCCCCc1ccc(C2(c3ccc(CCCCCC)cc3)c3cc4c(cc3-c3sc(-c5ccc(/C=C6\C(=O)c7ccccc7C6=C(C#N)C#N)[se]5)cc32)C(c2ccc(CCCCCC)cc2)(c2ccc(CCCCCC)cc2)c2cc(-c3ccc(/C=C5\C(=O)c6ccccc6C5=C(C#N)C#N)[se]3)sc2-4)cc1,"[0, 0, 49, 7, 100, 9, 1, 221, 256, 7, 218, 220, 218, 7, 256, 221]","[0, 0, 221, 256, 7, 218, 220, 218, 7, 256, 221, 1, 49, 7, 100, 9]","[[0, 0, 49, 7, 100, 9, 1, 221, 256, 7, 218, 220, 218, 7, 256, 221], [0, 0, 9, 49, 7, 100, 1, 221, 256, 7, 218, 220, 218, 7, 256, 221], [0, 0, 100, 9, 49, 7, 1, 221, 256, 7, 218, 220, 218, 7, 256, 221], [0, 0, 7, 100, 9, 49, 1, 221, 256, 7, 218, 220, 218, 7, 256, 221]]","[[0, 0, 221, 256, 7, 218, 220, 218, 7, 256, 221, 1, 49, 7, 100, 9], [0, 0, 221, 256, 7, 218, 220, 218, 7, 256, 221, 1, 9, 49, 7, 100], [0, 0, 221, 256, 7, 218, 220, 218, 7, 256, 221, 1, 100, 9, 49, 7], [0, 0, 221, 256, 7, 218, 220, 218, 7, 256, 221, 1, 7, 100, 9, 49]]",-5.33,-2.92,-5.41,-3.87,1.0,CB,20.0,,-1.0,110.0,80.0,PEDOT:PSS,PDINO,0.000152,4.8e-05,9.11,9.11,0.88,17.31,59.8,CCCCCCc1ccc(C2(c3ccc(CCCCCC)cc3)c3cc4c(cc3-c3sc(-c5ccc(/C=C6\C(=O)c7ccccc7C6=C(C#N)C#N)[se]5)cc32)C(c2ccc(CCCCCC)cc2)(c2ccc(CCCCCC)cc2)c2cc(-c3ccc(/C=C5\C(=O)c6ccccc6C5=C(C#N)C#N)[se]3)sc2-4)cc1,{[][<]CCCCC(CC)Cc1ccc(-c2c3cc(C)sc3c(-c3ccc(CC(CC)CCCC)s3)c3ccsc23)s1[>][<]}{[>][<]c1ccsc1[>][<]}{[>][<]CCCCC(CC)Cc1sc(CC(CC)CCCC)c2c1C(=O)c1cscc1C2=OCc1cccs1[>][]}
PBDB-T,CCCCC(CC)Cc1ccc(-c2c3cc(-c4ccc(-c5sc(-c6ccc(C)s6)c6c5C(=O)c5c(CC(CC)CCCC)sc(CC(CC)CCCC)c5C6=O)s4)sc3c(-c3ccc(CC(CC)CCCC)s3)c3cc(C)sc23)s1,IDT2Se-4F,CCCCCCc1ccc(C2(c3ccc(CCCCCC)cc3)c3cc4c(cc3-c3sc(-c5ccc(/C=C6\C(=O)c7cc(F)c(F)cc7C6=C(C#N)C#N)[se]5)cc32)C(c2ccc(CCCCCC)cc2)(c2ccc(CCCCCC)cc2)c2cc(-c3ccc(/C=C5\C(=O)c6cc(F)c(F)cc6C5=C(C#N)C#N)[se]3)sc2-4)cc1,"[0, 0, 49, 7, 100, 9, 1, 216, 256, 7, 218, 220, 218, 7, 256, 216]","[0, 0, 216, 256, 7, 218, 220, 218, 7, 256, 216, 1, 49, 7, 100, 9]","[[0, 0, 49, 7, 100, 9, 1, 216, 256, 7, 218, 220, 218, 7, 256, 216], [0, 0, 9, 49, 7, 100, 1, 216, 256, 7, 218, 220, 218, 7, 256, 216], [0, 0, 100, 9, 49, 7, 1, 216, 256, 7, 218, 220, 218, 7, 256, 216], [0, 0, 7, 100, 9, 49, 1, 216, 256, 7, 218, 220, 218, 7, 256, 216]]","[[0, 0, 216, 256, 7, 218, 220, 218, 7, 256, 216, 1, 49, 7, 100, 9], [0, 0, 216, 256, 7, 218, 220, 218, 7, 256, 216, 1, 9, 49, 7, 100], [0, 0, 216, 256, 7, 218, 220, 218, 7, 256, 216, 1, 100, 9, 49, 7], [0, 0, 216, 256, 7, 218, 220, 218, 7, 256, 216, 1, 7, 100, 9, 49]]",-5.33,-2.92,-5.51,-4.0,1.0,CB,20.0,,-1.0,110.0,80.0,PEDOT:PSS,PDINO,0.000208,0.000164,11.03,11.03,0.79,21.35,65.4,CCCCCCc1ccc(C2(c3ccc(CCCCCC)cc3)c3cc4c(cc3-c3sc(-c5ccc(/C=C6\C(=O)c7cc(F)c(F)cc7C6=C(C#N)C#N)[se]5)cc32)C(c2ccc(CCCCCC)cc2)(c2ccc(CCCCCC)cc2)c2cc(-c3ccc(/C=C5\C(=O)c6cc(F)c(F)cc6C5=C(C#N)C#N)[se]3)sc2-4)cc1,{[][<]CCCCC(CC)Cc1ccc(-c2c3cc(C)sc3c(-c3ccc(CC(CC)CCCC)s3)c3ccsc23)s1[>][<]}{[>][<]c1ccsc1[>][<]}{[>][<]CCCCC(CC)Cc1sc(CC(CC)CCCC)c2c1C(=O)c1cscc1C2=OCc1cccs1[>][]}
PBDT-Se-TAZ,CCCCCCCCC(CCCCCC)Cc1ccc(-c2c3cc(-c4ccc(-c5c(F)c(F)c(-c6ccc(C)s6)c6nn(CCCCCC)nc56)s4)sc3c(-c3ccc(CCCCCCCCC(C)CCCCCC)[se]3)c3cc(C)sc23)[se]1,ITIC,CCCCCCc1ccc(C2(c3ccc(CCCCCC)cc3)c3cc4c(cc3-c3sc5cc(/C=C6\C(=O)c7ccccc7C6=C(C#N)C#N)sc5c32)C(c2ccc(CCCCCC)cc2)(c2ccc(CCCCCC)cc2)c2c-4sc3cc(/C=C4\C(=O)c5ccccc5C4=C(C#N)C#N)sc23)cc1,"[0, 0, 0, 0, 176, 7, 177, 9, 1, 221, 79, 218, 220, 218, 79, 221]","[0, 0, 0, 0, 221, 79, 218, 220, 218, 79, 221, 1, 176, 7, 177, 9]","[[0, 0, 0, 0, 176, 7, 177, 9, 1, 221, 79, 218, 220, 218, 79, 221], [0, 0, 0, 0, 9, 176, 7, 177, 1, 221, 79, 218, 220, 218, 79, 221], [0, 0, 0, 0, 177, 9, 176, 7, 1, 221, 79, 218, 220, 218, 79, 221], [0, 0, 0, 0, 7, 177, 9, 176, 1, 221, 79, 218, 220, 218, 79, 221]]","[[0, 0, 0, 0, 221, 79, 218, 220, 218, 79, 221, 1, 176, 7, 177, 9], [0, 0, 0, 0, 221, 79, 218, 220, 218, 79, 221, 1, 9, 176, 7, 177], [0, 0, 0, 0, 221, 79, 218, 220, 218, 79, 221, 1, 177, 9, 176, 7], [0, 0, 0, 0, 221, 79, 218, 220, 218, 79, 221, 1, 7, 177, 9, 176]]",-5.23,-3.45,-5.48,-3.83,1.0,CF,16.0,DIO,0.3,100.0,-1.0,MoOx,ZnO,0.00133,0.00087,10.07,10.07,0.81,18.63,66.7,CCCCCCc1ccc(C2(c3ccc(CCCCCC)cc3)c3cc4c(cc3-c3sc5cc(/C=C6\C(=O)c7ccccc7C6=C(C#N)C#N)sc5c32)C(c2ccc(CCCCCC)cc2)(c2ccc(CCCCCC)cc2)c2c-4sc3cc(/C=C4\C(=O)c5ccccc5C4=C(C#N)C#N)sc23)cc1,{[][<]CCCCCCCCC(CCCCCC)Cc1ccc(-c2c3ccsc3c(-c3ccc(CCCCCCCCC(C)CCCCCC)[se]3)c3cc(C)sc23)[se]1[>][<]}{[>][<]c1ccsc1[>][<]}{[>][<]CCCCCCn1nc2cc(F)c(F)cc2n1Cc1cccs1[>][]}
PBDTS-Se-TAZ,CCCCCCCCC(CCCCCC)CSc1ccc(-c2c3cc(-c4ccc(-c5c(F)c(F)c(-c6ccc(C)s6)c6nn(CCCCCCCC)nc56)s4)sc3c(-c3ccc(SCC(CCCCCC)CCCCCCCC)[se]3)c3cc(C)sc23)[se]1,ITIC,CCCCCCc1ccc(C2(c3ccc(CCCCCC)cc3)c3cc4c(cc3-c3sc5cc(/C=C6\C(=O)c7ccccc7C6=C(C#N)C#N)sc5c32)C(c2ccc(CCCCCC)cc2)(c2ccc(CCCCCC)cc2)c2c-4sc3cc(/C=C4\C(=O)c5ccccc5C4=C(C#N)C#N)sc23)cc1,"[0, 0, 0, 0, 178, 7, 17, 9, 1, 221, 79, 218, 220, 218, 79, 221]","[0, 0, 0, 0, 221, 79, 218, 220, 218, 79, 221, 1, 178, 7, 17, 9]","[[0, 0, 0, 0, 178, 7, 17, 9, 1, 221, 79, 218, 220, 218, 79, 221], [0, 0, 0, 0, 9, 178, 7, 17, 1, 221, 79, 218, 220, 218, 79, 221], [0, 0, 0, 0, 17, 9, 178, 7, 1, 221, 79, 218, 220, 218, 79, 221], [0, 0, 0, 0, 7, 17, 9, 178, 1, 221, 79, 218, 220, 218, 79, 221]]","[[0, 0, 0, 0, 221, 79, 218, 220, 218, 79, 221, 1, 178, 7, 17, 9], [0, 0, 0, 0, 221, 79, 218, 220, 218, 79, 221, 1, 9, 178, 7, 17], [0, 0, 0, 0, 221, 79, 218, 220, 218, 79, 221, 1, 17, 9, 178, 7], [0, 0, 0, 0, 221, 79, 218, 220, 218, 79, 221, 1, 7, 17, 9, 178]]",-5.29,-3.49,-5.48,-3.83,1.0,CF,16.0,DIO,0.3,100.0,-1.0,MoOx,ZnO,0.00247,0.00203,12.31,12.31,0.84,19.51,75.1,CCCCCCc1ccc(C2(c3ccc(CCCCCC)cc3)c3cc4c(cc3-c3sc5cc(/C=C6\C(=O)c7ccccc7C6=C(C#N)C#N)sc5c32)C(c2ccc(CCCCCC)cc2)(c2ccc(CCCCCC)cc2)c2c-4sc3cc(/C=C4\C(=O)c5ccccc5C4=C(C#N)C#N)sc23)cc1,{[][<]CCCCCCCCC(CCCCCC)CSc1ccc(-c2c3cc(C)sc3c(-c3ccc(SCC(CCCCCC)CCCCCCCC)[se]3)c3ccsc23)[se]1[>][<]}{[>][<]c1ccsc1[>][<]}{[>][<]CCCCCCCCn1nc2cc(F)c(F)cc2n1Cc1cccs1[>][]}
PBDB-TF,CCCCC(CC)Cc1sc(-c2c3cc(-c4ccc(-c5sc(-c6ccc(C)s6)c6c5C(=O)c5c(CC(CC)CCCC)sc(CC(CC)CCCC)c5C6=O)s4)sc3c(-c3cc(F)c(CC(CC)CCCC)s3)c3cc(C)sc23)cc1F,IT-M,CCCCCCc1ccc(C2(c3ccc(CCCCCC)cc3)c3cc4c(cc3-c3sc5cc(/C=C6\C(=O)c7ccc(C)cc7C6=C(C#N)C#N)sc5c32)C(c2ccc(CCCCCC)cc2)(c2ccc(CCCCCC)cc2)c2c-4sc3cc(/C=C4\C(=O)c5ccc(C)cc5C4=C(C#N)C#N)sc23)cc1,"[0, 0, 0, 0, 99, 7, 100, 9, 1, 229, 79, 218, 220, 218, 79, 229]","[0, 0, 0, 0, 229, 79, 218, 220, 218, 79, 229, 1, 99, 7, 100, 9]","[[0, 0, 0, 0, 99, 7, 100, 9, 1, 229, 79, 218, 220, 218, 79, 229], [0, 0, 0, 0, 9, 99, 7, 100, 1, 229, 79, 218, 220, 218, 79, 229], [0, 0, 0, 0, 100, 9, 99, 7, 1, 229, 79, 218, 220, 218, 79, 229], [0, 0, 0, 0, 7, 100, 9, 99, 1, 229, 79, 218, 220, 218, 79, 229]]","[[0, 0, 0, 0, 229, 79, 218, 220, 218, 79, 229, 1, 99, 7, 100, 9], [0, 0, 0, 0, 229, 79, 218, 220, 218, 79, 229, 1, 9, 99, 7, 100], [0, 0, 0, 0, 229, 79, 218, 220, 218, 79, 229, 1, 100, 9, 99, 7], [0, 0, 0, 0, 229, 79, 218, 220, 218, 79, 229, 1, 7, 100, 9, 99]]",-5.54,-3.65,-5.58,-3.93,1.0,CB,20.0,DIO,1.0,90.0,100.0,PEDOT:PSS,PFN-Br,,,10.5,10.47,1.02,15.79,65.0,CCCCCCc1ccc(C2(c3ccc(CCCCCC)cc3)c3cc4c(cc3-c3sc5cc(/C=C6\C(=O)c7ccc(C)cc7C6=C(C#N)C#N)sc5c32)C(c2ccc(CCCCCC)cc2)(c2ccc(CCCCCC)cc2)c2c-4sc3cc(/C=C4\C(=O)c5ccc(C)cc5C4=C(C#N)C#N)sc23)cc1,{[][<]CCCCC(CC)Cc1sc(-c2c3cc(C)sc3c(-c3cc(F)c(CC(CC)CCCC)s3)c3ccsc23)cc1F[>][<]}{[>][<]c1ccsc1[>][<]}{[>][<]CCCCC(CC)Cc1sc(CC(CC)CCCC)c2c1C(=O)c1cscc1C2=OCc1cccs1[>][]}
PBDB-TF,CCCCC(CC)Cc1sc(-c2c3cc(-c4ccc(-c5sc(-c6ccc(C)s6)c6c5C(=O)c5c(CC(CC)CCCC)sc(CC(CC)CCCC)c5C6=O)s4)sc3c(-c3cc(F)c(CC(CC)CCCC)s3)c3cc(C)sc23)cc1F,IT-4F,CCCCCCc1ccc(C2(c3ccc(CCCCCC)cc3)c3cc4c(cc3-c3sc5cc(/C=C6\C(=O)c7cc(F)c(F)cc7C6=C(C#N)C#N)sc5c32)C(c2ccc(CCCCCC)cc2)(c2ccc(CCCCCC)cc2)c2c-4sc3cc(/C=C4\C(=O)c5cc(F)c(F)cc5C4=C(C#N)C#N)sc23)cc1,"[0, 0, 0, 0, 99, 7, 100, 9, 1, 216, 79, 218, 220, 218, 79, 216]","[0, 0, 0, 0, 216, 79, 218, 220, 218, 79, 216, 1, 99, 7, 100, 9]","[[0, 0, 0, 0, 99, 7, 100, 9, 1, 216, 79, 218, 220, 218, 79, 216], [0, 0, 0, 0, 9, 99, 7, 100, 1, 216, 79, 218, 220, 218, 79, 216], [0, 0, 0, 0, 100, 9, 99, 7, 1, 216, 79, 218, 220, 218, 79, 216], [0, 0, 0, 0, 7, 100, 9, 99, 1, 216, 79, 218, 220, 218, 79, 216]]","[[0, 0, 0, 0, 216, 79, 218, 220, 218, 79, 216, 1, 99, 7, 100, 9], [0, 0, 0, 0, 216, 79, 218, 220, 218, 79, 216, 1, 9, 99, 7, 100], [0, 0, 0, 0, 216, 79, 218, 220, 218, 79, 216, 1, 100, 9, 99, 7], [0, 0, 0, 0, 216, 79, 218, 220, 218, 79, 216, 1, 7, 100, 9, 99]]",-5.54,-3.65,-5.67,-4.15,1.0,CB,20.0,DIO,1.0,90.0,100.0,PEDOT:PSS,PFN-Br,,,13.7,13.65,0.87,20.38,77.0,CCCCCCc1ccc(C2(c3ccc(CCCCCC)cc3)c3cc4c(cc3-c3sc5cc(/C=C6\C(=O)c7cc(F)c(F)cc7C6=C(C#N)C#N)sc5c32)C(c2ccc(CCCCCC)cc2)(c2ccc(CCCCCC)cc2)c2c-4sc3cc(/C=C4\C(=O)c5cc(F)c(F)cc5C4=C(C#N)C#N)sc23)cc1,{[][<]CCCCC(CC)Cc1sc(-c2c3cc(C)sc3c(-c3cc(F)c(CC(CC)CCCC)s3)c3ccsc23)cc1F[>][<]}{[>][<]c1ccsc1[>][<]}{[>][<]CCCCC(CC)Cc1sc(CC(CC)CCCC)c2c1C(=O)c1cscc1C2=OCc1cccs1[>][]}
PBZ1,CCCCCCCCC(CCCCCC)Cn1nc2c(-c3ccc(C)s3)c(F)c(F)c(-c3ccc(-c4cc5c(-c6ccc(OCC(CC)CCCC)cc6)c6sc(C)cc6c(-c6ccc(OCC(CC)CCCC)cc6)c5s4)s3)c2n1,ITIC,CCCCCCc1ccc(C2(c3ccc(CCCCCC)cc3)c3cc4c(cc3-c3sc5cc(/C=C6\C(=O)c7ccccc7C6=C(C#N)C#N)sc5c32)C(c2ccc(CCCCCC)cc2)(c2ccc(CCCCCC)cc2)c2c-4sc3cc(/C=C4\C(=O)c5ccccc5C4=C(C#N)C#N)sc23)cc1,"[0, 0, 0, 0, 179, 7, 8, 9, 1, 221, 79, 218, 220, 218, 79, 221]","[0, 0, 0, 0, 221, 79, 218, 220, 218, 79, 221, 1, 179, 7, 8, 9]","[[0, 0, 0, 0, 179, 7, 8, 9, 1, 221, 79, 218, 220, 218, 79, 221], [0, 0, 0, 0, 9, 179, 7, 8, 1, 221, 79, 218, 220, 218, 79, 221], [0, 0, 0, 0, 8, 9, 179, 7, 1, 221, 79, 218, 220, 218, 79, 221], [0, 0, 0, 0, 7, 8, 9, 179, 1, 221, 79, 218, 220, 218, 79, 221]]","[[0, 0, 0, 0, 221, 79, 218, 220, 218, 79, 221, 1, 179, 7, 8, 9], [0, 0, 0, 0, 221, 79, 218, 220, 218, 79, 221, 1, 9, 179, 7, 8], [0, 0, 0, 0, 221, 79, 218, 220, 218, 79, 221, 1, 8, 9, 179, 7], [0, 0, 0, 0, 221, 79, 218, 220, 218, 79, 221, 1, 7, 8, 9, 179]]",-5.27,-3.06,-5.6,-3.85,1.0,Toluene,,,-1.0,,160.0,MoOx,ZnO,0.000436,0.000298,5.8,5.79,0.74,15.7,49.8,CCCCCCc1ccc(C2(c3ccc(CCCCCC)cc3)c3cc4c(cc3-c3sc5cc(/C=C6\C(=O)c7ccccc7C6=C(C#N)C#N)sc5c32)C(c2ccc(CCCCCC)cc2)(c2ccc(CCCCCC)cc2)c2c-4sc3cc(/C=C4\C(=O)c5ccccc5C4=C(C#N)C#N)sc23)cc1,{[][<]CCCCC(CC)COc1ccc(-c2c3cc(C)sc3c(-c3ccc(OCC(CC)CCCC)cc3)c3ccsc23)cc1[>][<]}{[>][<]c1ccsc1[>][<]}{[>][<]CCCCCCCCC(CCCCCC)Cn1nc2cc(F)c(F)cc2n1Cc1cccs1[>][]}
PBZ-m-CF3,CCCCCCCCC(CCCCCC)Cn1nc2c(-c3ccc(C)s3)c(F)c(F)c(-c3ccc(-c4cc5c(-c6ccc(OCC(CC)CCCC)c(C(F)(F)F)c6)c6sc(C)cc6c(-c6ccc(OCC(CC)CCCC)c(C(F)(F)F)c6)c5s4)s3)c2n1,ITIC,CCCCCCc1ccc(C2(c3ccc(CCCCCC)cc3)c3cc4c(cc3-c3sc5cc(/C=C6\C(=O)c7ccccc7C6=C(C#N)C#N)sc5c32)C(c2ccc(CCCCCC)cc2)(c2ccc(CCCCCC)cc2)c2c-4sc3cc(/C=C4\C(=O)c5ccccc5C4=C(C#N)C#N)sc23)cc1,"[0, 0, 0, 0, 180, 7, 8, 9, 1, 221, 79, 218, 220, 218, 79, 221]","[0, 0, 0, 0, 221, 79, 218, 220, 218, 79, 221, 1, 180, 7, 8, 9]","[[0, 0, 0, 0, 180, 7, 8, 9, 1, 221, 79, 218, 220, 218, 79, 221], [0, 0, 0, 0, 9, 180, 7, 8, 1, 221, 79, 218, 220, 218, 79, 221], [0, 0, 0, 0, 8, 9, 180, 7, 1, 221, 79, 218, 220, 218, 79, 221], [0, 0, 0, 0, 7, 8, 9, 180, 1, 221, 79, 218, 220, 218, 79, 221]]","[[0, 0, 0, 0, 221, 79, 218, 220, 218, 79, 221, 1, 180, 7, 8, 9], [0, 0, 0, 0, 221, 79, 218, 220, 218, 79, 221, 1, 9, 180, 7, 8], [0, 0, 0, 0, 221, 79, 218, 220, 218, 79, 221, 1, 8, 9, 180, 7], [0, 0, 0, 0, 221, 79, 218, 220, 218, 79, 221, 1, 7, 8, 9, 180]]",-5.49,-3.22,-5.6,-3.85,1.0,Toluene,,,-1.0,,160.0,MoOx,ZnO,0.000508,0.000396,10.4,10.41,0.94,18.4,60.2,CCCCCCc1ccc(C2(c3ccc(CCCCCC)cc3)c3cc4c(cc3-c3sc5cc(/C=C6\C(=O)c7ccccc7C6=C(C#N)C#N)sc5c32)C(c2ccc(CCCCCC)cc2)(c2ccc(CCCCCC)cc2)c2c-4sc3cc(/C=C4\C(=O)c5ccccc5C4=C(C#N)C#N)sc23)cc1,{[][<]CCCCC(CC)COc1ccc(-c2c3cc(C)sc3c(-c3ccc(OCC(CC)CCCC)c(C(F)(F)F)c3)c3ccsc23)cc1C(F)(F)F[>][<]}{[>][<]c1ccsc1[>][<]}{[>][<]CCCCCCCCC(CCCCCC)Cn1nc2cc(F)c(F)cc2n1Cc1cccs1[>][]}
PBDB-TF,CCCCC(CC)Cc1sc(-c2c3cc(-c4ccc(-c5sc(-c6ccc(C)s6)c6c5C(=O)c5c(CC(CC)CCCC)sc(CC(CC)CCCC)c5C6=O)s4)sc3c(-c3cc(F)c(CC(CC)CCCC)s3)c3cc(C)sc23)cc1F,HF-PCIC,CCCCC(CC)CC1(CCCCC(C)CC)c2cc(/C=C3\C(=O)c4cc(F)c(F)cc4C3=C(C#N)C#N)sc2-c2sc(-c3cc(F)c(-c4cc5c(s4)-c4sc(/C=C6\C(=O)c7cc(F)c(F)cc7C6=C(C#N)C#N)cc4C5(CC(CC)CCCC)CC(CC)CCCC)cc3F)cc21,"[0, 0, 99, 7, 100, 9, 1, 216, 7, 257, 7, 258, 7, 259, 7, 216]","[0, 0, 216, 7, 257, 7, 258, 7, 259, 7, 216, 1, 99, 7, 100, 9]","[[0, 0, 99, 7, 100, 9, 1, 216, 7, 257, 7, 258, 7, 259, 7, 216], [0, 0, 9, 99, 7, 100, 1, 216, 7, 257, 7, 258, 7, 259, 7, 216], [0, 0, 100, 9, 99, 7, 1, 216, 7, 257, 7, 258, 7, 259, 7, 216], [0, 0, 7, 100, 9, 99, 1, 216, 7, 257, 7, 258, 7, 259, 7, 216]]","[[0, 0, 216, 7, 257, 7, 258, 7, 259, 7, 216, 1, 99, 7, 100, 9], [0, 0, 216, 7, 257, 7, 258, 7, 259, 7, 216, 1, 9, 99, 7, 100], [0, 0, 216, 7, 257, 7, 258, 7, 259, 7, 216, 1, 100, 9, 99, 7], [0, 0, 216, 7, 257, 7, 258, 7, 259, 7, 216, 1, 7, 100, 9, 99]]",-5.48,-3.64,-5.53,-3.83,0.833,CB,20.0,CN,1.0,100.0,110.0,MoOx,ZnO,0.000168,0.000135,10.97,10.67,0.92,16.01,72.42,CCCCC(CC)CC1(CCCCC(C)CC)c2cc(/C=C3\C(=O)c4cc(F)c(F)cc4C3=C(C#N)C#N)sc2-c2sc(-c3cc(F)c(-c4cc5c(s4)-c4sc(/C=C6\C(=O)c7cc(F)c(F)cc7C6=C(C#N)C#N)cc4C5(CC(CC)CCCC)CC(CC)CCCC)cc3F)cc21,{[][<]CCCCC(CC)Cc1sc(-c2c3cc(C)sc3c(-c3cc(F)c(CC(CC)CCCC)s3)c3ccsc23)cc1F[>][<]}{[>][<]c1ccsc1[>][<]}{[>][<]CCCCC(CC)Cc1sc(CC(CC)CCCC)c2c1C(=O)c1cscc1C2=OCc1cccs1[>][]}
PBDB-TF,CCCCC(CC)Cc1sc(-c2c3cc(-c4ccc(-c5sc(-c6ccc(C)s6)c6c5C(=O)c5c(CC(CC)CCCC)sc(CC(CC)CCCC)c5C6=O)s4)sc3c(-c3cc(F)c(CC(CC)CCCC)s3)c3cc(C)sc23)cc1F,HFO-PCIC,CCCCC(CC)CC1(CCCCC(C)CC)c2cc(/C=C3\C(=O)c4cc(F)c(F)cc4C3=C(C#N)C#N)sc2-c2sc(-c3c(F)c(OC)c(-c4cc5c(s4)-c4sc(/C=C6\C(=O)c7cc(F)c(F)cc7C6=C(C#N)C#N)cc4C5(CC(CC)CCCC)CC(CC)CCCC)c(F)c3OC)cc21,"[0, 0, 99, 7, 100, 9, 1, 216, 7, 257, 7, 260, 7, 259, 7, 216]","[0, 0, 216, 7, 257, 7, 260, 7, 259, 7, 216, 1, 99, 7, 100, 9]","[[0, 0, 99, 7, 100, 9, 1, 216, 7, 257, 7, 260, 7, 259, 7, 216], [0, 0, 9, 99, 7, 100, 1, 216, 7, 257, 7, 260, 7, 259, 7, 216], [0, 0, 100, 9, 99, 7, 1, 216, 7, 257, 7, 260, 7, 259, 7, 216], [0, 0, 7, 100, 9, 99, 1, 216, 7, 257, 7, 260, 7, 259, 7, 216]]","[[0, 0, 216, 7, 257, 7, 260, 7, 259, 7, 216, 1, 99, 7, 100, 9], [0, 0, 216, 7, 257, 7, 260, 7, 259, 7, 216, 1, 9, 99, 7, 100], [0, 0, 216, 7, 257, 7, 260, 7, 259, 7, 216, 1, 100, 9, 99, 7], [0, 0, 216, 7, 257, 7, 260, 7, 259, 7, 216, 1, 7, 100, 9, 99]]",-5.48,-3.64,-5.5,-3.81,0.833,CB,20.0,CN,1.0,100.0,110.0,MoOx,ZnO,8.6e-05,2.5e-05,8.36,8.33,0.93,12.62,70.99,CCCCC(CC)CC1(CCCCC(C)CC)c2cc(/C=C3\C(=O)c4cc(F)c(F)cc4C3=C(C#N)C#N)sc2-c2sc(-c3c(F)c(OC)c(-c4cc5c(s4)-c4sc(/C=C6\C(=O)c7cc(F)c(F)cc7C6=C(C#N)C#N)cc4C5(CC(CC)CCCC)CC(CC)CCCC)c(F)c3OC)cc21,{[][<]CCCCC(CC)Cc1sc(-c2c3cc(C)sc3c(-c3cc(F)c(CC(CC)CCCC)s3)c3ccsc23)cc1F[>][<]}{[>][<]c1ccsc1[>][<]}{[>][<]CCCCC(CC)Cc1sc(CC(CC)CCCC)c2c1C(=O)c1cscc1C2=OCc1cccs1[>][]}
PBDB-TF,CCCCC(CC)Cc1sc(-c2c3cc(-c4ccc(-c5sc(-c6ccc(C)s6)c6c5C(=O)c5c(CC(CC)CCCC)sc(CC(CC)CCCC)c5C6=O)s4)sc3c(-c3cc(F)c(CC(CC)CCCC)s3)c3cc(C)sc23)cc1F,OF-PCIC,CCCCC(CC)CC1(CCCCC(C)CC)c2cc(/C=C3\C(=O)c4cc(F)c(F)cc4C3=C(C#N)C#N)sc2-c2sc(-c3c(F)c(F)c(-c4cc5c(s4)-c4sc(/C=C6\C(=O)c7cc(F)c(F)cc7C6=C(C#N)C#N)cc4C5(CC(CC)CCCC)CC(CC)CCCC)c(F)c3F)cc21,"[0, 0, 99, 7, 100, 9, 1, 216, 7, 257, 7, 261, 7, 259, 7, 216]","[0, 0, 216, 7, 257, 7, 261, 7, 259, 7, 216, 1, 99, 7, 100, 9]","[[0, 0, 99, 7, 100, 9, 1, 216, 7, 257, 7, 261, 7, 259, 7, 216], [0, 0, 9, 99, 7, 100, 1, 216, 7, 257, 7, 261, 7, 259, 7, 216], [0, 0, 100, 9, 99, 7, 1, 216, 7, 257, 7, 261, 7, 259, 7, 216], [0, 0, 7, 100, 9, 99, 1, 216, 7, 257, 7, 261, 7, 259, 7, 216]]","[[0, 0, 216, 7, 257, 7, 261, 7, 259, 7, 216, 1, 99, 7, 100, 9], [0, 0, 216, 7, 257, 7, 261, 7, 259, 7, 216, 1, 9, 99, 7, 100], [0, 0, 216, 7, 257, 7, 261, 7, 259, 7, 216, 1, 100, 9, 99, 7], [0, 0, 216, 7, 257, 7, 261, 7, 259, 7, 216, 1, 7, 100, 9, 99]]",-5.48,-3.64,-5.66,-3.86,0.833,CB,20.0,CN,1.0,100.0,110.0,MoOx,ZnO,0.000129,3.2e-05,9.09,9.19,0.91,13.76,73.37,CCCCC(CC)CC1(CCCCC(C)CC)c2cc(/C=C3\C(=O)c4cc(F)c(F)cc4C3=C(C#N)C#N)sc2-c2sc(-c3c(F)c(F)c(-c4cc5c(s4)-c4sc(/C=C6\C(=O)c7cc(F)c(F)cc7C6=C(C#N)C#N)cc4C5(CC(CC)CCCC)CC(CC)CCCC)c(F)c3F)cc21,{[][<]CCCCC(CC)Cc1sc(-c2c3cc(C)sc3c(-c3cc(F)c(CC(CC)CCCC)s3)c3ccsc23)cc1F[>][<]}{[>][<]c1ccsc1[>][<]}{[>][<]CCCCC(CC)Cc1sc(CC(CC)CCCC)c2c1C(=O)c1cscc1C2=OCc1cccs1[>][]}
PBDB-TF,CCCCC(CC)Cc1sc(-c2c3cc(-c4ccc(-c5sc(-c6ccc(C)s6)c6c5C(=O)c5c(CC(CC)CCCC)sc(CC(CC)CCCC)c5C6=O)s4)sc3c(-c3cc(F)c(CC(CC)CCCC)s3)c3cc(C)sc23)cc1F,HF-PCIC,CCCCC(CC)CC1(CCCCC(C)CC)c2cc(/C=C3\C(=O)c4cc(F)c(F)cc4C3=C(C#N)C#N)sc2-c2sc(-c3cc(F)c(-c4cc5c(s4)-c4sc(/C=C6\C(=O)c7cc(F)c(F)cc7C6=C(C#N)C#N)cc4C5(CC(CC)CCCC)CC(CC)CCCC)cc3F)cc21,"[0, 0, 99, 7, 100, 9, 1, 216, 7, 257, 7, 258, 7, 259, 7, 216]","[0, 0, 216, 7, 257, 7, 258, 7, 259, 7, 216, 1, 99, 7, 100, 9]","[[0, 0, 99, 7, 100, 9, 1, 216, 7, 257, 7, 258, 7, 259, 7, 216], [0, 0, 9, 99, 7, 100, 1, 216, 7, 257, 7, 258, 7, 259, 7, 216], [0, 0, 100, 9, 99, 7, 1, 216, 7, 257, 7, 258, 7, 259, 7, 216], [0, 0, 7, 100, 9, 99, 1, 216, 7, 257, 7, 258, 7, 259, 7, 216]]","[[0, 0, 216, 7, 257, 7, 258, 7, 259, 7, 216, 1, 99, 7, 100, 9], [0, 0, 216, 7, 257, 7, 258, 7, 259, 7, 216, 1, 9, 99, 7, 100], [0, 0, 216, 7, 257, 7, 258, 7, 259, 7, 216, 1, 100, 9, 99, 7], [0, 0, 216, 7, 257, 7, 258, 7, 259, 7, 216, 1, 7, 100, 9, 99]]",-5.48,-3.64,-5.53,-3.83,,,,,-1.0,,-1.0,MoOx,ZnO,,,10.14,10.26,0.91,15.66,72.0,CCCCC(CC)CC1(CCCCC(C)CC)c2cc(/C=C3\C(=O)c4cc(F)c(F)cc4C3=C(C#N)C#N)sc2-c2sc(-c3cc(F)c(-c4cc5c(s4)-c4sc(/C=C6\C(=O)c7cc(F)c(F)cc7C6=C(C#N)C#N)cc4C5(CC(CC)CCCC)CC(CC)CCCC)cc3F)cc21,{[][<]CCCCC(CC)Cc1sc(-c2c3cc(C)sc3c(-c3cc(F)c(CC(CC)CCCC)s3)c3ccsc23)cc1F[>][<]}{[>][<]c1ccsc1[>][<]}{[>][<]CCCCC(CC)Cc1sc(CC(CC)CCCC)c2c1C(=O)c1cscc1C2=OCc1cccs1[>][]}
PBDB-T,CCCCC(CC)Cc1ccc(-c2c3cc(-c4ccc(-c5sc(-c6ccc(C)s6)c6c5C(=O)c5c(CC(CC)CCCC)sc(CC(CC)CCCC)c5C6=O)s4)sc3c(-c3ccc(CC(CC)CCCC)s3)c3cc(C)sc23)s1,IF-TN,CCCCCCC1(CCCCCC)c2cc(-c3sc(/C=C4\C(=O)c5cc6ccccc6cc5C4=C(C#N)C#N)cc3CC(CC)CCCC)ccc2-c2cc3c(cc21)-c1ccc(-c2sc(/C=C4\C(=O)c5cc6ccccc6cc5C4=C(C#N)C#N)cc2CC(CC)CCCC)cc1C3(CCCCCC)CCCCCC,"[0, 0, 49, 7, 100, 9, 1, 236, 64, 220, 233, 220, 233, 220, 64, 236]","[0, 0, 236, 64, 220, 233, 220, 233, 220, 64, 236, 1, 49, 7, 100, 9]","[[0, 0, 49, 7, 100, 9, 1, 236, 64, 220, 233, 220, 233, 220, 64, 236], [0, 0, 9, 49, 7, 100, 1, 236, 64, 220, 233, 220, 233, 220, 64, 236], [0, 0, 100, 9, 49, 7, 1, 236, 64, 220, 233, 220, 233, 220, 64, 236], [0, 0, 7, 100, 9, 49, 1, 236, 64, 220, 233, 220, 233, 220, 64, 236]]","[[0, 0, 236, 64, 220, 233, 220, 233, 220, 64, 236, 1, 49, 7, 100, 9], [0, 0, 236, 64, 220, 233, 220, 233, 220, 64, 236, 1, 9, 49, 7, 100], [0, 0, 236, 64, 220, 233, 220, 233, 220, 64, 236, 1, 100, 9, 49, 7], [0, 0, 236, 64, 220, 233, 220, 233, 220, 64, 236, 1, 7, 100, 9, 49]]",-5.33,-3.53,-5.8,-3.93,1.0,CB,10.0,CN,2.0,100.0,80.0,PEDOT:PSS,PNDIT-F3N-Br,0.000454,1.02e-05,2.89,2.89,1.006,7.02,40.95,CCCCCCC1(CCCCCC)c2cc(-c3sc(/C=C4\C(=O)c5cc6ccccc6cc5C4=C(C#N)C#N)cc3CC(CC)CCCC)ccc2-c2cc3c(cc21)-c1ccc(-c2sc(/C=C4\C(=O)c5cc6ccccc6cc5C4=C(C#N)C#N)cc2CC(CC)CCCC)cc1C3(CCCCCC)CCCCCC,{[][<]CCCCC(CC)Cc1ccc(-c2c3cc(C)sc3c(-c3ccc(CC(CC)CCCC)s3)c3ccsc23)s1[>][<]}{[>][<]c1ccsc1[>][<]}{[>][<]CCCCC(CC)Cc1sc(CC(CC)CCCC)c2c1C(=O)c1cscc1C2=OCc1cccs1[>][]}
PBDB-T,CCCCC(CC)Cc1ccc(-c2c3cc(-c4ccc(-c5sc(-c6ccc(C)s6)c6c5C(=O)c5c(CC(CC)CCCC)sc(CC(CC)CCCC)c5C6=O)s4)sc3c(-c3ccc(CC(CC)CCCC)s3)c3cc(C)sc23)s1,IDT-TN,CCCCCCC1(CCCCCC)c2cc3c(cc2-c2sc(-c4sc(/C=C5\C(=O)c6cc7ccccc7cc6C5=C(C#N)C#N)cc4CC(CC)CCCC)cc21)C(CCCCCC)(CCCCCC)c1cc(-c2sc(/C=C4\C(=O)c5cc6ccccc6cc5C4=C(C#N)C#N)cc2CC(CC)CCCC)sc1-3,"[0, 0, 49, 7, 100, 9, 1, 236, 64, 7, 233, 220, 233, 7, 64, 236]","[0, 0, 236, 64, 7, 233, 220, 233, 7, 64, 236, 1, 49, 7, 100, 9]","[[0, 0, 49, 7, 100, 9, 1, 236, 64, 7, 233, 220, 233, 7, 64, 236], [0, 0, 9, 49, 7, 100, 1, 236, 64, 7, 233, 220, 233, 7, 64, 236], [0, 0, 100, 9, 49, 7, 1, 236, 64, 7, 233, 220, 233, 7, 64, 236], [0, 0, 7, 100, 9, 49, 1, 236, 64, 7, 233, 220, 233, 7, 64, 236]]","[[0, 0, 236, 64, 7, 233, 220, 233, 7, 64, 236, 1, 49, 7, 100, 9], [0, 0, 236, 64, 7, 233, 220, 233, 7, 64, 236, 1, 9, 49, 7, 100], [0, 0, 236, 64, 7, 233, 220, 233, 7, 64, 236, 1, 100, 9, 49, 7], [0, 0, 236, 64, 7, 233, 220, 233, 7, 64, 236, 1, 7, 100, 9, 49]]",-5.33,-3.53,-5.42,-4.03,1.0,CB,10.0,CN,2.0,100.0,80.0,PEDOT:PSS,PNDIT-F3N-Br,0.000855,6.79e-05,5.77,5.77,0.967,13.22,45.17,CCCCCCC1(CCCCCC)c2cc3c(cc2-c2sc(-c4sc(/C=C5\C(=O)c6cc7ccccc7cc6C5=C(C#N)C#N)cc4CC(CC)CCCC)cc21)C(CCCCCC)(CCCCCC)c1cc(-c2sc(/C=C4\C(=O)c5cc6ccccc6cc5C4=C(C#N)C#N)cc2CC(CC)CCCC)sc1-3,{[][<]CCCCC(CC)Cc1ccc(-c2c3cc(C)sc3c(-c3ccc(CC(CC)CCCC)s3)c3ccsc23)s1[>][<]}{[>][<]c1ccsc1[>][<]}{[>][<]CCCCC(CC)Cc1sc(CC(CC)CCCC)c2c1C(=O)c1cscc1C2=OCc1cccs1[>][]}
PBDB-T,CCCCC(CC)Cc1ccc(-c2c3cc(-c4ccc(-c5sc(-c6ccc(C)s6)c6c5C(=O)c5c(CC(CC)CCCC)sc(CC(CC)CCCC)c5C6=O)s4)sc3c(-c3ccc(CC(CC)CCCC)s3)c3cc(C)sc23)s1,IT-M,CCCCCCc1ccc(C2(c3ccc(CCCCCC)cc3)c3cc4c(cc3-c3sc5cc(/C=C6\C(=O)c7ccc(C)cc7C6=C(C#N)C#N)sc5c32)C(c2ccc(CCCCCC)cc2)(c2ccc(CCCCCC)cc2)c2c-4sc3cc(/C=C4\C(=O)c5ccc(C)cc5C4=C(C#N)C#N)sc23)cc1,"[0, 0, 0, 0, 49, 7, 100, 9, 1, 229, 79, 218, 220, 218, 79, 229]","[0, 0, 0, 0, 229, 79, 218, 220, 218, 79, 229, 1, 49, 7, 100, 9]","[[0, 0, 0, 0, 49, 7, 100, 9, 1, 229, 79, 218, 220, 218, 79, 229], [0, 0, 0, 0, 9, 49, 7, 100, 1, 229, 79, 218, 220, 218, 79, 229], [0, 0, 0, 0, 100, 9, 49, 7, 1, 229, 79, 218, 220, 218, 79, 229], [0, 0, 0, 0, 7, 100, 9, 49, 1, 229, 79, 218, 220, 218, 79, 229]]","[[0, 0, 0, 0, 229, 79, 218, 220, 218, 79, 229, 1, 49, 7, 100, 9], [0, 0, 0, 0, 229, 79, 218, 220, 218, 79, 229, 1, 9, 49, 7, 100], [0, 0, 0, 0, 229, 79, 218, 220, 218, 79, 229, 1, 100, 9, 49, 7], [0, 0, 0, 0, 229, 79, 218, 220, 218, 79, 229, 1, 7, 100, 9, 49]]",-5.21,-3.41,-5.58,-3.98,1.0,CB,20.0,DIO,0.8,,-1.0,PEDOT:PSS,PDINO,,,10.31,10.36,0.93,16.69,66.77,CCCCCCc1ccc(C2(c3ccc(CCCCCC)cc3)c3cc4c(cc3-c3sc5cc(/C=C6\C(=O)c7ccc(C)cc7C6=C(C#N)C#N)sc5c32)C(c2ccc(CCCCCC)cc2)(c2ccc(CCCCCC)cc2)c2c-4sc3cc(/C=C4\C(=O)c5ccc(C)cc5C4=C(C#N)C#N)sc23)cc1,{[][<]CCCCC(CC)Cc1ccc(-c2c3cc(C)sc3c(-c3ccc(CC(CC)CCCC)s3)c3ccsc23)s1[>][<]}{[>][<]c1ccsc1[>][<]}{[>][<]CCCCC(CC)Cc1sc(CC(CC)CCCC)c2c1C(=O)c1cscc1C2=OCc1cccs1[>][]}
PBDB-T,CCCCC(CC)Cc1ccc(-c2c3cc(-c4ccc(-c5sc(-c6ccc(C)s6)c6c5C(=O)c5c(CC(CC)CCCC)sc(CC(CC)CCCC)c5C6=O)s4)sc3c(-c3ccc(CC(CC)CCCC)s3)c3cc(C)sc23)s1,ITIC-Cl4,CCCCCCc1ccc(C2(c3ccc(CCCCCC)cc3)c3cc4c(cc3-c3sc5cc(/C=C6\C(=O)c7cc(Cl)c(Cl)cc7C6=C(C#N)C#N)sc5c32)C(c2ccc(CCCCCC)cc2)(c2ccc(CCCCCC)cc2)c2c-4sc3cc(/C=C4\C(=O)c5cc(Cl)c(Cl)cc5C4=C(C#N)C#N)sc23)cc1,"[0, 0, 0, 0, 49, 7, 100, 9, 1, 230, 79, 218, 220, 218, 79, 230]","[0, 0, 0, 0, 230, 79, 218, 220, 218, 79, 230, 1, 49, 7, 100, 9]","[[0, 0, 0, 0, 49, 7, 100, 9, 1, 230, 79, 218, 220, 218, 79, 230], [0, 0, 0, 0, 9, 49, 7, 100, 1, 230, 79, 218, 220, 218, 79, 230], [0, 0, 0, 0, 100, 9, 49, 7, 1, 230, 79, 218, 220, 218, 79, 230], [0, 0, 0, 0, 7, 100, 9, 49, 1, 230, 79, 218, 220, 218, 79, 230]]","[[0, 0, 0, 0, 230, 79, 218, 220, 218, 79, 230, 1, 49, 7, 100, 9], [0, 0, 0, 0, 230, 79, 218, 220, 218, 79, 230, 1, 9, 49, 7, 100], [0, 0, 0, 0, 230, 79, 218, 220, 218, 79, 230, 1, 100, 9, 49, 7], [0, 0, 0, 0, 230, 79, 218, 220, 218, 79, 230, 1, 7, 100, 9, 49]]",-5.2,-3.0,-5.5,-3.9,1.0,o-DCB,15.0,CN,0.5,,-1.0,MoOx,ZnO,,,9.6,9.55,0.74,21.5,60.0,CCCCCCc1ccc(C2(c3ccc(CCCCCC)cc3)c3cc4c(cc3-c3sc5cc(/C=C6\C(=O)c7cc(Cl)c(Cl)cc7C6=C(C#N)C#N)sc5c32)C(c2ccc(CCCCCC)cc2)(c2ccc(CCCCCC)cc2)c2c-4sc3cc(/C=C4\C(=O)c5cc(Cl)c(Cl)cc5C4=C(C#N)C#N)sc23)cc1,{[][<]CCCCC(CC)Cc1ccc(-c2c3cc(C)sc3c(-c3ccc(CC(CC)CCCC)s3)c3ccsc23)s1[>][<]}{[>][<]c1ccsc1[>][<]}{[>][<]CCCCC(CC)Cc1sc(CC(CC)CCCC)c2c1C(=O)c1cscc1C2=OCc1cccs1[>][]}
PBDTS-TzBI,CCCCCCCCCN1C(=O)c2c(c(-c3ccc(-c4cc5c(-c6ccc(SCC(CC)CCCC)s6)c6sc(C)cc6c(-c6ccc(SCC(CC)CCCC)s6)c5s4)s3)c3nn(CCCCCCCC)nc3c2-c2ccc(C)s2)C1=O,ITIC,CCCCCCc1ccc(C2(c3ccc(CCCCCC)cc3)c3cc4c(cc3-c3sc5cc(/C=C6\C(=O)c7ccccc7C6=C(C#N)C#N)sc5c32)C(c2ccc(CCCCCC)cc2)(c2ccc(CCCCCC)cc2)c2c-4sc3cc(/C=C4\C(=O)c5ccccc5C4=C(C#N)C#N)sc23)cc1,"[0, 0, 0, 0, 14, 7, 212, 9, 1, 221, 79, 218, 220, 218, 79, 221]","[0, 0, 0, 0, 221, 79, 218, 220, 218, 79, 221, 1, 14, 7, 212, 9]","[[0, 0, 0, 0, 14, 7, 212, 9, 1, 221, 79, 218, 220, 218, 79, 221], [0, 0, 0, 0, 9, 14, 7, 212, 1, 221, 79, 218, 220, 218, 79, 221], [0, 0, 0, 0, 212, 9, 14, 7, 1, 221, 79, 218, 220, 218, 79, 221], [0, 0, 0, 0, 7, 212, 9, 14, 1, 221, 79, 218, 220, 218, 79, 221]]","[[0, 0, 0, 0, 221, 79, 218, 220, 218, 79, 221, 1, 14, 7, 212, 9], [0, 0, 0, 0, 221, 79, 218, 220, 218, 79, 221, 1, 9, 14, 7, 212], [0, 0, 0, 0, 221, 79, 218, 220, 218, 79, 221, 1, 212, 9, 14, 7], [0, 0, 0, 0, 221, 79, 218, 220, 218, 79, 221, 1, 7, 212, 9, 14]]",-5.39,-3.52,-5.48,-3.83,1.0,CB,,,-1.0,100.0,130.0,PEDOT:PSS,PFN-Br,6.45e-05,0.000309,9.04,8.88,0.94,16.8,56.2,CCCCCCc1ccc(C2(c3ccc(CCCCCC)cc3)c3cc4c(cc3-c3sc5cc(/C=C6\C(=O)c7ccccc7C6=C(C#N)C#N)sc5c32)C(c2ccc(CCCCCC)cc2)(c2ccc(CCCCCC)cc2)c2c-4sc3cc(/C=C4\C(=O)c5ccccc5C4=C(C#N)C#N)sc23)cc1,{[][<]CCCCC(CC)CSc1ccc(-c2c3cc(C)sc3c(-c3ccc(SCC(CC)CCCC)s3)c3ccsc23)s1[>][<]}{[>][<]c1ccsc1[>][<]}{[>][<]CCCCCCCCCN1C(=O)c2cc3nn(CCCCCCCC)nc3cc2C1=OCc1cccs1[>][]}
PBDTS-TzBI,CCCCCCCCCN1C(=O)c2c(c(-c3ccc(-c4cc5c(-c6ccc(SCC(CC)CCCC)s6)c6sc(C)cc6c(-c6ccc(SCC(CC)CCCC)s6)c5s4)s3)c3nn(CCCCCCCC)nc3c2-c2ccc(C)s2)C1=O,ITIC-Th,CCCCCCc1ccc(C2(c3ccc(CCCCCC)s3)c3cc4c(cc3-c3sc5cc(/C=C6\C(=O)c7ccccc7C6=C(C#N)C#N)sc5c32)C(c2ccc(CCCCCC)s2)(c2ccc(CCCCCC)s2)c2c-4sc3cc(/C=C4\C(=O)c5ccccc5C4=C(C#N)C#N)sc23)s1,"[0, 0, 0, 0, 14, 7, 212, 9, 1, 221, 79, 312, 220, 312, 79, 221]","[0, 0, 0, 0, 221, 79, 312, 220, 312, 79, 221, 1, 14, 7, 212, 9]","[[0, 0, 0, 0, 14, 7, 212, 9, 1, 221, 79, 312, 220, 312, 79, 221], [0, 0, 0, 0, 9, 14, 7, 212, 1, 221, 79, 312, 220, 312, 79, 221], [0, 0, 0, 0, 212, 9, 14, 7, 1, 221, 79, 312, 220, 312, 79, 221], [0, 0, 0, 0, 7, 212, 9, 14, 1, 221, 79, 312, 220, 312, 79, 221]]","[[0, 0, 0, 0, 221, 79, 312, 220, 312, 79, 221, 1, 14, 7, 212, 9], [0, 0, 0, 0, 221, 79, 312, 220, 312, 79, 221, 1, 9, 14, 7, 212], [0, 0, 0, 0, 221, 79, 312, 220, 312, 79, 221, 1, 212, 9, 14, 7], [0, 0, 0, 0, 221, 79, 312, 220, 312, 79, 221, 1, 7, 212, 9, 14]]",-5.39,-3.52,-5.66,-3.93,1.0,CB,,,-1.0,100.0,130.0,PEDOT:PSS,PFN-Br,0.000127,0.000518,9.67,9.54,0.91,17.34,60.44,CCCCCCc1ccc(C2(c3ccc(CCCCCC)s3)c3cc4c(cc3-c3sc5cc(/C=C6\C(=O)c7ccccc7C6=C(C#N)C#N)sc5c32)C(c2ccc(CCCCCC)s2)(c2ccc(CCCCCC)s2)c2c-4sc3cc(/C=C4\C(=O)c5ccccc5C4=C(C#N)C#N)sc23)s1,{[][<]CCCCC(CC)CSc1ccc(-c2c3cc(C)sc3c(-c3ccc(SCC(CC)CCCC)s3)c3ccsc23)s1[>][<]}{[>][<]c1ccsc1[>][<]}{[>][<]CCCCCCCCCN1C(=O)c2cc3nn(CCCCCCCC)nc3cc2C1=OCc1cccs1[>][]}
PBDB-T,CCCCC(CC)Cc1ccc(-c2c3cc(-c4ccc(-c5sc(-c6ccc(C)s6)c6c5C(=O)c5c(CC(CC)CCCC)sc(CC(CC)CCCC)c5C6=O)s4)sc3c(-c3ccc(CC(CC)CCCC)s3)c3cc(C)sc23)s1,NFBDT-Me,CCCCCCc1ccc(C2(c3ccc(CCCCCC)cc3)c3cc(C=C4C(=O)c5cc(C)ccc5C4=C(C#N)C#N)sc3-c3sc4cc5c6c(sc5cc4c32)-c2sc(C=C3C(=O)c4cc(C)ccc4C3=C(C#N)C#N)cc2C6(c2ccc(CCCCCC)cc2)c2ccc(CCCCCC)cc2)cc1,"[0, 0, 0, 0, 49, 7, 100, 9, 1, 262, 7, 218, 373, 218, 7, 262]","[0, 0, 0, 0, 262, 7, 218, 373, 218, 7, 262, 1, 49, 7, 100, 9]","[[0, 0, 0, 0, 49, 7, 100, 9, 1, 262, 7, 218, 373, 218, 7, 262], [0, 0, 0, 0, 9, 49, 7, 100, 1, 262, 7, 218, 373, 218, 7, 262], [0, 0, 0, 0, 100, 9, 49, 7, 1, 262, 7, 218, 373, 218, 7, 262], [0, 0, 0, 0, 7, 100, 9, 49, 1, 262, 7, 218, 373, 218, 7, 262]]","[[0, 0, 0, 0, 262, 7, 218, 373, 218, 7, 262, 1, 49, 7, 100, 9], [0, 0, 0, 0, 262, 7, 218, 373, 218, 7, 262, 1, 9, 49, 7, 100], [0, 0, 0, 0, 262, 7, 218, 373, 218, 7, 262, 1, 100, 9, 49, 7], [0, 0, 0, 0, 262, 7, 218, 373, 218, 7, 262, 1, 7, 100, 9, 49]]",-5.33,-2.92,-5.4,-3.78,1.667,CF,,,-1.0,,-1.0,PEDOT:PSS,PDIN,0.000207,0.000168,11.0,11.01,0.909,17.3,70.0,CCCCCCc1ccc(C2(c3ccc(CCCCCC)cc3)c3cc(C=C4C(=O)c5cc(C)ccc5C4=C(C#N)C#N)sc3-c3sc4cc5c6c(sc5cc4c32)-c2sc(C=C3C(=O)c4cc(C)ccc4C3=C(C#N)C#N)cc2C6(c2ccc(CCCCCC)cc2)c2ccc(CCCCCC)cc2)cc1,{[][<]CCCCC(CC)Cc1ccc(-c2c3cc(C)sc3c(-c3ccc(CC(CC)CCCC)s3)c3ccsc23)s1[>][<]}{[>][<]c1ccsc1[>][<]}{[>][<]CCCCC(CC)Cc1sc(CC(CC)CCCC)c2c1C(=O)c1cscc1C2=OCc1cccs1[>][]}
PBDB-T,CCCCC(CC)Cc1ccc(-c2c3cc(-c4ccc(-c5sc(-c6ccc(C)s6)c6c5C(=O)c5c(CC(CC)CCCC)sc(CC(CC)CCCC)c5C6=O)s4)sc3c(-c3ccc(CC(CC)CCCC)s3)c3cc(C)sc23)s1,NFBDT-F,CCCCCCc1ccc(C2(c3ccc(CCCCCC)cc3)c3cc(C=C4C(=O)c5cc(F)ccc5C4=C(C#N)C#N)sc3-c3sc4cc5c6c(sc5cc4c32)-c2sc(C=C3C(=O)c4cc(F)ccc4C3=C(C#N)C#N)cc2C6(c2ccc(CCCCCC)cc2)c2ccc(CCCCCC)cc2)cc1,"[0, 0, 49, 7, 100, 9, 1, 263, 7, 218, 217, 220, 217, 218, 7, 263]","[0, 0, 263, 7, 218, 217, 220, 217, 218, 7, 263, 1, 49, 7, 100, 9]","[[0, 0, 49, 7, 100, 9, 1, 263, 7, 218, 217, 220, 217, 218, 7, 263], [0, 0, 9, 49, 7, 100, 1, 263, 7, 218, 217, 220, 217, 218, 7, 263], [0, 0, 100, 9, 49, 7, 1, 263, 7, 218, 217, 220, 217, 218, 7, 263], [0, 0, 7, 100, 9, 49, 1, 263, 7, 218, 217, 220, 217, 218, 7, 263]]","[[0, 0, 263, 7, 218, 217, 220, 217, 218, 7, 263, 1, 49, 7, 100, 9], [0, 0, 263, 7, 218, 217, 220, 217, 218, 7, 263, 1, 9, 49, 7, 100], [0, 0, 263, 7, 218, 217, 220, 217, 218, 7, 263, 1, 100, 9, 49, 7], [0, 0, 263, 7, 218, 217, 220, 217, 218, 7, 263, 1, 7, 100, 9, 49]]",-5.33,-2.92,-5.43,-3.88,1.0,CF,,,-1.0,,-1.0,PEDOT:PSS,PDIN,0.000249,0.000133,10.62,10.63,0.793,19.28,69.5,CCCCCCc1ccc(C2(c3ccc(CCCCCC)cc3)c3cc(C=C4C(=O)c5cc(F)ccc5C4=C(C#N)C#N)sc3-c3sc4cc5c6c(sc5cc4c32)-c2sc(C=C3C(=O)c4cc(F)ccc4C3=C(C#N)C#N)cc2C6(c2ccc(CCCCCC)cc2)c2ccc(CCCCCC)cc2)cc1,{[][<]CCCCC(CC)Cc1ccc(-c2c3cc(C)sc3c(-c3ccc(CC(CC)CCCC)s3)c3ccsc23)s1[>][<]}{[>][<]c1ccsc1[>][<]}{[>][<]CCCCC(CC)Cc1sc(CC(CC)CCCC)c2c1C(=O)c1cscc1C2=OCc1cccs1[>][]}
PBDB-T,CCCCC(CC)Cc1ccc(-c2c3cc(-c4ccc(-c5sc(-c6ccc(C)s6)c6c5C(=O)c5c(CC(CC)CCCC)sc(CC(CC)CCCC)c5C6=O)s4)sc3c(-c3ccc(CC(CC)CCCC)s3)c3cc(C)sc23)s1,NFBDT,CCCCCCc1ccc(C2(c3ccc(CCCCCC)cc3)c3cc(/C=C4\C(=O)c5ccccc5C4=C(C#N)C#N)sc3-c3sc4cc5c6c(sc5cc4c32)-c2sc(/C=C3\C(=O)c4ccccc4C3=C(C#N)C#N)cc2C6(c2ccc(CCCCCC)cc2)c2ccc(CCCCCC)cc2)cc1,"[0, 0, 49, 7, 100, 9, 1, 221, 7, 218, 217, 220, 217, 218, 7, 221]","[0, 0, 221, 7, 218, 217, 220, 217, 218, 7, 221, 1, 49, 7, 100, 9]","[[0, 0, 49, 7, 100, 9, 1, 221, 7, 218, 217, 220, 217, 218, 7, 221], [0, 0, 9, 49, 7, 100, 1, 221, 7, 218, 217, 220, 217, 218, 7, 221], [0, 0, 100, 9, 49, 7, 1, 221, 7, 218, 217, 220, 217, 218, 7, 221], [0, 0, 7, 100, 9, 49, 1, 221, 7, 218, 217, 220, 217, 218, 7, 221]]","[[0, 0, 221, 7, 218, 217, 220, 217, 218, 7, 221, 1, 49, 7, 100, 9], [0, 0, 221, 7, 218, 217, 220, 217, 218, 7, 221, 1, 9, 49, 7, 100], [0, 0, 221, 7, 218, 217, 220, 217, 218, 7, 221, 1, 100, 9, 49, 7], [0, 0, 221, 7, 218, 217, 220, 217, 218, 7, 221, 1, 7, 100, 9, 49]]",-5.33,-2.92,-5.4,-3.83,,CF,,,-1.0,,-1.0,PEDOT:PSS,PDIN,,,10.42,10.46,0.872,17.85,67.2,CCCCCCc1ccc(C2(c3ccc(CCCCCC)cc3)c3cc(/C=C4\C(=O)c5ccccc5C4=C(C#N)C#N)sc3-c3sc4cc5c6c(sc5cc4c32)-c2sc(/C=C3\C(=O)c4ccccc4C3=C(C#N)C#N)cc2C6(c2ccc(CCCCCC)cc2)c2ccc(CCCCCC)cc2)cc1,{[][<]CCCCC(CC)Cc1ccc(-c2c3cc(C)sc3c(-c3ccc(CC(CC)CCCC)s3)c3ccsc23)s1[>][<]}{[>][<]c1ccsc1[>][<]}{[>][<]CCCCC(CC)Cc1sc(CC(CC)CCCC)c2c1C(=O)c1cscc1C2=OCc1cccs1[>][]}
PBDB-T,CCCCC(CC)Cc1ccc(-c2c3cc(-c4ccc(-c5sc(-c6ccc(C)s6)c6c5C(=O)c5c(CC(CC)CCCC)sc(CC(CC)CCCC)c5C6=O)s4)sc3c(-c3ccc(CC(CC)CCCC)s3)c3cc(C)sc23)s1,IT-DM,CCCCCCc1ccc(C2(c3ccc(CCCCCC)cc3)c3cc4c(cc3-c3sc5cc(/C=C6\C(=O)c7cc(C)c(C)cc7C6=C(C#N)C#N)sc5c32)C(c2ccc(CCCCCC)cc2)(c2ccc(CCCCCC)cc2)c2c-4sc3cc(/C=C4\C(=O)c5cc(C)c(C)cc5C4=C(C#N)C#N)sc23)cc1,"[0, 0, 0, 0, 49, 7, 100, 9, 1, 339, 79, 218, 220, 218, 79, 339]","[0, 0, 0, 0, 339, 79, 218, 220, 218, 79, 339, 1, 49, 7, 100, 9]","[[0, 0, 0, 0, 49, 7, 100, 9, 1, 339, 79, 218, 220, 218, 79, 339], [0, 0, 0, 0, 9, 49, 7, 100, 1, 339, 79, 218, 220, 218, 79, 339], [0, 0, 0, 0, 100, 9, 49, 7, 1, 339, 79, 218, 220, 218, 79, 339], [0, 0, 0, 0, 7, 100, 9, 49, 1, 339, 79, 218, 220, 218, 79, 339]]","[[0, 0, 0, 0, 339, 79, 218, 220, 218, 79, 339, 1, 49, 7, 100, 9], [0, 0, 0, 0, 339, 79, 218, 220, 218, 79, 339, 1, 9, 49, 7, 100], [0, 0, 0, 0, 339, 79, 218, 220, 218, 79, 339, 1, 100, 9, 49, 7], [0, 0, 0, 0, 339, 79, 218, 220, 218, 79, 339, 1, 7, 100, 9, 49]]",-5.33,-3.53,-5.47,-3.78,0.75,CB,20.0,,-1.0,100.0,160.0,PEDOT:PSS,PFN-Br,0.000231,4.01e-05,10.41,10.41,0.95,15.95,68.7,CCCCCCc1ccc(C2(c3ccc(CCCCCC)cc3)c3cc4c(cc3-c3sc5cc(/C=C6\C(=O)c7cc(C)c(C)cc7C6=C(C#N)C#N)sc5c32)C(c2ccc(CCCCCC)cc2)(c2ccc(CCCCCC)cc2)c2c-4sc3cc(/C=C4\C(=O)c5cc(C)c(C)cc5C4=C(C#N)C#N)sc23)cc1,{[][<]CCCCC(CC)Cc1ccc(-c2c3cc(C)sc3c(-c3ccc(CC(CC)CCCC)s3)c3ccsc23)s1[>][<]}{[>][<]c1ccsc1[>][<]}{[>][<]CCCCC(CC)Cc1sc(CC(CC)CCCC)c2c1C(=O)c1cscc1C2=OCc1cccs1[>][]}
PBDB-T,CCCCC(CC)Cc1ccc(-c2c3cc(-c4ccc(-c5sc(-c6ccc(C)s6)c6c5C(=O)c5c(CC(CC)CCCC)sc(CC(CC)CCCC)c5C6=O)s4)sc3c(-c3ccc(CC(CC)CCCC)s3)c3cc(C)sc23)s1,SN6IC,CCCCCCC(CCCCCC)n1c2cc(/C=C3\C(=O)c4ccccc4C3=C(C#N)C#N)sc2c2sc3c(sc4c5sc(/C=C6\C(=O)c7ccccc7C6=C(C#N)C#N)cc5n(C(CCCCCC)CCCCCC)c43)c21,"[0, 0, 0, 0, 49, 7, 100, 9, 1, 221, 7, 264, 79, 264, 7, 221]","[0, 0, 0, 0, 221, 7, 264, 79, 264, 7, 221, 1, 49, 7, 100, 9]","[[0, 0, 0, 0, 49, 7, 100, 9, 1, 221, 7, 264, 79, 264, 7, 221], [0, 0, 0, 0, 9, 49, 7, 100, 1, 221, 7, 264, 79, 264, 7, 221], [0, 0, 0, 0, 100, 9, 49, 7, 1, 221, 7, 264, 79, 264, 7, 221], [0, 0, 0, 0, 7, 100, 9, 49, 1, 221, 7, 264, 79, 264, 7, 221]]","[[0, 0, 0, 0, 221, 7, 264, 79, 264, 7, 221, 1, 49, 7, 100, 9], [0, 0, 0, 0, 221, 7, 264, 79, 264, 7, 221, 1, 9, 49, 7, 100], [0, 0, 0, 0, 221, 7, 264, 79, 264, 7, 221, 1, 100, 9, 49, 7], [0, 0, 0, 0, 221, 7, 264, 79, 264, 7, 221, 1, 7, 100, 9, 49]]",-5.33,-3.53,-5.38,-3.93,1.0,CB,20.0,DIO,0.3,100.0,-1.0,PEDOT:PSS,C60-bissalt,,0.000295,9.6,9.58,0.88,16.5,66.0,CCCCCCC(CCCCCC)n1c2cc(/C=C3\C(=O)c4ccccc4C3=C(C#N)C#N)sc2c2sc3c(sc4c5sc(/C=C6\C(=O)c7ccccc7C6=C(C#N)C#N)cc5n(C(CCCCCC)CCCCCC)c43)c21,{[][<]CCCCC(CC)Cc1ccc(-c2c3cc(C)sc3c(-c3ccc(CC(CC)CCCC)s3)c3ccsc23)s1[>][<]}{[>][<]c1ccsc1[>][<]}{[>][<]CCCCC(CC)Cc1sc(CC(CC)CCCC)c2c1C(=O)c1cscc1C2=OCc1cccs1[>][]}
PBDB-T,CCCCC(CC)Cc1ccc(-c2c3cc(-c4ccc(-c5sc(-c6ccc(C)s6)c6c5C(=O)c5c(CC(CC)CCCC)sc(CC(CC)CCCC)c5C6=O)s4)sc3c(-c3ccc(CC(CC)CCCC)s3)c3cc(C)sc23)s1,SN6IC-4F,CCCCCCC(CCCCCC)n1c2cc(/C=C3\C(=O)c4cc(F)c(F)cc4C3=C(C#N)C#N)sc2c2sc3c(sc4c5sc(/C=C6\C(=O)c7cc(F)c(F)cc7C6=C(C#N)C#N)cc5n(C(CCCCCC)CCCCCC)c43)c21,"[0, 0, 0, 0, 49, 7, 100, 9, 1, 216, 7, 264, 79, 264, 7, 216]","[0, 0, 0, 0, 216, 7, 264, 79, 264, 7, 216, 1, 49, 7, 100, 9]","[[0, 0, 0, 0, 49, 7, 100, 9, 1, 216, 7, 264, 79, 264, 7, 216], [0, 0, 0, 0, 9, 49, 7, 100, 1, 216, 7, 264, 79, 264, 7, 216], [0, 0, 0, 0, 100, 9, 49, 7, 1, 216, 7, 264, 79, 264, 7, 216], [0, 0, 0, 0, 7, 100, 9, 49, 1, 216, 7, 264, 79, 264, 7, 216]]","[[0, 0, 0, 0, 216, 7, 264, 79, 264, 7, 216, 1, 49, 7, 100, 9], [0, 0, 0, 0, 216, 7, 264, 79, 264, 7, 216, 1, 9, 49, 7, 100], [0, 0, 0, 0, 216, 7, 264, 79, 264, 7, 216, 1, 100, 9, 49, 7], [0, 0, 0, 0, 216, 7, 264, 79, 264, 7, 216, 1, 7, 100, 9, 49]]",-5.33,-3.53,-5.52,-4.11,1.0,CB,20.0,DIO,0.3,100.0,-1.0,PEDOT:PSS,C60-bissalt,,0.0005,13.2,13.21,0.78,23.2,73.0,CCCCCCC(CCCCCC)n1c2cc(/C=C3\C(=O)c4cc(F)c(F)cc4C3=C(C#N)C#N)sc2c2sc3c(sc4c5sc(/C=C6\C(=O)c7cc(F)c(F)cc7C6=C(C#N)C#N)cc5n(C(CCCCCC)CCCCCC)c43)c21,{[][<]CCCCC(CC)Cc1ccc(-c2c3cc(C)sc3c(-c3ccc(CC(CC)CCCC)s3)c3ccsc23)s1[>][<]}{[>][<]c1ccsc1[>][<]}{[>][<]CCCCC(CC)Cc1sc(CC(CC)CCCC)c2c1C(=O)c1cscc1C2=OCc1cccs1[>][]}
PTB7-Th,CCCCC(CC)COC(=O)c1sc2c(-c3cc4c(-c5ccc(CC(CC)CCCC)s5)c5sc(C)cc5c(-c5ccc(CC(CC)CCCC)s5)c4s3)sc(C)c2c1F,IDTT-T,CCCCCCc1ccc(C2(c3ccc(CCCCCC)cc3)c3cc4c(cc3-c3sc5cc(C=C6C(=O)N(CC)C(=S)N(CC)C6=O)sc5c32)C(c2ccc(CCCCCC)cc2)(c2ccc(CCCCCC)cc2)c2c-4sc3cc(C=C4C(=O)N(CC)C(=S)N(CC)C4=O)sc23)cc1,"[0, 0, 0, 0, 0, 0, 49, 101, 1, 265, 79, 218, 220, 218, 79, 265]","[0, 0, 0, 0, 0, 0, 265, 79, 218, 220, 218, 79, 265, 1, 49, 101]","[[0, 0, 0, 0, 0, 0, 49, 101, 1, 265, 79, 218, 220, 218, 79, 265], [0, 0, 0, 0, 0, 0, 101, 49, 1, 265, 79, 218, 220, 218, 79, 265]]","[[0, 0, 0, 0, 0, 0, 265, 79, 218, 220, 218, 79, 265, 1, 49, 101], [0, 0, 0, 0, 0, 0, 265, 79, 218, 220, 218, 79, 265, 1, 101, 49]]",-5.02,-3.44,-5.51,-3.51,0.5,CB,25.0,,-1.0,57.0,-1.0,MoOx,ZnO,0.00519,0.00398,9.1,9.08,1.015,15.7,57.0,CCCCCCc1ccc(C2(c3ccc(CCCCCC)cc3)c3cc4c(cc3-c3sc5cc(C=C6C(=O)N(CC)C(=S)N(CC)C6=O)sc5c32)C(c2ccc(CCCCCC)cc2)(c2ccc(CCCCCC)cc2)c2c-4sc3cc(C=C4C(=O)N(CC)C(=S)N(CC)C4=O)sc23)cc1,{[][<]CCCCC(CC)Cc1ccc(-c2c3cc(C)sc3c(-c3ccc(CC(CC)CCCC)s3)c3ccsc23)s1CCCCC(CC)COC(=O)c1sc2csc(C)c2c1F[>][]}
PBDB-T,CCCCC(CC)Cc1ccc(-c2c3cc(-c4ccc(-c5sc(-c6ccc(C)s6)c6c5C(=O)c5c(CC(CC)CCCC)sc(CC(CC)CCCC)c5C6=O)s4)sc3c(-c3ccc(CC(CC)CCCC)s3)c3cc(C)sc23)s1,IDT-TBA,CCCCCCc1ccc(C2(c3ccc(CCCCCC)cc3)c3cc4c(cc3-c3sc(C=C5C(=O)N(CC)C(=S)N(CC)C5=O)cc32)C(c2ccc(CCCCCC)cc2)(c2ccc(CCCCCC)cc2)c2cc(C=C3C(=O)N(CC)C(=S)N(CC)C3=O)sc2-4)cc1,"[0, 0, 0, 0, 49, 7, 100, 9, 1, 265, 7, 218, 220, 218, 7, 265]","[0, 0, 0, 0, 265, 7, 218, 220, 218, 7, 265, 1, 49, 7, 100, 9]","[[0, 0, 0, 0, 49, 7, 100, 9, 1, 265, 7, 218, 220, 218, 7, 265], [0, 0, 0, 0, 9, 49, 7, 100, 1, 265, 7, 218, 220, 218, 7, 265], [0, 0, 0, 0, 100, 9, 49, 7, 1, 265, 7, 218, 220, 218, 7, 265], [0, 0, 0, 0, 7, 100, 9, 49, 1, 265, 7, 218, 220, 218, 7, 265]]","[[0, 0, 0, 0, 265, 7, 218, 220, 218, 7, 265, 1, 49, 7, 100, 9], [0, 0, 0, 0, 265, 7, 218, 220, 218, 7, 265, 1, 9, 49, 7, 100], [0, 0, 0, 0, 265, 7, 218, 220, 218, 7, 265, 1, 100, 9, 49, 7], [0, 0, 0, 0, 265, 7, 218, 220, 218, 7, 265, 1, 7, 100, 9, 49]]",-5.3,-3.4,-5.71,-3.93,1.0,,20.0,,-1.0,100.0,120.0,MoOx,ZnO,0.00022,5e-05,6.4,6.38,1.0,11.2,57.0,CCCCCCc1ccc(C2(c3ccc(CCCCCC)cc3)c3cc4c(cc3-c3sc(C=C5C(=O)N(CC)C(=S)N(CC)C5=O)cc32)C(c2ccc(CCCCCC)cc2)(c2ccc(CCCCCC)cc2)c2cc(C=C3C(=O)N(CC)C(=S)N(CC)C3=O)sc2-4)cc1,{[][<]CCCCC(CC)Cc1ccc(-c2c3cc(C)sc3c(-c3ccc(CC(CC)CCCC)s3)c3ccsc23)s1[>][<]}{[>][<]c1ccsc1[>][<]}{[>][<]CCCCC(CC)Cc1sc(CC(CC)CCCC)c2c1C(=O)c1cscc1C2=OCc1cccs1[>][]}
PBDB-T,CCCCC(CC)Cc1ccc(-c2c3cc(-c4ccc(-c5sc(-c6ccc(C)s6)c6c5C(=O)c5c(CC(CC)CCCC)sc(CC(CC)CCCC)c5C6=O)s4)sc3c(-c3ccc(CC(CC)CCCC)s3)c3cc(C)sc23)s1,IDDT-TBA,CCCCCCc1ccc(C2(c3ccc(CCCCCC)cc3)c3cc4c(cc3-c3sc5cc(C=C6C(=O)N(CC)C(=S)N(CC)C6=O)sc5c32)C(c2ccc(CCCCCC)cc2)(c2ccc(CCCCCC)cc2)c2c-4sc3cc(C=C4C(=O)N(CC)C(=S)N(CC)C4=O)sc23)cc1,"[0, 0, 0, 0, 49, 7, 100, 9, 1, 265, 79, 218, 220, 218, 79, 265]","[0, 0, 0, 0, 265, 79, 218, 220, 218, 79, 265, 1, 49, 7, 100, 9]","[[0, 0, 0, 0, 49, 7, 100, 9, 1, 265, 79, 218, 220, 218, 79, 265], [0, 0, 0, 0, 9, 49, 7, 100, 1, 265, 79, 218, 220, 218, 79, 265], [0, 0, 0, 0, 100, 9, 49, 7, 1, 265, 79, 218, 220, 218, 79, 265], [0, 0, 0, 0, 7, 100, 9, 49, 1, 265, 79, 218, 220, 218, 79, 265]]","[[0, 0, 0, 0, 265, 79, 218, 220, 218, 79, 265, 1, 49, 7, 100, 9], [0, 0, 0, 0, 265, 79, 218, 220, 218, 79, 265, 1, 9, 49, 7, 100], [0, 0, 0, 0, 265, 79, 218, 220, 218, 79, 265, 1, 100, 9, 49, 7], [0, 0, 0, 0, 265, 79, 218, 220, 218, 79, 265, 1, 7, 100, 9, 49]]",-5.3,-3.4,-5.91,-4.0,1.0,,20.0,,-1.0,100.0,120.0,MoOx,ZnO,0.00014,4.3e-05,7.3,7.29,1.03,11.6,61.0,CCCCCCc1ccc(C2(c3ccc(CCCCCC)cc3)c3cc4c(cc3-c3sc5cc(C=C6C(=O)N(CC)C(=S)N(CC)C6=O)sc5c32)C(c2ccc(CCCCCC)cc2)(c2ccc(CCCCCC)cc2)c2c-4sc3cc(C=C4C(=O)N(CC)C(=S)N(CC)C4=O)sc23)cc1,{[][<]CCCCC(CC)Cc1ccc(-c2c3cc(C)sc3c(-c3ccc(CC(CC)CCCC)s3)c3ccsc23)s1[>][<]}{[>][<]c1ccsc1[>][<]}{[>][<]CCCCC(CC)Cc1sc(CC(CC)CCCC)c2c1C(=O)c1cscc1C2=OCc1cccs1[>][]}
PBDB-T,CCCCC(CC)Cc1ccc(-c2c3cc(-c4ccc(-c5sc(-c6ccc(C)s6)c6c5C(=O)c5c(CC(CC)CCCC)sc(CC(CC)CCCC)c5C6=O)s4)sc3c(-c3ccc(CC(CC)CCCC)s3)c3cc(C)sc23)s1,IDT-IC,CCCCCCc1ccc(C2(c3ccc(CCCCCC)cc3)c3cc4c(cc3-c3sc(/C=C5\C(=O)c6ccccc6C5=C(C#N)C#N)cc32)C(c2ccc(CCCCCC)cc2)(c2ccc(CCCCCC)cc2)c2cc(/C=C3\C(=O)c5ccccc5C3=C(C#N)C#N)sc2-4)cc1,"[0, 0, 0, 0, 49, 7, 100, 9, 1, 221, 7, 218, 220, 218, 7, 221]","[0, 0, 0, 0, 221, 7, 218, 220, 218, 7, 221, 1, 49, 7, 100, 9]","[[0, 0, 0, 0, 49, 7, 100, 9, 1, 221, 7, 218, 220, 218, 7, 221], [0, 0, 0, 0, 9, 49, 7, 100, 1, 221, 7, 218, 220, 218, 7, 221], [0, 0, 0, 0, 100, 9, 49, 7, 1, 221, 7, 218, 220, 218, 7, 221], [0, 0, 0, 0, 7, 100, 9, 49, 1, 221, 7, 218, 220, 218, 7, 221]]","[[0, 0, 0, 0, 221, 7, 218, 220, 218, 7, 221, 1, 49, 7, 100, 9], [0, 0, 0, 0, 221, 7, 218, 220, 218, 7, 221, 1, 9, 49, 7, 100], [0, 0, 0, 0, 221, 7, 218, 220, 218, 7, 221, 1, 100, 9, 49, 7], [0, 0, 0, 0, 221, 7, 218, 220, 218, 7, 221, 1, 7, 100, 9, 49]]",-5.33,-3.53,-5.78,-3.84,1.0,DCB,8.0,,-1.0,80.0,-1.0,MoOx,ZnO,4.02e-05,7.33e-05,4.69,4.29,0.83,10.54,49.0,CCCCCCc1ccc(C2(c3ccc(CCCCCC)cc3)c3cc4c(cc3-c3sc(/C=C5\C(=O)c6ccccc6C5=C(C#N)C#N)cc32)C(c2ccc(CCCCCC)cc2)(c2ccc(CCCCCC)cc2)c2cc(/C=C3\C(=O)c5ccccc5C3=C(C#N)C#N)sc2-4)cc1,{[][<]CCCCC(CC)Cc1ccc(-c2c3cc(C)sc3c(-c3ccc(CC(CC)CCCC)s3)c3ccsc23)s1[>][<]}{[>][<]c1ccsc1[>][<]}{[>][<]CCCCC(CC)Cc1sc(CC(CC)CCCC)c2c1C(=O)c1cscc1C2=OCc1cccs1[>][]}
