Repository: aspuru-guzik-group/Beyond-Molecular-Structure-ML-for-OPV-Materials-Devices

File: ml_for_opvs/data/postprocess/OPV_Min/manual_frag/master_manual_frag.csv (part 17 of 19)
Donor,Donor_SMILES,Acceptor,Acceptor_SMILES,DA_manual_tokenized,AD_manual_tokenized,DA_manual_tokenized_aug,AD_manual_tokenized_aug,HOMO_D (eV),LUMO_D (eV),HOMO_A (eV),LUMO_A (eV),D:A ratio (m/m),solvent,total solids conc. (mg/mL),solvent additive,solvent additive conc. (%v/v),active layer thickness (nm),annealing temperature,hole contact layer,electron contact layer,hole mobility blend (cm^2 V^-1 s^-1),electron mobility blend (cm^2 V^-1 s^-1),PCE (%),calc_PCE (%),Voc (V),Jsc (mA cm^-2),FF (%),Acceptor_BigSMILES,Donor_BigSMILES
PBDB-T,CCCCC(CC)Cc1ccc(-c2c3cc(-c4ccc(-c5sc(-c6ccc(C)s6)c6c5C(=O)c5c(CC(CC)CCCC)sc(CC(CC)CCCC)c5C6=O)s4)sc3c(-c3ccc(CC(CC)CCCC)s3)c3cc(C)sc23)s1,O-NTIC,CCCCCCC(CCCC)CSOc1ccc(C2(c3ccc(OSCC(CCCC)CCCCCC)cc3)c3cc(/C=C4\C(=O)c5ccccc5C4=C(C#N)C#N)sc3-c3c2ccc2c4c(ccc32)C(c2ccc(OSCC(CCCC)CCCCCC)cc2)(c2ccc(OSCC(CCCC)CCCCCC)cc2)c2cc(/C=C3\C(=O)c5ccccc5C3=C(C#N)C#N)sc2-4)cc1,"[0, 0, 0, 0, 49, 7, 100, 9, 1, 221, 7, 238, 266, 238, 7, 221]","[0, 0, 0, 0, 221, 7, 238, 266, 238, 7, 221, 1, 49, 7, 100, 9]","[[0, 0, 0, 0, 49, 7, 100, 9, 1, 221, 7, 238, 266, 238, 7, 221], [0, 0, 0, 0, 9, 49, 7, 100, 1, 221, 7, 238, 266, 238, 7, 221], [0, 0, 0, 0, 100, 9, 49, 7, 1, 221, 7, 238, 266, 238, 7, 221], [0, 0, 0, 0, 7, 100, 9, 49, 1, 221, 7, 238, 266, 238, 7, 221]]","[[0, 0, 0, 0, 221, 7, 238, 266, 238, 7, 221, 1, 49, 7, 100, 9], [0, 0, 0, 0, 221, 7, 238, 266, 238, 7, 221, 1, 9, 49, 7, 100], [0, 0, 0, 0, 221, 7, 238, 266, 238, 7, 221, 1, 100, 9, 49, 7], [0, 0, 0, 0, 221, 7, 238, 266, 238, 7, 221, 1, 7, 100, 9, 49]]",-5.33,-2.92,-5.51,-3.67,1.25,CB,,DIO,0.5,,-1.0,PEDOT:PSS,PDINO,0.000154,8.27e-05,9.1,9.1,0.978,13.31,69.9,CCCCCCC(CCCC)CSOc1ccc(C2(c3ccc(OSCC(CCCC)CCCCCC)cc3)c3cc(/C=C4\C(=O)c5ccccc5C4=C(C#N)C#N)sc3-c3c2ccc2c4c(ccc32)C(c2ccc(OSCC(CCCC)CCCCCC)cc2)(c2ccc(OSCC(CCCC)CCCCCC)cc2)c2cc(/C=C3\C(=O)c5ccccc5C3=C(C#N)C#N)sc2-4)cc1,{[][<]CCCCC(CC)Cc1ccc(-c2c3cc(C)sc3c(-c3ccc(CC(CC)CCCC)s3)c3ccsc23)s1[>][<]}{[>][<]c1ccsc1[>][<]}{[>][<]CCCCC(CC)Cc1sc(CC(CC)CCCC)c2c1C(=O)c1cscc1C2=OCc1cccs1[>][]}
PBDB-T,CCCCC(CC)Cc1ccc(-c2c3cc(-c4ccc(-c5sc(-c6ccc(C)s6)c6c5C(=O)c5c(CC(CC)CCCC)sc(CC(CC)CCCC)c5C6=O)s4)sc3c(-c3ccc(CC(CC)CCCC)s3)c3cc(C)sc23)s1,O-NTNC,CCCCCCC(CCCC)CSOc1ccc(C2(c3ccc(OSCC(CCCC)CCCCCC)cc3)c3cc(/C=C4\C(=O)c5cc6ccccc6cc5C4=C(C#N)C#N)sc3-c3c2ccc2c4c(ccc32)C(c2ccc(OSCC(CCCC)CCCCCC)cc2)(c2ccc(OSCC(CCCC)CCCCCC)cc2)c2cc(/C=C3\C(=O)c5cc6ccccc6cc5C3=C(C#N)C#N)sc2-4)cc1,"[0, 0, 0, 0, 49, 7, 100, 9, 1, 236, 7, 238, 266, 238, 7, 236]","[0, 0, 0, 0, 236, 7, 238, 266, 238, 7, 236, 1, 49, 7, 100, 9]","[[0, 0, 0, 0, 49, 7, 100, 9, 1, 236, 7, 238, 266, 238, 7, 236], [0, 0, 0, 0, 9, 49, 7, 100, 1, 236, 7, 238, 266, 238, 7, 236], [0, 0, 0, 0, 100, 9, 49, 7, 1, 236, 7, 238, 266, 238, 7, 236], [0, 0, 0, 0, 7, 100, 9, 49, 1, 236, 7, 238, 266, 238, 7, 236]]","[[0, 0, 0, 0, 236, 7, 238, 266, 238, 7, 236, 1, 49, 7, 100, 9], [0, 0, 0, 0, 236, 7, 238, 266, 238, 7, 236, 1, 9, 49, 7, 100], [0, 0, 0, 0, 236, 7, 238, 266, 238, 7, 236, 1, 100, 9, 49, 7], [0, 0, 0, 0, 236, 7, 238, 266, 238, 7, 236, 1, 7, 100, 9, 49]]",-5.33,-2.92,-5.54,-3.78,1.25,CB,,DIO,0.8,,-1.0,PEDOT:PSS,PDINO,0.000255,0.000169,11.04,11.05,0.942,15.98,73.4,CCCCCCC(CCCC)CSOc1ccc(C2(c3ccc(OSCC(CCCC)CCCCCC)cc3)c3cc(/C=C4\C(=O)c5cc6ccccc6cc5C4=C(C#N)C#N)sc3-c3c2ccc2c4c(ccc32)C(c2ccc(OSCC(CCCC)CCCCCC)cc2)(c2ccc(OSCC(CCCC)CCCCCC)cc2)c2cc(/C=C3\C(=O)c5cc6ccccc6cc5C3=C(C#N)C#N)sc2-4)cc1,{[][<]CCCCC(CC)Cc1ccc(-c2c3cc(C)sc3c(-c3ccc(CC(CC)CCCC)s3)c3ccsc23)s1[>][<]}{[>][<]c1ccsc1[>][<]}{[>][<]CCCCC(CC)Cc1sc(CC(CC)CCCC)c2c1C(=O)c1cscc1C2=OCc1cccs1[>][]}
PBDB-T,CCCCC(CC)Cc1ccc(-c2c3cc(-c4ccc(-c5sc(-c6ccc(C)s6)c6c5C(=O)c5c(CC(CC)CCCC)sc(CC(CC)CCCC)c5C6=O)s4)sc3c(-c3ccc(CC(CC)CCCC)s3)c3cc(C)sc23)s1,BTTFIC,CCCCCCCCC1(CCCCCCCC)c2cc3c(cc2-c2cc4c(cc21)-c1sc2cc(/C=C5\C(=O)c6ccccc6C5=C(C#N)C#N)sc2c1C4(CCCCCCCC)CCCCCCCC)C(CCCCCCCC)(CCCCCCCC)c1c-3sc2cc(/C=C3\C(=O)c4ccccc4C3=C(C#N)C#N)sc12,"[0, 0, 49, 7, 100, 9, 1, 221, 79, 224, 220, 224, 220, 224, 79, 221]","[0, 0, 221, 79, 224, 220, 224, 220, 224, 79, 221, 1, 49, 7, 100, 9]","[[0, 0, 49, 7, 100, 9, 1, 221, 79, 224, 220, 224, 220, 224, 79, 221], [0, 0, 9, 49, 7, 100, 1, 221, 79, 224, 220, 224, 220, 224, 79, 221], [0, 0, 100, 9, 49, 7, 1, 221, 79, 224, 220, 224, 220, 224, 79, 221], [0, 0, 7, 100, 9, 49, 1, 221, 79, 224, 220, 224, 220, 224, 79, 221]]","[[0, 0, 221, 79, 224, 220, 224, 220, 224, 79, 221, 1, 49, 7, 100, 9], [0, 0, 221, 79, 224, 220, 224, 220, 224, 79, 221, 1, 9, 49, 7, 100], [0, 0, 221, 79, 224, 220, 224, 220, 224, 79, 221, 1, 100, 9, 49, 7], [0, 0, 221, 79, 224, 220, 224, 220, 224, 79, 221, 1, 7, 100, 9, 49]]",,,-5.56,-3.95,1.5,o-DCB,,,-1.0,106.0,130.0,MoOx,ZnO,0.000116,0.000122,9.0,9.01,0.935,17.74,54.3,CCCCCCCCC1(CCCCCCCC)c2cc3c(cc2-c2cc4c(cc21)-c1sc2cc(/C=C5\C(=O)c6ccccc6C5=C(C#N)C#N)sc2c1C4(CCCCCCCC)CCCCCCCC)C(CCCCCCCC)(CCCCCCCC)c1c-3sc2cc(/C=C3\C(=O)c4ccccc4C3=C(C#N)C#N)sc12,{[][<]CCCCC(CC)Cc1ccc(-c2c3cc(C)sc3c(-c3ccc(CC(CC)CCCC)s3)c3ccsc23)s1[>][<]}{[>][<]c1ccsc1[>][<]}{[>][<]CCCCC(CC)Cc1sc(CC(CC)CCCC)c2c1C(=O)c1cscc1C2=OCc1cccs1[>][]}
PTB7-Th,CCCCC(CC)COC(=O)c1sc2c(-c3cc4c(-c5ccc(CC(CC)CCCC)s5)c5sc(C)cc5c(-c5ccc(CC(CC)CCCC)s5)c4s3)sc(C)c2c1F,BTTFIC,CCCCCCCCC1(CCCCCCCC)c2cc3c(cc2-c2cc4c(cc21)-c1sc2cc(/C=C5\C(=O)c6ccccc6C5=C(C#N)C#N)sc2c1C4(CCCCCCCC)CCCCCCCC)C(CCCCCCCC)(CCCCCCCC)c1c-3sc2cc(/C=C3\C(=O)c4ccccc4C3=C(C#N)C#N)sc12,"[0, 0, 0, 0, 49, 101, 1, 221, 79, 224, 220, 224, 220, 224, 79, 221]","[0, 0, 0, 0, 221, 79, 224, 220, 224, 220, 224, 79, 221, 1, 49, 101]","[[0, 0, 0, 0, 49, 101, 1, 221, 79, 224, 220, 224, 220, 224, 79, 221], [0, 0, 0, 0, 101, 49, 1, 221, 79, 224, 220, 224, 220, 224, 79, 221]]","[[0, 0, 0, 0, 221, 79, 224, 220, 224, 220, 224, 79, 221, 1, 49, 101], [0, 0, 0, 0, 221, 79, 224, 220, 224, 220, 224, 79, 221, 1, 101, 49]]",,,-5.56,-3.95,0.5,o-DCB,,,-1.0,101.0,130.0,MoOx,ZnO,6.7e-05,0.000101,8.47,8.46,0.871,17.67,55.0,CCCCCCCCC1(CCCCCCCC)c2cc3c(cc2-c2cc4c(cc21)-c1sc2cc(/C=C5\C(=O)c6ccccc6C5=C(C#N)C#N)sc2c1C4(CCCCCCCC)CCCCCCCC)C(CCCCCCCC)(CCCCCCCC)c1c-3sc2cc(/C=C3\C(=O)c4ccccc4C3=C(C#N)C#N)sc12,{[][<]CCCCC(CC)Cc1ccc(-c2c3cc(C)sc3c(-c3ccc(CC(CC)CCCC)s3)c3ccsc23)s1CCCCC(CC)COC(=O)c1sc2csc(C)c2c1F[>][]}
PM6,CCCCC(CC)Cc1sc(-c2c3cc(-c4ccc(-c5sc(-c6ccc(C)s6)c6c5C(=O)c5c(CC(CC)CCCC)sc(CC(CC)CCCC)c5C6=O)s4)sc3c(-c3cc(F)c(CC(CC)CCCC)s3)c3cc(C)sc23)cc1F,IT-4F,CCCCCCc1ccc(C2(c3ccc(CCCCCC)cc3)c3cc4c(cc3-c3sc5cc(/C=C6\C(=O)c7cc(F)c(F)cc7C6=C(C#N)C#N)sc5c32)C(c2ccc(CCCCCC)cc2)(c2ccc(CCCCCC)cc2)c2c-4sc3cc(/C=C4\C(=O)c5cc(F)c(F)cc5C4=C(C#N)C#N)sc23)cc1,"[0, 0, 0, 0, 99, 7, 100, 9, 1, 216, 79, 218, 220, 218, 79, 216]","[0, 0, 0, 0, 216, 79, 218, 220, 218, 79, 216, 1, 99, 7, 100, 9]","[[0, 0, 0, 0, 99, 7, 100, 9, 1, 216, 79, 218, 220, 218, 79, 216], [0, 0, 0, 0, 9, 99, 7, 100, 1, 216, 79, 218, 220, 218, 79, 216], [0, 0, 0, 0, 100, 9, 99, 7, 1, 216, 79, 218, 220, 218, 79, 216], [0, 0, 0, 0, 7, 100, 9, 99, 1, 216, 79, 218, 220, 218, 79, 216]]","[[0, 0, 0, 0, 216, 79, 218, 220, 218, 79, 216, 1, 99, 7, 100, 9], [0, 0, 0, 0, 216, 79, 218, 220, 218, 79, 216, 1, 9, 99, 7, 100], [0, 0, 0, 0, 216, 79, 218, 220, 218, 79, 216, 1, 100, 9, 99, 7], [0, 0, 0, 0, 216, 79, 218, 220, 218, 79, 216, 1, 7, 100, 9, 99]]",-5.5,-3.61,-5.69,-4.07,1.0,CB,10.0,DIO,0.75,100.0,100.0,MoOx,ZnO,0.000976,0.000715,13.5,13.52,0.84,22.2,72.5,CCCCCCc1ccc(C2(c3ccc(CCCCCC)cc3)c3cc4c(cc3-c3sc5cc(/C=C6\C(=O)c7cc(F)c(F)cc7C6=C(C#N)C#N)sc5c32)C(c2ccc(CCCCCC)cc2)(c2ccc(CCCCCC)cc2)c2c-4sc3cc(/C=C4\C(=O)c5cc(F)c(F)cc5C4=C(C#N)C#N)sc23)cc1,{[][<]CCCCC(CC)Cc1sc(-c2c3cc(C)sc3c(-c3cc(F)c(CC(CC)CCCC)s3)c3ccsc23)cc1F[>][<]}{[>][<]c1ccsc1[>][<]}{[>][<]CCCCC(CC)Cc1sc(CC(CC)CCCC)c2c1C(=O)c1cscc1C2=OCc1cccs1[>][]}
FTAZ,CCCCCCC(CCCC)CSc1c2cc(-c3ccc(-c4c(F)c(F)c(-c5ccc(C)s5)c5nn(SCC(CCCC)CCCCCC)nc45)s3)sc2c(SCC(CCCC)CCCCCC)c2cc(C)sc12,F5IC,CCCCCCc1ccc(C2(c3ccc(CCCCCC)cc3)c3cc4c(cc3-c3sc(/C=C5\C(=O)c6cc(F)c(F)cc6C5=C(C#N)C#N)cc32)C(c2ccc(CCCCCC)cc2)(c2ccc(CCCCCC)cc2)c2cc(/C=C3\C(=O)c5cc(F)c(F)cc5C3=C(C#N)C#N)sc2-4)cc1,"[0, 0, 0, 0, 60, 7, 20, 9, 1, 216, 7, 218, 220, 218, 7, 216]","[0, 0, 0, 0, 216, 7, 218, 220, 218, 7, 216, 1, 60, 7, 20, 9]","[[0, 0, 0, 0, 60, 7, 20, 9, 1, 216, 7, 218, 220, 218, 7, 216], [0, 0, 0, 0, 9, 60, 7, 20, 1, 216, 7, 218, 220, 218, 7, 216], [0, 0, 0, 0, 20, 9, 60, 7, 1, 216, 7, 218, 220, 218, 7, 216], [0, 0, 0, 0, 7, 20, 9, 60, 1, 216, 7, 218, 220, 218, 7, 216]]","[[0, 0, 0, 0, 216, 7, 218, 220, 218, 7, 216, 1, 60, 7, 20, 9], [0, 0, 0, 0, 216, 7, 218, 220, 218, 7, 216, 1, 9, 60, 7, 20], [0, 0, 0, 0, 216, 7, 218, 220, 218, 7, 216, 1, 20, 9, 60, 7], [0, 0, 0, 0, 216, 7, 218, 220, 218, 7, 216, 1, 7, 20, 9, 60]]",-5.38,-3.17,-5.82,-4.05,0.667,CF,,DIO,0.25,,-1.0,MoOx,ZnO/PFN-Br,0.0003,3.4e-05,5.6,5.63,0.704,14.88,53.7,CCCCCCc1ccc(C2(c3ccc(CCCCCC)cc3)c3cc4c(cc3-c3sc(/C=C5\C(=O)c6cc(F)c(F)cc6C5=C(C#N)C#N)cc32)C(c2ccc(CCCCCC)cc2)(c2ccc(CCCCCC)cc2)c2cc(/C=C3\C(=O)c5cc(F)c(F)cc5C3=C(C#N)C#N)sc2-4)cc1,{[][<]CCCCCCC(CCCC)CSc1c2cc(C)sc2c(SCC(CCCC)CCCCCC)c2ccsc12[>][<]}{[>][<]c1ccsc1[>][<]}{[>][<]CCCCCCC(CCCC)CSn1nc2cc(F)c(F)cc2n1Cc1cccs1[>][]}
FTAZ,CCCCCCC(CCCC)CSc1c2cc(-c3ccc(-c4c(F)c(F)c(-c5ccc(C)s5)c5nn(SCC(CCCC)CCCCCC)nc45)s3)sc2c(SCC(CCCC)CCCCCC)c2cc(C)sc12,F7IC,CCCCCCc1ccc(C2(c3ccc(CCCCCC)cc3)c3cc4c(cc3-c3sc5cc(/C=C6\C(=O)c7cc(F)c(F)cc7C6=C(C#N)C#N)sc5c32)C(c2ccc(CCCCCC)cc2)(c2ccc(CCCCCC)cc2)c2c-4sc3cc(/C=C4\C(=O)c5cc(F)c(F)cc5C4=C(C#N)C#N)sc23)cc1,"[0, 0, 0, 0, 60, 7, 20, 9, 1, 216, 79, 218, 220, 218, 79, 216]","[0, 0, 0, 0, 216, 79, 218, 220, 218, 79, 216, 1, 60, 7, 20, 9]","[[0, 0, 0, 0, 60, 7, 20, 9, 1, 216, 79, 218, 220, 218, 79, 216], [0, 0, 0, 0, 9, 60, 7, 20, 1, 216, 79, 218, 220, 218, 79, 216], [0, 0, 0, 0, 20, 9, 60, 7, 1, 216, 79, 218, 220, 218, 79, 216], [0, 0, 0, 0, 7, 20, 9, 60, 1, 216, 79, 218, 220, 218, 79, 216]]","[[0, 0, 0, 0, 216, 79, 218, 220, 218, 79, 216, 1, 60, 7, 20, 9], [0, 0, 0, 0, 216, 79, 218, 220, 218, 79, 216, 1, 9, 60, 7, 20], [0, 0, 0, 0, 216, 79, 218, 220, 218, 79, 216, 1, 20, 9, 60, 7], [0, 0, 0, 0, 216, 79, 218, 220, 218, 79, 216, 1, 7, 20, 9, 60]]",-5.38,-3.17,-5.74,-4.01,0.667,CF,,DIO,0.25,,-1.0,MoOx,ZnO/PFN-Br,0.00027,8.3e-05,8.2,8.16,0.742,18.43,59.7,CCCCCCc1ccc(C2(c3ccc(CCCCCC)cc3)c3cc4c(cc3-c3sc5cc(/C=C6\C(=O)c7cc(F)c(F)cc7C6=C(C#N)C#N)sc5c32)C(c2ccc(CCCCCC)cc2)(c2ccc(CCCCCC)cc2)c2c-4sc3cc(/C=C4\C(=O)c5cc(F)c(F)cc5C4=C(C#N)C#N)sc23)cc1,{[][<]CCCCCCC(CCCC)CSc1c2cc(C)sc2c(SCC(CCCC)CCCCCC)c2ccsc12[>][<]}{[>][<]c1ccsc1[>][<]}{[>][<]CCCCCCC(CCCC)CSn1nc2cc(F)c(F)cc2n1Cc1cccs1[>][]}
FTAZ,CCCCCCC(CCCC)CSc1c2cc(-c3ccc(-c4c(F)c(F)c(-c5ccc(C)s5)c5nn(SCC(CCCC)CCCCCC)nc45)s3)sc2c(SCC(CCCC)CCCCCC)c2cc(C)sc12,F9IC,CCCCCCc1ccc(C2(c3ccc(CCCCCC)cc3)c3cc4c(cc3-c3sc5c(sc6cc(C=C7C(=O)c8cc(F)c(F)cc8C7=C(C#N)C#N)sc65)c32)C(c2ccc(CCCCCC)cc2)(c2ccc(CCCCCC)cc2)c2c-4sc3c2sc2cc(C=C4C(=O)c5cc(F)c(F)cc5C4=C(C#N)C#N)sc23)cc1,"[0, 0, 0, 0, 60, 7, 20, 9, 1, 216, 268, 218, 220, 218, 268, 216]","[0, 0, 0, 0, 216, 268, 218, 220, 218, 268, 216, 1, 60, 7, 20, 9]","[[0, 0, 0, 0, 60, 7, 20, 9, 1, 216, 268, 218, 220, 218, 268, 216], [0, 0, 0, 0, 9, 60, 7, 20, 1, 216, 268, 218, 220, 218, 268, 216], [0, 0, 0, 0, 20, 9, 60, 7, 1, 216, 268, 218, 220, 218, 268, 216], [0, 0, 0, 0, 7, 20, 9, 60, 1, 216, 268, 218, 220, 218, 268, 216]]","[[0, 0, 0, 0, 216, 268, 218, 220, 218, 268, 216, 1, 60, 7, 20, 9], [0, 0, 0, 0, 216, 268, 218, 220, 218, 268, 216, 1, 9, 60, 7, 20], [0, 0, 0, 0, 216, 268, 218, 220, 218, 268, 216, 1, 20, 9, 60, 7], [0, 0, 0, 0, 216, 268, 218, 220, 218, 268, 216, 1, 7, 20, 9, 60]]",-5.38,-3.17,-5.52,-3.97,0.667,CF,,DIO,0.25,,-1.0,MoOx,ZnO/PFN-Br,0.00021,0.00015,11.7,11.71,0.873,20.2,66.4,CCCCCCc1ccc(C2(c3ccc(CCCCCC)cc3)c3cc4c(cc3-c3sc5c(sc6cc(C=C7C(=O)c8cc(F)c(F)cc8C7=C(C#N)C#N)sc65)c32)C(c2ccc(CCCCCC)cc2)(c2ccc(CCCCCC)cc2)c2c-4sc3c2sc2cc(C=C4C(=O)c5cc(F)c(F)cc5C4=C(C#N)C#N)sc23)cc1,{[][<]CCCCCCC(CCCC)CSc1c2cc(C)sc2c(SCC(CCCC)CCCCCC)c2ccsc12[>][<]}{[>][<]c1ccsc1[>][<]}{[>][<]CCCCCCC(CCCC)CSn1nc2cc(F)c(F)cc2n1Cc1cccs1[>][]}
PBDTTz-SBP,CCCCCCCCC(CCCCCC)CSc1ccc(-c2ccc(-c3c4cc(-c5ccc(-c6c(F)c(F)c(-c7ccc(C)s7)c7nn(CC(CCCCCC)CCCCCCCC)nc67)s5)sc4c(-c4ccc(-c5ccc(SCC(CCCCCC)CCCCCCCC)cc5)cc4)c4cc(C)sc34)cc2)cc1,ITIC,CCCCCCc1ccc(C2(c3ccc(CCCCCC)cc3)c3cc4c(cc3-c3sc5cc(/C=C6\C(=O)c7ccccc7C6=C(C#N)C#N)sc5c32)C(c2ccc(CCCCCC)cc2)(c2ccc(CCCCCC)cc2)c2c-4sc3cc(/C=C4\C(=O)c5ccccc5C4=C(C#N)C#N)sc23)cc1,"[0, 0, 0, 0, 181, 7, 8, 9, 1, 221, 79, 218, 220, 218, 79, 221]","[0, 0, 0, 0, 221, 79, 218, 220, 218, 79, 221, 1, 181, 7, 8, 9]","[[0, 0, 0, 0, 181, 7, 8, 9, 1, 221, 79, 218, 220, 218, 79, 221], [0, 0, 0, 0, 9, 181, 7, 8, 1, 221, 79, 218, 220, 218, 79, 221], [0, 0, 0, 0, 8, 9, 181, 7, 1, 221, 79, 218, 220, 218, 79, 221], [0, 0, 0, 0, 7, 8, 9, 181, 1, 221, 79, 218, 220, 218, 79, 221]]","[[0, 0, 0, 0, 221, 79, 218, 220, 218, 79, 221, 1, 181, 7, 8, 9], [0, 0, 0, 0, 221, 79, 218, 220, 218, 79, 221, 1, 9, 181, 7, 8], [0, 0, 0, 0, 221, 79, 218, 220, 218, 79, 221, 1, 8, 9, 181, 7], [0, 0, 0, 0, 221, 79, 218, 220, 218, 79, 221, 1, 7, 8, 9, 181]]",-5.46,-3.5,-5.6,-3.93,1.0,CB,,,-1.0,125.0,-1.0,PEDOT:PSS,PFN-Br,0.000142,3.9e-05,12.09,12.09,0.914,18.52,71.43,CCCCCCc1ccc(C2(c3ccc(CCCCCC)cc3)c3cc4c(cc3-c3sc5cc(/C=C6\C(=O)c7ccccc7C6=C(C#N)C#N)sc5c32)C(c2ccc(CCCCCC)cc2)(c2ccc(CCCCCC)cc2)c2c-4sc3cc(/C=C4\C(=O)c5ccccc5C4=C(C#N)C#N)sc23)cc1,{[][<]CCCCCCCCC(CCCCCC)CSc1ccc(-c2ccc(-c3c4cc(C)sc4c(-c4ccc(-c5ccc(SCC(CCCCCC)CCCCCCCC)cc5)cc4)c4ccsc34)cc2)cc1[>][<]}{[>][<]c1ccsc1[>][<]}{[>][<]CCCCCCCCC(CCCCCC)Cn1nc2cc(F)c(F)cc2n1Cc1cccs1[>][]}
PBDTTz-BP,CCCCCCCCC(CCCCCC)COc1ccc(-c2ccc(-c3c4cc(-c5ccc(-c6c(F)c(F)c(-c7ccc(C)s7)c7nn(SCC(CCCC)CCCCCC)nc67)s5)sc4c(-c4ccc(-c5ccc(OCC(CCCCCC)CCCCCCCC)cc5)cc4)c4cc(C)sc34)cc2)cc1,ITIC,CCCCCCc1ccc(C2(c3ccc(CCCCCC)cc3)c3cc4c(cc3-c3sc5cc(/C=C6\C(=O)c7ccccc7C6=C(C#N)C#N)sc5c32)C(c2ccc(CCCCCC)cc2)(c2ccc(CCCCCC)cc2)c2c-4sc3cc(/C=C4\C(=O)c5ccccc5C4=C(C#N)C#N)sc23)cc1,"[0, 0, 0, 0, 167, 7, 20, 9, 1, 221, 79, 218, 220, 218, 79, 221]","[0, 0, 0, 0, 221, 79, 218, 220, 218, 79, 221, 1, 167, 7, 20, 9]","[[0, 0, 0, 0, 167, 7, 20, 9, 1, 221, 79, 218, 220, 218, 79, 221], [0, 0, 0, 0, 9, 167, 7, 20, 1, 221, 79, 218, 220, 218, 79, 221], [0, 0, 0, 0, 20, 9, 167, 7, 1, 221, 79, 218, 220, 218, 79, 221], [0, 0, 0, 0, 7, 20, 9, 167, 1, 221, 79, 218, 220, 218, 79, 221]]","[[0, 0, 0, 0, 221, 79, 218, 220, 218, 79, 221, 1, 167, 7, 20, 9], [0, 0, 0, 0, 221, 79, 218, 220, 218, 79, 221, 1, 9, 167, 7, 20], [0, 0, 0, 0, 221, 79, 218, 220, 218, 79, 221, 1, 20, 9, 167, 7], [0, 0, 0, 0, 221, 79, 218, 220, 218, 79, 221, 1, 7, 20, 9, 167]]",,,-5.6,-3.93,1.0,CB,,,-1.0,125.0,-1.0,PEDOT:PSS,PFN-Br,,,9.2,9.2,0.832,17.96,61.56,CCCCCCc1ccc(C2(c3ccc(CCCCCC)cc3)c3cc4c(cc3-c3sc5cc(/C=C6\C(=O)c7ccccc7C6=C(C#N)C#N)sc5c32)C(c2ccc(CCCCCC)cc2)(c2ccc(CCCCCC)cc2)c2c-4sc3cc(/C=C4\C(=O)c5ccccc5C4=C(C#N)C#N)sc23)cc1,{[][<]CCCCCCCCC(CCCCCC)COc1ccc(-c2ccc(-c3c4cc(C)sc4c(-c4ccc(-c5ccc(OCC(CCCCCC)CCCCCCCC)cc5)cc4)c4ccsc34)cc2)cc1[>][<]}{[>][<]c1ccsc1[>][<]}{[>][<]CCCCCCC(CCCC)CSn1nc2cc(F)c(F)cc2n1Cc1cccs1[>][]}
PJ1,CCCCCCCCCCCCSc1cc(C)sc1-c1sc(-c2sc(-c3cc4c(-c5ccc([Si](CCC)(CCC)CCC)s5)c5sc(C)cc5c(-c5ccc([Si](CCC)(CCC)CCC)s5)c4s3)cc2SCCCCCCCCCCCC)c2c1C(=O)N(CC(CCCCCC)CCCCCCCC)C2=O,m-ITIC,CCCCCCc1cccc(C2(c3cccc(CCCCCC)c3)c3cc4c(cc3-c3sc5cc(/C=C6\C(=O)c7ccccc7C6=C(C#N)C#N)sc5c32)C(c2cccc(CCCCCC)c2)(c2cccc(CCCCCC)c2)c2c-4sc3cc(/C=C4\C(=O)c5ccccc5C4=C(C#N)C#N)sc23)c1,"[0, 0, 0, 0, 6, 44, 118, 182, 1, 221, 79, 227, 220, 227, 79, 221]","[0, 0, 0, 0, 221, 79, 227, 220, 227, 79, 221, 1, 6, 44, 118, 182]","[[0, 0, 0, 0, 6, 44, 118, 182, 1, 221, 79, 227, 220, 227, 79, 221], [0, 0, 0, 0, 182, 6, 44, 118, 1, 221, 79, 227, 220, 227, 79, 221], [0, 0, 0, 0, 118, 182, 6, 44, 1, 221, 79, 227, 220, 227, 79, 221], [0, 0, 0, 0, 44, 118, 182, 6, 1, 221, 79, 227, 220, 227, 79, 221]]","[[0, 0, 0, 0, 221, 79, 227, 220, 227, 79, 221, 1, 6, 44, 118, 182], [0, 0, 0, 0, 221, 79, 227, 220, 227, 79, 221, 1, 182, 6, 44, 118], [0, 0, 0, 0, 221, 79, 227, 220, 227, 79, 221, 1, 118, 182, 6, 44], [0, 0, 0, 0, 221, 79, 227, 220, 227, 79, 221, 1, 44, 118, 182, 6]]",-5.38,-3.38,-5.54,-3.95,0.667,CF,,DIO,0.5,110.9,130.0,PEDOT:PSS,PDINO,,,6.41,6.41,1.031,11.1,56.0,CCCCCCc1cccc(C2(c3cccc(CCCCCC)c3)c3cc4c(cc3-c3sc5cc(/C=C6\C(=O)c7ccccc7C6=C(C#N)C#N)sc5c32)C(c2cccc(CCCCCC)c2)(c2cccc(CCCCCC)c2)c2c-4sc3cc(/C=C4\C(=O)c5ccccc5C4=C(C#N)C#N)sc23)c1,{[][<]CCC[Si](CCC)(CCC)c1ccc(-c2c3cc(C)sc3c(-c3ccc([Si](CCC)(CCC)CCC)s3)c3ccsc23)s1[>][<]}{[>][<]CCCCCCCCCCCCSc1ccsc1[>][<]}{[>][<]CCCCCCCCC(CCCCCC)CN1C(=O)c2cscc2C1=OCCCCCCCCCCCCSc1csc(C)c1[>][]}
PJ1,CCCCCCCCCCCCSc1cc(C)sc1-c1sc(-c2sc(-c3cc4c(-c5ccc([Si](CCC)(CCC)CCC)s5)c5sc(C)cc5c(-c5ccc([Si](CCC)(CCC)CCC)s5)c4s3)cc2SCCCCCCCCCCCC)c2c1C(=O)N(CC(CCCCCC)CCCCCCCC)C2=O,IDIC,CCCCCCC1(CCCCCC)c2cc3c(cc2-c2sc(/C=C4\C(=O)c5ccccc5C4=C(C#N)C#N)cc21)C(CCCCCC)(CCCCCC)c1cc(/C=C2\C(=O)c4ccccc4C2=C(C#N)C#N)sc1-3,"[0, 0, 0, 0, 6, 44, 118, 182, 1, 221, 7, 233, 220, 233, 7, 221]","[0, 0, 0, 0, 221, 7, 233, 220, 233, 7, 221, 1, 6, 44, 118, 182]","[[0, 0, 0, 0, 6, 44, 118, 182, 1, 221, 7, 233, 220, 233, 7, 221], [0, 0, 0, 0, 182, 6, 44, 118, 1, 221, 7, 233, 220, 233, 7, 221], [0, 0, 0, 0, 118, 182, 6, 44, 1, 221, 7, 233, 220, 233, 7, 221], [0, 0, 0, 0, 44, 118, 182, 6, 1, 221, 7, 233, 220, 233, 7, 221]]","[[0, 0, 0, 0, 221, 7, 233, 220, 233, 7, 221, 1, 6, 44, 118, 182], [0, 0, 0, 0, 221, 7, 233, 220, 233, 7, 221, 1, 182, 6, 44, 118], [0, 0, 0, 0, 221, 7, 233, 220, 233, 7, 221, 1, 118, 182, 6, 44], [0, 0, 0, 0, 221, 7, 233, 220, 233, 7, 221, 1, 44, 118, 182, 6]]",-5.38,-3.38,-5.67,-4.1,0.667,CF,,DIO,0.5,109.1,130.0,PEDOT:PSS,PDINO,,,6.18,6.16,0.958,12.0,53.6,CCCCCCC1(CCCCCC)c2cc3c(cc2-c2sc(/C=C4\C(=O)c5ccccc5C4=C(C#N)C#N)cc21)C(CCCCCC)(CCCCCC)c1cc(/C=C2\C(=O)c4ccccc4C2=C(C#N)C#N)sc1-3,{[][<]CCC[Si](CCC)(CCC)c1ccc(-c2c3cc(C)sc3c(-c3ccc([Si](CCC)(CCC)CCC)s3)c3ccsc23)s1[>][<]}{[>][<]CCCCCCCCCCCCSc1ccsc1[>][<]}{[>][<]CCCCCCCCC(CCCCCC)CN1C(=O)c2cscc2C1=OCCCCCCCCCCCCSc1csc(C)c1[>][]}
PJ2,CCCCC(CC)Cc1sc(CC(CC)CCCC)c2c1C(=O)c1c(-c3ccc(C)s3)sc(-c3ccc(-c4cc5c(-c6ccc([Si](CCC)(CCC)CCC)s6)c6sc(C)cc6c(-c6ccc([Si](CCC)(CCC)CCC)s6)c5s4)s3)c1C2=O,m-ITIC,CCCCCCc1cccc(C2(c3cccc(CCCCCC)c3)c3cc4c(cc3-c3sc5cc(/C=C6\C(=O)c7ccccc7C6=C(C#N)C#N)sc5c32)C(c2cccc(CCCCCC)c2)(c2cccc(CCCCCC)c2)c2c-4sc3cc(/C=C4\C(=O)c5ccccc5C4=C(C#N)C#N)sc23)c1,"[0, 0, 0, 0, 6, 7, 100, 9, 1, 221, 79, 227, 220, 227, 79, 221]","[0, 0, 0, 0, 221, 79, 227, 220, 227, 79, 221, 1, 6, 7, 100, 9]","[[0, 0, 0, 0, 6, 7, 100, 9, 1, 221, 79, 227, 220, 227, 79, 221], [0, 0, 0, 0, 9, 6, 7, 100, 1, 221, 79, 227, 220, 227, 79, 221], [0, 0, 0, 0, 100, 9, 6, 7, 1, 221, 79, 227, 220, 227, 79, 221], [0, 0, 0, 0, 7, 100, 9, 6, 1, 221, 79, 227, 220, 227, 79, 221]]","[[0, 0, 0, 0, 221, 79, 227, 220, 227, 79, 221, 1, 6, 7, 100, 9], [0, 0, 0, 0, 221, 79, 227, 220, 227, 79, 221, 1, 9, 6, 7, 100], [0, 0, 0, 0, 221, 79, 227, 220, 227, 79, 221, 1, 100, 9, 6, 7], [0, 0, 0, 0, 221, 79, 227, 220, 227, 79, 221, 1, 7, 100, 9, 6]]",-5.14,-3.33,-5.54,-3.95,0.667,CF,,DIO,0.5,112.6,130.0,PEDOT:PSS,PDINO,,,10.34,10.34,0.988,16.8,62.3,CCCCCCc1cccc(C2(c3cccc(CCCCCC)c3)c3cc4c(cc3-c3sc5cc(/C=C6\C(=O)c7ccccc7C6=C(C#N)C#N)sc5c32)C(c2cccc(CCCCCC)c2)(c2cccc(CCCCCC)c2)c2c-4sc3cc(/C=C4\C(=O)c5ccccc5C4=C(C#N)C#N)sc23)c1,{[][<]CCC[Si](CCC)(CCC)c1ccc(-c2c3cc(C)sc3c(-c3ccc([Si](CCC)(CCC)CCC)s3)c3ccsc23)s1[>][<]}{[>][<]c1ccsc1[>][<]}{[>][<]CCCCC(CC)Cc1sc(CC(CC)CCCC)c2c1C(=O)c1cscc1C2=OCc1cccs1[>][]}
PJ2,CCCCC(CC)Cc1sc(CC(CC)CCCC)c2c1C(=O)c1c(-c3ccc(C)s3)sc(-c3ccc(-c4cc5c(-c6ccc([Si](CCC)(CCC)CCC)s6)c6sc(C)cc6c(-c6ccc([Si](CCC)(CCC)CCC)s6)c5s4)s3)c1C2=O,IDIC,CCCCCCC1(CCCCCC)c2cc3c(cc2-c2sc(/C=C4\C(=O)c5ccccc5C4=C(C#N)C#N)cc21)C(CCCCCC)(CCCCCC)c1cc(/C=C2\C(=O)c4ccccc4C2=C(C#N)C#N)sc1-3,"[0, 0, 0, 0, 6, 7, 100, 9, 1, 221, 7, 233, 220, 233, 7, 221]","[0, 0, 0, 0, 221, 7, 233, 220, 233, 7, 221, 1, 6, 7, 100, 9]","[[0, 0, 0, 0, 6, 7, 100, 9, 1, 221, 7, 233, 220, 233, 7, 221], [0, 0, 0, 0, 9, 6, 7, 100, 1, 221, 7, 233, 220, 233, 7, 221], [0, 0, 0, 0, 100, 9, 6, 7, 1, 221, 7, 233, 220, 233, 7, 221], [0, 0, 0, 0, 7, 100, 9, 6, 1, 221, 7, 233, 220, 233, 7, 221]]","[[0, 0, 0, 0, 221, 7, 233, 220, 233, 7, 221, 1, 6, 7, 100, 9], [0, 0, 0, 0, 221, 7, 233, 220, 233, 7, 221, 1, 9, 6, 7, 100], [0, 0, 0, 0, 221, 7, 233, 220, 233, 7, 221, 1, 100, 9, 6, 7], [0, 0, 0, 0, 221, 7, 233, 220, 233, 7, 221, 1, 7, 100, 9, 6]]",-5.14,-3.33,-5.67,-4.1,0.667,CF,,DIO,0.5,110.3,130.0,PEDOT:PSS,PDINO,,,12.01,12.02,0.939,17.0,75.3,CCCCCCC1(CCCCCC)c2cc3c(cc2-c2sc(/C=C4\C(=O)c5ccccc5C4=C(C#N)C#N)cc21)C(CCCCCC)(CCCCCC)c1cc(/C=C2\C(=O)c4ccccc4C2=C(C#N)C#N)sc1-3,{[][<]CCC[Si](CCC)(CCC)c1ccc(-c2c3cc(C)sc3c(-c3ccc([Si](CCC)(CCC)CCC)s3)c3ccsc23)s1[>][<]}{[>][<]c1ccsc1[>][<]}{[>][<]CCCCC(CC)Cc1sc(CC(CC)CCCC)c2c1C(=O)c1cscc1C2=OCc1cccs1[>][]}
PJ3,CCCCCCCCCCC(CCCCCCCC)Cc1cc(-c2c(F)c(F)c(-c3cc(CC(CCCCCCCC)CCCCCCCCCC)c(-c4cc5c(-c6ccc([Si](CCC)(CCC)CCC)s6)c6sc(C)cc6c(-c6ccc([Si](CCC)(CCC)CCC)s6)c5s4)s3)c3nsnc23)sc1C,m-ITIC,CCCCCCc1cccc(C2(c3cccc(CCCCCC)c3)c3cc4c(cc3-c3sc5cc(/C=C6\C(=O)c7ccccc7C6=C(C#N)C#N)sc5c32)C(c2cccc(CCCCCC)c2)(c2cccc(CCCCCC)c2)c2c-4sc3cc(/C=C4\C(=O)c5ccccc5C4=C(C#N)C#N)sc23)c1,"[0, 0, 0, 0, 6, 68, 22, 69, 1, 221, 79, 227, 220, 227, 79, 221]","[0, 0, 0, 0, 221, 79, 227, 220, 227, 79, 221, 1, 6, 68, 22, 69]","[[0, 0, 0, 0, 6, 68, 22, 69, 1, 221, 79, 227, 220, 227, 79, 221], [0, 0, 0, 0, 69, 6, 68, 22, 1, 221, 79, 227, 220, 227, 79, 221], [0, 0, 0, 0, 22, 69, 6, 68, 1, 221, 79, 227, 220, 227, 79, 221], [0, 0, 0, 0, 68, 22, 69, 6, 1, 221, 79, 227, 220, 227, 79, 221]]","[[0, 0, 0, 0, 221, 79, 227, 220, 227, 79, 221, 1, 6, 68, 22, 69], [0, 0, 0, 0, 221, 79, 227, 220, 227, 79, 221, 1, 69, 6, 68, 22], [0, 0, 0, 0, 221, 79, 227, 220, 227, 79, 221, 1, 22, 69, 6, 68], [0, 0, 0, 0, 221, 79, 227, 220, 227, 79, 221, 1, 68, 22, 69, 6]]",-5.01,-3.26,-5.54,-3.95,0.667,CF,,DIO,0.5,117.8,130.0,PEDOT:PSS,PDINO,,,7.76,7.74,0.96,12.7,63.5,CCCCCCc1cccc(C2(c3cccc(CCCCCC)c3)c3cc4c(cc3-c3sc5cc(/C=C6\C(=O)c7ccccc7C6=C(C#N)C#N)sc5c32)C(c2cccc(CCCCCC)c2)(c2cccc(CCCCCC)c2)c2c-4sc3cc(/C=C4\C(=O)c5ccccc5C4=C(C#N)C#N)sc23)c1,{[][<]CCC[Si](CCC)(CCC)c1ccc(-c2c3cc(C)sc3c(-c3ccc([Si](CCC)(CCC)CCC)s3)c3ccsc23)s1[>][<]}{[>][<]CCCCCCCCCCC(CCCCCCCC)Cc1ccsc1[>][<]}{[>][<]Fc1cc2nsnc2cc1FCCCCCCCCCCC(CCCCCCCC)Cc1ccsc1C[>][]}
PJ3,CCCCCCCCCCC(CCCCCCCC)Cc1cc(-c2c(F)c(F)c(-c3cc(CC(CCCCCCCC)CCCCCCCCCC)c(-c4cc5c(-c6ccc([Si](CCC)(CCC)CCC)s6)c6sc(C)cc6c(-c6ccc([Si](CCC)(CCC)CCC)s6)c5s4)s3)c3nsnc23)sc1C,IDIC,CCCCCCC1(CCCCCC)c2cc3c(cc2-c2sc(/C=C4\C(=O)c5ccccc5C4=C(C#N)C#N)cc21)C(CCCCCC)(CCCCCC)c1cc(/C=C2\C(=O)c4ccccc4C2=C(C#N)C#N)sc1-3,"[0, 0, 0, 0, 6, 68, 22, 69, 1, 221, 7, 233, 220, 233, 7, 221]","[0, 0, 0, 0, 221, 7, 233, 220, 233, 7, 221, 1, 6, 68, 22, 69]","[[0, 0, 0, 0, 6, 68, 22, 69, 1, 221, 7, 233, 220, 233, 7, 221], [0, 0, 0, 0, 69, 6, 68, 22, 1, 221, 7, 233, 220, 233, 7, 221], [0, 0, 0, 0, 22, 69, 6, 68, 1, 221, 7, 233, 220, 233, 7, 221], [0, 0, 0, 0, 68, 22, 69, 6, 1, 221, 7, 233, 220, 233, 7, 221]]","[[0, 0, 0, 0, 221, 7, 233, 220, 233, 7, 221, 1, 6, 68, 22, 69], [0, 0, 0, 0, 221, 7, 233, 220, 233, 7, 221, 1, 69, 6, 68, 22], [0, 0, 0, 0, 221, 7, 233, 220, 233, 7, 221, 1, 22, 69, 6, 68], [0, 0, 0, 0, 221, 7, 233, 220, 233, 7, 221, 1, 68, 22, 69, 6]]",-5.01,-3.26,-5.67,-4.1,0.667,CF,,DIO,0.5,114.5,130.0,PEDOT:PSS,PDINO,,,8.11,8.11,0.908,12.8,69.8,CCCCCCC1(CCCCCC)c2cc3c(cc2-c2sc(/C=C4\C(=O)c5ccccc5C4=C(C#N)C#N)cc21)C(CCCCCC)(CCCCCC)c1cc(/C=C2\C(=O)c4ccccc4C2=C(C#N)C#N)sc1-3,{[][<]CCC[Si](CCC)(CCC)c1ccc(-c2c3cc(C)sc3c(-c3ccc([Si](CCC)(CCC)CCC)s3)c3ccsc23)s1[>][<]}{[>][<]CCCCCCCCCCC(CCCCCCCC)Cc1ccsc1[>][<]}{[>][<]Fc1cc2nsnc2cc1FCCCCCCCCCCC(CCCCCCCC)Cc1ccsc1C[>][]}
2D-PBTCl,CCCCC(CC)COC(=O)c1ccc(-c2sc3c(-c4cc5c(-c6ccc(CC(CC)CCCC)s6)c6sc(C)cc6c(-c6ccc(CC(CC)CCCC)s6)c5s4)sc(C)c3c2Cl)s1,ITIC,CCCCCCc1ccc(C2(c3ccc(CCCCCC)cc3)c3cc4c(cc3-c3sc5cc(/C=C6\C(=O)c7ccccc7C6=C(C#N)C#N)sc5c32)C(c2ccc(CCCCCC)cc2)(c2ccc(CCCCCC)cc2)c2c-4sc3cc(/C=C4\C(=O)c5ccccc5C4=C(C#N)C#N)sc23)cc1,"[0, 0, 0, 0, 0, 0, 49, 183, 1, 221, 79, 218, 220, 218, 79, 221]","[0, 0, 0, 0, 0, 0, 221, 79, 218, 220, 218, 79, 221, 1, 49, 183]","[[0, 0, 0, 0, 0, 0, 49, 183, 1, 221, 79, 218, 220, 218, 79, 221], [0, 0, 0, 0, 0, 0, 183, 49, 1, 221, 79, 218, 220, 218, 79, 221]]","[[0, 0, 0, 0, 0, 0, 221, 79, 218, 220, 218, 79, 221, 1, 49, 183], [0, 0, 0, 0, 0, 0, 221, 79, 218, 220, 218, 79, 221, 1, 183, 49]]",-5.45,-3.6,-5.48,-3.83,1.0,CB,8.0,DIO,0.25,100.0,-1.0,MoOx,ZnO,0.00049,,8.81,8.81,0.91,15.79,61.32,CCCCCCc1ccc(C2(c3ccc(CCCCCC)cc3)c3cc4c(cc3-c3sc5cc(/C=C6\C(=O)c7ccccc7C6=C(C#N)C#N)sc5c32)C(c2ccc(CCCCCC)cc2)(c2ccc(CCCCCC)cc2)c2c-4sc3cc(/C=C4\C(=O)c5ccccc5C4=C(C#N)C#N)sc23)cc1,{[][<]CCCCC(CC)Cc1ccc(-c2c3cc(C)sc3c(-c3ccc(CC(CC)CCCC)s3)c3ccsc23)s1CCCCC(CC)COC(=O)c1ccc(-c2sc3csc(C)c3c2Cl)s1[>][]}
2D-PBTCl2,CCCCC(CC)COC(=O)c1cc(Cl)c(-c2sc3c(-c4cc5c(-c6ccc(CC(CC)CCCC)s6)c6sc(C)cc6c(-c6ccc(CC(CC)CCCC)s6)c5s4)sc(C)c3c2Cl)s1,ITIC,CCCCCCc1ccc(C2(c3ccc(CCCCCC)cc3)c3cc4c(cc3-c3sc5cc(/C=C6\C(=O)c7ccccc7C6=C(C#N)C#N)sc5c32)C(c2ccc(CCCCCC)cc2)(c2ccc(CCCCCC)cc2)c2c-4sc3cc(/C=C4\C(=O)c5ccccc5C4=C(C#N)C#N)sc23)cc1,"[0, 0, 0, 0, 0, 0, 49, 184, 1, 221, 79, 218, 220, 218, 79, 221]","[0, 0, 0, 0, 0, 0, 221, 79, 218, 220, 218, 79, 221, 1, 49, 184]","[[0, 0, 0, 0, 0, 0, 49, 184, 1, 221, 79, 218, 220, 218, 79, 221], [0, 0, 0, 0, 0, 0, 184, 49, 1, 221, 79, 218, 220, 218, 79, 221]]","[[0, 0, 0, 0, 0, 0, 221, 79, 218, 220, 218, 79, 221, 1, 49, 184], [0, 0, 0, 0, 0, 0, 221, 79, 218, 220, 218, 79, 221, 1, 184, 49]]",-5.43,-3.63,-5.48,-3.83,1.0,CB,8.0,DIO,0.25,90.0,-1.0,MoOx,ZnO,0.00011,,7.38,7.38,0.87,14.52,58.43,CCCCCCc1ccc(C2(c3ccc(CCCCCC)cc3)c3cc4c(cc3-c3sc5cc(/C=C6\C(=O)c7ccccc7C6=C(C#N)C#N)sc5c32)C(c2ccc(CCCCCC)cc2)(c2ccc(CCCCCC)cc2)c2c-4sc3cc(/C=C4\C(=O)c5ccccc5C4=C(C#N)C#N)sc23)cc1,{[][<]CCCCC(CC)Cc1ccc(-c2c3cc(C)sc3c(-c3ccc(CC(CC)CCCC)s3)c3ccsc23)s1CCCCC(CC)COC(=O)c1cc(Cl)c(-c2sc3csc(C)c3c2Cl)s1[>][]}
PTB7-Th,CCCCC(CC)COC(=O)c1sc2c(-c3cc4c(-c5ccc(CC(CC)CCCC)s5)c5sc(C)cc5c(-c5ccc(CC(CC)CCCC)s5)c4s3)sc(C)c2c1F,ITIC,CCCCCCc1ccc(C2(c3ccc(CCCCCC)cc3)c3cc4c(cc3-c3sc5cc(/C=C6\C(=O)c7ccccc7C6=C(C#N)C#N)sc5c32)C(c2ccc(CCCCCC)cc2)(c2ccc(CCCCCC)cc2)c2c-4sc3cc(/C=C4\C(=O)c5ccccc5C4=C(C#N)C#N)sc23)cc1,"[0, 0, 0, 0, 0, 0, 49, 101, 1, 221, 79, 218, 220, 218, 79, 221]","[0, 0, 0, 0, 0, 0, 221, 79, 218, 220, 218, 79, 221, 1, 49, 101]","[[0, 0, 0, 0, 0, 0, 49, 101, 1, 221, 79, 218, 220, 218, 79, 221], [0, 0, 0, 0, 0, 0, 101, 49, 1, 221, 79, 218, 220, 218, 79, 221]]","[[0, 0, 0, 0, 0, 0, 221, 79, 218, 220, 218, 79, 221, 1, 49, 101], [0, 0, 0, 0, 0, 0, 221, 79, 218, 220, 218, 79, 221, 1, 101, 49]]",-5.38,-3.7,-5.48,-3.83,1.0,CB,8.0,DIO,0.25,90.0,-1.0,MoOx,ZnO,,,6.91,6.91,0.82,14.76,57.09,CCCCCCc1ccc(C2(c3ccc(CCCCCC)cc3)c3cc4c(cc3-c3sc5cc(/C=C6\C(=O)c7ccccc7C6=C(C#N)C#N)sc5c32)C(c2ccc(CCCCCC)cc2)(c2ccc(CCCCCC)cc2)c2c-4sc3cc(/C=C4\C(=O)c5ccccc5C4=C(C#N)C#N)sc23)cc1,{[][<]CCCCC(CC)Cc1ccc(-c2c3cc(C)sc3c(-c3ccc(CC(CC)CCCC)s3)c3ccsc23)s1CCCCC(CC)COC(=O)c1sc2csc(C)c2c1F[>][]}
PBClT,CCCCC(CC)COC(=O)c1sc2c(-c3cc4c(-c5cc(Cl)c(CC(CC)CCCC)s5)c5sc(C)cc5c(-c5cc(Cl)c(CC(CC)CCCC)s5)c4s3)sc(C)c2c1F,ITIC,CCCCCCc1ccc(C2(c3ccc(CCCCCC)cc3)c3cc4c(cc3-c3sc5cc(/C=C6\C(=O)c7ccccc7C6=C(C#N)C#N)sc5c32)C(c2ccc(CCCCCC)cc2)(c2ccc(CCCCCC)cc2)c2c-4sc3cc(/C=C4\C(=O)c5ccccc5C4=C(C#N)C#N)sc23)cc1,"[0, 0, 0, 0, 0, 0, 138, 101, 1, 221, 79, 218, 220, 218, 79, 221]","[0, 0, 0, 0, 0, 0, 221, 79, 218, 220, 218, 79, 221, 1, 138, 101]","[[0, 0, 0, 0, 0, 0, 138, 101, 1, 221, 79, 218, 220, 218, 79, 221], [0, 0, 0, 0, 0, 0, 101, 138, 1, 221, 79, 218, 220, 218, 79, 221]]","[[0, 0, 0, 0, 0, 0, 221, 79, 218, 220, 218, 79, 221, 1, 138, 101], [0, 0, 0, 0, 0, 0, 221, 79, 218, 220, 218, 79, 221, 1, 101, 138]]",-5.47,-3.61,-5.48,-3.83,1.0,CB,8.0,,-1.0,100.0,-1.0,MoOx,ZnO,7.41e-05,,8.46,8.46,1.01,13.95,60.05,CCCCCCc1ccc(C2(c3ccc(CCCCCC)cc3)c3cc4c(cc3-c3sc5cc(/C=C6\C(=O)c7ccccc7C6=C(C#N)C#N)sc5c32)C(c2ccc(CCCCCC)cc2)(c2ccc(CCCCCC)cc2)c2c-4sc3cc(/C=C4\C(=O)c5ccccc5C4=C(C#N)C#N)sc23)cc1,{[][<]CCCCC(CC)Cc1sc(-c2c3cc(C)sc3c(-c3cc(Cl)c(CC(CC)CCCC)s3)c3ccsc23)cc1ClCCCCC(CC)COC(=O)c1sc2csc(C)c2c1F[>][]}
PBDB-T,CCCCC(CC)Cc1ccc(-c2c3cc(-c4ccc(-c5sc(-c6ccc(C)s6)c6c5C(=O)c5c(CC(CC)CCCC)sc(CC(CC)CCCC)c5C6=O)s4)sc3c(-c3ccc(CC(CC)CCCC)s3)c3cc(C)sc23)s1,BDCPDT-IC,CCCCCCc1ccc(C2(c3ccc(CCCCCC)cc3)c3cc(/C=C4\C(=O)c5ccccc5C4=C(C#N)C#N)sc3-c3sc4cc5c6c(sc5cc4c32)-c2sc(/C=C3\C(=O)c4ccccc4C3=C(C#N)C#N)cc2C6(c2ccc(CCCCCC)cc2)c2ccc(CCCCCC)cc2)cc1,"[0, 0, 49, 7, 100, 9, 1, 221, 7, 218, 217, 220, 217, 218, 7, 221]","[0, 0, 221, 7, 218, 217, 220, 217, 218, 7, 221, 1, 49, 7, 100, 9]","[[0, 0, 49, 7, 100, 9, 1, 221, 7, 218, 217, 220, 217, 218, 7, 221], [0, 0, 9, 49, 7, 100, 1, 221, 7, 218, 217, 220, 217, 218, 7, 221], [0, 0, 100, 9, 49, 7, 1, 221, 7, 218, 217, 220, 217, 218, 7, 221], [0, 0, 7, 100, 9, 49, 1, 221, 7, 218, 217, 220, 217, 218, 7, 221]]","[[0, 0, 221, 7, 218, 217, 220, 217, 218, 7, 221, 1, 49, 7, 100, 9], [0, 0, 221, 7, 218, 217, 220, 217, 218, 7, 221, 1, 9, 49, 7, 100], [0, 0, 221, 7, 218, 217, 220, 217, 218, 7, 221, 1, 100, 9, 49, 7], [0, 0, 221, 7, 218, 217, 220, 217, 218, 7, 221, 1, 7, 100, 9, 49]]",-5.36,-3.54,-5.41,-3.87,1.0,,12.0,DIO,1.0,,-1.0,MoOx,ZnO,,,9.33,9.33,0.86,16.56,65.52,CCCCCCc1ccc(C2(c3ccc(CCCCCC)cc3)c3cc(/C=C4\C(=O)c5ccccc5C4=C(C#N)C#N)sc3-c3sc4cc5c6c(sc5cc4c32)-c2sc(/C=C3\C(=O)c4ccccc4C3=C(C#N)C#N)cc2C6(c2ccc(CCCCCC)cc2)c2ccc(CCCCCC)cc2)cc1,{[][<]CCCCC(CC)Cc1ccc(-c2c3cc(C)sc3c(-c3ccc(CC(CC)CCCC)s3)c3ccsc23)s1[>][<]}{[>][<]c1ccsc1[>][<]}{[>][<]CCCCC(CC)Cc1sc(CC(CC)CCCC)c2c1C(=O)c1cscc1C2=OCc1cccs1[>][]}
PBDB-T,CCCCC(CC)Cc1ccc(-c2c3cc(-c4ccc(-c5sc(-c6ccc(C)s6)c6c5C(=O)c5c(CC(CC)CCCC)sc(CC(CC)CCCC)c5C6=O)s4)sc3c(-c3ccc(CC(CC)CCCC)s3)c3cc(C)sc23)s1,BDCPDT-FIC,CCCCCCc1ccc(C2(c3ccc(CCCCCC)cc3)c3cc(/C=C4\C(=O)c5cc(F)c(F)cc5C4=C(C#N)C#N)sc3-c3sc4cc5c6c(sc5cc4c32)-c2sc(/C=C3\C(=O)c4cc(F)c(F)cc4C3=C(C#N)C#N)cc2C6(c2ccc(CCCCCC)cc2)c2ccc(CCCCCC)cc2)cc1,"[0, 0, 49, 7, 100, 9, 1, 216, 7, 218, 217, 220, 217, 218, 7, 216]","[0, 0, 216, 7, 218, 217, 220, 217, 218, 7, 216, 1, 49, 7, 100, 9]","[[0, 0, 49, 7, 100, 9, 1, 216, 7, 218, 217, 220, 217, 218, 7, 216], [0, 0, 9, 49, 7, 100, 1, 216, 7, 218, 217, 220, 217, 218, 7, 216], [0, 0, 100, 9, 49, 7, 1, 216, 7, 218, 217, 220, 217, 218, 7, 216], [0, 0, 7, 100, 9, 49, 1, 216, 7, 218, 217, 220, 217, 218, 7, 216]]","[[0, 0, 216, 7, 218, 217, 220, 217, 218, 7, 216, 1, 49, 7, 100, 9], [0, 0, 216, 7, 218, 217, 220, 217, 218, 7, 216, 1, 9, 49, 7, 100], [0, 0, 216, 7, 218, 217, 220, 217, 218, 7, 216, 1, 100, 9, 49, 7], [0, 0, 216, 7, 218, 217, 220, 217, 218, 7, 216, 1, 7, 100, 9, 49]]",-5.36,-3.54,-5.52,-4.0,1.0,,12.0,,-1.0,,-1.0,MoOx,ZnO,,,8.12,8.12,0.7,19.12,60.67,CCCCCCc1ccc(C2(c3ccc(CCCCCC)cc3)c3cc(/C=C4\C(=O)c5cc(F)c(F)cc5C4=C(C#N)C#N)sc3-c3sc4cc5c6c(sc5cc4c32)-c2sc(/C=C3\C(=O)c4cc(F)c(F)cc4C3=C(C#N)C#N)cc2C6(c2ccc(CCCCCC)cc2)c2ccc(CCCCCC)cc2)cc1,{[][<]CCCCC(CC)Cc1ccc(-c2c3cc(C)sc3c(-c3ccc(CC(CC)CCCC)s3)c3ccsc23)s1[>][<]}{[>][<]c1ccsc1[>][<]}{[>][<]CCCCC(CC)Cc1sc(CC(CC)CCCC)c2c1C(=O)c1cscc1C2=OCc1cccs1[>][]}
PBFTT,CCCCCCCCOC(=O)c1sc2c(-c3cc4c(-c5cc(F)c(CC(CC)CCCC)s5)c5sc(C)cc5c(-c5cc(F)c(CC(CC)CCCC)s5)c4s3)sc(C)c2c1F,ITIC,CCCCCCc1ccc(C2(c3ccc(CCCCCC)cc3)c3cc4c(cc3-c3sc5cc(/C=C6\C(=O)c7ccccc7C6=C(C#N)C#N)sc5c32)C(c2ccc(CCCCCC)cc2)(c2ccc(CCCCCC)cc2)c2c-4sc3cc(/C=C4\C(=O)c5ccccc5C4=C(C#N)C#N)sc23)cc1,"[0, 0, 0, 0, 0, 0, 99, 213, 1, 221, 79, 218, 220, 218, 79, 221]","[0, 0, 0, 0, 0, 0, 221, 79, 218, 220, 218, 79, 221, 1, 99, 213]","[[0, 0, 0, 0, 0, 0, 99, 213, 1, 221, 79, 218, 220, 218, 79, 221], [0, 0, 0, 0, 0, 0, 213, 99, 1, 221, 79, 218, 220, 218, 79, 221]]","[[0, 0, 0, 0, 0, 0, 221, 79, 218, 220, 218, 79, 221, 1, 99, 213], [0, 0, 0, 0, 0, 0, 221, 79, 218, 220, 218, 79, 221, 1, 213, 99]]",-5.47,-3.56,-5.6,-3.85,0.667,CB,8.0,,-1.0,,-1.0,MoOx,ZnO,0.000462,0.000155,9.1,9.1,0.94,16.0,60.5,CCCCCCc1ccc(C2(c3ccc(CCCCCC)cc3)c3cc4c(cc3-c3sc5cc(/C=C6\C(=O)c7ccccc7C6=C(C#N)C#N)sc5c32)C(c2ccc(CCCCCC)cc2)(c2ccc(CCCCCC)cc2)c2c-4sc3cc(/C=C4\C(=O)c5ccccc5C4=C(C#N)C#N)sc23)cc1,{[][<]CCCCC(CC)Cc1sc(-c2c3cc(C)sc3c(-c3cc(F)c(CC(CC)CCCC)s3)c3ccsc23)cc1FCCCCCCCCOC(=O)c1sc2csc(C)c2c1F[>][]}
PBDB-O,CCCCC(CC)COc1c2cc(-c3ccc(-c4sc(-c5ccc(C)s5)c5c4C(=O)c4c(CC(CC)CCCC)sc(CC(CC)CCCC)c4C5=O)s3)sc2c(OCC(CC)CCCC)c2cc(C)sc12,ITIC,CCCCCCc1ccc(C2(c3ccc(CCCCCC)cc3)c3cc4c(cc3-c3sc5cc(/C=C6\C(=O)c7ccccc7C6=C(C#N)C#N)sc5c32)C(c2ccc(CCCCCC)cc2)(c2ccc(CCCCCC)cc2)c2c-4sc3cc(/C=C4\C(=O)c5ccccc5C4=C(C#N)C#N)sc23)cc1,"[0, 0, 0, 0, 37, 7, 100, 9, 1, 221, 79, 218, 220, 218, 79, 221]","[0, 0, 0, 0, 221, 79, 218, 220, 218, 79, 221, 1, 37, 7, 100, 9]","[[0, 0, 0, 0, 37, 7, 100, 9, 1, 221, 79, 218, 220, 218, 79, 221], [0, 0, 0, 0, 9, 37, 7, 100, 1, 221, 79, 218, 220, 218, 79, 221], [0, 0, 0, 0, 100, 9, 37, 7, 1, 221, 79, 218, 220, 218, 79, 221], [0, 0, 0, 0, 7, 100, 9, 37, 1, 221, 79, 218, 220, 218, 79, 221]]","[[0, 0, 0, 0, 221, 79, 218, 220, 218, 79, 221, 1, 37, 7, 100, 9], [0, 0, 0, 0, 221, 79, 218, 220, 218, 79, 221, 1, 9, 37, 7, 100], [0, 0, 0, 0, 221, 79, 218, 220, 218, 79, 221, 1, 100, 9, 37, 7], [0, 0, 0, 0, 221, 79, 218, 220, 218, 79, 221, 1, 7, 100, 9, 37]]",-5.3,-2.82,-5.51,-3.78,1.0,CB,20.0,DIO,0.5,,160.0,MoOx,ZnO,3.29e-05,6.55e-05,4.35,4.32,0.846,11.8,43.3,CCCCCCc1ccc(C2(c3ccc(CCCCCC)cc3)c3cc4c(cc3-c3sc5cc(/C=C6\C(=O)c7ccccc7C6=C(C#N)C#N)sc5c32)C(c2ccc(CCCCCC)cc2)(c2ccc(CCCCCC)cc2)c2c-4sc3cc(/C=C4\C(=O)c5ccccc5C4=C(C#N)C#N)sc23)cc1,{[][<]CCCCC(CC)COc1c2cc(C)sc2c(OCC(CC)CCCC)c2ccsc12[>][<]}{[>][<]c1ccsc1[>][<]}{[>][<]CCCCC(CC)Cc1sc(CC(CC)CCCC)c2c1C(=O)c1cscc1C2=OCc1cccs1[>][]}
PBDB-T,CCCCC(CC)Cc1ccc(-c2c3cc(-c4ccc(-c5sc(-c6ccc(C)s6)c6c5C(=O)c5c(CC(CC)CCCC)sc(CC(CC)CCCC)c5C6=O)s4)sc3c(-c3ccc(CC(CC)CCCC)s3)c3cc(C)sc23)s1,ITIC,CCCCCCc1ccc(C2(c3ccc(CCCCCC)cc3)c3cc4c(cc3-c3sc5cc(/C=C6\C(=O)c7ccccc7C6=C(C#N)C#N)sc5c32)C(c2ccc(CCCCCC)cc2)(c2ccc(CCCCCC)cc2)c2c-4sc3cc(/C=C4\C(=O)c5ccccc5C4=C(C#N)C#N)sc23)cc1,"[0, 0, 0, 0, 49, 7, 100, 9, 1, 221, 79, 218, 220, 218, 79, 221]","[0, 0, 0, 0, 221, 79, 218, 220, 218, 79, 221, 1, 49, 7, 100, 9]","[[0, 0, 0, 0, 49, 7, 100, 9, 1, 221, 79, 218, 220, 218, 79, 221], [0, 0, 0, 0, 9, 49, 7, 100, 1, 221, 79, 218, 220, 218, 79, 221], [0, 0, 0, 0, 100, 9, 49, 7, 1, 221, 79, 218, 220, 218, 79, 221], [0, 0, 0, 0, 7, 100, 9, 49, 1, 221, 79, 218, 220, 218, 79, 221]]","[[0, 0, 0, 0, 221, 79, 218, 220, 218, 79, 221, 1, 49, 7, 100, 9], [0, 0, 0, 0, 221, 79, 218, 220, 218, 79, 221, 1, 9, 49, 7, 100], [0, 0, 0, 0, 221, 79, 218, 220, 218, 79, 221, 1, 100, 9, 49, 7], [0, 0, 0, 0, 221, 79, 218, 220, 218, 79, 221, 1, 7, 100, 9, 49]]",-5.33,-2.92,-5.51,-3.78,1.0,CB,20.0,DIO,0.5,,160.0,MoOx,ZnO,0.000232,0.000293,11.21,11.21,0.899,16.8,74.2,CCCCCCc1ccc(C2(c3ccc(CCCCCC)cc3)c3cc4c(cc3-c3sc5cc(/C=C6\C(=O)c7ccccc7C6=C(C#N)C#N)sc5c32)C(c2ccc(CCCCCC)cc2)(c2ccc(CCCCCC)cc2)c2c-4sc3cc(/C=C4\C(=O)c5ccccc5C4=C(C#N)C#N)sc23)cc1,{[][<]CCCCC(CC)Cc1ccc(-c2c3cc(C)sc3c(-c3ccc(CC(CC)CCCC)s3)c3ccsc23)s1[>][<]}{[>][<]c1ccsc1[>][<]}{[>][<]CCCCC(CC)Cc1sc(CC(CC)CCCC)c2c1C(=O)c1cscc1C2=OCc1cccs1[>][]}
PBDB-T,CCCCC(CC)Cc1ccc(-c2c3cc(-c4ccc(-c5sc(-c6ccc(C)s6)c6c5C(=O)c5c(CC(CC)CCCC)sc(CC(CC)CCCC)c5C6=O)s4)sc3c(-c3ccc(CC(CC)CCCC)s3)c3cc(C)sc23)s1,BDTIT-M,CCCCCCc1ccc(C2(c3ccc(CCCCCC)cc3)c3cc(/C=C4\C(=O)c5ccc(C)cc5C4=C(C#N)C#N)sc3-c3sc4c(-c5ccc(CC(CC)CCCC)s5)c5c6c(sc5c(-c5ccc(CC(CC)CCCC)s5)c4c32)-c2sc(/C=C3\C(=O)c4ccc(C)cc4C3=C(C#N)C#N)cc2C6(c2ccc(CCCCCC)cc2)c2ccc(CCCCCC)cc2)cc1,"[0, 0, 49, 7, 100, 9, 1, 229, 7, 218, 217, 329, 217, 218, 7, 229]","[0, 0, 229, 7, 218, 217, 329, 217, 218, 7, 229, 1, 49, 7, 100, 9]","[[0, 0, 49, 7, 100, 9, 1, 229, 7, 218, 217, 329, 217, 218, 7, 229], [0, 0, 9, 49, 7, 100, 1, 229, 7, 218, 217, 329, 217, 218, 7, 229], [0, 0, 100, 9, 49, 7, 1, 229, 7, 218, 217, 329, 217, 218, 7, 229], [0, 0, 7, 100, 9, 49, 1, 229, 7, 218, 217, 329, 217, 218, 7, 229]]","[[0, 0, 229, 7, 218, 217, 329, 217, 218, 7, 229, 1, 49, 7, 100, 9], [0, 0, 229, 7, 218, 217, 329, 217, 218, 7, 229, 1, 9, 49, 7, 100], [0, 0, 229, 7, 218, 217, 329, 217, 218, 7, 229, 1, 100, 9, 49, 7], [0, 0, 229, 7, 218, 217, 329, 217, 218, 7, 229, 1, 7, 100, 9, 49]]",-5.31,-3.51,-5.4,-3.85,1.0,CB,20.0,DIO,0.75,100.0,100.0,PEDOT:PSS,PDIN,0.000884,0.0003,11.31,11.31,0.903,17.56,71.3,CCCCCCc1ccc(C2(c3ccc(CCCCCC)cc3)c3cc(/C=C4\C(=O)c5ccc(C)cc5C4=C(C#N)C#N)sc3-c3sc4c(-c5ccc(CC(CC)CCCC)s5)c5c6c(sc5c(-c5ccc(CC(CC)CCCC)s5)c4c32)-c2sc(/C=C3\C(=O)c4ccc(C)cc4C3=C(C#N)C#N)cc2C6(c2ccc(CCCCCC)cc2)c2ccc(CCCCCC)cc2)cc1,{[][<]CCCCC(CC)Cc1ccc(-c2c3cc(C)sc3c(-c3ccc(CC(CC)CCCC)s3)c3ccsc23)s1[>][<]}{[>][<]c1ccsc1[>][<]}{[>][<]CCCCC(CC)Cc1sc(CC(CC)CCCC)c2c1C(=O)c1cscc1C2=OCc1cccs1[>][]}
PBDB-T,CCCCC(CC)Cc1ccc(-c2c3cc(-c4ccc(-c5sc(-c6ccc(C)s6)c6c5C(=O)c5c(CC(CC)CCCC)sc(CC(CC)CCCC)c5C6=O)s4)sc3c(-c3ccc(CC(CC)CCCC)s3)c3cc(C)sc23)s1,BDTThIT-M,CCCCCCc1ccc(C2(c3ccc(CCCCCC)cc3)c3cc(/C=C4\C(=O)c5ccc(C)cc5C4=C(C#N)C#N)sc3-c3sc4cc5c6c(sc5cc4c32)-c2sc(/C=C3\C(=O)c4ccc(C)cc4C3=C(C#N)C#N)cc2C6(c2ccc(CCCCCC)cc2)c2ccc(CCCCCC)cc2)cc1,"[0, 0, 49, 7, 100, 9, 1, 229, 7, 218, 217, 220, 217, 218, 7, 229]","[0, 0, 229, 7, 218, 217, 220, 217, 218, 7, 229, 1, 49, 7, 100, 9]","[[0, 0, 49, 7, 100, 9, 1, 229, 7, 218, 217, 220, 217, 218, 7, 229], [0, 0, 9, 49, 7, 100, 1, 229, 7, 218, 217, 220, 217, 218, 7, 229], [0, 0, 100, 9, 49, 7, 1, 229, 7, 218, 217, 220, 217, 218, 7, 229], [0, 0, 7, 100, 9, 49, 1, 229, 7, 218, 217, 220, 217, 218, 7, 229]]","[[0, 0, 229, 7, 218, 217, 220, 217, 218, 7, 229, 1, 49, 7, 100, 9], [0, 0, 229, 7, 218, 217, 220, 217, 218, 7, 229, 1, 9, 49, 7, 100], [0, 0, 229, 7, 218, 217, 220, 217, 218, 7, 229, 1, 100, 9, 49, 7], [0, 0, 229, 7, 218, 217, 220, 217, 218, 7, 229, 1, 7, 100, 9, 49]]",-5.31,-3.51,-5.35,-3.82,1.0,CB,20.0,DIO,0.75,100.0,100.0,PEDOT:PSS,PDIN,0.000997,0.000393,12.12,12.13,0.942,18.03,71.4,CCCCCCc1ccc(C2(c3ccc(CCCCCC)cc3)c3cc(/C=C4\C(=O)c5ccc(C)cc5C4=C(C#N)C#N)sc3-c3sc4cc5c6c(sc5cc4c32)-c2sc(/C=C3\C(=O)c4ccc(C)cc4C3=C(C#N)C#N)cc2C6(c2ccc(CCCCCC)cc2)c2ccc(CCCCCC)cc2)cc1,{[][<]CCCCC(CC)Cc1ccc(-c2c3cc(C)sc3c(-c3ccc(CC(CC)CCCC)s3)c3ccsc23)s1[>][<]}{[>][<]c1ccsc1[>][<]}{[>][<]CCCCC(CC)Cc1sc(CC(CC)CCCC)c2c1C(=O)c1cscc1C2=OCc1cccs1[>][]}
PTB7,CCCCC(CC)COC(=O)c1sc2c(-c3cc4c(OCC(CC)CCCC)c5sc(C)cc5c(OCC(CC)CCCC)c4s3)sc(C)c2c1F,IEICO-4F,CCCCCCc1ccc(C2(c3ccc(CCCCCC)cc3)c3cc4c(cc3-c3sc(-c5sc(/C=C6\C(=O)c7cc(F)c(F)cc7C6=C(C#N)C#N)cc5OCC(CC)CCCC)cc32)C(c2ccc(CCCCCC)cc2)(c2ccc(CCCCCC)cc2)c2cc(-c3sc(/C=C5\C(=O)c6cc(F)c(F)cc6C5=C(C#N)C#N)cc3OCC(CC)CCCC)sc2-4)cc1,"[0, 0, 0, 0, 37, 101, 1, 216, 228, 7, 218, 220, 218, 7, 228, 216]","[0, 0, 0, 0, 216, 228, 7, 218, 220, 218, 7, 228, 216, 1, 37, 101]","[[0, 0, 0, 0, 37, 101, 1, 216, 228, 7, 218, 220, 218, 7, 228, 216], [0, 0, 0, 0, 101, 37, 1, 216, 228, 7, 218, 220, 218, 7, 228, 216]]","[[0, 0, 0, 0, 216, 228, 7, 218, 220, 218, 7, 228, 216, 1, 37, 101], [0, 0, 0, 0, 216, 228, 7, 218, 220, 218, 7, 228, 216, 1, 101, 37]]",-5.14,-3.51,-5.44,-4.19,0.667,CB,10.0,DIO,0.5,,-1.0,PEDOT:PSS,PFN-Br,0.000314,0.000453,2.3,2.3,0.54,14.73,28.92,CCCCCCc1ccc(C2(c3ccc(CCCCCC)cc3)c3cc4c(cc3-c3sc(-c5sc(/C=C6\C(=O)c7cc(F)c(F)cc7C6=C(C#N)C#N)cc5OCC(CC)CCCC)cc32)C(c2ccc(CCCCCC)cc2)(c2ccc(CCCCCC)cc2)c2cc(-c3sc(/C=C5\C(=O)c6cc(F)c(F)cc6C5=C(C#N)C#N)cc3OCC(CC)CCCC)sc2-4)cc1,{[][<]CCCCC(CC)COc1c2cc(C)sc2c(OCC(CC)CCCC)c2ccsc12CCCCC(CC)COC(=O)c1sc2csc(C)c2c1F[>][]}
PTB7-Th,CCCCC(CC)COC(=O)c1sc2c(-c3cc4c(-c5ccc(CC(CC)CCCC)s5)c5sc(C)cc5c(-c5ccc(CC(CC)CCCC)s5)c4s3)sc(C)c2c1F,IEICO-4F,CCCCCCc1ccc(C2(c3ccc(CCCCCC)cc3)c3cc4c(cc3-c3sc(-c5sc(/C=C6\C(=O)c7cc(F)c(F)cc7C6=C(C#N)C#N)cc5OCC(CC)CCCC)cc32)C(c2ccc(CCCCCC)cc2)(c2ccc(CCCCCC)cc2)c2cc(-c3sc(/C=C5\C(=O)c6cc(F)c(F)cc6C5=C(C#N)C#N)cc3OCC(CC)CCCC)sc2-4)cc1,"[0, 0, 0, 0, 49, 101, 1, 216, 228, 7, 218, 220, 218, 7, 228, 216]","[0, 0, 0, 0, 216, 228, 7, 218, 220, 218, 7, 228, 216, 1, 49, 101]","[[0, 0, 0, 0, 49, 101, 1, 216, 228, 7, 218, 220, 218, 7, 228, 216], [0, 0, 0, 0, 101, 49, 1, 216, 228, 7, 218, 220, 218, 7, 228, 216]]","[[0, 0, 0, 0, 216, 228, 7, 218, 220, 218, 7, 228, 216, 1, 49, 101], [0, 0, 0, 0, 216, 228, 7, 218, 220, 218, 7, 228, 216, 1, 101, 49]]",-5.22,-3.64,-5.44,-4.19,0.667,CB,10.0,CN,1.5,,-1.0,PEDOT:PSS,PFN-Br,0.000657,0.000422,11.6,11.6,0.72,23.21,69.41,CCCCCCc1ccc(C2(c3ccc(CCCCCC)cc3)c3cc4c(cc3-c3sc(-c5sc(/C=C6\C(=O)c7cc(F)c(F)cc7C6=C(C#N)C#N)cc5OCC(CC)CCCC)cc32)C(c2ccc(CCCCCC)cc2)(c2ccc(CCCCCC)cc2)c2cc(-c3sc(/C=C5\C(=O)c6cc(F)c(F)cc6C5=C(C#N)C#N)cc3OCC(CC)CCCC)sc2-4)cc1,{[][<]CCCCC(CC)Cc1ccc(-c2c3cc(C)sc3c(-c3ccc(CC(CC)CCCC)s3)c3ccsc23)s1CCCCC(CC)COC(=O)c1sc2csc(C)c2c1F[>][]}
