Repository: aspuru-guzik-group/Beyond-Molecular-Structure-ML-for-OPV-Materials-Devices

File: ml_for_opvs/data/postprocess/OPV_Min/manual_frag/master_manual_frag.csv (part 18 of 19)
Donor,Donor_SMILES,Acceptor,Acceptor_SMILES,DA_manual_tokenized,AD_manual_tokenized,DA_manual_tokenized_aug,AD_manual_tokenized_aug,HOMO_D (eV),LUMO_D (eV),HOMO_A (eV),LUMO_A (eV),D:A ratio (m/m),solvent,total solids conc. (mg/mL),solvent additive,solvent additive conc. (%v/v),active layer thickness (nm),annealing temperature,hole contact layer,electron contact layer,hole mobility blend (cm^2 V^-1 s^-1),electron mobility blend (cm^2 V^-1 s^-1),PCE (%),calc_PCE (%),Voc (V),Jsc (mA cm^-2),FF (%),Acceptor_BigSMILES,Donor_BigSMILES
PBO,CCCCCCCCCCCCSOc1c(OSCCCCCCCCCCCC)c(-c2ccc(-c3cc4c(-c5ccc(SCC(CC)CCCC)cc5)c5sc(C)cc5c(-c5ccc(SCC(CC)CCCC)cc5)c4s3)s2)c2nonc2c1-c1ccc(C)s1,ITIC,CCCCCCc1ccc(C2(c3ccc(CCCCCC)cc3)c3cc4c(cc3-c3sc5cc(/C=C6\C(=O)c7ccccc7C6=C(C#N)C#N)sc5c32)C(c2ccc(CCCCCC)cc2)(c2ccc(CCCCCC)cc2)c2c-4sc3cc(/C=C4\C(=O)c5ccccc5C4=C(C#N)C#N)sc23)cc1,"[0, 0, 0, 0, 134, 7, 185, 9, 1, 221, 79, 218, 220, 218, 79, 221]","[0, 0, 0, 0, 221, 79, 218, 220, 218, 79, 221, 1, 134, 7, 185, 9]","[[0, 0, 0, 0, 134, 7, 185, 9, 1, 221, 79, 218, 220, 218, 79, 221], [0, 0, 0, 0, 9, 134, 7, 185, 1, 221, 79, 218, 220, 218, 79, 221], [0, 0, 0, 0, 185, 9, 134, 7, 1, 221, 79, 218, 220, 218, 79, 221], [0, 0, 0, 0, 7, 185, 9, 134, 1, 221, 79, 218, 220, 218, 79, 221]]","[[0, 0, 0, 0, 221, 79, 218, 220, 218, 79, 221, 1, 134, 7, 185, 9], [0, 0, 0, 0, 221, 79, 218, 220, 218, 79, 221, 1, 9, 134, 7, 185], [0, 0, 0, 0, 221, 79, 218, 220, 218, 79, 221, 1, 185, 9, 134, 7], [0, 0, 0, 0, 221, 79, 218, 220, 218, 79, 221, 1, 7, 185, 9, 134]]",-5.47,-3.67,-5.53,-3.88,0.5,DCB,,DIO,0.5,85.0,-1.0,PEDOT:PSS,LiF,1.3e-05,4.2e-05,7.1,7.1,0.92,14.3,54.0,CCCCCCc1ccc(C2(c3ccc(CCCCCC)cc3)c3cc4c(cc3-c3sc5cc(/C=C6\C(=O)c7ccccc7C6=C(C#N)C#N)sc5c32)C(c2ccc(CCCCCC)cc2)(c2ccc(CCCCCC)cc2)c2c-4sc3cc(/C=C4\C(=O)c5ccccc5C4=C(C#N)C#N)sc23)cc1,{[][<]CCCCC(CC)CSc1ccc(-c2c3cc(C)sc3c(-c3ccc(SCC(CC)CCCC)cc3)c3ccsc23)cc1[>][<]}{[>][<]c1ccsc1[>][<]}{[>][<]CCCCCCCCCCCCSOc1cc2nonc2cc1OSCCCCCCCCCCCCCc1cccs1[>][]}
PBDB-T,CCCCC(CC)Cc1ccc(-c2c3cc(-c4ccc(-c5sc(-c6ccc(C)s6)c6c5C(=O)c5c(CC(CC)CCCC)sc(CC(CC)CCCC)c5C6=O)s4)sc3c(-c3ccc(CC(CC)CCCC)s3)c3cc(C)sc23)s1,TTIC-M,CCCCCCc1ccc(C2(c3ccc(CCCCCC)cc3)c3cc(/C=C4\C(=O)c5ccc(C)cc5C4=C(C#N)C#N)sc3-c3sc4c5c(sc4c32)-c2sc(/C=C3\C(=O)c4ccc(C)cc4C3=C(C#N)C#N)cc2C5(c2ccc(CCCCCC)cc2)c2ccc(CCCCCC)cc2)cc1,"[0, 0, 0, 0, 49, 7, 100, 9, 1, 229, 7, 218, 79, 218, 7, 229]","[0, 0, 0, 0, 229, 7, 218, 79, 218, 7, 229, 1, 49, 7, 100, 9]","[[0, 0, 0, 0, 49, 7, 100, 9, 1, 229, 7, 218, 79, 218, 7, 229], [0, 0, 0, 0, 9, 49, 7, 100, 1, 229, 7, 218, 79, 218, 7, 229], [0, 0, 0, 0, 100, 9, 49, 7, 1, 229, 7, 218, 79, 218, 7, 229], [0, 0, 0, 0, 7, 100, 9, 49, 1, 229, 7, 218, 79, 218, 7, 229]]","[[0, 0, 0, 0, 229, 7, 218, 79, 218, 7, 229, 1, 49, 7, 100, 9], [0, 0, 0, 0, 229, 7, 218, 79, 218, 7, 229, 1, 9, 49, 7, 100], [0, 0, 0, 0, 229, 7, 218, 79, 218, 7, 229, 1, 100, 9, 49, 7], [0, 0, 0, 0, 229, 7, 218, 79, 218, 7, 229, 1, 7, 100, 9, 49]]",-5.28,,-5.3,-3.82,1.0,CB,20.0,,-1.0,,-1.0,PEDOT:PSS,PDINO,8.7e-05,8.6e-05,9.85,9.97,0.83,19.07,63.0,CCCCCCc1ccc(C2(c3ccc(CCCCCC)cc3)c3cc(/C=C4\C(=O)c5ccc(C)cc5C4=C(C#N)C#N)sc3-c3sc4c5c(sc4c32)-c2sc(/C=C3\C(=O)c4ccc(C)cc4C3=C(C#N)C#N)cc2C5(c2ccc(CCCCCC)cc2)c2ccc(CCCCCC)cc2)cc1,{[][<]CCCCC(CC)Cc1ccc(-c2c3cc(C)sc3c(-c3ccc(CC(CC)CCCC)s3)c3ccsc23)s1[>][<]}{[>][<]c1ccsc1[>][<]}{[>][<]CCCCC(CC)Cc1sc(CC(CC)CCCC)c2c1C(=O)c1cscc1C2=OCc1cccs1[>][]}
PBDB-T,CCCCC(CC)Cc1ccc(-c2c3cc(-c4ccc(-c5sc(-c6ccc(C)s6)c6c5C(=O)c5c(CC(CC)CCCC)sc(CC(CC)CCCC)c5C6=O)s4)sc3c(-c3ccc(CC(CC)CCCC)s3)c3cc(C)sc23)s1,TTIC,CCCCCCc1ccc(C2(c3ccc(CCCCCC)cc3)c3cc(/C=C4\C(=O)c5ccccc5C4=C(C#N)C#N)sc3-c3sc4c5c(sc4c32)-c2sc(/C=C3\C(=O)c4ccccc4C3=C(C#N)C#N)cc2C5(c2ccc(CCCCCC)cc2)c2ccc(CCCCCC)cc2)cc1,"[0, 0, 0, 0, 49, 7, 100, 9, 1, 221, 7, 218, 79, 218, 7, 221]","[0, 0, 0, 0, 221, 7, 218, 79, 218, 7, 221, 1, 49, 7, 100, 9]","[[0, 0, 0, 0, 49, 7, 100, 9, 1, 221, 7, 218, 79, 218, 7, 221], [0, 0, 0, 0, 9, 49, 7, 100, 1, 221, 7, 218, 79, 218, 7, 221], [0, 0, 0, 0, 100, 9, 49, 7, 1, 221, 7, 218, 79, 218, 7, 221], [0, 0, 0, 0, 7, 100, 9, 49, 1, 221, 7, 218, 79, 218, 7, 221]]","[[0, 0, 0, 0, 221, 7, 218, 79, 218, 7, 221, 1, 49, 7, 100, 9], [0, 0, 0, 0, 221, 7, 218, 79, 218, 7, 221, 1, 9, 49, 7, 100], [0, 0, 0, 0, 221, 7, 218, 79, 218, 7, 221, 1, 100, 9, 49, 7], [0, 0, 0, 0, 221, 7, 218, 79, 218, 7, 221, 1, 7, 100, 9, 49]]",-5.28,,-5.33,-3.87,1.0,CB,20.0,,-1.0,,-1.0,PEDOT:PSS,PDINO,0.000163,0.000161,10.73,10.87,0.8,20.58,66.0,CCCCCCc1ccc(C2(c3ccc(CCCCCC)cc3)c3cc(/C=C4\C(=O)c5ccccc5C4=C(C#N)C#N)sc3-c3sc4c5c(sc4c32)-c2sc(/C=C3\C(=O)c4ccccc4C3=C(C#N)C#N)cc2C5(c2ccc(CCCCCC)cc2)c2ccc(CCCCCC)cc2)cc1,{[][<]CCCCC(CC)Cc1ccc(-c2c3cc(C)sc3c(-c3ccc(CC(CC)CCCC)s3)c3ccsc23)s1[>][<]}{[>][<]c1ccsc1[>][<]}{[>][<]CCCCC(CC)Cc1sc(CC(CC)CCCC)c2c1C(=O)c1cscc1C2=OCc1cccs1[>][]}
PBDB-T,CCCCC(CC)Cc1ccc(-c2c3cc(-c4ccc(-c5sc(-c6ccc(C)s6)c6c5C(=O)c5c(CC(CC)CCCC)sc(CC(CC)CCCC)c5C6=O)s4)sc3c(-c3ccc(CC(CC)CCCC)s3)c3cc(C)sc23)s1,TTIC-F,CCCCCCc1ccc(C2(c3ccc(CCCCCC)cc3)c3cc(C=C4C(=O)c5cc(F)ccc5C4=C(C#N)C#N)sc3-c3sc4c5c(sc4c32)-c2sc(C=C3C(=O)c4cc(F)ccc4C3=C(C#N)C#N)cc2C5(c2ccc(CCCCCC)cc2)c2ccc(CCCCCC)cc2)cc1,"[0, 0, 0, 0, 49, 7, 100, 9, 1, 263, 7, 218, 79, 218, 7, 263]","[0, 0, 0, 0, 263, 7, 218, 79, 218, 7, 263, 1, 49, 7, 100, 9]","[[0, 0, 0, 0, 49, 7, 100, 9, 1, 263, 7, 218, 79, 218, 7, 263], [0, 0, 0, 0, 9, 49, 7, 100, 1, 263, 7, 218, 79, 218, 7, 263], [0, 0, 0, 0, 100, 9, 49, 7, 1, 263, 7, 218, 79, 218, 7, 263], [0, 0, 0, 0, 7, 100, 9, 49, 1, 263, 7, 218, 79, 218, 7, 263]]","[[0, 0, 0, 0, 263, 7, 218, 79, 218, 7, 263, 1, 49, 7, 100, 9], [0, 0, 0, 0, 263, 7, 218, 79, 218, 7, 263, 1, 9, 49, 7, 100], [0, 0, 0, 0, 263, 7, 218, 79, 218, 7, 263, 1, 100, 9, 49, 7], [0, 0, 0, 0, 263, 7, 218, 79, 218, 7, 263, 1, 7, 100, 9, 49]]",-5.28,,-5.34,-3.88,1.0,CB,20.0,,-1.0,,-1.0,PEDOT:PSS,PDINO,0.000129,0.000138,9.38,9.51,0.71,21.26,63.0,CCCCCCc1ccc(C2(c3ccc(CCCCCC)cc3)c3cc(C=C4C(=O)c5cc(F)ccc5C4=C(C#N)C#N)sc3-c3sc4c5c(sc4c32)-c2sc(C=C3C(=O)c4cc(F)ccc4C3=C(C#N)C#N)cc2C5(c2ccc(CCCCCC)cc2)c2ccc(CCCCCC)cc2)cc1,{[][<]CCCCC(CC)Cc1ccc(-c2c3cc(C)sc3c(-c3ccc(CC(CC)CCCC)s3)c3ccsc23)s1[>][<]}{[>][<]c1ccsc1[>][<]}{[>][<]CCCCC(CC)Cc1sc(CC(CC)CCCC)c2c1C(=O)c1cscc1C2=OCc1cccs1[>][]}
PBZ,CCCCCCCCC(CCCCCC)Cn1nc2c(-c3ccc(C)s3)c(F)c(F)c(-c3ccc(-c4cc5c(-c6ccc(CC(CC)CCCC)s6)c6sc(C)cc6c(-c6ccc(CC(CC)CCCC)s6)c5s4)s3)c2n1,ITIC,CCCCCCc1ccc(C2(c3ccc(CCCCCC)cc3)c3cc4c(cc3-c3sc5cc(/C=C6\C(=O)c7ccccc7C6=C(C#N)C#N)sc5c32)C(c2ccc(CCCCCC)cc2)(c2ccc(CCCCCC)cc2)c2c-4sc3cc(/C=C4\C(=O)c5ccccc5C4=C(C#N)C#N)sc23)cc1,"[0, 0, 0, 0, 49, 7, 8, 9, 1, 221, 79, 218, 220, 218, 79, 221]","[0, 0, 0, 0, 221, 79, 218, 220, 218, 79, 221, 1, 49, 7, 8, 9]","[[0, 0, 0, 0, 49, 7, 8, 9, 1, 221, 79, 218, 220, 218, 79, 221], [0, 0, 0, 0, 9, 49, 7, 8, 1, 221, 79, 218, 220, 218, 79, 221], [0, 0, 0, 0, 8, 9, 49, 7, 1, 221, 79, 218, 220, 218, 79, 221], [0, 0, 0, 0, 7, 8, 9, 49, 1, 221, 79, 218, 220, 218, 79, 221]]","[[0, 0, 0, 0, 221, 79, 218, 220, 218, 79, 221, 1, 49, 7, 8, 9], [0, 0, 0, 0, 221, 79, 218, 220, 218, 79, 221, 1, 9, 49, 7, 8], [0, 0, 0, 0, 221, 79, 218, 220, 218, 79, 221, 1, 8, 9, 49, 7], [0, 0, 0, 0, 221, 79, 218, 220, 218, 79, 221, 1, 7, 8, 9, 49]]",,,,,,,,,-1.0,,-1.0,,,,,8.0,8.02,0.79,17.2,59.0,CCCCCCc1ccc(C2(c3ccc(CCCCCC)cc3)c3cc4c(cc3-c3sc5cc(/C=C6\C(=O)c7ccccc7C6=C(C#N)C#N)sc5c32)C(c2ccc(CCCCCC)cc2)(c2ccc(CCCCCC)cc2)c2c-4sc3cc(/C=C4\C(=O)c5ccccc5C4=C(C#N)C#N)sc23)cc1,{[][<]CCCCC(CC)Cc1ccc(-c2c3cc(C)sc3c(-c3ccc(CC(CC)CCCC)s3)c3ccsc23)s1[>][<]}{[>][<]c1ccsc1[>][<]}{[>][<]CCCCCCCCC(CCCCCC)Cn1nc2cc(F)c(F)cc2n1Cc1cccs1[>][]}
PFBZ,CCCCCCCCC(CCCCCC)Cn1nc2c(-c3ccc(C)s3)c(F)c(F)c(-c3ccc(-c4cc5c(-c6cc(F)c(CC(CC)CCCC)s6)c6sc(C)cc6c(-c6cc(F)c(CC(CC)CCCC)s6)c5s4)s3)c2n1,ITIC,CCCCCCc1ccc(C2(c3ccc(CCCCCC)cc3)c3cc4c(cc3-c3sc5cc(/C=C6\C(=O)c7ccccc7C6=C(C#N)C#N)sc5c32)C(c2ccc(CCCCCC)cc2)(c2ccc(CCCCCC)cc2)c2c-4sc3cc(/C=C4\C(=O)c5ccccc5C4=C(C#N)C#N)sc23)cc1,"[0, 0, 0, 0, 99, 7, 8, 9, 1, 221, 79, 218, 220, 218, 79, 221]","[0, 0, 0, 0, 221, 79, 218, 220, 218, 79, 221, 1, 99, 7, 8, 9]","[[0, 0, 0, 0, 99, 7, 8, 9, 1, 221, 79, 218, 220, 218, 79, 221], [0, 0, 0, 0, 9, 99, 7, 8, 1, 221, 79, 218, 220, 218, 79, 221], [0, 0, 0, 0, 8, 9, 99, 7, 1, 221, 79, 218, 220, 218, 79, 221], [0, 0, 0, 0, 7, 8, 9, 99, 1, 221, 79, 218, 220, 218, 79, 221]]","[[0, 0, 0, 0, 221, 79, 218, 220, 218, 79, 221, 1, 99, 7, 8, 9], [0, 0, 0, 0, 221, 79, 218, 220, 218, 79, 221, 1, 9, 99, 7, 8], [0, 0, 0, 0, 221, 79, 218, 220, 218, 79, 221, 1, 8, 9, 99, 7], [0, 0, 0, 0, 221, 79, 218, 220, 218, 79, 221, 1, 7, 8, 9, 99]]",,,,,,,,,-1.0,,-1.0,,,,,10.4,10.37,0.89,18.8,62.0,CCCCCCc1ccc(C2(c3ccc(CCCCCC)cc3)c3cc4c(cc3-c3sc5cc(/C=C6\C(=O)c7ccccc7C6=C(C#N)C#N)sc5c32)C(c2ccc(CCCCCC)cc2)(c2ccc(CCCCCC)cc2)c2c-4sc3cc(/C=C4\C(=O)c5ccccc5C4=C(C#N)C#N)sc23)cc1,{[][<]CCCCC(CC)Cc1sc(-c2c3cc(C)sc3c(-c3cc(F)c(CC(CC)CCCC)s3)c3ccsc23)cc1F[>][<]}{[>][<]c1ccsc1[>][<]}{[>][<]CCCCCCCCC(CCCCCC)Cn1nc2cc(F)c(F)cc2n1Cc1cccs1[>][]}
J51,CCCCCCCCC(CCCCCC)Cc1ccc(-c2c3cc(-c4ccc(-c5c(F)c(F)c(-c6ccc(C)s6)c6nn(CCCCCCCC)nc56)s4)sc3c(-c3ccc(CCCCCCCCC(C)CCCCCC)s3)c3cc(C)sc23)s1,ITIC,CCCCCCc1ccc(C2(c3ccc(CCCCCC)cc3)c3cc4c(cc3-c3sc5cc(/C=C6\C(=O)c7ccccc7C6=C(C#N)C#N)sc5c32)C(c2ccc(CCCCCC)cc2)(c2ccc(CCCCCC)cc2)c2c-4sc3cc(/C=C4\C(=O)c5ccccc5C4=C(C#N)C#N)sc23)cc1,"[0, 0, 0, 0, 2, 7, 17, 9, 1, 221, 79, 218, 220, 218, 79, 221]","[0, 0, 0, 0, 221, 79, 218, 220, 218, 79, 221, 1, 2, 7, 17, 9]","[[0, 0, 0, 0, 2, 7, 17, 9, 1, 221, 79, 218, 220, 218, 79, 221], [0, 0, 0, 0, 9, 2, 7, 17, 1, 221, 79, 218, 220, 218, 79, 221], [0, 0, 0, 0, 17, 9, 2, 7, 1, 221, 79, 218, 220, 218, 79, 221], [0, 0, 0, 0, 7, 17, 9, 2, 1, 221, 79, 218, 220, 218, 79, 221]]","[[0, 0, 0, 0, 221, 79, 218, 220, 218, 79, 221, 1, 2, 7, 17, 9], [0, 0, 0, 0, 221, 79, 218, 220, 218, 79, 221, 1, 9, 2, 7, 17], [0, 0, 0, 0, 221, 79, 218, 220, 218, 79, 221, 1, 17, 9, 2, 7], [0, 0, 0, 0, 221, 79, 218, 220, 218, 79, 221, 1, 7, 17, 9, 2]]",,,,,,,,,-1.0,,-1.0,,,,,7.03,7.21,0.84,14.08,61.0,CCCCCCc1ccc(C2(c3ccc(CCCCCC)cc3)c3cc4c(cc3-c3sc5cc(/C=C6\C(=O)c7ccccc7C6=C(C#N)C#N)sc5c32)C(c2ccc(CCCCCC)cc2)(c2ccc(CCCCCC)cc2)c2c-4sc3cc(/C=C4\C(=O)c5ccccc5C4=C(C#N)C#N)sc23)cc1,{[][<]CCCCCCCCC(CCCCCC)Cc1ccc(-c2c3ccsc3c(-c3ccc(CCCCCCCCC(C)CCCCCC)s3)c3cc(C)sc23)s1[>][<]}{[>][<]c1ccsc1[>][<]}{[>][<]CCCCCCCCn1nc2cc(F)c(F)cc2n1Cc1cccs1[>][]}
J60,CCCCCCCCC(CCCCCC)Cn1nc2c(-c3ccc(C)s3)c(F)c(F)c(-c3ccc(-c4cc5c(-c6ccc(SCC(CC)CCCC)s6)c6sc(C)cc6c(-c6ccc(SCC(CC)CCCC)s6)c5s4)s3)c2n1,ITIC,CCCCCCc1ccc(C2(c3ccc(CCCCCC)cc3)c3cc4c(cc3-c3sc5cc(/C=C6\C(=O)c7ccccc7C6=C(C#N)C#N)sc5c32)C(c2ccc(CCCCCC)cc2)(c2ccc(CCCCCC)cc2)c2c-4sc3cc(/C=C4\C(=O)c5ccccc5C4=C(C#N)C#N)sc23)cc1,"[0, 0, 0, 0, 14, 7, 8, 9, 1, 221, 79, 218, 220, 218, 79, 221]","[0, 0, 0, 0, 221, 79, 218, 220, 218, 79, 221, 1, 14, 7, 8, 9]","[[0, 0, 0, 0, 14, 7, 8, 9, 1, 221, 79, 218, 220, 218, 79, 221], [0, 0, 0, 0, 9, 14, 7, 8, 1, 221, 79, 218, 220, 218, 79, 221], [0, 0, 0, 0, 8, 9, 14, 7, 1, 221, 79, 218, 220, 218, 79, 221], [0, 0, 0, 0, 7, 8, 9, 14, 1, 221, 79, 218, 220, 218, 79, 221]]","[[0, 0, 0, 0, 221, 79, 218, 220, 218, 79, 221, 1, 14, 7, 8, 9], [0, 0, 0, 0, 221, 79, 218, 220, 218, 79, 221, 1, 9, 14, 7, 8], [0, 0, 0, 0, 221, 79, 218, 220, 218, 79, 221, 1, 8, 9, 14, 7], [0, 0, 0, 0, 221, 79, 218, 220, 218, 79, 221, 1, 7, 8, 9, 14]]",,,,,,,,,-1.0,,-1.0,,,,,5.17,5.17,0.92,9.78,57.45,CCCCCCc1ccc(C2(c3ccc(CCCCCC)cc3)c3cc4c(cc3-c3sc5cc(/C=C6\C(=O)c7ccccc7C6=C(C#N)C#N)sc5c32)C(c2ccc(CCCCCC)cc2)(c2ccc(CCCCCC)cc2)c2c-4sc3cc(/C=C4\C(=O)c5ccccc5C4=C(C#N)C#N)sc23)cc1,{[][<]CCCCC(CC)CSc1ccc(-c2c3cc(C)sc3c(-c3ccc(SCC(CC)CCCC)s3)c3ccsc23)s1[>][<]}{[>][<]c1ccsc1[>][<]}{[>][<]CCCCCCCCC(CCCCCC)Cn1nc2cc(F)c(F)cc2n1Cc1cccs1[>][]}
J61,CCCCCCCCCCCCSSc1ccc(-c2c3cc(-c4ccc(-c5c(F)c(F)c(-c6ccc(C)s6)c6nn(CC(CCCCCC)CCCCCCCC)nc56)s4)sc3c(-c3ccc(SSCCCCCCCCCCCC)s3)c3cc(C)sc23)s1,ITIC,CCCCCCc1ccc(C2(c3ccc(CCCCCC)cc3)c3cc4c(cc3-c3sc5cc(/C=C6\C(=O)c7ccccc7C6=C(C#N)C#N)sc5c32)C(c2ccc(CCCCCC)cc2)(c2ccc(CCCCCC)cc2)c2c-4sc3cc(/C=C4\C(=O)c5ccccc5C4=C(C#N)C#N)sc23)cc1,"[0, 0, 0, 0, 13, 7, 8, 9, 1, 221, 79, 218, 220, 218, 79, 221]","[0, 0, 0, 0, 221, 79, 218, 220, 218, 79, 221, 1, 13, 7, 8, 9]","[[0, 0, 0, 0, 13, 7, 8, 9, 1, 221, 79, 218, 220, 218, 79, 221], [0, 0, 0, 0, 9, 13, 7, 8, 1, 221, 79, 218, 220, 218, 79, 221], [0, 0, 0, 0, 8, 9, 13, 7, 1, 221, 79, 218, 220, 218, 79, 221], [0, 0, 0, 0, 7, 8, 9, 13, 1, 221, 79, 218, 220, 218, 79, 221]]","[[0, 0, 0, 0, 221, 79, 218, 220, 218, 79, 221, 1, 13, 7, 8, 9], [0, 0, 0, 0, 221, 79, 218, 220, 218, 79, 221, 1, 9, 13, 7, 8], [0, 0, 0, 0, 221, 79, 218, 220, 218, 79, 221, 1, 8, 9, 13, 7], [0, 0, 0, 0, 221, 79, 218, 220, 218, 79, 221, 1, 7, 8, 9, 13]]",,,,,,,,,-1.0,,-1.0,,,,,9.15,9.05,0.91,14.95,66.55,CCCCCCc1ccc(C2(c3ccc(CCCCCC)cc3)c3cc4c(cc3-c3sc5cc(/C=C6\C(=O)c7ccccc7C6=C(C#N)C#N)sc5c32)C(c2ccc(CCCCCC)cc2)(c2ccc(CCCCCC)cc2)c2c-4sc3cc(/C=C4\C(=O)c5ccccc5C4=C(C#N)C#N)sc23)cc1,{[][<]CCCCCCCCCCCCSSc1ccc(-c2c3cc(C)sc3c(-c3ccc(SSCCCCCCCCCCCC)s3)c3ccsc23)s1[>][<]}{[>][<]c1ccsc1[>][<]}{[>][<]CCCCCCCCC(CCCCCC)Cn1nc2cc(F)c(F)cc2n1Cc1cccs1[>][]}
J71,CCCCCCCCC(CCCCCC)Cn1nc2c(-c3ccc(C)s3)c(F)c(F)c(-c3ccc(-c4cc5c(-c6ccc([Si](CCC)(CCC)CCC)s6)c6sc(C)cc6c(-c6ccc([Si](CCC)(CCC)CCC)s6)c5s4)s3)c2n1,ITIC,CCCCCCc1ccc(C2(c3ccc(CCCCCC)cc3)c3cc4c(cc3-c3sc5cc(/C=C6\C(=O)c7ccccc7C6=C(C#N)C#N)sc5c32)C(c2ccc(CCCCCC)cc2)(c2ccc(CCCCCC)cc2)c2c-4sc3cc(/C=C4\C(=O)c5ccccc5C4=C(C#N)C#N)sc23)cc1,"[0, 0, 0, 0, 6, 7, 8, 9, 1, 221, 79, 218, 220, 218, 79, 221]","[0, 0, 0, 0, 221, 79, 218, 220, 218, 79, 221, 1, 6, 7, 8, 9]","[[0, 0, 0, 0, 6, 7, 8, 9, 1, 221, 79, 218, 220, 218, 79, 221], [0, 0, 0, 0, 9, 6, 7, 8, 1, 221, 79, 218, 220, 218, 79, 221], [0, 0, 0, 0, 8, 9, 6, 7, 1, 221, 79, 218, 220, 218, 79, 221], [0, 0, 0, 0, 7, 8, 9, 6, 1, 221, 79, 218, 220, 218, 79, 221]]","[[0, 0, 0, 0, 221, 79, 218, 220, 218, 79, 221, 1, 6, 7, 8, 9], [0, 0, 0, 0, 221, 79, 218, 220, 218, 79, 221, 1, 9, 6, 7, 8], [0, 0, 0, 0, 221, 79, 218, 220, 218, 79, 221, 1, 8, 9, 6, 7], [0, 0, 0, 0, 221, 79, 218, 220, 218, 79, 221, 1, 7, 8, 9, 6]]",-5.36,-3.42,-5.48,-3.83,0.8,CB,10.0,,-1.0,,-1.0,MoOx,ZnO,0.00182,,9.03,9.05,0.96,14.81,63.63,CCCCCCc1ccc(C2(c3ccc(CCCCCC)cc3)c3cc4c(cc3-c3sc5cc(/C=C6\C(=O)c7ccccc7C6=C(C#N)C#N)sc5c32)C(c2ccc(CCCCCC)cc2)(c2ccc(CCCCCC)cc2)c2c-4sc3cc(/C=C4\C(=O)c5ccccc5C4=C(C#N)C#N)sc23)cc1,{[][<]CCC[Si](CCC)(CCC)c1ccc(-c2c3cc(C)sc3c(-c3ccc([Si](CCC)(CCC)CCC)s3)c3ccsc23)s1[>][<]}{[>][<]c1ccsc1[>][<]}{[>][<]CCCCCCCCC(CCCCCC)Cn1nc2cc(F)c(F)cc2n1Cc1cccs1[>][]}
FTAZ,CCCCCCC(CCCC)CSc1c2cc(-c3ccc(-c4c(F)c(F)c(-c5ccc(C)s5)c5nn(SCC(CCCC)CCCCCC)nc45)s3)sc2c(SCC(CCCC)CCCCCC)c2cc(C)sc12,ITIC,CCCCCCc1ccc(C2(c3ccc(CCCCCC)cc3)c3cc4c(cc3-c3sc5cc(/C=C6\C(=O)c7ccccc7C6=C(C#N)C#N)sc5c32)C(c2ccc(CCCCCC)cc2)(c2ccc(CCCCCC)cc2)c2c-4sc3cc(/C=C4\C(=O)c5ccccc5C4=C(C#N)C#N)sc23)cc1,"[0, 0, 0, 0, 60, 7, 20, 9, 1, 221, 79, 218, 220, 218, 79, 221]","[0, 0, 0, 0, 221, 79, 218, 220, 218, 79, 221, 1, 60, 7, 20, 9]","[[0, 0, 0, 0, 60, 7, 20, 9, 1, 221, 79, 218, 220, 218, 79, 221], [0, 0, 0, 0, 9, 60, 7, 20, 1, 221, 79, 218, 220, 218, 79, 221], [0, 0, 0, 0, 20, 9, 60, 7, 1, 221, 79, 218, 220, 218, 79, 221], [0, 0, 0, 0, 7, 20, 9, 60, 1, 221, 79, 218, 220, 218, 79, 221]]","[[0, 0, 0, 0, 221, 79, 218, 220, 218, 79, 221, 1, 60, 7, 20, 9], [0, 0, 0, 0, 221, 79, 218, 220, 218, 79, 221, 1, 9, 60, 7, 20], [0, 0, 0, 0, 221, 79, 218, 220, 218, 79, 221, 1, 20, 9, 60, 7], [0, 0, 0, 0, 221, 79, 218, 220, 218, 79, 221, 1, 7, 20, 9, 60]]",-5.48,-3.47,-5.64,-4.04,0.667,CF,6.0,,-1.0,90.0,-1.0,MoOx,ZnO,9.3e-05,5.9e-06,8.77,8.83,0.911,16.71,58.0,CCCCCCc1ccc(C2(c3ccc(CCCCCC)cc3)c3cc4c(cc3-c3sc5cc(/C=C6\C(=O)c7ccccc7C6=C(C#N)C#N)sc5c32)C(c2ccc(CCCCCC)cc2)(c2ccc(CCCCCC)cc2)c2c-4sc3cc(/C=C4\C(=O)c5ccccc5C4=C(C#N)C#N)sc23)cc1,{[][<]CCCCCCC(CCCC)CSc1c2cc(C)sc2c(SCC(CCCC)CCCCCC)c2ccsc12[>][<]}{[>][<]c1ccsc1[>][<]}{[>][<]CCCCCCC(CCCC)CSn1nc2cc(F)c(F)cc2n1Cc1cccs1[>][]}
HTAZ,CCCCCCC(CS)CCCCc1c2cc(C)sc2c(SCC(CCCC)CCCCCC)c2cc(-c3ccc(-c4ccc(-c5ccc(C)s5)c5nn(SCC(CCCC)CCCCCC)nc45)s3)sc12,ITIC,CCCCCCc1ccc(C2(c3ccc(CCCCCC)cc3)c3cc4c(cc3-c3sc5cc(/C=C6\C(=O)c7ccccc7C6=C(C#N)C#N)sc5c32)C(c2ccc(CCCCCC)cc2)(c2ccc(CCCCCC)cc2)c2c-4sc3cc(/C=C4\C(=O)c5ccccc5C4=C(C#N)C#N)sc23)cc1,"[0, 0, 0, 0, 186, 7, 187, 9, 1, 221, 79, 218, 220, 218, 79, 221]","[0, 0, 0, 0, 221, 79, 218, 220, 218, 79, 221, 1, 186, 7, 187, 9]","[[0, 0, 0, 0, 186, 7, 187, 9, 1, 221, 79, 218, 220, 218, 79, 221], [0, 0, 0, 0, 9, 186, 7, 187, 1, 221, 79, 218, 220, 218, 79, 221], [0, 0, 0, 0, 187, 9, 186, 7, 1, 221, 79, 218, 220, 218, 79, 221], [0, 0, 0, 0, 7, 187, 9, 186, 1, 221, 79, 218, 220, 218, 79, 221]]","[[0, 0, 0, 0, 221, 79, 218, 220, 218, 79, 221, 1, 186, 7, 187, 9], [0, 0, 0, 0, 221, 79, 218, 220, 218, 79, 221, 1, 9, 186, 7, 187], [0, 0, 0, 0, 221, 79, 218, 220, 218, 79, 221, 1, 187, 9, 186, 7], [0, 0, 0, 0, 221, 79, 218, 220, 218, 79, 221, 1, 7, 187, 9, 186]]",-5.42,-3.44,-5.64,-4.04,0.667,CF,6.0,,-1.0,90.0,-1.0,MoOx,ZnO,1.9e-05,1.5e-06,4.5,4.52,0.851,13.03,40.8,CCCCCCc1ccc(C2(c3ccc(CCCCCC)cc3)c3cc4c(cc3-c3sc5cc(/C=C6\C(=O)c7ccccc7C6=C(C#N)C#N)sc5c32)C(c2ccc(CCCCCC)cc2)(c2ccc(CCCCCC)cc2)c2c-4sc3cc(/C=C4\C(=O)c5ccccc5C4=C(C#N)C#N)sc23)cc1,{[][<]CCCCCCC(CS)CCCCc1c2cc(C)sc2c(SCC(CCCC)CCCCCC)c2ccsc12[>][<]}{[>][<]c1ccsc1[>][<]}{[>][<]CCCCCCC(CCCC)CSn1nc2ccccc2n1Cc1cccs1[>][]}
PTB7-Th,CCCCC(CC)COC(=O)c1sc2c(-c3cc4c(-c5ccc(CC(CC)CCCC)s5)c5sc(C)cc5c(-c5ccc(CC(CC)CCCC)s5)c4s3)sc(C)c2c1F,IFT-ECA,CCCCCCC1(CCCCCC)c2cc(-c3ccc(/C=C(\C#N)C(=O)OCC)s3)ccc2-c2cc3c(cc21)-c1ccc(-c2ccc(/C=C(\C#N)C(=O)OCC)s2)cc1C3(CCCCCC)CCCCCC,"[0, 0, 0, 0, 49, 101, 1, 255, 7, 220, 233, 220, 233, 220, 7, 255]","[0, 0, 0, 0, 255, 7, 220, 233, 220, 233, 220, 7, 255, 1, 49, 101]","[[0, 0, 0, 0, 49, 101, 1, 255, 7, 220, 233, 220, 233, 220, 7, 255], [0, 0, 0, 0, 101, 49, 1, 255, 7, 220, 233, 220, 233, 220, 7, 255]]","[[0, 0, 0, 0, 255, 7, 220, 233, 220, 233, 220, 7, 255, 1, 49, 101], [0, 0, 0, 0, 255, 7, 220, 233, 220, 233, 220, 7, 255, 1, 101, 49]]",,,-5.62,-3.58,0.667,DCB,,CN,3.0,120.0,-1.0,MoOx,ZnO,,,0.03,0.04,0.76,0.2,23.6,CCCCCCC1(CCCCCC)c2cc(-c3ccc(/C=C(\C#N)C(=O)OCC)s3)ccc2-c2cc3c(cc21)-c1ccc(-c2ccc(/C=C(\C#N)C(=O)OCC)s2)cc1C3(CCCCCC)CCCCCC,{[][<]CCCCC(CC)Cc1ccc(-c2c3cc(C)sc3c(-c3ccc(CC(CC)CCCC)s3)c3ccsc23)s1CCCCC(CC)COC(=O)c1sc2csc(C)c2c1F[>][]}
PTB7-Th,CCCCC(CC)COC(=O)c1sc2c(-c3cc4c(-c5ccc(CC(CC)CCCC)s5)c5sc(C)cc5c(-c5ccc(CC(CC)CCCC)s5)c4s3)sc(C)c2c1F,IFT-M,CCCCCCC1(CCCCCC)c2cc(-c3ccc(C=C(C#N)C#N)s3)ccc2-c2cc3c(cc21)-c1ccc(-c2ccc(C=C(C#N)C#N)s2)cc1C3(CCCCCC)CCCCCC,"[0, 0, 0, 0, 49, 101, 1, 304, 7, 220, 233, 220, 233, 220, 7, 304]","[0, 0, 0, 0, 304, 7, 220, 233, 220, 233, 220, 7, 304, 1, 49, 101]","[[0, 0, 0, 0, 49, 101, 1, 304, 7, 220, 233, 220, 233, 220, 7, 304], [0, 0, 0, 0, 101, 49, 1, 304, 7, 220, 233, 220, 233, 220, 7, 304]]","[[0, 0, 0, 0, 304, 7, 220, 233, 220, 233, 220, 7, 304, 1, 49, 101], [0, 0, 0, 0, 304, 7, 220, 233, 220, 233, 220, 7, 304, 1, 101, 49]]",,,-5.83,-3.65,0.667,DCB,,CN,3.0,120.0,-1.0,MoOx,ZnO,7.8e-05,7.8e-05,0.15,0.15,0.76,0.8,24.9,CCCCCCC1(CCCCCC)c2cc(-c3ccc(C=C(C#N)C#N)s3)ccc2-c2cc3c(cc21)-c1ccc(-c2ccc(C=C(C#N)C#N)s2)cc1C3(CCCCCC)CCCCCC,{[][<]CCCCC(CC)Cc1ccc(-c2c3cc(C)sc3c(-c3ccc(CC(CC)CCCC)s3)c3ccsc23)s1CCCCC(CC)COC(=O)c1sc2csc(C)c2c1F[>][]}
PTB7-Th,CCCCC(CC)COC(=O)c1sc2c(-c3cc4c(-c5ccc(CC(CC)CCCC)s5)c5sc(C)cc5c(-c5ccc(CC(CC)CCCC)s5)c4s3)sc(C)c2c1F,IFT-IC,CCCCCCC1(CCCCCC)c2cc(-c3ccc(/C=C4\C(=O)c5ccccc5C4=C(C#N)C#N)s3)ccc2-c2cc3c(cc21)-c1ccc(-c2ccc(/C=C4\C(=O)c5ccccc5C4=C(C#N)C#N)s2)cc1C3(CCCCCC)CCCCCC,"[0, 0, 0, 0, 49, 101, 1, 221, 7, 220, 233, 220, 233, 220, 7, 221]","[0, 0, 0, 0, 221, 7, 220, 233, 220, 233, 220, 7, 221, 1, 49, 101]","[[0, 0, 0, 0, 49, 101, 1, 221, 7, 220, 233, 220, 233, 220, 7, 221], [0, 0, 0, 0, 101, 49, 1, 221, 7, 220, 233, 220, 233, 220, 7, 221]]","[[0, 0, 0, 0, 221, 7, 220, 233, 220, 233, 220, 7, 221, 1, 49, 101], [0, 0, 0, 0, 221, 7, 220, 233, 220, 233, 220, 7, 221, 1, 101, 49]]",,,-5.7,-3.87,0.667,DCB,,CN,3.0,120.0,-1.0,MoOx,ZnO,5.4e-05,5.4e-05,4.14,4.14,1.03,8.0,50.3,CCCCCCC1(CCCCCC)c2cc(-c3ccc(/C=C4\C(=O)c5ccccc5C4=C(C#N)C#N)s3)ccc2-c2cc3c(cc21)-c1ccc(-c2ccc(/C=C4\C(=O)c5ccccc5C4=C(C#N)C#N)s2)cc1C3(CCCCCC)CCCCCC,{[][<]CCCCC(CC)Cc1ccc(-c2c3cc(C)sc3c(-c3ccc(CC(CC)CCCC)s3)c3ccsc23)s1CCCCC(CC)COC(=O)c1sc2csc(C)c2c1F[>][]}
PTB7-Th,CCCCC(CC)COC(=O)c1sc2c(-c3cc4c(-c5ccc(CC(CC)CCCC)s5)c5sc(C)cc5c(-c5ccc(CC(CC)CCCC)s5)c4s3)sc(C)c2c1F,IFT-TH,CCCCCCC1(CCCCCC)c2cc(-c3ccc(C=C4C(=O)N(CC)C(=S)N(CC)C4=O)s3)ccc2-c2cc3c(cc21)-c1ccc(-c2ccc(C=C4C(=O)N(CC)C(=S)N(CC)C4=O)s2)cc1C3(CCCCCC)CCCCCC,"[0, 0, 0, 0, 49, 101, 1, 265, 7, 220, 233, 220, 233, 220, 7, 265]","[0, 0, 0, 0, 265, 7, 220, 233, 220, 233, 220, 7, 265, 1, 49, 101]","[[0, 0, 0, 0, 49, 101, 1, 265, 7, 220, 233, 220, 233, 220, 7, 265], [0, 0, 0, 0, 101, 49, 1, 265, 7, 220, 233, 220, 233, 220, 7, 265]]","[[0, 0, 0, 0, 265, 7, 220, 233, 220, 233, 220, 7, 265, 1, 49, 101], [0, 0, 0, 0, 265, 7, 220, 233, 220, 233, 220, 7, 265, 1, 101, 49]]",,,-5.85,-3.67,0.667,DCB,,CN,3.0,120.0,-1.0,MoOx,ZnO,7.6e-06,7.6e-06,7.16,7.15,0.9,13.2,60.2,CCCCCCC1(CCCCCC)c2cc(-c3ccc(C=C4C(=O)N(CC)C(=S)N(CC)C4=O)s3)ccc2-c2cc3c(cc21)-c1ccc(-c2ccc(C=C4C(=O)N(CC)C(=S)N(CC)C4=O)s2)cc1C3(CCCCCC)CCCCCC,{[][<]CCCCC(CC)Cc1ccc(-c2c3cc(C)sc3c(-c3ccc(CC(CC)CCCC)s3)c3ccsc23)s1CCCCC(CC)COC(=O)c1sc2csc(C)c2c1F[>][]}
PBDB-T,CCCCC(CC)Cc1ccc(-c2c3cc(-c4ccc(-c5sc(-c6ccc(C)s6)c6c5C(=O)c5c(CC(CC)CCCC)sc(CC(CC)CCCC)c5C6=O)s4)sc3c(-c3ccc(CC(CC)CCCC)s3)c3cc(C)sc23)s1,IT-M,CCCCCCc1ccc(C2(c3ccc(CCCCCC)cc3)c3cc4c(cc3-c3sc5cc(/C=C6\C(=O)c7ccc(C)cc7C6=C(C#N)C#N)sc5c32)C(c2ccc(CCCCCC)cc2)(c2ccc(CCCCCC)cc2)c2c-4sc3cc(/C=C4\C(=O)c5ccc(C)cc5C4=C(C#N)C#N)sc23)cc1,"[0, 0, 0, 0, 49, 7, 100, 9, 1, 229, 79, 218, 220, 218, 79, 229]","[0, 0, 0, 0, 229, 79, 218, 220, 218, 79, 229, 1, 49, 7, 100, 9]","[[0, 0, 0, 0, 49, 7, 100, 9, 1, 229, 79, 218, 220, 218, 79, 229], [0, 0, 0, 0, 9, 49, 7, 100, 1, 229, 79, 218, 220, 218, 79, 229], [0, 0, 0, 0, 100, 9, 49, 7, 1, 229, 79, 218, 220, 218, 79, 229], [0, 0, 0, 0, 7, 100, 9, 49, 1, 229, 79, 218, 220, 218, 79, 229]]","[[0, 0, 0, 0, 229, 79, 218, 220, 218, 79, 229, 1, 49, 7, 100, 9], [0, 0, 0, 0, 229, 79, 218, 220, 218, 79, 229, 1, 9, 49, 7, 100], [0, 0, 0, 0, 229, 79, 218, 220, 218, 79, 229, 1, 100, 9, 49, 7], [0, 0, 0, 0, 229, 79, 218, 220, 218, 79, 229, 1, 7, 100, 9, 49]]",,,,,1.0,CB,10.0,DIO,1.0,100.0,-1.0,PEDOT:PSS,PFN-Br,0.000209,0.000122,11.5,11.23,0.961,16.69,70.0,CCCCCCc1ccc(C2(c3ccc(CCCCCC)cc3)c3cc4c(cc3-c3sc5cc(/C=C6\C(=O)c7ccc(C)cc7C6=C(C#N)C#N)sc5c32)C(c2ccc(CCCCCC)cc2)(c2ccc(CCCCCC)cc2)c2c-4sc3cc(/C=C4\C(=O)c5ccc(C)cc5C4=C(C#N)C#N)sc23)cc1,{[][<]CCCCC(CC)Cc1ccc(-c2c3cc(C)sc3c(-c3ccc(CC(CC)CCCC)s3)c3ccsc23)s1[>][<]}{[>][<]c1ccsc1[>][<]}{[>][<]CCCCC(CC)Cc1sc(CC(CC)CCCC)c2c1C(=O)c1cscc1C2=OCc1cccs1[>][]}
PTB7-Th,CCCCC(CC)COC(=O)c1sc2c(-c3cc4c(-c5ccc(CC(CC)CCCC)s5)c5sc(C)cc5c(-c5ccc(CC(CC)CCCC)s5)c4s3)sc(C)c2c1F,4TIC,CCCCCCc1ccc(C2(c3ccc(CCCCCC)cc3)c3cc(/C=C4\C(=O)c5ccccc5C4=C(C#N)C#N)sc3-c3sc4c5c(sc4c32)-c2sc(/C=C3\C(=O)c4ccccc4C3=C(C#N)C#N)cc2C5(c2ccc(CCCCCC)cc2)c2ccc(CCCCCC)cc2)cc1,"[0, 0, 0, 0, 0, 0, 49, 101, 1, 221, 7, 218, 79, 218, 7, 221]","[0, 0, 0, 0, 0, 0, 221, 7, 218, 79, 218, 7, 221, 1, 49, 101]","[[0, 0, 0, 0, 0, 0, 49, 101, 1, 221, 7, 218, 79, 218, 7, 221], [0, 0, 0, 0, 0, 0, 101, 49, 1, 221, 7, 218, 79, 218, 7, 221]]","[[0, 0, 0, 0, 0, 0, 221, 7, 218, 79, 218, 7, 221, 1, 49, 101], [0, 0, 0, 0, 0, 0, 221, 7, 218, 79, 218, 7, 221, 1, 101, 49]]",,,-5.28,-3.87,0.5,CB,30.0,DIO,0.5,,-1.0,PEDOT:PSS,C60-bissalt,,0.00062,10.43,10.56,0.78,18.8,72.0,CCCCCCc1ccc(C2(c3ccc(CCCCCC)cc3)c3cc(/C=C4\C(=O)c5ccccc5C4=C(C#N)C#N)sc3-c3sc4c5c(sc4c32)-c2sc(/C=C3\C(=O)c4ccccc4C3=C(C#N)C#N)cc2C5(c2ccc(CCCCCC)cc2)c2ccc(CCCCCC)cc2)cc1,{[][<]CCCCC(CC)Cc1ccc(-c2c3cc(C)sc3c(-c3ccc(CC(CC)CCCC)s3)c3ccsc23)s1CCCCC(CC)COC(=O)c1sc2csc(C)c2c1F[>][]}
PTB7-Th,CCCCC(CC)COC(=O)c1sc2c(-c3cc4c(-c5ccc(CC(CC)CCCC)s5)c5sc(C)cc5c(-c5ccc(CC(CC)CCCC)s5)c4s3)sc(C)c2c1F,ITIC,CCCCCCc1ccc(C2(c3ccc(CCCCCC)cc3)c3cc4c(cc3-c3sc5cc(/C=C6\C(=O)c7ccccc7C6=C(C#N)C#N)sc5c32)C(c2ccc(CCCCCC)cc2)(c2ccc(CCCCCC)cc2)c2c-4sc3cc(/C=C4\C(=O)c5ccccc5C4=C(C#N)C#N)sc23)cc1,"[0, 0, 0, 0, 0, 0, 49, 101, 1, 221, 79, 218, 220, 218, 79, 221]","[0, 0, 0, 0, 0, 0, 221, 79, 218, 220, 218, 79, 221, 1, 49, 101]","[[0, 0, 0, 0, 0, 0, 49, 101, 1, 221, 79, 218, 220, 218, 79, 221], [0, 0, 0, 0, 0, 0, 101, 49, 1, 221, 79, 218, 220, 218, 79, 221]]","[[0, 0, 0, 0, 0, 0, 221, 79, 218, 220, 218, 79, 221, 1, 49, 101], [0, 0, 0, 0, 0, 0, 221, 79, 218, 220, 218, 79, 221, 1, 101, 49]]",,,-5.43,-3.81,0.8,CB,22.5,,-1.0,,-1.0,PEDOT:PSS,C60-bissalt,,0.00024,7.28,7.18,0.83,15.18,57.0,CCCCCCc1ccc(C2(c3ccc(CCCCCC)cc3)c3cc4c(cc3-c3sc5cc(/C=C6\C(=O)c7ccccc7C6=C(C#N)C#N)sc5c32)C(c2ccc(CCCCCC)cc2)(c2ccc(CCCCCC)cc2)c2c-4sc3cc(/C=C4\C(=O)c5ccccc5C4=C(C#N)C#N)sc23)cc1,{[][<]CCCCC(CC)Cc1ccc(-c2c3cc(C)sc3c(-c3ccc(CC(CC)CCCC)s3)c3ccsc23)s1CCCCC(CC)COC(=O)c1sc2csc(C)c2c1F[>][]}
TBF-BDD,CCCCC(CC)COc1ccc(-c2c3cc(-c4ccc(-c5sc(-c6ccc(C)s6)c6c5C(=O)c5c(CC(CC)CCCC)sc(CC(CC)CCCC)c5C6=O)s4)sc3c(-c3ccc(OCC(CC)CCCC)cc3)c3cc(C)oc23)cc1,ITIC,CCCCCCc1ccc(C2(c3ccc(CCCCCC)cc3)c3cc4c(cc3-c3sc5cc(/C=C6\C(=O)c7ccccc7C6=C(C#N)C#N)sc5c32)C(c2ccc(CCCCCC)cc2)(c2ccc(CCCCCC)cc2)c2c-4sc3cc(/C=C4\C(=O)c5ccccc5C4=C(C#N)C#N)sc23)cc1,"[0, 0, 0, 0, 188, 7, 100, 9, 1, 221, 79, 218, 220, 218, 79, 221]","[0, 0, 0, 0, 221, 79, 218, 220, 218, 79, 221, 1, 188, 7, 100, 9]","[[0, 0, 0, 0, 188, 7, 100, 9, 1, 221, 79, 218, 220, 218, 79, 221], [0, 0, 0, 0, 9, 188, 7, 100, 1, 221, 79, 218, 220, 218, 79, 221], [0, 0, 0, 0, 100, 9, 188, 7, 1, 221, 79, 218, 220, 218, 79, 221], [0, 0, 0, 0, 7, 100, 9, 188, 1, 221, 79, 218, 220, 218, 79, 221]]","[[0, 0, 0, 0, 221, 79, 218, 220, 218, 79, 221, 1, 188, 7, 100, 9], [0, 0, 0, 0, 221, 79, 218, 220, 218, 79, 221, 1, 9, 188, 7, 100], [0, 0, 0, 0, 221, 79, 218, 220, 218, 79, 221, 1, 100, 9, 188, 7], [0, 0, 0, 0, 221, 79, 218, 220, 218, 79, 221, 1, 7, 100, 9, 188]]",-5.37,-3.65,,,1.0,CF,,,-1.0,,110.0,PEDOT:PSS,PDINO,0.000134,0.000118,7.13,7.11,0.85,14.94,56.0,CCCCCCc1ccc(C2(c3ccc(CCCCCC)cc3)c3cc4c(cc3-c3sc5cc(/C=C6\C(=O)c7ccccc7C6=C(C#N)C#N)sc5c32)C(c2ccc(CCCCCC)cc2)(c2ccc(CCCCCC)cc2)c2c-4sc3cc(/C=C4\C(=O)c5ccccc5C4=C(C#N)C#N)sc23)cc1,{[][<]CCCCC(CC)COc1ccc(-c2c3ccsc3c(-c3ccc(OCC(CC)CCCC)cc3)c3cc(C)oc23)cc1[>][<]}{[>][<]c1ccsc1[>][<]}{[>][<]CCCCC(CC)Cc1sc(CC(CC)CCCC)c2c1C(=O)c1cscc1C2=OCc1cccs1[>][]}
TBF-BT,CCCCCCCCOc1c(OCCCCCCCC)c(-c2ccc(-c3cc4c(-c5ccc(OCC(CC)CCCC)cc5)c5oc(C)cc5c(-c5ccc(OCC(CC)CCCC)cc5)c4s3)s2)c2nsnc2c1-c1ccc(C)s1,ITIC,CCCCCCc1ccc(C2(c3ccc(CCCCCC)cc3)c3cc4c(cc3-c3sc5cc(/C=C6\C(=O)c7ccccc7C6=C(C#N)C#N)sc5c32)C(c2ccc(CCCCCC)cc2)(c2ccc(CCCCCC)cc2)c2c-4sc3cc(/C=C4\C(=O)c5ccccc5C4=C(C#N)C#N)sc23)cc1,"[0, 0, 0, 0, 188, 7, 38, 9, 1, 221, 79, 218, 220, 218, 79, 221]","[0, 0, 0, 0, 221, 79, 218, 220, 218, 79, 221, 1, 188, 7, 38, 9]","[[0, 0, 0, 0, 188, 7, 38, 9, 1, 221, 79, 218, 220, 218, 79, 221], [0, 0, 0, 0, 9, 188, 7, 38, 1, 221, 79, 218, 220, 218, 79, 221], [0, 0, 0, 0, 38, 9, 188, 7, 1, 221, 79, 218, 220, 218, 79, 221], [0, 0, 0, 0, 7, 38, 9, 188, 1, 221, 79, 218, 220, 218, 79, 221]]","[[0, 0, 0, 0, 221, 79, 218, 220, 218, 79, 221, 1, 188, 7, 38, 9], [0, 0, 0, 0, 221, 79, 218, 220, 218, 79, 221, 1, 9, 188, 7, 38], [0, 0, 0, 0, 221, 79, 218, 220, 218, 79, 221, 1, 38, 9, 188, 7], [0, 0, 0, 0, 221, 79, 218, 220, 218, 79, 221, 1, 7, 38, 9, 188]]",-5.4,-3.55,,,1.0,CF,,,-1.0,,110.0,PEDOT:PSS,PDINO,8.2e-05,7e-05,7.03,7.09,0.81,13.89,63.0,CCCCCCc1ccc(C2(c3ccc(CCCCCC)cc3)c3cc4c(cc3-c3sc5cc(/C=C6\C(=O)c7ccccc7C6=C(C#N)C#N)sc5c32)C(c2ccc(CCCCCC)cc2)(c2ccc(CCCCCC)cc2)c2c-4sc3cc(/C=C4\C(=O)c5ccccc5C4=C(C#N)C#N)sc23)cc1,{[][<]CCCCC(CC)COc1ccc(-c2c3ccsc3c(-c3ccc(OCC(CC)CCCC)cc3)c3cc(C)oc23)cc1[>][<]}{[>][<]c1ccsc1[>][<]}{[>][<]CCCCCCCCOc1cc2nsnc2cc1OCCCCCCCCCc1cccs1[>][]}
PBT,CCCCCCCCCCCCSOc1c(OSCCCCCCCCCCCC)c(-c2ccc(-c3cc4c(-c5ccc(SCC(CC)CCCC)cc5)c5sc(C)cc5c(-c5ccc(SCC(CC)CCCC)cc5)c4s3)s2)c2nsnc2c1-c1ccc(C)s1,CzC6C8,CCCCCCCCC(CCCCCC)Cn1c2cc(-c3ccc(/C=C4\SC(=S)N(CC)C4=O)c4nsnc34)ccc2c2ccc(-c3ccc(/C=C4\SC(=S)N(CC)C4=O)c4nsnc34)cc21,"[0, 0, 0, 0, 134, 7, 74, 9, 1, 239, 56, 220, 330, 220, 56, 239]","[0, 0, 0, 0, 239, 56, 220, 330, 220, 56, 239, 1, 134, 7, 74, 9]","[[0, 0, 0, 0, 134, 7, 74, 9, 1, 239, 56, 220, 330, 220, 56, 239], [0, 0, 0, 0, 9, 134, 7, 74, 1, 239, 56, 220, 330, 220, 56, 239], [0, 0, 0, 0, 74, 9, 134, 7, 1, 239, 56, 220, 330, 220, 56, 239], [0, 0, 0, 0, 7, 74, 9, 134, 1, 239, 56, 220, 330, 220, 56, 239]]","[[0, 0, 0, 0, 239, 56, 220, 330, 220, 56, 239, 1, 134, 7, 74, 9], [0, 0, 0, 0, 239, 56, 220, 330, 220, 56, 239, 1, 9, 134, 7, 74], [0, 0, 0, 0, 239, 56, 220, 330, 220, 56, 239, 1, 74, 9, 134, 7], [0, 0, 0, 0, 239, 56, 220, 330, 220, 56, 239, 1, 7, 74, 9, 134]]",-5.43,-3.65,-5.79,-3.79,0.333,CB,25.0,,-1.0,97.0,130.0,MoOx,ZnO,1.23e-06,2.88e-06,3.3,3.34,0.99,8.24,41.0,CCCCCCCCC(CCCCCC)Cn1c2cc(-c3ccc(/C=C4\SC(=S)N(CC)C4=O)c4nsnc34)ccc2c2ccc(-c3ccc(/C=C4\SC(=S)N(CC)C4=O)c4nsnc34)cc21,{[][<]CCCCC(CC)CSc1ccc(-c2c3cc(C)sc3c(-c3ccc(SCC(CC)CCCC)cc3)c3ccsc23)cc1[>][<]}{[>][<]c1ccsc1[>][<]}{[>][<]CCCCCCCCCCCCSOc1cc2nsnc2cc1OSCCCCCCCCCCCCCc1cccs1[>][]}
PBT,CCCCCCCCCCCCSOc1c(OSCCCCCCCCCCCC)c(-c2ccc(-c3cc4c(-c5ccc(SCC(CC)CCCC)cc5)c5sc(C)cc5c(-c5ccc(SCC(CC)CCCC)cc5)c4s3)s2)c2nsnc2c1-c1ccc(C)s1,CZC8,CCCCCCn1c2cc(-c3ccc(/C=C4\SC(=S)N(CC)C4=O)c4nsnc34)ccc2c2ccc(-c3ccc(/C=C4\SC(=S)N(CC)C4=O)c4nsnc34)cc21,"[0, 0, 0, 0, 0, 0, 134, 7, 74, 9, 1, 239, 56, 374, 56, 239]","[0, 0, 0, 0, 0, 0, 239, 56, 374, 56, 239, 1, 134, 7, 74, 9]","[[0, 0, 0, 0, 0, 0, 134, 7, 74, 9, 1, 239, 56, 374, 56, 239], [0, 0, 0, 0, 0, 0, 9, 134, 7, 74, 1, 239, 56, 374, 56, 239], [0, 0, 0, 0, 0, 0, 74, 9, 134, 7, 1, 239, 56, 374, 56, 239], [0, 0, 0, 0, 0, 0, 7, 74, 9, 134, 1, 239, 56, 374, 56, 239]]","[[0, 0, 0, 0, 0, 0, 239, 56, 374, 56, 239, 1, 134, 7, 74, 9], [0, 0, 0, 0, 0, 0, 239, 56, 374, 56, 239, 1, 9, 134, 7, 74], [0, 0, 0, 0, 0, 0, 239, 56, 374, 56, 239, 1, 74, 9, 134, 7], [0, 0, 0, 0, 0, 0, 239, 56, 374, 56, 239, 1, 7, 74, 9, 134]]",-5.43,-3.65,-5.72,-3.74,0.333,CB,25.0,,-1.0,103.0,130.0,MoOx,ZnO,2.02e-06,3.27e-06,4.64,4.64,1.03,9.0,50.0,CCCCCCn1c2cc(-c3ccc(/C=C4\SC(=S)N(CC)C4=O)c4nsnc34)ccc2c2ccc(-c3ccc(/C=C4\SC(=S)N(CC)C4=O)c4nsnc34)cc21,{[][<]CCCCC(CC)CSc1ccc(-c2c3cc(C)sc3c(-c3ccc(SCC(CC)CCCC)cc3)c3ccsc23)cc1[>][<]}{[>][<]c1ccsc1[>][<]}{[>][<]CCCCCCCCCCCCSOc1cc2nsnc2cc1OSCCCCCCCCCCCCCc1cccs1[>][]}
PTB7-Th,CCCCC(CC)COC(=O)c1sc2c(-c3cc4c(-c5ccc(CC(CC)CCCC)s5)c5sc(C)cc5c(-c5ccc(CC(CC)CCCC)s5)c4s3)sc(C)c2c1F,CZC8,CCCCCCn1c2cc(-c3ccc(/C=C4\SC(=S)N(CC)C4=O)c4nsnc34)ccc2c2ccc(-c3ccc(/C=C4\SC(=S)N(CC)C4=O)c4nsnc34)cc21,"[0, 0, 0, 0, 0, 0, 0, 0, 49, 101, 1, 239, 56, 374, 56, 239]","[0, 0, 0, 0, 0, 0, 0, 0, 239, 56, 374, 56, 239, 1, 49, 101]","[[0, 0, 0, 0, 0, 0, 0, 0, 49, 101, 1, 239, 56, 374, 56, 239], [0, 0, 0, 0, 0, 0, 0, 0, 101, 49, 1, 239, 56, 374, 56, 239]]","[[0, 0, 0, 0, 0, 0, 0, 0, 239, 56, 374, 56, 239, 1, 49, 101], [0, 0, 0, 0, 0, 0, 0, 0, 239, 56, 374, 56, 239, 1, 101, 49]]",-5.23,-3.65,-5.72,-3.74,0.333,CB,25.0,,-1.0,102.0,100.0,MoOx,ZnO,4.73e-05,4.89e-05,4.91,4.96,0.98,11.24,45.0,CCCCCCn1c2cc(-c3ccc(/C=C4\SC(=S)N(CC)C4=O)c4nsnc34)ccc2c2ccc(-c3ccc(/C=C4\SC(=S)N(CC)C4=O)c4nsnc34)cc21,{[][<]CCCCC(CC)Cc1ccc(-c2c3cc(C)sc3c(-c3ccc(CC(CC)CCCC)s3)c3ccsc23)s1CCCCC(CC)COC(=O)c1sc2csc(C)c2c1F[>][]}
PTFBDT,CCCCCCCCCCCCSOc1c(OSCCCCCCCCCCCC)c(-c2ccc(-c3cc4c(-c5cc(F)c(CCC(CC)CCCC)c(F)c5)c5sc(C)cc5c(-c5cc(F)c(CCC(CC)CCCC)c(F)c5)c4s3)s2)c2nsnc2c1-c1ccc(C)s1,CZC8,CCCCCCn1c2cc(-c3ccc(/C=C4\SC(=S)N(CC)C4=O)c4nsnc34)ccc2c2ccc(-c3ccc(/C=C4\SC(=S)N(CC)C4=O)c4nsnc34)cc21,"[0, 0, 0, 0, 0, 0, 189, 7, 74, 9, 1, 239, 56, 374, 56, 239]","[0, 0, 0, 0, 0, 0, 239, 56, 374, 56, 239, 1, 189, 7, 74, 9]","[[0, 0, 0, 0, 0, 0, 189, 7, 74, 9, 1, 239, 56, 374, 56, 239], [0, 0, 0, 0, 0, 0, 9, 189, 7, 74, 1, 239, 56, 374, 56, 239], [0, 0, 0, 0, 0, 0, 74, 9, 189, 7, 1, 239, 56, 374, 56, 239], [0, 0, 0, 0, 0, 0, 7, 74, 9, 189, 1, 239, 56, 374, 56, 239]]","[[0, 0, 0, 0, 0, 0, 239, 56, 374, 56, 239, 1, 189, 7, 74, 9], [0, 0, 0, 0, 0, 0, 239, 56, 374, 56, 239, 1, 9, 189, 7, 74], [0, 0, 0, 0, 0, 0, 239, 56, 374, 56, 239, 1, 74, 9, 189, 7], [0, 0, 0, 0, 0, 0, 239, 56, 374, 56, 239, 1, 7, 74, 9, 189]]",-5.5,-3.69,-5.72,-3.74,0.333,CB,25.0,,-1.0,94.0,150.0,MoOx,ZnO,1.88e-06,1.6e-06,4.67,4.73,1.16,7.99,51.0,CCCCCCn1c2cc(-c3ccc(/C=C4\SC(=S)N(CC)C4=O)c4nsnc34)ccc2c2ccc(-c3ccc(/C=C4\SC(=S)N(CC)C4=O)c4nsnc34)cc21,{[][<]CCCCC(CC)CCc1c(F)cc(-c2c3cc(C)sc3c(-c3cc(F)c(CCC(CC)CCCC)c(F)c3)c3ccsc23)cc1F[>][<]}{[>][<]c1ccsc1[>][<]}{[>][<]CCCCCCCCCCCCSOc1cc2nsnc2cc1OSCCCCCCCCCCCCCc1cccs1[>][]}
PBDB-T,CCCCC(CC)Cc1ccc(-c2c3cc(-c4ccc(-c5sc(-c6ccc(C)s6)c6c5C(=O)c5c(CC(CC)CCCC)sc(CC(CC)CCCC)c5C6=O)s4)sc3c(-c3ccc(CC(CC)CCCC)s3)c3cc(C)sc23)s1,IDTC,CCCCCCc1ccc(C2(c3ccc(CCCCCC)cc3)c3cc4c(cc3-c3sc(-c5sc(/C=C6\C(=O)c7cscc7C6=C(C#N)C#N)cc5CC(CC)CCCC)cc32)C(c2ccc(CCCCCC)cc2)(c2ccc(CCCCCC)cc2)c2cc(-c3sc(/C=C5\C(=O)c6cscc6C5=C(C#N)C#N)cc3CC(CC)CCCC)sc2-4)cc1,"[0, 0, 49, 7, 100, 9, 1, 254, 64, 7, 218, 220, 218, 7, 64, 254]","[0, 0, 254, 64, 7, 218, 220, 218, 7, 64, 254, 1, 49, 7, 100, 9]","[[0, 0, 49, 7, 100, 9, 1, 254, 64, 7, 218, 220, 218, 7, 64, 254], [0, 0, 9, 49, 7, 100, 1, 254, 64, 7, 218, 220, 218, 7, 64, 254], [0, 0, 100, 9, 49, 7, 1, 254, 64, 7, 218, 220, 218, 7, 64, 254], [0, 0, 7, 100, 9, 49, 1, 254, 64, 7, 218, 220, 218, 7, 64, 254]]","[[0, 0, 254, 64, 7, 218, 220, 218, 7, 64, 254, 1, 49, 7, 100, 9], [0, 0, 254, 64, 7, 218, 220, 218, 7, 64, 254, 1, 9, 49, 7, 100], [0, 0, 254, 64, 7, 218, 220, 218, 7, 64, 254, 1, 100, 9, 49, 7], [0, 0, 254, 64, 7, 218, 220, 218, 7, 64, 254, 1, 7, 100, 9, 49]]",-5.33,-3.53,-5.29,-3.37,1.0,CF,,,-1.0,100.0,160.0,PEDOT:PSS,PDINO,7.54e-05,0.000148,9.35,9.36,0.917,16.56,61.61,CCCCCCc1ccc(C2(c3ccc(CCCCCC)cc3)c3cc4c(cc3-c3sc(-c5sc(/C=C6\C(=O)c7cscc7C6=C(C#N)C#N)cc5CC(CC)CCCC)cc32)C(c2ccc(CCCCCC)cc2)(c2ccc(CCCCCC)cc2)c2cc(-c3sc(/C=C5\C(=O)c6cscc6C5=C(C#N)C#N)cc3CC(CC)CCCC)sc2-4)cc1,{[][<]CCCCC(CC)Cc1ccc(-c2c3cc(C)sc3c(-c3ccc(CC(CC)CCCC)s3)c3ccsc23)s1[>][<]}{[>][<]c1ccsc1[>][<]}{[>][<]CCCCC(CC)Cc1sc(CC(CC)CCCC)c2c1C(=O)c1cscc1C2=OCc1cccs1[>][]}
PBDB-T,CCCCC(CC)Cc1ccc(-c2c3cc(-c4ccc(-c5sc(-c6ccc(C)s6)c6c5C(=O)c5c(CC(CC)CCCC)sc(CC(CC)CCCC)c5C6=O)s4)sc3c(-c3ccc(CC(CC)CCCC)s3)c3cc(C)sc23)s1,IDTO,CCCCCCc1ccc(C2(c3ccc(CCCCCC)cc3)c3cc4c(cc3-c3sc(-c5sc(/C=C6\C(=O)c7cscc7C6=C(C#N)C#N)cc5OCC(CC)CCCC)cc32)C(c2ccc(CCCCCC)cc2)(c2ccc(CCCCCC)cc2)c2cc(-c3sc(/C=C5\C(=O)c6cscc6C5=C(C#N)C#N)cc3OCC(CC)CCCC)sc2-4)cc1,"[0, 0, 49, 7, 100, 9, 1, 254, 228, 7, 218, 220, 218, 7, 228, 254]","[0, 0, 254, 228, 7, 218, 220, 218, 7, 228, 254, 1, 49, 7, 100, 9]","[[0, 0, 49, 7, 100, 9, 1, 254, 228, 7, 218, 220, 218, 7, 228, 254], [0, 0, 9, 49, 7, 100, 1, 254, 228, 7, 218, 220, 218, 7, 228, 254], [0, 0, 100, 9, 49, 7, 1, 254, 228, 7, 218, 220, 218, 7, 228, 254], [0, 0, 7, 100, 9, 49, 1, 254, 228, 7, 218, 220, 218, 7, 228, 254]]","[[0, 0, 254, 228, 7, 218, 220, 218, 7, 228, 254, 1, 49, 7, 100, 9], [0, 0, 254, 228, 7, 218, 220, 218, 7, 228, 254, 1, 9, 49, 7, 100], [0, 0, 254, 228, 7, 218, 220, 218, 7, 228, 254, 1, 100, 9, 49, 7], [0, 0, 254, 228, 7, 218, 220, 218, 7, 228, 254, 1, 7, 100, 9, 49]]",-5.33,-3.53,-5.11,-3.38,1.0,CF,,,-1.0,100.0,160.0,PEDOT:PSS,PDINO,0.00011,0.000178,10.02,10.02,0.943,16.25,65.41,CCCCCCc1ccc(C2(c3ccc(CCCCCC)cc3)c3cc4c(cc3-c3sc(-c5sc(/C=C6\C(=O)c7cscc7C6=C(C#N)C#N)cc5OCC(CC)CCCC)cc32)C(c2ccc(CCCCCC)cc2)(c2ccc(CCCCCC)cc2)c2cc(-c3sc(/C=C5\C(=O)c6cscc6C5=C(C#N)C#N)cc3OCC(CC)CCCC)sc2-4)cc1,{[][<]CCCCC(CC)Cc1ccc(-c2c3cc(C)sc3c(-c3ccc(CC(CC)CCCC)s3)c3ccsc23)s1[>][<]}{[>][<]c1ccsc1[>][<]}{[>][<]CCCCC(CC)Cc1sc(CC(CC)CCCC)c2c1C(=O)c1cscc1C2=OCc1cccs1[>][]}
PTB7-Th,CCCCC(CC)COC(=O)c1sc2c(-c3cc4c(-c5ccc(CC(CC)CCCC)s5)c5sc(C)cc5c(-c5ccc(CC(CC)CCCC)s5)c4s3)sc(C)c2c1F,BTA7,CCCCCCCCn1nc2c(C=C(C#N)C#N)ccc(-c3cc4c(s3)-c3cc5c(cc3C4(c3ccc(CCCCCC)cc3)c3ccc(CCCCCC)cc3)-c3sc(-c4ccc(C=C(C#N)C#N)c6nn(CCCCCCCC)nc46)cc3C5(c3ccc(CCCCCC)cc3)c3ccc(CCCCCC)cc3)c2n1,"[0, 0, 0, 0, 49, 101, 1, 304, 18, 7, 218, 220, 218, 7, 18, 304]","[0, 0, 0, 0, 304, 18, 7, 218, 220, 218, 7, 18, 304, 1, 49, 101]","[[0, 0, 0, 0, 49, 101, 1, 304, 18, 7, 218, 220, 218, 7, 18, 304], [0, 0, 0, 0, 101, 49, 1, 304, 18, 7, 218, 220, 218, 7, 18, 304]]","[[0, 0, 0, 0, 304, 18, 7, 218, 220, 218, 7, 18, 304, 1, 49, 101], [0, 0, 0, 0, 304, 18, 7, 218, 220, 218, 7, 18, 304, 1, 101, 49]]",-5.2,-3.6,-5.56,-3.66,0.5,CF,15.0,DPE,3.0,,80.0,PEDOT:PSS,Ca,,,4.6,4.6,1.05,10.44,42.0,CCCCCCCCn1nc2c(C=C(C#N)C#N)ccc(-c3cc4c(s3)-c3cc5c(cc3C4(c3ccc(CCCCCC)cc3)c3ccc(CCCCCC)cc3)-c3sc(-c4ccc(C=C(C#N)C#N)c6nn(CCCCCCCC)nc46)cc3C5(c3ccc(CCCCCC)cc3)c3ccc(CCCCCC)cc3)c2n1,{[][<]CCCCC(CC)Cc1ccc(-c2c3cc(C)sc3c(-c3ccc(CC(CC)CCCC)s3)c3ccsc23)s1CCCCC(CC)COC(=O)c1sc2csc(C)c2c1F[>][]}
PTB7-Th,CCCCC(CC)COC(=O)c1sc2c(-c3cc4c(-c5ccc(CC(CC)CCCC)s5)c5sc(C)cc5c(-c5ccc(CC(CC)CCCC)s5)c4s3)sc(C)c2c1F,BTA1,CCCCCCCCn1nc2c(/C=C3\SC(=S)N(CC)C3=O)ccc(-c3cc4c(s3)-c3cc5c(cc3C4(c3ccc(CCCCCC)cc3)c3ccc(CCCCCC)cc3)-c3sc(-c4ccc(/C=C6\SC(=S)N(CC)C6=O)c6nn(CCCCCCCC)nc46)cc3C5(c3ccc(CCCCCC)cc3)c3ccc(CCCCCC)cc3)c2n1,"[0, 0, 0, 0, 49, 101, 1, 239, 18, 7, 218, 220, 218, 7, 18, 239]","[0, 0, 0, 0, 239, 18, 7, 218, 220, 218, 7, 18, 239, 1, 49, 101]","[[0, 0, 0, 0, 49, 101, 1, 239, 18, 7, 218, 220, 218, 7, 18, 239], [0, 0, 0, 0, 101, 49, 1, 239, 18, 7, 218, 220, 218, 7, 18, 239]]","[[0, 0, 0, 0, 239, 18, 7, 218, 220, 218, 7, 18, 239, 1, 49, 101], [0, 0, 0, 0, 239, 18, 7, 218, 220, 218, 7, 18, 239, 1, 101, 49]]",-5.2,-3.6,-5.51,-3.55,0.5,CF,15.0,DPE,3.0,,80.0,PEDOT:PSS,Ca,,,0.06,0.05,0.93,0.2,29.0,CCCCCCCCn1nc2c(/C=C3\SC(=S)N(CC)C3=O)ccc(-c3cc4c(s3)-c3cc5c(cc3C4(c3ccc(CCCCCC)cc3)c3ccc(CCCCCC)cc3)-c3sc(-c4ccc(/C=C6\SC(=S)N(CC)C6=O)c6nn(CCCCCCCC)nc46)cc3C5(c3ccc(CCCCCC)cc3)c3ccc(CCCCCC)cc3)c2n1,{[][<]CCCCC(CC)Cc1ccc(-c2c3cc(C)sc3c(-c3ccc(CC(CC)CCCC)s3)c3ccsc23)s1CCCCC(CC)COC(=O)c1sc2csc(C)c2c1F[>][]}
PTB7-Th,CCCCC(CC)COC(=O)c1sc2c(-c3cc4c(-c5ccc(CC(CC)CCCC)s5)c5sc(C)cc5c(-c5ccc(CC(CC)CCCC)s5)c4s3)sc(C)c2c1F,BTA2,CCCCCCCCn1nc2c(C=C3SC(=O)N(CC)C3=O)ccc(-c3cc4c(s3)-c3cc5c(cc3C4(c3ccc(CCCCCC)cc3)c3ccc(CCCCCC)cc3)-c3sc(-c4ccc(C=C6SC(=O)N(CC)C6=O)c6nn(CCCCCCCC)nc46)cc3C5(c3ccc(CCCCCC)cc3)c3ccc(CCCCCC)cc3)c2n1,"[0, 0, 0, 0, 49, 101, 1, 332, 18, 7, 218, 220, 218, 7, 18, 332]","[0, 0, 0, 0, 332, 18, 7, 218, 220, 218, 7, 18, 332, 1, 49, 101]","[[0, 0, 0, 0, 49, 101, 1, 332, 18, 7, 218, 220, 218, 7, 18, 332], [0, 0, 0, 0, 101, 49, 1, 332, 18, 7, 218, 220, 218, 7, 18, 332]]","[[0, 0, 0, 0, 332, 18, 7, 218, 220, 218, 7, 18, 332, 1, 49, 101], [0, 0, 0, 0, 332, 18, 7, 218, 220, 218, 7, 18, 332, 1, 101, 49]]",-5.2,-3.6,-5.43,-3.38,0.5,CF,15.0,DPE,3.0,,80.0,PEDOT:PSS,Ca,,,0.01,0.01,1.01,0.05,27.0,CCCCCCCCn1nc2c(C=C3SC(=O)N(CC)C3=O)ccc(-c3cc4c(s3)-c3cc5c(cc3C4(c3ccc(CCCCCC)cc3)c3ccc(CCCCCC)cc3)-c3sc(-c4ccc(C=C6SC(=O)N(CC)C6=O)c6nn(CCCCCCCC)nc46)cc3C5(c3ccc(CCCCCC)cc3)c3ccc(CCCCCC)cc3)c2n1,{[][<]CCCCC(CC)Cc1ccc(-c2c3cc(C)sc3c(-c3ccc(CC(CC)CCCC)s3)c3ccsc23)s1CCCCC(CC)COC(=O)c1sc2csc(C)c2c1F[>][]}
P3HT,CCCCCCc1cc(-c2sc(-c3sc(-c4sc(C)cc4CCCCCC)cc3CCCCCC)cc2CCCCCC)sc1C,BTA1,CCCCCCCCn1nc2c(/C=C3\SC(=S)N(CC)C3=O)ccc(-c3cc4c(s3)-c3cc5c(cc3C4(c3ccc(CCCCCC)cc3)c3ccc(CCCCCC)cc3)-c3sc(-c4ccc(/C=C6\SC(=S)N(CC)C6=O)c6nn(CCCCCCCC)nc46)cc3C5(c3ccc(CCCCCC)cc3)c3ccc(CCCCCC)cc3)c2n1,"[0, 0, 41, 40, 40, 194, 1, 239, 18, 7, 218, 220, 218, 7, 18, 239]","[0, 0, 239, 18, 7, 218, 220, 218, 7, 18, 239, 1, 41, 40, 40, 194]","[[0, 0, 41, 40, 40, 194, 1, 239, 18, 7, 218, 220, 218, 7, 18, 239], [0, 0, 194, 41, 40, 40, 1, 239, 18, 7, 218, 220, 218, 7, 18, 239], [0, 0, 40, 194, 41, 40, 1, 239, 18, 7, 218, 220, 218, 7, 18, 239], [0, 0, 40, 40, 194, 41, 1, 239, 18, 7, 218, 220, 218, 7, 18, 239]]","[[0, 0, 239, 18, 7, 218, 220, 218, 7, 18, 239, 1, 41, 40, 40, 194], [0, 0, 239, 18, 7, 218, 220, 218, 7, 18, 239, 1, 194, 41, 40, 40], [0, 0, 239, 18, 7, 218, 220, 218, 7, 18, 239, 1, 40, 194, 41, 40], [0, 0, 239, 18, 7, 218, 220, 218, 7, 18, 239, 1, 40, 40, 194, 41]]",-5.0,-3.1,-5.51,-3.55,1.667,CF,,CN,0.8,,100.0,PEDOT:PSS,Ca,,,5.24,5.24,1.02,7.34,70.0,CCCCCCCCn1nc2c(/C=C3\SC(=S)N(CC)C3=O)ccc(-c3cc4c(s3)-c3cc5c(cc3C4(c3ccc(CCCCCC)cc3)c3ccc(CCCCCC)cc3)-c3sc(-c4ccc(/C=C6\SC(=S)N(CC)C6=O)c6nn(CCCCCCCC)nc46)cc3C5(c3ccc(CCCCCC)cc3)c3ccc(CCCCCC)cc3)c2n1,{[][<]CCCCCCc1ccsc1C[>][<]}{[>][<]CCCCCCc1ccsc1[>][<]}{[>][<]CCCCCCc1ccsc1CCCCCCc1csc(C)c1[>][]}
