Repository: aspuru-guzik-group/Beyond-Molecular-Structure-ML-for-OPV-Materials-Devices

File: ml_for_opvs/data/postprocess/OPV_Min/manual_frag/master_manual_frag.csv (part 19 of 19)
Donor,Donor_SMILES,Acceptor,Acceptor_SMILES,DA_manual_tokenized,AD_manual_tokenized,DA_manual_tokenized_aug,AD_manual_tokenized_aug,HOMO_D (eV),LUMO_D (eV),HOMO_A (eV),LUMO_A (eV),D:A ratio (m/m),solvent,total solids conc. (mg/mL),solvent additive,solvent additive conc. (%v/v),active layer thickness (nm),annealing temperature,hole contact layer,electron contact layer,hole mobility blend (cm^2 V^-1 s^-1),electron mobility blend (cm^2 V^-1 s^-1),PCE (%),calc_PCE (%),Voc (V),Jsc (mA cm^-2),FF (%),Acceptor_BigSMILES,Donor_BigSMILES
P3HT,CCCCCCc1cc(-c2sc(-c3sc(-c4sc(C)cc4CCCCCC)cc3CCCCCC)cc2CCCCCC)sc1C,BTA2,CCCCCCCCn1nc2c(C=C3SC(=O)N(CC)C3=O)ccc(-c3cc4c(s3)-c3cc5c(cc3C4(c3ccc(CCCCCC)cc3)c3ccc(CCCCCC)cc3)-c3sc(-c4ccc(C=C6SC(=O)N(CC)C6=O)c6nn(CCCCCCCC)nc46)cc3C5(c3ccc(CCCCCC)cc3)c3ccc(CCCCCC)cc3)c2n1,"[0, 0, 41, 40, 40, 194, 1, 332, 18, 7, 218, 220, 218, 7, 18, 332]","[0, 0, 332, 18, 7, 218, 220, 218, 7, 18, 332, 1, 41, 40, 40, 194]","[[0, 0, 41, 40, 40, 194, 1, 332, 18, 7, 218, 220, 218, 7, 18, 332], [0, 0, 194, 41, 40, 40, 1, 332, 18, 7, 218, 220, 218, 7, 18, 332], [0, 0, 40, 194, 41, 40, 1, 332, 18, 7, 218, 220, 218, 7, 18, 332], [0, 0, 40, 40, 194, 41, 1, 332, 18, 7, 218, 220, 218, 7, 18, 332]]","[[0, 0, 332, 18, 7, 218, 220, 218, 7, 18, 332, 1, 41, 40, 40, 194], [0, 0, 332, 18, 7, 218, 220, 218, 7, 18, 332, 1, 194, 41, 40, 40], [0, 0, 332, 18, 7, 218, 220, 218, 7, 18, 332, 1, 40, 194, 41, 40], [0, 0, 332, 18, 7, 218, 220, 218, 7, 18, 332, 1, 40, 40, 194, 41]]",-5.0,-3.1,-5.43,-3.38,0.6,CF,,DIO,0.8,,100.0,PEDOT:PSS,Ca,0.00049,0.00034,4.5,4.5,1.22,6.15,60.0,CCCCCCCCn1nc2c(C=C3SC(=O)N(CC)C3=O)ccc(-c3cc4c(s3)-c3cc5c(cc3C4(c3ccc(CCCCCC)cc3)c3ccc(CCCCCC)cc3)-c3sc(-c4ccc(C=C6SC(=O)N(CC)C6=O)c6nn(CCCCCCCC)nc46)cc3C5(c3ccc(CCCCCC)cc3)c3ccc(CCCCCC)cc3)c2n1,{[][<]CCCCCCc1ccsc1C[>][<]}{[>][<]CCCCCCc1ccsc1[>][<]}{[>][<]CCCCCCc1ccsc1CCCCCCc1csc(C)c1[>][]}
P3HT,CCCCCCc1cc(-c2sc(-c3sc(-c4sc(C)cc4CCCCCC)cc3CCCCCC)cc2CCCCCC)sc1C,BT2,CCCCCCc1ccc(C2(c3ccc(CCCCCC)cc3)c3cc4c(cc3-c3sc(-c5ccc(/C=C6/SC(=O)N(CC)C6=O)c6nsnc56)cc32)C(c2ccc(CCCCCC)cc2)(c2ccc(CCCCCC)cc2)c2cc(-c3ccc(/C=C5/SC(=O)N(CC)C5=O)c5nsnc35)sc2-4)cc1,"[0, 0, 41, 40, 40, 194, 1, 332, 56, 7, 218, 220, 218, 7, 56, 332]","[0, 0, 332, 56, 7, 218, 220, 218, 7, 56, 332, 1, 41, 40, 40, 194]","[[0, 0, 41, 40, 40, 194, 1, 332, 56, 7, 218, 220, 218, 7, 56, 332], [0, 0, 194, 41, 40, 40, 1, 332, 56, 7, 218, 220, 218, 7, 56, 332], [0, 0, 40, 194, 41, 40, 1, 332, 56, 7, 218, 220, 218, 7, 56, 332], [0, 0, 40, 40, 194, 41, 1, 332, 56, 7, 218, 220, 218, 7, 56, 332]]","[[0, 0, 332, 56, 7, 218, 220, 218, 7, 56, 332, 1, 41, 40, 40, 194], [0, 0, 332, 56, 7, 218, 220, 218, 7, 56, 332, 1, 194, 41, 40, 40], [0, 0, 332, 56, 7, 218, 220, 218, 7, 56, 332, 1, 40, 194, 41, 40], [0, 0, 332, 56, 7, 218, 220, 218, 7, 56, 332, 1, 40, 40, 194, 41]]",-5.0,-3.1,-5.5,-3.53,1.5,CF,15.0,,-1.0,,150.0,PEDOT:PSS,Ca,0.00012,4.6e-05,4.93,4.93,0.97,7.59,67.0,CCCCCCc1ccc(C2(c3ccc(CCCCCC)cc3)c3cc4c(cc3-c3sc(-c5ccc(/C=C6/SC(=O)N(CC)C6=O)c6nsnc56)cc32)C(c2ccc(CCCCCC)cc2)(c2ccc(CCCCCC)cc2)c2cc(-c3ccc(/C=C5/SC(=O)N(CC)C5=O)c5nsnc35)sc2-4)cc1,{[][<]CCCCCCc1ccsc1C[>][<]}{[>][<]CCCCCCc1ccsc1[>][<]}{[>][<]CCCCCCc1ccsc1CCCCCCc1csc(C)c1[>][]}
P3HT,CCCCCCc1cc(-c2sc(-c3sc(-c4sc(C)cc4CCCCCC)cc3CCCCCC)cc2CCCCCC)sc1C,BT2b,CCCCCCCCC1(CCCCCCCC)c2cc3c(cc2-c2sc(-c4ccc(/C=C5/SC(=O)N(CC)C5=O)c5nsnc45)cc21)C(CCCCCCCC)(CCCCCCCC)c1cc(-c2ccc(/C=C4/SC(=O)N(CC)C4=O)c4nsnc24)sc1-3,"[0, 0, 41, 40, 40, 194, 1, 332, 56, 7, 224, 220, 224, 7, 56, 332]","[0, 0, 332, 56, 7, 224, 220, 224, 7, 56, 332, 1, 41, 40, 40, 194]","[[0, 0, 41, 40, 40, 194, 1, 332, 56, 7, 224, 220, 224, 7, 56, 332], [0, 0, 194, 41, 40, 40, 1, 332, 56, 7, 224, 220, 224, 7, 56, 332], [0, 0, 40, 194, 41, 40, 1, 332, 56, 7, 224, 220, 224, 7, 56, 332], [0, 0, 40, 40, 194, 41, 1, 332, 56, 7, 224, 220, 224, 7, 56, 332]]","[[0, 0, 332, 56, 7, 224, 220, 224, 7, 56, 332, 1, 41, 40, 40, 194], [0, 0, 332, 56, 7, 224, 220, 224, 7, 56, 332, 1, 194, 41, 40, 40], [0, 0, 332, 56, 7, 224, 220, 224, 7, 56, 332, 1, 40, 194, 41, 40], [0, 0, 332, 56, 7, 224, 220, 224, 7, 56, 332, 1, 40, 40, 194, 41]]",-5.0,-3.1,-5.41,-3.56,1.0,CF,15.0,,-1.0,,150.0,PEDOT:PSS,Ca,6.1e-05,8.4e-05,6.08,6.08,0.92,10.02,66.0,CCCCCCCCC1(CCCCCCCC)c2cc3c(cc2-c2sc(-c4ccc(/C=C5/SC(=O)N(CC)C5=O)c5nsnc45)cc21)C(CCCCCCCC)(CCCCCCCC)c1cc(-c2ccc(/C=C4/SC(=O)N(CC)C4=O)c4nsnc24)sc1-3,{[][<]CCCCCCc1ccsc1C[>][<]}{[>][<]CCCCCCc1ccsc1[>][<]}{[>][<]CCCCCCc1ccsc1CCCCCCc1csc(C)c1[>][]}
PBDB-T,CCCCC(CC)Cc1ccc(-c2c3cc(-c4ccc(-c5sc(-c6ccc(C)s6)c6c5C(=O)c5c(CC(CC)CCCC)sc(CC(CC)CCCC)c5C6=O)s4)sc3c(-c3ccc(CC(CC)CCCC)s3)c3cc(C)sc23)s1,CDTCN,CCCCCCCCn1c2cc3c(cc2c2cc4c(cc21)-c1sc(-c2ccc(/C=C5\C(=O)c6ccccc6C5=C(C#N)C#N)s2)cc1C4(c1ccc(CCCCCC)cc1)c1ccc(CCCCCC)cc1)C(c1ccc(CCCCCC)cc1)(c1ccc(CCCCCC)cc1)c1cc(-c2ccc(/C=C4\C(=O)c5ccccc5C4=C(C#N)C#N)s2)sc1-3,"[49, 7, 100, 9, 1, 221, 7, 7, 218, 220, 321, 220, 218, 7, 7, 221]","[221, 7, 7, 218, 220, 321, 220, 218, 7, 7, 221, 1, 49, 7, 100, 9]","[[49, 7, 100, 9, 1, 221, 7, 7, 218, 220, 321, 220, 218, 7, 7, 221], [9, 49, 7, 100, 1, 221, 7, 7, 218, 220, 321, 220, 218, 7, 7, 221], [100, 9, 49, 7, 1, 221, 7, 7, 218, 220, 321, 220, 218, 7, 7, 221], [7, 100, 9, 49, 1, 221, 7, 7, 218, 220, 321, 220, 218, 7, 7, 221]]","[[221, 7, 7, 218, 220, 321, 220, 218, 7, 7, 221, 1, 49, 7, 100, 9], [221, 7, 7, 218, 220, 321, 220, 218, 7, 7, 221, 1, 9, 49, 7, 100], [221, 7, 7, 218, 220, 321, 220, 218, 7, 7, 221, 1, 100, 9, 49, 7], [221, 7, 7, 218, 220, 321, 220, 218, 7, 7, 221, 1, 7, 100, 9, 49]]",-5.33,-2.92,-5.39,-3.8,1.0,CB,20.0,DIO,0.75,107.0,80.0,MoOx,ZnO,6.98e-05,0.000187,6.23,6.22,0.96,11.26,57.58,CCCCCCCCn1c2cc3c(cc2c2cc4c(cc21)-c1sc(-c2ccc(/C=C5\C(=O)c6ccccc6C5=C(C#N)C#N)s2)cc1C4(c1ccc(CCCCCC)cc1)c1ccc(CCCCCC)cc1)C(c1ccc(CCCCCC)cc1)(c1ccc(CCCCCC)cc1)c1cc(-c2ccc(/C=C4\C(=O)c5ccccc5C4=C(C#N)C#N)s2)sc1-3,{[][<]CCCCC(CC)Cc1ccc(-c2c3cc(C)sc3c(-c3ccc(CC(CC)CCCC)s3)c3ccsc23)s1[>][<]}{[>][<]c1ccsc1[>][<]}{[>][<]CCCCC(CC)Cc1sc(CC(CC)CCCC)c2c1C(=O)c1cscc1C2=OCc1cccs1[>][]}
PTB7-Th,CCCCC(CC)COC(=O)c1sc2c(-c3cc4c(-c5ccc(CC(CC)CCCC)s5)c5sc(C)cc5c(-c5ccc(CC(CC)CCCC)s5)c4s3)sc(C)c2c1F,IHIC,CCCCCCc1ccc(C2(c3ccc(CCCCCC)cc3)c3cc(C=C4C(=O)c5ccccc5C4=C(C#N)C#N)sc3-c3sc4c5c(sc4c32)-c2sc(C=C3C(=O)c4ccccc4C3=C(C#N)C#N)cc2C5(c2ccc(CCCCCC)cc2)c2ccc(CCCCCC)cc2)cc1,"[0, 0, 0, 0, 0, 0, 49, 101, 1, 221, 7, 218, 79, 218, 7, 221]","[0, 0, 0, 0, 0, 0, 221, 7, 218, 79, 218, 7, 221, 1, 49, 101]","[[0, 0, 0, 0, 0, 0, 49, 101, 1, 221, 7, 218, 79, 218, 7, 221], [0, 0, 0, 0, 0, 0, 101, 49, 1, 221, 7, 218, 79, 218, 7, 221]]","[[0, 0, 0, 0, 0, 0, 221, 7, 218, 79, 218, 7, 221, 1, 49, 101], [0, 0, 0, 0, 0, 0, 221, 7, 218, 79, 218, 7, 221, 1, 101, 49]]",-5.2,-3.59,-5.45,-3.93,0.667,DCB,20.0,CN,1.0,100.0,-1.0,MoOx,ZnO,0.00068,0.0012,9.77,9.76,0.754,19.01,68.1,CCCCCCc1ccc(C2(c3ccc(CCCCCC)cc3)c3cc(C=C4C(=O)c5ccccc5C4=C(C#N)C#N)sc3-c3sc4c5c(sc4c32)-c2sc(C=C3C(=O)c4ccccc4C3=C(C#N)C#N)cc2C5(c2ccc(CCCCCC)cc2)c2ccc(CCCCCC)cc2)cc1,{[][<]CCCCC(CC)Cc1ccc(-c2c3cc(C)sc3c(-c3ccc(CC(CC)CCCC)s3)c3ccsc23)s1CCCCC(CC)COC(=O)c1sc2csc(C)c2c1F[>][]}
PBDB-T,CCCCC(CC)Cc1ccc(-c2c3cc(-c4ccc(-c5sc(-c6ccc(C)s6)c6c5C(=O)c5c(CC(CC)CCCC)sc(CC(CC)CCCC)c5C6=O)s4)sc3c(-c3ccc(CC(CC)CCCC)s3)c3cc(C)sc23)s1,ITIC,CCCCCCc1ccc(C2(c3ccc(CCCCCC)cc3)c3cc4c(cc3-c3sc5cc(/C=C6\C(=O)c7ccccc7C6=C(C#N)C#N)sc5c32)C(c2ccc(CCCCCC)cc2)(c2ccc(CCCCCC)cc2)c2c-4sc3cc(/C=C4\C(=O)c5ccccc5C4=C(C#N)C#N)sc23)cc1,"[0, 0, 0, 0, 49, 7, 100, 9, 1, 221, 79, 218, 220, 218, 79, 221]","[0, 0, 0, 0, 221, 79, 218, 220, 218, 79, 221, 1, 49, 7, 100, 9]","[[0, 0, 0, 0, 49, 7, 100, 9, 1, 221, 79, 218, 220, 218, 79, 221], [0, 0, 0, 0, 9, 49, 7, 100, 1, 221, 79, 218, 220, 218, 79, 221], [0, 0, 0, 0, 100, 9, 49, 7, 1, 221, 79, 218, 220, 218, 79, 221], [0, 0, 0, 0, 7, 100, 9, 49, 1, 221, 79, 218, 220, 218, 79, 221]]","[[0, 0, 0, 0, 221, 79, 218, 220, 218, 79, 221, 1, 49, 7, 100, 9], [0, 0, 0, 0, 221, 79, 218, 220, 218, 79, 221, 1, 9, 49, 7, 100], [0, 0, 0, 0, 221, 79, 218, 220, 218, 79, 221, 1, 100, 9, 49, 7], [0, 0, 0, 0, 221, 79, 218, 220, 218, 79, 221, 1, 7, 100, 9, 49]]",-5.33,-2.92,-5.96,-3.98,1.0,CB,20.0,DIO,0.5,100.0,-1.0,MoOx,ZnO,,,7.4,7.26,0.88,13.8,59.8,CCCCCCc1ccc(C2(c3ccc(CCCCCC)cc3)c3cc4c(cc3-c3sc5cc(/C=C6\C(=O)c7ccccc7C6=C(C#N)C#N)sc5c32)C(c2ccc(CCCCCC)cc2)(c2ccc(CCCCCC)cc2)c2c-4sc3cc(/C=C4\C(=O)c5ccccc5C4=C(C#N)C#N)sc23)cc1,{[][<]CCCCC(CC)Cc1ccc(-c2c3cc(C)sc3c(-c3ccc(CC(CC)CCCC)s3)c3ccsc23)s1[>][<]}{[>][<]c1ccsc1[>][<]}{[>][<]CCCCC(CC)Cc1sc(CC(CC)CCCC)c2c1C(=O)c1cscc1C2=OCc1cccs1[>][]}
PBDTTT-C-T,CCCCC(CC)CC(=O)c1cc2c(C)sc(-c3cc4c(-c5ccc(CC(CC)CCCC)s5)c5sc(C)cc5c(-c5ccc(CC(CC)CCCC)s5)c4s3)c2s1,IDT-2BM,CCCCCCc1ccc(C2(c3ccc(CCCCCC)cc3)c3cc4c(cc3-c3sc(-c5ccc(C=C(C#N)C#N)c6nsnc56)cc32)C(c2ccc(CCCCCC)cc2)(c2ccc(CCCCCC)cc2)c2cc(-c3ccc(C=C(C#N)C#N)c5nsnc35)sc2-4)cc1,"[0, 0, 0, 0, 49, 112, 1, 304, 56, 7, 218, 220, 218, 7, 56, 304]","[0, 0, 0, 0, 304, 56, 7, 218, 220, 218, 7, 56, 304, 1, 49, 112]","[[0, 0, 0, 0, 49, 112, 1, 304, 56, 7, 218, 220, 218, 7, 56, 304], [0, 0, 0, 0, 112, 49, 1, 304, 56, 7, 218, 220, 218, 7, 56, 304]]","[[0, 0, 0, 0, 304, 56, 7, 218, 220, 218, 7, 56, 304, 1, 49, 112], [0, 0, 0, 0, 304, 56, 7, 218, 220, 218, 7, 56, 304, 1, 112, 49]]",-5.11,-3.25,-5.6,-4.8,1.5,o-DCB,30.0,CN,6.0,,-1.0,PEDOT:PSS,Ca,0.00025,1e-05,4.26,4.26,0.766,10.1,55.1,CCCCCCc1ccc(C2(c3ccc(CCCCCC)cc3)c3cc4c(cc3-c3sc(-c5ccc(C=C(C#N)C#N)c6nsnc56)cc32)C(c2ccc(CCCCCC)cc2)(c2ccc(CCCCCC)cc2)c2cc(-c3ccc(C=C(C#N)C#N)c5nsnc35)sc2-4)cc1,{[][<]CCCCC(CC)Cc1ccc(-c2c3cc(C)sc3c(-c3ccc(CC(CC)CCCC)s3)c3ccsc23)s1CCCCC(CC)CC(=O)c1cc2c(C)scc2s1[>][]}
PBDTTT-C-T,CCCCC(CC)CC(=O)c1cc2c(C)sc(-c3cc4c(-c5ccc(CC(CC)CCCC)s5)c5sc(C)cc5c(-c5ccc(CC(CC)CCCC)s5)c4s3)c2s1,IDTT-2BM,CCCCCCc1ccc(C2(c3ccc(CCCCCC)cc3)c3cc4c(cc3-c3sc5cc(-c6ccc(C=C(C#N)C#N)c7nsnc67)sc5c32)C(c2ccc(CCCCCC)cc2)(c2ccc(CCCCCC)cc2)c2c-4sc3cc(-c4ccc(C=C(C#N)C#N)c5nsnc45)sc23)cc1,"[0, 0, 0, 0, 49, 112, 1, 304, 56, 79, 218, 220, 218, 79, 56, 304]","[0, 0, 0, 0, 304, 56, 79, 218, 220, 218, 79, 56, 304, 1, 49, 112]","[[0, 0, 0, 0, 49, 112, 1, 304, 56, 79, 218, 220, 218, 79, 56, 304], [0, 0, 0, 0, 112, 49, 1, 304, 56, 79, 218, 220, 218, 79, 56, 304]]","[[0, 0, 0, 0, 304, 56, 79, 218, 220, 218, 79, 56, 304, 1, 49, 112], [0, 0, 0, 0, 304, 56, 79, 218, 220, 218, 79, 56, 304, 1, 112, 49]]",-5.11,-3.25,-5.5,-3.8,1.5,o-DCB,30.0,DIO,3.0,,-1.0,PEDOT:PSS,Ca,0.00041,1.3e-05,4.81,4.8,0.851,9.87,57.2,CCCCCCc1ccc(C2(c3ccc(CCCCCC)cc3)c3cc4c(cc3-c3sc5cc(-c6ccc(C=C(C#N)C#N)c7nsnc67)sc5c32)C(c2ccc(CCCCCC)cc2)(c2ccc(CCCCCC)cc2)c2c-4sc3cc(-c4ccc(C=C(C#N)C#N)c5nsnc45)sc23)cc1,{[][<]CCCCC(CC)Cc1ccc(-c2c3cc(C)sc3c(-c3ccc(CC(CC)CCCC)s3)c3ccsc23)s1CCCCC(CC)CC(=O)c1cc2c(C)scc2s1[>][]}
PffQx-T,CCCCC(CC)COc1ccc(-c2nc3c(-c4ccc(C)s4)c(F)c(F)c(-c4ccc(-c5cc6c(-c7ccc(CC(CC)CCCC)s7)c7sc(C)cc7c(-c7ccc(CC(CC)CCCC)s7)c6s5)s4)c3nc2-c2ccc(OCC(CC)CCCC)c(F)c2)cc1F,ITIC,CCCCCCc1ccc(C2(c3ccc(CCCCCC)cc3)c3cc4c(cc3-c3sc5cc(/C=C6\C(=O)c7ccccc7C6=C(C#N)C#N)sc5c32)C(c2ccc(CCCCCC)cc2)(c2ccc(CCCCCC)cc2)c2c-4sc3cc(/C=C4\C(=O)c5ccccc5C4=C(C#N)C#N)sc23)cc1,"[0, 0, 0, 0, 49, 7, 190, 9, 1, 221, 79, 218, 220, 218, 79, 221]","[0, 0, 0, 0, 221, 79, 218, 220, 218, 79, 221, 1, 49, 7, 190, 9]","[[0, 0, 0, 0, 49, 7, 190, 9, 1, 221, 79, 218, 220, 218, 79, 221], [0, 0, 0, 0, 9, 49, 7, 190, 1, 221, 79, 218, 220, 218, 79, 221], [0, 0, 0, 0, 190, 9, 49, 7, 1, 221, 79, 218, 220, 218, 79, 221], [0, 0, 0, 0, 7, 190, 9, 49, 1, 221, 79, 218, 220, 218, 79, 221]]","[[0, 0, 0, 0, 221, 79, 218, 220, 218, 79, 221, 1, 49, 7, 190, 9], [0, 0, 0, 0, 221, 79, 218, 220, 218, 79, 221, 1, 9, 49, 7, 190], [0, 0, 0, 0, 221, 79, 218, 220, 218, 79, 221, 1, 190, 9, 49, 7], [0, 0, 0, 0, 221, 79, 218, 220, 218, 79, 221, 1, 7, 190, 9, 49]]",-5.36,-3.56,-5.48,-3.83,0.667,CF,20.0,,-1.0,100.0,170.0,PEDOT:PSS,PDINO,0.000231,0.000173,8.47,8.47,0.87,16.33,59.6,CCCCCCc1ccc(C2(c3ccc(CCCCCC)cc3)c3cc4c(cc3-c3sc5cc(/C=C6\C(=O)c7ccccc7C6=C(C#N)C#N)sc5c32)C(c2ccc(CCCCCC)cc2)(c2ccc(CCCCCC)cc2)c2c-4sc3cc(/C=C4\C(=O)c5ccccc5C4=C(C#N)C#N)sc23)cc1,{[][<]CCCCC(CC)Cc1ccc(-c2c3cc(C)sc3c(-c3ccc(CC(CC)CCCC)s3)c3ccsc23)s1[>][<]}{[>][<]c1ccsc1[>][<]}{[>][<]CCCCC(CC)COc1ccc(-c2nc3cc(F)c(F)cc3nc2-c2ccc(OCC(CC)CCCC)c(F)c2)cc1FCc1cccs1[>][]}
PffQx-PS,CCCCC(CC)COc1ccc(-c2nc3c(-c4ccc(C)s4)c(F)c(F)c(-c4ccc(-c5cc6c(-c7ccc(SCC(CC)CCCC)cc7)c7sc(C)cc7c(-c7ccc(SCC(CC)CCCC)cc7)c6s5)s4)c3nc2-c2ccc(OCC(CC)CCCC)c(F)c2)cc1F,ITIC,CCCCCCc1ccc(C2(c3ccc(CCCCCC)cc3)c3cc4c(cc3-c3sc5cc(/C=C6\C(=O)c7ccccc7C6=C(C#N)C#N)sc5c32)C(c2ccc(CCCCCC)cc2)(c2ccc(CCCCCC)cc2)c2c-4sc3cc(/C=C4\C(=O)c5ccccc5C4=C(C#N)C#N)sc23)cc1,"[0, 0, 0, 0, 134, 7, 190, 9, 1, 221, 79, 218, 220, 218, 79, 221]","[0, 0, 0, 0, 221, 79, 218, 220, 218, 79, 221, 1, 134, 7, 190, 9]","[[0, 0, 0, 0, 134, 7, 190, 9, 1, 221, 79, 218, 220, 218, 79, 221], [0, 0, 0, 0, 9, 134, 7, 190, 1, 221, 79, 218, 220, 218, 79, 221], [0, 0, 0, 0, 190, 9, 134, 7, 1, 221, 79, 218, 220, 218, 79, 221], [0, 0, 0, 0, 7, 190, 9, 134, 1, 221, 79, 218, 220, 218, 79, 221]]","[[0, 0, 0, 0, 221, 79, 218, 220, 218, 79, 221, 1, 134, 7, 190, 9], [0, 0, 0, 0, 221, 79, 218, 220, 218, 79, 221, 1, 9, 134, 7, 190], [0, 0, 0, 0, 221, 79, 218, 220, 218, 79, 221, 1, 190, 9, 134, 7], [0, 0, 0, 0, 221, 79, 218, 220, 218, 79, 221, 1, 7, 190, 9, 134]]",-5.4,-3.55,-5.48,-3.83,1.0,CF,20.0,DIO,0.1,100.0,90.0,PEDOT:PSS,PDINO,4.55e-05,2.41e-05,9.12,9.13,0.97,14.96,62.9,CCCCCCc1ccc(C2(c3ccc(CCCCCC)cc3)c3cc4c(cc3-c3sc5cc(/C=C6\C(=O)c7ccccc7C6=C(C#N)C#N)sc5c32)C(c2ccc(CCCCCC)cc2)(c2ccc(CCCCCC)cc2)c2c-4sc3cc(/C=C4\C(=O)c5ccccc5C4=C(C#N)C#N)sc23)cc1,{[][<]CCCCC(CC)CSc1ccc(-c2c3cc(C)sc3c(-c3ccc(SCC(CC)CCCC)cc3)c3ccsc23)cc1[>][<]}{[>][<]c1ccsc1[>][<]}{[>][<]CCCCC(CC)COc1ccc(-c2nc3cc(F)c(F)cc3nc2-c2ccc(OCC(CC)CCCC)c(F)c2)cc1FCc1cccs1[>][]}
PBDB-T,CCCCC(CC)Cc1ccc(-c2c3cc(-c4ccc(-c5sc(-c6ccc(C)s6)c6c5C(=O)c5c(CC(CC)CCCC)sc(CC(CC)CCCC)c5C6=O)s4)sc3c(-c3ccc(CC(CC)CCCC)s3)c3cc(C)sc23)s1,ITIC,CCCCCCc1ccc(C2(c3ccc(CCCCCC)cc3)c3cc4c(cc3-c3sc5cc(/C=C6\C(=O)c7ccccc7C6=C(C#N)C#N)sc5c32)C(c2ccc(CCCCCC)cc2)(c2ccc(CCCCCC)cc2)c2c-4sc3cc(/C=C4\C(=O)c5ccccc5C4=C(C#N)C#N)sc23)cc1,"[0, 0, 0, 0, 49, 7, 100, 9, 1, 221, 79, 218, 220, 218, 79, 221]","[0, 0, 0, 0, 221, 79, 218, 220, 218, 79, 221, 1, 49, 7, 100, 9]","[[0, 0, 0, 0, 49, 7, 100, 9, 1, 221, 79, 218, 220, 218, 79, 221], [0, 0, 0, 0, 9, 49, 7, 100, 1, 221, 79, 218, 220, 218, 79, 221], [0, 0, 0, 0, 100, 9, 49, 7, 1, 221, 79, 218, 220, 218, 79, 221], [0, 0, 0, 0, 7, 100, 9, 49, 1, 221, 79, 218, 220, 218, 79, 221]]","[[0, 0, 0, 0, 221, 79, 218, 220, 218, 79, 221, 1, 49, 7, 100, 9], [0, 0, 0, 0, 221, 79, 218, 220, 218, 79, 221, 1, 9, 49, 7, 100], [0, 0, 0, 0, 221, 79, 218, 220, 218, 79, 221, 1, 100, 9, 49, 7], [0, 0, 0, 0, 221, 79, 218, 220, 218, 79, 221, 1, 7, 100, 9, 49]]",-5.28,-3.48,-5.51,-3.78,1.0,CB,20.0,,-1.0,100.0,160.0,MoOx,ZnO,0.00015,5.1e-05,8.6,8.57,0.831,14.5,71.1,CCCCCCc1ccc(C2(c3ccc(CCCCCC)cc3)c3cc4c(cc3-c3sc5cc(/C=C6\C(=O)c7ccccc7C6=C(C#N)C#N)sc5c32)C(c2ccc(CCCCCC)cc2)(c2ccc(CCCCCC)cc2)c2c-4sc3cc(/C=C4\C(=O)c5ccccc5C4=C(C#N)C#N)sc23)cc1,{[][<]CCCCC(CC)Cc1ccc(-c2c3cc(C)sc3c(-c3ccc(CC(CC)CCCC)s3)c3ccsc23)s1[>][<]}{[>][<]c1ccsc1[>][<]}{[>][<]CCCCC(CC)Cc1sc(CC(CC)CCCC)c2c1C(=O)c1cscc1C2=OCc1cccs1[>][]}
P3HT,CCCCCCc1cc(-c2sc(-c3sc(-c4sc(C)cc4CCCCCC)cc3CCCCCC)cc2CCCCCC)sc1C,NAI-FN-NAI(DT),CCCCCCCCCCCCC(CCCCCCCCCC)CN1C(=O)c2cccc3c(-c4ccc(-c5ccc6c(c5)C(=O)c5cc(-c7ccc(-c8ccc9c%10c(cccc8%10)C(=O)N(CC(CCCCCCCCCC)CCCCCCCCCCCC)C9=O)s7)ccc5-6)s4)ccc(c23)C1=O,"[0, 0, 0, 0, 0, 0, 41, 40, 40, 194, 1, 375, 7, 299, 7, 375]","[0, 0, 0, 0, 0, 0, 375, 7, 299, 7, 375, 1, 41, 40, 40, 194]","[[0, 0, 0, 0, 0, 0, 41, 40, 40, 194, 1, 375, 7, 299, 7, 375], [0, 0, 0, 0, 0, 0, 194, 41, 40, 40, 1, 375, 7, 299, 7, 375], [0, 0, 0, 0, 0, 0, 40, 194, 41, 40, 1, 375, 7, 299, 7, 375], [0, 0, 0, 0, 0, 0, 40, 40, 194, 41, 1, 375, 7, 299, 7, 375]]","[[0, 0, 0, 0, 0, 0, 375, 7, 299, 7, 375, 1, 41, 40, 40, 194], [0, 0, 0, 0, 0, 0, 375, 7, 299, 7, 375, 1, 194, 41, 40, 40], [0, 0, 0, 0, 0, 0, 375, 7, 299, 7, 375, 1, 40, 194, 41, 40], [0, 0, 0, 0, 0, 0, 375, 7, 299, 7, 375, 1, 40, 40, 194, 41]]",-5.2,-3.2,-6.09,-3.97,1.0,CB,20.0,,-1.0,95.0,-1.0,PEDOT:PSS,LiF,,,0.75,0.79,0.89,2.55,35.0,CCCCCCCCCCCCC(CCCCCCCCCC)CN1C(=O)c2cccc3c(-c4ccc(-c5ccc6c(c5)C(=O)c5cc(-c7ccc(-c8ccc9c%10c(cccc8%10)C(=O)N(CC(CCCCCCCCCC)CCCCCCCCCCCC)C9=O)s7)ccc5-6)s4)ccc(c23)C1=O,{[][<]CCCCCCc1ccsc1C[>][<]}{[>][<]CCCCCCc1ccsc1[>][<]}{[>][<]CCCCCCc1ccsc1CCCCCCc1csc(C)c1[>][]}
P3HT,CCCCCCc1cc(-c2sc(-c3sc(-c4sc(C)cc4CCCCCC)cc3CCCCCC)cc2CCCCCC)sc1C,PI-FN-PI(DT),CCCCCCCCCCCCC(CCCCCCCCCC)CN1C(=O)c2ccc(-c3ccc(-c4ccc5c(c4)C(=O)c4cc(-c6ccc(-c7ccc8c(c7)C(=O)N(CC(CCCCCCCCCC)CCCCCCCCCCCC)C8=O)s6)ccc4-5)s3)cc2C1=O,"[0, 0, 0, 0, 0, 0, 41, 40, 40, 194, 1, 376, 7, 299, 7, 376]","[0, 0, 0, 0, 0, 0, 376, 7, 299, 7, 376, 1, 41, 40, 40, 194]","[[0, 0, 0, 0, 0, 0, 41, 40, 40, 194, 1, 376, 7, 299, 7, 376], [0, 0, 0, 0, 0, 0, 194, 41, 40, 40, 1, 376, 7, 299, 7, 376], [0, 0, 0, 0, 0, 0, 40, 194, 41, 40, 1, 376, 7, 299, 7, 376], [0, 0, 0, 0, 0, 0, 40, 40, 194, 41, 1, 376, 7, 299, 7, 376]]","[[0, 0, 0, 0, 0, 0, 376, 7, 299, 7, 376, 1, 41, 40, 40, 194], [0, 0, 0, 0, 0, 0, 376, 7, 299, 7, 376, 1, 194, 41, 40, 40], [0, 0, 0, 0, 0, 0, 376, 7, 299, 7, 376, 1, 40, 194, 41, 40], [0, 0, 0, 0, 0, 0, 376, 7, 299, 7, 376, 1, 40, 40, 194, 41]]",-5.2,-3.2,-6.02,-3.92,1.0,CB,20.0,,-1.0,95.0,-1.0,PEDOT:PSS,LiF,,,2.2,2.16,0.91,4.95,48.0,CCCCCCCCCCCCC(CCCCCCCCCC)CN1C(=O)c2ccc(-c3ccc(-c4ccc5c(c4)C(=O)c4cc(-c6ccc(-c7ccc8c(c7)C(=O)N(CC(CCCCCCCCCC)CCCCCCCCCCCC)C8=O)s6)ccc4-5)s3)cc2C1=O,{[][<]CCCCCCc1ccsc1C[>][<]}{[>][<]CCCCCCc1ccsc1[>][<]}{[>][<]CCCCCCc1ccsc1CCCCCCc1csc(C)c1[>][]}
PBDB-T,CCCCC(CC)Cc1ccc(-c2c3cc(-c4ccc(-c5sc(-c6ccc(C)s6)c6c5C(=O)c5c(CC(CC)CCCC)sc(CC(CC)CCCC)c5C6=O)s4)sc3c(-c3ccc(CC(CC)CCCC)s3)c3cc(C)sc23)s1,ITIC,CCCCCCc1ccc(C2(c3ccc(CCCCCC)cc3)c3cc4c(cc3-c3sc5cc(/C=C6\C(=O)c7ccccc7C6=C(C#N)C#N)sc5c32)C(c2ccc(CCCCCC)cc2)(c2ccc(CCCCCC)cc2)c2c-4sc3cc(/C=C4\C(=O)c5ccccc5C4=C(C#N)C#N)sc23)cc1,"[0, 0, 0, 0, 49, 7, 100, 9, 1, 221, 79, 218, 220, 218, 79, 221]","[0, 0, 0, 0, 221, 79, 218, 220, 218, 79, 221, 1, 49, 7, 100, 9]","[[0, 0, 0, 0, 49, 7, 100, 9, 1, 221, 79, 218, 220, 218, 79, 221], [0, 0, 0, 0, 9, 49, 7, 100, 1, 221, 79, 218, 220, 218, 79, 221], [0, 0, 0, 0, 100, 9, 49, 7, 1, 221, 79, 218, 220, 218, 79, 221], [0, 0, 0, 0, 7, 100, 9, 49, 1, 221, 79, 218, 220, 218, 79, 221]]","[[0, 0, 0, 0, 221, 79, 218, 220, 218, 79, 221, 1, 49, 7, 100, 9], [0, 0, 0, 0, 221, 79, 218, 220, 218, 79, 221, 1, 9, 49, 7, 100], [0, 0, 0, 0, 221, 79, 218, 220, 218, 79, 221, 1, 100, 9, 49, 7], [0, 0, 0, 0, 221, 79, 218, 220, 218, 79, 221, 1, 7, 100, 9, 49]]",,,,,1.0,CB,20.0,DIO,0.5,100.0,-1.0,MoOx,ZnO,0.000387,0.000445,10.53,10.67,0.87,19.11,64.15,CCCCCCc1ccc(C2(c3ccc(CCCCCC)cc3)c3cc4c(cc3-c3sc5cc(/C=C6\C(=O)c7ccccc7C6=C(C#N)C#N)sc5c32)C(c2ccc(CCCCCC)cc2)(c2ccc(CCCCCC)cc2)c2c-4sc3cc(/C=C4\C(=O)c5ccccc5C4=C(C#N)C#N)sc23)cc1,{[][<]CCCCC(CC)Cc1ccc(-c2c3cc(C)sc3c(-c3ccc(CC(CC)CCCC)s3)c3ccsc23)s1[>][<]}{[>][<]c1ccsc1[>][<]}{[>][<]CCCCC(CC)Cc1sc(CC(CC)CCCC)c2c1C(=O)c1cscc1C2=OCc1cccs1[>][]}
PTB7-Th,CCCCC(CC)COC(=O)c1sc2c(-c3cc4c(-c5ccc(CC(CC)CCCC)s5)c5sc(C)cc5c(-c5ccc(CC(CC)CCCC)s5)c4s3)sc(C)c2c1F,IDTBR,CCCCCCCCC1(CCCCCCCC)c2cc3c(cc2-c2sc(-c4ccc(/C=C5\SC(=S)N(CC)C5=O)c5nsnc45)cc21)C(CCCCCCCC)(CCCCCCCC)c1cc(-c2ccc(/C=C4\SC(=S)N(CC)C4=O)c4nsnc24)sc1-3,"[0, 0, 0, 0, 49, 101, 1, 239, 56, 7, 224, 220, 224, 7, 56, 239]","[0, 0, 0, 0, 239, 56, 7, 224, 220, 224, 7, 56, 239, 1, 49, 101]","[[0, 0, 0, 0, 49, 101, 1, 239, 56, 7, 224, 220, 224, 7, 56, 239], [0, 0, 0, 0, 101, 49, 1, 239, 56, 7, 224, 220, 224, 7, 56, 239]]","[[0, 0, 0, 0, 239, 56, 7, 224, 220, 224, 7, 56, 239, 1, 49, 101], [0, 0, 0, 0, 239, 56, 7, 224, 220, 224, 7, 56, 239, 1, 101, 49]]",,,,,,,,,-1.0,,-1.0,,,,,10.1,10.06,0.992,17.7,57.3,CCCCCCCCC1(CCCCCCCC)c2cc3c(cc2-c2sc(-c4ccc(/C=C5\SC(=S)N(CC)C5=O)c5nsnc45)cc21)C(CCCCCCCC)(CCCCCCCC)c1cc(-c2ccc(/C=C4\SC(=S)N(CC)C4=O)c4nsnc24)sc1-3,{[][<]CCCCC(CC)Cc1ccc(-c2c3cc(C)sc3c(-c3ccc(CC(CC)CCCC)s3)c3ccsc23)s1CCCCC(CC)COC(=O)c1sc2csc(C)c2c1F[>][]}
PTB7-Th,CCCCC(CC)COC(=O)c1sc2c(-c3cc4c(-c5ccc(CC(CC)CCCC)s5)c5sc(C)cc5c(-c5ccc(CC(CC)CCCC)s5)c4s3)sc(C)c2c1F,IEICO,CCCCCCc1ccc(C2(c3ccc(CCCCCC)cc3)c3cc4c(cc3-c3sc(-c5sc(/C=C6\C(=O)c7ccccc7C6=C(C#N)C#N)cc5OCC(CC)CCCC)cc32)C(c2ccc(CCCCCC)cc2)(c2ccc(CCCCCC)cc2)c2cc(-c3sc(/C=C5\C(=O)c6ccccc6C5=C(C#N)C#N)cc3OCC(CC)CCCC)sc2-4)cc1,"[0, 0, 0, 0, 49, 101, 1, 221, 228, 7, 218, 220, 218, 7, 228, 221]","[0, 0, 0, 0, 221, 228, 7, 218, 220, 218, 7, 228, 221, 1, 49, 101]","[[0, 0, 0, 0, 49, 101, 1, 221, 228, 7, 218, 220, 218, 7, 228, 221], [0, 0, 0, 0, 101, 49, 1, 221, 228, 7, 218, 220, 218, 7, 228, 221]]","[[0, 0, 0, 0, 221, 228, 7, 218, 220, 218, 7, 228, 221, 1, 49, 101], [0, 0, 0, 0, 221, 228, 7, 218, 220, 218, 7, 228, 221, 1, 101, 49]]",,,,,,,,,-1.0,,-1.0,,,,,7.95,8.0,0.883,14.8,61.2,CCCCCCc1ccc(C2(c3ccc(CCCCCC)cc3)c3cc4c(cc3-c3sc(-c5sc(/C=C6\C(=O)c7ccccc7C6=C(C#N)C#N)cc5OCC(CC)CCCC)cc32)C(c2ccc(CCCCCC)cc2)(c2ccc(CCCCCC)cc2)c2cc(-c3sc(/C=C5\C(=O)c6ccccc6C5=C(C#N)C#N)cc3OCC(CC)CCCC)sc2-4)cc1,{[][<]CCCCC(CC)Cc1ccc(-c2c3cc(C)sc3c(-c3ccc(CC(CC)CCCC)s3)c3ccsc23)s1CCCCC(CC)COC(=O)c1sc2csc(C)c2c1F[>][]}
PTB7-Th,CCCCC(CC)COC(=O)c1sc2c(-c3cc4c(-c5ccc(CC(CC)CCCC)s5)c5sc(C)cc5c(-c5ccc(CC(CC)CCCC)s5)c4s3)sc(C)c2c1F,IEICO-4F,CCCCCCc1ccc(C2(c3ccc(CCCCCC)cc3)c3cc4c(cc3-c3sc(-c5sc(/C=C6\C(=O)c7cc(F)c(F)cc7C6=C(C#N)C#N)cc5OCC(CC)CCCC)cc32)C(c2ccc(CCCCCC)cc2)(c2ccc(CCCCCC)cc2)c2cc(-c3sc(/C=C5\C(=O)c6cc(F)c(F)cc6C5=C(C#N)C#N)cc3OCC(CC)CCCC)sc2-4)cc1,"[0, 0, 0, 0, 49, 101, 1, 216, 228, 7, 218, 220, 218, 7, 228, 216]","[0, 0, 0, 0, 216, 228, 7, 218, 220, 218, 7, 228, 216, 1, 49, 101]","[[0, 0, 0, 0, 49, 101, 1, 216, 228, 7, 218, 220, 218, 7, 228, 216], [0, 0, 0, 0, 101, 49, 1, 216, 228, 7, 218, 220, 218, 7, 228, 216]]","[[0, 0, 0, 0, 216, 228, 7, 218, 220, 218, 7, 228, 216, 1, 49, 101], [0, 0, 0, 0, 216, 228, 7, 218, 220, 218, 7, 228, 216, 1, 101, 49]]",,,,,,,,,-1.0,,-1.0,,,,,12.4,12.41,0.707,26.6,66.0,CCCCCCc1ccc(C2(c3ccc(CCCCCC)cc3)c3cc4c(cc3-c3sc(-c5sc(/C=C6\C(=O)c7cc(F)c(F)cc7C6=C(C#N)C#N)cc5OCC(CC)CCCC)cc32)C(c2ccc(CCCCCC)cc2)(c2ccc(CCCCCC)cc2)c2cc(-c3sc(/C=C5\C(=O)c6cc(F)c(F)cc6C5=C(C#N)C#N)cc3OCC(CC)CCCC)sc2-4)cc1,{[][<]CCCCC(CC)Cc1ccc(-c2c3cc(C)sc3c(-c3ccc(CC(CC)CCCC)s3)c3ccsc23)s1CCCCC(CC)COC(=O)c1sc2csc(C)c2c1F[>][]}
PTQ10,CCCCCCCCC(CCCCCC)COc1cnc2c(C)c(F)c(F)c(-c3ccc(C)s3)c2n1,IDIC,CCCCCCC1(CCCCCC)c2cc3c(cc2-c2sc(/C=C4\C(=O)c5ccccc5C4=C(C#N)C#N)cc21)C(CCCCCC)(CCCCCC)c1cc(/C=C2\C(=O)c4ccccc4C2=C(C#N)C#N)sc1-3,"[0, 0, 0, 0, 0, 0, 9, 169, 1, 221, 7, 233, 220, 233, 7, 221]","[0, 0, 0, 0, 0, 0, 221, 7, 233, 220, 233, 7, 221, 1, 9, 169]","[[0, 0, 0, 0, 0, 0, 9, 169, 1, 221, 7, 233, 220, 233, 7, 221], [0, 0, 0, 0, 0, 0, 169, 9, 1, 221, 7, 233, 220, 233, 7, 221]]","[[0, 0, 0, 0, 0, 0, 221, 7, 233, 220, 233, 7, 221, 1, 9, 169], [0, 0, 0, 0, 0, 0, 221, 7, 233, 220, 233, 7, 221, 1, 169, 9]]",,,,,,,,,-1.0,,-1.0,,,,,12.32,12.32,0.943,18.75,69.66,CCCCCCC1(CCCCCC)c2cc3c(cc2-c2sc(/C=C4\C(=O)c5ccccc5C4=C(C#N)C#N)cc21)C(CCCCCC)(CCCCCC)c1cc(/C=C2\C(=O)c4ccccc4C2=C(C#N)C#N)sc1-3,{[][<]Cc1cccs1CCCCCCCCC(CCCCCC)COc1cnc2c(C)c(F)c(F)cc2n1[>][]}
J71,CCCCCCCCC(CCCCCC)Cn1nc2c(-c3ccc(C)s3)c(F)c(F)c(-c3ccc(-c4cc5c(-c6ccc([Si](CCC)(CCC)CCC)s6)c6sc(C)cc6c(-c6ccc([Si](CCC)(CCC)CCC)s6)c5s4)s3)c2n1,MeIC,CCCCCCc1ccc(C2(c3ccc(CCCCCC)cc3)c3cc4c(cc3-c3sc5cc(/C=C6\C(=O)c7c(csc7C)C6=C(C#N)C#N)sc5c32)C(c2ccc(CCCCCC)cc2)(c2ccc(CCCCCC)cc2)c2c-4sc3cc(/C=C4\C(=O)c5c(csc5C)C4=C(C#N)C#N)sc23)cc1,"[0, 0, 0, 0, 6, 7, 8, 9, 1, 226, 79, 218, 220, 218, 79, 226]","[0, 0, 0, 0, 226, 79, 218, 220, 218, 79, 226, 1, 6, 7, 8, 9]","[[0, 0, 0, 0, 6, 7, 8, 9, 1, 226, 79, 218, 220, 218, 79, 226], [0, 0, 0, 0, 9, 6, 7, 8, 1, 226, 79, 218, 220, 218, 79, 226], [0, 0, 0, 0, 8, 9, 6, 7, 1, 226, 79, 218, 220, 218, 79, 226], [0, 0, 0, 0, 7, 8, 9, 6, 1, 226, 79, 218, 220, 218, 79, 226]]","[[0, 0, 0, 0, 226, 79, 218, 220, 218, 79, 226, 1, 6, 7, 8, 9], [0, 0, 0, 0, 226, 79, 218, 220, 218, 79, 226, 1, 9, 6, 7, 8], [0, 0, 0, 0, 226, 79, 218, 220, 218, 79, 226, 1, 8, 9, 6, 7], [0, 0, 0, 0, 226, 79, 218, 220, 218, 79, 226, 1, 7, 8, 9, 6]]",,,,,,,,,-1.0,,-1.0,,,,,11.43,11.41,0.919,17.77,69.89,CCCCCCc1ccc(C2(c3ccc(CCCCCC)cc3)c3cc4c(cc3-c3sc5cc(/C=C6\C(=O)c7c(csc7C)C6=C(C#N)C#N)sc5c32)C(c2ccc(CCCCCC)cc2)(c2ccc(CCCCCC)cc2)c2c-4sc3cc(/C=C4\C(=O)c5c(csc5C)C4=C(C#N)C#N)sc23)cc1,{[][<]CCC[Si](CCC)(CCC)c1ccc(-c2c3cc(C)sc3c(-c3ccc([Si](CCC)(CCC)CCC)s3)c3ccsc23)s1[>][<]}{[>][<]c1ccsc1[>][<]}{[>][<]CCCCCCCCC(CCCCCC)Cn1nc2cc(F)c(F)cc2n1Cc1cccs1[>][]}
J71,CCCCCCCCC(CCCCCC)Cn1nc2c(-c3ccc(C)s3)c(F)c(F)c(-c3ccc(-c4cc5c(-c6ccc([Si](CCC)(CCC)CCC)s6)c6sc(C)cc6c(-c6ccc([Si](CCC)(CCC)CCC)s6)c5s4)s3)c2n1,ITCPTC,CCCCCCc1ccc(C2(c3ccc(CCCCCC)cc3)c3cc4c(cc3-c3sc5cc(/C=C6\C(=O)c7cscc7C6=C(C#N)C#N)sc5c32)C(c2ccc(CCCCCC)cc2)(c2ccc(CCCCCC)cc2)c2c-4sc3cc(/C=C4\C(=O)c5cscc5C4=C(C#N)C#N)sc23)cc1,"[0, 0, 0, 0, 6, 7, 8, 9, 1, 254, 79, 218, 220, 218, 79, 254]","[0, 0, 0, 0, 254, 79, 218, 220, 218, 79, 254, 1, 6, 7, 8, 9]","[[0, 0, 0, 0, 6, 7, 8, 9, 1, 254, 79, 218, 220, 218, 79, 254], [0, 0, 0, 0, 9, 6, 7, 8, 1, 254, 79, 218, 220, 218, 79, 254], [0, 0, 0, 0, 8, 9, 6, 7, 1, 254, 79, 218, 220, 218, 79, 254], [0, 0, 0, 0, 7, 8, 9, 6, 1, 254, 79, 218, 220, 218, 79, 254]]","[[0, 0, 0, 0, 254, 79, 218, 220, 218, 79, 254, 1, 6, 7, 8, 9], [0, 0, 0, 0, 254, 79, 218, 220, 218, 79, 254, 1, 9, 6, 7, 8], [0, 0, 0, 0, 254, 79, 218, 220, 218, 79, 254, 1, 8, 9, 6, 7], [0, 0, 0, 0, 254, 79, 218, 220, 218, 79, 254, 1, 7, 8, 9, 6]]",,,,,,,,,-1.0,,-1.0,,,,,10.46,10.45,0.881,17.46,67.96,CCCCCCc1ccc(C2(c3ccc(CCCCCC)cc3)c3cc4c(cc3-c3sc5cc(/C=C6\C(=O)c7cscc7C6=C(C#N)C#N)sc5c32)C(c2ccc(CCCCCC)cc2)(c2ccc(CCCCCC)cc2)c2c-4sc3cc(/C=C4\C(=O)c5cscc5C4=C(C#N)C#N)sc23)cc1,{[][<]CCC[Si](CCC)(CCC)c1ccc(-c2c3cc(C)sc3c(-c3ccc([Si](CCC)(CCC)CCC)s3)c3ccsc23)s1[>][<]}{[>][<]c1ccsc1[>][<]}{[>][<]CCCCCCCCC(CCCCCC)Cn1nc2cc(F)c(F)cc2n1Cc1cccs1[>][]}
J71,CCCCCCCCC(CCCCCC)Cn1nc2c(-c3ccc(C)s3)c(F)c(F)c(-c3ccc(-c4cc5c(-c6ccc([Si](CCC)(CCC)CCC)s6)c6sc(C)cc6c(-c6ccc([Si](CCC)(CCC)CCC)s6)c5s4)s3)c2n1,ITIC,CCCCCCc1ccc(C2(c3ccc(CCCCCC)cc3)c3cc4c(cc3-c3sc5cc(/C=C6\C(=O)c7ccccc7C6=C(C#N)C#N)sc5c32)C(c2ccc(CCCCCC)cc2)(c2ccc(CCCCCC)cc2)c2c-4sc3cc(/C=C4\C(=O)c5ccccc5C4=C(C#N)C#N)sc23)cc1,"[0, 0, 0, 0, 6, 7, 8, 9, 1, 221, 79, 218, 220, 218, 79, 221]","[0, 0, 0, 0, 221, 79, 218, 220, 218, 79, 221, 1, 6, 7, 8, 9]","[[0, 0, 0, 0, 6, 7, 8, 9, 1, 221, 79, 218, 220, 218, 79, 221], [0, 0, 0, 0, 9, 6, 7, 8, 1, 221, 79, 218, 220, 218, 79, 221], [0, 0, 0, 0, 8, 9, 6, 7, 1, 221, 79, 218, 220, 218, 79, 221], [0, 0, 0, 0, 7, 8, 9, 6, 1, 221, 79, 218, 220, 218, 79, 221]]","[[0, 0, 0, 0, 221, 79, 218, 220, 218, 79, 221, 1, 6, 7, 8, 9], [0, 0, 0, 0, 221, 79, 218, 220, 218, 79, 221, 1, 9, 6, 7, 8], [0, 0, 0, 0, 221, 79, 218, 220, 218, 79, 221, 1, 8, 9, 6, 7], [0, 0, 0, 0, 221, 79, 218, 220, 218, 79, 221, 1, 7, 8, 9, 6]]",,,,,,,,,-1.0,,-1.0,,,,,10.95,11.04,0.93,18.06,65.75,CCCCCCc1ccc(C2(c3ccc(CCCCCC)cc3)c3cc4c(cc3-c3sc5cc(/C=C6\C(=O)c7ccccc7C6=C(C#N)C#N)sc5c32)C(c2ccc(CCCCCC)cc2)(c2ccc(CCCCCC)cc2)c2c-4sc3cc(/C=C4\C(=O)c5ccccc5C4=C(C#N)C#N)sc23)cc1,{[][<]CCC[Si](CCC)(CCC)c1ccc(-c2c3cc(C)sc3c(-c3ccc([Si](CCC)(CCC)CCC)s3)c3ccsc23)s1[>][<]}{[>][<]c1ccsc1[>][<]}{[>][<]CCCCCCCCC(CCCCCC)Cn1nc2cc(F)c(F)cc2n1Cc1cccs1[>][]}
J101,CCCCCCCCC(CCCCCC)Cn1nc2c(-c3ccc(C)s3)c(Cl)c(Cl)c(-c3ccc(-c4cc5c(-c6ccc([Si](CCC)(CCC)CCC)s6)c6sc(C)cc6c(C6=CCC([Si](CCC)(CCC)CCC)S6)c5s4)s3)c2n1,ITIC,CCCCCCc1ccc(C2(c3ccc(CCCCCC)cc3)c3cc4c(cc3-c3sc5cc(/C=C6\C(=O)c7ccccc7C6=C(C#N)C#N)sc5c32)C(c2ccc(CCCCCC)cc2)(c2ccc(CCCCCC)cc2)c2c-4sc3cc(/C=C4\C(=O)c5ccccc5C4=C(C#N)C#N)sc23)cc1,"[0, 0, 0, 0, 214, 7, 215, 9, 1, 221, 79, 218, 220, 218, 79, 221]","[0, 0, 0, 0, 221, 79, 218, 220, 218, 79, 221, 1, 214, 7, 215, 9]","[[0, 0, 0, 0, 214, 7, 215, 9, 1, 221, 79, 218, 220, 218, 79, 221], [0, 0, 0, 0, 9, 214, 7, 215, 1, 221, 79, 218, 220, 218, 79, 221], [0, 0, 0, 0, 215, 9, 214, 7, 1, 221, 79, 218, 220, 218, 79, 221], [0, 0, 0, 0, 7, 215, 9, 214, 1, 221, 79, 218, 220, 218, 79, 221]]","[[0, 0, 0, 0, 221, 79, 218, 220, 218, 79, 221, 1, 214, 7, 215, 9], [0, 0, 0, 0, 221, 79, 218, 220, 218, 79, 221, 1, 9, 214, 7, 215], [0, 0, 0, 0, 221, 79, 218, 220, 218, 79, 221, 1, 215, 9, 214, 7], [0, 0, 0, 0, 221, 79, 218, 220, 218, 79, 221, 1, 7, 215, 9, 214]]",-5.3,-3.5,-5.56,-3.79,1.0,CF,16.0,,-1.0,98.0,150.0,PEDOT:PSS,PDINO,,,12.47,12.4,0.951,17.7,73.65,CCCCCCc1ccc(C2(c3ccc(CCCCCC)cc3)c3cc4c(cc3-c3sc5cc(/C=C6\C(=O)c7ccccc7C6=C(C#N)C#N)sc5c32)C(c2ccc(CCCCCC)cc2)(c2ccc(CCCCCC)cc2)c2c-4sc3cc(/C=C4\C(=O)c5ccccc5C4=C(C#N)C#N)sc23)cc1,{[][<]CCC[Si](CCC)(CCC)c1ccc(-c2c3ccsc3c(C3=CCC([Si](CCC)(CCC)CCC)S3)c3cc(C)sc23)s1[>][<]}{[>][<]c1ccsc1[>][<]}{[>][<]CCCCCCCCC(CCCCCC)Cn1nc2cc(Cl)c(Cl)cc2n1Cc1cccs1[>][]}
J101,CCCCCCCCC(CCCCCC)Cn1nc2c(-c3ccc(C)s3)c(Cl)c(Cl)c(-c3ccc(-c4cc5c(-c6ccc([Si](CCC)(CCC)CCC)s6)c6sc(C)cc6c(C6=CCC([Si](CCC)(CCC)CCC)S6)c5s4)s3)c2n1,ZITI,CCCCCCCCC(CCCCCC)CC1(CCCCCCCCC(C)CCCCCC)c2cc3c(cc2C2C1c1cc4c(cc1C2(CC(CCCCCC)CCCCCCCC)CC(CCCCCC)CCCCCCCC)-c1sc(/C=C2\C(=O)c5cc(F)ccc5C2=C(C#N)C#N)cc1C4)Cc1cc(/C=C2\C(=O)c4cc(F)ccc4C2=C(C#N)C#N)sc1-3,"[0, 0, 214, 7, 215, 9, 1, 263, 7, 347, 220, 348, 220, 347, 7, 263]","[0, 0, 263, 7, 347, 220, 348, 220, 347, 7, 263, 1, 214, 7, 215, 9]","[[0, 0, 214, 7, 215, 9, 1, 263, 7, 347, 220, 348, 220, 347, 7, 263], [0, 0, 9, 214, 7, 215, 1, 263, 7, 347, 220, 348, 220, 347, 7, 263], [0, 0, 215, 9, 214, 7, 1, 263, 7, 347, 220, 348, 220, 347, 7, 263], [0, 0, 7, 215, 9, 214, 1, 263, 7, 347, 220, 348, 220, 347, 7, 263]]","[[0, 0, 263, 7, 347, 220, 348, 220, 347, 7, 263, 1, 214, 7, 215, 9], [0, 0, 263, 7, 347, 220, 348, 220, 347, 7, 263, 1, 9, 214, 7, 215], [0, 0, 263, 7, 347, 220, 348, 220, 347, 7, 263, 1, 215, 9, 214, 7], [0, 0, 263, 7, 347, 220, 348, 220, 347, 7, 263, 1, 7, 215, 9, 214]]",-5.3,-3.5,-5.53,-3.8,1.0,CF,16.0,,-1.0,105.0,120.0,PEDOT:PSS,PDINO,0.000218,0.000127,14.43,14.43,0.937,21.25,72.48,CCCCCCCCC(CCCCCC)CC1(CCCCCCCCC(C)CCCCCC)c2cc3c(cc2C2C1c1cc4c(cc1C2(CC(CCCCCC)CCCCCCCC)CC(CCCCCC)CCCCCCCC)-c1sc(/C=C2\C(=O)c5cc(F)ccc5C2=C(C#N)C#N)cc1C4)Cc1cc(/C=C2\C(=O)c4cc(F)ccc4C2=C(C#N)C#N)sc1-3,{[][<]CCC[Si](CCC)(CCC)c1ccc(-c2c3ccsc3c(C3=CCC([Si](CCC)(CCC)CCC)S3)c3cc(C)sc23)s1[>][<]}{[>][<]c1ccsc1[>][<]}{[>][<]CCCCCCCCC(CCCCCC)Cn1nc2cc(Cl)c(Cl)cc2n1Cc1cccs1[>][]}
J71,CCCCCCCCC(CCCCCC)Cn1nc2c(-c3ccc(C)s3)c(F)c(F)c(-c3ccc(-c4cc5c(-c6ccc([Si](CCC)(CCC)CCC)s6)c6sc(C)cc6c(-c6ccc([Si](CCC)(CCC)CCC)s6)c5s4)s3)c2n1,ZITI,CCCCCCCCC(CCCCCC)CC1(CCCCCCCCC(C)CCCCCC)c2cc3c(cc2C2C1c1cc4c(cc1C2(CC(CCCCCC)CCCCCCCC)CC(CCCCCC)CCCCCCCC)-c1sc(/C=C2\C(=O)c5cc(F)ccc5C2=C(C#N)C#N)cc1C4)Cc1cc(/C=C2\C(=O)c4cc(F)ccc4C2=C(C#N)C#N)sc1-3,"[0, 0, 6, 7, 8, 9, 1, 263, 7, 347, 220, 348, 220, 347, 7, 263]","[0, 0, 263, 7, 347, 220, 348, 220, 347, 7, 263, 1, 6, 7, 8, 9]","[[0, 0, 6, 7, 8, 9, 1, 263, 7, 347, 220, 348, 220, 347, 7, 263], [0, 0, 9, 6, 7, 8, 1, 263, 7, 347, 220, 348, 220, 347, 7, 263], [0, 0, 8, 9, 6, 7, 1, 263, 7, 347, 220, 348, 220, 347, 7, 263], [0, 0, 7, 8, 9, 6, 1, 263, 7, 347, 220, 348, 220, 347, 7, 263]]","[[0, 0, 263, 7, 347, 220, 348, 220, 347, 7, 263, 1, 6, 7, 8, 9], [0, 0, 263, 7, 347, 220, 348, 220, 347, 7, 263, 1, 9, 6, 7, 8], [0, 0, 263, 7, 347, 220, 348, 220, 347, 7, 263, 1, 8, 9, 6, 7], [0, 0, 263, 7, 347, 220, 348, 220, 347, 7, 263, 1, 7, 8, 9, 6]]",-5.27,-3.6,-5.53,-3.8,1.0,CF,16.0,,-1.0,98.0,-1.0,PEDOT:PSS,PDINO,0.000355,4.52e-05,12.82,12.82,0.912,20.23,69.49,CCCCCCCCC(CCCCCC)CC1(CCCCCCCCC(C)CCCCCC)c2cc3c(cc2C2C1c1cc4c(cc1C2(CC(CCCCCC)CCCCCCCC)CC(CCCCCC)CCCCCCCC)-c1sc(/C=C2\C(=O)c5cc(F)ccc5C2=C(C#N)C#N)cc1C4)Cc1cc(/C=C2\C(=O)c4cc(F)ccc4C2=C(C#N)C#N)sc1-3,{[][<]CCC[Si](CCC)(CCC)c1ccc(-c2c3cc(C)sc3c(-c3ccc([Si](CCC)(CCC)CCC)s3)c3ccsc23)s1[>][<]}{[>][<]c1ccsc1[>][<]}{[>][<]CCCCCCCCC(CCCCCC)Cn1nc2cc(F)c(F)cc2n1Cc1cccs1[>][]}
PTB7-Th,CCCCC(CC)COC(=O)c1sc2c(-c3cc4c(-c5ccc(CC(CC)CCCC)s5)c5sc(C)cc5c(-c5ccc(CC(CC)CCCC)s5)c4s3)sc(C)c2c1F,DICTF-C10,CCCCCCCCCCC1(CCCCCCCCCC)c2cc(-c3ccc(C=C4C(=O)c5ccccc5C4=C(C#N)C#N)s3)ccc2-c2ccc(-c3ccc(C=C4C(=O)c5ccccc5C4=C(C#N)C#N)s3)cc21,"[0, 0, 0, 0, 0, 0, 0, 0, 49, 101, 1, 221, 7, 377, 7, 221]","[0, 0, 0, 0, 0, 0, 0, 0, 221, 7, 377, 7, 221, 1, 49, 101]","[[0, 0, 0, 0, 0, 0, 0, 0, 49, 101, 1, 221, 7, 377, 7, 221], [0, 0, 0, 0, 0, 0, 0, 0, 101, 49, 1, 221, 7, 377, 7, 221]]","[[0, 0, 0, 0, 0, 0, 0, 0, 221, 7, 377, 7, 221, 1, 49, 101], [0, 0, 0, 0, 0, 0, 0, 0, 221, 7, 377, 7, 221, 1, 101, 49]]",,,-5.67,-3.89,0.667,o-DCB,10.0,,-1.0,68.0,-1.0,MoOx,ZnO,4.6e-05,2.3e-05,6.93,8.33,0.865,19.255,50.0,CCCCCCCCCCC1(CCCCCCCCCC)c2cc(-c3ccc(C=C4C(=O)c5ccccc5C4=C(C#N)C#N)s3)ccc2-c2ccc(-c3ccc(C=C4C(=O)c5ccccc5C4=C(C#N)C#N)s3)cc21,{[][<]CCCCC(CC)Cc1ccc(-c2c3cc(C)sc3c(-c3ccc(CC(CC)CCCC)s3)c3ccsc23)s1CCCCC(CC)COC(=O)c1sc2csc(C)c2c1F[>][]}
PBDB-T,CCCCC(CC)Cc1ccc(-c2c3cc(-c4ccc(-c5sc(-c6ccc(C)s6)c6c5C(=O)c5c(CC(CC)CCCC)sc(CC(CC)CCCC)c5C6=O)s4)sc3c(-c3ccc(CC(CC)CCCC)s3)c3cc(C)sc23)s1,ITIC,CCCCCCc1ccc(C2(c3ccc(CCCCCC)cc3)c3cc4c(cc3-c3sc5cc(/C=C6\C(=O)c7ccccc7C6=C(C#N)C#N)sc5c32)C(c2ccc(CCCCCC)cc2)(c2ccc(CCCCCC)cc2)c2c-4sc3cc(/C=C4\C(=O)c5ccccc5C4=C(C#N)C#N)sc23)cc1,"[0, 0, 0, 0, 49, 7, 100, 9, 1, 221, 79, 218, 220, 218, 79, 221]","[0, 0, 0, 0, 221, 79, 218, 220, 218, 79, 221, 1, 49, 7, 100, 9]","[[0, 0, 0, 0, 49, 7, 100, 9, 1, 221, 79, 218, 220, 218, 79, 221], [0, 0, 0, 0, 9, 49, 7, 100, 1, 221, 79, 218, 220, 218, 79, 221], [0, 0, 0, 0, 100, 9, 49, 7, 1, 221, 79, 218, 220, 218, 79, 221], [0, 0, 0, 0, 7, 100, 9, 49, 1, 221, 79, 218, 220, 218, 79, 221]]","[[0, 0, 0, 0, 221, 79, 218, 220, 218, 79, 221, 1, 49, 7, 100, 9], [0, 0, 0, 0, 221, 79, 218, 220, 218, 79, 221, 1, 9, 49, 7, 100], [0, 0, 0, 0, 221, 79, 218, 220, 218, 79, 221, 1, 100, 9, 49, 7], [0, 0, 0, 0, 221, 79, 218, 220, 218, 79, 221, 1, 7, 100, 9, 49]]",-5.33,-2.92,-5.96,-3.98,1.0,DCB,20.0,DIO,3.0,100.0,-1.0,MoOx,ZnO,,,7.45,7.45,0.853,12.8,68.2,CCCCCCc1ccc(C2(c3ccc(CCCCCC)cc3)c3cc4c(cc3-c3sc5cc(/C=C6\C(=O)c7ccccc7C6=C(C#N)C#N)sc5c32)C(c2ccc(CCCCCC)cc2)(c2ccc(CCCCCC)cc2)c2c-4sc3cc(/C=C4\C(=O)c5ccccc5C4=C(C#N)C#N)sc23)cc1,{[][<]CCCCC(CC)Cc1ccc(-c2c3cc(C)sc3c(-c3ccc(CC(CC)CCCC)s3)c3ccsc23)s1[>][<]}{[>][<]c1ccsc1[>][<]}{[>][<]CCCCC(CC)Cc1sc(CC(CC)CCCC)c2c1C(=O)c1cscc1C2=OCc1cccs1[>][]}
PBDB-T,CCCCC(CC)Cc1ccc(-c2c3cc(-c4ccc(-c5sc(-c6ccc(C)s6)c6c5C(=O)c5c(CC(CC)CCCC)sc(CC(CC)CCCC)c5C6=O)s4)sc3c(-c3ccc(CC(CC)CCCC)s3)c3cc(C)sc23)s1,ITIC,CCCCCCc1ccc(C2(c3ccc(CCCCCC)cc3)c3cc4c(cc3-c3sc5cc(/C=C6\C(=O)c7ccccc7C6=C(C#N)C#N)sc5c32)C(c2ccc(CCCCCC)cc2)(c2ccc(CCCCCC)cc2)c2c-4sc3cc(/C=C4\C(=O)c5ccccc5C4=C(C#N)C#N)sc23)cc1,"[0, 0, 0, 0, 49, 7, 100, 9, 1, 221, 79, 218, 220, 218, 79, 221]","[0, 0, 0, 0, 221, 79, 218, 220, 218, 79, 221, 1, 49, 7, 100, 9]","[[0, 0, 0, 0, 49, 7, 100, 9, 1, 221, 79, 218, 220, 218, 79, 221], [0, 0, 0, 0, 9, 49, 7, 100, 1, 221, 79, 218, 220, 218, 79, 221], [0, 0, 0, 0, 100, 9, 49, 7, 1, 221, 79, 218, 220, 218, 79, 221], [0, 0, 0, 0, 7, 100, 9, 49, 1, 221, 79, 218, 220, 218, 79, 221]]","[[0, 0, 0, 0, 221, 79, 218, 220, 218, 79, 221, 1, 49, 7, 100, 9], [0, 0, 0, 0, 221, 79, 218, 220, 218, 79, 221, 1, 9, 49, 7, 100], [0, 0, 0, 0, 221, 79, 218, 220, 218, 79, 221, 1, 100, 9, 49, 7], [0, 0, 0, 0, 221, 79, 218, 220, 218, 79, 221, 1, 7, 100, 9, 49]]",-5.28,-3.48,-5.5,-3.89,1.0,CB,20.0,DIO,0.5,100.0,-1.0,MoOx,ZnO,0.00021,0.000313,11.05,0.11,0.9,17.03,0.721,CCCCCCc1ccc(C2(c3ccc(CCCCCC)cc3)c3cc4c(cc3-c3sc5cc(/C=C6\C(=O)c7ccccc7C6=C(C#N)C#N)sc5c32)C(c2ccc(CCCCCC)cc2)(c2ccc(CCCCCC)cc2)c2c-4sc3cc(/C=C4\C(=O)c5ccccc5C4=C(C#N)C#N)sc23)cc1,{[][<]CCCCC(CC)Cc1ccc(-c2c3cc(C)sc3c(-c3ccc(CC(CC)CCCC)s3)c3ccsc23)s1[>][<]}{[>][<]c1ccsc1[>][<]}{[>][<]CCCCC(CC)Cc1sc(CC(CC)CCCC)c2c1C(=O)c1cscc1C2=OCc1cccs1[>][]}
J52,CCCCCCCCC(CCCCCC)Cn1nc2c(-c3ccc(C)s3)c(F)c(F)c(-c3ccc(-c4cc5c(-c6ccc(CC(CC)CCCC)s6)c6sc(C)cc6c(-c6ccc(CCCCC(C)CC)s6)c5s4)s3)c2n1,IEICO,CCCCCCc1ccc(C2(c3ccc(CCCCCC)cc3)c3cc4c(cc3-c3sc(-c5sc(/C=C6\C(=O)c7ccccc7C6=C(C#N)C#N)cc5OCC(CC)CCCC)cc32)C(c2ccc(CCCCCC)cc2)(c2ccc(CCCCCC)cc2)c2cc(-c3sc(/C=C5\C(=O)c6ccccc6C5=C(C#N)C#N)cc3OCC(CC)CCCC)sc2-4)cc1,"[0, 0, 10, 7, 8, 9, 1, 221, 228, 7, 218, 220, 218, 7, 228, 221]","[0, 0, 221, 228, 7, 218, 220, 218, 7, 228, 221, 1, 10, 7, 8, 9]","[[0, 0, 10, 7, 8, 9, 1, 221, 228, 7, 218, 220, 218, 7, 228, 221], [0, 0, 9, 10, 7, 8, 1, 221, 228, 7, 218, 220, 218, 7, 228, 221], [0, 0, 8, 9, 10, 7, 1, 221, 228, 7, 218, 220, 218, 7, 228, 221], [0, 0, 7, 8, 9, 10, 1, 221, 228, 7, 218, 220, 218, 7, 228, 221]]","[[0, 0, 221, 228, 7, 218, 220, 218, 7, 228, 221, 1, 10, 7, 8, 9], [0, 0, 221, 228, 7, 218, 220, 218, 7, 228, 221, 1, 9, 10, 7, 8], [0, 0, 221, 228, 7, 218, 220, 218, 7, 228, 221, 1, 8, 9, 10, 7], [0, 0, 221, 228, 7, 218, 220, 218, 7, 228, 221, 1, 7, 8, 9, 10]]",-5.21,-2.99,-5.32,-3.95,1.0,CB,12.0,DIO,0.5,100.0,150.0,PEDOT:PSS,PFN-Br,0.000103,0.000638,6.5,6.53,0.848,15.1,51.0,CCCCCCc1ccc(C2(c3ccc(CCCCCC)cc3)c3cc4c(cc3-c3sc(-c5sc(/C=C6\C(=O)c7ccccc7C6=C(C#N)C#N)cc5OCC(CC)CCCC)cc32)C(c2ccc(CCCCCC)cc2)(c2ccc(CCCCCC)cc2)c2cc(-c3sc(/C=C5\C(=O)c6ccccc6C5=C(C#N)C#N)cc3OCC(CC)CCCC)sc2-4)cc1,{[][<]CCCCC(CC)Cc1ccc(-c2c3ccsc3c(-c3ccc(CCCCC(C)CC)s3)c3cc(C)sc23)s1[>][<]}{[>][<]c1ccsc1[>][<]}{[>][<]CCCCCCCCC(CCCCCC)Cn1nc2cc(F)c(F)cc2n1Cc1cccs1[>][]}
PBTA-TF,CCCCCCCCCC(CCCCCC)n1nc2c(-c3ccc(C)s3)c(F)c(F)c(-c3ccc(-c4cc5c(-c6cc(F)c(C(CC)CCCCCC)s6)c6sc(C)cc6c(-c6cc(F)c(C(CC)CCCCCC)s6)c5s4)s3)c2n1,IT-M,CCCCCCc1ccc(C2(c3ccc(CCCCCC)cc3)c3cc4c(cc3-c3sc5cc(/C=C6\C(=O)c7ccc(C)cc7C6=C(C#N)C#N)sc5c32)C(c2ccc(CCCCCC)cc2)(c2ccc(CCCCCC)cc2)c2c-4sc3cc(/C=C4\C(=O)c5ccc(C)cc5C4=C(C#N)C#N)sc23)cc1,"[0, 0, 0, 0, 192, 7, 193, 9, 1, 229, 79, 218, 220, 218, 79, 229]","[0, 0, 0, 0, 229, 79, 218, 220, 218, 79, 229, 1, 192, 7, 193, 9]","[[0, 0, 0, 0, 192, 7, 193, 9, 1, 229, 79, 218, 220, 218, 79, 229], [0, 0, 0, 0, 9, 192, 7, 193, 1, 229, 79, 218, 220, 218, 79, 229], [0, 0, 0, 0, 193, 9, 192, 7, 1, 229, 79, 218, 220, 218, 79, 229], [0, 0, 0, 0, 7, 193, 9, 192, 1, 229, 79, 218, 220, 218, 79, 229]]","[[0, 0, 0, 0, 229, 79, 218, 220, 218, 79, 229, 1, 192, 7, 193, 9], [0, 0, 0, 0, 229, 79, 218, 220, 218, 79, 229, 1, 9, 192, 7, 193], [0, 0, 0, 0, 229, 79, 218, 220, 218, 79, 229, 1, 193, 9, 192, 7], [0, 0, 0, 0, 229, 79, 218, 220, 218, 79, 229, 1, 7, 193, 9, 192]]",-5.36,-3.42,-5.58,-3.85,1.0,THF,8.0,isopropanol,1.0,108.0,-1.0,PEDOT:PSS,PFN-Br,,,12.0,11.82,0.96,18.37,67.0,CCCCCCc1ccc(C2(c3ccc(CCCCCC)cc3)c3cc4c(cc3-c3sc5cc(/C=C6\C(=O)c7ccc(C)cc7C6=C(C#N)C#N)sc5c32)C(c2ccc(CCCCCC)cc2)(c2ccc(CCCCCC)cc2)c2c-4sc3cc(/C=C4\C(=O)c5ccc(C)cc5C4=C(C#N)C#N)sc23)cc1,{[][<]CCCCCCC(CC)c1sc(-c2c3cc(C)sc3c(-c3cc(F)c(C(CC)CCCCCC)s3)c3ccsc23)cc1F[>][<]}{[>][<]c1ccsc1[>][<]}{[>][<]CCCCCCCCCC(CCCCCC)n1nc2cc(F)c(F)cc2n1Cc1cccs1[>][]}
PBTA-TF,CCCCCCCCCC(CCCCCC)n1nc2c(-c3ccc(C)s3)c(F)c(F)c(-c3ccc(-c4cc5c(-c6cc(F)c(C(CC)CCCCCC)s6)c6sc(C)cc6c(-c6cc(F)c(C(CC)CCCCCC)s6)c5s4)s3)c2n1,IT-M,CCCCCCc1ccc(C2(c3ccc(CCCCCC)cc3)c3cc4c(cc3-c3sc5cc(/C=C6\C(=O)c7ccc(C)cc7C6=C(C#N)C#N)sc5c32)C(c2ccc(CCCCCC)cc2)(c2ccc(CCCCCC)cc2)c2c-4sc3cc(/C=C4\C(=O)c5ccc(C)cc5C4=C(C#N)C#N)sc23)cc1,"[0, 0, 0, 0, 192, 7, 193, 9, 1, 229, 79, 218, 220, 218, 79, 229]","[0, 0, 0, 0, 229, 79, 218, 220, 218, 79, 229, 1, 192, 7, 193, 9]","[[0, 0, 0, 0, 192, 7, 193, 9, 1, 229, 79, 218, 220, 218, 79, 229], [0, 0, 0, 0, 9, 192, 7, 193, 1, 229, 79, 218, 220, 218, 79, 229], [0, 0, 0, 0, 193, 9, 192, 7, 1, 229, 79, 218, 220, 218, 79, 229], [0, 0, 0, 0, 7, 193, 9, 192, 1, 229, 79, 218, 220, 218, 79, 229]]","[[0, 0, 0, 0, 229, 79, 218, 220, 218, 79, 229, 1, 192, 7, 193, 9], [0, 0, 0, 0, 229, 79, 218, 220, 218, 79, 229, 1, 9, 192, 7, 193], [0, 0, 0, 0, 229, 79, 218, 220, 218, 79, 229, 1, 193, 9, 192, 7], [0, 0, 0, 0, 229, 79, 218, 220, 218, 79, 229, 1, 7, 193, 9, 192]]",-5.36,-3.42,-5.58,-3.85,1.0,o-xylene,12.0,PN,0.5,112.0,-1.0,PEDOT:PSS,PFN-Br,,,13.1,13.09,0.97,18.74,72.0,CCCCCCc1ccc(C2(c3ccc(CCCCCC)cc3)c3cc4c(cc3-c3sc5cc(/C=C6\C(=O)c7ccc(C)cc7C6=C(C#N)C#N)sc5c32)C(c2ccc(CCCCCC)cc2)(c2ccc(CCCCCC)cc2)c2c-4sc3cc(/C=C4\C(=O)c5ccc(C)cc5C4=C(C#N)C#N)sc23)cc1,{[][<]CCCCCCC(CC)c1sc(-c2c3cc(C)sc3c(-c3cc(F)c(C(CC)CCCCCC)s3)c3ccsc23)cc1F[>][<]}{[>][<]c1ccsc1[>][<]}{[>][<]CCCCCCCCCC(CCCCCC)n1nc2cc(F)c(F)cc2n1Cc1cccs1[>][]}
J52,CCCCCCCCC(CCCCCC)Cn1nc2c(-c3ccc(C)s3)c(F)c(F)c(-c3ccc(-c4cc5c(-c6ccc(CC(CC)CCCC)s6)c6sc(C)cc6c(-c6ccc(CCCCC(C)CC)s6)c5s4)s3)c2n1,m-ITIC,CCCCCCc1cccc(C2(c3cccc(CCCCCC)c3)c3cc4c(cc3-c3sc5cc(/C=C6\C(=O)c7ccccc7C6=C(C#N)C#N)sc5c32)C(c2cccc(CCCCCC)c2)(c2cccc(CCCCCC)c2)c2c-4sc3cc(/C=C4\C(=O)c5ccccc5C4=C(C#N)C#N)sc23)c1,"[0, 0, 0, 0, 10, 7, 8, 9, 1, 221, 79, 227, 220, 227, 79, 221]","[0, 0, 0, 0, 221, 79, 227, 220, 227, 79, 221, 1, 10, 7, 8, 9]","[[0, 0, 0, 0, 10, 7, 8, 9, 1, 221, 79, 227, 220, 227, 79, 221], [0, 0, 0, 0, 9, 10, 7, 8, 1, 221, 79, 227, 220, 227, 79, 221], [0, 0, 0, 0, 8, 9, 10, 7, 1, 221, 79, 227, 220, 227, 79, 221], [0, 0, 0, 0, 7, 8, 9, 10, 1, 221, 79, 227, 220, 227, 79, 221]]","[[0, 0, 0, 0, 221, 79, 227, 220, 227, 79, 221, 1, 10, 7, 8, 9], [0, 0, 0, 0, 221, 79, 227, 220, 227, 79, 221, 1, 9, 10, 7, 8], [0, 0, 0, 0, 221, 79, 227, 220, 227, 79, 221, 1, 8, 9, 10, 7], [0, 0, 0, 0, 221, 79, 227, 220, 227, 79, 221, 1, 7, 8, 9, 10]]",-5.17,-2.99,,,0.667,CF,12.0,,-1.0,100.0,150.0,PEDOT:PSS,PDINO,2.09e-05,0.000238,5.98,5.98,0.701,17.16,49.73,CCCCCCc1cccc(C2(c3cccc(CCCCCC)c3)c3cc4c(cc3-c3sc5cc(/C=C6\C(=O)c7ccccc7C6=C(C#N)C#N)sc5c32)C(c2cccc(CCCCCC)c2)(c2cccc(CCCCCC)c2)c2c-4sc3cc(/C=C4\C(=O)c5ccccc5C4=C(C#N)C#N)sc23)c1,{[][<]CCCCC(CC)Cc1ccc(-c2c3ccsc3c(-c3ccc(CCCCC(C)CC)s3)c3cc(C)sc23)s1[>][<]}{[>][<]c1ccsc1[>][<]}{[>][<]CCCCCCCCC(CCCCCC)Cn1nc2cc(F)c(F)cc2n1Cc1cccs1[>][]}
