Repository: aspuru-guzik-group/Beyond-Molecular-Structure-ML-for-OPV-Materials-Devices

File: ml_for_opvs/data/process/OPV_Min/important_device_master_ml_for_opvs_from_min.csv (part 1 of 6)
Donor,Donor_SMILES,Donor_Big_SMILES,Donor_SELFIES,Acceptor,Acceptor_SMILES,Acceptor_Big_SMILES,Acceptor_SELFIES,D:A ratio (m/m),solvent,total solids conc. (mg/mL),solvent additive,solvent additive conc. (%v/v),active layer thickness (nm),annealing temperature,PCE (%),Voc (V),Jsc (mA cm^-2),FF (%)
PDBT-T1,CCCCCCCCc1ccc(-c2c3sc4cc(-c5ccc(-c6sc(-c7ccc(C)s7)c7c6C(=O)c6c(CC(CC)CCCC)sc(CC(CC)CCCC)c6C7=O)s5)sc4c3c(-c3ccc(CCCCCCCC)s3)c3sc4cc(C)sc4c23)s1,{[$]CCCCCCCc1ccc(-c2c3sc4cc(-c5ccc(-c6sc(-c7ccc[$]s7)c7c6C(=O)c6c(CC(CC)CCCC)sc(CC(CC)CCCC)c6C7=O)s5)sc4c3c(-c3ccc(CCCCCCCC)s3)c3sc4cc[$]sc4c23)s1},[C][C][C][C][C][C][C][C][C][=C][C][=C][Branch2][=Branch2][P][C][=C][S][C][C][=C][Branch2][=Branch1][Branch2][C][=C][C][=C][Branch2][Branch1][=N][C][S][C][Branch1][O][C][=C][C][=C][Branch1][C][C][S][Ring1][=Branch1][=C][C][=Ring1][O][C][=Branch1][C][=O][C][=C][Branch1][O][C][C][Branch1][Ring1][C][C][C][C][C][C][S][C][Branch1][O][C][C][Branch1][Ring1][C][C][C][C][C][C][=C][Ring2][Ring1][Branch1][C][Ring2][Ring1][#Branch2][=O][S][Ring2][Ring2][=Branch2][S][C][=Ring2][Ring2][=C][C][Ring2][Ring2][P][=C][Branch2][Ring1][C][C][=C][C][=C][Branch1][=Branch2][C][C][C][C][C][C][C][C][S][Ring1][=N][C][S][C][C][=C][Branch1][C][C][S][C][=Ring1][=Branch1][C][Ring2][=Branch1][=Branch2][=Ring1][=Branch2][S][Ring2][=Branch1][=C],IDIC,CCCCCCC1(CCCCCC)c2cc3c(cc2-c2sc(/C=C4\C(=O)c5ccccc5C4=C(C#N)C#N)cc21)C(CCCCCC)(CCCCCC)c1cc(/C=C2\C(=O)c4ccccc4C2=C(C#N)C#N)sc1-3,{[$]CCCCCC1(CCCCCC)c2cc3c(cc2-c2sc(/C=C4\C(=O)c5ccccc5C4=C(C#N)C#N)cc21)C(CCCCCC)(CCCCCC)c1cc(/C=C2\C(=O)c4ccccc4C2=C(C#N)C#N)sc1-3},[C][C][C][C][C][C][C][Branch1][#Branch1][C][C][C][C][C][C][C][=C][C][=C][Branch2][Ring2][O][C][=C][Ring1][=Branch1][C][S][C][Branch2][Ring1][=Branch2][/C][=C][\C][=Branch1][C][=O][C][=C][C][=C][C][=C][Ring1][=Branch1][C][Ring1][#Branch2][=C][Branch1][Ring1][C][#N][C][#N][=C][C][=Ring2][Ring1][Branch1][Ring2][Ring2][C][C][Branch1][#Branch1][C][C][C][C][C][C][Branch1][#Branch1][C][C][C][C][C][C][C][C][=C][Branch2][Ring1][=Branch2][/C][=C][\C][=Branch1][C][=O][C][=C][C][=C][C][=C][Ring1][=Branch1][C][Ring1][#Branch2][=C][Branch1][Ring1][C][#N][C][#N][S][C][=Ring2][Ring1][Branch1][Ring2][Branch1][O],1:1,CF,12.0,DIO,0.25,100.0,-1.0,10.37,0.834,16.98,73.2
PTFBDT-BZS,CCCCCCCCCCCCOc1c(OCCCCCCCCCCCC)c(-c2ccc(-c3cc4c(-c5cc(F)c(CC(CC)CCCC)c(F)c5)c5sc(C)cc5c(-c5cc(F)c(CC(CC)CCCC)c(F)c5)c4s3)s2)c2nsnc2c1-c1ccc(C)s1,{[$]CCCCCCCCCCCOc1c(OCCCCCCCCCCCC)c(-c2ccc(-c3cc4c(-c5cc(F)c(CC(CC)CCCC)c(F)c5)c5sc[$]cc5c(-c5cc(F)c(CC(CC)CCCC)c(F)c5)c4s3)s2)c2nsnc2c1-c1ccc[$]s1},[C][C][C][C][C][C][C][C][C][C][C][C][O][C][C][Branch1][=C][O][C][C][C][C][C][C][C][C][C][C][C][C][=C][Branch2][#Branch1][=N][C][=C][C][=C][Branch2][#Branch1][C][C][=C][C][=C][Branch2][Ring1][O][C][=C][C][Branch1][C][F][=C][Branch1][O][C][C][Branch1][Ring1][C][C][C][C][C][C][C][Branch1][C][F][=C][Ring1][S][C][S][C][Branch1][C][C][=C][C][=Ring1][=Branch1][C][Branch2][Ring1][O][C][=C][C][Branch1][C][F][=C][Branch1][O][C][C][Branch1][Ring1][C][C][C][C][C][C][C][Branch1][C][F][=C][Ring1][S][=C][Ring2][Ring2][#Branch2][S][Ring2][Ring2][=N][S][Ring2][Branch1][C][C][=N][S][N][=C][Ring1][Branch1][C][=Ring2][=Branch1][Branch2][C][=C][C][=C][Branch1][C][C][S][Ring1][=Branch1],IDIC,CCCCCCC1(CCCCCC)c2cc3c(cc2-c2sc(/C=C4\C(=O)c5ccccc5C4=C(C#N)C#N)cc21)C(CCCCCC)(CCCCCC)c1cc(/C=C2\C(=O)c4ccccc4C2=C(C#N)C#N)sc1-3,{[$]CCCCCC1(CCCCCC)c2cc3c(cc2-c2sc(/C=C4\C(=O)c5ccccc5C4=C(C#N)C#N)cc21)C(CCCCCC)(CCCCCC)c1cc(/C=C2\C(=O)c4ccccc4C2=C(C#N)C#N)sc1-3},[C][C][C][C][C][C][C][Branch1][#Branch1][C][C][C][C][C][C][C][=C][C][=C][Branch2][Ring2][O][C][=C][Ring1][=Branch1][C][S][C][Branch2][Ring1][=Branch2][/C][=C][\C][=Branch1][C][=O][C][=C][C][=C][C][=C][Ring1][=Branch1][C][Ring1][#Branch2][=C][Branch1][Ring1][C][#N][C][#N][=C][C][=Ring2][Ring1][Branch1][Ring2][Ring2][C][C][Branch1][#Branch1][C][C][C][C][C][C][Branch1][#Branch1][C][C][C][C][C][C][C][C][=C][Branch2][Ring1][=Branch2][/C][=C][\C][=Branch1][C][=O][C][=C][C][=C][C][=C][Ring1][=Branch1][C][Ring1][#Branch2][=C][Branch1][Ring1][C][#N][C][#N][S][C][=Ring2][Ring1][Branch1][Ring2][Branch1][O],1:1,CF,12.0,DIO,0.25,100.0,-1.0,11.03,0.905,17.3,70.8
J52,CCCCCCCCC(CCCCCC)Cn1nc2c(-c3ccc(C)s3)c(F)c(F)c(-c3ccc(-c4cc5c(-c6ccc(CC(CC)CCCC)s6)c6sc(C)cc6c(-c6ccc(CCCCC(C)CC)s6)c5s4)s3)c2n1,{[$]CCCCCCCC(CCCCCC)Cn1nc2c(-c3ccc[$]s3)c(F)c(F)c(-c3ccc(-c4cc5c(-c6ccc(CC(CC)CCCC)s6)c6sc[$]cc6c(-c6ccc(CCCCC[$]CC)s6)c5s4)s3)c2n1},[C][C][C][C][C][C][C][C][C][Branch1][#Branch1][C][C][C][C][C][C][C][N][N][=C][C][Branch1][O][C][=C][C][=C][Branch1][C][C][S][Ring1][=Branch1][=C][Branch1][C][F][C][Branch1][C][F][=C][Branch2][=Branch1][#C][C][=C][C][=C][Branch2][=Branch1][Ring2][C][=C][C][=C][Branch2][Ring1][Ring2][C][=C][C][=C][Branch1][O][C][C][Branch1][Ring1][C][C][C][C][C][C][S][Ring1][=N][C][S][C][Branch1][C][C][=C][C][=Ring1][=Branch1][C][Branch2][Ring1][Ring2][C][=C][C][=C][Branch1][O][C][C][C][C][C][Branch1][C][C][C][C][S][Ring1][=N][=C][Ring2][Ring2][Ring2][S][Ring2][Ring2][#Branch1][S][Ring2][Ring2][N][C][Ring2][Branch1][#Branch2][=N][Ring2][Branch1][=N],IEICO-4Cl,CCCCCCc1ccc(C2(c3ccc(CCCCCC)cc3)c3cc4c(cc3-c3sc(-c5sc(/C=C6\C(=O)c7cc(Cl)c(Cl)cc7C6=C(C#N)C#N)cc5OCC(CC)CCCC)cc32)C(c2ccc(CCCCCC)cc2)(c2ccc(CCCCCC)cc2)c2cc(-c3sc(/C=C5\C(=O)c6cc(Cl)c(Cl)cc6C5=C(C#N)C#N)cc3OCC(CC)CCCC)sc2-4)cc1,{[$]CCCCCc1ccc(C2(c3ccc(CCCCCC)cc3)c3cc4c(cc3-c3sc(-c5sc(/C=C6\C(=O)c7cc(Cl)c(Cl)cc7C6=C(C#N)C#N)cc5OCC(CC)CCCC)cc32)C(c2ccc(CCCCCC)cc2)(c2ccc(CCCCCC)cc2)c2cc(-c3sc(/C=C5\C(=O)c6cc(Cl)c(Cl)cc6C5=C(C#N)C#N)cc3OCC(CC)CCCC)sc2-4)cc1},[C][C][C][C][C][C][C][=C][C][=C][Branch2][=C][Branch2][C][Branch1][P][C][=C][C][=C][Branch1][#Branch1][C][C][C][C][C][C][C][=C][Ring1][N][C][=C][C][=C][Branch2][=Branch1][#Branch1][C][=C][Ring1][=Branch1][C][S][C][Branch2][Branch1][Branch1][C][S][C][Branch2][Ring1][#C][/C][=C][\C][=Branch1][C][=O][C][=C][C][Branch1][C][Cl][=C][Branch1][C][Cl][C][=C][Ring1][Branch2][C][Ring1][N][=C][Branch1][Ring1][C][#N][C][#N][=C][C][=Ring2][Ring1][#Branch1][O][C][C][Branch1][Ring1][C][C][C][C][C][C][=C][C][=Ring2][Ring2][Branch1][Ring2][Branch1][Branch2][C][Branch1][P][C][=C][C][=C][Branch1][#Branch1][C][C][C][C][C][C][C][=C][Ring1][N][Branch1][P][C][=C][C][=C][Branch1][#Branch1][C][C][C][C][C][C][C][=C][Ring1][N][C][C][=C][Branch2][Branch1][Branch1][C][S][C][Branch2][Ring1][#C][/C][=C][\C][=Branch1][C][=O][C][=C][C][Branch1][C][Cl][=C][Branch1][C][Cl][C][=C][Ring1][Branch2][C][Ring1][N][=C][Branch1][Ring1][C][#N][C][#N][=C][C][=Ring2][Ring1][#Branch1][O][C][C][Branch1][Ring1][C][C][C][C][C][C][S][C][=Ring2][Ring2][Branch1][Ring2][Branch2][#Branch1][C][=C][Ring2][=Branch2][N],1:1.5,CB,10.0,DIO,1,110.0,150.0,10.1,0.7,23.8,60.7
PBDB-T,CCCCC(CC)Cc1ccc(-c2c3cc(-c4ccc(-c5sc(-c6ccc(C)s6)c6c5C(=O)c5c(CC(CC)CCCC)sc(CC(CC)CCCC)c5C6=O)s4)sc3c(-c3ccc(CC(CC)CCCC)s3)c3cc(C)sc23)s1,{[$]CCCC(CC)Cc1ccc(-c2c3cc(-c4ccc(-c5sc(-c6ccc[$]s6)c6c5C(=O)c5c(CC(CC)CCCC)sc(CC(CC)CCCC)c5C6=O)s4)sc3c(-c3ccc(CC(CC)CCCC)s3)c3cc[$]sc23)s1},[C][C][C][C][C][Branch1][Ring1][C][C][C][C][=C][C][=C][Branch2][=Branch2][Branch2][C][=C][C][=C][Branch2][=Branch1][Branch2][C][=C][C][=C][Branch2][Branch1][=N][C][S][C][Branch1][O][C][=C][C][=C][Branch1][C][C][S][Ring1][=Branch1][=C][C][=Ring1][O][C][=Branch1][C][=O][C][=C][Branch1][O][C][C][Branch1][Ring1][C][C][C][C][C][C][S][C][Branch1][O][C][C][Branch1][Ring1][C][C][C][C][C][C][=C][Ring2][Ring1][Branch1][C][Ring2][Ring1][#Branch2][=O][S][Ring2][Ring2][=Branch2][S][C][Ring2][Ring2][=C][=C][Branch2][Ring1][Ring2][C][=C][C][=C][Branch1][O][C][C][Branch1][Ring1][C][C][C][C][C][C][S][Ring1][=N][C][C][=C][Branch1][C][C][S][C][Ring2][=Branch1][Ring1][=Ring1][=Branch1][S][Ring2][=Branch1][Branch2],IEICO-4Cl,CCCCCCc1ccc(C2(c3ccc(CCCCCC)cc3)c3cc4c(cc3-c3sc(-c5sc(/C=C6\C(=O)c7cc(Cl)c(Cl)cc7C6=C(C#N)C#N)cc5OCC(CC)CCCC)cc32)C(c2ccc(CCCCCC)cc2)(c2ccc(CCCCCC)cc2)c2cc(-c3sc(/C=C5\C(=O)c6cc(Cl)c(Cl)cc6C5=C(C#N)C#N)cc3OCC(CC)CCCC)sc2-4)cc1,{[$]CCCCCc1ccc(C2(c3ccc(CCCCCC)cc3)c3cc4c(cc3-c3sc(-c5sc(/C=C6\C(=O)c7cc(Cl)c(Cl)cc7C6=C(C#N)C#N)cc5OCC(CC)CCCC)cc32)C(c2ccc(CCCCCC)cc2)(c2ccc(CCCCCC)cc2)c2cc(-c3sc(/C=C5\C(=O)c6cc(Cl)c(Cl)cc6C5=C(C#N)C#N)cc3OCC(CC)CCCC)sc2-4)cc1},[C][C][C][C][C][C][C][=C][C][=C][Branch2][=C][Branch2][C][Branch1][P][C][=C][C][=C][Branch1][#Branch1][C][C][C][C][C][C][C][=C][Ring1][N][C][=C][C][=C][Branch2][=Branch1][#Branch1][C][=C][Ring1][=Branch1][C][S][C][Branch2][Branch1][Branch1][C][S][C][Branch2][Ring1][#C][/C][=C][\C][=Branch1][C][=O][C][=C][C][Branch1][C][Cl][=C][Branch1][C][Cl][C][=C][Ring1][Branch2][C][Ring1][N][=C][Branch1][Ring1][C][#N][C][#N][=C][C][=Ring2][Ring1][#Branch1][O][C][C][Branch1][Ring1][C][C][C][C][C][C][=C][C][=Ring2][Ring2][Branch1][Ring2][Branch1][Branch2][C][Branch1][P][C][=C][C][=C][Branch1][#Branch1][C][C][C][C][C][C][C][=C][Ring1][N][Branch1][P][C][=C][C][=C][Branch1][#Branch1][C][C][C][C][C][C][C][=C][Ring1][N][C][C][=C][Branch2][Branch1][Branch1][C][S][C][Branch2][Ring1][#C][/C][=C][\C][=Branch1][C][=O][C][=C][C][Branch1][C][Cl][=C][Branch1][C][Cl][C][=C][Ring1][Branch2][C][Ring1][N][=C][Branch1][Ring1][C][#N][C][#N][=C][C][=Ring2][Ring1][#Branch1][O][C][C][Branch1][Ring1][C][C][C][C][C][C][S][C][=Ring2][Ring2][Branch1][Ring2][Branch2][#Branch1][C][=C][Ring2][=Branch2][N],1:1,CB,10.0,DIO,1,100.0,150.0,9.67,0.744,20.8,62.5
PTB7-Th,CCCCC(CC)COC(=O)c1sc2c(-c3cc4c(-c5ccc(CC(CC)CCCC)s5)c5sc(C)cc5c(-c5ccc(CC(CC)CCCC)s5)c4s3)sc(C)c2c1F,{[$]CCCC(CC)COC(=O)c1sc2c(-c3cc4c(-c5ccc(CC(CC)CCCC)s5)c5sc[$]cc5c(-c5ccc(CC(CC)CCCC)s5)c4s3)sc[$]c2c1F},[C][C][C][C][C][Branch1][Ring1][C][C][C][O][C][=Branch1][C][=O][C][S][C][=C][Branch2][=Branch1][Ring2][C][=C][C][=C][Branch2][Ring1][Ring2][C][=C][C][=C][Branch1][O][C][C][Branch1][Ring1][C][C][C][C][C][C][S][Ring1][=N][C][S][C][Branch1][C][C][=C][C][=Ring1][=Branch1][C][Branch2][Ring1][Ring2][C][=C][C][=C][Branch1][O][C][C][Branch1][Ring1][C][C][C][C][C][C][S][Ring1][=N][=C][Ring2][Ring2][Ring2][S][Ring2][Ring2][#Branch1][S][C][Branch1][C][C][=C][Ring2][Ring2][=N][C][=Ring2][Ring2][S][F],IEICO-4Cl,CCCCCCc1ccc(C2(c3ccc(CCCCCC)cc3)c3cc4c(cc3-c3sc(-c5sc(/C=C6\C(=O)c7cc(Cl)c(Cl)cc7C6=C(C#N)C#N)cc5OCC(CC)CCCC)cc32)C(c2ccc(CCCCCC)cc2)(c2ccc(CCCCCC)cc2)c2cc(-c3sc(/C=C5\C(=O)c6cc(Cl)c(Cl)cc6C5=C(C#N)C#N)cc3OCC(CC)CCCC)sc2-4)cc1,{[$]CCCCCc1ccc(C2(c3ccc(CCCCCC)cc3)c3cc4c(cc3-c3sc(-c5sc(/C=C6\C(=O)c7cc(Cl)c(Cl)cc7C6=C(C#N)C#N)cc5OCC(CC)CCCC)cc32)C(c2ccc(CCCCCC)cc2)(c2ccc(CCCCCC)cc2)c2cc(-c3sc(/C=C5\C(=O)c6cc(Cl)c(Cl)cc6C5=C(C#N)C#N)cc3OCC(CC)CCCC)sc2-4)cc1},[C][C][C][C][C][C][C][=C][C][=C][Branch2][=C][Branch2][C][Branch1][P][C][=C][C][=C][Branch1][#Branch1][C][C][C][C][C][C][C][=C][Ring1][N][C][=C][C][=C][Branch2][=Branch1][#Branch1][C][=C][Ring1][=Branch1][C][S][C][Branch2][Branch1][Branch1][C][S][C][Branch2][Ring1][#C][/C][=C][\C][=Branch1][C][=O][C][=C][C][Branch1][C][Cl][=C][Branch1][C][Cl][C][=C][Ring1][Branch2][C][Ring1][N][=C][Branch1][Ring1][C][#N][C][#N][=C][C][=Ring2][Ring1][#Branch1][O][C][C][Branch1][Ring1][C][C][C][C][C][C][=C][C][=Ring2][Ring2][Branch1][Ring2][Branch1][Branch2][C][Branch1][P][C][=C][C][=C][Branch1][#Branch1][C][C][C][C][C][C][C][=C][Ring1][N][Branch1][P][C][=C][C][=C][Branch1][#Branch1][C][C][C][C][C][C][C][=C][Ring1][N][C][C][=C][Branch2][Branch1][Branch1][C][S][C][Branch2][Ring1][#C][/C][=C][\C][=Branch1][C][=O][C][=C][C][Branch1][C][Cl][=C][Branch1][C][Cl][C][=C][Ring1][Branch2][C][Ring1][N][=C][Branch1][Ring1][C][#N][C][#N][=C][C][=Ring2][Ring1][#Branch1][O][C][C][Branch1][Ring1][C][C][C][C][C][C][S][C][=Ring2][Ring2][Branch1][Ring2][Branch2][#Branch1][C][=C][Ring2][=Branch2][N],1:1.5,CB,10.0,DIO,1,110.0,150.0,10.3,0.727,22.8,62.0
PBDT-FBT,CCCCCCCCc1cc(-c2c(F)c(F)c(-c3cc(CCCCCCCC)c(-c4cc5c(-c6ccc(SCC(CCCC)CCCCCC)s6)c6sc(C)cc6c(-c6ccc(CCCCC(CS)CCCCCC)s6)c5s4)s3)c3nsnc23)sc1C,{[$]CCCCCCCc1cc(-c2c(F)c(F)c(-c3cc(CCCCCCCC)c(-c4cc5c(-c6ccc(SCC(CCCC)CCCCCC)s6)c6sc[$]cc6c(-c6ccc(CCCCC(CS)CCCCCC)s6)c5s4)s3)c3nsnc23)sc1C},[C][C][C][C][C][C][C][C][C][C][=C][Branch2][=Branch2][N][C][=C][Branch1][C][F][C][Branch1][C][F][=C][Branch2][Branch2][Branch1][C][=C][C][Branch1][=Branch2][C][C][C][C][C][C][C][C][=C][Branch2][=Branch1][S][C][=C][C][=C][Branch2][Ring1][#Branch2][C][=C][C][=C][Branch1][S][S][C][C][Branch1][Branch1][C][C][C][C][C][C][C][C][C][C][S][Ring2][Ring1][C][C][S][C][Branch1][C][C][=C][C][=Ring1][=Branch1][C][Branch2][Ring1][#Branch2][C][=C][C][=C][Branch1][S][C][C][C][C][C][Branch1][Ring1][C][S][C][C][C][C][C][C][S][Ring2][Ring1][C][=C][Ring2][Ring2][=C][S][Ring2][Ring2][P][S][Ring2][Branch1][=C][C][=N][S][N][=C][Ring2][=Branch1][=Branch2][Ring1][Branch1][S][C][=Ring2][=Branch1][=C][C],ITIC,CCCCCCc1ccc(C2(c3ccc(CCCCCC)cc3)c3cc4c(cc3-c3sc5cc(/C=C6\C(=O)c7ccccc7C6=C(C#N)C#N)sc5c32)C(c2ccc(CCCCCC)cc2)(c2ccc(CCCCCC)cc2)c2c-4sc3cc(/C=C4\C(=O)c5ccccc5C4=C(C#N)C#N)sc23)cc1,{[$]CCCCCc1ccc(C2(c3ccc(CCCCCC)cc3)c3cc4c(cc3-c3sc5cc(/C=C6\C(=O)c7ccccc7C6=C(C#N)C#N)sc5c32)C(c2ccc(CCCCCC)cc2)(c2ccc(CCCCCC)cc2)c2c-4sc3cc(/C=C4\C(=O)c5ccccc5C4=C(C#N)C#N)sc23)cc1},[C][C][C][C][C][C][C][=C][C][=C][Branch2][O][N][C][Branch1][P][C][=C][C][=C][Branch1][#Branch1][C][C][C][C][C][C][C][=C][Ring1][N][C][=C][C][=C][Branch2][Ring2][P][C][=C][Ring1][=Branch1][C][S][C][C][=C][Branch2][Ring1][=Branch2][/C][=C][\C][=Branch1][C][=O][C][=C][C][=C][C][=C][Ring1][=Branch1][C][Ring1][#Branch2][=C][Branch1][Ring1][C][#N][C][#N][S][C][=Ring2][Ring1][Branch1][C][=Ring2][Ring1][Branch2][Ring2][Ring2][O][C][Branch1][P][C][=C][C][=C][Branch1][#Branch1][C][C][C][C][C][C][C][=C][Ring1][N][Branch1][P][C][=C][C][=C][Branch1][#Branch1][C][C][C][C][C][C][C][=C][Ring1][N][C][=C][Ring2][Branch1][#Branch1][S][C][C][=C][Branch2][Ring1][=Branch2][/C][=C][\C][=Branch1][C][=O][C][=C][C][=C][C][=C][Ring1][=Branch1][C][Ring1][#Branch2][=C][Branch1][Ring1][C][#N][C][#N][S][C][Ring2][Ring1][Branch2][=Ring2][Ring1][Branch1][C][=C][Ring2][Branch2][C],1:1,CB,20.0,"1,8-diiodooctane",0.5,99.0,-1.0,7.15,0.82,13.73,63.8
PBDTF-FBT,CCCCCCCCc1cc(-c2c(F)c(F)c(-c3cc(CCCCCCCC)c(-c4cc5c(-c6cc(F)c(S)s6)c6sc(C)cc6c(-c6cc(F)c(CCCCC(CS)CCCCCC)s6)c5s4)s3)c3nsnc23)sc1C,{[$]CCCCCCCc1cc(-c2c(F)c(F)c(-c3cc(CCCCCCCC)c(-c4cc5c(-c6cc(F)c(S)s6)c6sc[$]cc6c(-c6cc(F)c(CCCCC(CS)CCCCCC)s6)c5s4)s3)c3nsnc23)sc1C},[C][C][C][C][C][C][C][C][C][C][=C][Branch2][=Branch2][C][C][=C][Branch1][C][F][C][Branch1][C][F][=C][Branch2][#Branch1][O][C][=C][C][Branch1][=Branch2][C][C][C][C][C][C][C][C][=C][Branch2][=Branch1][=Branch1][C][=C][C][=C][Branch1][=C][C][=C][C][Branch1][C][F][=C][Branch1][C][S][S][Ring1][#Branch1][C][S][C][Branch1][C][C][=C][C][=Ring1][=Branch1][C][Branch2][Ring1][=N][C][=C][C][Branch1][C][F][=C][Branch1][S][C][C][C][C][C][Branch1][Ring1][C][S][C][C][C][C][C][C][S][Ring2][Ring1][Ring1][=C][Ring2][Ring2][Ring2][S][Ring2][Ring2][#Branch1][S][Ring2][Branch1][Ring2][C][=N][S][N][=C][Ring2][Branch1][#C][Ring1][Branch1][S][C][=Ring2][=Branch1][Ring2][C],ITIC,CCCCCCc1ccc(C2(c3ccc(CCCCCC)cc3)c3cc4c(cc3-c3sc5cc(/C=C6\C(=O)c7ccccc7C6=C(C#N)C#N)sc5c32)C(c2ccc(CCCCCC)cc2)(c2ccc(CCCCCC)cc2)c2c-4sc3cc(/C=C4\C(=O)c5ccccc5C4=C(C#N)C#N)sc23)cc1,{[$]CCCCCc1ccc(C2(c3ccc(CCCCCC)cc3)c3cc4c(cc3-c3sc5cc(/C=C6\C(=O)c7ccccc7C6=C(C#N)C#N)sc5c32)C(c2ccc(CCCCCC)cc2)(c2ccc(CCCCCC)cc2)c2c-4sc3cc(/C=C4\C(=O)c5ccccc5C4=C(C#N)C#N)sc23)cc1},[C][C][C][C][C][C][C][=C][C][=C][Branch2][O][N][C][Branch1][P][C][=C][C][=C][Branch1][#Branch1][C][C][C][C][C][C][C][=C][Ring1][N][C][=C][C][=C][Branch2][Ring2][P][C][=C][Ring1][=Branch1][C][S][C][C][=C][Branch2][Ring1][=Branch2][/C][=C][\C][=Branch1][C][=O][C][=C][C][=C][C][=C][Ring1][=Branch1][C][Ring1][#Branch2][=C][Branch1][Ring1][C][#N][C][#N][S][C][=Ring2][Ring1][Branch1][C][=Ring2][Ring1][Branch2][Ring2][Ring2][O][C][Branch1][P][C][=C][C][=C][Branch1][#Branch1][C][C][C][C][C][C][C][=C][Ring1][N][Branch1][P][C][=C][C][=C][Branch1][#Branch1][C][C][C][C][C][C][C][=C][Ring1][N][C][=C][Ring2][Branch1][#Branch1][S][C][C][=C][Branch2][Ring1][=Branch2][/C][=C][\C][=Branch1][C][=O][C][=C][C][=C][C][=C][Ring1][=Branch1][C][Ring1][#Branch2][=C][Branch1][Ring1][C][#N][C][#N][S][C][Ring2][Ring1][Branch2][=Ring2][Ring1][Branch1][C][=C][Ring2][Branch2][C],1:1,CB,20.0,"1,8-diiodooctane",0.5,107.0,-1.0,9.17,0.9,15.38,66.3
PBDTS-FBT,CCCCCCCCc1cc(-c2c(F)c(F)c(-c3cc(CCCCCCCC)c(-c4cc5c(-c6ccc(SSCC(CCCC)CCCCCC)s6)c6sc(C)cc6c(-c6ccc(SSCC(CCCC)CCCCCC)s6)c5s4)s3)c3nsnc23)sc1C,{[$]CCCCCCCc1cc(-c2c(F)c(F)c(-c3cc(CCCCCCCC)c(-c4cc5c(-c6ccc(SSCC(CCCC)CCCCCC)s6)c6sc[$]cc6c(-c6ccc(SSCC(CCCC)CCCCCC)s6)c5s4)s3)c3nsnc23)sc1C},[C][C][C][C][C][C][C][C][C][C][=C][Branch2][=Branch2][=C][C][=C][Branch1][C][F][C][Branch1][C][F][=C][Branch2][Branch2][#Branch1][C][=C][C][Branch1][=Branch2][C][C][C][C][C][C][C][C][=C][Branch2][#Branch1][C][C][=C][C][=C][Branch2][Ring1][O][C][=C][C][=C][Branch1][P][S][S][C][C][Branch1][Branch1][C][C][C][C][C][C][C][C][C][C][S][Ring2][Ring1][Ring1][C][S][C][Branch1][C][C][=C][C][=Ring1][=Branch1][C][Branch2][Ring1][O][C][=C][C][=C][Branch1][P][S][S][C][C][Branch1][Branch1][C][C][C][C][C][C][C][C][C][C][S][Ring2][Ring1][Ring1][=C][Ring2][Ring2][S][S][Ring2][Branch1][Ring1][S][Ring2][Branch1][S][C][=N][S][N][=C][Ring2][=Branch1][O][Ring1][Branch1][S][C][=Ring2][=Branch1][S][C],ITIC,CCCCCCc1ccc(C2(c3ccc(CCCCCC)cc3)c3cc4c(cc3-c3sc5cc(/C=C6\C(=O)c7ccccc7C6=C(C#N)C#N)sc5c32)C(c2ccc(CCCCCC)cc2)(c2ccc(CCCCCC)cc2)c2c-4sc3cc(/C=C4\C(=O)c5ccccc5C4=C(C#N)C#N)sc23)cc1,{[$]CCCCCc1ccc(C2(c3ccc(CCCCCC)cc3)c3cc4c(cc3-c3sc5cc(/C=C6\C(=O)c7ccccc7C6=C(C#N)C#N)sc5c32)C(c2ccc(CCCCCC)cc2)(c2ccc(CCCCCC)cc2)c2c-4sc3cc(/C=C4\C(=O)c5ccccc5C4=C(C#N)C#N)sc23)cc1},[C][C][C][C][C][C][C][=C][C][=C][Branch2][O][N][C][Branch1][P][C][=C][C][=C][Branch1][#Branch1][C][C][C][C][C][C][C][=C][Ring1][N][C][=C][C][=C][Branch2][Ring2][P][C][=C][Ring1][=Branch1][C][S][C][C][=C][Branch2][Ring1][=Branch2][/C][=C][\C][=Branch1][C][=O][C][=C][C][=C][C][=C][Ring1][=Branch1][C][Ring1][#Branch2][=C][Branch1][Ring1][C][#N][C][#N][S][C][=Ring2][Ring1][Branch1][C][=Ring2][Ring1][Branch2][Ring2][Ring2][O][C][Branch1][P][C][=C][C][=C][Branch1][#Branch1][C][C][C][C][C][C][C][=C][Ring1][N][Branch1][P][C][=C][C][=C][Branch1][#Branch1][C][C][C][C][C][C][C][=C][Ring1][N][C][=C][Ring2][Branch1][#Branch1][S][C][C][=C][Branch2][Ring1][=Branch2][/C][=C][\C][=Branch1][C][=O][C][=C][C][=C][C][=C][Ring1][=Branch1][C][Ring1][#Branch2][=C][Branch1][Ring1][C][#N][C][#N][S][C][Ring2][Ring1][Branch2][=Ring2][Ring1][Branch1][C][=C][Ring2][Branch2][C],1:1,CB,20.0,"1,8-diiodooctane",0.5,104.0,-1.0,8.58,0.89,14.63,65.9
PBDTSF-FBT,CCCCCCCCc1cc(-c2c(F)c(F)c(-c3cc(CCCCCCCC)c(-c4cc5c(-c6cc(F)c(SSCC(CCCC)CCCCCC)s6)c6sc(C)cc6c(-c6cc(F)c(SSCC(CCCC)CCCCCC)s6)c5s4)s3)c3nsnc23)sc1C,{[$]CCCCCCCc1cc(-c2c(F)c(F)c(-c3cc(CCCCCCCC)c(-c4cc5c(-c6cc(F)c(SSCC(CCCC)CCCCCC)s6)c6sc[$]cc6c(-c6cc(F)c(SSCC(CCCC)CCCCCC)s6)c5s4)s3)c3nsnc23)sc1C},[C][C][C][C][C][C][C][C][C][C][=C][Branch2][#Branch2][Ring2][C][=C][Branch1][C][F][C][Branch1][C][F][=C][Branch2][Branch2][=N][C][=C][C][Branch1][=Branch2][C][C][C][C][C][C][C][C][=C][Branch2][#Branch1][Branch2][C][=C][C][=C][Branch2][Ring1][=C][C][=C][C][Branch1][C][F][=C][Branch1][P][S][S][C][C][Branch1][Branch1][C][C][C][C][C][C][C][C][C][C][S][Ring2][Ring1][Ring2][C][S][C][Branch1][C][C][=C][C][=Ring1][=Branch1][C][Branch2][Ring1][=C][C][=C][C][Branch1][C][F][=C][Branch1][P][S][S][C][C][Branch1][Branch1][C][C][C][C][C][C][C][C][C][C][S][Ring2][Ring1][Ring2][=C][Ring2][Branch1][C][S][Ring2][Branch1][Branch1][S][Ring2][=Branch1][C][C][=N][S][N][=C][Ring2][=Branch1][=N][Ring1][Branch1][S][C][=Ring2][#Branch1][C][C],ITIC,CCCCCCc1ccc(C2(c3ccc(CCCCCC)cc3)c3cc4c(cc3-c3sc5cc(/C=C6\C(=O)c7ccccc7C6=C(C#N)C#N)sc5c32)C(c2ccc(CCCCCC)cc2)(c2ccc(CCCCCC)cc2)c2c-4sc3cc(/C=C4\C(=O)c5ccccc5C4=C(C#N)C#N)sc23)cc1,{[$]CCCCCc1ccc(C2(c3ccc(CCCCCC)cc3)c3cc4c(cc3-c3sc5cc(/C=C6\C(=O)c7ccccc7C6=C(C#N)C#N)sc5c32)C(c2ccc(CCCCCC)cc2)(c2ccc(CCCCCC)cc2)c2c-4sc3cc(/C=C4\C(=O)c5ccccc5C4=C(C#N)C#N)sc23)cc1},[C][C][C][C][C][C][C][=C][C][=C][Branch2][O][N][C][Branch1][P][C][=C][C][=C][Branch1][#Branch1][C][C][C][C][C][C][C][=C][Ring1][N][C][=C][C][=C][Branch2][Ring2][P][C][=C][Ring1][=Branch1][C][S][C][C][=C][Branch2][Ring1][=Branch2][/C][=C][\C][=Branch1][C][=O][C][=C][C][=C][C][=C][Ring1][=Branch1][C][Ring1][#Branch2][=C][Branch1][Ring1][C][#N][C][#N][S][C][=Ring2][Ring1][Branch1][C][=Ring2][Ring1][Branch2][Ring2][Ring2][O][C][Branch1][P][C][=C][C][=C][Branch1][#Branch1][C][C][C][C][C][C][C][=C][Ring1][N][Branch1][P][C][=C][C][=C][Branch1][#Branch1][C][C][C][C][C][C][C][=C][Ring1][N][C][=C][Ring2][Branch1][#Branch1][S][C][C][=C][Branch2][Ring1][=Branch2][/C][=C][\C][=Branch1][C][=O][C][=C][C][=C][C][=C][Ring1][=Branch1][C][Ring1][#Branch2][=C][Branch1][Ring1][C][#N][C][#N][S][C][Ring2][Ring1][Branch2][=Ring2][Ring1][Branch1][C][=C][Ring2][Branch2][C],1:1,CB,20.0,"1,8-diiodooctane",0.5,109.0,-1.0,11.66,1.03,17.09,66.3
PBDT-NQx,CCCCCCCCc1ccc(-c2nc3c(-c4ccc(C)s4)cc4c(cc(-c5ccc(-c6cc7c(-c8ccc(SCC(CCCC)CCCCCC)s8)c8sc(C)cc8c(-c8ccc(SCC(CCCC)CCCCCC)s8)c7s6)s5)c5nc(-c6ccc(CCCCCCCC)s6)c(-c6ccc(CCCCCCCC)s6)nc54)c3nc2-c2ccc(CCCCCCCC)s2)s1,{[$]CCCCCCCc1ccc(-c2nc3c(-c4ccc[$]s4)cc4c(cc(-c5ccc(-c6cc7c(-c8ccc(SCC(CCCC)CCCCCC)s8)c8sc[$]cc8c(-c8ccc(SCC(CCCC)CCCCCC)s8)c7s6)s5)c5nc(-c6ccc(CCCCCCCC)s6)c(-c6ccc(CCCCCCCC)s6)nc54)c3nc2-c2ccc(CCCCCCCC)s2)s1},[C][C][C][C][C][C][C][C][C][=C][C][=C][Branch2][=C][Ring2][C][=N][C][=C][Branch1][O][C][=C][C][=C][Branch1][C][C][S][Ring1][=Branch1][C][=C][C][Branch2][O][Ring2][C][=C][Branch2][#Branch1][O][C][=C][C][=C][Branch2][=Branch1][S][C][=C][C][=C][Branch2][Ring1][#Branch2][C][=C][C][=C][Branch1][S][S][C][C][Branch1][Branch1][C][C][C][C][C][C][C][C][C][C][S][Ring2][Ring1][C][C][S][C][Branch1][C][C][=C][C][=Ring1][=Branch1][C][Branch2][Ring1][#Branch2][C][=C][C][=C][Branch1][S][S][C][C][Branch1][Branch1][C][C][C][C][C][C][C][C][C][C][S][Ring2][Ring1][C][=C][Ring2][Ring2][=C][S][Ring2][Ring2][P][S][Ring2][Branch1][=Branch1][C][=N][C][Branch2][Ring1][C][C][=C][C][=C][Branch1][=Branch2][C][C][C][C][C][C][C][C][S][Ring1][=N][=C][Branch2][Ring1][C][C][=C][C][=C][Branch1][=Branch2][C][C][C][C][C][C][C][C][S][Ring1][=N][N][=C][Ring2][Ring1][S][Ring2][#Branch1][#Branch2][=C][Ring2][Branch2][Ring2][N][=C][Ring2][Branch2][Branch2][C][=C][C][=C][Branch1][=Branch2][C][C][C][C][C][C][C][C][S][Ring1][=N][S][Ring2][=Branch2][#Branch2],ITIC,CCCCCCc1ccc(C2(c3ccc(CCCCCC)cc3)c3cc4c(cc3-c3sc5cc(/C=C6\C(=O)c7ccccc7C6=C(C#N)C#N)sc5c32)C(c2ccc(CCCCCC)cc2)(c2ccc(CCCCCC)cc2)c2c-4sc3cc(/C=C4\C(=O)c5ccccc5C4=C(C#N)C#N)sc23)cc1,{[$]CCCCCc1ccc(C2(c3ccc(CCCCCC)cc3)c3cc4c(cc3-c3sc5cc(/C=C6\C(=O)c7ccccc7C6=C(C#N)C#N)sc5c32)C(c2ccc(CCCCCC)cc2)(c2ccc(CCCCCC)cc2)c2c-4sc3cc(/C=C4\C(=O)c5ccccc5C4=C(C#N)C#N)sc23)cc1},[C][C][C][C][C][C][C][=C][C][=C][Branch2][O][N][C][Branch1][P][C][=C][C][=C][Branch1][#Branch1][C][C][C][C][C][C][C][=C][Ring1][N][C][=C][C][=C][Branch2][Ring2][P][C][=C][Ring1][=Branch1][C][S][C][C][=C][Branch2][Ring1][=Branch2][/C][=C][\C][=Branch1][C][=O][C][=C][C][=C][C][=C][Ring1][=Branch1][C][Ring1][#Branch2][=C][Branch1][Ring1][C][#N][C][#N][S][C][=Ring2][Ring1][Branch1][C][=Ring2][Ring1][Branch2][Ring2][Ring2][O][C][Branch1][P][C][=C][C][=C][Branch1][#Branch1][C][C][C][C][C][C][C][=C][Ring1][N][Branch1][P][C][=C][C][=C][Branch1][#Branch1][C][C][C][C][C][C][C][=C][Ring1][N][C][=C][Ring2][Branch1][#Branch1][S][C][C][=C][Branch2][Ring1][=Branch2][/C][=C][\C][=Branch1][C][=O][C][=C][C][=C][C][=C][Ring1][=Branch1][C][Ring1][#Branch2][=C][Branch1][Ring1][C][#N][C][#N][S][C][Ring2][Ring1][Branch2][=Ring2][Ring1][Branch1][C][=C][Ring2][Branch2][C],1:0.8,CB,20.0,DIO,2,110.0,-1.0,9.11,0.87,16.21,64.6
PBDTS-NQx,CCCCCCCCc1ccc(-c2nc3c(-c4ccc(C)s4)cc4c(cc(-c5ccc(-c6cc7c(-c8ccc(SSCC(CCCC)CCCCCC)s8)c8sc(C)cc8c(-c8ccc(SSCC(CCCC)CCCCCC)s8)c7s6)s5)c5nc(-c6ccc(CCCCCCCC)s6)c(-c6ccc(CCCCCCCC)s6)nc54)c3nc2-c2ccc(CCCCCCCC)s2)s1,{[$]CCCCCCCc1ccc(-c2nc3c(-c4ccc[$]s4)cc4c(cc(-c5ccc(-c6cc7c(-c8ccc(SSCC(CCCC)CCCCCC)s8)c8sc[$]cc8c(-c8ccc(SSCC(CCCC)CCCCCC)s8)c7s6)s5)c5nc(-c6ccc(CCCCCCCC)s6)c(-c6ccc(CCCCCCCC)s6)nc54)c3nc2-c2ccc(CCCCCCCC)s2)s1},[C][C][C][C][C][C][C][C][C][=C][C][=C][Branch2][=C][=Branch1][C][=N][C][=C][Branch1][O][C][=C][C][=C][Branch1][C][C][S][Ring1][=Branch1][C][=C][C][Branch2][O][=Branch1][C][=C][Branch2][#Branch1][=N][C][=C][C][=C][Branch2][#Branch1][C][C][=C][C][=C][Branch2][Ring1][O][C][=C][C][=C][Branch1][P][S][S][C][C][Branch1][Branch1][C][C][C][C][C][C][C][C][C][C][S][Ring2][Ring1][Ring1][C][S][C][Branch1][C][C][=C][C][=Ring1][=Branch1][C][Branch2][Ring1][O][C][=C][C][=C][Branch1][P][S][S][C][C][Branch1][Branch1][C][C][C][C][C][C][C][C][C][C][S][Ring2][Ring1][Ring1][=C][Ring2][Ring2][S][S][Ring2][Branch1][Ring1][S][Ring2][Branch1][Branch2][C][=N][C][Branch2][Ring1][C][C][=C][C][=C][Branch1][=Branch2][C][C][C][C][C][C][C][C][S][Ring1][=N][=C][Branch2][Ring1][C][C][=C][C][=C][Branch1][=Branch2][C][C][C][C][C][C][C][C][S][Ring1][=N][N][=C][Ring2][Ring1][S][Ring2][#Branch1][N][=C][Ring2][Branch2][=Branch1][N][=C][Ring2][Branch2][#Branch2][C][=C][C][=C][Branch1][=Branch2][C][C][C][C][C][C][C][C][S][Ring1][=N][S][Ring2][=Branch2][N],ITIC,CCCCCCc1ccc(C2(c3ccc(CCCCCC)cc3)c3cc4c(cc3-c3sc5cc(/C=C6\C(=O)c7ccccc7C6=C(C#N)C#N)sc5c32)C(c2ccc(CCCCCC)cc2)(c2ccc(CCCCCC)cc2)c2c-4sc3cc(/C=C4\C(=O)c5ccccc5C4=C(C#N)C#N)sc23)cc1,{[$]CCCCCc1ccc(C2(c3ccc(CCCCCC)cc3)c3cc4c(cc3-c3sc5cc(/C=C6\C(=O)c7ccccc7C6=C(C#N)C#N)sc5c32)C(c2ccc(CCCCCC)cc2)(c2ccc(CCCCCC)cc2)c2c-4sc3cc(/C=C4\C(=O)c5ccccc5C4=C(C#N)C#N)sc23)cc1},[C][C][C][C][C][C][C][=C][C][=C][Branch2][O][N][C][Branch1][P][C][=C][C][=C][Branch1][#Branch1][C][C][C][C][C][C][C][=C][Ring1][N][C][=C][C][=C][Branch2][Ring2][P][C][=C][Ring1][=Branch1][C][S][C][C][=C][Branch2][Ring1][=Branch2][/C][=C][\C][=Branch1][C][=O][C][=C][C][=C][C][=C][Ring1][=Branch1][C][Ring1][#Branch2][=C][Branch1][Ring1][C][#N][C][#N][S][C][=Ring2][Ring1][Branch1][C][=Ring2][Ring1][Branch2][Ring2][Ring2][O][C][Branch1][P][C][=C][C][=C][Branch1][#Branch1][C][C][C][C][C][C][C][=C][Ring1][N][Branch1][P][C][=C][C][=C][Branch1][#Branch1][C][C][C][C][C][C][C][=C][Ring1][N][C][=C][Ring2][Branch1][#Branch1][S][C][C][=C][Branch2][Ring1][=Branch2][/C][=C][\C][=Branch1][C][=O][C][=C][C][=C][C][=C][Ring1][=Branch1][C][Ring1][#Branch2][=C][Branch1][Ring1][C][#N][C][#N][S][C][Ring2][Ring1][Branch2][=Ring2][Ring1][Branch1][C][=C][Ring2][Branch2][C],1:0.8,CB,20.0,DIO,2,109.0,-1.0,11.47,0.92,17.86,69.8
PBDT-ODZ,CCCCCCCCc1cc(-c2nnc(-c3cc(CCCCCCCC)c(-c4cc5c(-c6ccc(CC(CCCCCC)CCCCCCCC)s6)c6sc(C)cc6c(-c6ccc(CCCCCCCCC(C)CCCCCC)s6)c5s4)s3)o2)sc1C,{[$]CCCCCCCc1cc(-c2nnc(-c3cc(CCCCCCCC)c(-c4cc5c(-c6ccc(CC(CCCCCC)CCCCCCCC)s6)c6sc[$]cc6c(-c6ccc(CCCCCCCCC[$]CCCCCC)s6)c5s4)s3)o2)sc1C},[C][C][C][C][C][C][C][C][C][C][=C][Branch2][=Branch2][Branch2][C][=N][N][=C][Branch2][Branch2][=N][C][=C][C][Branch1][=Branch2][C][C][C][C][C][C][C][C][=C][Branch2][#Branch1][Branch2][C][=C][C][=C][Branch2][Ring1][=C][C][=C][C][=C][Branch2][Ring1][Ring1][C][C][Branch1][#Branch1][C][C][C][C][C][C][C][C][C][C][C][C][C][C][S][Ring2][Ring1][Branch1][C][S][C][Branch1][C][C][=C][C][=Ring1][=Branch1][C][Branch2][Ring1][=C][C][=C][C][=C][Branch2][Ring1][Ring1][C][C][C][C][C][C][C][C][C][Branch1][C][C][C][C][C][C][C][C][S][Ring2][Ring1][Branch1][=C][Ring2][Branch1][Ring2][S][Ring2][Branch1][#Branch1][S][Ring2][=Branch1][Ring2][O][Ring2][=Branch1][=Branch2][S][C][=Ring2][=Branch1][=C][C],ITIC-Th,CCCCCCc1ccc(C2(c3ccc(CCCCCC)s3)c3cc4c(cc3-c3sc5cc(/C=C6\C(=O)c7ccccc7C6=C(C#N)C#N)sc5c32)C(c2ccc(CCCCCC)s2)(c2ccc(CCCCCC)s2)c2c-4sc3cc(/C=C4\C(=O)c5ccccc5C4=C(C#N)C#N)sc23)s1,{[$]CCCCCc1ccc(C2(c3ccc(CCCCCC)s3)c3cc4c(cc3-c3sc5cc(/C=C6\C(=O)c7ccccc7C6=C(C#N)C#N)sc5c32)C(c2ccc(CCCCCC)s2)(c2ccc(CCCCCC)s2)c2c-4sc3cc(/C=C4\C(=O)c5ccccc5C4=C(C#N)C#N)sc23)s1},[C][C][C][C][C][C][C][=C][C][=C][Branch2][O][=Branch2][C][Branch1][S][C][=C][C][=C][Branch1][#Branch1][C][C][C][C][C][C][S][Ring1][O][C][=C][C][=C][Branch2][Ring2][P][C][=C][Ring1][=Branch1][C][S][C][C][=C][Branch2][Ring1][=Branch2][/C][=C][\C][=Branch1][C][=O][C][=C][C][=C][C][=C][Ring1][=Branch1][C][Ring1][#Branch2][=C][Branch1][Ring1][C][#N][C][#N][S][C][=Ring2][Ring1][Branch1][C][=Ring2][Ring1][Branch2][Ring2][Ring2][#Branch2][C][Branch1][S][C][=C][C][=C][Branch1][#Branch1][C][C][C][C][C][C][S][Ring1][O][Branch1][S][C][=C][C][=C][Branch1][#Branch1][C][C][C][C][C][C][S][Ring1][O][C][=C][Ring2][Branch1][Branch1][S][C][C][=C][Branch2][Ring1][=Branch2][/C][=C][\C][=Branch1][C][=O][C][=C][C][=C][C][=C][Ring1][=Branch1][C][Ring1][#Branch2][=C][Branch1][Ring1][C][#N][C][#N][S][C][Ring2][Ring1][Branch2][=Ring2][Ring1][Branch1][S][Ring2][#Branch1][=C],1:1,CB,20.0,CuI,4,100.0,-1.0,12.34,1.06,17.1,68.1
FTAZ,CCCCCCC(CCCC)CSc1c2cc(-c3ccc(-c4c(F)c(F)c(-c5ccc(C)s5)c5nn(SCC(CCCC)CCCCCC)nc45)s3)sc2c(SCC(CCCC)CCCCCC)c2cc(C)sc12,{[$]CCCCCC(CCCC)CSc1c2cc(-c3ccc(-c4c(F)c(F)c(-c5ccc[$]s5)c5nn(SCC(CCCC)CCCCCC)nc45)s3)sc2c(SCC(CCCC)CCCCCC)c2cc[$]sc12},[C][C][C][C][C][C][C][Branch1][Branch1][C][C][C][C][C][S][C][=C][C][=C][Branch2][Branch1][=C][C][=C][C][=C][Branch2][Branch1][Ring1][C][=C][Branch1][C][F][C][Branch1][C][F][=C][Branch1][O][C][=C][C][=C][Branch1][C][C][S][Ring1][=Branch1][C][=N][N][Branch1][S][S][C][C][Branch1][Branch1][C][C][C][C][C][C][C][C][C][C][N][=C][Ring2][Ring1][=C][Ring2][Ring1][C][S][Ring2][Ring2][Ring1][S][C][Ring2][Ring2][Branch2][=C][Branch1][S][S][C][C][Branch1][Branch1][C][C][C][C][C][C][C][C][C][C][C][C][=C][Branch1][C][C][S][C][Ring2][Branch1][=N][=Ring1][=Branch1],ITIC-Th,CCCCCCc1ccc(C2(c3ccc(CCCCCC)s3)c3cc4c(cc3-c3sc5cc(/C=C6\C(=O)c7ccccc7C6=C(C#N)C#N)sc5c32)C(c2ccc(CCCCCC)s2)(c2ccc(CCCCCC)s2)c2c-4sc3cc(/C=C4\C(=O)c5ccccc5C4=C(C#N)C#N)sc23)s1,{[$]CCCCCc1ccc(C2(c3ccc(CCCCCC)s3)c3cc4c(cc3-c3sc5cc(/C=C6\C(=O)c7ccccc7C6=C(C#N)C#N)sc5c32)C(c2ccc(CCCCCC)s2)(c2ccc(CCCCCC)s2)c2c-4sc3cc(/C=C4\C(=O)c5ccccc5C4=C(C#N)C#N)sc23)s1},[C][C][C][C][C][C][C][=C][C][=C][Branch2][O][=Branch2][C][Branch1][S][C][=C][C][=C][Branch1][#Branch1][C][C][C][C][C][C][S][Ring1][O][C][=C][C][=C][Branch2][Ring2][P][C][=C][Ring1][=Branch1][C][S][C][C][=C][Branch2][Ring1][=Branch2][/C][=C][\C][=Branch1][C][=O][C][=C][C][=C][C][=C][Ring1][=Branch1][C][Ring1][#Branch2][=C][Branch1][Ring1][C][#N][C][#N][S][C][=Ring2][Ring1][Branch1][C][=Ring2][Ring1][Branch2][Ring2][Ring2][#Branch2][C][Branch1][S][C][=C][C][=C][Branch1][#Branch1][C][C][C][C][C][C][S][Ring1][O][Branch1][S][C][=C][C][=C][Branch1][#Branch1][C][C][C][C][C][C][S][Ring1][O][C][=C][Ring2][Branch1][Branch1][S][C][C][=C][Branch2][Ring1][=Branch2][/C][=C][\C][=Branch1][C][=O][C][=C][C][=C][C][=C][Ring1][=Branch1][C][Ring1][#Branch2][=C][Branch1][Ring1][C][#N][C][#N][S][C][Ring2][Ring1][Branch2][=Ring2][Ring1][Branch1][S][Ring2][#Branch1][=C],1:1.5,CF,12.0,"1,8-diiodooctane",0.25,120.0,-1.0,8.88,0.915,15.84,61.26
FTAZ,CCCCCCC(CCCC)CSc1c2cc(-c3ccc(-c4c(F)c(F)c(-c5ccc(C)s5)c5nn(SCC(CCCC)CCCCCC)nc45)s3)sc2c(SCC(CCCC)CCCCCC)c2cc(C)sc12,{[$]CCCCCC(CCCC)CSc1c2cc(-c3ccc(-c4c(F)c(F)c(-c5ccc[$]s5)c5nn(SCC(CCCC)CCCCCC)nc45)s3)sc2c(SCC(CCCC)CCCCCC)c2cc[$]sc12},[C][C][C][C][C][C][C][Branch1][Branch1][C][C][C][C][C][S][C][=C][C][=C][Branch2][Branch1][=C][C][=C][C][=C][Branch2][Branch1][Ring1][C][=C][Branch1][C][F][C][Branch1][C][F][=C][Branch1][O][C][=C][C][=C][Branch1][C][C][S][Ring1][=Branch1][C][=N][N][Branch1][S][S][C][C][Branch1][Branch1][C][C][C][C][C][C][C][C][C][C][N][=C][Ring2][Ring1][=C][Ring2][Ring1][C][S][Ring2][Ring2][Ring1][S][C][Ring2][Ring2][Branch2][=C][Branch1][S][S][C][C][Branch1][Branch1][C][C][C][C][C][C][C][C][C][C][C][C][=C][Branch1][C][C][S][C][Ring2][Branch1][=N][=Ring1][=Branch1],ITIC-Th1,CCCCCCc1ccc(C2(c3ccc(CCCCCC)s3)c3cc4c(cc3-c3sc5cc(C=C6C(=O)c7cc(F)ccc7C6=C(C#N)C#N)sc5c32)C(c2ccc(CCCCCC)s2)(c2ccc(CCCCCC)s2)c2c-4sc3cc(C=C4C(=O)c5cc(F)ccc5C4=C(C#N)C#N)sc23)s1,{[$]CCCCCc1ccc(C2(c3ccc(CCCCCC)s3)c3cc4c(cc3-c3sc5cc(C=C6C(=O)c7cc(F)ccc7C6=C(C#N)C#N)sc5c32)C(c2ccc(CCCCCC)s2)(c2ccc(CCCCCC)s2)c2c-4sc3cc(C=C4C(=O)c5cc(F)ccc5C4=C(C#N)C#N)sc23)s1},[C][C][C][C][C][C][C][=C][C][=C][Branch2][O][#C][C][Branch1][S][C][=C][C][=C][Branch1][#Branch1][C][C][C][C][C][C][S][Ring1][O][C][=C][C][=C][Branch2][Branch1][Ring2][C][=C][Ring1][=Branch1][C][S][C][C][=C][Branch2][Ring1][N][C][=C][C][=Branch1][C][=O][C][=C][C][Branch1][C][F][=C][C][=C][Ring1][#Branch1][C][Ring1][O][=C][Branch1][Ring1][C][#N][C][#N][S][C][=Ring2][Ring1][=Branch1][C][=Ring2][Ring1][=Branch2][Ring2][Ring2][O][C][Branch1][S][C][=C][C][=C][Branch1][#Branch1][C][C][C][C][C][C][S][Ring1][O][Branch1][S][C][=C][C][=C][Branch1][#Branch1][C][C][C][C][C][C][S][Ring1][O][C][=C][Ring2][Branch1][=Branch1][S][C][C][=C][Branch2][Ring1][N][C][=C][C][=Branch1][C][=O][C][=C][C][Branch1][C][F][=C][C][=C][Ring1][#Branch1][C][Ring1][O][=C][Branch1][Ring1][C][#N][C][#N][S][C][Ring2][Ring1][=Branch2][=Ring2][Ring1][=Branch1][S][Ring2][#Branch1][S],1:1.5,CF,12.0,"1,8-diiodooctane",0.25,120.0,-1.0,12.1,0.849,19.33,73.73
FTAZ,CCCCCCC(CCCC)CSc1c2cc(-c3ccc(-c4c(F)c(F)c(-c5ccc(C)s5)c5nn(SCC(CCCC)CCCCCC)nc45)s3)sc2c(SCC(CCCC)CCCCCC)c2cc(C)sc12,{[$]CCCCCC(CCCC)CSc1c2cc(-c3ccc(-c4c(F)c(F)c(-c5ccc[$]s5)c5nn(SCC(CCCC)CCCCCC)nc45)s3)sc2c(SCC(CCCC)CCCCCC)c2cc[$]sc12},[C][C][C][C][C][C][C][Branch1][Branch1][C][C][C][C][C][S][C][=C][C][=C][Branch2][Branch1][=C][C][=C][C][=C][Branch2][Branch1][Ring1][C][=C][Branch1][C][F][C][Branch1][C][F][=C][Branch1][O][C][=C][C][=C][Branch1][C][C][S][Ring1][=Branch1][C][=N][N][Branch1][S][S][C][C][Branch1][Branch1][C][C][C][C][C][C][C][C][C][C][N][=C][Ring2][Ring1][=C][Ring2][Ring1][C][S][Ring2][Ring2][Ring1][S][C][Ring2][Ring2][Branch2][=C][Branch1][S][S][C][C][Branch1][Branch1][C][C][C][C][C][C][C][C][C][C][C][C][=C][Branch1][C][C][S][C][Ring2][Branch1][=N][=Ring1][=Branch1],ITIC-Th2,CCCCCCc1ccc(C2(c3ccc(CCCCCC)s3)c3cc4c(cc3-c3sc5cc(/C=C6\C(=O)c7cc(F)c(F)cc7C6=C(C#N)C#N)sc5c32)C(c2ccc(CCCCCC)s2)(c2ccc(CCCCCC)s2)c2c-4sc3cc(/C=C4\C(=O)c5cc(F)c(F)cc5C4=C(C#N)C#N)sc23)s1,{[$]CCCCCc1ccc(C2(c3ccc(CCCCCC)s3)c3cc4c(cc3-c3sc5cc(/C=C6\C(=O)c7cc(F)c(F)cc7C6=C(C#N)C#N)sc5c32)C(c2ccc(CCCCCC)s2)(c2ccc(CCCCCC)s2)c2c-4sc3cc(/C=C4\C(=O)c5cc(F)c(F)cc5C4=C(C#N)C#N)sc23)s1},[C][C][C][C][C][C][C][=C][C][=C][Branch2][N][Branch1][C][Branch1][S][C][=C][C][=C][Branch1][#Branch1][C][C][C][C][C][C][S][Ring1][O][C][=C][C][=C][Branch2][Branch1][#Branch1][C][=C][Ring1][=Branch1][C][S][C][C][=C][Branch2][Ring1][#C][/C][=C][\C][=Branch1][C][=O][C][=C][C][Branch1][C][F][=C][Branch1][C][F][C][=C][Ring1][Branch2][C][Ring1][N][=C][Branch1][Ring1][C][#N][C][#N][S][C][=Ring2][Ring1][#Branch1][C][=Ring2][Ring1][#Branch2][Ring2][Ring2][N][C][Branch1][S][C][=C][C][=C][Branch1][#Branch1][C][C][C][C][C][C][S][Ring1][O][Branch1][S][C][=C][C][=C][Branch1][#Branch1][C][C][C][C][C][C][S][Ring1][O][C][=C][Ring2][Branch1][#Branch1][S][C][C][=C][Branch2][Ring1][#C][/C][=C][\C][=Branch1][C][=O][C][=C][C][Branch1][C][F][=C][Branch1][C][F][C][=C][Ring1][Branch2][C][Ring1][N][=C][Branch1][Ring1][C][#N][C][#N][S][C][Ring2][Ring1][#Branch2][=Ring2][Ring1][#Branch1][S][Ring2][Branch2][C],1:1.5,CF,12.5,"1,8-diiodooctane",0.25,100.0,-1.0,9.06,0.751,17.19,70.07
FTAZ,CCCCCCC(CCCC)CSc1c2cc(-c3ccc(-c4c(F)c(F)c(-c5ccc(C)s5)c5nn(SCC(CCCC)CCCCCC)nc45)s3)sc2c(SCC(CCCC)CCCCCC)c2cc(C)sc12,{[$]CCCCCC(CCCC)CSc1c2cc(-c3ccc(-c4c(F)c(F)c(-c5ccc[$]s5)c5nn(SCC(CCCC)CCCCCC)nc45)s3)sc2c(SCC(CCCC)CCCCCC)c2cc[$]sc12},[C][C][C][C][C][C][C][Branch1][Branch1][C][C][C][C][C][S][C][=C][C][=C][Branch2][Branch1][=C][C][=C][C][=C][Branch2][Branch1][Ring1][C][=C][Branch1][C][F][C][Branch1][C][F][=C][Branch1][O][C][=C][C][=C][Branch1][C][C][S][Ring1][=Branch1][C][=N][N][Branch1][S][S][C][C][Branch1][Branch1][C][C][C][C][C][C][C][C][C][C][N][=C][Ring2][Ring1][=C][Ring2][Ring1][C][S][Ring2][Ring2][Ring1][S][C][Ring2][Ring2][Branch2][=C][Branch1][S][S][C][C][Branch1][Branch1][C][C][C][C][C][C][C][C][C][C][C][C][=C][Branch1][C][C][S][C][Ring2][Branch1][=N][=Ring1][=Branch1],ITIC-Th3,CCCCCCc1ccc(C2(c3ccc(CCCCCC)s3)c3cc4c(cc3-c3sc5cc(/C=C6\C(=O)c7ccc(OC)cc7C6=C(C#N)C#N)sc5c32)C(c2ccc(CCCCCC)s2)(c2ccc(CCCCCC)s2)c2c-4sc3cc(/C=C4\C(=O)c5ccc(OC)cc5C4=C(C#N)C#N)sc23)s1,{[$]CCCCCc1ccc(C2(c3ccc(CCCCCC)s3)c3cc4c(cc3-c3sc5cc(/C=C6\C(=O)c7ccc(OC)cc7C6=C(C#N)C#N)sc5c32)C(c2ccc(CCCCCC)s2)(c2ccc(CCCCCC)s2)c2c-4sc3cc(/C=C4\C(=O)c5ccc(OC)cc5C4=C(C#N)C#N)sc23)s1},[C][C][C][C][C][C][C][=C][C][=C][Branch2][O][P][C][Branch1][S][C][=C][C][=C][Branch1][#Branch1][C][C][C][C][C][C][S][Ring1][O][C][=C][C][=C][Branch2][Branch1][Branch1][C][=C][Ring1][=Branch1][C][S][C][C][=C][Branch2][Ring1][=N][/C][=C][\C][=Branch1][C][=O][C][=C][C][=C][Branch1][Ring1][O][C][C][=C][Ring1][Branch2][C][Ring1][N][=C][Branch1][Ring1][C][#N][C][#N][S][C][=Ring2][Ring1][#Branch1][C][=Ring2][Ring1][#Branch2][Ring2][Ring2][N][C][Branch1][S][C][=C][C][=C][Branch1][#Branch1][C][C][C][C][C][C][S][Ring1][O][Branch1][S][C][=C][C][=C][Branch1][#Branch1][C][C][C][C][C][C][S][Ring1][O][C][=C][Ring2][Branch1][#Branch1][S][C][C][=C][Branch2][Ring1][=N][/C][=C][\C][=Branch1][C][=O][C][=C][C][=C][Branch1][Ring1][O][C][C][=C][Ring1][Branch2][C][Ring1][N][=C][Branch1][Ring1][C][#N][C][#N][S][C][Ring2][Ring1][#Branch2][=Ring2][Ring1][#Branch1][S][Ring2][Branch2][C],1:1.5,CF,12.5,"1,8-diiodooctane",0.25,100.0,-1.0,10.7,0.962,16.34,68.33
J52,CCCCCCCCC(CCCCCC)Cn1nc2c(-c3ccc(C)s3)c(F)c(F)c(-c3ccc(-c4cc5c(-c6ccc(CC(CC)CCCC)s6)c6sc(C)cc6c(-c6ccc(CCCCC(C)CC)s6)c5s4)s3)c2n1,{[$]CCCCCCCC(CCCCCC)Cn1nc2c(-c3ccc[$]s3)c(F)c(F)c(-c3ccc(-c4cc5c(-c6ccc(CC(CC)CCCC)s6)c6sc[$]cc6c(-c6ccc(CCCCC[$]CC)s6)c5s4)s3)c2n1},[C][C][C][C][C][C][C][C][C][Branch1][#Branch1][C][C][C][C][C][C][C][N][N][=C][C][Branch1][O][C][=C][C][=C][Branch1][C][C][S][Ring1][=Branch1][=C][Branch1][C][F][C][Branch1][C][F][=C][Branch2][=Branch1][#C][C][=C][C][=C][Branch2][=Branch1][Ring2][C][=C][C][=C][Branch2][Ring1][Ring2][C][=C][C][=C][Branch1][O][C][C][Branch1][Ring1][C][C][C][C][C][C][S][Ring1][=N][C][S][C][Branch1][C][C][=C][C][=Ring1][=Branch1][C][Branch2][Ring1][Ring2][C][=C][C][=C][Branch1][O][C][C][C][C][C][Branch1][C][C][C][C][S][Ring1][=N][=C][Ring2][Ring2][Ring2][S][Ring2][Ring2][#Branch1][S][Ring2][Ring2][N][C][Ring2][Branch1][#Branch2][=N][Ring2][Branch1][=N],IT-M,CCCCCCc1ccc(C2(c3ccc(CCCCCC)cc3)c3cc4c(cc3-c3sc5cc(/C=C6\C(=O)c7ccc(C)cc7C6=C(C#N)C#N)sc5c32)C(c2ccc(CCCCCC)cc2)(c2ccc(CCCCCC)cc2)c2c-4sc3cc(/C=C4\C(=O)c5ccc(C)cc5C4=C(C#N)C#N)sc23)cc1,{[$]CCCCCc1ccc(C2(c3ccc(CCCCCC)cc3)c3cc4c(cc3-c3sc5cc(/C=C6\C(=O)c7ccc[$]cc7C6=C(C#N)C#N)sc5c32)C(c2ccc(CCCCCC)cc2)(c2ccc(CCCCCC)cc2)c2c-4sc3cc(/C=C4\C(=O)c5ccc[$]cc5C4=C(C#N)C#N)sc23)cc1},[C][C][C][C][C][C][C][=C][C][=C][Branch2][N][C][C][Branch1][P][C][=C][C][=C][Branch1][#Branch1][C][C][C][C][C][C][C][=C][Ring1][N][C][=C][C][=C][Branch2][Branch1][Ring2][C][=C][Ring1][=Branch1][C][S][C][C][=C][Branch2][Ring1][N][/C][=C][\C][=Branch1][C][=O][C][=C][C][=C][Branch1][C][C][C][=C][Ring1][#Branch1][C][Ring1][O][=C][Branch1][Ring1][C][#N][C][#N][S][C][=Ring2][Ring1][=Branch1][C][=Ring2][Ring1][=Branch2][Ring2][Ring2][N][C][Branch1][P][C][=C][C][=C][Branch1][#Branch1][C][C][C][C][C][C][C][=C][Ring1][N][Branch1][P][C][=C][C][=C][Branch1][#Branch1][C][C][C][C][C][C][C][=C][Ring1][N][C][=C][Ring2][Branch1][Branch2][S][C][C][=C][Branch2][Ring1][N][/C][=C][\C][=Branch1][C][=O][C][=C][C][=C][Branch1][C][C][C][=C][Ring1][#Branch1][C][Ring1][O][=C][Branch1][Ring1][C][#N][C][#N][S][C][Ring2][Ring1][=Branch2][=Ring2][Ring1][=Branch1][C][=C][Ring2][Branch2][Ring2],1:1,CB,12.0,"1,8-diiodooctane",0.5,100.0,150.0,9.4,0.843,17.1,65.1
