Repository: aspuru-guzik-group/Beyond-Molecular-Structure-ML-for-OPV-Materials-Devices

File: ml_for_opvs/data/process/OPV_Min/filtered_master_ml_for_opvs_from_min.csv (part 2 of 5)
Donor,Donor_SMILES,Donor_Big_SMILES,Donor_SELFIES,Acceptor,Acceptor_SMILES,Acceptor_Big_SMILES,Acceptor_SELFIES,HOMO_D (eV),LUMO_D (eV),HOMO_A (eV),LUMO_A (eV),D:A ratio (m/m),solvent,total solids conc. (mg/mL),solvent additive,solvent additive conc. (%v/v),active layer thickness (nm),annealing temperature,hole contact layer,electron contact layer,hole mobility blend (cm^2 V^-1 s^-1),electron mobility blend (cm^2 V^-1 s^-1),PCE (%),Voc (V),Jsc (mA cm^-2),FF (%)
PBDB-T-SF,CCCCC(CC)Cc1sc(-c2c3cc(-c4ccc(-c5sc(-c6cccs6)c6c5C(=O)c5c(CC(CC)CCCC)sc(CC(CC)CCCC)c5C6=O)s4)sc3c(-c3cc(F)c(CC(CC)CCCC)s3)c3cc(C)sc23)cc1F,{[$]CCCC(CC)Cc1sc(-c2c3cc(-c4ccc(-c5sc(-c6cccs6)c6c5C(=O)c5c(CC(CC)CCCC)sc(CC(CC)CCCC)c5C6=O)s4)sc3c(-c3cc(F)c(CC(CC)CCCC)s3)c3cc[$]sc23)cc1F},[C][C][C][C][C][Branch1][Ring1][C][C][C][C][S][C][Branch2][=Branch2][Branch2][C][=C][C][=C][Branch2][=Branch1][Branch1][C][=C][C][=C][Branch2][Branch1][#Branch2][C][S][C][Branch1][Branch2][C][=C][C][=C][S][Ring1][Branch1][=C][C][=Ring1][#Branch2][C][=Branch1][C][=O][C][=C][Branch1][O][C][C][Branch1][Ring1][C][C][C][C][C][C][S][C][Branch1][O][C][C][Branch1][Ring1][C][C][C][C][C][C][=C][Ring2][Ring1][Branch1][C][Ring2][Ring1][#Branch2][=O][S][Ring2][Ring2][Branch2][S][C][Ring2][Ring2][=N][=C][Branch2][Ring1][#Branch1][C][=C][C][Branch1][C][F][=C][Branch1][O][C][C][Branch1][Ring1][C][C][C][C][C][C][S][Ring1][=C][C][C][=C][Branch1][C][C][S][C][Ring2][=Branch1][Ring1][=Ring1][=Branch1][=C][C][=Ring2][=Branch1][Branch2][F],IT-4F,CCCCCCc1ccc(C2(c3ccc(CCCCCC)cc3)c3cc4c(cc3-c3sc5cc(/C=C6\C(=O)c7cc(F)c(F)cc7C6=C(C#N)C#N)sc5c32)C(c2ccc(CCCCCC)cc2)(c2ccc(CCCCCC)cc2)c2c-4sc3cc(/C=C4\C(=O)c5cc(F)c(F)cc5C4=C(C#N)C#N)sc23)cc1,{[$]CCCCCc1ccc(C2(c3ccc(CCCCCC)cc3)c3cc4c(cc3-c3sc5cc(/C=C6\C(=O)c7cc(F)c(F)cc7C6=C(C#N)C#N)sc5c32)C(c2ccc(CCCCCC)cc2)(c2ccc(CCCCCC)cc2)c2c-4sc3cc(/C=C4\C(=O)c5cc(F)c(F)cc5C4=C(C#N)C#N)sc23)cc1},[C][C][C][C][C][C][C][=C][C][=C][Branch2][N][Branch2][C][Branch1][P][C][=C][C][=C][Branch1][#Branch1][C][C][C][C][C][C][C][=C][Ring1][N][C][=C][C][=C][Branch2][Branch1][#Branch1][C][=C][Ring1][=Branch1][C][S][C][C][=C][Branch2][Ring1][#C][/C][=C][\C][=Branch1][C][=O][C][=C][C][Branch1][C][F][=C][Branch1][C][F][C][=C][Ring1][Branch2][C][Ring1][N][=C][Branch1][Ring1][C][#N][C][#N][S][C][=Ring2][Ring1][#Branch1][C][=Ring2][Ring1][#Branch2][Ring2][Ring2][=N][C][Branch1][P][C][=C][C][=C][Branch1][#Branch1][C][C][C][C][C][C][C][=C][Ring1][N][Branch1][P][C][=C][C][=C][Branch1][#Branch1][C][C][C][C][C][C][C][=C][Ring1][N][C][=C][Ring2][Branch1][=Branch2][S][C][C][=C][Branch2][Ring1][#C][/C][=C][\C][=Branch1][C][=O][C][=C][C][Branch1][C][F][=C][Branch1][C][F][C][=C][Ring1][Branch2][C][Ring1][N][=C][Branch1][Ring1][C][#N][C][#N][S][C][Ring2][Ring1][#Branch2][=Ring2][Ring1][#Branch1][C][=C][Ring2][Branch2][=Branch1],-5.4,-3.6,-5.66,-4.14,1.0,CB,25.0,DIO,0.5,100.0,-1.0,MoOx,ZnO,0.000325,0.000432,13.1,0.88,20.88,71.3
PBDB-T,CCCCC(CC)Cc1ccc(-c2c3cc(-c4ccc(-c5sc(-c6ccc(C)s6)c6c5C(=O)c5c(CC(CC)CCCC)sc(CC(CC)CCCC)c5C6=O)s4)sc3c(-c3ccc(CC(CC)CCCC)s3)c3cc(C)sc23)s1,{[$]CCCC(CC)Cc1ccc(-c2c3cc(-c4ccc(-c5sc(-c6ccc[$]s6)c6c5C(=O)c5c(CC(CC)CCCC)sc(CC(CC)CCCC)c5C6=O)s4)sc3c(-c3ccc(CC(CC)CCCC)s3)c3cc[$]sc23)s1},[C][C][C][C][C][Branch1][Ring1][C][C][C][C][=C][C][=C][Branch2][=Branch2][Branch2][C][=C][C][=C][Branch2][=Branch1][Branch2][C][=C][C][=C][Branch2][Branch1][=N][C][S][C][Branch1][O][C][=C][C][=C][Branch1][C][C][S][Ring1][=Branch1][=C][C][=Ring1][O][C][=Branch1][C][=O][C][=C][Branch1][O][C][C][Branch1][Ring1][C][C][C][C][C][C][S][C][Branch1][O][C][C][Branch1][Ring1][C][C][C][C][C][C][=C][Ring2][Ring1][Branch1][C][Ring2][Ring1][#Branch2][=O][S][Ring2][Ring2][=Branch2][S][C][Ring2][Ring2][=C][=C][Branch2][Ring1][Ring2][C][=C][C][=C][Branch1][O][C][C][Branch1][Ring1][C][C][C][C][C][C][S][Ring1][=N][C][C][=C][Branch1][C][C][S][C][Ring2][=Branch1][Ring1][=Ring1][=Branch1][S][Ring2][=Branch1][Branch2],ITIC,CCCCCCc1ccc(C2(c3ccc(CCCCCC)cc3)c3cc4c(cc3-c3sc5cc(/C=C6\C(=O)c7ccccc7C6=C(C#N)C#N)sc5c32)C(c2ccc(CCCCCC)cc2)(c2ccc(CCCCCC)cc2)c2c-4sc3cc(/C=C4\C(=O)c5ccccc5C4=C(C#N)C#N)sc23)cc1,{[$]CCCCCc1ccc(C2(c3ccc(CCCCCC)cc3)c3cc4c(cc3-c3sc5cc(/C=C6\C(=O)c7ccccc7C6=C(C#N)C#N)sc5c32)C(c2ccc(CCCCCC)cc2)(c2ccc(CCCCCC)cc2)c2c-4sc3cc(/C=C4\C(=O)c5ccccc5C4=C(C#N)C#N)sc23)cc1},[C][C][C][C][C][C][C][=C][C][=C][Branch2][O][N][C][Branch1][P][C][=C][C][=C][Branch1][#Branch1][C][C][C][C][C][C][C][=C][Ring1][N][C][=C][C][=C][Branch2][Ring2][P][C][=C][Ring1][=Branch1][C][S][C][C][=C][Branch2][Ring1][=Branch2][/C][=C][\C][=Branch1][C][=O][C][=C][C][=C][C][=C][Ring1][=Branch1][C][Ring1][#Branch2][=C][Branch1][Ring1][C][#N][C][#N][S][C][=Ring2][Ring1][Branch1][C][=Ring2][Ring1][Branch2][Ring2][Ring2][O][C][Branch1][P][C][=C][C][=C][Branch1][#Branch1][C][C][C][C][C][C][C][=C][Ring1][N][Branch1][P][C][=C][C][=C][Branch1][#Branch1][C][C][C][C][C][C][C][=C][Ring1][N][C][=C][Ring2][Branch1][#Branch1][S][C][C][=C][Branch2][Ring1][=Branch2][/C][=C][\C][=Branch1][C][=O][C][=C][C][=C][C][=C][Ring1][=Branch1][C][Ring1][#Branch2][=C][Branch1][Ring1][C][#N][C][#N][S][C][Ring2][Ring1][Branch2][=Ring2][Ring1][Branch1][C][=C][Ring2][Branch2][C],-5.28,-3.48,-5.5,-3.89,1.0,CB,20.0,DIO,0.5,100.0,-1.0,MoOx,ZnO,0.00021,0.000313,11.05,0.9,17.03,0.721
PTB7,CCCCC(CC)COC(=O)c1sc2c(-c3cc4c(OCC(CC)CCCC)c5sc(C)cc5c(OCC(CC)CCCC)c4s3)sc(C)c2c1F,{[$]CCCC(CC)COC(=O)c1sc2c(-c3cc4c(OCC(CC)CCCC)c5sc[$]cc5c(OCC(CC)CCCC)c4s3)sc[$]c2c1F},[C][C][C][C][C][Branch1][Ring1][C][C][C][O][C][=Branch1][C][=O][C][S][C][=C][Branch2][Branch1][C][C][=C][C][=C][Branch1][N][O][C][C][Branch1][Ring1][C][C][C][C][C][C][C][S][C][Branch1][C][C][=C][C][=Ring1][=Branch1][C][Branch1][N][O][C][C][Branch1][Ring1][C][C][C][C][C][C][=C][Ring2][Ring1][N][S][Ring2][Ring1][#C][S][C][Branch1][C][C][=C][Ring2][Ring2][Branch1][C][=Ring2][Ring2][Branch2][F],SFBRCN,CCCCCCCCOc1ccc2c(c1)-c1cc(OCCCCCCCC)ccc1C21c2cc(-c3ccc(/C=c4\sc(=C(C#N)C#N)n(CC)c4=O)c4nsnc34)ccc2-c2ccc(-c3ccc(/C=c4\sc(=C(C#N)C#N)n(CC)c4=O)c4nsnc34)cc21,{[$]CCCCCCCOc1ccc2c(c1)-c1cc(OCCCCCCCC)ccc1C21c2cc(-c3ccc(/C=c4\sc(=C(C#N)C#N)n(CC)c4=O)c4nsnc34)ccc2-c2ccc(-c3ccc(/C=c4\sc(=C(C#N)C#N)n(CC)c4=O)c4nsnc34)cc21},[C][C][C][C][C][C][C][C][O][C][=C][C][=C][C][=Branch1][Ring2][=C][Ring1][=Branch1][C][=C][C][Branch1][#Branch2][O][C][C][C][C][C][C][C][C][=C][C][=C][Ring1][#C][C][Ring2][Ring1][Ring1][C][=C][C][Branch2][Ring2][Branch2][C][=C][C][=C][Branch2][Ring1][#Branch1][/C][=C][\S][C][=Branch1][Branch2][=C][Branch1][Ring1][C][#N][C][#N][N][Branch1][Ring1][C][C][C][Ring1][N][=O][C][=N][S][N][=C][Ring2][Ring1][#Branch1][Ring1][Branch1][=C][C][=C][Ring2][Ring1][=N][C][=C][C][=C][Branch2][Ring2][Branch2][C][=C][C][=C][Branch2][Ring1][#Branch1][/C][=C][\S][C][=Branch1][Branch2][=C][Branch1][Ring1][C][#N][C][#N][N][Branch1][Ring1][C][C][C][Ring1][N][=O][C][=N][S][N][=C][Ring2][Ring1][#Branch1][Ring1][Branch1][C][=C][Ring2][Ring1][=N][Ring2][Branch1][O],-5.21,-3.36,-5.93,-3.86,0.833,CB,22.0,DIO,0.75,100.0,-1.0,MoOx,ZnO,5.5e-05,0.00012,7.34,0.85,13.85,60.7
PTB7-Th,CCCCC(CC)COC(=O)c1sc2c(-c3cc4c(-c5ccc(CC(CC)CCCC)s5)c5sc(C)cc5c(-c5ccc(CC(CC)CCCC)s5)c4s3)sc(C)c2c1F,{[$]CCCC(CC)COC(=O)c1sc2c(-c3cc4c(-c5ccc(CC(CC)CCCC)s5)c5sc[$]cc5c(-c5ccc(CC(CC)CCCC)s5)c4s3)sc[$]c2c1F},[C][C][C][C][C][Branch1][Ring1][C][C][C][O][C][=Branch1][C][=O][C][S][C][=C][Branch2][=Branch1][Ring2][C][=C][C][=C][Branch2][Ring1][Ring2][C][=C][C][=C][Branch1][O][C][C][Branch1][Ring1][C][C][C][C][C][C][S][Ring1][=N][C][S][C][Branch1][C][C][=C][C][=Ring1][=Branch1][C][Branch2][Ring1][Ring2][C][=C][C][=C][Branch1][O][C][C][Branch1][Ring1][C][C][C][C][C][C][S][Ring1][=N][=C][Ring2][Ring2][Ring2][S][Ring2][Ring2][#Branch1][S][C][Branch1][C][C][=C][Ring2][Ring2][=N][C][=Ring2][Ring2][S][F],SFBRCN,CCCCCCCCOc1ccc2c(c1)-c1cc(OCCCCCCCC)ccc1C21c2cc(-c3ccc(/C=c4\sc(=C(C#N)C#N)n(CC)c4=O)c4nsnc34)ccc2-c2ccc(-c3ccc(/C=c4\sc(=C(C#N)C#N)n(CC)c4=O)c4nsnc34)cc21,{[$]CCCCCCCOc1ccc2c(c1)-c1cc(OCCCCCCCC)ccc1C21c2cc(-c3ccc(/C=c4\sc(=C(C#N)C#N)n(CC)c4=O)c4nsnc34)ccc2-c2ccc(-c3ccc(/C=c4\sc(=C(C#N)C#N)n(CC)c4=O)c4nsnc34)cc21},[C][C][C][C][C][C][C][C][O][C][=C][C][=C][C][=Branch1][Ring2][=C][Ring1][=Branch1][C][=C][C][Branch1][#Branch2][O][C][C][C][C][C][C][C][C][=C][C][=C][Ring1][#C][C][Ring2][Ring1][Ring1][C][=C][C][Branch2][Ring2][Branch2][C][=C][C][=C][Branch2][Ring1][#Branch1][/C][=C][\S][C][=Branch1][Branch2][=C][Branch1][Ring1][C][#N][C][#N][N][Branch1][Ring1][C][C][C][Ring1][N][=O][C][=N][S][N][=C][Ring2][Ring1][#Branch1][Ring1][Branch1][=C][C][=C][Ring2][Ring1][=N][C][=C][C][=C][Branch2][Ring2][Branch2][C][=C][C][=C][Branch2][Ring1][#Branch1][/C][=C][\S][C][=Branch1][Branch2][=C][Branch1][Ring1][C][#N][C][#N][N][Branch1][Ring1][C][C][C][Ring1][N][=O][C][=N][S][N][=C][Ring2][Ring1][#Branch1][Ring1][Branch1][C][=C][Ring2][Ring1][=N][Ring2][Branch1][O],-5.27,-3.55,-5.93,-3.86,0.833,CB,22.0,DIO,0.75,100.0,-1.0,MoOx,ZnO,0.00015,0.00022,9.9,0.9,17.24,64.0
PTB7-Th,CCCCC(CC)COC(=O)c1sc2c(-c3cc4c(-c5ccc(CC(CC)CCCC)s5)c5sc(C)cc5c(-c5ccc(CC(CC)CCCC)s5)c4s3)sc(C)c2c1F,{[$]CCCC(CC)COC(=O)c1sc2c(-c3cc4c(-c5ccc(CC(CC)CCCC)s5)c5sc[$]cc5c(-c5ccc(CC(CC)CCCC)s5)c4s3)sc[$]c2c1F},[C][C][C][C][C][Branch1][Ring1][C][C][C][O][C][=Branch1][C][=O][C][S][C][=C][Branch2][=Branch1][Ring2][C][=C][C][=C][Branch2][Ring1][Ring2][C][=C][C][=C][Branch1][O][C][C][Branch1][Ring1][C][C][C][C][C][C][S][Ring1][=N][C][S][C][Branch1][C][C][=C][C][=Ring1][=Branch1][C][Branch2][Ring1][Ring2][C][=C][C][=C][Branch1][O][C][C][Branch1][Ring1][C][C][C][C][C][C][S][Ring1][=N][=C][Ring2][Ring2][Ring2][S][Ring2][Ring2][#Branch1][S][C][Branch1][C][C][=C][Ring2][Ring2][=N][C][=Ring2][Ring2][S][F],IHIC,CCCCCCc1ccc(C2(c3ccc(CCCCCC)cc3)c3cc(C=C4C(=O)c5ccccc5C4=C(C#N)C#N)sc3-c3sc4c5c(sc4c32)-c2sc(C=C3C(=O)c4ccccc4C3=C(C#N)C#N)cc2C5(c2ccc(CCCCCC)cc2)c2ccc(CCCCCC)cc2)cc1,{[$]CCCCCc1ccc(C2(c3ccc(CCCCCC)cc3)c3cc(C=C4C(=O)c5ccccc5C4=C(C#N)C#N)sc3-c3sc4c5c(sc4c32)-c2sc(C=C3C(=O)c4ccccc4C3=C(C#N)C#N)cc2C5(c2ccc(CCCCCC)cc2)c2ccc(CCCCCC)cc2)cc1},[C][C][C][C][C][C][C][=C][C][=C][Branch2][#Branch2][P][C][Branch1][P][C][=C][C][=C][Branch1][#Branch1][C][C][C][C][C][C][C][=C][Ring1][N][C][C][=C][Branch2][Ring1][=Branch2][C][=C][C][=Branch1][C][=O][C][=C][C][=C][C][=C][Ring1][=Branch1][C][Ring1][#Branch2][=C][Branch1][Ring1][C][#N][C][#N][S][C][=Ring2][Ring1][Branch1][C][S][C][C][=C][Branch1][O][S][C][=Ring1][Branch1][C][=Ring1][Branch2][Ring2][Ring2][#Branch2][C][S][C][Branch2][Ring1][=Branch2][C][=C][C][=Branch1][C][=O][C][=C][C][=C][C][=C][Ring1][=Branch1][C][Ring1][#Branch2][=C][Branch1][Ring1][C][#N][C][#N][=C][C][=Ring2][Ring1][Branch1][C][Ring2][Ring1][O][Branch1][P][C][=C][C][=C][Branch1][#Branch1][C][C][C][C][C][C][C][=C][Ring1][N][C][=C][C][=C][Branch1][#Branch1][C][C][C][C][C][C][C][=C][Ring1][N][C][=C][Ring2][#Branch1][=C],-5.2,-3.59,-5.45,-3.93,0.667,DCB,20.0,CN,1.0,100.0,-1.0,MoOx,ZnO,0.00068,0.0012,9.41,0.744,17.1,60.9
PBDB-T,CCCCC(CC)Cc1ccc(-c2c3cc(-c4ccc(-c5sc(-c6ccc(C)s6)c6c5C(=O)c5c(CC(CC)CCCC)sc(CC(CC)CCCC)c5C6=O)s4)sc3c(-c3ccc(CC(CC)CCCC)s3)c3cc(C)sc23)s1,{[$]CCCC(CC)Cc1ccc(-c2c3cc(-c4ccc(-c5sc(-c6ccc[$]s6)c6c5C(=O)c5c(CC(CC)CCCC)sc(CC(CC)CCCC)c5C6=O)s4)sc3c(-c3ccc(CC(CC)CCCC)s3)c3cc[$]sc23)s1},[C][C][C][C][C][Branch1][Ring1][C][C][C][C][=C][C][=C][Branch2][=Branch2][Branch2][C][=C][C][=C][Branch2][=Branch1][Branch2][C][=C][C][=C][Branch2][Branch1][=N][C][S][C][Branch1][O][C][=C][C][=C][Branch1][C][C][S][Ring1][=Branch1][=C][C][=Ring1][O][C][=Branch1][C][=O][C][=C][Branch1][O][C][C][Branch1][Ring1][C][C][C][C][C][C][S][C][Branch1][O][C][C][Branch1][Ring1][C][C][C][C][C][C][=C][Ring2][Ring1][Branch1][C][Ring2][Ring1][#Branch2][=O][S][Ring2][Ring2][=Branch2][S][C][Ring2][Ring2][=C][=C][Branch2][Ring1][Ring2][C][=C][C][=C][Branch1][O][C][C][Branch1][Ring1][C][C][C][C][C][C][S][Ring1][=N][C][C][=C][Branch1][C][C][S][C][Ring2][=Branch1][Ring1][=Ring1][=Branch1][S][Ring2][=Branch1][Branch2],IDT-BOC6,CCCCCCOc1cc(-c2cc3c(s2)-c2cc4c(cc2C3(c2ccc(CCCCCC)cc2)c2ccc(CCCCCC)cc2)-c2sc(-c3cc(OCCCCCC)c(C=C5C(=O)c6ccccc6C5=C(C#N)C#N)cc3OCCCCCC)cc2C4(c2ccc(CCCCCC)cc2)c2ccc(CCCCCC)cc2)c(OCCCCCC)cc1C=C1C(=O)c2ccccc2C1=C(C#N)C#N,{[$]CCCCCOc1cc(-c2cc3c(s2)-c2cc4c(cc2C3(c2ccc(CCCCCC)cc2)c2ccc(CCCCCC)cc2)-c2sc(-c3cc(OCCCCCC)c(C=C5C(=O)c6ccccc6C5=C(C#N)C#N)cc3OCCCCCC)cc2C4(c2ccc(CCCCCC)cc2)c2ccc(CCCCCC)cc2)c(OCCCCCC)cc1C=C1C(=O)c2ccccc2C1=C(C#N)C#N},[C][C][C][C][C][C][O][C][=C][C][Branch2][O][#C][C][=C][C][=C][Branch1][Ring2][S][Ring1][Branch1][C][=C][C][=C][Branch2][Ring2][#Branch2][C][=C][Ring1][=Branch1][C][Ring1][#Branch2][Branch1][P][C][=C][C][=C][Branch1][#Branch1][C][C][C][C][C][C][C][=C][Ring1][N][C][=C][C][=C][Branch1][#Branch1][C][C][C][C][C][C][C][=C][Ring1][N][C][S][C][Branch2][Branch1][Branch1][C][=C][C][Branch1][Branch2][O][C][C][C][C][C][C][=C][Branch2][Ring1][=Branch2][C][=C][C][=Branch1][C][=O][C][=C][C][=C][C][=C][Ring1][=Branch1][C][Ring1][#Branch2][=C][Branch1][Ring1][C][#N][C][#N][C][=C][Ring2][Ring1][=N][O][C][C][C][C][C][C][=C][C][=Ring2][Ring2][=Branch2][C][Ring2][=Branch1][#Branch1][Branch1][P][C][=C][C][=C][Branch1][#Branch1][C][C][C][C][C][C][C][=C][Ring1][N][C][=C][C][=C][Branch1][#Branch1][C][C][C][C][C][C][C][=C][Ring1][N][=C][Branch1][Branch2][O][C][C][C][C][C][C][C][=C][Ring2][=Branch2][Ring1][C][=C][C][=Branch1][C][=O][C][=C][C][=C][C][=C][Ring1][=Branch1][C][Ring1][#Branch2][=C][Branch1][Ring1][C][#N][C][#N],-5.33,-2.92,-5.51,-3.78,1.0,o-DCB,4.0,DIO,1.0,100.0,-1.0,MoOx,ZnO,0.000168,0.000198,9.6,1.01,17.52,54.0
PBDB-T,CCCCC(CC)Cc1ccc(-c2c3cc(-c4ccc(-c5sc(-c6ccc(C)s6)c6c5C(=O)c5c(CC(CC)CCCC)sc(CC(CC)CCCC)c5C6=O)s4)sc3c(-c3ccc(CC(CC)CCCC)s3)c3cc(C)sc23)s1,{[$]CCCC(CC)Cc1ccc(-c2c3cc(-c4ccc(-c5sc(-c6ccc[$]s6)c6c5C(=O)c5c(CC(CC)CCCC)sc(CC(CC)CCCC)c5C6=O)s4)sc3c(-c3ccc(CC(CC)CCCC)s3)c3cc[$]sc23)s1},[C][C][C][C][C][Branch1][Ring1][C][C][C][C][=C][C][=C][Branch2][=Branch2][Branch2][C][=C][C][=C][Branch2][=Branch1][Branch2][C][=C][C][=C][Branch2][Branch1][=N][C][S][C][Branch1][O][C][=C][C][=C][Branch1][C][C][S][Ring1][=Branch1][=C][C][=Ring1][O][C][=Branch1][C][=O][C][=C][Branch1][O][C][C][Branch1][Ring1][C][C][C][C][C][C][S][C][Branch1][O][C][C][Branch1][Ring1][C][C][C][C][C][C][=C][Ring2][Ring1][Branch1][C][Ring2][Ring1][#Branch2][=O][S][Ring2][Ring2][=Branch2][S][C][Ring2][Ring2][=C][=C][Branch2][Ring1][Ring2][C][=C][C][=C][Branch1][O][C][C][Branch1][Ring1][C][C][C][C][C][C][S][Ring1][=N][C][C][=C][Branch1][C][C][S][C][Ring2][=Branch1][Ring1][=Ring1][=Branch1][S][Ring2][=Branch1][Branch2],IDTCN,CCCCCCc1ccc(C2(c3ccc(CCCCCC)cc3)c3cc4c(cc3-c3sc(/C=C5\C(=O)c6cscc6C5=C(C#N)C#N)cc32)C(c2ccc(CCCCCC)cc2)(c2ccc(CCCCCC)cc2)c2cc(/C=C3\C(=O)c5cscc5C3=C(C#N)C#N)sc2-4)cc1,{[$]CCCCCc1ccc(C2(c3ccc(CCCCCC)cc3)c3cc4c(cc3-c3sc(/C=C5\C(=O)c6cscc6C5=C(C#N)C#N)cc32)C(c2ccc(CCCCCC)cc2)(c2ccc(CCCCCC)cc2)c2cc(/C=C3\C(=O)c5cscc5C3=C(C#N)C#N)sc2-4)cc1},[C][C][C][C][C][C][C][=C][C][=C][Branch2][#Branch2][=C][C][Branch1][P][C][=C][C][=C][Branch1][#Branch1][C][C][C][C][C][C][C][=C][Ring1][N][C][=C][C][=C][Branch2][Ring2][#Branch2][C][=C][Ring1][=Branch1][C][S][C][Branch2][Ring1][Branch2][/C][=C][\C][=Branch1][C][=O][C][=C][S][C][=C][Ring1][Branch1][C][Ring1][=Branch2][=C][Branch1][Ring1][C][#N][C][#N][=C][C][=Ring2][Ring1][Ring2][Ring2][Ring2][#Branch1][C][Branch1][P][C][=C][C][=C][Branch1][#Branch1][C][C][C][C][C][C][C][=C][Ring1][N][Branch1][P][C][=C][C][=C][Branch1][#Branch1][C][C][C][C][C][C][C][=C][Ring1][N][C][C][=C][Branch2][Ring1][Branch2][/C][=C][\C][=Branch1][C][=O][C][=C][S][C][=C][Ring1][Branch1][C][Ring1][=Branch2][=C][Branch1][Ring1][C][#N][C][#N][S][C][=Ring2][Ring1][Ring2][Ring2][=Branch1][Branch1][C][=C][Ring2][#Branch1][#Branch2],-5.23,-3.18,-5.87,-3.92,1.0,CB,20.0,DIO,0.5,100.0,-1.0,MoOx,ZnO,0.000138,0.000208,6.4,0.85,12.06,62.48
FTAZ,CCCCCCC(CCCC)CSc1c2cc(-c3ccc(-c4c(F)c(F)c(-c5ccc(C)s5)c5nn(SCC(CCCC)CCCCCC)nc45)s3)sc2c(SCC(CCCC)CCCCCC)c2cc(C)sc12,{[$]CCCCCC(CCCC)CSc1c2cc(-c3ccc(-c4c(F)c(F)c(-c5ccc[$]s5)c5nn(SCC(CCCC)CCCCCC)nc45)s3)sc2c(SCC(CCCC)CCCCCC)c2cc[$]sc12},[C][C][C][C][C][C][C][Branch1][Branch1][C][C][C][C][C][S][C][=C][C][=C][Branch2][Branch1][=C][C][=C][C][=C][Branch2][Branch1][Ring1][C][=C][Branch1][C][F][C][Branch1][C][F][=C][Branch1][O][C][=C][C][=C][Branch1][C][C][S][Ring1][=Branch1][C][=N][N][Branch1][S][S][C][C][Branch1][Branch1][C][C][C][C][C][C][C][C][C][C][N][=C][Ring2][Ring1][=C][Ring2][Ring1][C][S][Ring2][Ring2][Ring1][S][C][Ring2][Ring2][Branch2][=C][Branch1][S][S][C][C][Branch1][Branch1][C][C][C][C][C][C][C][C][C][C][C][C][=C][Branch1][C][C][S][C][Ring2][Branch1][=N][=Ring1][=Branch1],INIC,CCCCCCc1ccc(C2(c3ccc(CCCCCC)cc3)c3cc4c(cc3-c3sc5c(sc6cc(/C=C7\C(=O)c8ccccc8C7=C(C#N)C#N)sc65)c32)C(c2ccc(CCCCCC)cc2)(c2ccc(CCCCCC)cc2)c2c-4sc3c2sc2cc(/C=C4\C(=O)c5ccccc5C4=C(C#N)C#N)sc23)cc1,{[$]CCCCCc1ccc(C2(c3ccc(CCCCCC)cc3)c3cc4c(cc3-c3sc5c(sc6cc(/C=C7\C(=O)c8ccccc8C7=C(C#N)C#N)sc65)c32)C(c2ccc(CCCCCC)cc2)(c2ccc(CCCCCC)cc2)c2c-4sc3c2sc2cc(/C=C4\C(=O)c5ccccc5C4=C(C#N)C#N)sc23)cc1},[C][C][C][C][C][C][C][=C][C][=C][Branch2][N][#Branch2][C][Branch1][P][C][=C][C][=C][Branch1][#Branch1][C][C][C][C][C][C][C][=C][Ring1][N][C][=C][C][=C][Branch2][Branch1][#Branch2][C][=C][Ring1][=Branch1][C][S][C][=C][Branch2][Ring2][Branch2][S][C][C][=C][Branch2][Ring1][=Branch2][/C][=C][\C][=Branch1][C][=O][C][=C][C][=C][C][=C][Ring1][=Branch1][C][Ring1][#Branch2][=C][Branch1][Ring1][C][#N][C][#N][S][C][=Ring2][Ring1][Branch1][Ring2][Ring1][Branch2][C][=Ring2][Ring1][O][Ring2][Ring2][=C][C][Branch1][P][C][=C][C][=C][Branch1][#Branch1][C][C][C][C][C][C][C][=C][Ring1][N][Branch1][P][C][=C][C][=C][Branch1][#Branch1][C][C][C][C][C][C][C][=C][Ring1][N][C][=C][Ring2][Branch1][#Branch2][S][C][=C][Ring1][Branch1][S][C][C][=C][Branch2][Ring1][=Branch2][/C][=C][\C][=Branch1][C][=O][C][=C][C][=C][C][=C][Ring1][=Branch1][C][Ring1][#Branch2][=C][Branch1][Ring1][C][#N][C][#N][S][C][=Ring2][Ring1][Branch1][Ring2][Ring1][Branch2][C][=C][Ring2][Branch2][Branch2],-5.38,-3.17,-5.45,-3.88,0.667,CF,12.5,DIO,0.25,100.0,-1.0,MoOx,ZnO,0.0012,6.1e-05,7.7,0.957,13.51,57.9
FTAZ,CCCCCCC(CCCC)CSc1c2cc(-c3ccc(-c4c(F)c(F)c(-c5ccc(C)s5)c5nn(SCC(CCCC)CCCCCC)nc45)s3)sc2c(SCC(CCCC)CCCCCC)c2cc(C)sc12,{[$]CCCCCC(CCCC)CSc1c2cc(-c3ccc(-c4c(F)c(F)c(-c5ccc[$]s5)c5nn(SCC(CCCC)CCCCCC)nc45)s3)sc2c(SCC(CCCC)CCCCCC)c2cc[$]sc12},[C][C][C][C][C][C][C][Branch1][Branch1][C][C][C][C][C][S][C][=C][C][=C][Branch2][Branch1][=C][C][=C][C][=C][Branch2][Branch1][Ring1][C][=C][Branch1][C][F][C][Branch1][C][F][=C][Branch1][O][C][=C][C][=C][Branch1][C][C][S][Ring1][=Branch1][C][=N][N][Branch1][S][S][C][C][Branch1][Branch1][C][C][C][C][C][C][C][C][C][C][N][=C][Ring2][Ring1][=C][Ring2][Ring1][C][S][Ring2][Ring2][Ring1][S][C][Ring2][Ring2][Branch2][=C][Branch1][S][S][C][C][Branch1][Branch1][C][C][C][C][C][C][C][C][C][C][C][C][=C][Branch1][C][C][S][C][Ring2][Branch1][=N][=Ring1][=Branch1],INIC1,CCCCCCc1ccc(C2(c3ccc(CCCCCC)cc3)c3cc4c(cc3-c3sc5c(sc6cc(/C=C7\C(=O)c8c(F)cccc8C7=C(C#N)C#N)sc65)c32)C(c2ccc(CCCCCC)cc2)(c2ccc(CCCCCC)cc2)c2c-4sc3c2sc2cc(/C=C4\C(=O)c5c(F)cccc5C4=C(C#N)C#N)sc23)cc1,{[$]CCCCCc1ccc(C2(c3ccc(CCCCCC)cc3)c3cc4c(cc3-c3sc5c(sc6cc(/C=C7\C(=O)c8c(F)cccc8C7=C(C#N)C#N)sc65)c32)C(c2ccc(CCCCCC)cc2)(c2ccc(CCCCCC)cc2)c2c-4sc3c2sc2cc(/C=C4\C(=O)c5c(F)cccc5C4=C(C#N)C#N)sc23)cc1},[C][C][C][C][C][C][C][=C][C][=C][Branch2][N][S][C][Branch1][P][C][=C][C][=C][Branch1][#Branch1][C][C][C][C][C][C][C][=C][Ring1][N][C][=C][C][=C][Branch2][Branch1][=N][C][=C][Ring1][=Branch1][C][S][C][=C][Branch2][Ring2][O][S][C][C][=C][Branch2][Ring1][N][/C][=C][\C][=Branch1][C][=O][C][=C][Branch1][C][F][C][=C][C][=C][Ring1][#Branch1][C][Ring1][O][=C][Branch1][Ring1][C][#N][C][#N][S][C][=Ring2][Ring1][=Branch1][Ring2][Ring1][=Branch2][C][=Ring2][Ring1][N][Ring2][Ring2][#C][C][Branch1][P][C][=C][C][=C][Branch1][#Branch1][C][C][C][C][C][C][C][=C][Ring1][N][Branch1][P][C][=C][C][=C][Branch1][#Branch1][C][C][C][C][C][C][C][=C][Ring1][N][C][=C][Ring2][Branch1][O][S][C][=C][Ring1][Branch1][S][C][C][=C][Branch2][Ring1][N][/C][=C][\C][=Branch1][C][=O][C][=C][Branch1][C][F][C][=C][C][=C][Ring1][#Branch1][C][Ring1][O][=C][Branch1][Ring1][C][#N][C][#N][S][C][=Ring2][Ring1][=Branch1][Ring2][Ring1][=Branch2][C][=C][Ring2][Branch2][#Branch2],-5.38,-3.17,-5.54,-3.97,0.667,CF,12.5,DIO,0.25,100.0,-1.0,MoOx,ZnO,0.0012,0.0001,10.1,0.929,16.63,64.3
FTAZ,CCCCCCC(CCCC)CSc1c2cc(-c3ccc(-c4c(F)c(F)c(-c5ccc(C)s5)c5nn(SCC(CCCC)CCCCCC)nc45)s3)sc2c(SCC(CCCC)CCCCCC)c2cc(C)sc12,{[$]CCCCCC(CCCC)CSc1c2cc(-c3ccc(-c4c(F)c(F)c(-c5ccc[$]s5)c5nn(SCC(CCCC)CCCCCC)nc45)s3)sc2c(SCC(CCCC)CCCCCC)c2cc[$]sc12},[C][C][C][C][C][C][C][Branch1][Branch1][C][C][C][C][C][S][C][=C][C][=C][Branch2][Branch1][=C][C][=C][C][=C][Branch2][Branch1][Ring1][C][=C][Branch1][C][F][C][Branch1][C][F][=C][Branch1][O][C][=C][C][=C][Branch1][C][C][S][Ring1][=Branch1][C][=N][N][Branch1][S][S][C][C][Branch1][Branch1][C][C][C][C][C][C][C][C][C][C][N][=C][Ring2][Ring1][=C][Ring2][Ring1][C][S][Ring2][Ring2][Ring1][S][C][Ring2][Ring2][Branch2][=C][Branch1][S][S][C][C][Branch1][Branch1][C][C][C][C][C][C][C][C][C][C][C][C][=C][Branch1][C][C][S][C][Ring2][Branch1][=N][=Ring1][=Branch1],INIC2,CCCCCCc1ccc(C2(c3ccc(CCCCCC)cc3)c3cc4c(cc3-c3sc5c(sc6cc(/C=C7\C(=O)c8ccc(F)cc8C7=C(C#N)C#N)sc65)c32)C(c2ccc(CCCCCC)cc2)(c2ccc(CCCCCC)cc2)c2c-4sc3c2sc2cc(/C=C4\C(=O)c5ccc(F)cc5C4=C(C#N)C#N)sc23)cc1,{[$]CCCCCc1ccc(C2(c3ccc(CCCCCC)cc3)c3cc4c(cc3-c3sc5c(sc6cc(/C=C7\C(=O)c8ccc(F)cc8C7=C(C#N)C#N)sc65)c32)C(c2ccc(CCCCCC)cc2)(c2ccc(CCCCCC)cc2)c2c-4sc3c2sc2cc(/C=C4\C(=O)c5ccc(F)cc5C4=C(C#N)C#N)sc23)cc1},[C][C][C][C][C][C][C][=C][C][=C][Branch2][N][S][C][Branch1][P][C][=C][C][=C][Branch1][#Branch1][C][C][C][C][C][C][C][=C][Ring1][N][C][=C][C][=C][Branch2][Branch1][=N][C][=C][Ring1][=Branch1][C][S][C][=C][Branch2][Ring2][O][S][C][C][=C][Branch2][Ring1][N][/C][=C][\C][=Branch1][C][=O][C][=C][C][=C][Branch1][C][F][C][=C][Ring1][#Branch1][C][Ring1][O][=C][Branch1][Ring1][C][#N][C][#N][S][C][=Ring2][Ring1][=Branch1][Ring2][Ring1][=Branch2][C][=Ring2][Ring1][N][Ring2][Ring2][#C][C][Branch1][P][C][=C][C][=C][Branch1][#Branch1][C][C][C][C][C][C][C][=C][Ring1][N][Branch1][P][C][=C][C][=C][Branch1][#Branch1][C][C][C][C][C][C][C][=C][Ring1][N][C][=C][Ring2][Branch1][O][S][C][=C][Ring1][Branch1][S][C][C][=C][Branch2][Ring1][N][/C][=C][\C][=Branch1][C][=O][C][=C][C][=C][Branch1][C][F][C][=C][Ring1][#Branch1][C][Ring1][O][=C][Branch1][Ring1][C][#N][C][#N][S][C][=Ring2][Ring1][=Branch1][Ring2][Ring1][=Branch2][C][=C][Ring2][Branch2][#Branch2],-5.38,-3.17,-5.52,-3.98,0.667,CF,12.5,DIO,0.25,100.0,-1.0,MoOx,ZnO,0.0012,0.00012,10.8,0.903,17.56,66.8
FTAZ,CCCCCCC(CCCC)CSc1c2cc(-c3ccc(-c4c(F)c(F)c(-c5ccc(C)s5)c5nn(SCC(CCCC)CCCCCC)nc45)s3)sc2c(SCC(CCCC)CCCCCC)c2cc(C)sc12,{[$]CCCCCC(CCCC)CSc1c2cc(-c3ccc(-c4c(F)c(F)c(-c5ccc[$]s5)c5nn(SCC(CCCC)CCCCCC)nc45)s3)sc2c(SCC(CCCC)CCCCCC)c2cc[$]sc12},[C][C][C][C][C][C][C][Branch1][Branch1][C][C][C][C][C][S][C][=C][C][=C][Branch2][Branch1][=C][C][=C][C][=C][Branch2][Branch1][Ring1][C][=C][Branch1][C][F][C][Branch1][C][F][=C][Branch1][O][C][=C][C][=C][Branch1][C][C][S][Ring1][=Branch1][C][=N][N][Branch1][S][S][C][C][Branch1][Branch1][C][C][C][C][C][C][C][C][C][C][N][=C][Ring2][Ring1][=C][Ring2][Ring1][C][S][Ring2][Ring2][Ring1][S][C][Ring2][Ring2][Branch2][=C][Branch1][S][S][C][C][Branch1][Branch1][C][C][C][C][C][C][C][C][C][C][C][C][=C][Branch1][C][C][S][C][Ring2][Branch1][=N][=Ring1][=Branch1],INIC3,CCCCCCc1ccc(C2(c3ccc(CCCCCC)cc3)c3cc4c(cc3-c3sc5c(sc6cc(/C=C7\C(=O)c8cc(F)c(F)cc8C7=C(C#N)C#N)sc65)c32)C(c2ccc(CCCCCC)cc2)(c2ccc(CCCCCC)cc2)c2c-4sc3c2sc2cc(/C=C4\C(=O)c5cc(F)c(F)cc5C4=C(C#N)C#N)sc23)cc1,{[$]CCCCCc1ccc(C2(c3ccc(CCCCCC)cc3)c3cc4c(cc3-c3sc5c(sc6cc(/C=C7\C(=O)c8cc(F)c(F)cc8C7=C(C#N)C#N)sc65)c32)C(c2ccc(CCCCCC)cc2)(c2ccc(CCCCCC)cc2)c2c-4sc3c2sc2cc(/C=C4\C(=O)c5cc(F)c(F)cc5C4=C(C#N)C#N)sc23)cc1},[C][C][C][C][C][C][C][=C][C][=C][Branch2][=N][=Branch1][C][Branch1][P][C][=C][C][=C][Branch1][#Branch1][C][C][C][C][C][C][C][=C][Ring1][N][C][=C][C][=C][Branch2][Branch1][S][C][=C][Ring1][=Branch1][C][S][C][=C][Branch2][Ring2][=C][S][C][C][=C][Branch2][Ring1][#C][/C][=C][\C][=Branch1][C][=O][C][=C][C][Branch1][C][F][=C][Branch1][C][F][C][=C][Ring1][Branch2][C][Ring1][N][=C][Branch1][Ring1][C][#N][C][#N][S][C][=Ring2][Ring1][#Branch1][Ring2][Ring1][#Branch2][C][=Ring2][Ring1][=N][Ring2][Ring2][S][C][Branch1][P][C][=C][C][=C][Branch1][#Branch1][C][C][C][C][C][C][C][=C][Ring1][N][Branch1][P][C][=C][C][=C][Branch1][#Branch1][C][C][C][C][C][C][C][=C][Ring1][N][C][=C][Ring2][Branch1][N][S][C][=C][Ring1][Branch1][S][C][C][=C][Branch2][Ring1][#C][/C][=C][\C][=Branch1][C][=O][C][=C][C][Branch1][C][F][=C][Branch1][C][F][C][=C][Ring1][Branch2][C][Ring1][N][=C][Branch1][Ring1][C][#N][C][#N][S][C][=Ring2][Ring1][#Branch1][Ring2][Ring1][#Branch2][C][=C][Ring2][Branch2][N],-5.38,-3.17,-5.52,-4.02,0.667,CF,12.5,DIO,0.25,100.0,-1.0,MoOx,ZnO,0.0012,0.00017,11.5,0.857,19.44,67.4
J71,CCCCCCCCC(CCCCCC)Cn1nc2c(-c3ccc(C)s3)c(F)c(F)c(-c3ccc(-c4cc5c(-c6ccc([Si](CCC)(CCC)CCC)s6)c6sc(C)cc6c(-c6ccc([Si](CCC)(CCC)CCC)s6)c5s4)s3)c2n1,{[$]CCCCCCCC(CCCCCC)Cn1nc2c(-c3ccc[$]s3)c(F)c(F)c(-c3ccc(-c4cc5c(-c6ccc([Si](CCC)(CCC)CCC)s6)c6sc[$]cc6c(-c6ccc([Si](CCC)(CCC)CCC)s6)c5s4)s3)c2n1},[C][C][C][C][C][C][C][C][C][Branch1][#Branch1][C][C][C][C][C][C][C][N][N][=C][C][Branch1][O][C][=C][C][=C][Branch1][C][C][S][Ring1][=Branch1][=C][Branch1][C][F][C][Branch1][C][F][=C][Branch2][#Branch1][#Branch1][C][=C][C][=C][Branch2][=Branch1][N][C][=C][C][=C][Branch2][Ring1][Branch2][C][=C][C][=C][Branch1][#C][Si][Branch1][Ring2][C][C][C][Branch1][Ring2][C][C][C][C][C][C][S][Ring1][#C][C][S][C][Branch1][C][C][=C][C][=Ring1][=Branch1][C][Branch2][Ring1][Branch2][C][=C][C][=C][Branch1][#C][Si][Branch1][Ring2][C][C][C][Branch1][Ring2][C][C][C][C][C][C][S][Ring1][#C][=C][Ring2][Ring2][Branch2][S][Ring2][Ring2][O][S][Ring2][Ring2][S][C][Ring2][Branch1][=C][=N][Ring2][Branch1][P],TTz1,CCCCCCC(CS)CCCCc1cc(-c2ccc(C=C(C#N)C#N)c3nsnc23)sc1-c1nc2sc(-c3sc(-c4ccc(C=C(C#N)C#N)c5nsnc45)cc3SCC(CCCC)CCCCCC)nc2s1,{[$]CCCCCC(CS)CCCCc1cc(-c2ccc(C=C(C#N)C#N)c3nsnc23)sc1-c1nc2sc(-c3sc(-c4ccc(C=C(C#N)C#N)c5nsnc45)cc3SCC(CCCC)CCCCCC)nc2s1},[C][C][C][C][C][C][C][Branch1][Ring1][C][S][C][C][C][C][C][C][=C][Branch2][Ring1][Branch2][C][=C][C][=C][Branch1][=Branch2][C][=C][Branch1][Ring1][C][#N][C][#N][C][=N][S][N][=C][Ring1][#C][Ring1][Branch1][S][C][=Ring2][Ring1][Ring2][C][=N][C][S][C][Branch2][Branch1][C][C][S][C][Branch2][Ring1][Branch2][C][=C][C][=C][Branch1][=Branch2][C][=C][Branch1][Ring1][C][#N][C][#N][C][=N][S][N][=C][Ring1][#C][Ring1][Branch1][=C][C][=Ring2][Ring1][Ring2][S][C][C][Branch1][Branch1][C][C][C][C][C][C][C][C][C][C][=N][C][=Ring2][Ring2][=Branch1][S][Ring2][Ring2][=Branch2],-5.4,-3.24,-5.59,-3.66,0.5,CF,15.0,DIO,0.25,100.0,-1.0,MoOx,ZnO,0.000424,0.000146,8.77,0.9,15.43,63.18
J71,CCCCCCCCC(CCCCCC)Cn1nc2c(-c3ccc(C)s3)c(F)c(F)c(-c3ccc(-c4cc5c(-c6ccc([Si](CCC)(CCC)CCC)s6)c6sc(C)cc6c(-c6ccc([Si](CCC)(CCC)CCC)s6)c5s4)s3)c2n1,{[$]CCCCCCCC(CCCCCC)Cn1nc2c(-c3ccc[$]s3)c(F)c(F)c(-c3ccc(-c4cc5c(-c6ccc([Si](CCC)(CCC)CCC)s6)c6sc[$]cc6c(-c6ccc([Si](CCC)(CCC)CCC)s6)c5s4)s3)c2n1},[C][C][C][C][C][C][C][C][C][Branch1][#Branch1][C][C][C][C][C][C][C][N][N][=C][C][Branch1][O][C][=C][C][=C][Branch1][C][C][S][Ring1][=Branch1][=C][Branch1][C][F][C][Branch1][C][F][=C][Branch2][#Branch1][#Branch1][C][=C][C][=C][Branch2][=Branch1][N][C][=C][C][=C][Branch2][Ring1][Branch2][C][=C][C][=C][Branch1][#C][Si][Branch1][Ring2][C][C][C][Branch1][Ring2][C][C][C][C][C][C][S][Ring1][#C][C][S][C][Branch1][C][C][=C][C][=Ring1][=Branch1][C][Branch2][Ring1][Branch2][C][=C][C][=C][Branch1][#C][Si][Branch1][Ring2][C][C][C][Branch1][Ring2][C][C][C][C][C][C][S][Ring1][#C][=C][Ring2][Ring2][Branch2][S][Ring2][Ring2][O][S][Ring2][Ring2][S][C][Ring2][Branch1][=C][=N][Ring2][Branch1][P],TTz2,CCCCCCC(CS)CCCCc1cc(-c2ccc(/C=c3/sc(=C(C#N)C#N)n(CC)c3=O)c3nsnc23)sc1-c1nc2sc(-c3sc(-c4ccc(/C=c5/sc(=C(C#N)C#N)n(CC)c5=O)c5nsnc45)cc3SCC(CCCC)CCCCCC)nc2s1,{[$]CCCCCC(CS)CCCCc1cc(-c2ccc(/C=c3/sc(=C(C#N)C#N)n(CC)c3=O)c3nsnc23)sc1-c1nc2sc(-c3sc(-c4ccc(/C=c5/sc(=C(C#N)C#N)n(CC)c5=O)c5nsnc45)cc3SCC(CCCC)CCCCCC)nc2s1},[C][C][C][C][C][C][C][Branch1][Ring1][C][S][C][C][C][C][C][C][=C][Branch2][Ring2][Branch2][C][=C][C][=C][Branch2][Ring1][#Branch1][/C][=C][/S][C][=Branch1][Branch2][=C][Branch1][Ring1][C][#N][C][#N][N][Branch1][Ring1][C][C][C][Ring1][N][=O][C][=N][S][N][=C][Ring2][Ring1][#Branch1][Ring1][Branch1][S][C][=Ring2][Ring1][N][C][=N][C][S][C][Branch2][=Branch1][C][C][S][C][Branch2][Ring2][Branch2][C][=C][C][=C][Branch2][Ring1][#Branch1][/C][=C][/S][C][=Branch1][Branch2][=C][Branch1][Ring1][C][#N][C][#N][N][Branch1][Ring1][C][C][C][Ring1][N][=O][C][=N][S][N][=C][Ring2][Ring1][#Branch1][Ring1][Branch1][=C][C][=Ring2][Ring1][N][S][C][C][Branch1][Branch1][C][C][C][C][C][C][C][C][C][C][=N][C][=Ring2][Ring2][=C][S][Ring2][Ring2][P],-5.4,-3.24,-5.45,-3.5,0.5,CF,15.0,DIO,0.25,100.0,-1.0,MoOx,ZnO,0.000292,8.74e-05,6.3,0.92,12.75,53.73
PBDB-T,CCCCC(CC)Cc1ccc(-c2c3cc(-c4ccc(-c5sc(-c6ccc(C)s6)c6c5C(=O)c5c(CC(CC)CCCC)sc(CC(CC)CCCC)c5C6=O)s4)sc3c(-c3ccc(CC(CC)CCCC)s3)c3cc(C)sc23)s1,{[$]CCCC(CC)Cc1ccc(-c2c3cc(-c4ccc(-c5sc(-c6ccc[$]s6)c6c5C(=O)c5c(CC(CC)CCCC)sc(CC(CC)CCCC)c5C6=O)s4)sc3c(-c3ccc(CC(CC)CCCC)s3)c3cc[$]sc23)s1},[C][C][C][C][C][Branch1][Ring1][C][C][C][C][=C][C][=C][Branch2][=Branch2][Branch2][C][=C][C][=C][Branch2][=Branch1][Branch2][C][=C][C][=C][Branch2][Branch1][=N][C][S][C][Branch1][O][C][=C][C][=C][Branch1][C][C][S][Ring1][=Branch1][=C][C][=Ring1][O][C][=Branch1][C][=O][C][=C][Branch1][O][C][C][Branch1][Ring1][C][C][C][C][C][C][S][C][Branch1][O][C][C][Branch1][Ring1][C][C][C][C][C][C][=C][Ring2][Ring1][Branch1][C][Ring2][Ring1][#Branch2][=O][S][Ring2][Ring2][=Branch2][S][C][Ring2][Ring2][=C][=C][Branch2][Ring1][Ring2][C][=C][C][=C][Branch1][O][C][C][Branch1][Ring1][C][C][C][C][C][C][S][Ring1][=N][C][C][=C][Branch1][C][C][S][C][Ring2][=Branch1][Ring1][=Ring1][=Branch1][S][Ring2][=Branch1][Branch2],ITCPTC-Th,CCCCCCc1ccc(C2(c3ccc(CCCCCC)s3)c3cc4c(cc3-c3sc5cc(/C=C6\C(=O)c7cscc7C6=C(C#N)C#N)sc5c32)C(c2ccc(CCCCCC)s2)(c2ccc(CCCCCC)s2)c2c-4sc3cc(/C=C4\C(=O)c5cscc5C4=C(C#N)C#N)sc23)s1,{[$]CCCCCc1ccc(C2(c3ccc(CCCCCC)s3)c3cc4c(cc3-c3sc5cc(/C=C6\C(=O)c7cscc7C6=C(C#N)C#N)sc5c32)C(c2ccc(CCCCCC)s2)(c2ccc(CCCCCC)s2)c2c-4sc3cc(/C=C4\C(=O)c5cscc5C4=C(C#N)C#N)sc23)s1},[C][C][C][C][C][C][C][=C][C][=C][Branch2][O][#Branch1][C][Branch1][S][C][=C][C][=C][Branch1][#Branch1][C][C][C][C][C][C][S][Ring1][O][C][=C][C][=C][Branch2][Ring2][S][C][=C][Ring1][=Branch1][C][S][C][C][=C][Branch2][Ring1][Branch2][/C][=C][\C][=Branch1][C][=O][C][=C][S][C][=C][Ring1][Branch1][C][Ring1][=Branch2][=C][Branch1][Ring1][C][#N][C][#N][S][C][=Ring2][Ring1][Ring2][C][=Ring2][Ring1][#Branch1][Ring2][Ring2][=Branch2][C][Branch1][S][C][=C][C][=C][Branch1][#Branch1][C][C][C][C][C][C][S][Ring1][O][Branch1][S][C][=C][C][=C][Branch1][#Branch1][C][C][C][C][C][C][S][Ring1][O][C][=C][Ring2][Branch1][Ring2][S][C][C][=C][Branch2][Ring1][Branch2][/C][=C][\C][=Branch1][C][=O][C][=C][S][C][=C][Ring1][Branch1][C][Ring1][=Branch2][=C][Branch1][Ring1][C][#N][C][#N][S][C][Ring2][Ring1][#Branch1][=Ring2][Ring1][Ring2][S][Ring2][#Branch1][N],-5.23,-3.18,-5.68,-4.03,1.0,CB,20.0,DIO,0.5,100.0,-1.0,MoOx,ZnO,0.000876,0.000746,10.61,0.856,17.05,72.7
PBDB-T,CCCCC(CC)Cc1ccc(-c2c3cc(-c4ccc(-c5sc(-c6ccc(C)s6)c6c5C(=O)c5c(CC(CC)CCCC)sc(CC(CC)CCCC)c5C6=O)s4)sc3c(-c3ccc(CC(CC)CCCC)s3)c3cc(C)sc23)s1,{[$]CCCC(CC)Cc1ccc(-c2c3cc(-c4ccc(-c5sc(-c6ccc[$]s6)c6c5C(=O)c5c(CC(CC)CCCC)sc(CC(CC)CCCC)c5C6=O)s4)sc3c(-c3ccc(CC(CC)CCCC)s3)c3cc[$]sc23)s1},[C][C][C][C][C][Branch1][Ring1][C][C][C][C][=C][C][=C][Branch2][=Branch2][Branch2][C][=C][C][=C][Branch2][=Branch1][Branch2][C][=C][C][=C][Branch2][Branch1][=N][C][S][C][Branch1][O][C][=C][C][=C][Branch1][C][C][S][Ring1][=Branch1][=C][C][=Ring1][O][C][=Branch1][C][=O][C][=C][Branch1][O][C][C][Branch1][Ring1][C][C][C][C][C][C][S][C][Branch1][O][C][C][Branch1][Ring1][C][C][C][C][C][C][=C][Ring2][Ring1][Branch1][C][Ring2][Ring1][#Branch2][=O][S][Ring2][Ring2][=Branch2][S][C][Ring2][Ring2][=C][=C][Branch2][Ring1][Ring2][C][=C][C][=C][Branch1][O][C][C][Branch1][Ring1][C][C][C][C][C][C][S][Ring1][=N][C][C][=C][Branch1][C][C][S][C][Ring2][=Branch1][Ring1][=Ring1][=Branch1][S][Ring2][=Branch1][Branch2],ITCPTC-Se,CCCCCCc1ccc(C2(c3ccc(CCCCCC)[se]3)c3cc4c(cc3-c3sc5cc(/C=C6\C(=O)c7cscc7C6=C(C#N)C#N)sc5c32)C(c2ccc(CCCCCC)[se]2)(c2ccc(CCCCCC)[se]2)c2c-4sc3cc(/C=C4\C(=O)c5cscc5C4=C(C#N)C#N)sc23)[se]1,{[$]CCCCCc1ccc(C2(c3ccc(CCCCCC)[se]3)c3cc4c(cc3-c3sc5cc(/C=C6\C(=O)c7cscc7C6=C(C#N)C#N)sc5c32)C(c2ccc(CCCCCC)[se]2)(c2ccc(CCCCCC)[se]2)c2c-4sc3cc(/C=C4\C(=O)c5cscc5C4=C(C#N)C#N)sc23)[se]1},[C][C][C][C][C][C][C][=C][C][=C][Branch2][O][#Branch1][C][Branch1][S][C][=C][C][=C][Branch1][#Branch1][C][C][C][C][C][C][Se][Ring1][O][C][=C][C][=C][Branch2][Ring2][S][C][=C][Ring1][=Branch1][C][S][C][C][=C][Branch2][Ring1][Branch2][/C][=C][\C][=Branch1][C][=O][C][=C][S][C][=C][Ring1][Branch1][C][Ring1][=Branch2][=C][Branch1][Ring1][C][#N][C][#N][S][C][=Ring2][Ring1][Ring2][C][=Ring2][Ring1][#Branch1][Ring2][Ring2][=Branch2][C][Branch1][S][C][=C][C][=C][Branch1][#Branch1][C][C][C][C][C][C][Se][Ring1][O][Branch1][S][C][=C][C][=C][Branch1][#Branch1][C][C][C][C][C][C][Se][Ring1][O][C][=C][Ring2][Branch1][Ring2][S][C][C][=C][Branch2][Ring1][Branch2][/C][=C][\C][=Branch1][C][=O][C][=C][S][C][=C][Ring1][Branch1][C][Ring1][=Branch2][=C][Branch1][Ring1][C][#N][C][#N][S][C][Ring2][Ring1][#Branch1][=Ring2][Ring1][Ring2][Se][Ring2][#Branch1][N],-5.23,-3.18,-5.65,-4.0,1.0,CB,20.0,DIO,0.5,100.0,-1.0,MoOx,ZnO,0.000696,0.000495,9.02,0.869,15.2,68.3
PTB7-Th,CCCCC(CC)COC(=O)c1sc2c(-c3cc4c(-c5ccc(CC(CC)CCCC)s5)c5sc(C)cc5c(-c5ccc(CC(CC)CCCC)s5)c4s3)sc(C)c2c1F,{[$]CCCC(CC)COC(=O)c1sc2c(-c3cc4c(-c5ccc(CC(CC)CCCC)s5)c5sc[$]cc5c(-c5ccc(CC(CC)CCCC)s5)c4s3)sc[$]c2c1F},[C][C][C][C][C][Branch1][Ring1][C][C][C][O][C][=Branch1][C][=O][C][S][C][=C][Branch2][=Branch1][Ring2][C][=C][C][=C][Branch2][Ring1][Ring2][C][=C][C][=C][Branch1][O][C][C][Branch1][Ring1][C][C][C][C][C][C][S][Ring1][=N][C][S][C][Branch1][C][C][=C][C][=Ring1][=Branch1][C][Branch2][Ring1][Ring2][C][=C][C][=C][Branch1][O][C][C][Branch1][Ring1][C][C][C][C][C][C][S][Ring1][=N][=C][Ring2][Ring2][Ring2][S][Ring2][Ring2][#Branch1][S][C][Branch1][C][C][=C][Ring2][Ring2][=N][C][=Ring2][Ring2][S][F],DTNR,CCCCC(CC)CC1(CC(CC)CCCC)c2cc(-c3ccc(/C=C4\SC(=S)N(CC)C4=O)c4nsnc34)sc2-c2c1ccc1c3c(ccc21)C(CC(CC)CCCC)(CC(CC)CCCC)c1cc(-c2ccc(/C=C4\SC(=S)N(CC)C4=O)c4nsnc24)sc1-3,{[$]CCCC(CC)CC1(CC(CC)CCCC)c2cc(-c3ccc(/C=C4\SC(=S)N(CC)C4=O)c4nsnc34)sc2-c2c1ccc1c3c(ccc21)C(CC(CC)CCCC)(CC(CC)CCCC)c1cc(-c2ccc(/C=C4\SC(=S)N(CC)C4=O)c4nsnc24)sc1-3},[C][C][C][C][C][Branch1][Ring1][C][C][C][C][Branch1][O][C][C][Branch1][Ring1][C][C][C][C][C][C][C][C][=C][Branch2][Ring1][P][C][=C][C][=C][Branch1][P][/C][=C][\S][C][=Branch1][C][=S][N][Branch1][Ring1][C][C][C][Ring1][Branch2][=O][C][=N][S][N][=C][Ring2][Ring1][Ring1][Ring1][Branch1][S][C][=Ring2][Ring1][Branch2][C][=C][Ring2][Ring2][Ring1][C][=C][C][=C][C][=Branch1][Branch2][=C][C][=C][Ring1][#Branch2][Ring1][=Branch1][C][Branch1][O][C][C][Branch1][Ring1][C][C][C][C][C][C][Branch1][O][C][C][Branch1][Ring1][C][C][C][C][C][C][C][C][=C][Branch2][Ring1][P][C][=C][C][=C][Branch1][P][/C][=C][\S][C][=Branch1][C][=S][N][Branch1][Ring1][C][C][C][Ring1][Branch2][=O][C][=N][S][N][=C][Ring2][Ring1][Ring1][Ring1][Branch1][S][C][=Ring2][Ring1][Branch2][Ring2][Ring2][=C],-4.9,-3.32,-5.22,-3.5,0.667,CB,20.0,CN,1.0,90.0,-1.0,MoOx,ZnO,1.84e-05,2.45e-05,9.51,1.08,15.72,56.0
PTB7-Th,CCCCC(CC)COC(=O)c1sc2c(-c3cc4c(-c5ccc(CC(CC)CCCC)s5)c5sc(C)cc5c(-c5ccc(CC(CC)CCCC)s5)c4s3)sc(C)c2c1F,{[$]CCCC(CC)COC(=O)c1sc2c(-c3cc4c(-c5ccc(CC(CC)CCCC)s5)c5sc[$]cc5c(-c5ccc(CC(CC)CCCC)s5)c4s3)sc[$]c2c1F},[C][C][C][C][C][Branch1][Ring1][C][C][C][O][C][=Branch1][C][=O][C][S][C][=C][Branch2][=Branch1][Ring2][C][=C][C][=C][Branch2][Ring1][Ring2][C][=C][C][=C][Branch1][O][C][C][Branch1][Ring1][C][C][C][C][C][C][S][Ring1][=N][C][S][C][Branch1][C][C][=C][C][=Ring1][=Branch1][C][Branch2][Ring1][Ring2][C][=C][C][=C][Branch1][O][C][C][Branch1][Ring1][C][C][C][C][C][C][S][Ring1][=N][=C][Ring2][Ring2][Ring2][S][Ring2][Ring2][#Branch1][S][C][Branch1][C][C][=C][Ring2][Ring2][=N][C][=Ring2][Ring2][S][F],COTIC-4F,CCCCC(CC)COc1cc(/C=C2\C(=O)c3ccccc3C2=C(C#N)C#N)sc1-c1cc2c(s1)-c1sc(-c3sc(/C=C4\C(=O)c5ccccc5C4=C(C#N)C#N)cc3OCC(CC)CCCC)cc1C2(CC(CC)CCCC)CC(CC)CCCC,{[$]CCCC(CC)COc1cc(/C=C2\C(=O)c3ccccc3C2=C(C#N)C#N)sc1-c1cc2c(s1)-c1sc(-c3sc(/C=C4\C(=O)c5ccccc5C4=C(C#N)C#N)cc3OCC(CC)CCCC)cc1C2(CC(CC)CCCC)CC(CC)CCCC},[C][C][C][C][C][Branch1][Ring1][C][C][C][O][C][C][=C][Branch2][Ring1][=Branch2][/C][=C][\C][=Branch1][C][=O][C][=C][C][=C][C][=C][Ring1][=Branch1][C][Ring1][#Branch2][=C][Branch1][Ring1][C][#N][C][#N][S][C][=Ring2][Ring1][Branch1][C][=C][C][=C][Branch1][Ring2][S][Ring1][Branch1][C][S][C][Branch2][Ring2][#C][C][S][C][Branch2][Ring1][=Branch2][/C][=C][\C][=Branch1][C][=O][C][=C][C][=C][C][=C][Ring1][=Branch1][C][Ring1][#Branch2][=C][Branch1][Ring1][C][#N][C][#N][=C][C][=Ring2][Ring1][Branch1][O][C][C][Branch1][Ring1][C][C][C][C][C][C][=C][C][=Ring2][Ring2][Ring1][C][Ring2][Ring2][#Branch1][Branch1][O][C][C][Branch1][Ring1][C][C][C][C][C][C][C][C][Branch1][Ring1][C][C][C][C][C][C],-5.2,-3.61,-5.26,-4.16,0.667,CB,20.0,CN,2.0,73.0,-1.0,MoOx,ZnO,0.00021,8.5e-05,6.4,0.56,20.3,56.3
PTB7-Th,CCCCC(CC)COC(=O)c1sc2c(-c3cc4c(-c5ccc(CC(CC)CCCC)s5)c5sc(C)cc5c(-c5ccc(CC(CC)CCCC)s5)c4s3)sc(C)c2c1F,{[$]CCCC(CC)COC(=O)c1sc2c(-c3cc4c(-c5ccc(CC(CC)CCCC)s5)c5sc[$]cc5c(-c5ccc(CC(CC)CCCC)s5)c4s3)sc[$]c2c1F},[C][C][C][C][C][Branch1][Ring1][C][C][C][O][C][=Branch1][C][=O][C][S][C][=C][Branch2][=Branch1][Ring2][C][=C][C][=C][Branch2][Ring1][Ring2][C][=C][C][=C][Branch1][O][C][C][Branch1][Ring1][C][C][C][C][C][C][S][Ring1][=N][C][S][C][Branch1][C][C][=C][C][=Ring1][=Branch1][C][Branch2][Ring1][Ring2][C][=C][C][=C][Branch1][O][C][C][Branch1][Ring1][C][C][C][C][C][C][S][Ring1][=N][=C][Ring2][Ring2][Ring2][S][Ring2][Ring2][#Branch1][S][C][Branch1][C][C][=C][Ring2][Ring2][=N][C][=Ring2][Ring2][S][F],SiOTIC-4F,CCCCC(CC)COc1cc(/C=C2\C(=O)c3cc(F)c(F)cc3C2=C(C#N)C#N)sc1-c1cc2c(s1)-c1sc(-c3sc(/C=C4\C(=O)c5cc(F)c(F)cc5C4=C(C#N)C#N)cc3OCC(CC)CCCC)cc1[Si]2(CC(CC)CCCC)CC(CC)CCCC,{[$]CCCC(CC)COc1cc(/C=C2\C(=O)c3cc(F)c(F)cc3C2=C(C#N)C#N)sc1-c1cc2c(s1)-c1sc(-c3sc(/C=C4\C(=O)c5cc(F)c(F)cc5C4=C(C#N)C#N)cc3OCC(CC)CCCC)cc1[Si]2(CC(CC)CCCC)CC(CC)CCCC},[C][C][C][C][C][Branch1][Ring1][C][C][C][O][C][C][=C][Branch2][Ring1][#C][/C][=C][\C][=Branch1][C][=O][C][=C][C][Branch1][C][F][=C][Branch1][C][F][C][=C][Ring1][Branch2][C][Ring1][N][=C][Branch1][Ring1][C][#N][C][#N][S][C][=Ring2][Ring1][#Branch1][C][=C][C][=C][Branch1][Ring2][S][Ring1][Branch1][C][S][C][Branch2][Branch1][Branch1][C][S][C][Branch2][Ring1][#C][/C][=C][\C][=Branch1][C][=O][C][=C][C][Branch1][C][F][=C][Branch1][C][F][C][=C][Ring1][Branch2][C][Ring1][N][=C][Branch1][Ring1][C][#N][C][#N][=C][C][=Ring2][Ring1][#Branch1][O][C][C][Branch1][Ring1][C][C][C][C][C][C][=C][C][=Ring2][Ring2][Branch1][Si][Ring2][Ring2][=Branch2][Branch1][O][C][C][Branch1][Ring1][C][C][C][C][C][C][C][C][Branch1][Ring1][C][C][C][C][C][C],-5.2,-3.61,-5.28,-4.11,0.667,CF,20.0,CN,2.0,75.0,-1.0,MoOx,ZnO,0.00033,9.8e-05,8.6,0.65,21.6,61.4
