Repository: aspuru-guzik-group/Beyond-Molecular-Structure-ML-for-OPV-Materials-Devices

File: ml_for_opvs/data/process/OPV_Min/important_device_master_ml_for_opvs_from_min.csv (part 2 of 6)
Donor,Donor_SMILES,Donor_Big_SMILES,Donor_SELFIES,Acceptor,Acceptor_SMILES,Acceptor_Big_SMILES,Acceptor_SELFIES,D:A ratio (m/m),solvent,total solids conc. (mg/mL),solvent additive,solvent additive conc. (%v/v),active layer thickness (nm),annealing temperature,PCE (%),Voc (V),Jsc (mA cm^-2),FF (%)
J52,CCCCCCCCC(CCCCCC)Cn1nc2c(-c3ccc(C)s3)c(F)c(F)c(-c3ccc(-c4cc5c(-c6ccc(CC(CC)CCCC)s6)c6sc(C)cc6c(-c6ccc(CCCCC(C)CC)s6)c5s4)s3)c2n1,{[$]CCCCCCCC(CCCCCC)Cn1nc2c(-c3ccc[$]s3)c(F)c(F)c(-c3ccc(-c4cc5c(-c6ccc(CC(CC)CCCC)s6)c6sc[$]cc6c(-c6ccc(CCCCC[$]CC)s6)c5s4)s3)c2n1},[C][C][C][C][C][C][C][C][C][Branch1][#Branch1][C][C][C][C][C][C][C][N][N][=C][C][Branch1][O][C][=C][C][=C][Branch1][C][C][S][Ring1][=Branch1][=C][Branch1][C][F][C][Branch1][C][F][=C][Branch2][=Branch1][#C][C][=C][C][=C][Branch2][=Branch1][Ring2][C][=C][C][=C][Branch2][Ring1][Ring2][C][=C][C][=C][Branch1][O][C][C][Branch1][Ring1][C][C][C][C][C][C][S][Ring1][=N][C][S][C][Branch1][C][C][=C][C][=Ring1][=Branch1][C][Branch2][Ring1][Ring2][C][=C][C][=C][Branch1][O][C][C][C][C][C][Branch1][C][C][C][C][S][Ring1][=N][=C][Ring2][Ring2][Ring2][S][Ring2][Ring2][#Branch1][S][Ring2][Ring2][N][C][Ring2][Branch1][#Branch2][=N][Ring2][Branch1][=N],IEICO,CCCCCCc1ccc(C2(c3ccc(CCCCCC)cc3)c3cc4c(cc3-c3sc(-c5sc(/C=C6\C(=O)c7ccccc7C6=C(C#N)C#N)cc5OCC(CC)CCCC)cc32)C(c2ccc(CCCCCC)cc2)(c2ccc(CCCCCC)cc2)c2cc(-c3sc(/C=C5\C(=O)c6ccccc6C5=C(C#N)C#N)cc3OCC(CC)CCCC)sc2-4)cc1,{[$]CCCCCc1ccc(C2(c3ccc(CCCCCC)cc3)c3cc4c(cc3-c3sc(-c5sc(/C=C6\C(=O)c7ccccc7C6=C(C#N)C#N)cc5OCC(CC)CCCC)cc32)C(c2ccc(CCCCCC)cc2)(c2ccc(CCCCCC)cc2)c2cc(-c3sc(/C=C5\C(=O)c6ccccc6C5=C(C#N)C#N)cc3OCC(CC)CCCC)sc2-4)cc1},[C][C][C][C][C][C][C][=C][C][=C][Branch2][=N][N][C][Branch1][P][C][=C][C][=C][Branch1][#Branch1][C][C][C][C][C][C][C][=C][Ring1][N][C][=C][C][=C][Branch2][Branch1][P][C][=C][Ring1][=Branch1][C][S][C][Branch2][Ring2][#C][C][S][C][Branch2][Ring1][=Branch2][/C][=C][\C][=Branch1][C][=O][C][=C][C][=C][C][=C][Ring1][=Branch1][C][Ring1][#Branch2][=C][Branch1][Ring1][C][#N][C][#N][=C][C][=Ring2][Ring1][Branch1][O][C][C][Branch1][Ring1][C][C][C][C][C][C][=C][C][=Ring2][Ring2][Ring1][Ring2][Branch1][=Branch1][C][Branch1][P][C][=C][C][=C][Branch1][#Branch1][C][C][C][C][C][C][C][=C][Ring1][N][Branch1][P][C][=C][C][=C][Branch1][#Branch1][C][C][C][C][C][C][C][=C][Ring1][N][C][C][=C][Branch2][Ring2][#C][C][S][C][Branch2][Ring1][=Branch2][/C][=C][\C][=Branch1][C][=O][C][=C][C][=C][C][=C][Ring1][=Branch1][C][Ring1][#Branch2][=C][Branch1][Ring1][C][#N][C][#N][=C][C][=Ring2][Ring1][Branch1][O][C][C][Branch1][Ring1][C][C][C][C][C][C][S][C][=Ring2][Ring2][Ring1][Ring2][Branch2][Ring1][C][=C][Ring2][=Branch2][Branch2],1:1,CB,12.0,"1,8-diiodooctane",0.5,100.0,150.0,6.5,0.848,15.1,51.0
FTAZ,CCCCCCC(CCCC)CSc1c2cc(-c3ccc(-c4c(F)c(F)c(-c5ccc(C)s5)c5nn(SCC(CCCC)CCCCCC)nc45)s3)sc2c(SCC(CCCC)CCCCCC)c2cc(C)sc12,{[$]CCCCCC(CCCC)CSc1c2cc(-c3ccc(-c4c(F)c(F)c(-c5ccc[$]s5)c5nn(SCC(CCCC)CCCCCC)nc45)s3)sc2c(SCC(CCCC)CCCCCC)c2cc[$]sc12},[C][C][C][C][C][C][C][Branch1][Branch1][C][C][C][C][C][S][C][=C][C][=C][Branch2][Branch1][=C][C][=C][C][=C][Branch2][Branch1][Ring1][C][=C][Branch1][C][F][C][Branch1][C][F][=C][Branch1][O][C][=C][C][=C][Branch1][C][C][S][Ring1][=Branch1][C][=N][N][Branch1][S][S][C][C][Branch1][Branch1][C][C][C][C][C][C][C][C][C][C][N][=C][Ring2][Ring1][=C][Ring2][Ring1][C][S][Ring2][Ring2][Ring1][S][C][Ring2][Ring2][Branch2][=C][Branch1][S][S][C][C][Branch1][Branch1][C][C][C][C][C][C][C][C][C][C][C][C][=C][Branch1][C][C][S][C][Ring2][Branch1][=N][=Ring1][=Branch1],IOIC2,CCCCCCc1ccc(C2(c3ccc(CCCCCC)cc3)c3cc(/C=C4\C(=O)c5cc(F)c(F)cc5C4=C(C#N)C#N)sc3-c3sc4c(c(CCCCCC)cc5c4cc(CCCCCC)c4c6c(sc45)-c4sc(/C=C5\C(=O)c7cc(F)c(F)cc7C5=C(C#N)C#N)cc4C6(c4ccc(CCCCCC)cc4)c4ccc(CCCCCC)cc4)c32)cc1,{[$]CCCCCc1ccc(C2(c3ccc(CCCCCC)cc3)c3cc(/C=C4\C(=O)c5cc(F)c(F)cc5C4=C(C#N)C#N)sc3-c3sc4c(c(CCCCCC)cc5c4cc(CCCCCC)c4c6c(sc45)-c4sc(/C=C5\C(=O)c7cc(F)c(F)cc7C5=C(C#N)C#N)cc4C6(c4ccc(CCCCCC)cc4)c4ccc(CCCCCC)cc4)c32)cc1},[C][C][C][C][C][C][C][=C][C][=C][Branch2][=N][=N][C][Branch1][P][C][=C][C][=C][Branch1][#Branch1][C][C][C][C][C][C][C][=C][Ring1][N][C][C][=C][Branch2][Ring1][#C][/C][=C][\C][=Branch1][C][=O][C][=C][C][Branch1][C][F][=C][Branch1][C][F][C][=C][Ring1][Branch2][C][Ring1][N][=C][Branch1][Ring1][C][#N][C][#N][S][C][=Ring2][Ring1][#Branch1][C][S][C][=C][Branch2][=Branch2][Ring1][C][Branch1][#Branch1][C][C][C][C][C][C][=C][C][=C][Ring1][N][C][=C][Branch1][#Branch1][C][C][C][C][C][C][C][C][=C][Branch1][#Branch1][S][C][=Ring1][Branch1][Ring1][#C][C][S][C][Branch2][Ring1][#C][/C][=C][\C][=Branch1][C][=O][C][=C][C][Branch1][C][F][=C][Branch1][C][F][C][=C][Ring1][Branch2][C][Ring1][N][=C][Branch1][Ring1][C][#N][C][#N][=C][C][=Ring2][Ring1][#Branch1][C][Ring2][Ring1][N][Branch1][P][C][=C][C][=C][Branch1][#Branch1][C][C][C][C][C][C][C][=C][Ring1][N][C][=C][C][=C][Branch1][#Branch1][C][C][C][C][C][C][C][=C][Ring1][N][C][=Ring2][=Branch1][N][Ring2][Branch2][S][C][=C][Ring2][=Branch2][=Branch1],1:1.5,CF,13.5,"1,8‐diiodooctane",0.2,100.0,-1.0,12.3,0.9,19.7,69.3
PBQ-0F,CCCCCCCCOc1cccc(-c2nc3c(-c4ccc(C)s4)ccc(-c4ccc(-c5cc6c(-c7ccc(CC(CC)CCCC)s7)c7sc(C)cc7c(-c7ccc(CC(CC)CCCC)s7)c6s5)s4)c3nc2-c2cccc(OCCCCCCCC)c2)c1,{[$]CCCCCCCOc1cccc(-c2nc3c(-c4ccc[$]s4)ccc(-c4ccc(-c5cc6c(-c7ccc(CC(CC)CCCC)s7)c7sc[$]cc7c(-c7ccc(CC(CC)CCCC)s7)c6s5)s4)c3nc2-c2cccc(OCCCCCCCC)c2)c1},[C][C][C][C][C][C][C][C][O][C][=C][C][=C][C][Branch2][=Branch2][P][C][=N][C][=C][Branch1][O][C][=C][C][=C][Branch1][C][C][S][Ring1][=Branch1][C][=C][C][Branch2][=Branch1][#C][C][=C][C][=C][Branch2][=Branch1][Ring2][C][=C][C][=C][Branch2][Ring1][Ring2][C][=C][C][=C][Branch1][O][C][C][Branch1][Ring1][C][C][C][C][C][C][S][Ring1][=N][C][S][C][Branch1][C][C][=C][C][=Ring1][=Branch1][C][Branch2][Ring1][Ring2][C][=C][C][=C][Branch1][O][C][C][Branch1][Ring1][C][C][C][C][C][C][S][Ring1][=N][=C][Ring2][Ring2][Ring2][S][Ring2][Ring2][#Branch1][S][Ring2][Ring2][N][=C][Ring2][Branch1][Branch2][N][=C][Ring2][Branch1][N][C][=C][C][=C][C][Branch1][#Branch2][O][C][C][C][C][C][C][C][C][=C][Ring1][#C][=C][Ring2][=Branch1][P],ITIC,CCCCCCc1ccc(C2(c3ccc(CCCCCC)cc3)c3cc4c(cc3-c3sc5cc(/C=C6\C(=O)c7ccccc7C6=C(C#N)C#N)sc5c32)C(c2ccc(CCCCCC)cc2)(c2ccc(CCCCCC)cc2)c2c-4sc3cc(/C=C4\C(=O)c5ccccc5C4=C(C#N)C#N)sc23)cc1,{[$]CCCCCc1ccc(C2(c3ccc(CCCCCC)cc3)c3cc4c(cc3-c3sc5cc(/C=C6\C(=O)c7ccccc7C6=C(C#N)C#N)sc5c32)C(c2ccc(CCCCCC)cc2)(c2ccc(CCCCCC)cc2)c2c-4sc3cc(/C=C4\C(=O)c5ccccc5C4=C(C#N)C#N)sc23)cc1},[C][C][C][C][C][C][C][=C][C][=C][Branch2][O][N][C][Branch1][P][C][=C][C][=C][Branch1][#Branch1][C][C][C][C][C][C][C][=C][Ring1][N][C][=C][C][=C][Branch2][Ring2][P][C][=C][Ring1][=Branch1][C][S][C][C][=C][Branch2][Ring1][=Branch2][/C][=C][\C][=Branch1][C][=O][C][=C][C][=C][C][=C][Ring1][=Branch1][C][Ring1][#Branch2][=C][Branch1][Ring1][C][#N][C][#N][S][C][=Ring2][Ring1][Branch1][C][=Ring2][Ring1][Branch2][Ring2][Ring2][O][C][Branch1][P][C][=C][C][=C][Branch1][#Branch1][C][C][C][C][C][C][C][=C][Ring1][N][Branch1][P][C][=C][C][=C][Branch1][#Branch1][C][C][C][C][C][C][C][=C][Ring1][N][C][=C][Ring2][Branch1][#Branch1][S][C][C][=C][Branch2][Ring1][=Branch2][/C][=C][\C][=Branch1][C][=O][C][=C][C][=C][C][=C][Ring1][=Branch1][C][Ring1][#Branch2][=C][Branch1][Ring1][C][#N][C][#N][S][C][Ring2][Ring1][Branch2][=Ring2][Ring1][Branch1][C][=C][Ring2][Branch2][C],1:1,THF,6.0,isopropanol,5,100.0,160.0,6.68,0.69,16.16,59.91
PBQ-QF,CCCCCCCCOc1cccc(-c2nc3c(-c4ccc(C)s4)c(F)c(F)c(-c4ccc(-c5cc6c(-c7ccc(CC(CC)CCCC)s7)c7sc(C)cc7c(-c7ccc(CC(CC)CCCC)s7)c6s5)s4)c3nc2-c2cccc(OCCCCCCCC)c2)c1,{[$]CCCCCCCOc1cccc(-c2nc3c(-c4ccc[$]s4)c(F)c(F)c(-c4ccc(-c5cc6c(-c7ccc(CC(CC)CCCC)s7)c7sc[$]cc7c(-c7ccc(CC(CC)CCCC)s7)c6s5)s4)c3nc2-c2cccc(OCCCCCCCC)c2)c1},[C][C][C][C][C][C][C][C][O][C][=C][C][=C][C][Branch2][#Branch2][#Branch1][C][=N][C][=C][Branch1][O][C][=C][C][=C][Branch1][C][C][S][Ring1][=Branch1][C][Branch1][C][F][=C][Branch1][C][F][C][Branch2][=Branch1][#C][C][=C][C][=C][Branch2][=Branch1][Ring2][C][=C][C][=C][Branch2][Ring1][Ring2][C][=C][C][=C][Branch1][O][C][C][Branch1][Ring1][C][C][C][C][C][C][S][Ring1][=N][C][S][C][Branch1][C][C][=C][C][=Ring1][=Branch1][C][Branch2][Ring1][Ring2][C][=C][C][=C][Branch1][O][C][C][Branch1][Ring1][C][C][C][C][C][C][S][Ring1][=N][=C][Ring2][Ring2][Ring2][S][Ring2][Ring2][#Branch1][S][Ring2][Ring2][N][=C][Ring2][Branch1][#Branch2][N][=C][Ring2][Branch1][=C][C][=C][C][=C][C][Branch1][#Branch2][O][C][C][C][C][C][C][C][C][=C][Ring1][#C][=C][Ring2][#Branch1][Ring1],ITIC,CCCCCCc1ccc(C2(c3ccc(CCCCCC)cc3)c3cc4c(cc3-c3sc5cc(/C=C6\C(=O)c7ccccc7C6=C(C#N)C#N)sc5c32)C(c2ccc(CCCCCC)cc2)(c2ccc(CCCCCC)cc2)c2c-4sc3cc(/C=C4\C(=O)c5ccccc5C4=C(C#N)C#N)sc23)cc1,{[$]CCCCCc1ccc(C2(c3ccc(CCCCCC)cc3)c3cc4c(cc3-c3sc5cc(/C=C6\C(=O)c7ccccc7C6=C(C#N)C#N)sc5c32)C(c2ccc(CCCCCC)cc2)(c2ccc(CCCCCC)cc2)c2c-4sc3cc(/C=C4\C(=O)c5ccccc5C4=C(C#N)C#N)sc23)cc1},[C][C][C][C][C][C][C][=C][C][=C][Branch2][O][N][C][Branch1][P][C][=C][C][=C][Branch1][#Branch1][C][C][C][C][C][C][C][=C][Ring1][N][C][=C][C][=C][Branch2][Ring2][P][C][=C][Ring1][=Branch1][C][S][C][C][=C][Branch2][Ring1][=Branch2][/C][=C][\C][=Branch1][C][=O][C][=C][C][=C][C][=C][Ring1][=Branch1][C][Ring1][#Branch2][=C][Branch1][Ring1][C][#N][C][#N][S][C][=Ring2][Ring1][Branch1][C][=Ring2][Ring1][Branch2][Ring2][Ring2][O][C][Branch1][P][C][=C][C][=C][Branch1][#Branch1][C][C][C][C][C][C][C][=C][Ring1][N][Branch1][P][C][=C][C][=C][Branch1][#Branch1][C][C][C][C][C][C][C][=C][Ring1][N][C][=C][Ring2][Branch1][#Branch1][S][C][C][=C][Branch2][Ring1][=Branch2][/C][=C][\C][=Branch1][C][=O][C][=C][C][=C][C][=C][Ring1][=Branch1][C][Ring1][#Branch2][=C][Branch1][Ring1][C][#N][C][#N][S][C][Ring2][Ring1][Branch2][=Ring2][Ring1][Branch1][C][=C][Ring2][Branch2][C],1:1,THF,6.0,isopropanol,5,100.0,160.0,8.9,0.83,17.16,62.49
PBQ-4F,CCCCCCCCOc1cccc(-c2nc3c(-c4ccc(C)s4)c(F)c(F)c(-c4ccc(-c5cc6c(-c7cc(F)c(CC(CC)CCCC)s7)c7sc(C)cc7c(-c7cc(F)c(CC(CC)CCCC)s7)c6s5)s4)c3nc2-c2cccc(OCCCCCCCC)c2)c1,{[$]CCCCCCCOc1cccc(-c2nc3c(-c4ccc[$]s4)c(F)c(F)c(-c4ccc(-c5cc6c(-c7cc(F)c(CC(CC)CCCC)s7)c7sc[$]cc7c(-c7cc(F)c(CC(CC)CCCC)s7)c6s5)s4)c3nc2-c2cccc(OCCCCCCCC)c2)c1},[C][C][C][C][C][C][C][C][O][C][=C][C][=C][C][Branch2][#Branch2][=N][C][=N][C][=C][Branch1][O][C][=C][C][=C][Branch1][C][C][S][Ring1][=Branch1][C][Branch1][C][F][=C][Branch1][C][F][C][Branch2][#Branch1][Branch1][C][=C][C][=C][Branch2][=Branch1][#Branch2][C][=C][C][=C][Branch2][Ring1][#Branch1][C][=C][C][Branch1][C][F][=C][Branch1][O][C][C][Branch1][Ring1][C][C][C][C][C][C][S][Ring1][=C][C][S][C][Branch1][C][C][=C][C][=Ring1][=Branch1][C][Branch2][Ring1][#Branch1][C][=C][C][Branch1][C][F][=C][Branch1][O][C][C][Branch1][Ring1][C][C][C][C][C][C][S][Ring1][=C][=C][Ring2][Ring2][=Branch1][S][Ring2][Ring2][=Branch2][S][Ring2][Ring2][=C][=C][Ring2][Branch1][N][N][=C][Ring2][Branch1][S][C][=C][C][=C][C][Branch1][#Branch2][O][C][C][C][C][C][C][C][C][=C][Ring1][#C][=C][Ring2][#Branch1][Branch1],ITIC,CCCCCCc1ccc(C2(c3ccc(CCCCCC)cc3)c3cc4c(cc3-c3sc5cc(/C=C6\C(=O)c7ccccc7C6=C(C#N)C#N)sc5c32)C(c2ccc(CCCCCC)cc2)(c2ccc(CCCCCC)cc2)c2c-4sc3cc(/C=C4\C(=O)c5ccccc5C4=C(C#N)C#N)sc23)cc1,{[$]CCCCCc1ccc(C2(c3ccc(CCCCCC)cc3)c3cc4c(cc3-c3sc5cc(/C=C6\C(=O)c7ccccc7C6=C(C#N)C#N)sc5c32)C(c2ccc(CCCCCC)cc2)(c2ccc(CCCCCC)cc2)c2c-4sc3cc(/C=C4\C(=O)c5ccccc5C4=C(C#N)C#N)sc23)cc1},[C][C][C][C][C][C][C][=C][C][=C][Branch2][O][N][C][Branch1][P][C][=C][C][=C][Branch1][#Branch1][C][C][C][C][C][C][C][=C][Ring1][N][C][=C][C][=C][Branch2][Ring2][P][C][=C][Ring1][=Branch1][C][S][C][C][=C][Branch2][Ring1][=Branch2][/C][=C][\C][=Branch1][C][=O][C][=C][C][=C][C][=C][Ring1][=Branch1][C][Ring1][#Branch2][=C][Branch1][Ring1][C][#N][C][#N][S][C][=Ring2][Ring1][Branch1][C][=Ring2][Ring1][Branch2][Ring2][Ring2][O][C][Branch1][P][C][=C][C][=C][Branch1][#Branch1][C][C][C][C][C][C][C][=C][Ring1][N][Branch1][P][C][=C][C][=C][Branch1][#Branch1][C][C][C][C][C][C][C][=C][Ring1][N][C][=C][Ring2][Branch1][#Branch1][S][C][C][=C][Branch2][Ring1][=Branch2][/C][=C][\C][=Branch1][C][=O][C][=C][C][=C][C][=C][Ring1][=Branch1][C][Ring1][#Branch2][=C][Branch1][Ring1][C][#N][C][#N][S][C][Ring2][Ring1][Branch2][=Ring2][Ring1][Branch1][C][=C][Ring2][Branch2][C],1:1,THF,6.0,isopropanol,5,100.0,160.0,11.34,0.95,17.87,66.8
PBTA-TF,CCCCCCCCCC(CCCCCC)n1nc2c(-c3ccc(C)s3)c(F)c(F)c(-c3ccc(-c4cc5c(-c6cc(F)c(C(CC)CCCCCC)s6)c6sc(C)cc6c(-c6cc(F)c(C(CC)CCCCCC)s6)c5s4)s3)c2n1,{[$]CCCCCCCCC(CCCCCC)n1nc2c(-c3ccc[$]s3)c(F)c(F)c(-c3ccc(-c4cc5c(-c6cc(F)c(C(CC)CCCCCC)s6)c6sc[$]cc6c(-c6cc(F)c(C(CC)CCCCCC)s6)c5s4)s3)c2n1},[C][C][C][C][C][C][C][C][C][C][Branch1][#Branch1][C][C][C][C][C][C][N][N][=C][C][Branch1][O][C][=C][C][=C][Branch1][C][C][S][Ring1][=Branch1][=C][Branch1][C][F][C][Branch1][C][F][=C][Branch2][#Branch1][#Branch1][C][=C][C][=C][Branch2][=Branch1][N][C][=C][C][=C][Branch2][Ring1][Branch2][C][=C][C][Branch1][C][F][=C][Branch1][N][C][Branch1][Ring1][C][C][C][C][C][C][C][C][S][Ring1][#C][C][S][C][Branch1][C][C][=C][C][=Ring1][=Branch1][C][Branch2][Ring1][Branch2][C][=C][C][Branch1][C][F][=C][Branch1][N][C][Branch1][Ring1][C][C][C][C][C][C][C][C][S][Ring1][#C][=C][Ring2][Ring2][Branch2][S][Ring2][Ring2][O][S][Ring2][Ring2][S][C][Ring2][Branch1][=C][=N][Ring2][Branch1][P],ITCC,CCCCCCc1ccc(C2(c3ccc(CCCCCC)cc3)c3cc4c(cc3-c3sc5cc(/C=C6\C(=O)c7sccc7C6=C(C#N)C#N)sc5c32)C(c2ccc(CCCCCC)cc2)(c2ccc(CCCCCC)cc2)c2c-4sc3cc(/C=C4\C(=O)c5sccc5C4=C(C#N)C#N)sc23)cc1,{[$]CCCCCc1ccc(C2(c3ccc(CCCCCC)cc3)c3cc4c(cc3-c3sc5cc(/C=C6\C(=O)c7sccc7C6=C(C#N)C#N)sc5c32)C(c2ccc(CCCCCC)cc2)(c2ccc(CCCCCC)cc2)c2c-4sc3cc(/C=C4\C(=O)c5sccc5C4=C(C#N)C#N)sc23)cc1},[C][C][C][C][C][C][C][=C][C][=C][Branch2][O][#Branch2][C][Branch1][P][C][=C][C][=C][Branch1][#Branch1][C][C][C][C][C][C][C][=C][Ring1][N][C][=C][C][=C][Branch2][Ring2][S][C][=C][Ring1][=Branch1][C][S][C][C][=C][Branch2][Ring1][Branch2][/C][=C][\C][=Branch1][C][=O][C][S][C][=C][C][=Ring1][Branch1][C][Ring1][=Branch2][=C][Branch1][Ring1][C][#N][C][#N][S][C][=Ring2][Ring1][Ring2][C][=Ring2][Ring1][#Branch1][Ring2][Ring2][#Branch2][C][Branch1][P][C][=C][C][=C][Branch1][#Branch1][C][C][C][C][C][C][C][=C][Ring1][N][Branch1][P][C][=C][C][=C][Branch1][#Branch1][C][C][C][C][C][C][C][=C][Ring1][N][C][=C][Ring2][Branch1][=Branch1][S][C][C][=C][Branch2][Ring1][Branch2][/C][=C][\C][=Branch1][C][=O][C][S][C][=C][C][=Ring1][Branch1][C][Ring1][=Branch2][=C][Branch1][Ring1][C][#N][C][#N][S][C][Ring2][Ring1][#Branch1][=Ring2][Ring1][Ring2][C][=C][Ring2][#Branch1][S],1:1,CF,8.0,diiodooctane,0.5,105.0,-1.0,10.4,1.0,15.54,67.0
PBTA-TF,CCCCCCCCCC(CCCCCC)n1nc2c(-c3ccc(C)s3)c(F)c(F)c(-c3ccc(-c4cc5c(-c6cc(F)c(C(CC)CCCCCC)s6)c6sc(C)cc6c(-c6cc(F)c(C(CC)CCCCCC)s6)c5s4)s3)c2n1,{[$]CCCCCCCCC(CCCCCC)n1nc2c(-c3ccc[$]s3)c(F)c(F)c(-c3ccc(-c4cc5c(-c6cc(F)c(C(CC)CCCCCC)s6)c6sc[$]cc6c(-c6cc(F)c(C(CC)CCCCCC)s6)c5s4)s3)c2n1},[C][C][C][C][C][C][C][C][C][C][Branch1][#Branch1][C][C][C][C][C][C][N][N][=C][C][Branch1][O][C][=C][C][=C][Branch1][C][C][S][Ring1][=Branch1][=C][Branch1][C][F][C][Branch1][C][F][=C][Branch2][#Branch1][#Branch1][C][=C][C][=C][Branch2][=Branch1][N][C][=C][C][=C][Branch2][Ring1][Branch2][C][=C][C][Branch1][C][F][=C][Branch1][N][C][Branch1][Ring1][C][C][C][C][C][C][C][C][S][Ring1][#C][C][S][C][Branch1][C][C][=C][C][=Ring1][=Branch1][C][Branch2][Ring1][Branch2][C][=C][C][Branch1][C][F][=C][Branch1][N][C][Branch1][Ring1][C][C][C][C][C][C][C][C][S][Ring1][#C][=C][Ring2][Ring2][Branch2][S][Ring2][Ring2][O][S][Ring2][Ring2][S][C][Ring2][Branch1][=C][=N][Ring2][Branch1][P],IT-M,CCCCCCc1ccc(C2(c3ccc(CCCCCC)cc3)c3cc4c(cc3-c3sc5cc(/C=C6\C(=O)c7ccc(C)cc7C6=C(C#N)C#N)sc5c32)C(c2ccc(CCCCCC)cc2)(c2ccc(CCCCCC)cc2)c2c-4sc3cc(/C=C4\C(=O)c5ccc(C)cc5C4=C(C#N)C#N)sc23)cc1,{[$]CCCCCc1ccc(C2(c3ccc(CCCCCC)cc3)c3cc4c(cc3-c3sc5cc(/C=C6\C(=O)c7ccc[$]cc7C6=C(C#N)C#N)sc5c32)C(c2ccc(CCCCCC)cc2)(c2ccc(CCCCCC)cc2)c2c-4sc3cc(/C=C4\C(=O)c5ccc[$]cc5C4=C(C#N)C#N)sc23)cc1},[C][C][C][C][C][C][C][=C][C][=C][Branch2][N][C][C][Branch1][P][C][=C][C][=C][Branch1][#Branch1][C][C][C][C][C][C][C][=C][Ring1][N][C][=C][C][=C][Branch2][Branch1][Ring2][C][=C][Ring1][=Branch1][C][S][C][C][=C][Branch2][Ring1][N][/C][=C][\C][=Branch1][C][=O][C][=C][C][=C][Branch1][C][C][C][=C][Ring1][#Branch1][C][Ring1][O][=C][Branch1][Ring1][C][#N][C][#N][S][C][=Ring2][Ring1][=Branch1][C][=Ring2][Ring1][=Branch2][Ring2][Ring2][N][C][Branch1][P][C][=C][C][=C][Branch1][#Branch1][C][C][C][C][C][C][C][=C][Ring1][N][Branch1][P][C][=C][C][=C][Branch1][#Branch1][C][C][C][C][C][C][C][=C][Ring1][N][C][=C][Ring2][Branch1][Branch2][S][C][C][=C][Branch2][Ring1][N][/C][=C][\C][=Branch1][C][=O][C][=C][C][=C][Branch1][C][C][C][=C][Ring1][#Branch1][C][Ring1][O][=C][Branch1][Ring1][C][#N][C][#N][S][C][Ring2][Ring1][=Branch2][=Ring2][Ring1][=Branch1][C][=C][Ring2][Branch2][Ring2],1:1,CF,8.0,diiodooctane,0.5,98.0,-1.0,12.2,0.97,17.76,71.0
PBTA-TF,CCCCCCCCCC(CCCCCC)n1nc2c(-c3ccc(C)s3)c(F)c(F)c(-c3ccc(-c4cc5c(-c6cc(F)c(C(CC)CCCCCC)s6)c6sc(C)cc6c(-c6cc(F)c(C(CC)CCCCCC)s6)c5s4)s3)c2n1,{[$]CCCCCCCCC(CCCCCC)n1nc2c(-c3ccc[$]s3)c(F)c(F)c(-c3ccc(-c4cc5c(-c6cc(F)c(C(CC)CCCCCC)s6)c6sc[$]cc6c(-c6cc(F)c(C(CC)CCCCCC)s6)c5s4)s3)c2n1},[C][C][C][C][C][C][C][C][C][C][Branch1][#Branch1][C][C][C][C][C][C][N][N][=C][C][Branch1][O][C][=C][C][=C][Branch1][C][C][S][Ring1][=Branch1][=C][Branch1][C][F][C][Branch1][C][F][=C][Branch2][#Branch1][#Branch1][C][=C][C][=C][Branch2][=Branch1][N][C][=C][C][=C][Branch2][Ring1][Branch2][C][=C][C][Branch1][C][F][=C][Branch1][N][C][Branch1][Ring1][C][C][C][C][C][C][C][C][S][Ring1][#C][C][S][C][Branch1][C][C][=C][C][=Ring1][=Branch1][C][Branch2][Ring1][Branch2][C][=C][C][Branch1][C][F][=C][Branch1][N][C][Branch1][Ring1][C][C][C][C][C][C][C][C][S][Ring1][#C][=C][Ring2][Ring2][Branch2][S][Ring2][Ring2][O][S][Ring2][Ring2][S][C][Ring2][Branch1][=C][=N][Ring2][Branch1][P],IT-4F,CCCCCCc1ccc(C2(c3ccc(CCCCCC)cc3)c3cc4c(cc3-c3sc5cc(/C=C6\C(=O)c7cc(F)c(F)cc7C6=C(C#N)C#N)sc5c32)C(c2ccc(CCCCCC)cc2)(c2ccc(CCCCCC)cc2)c2c-4sc3cc(/C=C4\C(=O)c5cc(F)c(F)cc5C4=C(C#N)C#N)sc23)cc1,{[$]CCCCCc1ccc(C2(c3ccc(CCCCCC)cc3)c3cc4c(cc3-c3sc5cc(/C=C6\C(=O)c7cc(F)c(F)cc7C6=C(C#N)C#N)sc5c32)C(c2ccc(CCCCCC)cc2)(c2ccc(CCCCCC)cc2)c2c-4sc3cc(/C=C4\C(=O)c5cc(F)c(F)cc5C4=C(C#N)C#N)sc23)cc1},[C][C][C][C][C][C][C][=C][C][=C][Branch2][N][Branch2][C][Branch1][P][C][=C][C][=C][Branch1][#Branch1][C][C][C][C][C][C][C][=C][Ring1][N][C][=C][C][=C][Branch2][Branch1][#Branch1][C][=C][Ring1][=Branch1][C][S][C][C][=C][Branch2][Ring1][#C][/C][=C][\C][=Branch1][C][=O][C][=C][C][Branch1][C][F][=C][Branch1][C][F][C][=C][Ring1][Branch2][C][Ring1][N][=C][Branch1][Ring1][C][#N][C][#N][S][C][=Ring2][Ring1][#Branch1][C][=Ring2][Ring1][#Branch2][Ring2][Ring2][=N][C][Branch1][P][C][=C][C][=C][Branch1][#Branch1][C][C][C][C][C][C][C][=C][Ring1][N][Branch1][P][C][=C][C][=C][Branch1][#Branch1][C][C][C][C][C][C][C][=C][Ring1][N][C][=C][Ring2][Branch1][=Branch2][S][C][C][=C][Branch2][Ring1][#C][/C][=C][\C][=Branch1][C][=O][C][=C][C][Branch1][C][F][=C][Branch1][C][F][C][=C][Ring1][Branch2][C][Ring1][N][=C][Branch1][Ring1][C][#N][C][#N][S][C][Ring2][Ring1][#Branch2][=Ring2][Ring1][#Branch1][C][=C][Ring2][Branch2][=Branch1],1:1,CF,8.0,diiodooctane,0.5,96.0,-1.0,10.6,0.73,20.24,72.0
PBTA-TF,CCCCCCCCCC(CCCCCC)n1nc2c(-c3ccc(C)s3)c(F)c(F)c(-c3ccc(-c4cc5c(-c6cc(F)c(C(CC)CCCCCC)s6)c6sc(C)cc6c(-c6cc(F)c(C(CC)CCCCCC)s6)c5s4)s3)c2n1,{[$]CCCCCCCCC(CCCCCC)n1nc2c(-c3ccc[$]s3)c(F)c(F)c(-c3ccc(-c4cc5c(-c6cc(F)c(C(CC)CCCCCC)s6)c6sc[$]cc6c(-c6cc(F)c(C(CC)CCCCCC)s6)c5s4)s3)c2n1},[C][C][C][C][C][C][C][C][C][C][Branch1][#Branch1][C][C][C][C][C][C][N][N][=C][C][Branch1][O][C][=C][C][=C][Branch1][C][C][S][Ring1][=Branch1][=C][Branch1][C][F][C][Branch1][C][F][=C][Branch2][#Branch1][#Branch1][C][=C][C][=C][Branch2][=Branch1][N][C][=C][C][=C][Branch2][Ring1][Branch2][C][=C][C][Branch1][C][F][=C][Branch1][N][C][Branch1][Ring1][C][C][C][C][C][C][C][C][S][Ring1][#C][C][S][C][Branch1][C][C][=C][C][=Ring1][=Branch1][C][Branch2][Ring1][Branch2][C][=C][C][Branch1][C][F][=C][Branch1][N][C][Branch1][Ring1][C][C][C][C][C][C][C][C][S][Ring1][#C][=C][Ring2][Ring2][Branch2][S][Ring2][Ring2][O][S][Ring2][Ring2][S][C][Ring2][Branch1][=C][=N][Ring2][Branch1][P],IT-M,CCCCCCc1ccc(C2(c3ccc(CCCCCC)cc3)c3cc4c(cc3-c3sc5cc(/C=C6\C(=O)c7ccc(C)cc7C6=C(C#N)C#N)sc5c32)C(c2ccc(CCCCCC)cc2)(c2ccc(CCCCCC)cc2)c2c-4sc3cc(/C=C4\C(=O)c5ccc(C)cc5C4=C(C#N)C#N)sc23)cc1,{[$]CCCCCc1ccc(C2(c3ccc(CCCCCC)cc3)c3cc4c(cc3-c3sc5cc(/C=C6\C(=O)c7ccc[$]cc7C6=C(C#N)C#N)sc5c32)C(c2ccc(CCCCCC)cc2)(c2ccc(CCCCCC)cc2)c2c-4sc3cc(/C=C4\C(=O)c5ccc[$]cc5C4=C(C#N)C#N)sc23)cc1},[C][C][C][C][C][C][C][=C][C][=C][Branch2][N][C][C][Branch1][P][C][=C][C][=C][Branch1][#Branch1][C][C][C][C][C][C][C][=C][Ring1][N][C][=C][C][=C][Branch2][Branch1][Ring2][C][=C][Ring1][=Branch1][C][S][C][C][=C][Branch2][Ring1][N][/C][=C][\C][=Branch1][C][=O][C][=C][C][=C][Branch1][C][C][C][=C][Ring1][#Branch1][C][Ring1][O][=C][Branch1][Ring1][C][#N][C][#N][S][C][=Ring2][Ring1][=Branch1][C][=Ring2][Ring1][=Branch2][Ring2][Ring2][N][C][Branch1][P][C][=C][C][=C][Branch1][#Branch1][C][C][C][C][C][C][C][=C][Ring1][N][Branch1][P][C][=C][C][=C][Branch1][#Branch1][C][C][C][C][C][C][C][=C][Ring1][N][C][=C][Ring2][Branch1][Branch2][S][C][C][=C][Branch2][Ring1][N][/C][=C][\C][=Branch1][C][=O][C][=C][C][=C][Branch1][C][C][C][=C][Ring1][#Branch1][C][Ring1][O][=C][Branch1][Ring1][C][#N][C][#N][S][C][Ring2][Ring1][=Branch2][=Ring2][Ring1][=Branch1][C][=C][Ring2][Branch2][Ring2],1:1,THF,8.0,isopropanol,1,108.0,-1.0,12.0,0.96,18.37,67.0
PBTA-TF,CCCCCCCCCC(CCCCCC)n1nc2c(-c3ccc(C)s3)c(F)c(F)c(-c3ccc(-c4cc5c(-c6cc(F)c(C(CC)CCCCCC)s6)c6sc(C)cc6c(-c6cc(F)c(C(CC)CCCCCC)s6)c5s4)s3)c2n1,{[$]CCCCCCCCC(CCCCCC)n1nc2c(-c3ccc[$]s3)c(F)c(F)c(-c3ccc(-c4cc5c(-c6cc(F)c(C(CC)CCCCCC)s6)c6sc[$]cc6c(-c6cc(F)c(C(CC)CCCCCC)s6)c5s4)s3)c2n1},[C][C][C][C][C][C][C][C][C][C][Branch1][#Branch1][C][C][C][C][C][C][N][N][=C][C][Branch1][O][C][=C][C][=C][Branch1][C][C][S][Ring1][=Branch1][=C][Branch1][C][F][C][Branch1][C][F][=C][Branch2][#Branch1][#Branch1][C][=C][C][=C][Branch2][=Branch1][N][C][=C][C][=C][Branch2][Ring1][Branch2][C][=C][C][Branch1][C][F][=C][Branch1][N][C][Branch1][Ring1][C][C][C][C][C][C][C][C][S][Ring1][#C][C][S][C][Branch1][C][C][=C][C][=Ring1][=Branch1][C][Branch2][Ring1][Branch2][C][=C][C][Branch1][C][F][=C][Branch1][N][C][Branch1][Ring1][C][C][C][C][C][C][C][C][S][Ring1][#C][=C][Ring2][Ring2][Branch2][S][Ring2][Ring2][O][S][Ring2][Ring2][S][C][Ring2][Branch1][=C][=N][Ring2][Branch1][P],IT-M,CCCCCCc1ccc(C2(c3ccc(CCCCCC)cc3)c3cc4c(cc3-c3sc5cc(/C=C6\C(=O)c7ccc(C)cc7C6=C(C#N)C#N)sc5c32)C(c2ccc(CCCCCC)cc2)(c2ccc(CCCCCC)cc2)c2c-4sc3cc(/C=C4\C(=O)c5ccc(C)cc5C4=C(C#N)C#N)sc23)cc1,{[$]CCCCCc1ccc(C2(c3ccc(CCCCCC)cc3)c3cc4c(cc3-c3sc5cc(/C=C6\C(=O)c7ccc[$]cc7C6=C(C#N)C#N)sc5c32)C(c2ccc(CCCCCC)cc2)(c2ccc(CCCCCC)cc2)c2c-4sc3cc(/C=C4\C(=O)c5ccc[$]cc5C4=C(C#N)C#N)sc23)cc1},[C][C][C][C][C][C][C][=C][C][=C][Branch2][N][C][C][Branch1][P][C][=C][C][=C][Branch1][#Branch1][C][C][C][C][C][C][C][=C][Ring1][N][C][=C][C][=C][Branch2][Branch1][Ring2][C][=C][Ring1][=Branch1][C][S][C][C][=C][Branch2][Ring1][N][/C][=C][\C][=Branch1][C][=O][C][=C][C][=C][Branch1][C][C][C][=C][Ring1][#Branch1][C][Ring1][O][=C][Branch1][Ring1][C][#N][C][#N][S][C][=Ring2][Ring1][=Branch1][C][=Ring2][Ring1][=Branch2][Ring2][Ring2][N][C][Branch1][P][C][=C][C][=C][Branch1][#Branch1][C][C][C][C][C][C][C][=C][Ring1][N][Branch1][P][C][=C][C][=C][Branch1][#Branch1][C][C][C][C][C][C][C][=C][Ring1][N][C][=C][Ring2][Branch1][Branch2][S][C][C][=C][Branch2][Ring1][N][/C][=C][\C][=Branch1][C][=O][C][=C][C][=C][Branch1][C][C][C][=C][Ring1][#Branch1][C][Ring1][O][=C][Branch1][Ring1][C][#N][C][#N][S][C][Ring2][Ring1][=Branch2][=Ring2][Ring1][=Branch1][C][=C][Ring2][Branch2][Ring2],1:1,o-xylene,12.0,1-phenylnaphthalene,0.5,112.0,-1.0,13.1,0.97,18.74,72.0
PBDB-T,CCCCC(CC)Cc1ccc(-c2c3cc(-c4ccc(-c5sc(-c6ccc(C)s6)c6c5C(=O)c5c(CC(CC)CCCC)sc(CC(CC)CCCC)c5C6=O)s4)sc3c(-c3ccc(CC(CC)CCCC)s3)c3cc(C)sc23)s1,{[$]CCCC(CC)Cc1ccc(-c2c3cc(-c4ccc(-c5sc(-c6ccc[$]s6)c6c5C(=O)c5c(CC(CC)CCCC)sc(CC(CC)CCCC)c5C6=O)s4)sc3c(-c3ccc(CC(CC)CCCC)s3)c3cc[$]sc23)s1},[C][C][C][C][C][Branch1][Ring1][C][C][C][C][=C][C][=C][Branch2][=Branch2][Branch2][C][=C][C][=C][Branch2][=Branch1][Branch2][C][=C][C][=C][Branch2][Branch1][=N][C][S][C][Branch1][O][C][=C][C][=C][Branch1][C][C][S][Ring1][=Branch1][=C][C][=Ring1][O][C][=Branch1][C][=O][C][=C][Branch1][O][C][C][Branch1][Ring1][C][C][C][C][C][C][S][C][Branch1][O][C][C][Branch1][Ring1][C][C][C][C][C][C][=C][Ring2][Ring1][Branch1][C][Ring2][Ring1][#Branch2][=O][S][Ring2][Ring2][=Branch2][S][C][Ring2][Ring2][=C][=C][Branch2][Ring1][Ring2][C][=C][C][=C][Branch1][O][C][C][Branch1][Ring1][C][C][C][C][C][C][S][Ring1][=N][C][C][=C][Branch1][C][C][S][C][Ring2][=Branch1][Ring1][=Ring1][=Branch1][S][Ring2][=Branch1][Branch2],ITIC,CCCCCCc1ccc(C2(c3ccc(CCCCCC)cc3)c3cc4c(cc3-c3sc5cc(/C=C6\C(=O)c7ccccc7C6=C(C#N)C#N)sc5c32)C(c2ccc(CCCCCC)cc2)(c2ccc(CCCCCC)cc2)c2c-4sc3cc(/C=C4\C(=O)c5ccccc5C4=C(C#N)C#N)sc23)cc1,{[$]CCCCCc1ccc(C2(c3ccc(CCCCCC)cc3)c3cc4c(cc3-c3sc5cc(/C=C6\C(=O)c7ccccc7C6=C(C#N)C#N)sc5c32)C(c2ccc(CCCCCC)cc2)(c2ccc(CCCCCC)cc2)c2c-4sc3cc(/C=C4\C(=O)c5ccccc5C4=C(C#N)C#N)sc23)cc1},[C][C][C][C][C][C][C][=C][C][=C][Branch2][O][N][C][Branch1][P][C][=C][C][=C][Branch1][#Branch1][C][C][C][C][C][C][C][=C][Ring1][N][C][=C][C][=C][Branch2][Ring2][P][C][=C][Ring1][=Branch1][C][S][C][C][=C][Branch2][Ring1][=Branch2][/C][=C][\C][=Branch1][C][=O][C][=C][C][=C][C][=C][Ring1][=Branch1][C][Ring1][#Branch2][=C][Branch1][Ring1][C][#N][C][#N][S][C][=Ring2][Ring1][Branch1][C][=Ring2][Ring1][Branch2][Ring2][Ring2][O][C][Branch1][P][C][=C][C][=C][Branch1][#Branch1][C][C][C][C][C][C][C][=C][Ring1][N][Branch1][P][C][=C][C][=C][Branch1][#Branch1][C][C][C][C][C][C][C][=C][Ring1][N][C][=C][Ring2][Branch1][#Branch1][S][C][C][=C][Branch2][Ring1][=Branch2][/C][=C][\C][=Branch1][C][=O][C][=C][C][=C][C][=C][Ring1][=Branch1][C][Ring1][#Branch2][=C][Branch1][Ring1][C][#N][C][#N][S][C][Ring2][Ring1][Branch2][=Ring2][Ring1][Branch1][C][=C][Ring2][Branch2][C],1:1,CB,20.0,diiodooctane,0.5,100.0,-1.0,11.21,0.899,16.81,74.2
PBDB-T-SF,CCCCC(CC)Cc1sc(-c2c3cc(-c4ccc(-c5sc(-c6cccs6)c6c5C(=O)c5c(CC(CC)CCCC)sc(CC(CC)CCCC)c5C6=O)s4)sc3c(-c3cc(F)c(CC(CC)CCCC)s3)c3cc(C)sc23)cc1F,{[$]CCCC(CC)Cc1sc(-c2c3cc(-c4ccc(-c5sc(-c6cccs6)c6c5C(=O)c5c(CC(CC)CCCC)sc(CC(CC)CCCC)c5C6=O)s4)sc3c(-c3cc(F)c(CC(CC)CCCC)s3)c3cc[$]sc23)cc1F},[C][C][C][C][C][Branch1][Ring1][C][C][C][C][S][C][Branch2][=Branch2][Branch2][C][=C][C][=C][Branch2][=Branch1][Branch1][C][=C][C][=C][Branch2][Branch1][#Branch2][C][S][C][Branch1][Branch2][C][=C][C][=C][S][Ring1][Branch1][=C][C][=Ring1][#Branch2][C][=Branch1][C][=O][C][=C][Branch1][O][C][C][Branch1][Ring1][C][C][C][C][C][C][S][C][Branch1][O][C][C][Branch1][Ring1][C][C][C][C][C][C][=C][Ring2][Ring1][Branch1][C][Ring2][Ring1][#Branch2][=O][S][Ring2][Ring2][Branch2][S][C][Ring2][Ring2][=N][=C][Branch2][Ring1][#Branch1][C][=C][C][Branch1][C][F][=C][Branch1][O][C][C][Branch1][Ring1][C][C][C][C][C][C][S][Ring1][=C][C][C][=C][Branch1][C][C][S][C][Ring2][=Branch1][Ring1][=Ring1][=Branch1][=C][C][=Ring2][=Branch1][Branch2][F],IT-4F,CCCCCCc1ccc(C2(c3ccc(CCCCCC)cc3)c3cc4c(cc3-c3sc5cc(/C=C6\C(=O)c7cc(F)c(F)cc7C6=C(C#N)C#N)sc5c32)C(c2ccc(CCCCCC)cc2)(c2ccc(CCCCCC)cc2)c2c-4sc3cc(/C=C4\C(=O)c5cc(F)c(F)cc5C4=C(C#N)C#N)sc23)cc1,{[$]CCCCCc1ccc(C2(c3ccc(CCCCCC)cc3)c3cc4c(cc3-c3sc5cc(/C=C6\C(=O)c7cc(F)c(F)cc7C6=C(C#N)C#N)sc5c32)C(c2ccc(CCCCCC)cc2)(c2ccc(CCCCCC)cc2)c2c-4sc3cc(/C=C4\C(=O)c5cc(F)c(F)cc5C4=C(C#N)C#N)sc23)cc1},[C][C][C][C][C][C][C][=C][C][=C][Branch2][N][Branch2][C][Branch1][P][C][=C][C][=C][Branch1][#Branch1][C][C][C][C][C][C][C][=C][Ring1][N][C][=C][C][=C][Branch2][Branch1][#Branch1][C][=C][Ring1][=Branch1][C][S][C][C][=C][Branch2][Ring1][#C][/C][=C][\C][=Branch1][C][=O][C][=C][C][Branch1][C][F][=C][Branch1][C][F][C][=C][Ring1][Branch2][C][Ring1][N][=C][Branch1][Ring1][C][#N][C][#N][S][C][=Ring2][Ring1][#Branch1][C][=Ring2][Ring1][#Branch2][Ring2][Ring2][=N][C][Branch1][P][C][=C][C][=C][Branch1][#Branch1][C][C][C][C][C][C][C][=C][Ring1][N][Branch1][P][C][=C][C][=C][Branch1][#Branch1][C][C][C][C][C][C][C][=C][Ring1][N][C][=C][Ring2][Branch1][=Branch2][S][C][C][=C][Branch2][Ring1][#C][/C][=C][\C][=Branch1][C][=O][C][=C][C][Branch1][C][F][=C][Branch1][C][F][C][=C][Ring1][Branch2][C][Ring1][N][=C][Branch1][Ring1][C][#N][C][#N][S][C][Ring2][Ring1][#Branch2][=Ring2][Ring1][#Branch1][C][=C][Ring2][Branch2][=Branch1],1:1,CB,25.0,diiodooctane,0.5,100.0,-1.0,13.1,0.88,20.88,71.3
PBDB-T,CCCCC(CC)Cc1ccc(-c2c3cc(-c4ccc(-c5sc(-c6ccc(C)s6)c6c5C(=O)c5c(CC(CC)CCCC)sc(CC(CC)CCCC)c5C6=O)s4)sc3c(-c3ccc(CC(CC)CCCC)s3)c3cc(C)sc23)s1,{[$]CCCC(CC)Cc1ccc(-c2c3cc(-c4ccc(-c5sc(-c6ccc[$]s6)c6c5C(=O)c5c(CC(CC)CCCC)sc(CC(CC)CCCC)c5C6=O)s4)sc3c(-c3ccc(CC(CC)CCCC)s3)c3cc[$]sc23)s1},[C][C][C][C][C][Branch1][Ring1][C][C][C][C][=C][C][=C][Branch2][=Branch2][Branch2][C][=C][C][=C][Branch2][=Branch1][Branch2][C][=C][C][=C][Branch2][Branch1][=N][C][S][C][Branch1][O][C][=C][C][=C][Branch1][C][C][S][Ring1][=Branch1][=C][C][=Ring1][O][C][=Branch1][C][=O][C][=C][Branch1][O][C][C][Branch1][Ring1][C][C][C][C][C][C][S][C][Branch1][O][C][C][Branch1][Ring1][C][C][C][C][C][C][=C][Ring2][Ring1][Branch1][C][Ring2][Ring1][#Branch2][=O][S][Ring2][Ring2][=Branch2][S][C][Ring2][Ring2][=C][=C][Branch2][Ring1][Ring2][C][=C][C][=C][Branch1][O][C][C][Branch1][Ring1][C][C][C][C][C][C][S][Ring1][=N][C][C][=C][Branch1][C][C][S][C][Ring2][=Branch1][Ring1][=Ring1][=Branch1][S][Ring2][=Branch1][Branch2],ITIC,CCCCCCc1ccc(C2(c3ccc(CCCCCC)cc3)c3cc4c(cc3-c3sc5cc(/C=C6\C(=O)c7ccccc7C6=C(C#N)C#N)sc5c32)C(c2ccc(CCCCCC)cc2)(c2ccc(CCCCCC)cc2)c2c-4sc3cc(/C=C4\C(=O)c5ccccc5C4=C(C#N)C#N)sc23)cc1,{[$]CCCCCc1ccc(C2(c3ccc(CCCCCC)cc3)c3cc4c(cc3-c3sc5cc(/C=C6\C(=O)c7ccccc7C6=C(C#N)C#N)sc5c32)C(c2ccc(CCCCCC)cc2)(c2ccc(CCCCCC)cc2)c2c-4sc3cc(/C=C4\C(=O)c5ccccc5C4=C(C#N)C#N)sc23)cc1},[C][C][C][C][C][C][C][=C][C][=C][Branch2][O][N][C][Branch1][P][C][=C][C][=C][Branch1][#Branch1][C][C][C][C][C][C][C][=C][Ring1][N][C][=C][C][=C][Branch2][Ring2][P][C][=C][Ring1][=Branch1][C][S][C][C][=C][Branch2][Ring1][=Branch2][/C][=C][\C][=Branch1][C][=O][C][=C][C][=C][C][=C][Ring1][=Branch1][C][Ring1][#Branch2][=C][Branch1][Ring1][C][#N][C][#N][S][C][=Ring2][Ring1][Branch1][C][=Ring2][Ring1][Branch2][Ring2][Ring2][O][C][Branch1][P][C][=C][C][=C][Branch1][#Branch1][C][C][C][C][C][C][C][=C][Ring1][N][Branch1][P][C][=C][C][=C][Branch1][#Branch1][C][C][C][C][C][C][C][=C][Ring1][N][C][=C][Ring2][Branch1][#Branch1][S][C][C][=C][Branch2][Ring1][=Branch2][/C][=C][\C][=Branch1][C][=O][C][=C][C][=C][C][=C][Ring1][=Branch1][C][Ring1][#Branch2][=C][Branch1][Ring1][C][#N][C][#N][S][C][Ring2][Ring1][Branch2][=Ring2][Ring1][Branch1][C][=C][Ring2][Branch2][C],1:1,CB,20.0,diiodooctane,0.5,100.0,-1.0,11.05,0.9,17.03,0.721
PTB7,CCCCC(CC)COC(=O)c1sc2c(-c3cc4c(OCC(CC)CCCC)c5sc(C)cc5c(OCC(CC)CCCC)c4s3)sc(C)c2c1F,{[$]CCCC(CC)COC(=O)c1sc2c(-c3cc4c(OCC(CC)CCCC)c5sc[$]cc5c(OCC(CC)CCCC)c4s3)sc[$]c2c1F},[C][C][C][C][C][Branch1][Ring1][C][C][C][O][C][=Branch1][C][=O][C][S][C][=C][Branch2][Branch1][C][C][=C][C][=C][Branch1][N][O][C][C][Branch1][Ring1][C][C][C][C][C][C][C][S][C][Branch1][C][C][=C][C][=Ring1][=Branch1][C][Branch1][N][O][C][C][Branch1][Ring1][C][C][C][C][C][C][=C][Ring2][Ring1][N][S][Ring2][Ring1][#C][S][C][Branch1][C][C][=C][Ring2][Ring2][Branch1][C][=Ring2][Ring2][Branch2][F],SFBRCN,CCCCCCCCOc1ccc2c(c1)-c1cc(OCCCCCCCC)ccc1C21c2cc(-c3ccc(/C=c4\sc(=C(C#N)C#N)n(CC)c4=O)c4nsnc34)ccc2-c2ccc(-c3ccc(/C=c4\sc(=C(C#N)C#N)n(CC)c4=O)c4nsnc34)cc21,{[$]CCCCCCCOc1ccc2c(c1)-c1cc(OCCCCCCCC)ccc1C21c2cc(-c3ccc(/C=c4\sc(=C(C#N)C#N)n(CC)c4=O)c4nsnc34)ccc2-c2ccc(-c3ccc(/C=c4\sc(=C(C#N)C#N)n(CC)c4=O)c4nsnc34)cc21},[C][C][C][C][C][C][C][C][O][C][=C][C][=C][C][=Branch1][Ring2][=C][Ring1][=Branch1][C][=C][C][Branch1][#Branch2][O][C][C][C][C][C][C][C][C][=C][C][=C][Ring1][#C][C][Ring2][Ring1][Ring1][C][=C][C][Branch2][Ring2][Branch2][C][=C][C][=C][Branch2][Ring1][#Branch1][/C][=C][\S][C][=Branch1][Branch2][=C][Branch1][Ring1][C][#N][C][#N][N][Branch1][Ring1][C][C][C][Ring1][N][=O][C][=N][S][N][=C][Ring2][Ring1][#Branch1][Ring1][Branch1][=C][C][=C][Ring2][Ring1][=N][C][=C][C][=C][Branch2][Ring2][Branch2][C][=C][C][=C][Branch2][Ring1][#Branch1][/C][=C][\S][C][=Branch1][Branch2][=C][Branch1][Ring1][C][#N][C][#N][N][Branch1][Ring1][C][C][C][Ring1][N][=O][C][=N][S][N][=C][Ring2][Ring1][#Branch1][Ring1][Branch1][C][=C][Ring2][Ring1][=N][Ring2][Branch1][O],1:1.2,CB,22.0,"1,8-diiodooctanae",0.75,100.0,-1.0,7.34,0.85,13.85,60.7
PTB7-Th,CCCCC(CC)COC(=O)c1sc2c(-c3cc4c(-c5ccc(CC(CC)CCCC)s5)c5sc(C)cc5c(-c5ccc(CC(CC)CCCC)s5)c4s3)sc(C)c2c1F,{[$]CCCC(CC)COC(=O)c1sc2c(-c3cc4c(-c5ccc(CC(CC)CCCC)s5)c5sc[$]cc5c(-c5ccc(CC(CC)CCCC)s5)c4s3)sc[$]c2c1F},[C][C][C][C][C][Branch1][Ring1][C][C][C][O][C][=Branch1][C][=O][C][S][C][=C][Branch2][=Branch1][Ring2][C][=C][C][=C][Branch2][Ring1][Ring2][C][=C][C][=C][Branch1][O][C][C][Branch1][Ring1][C][C][C][C][C][C][S][Ring1][=N][C][S][C][Branch1][C][C][=C][C][=Ring1][=Branch1][C][Branch2][Ring1][Ring2][C][=C][C][=C][Branch1][O][C][C][Branch1][Ring1][C][C][C][C][C][C][S][Ring1][=N][=C][Ring2][Ring2][Ring2][S][Ring2][Ring2][#Branch1][S][C][Branch1][C][C][=C][Ring2][Ring2][=N][C][=Ring2][Ring2][S][F],SFBRCN,CCCCCCCCOc1ccc2c(c1)-c1cc(OCCCCCCCC)ccc1C21c2cc(-c3ccc(/C=c4\sc(=C(C#N)C#N)n(CC)c4=O)c4nsnc34)ccc2-c2ccc(-c3ccc(/C=c4\sc(=C(C#N)C#N)n(CC)c4=O)c4nsnc34)cc21,{[$]CCCCCCCOc1ccc2c(c1)-c1cc(OCCCCCCCC)ccc1C21c2cc(-c3ccc(/C=c4\sc(=C(C#N)C#N)n(CC)c4=O)c4nsnc34)ccc2-c2ccc(-c3ccc(/C=c4\sc(=C(C#N)C#N)n(CC)c4=O)c4nsnc34)cc21},[C][C][C][C][C][C][C][C][O][C][=C][C][=C][C][=Branch1][Ring2][=C][Ring1][=Branch1][C][=C][C][Branch1][#Branch2][O][C][C][C][C][C][C][C][C][=C][C][=C][Ring1][#C][C][Ring2][Ring1][Ring1][C][=C][C][Branch2][Ring2][Branch2][C][=C][C][=C][Branch2][Ring1][#Branch1][/C][=C][\S][C][=Branch1][Branch2][=C][Branch1][Ring1][C][#N][C][#N][N][Branch1][Ring1][C][C][C][Ring1][N][=O][C][=N][S][N][=C][Ring2][Ring1][#Branch1][Ring1][Branch1][=C][C][=C][Ring2][Ring1][=N][C][=C][C][=C][Branch2][Ring2][Branch2][C][=C][C][=C][Branch2][Ring1][#Branch1][/C][=C][\S][C][=Branch1][Branch2][=C][Branch1][Ring1][C][#N][C][#N][N][Branch1][Ring1][C][C][C][Ring1][N][=O][C][=N][S][N][=C][Ring2][Ring1][#Branch1][Ring1][Branch1][C][=C][Ring2][Ring1][=N][Ring2][Branch1][O],1:1.2,CB,22.0,"1,8-diiodooctanae",0.75,100.0,-1.0,9.9,0.9,17.24,64.0
PBDB-T,CCCCC(CC)Cc1ccc(-c2c3cc(-c4ccc(-c5sc(-c6ccc(C)s6)c6c5C(=O)c5c(CC(CC)CCCC)sc(CC(CC)CCCC)c5C6=O)s4)sc3c(-c3ccc(CC(CC)CCCC)s3)c3cc(C)sc23)s1,{[$]CCCC(CC)Cc1ccc(-c2c3cc(-c4ccc(-c5sc(-c6ccc[$]s6)c6c5C(=O)c5c(CC(CC)CCCC)sc(CC(CC)CCCC)c5C6=O)s4)sc3c(-c3ccc(CC(CC)CCCC)s3)c3cc[$]sc23)s1},[C][C][C][C][C][Branch1][Ring1][C][C][C][C][=C][C][=C][Branch2][=Branch2][Branch2][C][=C][C][=C][Branch2][=Branch1][Branch2][C][=C][C][=C][Branch2][Branch1][=N][C][S][C][Branch1][O][C][=C][C][=C][Branch1][C][C][S][Ring1][=Branch1][=C][C][=Ring1][O][C][=Branch1][C][=O][C][=C][Branch1][O][C][C][Branch1][Ring1][C][C][C][C][C][C][S][C][Branch1][O][C][C][Branch1][Ring1][C][C][C][C][C][C][=C][Ring2][Ring1][Branch1][C][Ring2][Ring1][#Branch2][=O][S][Ring2][Ring2][=Branch2][S][C][Ring2][Ring2][=C][=C][Branch2][Ring1][Ring2][C][=C][C][=C][Branch1][O][C][C][Branch1][Ring1][C][C][C][C][C][C][S][Ring1][=N][C][C][=C][Branch1][C][C][S][C][Ring2][=Branch1][Ring1][=Ring1][=Branch1][S][Ring2][=Branch1][Branch2],ITIC,CCCCCCc1ccc(C2(c3ccc(CCCCCC)cc3)c3cc4c(cc3-c3sc5cc(/C=C6\C(=O)c7ccccc7C6=C(C#N)C#N)sc5c32)C(c2ccc(CCCCCC)cc2)(c2ccc(CCCCCC)cc2)c2c-4sc3cc(/C=C4\C(=O)c5ccccc5C4=C(C#N)C#N)sc23)cc1,{[$]CCCCCc1ccc(C2(c3ccc(CCCCCC)cc3)c3cc4c(cc3-c3sc5cc(/C=C6\C(=O)c7ccccc7C6=C(C#N)C#N)sc5c32)C(c2ccc(CCCCCC)cc2)(c2ccc(CCCCCC)cc2)c2c-4sc3cc(/C=C4\C(=O)c5ccccc5C4=C(C#N)C#N)sc23)cc1},[C][C][C][C][C][C][C][=C][C][=C][Branch2][O][N][C][Branch1][P][C][=C][C][=C][Branch1][#Branch1][C][C][C][C][C][C][C][=C][Ring1][N][C][=C][C][=C][Branch2][Ring2][P][C][=C][Ring1][=Branch1][C][S][C][C][=C][Branch2][Ring1][=Branch2][/C][=C][\C][=Branch1][C][=O][C][=C][C][=C][C][=C][Ring1][=Branch1][C][Ring1][#Branch2][=C][Branch1][Ring1][C][#N][C][#N][S][C][=Ring2][Ring1][Branch1][C][=Ring2][Ring1][Branch2][Ring2][Ring2][O][C][Branch1][P][C][=C][C][=C][Branch1][#Branch1][C][C][C][C][C][C][C][=C][Ring1][N][Branch1][P][C][=C][C][=C][Branch1][#Branch1][C][C][C][C][C][C][C][=C][Ring1][N][C][=C][Ring2][Branch1][#Branch1][S][C][C][=C][Branch2][Ring1][=Branch2][/C][=C][\C][=Branch1][C][=O][C][=C][C][=C][C][=C][Ring1][=Branch1][C][Ring1][#Branch2][=C][Branch1][Ring1][C][#N][C][#N][S][C][Ring2][Ring1][Branch2][=Ring2][Ring1][Branch1][C][=C][Ring2][Branch2][C],1:1,CB,10.0,"1,8-diiodooctanae",1,110.0,100.0,10.6,0.93,17.0,67.0
PBDB-T,CCCCC(CC)Cc1ccc(-c2c3cc(-c4ccc(-c5sc(-c6ccc(C)s6)c6c5C(=O)c5c(CC(CC)CCCC)sc(CC(CC)CCCC)c5C6=O)s4)sc3c(-c3ccc(CC(CC)CCCC)s3)c3cc(C)sc23)s1,{[$]CCCC(CC)Cc1ccc(-c2c3cc(-c4ccc(-c5sc(-c6ccc[$]s6)c6c5C(=O)c5c(CC(CC)CCCC)sc(CC(CC)CCCC)c5C6=O)s4)sc3c(-c3ccc(CC(CC)CCCC)s3)c3cc[$]sc23)s1},[C][C][C][C][C][Branch1][Ring1][C][C][C][C][=C][C][=C][Branch2][=Branch2][Branch2][C][=C][C][=C][Branch2][=Branch1][Branch2][C][=C][C][=C][Branch2][Branch1][=N][C][S][C][Branch1][O][C][=C][C][=C][Branch1][C][C][S][Ring1][=Branch1][=C][C][=Ring1][O][C][=Branch1][C][=O][C][=C][Branch1][O][C][C][Branch1][Ring1][C][C][C][C][C][C][S][C][Branch1][O][C][C][Branch1][Ring1][C][C][C][C][C][C][=C][Ring2][Ring1][Branch1][C][Ring2][Ring1][#Branch2][=O][S][Ring2][Ring2][=Branch2][S][C][Ring2][Ring2][=C][=C][Branch2][Ring1][Ring2][C][=C][C][=C][Branch1][O][C][C][Branch1][Ring1][C][C][C][C][C][C][S][Ring1][=N][C][C][=C][Branch1][C][C][S][C][Ring2][=Branch1][Ring1][=Ring1][=Branch1][S][Ring2][=Branch1][Branch2],ITCC,CCCCCCc1ccc(C2(c3ccc(CCCCCC)cc3)c3cc4c(cc3-c3sc5cc(/C=C6\C(=O)c7sccc7C6=C(C#N)C#N)sc5c32)C(c2ccc(CCCCCC)cc2)(c2ccc(CCCCCC)cc2)c2c-4sc3cc(/C=C4\C(=O)c5sccc5C4=C(C#N)C#N)sc23)cc1,{[$]CCCCCc1ccc(C2(c3ccc(CCCCCC)cc3)c3cc4c(cc3-c3sc5cc(/C=C6\C(=O)c7sccc7C6=C(C#N)C#N)sc5c32)C(c2ccc(CCCCCC)cc2)(c2ccc(CCCCCC)cc2)c2c-4sc3cc(/C=C4\C(=O)c5sccc5C4=C(C#N)C#N)sc23)cc1},[C][C][C][C][C][C][C][=C][C][=C][Branch2][O][#Branch2][C][Branch1][P][C][=C][C][=C][Branch1][#Branch1][C][C][C][C][C][C][C][=C][Ring1][N][C][=C][C][=C][Branch2][Ring2][S][C][=C][Ring1][=Branch1][C][S][C][C][=C][Branch2][Ring1][Branch2][/C][=C][\C][=Branch1][C][=O][C][S][C][=C][C][=Ring1][Branch1][C][Ring1][=Branch2][=C][Branch1][Ring1][C][#N][C][#N][S][C][=Ring2][Ring1][Ring2][C][=Ring2][Ring1][#Branch1][Ring2][Ring2][#Branch2][C][Branch1][P][C][=C][C][=C][Branch1][#Branch1][C][C][C][C][C][C][C][=C][Ring1][N][Branch1][P][C][=C][C][=C][Branch1][#Branch1][C][C][C][C][C][C][C][=C][Ring1][N][C][=C][Ring2][Branch1][=Branch1][S][C][C][=C][Branch2][Ring1][Branch2][/C][=C][\C][=Branch1][C][=O][C][S][C][=C][C][=Ring1][Branch1][C][Ring1][=Branch2][=C][Branch1][Ring1][C][#N][C][#N][S][C][Ring2][Ring1][#Branch1][=Ring2][Ring1][Ring2][C][=C][Ring2][#Branch1][S],1:1,CB,10.0,"1,8-diiodooctanae",1,110.0,100.0,11.4,1.01,15.9,71.0
