Repository: aspuru-guzik-group/Beyond-Molecular-Structure-ML-for-OPV-Materials-Devices

File: ml_for_opvs/data/process/OPV_Min/filtered_master_ml_for_opvs_from_min.csv (part 3 of 5)
Donor,Donor_SMILES,Donor_Big_SMILES,Donor_SELFIES,Acceptor,Acceptor_SMILES,Acceptor_Big_SMILES,Acceptor_SELFIES,HOMO_D (eV),LUMO_D (eV),HOMO_A (eV),LUMO_A (eV),D:A ratio (m/m),solvent,total solids conc. (mg/mL),solvent additive,solvent additive conc. (%v/v),active layer thickness (nm),annealing temperature,hole contact layer,electron contact layer,hole mobility blend (cm^2 V^-1 s^-1),electron mobility blend (cm^2 V^-1 s^-1),PCE (%),Voc (V),Jsc (mA cm^-2),FF (%)
PBDTT-6ttTPD,CCCCCCCCCCC(CCCCCC)N1C(=O)c2c(-c3cc4sc(C)c(CCCCCC)c4s3)sc(-c3cc4sc(-c5cc6c(-c7ccc(C(CC)CCCCCC)s7)c7sc(C)cc7c(-c7ccc(C(CC)CCCCCC)s7)c6s5)c(CCCCCC)c4s3)c2C1=O,{[$]CCCCCCCCCC(CCCCCC)N1C(=O)c2c(-c3cc4sc[$]c(CCCCCC)c4s3)sc(-c3cc4sc(-c5cc6c(-c7ccc(C(CC)CCCCCC)s7)c7sc[$]cc7c(-c7ccc(C(CC)CCCCCC)s7)c6s5)c(CCCCCC)c4s3)c2C1=O},[C][C][C][C][C][C][C][C][C][C][C][Branch1][#Branch1][C][C][C][C][C][C][N][C][=Branch1][C][=O][C][=C][Branch2][Ring1][Branch2][C][=C][C][S][C][Branch1][C][C][=C][Branch1][#Branch1][C][C][C][C][C][C][C][=Ring1][N][S][Ring1][#C][S][C][Branch2][#Branch1][#C][C][=C][C][S][C][Branch2][=Branch1][=Branch1][C][=C][C][=C][Branch2][Ring1][Branch1][C][=C][C][=C][Branch1][N][C][Branch1][Ring1][C][C][C][C][C][C][C][C][S][Ring1][=C][C][S][C][Branch1][C][C][=C][C][=Ring1][=Branch1][C][Branch2][Ring1][Branch1][C][=C][C][=C][Branch1][N][C][Branch1][Ring1][C][C][C][C][C][C][C][C][S][Ring1][=C][=C][Ring2][Ring2][=Branch1][S][Ring2][Ring2][=Branch2][=C][Branch1][#Branch1][C][C][C][C][C][C][C][=Ring2][Branch1][Ring2][S][Ring2][Branch1][#Branch1][=C][Ring2][=Branch1][O][C][Ring2][=Branch1][#C][=O],ITIC,CCCCCCc1ccc(C2(c3ccc(CCCCCC)cc3)c3cc4c(cc3-c3sc5cc(/C=C6\C(=O)c7ccccc7C6=C(C#N)C#N)sc5c32)C(c2ccc(CCCCCC)cc2)(c2ccc(CCCCCC)cc2)c2c-4sc3cc(/C=C4\C(=O)c5ccccc5C4=C(C#N)C#N)sc23)cc1,{[$]CCCCCc1ccc(C2(c3ccc(CCCCCC)cc3)c3cc4c(cc3-c3sc5cc(/C=C6\C(=O)c7ccccc7C6=C(C#N)C#N)sc5c32)C(c2ccc(CCCCCC)cc2)(c2ccc(CCCCCC)cc2)c2c-4sc3cc(/C=C4\C(=O)c5ccccc5C4=C(C#N)C#N)sc23)cc1},[C][C][C][C][C][C][C][=C][C][=C][Branch2][O][N][C][Branch1][P][C][=C][C][=C][Branch1][#Branch1][C][C][C][C][C][C][C][=C][Ring1][N][C][=C][C][=C][Branch2][Ring2][P][C][=C][Ring1][=Branch1][C][S][C][C][=C][Branch2][Ring1][=Branch2][/C][=C][\C][=Branch1][C][=O][C][=C][C][=C][C][=C][Ring1][=Branch1][C][Ring1][#Branch2][=C][Branch1][Ring1][C][#N][C][#N][S][C][=Ring2][Ring1][Branch1][C][=Ring2][Ring1][Branch2][Ring2][Ring2][O][C][Branch1][P][C][=C][C][=C][Branch1][#Branch1][C][C][C][C][C][C][C][=C][Ring1][N][Branch1][P][C][=C][C][=C][Branch1][#Branch1][C][C][C][C][C][C][C][=C][Ring1][N][C][=C][Ring2][Branch1][#Branch1][S][C][C][=C][Branch2][Ring1][=Branch2][/C][=C][\C][=Branch1][C][=O][C][=C][C][=C][C][=C][Ring1][=Branch1][C][Ring1][#Branch2][=C][Branch1][Ring1][C][#N][C][#N][S][C][Ring2][Ring1][Branch2][=Ring2][Ring1][Branch1][C][=C][Ring2][Branch2][C],-5.36,-3.51,-5.8,-4.21,1.0,CF,12.0,DIO,0.5,100.0,-1.0,MoOx,ZnO,0.000264,0.000103,9.98,0.942,15.63,67.8
PMOT16,CCCCCCCCC(CCCCCC)CN1C(=O)c2c(-c3cc4sc(C)c(CCCCCC)c4s3)sc(-c3cc4sc(-c5cc6c(-c7cc(OC)c(CC(CC)CCCC)s7)c7sc(C)cc7c(-c7cc(OC)c(CC(CC)CCCC)s7)c6s5)c(CCCCCC)c4s3)c2C1=O,{[$]CCCCCCCC(CCCCCC)CN1C(=O)c2c(-c3cc4sc[$]c(CCCCCC)c4s3)sc(-c3cc4sc(-c5cc6c(-c7cc(OC)c(CC(CC)CCCC)s7)c7sc[$]cc7c(-c7cc(OC)c(CC(CC)CCCC)s7)c6s5)c(CCCCCC)c4s3)c2C1=O},[C][C][C][C][C][C][C][C][C][Branch1][#Branch1][C][C][C][C][C][C][C][N][C][=Branch1][C][=O][C][=C][Branch2][Ring1][Branch2][C][=C][C][S][C][Branch1][C][C][=C][Branch1][#Branch1][C][C][C][C][C][C][C][=Ring1][N][S][Ring1][#C][S][C][Branch2][Branch2][Branch1][C][=C][C][S][C][Branch2][=Branch1][N][C][=C][C][=C][Branch2][Ring1][Branch2][C][=C][C][Branch1][Ring1][O][C][=C][Branch1][O][C][C][Branch1][Ring1][C][C][C][C][C][C][S][Ring1][#C][C][S][C][Branch1][C][C][=C][C][=Ring1][=Branch1][C][Branch2][Ring1][Branch2][C][=C][C][Branch1][Ring1][O][C][=C][Branch1][O][C][C][Branch1][Ring1][C][C][C][C][C][C][S][Ring1][#C][=C][Ring2][Ring2][Branch2][S][Ring2][Ring2][O][=C][Branch1][#Branch1][C][C][C][C][C][C][C][=Ring2][Branch1][=Branch1][S][Ring2][Branch1][=Branch2][=C][Ring2][=Branch1][=N][C][Ring2][=Branch1][P][=O],ITIC,CCCCCCc1ccc(C2(c3ccc(CCCCCC)cc3)c3cc4c(cc3-c3sc5cc(/C=C6\C(=O)c7ccccc7C6=C(C#N)C#N)sc5c32)C(c2ccc(CCCCCC)cc2)(c2ccc(CCCCCC)cc2)c2c-4sc3cc(/C=C4\C(=O)c5ccccc5C4=C(C#N)C#N)sc23)cc1,{[$]CCCCCc1ccc(C2(c3ccc(CCCCCC)cc3)c3cc4c(cc3-c3sc5cc(/C=C6\C(=O)c7ccccc7C6=C(C#N)C#N)sc5c32)C(c2ccc(CCCCCC)cc2)(c2ccc(CCCCCC)cc2)c2c-4sc3cc(/C=C4\C(=O)c5ccccc5C4=C(C#N)C#N)sc23)cc1},[C][C][C][C][C][C][C][=C][C][=C][Branch2][O][N][C][Branch1][P][C][=C][C][=C][Branch1][#Branch1][C][C][C][C][C][C][C][=C][Ring1][N][C][=C][C][=C][Branch2][Ring2][P][C][=C][Ring1][=Branch1][C][S][C][C][=C][Branch2][Ring1][=Branch2][/C][=C][\C][=Branch1][C][=O][C][=C][C][=C][C][=C][Ring1][=Branch1][C][Ring1][#Branch2][=C][Branch1][Ring1][C][#N][C][#N][S][C][=Ring2][Ring1][Branch1][C][=Ring2][Ring1][Branch2][Ring2][Ring2][O][C][Branch1][P][C][=C][C][=C][Branch1][#Branch1][C][C][C][C][C][C][C][=C][Ring1][N][Branch1][P][C][=C][C][=C][Branch1][#Branch1][C][C][C][C][C][C][C][=C][Ring1][N][C][=C][Ring2][Branch1][#Branch1][S][C][C][=C][Branch2][Ring1][=Branch2][/C][=C][\C][=Branch1][C][=O][C][=C][C][=C][C][=C][Ring1][=Branch1][C][Ring1][#Branch2][=C][Branch1][Ring1][C][#N][C][#N][S][C][Ring2][Ring1][Branch2][=Ring2][Ring1][Branch1][C][=C][Ring2][Branch2][C],-5.52,-3.66,-5.8,-4.21,1.0,CF,12.0,DIO,0.5,100.0,-1.0,MoOx,ZnO,0.00109,0.000123,7.63,1.001,13.0,58.7
PBDTT-6ttTPD,CCCCCCCCCCC(CCCCCC)N1C(=O)c2c(-c3cc4sc(C)c(CCCCCC)c4s3)sc(-c3cc4sc(-c5cc6c(-c7ccc(C(CC)CCCCCC)s7)c7sc(C)cc7c(-c7ccc(C(CC)CCCCCC)s7)c6s5)c(CCCCCC)c4s3)c2C1=O,{[$]CCCCCCCCCC(CCCCCC)N1C(=O)c2c(-c3cc4sc[$]c(CCCCCC)c4s3)sc(-c3cc4sc(-c5cc6c(-c7ccc(C(CC)CCCCCC)s7)c7sc[$]cc7c(-c7ccc(C(CC)CCCCCC)s7)c6s5)c(CCCCCC)c4s3)c2C1=O},[C][C][C][C][C][C][C][C][C][C][C][Branch1][#Branch1][C][C][C][C][C][C][N][C][=Branch1][C][=O][C][=C][Branch2][Ring1][Branch2][C][=C][C][S][C][Branch1][C][C][=C][Branch1][#Branch1][C][C][C][C][C][C][C][=Ring1][N][S][Ring1][#C][S][C][Branch2][#Branch1][#C][C][=C][C][S][C][Branch2][=Branch1][=Branch1][C][=C][C][=C][Branch2][Ring1][Branch1][C][=C][C][=C][Branch1][N][C][Branch1][Ring1][C][C][C][C][C][C][C][C][S][Ring1][=C][C][S][C][Branch1][C][C][=C][C][=Ring1][=Branch1][C][Branch2][Ring1][Branch1][C][=C][C][=C][Branch1][N][C][Branch1][Ring1][C][C][C][C][C][C][C][C][S][Ring1][=C][=C][Ring2][Ring2][=Branch1][S][Ring2][Ring2][=Branch2][=C][Branch1][#Branch1][C][C][C][C][C][C][C][=Ring2][Branch1][Ring2][S][Ring2][Branch1][#Branch1][=C][Ring2][=Branch1][O][C][Ring2][=Branch1][#C][=O],IDIC,CCCCCCC1(CCCCCC)c2cc3c(cc2-c2sc(/C=C4\C(=O)c5ccccc5C4=C(C#N)C#N)cc21)C(CCCCCC)(CCCCCC)c1cc(/C=C2\C(=O)c4ccccc4C2=C(C#N)C#N)sc1-3,{[$]CCCCCC1(CCCCCC)c2cc3c(cc2-c2sc(/C=C4\C(=O)c5ccccc5C4=C(C#N)C#N)cc21)C(CCCCCC)(CCCCCC)c1cc(/C=C2\C(=O)c4ccccc4C2=C(C#N)C#N)sc1-3},[C][C][C][C][C][C][C][Branch1][#Branch1][C][C][C][C][C][C][C][=C][C][=C][Branch2][Ring2][O][C][=C][Ring1][=Branch1][C][S][C][Branch2][Ring1][=Branch2][/C][=C][\C][=Branch1][C][=O][C][=C][C][=C][C][=C][Ring1][=Branch1][C][Ring1][#Branch2][=C][Branch1][Ring1][C][#N][C][#N][=C][C][=Ring2][Ring1][Branch1][Ring2][Ring2][C][C][Branch1][#Branch1][C][C][C][C][C][C][Branch1][#Branch1][C][C][C][C][C][C][C][C][=C][Branch2][Ring1][=Branch2][/C][=C][\C][=Branch1][C][=O][C][=C][C][=C][C][=C][Ring1][=Branch1][C][Ring1][#Branch2][=C][Branch1][Ring1][C][#N][C][#N][S][C][=Ring2][Ring1][Branch1][Ring2][Branch1][O],-5.36,-3.51,-5.92,-4.31,1.0,CF,12.0,DIO,0.5,100.0,-1.0,MoOx,ZnO,0.000503,0.000134,8.58,0.822,15.93,65.5
PMOT16,CCCCCCCCC(CCCCCC)CN1C(=O)c2c(-c3cc4sc(C)c(CCCCCC)c4s3)sc(-c3cc4sc(-c5cc6c(-c7cc(OC)c(CC(CC)CCCC)s7)c7sc(C)cc7c(-c7cc(OC)c(CC(CC)CCCC)s7)c6s5)c(CCCCCC)c4s3)c2C1=O,{[$]CCCCCCCC(CCCCCC)CN1C(=O)c2c(-c3cc4sc[$]c(CCCCCC)c4s3)sc(-c3cc4sc(-c5cc6c(-c7cc(OC)c(CC(CC)CCCC)s7)c7sc[$]cc7c(-c7cc(OC)c(CC(CC)CCCC)s7)c6s5)c(CCCCCC)c4s3)c2C1=O},[C][C][C][C][C][C][C][C][C][Branch1][#Branch1][C][C][C][C][C][C][C][N][C][=Branch1][C][=O][C][=C][Branch2][Ring1][Branch2][C][=C][C][S][C][Branch1][C][C][=C][Branch1][#Branch1][C][C][C][C][C][C][C][=Ring1][N][S][Ring1][#C][S][C][Branch2][Branch2][Branch1][C][=C][C][S][C][Branch2][=Branch1][N][C][=C][C][=C][Branch2][Ring1][Branch2][C][=C][C][Branch1][Ring1][O][C][=C][Branch1][O][C][C][Branch1][Ring1][C][C][C][C][C][C][S][Ring1][#C][C][S][C][Branch1][C][C][=C][C][=Ring1][=Branch1][C][Branch2][Ring1][Branch2][C][=C][C][Branch1][Ring1][O][C][=C][Branch1][O][C][C][Branch1][Ring1][C][C][C][C][C][C][S][Ring1][#C][=C][Ring2][Ring2][Branch2][S][Ring2][Ring2][O][=C][Branch1][#Branch1][C][C][C][C][C][C][C][=Ring2][Branch1][=Branch1][S][Ring2][Branch1][=Branch2][=C][Ring2][=Branch1][=N][C][Ring2][=Branch1][P][=O],IDIC,CCCCCCC1(CCCCCC)c2cc3c(cc2-c2sc(/C=C4\C(=O)c5ccccc5C4=C(C#N)C#N)cc21)C(CCCCCC)(CCCCCC)c1cc(/C=C2\C(=O)c4ccccc4C2=C(C#N)C#N)sc1-3,{[$]CCCCCC1(CCCCCC)c2cc3c(cc2-c2sc(/C=C4\C(=O)c5ccccc5C4=C(C#N)C#N)cc21)C(CCCCCC)(CCCCCC)c1cc(/C=C2\C(=O)c4ccccc4C2=C(C#N)C#N)sc1-3},[C][C][C][C][C][C][C][Branch1][#Branch1][C][C][C][C][C][C][C][=C][C][=C][Branch2][Ring2][O][C][=C][Ring1][=Branch1][C][S][C][Branch2][Ring1][=Branch2][/C][=C][\C][=Branch1][C][=O][C][=C][C][=C][C][=C][Ring1][=Branch1][C][Ring1][#Branch2][=C][Branch1][Ring1][C][#N][C][#N][=C][C][=Ring2][Ring1][Branch1][Ring2][Ring2][C][C][Branch1][#Branch1][C][C][C][C][C][C][Branch1][#Branch1][C][C][C][C][C][C][C][C][=C][Branch2][Ring1][=Branch2][/C][=C][\C][=Branch1][C][=O][C][=C][C][=C][C][=C][Ring1][=Branch1][C][Ring1][#Branch2][=C][Branch1][Ring1][C][#N][C][#N][S][C][=Ring2][Ring1][Branch1][Ring2][Branch1][O],-5.52,-3.66,-5.92,-4.31,1.0,CF,12.0,DIO,0.5,100.0,-1.0,MoOx,ZnO,0.000914,0.000323,10.04,0.925,16.13,67.3
PTB7-Th,CCCCC(CC)COC(=O)c1sc2c(-c3cc4c(-c5ccc(CC(CC)CCCC)s5)c5sc(C)cc5c(-c5ccc(CC(CC)CCCC)s5)c4s3)sc(C)c2c1F,{[$]CCCC(CC)COC(=O)c1sc2c(-c3cc4c(-c5ccc(CC(CC)CCCC)s5)c5sc[$]cc5c(-c5ccc(CC(CC)CCCC)s5)c4s3)sc[$]c2c1F},[C][C][C][C][C][Branch1][Ring1][C][C][C][O][C][=Branch1][C][=O][C][S][C][=C][Branch2][=Branch1][Ring2][C][=C][C][=C][Branch2][Ring1][Ring2][C][=C][C][=C][Branch1][O][C][C][Branch1][Ring1][C][C][C][C][C][C][S][Ring1][=N][C][S][C][Branch1][C][C][=C][C][=Ring1][=Branch1][C][Branch2][Ring1][Ring2][C][=C][C][=C][Branch1][O][C][C][Branch1][Ring1][C][C][C][C][C][C][S][Ring1][=N][=C][Ring2][Ring2][Ring2][S][Ring2][Ring2][#Branch1][S][C][Branch1][C][C][=C][Ring2][Ring2][=N][C][=Ring2][Ring2][S][F],ITIC-Th,CCCCCCc1ccc(C2(c3ccc(CCCCCC)s3)c3cc4c(cc3-c3sc5cc(/C=C6\C(=O)c7ccccc7C6=C(C#N)C#N)sc5c32)C(c2ccc(CCCCCC)s2)(c2ccc(CCCCCC)s2)c2c-4sc3cc(/C=C4\C(=O)c5ccccc5C4=C(C#N)C#N)sc23)s1,{[$]CCCCCc1ccc(C2(c3ccc(CCCCCC)s3)c3cc4c(cc3-c3sc5cc(/C=C6\C(=O)c7ccccc7C6=C(C#N)C#N)sc5c32)C(c2ccc(CCCCCC)s2)(c2ccc(CCCCCC)s2)c2c-4sc3cc(/C=C4\C(=O)c5ccccc5C4=C(C#N)C#N)sc23)s1},[C][C][C][C][C][C][C][=C][C][=C][Branch2][O][=Branch2][C][Branch1][S][C][=C][C][=C][Branch1][#Branch1][C][C][C][C][C][C][S][Ring1][O][C][=C][C][=C][Branch2][Ring2][P][C][=C][Ring1][=Branch1][C][S][C][C][=C][Branch2][Ring1][=Branch2][/C][=C][\C][=Branch1][C][=O][C][=C][C][=C][C][=C][Ring1][=Branch1][C][Ring1][#Branch2][=C][Branch1][Ring1][C][#N][C][#N][S][C][=Ring2][Ring1][Branch1][C][=Ring2][Ring1][Branch2][Ring2][Ring2][#Branch2][C][Branch1][S][C][=C][C][=C][Branch1][#Branch1][C][C][C][C][C][C][S][Ring1][O][Branch1][S][C][=C][C][=C][Branch1][#Branch1][C][C][C][C][C][C][S][Ring1][O][C][=C][Ring2][Branch1][Branch1][S][C][C][=C][Branch2][Ring1][=Branch2][/C][=C][\C][=Branch1][C][=O][C][=C][C][=C][C][=C][Ring1][=Branch1][C][Ring1][#Branch2][=C][Branch1][Ring1][C][#N][C][#N][S][C][Ring2][Ring1][Branch2][=Ring2][Ring1][Branch1][S][Ring2][#Branch1][=C],-5.2,-3.56,-5.66,-3.93,0.769,o-DCB,20.0,CN,3.0,120.0,-1.0,MoOx ,ZnO,0.00018,0.00039,8.7,0.8,15.93,68.0
PDBT-T1,CCCCCCCCc1ccc(-c2c3sc4cc(-c5ccc(-c6sc(-c7ccc(C)s7)c7c6C(=O)c6c(CC(CC)CCCC)sc(CC(CC)CCCC)c6C7=O)s5)sc4c3c(-c3ccc(CCCCCCCC)s3)c3sc4cc(C)sc4c23)s1,{[$]CCCCCCCc1ccc(-c2c3sc4cc(-c5ccc(-c6sc(-c7ccc[$]s7)c7c6C(=O)c6c(CC(CC)CCCC)sc(CC(CC)CCCC)c6C7=O)s5)sc4c3c(-c3ccc(CCCCCCCC)s3)c3sc4cc[$]sc4c23)s1},[C][C][C][C][C][C][C][C][C][=C][C][=C][Branch2][=Branch2][P][C][=C][S][C][C][=C][Branch2][=Branch1][Branch2][C][=C][C][=C][Branch2][Branch1][=N][C][S][C][Branch1][O][C][=C][C][=C][Branch1][C][C][S][Ring1][=Branch1][=C][C][=Ring1][O][C][=Branch1][C][=O][C][=C][Branch1][O][C][C][Branch1][Ring1][C][C][C][C][C][C][S][C][Branch1][O][C][C][Branch1][Ring1][C][C][C][C][C][C][=C][Ring2][Ring1][Branch1][C][Ring2][Ring1][#Branch2][=O][S][Ring2][Ring2][=Branch2][S][C][=Ring2][Ring2][=C][C][Ring2][Ring2][P][=C][Branch2][Ring1][C][C][=C][C][=C][Branch1][=Branch2][C][C][C][C][C][C][C][C][S][Ring1][=N][C][S][C][C][=C][Branch1][C][C][S][C][=Ring1][=Branch1][C][Ring2][=Branch1][=Branch2][=Ring1][=Branch2][S][Ring2][=Branch1][=C],ITIC-Th,CCCCCCc1ccc(C2(c3ccc(CCCCCC)s3)c3cc4c(cc3-c3sc5cc(/C=C6\C(=O)c7ccccc7C6=C(C#N)C#N)sc5c32)C(c2ccc(CCCCCC)s2)(c2ccc(CCCCCC)s2)c2c-4sc3cc(/C=C4\C(=O)c5ccccc5C4=C(C#N)C#N)sc23)s1,{[$]CCCCCc1ccc(C2(c3ccc(CCCCCC)s3)c3cc4c(cc3-c3sc5cc(/C=C6\C(=O)c7ccccc7C6=C(C#N)C#N)sc5c32)C(c2ccc(CCCCCC)s2)(c2ccc(CCCCCC)s2)c2c-4sc3cc(/C=C4\C(=O)c5ccccc5C4=C(C#N)C#N)sc23)s1},[C][C][C][C][C][C][C][=C][C][=C][Branch2][O][=Branch2][C][Branch1][S][C][=C][C][=C][Branch1][#Branch1][C][C][C][C][C][C][S][Ring1][O][C][=C][C][=C][Branch2][Ring2][P][C][=C][Ring1][=Branch1][C][S][C][C][=C][Branch2][Ring1][=Branch2][/C][=C][\C][=Branch1][C][=O][C][=C][C][=C][C][=C][Ring1][=Branch1][C][Ring1][#Branch2][=C][Branch1][Ring1][C][#N][C][#N][S][C][=Ring2][Ring1][Branch1][C][=Ring2][Ring1][Branch2][Ring2][Ring2][#Branch2][C][Branch1][S][C][=C][C][=C][Branch1][#Branch1][C][C][C][C][C][C][S][Ring1][O][Branch1][S][C][=C][C][=C][Branch1][#Branch1][C][C][C][C][C][C][S][Ring1][O][C][=C][Ring2][Branch1][Branch1][S][C][C][=C][Branch2][Ring1][=Branch2][/C][=C][\C][=Branch1][C][=O][C][=C][C][=C][C][=C][Ring1][=Branch1][C][Ring1][#Branch2][=C][Branch1][Ring1][C][#N][C][#N][S][C][Ring2][Ring1][Branch2][=Ring2][Ring1][Branch1][S][Ring2][#Branch1][=C],-5.36,-3.43,-5.66,-3.93,1.0,CF,12.0,CN,1.0,100.0,-1.0,MoOx ,ZnO,0.00026,0.00037,9.6,0.88,16.24,67.1
PBDS-T,CCCCC(CC)CC1SC(CC(CC)CCCC)C2C(=O)c3c(C4CCC(c5cc6c(-c7ccc([Si](CCC)(CCC)CCC)s7)c7sc(C)cc7c(-c7ccc([Si](CCC)(CCC)CCC)s7)c6s5)S4)sc(-c4ccc(C)s4)c3C(=O)C12,{[$]CCCC(CC)CC1SC(CC(CC)CCCC)C2C(=O)c3c(C4CCC(c5cc6c(-c7ccc([Si](CCC)(CCC)CCC)s7)c7sc[$]cc7c(-c7ccc([Si](CCC)(CCC)CCC)s7)c6s5)S4)sc(-c4ccc[$]s4)c3C(=O)C12},[C][C][C][C][C][Branch1][Ring1][C][C][C][C][S][C][Branch1][O][C][C][Branch1][Ring1][C][C][C][C][C][C][C][C][=Branch1][C][=O][C][=C][Branch2][#Branch1][#Branch1][C][C][C][C][Branch2][=Branch1][N][C][=C][C][=C][Branch2][Ring1][Branch2][C][=C][C][=C][Branch1][#C][Si][Branch1][Ring2][C][C][C][Branch1][Ring2][C][C][C][C][C][C][S][Ring1][#C][C][S][C][Branch1][C][C][=C][C][=Ring1][=Branch1][C][Branch2][Ring1][Branch2][C][=C][C][=C][Branch1][#C][Si][Branch1][Ring2][C][C][C][Branch1][Ring2][C][C][C][C][C][C][S][Ring1][#C][=C][Ring2][Ring2][Branch2][S][Ring2][Ring2][O][S][Ring2][Ring2][S][S][C][Branch1][O][C][=C][C][=C][Branch1][C][C][S][Ring1][=Branch1][=C][Ring2][Branch1][O][C][=Branch1][C][=O][C][Ring2][=Branch1][N][Ring2][Branch1][P],ITIC,CCCCCCc1ccc(C2(c3ccc(CCCCCC)cc3)c3cc4c(cc3-c3sc5cc(/C=C6\C(=O)c7ccccc7C6=C(C#N)C#N)sc5c32)C(c2ccc(CCCCCC)cc2)(c2ccc(CCCCCC)cc2)c2c-4sc3cc(/C=C4\C(=O)c5ccccc5C4=C(C#N)C#N)sc23)cc1,{[$]CCCCCc1ccc(C2(c3ccc(CCCCCC)cc3)c3cc4c(cc3-c3sc5cc(/C=C6\C(=O)c7ccccc7C6=C(C#N)C#N)sc5c32)C(c2ccc(CCCCCC)cc2)(c2ccc(CCCCCC)cc2)c2c-4sc3cc(/C=C4\C(=O)c5ccccc5C4=C(C#N)C#N)sc23)cc1},[C][C][C][C][C][C][C][=C][C][=C][Branch2][O][N][C][Branch1][P][C][=C][C][=C][Branch1][#Branch1][C][C][C][C][C][C][C][=C][Ring1][N][C][=C][C][=C][Branch2][Ring2][P][C][=C][Ring1][=Branch1][C][S][C][C][=C][Branch2][Ring1][=Branch2][/C][=C][\C][=Branch1][C][=O][C][=C][C][=C][C][=C][Ring1][=Branch1][C][Ring1][#Branch2][=C][Branch1][Ring1][C][#N][C][#N][S][C][=Ring2][Ring1][Branch1][C][=Ring2][Ring1][Branch2][Ring2][Ring2][O][C][Branch1][P][C][=C][C][=C][Branch1][#Branch1][C][C][C][C][C][C][C][=C][Ring1][N][Branch1][P][C][=C][C][=C][Branch1][#Branch1][C][C][C][C][C][C][C][=C][Ring1][N][C][=C][Ring2][Branch1][#Branch1][S][C][C][=C][Branch2][Ring1][=Branch2][/C][=C][\C][=Branch1][C][=O][C][=C][C][=C][C][=C][Ring1][=Branch1][C][Ring1][#Branch2][=C][Branch1][Ring1][C][#N][C][#N][S][C][Ring2][Ring1][Branch2][=Ring2][Ring1][Branch1][C][=C][Ring2][Branch2][C],-5.35,-3.67,-5.5,-3.89,1.2,CB,20.0,DIO,0.5,100.0,-1.0,MoOx,ZnO,0.00013,0.00036,10.72,0.98,18.23,60.0
PBDS-T,CCCCC(CC)CC1SC(CC(CC)CCCC)C2C(=O)c3c(C4CCC(c5cc6c(-c7ccc([Si](CCC)(CCC)CCC)s7)c7sc(C)cc7c(-c7ccc([Si](CCC)(CCC)CCC)s7)c6s5)S4)sc(-c4ccc(C)s4)c3C(=O)C12,{[$]CCCC(CC)CC1SC(CC(CC)CCCC)C2C(=O)c3c(C4CCC(c5cc6c(-c7ccc([Si](CCC)(CCC)CCC)s7)c7sc[$]cc7c(-c7ccc([Si](CCC)(CCC)CCC)s7)c6s5)S4)sc(-c4ccc[$]s4)c3C(=O)C12},[C][C][C][C][C][Branch1][Ring1][C][C][C][C][S][C][Branch1][O][C][C][Branch1][Ring1][C][C][C][C][C][C][C][C][=Branch1][C][=O][C][=C][Branch2][#Branch1][#Branch1][C][C][C][C][Branch2][=Branch1][N][C][=C][C][=C][Branch2][Ring1][Branch2][C][=C][C][=C][Branch1][#C][Si][Branch1][Ring2][C][C][C][Branch1][Ring2][C][C][C][C][C][C][S][Ring1][#C][C][S][C][Branch1][C][C][=C][C][=Ring1][=Branch1][C][Branch2][Ring1][Branch2][C][=C][C][=C][Branch1][#C][Si][Branch1][Ring2][C][C][C][Branch1][Ring2][C][C][C][C][C][C][S][Ring1][#C][=C][Ring2][Ring2][Branch2][S][Ring2][Ring2][O][S][Ring2][Ring2][S][S][C][Branch1][O][C][=C][C][=C][Branch1][C][C][S][Ring1][=Branch1][=C][Ring2][Branch1][O][C][=Branch1][C][=O][C][Ring2][=Branch1][N][Ring2][Branch1][P],ITIC-F,CCCCCCc1ccc(C2(c3ccc(CCCCCC)cc3)c3cc4c(cc3-c3sc5cc(/C=C6\C(=O)c7cc(F)c(F)cc7C6=C(C#N)C#N)sc5c32)C(c2ccc(CCCCCC)cc2)(c2ccc(CCCCCC)cc2)c2c-4sc3cc(/C=C4\C(=O)c5cc(F)c(F)cc5C4=C(C#N)C#N)sc23)cc1,{[$]CCCCCc1ccc(C2(c3ccc(CCCCCC)cc3)c3cc4c(cc3-c3sc5cc(/C=C6\C(=O)c7cc(F)c(F)cc7C6=C(C#N)C#N)sc5c32)C(c2ccc(CCCCCC)cc2)(c2ccc(CCCCCC)cc2)c2c-4sc3cc(/C=C4\C(=O)c5cc(F)c(F)cc5C4=C(C#N)C#N)sc23)cc1},[C][C][C][C][C][C][C][=C][C][=C][Branch2][N][Branch2][C][Branch1][P][C][=C][C][=C][Branch1][#Branch1][C][C][C][C][C][C][C][=C][Ring1][N][C][=C][C][=C][Branch2][Branch1][#Branch1][C][=C][Ring1][=Branch1][C][S][C][C][=C][Branch2][Ring1][#C][/C][=C][\C][=Branch1][C][=O][C][=C][C][Branch1][C][F][=C][Branch1][C][F][C][=C][Ring1][Branch2][C][Ring1][N][=C][Branch1][Ring1][C][#N][C][#N][S][C][=Ring2][Ring1][#Branch1][C][=Ring2][Ring1][#Branch2][Ring2][Ring2][=N][C][Branch1][P][C][=C][C][=C][Branch1][#Branch1][C][C][C][C][C][C][C][=C][Ring1][N][Branch1][P][C][=C][C][=C][Branch1][#Branch1][C][C][C][C][C][C][C][=C][Ring1][N][C][=C][Ring2][Branch1][=Branch2][S][C][C][=C][Branch2][Ring1][#C][/C][=C][\C][=Branch1][C][=O][C][=C][C][Branch1][C][F][=C][Branch1][C][F][C][=C][Ring1][Branch2][C][Ring1][N][=C][Branch1][Ring1][C][#N][C][#N][S][C][Ring2][Ring1][#Branch2][=Ring2][Ring1][#Branch1][C][=C][Ring2][Branch2][=Branch1],-5.35,-3.67,-5.6,-4.01,1.0,CB,20.0,DIO,0.5,150.0,-1.0,MoOx,ZnO,0.00086,0.00075,11.19,0.9,18.64,66.7
PBDS-T,CCCCC(CC)CC1SC(CC(CC)CCCC)C2C(=O)c3c(C4CCC(c5cc6c(-c7ccc([Si](CCC)(CCC)CCC)s7)c7sc(C)cc7c(-c7ccc([Si](CCC)(CCC)CCC)s7)c6s5)S4)sc(-c4ccc(C)s4)c3C(=O)C12,{[$]CCCC(CC)CC1SC(CC(CC)CCCC)C2C(=O)c3c(C4CCC(c5cc6c(-c7ccc([Si](CCC)(CCC)CCC)s7)c7sc[$]cc7c(-c7ccc([Si](CCC)(CCC)CCC)s7)c6s5)S4)sc(-c4ccc[$]s4)c3C(=O)C12},[C][C][C][C][C][Branch1][Ring1][C][C][C][C][S][C][Branch1][O][C][C][Branch1][Ring1][C][C][C][C][C][C][C][C][=Branch1][C][=O][C][=C][Branch2][#Branch1][#Branch1][C][C][C][C][Branch2][=Branch1][N][C][=C][C][=C][Branch2][Ring1][Branch2][C][=C][C][=C][Branch1][#C][Si][Branch1][Ring2][C][C][C][Branch1][Ring2][C][C][C][C][C][C][S][Ring1][#C][C][S][C][Branch1][C][C][=C][C][=Ring1][=Branch1][C][Branch2][Ring1][Branch2][C][=C][C][=C][Branch1][#C][Si][Branch1][Ring2][C][C][C][Branch1][Ring2][C][C][C][C][C][C][S][Ring1][#C][=C][Ring2][Ring2][Branch2][S][Ring2][Ring2][O][S][Ring2][Ring2][S][S][C][Branch1][O][C][=C][C][=C][Branch1][C][C][S][Ring1][=Branch1][=C][Ring2][Branch1][O][C][=Branch1][C][=O][C][Ring2][=Branch1][N][Ring2][Branch1][P],ITIC-Th1,CCCCCCc1ccc(C2(c3ccc(CCCCCC)s3)c3cc4c(cc3-c3sc5cc(C=C6C(=O)c7cc(F)ccc7C6=C(C#N)C#N)sc5c32)C(c2ccc(CCCCCC)s2)(c2ccc(CCCCCC)s2)c2c-4sc3cc(C=C4C(=O)c5cc(F)ccc5C4=C(C#N)C#N)sc23)s1,{[$]CCCCCc1ccc(C2(c3ccc(CCCCCC)s3)c3cc4c(cc3-c3sc5cc(C=C6C(=O)c7cc(F)ccc7C6=C(C#N)C#N)sc5c32)C(c2ccc(CCCCCC)s2)(c2ccc(CCCCCC)s2)c2c-4sc3cc(C=C4C(=O)c5cc(F)ccc5C4=C(C#N)C#N)sc23)s1},[C][C][C][C][C][C][C][=C][C][=C][Branch2][O][#C][C][Branch1][S][C][=C][C][=C][Branch1][#Branch1][C][C][C][C][C][C][S][Ring1][O][C][=C][C][=C][Branch2][Branch1][Ring2][C][=C][Ring1][=Branch1][C][S][C][C][=C][Branch2][Ring1][N][C][=C][C][=Branch1][C][=O][C][=C][C][Branch1][C][F][=C][C][=C][Ring1][#Branch1][C][Ring1][O][=C][Branch1][Ring1][C][#N][C][#N][S][C][=Ring2][Ring1][=Branch1][C][=Ring2][Ring1][=Branch2][Ring2][Ring2][O][C][Branch1][S][C][=C][C][=C][Branch1][#Branch1][C][C][C][C][C][C][S][Ring1][O][Branch1][S][C][=C][C][=C][Branch1][#Branch1][C][C][C][C][C][C][S][Ring1][O][C][=C][Ring2][Branch1][=Branch1][S][C][C][=C][Branch2][Ring1][N][C][=C][C][=Branch1][C][=O][C][=C][C][Branch1][C][F][=C][C][=C][Ring1][#Branch1][C][Ring1][O][=C][Branch1][Ring1][C][#N][C][#N][S][C][Ring2][Ring1][=Branch2][=Ring2][Ring1][=Branch1][S][Ring2][#Branch1][S],-5.35,-3.67,-5.7,-4.12,1.0,CB,20.0,DIO,0.5,150.0,-1.0,MoOx,ZnO,0.0089,0.0098,12.04,0.88,19.55,70.0
PBDB-T,CCCCC(CC)Cc1ccc(-c2c3cc(-c4ccc(-c5sc(-c6ccc(C)s6)c6c5C(=O)c5c(CC(CC)CCCC)sc(CC(CC)CCCC)c5C6=O)s4)sc3c(-c3ccc(CC(CC)CCCC)s3)c3cc(C)sc23)s1,{[$]CCCC(CC)Cc1ccc(-c2c3cc(-c4ccc(-c5sc(-c6ccc[$]s6)c6c5C(=O)c5c(CC(CC)CCCC)sc(CC(CC)CCCC)c5C6=O)s4)sc3c(-c3ccc(CC(CC)CCCC)s3)c3cc[$]sc23)s1},[C][C][C][C][C][Branch1][Ring1][C][C][C][C][=C][C][=C][Branch2][=Branch2][Branch2][C][=C][C][=C][Branch2][=Branch1][Branch2][C][=C][C][=C][Branch2][Branch1][=N][C][S][C][Branch1][O][C][=C][C][=C][Branch1][C][C][S][Ring1][=Branch1][=C][C][=Ring1][O][C][=Branch1][C][=O][C][=C][Branch1][O][C][C][Branch1][Ring1][C][C][C][C][C][C][S][C][Branch1][O][C][C][Branch1][Ring1][C][C][C][C][C][C][=C][Ring2][Ring1][Branch1][C][Ring2][Ring1][#Branch2][=O][S][Ring2][Ring2][=Branch2][S][C][Ring2][Ring2][=C][=C][Branch2][Ring1][Ring2][C][=C][C][=C][Branch1][O][C][C][Branch1][Ring1][C][C][C][C][C][C][S][Ring1][=N][C][C][=C][Branch1][C][C][S][C][Ring2][=Branch1][Ring1][=Ring1][=Branch1][S][Ring2][=Branch1][Branch2],DF-PCIC,CCCCC(CC)CC1(CCCCC(C)CC)c2cc(/C=C3\C(=O)c4ccccc4C3=C(C#N)C#N)sc2-c2sc(-c3cc(F)c(-c4cc5c(s4)-c4sc(/C=C6\C(=O)c7ccccc7C6=C(C#N)C#N)cc4C5(CC(CC)CCCC)CC(CC)CCCC)cc3F)cc21,{[$]CCCC(CC)CC1(CCCCC[$]CC)c2cc(/C=C3\C(=O)c4ccccc4C3=C(C#N)C#N)sc2-c2sc(-c3cc(F)c(-c4cc5c(s4)-c4sc(/C=C6\C(=O)c7ccccc7C6=C(C#N)C#N)cc4C5(CC(CC)CCCC)CC(CC)CCCC)cc3F)cc21},[C][C][C][C][C][Branch1][Ring1][C][C][C][C][Branch1][O][C][C][C][C][C][Branch1][C][C][C][C][C][C][=C][Branch2][Ring1][=Branch2][/C][=C][\C][=Branch1][C][=O][C][=C][C][=C][C][=C][Ring1][=Branch1][C][Ring1][#Branch2][=C][Branch1][Ring1][C][#N][C][#N][S][C][=Ring2][Ring1][Branch1][C][S][C][Branch2][#Branch1][#Branch1][C][=C][C][Branch1][C][F][=C][Branch2][=Branch1][#Branch1][C][=C][C][=C][Branch1][Ring2][S][Ring1][Branch1][C][S][C][Branch2][Ring1][=Branch2][/C][=C][\C][=Branch1][C][=O][C][=C][C][=C][C][=C][Ring1][=Branch1][C][Ring1][#Branch2][=C][Branch1][Ring1][C][#N][C][#N][=C][C][=Ring2][Ring1][Branch1][C][Ring2][Ring1][=Branch2][Branch1][O][C][C][Branch1][Ring1][C][C][C][C][C][C][C][C][Branch1][Ring1][C][C][C][C][C][C][C][=C][Ring2][Branch1][C][F][=C][C][=Ring2][Branch1][Branch2][Ring2][#Branch1][=Branch1],-5.33,-3.53,-5.49,-3.77,0.833,CF,20.0,CN,1.2,100.0,100.0,MoOx,ZnO,0.000128,2.6e-05,11.63,0.86,18.16,72.62
PBDB-T,CCCCC(CC)Cc1ccc(-c2c3cc(-c4ccc(-c5sc(-c6ccc(C)s6)c6c5C(=O)c5c(CC(CC)CCCC)sc(CC(CC)CCCC)c5C6=O)s4)sc3c(-c3ccc(CC(CC)CCCC)s3)c3cc(C)sc23)s1,{[$]CCCC(CC)Cc1ccc(-c2c3cc(-c4ccc(-c5sc(-c6ccc[$]s6)c6c5C(=O)c5c(CC(CC)CCCC)sc(CC(CC)CCCC)c5C6=O)s4)sc3c(-c3ccc(CC(CC)CCCC)s3)c3cc[$]sc23)s1},[C][C][C][C][C][Branch1][Ring1][C][C][C][C][=C][C][=C][Branch2][=Branch2][Branch2][C][=C][C][=C][Branch2][=Branch1][Branch2][C][=C][C][=C][Branch2][Branch1][=N][C][S][C][Branch1][O][C][=C][C][=C][Branch1][C][C][S][Ring1][=Branch1][=C][C][=Ring1][O][C][=Branch1][C][=O][C][=C][Branch1][O][C][C][Branch1][Ring1][C][C][C][C][C][C][S][C][Branch1][O][C][C][Branch1][Ring1][C][C][C][C][C][C][=C][Ring2][Ring1][Branch1][C][Ring2][Ring1][#Branch2][=O][S][Ring2][Ring2][=Branch2][S][C][Ring2][Ring2][=C][=C][Branch2][Ring1][Ring2][C][=C][C][=C][Branch1][O][C][C][Branch1][Ring1][C][C][C][C][C][C][S][Ring1][=N][C][C][=C][Branch1][C][C][S][C][Ring2][=Branch1][Ring1][=Ring1][=Branch1][S][Ring2][=Branch1][Branch2],DF-PCNC,CCCCC(CC)CC1(CCCCC(C)CC)c2cc(/C=C3\C(=O)c4cc5ccccc5cc4C3=C(C#N)C#N)sc2-c2sc(-c3cc(F)c(-c4cc5c(s4)-c4sc(/C=C6\C(=O)c7cc8ccccc8cc7C6=C(C#N)C#N)cc4C5(CC(CC)CCCC)CC(CC)CCCC)cc3F)cc21,{[$]CCCC(CC)CC1(CCCCC[$]CC)c2cc(/C=C3\C(=O)c4cc5ccccc5cc4C3=C(C#N)C#N)sc2-c2sc(-c3cc(F)c(-c4cc5c(s4)-c4sc(/C=C6\C(=O)c7cc8ccccc8cc7C6=C(C#N)C#N)cc4C5(CC(CC)CCCC)CC(CC)CCCC)cc3F)cc21},[C][C][C][C][C][Branch1][Ring1][C][C][C][C][Branch1][O][C][C][C][C][C][Branch1][C][C][C][C][C][C][=C][Branch2][Ring1][#C][/C][=C][\C][=Branch1][C][=O][C][=C][C][=C][C][=C][C][=C][Ring1][=Branch1][C][=C][Ring1][#Branch2][C][Ring1][=C][=C][Branch1][Ring1][C][#N][C][#N][S][C][=Ring2][Ring1][=Branch2][C][S][C][Branch2][#Branch1][=N][C][=C][C][Branch1][C][F][=C][Branch2][=Branch1][=N][C][=C][C][=C][Branch1][Ring2][S][Ring1][Branch1][C][S][C][Branch2][Ring1][#C][/C][=C][\C][=Branch1][C][=O][C][=C][C][=C][C][=C][C][=C][Ring1][=Branch1][C][=C][Ring1][#Branch2][C][Ring1][=C][=C][Branch1][Ring1][C][#N][C][#N][=C][C][=Ring2][Ring1][=Branch2][C][Ring2][Ring1][=N][Branch1][O][C][C][Branch1][Ring1][C][C][C][C][C][C][C][C][Branch1][Ring1][C][C][C][C][C][C][C][=C][Ring2][Branch1][=Branch1][F][=C][C][=Ring2][Branch1][N][Ring2][#Branch1][=C],-5.33,-3.53,-5.42,-3.81,0.833,CF,20.0,CN,0.5,100.0,130.0,MoOx,ZnO,0.000651,0.000197,10.14,0.91,15.66,72.07
PBDT-Se-TAZ,CCCCCCCCC(CCCCCC)Cc1ccc(-c2c3cc(-c4ccc(-c5c(F)c(F)c(-c6ccc(C)s6)c6nn(CCCCCC)nc56)s4)sc3c(-c3ccc(CCCCCCCCC(C)CCCCCC)[se]3)c3cc(C)sc23)[se]1,{[$]CCCCCCCC(CCCCCC)Cc1ccc(-c2c3cc(-c4ccc(-c5c(F)c(F)c(-c6ccc[$]s6)c6nn(CCCCCC)nc56)s4)sc3c(-c3ccc(CCCCCCCCC[$]CCCCCC)[se]3)c3cc[$]sc23)[se]1},[C][C][C][C][C][C][C][C][C][Branch1][#Branch1][C][C][C][C][C][C][C][C][=C][C][=C][Branch2][Branch2][=C][C][=C][C][=C][Branch2][Branch1][Ring2][C][=C][C][=C][Branch2][Ring2][=Branch2][C][=C][Branch1][C][F][C][Branch1][C][F][=C][Branch1][O][C][=C][C][=C][Branch1][C][C][S][Ring1][=Branch1][C][=N][N][Branch1][#Branch1][C][C][C][C][C][C][N][=C][Ring2][Ring1][#Branch1][Ring1][O][S][Ring2][Ring1][N][S][C][Ring2][Ring1][P][=C][Branch2][Ring1][=C][C][=C][C][=C][Branch2][Ring1][Ring1][C][C][C][C][C][C][C][C][C][Branch1][C][C][C][C][C][C][C][C][Se][Ring2][Ring1][Branch1][C][C][=C][Branch1][C][C][S][C][Ring2][Branch1][=C][=Ring1][=Branch1][Se][Ring2][=Branch1][Ring1],ITIC,CCCCCCc1ccc(C2(c3ccc(CCCCCC)cc3)c3cc4c(cc3-c3sc5cc(/C=C6\C(=O)c7ccccc7C6=C(C#N)C#N)sc5c32)C(c2ccc(CCCCCC)cc2)(c2ccc(CCCCCC)cc2)c2c-4sc3cc(/C=C4\C(=O)c5ccccc5C4=C(C#N)C#N)sc23)cc1,{[$]CCCCCc1ccc(C2(c3ccc(CCCCCC)cc3)c3cc4c(cc3-c3sc5cc(/C=C6\C(=O)c7ccccc7C6=C(C#N)C#N)sc5c32)C(c2ccc(CCCCCC)cc2)(c2ccc(CCCCCC)cc2)c2c-4sc3cc(/C=C4\C(=O)c5ccccc5C4=C(C#N)C#N)sc23)cc1},[C][C][C][C][C][C][C][=C][C][=C][Branch2][O][N][C][Branch1][P][C][=C][C][=C][Branch1][#Branch1][C][C][C][C][C][C][C][=C][Ring1][N][C][=C][C][=C][Branch2][Ring2][P][C][=C][Ring1][=Branch1][C][S][C][C][=C][Branch2][Ring1][=Branch2][/C][=C][\C][=Branch1][C][=O][C][=C][C][=C][C][=C][Ring1][=Branch1][C][Ring1][#Branch2][=C][Branch1][Ring1][C][#N][C][#N][S][C][=Ring2][Ring1][Branch1][C][=Ring2][Ring1][Branch2][Ring2][Ring2][O][C][Branch1][P][C][=C][C][=C][Branch1][#Branch1][C][C][C][C][C][C][C][=C][Ring1][N][Branch1][P][C][=C][C][=C][Branch1][#Branch1][C][C][C][C][C][C][C][=C][Ring1][N][C][=C][Ring2][Branch1][#Branch1][S][C][C][=C][Branch2][Ring1][=Branch2][/C][=C][\C][=Branch1][C][=O][C][=C][C][=C][C][=C][Ring1][=Branch1][C][Ring1][#Branch2][=C][Branch1][Ring1][C][#N][C][#N][S][C][Ring2][Ring1][Branch2][=Ring2][Ring1][Branch1][C][=C][Ring2][Branch2][C],-5.23,-3.45,-5.48,-3.83,1.0,CF,16.0,DIO,0.3,100.0,-1.0,MoOx,ZnO,0.00133,0.00087,10.07,0.81,18.63,66.7
PBDTS-Se-TAZ,CCCCCCCCC(CCCCCC)CSc1ccc(-c2c3cc(-c4ccc(-c5c(F)c(F)c(-c6ccc(C)s6)c6nn(CCCCCCCC)nc56)s4)sc3c(-c3ccc(SCC(CCCCCC)CCCCCCCC)[se]3)c3cc(C)sc23)[se]1,{[$]CCCCCCCC(CCCCCC)CSc1ccc(-c2c3cc(-c4ccc(-c5c(F)c(F)c(-c6ccc[$]s6)c6nn(CCCCCCCC)nc56)s4)sc3c(-c3ccc(SCC(CCCCCC)CCCCCCCC)[se]3)c3cc[$]sc23)[se]1},[C][C][C][C][C][C][C][C][C][Branch1][#Branch1][C][C][C][C][C][C][C][S][C][=C][C][=C][Branch2][Branch2][P][C][=C][C][=C][Branch2][Branch1][=Branch1][C][=C][C][=C][Branch2][Ring2][O][C][=C][Branch1][C][F][C][Branch1][C][F][=C][Branch1][O][C][=C][C][=C][Branch1][C][C][S][Ring1][=Branch1][C][=N][N][Branch1][=Branch2][C][C][C][C][C][C][C][C][N][=C][Ring2][Ring1][=Branch2][Ring1][=N][S][Ring2][Ring1][=C][S][C][Ring2][Ring2][Ring1][=C][Branch2][Ring1][#C][C][=C][C][=C][Branch2][Ring1][Ring2][S][C][C][Branch1][#Branch1][C][C][C][C][C][C][C][C][C][C][C][C][C][C][Se][Ring2][Ring1][=Branch1][C][C][=C][Branch1][C][C][S][C][Ring2][Branch1][P][=Ring1][=Branch1][Se][Ring2][=Branch1][=Branch1],ITIC,CCCCCCc1ccc(C2(c3ccc(CCCCCC)cc3)c3cc4c(cc3-c3sc5cc(/C=C6\C(=O)c7ccccc7C6=C(C#N)C#N)sc5c32)C(c2ccc(CCCCCC)cc2)(c2ccc(CCCCCC)cc2)c2c-4sc3cc(/C=C4\C(=O)c5ccccc5C4=C(C#N)C#N)sc23)cc1,{[$]CCCCCc1ccc(C2(c3ccc(CCCCCC)cc3)c3cc4c(cc3-c3sc5cc(/C=C6\C(=O)c7ccccc7C6=C(C#N)C#N)sc5c32)C(c2ccc(CCCCCC)cc2)(c2ccc(CCCCCC)cc2)c2c-4sc3cc(/C=C4\C(=O)c5ccccc5C4=C(C#N)C#N)sc23)cc1},[C][C][C][C][C][C][C][=C][C][=C][Branch2][O][N][C][Branch1][P][C][=C][C][=C][Branch1][#Branch1][C][C][C][C][C][C][C][=C][Ring1][N][C][=C][C][=C][Branch2][Ring2][P][C][=C][Ring1][=Branch1][C][S][C][C][=C][Branch2][Ring1][=Branch2][/C][=C][\C][=Branch1][C][=O][C][=C][C][=C][C][=C][Ring1][=Branch1][C][Ring1][#Branch2][=C][Branch1][Ring1][C][#N][C][#N][S][C][=Ring2][Ring1][Branch1][C][=Ring2][Ring1][Branch2][Ring2][Ring2][O][C][Branch1][P][C][=C][C][=C][Branch1][#Branch1][C][C][C][C][C][C][C][=C][Ring1][N][Branch1][P][C][=C][C][=C][Branch1][#Branch1][C][C][C][C][C][C][C][=C][Ring1][N][C][=C][Ring2][Branch1][#Branch1][S][C][C][=C][Branch2][Ring1][=Branch2][/C][=C][\C][=Branch1][C][=O][C][=C][C][=C][C][=C][Ring1][=Branch1][C][Ring1][#Branch2][=C][Branch1][Ring1][C][#N][C][#N][S][C][Ring2][Ring1][Branch2][=Ring2][Ring1][Branch1][C][=C][Ring2][Branch2][C],-5.29,-3.49,-5.48,-3.83,1.0,CF,16.0,DIO,0.3,100.0,-1.0,MoOx,ZnO,0.00247,0.00203,12.31,0.84,19.51,75.1
PBDB-TF,CCCCC(CC)Cc1sc(-c2c3cc(-c4ccc(-c5sc(-c6ccc(C)s6)c6c5C(=O)c5c(CC(CC)CCCC)sc(CC(CC)CCCC)c5C6=O)s4)sc3c(-c3cc(F)c(CC(CC)CCCC)s3)c3cc(C)sc23)cc1F,{[$]CCCC(CC)Cc1sc(-c2c3cc(-c4ccc(-c5sc(-c6ccc[$]s6)c6c5C(=O)c5c(CC(CC)CCCC)sc(CC(CC)CCCC)c5C6=O)s4)sc3c(-c3cc(F)c(CC(CC)CCCC)s3)c3cc[$]sc23)cc1F},[C][C][C][C][C][Branch1][Ring1][C][C][C][C][S][C][Branch2][=Branch2][O][C][=C][C][=C][Branch2][=Branch1][Branch2][C][=C][C][=C][Branch2][Branch1][=N][C][S][C][Branch1][O][C][=C][C][=C][Branch1][C][C][S][Ring1][=Branch1][=C][C][=Ring1][O][C][=Branch1][C][=O][C][=C][Branch1][O][C][C][Branch1][Ring1][C][C][C][C][C][C][S][C][Branch1][O][C][C][Branch1][Ring1][C][C][C][C][C][C][=C][Ring2][Ring1][Branch1][C][Ring2][Ring1][#Branch2][=O][S][Ring2][Ring2][=Branch2][S][C][Ring2][Ring2][=C][=C][Branch2][Ring1][#Branch1][C][=C][C][Branch1][C][F][=C][Branch1][O][C][C][Branch1][Ring1][C][C][C][C][C][C][S][Ring1][=C][C][C][=C][Branch1][C][C][S][C][Ring2][=Branch1][Ring2][=Ring1][=Branch1][=C][C][=Ring2][=Branch1][=Branch2][F],HF-PCIC,CCCCC(CC)CC1(CCCCC(C)CC)c2cc(/C=C3\C(=O)c4cc(F)c(F)cc4C3=C(C#N)C#N)sc2-c2sc(-c3cc(F)c(-c4cc5c(s4)-c4sc(/C=C6\C(=O)c7cc(F)c(F)cc7C6=C(C#N)C#N)cc4C5(CC(CC)CCCC)CC(CC)CCCC)cc3F)cc21,{[$]CCCC(CC)CC1(CCCCC[$]CC)c2cc(/C=C3\C(=O)c4cc(F)c(F)cc4C3=C(C#N)C#N)sc2-c2sc(-c3cc(F)c(-c4cc5c(s4)-c4sc(/C=C6\C(=O)c7cc(F)c(F)cc7C6=C(C#N)C#N)cc4C5(CC(CC)CCCC)CC(CC)CCCC)cc3F)cc21},[C][C][C][C][C][Branch1][Ring1][C][C][C][C][Branch1][O][C][C][C][C][C][Branch1][C][C][C][C][C][C][=C][Branch2][Ring1][#C][/C][=C][\C][=Branch1][C][=O][C][=C][C][Branch1][C][F][=C][Branch1][C][F][C][=C][Ring1][Branch2][C][Ring1][N][=C][Branch1][Ring1][C][#N][C][#N][S][C][=Ring2][Ring1][#Branch1][C][S][C][Branch2][#Branch1][=N][C][=C][C][Branch1][C][F][=C][Branch2][=Branch1][=N][C][=C][C][=C][Branch1][Ring2][S][Ring1][Branch1][C][S][C][Branch2][Ring1][#C][/C][=C][\C][=Branch1][C][=O][C][=C][C][Branch1][C][F][=C][Branch1][C][F][C][=C][Ring1][Branch2][C][Ring1][N][=C][Branch1][Ring1][C][#N][C][#N][=C][C][=Ring2][Ring1][#Branch1][C][Ring2][Ring1][O][Branch1][O][C][C][Branch1][Ring1][C][C][C][C][C][C][C][C][Branch1][Ring1][C][C][C][C][C][C][C][=C][Ring2][Branch1][Ring2][F][=C][C][=Ring2][Branch1][#Branch2][Ring2][#Branch1][#Branch2],-5.48,-3.64,-5.53,-3.83,0.833,CB,20.0,CN,1.0,100.0,110.0,MoOx,ZnO,0.000168,0.000135,10.97,0.92,16.01,72.42
PBDB-TF,CCCCC(CC)Cc1sc(-c2c3cc(-c4ccc(-c5sc(-c6ccc(C)s6)c6c5C(=O)c5c(CC(CC)CCCC)sc(CC(CC)CCCC)c5C6=O)s4)sc3c(-c3cc(F)c(CC(CC)CCCC)s3)c3cc(C)sc23)cc1F,{[$]CCCC(CC)Cc1sc(-c2c3cc(-c4ccc(-c5sc(-c6ccc[$]s6)c6c5C(=O)c5c(CC(CC)CCCC)sc(CC(CC)CCCC)c5C6=O)s4)sc3c(-c3cc(F)c(CC(CC)CCCC)s3)c3cc[$]sc23)cc1F},[C][C][C][C][C][Branch1][Ring1][C][C][C][C][S][C][Branch2][=Branch2][O][C][=C][C][=C][Branch2][=Branch1][Branch2][C][=C][C][=C][Branch2][Branch1][=N][C][S][C][Branch1][O][C][=C][C][=C][Branch1][C][C][S][Ring1][=Branch1][=C][C][=Ring1][O][C][=Branch1][C][=O][C][=C][Branch1][O][C][C][Branch1][Ring1][C][C][C][C][C][C][S][C][Branch1][O][C][C][Branch1][Ring1][C][C][C][C][C][C][=C][Ring2][Ring1][Branch1][C][Ring2][Ring1][#Branch2][=O][S][Ring2][Ring2][=Branch2][S][C][Ring2][Ring2][=C][=C][Branch2][Ring1][#Branch1][C][=C][C][Branch1][C][F][=C][Branch1][O][C][C][Branch1][Ring1][C][C][C][C][C][C][S][Ring1][=C][C][C][=C][Branch1][C][C][S][C][Ring2][=Branch1][Ring2][=Ring1][=Branch1][=C][C][=Ring2][=Branch1][=Branch2][F],HFO-PCIC,CCCCC(CC)CC1(CCCCC(C)CC)c2cc(/C=C3\C(=O)c4cc(F)c(F)cc4C3=C(C#N)C#N)sc2-c2sc(-c3c(F)c(OC)c(-c4cc5c(s4)-c4sc(/C=C6\C(=O)c7cc(F)c(F)cc7C6=C(C#N)C#N)cc4C5(CC(CC)CCCC)CC(CC)CCCC)c(F)c3OC)cc21,{[$]CCCC(CC)CC1(CCCCC[$]CC)c2cc(/C=C3\C(=O)c4cc(F)c(F)cc4C3=C(C#N)C#N)sc2-c2sc(-c3c(F)c(OC)c(-c4cc5c(s4)-c4sc(/C=C6\C(=O)c7cc(F)c(F)cc7C6=C(C#N)C#N)cc4C5(CC(CC)CCCC)CC(CC)CCCC)c(F)c3OC)cc21},[C][C][C][C][C][Branch1][Ring1][C][C][C][C][Branch1][O][C][C][C][C][C][Branch1][C][C][C][C][C][C][=C][Branch2][Ring1][#C][/C][=C][\C][=Branch1][C][=O][C][=C][C][Branch1][C][F][=C][Branch1][C][F][C][=C][Ring1][Branch2][C][Ring1][N][=C][Branch1][Ring1][C][#N][C][#N][S][C][=Ring2][Ring1][#Branch1][C][S][C][Branch2][Branch2][Branch1][C][=C][Branch1][C][F][C][Branch1][Ring1][O][C][=C][Branch2][=Branch1][=N][C][=C][C][=C][Branch1][Ring2][S][Ring1][Branch1][C][S][C][Branch2][Ring1][#C][/C][=C][\C][=Branch1][C][=O][C][=C][C][Branch1][C][F][=C][Branch1][C][F][C][=C][Ring1][Branch2][C][Ring1][N][=C][Branch1][Ring1][C][#N][C][#N][=C][C][=Ring2][Ring1][#Branch1][C][Ring2][Ring1][O][Branch1][O][C][C][Branch1][Ring1][C][C][C][C][C][C][C][C][Branch1][Ring1][C][C][C][C][C][C][C][Branch1][C][F][=C][Ring2][Branch1][#Branch1][O][C][=C][C][=Ring2][Branch1][=C][Ring2][#Branch1][=C],-5.48,-3.64,-5.5,-3.81,0.833,CB,20.0,CN,1.0,100.0,110.0,MoOx,ZnO,8.6e-05,2.5e-05,8.36,0.93,12.62,70.99
PBDB-TF,CCCCC(CC)Cc1sc(-c2c3cc(-c4ccc(-c5sc(-c6ccc(C)s6)c6c5C(=O)c5c(CC(CC)CCCC)sc(CC(CC)CCCC)c5C6=O)s4)sc3c(-c3cc(F)c(CC(CC)CCCC)s3)c3cc(C)sc23)cc1F,{[$]CCCC(CC)Cc1sc(-c2c3cc(-c4ccc(-c5sc(-c6ccc[$]s6)c6c5C(=O)c5c(CC(CC)CCCC)sc(CC(CC)CCCC)c5C6=O)s4)sc3c(-c3cc(F)c(CC(CC)CCCC)s3)c3cc[$]sc23)cc1F},[C][C][C][C][C][Branch1][Ring1][C][C][C][C][S][C][Branch2][=Branch2][O][C][=C][C][=C][Branch2][=Branch1][Branch2][C][=C][C][=C][Branch2][Branch1][=N][C][S][C][Branch1][O][C][=C][C][=C][Branch1][C][C][S][Ring1][=Branch1][=C][C][=Ring1][O][C][=Branch1][C][=O][C][=C][Branch1][O][C][C][Branch1][Ring1][C][C][C][C][C][C][S][C][Branch1][O][C][C][Branch1][Ring1][C][C][C][C][C][C][=C][Ring2][Ring1][Branch1][C][Ring2][Ring1][#Branch2][=O][S][Ring2][Ring2][=Branch2][S][C][Ring2][Ring2][=C][=C][Branch2][Ring1][#Branch1][C][=C][C][Branch1][C][F][=C][Branch1][O][C][C][Branch1][Ring1][C][C][C][C][C][C][S][Ring1][=C][C][C][=C][Branch1][C][C][S][C][Ring2][=Branch1][Ring2][=Ring1][=Branch1][=C][C][=Ring2][=Branch1][=Branch2][F],OF-PCIC,CCCCC(CC)CC1(CCCCC(C)CC)c2cc(/C=C3\C(=O)c4cc(F)c(F)cc4C3=C(C#N)C#N)sc2-c2sc(-c3c(F)c(F)c(-c4cc5c(s4)-c4sc(/C=C6\C(=O)c7cc(F)c(F)cc7C6=C(C#N)C#N)cc4C5(CC(CC)CCCC)CC(CC)CCCC)c(F)c3F)cc21,{[$]CCCC(CC)CC1(CCCCC[$]CC)c2cc(/C=C3\C(=O)c4cc(F)c(F)cc4C3=C(C#N)C#N)sc2-c2sc(-c3c(F)c(F)c(-c4cc5c(s4)-c4sc(/C=C6\C(=O)c7cc(F)c(F)cc7C6=C(C#N)C#N)cc4C5(CC(CC)CCCC)CC(CC)CCCC)c(F)c3F)cc21},[C][C][C][C][C][Branch1][Ring1][C][C][C][C][Branch1][O][C][C][C][C][C][Branch1][C][C][C][C][C][C][=C][Branch2][Ring1][#C][/C][=C][\C][=Branch1][C][=O][C][=C][C][Branch1][C][F][=C][Branch1][C][F][C][=C][Ring1][Branch2][C][Ring1][N][=C][Branch1][Ring1][C][#N][C][#N][S][C][=Ring2][Ring1][#Branch1][C][S][C][Branch2][Branch2][Ring1][C][=C][Branch1][C][F][C][Branch1][C][F][=C][Branch2][=Branch1][=N][C][=C][C][=C][Branch1][Ring2][S][Ring1][Branch1][C][S][C][Branch2][Ring1][#C][/C][=C][\C][=Branch1][C][=O][C][=C][C][Branch1][C][F][=C][Branch1][C][F][C][=C][Ring1][Branch2][C][Ring1][N][=C][Branch1][Ring1][C][#N][C][#N][=C][C][=Ring2][Ring1][#Branch1][C][Ring2][Ring1][O][Branch1][O][C][C][Branch1][Ring1][C][C][C][C][C][C][C][C][Branch1][Ring1][C][C][C][C][C][C][C][Branch1][C][F][=C][Ring2][Branch1][=Branch1][F][=C][C][=Ring2][Branch1][N][Ring2][#Branch1][N],-5.48,-3.64,-5.66,-3.86,0.833,CB,20.0,CN,1.0,100.0,110.0,MoOx,ZnO,0.000129,3.2e-05,9.09,0.91,13.76,73.37
PM6,CCCCC(CC)Cc1sc(-c2c3cc(-c4ccc(-c5sc(-c6ccc(C)s6)c6c5C(=O)c5c(CC(CC)CCCC)sc(CC(CC)CCCC)c5C6=O)s4)sc3c(-c3cc(F)c(CC(CC)CCCC)s3)c3cc(C)sc23)cc1F,{[$]CCCC(CC)Cc1sc(-c2c3cc(-c4ccc(-c5sc(-c6ccc[$]s6)c6c5C(=O)c5c(CC(CC)CCCC)sc(CC(CC)CCCC)c5C6=O)s4)sc3c(-c3cc(F)c(CC(CC)CCCC)s3)c3cc[$]sc23)cc1F},[C][C][C][C][C][Branch1][Ring1][C][C][C][C][S][C][Branch2][=Branch2][O][C][=C][C][=C][Branch2][=Branch1][Branch2][C][=C][C][=C][Branch2][Branch1][=N][C][S][C][Branch1][O][C][=C][C][=C][Branch1][C][C][S][Ring1][=Branch1][=C][C][=Ring1][O][C][=Branch1][C][=O][C][=C][Branch1][O][C][C][Branch1][Ring1][C][C][C][C][C][C][S][C][Branch1][O][C][C][Branch1][Ring1][C][C][C][C][C][C][=C][Ring2][Ring1][Branch1][C][Ring2][Ring1][#Branch2][=O][S][Ring2][Ring2][=Branch2][S][C][Ring2][Ring2][=C][=C][Branch2][Ring1][#Branch1][C][=C][C][Branch1][C][F][=C][Branch1][O][C][C][Branch1][Ring1][C][C][C][C][C][C][S][Ring1][=C][C][C][=C][Branch1][C][C][S][C][Ring2][=Branch1][Ring2][=Ring1][=Branch1][=C][C][=Ring2][=Branch1][=Branch2][F],IT-4F,CCCCCCc1ccc(C2(c3ccc(CCCCCC)cc3)c3cc4c(cc3-c3sc5cc(/C=C6\C(=O)c7cc(F)c(F)cc7C6=C(C#N)C#N)sc5c32)C(c2ccc(CCCCCC)cc2)(c2ccc(CCCCCC)cc2)c2c-4sc3cc(/C=C4\C(=O)c5cc(F)c(F)cc5C4=C(C#N)C#N)sc23)cc1,{[$]CCCCCc1ccc(C2(c3ccc(CCCCCC)cc3)c3cc4c(cc3-c3sc5cc(/C=C6\C(=O)c7cc(F)c(F)cc7C6=C(C#N)C#N)sc5c32)C(c2ccc(CCCCCC)cc2)(c2ccc(CCCCCC)cc2)c2c-4sc3cc(/C=C4\C(=O)c5cc(F)c(F)cc5C4=C(C#N)C#N)sc23)cc1},[C][C][C][C][C][C][C][=C][C][=C][Branch2][N][Branch2][C][Branch1][P][C][=C][C][=C][Branch1][#Branch1][C][C][C][C][C][C][C][=C][Ring1][N][C][=C][C][=C][Branch2][Branch1][#Branch1][C][=C][Ring1][=Branch1][C][S][C][C][=C][Branch2][Ring1][#C][/C][=C][\C][=Branch1][C][=O][C][=C][C][Branch1][C][F][=C][Branch1][C][F][C][=C][Ring1][Branch2][C][Ring1][N][=C][Branch1][Ring1][C][#N][C][#N][S][C][=Ring2][Ring1][#Branch1][C][=Ring2][Ring1][#Branch2][Ring2][Ring2][=N][C][Branch1][P][C][=C][C][=C][Branch1][#Branch1][C][C][C][C][C][C][C][=C][Ring1][N][Branch1][P][C][=C][C][=C][Branch1][#Branch1][C][C][C][C][C][C][C][=C][Ring1][N][C][=C][Ring2][Branch1][=Branch2][S][C][C][=C][Branch2][Ring1][#C][/C][=C][\C][=Branch1][C][=O][C][=C][C][Branch1][C][F][=C][Branch1][C][F][C][=C][Ring1][Branch2][C][Ring1][N][=C][Branch1][Ring1][C][#N][C][#N][S][C][Ring2][Ring1][#Branch2][=Ring2][Ring1][#Branch1][C][=C][Ring2][Branch2][=Branch1],-5.5,-3.61,-5.69,-4.07,1.0,CB,10.0,DIO,0.75,100.0,100.0,MoOx,ZnO,0.000976,0.000715,13.5,0.84,22.2,72.5
