Repository: aspuru-guzik-group/Beyond-Molecular-Structure-ML-for-OPV-Materials-Devices

File: ml_for_opvs/data/process/OPV_Min/important_device_master_ml_for_opvs_from_min.csv (part 3 of 6)
Donor,Donor_SMILES,Donor_Big_SMILES,Donor_SELFIES,Acceptor,Acceptor_SMILES,Acceptor_Big_SMILES,Acceptor_SELFIES,D:A ratio (m/m),solvent,total solids conc. (mg/mL),solvent additive,solvent additive conc. (%v/v),active layer thickness (nm),annealing temperature,PCE (%),Voc (V),Jsc (mA cm^-2),FF (%)
PBDTTT-E-T,CCCCC(CC)COC(=O)c1cc2c(C)sc(-c3cc4c(-c5ccc(CC(CC)CCCC)s5)c5sc(C)cc5c(-c5ccc(CC(CC)CCCC)s5)c4s3)c2s1,{[$]CCCC(CC)COC(=O)c1cc2c[$]sc(-c3cc4c(-c5ccc(CC(CC)CCCC)s5)c5sc[$]cc5c(-c5ccc(CC(CC)CCCC)s5)c4s3)c2s1},[C][C][C][C][C][Branch1][Ring1][C][C][C][O][C][=Branch1][C][=O][C][=C][C][=C][Branch1][C][C][S][C][Branch2][=Branch1][Ring2][C][=C][C][=C][Branch2][Ring1][Ring2][C][=C][C][=C][Branch1][O][C][C][Branch1][Ring1][C][C][C][C][C][C][S][Ring1][=N][C][S][C][Branch1][C][C][=C][C][=Ring1][=Branch1][C][Branch2][Ring1][Ring2][C][=C][C][=C][Branch1][O][C][C][Branch1][Ring1][C][C][C][C][C][C][S][Ring1][=N][=C][Ring2][Ring2][Ring2][S][Ring2][Ring2][#Branch1][=C][Ring2][Ring2][=N][S][Ring2][Ring2][S],IEIC,CCCCCCc1ccc(C2(c3ccc(CCCCCC)cc3)c3cc4c(cc3-c3sc(-c5sc(/C=C6\C(=O)c7ccccc7C6=C(C#N)C#N)cc5CC(CC)CCCC)cc32)C(c2ccc(CCCCCC)cc2)(c2ccc(CCCCCC)cc2)c2cc(-c3sc(/C=C5\C(=O)c6ccccc6C5=C(C#N)C#N)cc3CC(CC)CCCC)sc2-4)cc1,{[$]CCCCCc1ccc(C2(c3ccc(CCCCCC)cc3)c3cc4c(cc3-c3sc(-c5sc(/C=C6\C(=O)c7ccccc7C6=C(C#N)C#N)cc5CC(CC)CCCC)cc32)C(c2ccc(CCCCCC)cc2)(c2ccc(CCCCCC)cc2)c2cc(-c3sc(/C=C5\C(=O)c6ccccc6C5=C(C#N)C#N)cc3CC(CC)CCCC)sc2-4)cc1},[C][C][C][C][C][C][C][=C][C][=C][Branch2][=N][#Branch2][C][Branch1][P][C][=C][C][=C][Branch1][#Branch1][C][C][C][C][C][C][C][=C][Ring1][N][C][=C][C][=C][Branch2][Branch1][S][C][=C][Ring1][=Branch1][C][S][C][Branch2][Ring2][=C][C][S][C][Branch2][Ring1][=Branch2][/C][=C][\C][=Branch1][C][=O][C][=C][C][=C][C][=C][Ring1][=Branch1][C][Ring1][#Branch2][=C][Branch1][Ring1][C][#N][C][#N][=C][C][=Ring2][Ring1][Branch1][C][C][Branch1][Ring1][C][C][C][C][C][C][=C][C][=Ring2][Ring2][C][Ring2][Branch1][Branch1][C][Branch1][P][C][=C][C][=C][Branch1][#Branch1][C][C][C][C][C][C][C][=C][Ring1][N][Branch1][P][C][=C][C][=C][Branch1][#Branch1][C][C][C][C][C][C][C][=C][Ring1][N][C][C][=C][Branch2][Ring2][=C][C][S][C][Branch2][Ring1][=Branch2][/C][=C][\C][=Branch1][C][=O][C][=C][C][=C][C][=C][Ring1][=Branch1][C][Ring1][#Branch2][=C][Branch1][Ring1][C][#N][C][#N][=C][C][=Ring2][Ring1][Branch1][C][C][Branch1][Ring1][C][C][C][C][C][C][S][C][=Ring2][Ring2][C][Ring2][#Branch1][P][C][=C][Ring2][=Branch2][=Branch1],1:1.5,CB,10.0,DIO,2,105.0,100.0,4.9,0.9,11.7,47.0
PBDTTT-E-T,CCCCC(CC)COC(=O)c1cc2c(C)sc(-c3cc4c(-c5ccc(CC(CC)CCCC)s5)c5sc(C)cc5c(-c5ccc(CC(CC)CCCC)s5)c4s3)c2s1,{[$]CCCC(CC)COC(=O)c1cc2c[$]sc(-c3cc4c(-c5ccc(CC(CC)CCCC)s5)c5sc[$]cc5c(-c5ccc(CC(CC)CCCC)s5)c4s3)c2s1},[C][C][C][C][C][Branch1][Ring1][C][C][C][O][C][=Branch1][C][=O][C][=C][C][=C][Branch1][C][C][S][C][Branch2][=Branch1][Ring2][C][=C][C][=C][Branch2][Ring1][Ring2][C][=C][C][=C][Branch1][O][C][C][Branch1][Ring1][C][C][C][C][C][C][S][Ring1][=N][C][S][C][Branch1][C][C][=C][C][=Ring1][=Branch1][C][Branch2][Ring1][Ring2][C][=C][C][=C][Branch1][O][C][C][Branch1][Ring1][C][C][C][C][C][C][S][Ring1][=N][=C][Ring2][Ring2][Ring2][S][Ring2][Ring2][#Branch1][=C][Ring2][Ring2][=N][S][Ring2][Ring2][S],IEICO,CCCCCCc1ccc(C2(c3ccc(CCCCCC)cc3)c3cc4c(cc3-c3sc(-c5sc(/C=C6\C(=O)c7ccccc7C6=C(C#N)C#N)cc5OCC(CC)CCCC)cc32)C(c2ccc(CCCCCC)cc2)(c2ccc(CCCCCC)cc2)c2cc(-c3sc(/C=C5\C(=O)c6ccccc6C5=C(C#N)C#N)cc3OCC(CC)CCCC)sc2-4)cc1,{[$]CCCCCc1ccc(C2(c3ccc(CCCCCC)cc3)c3cc4c(cc3-c3sc(-c5sc(/C=C6\C(=O)c7ccccc7C6=C(C#N)C#N)cc5OCC(CC)CCCC)cc32)C(c2ccc(CCCCCC)cc2)(c2ccc(CCCCCC)cc2)c2cc(-c3sc(/C=C5\C(=O)c6ccccc6C5=C(C#N)C#N)cc3OCC(CC)CCCC)sc2-4)cc1},[C][C][C][C][C][C][C][=C][C][=C][Branch2][=N][N][C][Branch1][P][C][=C][C][=C][Branch1][#Branch1][C][C][C][C][C][C][C][=C][Ring1][N][C][=C][C][=C][Branch2][Branch1][P][C][=C][Ring1][=Branch1][C][S][C][Branch2][Ring2][#C][C][S][C][Branch2][Ring1][=Branch2][/C][=C][\C][=Branch1][C][=O][C][=C][C][=C][C][=C][Ring1][=Branch1][C][Ring1][#Branch2][=C][Branch1][Ring1][C][#N][C][#N][=C][C][=Ring2][Ring1][Branch1][O][C][C][Branch1][Ring1][C][C][C][C][C][C][=C][C][=Ring2][Ring2][Ring1][Ring2][Branch1][=Branch1][C][Branch1][P][C][=C][C][=C][Branch1][#Branch1][C][C][C][C][C][C][C][=C][Ring1][N][Branch1][P][C][=C][C][=C][Branch1][#Branch1][C][C][C][C][C][C][C][=C][Ring1][N][C][C][=C][Branch2][Ring2][#C][C][S][C][Branch2][Ring1][=Branch2][/C][=C][\C][=Branch1][C][=O][C][=C][C][=C][C][=C][Ring1][=Branch1][C][Ring1][#Branch2][=C][Branch1][Ring1][C][#N][C][#N][=C][C][=Ring2][Ring1][Branch1][O][C][C][Branch1][Ring1][C][C][C][C][C][C][S][C][=Ring2][Ring2][Ring1][Ring2][Branch2][Ring1][C][=C][Ring2][=Branch2][Branch2],1:1,CB,10.0,DIO,2,95.0,100.0,8.4,0.82,17.7,58.0
PTB7-Th,CCCCC(CC)COC(=O)c1sc2c(-c3cc4c(-c5ccc(CC(CC)CCCC)s5)c5sc(C)cc5c(-c5ccc(CC(CC)CCCC)s5)c4s3)sc(C)c2c1F,{[$]CCCC(CC)COC(=O)c1sc2c(-c3cc4c(-c5ccc(CC(CC)CCCC)s5)c5sc[$]cc5c(-c5ccc(CC(CC)CCCC)s5)c4s3)sc[$]c2c1F},[C][C][C][C][C][Branch1][Ring1][C][C][C][O][C][=Branch1][C][=O][C][S][C][=C][Branch2][=Branch1][Ring2][C][=C][C][=C][Branch2][Ring1][Ring2][C][=C][C][=C][Branch1][O][C][C][Branch1][Ring1][C][C][C][C][C][C][S][Ring1][=N][C][S][C][Branch1][C][C][=C][C][=Ring1][=Branch1][C][Branch2][Ring1][Ring2][C][=C][C][=C][Branch1][O][C][C][Branch1][Ring1][C][C][C][C][C][C][S][Ring1][=N][=C][Ring2][Ring2][Ring2][S][Ring2][Ring2][#Branch1][S][C][Branch1][C][C][=C][Ring2][Ring2][=N][C][=Ring2][Ring2][S][F],IHIC,CCCCCCc1ccc(C2(c3ccc(CCCCCC)cc3)c3cc(C=C4C(=O)c5ccccc5C4=C(C#N)C#N)sc3-c3sc4c5c(sc4c32)-c2sc(C=C3C(=O)c4ccccc4C3=C(C#N)C#N)cc2C5(c2ccc(CCCCCC)cc2)c2ccc(CCCCCC)cc2)cc1,{[$]CCCCCc1ccc(C2(c3ccc(CCCCCC)cc3)c3cc(C=C4C(=O)c5ccccc5C4=C(C#N)C#N)sc3-c3sc4c5c(sc4c32)-c2sc(C=C3C(=O)c4ccccc4C3=C(C#N)C#N)cc2C5(c2ccc(CCCCCC)cc2)c2ccc(CCCCCC)cc2)cc1},[C][C][C][C][C][C][C][=C][C][=C][Branch2][#Branch2][P][C][Branch1][P][C][=C][C][=C][Branch1][#Branch1][C][C][C][C][C][C][C][=C][Ring1][N][C][C][=C][Branch2][Ring1][=Branch2][C][=C][C][=Branch1][C][=O][C][=C][C][=C][C][=C][Ring1][=Branch1][C][Ring1][#Branch2][=C][Branch1][Ring1][C][#N][C][#N][S][C][=Ring2][Ring1][Branch1][C][S][C][C][=C][Branch1][O][S][C][=Ring1][Branch1][C][=Ring1][Branch2][Ring2][Ring2][#Branch2][C][S][C][Branch2][Ring1][=Branch2][C][=C][C][=Branch1][C][=O][C][=C][C][=C][C][=C][Ring1][=Branch1][C][Ring1][#Branch2][=C][Branch1][Ring1][C][#N][C][#N][=C][C][=Ring2][Ring1][Branch1][C][Ring2][Ring1][O][Branch1][P][C][=C][C][=C][Branch1][#Branch1][C][C][C][C][C][C][C][=C][Ring1][N][C][=C][C][=C][Branch1][#Branch1][C][C][C][C][C][C][C][=C][Ring1][N][C][=C][Ring2][#Branch1][=C],1:1.5,DCB,20.0,CN,1,100.0,-1.0,9.41,0.744,17.1,60.9
PTB7-Th,CCCCC(CC)COC(=O)c1sc2c(-c3cc4c(-c5ccc(CC(CC)CCCC)s5)c5sc(C)cc5c(-c5ccc(CC(CC)CCCC)s5)c4s3)sc(C)c2c1F,{[$]CCCC(CC)COC(=O)c1sc2c(-c3cc4c(-c5ccc(CC(CC)CCCC)s5)c5sc[$]cc5c(-c5ccc(CC(CC)CCCC)s5)c4s3)sc[$]c2c1F},[C][C][C][C][C][Branch1][Ring1][C][C][C][O][C][=Branch1][C][=O][C][S][C][=C][Branch2][=Branch1][Ring2][C][=C][C][=C][Branch2][Ring1][Ring2][C][=C][C][=C][Branch1][O][C][C][Branch1][Ring1][C][C][C][C][C][C][S][Ring1][=N][C][S][C][Branch1][C][C][=C][C][=Ring1][=Branch1][C][Branch2][Ring1][Ring2][C][=C][C][=C][Branch1][O][C][C][Branch1][Ring1][C][C][C][C][C][C][S][Ring1][=N][=C][Ring2][Ring2][Ring2][S][Ring2][Ring2][#Branch1][S][C][Branch1][C][C][=C][Ring2][Ring2][=N][C][=Ring2][Ring2][S][F],DTPC-DFIC,CCCCCCCCC(CCCCCC)Cn1c2cc3c4c(ccc5c6ccc7c8c(cc1c(c86)c2c45)-c1sc(/C=C2\C(=O)c4cc(F)c(F)cc4C2=C(C#N)C#N)cc1C7(c1ccc(CCCCCC)cc1)c1ccc(CCCCCC)cc1)C(c1ccc(CCCCCC)cc1)(c1ccc(CCCCCC)cc1)c1cc(/C=C2\C(=O)c4cc(F)c(F)cc4C2=C(C#N)C#N)sc1-3,{[$]CCCCCCCC(CCCCCC)Cn1c2cc3c4c(ccc5c6ccc7c8c(cc1c(c86)c2c45)-c1sc(/C=C2\C(=O)c4cc(F)c(F)cc4C2=C(C#N)C#N)cc1C7(c1ccc(CCCCCC)cc1)c1ccc(CCCCCC)cc1)C(c1ccc(CCCCCC)cc1)(c1ccc(CCCCCC)cc1)c1cc(/C=C2\C(=O)c4cc(F)c(F)cc4C2=C(C#N)C#N)sc1-3},[C][C][C][C][C][C][C][C][C][Branch1][#Branch1][C][C][C][C][C][C][C][N][C][=C][C][=C][C][=Branch2][Branch2][P][=C][C][=C][C][=C][C][=C][C][=C][Branch2][Ring1][=Branch1][C][=C][Ring1][P][C][=Branch1][=Branch1][=C][Ring1][=Branch1][Ring1][#Branch2][C][Ring2][Ring1][Ring1][=C][Ring1][P][Ring1][=N][C][S][C][Branch2][Ring1][#C][/C][=C][\C][=Branch1][C][=O][C][=C][C][Branch1][C][F][=C][Branch1][C][F][C][=C][Ring1][Branch2][C][Ring1][N][=C][Branch1][Ring1][C][#N][C][#N][=C][C][=Ring2][Ring1][#Branch1][C][Ring2][Ring1][P][Branch1][P][C][=C][C][=C][Branch1][#Branch1][C][C][C][C][C][C][C][=C][Ring1][N][C][=C][C][=C][Branch1][#Branch1][C][C][C][C][C][C][C][=C][Ring1][N][C][Branch1][P][C][=C][C][=C][Branch1][#Branch1][C][C][C][C][C][C][C][=C][Ring1][N][Branch1][P][C][=C][C][=C][Branch1][#Branch1][C][C][C][C][C][C][C][=C][Ring1][N][C][C][=C][Branch2][Ring1][#C][/C][=C][\C][=Branch1][C][=O][C][=C][C][Branch1][C][F][=C][Branch1][C][F][C][=C][Ring1][Branch2][C][Ring1][N][=C][Branch1][Ring1][C][#N][C][#N][S][C][=Ring2][Ring1][#Branch1][Ring2][=Branch2][C],1:1.5,DCB,25.0,DIO,0.5,100.0,-1.0,10.21,0.76,21.92,61.3
PBDB-T,CCCCC(CC)Cc1ccc(-c2c3cc(-c4ccc(-c5sc(-c6ccc(C)s6)c6c5C(=O)c5c(CC(CC)CCCC)sc(CC(CC)CCCC)c5C6=O)s4)sc3c(-c3ccc(CC(CC)CCCC)s3)c3cc(C)sc23)s1,{[$]CCCC(CC)Cc1ccc(-c2c3cc(-c4ccc(-c5sc(-c6ccc[$]s6)c6c5C(=O)c5c(CC(CC)CCCC)sc(CC(CC)CCCC)c5C6=O)s4)sc3c(-c3ccc(CC(CC)CCCC)s3)c3cc[$]sc23)s1},[C][C][C][C][C][Branch1][Ring1][C][C][C][C][=C][C][=C][Branch2][=Branch2][Branch2][C][=C][C][=C][Branch2][=Branch1][Branch2][C][=C][C][=C][Branch2][Branch1][=N][C][S][C][Branch1][O][C][=C][C][=C][Branch1][C][C][S][Ring1][=Branch1][=C][C][=Ring1][O][C][=Branch1][C][=O][C][=C][Branch1][O][C][C][Branch1][Ring1][C][C][C][C][C][C][S][C][Branch1][O][C][C][Branch1][Ring1][C][C][C][C][C][C][=C][Ring2][Ring1][Branch1][C][Ring2][Ring1][#Branch2][=O][S][Ring2][Ring2][=Branch2][S][C][Ring2][Ring2][=C][=C][Branch2][Ring1][Ring2][C][=C][C][=C][Branch1][O][C][C][Branch1][Ring1][C][C][C][C][C][C][S][Ring1][=N][C][C][=C][Branch1][C][C][S][C][Ring2][=Branch1][Ring1][=Ring1][=Branch1][S][Ring2][=Branch1][Branch2],IDT-BOC6,CCCCCCOc1cc(-c2cc3c(s2)-c2cc4c(cc2C3(c2ccc(CCCCCC)cc2)c2ccc(CCCCCC)cc2)-c2sc(-c3cc(OCCCCCC)c(C=C5C(=O)c6ccccc6C5=C(C#N)C#N)cc3OCCCCCC)cc2C4(c2ccc(CCCCCC)cc2)c2ccc(CCCCCC)cc2)c(OCCCCCC)cc1C=C1C(=O)c2ccccc2C1=C(C#N)C#N,{[$]CCCCCOc1cc(-c2cc3c(s2)-c2cc4c(cc2C3(c2ccc(CCCCCC)cc2)c2ccc(CCCCCC)cc2)-c2sc(-c3cc(OCCCCCC)c(C=C5C(=O)c6ccccc6C5=C(C#N)C#N)cc3OCCCCCC)cc2C4(c2ccc(CCCCCC)cc2)c2ccc(CCCCCC)cc2)c(OCCCCCC)cc1C=C1C(=O)c2ccccc2C1=C(C#N)C#N},[C][C][C][C][C][C][O][C][=C][C][Branch2][O][#C][C][=C][C][=C][Branch1][Ring2][S][Ring1][Branch1][C][=C][C][=C][Branch2][Ring2][#Branch2][C][=C][Ring1][=Branch1][C][Ring1][#Branch2][Branch1][P][C][=C][C][=C][Branch1][#Branch1][C][C][C][C][C][C][C][=C][Ring1][N][C][=C][C][=C][Branch1][#Branch1][C][C][C][C][C][C][C][=C][Ring1][N][C][S][C][Branch2][Branch1][Branch1][C][=C][C][Branch1][Branch2][O][C][C][C][C][C][C][=C][Branch2][Ring1][=Branch2][C][=C][C][=Branch1][C][=O][C][=C][C][=C][C][=C][Ring1][=Branch1][C][Ring1][#Branch2][=C][Branch1][Ring1][C][#N][C][#N][C][=C][Ring2][Ring1][=N][O][C][C][C][C][C][C][=C][C][=Ring2][Ring2][=Branch2][C][Ring2][=Branch1][#Branch1][Branch1][P][C][=C][C][=C][Branch1][#Branch1][C][C][C][C][C][C][C][=C][Ring1][N][C][=C][C][=C][Branch1][#Branch1][C][C][C][C][C][C][C][=C][Ring1][N][=C][Branch1][Branch2][O][C][C][C][C][C][C][C][=C][Ring2][=Branch2][Ring1][C][=C][C][=Branch1][C][=O][C][=C][C][=C][C][=C][Ring1][=Branch1][C][Ring1][#Branch2][=C][Branch1][Ring1][C][#N][C][#N],1:1,o-DCB,4.0,DIO,1,100.0,-1.0,9.6,1.01,17.52,54.0
PBDB-T,CCCCC(CC)Cc1ccc(-c2c3cc(-c4ccc(-c5sc(-c6ccc(C)s6)c6c5C(=O)c5c(CC(CC)CCCC)sc(CC(CC)CCCC)c5C6=O)s4)sc3c(-c3ccc(CC(CC)CCCC)s3)c3cc(C)sc23)s1,{[$]CCCC(CC)Cc1ccc(-c2c3cc(-c4ccc(-c5sc(-c6ccc[$]s6)c6c5C(=O)c5c(CC(CC)CCCC)sc(CC(CC)CCCC)c5C6=O)s4)sc3c(-c3ccc(CC(CC)CCCC)s3)c3cc[$]sc23)s1},[C][C][C][C][C][Branch1][Ring1][C][C][C][C][=C][C][=C][Branch2][=Branch2][Branch2][C][=C][C][=C][Branch2][=Branch1][Branch2][C][=C][C][=C][Branch2][Branch1][=N][C][S][C][Branch1][O][C][=C][C][=C][Branch1][C][C][S][Ring1][=Branch1][=C][C][=Ring1][O][C][=Branch1][C][=O][C][=C][Branch1][O][C][C][Branch1][Ring1][C][C][C][C][C][C][S][C][Branch1][O][C][C][Branch1][Ring1][C][C][C][C][C][C][=C][Ring2][Ring1][Branch1][C][Ring2][Ring1][#Branch2][=O][S][Ring2][Ring2][=Branch2][S][C][Ring2][Ring2][=C][=C][Branch2][Ring1][Ring2][C][=C][C][=C][Branch1][O][C][C][Branch1][Ring1][C][C][C][C][C][C][S][Ring1][=N][C][C][=C][Branch1][C][C][S][C][Ring2][=Branch1][Ring1][=Ring1][=Branch1][S][Ring2][=Branch1][Branch2],IDTCN,CCCCCCc1ccc(C2(c3ccc(CCCCCC)cc3)c3cc4c(cc3-c3sc(/C=C5\C(=O)c6cscc6C5=C(C#N)C#N)cc32)C(c2ccc(CCCCCC)cc2)(c2ccc(CCCCCC)cc2)c2cc(/C=C3\C(=O)c5cscc5C3=C(C#N)C#N)sc2-4)cc1,{[$]CCCCCc1ccc(C2(c3ccc(CCCCCC)cc3)c3cc4c(cc3-c3sc(/C=C5\C(=O)c6cscc6C5=C(C#N)C#N)cc32)C(c2ccc(CCCCCC)cc2)(c2ccc(CCCCCC)cc2)c2cc(/C=C3\C(=O)c5cscc5C3=C(C#N)C#N)sc2-4)cc1},[C][C][C][C][C][C][C][=C][C][=C][Branch2][#Branch2][=C][C][Branch1][P][C][=C][C][=C][Branch1][#Branch1][C][C][C][C][C][C][C][=C][Ring1][N][C][=C][C][=C][Branch2][Ring2][#Branch2][C][=C][Ring1][=Branch1][C][S][C][Branch2][Ring1][Branch2][/C][=C][\C][=Branch1][C][=O][C][=C][S][C][=C][Ring1][Branch1][C][Ring1][=Branch2][=C][Branch1][Ring1][C][#N][C][#N][=C][C][=Ring2][Ring1][Ring2][Ring2][Ring2][#Branch1][C][Branch1][P][C][=C][C][=C][Branch1][#Branch1][C][C][C][C][C][C][C][=C][Ring1][N][Branch1][P][C][=C][C][=C][Branch1][#Branch1][C][C][C][C][C][C][C][=C][Ring1][N][C][C][=C][Branch2][Ring1][Branch2][/C][=C][\C][=Branch1][C][=O][C][=C][S][C][=C][Ring1][Branch1][C][Ring1][=Branch2][=C][Branch1][Ring1][C][#N][C][#N][S][C][=Ring2][Ring1][Ring2][Ring2][=Branch1][Branch1][C][=C][Ring2][#Branch1][#Branch2],1:1,CB,20.0,DIO,0.5,100.0,-1.0,6.4,0.85,12.06,62.48
FTAZ,CCCCCCC(CCCC)CSc1c2cc(-c3ccc(-c4c(F)c(F)c(-c5ccc(C)s5)c5nn(SCC(CCCC)CCCCCC)nc45)s3)sc2c(SCC(CCCC)CCCCCC)c2cc(C)sc12,{[$]CCCCCC(CCCC)CSc1c2cc(-c3ccc(-c4c(F)c(F)c(-c5ccc[$]s5)c5nn(SCC(CCCC)CCCCCC)nc45)s3)sc2c(SCC(CCCC)CCCCCC)c2cc[$]sc12},[C][C][C][C][C][C][C][Branch1][Branch1][C][C][C][C][C][S][C][=C][C][=C][Branch2][Branch1][=C][C][=C][C][=C][Branch2][Branch1][Ring1][C][=C][Branch1][C][F][C][Branch1][C][F][=C][Branch1][O][C][=C][C][=C][Branch1][C][C][S][Ring1][=Branch1][C][=N][N][Branch1][S][S][C][C][Branch1][Branch1][C][C][C][C][C][C][C][C][C][C][N][=C][Ring2][Ring1][=C][Ring2][Ring1][C][S][Ring2][Ring2][Ring1][S][C][Ring2][Ring2][Branch2][=C][Branch1][S][S][C][C][Branch1][Branch1][C][C][C][C][C][C][C][C][C][C][C][C][=C][Branch1][C][C][S][C][Ring2][Branch1][=N][=Ring1][=Branch1],INIC,CCCCCCc1ccc(C2(c3ccc(CCCCCC)cc3)c3cc4c(cc3-c3sc5c(sc6cc(/C=C7\C(=O)c8ccccc8C7=C(C#N)C#N)sc65)c32)C(c2ccc(CCCCCC)cc2)(c2ccc(CCCCCC)cc2)c2c-4sc3c2sc2cc(/C=C4\C(=O)c5ccccc5C4=C(C#N)C#N)sc23)cc1,{[$]CCCCCc1ccc(C2(c3ccc(CCCCCC)cc3)c3cc4c(cc3-c3sc5c(sc6cc(/C=C7\C(=O)c8ccccc8C7=C(C#N)C#N)sc65)c32)C(c2ccc(CCCCCC)cc2)(c2ccc(CCCCCC)cc2)c2c-4sc3c2sc2cc(/C=C4\C(=O)c5ccccc5C4=C(C#N)C#N)sc23)cc1},[C][C][C][C][C][C][C][=C][C][=C][Branch2][N][#Branch2][C][Branch1][P][C][=C][C][=C][Branch1][#Branch1][C][C][C][C][C][C][C][=C][Ring1][N][C][=C][C][=C][Branch2][Branch1][#Branch2][C][=C][Ring1][=Branch1][C][S][C][=C][Branch2][Ring2][Branch2][S][C][C][=C][Branch2][Ring1][=Branch2][/C][=C][\C][=Branch1][C][=O][C][=C][C][=C][C][=C][Ring1][=Branch1][C][Ring1][#Branch2][=C][Branch1][Ring1][C][#N][C][#N][S][C][=Ring2][Ring1][Branch1][Ring2][Ring1][Branch2][C][=Ring2][Ring1][O][Ring2][Ring2][=C][C][Branch1][P][C][=C][C][=C][Branch1][#Branch1][C][C][C][C][C][C][C][=C][Ring1][N][Branch1][P][C][=C][C][=C][Branch1][#Branch1][C][C][C][C][C][C][C][=C][Ring1][N][C][=C][Ring2][Branch1][#Branch2][S][C][=C][Ring1][Branch1][S][C][C][=C][Branch2][Ring1][=Branch2][/C][=C][\C][=Branch1][C][=O][C][=C][C][=C][C][=C][Ring1][=Branch1][C][Ring1][#Branch2][=C][Branch1][Ring1][C][#N][C][#N][S][C][=Ring2][Ring1][Branch1][Ring2][Ring1][Branch2][C][=C][Ring2][Branch2][Branch2],1:1.5,CF,12.5,DIO,0.25,100.0,-1.0,7.7,0.957,13.51,57.9
FTAZ,CCCCCCC(CCCC)CSc1c2cc(-c3ccc(-c4c(F)c(F)c(-c5ccc(C)s5)c5nn(SCC(CCCC)CCCCCC)nc45)s3)sc2c(SCC(CCCC)CCCCCC)c2cc(C)sc12,{[$]CCCCCC(CCCC)CSc1c2cc(-c3ccc(-c4c(F)c(F)c(-c5ccc[$]s5)c5nn(SCC(CCCC)CCCCCC)nc45)s3)sc2c(SCC(CCCC)CCCCCC)c2cc[$]sc12},[C][C][C][C][C][C][C][Branch1][Branch1][C][C][C][C][C][S][C][=C][C][=C][Branch2][Branch1][=C][C][=C][C][=C][Branch2][Branch1][Ring1][C][=C][Branch1][C][F][C][Branch1][C][F][=C][Branch1][O][C][=C][C][=C][Branch1][C][C][S][Ring1][=Branch1][C][=N][N][Branch1][S][S][C][C][Branch1][Branch1][C][C][C][C][C][C][C][C][C][C][N][=C][Ring2][Ring1][=C][Ring2][Ring1][C][S][Ring2][Ring2][Ring1][S][C][Ring2][Ring2][Branch2][=C][Branch1][S][S][C][C][Branch1][Branch1][C][C][C][C][C][C][C][C][C][C][C][C][=C][Branch1][C][C][S][C][Ring2][Branch1][=N][=Ring1][=Branch1],INIC1,CCCCCCc1ccc(C2(c3ccc(CCCCCC)cc3)c3cc4c(cc3-c3sc5c(sc6cc(/C=C7\C(=O)c8c(F)cccc8C7=C(C#N)C#N)sc65)c32)C(c2ccc(CCCCCC)cc2)(c2ccc(CCCCCC)cc2)c2c-4sc3c2sc2cc(/C=C4\C(=O)c5c(F)cccc5C4=C(C#N)C#N)sc23)cc1,{[$]CCCCCc1ccc(C2(c3ccc(CCCCCC)cc3)c3cc4c(cc3-c3sc5c(sc6cc(/C=C7\C(=O)c8c(F)cccc8C7=C(C#N)C#N)sc65)c32)C(c2ccc(CCCCCC)cc2)(c2ccc(CCCCCC)cc2)c2c-4sc3c2sc2cc(/C=C4\C(=O)c5c(F)cccc5C4=C(C#N)C#N)sc23)cc1},[C][C][C][C][C][C][C][=C][C][=C][Branch2][N][S][C][Branch1][P][C][=C][C][=C][Branch1][#Branch1][C][C][C][C][C][C][C][=C][Ring1][N][C][=C][C][=C][Branch2][Branch1][=N][C][=C][Ring1][=Branch1][C][S][C][=C][Branch2][Ring2][O][S][C][C][=C][Branch2][Ring1][N][/C][=C][\C][=Branch1][C][=O][C][=C][Branch1][C][F][C][=C][C][=C][Ring1][#Branch1][C][Ring1][O][=C][Branch1][Ring1][C][#N][C][#N][S][C][=Ring2][Ring1][=Branch1][Ring2][Ring1][=Branch2][C][=Ring2][Ring1][N][Ring2][Ring2][#C][C][Branch1][P][C][=C][C][=C][Branch1][#Branch1][C][C][C][C][C][C][C][=C][Ring1][N][Branch1][P][C][=C][C][=C][Branch1][#Branch1][C][C][C][C][C][C][C][=C][Ring1][N][C][=C][Ring2][Branch1][O][S][C][=C][Ring1][Branch1][S][C][C][=C][Branch2][Ring1][N][/C][=C][\C][=Branch1][C][=O][C][=C][Branch1][C][F][C][=C][C][=C][Ring1][#Branch1][C][Ring1][O][=C][Branch1][Ring1][C][#N][C][#N][S][C][=Ring2][Ring1][=Branch1][Ring2][Ring1][=Branch2][C][=C][Ring2][Branch2][#Branch2],1:1.5,CF,12.5,DIO,0.25,100.0,-1.0,10.1,0.929,16.63,64.3
FTAZ,CCCCCCC(CCCC)CSc1c2cc(-c3ccc(-c4c(F)c(F)c(-c5ccc(C)s5)c5nn(SCC(CCCC)CCCCCC)nc45)s3)sc2c(SCC(CCCC)CCCCCC)c2cc(C)sc12,{[$]CCCCCC(CCCC)CSc1c2cc(-c3ccc(-c4c(F)c(F)c(-c5ccc[$]s5)c5nn(SCC(CCCC)CCCCCC)nc45)s3)sc2c(SCC(CCCC)CCCCCC)c2cc[$]sc12},[C][C][C][C][C][C][C][Branch1][Branch1][C][C][C][C][C][S][C][=C][C][=C][Branch2][Branch1][=C][C][=C][C][=C][Branch2][Branch1][Ring1][C][=C][Branch1][C][F][C][Branch1][C][F][=C][Branch1][O][C][=C][C][=C][Branch1][C][C][S][Ring1][=Branch1][C][=N][N][Branch1][S][S][C][C][Branch1][Branch1][C][C][C][C][C][C][C][C][C][C][N][=C][Ring2][Ring1][=C][Ring2][Ring1][C][S][Ring2][Ring2][Ring1][S][C][Ring2][Ring2][Branch2][=C][Branch1][S][S][C][C][Branch1][Branch1][C][C][C][C][C][C][C][C][C][C][C][C][=C][Branch1][C][C][S][C][Ring2][Branch1][=N][=Ring1][=Branch1],INIC2,CCCCCCc1ccc(C2(c3ccc(CCCCCC)cc3)c3cc4c(cc3-c3sc5c(sc6cc(/C=C7\C(=O)c8ccc(F)cc8C7=C(C#N)C#N)sc65)c32)C(c2ccc(CCCCCC)cc2)(c2ccc(CCCCCC)cc2)c2c-4sc3c2sc2cc(/C=C4\C(=O)c5ccc(F)cc5C4=C(C#N)C#N)sc23)cc1,{[$]CCCCCc1ccc(C2(c3ccc(CCCCCC)cc3)c3cc4c(cc3-c3sc5c(sc6cc(/C=C7\C(=O)c8ccc(F)cc8C7=C(C#N)C#N)sc65)c32)C(c2ccc(CCCCCC)cc2)(c2ccc(CCCCCC)cc2)c2c-4sc3c2sc2cc(/C=C4\C(=O)c5ccc(F)cc5C4=C(C#N)C#N)sc23)cc1},[C][C][C][C][C][C][C][=C][C][=C][Branch2][N][S][C][Branch1][P][C][=C][C][=C][Branch1][#Branch1][C][C][C][C][C][C][C][=C][Ring1][N][C][=C][C][=C][Branch2][Branch1][=N][C][=C][Ring1][=Branch1][C][S][C][=C][Branch2][Ring2][O][S][C][C][=C][Branch2][Ring1][N][/C][=C][\C][=Branch1][C][=O][C][=C][C][=C][Branch1][C][F][C][=C][Ring1][#Branch1][C][Ring1][O][=C][Branch1][Ring1][C][#N][C][#N][S][C][=Ring2][Ring1][=Branch1][Ring2][Ring1][=Branch2][C][=Ring2][Ring1][N][Ring2][Ring2][#C][C][Branch1][P][C][=C][C][=C][Branch1][#Branch1][C][C][C][C][C][C][C][=C][Ring1][N][Branch1][P][C][=C][C][=C][Branch1][#Branch1][C][C][C][C][C][C][C][=C][Ring1][N][C][=C][Ring2][Branch1][O][S][C][=C][Ring1][Branch1][S][C][C][=C][Branch2][Ring1][N][/C][=C][\C][=Branch1][C][=O][C][=C][C][=C][Branch1][C][F][C][=C][Ring1][#Branch1][C][Ring1][O][=C][Branch1][Ring1][C][#N][C][#N][S][C][=Ring2][Ring1][=Branch1][Ring2][Ring1][=Branch2][C][=C][Ring2][Branch2][#Branch2],1:1.5,CF,12.5,DIO,0.25,100.0,-1.0,10.8,0.903,17.56,66.8
FTAZ,CCCCCCC(CCCC)CSc1c2cc(-c3ccc(-c4c(F)c(F)c(-c5ccc(C)s5)c5nn(SCC(CCCC)CCCCCC)nc45)s3)sc2c(SCC(CCCC)CCCCCC)c2cc(C)sc12,{[$]CCCCCC(CCCC)CSc1c2cc(-c3ccc(-c4c(F)c(F)c(-c5ccc[$]s5)c5nn(SCC(CCCC)CCCCCC)nc45)s3)sc2c(SCC(CCCC)CCCCCC)c2cc[$]sc12},[C][C][C][C][C][C][C][Branch1][Branch1][C][C][C][C][C][S][C][=C][C][=C][Branch2][Branch1][=C][C][=C][C][=C][Branch2][Branch1][Ring1][C][=C][Branch1][C][F][C][Branch1][C][F][=C][Branch1][O][C][=C][C][=C][Branch1][C][C][S][Ring1][=Branch1][C][=N][N][Branch1][S][S][C][C][Branch1][Branch1][C][C][C][C][C][C][C][C][C][C][N][=C][Ring2][Ring1][=C][Ring2][Ring1][C][S][Ring2][Ring2][Ring1][S][C][Ring2][Ring2][Branch2][=C][Branch1][S][S][C][C][Branch1][Branch1][C][C][C][C][C][C][C][C][C][C][C][C][=C][Branch1][C][C][S][C][Ring2][Branch1][=N][=Ring1][=Branch1],INIC3,CCCCCCc1ccc(C2(c3ccc(CCCCCC)cc3)c3cc4c(cc3-c3sc5c(sc6cc(/C=C7\C(=O)c8cc(F)c(F)cc8C7=C(C#N)C#N)sc65)c32)C(c2ccc(CCCCCC)cc2)(c2ccc(CCCCCC)cc2)c2c-4sc3c2sc2cc(/C=C4\C(=O)c5cc(F)c(F)cc5C4=C(C#N)C#N)sc23)cc1,{[$]CCCCCc1ccc(C2(c3ccc(CCCCCC)cc3)c3cc4c(cc3-c3sc5c(sc6cc(/C=C7\C(=O)c8cc(F)c(F)cc8C7=C(C#N)C#N)sc65)c32)C(c2ccc(CCCCCC)cc2)(c2ccc(CCCCCC)cc2)c2c-4sc3c2sc2cc(/C=C4\C(=O)c5cc(F)c(F)cc5C4=C(C#N)C#N)sc23)cc1},[C][C][C][C][C][C][C][=C][C][=C][Branch2][=N][=Branch1][C][Branch1][P][C][=C][C][=C][Branch1][#Branch1][C][C][C][C][C][C][C][=C][Ring1][N][C][=C][C][=C][Branch2][Branch1][S][C][=C][Ring1][=Branch1][C][S][C][=C][Branch2][Ring2][=C][S][C][C][=C][Branch2][Ring1][#C][/C][=C][\C][=Branch1][C][=O][C][=C][C][Branch1][C][F][=C][Branch1][C][F][C][=C][Ring1][Branch2][C][Ring1][N][=C][Branch1][Ring1][C][#N][C][#N][S][C][=Ring2][Ring1][#Branch1][Ring2][Ring1][#Branch2][C][=Ring2][Ring1][=N][Ring2][Ring2][S][C][Branch1][P][C][=C][C][=C][Branch1][#Branch1][C][C][C][C][C][C][C][=C][Ring1][N][Branch1][P][C][=C][C][=C][Branch1][#Branch1][C][C][C][C][C][C][C][=C][Ring1][N][C][=C][Ring2][Branch1][N][S][C][=C][Ring1][Branch1][S][C][C][=C][Branch2][Ring1][#C][/C][=C][\C][=Branch1][C][=O][C][=C][C][Branch1][C][F][=C][Branch1][C][F][C][=C][Ring1][Branch2][C][Ring1][N][=C][Branch1][Ring1][C][#N][C][#N][S][C][=Ring2][Ring1][#Branch1][Ring2][Ring1][#Branch2][C][=C][Ring2][Branch2][N],1:1.5,CF,12.5,DIO,0.25,100.0,-1.0,11.5,0.857,19.44,67.4
PBDTTT-C-T,CCCCC(CC)CC(=O)c1cc2c(C)sc(-c3cc4c(-c5ccc(CC(CC)CCCC)s5)c5sc(C)cc5c(-c5ccc(CC(CC)CCCC)s5)c4s3)c2s1,{[$]CCCC(CC)CC(=O)c1cc2c[$]sc(-c3cc4c(-c5ccc(CC(CC)CCCC)s5)c5sc[$]cc5c(-c5ccc(CC(CC)CCCC)s5)c4s3)c2s1},[C][C][C][C][C][Branch1][Ring1][C][C][C][C][=Branch1][C][=O][C][=C][C][=C][Branch1][C][C][S][C][Branch2][=Branch1][Ring2][C][=C][C][=C][Branch2][Ring1][Ring2][C][=C][C][=C][Branch1][O][C][C][Branch1][Ring1][C][C][C][C][C][C][S][Ring1][=N][C][S][C][Branch1][C][C][=C][C][=Ring1][=Branch1][C][Branch2][Ring1][Ring2][C][=C][C][=C][Branch1][O][C][C][Branch1][Ring1][C][C][C][C][C][C][S][Ring1][=N][=C][Ring2][Ring2][Ring2][S][Ring2][Ring2][#Branch1][=C][Ring2][Ring2][=N][S][Ring2][Ring2][S],DC-IDT2T,CCCCCCc1ccc(C2(c3ccc(CCCCCC)cc3)c3cc4c(cc3-c3sc(-c5ccc(/C=C6\C(=O)c7ccccc7C6=C(C#N)C#N)s5)cc32)C(c2ccc(CCCCCC)cc2)(c2ccc(CCCCCC)cc2)c2cc(-c3ccc(/C=C5\C(=O)c6ccccc6C5=C(C#N)C#N)s3)sc2-4)cc1,{[$]CCCCCc1ccc(C2(c3ccc(CCCCCC)cc3)c3cc4c(cc3-c3sc(-c5ccc(/C=C6\C(=O)c7ccccc7C6=C(C#N)C#N)s5)cc32)C(c2ccc(CCCCCC)cc2)(c2ccc(CCCCCC)cc2)c2cc(-c3ccc(/C=C5\C(=O)c6ccccc6C5=C(C#N)C#N)s3)sc2-4)cc1},[C][C][C][C][C][C][C][=C][C][=C][Branch2][N][=Branch1][C][Branch1][P][C][=C][C][=C][Branch1][#Branch1][C][C][C][C][C][C][C][=C][Ring1][N][C][=C][C][=C][Branch2][Branch1][=Branch1][C][=C][Ring1][=Branch1][C][S][C][Branch2][Ring2][Ring2][C][=C][C][=C][Branch2][Ring1][=Branch2][/C][=C][\C][=Branch1][C][=O][C][=C][C][=C][C][=C][Ring1][=Branch1][C][Ring1][#Branch2][=C][Branch1][Ring1][C][#N][C][#N][S][Ring2][Ring1][Branch1][=C][C][=Ring2][Ring1][#Branch2][Ring2][Ring2][=N][C][Branch1][P][C][=C][C][=C][Branch1][#Branch1][C][C][C][C][C][C][C][=C][Ring1][N][Branch1][P][C][=C][C][=C][Branch1][#Branch1][C][C][C][C][C][C][C][=C][Ring1][N][C][C][=C][Branch2][Ring2][Ring2][C][=C][C][=C][Branch2][Ring1][=Branch2][/C][=C][\C][=Branch1][C][=O][C][=C][C][=C][C][=C][Ring1][=Branch1][C][Ring1][#Branch2][=C][Branch1][Ring1][C][#N][C][#N][S][Ring2][Ring1][Branch1][S][C][=Ring2][Ring1][#Branch2][Ring2][=Branch1][P][C][=C][Ring2][Branch2][=Branch1],1.2:1,o-DCB,20.0,CF,15,70.0,-1.0,3.93,0.9,8.33,52.3
J71,CCCCCCCCC(CCCCCC)Cn1nc2c(-c3ccc(C)s3)c(F)c(F)c(-c3ccc(-c4cc5c(-c6ccc([Si](CCC)(CCC)CCC)s6)c6sc(C)cc6c(-c6ccc([Si](CCC)(CCC)CCC)s6)c5s4)s3)c2n1,{[$]CCCCCCCC(CCCCCC)Cn1nc2c(-c3ccc[$]s3)c(F)c(F)c(-c3ccc(-c4cc5c(-c6ccc([Si](CCC)(CCC)CCC)s6)c6sc[$]cc6c(-c6ccc([Si](CCC)(CCC)CCC)s6)c5s4)s3)c2n1},[C][C][C][C][C][C][C][C][C][Branch1][#Branch1][C][C][C][C][C][C][C][N][N][=C][C][Branch1][O][C][=C][C][=C][Branch1][C][C][S][Ring1][=Branch1][=C][Branch1][C][F][C][Branch1][C][F][=C][Branch2][#Branch1][#Branch1][C][=C][C][=C][Branch2][=Branch1][N][C][=C][C][=C][Branch2][Ring1][Branch2][C][=C][C][=C][Branch1][#C][Si][Branch1][Ring2][C][C][C][Branch1][Ring2][C][C][C][C][C][C][S][Ring1][#C][C][S][C][Branch1][C][C][=C][C][=Ring1][=Branch1][C][Branch2][Ring1][Branch2][C][=C][C][=C][Branch1][#C][Si][Branch1][Ring2][C][C][C][Branch1][Ring2][C][C][C][C][C][C][S][Ring1][#C][=C][Ring2][Ring2][Branch2][S][Ring2][Ring2][O][S][Ring2][Ring2][S][C][Ring2][Branch1][=C][=N][Ring2][Branch1][P],TTz1,CCCCCCC(CS)CCCCc1cc(-c2ccc(C=C(C#N)C#N)c3nsnc23)sc1-c1nc2sc(-c3sc(-c4ccc(C=C(C#N)C#N)c5nsnc45)cc3SCC(CCCC)CCCCCC)nc2s1,{[$]CCCCCC(CS)CCCCc1cc(-c2ccc(C=C(C#N)C#N)c3nsnc23)sc1-c1nc2sc(-c3sc(-c4ccc(C=C(C#N)C#N)c5nsnc45)cc3SCC(CCCC)CCCCCC)nc2s1},[C][C][C][C][C][C][C][Branch1][Ring1][C][S][C][C][C][C][C][C][=C][Branch2][Ring1][Branch2][C][=C][C][=C][Branch1][=Branch2][C][=C][Branch1][Ring1][C][#N][C][#N][C][=N][S][N][=C][Ring1][#C][Ring1][Branch1][S][C][=Ring2][Ring1][Ring2][C][=N][C][S][C][Branch2][Branch1][C][C][S][C][Branch2][Ring1][Branch2][C][=C][C][=C][Branch1][=Branch2][C][=C][Branch1][Ring1][C][#N][C][#N][C][=N][S][N][=C][Ring1][#C][Ring1][Branch1][=C][C][=Ring2][Ring1][Ring2][S][C][C][Branch1][Branch1][C][C][C][C][C][C][C][C][C][C][=N][C][=Ring2][Ring2][=Branch1][S][Ring2][Ring2][=Branch2],1:2,CF,15.0,DIO,0.25,100.0,-1.0,8.77,0.9,15.43,63.18
J71,CCCCCCCCC(CCCCCC)Cn1nc2c(-c3ccc(C)s3)c(F)c(F)c(-c3ccc(-c4cc5c(-c6ccc([Si](CCC)(CCC)CCC)s6)c6sc(C)cc6c(-c6ccc([Si](CCC)(CCC)CCC)s6)c5s4)s3)c2n1,{[$]CCCCCCCC(CCCCCC)Cn1nc2c(-c3ccc[$]s3)c(F)c(F)c(-c3ccc(-c4cc5c(-c6ccc([Si](CCC)(CCC)CCC)s6)c6sc[$]cc6c(-c6ccc([Si](CCC)(CCC)CCC)s6)c5s4)s3)c2n1},[C][C][C][C][C][C][C][C][C][Branch1][#Branch1][C][C][C][C][C][C][C][N][N][=C][C][Branch1][O][C][=C][C][=C][Branch1][C][C][S][Ring1][=Branch1][=C][Branch1][C][F][C][Branch1][C][F][=C][Branch2][#Branch1][#Branch1][C][=C][C][=C][Branch2][=Branch1][N][C][=C][C][=C][Branch2][Ring1][Branch2][C][=C][C][=C][Branch1][#C][Si][Branch1][Ring2][C][C][C][Branch1][Ring2][C][C][C][C][C][C][S][Ring1][#C][C][S][C][Branch1][C][C][=C][C][=Ring1][=Branch1][C][Branch2][Ring1][Branch2][C][=C][C][=C][Branch1][#C][Si][Branch1][Ring2][C][C][C][Branch1][Ring2][C][C][C][C][C][C][S][Ring1][#C][=C][Ring2][Ring2][Branch2][S][Ring2][Ring2][O][S][Ring2][Ring2][S][C][Ring2][Branch1][=C][=N][Ring2][Branch1][P],TTz2,CCCCCCC(CS)CCCCc1cc(-c2ccc(/C=c3/sc(=C(C#N)C#N)n(CC)c3=O)c3nsnc23)sc1-c1nc2sc(-c3sc(-c4ccc(/C=c5/sc(=C(C#N)C#N)n(CC)c5=O)c5nsnc45)cc3SCC(CCCC)CCCCCC)nc2s1,{[$]CCCCCC(CS)CCCCc1cc(-c2ccc(/C=c3/sc(=C(C#N)C#N)n(CC)c3=O)c3nsnc23)sc1-c1nc2sc(-c3sc(-c4ccc(/C=c5/sc(=C(C#N)C#N)n(CC)c5=O)c5nsnc45)cc3SCC(CCCC)CCCCCC)nc2s1},[C][C][C][C][C][C][C][Branch1][Ring1][C][S][C][C][C][C][C][C][=C][Branch2][Ring2][Branch2][C][=C][C][=C][Branch2][Ring1][#Branch1][/C][=C][/S][C][=Branch1][Branch2][=C][Branch1][Ring1][C][#N][C][#N][N][Branch1][Ring1][C][C][C][Ring1][N][=O][C][=N][S][N][=C][Ring2][Ring1][#Branch1][Ring1][Branch1][S][C][=Ring2][Ring1][N][C][=N][C][S][C][Branch2][=Branch1][C][C][S][C][Branch2][Ring2][Branch2][C][=C][C][=C][Branch2][Ring1][#Branch1][/C][=C][/S][C][=Branch1][Branch2][=C][Branch1][Ring1][C][#N][C][#N][N][Branch1][Ring1][C][C][C][Ring1][N][=O][C][=N][S][N][=C][Ring2][Ring1][#Branch1][Ring1][Branch1][=C][C][=Ring2][Ring1][N][S][C][C][Branch1][Branch1][C][C][C][C][C][C][C][C][C][C][=N][C][=Ring2][Ring2][=C][S][Ring2][Ring2][P],1:2,CF,15.0,DIO,0.25,100.0,-1.0,6.3,0.92,12.75,53.73
PBDB-T,CCCCC(CC)Cc1ccc(-c2c3cc(-c4ccc(-c5sc(-c6ccc(C)s6)c6c5C(=O)c5c(CC(CC)CCCC)sc(CC(CC)CCCC)c5C6=O)s4)sc3c(-c3ccc(CC(CC)CCCC)s3)c3cc(C)sc23)s1,{[$]CCCC(CC)Cc1ccc(-c2c3cc(-c4ccc(-c5sc(-c6ccc[$]s6)c6c5C(=O)c5c(CC(CC)CCCC)sc(CC(CC)CCCC)c5C6=O)s4)sc3c(-c3ccc(CC(CC)CCCC)s3)c3cc[$]sc23)s1},[C][C][C][C][C][Branch1][Ring1][C][C][C][C][=C][C][=C][Branch2][=Branch2][Branch2][C][=C][C][=C][Branch2][=Branch1][Branch2][C][=C][C][=C][Branch2][Branch1][=N][C][S][C][Branch1][O][C][=C][C][=C][Branch1][C][C][S][Ring1][=Branch1][=C][C][=Ring1][O][C][=Branch1][C][=O][C][=C][Branch1][O][C][C][Branch1][Ring1][C][C][C][C][C][C][S][C][Branch1][O][C][C][Branch1][Ring1][C][C][C][C][C][C][=C][Ring2][Ring1][Branch1][C][Ring2][Ring1][#Branch2][=O][S][Ring2][Ring2][=Branch2][S][C][Ring2][Ring2][=C][=C][Branch2][Ring1][Ring2][C][=C][C][=C][Branch1][O][C][C][Branch1][Ring1][C][C][C][C][C][C][S][Ring1][=N][C][C][=C][Branch1][C][C][S][C][Ring2][=Branch1][Ring1][=Ring1][=Branch1][S][Ring2][=Branch1][Branch2],ITCT-DM,CCCCCCc1ccc(C2(c3ccc(CCCCCC)cc3)c3cc4c(cc3-c3sc5cc(/C=C6\C(=O)c7c(C)sc(C)c7C6=C(C#N)C#N)sc5c32)C(c2ccc(CCCCCC)cc2)(c2ccc(CCCCCC)cc2)c2c-4sc3cc(/C=C4\C(=O)c5c(C)sc(C)c5C4=C(C#N)C#N)sc23)cc1,{[$]CCCCCc1ccc(C2(c3ccc(CCCCCC)cc3)c3cc4c(cc3-c3sc5cc(/C=C6\C(=O)c7c[$]sc[$]c7C6=C(C#N)C#N)sc5c32)C(c2ccc(CCCCCC)cc2)(c2ccc(CCCCCC)cc2)c2c-4sc3cc(/C=C4\C(=O)c5c[$]sc[$]c5C4=C(C#N)C#N)sc23)cc1},[C][C][C][C][C][C][C][=C][C][=C][Branch2][N][=Branch1][C][Branch1][P][C][=C][C][=C][Branch1][#Branch1][C][C][C][C][C][C][C][=C][Ring1][N][C][=C][C][=C][Branch2][Branch1][=Branch1][C][=C][Ring1][=Branch1][C][S][C][C][=C][Branch2][Ring1][=C][/C][=C][\C][=Branch1][C][=O][C][=C][Branch1][C][C][S][C][Branch1][C][C][=C][Ring1][#Branch1][C][Ring1][O][=C][Branch1][Ring1][C][#N][C][#N][S][C][=Ring2][Ring1][=Branch1][C][=Ring2][Ring1][=Branch2][Ring2][Ring2][N][C][Branch1][P][C][=C][C][=C][Branch1][#Branch1][C][C][C][C][C][C][C][=C][Ring1][N][Branch1][P][C][=C][C][=C][Branch1][#Branch1][C][C][C][C][C][C][C][=C][Ring1][N][C][=C][Ring2][Branch1][Branch2][S][C][C][=C][Branch2][Ring1][=C][/C][=C][\C][=Branch1][C][=O][C][=C][Branch1][C][C][S][C][Branch1][C][C][=C][Ring1][#Branch1][C][Ring1][O][=C][Branch1][Ring1][C][#N][C][#N][S][C][Ring2][Ring1][=Branch2][=Ring2][Ring1][=Branch1][C][=C][Ring2][Branch2][Ring2],1:1,CB,20.0,DIO,0.5,100.0,120.0,10.56,0.904,16.32,65.0
PBDB-T,CCCCC(CC)Cc1ccc(-c2c3cc(-c4ccc(-c5sc(-c6ccc(C)s6)c6c5C(=O)c5c(CC(CC)CCCC)sc(CC(CC)CCCC)c5C6=O)s4)sc3c(-c3ccc(CC(CC)CCCC)s3)c3cc(C)sc23)s1,{[$]CCCC(CC)Cc1ccc(-c2c3cc(-c4ccc(-c5sc(-c6ccc[$]s6)c6c5C(=O)c5c(CC(CC)CCCC)sc(CC(CC)CCCC)c5C6=O)s4)sc3c(-c3ccc(CC(CC)CCCC)s3)c3cc[$]sc23)s1},[C][C][C][C][C][Branch1][Ring1][C][C][C][C][=C][C][=C][Branch2][=Branch2][Branch2][C][=C][C][=C][Branch2][=Branch1][Branch2][C][=C][C][=C][Branch2][Branch1][=N][C][S][C][Branch1][O][C][=C][C][=C][Branch1][C][C][S][Ring1][=Branch1][=C][C][=Ring1][O][C][=Branch1][C][=O][C][=C][Branch1][O][C][C][Branch1][Ring1][C][C][C][C][C][C][S][C][Branch1][O][C][C][Branch1][Ring1][C][C][C][C][C][C][=C][Ring2][Ring1][Branch1][C][Ring2][Ring1][#Branch2][=O][S][Ring2][Ring2][=Branch2][S][C][Ring2][Ring2][=C][=C][Branch2][Ring1][Ring2][C][=C][C][=C][Branch1][O][C][C][Branch1][Ring1][C][C][C][C][C][C][S][Ring1][=N][C][C][=C][Branch1][C][C][S][C][Ring2][=Branch1][Ring1][=Ring1][=Branch1][S][Ring2][=Branch1][Branch2],ITCPTC-Th,CCCCCCc1ccc(C2(c3ccc(CCCCCC)s3)c3cc4c(cc3-c3sc5cc(/C=C6\C(=O)c7cscc7C6=C(C#N)C#N)sc5c32)C(c2ccc(CCCCCC)s2)(c2ccc(CCCCCC)s2)c2c-4sc3cc(/C=C4\C(=O)c5cscc5C4=C(C#N)C#N)sc23)s1,{[$]CCCCCc1ccc(C2(c3ccc(CCCCCC)s3)c3cc4c(cc3-c3sc5cc(/C=C6\C(=O)c7cscc7C6=C(C#N)C#N)sc5c32)C(c2ccc(CCCCCC)s2)(c2ccc(CCCCCC)s2)c2c-4sc3cc(/C=C4\C(=O)c5cscc5C4=C(C#N)C#N)sc23)s1},[C][C][C][C][C][C][C][=C][C][=C][Branch2][O][#Branch1][C][Branch1][S][C][=C][C][=C][Branch1][#Branch1][C][C][C][C][C][C][S][Ring1][O][C][=C][C][=C][Branch2][Ring2][S][C][=C][Ring1][=Branch1][C][S][C][C][=C][Branch2][Ring1][Branch2][/C][=C][\C][=Branch1][C][=O][C][=C][S][C][=C][Ring1][Branch1][C][Ring1][=Branch2][=C][Branch1][Ring1][C][#N][C][#N][S][C][=Ring2][Ring1][Ring2][C][=Ring2][Ring1][#Branch1][Ring2][Ring2][=Branch2][C][Branch1][S][C][=C][C][=C][Branch1][#Branch1][C][C][C][C][C][C][S][Ring1][O][Branch1][S][C][=C][C][=C][Branch1][#Branch1][C][C][C][C][C][C][S][Ring1][O][C][=C][Ring2][Branch1][Ring2][S][C][C][=C][Branch2][Ring1][Branch2][/C][=C][\C][=Branch1][C][=O][C][=C][S][C][=C][Ring1][Branch1][C][Ring1][=Branch2][=C][Branch1][Ring1][C][#N][C][#N][S][C][Ring2][Ring1][#Branch1][=Ring2][Ring1][Ring2][S][Ring2][#Branch1][N],1:1,CB,20.0,DIO,0.5,100.0,-1.0,10.61,0.856,17.05,72.7
PBDB-T,CCCCC(CC)Cc1ccc(-c2c3cc(-c4ccc(-c5sc(-c6ccc(C)s6)c6c5C(=O)c5c(CC(CC)CCCC)sc(CC(CC)CCCC)c5C6=O)s4)sc3c(-c3ccc(CC(CC)CCCC)s3)c3cc(C)sc23)s1,{[$]CCCC(CC)Cc1ccc(-c2c3cc(-c4ccc(-c5sc(-c6ccc[$]s6)c6c5C(=O)c5c(CC(CC)CCCC)sc(CC(CC)CCCC)c5C6=O)s4)sc3c(-c3ccc(CC(CC)CCCC)s3)c3cc[$]sc23)s1},[C][C][C][C][C][Branch1][Ring1][C][C][C][C][=C][C][=C][Branch2][=Branch2][Branch2][C][=C][C][=C][Branch2][=Branch1][Branch2][C][=C][C][=C][Branch2][Branch1][=N][C][S][C][Branch1][O][C][=C][C][=C][Branch1][C][C][S][Ring1][=Branch1][=C][C][=Ring1][O][C][=Branch1][C][=O][C][=C][Branch1][O][C][C][Branch1][Ring1][C][C][C][C][C][C][S][C][Branch1][O][C][C][Branch1][Ring1][C][C][C][C][C][C][=C][Ring2][Ring1][Branch1][C][Ring2][Ring1][#Branch2][=O][S][Ring2][Ring2][=Branch2][S][C][Ring2][Ring2][=C][=C][Branch2][Ring1][Ring2][C][=C][C][=C][Branch1][O][C][C][Branch1][Ring1][C][C][C][C][C][C][S][Ring1][=N][C][C][=C][Branch1][C][C][S][C][Ring2][=Branch1][Ring1][=Ring1][=Branch1][S][Ring2][=Branch1][Branch2],ITCPTC-Se,CCCCCCc1ccc(C2(c3ccc(CCCCCC)[se]3)c3cc4c(cc3-c3sc5cc(/C=C6\C(=O)c7cscc7C6=C(C#N)C#N)sc5c32)C(c2ccc(CCCCCC)[se]2)(c2ccc(CCCCCC)[se]2)c2c-4sc3cc(/C=C4\C(=O)c5cscc5C4=C(C#N)C#N)sc23)[se]1,{[$]CCCCCc1ccc(C2(c3ccc(CCCCCC)[se]3)c3cc4c(cc3-c3sc5cc(/C=C6\C(=O)c7cscc7C6=C(C#N)C#N)sc5c32)C(c2ccc(CCCCCC)[se]2)(c2ccc(CCCCCC)[se]2)c2c-4sc3cc(/C=C4\C(=O)c5cscc5C4=C(C#N)C#N)sc23)[se]1},[C][C][C][C][C][C][C][=C][C][=C][Branch2][O][#Branch1][C][Branch1][S][C][=C][C][=C][Branch1][#Branch1][C][C][C][C][C][C][Se][Ring1][O][C][=C][C][=C][Branch2][Ring2][S][C][=C][Ring1][=Branch1][C][S][C][C][=C][Branch2][Ring1][Branch2][/C][=C][\C][=Branch1][C][=O][C][=C][S][C][=C][Ring1][Branch1][C][Ring1][=Branch2][=C][Branch1][Ring1][C][#N][C][#N][S][C][=Ring2][Ring1][Ring2][C][=Ring2][Ring1][#Branch1][Ring2][Ring2][=Branch2][C][Branch1][S][C][=C][C][=C][Branch1][#Branch1][C][C][C][C][C][C][Se][Ring1][O][Branch1][S][C][=C][C][=C][Branch1][#Branch1][C][C][C][C][C][C][Se][Ring1][O][C][=C][Ring2][Branch1][Ring2][S][C][C][=C][Branch2][Ring1][Branch2][/C][=C][\C][=Branch1][C][=O][C][=C][S][C][=C][Ring1][Branch1][C][Ring1][=Branch2][=C][Branch1][Ring1][C][#N][C][#N][S][C][Ring2][Ring1][#Branch1][=Ring2][Ring1][Ring2][Se][Ring2][#Branch1][N],1:1,CB,20.0,DIO,0.5,100.0,-1.0,9.02,0.869,15.2,68.3
PTB7-Th,CCCCC(CC)COC(=O)c1sc2c(-c3cc4c(-c5ccc(CC(CC)CCCC)s5)c5sc(C)cc5c(-c5ccc(CC(CC)CCCC)s5)c4s3)sc(C)c2c1F,{[$]CCCC(CC)COC(=O)c1sc2c(-c3cc4c(-c5ccc(CC(CC)CCCC)s5)c5sc[$]cc5c(-c5ccc(CC(CC)CCCC)s5)c4s3)sc[$]c2c1F},[C][C][C][C][C][Branch1][Ring1][C][C][C][O][C][=Branch1][C][=O][C][S][C][=C][Branch2][=Branch1][Ring2][C][=C][C][=C][Branch2][Ring1][Ring2][C][=C][C][=C][Branch1][O][C][C][Branch1][Ring1][C][C][C][C][C][C][S][Ring1][=N][C][S][C][Branch1][C][C][=C][C][=Ring1][=Branch1][C][Branch2][Ring1][Ring2][C][=C][C][=C][Branch1][O][C][C][Branch1][Ring1][C][C][C][C][C][C][S][Ring1][=N][=C][Ring2][Ring2][Ring2][S][Ring2][Ring2][#Branch1][S][C][Branch1][C][C][=C][Ring2][Ring2][=N][C][=Ring2][Ring2][S][F],IEICO-4F,CCCCCCc1ccc(C2(c3ccc(CCCCCC)cc3)c3cc4c(cc3-c3sc(-c5sc(/C=C6\C(=O)c7cc(F)c(F)cc7C6=C(C#N)C#N)cc5OCC(CC)CCCC)cc32)C(c2ccc(CCCCCC)cc2)(c2ccc(CCCCCC)cc2)c2cc(-c3sc(/C=C5\C(=O)c6cc(F)c(F)cc6C5=C(C#N)C#N)cc3OCC(CC)CCCC)sc2-4)cc1,{[$]CCCCCc1ccc(C2(c3ccc(CCCCCC)cc3)c3cc4c(cc3-c3sc(-c5sc(/C=C6\C(=O)c7cc(F)c(F)cc7C6=C(C#N)C#N)cc5OCC(CC)CCCC)cc32)C(c2ccc(CCCCCC)cc2)(c2ccc(CCCCCC)cc2)c2cc(-c3sc(/C=C5\C(=O)c6cc(F)c(F)cc6C5=C(C#N)C#N)cc3OCC(CC)CCCC)sc2-4)cc1},[C][C][C][C][C][C][C][=C][C][=C][Branch2][=C][Branch2][C][Branch1][P][C][=C][C][=C][Branch1][#Branch1][C][C][C][C][C][C][C][=C][Ring1][N][C][=C][C][=C][Branch2][=Branch1][#Branch1][C][=C][Ring1][=Branch1][C][S][C][Branch2][Branch1][Branch1][C][S][C][Branch2][Ring1][#C][/C][=C][\C][=Branch1][C][=O][C][=C][C][Branch1][C][F][=C][Branch1][C][F][C][=C][Ring1][Branch2][C][Ring1][N][=C][Branch1][Ring1][C][#N][C][#N][=C][C][=Ring2][Ring1][#Branch1][O][C][C][Branch1][Ring1][C][C][C][C][C][C][=C][C][=Ring2][Ring2][Branch1][Ring2][Branch1][Branch2][C][Branch1][P][C][=C][C][=C][Branch1][#Branch1][C][C][C][C][C][C][C][=C][Ring1][N][Branch1][P][C][=C][C][=C][Branch1][#Branch1][C][C][C][C][C][C][C][=C][Ring1][N][C][C][=C][Branch2][Branch1][Branch1][C][S][C][Branch2][Ring1][#C][/C][=C][\C][=Branch1][C][=O][C][=C][C][Branch1][C][F][=C][Branch1][C][F][C][=C][Ring1][Branch2][C][Ring1][N][=C][Branch1][Ring1][C][#N][C][#N][=C][C][=Ring2][Ring1][#Branch1][O][C][C][Branch1][Ring1][C][C][C][C][C][C][S][C][=Ring2][Ring2][Branch1][Ring2][Branch2][#Branch1][C][=C][Ring2][=Branch2][N],1:1.5,CB,15.0,"1,8-DIO",-1,100.0,100.0,11.13,0.72,25.16,61.45
PBDB-T,CCCCC(CC)Cc1ccc(-c2c3cc(-c4ccc(-c5sc(-c6ccc(C)s6)c6c5C(=O)c5c(CC(CC)CCCC)sc(CC(CC)CCCC)c5C6=O)s4)sc3c(-c3ccc(CC(CC)CCCC)s3)c3cc(C)sc23)s1,{[$]CCCC(CC)Cc1ccc(-c2c3cc(-c4ccc(-c5sc(-c6ccc[$]s6)c6c5C(=O)c5c(CC(CC)CCCC)sc(CC(CC)CCCC)c5C6=O)s4)sc3c(-c3ccc(CC(CC)CCCC)s3)c3cc[$]sc23)s1},[C][C][C][C][C][Branch1][Ring1][C][C][C][C][=C][C][=C][Branch2][=Branch2][Branch2][C][=C][C][=C][Branch2][=Branch1][Branch2][C][=C][C][=C][Branch2][Branch1][=N][C][S][C][Branch1][O][C][=C][C][=C][Branch1][C][C][S][Ring1][=Branch1][=C][C][=Ring1][O][C][=Branch1][C][=O][C][=C][Branch1][O][C][C][Branch1][Ring1][C][C][C][C][C][C][S][C][Branch1][O][C][C][Branch1][Ring1][C][C][C][C][C][C][=C][Ring2][Ring1][Branch1][C][Ring2][Ring1][#Branch2][=O][S][Ring2][Ring2][=Branch2][S][C][Ring2][Ring2][=C][=C][Branch2][Ring1][Ring2][C][=C][C][=C][Branch1][O][C][C][Branch1][Ring1][C][C][C][C][C][C][S][Ring1][=N][C][C][=C][Branch1][C][C][S][C][Ring2][=Branch1][Ring1][=Ring1][=Branch1][S][Ring2][=Branch1][Branch2],ITCC,CCCCCCc1ccc(C2(c3ccc(CCCCCC)cc3)c3cc4c(cc3-c3sc5cc(/C=C6\C(=O)c7sccc7C6=C(C#N)C#N)sc5c32)C(c2ccc(CCCCCC)cc2)(c2ccc(CCCCCC)cc2)c2c-4sc3cc(/C=C4\C(=O)c5sccc5C4=C(C#N)C#N)sc23)cc1,{[$]CCCCCc1ccc(C2(c3ccc(CCCCCC)cc3)c3cc4c(cc3-c3sc5cc(/C=C6\C(=O)c7sccc7C6=C(C#N)C#N)sc5c32)C(c2ccc(CCCCCC)cc2)(c2ccc(CCCCCC)cc2)c2c-4sc3cc(/C=C4\C(=O)c5sccc5C4=C(C#N)C#N)sc23)cc1},[C][C][C][C][C][C][C][=C][C][=C][Branch2][O][#Branch2][C][Branch1][P][C][=C][C][=C][Branch1][#Branch1][C][C][C][C][C][C][C][=C][Ring1][N][C][=C][C][=C][Branch2][Ring2][S][C][=C][Ring1][=Branch1][C][S][C][C][=C][Branch2][Ring1][Branch2][/C][=C][\C][=Branch1][C][=O][C][S][C][=C][C][=Ring1][Branch1][C][Ring1][=Branch2][=C][Branch1][Ring1][C][#N][C][#N][S][C][=Ring2][Ring1][Ring2][C][=Ring2][Ring1][#Branch1][Ring2][Ring2][#Branch2][C][Branch1][P][C][=C][C][=C][Branch1][#Branch1][C][C][C][C][C][C][C][=C][Ring1][N][Branch1][P][C][=C][C][=C][Branch1][#Branch1][C][C][C][C][C][C][C][=C][Ring1][N][C][=C][Ring2][Branch1][=Branch1][S][C][C][=C][Branch2][Ring1][Branch2][/C][=C][\C][=Branch1][C][=O][C][S][C][=C][C][=Ring1][Branch1][C][Ring1][=Branch2][=C][Branch1][Ring1][C][#N][C][#N][S][C][Ring2][Ring1][#Branch1][=Ring2][Ring1][Ring2][C][=C][Ring2][#Branch1][S],1:1,CB,10.0,1.8-DIO,-1,100.0,100.0,11.28,0.98,16.14,71.32
