Repository: aspuru-guzik-group/Beyond-Molecular-Structure-ML-for-OPV-Materials-Devices

File: ml_for_opvs/data/process/OPV_Min/filtered_master_ml_for_opvs_from_min.csv (part 4 of 5)
Donor,Donor_SMILES,Donor_Big_SMILES,Donor_SELFIES,Acceptor,Acceptor_SMILES,Acceptor_Big_SMILES,Acceptor_SELFIES,HOMO_D (eV),LUMO_D (eV),HOMO_A (eV),LUMO_A (eV),D:A ratio (m/m),solvent,total solids conc. (mg/mL),solvent additive,solvent additive conc. (%v/v),active layer thickness (nm),annealing temperature,hole contact layer,electron contact layer,hole mobility blend (cm^2 V^-1 s^-1),electron mobility blend (cm^2 V^-1 s^-1),PCE (%),Voc (V),Jsc (mA cm^-2),FF (%)
PBDB-T,CCCCC(CC)Cc1ccc(-c2c3cc(-c4ccc(-c5sc(-c6ccc(C)s6)c6c5C(=O)c5c(CC(CC)CCCC)sc(CC(CC)CCCC)c5C6=O)s4)sc3c(-c3ccc(CC(CC)CCCC)s3)c3cc(C)sc23)s1,{[$]CCCC(CC)Cc1ccc(-c2c3cc(-c4ccc(-c5sc(-c6ccc[$]s6)c6c5C(=O)c5c(CC(CC)CCCC)sc(CC(CC)CCCC)c5C6=O)s4)sc3c(-c3ccc(CC(CC)CCCC)s3)c3cc[$]sc23)s1},[C][C][C][C][C][Branch1][Ring1][C][C][C][C][=C][C][=C][Branch2][=Branch2][Branch2][C][=C][C][=C][Branch2][=Branch1][Branch2][C][=C][C][=C][Branch2][Branch1][=N][C][S][C][Branch1][O][C][=C][C][=C][Branch1][C][C][S][Ring1][=Branch1][=C][C][=Ring1][O][C][=Branch1][C][=O][C][=C][Branch1][O][C][C][Branch1][Ring1][C][C][C][C][C][C][S][C][Branch1][O][C][C][Branch1][Ring1][C][C][C][C][C][C][=C][Ring2][Ring1][Branch1][C][Ring2][Ring1][#Branch2][=O][S][Ring2][Ring2][=Branch2][S][C][Ring2][Ring2][=C][=C][Branch2][Ring1][Ring2][C][=C][C][=C][Branch1][O][C][C][Branch1][Ring1][C][C][C][C][C][C][S][Ring1][=N][C][C][=C][Branch1][C][C][S][C][Ring2][=Branch1][Ring1][=Ring1][=Branch1][S][Ring2][=Branch1][Branch2],CDTCN,CCCCCCCCn1c2cc3c(cc2c2cc4c(cc21)-c1sc(-c2ccc(/C=C5\C(=O)c6ccccc6C5=C(C#N)C#N)s2)cc1C4(c1ccc(CCCCCC)cc1)c1ccc(CCCCCC)cc1)C(c1ccc(CCCCCC)cc1)(c1ccc(CCCCCC)cc1)c1cc(-c2ccc(/C=C4\C(=O)c5ccccc5C4=C(C#N)C#N)s2)sc1-3,{[$]CCCCCCCn1c2cc3c(cc2c2cc4c(cc21)-c1sc(-c2ccc(/C=C5\C(=O)c6ccccc6C5=C(C#N)C#N)s2)cc1C4(c1ccc(CCCCCC)cc1)c1ccc(CCCCCC)cc1)C(c1ccc(CCCCCC)cc1)(c1ccc(CCCCCC)cc1)c1cc(-c2ccc(/C=C4\C(=O)c5ccccc5C4=C(C#N)C#N)s2)sc1-3},[C][C][C][C][C][C][C][C][N][C][=C][C][=C][Branch2][Branch2][Branch1][C][=C][Ring1][=Branch1][C][=C][C][=C][Branch1][#Branch1][C][=C][Ring1][=Branch1][Ring1][=N][C][S][C][Branch2][Ring2][Ring2][C][=C][C][=C][Branch2][Ring1][=Branch2][/C][=C][\C][=Branch1][C][=O][C][=C][C][=C][C][=C][Ring1][=Branch1][C][Ring1][#Branch2][=C][Branch1][Ring1][C][#N][C][#N][S][Ring2][Ring1][Branch1][=C][C][=Ring2][Ring1][#Branch2][C][Ring2][Ring1][#C][Branch1][P][C][=C][C][=C][Branch1][#Branch1][C][C][C][C][C][C][C][=C][Ring1][N][C][=C][C][=C][Branch1][#Branch1][C][C][C][C][C][C][C][=C][Ring1][N][C][Branch1][P][C][=C][C][=C][Branch1][#Branch1][C][C][C][C][C][C][C][=C][Ring1][N][Branch1][P][C][=C][C][=C][Branch1][#Branch1][C][C][C][C][C][C][C][=C][Ring1][N][C][C][=C][Branch2][Ring2][Ring2][C][=C][C][=C][Branch2][Ring1][=Branch2][/C][=C][\C][=Branch1][C][=O][C][=C][C][=C][C][=C][Ring1][=Branch1][C][Ring1][#Branch2][=C][Branch1][Ring1][C][#N][C][#N][S][Ring2][Ring1][Branch1][S][C][=Ring2][Ring1][#Branch2][Ring2][Branch2][S],-5.33,-2.92,-5.39,-3.8,1.0,CB,20.0,DIO,0.75,107.0,80.0,MoOx,ZnO,6.98e-05,0.000187,6.23,0.96,11.26,57.58
PTB7-Th,CCCCC(CC)COC(=O)c1sc2c(-c3cc4c(-c5ccc(CC(CC)CCCC)s5)c5sc(C)cc5c(-c5ccc(CC(CC)CCCC)s5)c4s3)sc(C)c2c1F,{[$]CCCC(CC)COC(=O)c1sc2c(-c3cc4c(-c5ccc(CC(CC)CCCC)s5)c5sc[$]cc5c(-c5ccc(CC(CC)CCCC)s5)c4s3)sc[$]c2c1F},[C][C][C][C][C][Branch1][Ring1][C][C][C][O][C][=Branch1][C][=O][C][S][C][=C][Branch2][=Branch1][Ring2][C][=C][C][=C][Branch2][Ring1][Ring2][C][=C][C][=C][Branch1][O][C][C][Branch1][Ring1][C][C][C][C][C][C][S][Ring1][=N][C][S][C][Branch1][C][C][=C][C][=Ring1][=Branch1][C][Branch2][Ring1][Ring2][C][=C][C][=C][Branch1][O][C][C][Branch1][Ring1][C][C][C][C][C][C][S][Ring1][=N][=C][Ring2][Ring2][Ring2][S][Ring2][Ring2][#Branch1][S][C][Branch1][C][C][=C][Ring2][Ring2][=N][C][=Ring2][Ring2][S][F],IHIC,CCCCCCc1ccc(C2(c3ccc(CCCCCC)cc3)c3cc(C=C4C(=O)c5ccccc5C4=C(C#N)C#N)sc3-c3sc4c5c(sc4c32)-c2sc(C=C3C(=O)c4ccccc4C3=C(C#N)C#N)cc2C5(c2ccc(CCCCCC)cc2)c2ccc(CCCCCC)cc2)cc1,{[$]CCCCCc1ccc(C2(c3ccc(CCCCCC)cc3)c3cc(C=C4C(=O)c5ccccc5C4=C(C#N)C#N)sc3-c3sc4c5c(sc4c32)-c2sc(C=C3C(=O)c4ccccc4C3=C(C#N)C#N)cc2C5(c2ccc(CCCCCC)cc2)c2ccc(CCCCCC)cc2)cc1},[C][C][C][C][C][C][C][=C][C][=C][Branch2][#Branch2][P][C][Branch1][P][C][=C][C][=C][Branch1][#Branch1][C][C][C][C][C][C][C][=C][Ring1][N][C][C][=C][Branch2][Ring1][=Branch2][C][=C][C][=Branch1][C][=O][C][=C][C][=C][C][=C][Ring1][=Branch1][C][Ring1][#Branch2][=C][Branch1][Ring1][C][#N][C][#N][S][C][=Ring2][Ring1][Branch1][C][S][C][C][=C][Branch1][O][S][C][=Ring1][Branch1][C][=Ring1][Branch2][Ring2][Ring2][#Branch2][C][S][C][Branch2][Ring1][=Branch2][C][=C][C][=Branch1][C][=O][C][=C][C][=C][C][=C][Ring1][=Branch1][C][Ring1][#Branch2][=C][Branch1][Ring1][C][#N][C][#N][=C][C][=Ring2][Ring1][Branch1][C][Ring2][Ring1][O][Branch1][P][C][=C][C][=C][Branch1][#Branch1][C][C][C][C][C][C][C][=C][Ring1][N][C][=C][C][=C][Branch1][#Branch1][C][C][C][C][C][C][C][=C][Ring1][N][C][=C][Ring2][#Branch1][=C],-5.2,-3.59,-5.45,-3.93,0.667,DCB,20.0,CN,1.0,100.0,-1.0,MoOx,ZnO,0.00068,0.0012,9.77,0.754,19.01,68.1
PBDB-T,CCCCC(CC)Cc1ccc(-c2c3cc(-c4ccc(-c5sc(-c6ccc(C)s6)c6c5C(=O)c5c(CC(CC)CCCC)sc(CC(CC)CCCC)c5C6=O)s4)sc3c(-c3ccc(CC(CC)CCCC)s3)c3cc(C)sc23)s1,{[$]CCCC(CC)Cc1ccc(-c2c3cc(-c4ccc(-c5sc(-c6ccc[$]s6)c6c5C(=O)c5c(CC(CC)CCCC)sc(CC(CC)CCCC)c5C6=O)s4)sc3c(-c3ccc(CC(CC)CCCC)s3)c3cc[$]sc23)s1},[C][C][C][C][C][Branch1][Ring1][C][C][C][C][=C][C][=C][Branch2][=Branch2][Branch2][C][=C][C][=C][Branch2][=Branch1][Branch2][C][=C][C][=C][Branch2][Branch1][=N][C][S][C][Branch1][O][C][=C][C][=C][Branch1][C][C][S][Ring1][=Branch1][=C][C][=Ring1][O][C][=Branch1][C][=O][C][=C][Branch1][O][C][C][Branch1][Ring1][C][C][C][C][C][C][S][C][Branch1][O][C][C][Branch1][Ring1][C][C][C][C][C][C][=C][Ring2][Ring1][Branch1][C][Ring2][Ring1][#Branch2][=O][S][Ring2][Ring2][=Branch2][S][C][Ring2][Ring2][=C][=C][Branch2][Ring1][Ring2][C][=C][C][=C][Branch1][O][C][C][Branch1][Ring1][C][C][C][C][C][C][S][Ring1][=N][C][C][=C][Branch1][C][C][S][C][Ring2][=Branch1][Ring1][=Ring1][=Branch1][S][Ring2][=Branch1][Branch2],IF-TN,CCCCCCC1(CCCCCC)c2cc(-c3sc(/C=C4\C(=O)c5cc6ccccc6cc5C4=C(C#N)C#N)cc3CC(CC)CCCC)ccc2-c2cc3c(cc21)-c1ccc(-c2sc(/C=C4\C(=O)c5cc6ccccc6cc5C4=C(C#N)C#N)cc2CC(CC)CCCC)cc1C3(CCCCCC)CCCCCC,{[$]CCCCCC1(CCCCCC)c2cc(-c3sc(/C=C4\C(=O)c5cc6ccccc6cc5C4=C(C#N)C#N)cc3CC(CC)CCCC)ccc2-c2cc3c(cc21)-c1ccc(-c2sc(/C=C4\C(=O)c5cc6ccccc6cc5C4=C(C#N)C#N)cc2CC(CC)CCCC)cc1C3(CCCCCC)CCCCCC},[C][C][C][C][C][C][C][Branch1][#Branch1][C][C][C][C][C][C][C][=C][C][Branch2][Branch1][Ring2][C][S][C][Branch2][Ring1][#C][/C][=C][\C][=Branch1][C][=O][C][=C][C][=C][C][=C][C][=C][Ring1][=Branch1][C][=C][Ring1][#Branch2][C][Ring1][=C][=C][Branch1][Ring1][C][#N][C][#N][=C][C][=Ring2][Ring1][=Branch2][C][C][Branch1][Ring1][C][C][C][C][C][C][=C][C][=C][Ring2][Ring2][#Branch1][C][=C][C][=C][Branch1][Branch2][C][=C][Ring1][=Branch1][Ring2][Branch1][Ring2][C][=C][C][=C][Branch2][Branch1][Ring2][C][S][C][Branch2][Ring1][#C][/C][=C][\C][=Branch1][C][=O][C][=C][C][=C][C][=C][C][=C][Ring1][=Branch1][C][=C][Ring1][#Branch2][C][Ring1][=C][=C][Branch1][Ring1][C][#N][C][#N][=C][C][=Ring2][Ring1][=Branch2][C][C][Branch1][Ring1][C][C][C][C][C][C][C][=C][Ring2][Ring2][#Branch1][C][Ring2][Ring2][N][Branch1][#Branch1][C][C][C][C][C][C][C][C][C][C][C][C],-5.33,-3.53,-5.8,-3.93,1.0,CB,10.0,CN,2.0,100.0,80.0,PEDOT:PSS,PNDIT-F3N-Br,0.000454,1.02e-05,2.89,1.006,7.02,40.95
PBDB-T,CCCCC(CC)Cc1ccc(-c2c3cc(-c4ccc(-c5sc(-c6ccc(C)s6)c6c5C(=O)c5c(CC(CC)CCCC)sc(CC(CC)CCCC)c5C6=O)s4)sc3c(-c3ccc(CC(CC)CCCC)s3)c3cc(C)sc23)s1,{[$]CCCC(CC)Cc1ccc(-c2c3cc(-c4ccc(-c5sc(-c6ccc[$]s6)c6c5C(=O)c5c(CC(CC)CCCC)sc(CC(CC)CCCC)c5C6=O)s4)sc3c(-c3ccc(CC(CC)CCCC)s3)c3cc[$]sc23)s1},[C][C][C][C][C][Branch1][Ring1][C][C][C][C][=C][C][=C][Branch2][=Branch2][Branch2][C][=C][C][=C][Branch2][=Branch1][Branch2][C][=C][C][=C][Branch2][Branch1][=N][C][S][C][Branch1][O][C][=C][C][=C][Branch1][C][C][S][Ring1][=Branch1][=C][C][=Ring1][O][C][=Branch1][C][=O][C][=C][Branch1][O][C][C][Branch1][Ring1][C][C][C][C][C][C][S][C][Branch1][O][C][C][Branch1][Ring1][C][C][C][C][C][C][=C][Ring2][Ring1][Branch1][C][Ring2][Ring1][#Branch2][=O][S][Ring2][Ring2][=Branch2][S][C][Ring2][Ring2][=C][=C][Branch2][Ring1][Ring2][C][=C][C][=C][Branch1][O][C][C][Branch1][Ring1][C][C][C][C][C][C][S][Ring1][=N][C][C][=C][Branch1][C][C][S][C][Ring2][=Branch1][Ring1][=Ring1][=Branch1][S][Ring2][=Branch1][Branch2],IDT-TN,CCCCCCC1(CCCCCC)c2cc3c(cc2-c2sc(-c4sc(/C=C5\C(=O)c6cc7ccccc7cc6C5=C(C#N)C#N)cc4CC(CC)CCCC)cc21)C(CCCCCC)(CCCCCC)c1cc(-c2sc(/C=C4\C(=O)c5cc6ccccc6cc5C4=C(C#N)C#N)cc2CC(CC)CCCC)sc1-3,{[$]CCCCCC1(CCCCCC)c2cc3c(cc2-c2sc(-c4sc(/C=C5\C(=O)c6cc7ccccc7cc6C5=C(C#N)C#N)cc4CC(CC)CCCC)cc21)C(CCCCCC)(CCCCCC)c1cc(-c2sc(/C=C4\C(=O)c5cc6ccccc6cc5C4=C(C#N)C#N)cc2CC(CC)CCCC)sc1-3},[C][C][C][C][C][C][C][Branch1][#Branch1][C][C][C][C][C][C][C][=C][C][=C][Branch2][=Branch1][=Branch1][C][=C][Ring1][=Branch1][C][S][C][Branch2][Branch1][Ring2][C][S][C][Branch2][Ring1][#C][/C][=C][\C][=Branch1][C][=O][C][=C][C][=C][C][=C][C][=C][Ring1][=Branch1][C][=C][Ring1][#Branch2][C][Ring1][=C][=C][Branch1][Ring1][C][#N][C][#N][=C][C][=Ring2][Ring1][=Branch2][C][C][Branch1][Ring1][C][C][C][C][C][C][=C][C][=Ring2][Ring2][=Branch1][Ring2][Branch1][Ring1][C][Branch1][#Branch1][C][C][C][C][C][C][Branch1][#Branch1][C][C][C][C][C][C][C][C][=C][Branch2][Branch1][Ring2][C][S][C][Branch2][Ring1][#C][/C][=C][\C][=Branch1][C][=O][C][=C][C][=C][C][=C][C][=C][Ring1][=Branch1][C][=C][Ring1][#Branch2][C][Ring1][=C][=C][Branch1][Ring1][C][#N][C][#N][=C][C][=Ring2][Ring1][=Branch2][C][C][Branch1][Ring1][C][C][C][C][C][C][S][C][=Ring2][Ring2][=Branch1][Ring2][#Branch1][=N],-5.33,-3.53,-5.42,-4.03,1.0,CB,10.0,CN,2.0,100.0,80.0,PEDOT:PSS,PNDIT-F3N-Br,0.000855,6.79e-05,5.77,0.967,13.22,45.17
PBDT-ODZ,CCCCCCCCc1cc(-c2nnc(-c3cc(CCCCCCCC)c(-c4cc5c(-c6ccc(CC(CCCCCC)CCCCCCCC)s6)c6sc(C)cc6c(-c6ccc(CCCCCCCCC(C)CCCCCC)s6)c5s4)s3)o2)sc1C,{[$]CCCCCCCc1cc(-c2nnc(-c3cc(CCCCCCCC)c(-c4cc5c(-c6ccc(CC(CCCCCC)CCCCCCCC)s6)c6sc[$]cc6c(-c6ccc(CCCCCCCCC[$]CCCCCC)s6)c5s4)s3)o2)sc1C},[C][C][C][C][C][C][C][C][C][C][=C][Branch2][=Branch2][Branch2][C][=N][N][=C][Branch2][Branch2][=N][C][=C][C][Branch1][=Branch2][C][C][C][C][C][C][C][C][=C][Branch2][#Branch1][Branch2][C][=C][C][=C][Branch2][Ring1][=C][C][=C][C][=C][Branch2][Ring1][Ring1][C][C][Branch1][#Branch1][C][C][C][C][C][C][C][C][C][C][C][C][C][C][S][Ring2][Ring1][Branch1][C][S][C][Branch1][C][C][=C][C][=Ring1][=Branch1][C][Branch2][Ring1][=C][C][=C][C][=C][Branch2][Ring1][Ring1][C][C][C][C][C][C][C][C][C][Branch1][C][C][C][C][C][C][C][C][S][Ring2][Ring1][Branch1][=C][Ring2][Branch1][Ring2][S][Ring2][Branch1][#Branch1][S][Ring2][=Branch1][Ring2][O][Ring2][=Branch1][=Branch2][S][C][=Ring2][=Branch1][=C][C],ITIC-Th,CCCCCCc1ccc(C2(c3ccc(CCCCCC)s3)c3cc4c(cc3-c3sc5cc(/C=C6\C(=O)c7ccccc7C6=C(C#N)C#N)sc5c32)C(c2ccc(CCCCCC)s2)(c2ccc(CCCCCC)s2)c2c-4sc3cc(/C=C4\C(=O)c5ccccc5C4=C(C#N)C#N)sc23)s1,{[$]CCCCCc1ccc(C2(c3ccc(CCCCCC)s3)c3cc4c(cc3-c3sc5cc(/C=C6\C(=O)c7ccccc7C6=C(C#N)C#N)sc5c32)C(c2ccc(CCCCCC)s2)(c2ccc(CCCCCC)s2)c2c-4sc3cc(/C=C4\C(=O)c5ccccc5C4=C(C#N)C#N)sc23)s1},[C][C][C][C][C][C][C][=C][C][=C][Branch2][O][=Branch2][C][Branch1][S][C][=C][C][=C][Branch1][#Branch1][C][C][C][C][C][C][S][Ring1][O][C][=C][C][=C][Branch2][Ring2][P][C][=C][Ring1][=Branch1][C][S][C][C][=C][Branch2][Ring1][=Branch2][/C][=C][\C][=Branch1][C][=O][C][=C][C][=C][C][=C][Ring1][=Branch1][C][Ring1][#Branch2][=C][Branch1][Ring1][C][#N][C][#N][S][C][=Ring2][Ring1][Branch1][C][=Ring2][Ring1][Branch2][Ring2][Ring2][#Branch2][C][Branch1][S][C][=C][C][=C][Branch1][#Branch1][C][C][C][C][C][C][S][Ring1][O][Branch1][S][C][=C][C][=C][Branch1][#Branch1][C][C][C][C][C][C][S][Ring1][O][C][=C][Ring2][Branch1][Branch1][S][C][C][=C][Branch2][Ring1][=Branch2][/C][=C][\C][=Branch1][C][=O][C][=C][C][=C][C][=C][Ring1][=Branch1][C][Ring1][#Branch2][=C][Branch1][Ring1][C][#N][C][#N][S][C][Ring2][Ring1][Branch2][=Ring2][Ring1][Branch1][S][Ring2][#Branch1][=C],-5.45,-3.38,-5.62,-4.01,1.0,CB,20.0,CuI,4.0,100.0,-1.0,CuSCN,PFN-Br,0.0011,0.00085,12.34,1.06,17.1,68.1
J52,CCCCCCCCC(CCCCCC)Cn1nc2c(-c3ccc(C)s3)c(F)c(F)c(-c3ccc(-c4cc5c(-c6ccc(CC(CC)CCCC)s6)c6sc(C)cc6c(-c6ccc(CCCCC(C)CC)s6)c5s4)s3)c2n1,{[$]CCCCCCCC(CCCCCC)Cn1nc2c(-c3ccc[$]s3)c(F)c(F)c(-c3ccc(-c4cc5c(-c6ccc(CC(CC)CCCC)s6)c6sc[$]cc6c(-c6ccc(CCCCC[$]CC)s6)c5s4)s3)c2n1},[C][C][C][C][C][C][C][C][C][Branch1][#Branch1][C][C][C][C][C][C][C][N][N][=C][C][Branch1][O][C][=C][C][=C][Branch1][C][C][S][Ring1][=Branch1][=C][Branch1][C][F][C][Branch1][C][F][=C][Branch2][=Branch1][#C][C][=C][C][=C][Branch2][=Branch1][Ring2][C][=C][C][=C][Branch2][Ring1][Ring2][C][=C][C][=C][Branch1][O][C][C][Branch1][Ring1][C][C][C][C][C][C][S][Ring1][=N][C][S][C][Branch1][C][C][=C][C][=Ring1][=Branch1][C][Branch2][Ring1][Ring2][C][=C][C][=C][Branch1][O][C][C][C][C][C][Branch1][C][C][C][C][S][Ring1][=N][=C][Ring2][Ring2][Ring2][S][Ring2][Ring2][#Branch1][S][Ring2][Ring2][N][C][Ring2][Branch1][#Branch2][=N][Ring2][Branch1][=N],IT-M,CCCCCCc1ccc(C2(c3ccc(CCCCCC)cc3)c3cc4c(cc3-c3sc5cc(/C=C6\C(=O)c7ccc(C)cc7C6=C(C#N)C#N)sc5c32)C(c2ccc(CCCCCC)cc2)(c2ccc(CCCCCC)cc2)c2c-4sc3cc(/C=C4\C(=O)c5ccc(C)cc5C4=C(C#N)C#N)sc23)cc1,{[$]CCCCCc1ccc(C2(c3ccc(CCCCCC)cc3)c3cc4c(cc3-c3sc5cc(/C=C6\C(=O)c7ccc[$]cc7C6=C(C#N)C#N)sc5c32)C(c2ccc(CCCCCC)cc2)(c2ccc(CCCCCC)cc2)c2c-4sc3cc(/C=C4\C(=O)c5ccc[$]cc5C4=C(C#N)C#N)sc23)cc1},[C][C][C][C][C][C][C][=C][C][=C][Branch2][N][C][C][Branch1][P][C][=C][C][=C][Branch1][#Branch1][C][C][C][C][C][C][C][=C][Ring1][N][C][=C][C][=C][Branch2][Branch1][Ring2][C][=C][Ring1][=Branch1][C][S][C][C][=C][Branch2][Ring1][N][/C][=C][\C][=Branch1][C][=O][C][=C][C][=C][Branch1][C][C][C][=C][Ring1][#Branch1][C][Ring1][O][=C][Branch1][Ring1][C][#N][C][#N][S][C][=Ring2][Ring1][=Branch1][C][=Ring2][Ring1][=Branch2][Ring2][Ring2][N][C][Branch1][P][C][=C][C][=C][Branch1][#Branch1][C][C][C][C][C][C][C][=C][Ring1][N][Branch1][P][C][=C][C][=C][Branch1][#Branch1][C][C][C][C][C][C][C][=C][Ring1][N][C][=C][Ring2][Branch1][Branch2][S][C][C][=C][Branch2][Ring1][N][/C][=C][\C][=Branch1][C][=O][C][=C][C][=C][Branch1][C][C][C][=C][Ring1][#Branch1][C][Ring1][O][=C][Branch1][Ring1][C][#N][C][#N][S][C][Ring2][Ring1][=Branch2][=Ring2][Ring1][=Branch1][C][=C][Ring2][Branch2][Ring2],-5.21,-2.99,-5.56,-3.98,1.0,CB,12.0,DIO,0.5,100.0,150.0,PEDOT:PSS,PFN-Br,0.000193,0.00407,9.4,0.843,17.1,65.1
J52,CCCCCCCCC(CCCCCC)Cn1nc2c(-c3ccc(C)s3)c(F)c(F)c(-c3ccc(-c4cc5c(-c6ccc(CC(CC)CCCC)s6)c6sc(C)cc6c(-c6ccc(CCCCC(C)CC)s6)c5s4)s3)c2n1,{[$]CCCCCCCC(CCCCCC)Cn1nc2c(-c3ccc[$]s3)c(F)c(F)c(-c3ccc(-c4cc5c(-c6ccc(CC(CC)CCCC)s6)c6sc[$]cc6c(-c6ccc(CCCCC[$]CC)s6)c5s4)s3)c2n1},[C][C][C][C][C][C][C][C][C][Branch1][#Branch1][C][C][C][C][C][C][C][N][N][=C][C][Branch1][O][C][=C][C][=C][Branch1][C][C][S][Ring1][=Branch1][=C][Branch1][C][F][C][Branch1][C][F][=C][Branch2][=Branch1][#C][C][=C][C][=C][Branch2][=Branch1][Ring2][C][=C][C][=C][Branch2][Ring1][Ring2][C][=C][C][=C][Branch1][O][C][C][Branch1][Ring1][C][C][C][C][C][C][S][Ring1][=N][C][S][C][Branch1][C][C][=C][C][=Ring1][=Branch1][C][Branch2][Ring1][Ring2][C][=C][C][=C][Branch1][O][C][C][C][C][C][Branch1][C][C][C][C][S][Ring1][=N][=C][Ring2][Ring2][Ring2][S][Ring2][Ring2][#Branch1][S][Ring2][Ring2][N][C][Ring2][Branch1][#Branch2][=N][Ring2][Branch1][=N],IEICO,CCCCCCc1ccc(C2(c3ccc(CCCCCC)cc3)c3cc4c(cc3-c3sc(-c5sc(/C=C6\C(=O)c7ccccc7C6=C(C#N)C#N)cc5OCC(CC)CCCC)cc32)C(c2ccc(CCCCCC)cc2)(c2ccc(CCCCCC)cc2)c2cc(-c3sc(/C=C5\C(=O)c6ccccc6C5=C(C#N)C#N)cc3OCC(CC)CCCC)sc2-4)cc1,{[$]CCCCCc1ccc(C2(c3ccc(CCCCCC)cc3)c3cc4c(cc3-c3sc(-c5sc(/C=C6\C(=O)c7ccccc7C6=C(C#N)C#N)cc5OCC(CC)CCCC)cc32)C(c2ccc(CCCCCC)cc2)(c2ccc(CCCCCC)cc2)c2cc(-c3sc(/C=C5\C(=O)c6ccccc6C5=C(C#N)C#N)cc3OCC(CC)CCCC)sc2-4)cc1},[C][C][C][C][C][C][C][=C][C][=C][Branch2][=N][N][C][Branch1][P][C][=C][C][=C][Branch1][#Branch1][C][C][C][C][C][C][C][=C][Ring1][N][C][=C][C][=C][Branch2][Branch1][P][C][=C][Ring1][=Branch1][C][S][C][Branch2][Ring2][#C][C][S][C][Branch2][Ring1][=Branch2][/C][=C][\C][=Branch1][C][=O][C][=C][C][=C][C][=C][Ring1][=Branch1][C][Ring1][#Branch2][=C][Branch1][Ring1][C][#N][C][#N][=C][C][=Ring2][Ring1][Branch1][O][C][C][Branch1][Ring1][C][C][C][C][C][C][=C][C][=Ring2][Ring2][Ring1][Ring2][Branch1][=Branch1][C][Branch1][P][C][=C][C][=C][Branch1][#Branch1][C][C][C][C][C][C][C][=C][Ring1][N][Branch1][P][C][=C][C][=C][Branch1][#Branch1][C][C][C][C][C][C][C][=C][Ring1][N][C][C][=C][Branch2][Ring2][#C][C][S][C][Branch2][Ring1][=Branch2][/C][=C][\C][=Branch1][C][=O][C][=C][C][=C][C][=C][Ring1][=Branch1][C][Ring1][#Branch2][=C][Branch1][Ring1][C][#N][C][#N][=C][C][=Ring2][Ring1][Branch1][O][C][C][Branch1][Ring1][C][C][C][C][C][C][S][C][=Ring2][Ring2][Ring1][Ring2][Branch2][Ring1][C][=C][Ring2][=Branch2][Branch2],-5.21,-2.99,-5.32,-3.95,1.0,CB,12.0,DIO,0.5,100.0,150.0,PEDOT:PSS,PFN-Br,0.000103,0.000638,6.5,0.848,15.1,51.0
PTB7-Th,CCCCC(CC)COC(=O)c1sc2c(-c3cc4c(-c5ccc(CC(CC)CCCC)s5)c5sc(C)cc5c(-c5ccc(CC(CC)CCCC)s5)c4s3)sc(C)c2c1F,{[$]CCCC(CC)COC(=O)c1sc2c(-c3cc4c(-c5ccc(CC(CC)CCCC)s5)c5sc[$]cc5c(-c5ccc(CC(CC)CCCC)s5)c4s3)sc[$]c2c1F},[C][C][C][C][C][Branch1][Ring1][C][C][C][O][C][=Branch1][C][=O][C][S][C][=C][Branch2][=Branch1][Ring2][C][=C][C][=C][Branch2][Ring1][Ring2][C][=C][C][=C][Branch1][O][C][C][Branch1][Ring1][C][C][C][C][C][C][S][Ring1][=N][C][S][C][Branch1][C][C][=C][C][=Ring1][=Branch1][C][Branch2][Ring1][Ring2][C][=C][C][=C][Branch1][O][C][C][Branch1][Ring1][C][C][C][C][C][C][S][Ring1][=N][=C][Ring2][Ring2][Ring2][S][Ring2][Ring2][#Branch1][S][C][Branch1][C][C][=C][Ring2][Ring2][=N][C][=Ring2][Ring2][S][F],IEICO-4F,CCCCCCc1ccc(C2(c3ccc(CCCCCC)cc3)c3cc4c(cc3-c3sc(-c5sc(/C=C6\C(=O)c7cc(F)c(F)cc7C6=C(C#N)C#N)cc5OCC(CC)CCCC)cc32)C(c2ccc(CCCCCC)cc2)(c2ccc(CCCCCC)cc2)c2cc(-c3sc(/C=C5\C(=O)c6cc(F)c(F)cc6C5=C(C#N)C#N)cc3OCC(CC)CCCC)sc2-4)cc1,{[$]CCCCCc1ccc(C2(c3ccc(CCCCCC)cc3)c3cc4c(cc3-c3sc(-c5sc(/C=C6\C(=O)c7cc(F)c(F)cc7C6=C(C#N)C#N)cc5OCC(CC)CCCC)cc32)C(c2ccc(CCCCCC)cc2)(c2ccc(CCCCCC)cc2)c2cc(-c3sc(/C=C5\C(=O)c6cc(F)c(F)cc6C5=C(C#N)C#N)cc3OCC(CC)CCCC)sc2-4)cc1},[C][C][C][C][C][C][C][=C][C][=C][Branch2][=C][Branch2][C][Branch1][P][C][=C][C][=C][Branch1][#Branch1][C][C][C][C][C][C][C][=C][Ring1][N][C][=C][C][=C][Branch2][=Branch1][#Branch1][C][=C][Ring1][=Branch1][C][S][C][Branch2][Branch1][Branch1][C][S][C][Branch2][Ring1][#C][/C][=C][\C][=Branch1][C][=O][C][=C][C][Branch1][C][F][=C][Branch1][C][F][C][=C][Ring1][Branch2][C][Ring1][N][=C][Branch1][Ring1][C][#N][C][#N][=C][C][=Ring2][Ring1][#Branch1][O][C][C][Branch1][Ring1][C][C][C][C][C][C][=C][C][=Ring2][Ring2][Branch1][Ring2][Branch1][Branch2][C][Branch1][P][C][=C][C][=C][Branch1][#Branch1][C][C][C][C][C][C][C][=C][Ring1][N][Branch1][P][C][=C][C][=C][Branch1][#Branch1][C][C][C][C][C][C][C][=C][Ring1][N][C][C][=C][Branch2][Branch1][Branch1][C][S][C][Branch2][Ring1][#C][/C][=C][\C][=Branch1][C][=O][C][=C][C][Branch1][C][F][=C][Branch1][C][F][C][=C][Ring1][Branch2][C][Ring1][N][=C][Branch1][Ring1][C][#N][C][#N][=C][C][=Ring2][Ring1][#Branch1][O][C][C][Branch1][Ring1][C][C][C][C][C][C][S][C][=Ring2][Ring2][Branch1][Ring2][Branch2][#Branch1][C][=C][Ring2][=Branch2][N],-5.22,-3.64,-5.44,-4.19,0.667,CB,15.0,DIO,-1.0,100.0,100.0,PEDOT:PSS,PFN-Br,0.000211,7.21e-05,11.13,0.72,25.16,61.45
PBDB-T,CCCCC(CC)Cc1ccc(-c2c3cc(-c4ccc(-c5sc(-c6ccc(C)s6)c6c5C(=O)c5c(CC(CC)CCCC)sc(CC(CC)CCCC)c5C6=O)s4)sc3c(-c3ccc(CC(CC)CCCC)s3)c3cc(C)sc23)s1,{[$]CCCC(CC)Cc1ccc(-c2c3cc(-c4ccc(-c5sc(-c6ccc[$]s6)c6c5C(=O)c5c(CC(CC)CCCC)sc(CC(CC)CCCC)c5C6=O)s4)sc3c(-c3ccc(CC(CC)CCCC)s3)c3cc[$]sc23)s1},[C][C][C][C][C][Branch1][Ring1][C][C][C][C][=C][C][=C][Branch2][=Branch2][Branch2][C][=C][C][=C][Branch2][=Branch1][Branch2][C][=C][C][=C][Branch2][Branch1][=N][C][S][C][Branch1][O][C][=C][C][=C][Branch1][C][C][S][Ring1][=Branch1][=C][C][=Ring1][O][C][=Branch1][C][=O][C][=C][Branch1][O][C][C][Branch1][Ring1][C][C][C][C][C][C][S][C][Branch1][O][C][C][Branch1][Ring1][C][C][C][C][C][C][=C][Ring2][Ring1][Branch1][C][Ring2][Ring1][#Branch2][=O][S][Ring2][Ring2][=Branch2][S][C][Ring2][Ring2][=C][=C][Branch2][Ring1][Ring2][C][=C][C][=C][Branch1][O][C][C][Branch1][Ring1][C][C][C][C][C][C][S][Ring1][=N][C][C][=C][Branch1][C][C][S][C][Ring2][=Branch1][Ring1][=Ring1][=Branch1][S][Ring2][=Branch1][Branch2],ITCC,CCCCCCc1ccc(C2(c3ccc(CCCCCC)cc3)c3cc4c(cc3-c3sc5cc(/C=C6\C(=O)c7sccc7C6=C(C#N)C#N)sc5c32)C(c2ccc(CCCCCC)cc2)(c2ccc(CCCCCC)cc2)c2c-4sc3cc(/C=C4\C(=O)c5sccc5C4=C(C#N)C#N)sc23)cc1,{[$]CCCCCc1ccc(C2(c3ccc(CCCCCC)cc3)c3cc4c(cc3-c3sc5cc(/C=C6\C(=O)c7sccc7C6=C(C#N)C#N)sc5c32)C(c2ccc(CCCCCC)cc2)(c2ccc(CCCCCC)cc2)c2c-4sc3cc(/C=C4\C(=O)c5sccc5C4=C(C#N)C#N)sc23)cc1},[C][C][C][C][C][C][C][=C][C][=C][Branch2][O][#Branch2][C][Branch1][P][C][=C][C][=C][Branch1][#Branch1][C][C][C][C][C][C][C][=C][Ring1][N][C][=C][C][=C][Branch2][Ring2][S][C][=C][Ring1][=Branch1][C][S][C][C][=C][Branch2][Ring1][Branch2][/C][=C][\C][=Branch1][C][=O][C][S][C][=C][C][=Ring1][Branch1][C][Ring1][=Branch2][=C][Branch1][Ring1][C][#N][C][#N][S][C][=Ring2][Ring1][Ring2][C][=Ring2][Ring1][#Branch1][Ring2][Ring2][#Branch2][C][Branch1][P][C][=C][C][=C][Branch1][#Branch1][C][C][C][C][C][C][C][=C][Ring1][N][Branch1][P][C][=C][C][=C][Branch1][#Branch1][C][C][C][C][C][C][C][=C][Ring1][N][C][=C][Ring2][Branch1][=Branch1][S][C][C][=C][Branch2][Ring1][Branch2][/C][=C][\C][=Branch1][C][=O][C][S][C][=C][C][=Ring1][Branch1][C][Ring1][=Branch2][=C][Branch1][Ring1][C][#N][C][#N][S][C][Ring2][Ring1][#Branch1][=Ring2][Ring1][Ring2][C][=C][Ring2][#Branch1][S],-5.33,-3.53,-5.47,-3.76,1.0,CB,10.0,DIO,-1.0,100.0,100.0,PEDOT:PSS,PFN-Br,0.000115,0.000252,11.28,0.98,16.14,71.32
PTZP,CCCCCCC(CCCC)CSc1ccc(-c2c3cc(-c4sc(-c5nc6sc(-c7cc(CC(CC)CCCC)c(C)s7)nc6s5)cc4CC(CC)CCCC)sc3c(-c3ccc(SCC(CCCC)CCCCCC)s3)c3cc(C)sc23)s1,{[$]CCCCCC(CCCC)CSc1ccc(-c2c3cc(-c4sc(-c5nc6sc(-c7cc(CC(CC)CCCC)c[$]s7)nc6s5)cc4CC(CC)CCCC)sc3c(-c3ccc(SCC(CCCC)CCCCCC)s3)c3cc[$]sc23)s1},[C][C][C][C][C][C][C][Branch1][Branch1][C][C][C][C][C][S][C][=C][C][=C][Branch2][=Branch2][Ring1][C][=C][C][=C][Branch2][Branch1][=N][C][S][C][Branch2][Ring2][Branch2][C][=N][C][S][C][Branch2][Ring1][#Branch1][C][=C][C][Branch1][O][C][C][Branch1][Ring1][C][C][C][C][C][C][=C][Branch1][C][C][S][Ring1][=C][=N][C][=Ring2][Ring1][Ring1][S][Ring2][Ring1][=Branch1][=C][C][=Ring2][Ring1][O][C][C][Branch1][Ring1][C][C][C][C][C][C][S][C][Ring2][Ring2][Branch2][=C][Branch2][Ring1][#Branch2][C][=C][C][=C][Branch1][S][S][C][C][Branch1][Branch1][C][C][C][C][C][C][C][C][C][C][S][Ring2][Ring1][C][C][C][=C][Branch1][C][C][S][C][Ring2][=Branch1][C][=Ring1][=Branch1][S][Ring2][=Branch1][#Branch1],IDIC,CCCCCCC1(CCCCCC)c2cc3c(cc2-c2sc(/C=C4\C(=O)c5ccccc5C4=C(C#N)C#N)cc21)C(CCCCCC)(CCCCCC)c1cc(/C=C2\C(=O)c4ccccc4C2=C(C#N)C#N)sc1-3,{[$]CCCCCC1(CCCCCC)c2cc3c(cc2-c2sc(/C=C4\C(=O)c5ccccc5C4=C(C#N)C#N)cc21)C(CCCCCC)(CCCCCC)c1cc(/C=C2\C(=O)c4ccccc4C2=C(C#N)C#N)sc1-3},[C][C][C][C][C][C][C][Branch1][#Branch1][C][C][C][C][C][C][C][=C][C][=C][Branch2][Ring2][O][C][=C][Ring1][=Branch1][C][S][C][Branch2][Ring1][=Branch2][/C][=C][\C][=Branch1][C][=O][C][=C][C][=C][C][=C][Ring1][=Branch1][C][Ring1][#Branch2][=C][Branch1][Ring1][C][#N][C][#N][=C][C][=Ring2][Ring1][Branch1][Ring2][Ring2][C][C][Branch1][#Branch1][C][C][C][C][C][C][Branch1][#Branch1][C][C][C][C][C][C][C][C][=C][Branch2][Ring1][=Branch2][/C][=C][\C][=Branch1][C][=O][C][=C][C][=C][C][=C][Ring1][=Branch1][C][Ring1][#Branch2][=C][Branch1][Ring1][C][#N][C][#N][S][C][=Ring2][Ring1][Branch1][Ring2][Branch1][O],-5.41,-3.4,-5.64,-3.94,0.667,CB,18.0,DIO,0.75,100.0,-1.0,PEDOT:PSS,PFN-Br,0.000451,0.000331,11.8,0.9,17.9,73.3
PBDBT-2F,CCCCC(CC)Cc1sc(-c2c3cc(-c4ccc(-c5sc(-c6ccc(C)s6)c6c5C(=O)c5c(CC(CC)CCCC)sc(CC(CC)CCCC)c5C6=O)s4)sc3c(-c3cc(F)c(CC(CC)CCCC)s3)c3cc(C)sc23)cc1F,{[$]CCCC(CC)Cc1sc(-c2c3cc(-c4ccc(-c5sc(-c6ccc[$]s6)c6c5C(=O)c5c(CC(CC)CCCC)sc(CC(CC)CCCC)c5C6=O)s4)sc3c(-c3cc(F)c(CC(CC)CCCC)s3)c3cc[$]sc23)cc1F},[C][C][C][C][C][Branch1][Ring1][C][C][C][C][S][C][Branch2][=Branch2][O][C][=C][C][=C][Branch2][=Branch1][Branch2][C][=C][C][=C][Branch2][Branch1][=N][C][S][C][Branch1][O][C][=C][C][=C][Branch1][C][C][S][Ring1][=Branch1][=C][C][=Ring1][O][C][=Branch1][C][=O][C][=C][Branch1][O][C][C][Branch1][Ring1][C][C][C][C][C][C][S][C][Branch1][O][C][C][Branch1][Ring1][C][C][C][C][C][C][=C][Ring2][Ring1][Branch1][C][Ring2][Ring1][#Branch2][=O][S][Ring2][Ring2][=Branch2][S][C][Ring2][Ring2][=C][=C][Branch2][Ring1][#Branch1][C][=C][C][Branch1][C][F][=C][Branch1][O][C][C][Branch1][Ring1][C][C][C][C][C][C][S][Ring1][=C][C][C][=C][Branch1][C][C][S][C][Ring2][=Branch1][Ring2][=Ring1][=Branch1][=C][C][=Ring2][=Branch1][=Branch2][F],IT-4F,CCCCCCc1ccc(C2(c3ccc(CCCCCC)cc3)c3cc4c(cc3-c3sc5cc(/C=C6\C(=O)c7cc(F)c(F)cc7C6=C(C#N)C#N)sc5c32)C(c2ccc(CCCCCC)cc2)(c2ccc(CCCCCC)cc2)c2c-4sc3cc(/C=C4\C(=O)c5cc(F)c(F)cc5C4=C(C#N)C#N)sc23)cc1,{[$]CCCCCc1ccc(C2(c3ccc(CCCCCC)cc3)c3cc4c(cc3-c3sc5cc(/C=C6\C(=O)c7cc(F)c(F)cc7C6=C(C#N)C#N)sc5c32)C(c2ccc(CCCCCC)cc2)(c2ccc(CCCCCC)cc2)c2c-4sc3cc(/C=C4\C(=O)c5cc(F)c(F)cc5C4=C(C#N)C#N)sc23)cc1},[C][C][C][C][C][C][C][=C][C][=C][Branch2][N][Branch2][C][Branch1][P][C][=C][C][=C][Branch1][#Branch1][C][C][C][C][C][C][C][=C][Ring1][N][C][=C][C][=C][Branch2][Branch1][#Branch1][C][=C][Ring1][=Branch1][C][S][C][C][=C][Branch2][Ring1][#C][/C][=C][\C][=Branch1][C][=O][C][=C][C][Branch1][C][F][=C][Branch1][C][F][C][=C][Ring1][Branch2][C][Ring1][N][=C][Branch1][Ring1][C][#N][C][#N][S][C][=Ring2][Ring1][#Branch1][C][=Ring2][Ring1][#Branch2][Ring2][Ring2][=N][C][Branch1][P][C][=C][C][=C][Branch1][#Branch1][C][C][C][C][C][C][C][=C][Ring1][N][Branch1][P][C][=C][C][=C][Branch1][#Branch1][C][C][C][C][C][C][C][=C][Ring1][N][C][=C][Ring2][Branch1][=Branch2][S][C][C][=C][Branch2][Ring1][#C][/C][=C][\C][=Branch1][C][=O][C][=C][C][Branch1][C][F][=C][Branch1][C][F][C][=C][Ring1][Branch2][C][Ring1][N][=C][Branch1][Ring1][C][#N][C][#N][S][C][Ring2][Ring1][#Branch2][=Ring2][Ring1][#Branch1][C][=C][Ring2][Branch2][=Branch1],-5.5,-3.75,-5.64,-4.06,1.0,CB,20.0,DIO,0.5,100.0,-1.0,PEDOT:PSS,PFN-Br,0.000226,6.27e-05,13.37,0.86,20.8,74.5
PBDBT-2F,CCCCC(CC)Cc1sc(-c2c3cc(-c4ccc(-c5sc(-c6ccc(C)s6)c6c5C(=O)c5c(CC(CC)CCCC)sc(CC(CC)CCCC)c5C6=O)s4)sc3c(-c3cc(F)c(CC(CC)CCCC)s3)c3cc(C)sc23)cc1F,{[$]CCCC(CC)Cc1sc(-c2c3cc(-c4ccc(-c5sc(-c6ccc[$]s6)c6c5C(=O)c5c(CC(CC)CCCC)sc(CC(CC)CCCC)c5C6=O)s4)sc3c(-c3cc(F)c(CC(CC)CCCC)s3)c3cc[$]sc23)cc1F},[C][C][C][C][C][Branch1][Ring1][C][C][C][C][S][C][Branch2][=Branch2][O][C][=C][C][=C][Branch2][=Branch1][Branch2][C][=C][C][=C][Branch2][Branch1][=N][C][S][C][Branch1][O][C][=C][C][=C][Branch1][C][C][S][Ring1][=Branch1][=C][C][=Ring1][O][C][=Branch1][C][=O][C][=C][Branch1][O][C][C][Branch1][Ring1][C][C][C][C][C][C][S][C][Branch1][O][C][C][Branch1][Ring1][C][C][C][C][C][C][=C][Ring2][Ring1][Branch1][C][Ring2][Ring1][#Branch2][=O][S][Ring2][Ring2][=Branch2][S][C][Ring2][Ring2][=C][=C][Branch2][Ring1][#Branch1][C][=C][C][Branch1][C][F][=C][Branch1][O][C][C][Branch1][Ring1][C][C][C][C][C][C][S][Ring1][=C][C][C][=C][Branch1][C][C][S][C][Ring2][=Branch1][Ring2][=Ring1][=Branch1][=C][C][=Ring2][=Branch1][=Branch2][F],ITIC,CCCCCCc1ccc(C2(c3ccc(CCCCCC)cc3)c3cc4c(cc3-c3sc5cc(/C=C6\C(=O)c7ccccc7C6=C(C#N)C#N)sc5c32)C(c2ccc(CCCCCC)cc2)(c2ccc(CCCCCC)cc2)c2c-4sc3cc(/C=C4\C(=O)c5ccccc5C4=C(C#N)C#N)sc23)cc1,{[$]CCCCCc1ccc(C2(c3ccc(CCCCCC)cc3)c3cc4c(cc3-c3sc5cc(/C=C6\C(=O)c7ccccc7C6=C(C#N)C#N)sc5c32)C(c2ccc(CCCCCC)cc2)(c2ccc(CCCCCC)cc2)c2c-4sc3cc(/C=C4\C(=O)c5ccccc5C4=C(C#N)C#N)sc23)cc1},[C][C][C][C][C][C][C][=C][C][=C][Branch2][O][N][C][Branch1][P][C][=C][C][=C][Branch1][#Branch1][C][C][C][C][C][C][C][=C][Ring1][N][C][=C][C][=C][Branch2][Ring2][P][C][=C][Ring1][=Branch1][C][S][C][C][=C][Branch2][Ring1][=Branch2][/C][=C][\C][=Branch1][C][=O][C][=C][C][=C][C][=C][Ring1][=Branch1][C][Ring1][#Branch2][=C][Branch1][Ring1][C][#N][C][#N][S][C][=Ring2][Ring1][Branch1][C][=Ring2][Ring1][Branch2][Ring2][Ring2][O][C][Branch1][P][C][=C][C][=C][Branch1][#Branch1][C][C][C][C][C][C][C][=C][Ring1][N][Branch1][P][C][=C][C][=C][Branch1][#Branch1][C][C][C][C][C][C][C][=C][Ring1][N][C][=C][Ring2][Branch1][#Branch1][S][C][C][=C][Branch2][Ring1][=Branch2][/C][=C][\C][=Branch1][C][=O][C][=C][C][=C][C][=C][Ring1][=Branch1][C][Ring1][#Branch2][=C][Branch1][Ring1][C][#N][C][#N][S][C][Ring2][Ring1][Branch2][=Ring2][Ring1][Branch1][C][=C][Ring2][Branch2][C],-5.5,-3.75,-5.62,-3.87,1.0,CB,20.0,DIO,0.5,100.0,-1.0,PEDOT:PSS,PFN-Br,0.000114,0.000232,10.64,1.0,16.1,66.07
PBDB-T,CCCCC(CC)Cc1ccc(-c2c3cc(-c4ccc(-c5sc(-c6ccc(C)s6)c6c5C(=O)c5c(CC(CC)CCCC)sc(CC(CC)CCCC)c5C6=O)s4)sc3c(-c3ccc(CC(CC)CCCC)s3)c3cc(C)sc23)s1,{[$]CCCC(CC)Cc1ccc(-c2c3cc(-c4ccc(-c5sc(-c6ccc[$]s6)c6c5C(=O)c5c(CC(CC)CCCC)sc(CC(CC)CCCC)c5C6=O)s4)sc3c(-c3ccc(CC(CC)CCCC)s3)c3cc[$]sc23)s1},[C][C][C][C][C][Branch1][Ring1][C][C][C][C][=C][C][=C][Branch2][=Branch2][Branch2][C][=C][C][=C][Branch2][=Branch1][Branch2][C][=C][C][=C][Branch2][Branch1][=N][C][S][C][Branch1][O][C][=C][C][=C][Branch1][C][C][S][Ring1][=Branch1][=C][C][=Ring1][O][C][=Branch1][C][=O][C][=C][Branch1][O][C][C][Branch1][Ring1][C][C][C][C][C][C][S][C][Branch1][O][C][C][Branch1][Ring1][C][C][C][C][C][C][=C][Ring2][Ring1][Branch1][C][Ring2][Ring1][#Branch2][=O][S][Ring2][Ring2][=Branch2][S][C][Ring2][Ring2][=C][=C][Branch2][Ring1][Ring2][C][=C][C][=C][Branch1][O][C][C][Branch1][Ring1][C][C][C][C][C][C][S][Ring1][=N][C][C][=C][Branch1][C][C][S][C][Ring2][=Branch1][Ring1][=Ring1][=Branch1][S][Ring2][=Branch1][Branch2],DF-TCIC,CCCCC(CC)CC1(CC(CC)CCCC)c2cc(/C=C3\C(=O)c4ccccc4C3=C(C#N)C#N)sc2-c2sc(-c3sc(-c4cc5c(s4)-c4sc(/C=C6\C(=O)c7ccccc7C6=C(C#N)C#N)cc4C5(CC(CC)CCCC)CC(CC)CCCC)c(F)c3F)cc21,{[$]CCCC(CC)CC1(CC(CC)CCCC)c2cc(/C=C3\C(=O)c4ccccc4C3=C(C#N)C#N)sc2-c2sc(-c3sc(-c4cc5c(s4)-c4sc(/C=C6\C(=O)c7ccccc7C6=C(C#N)C#N)cc4C5(CC(CC)CCCC)CC(CC)CCCC)c(F)c3F)cc21},[C][C][C][C][C][Branch1][Ring1][C][C][C][C][Branch1][O][C][C][Branch1][Ring1][C][C][C][C][C][C][C][C][=C][Branch2][Ring1][=Branch2][/C][=C][\C][=Branch1][C][=O][C][=C][C][=C][C][=C][Ring1][=Branch1][C][Ring1][#Branch2][=C][Branch1][Ring1][C][#N][C][#N][S][C][=Ring2][Ring1][Branch1][C][S][C][Branch2][#Branch1][=Branch1][C][S][C][Branch2][=Branch1][#Branch1][C][=C][C][=C][Branch1][Ring2][S][Ring1][Branch1][C][S][C][Branch2][Ring1][=Branch2][/C][=C][\C][=Branch1][C][=O][C][=C][C][=C][C][=C][Ring1][=Branch1][C][Ring1][#Branch2][=C][Branch1][Ring1][C][#N][C][#N][=C][C][=Ring2][Ring1][Branch1][C][Ring2][Ring1][=Branch2][Branch1][O][C][C][Branch1][Ring1][C][C][C][C][C][C][C][C][Branch1][Ring1][C][C][C][C][C][C][=C][Branch1][C][F][C][=Ring2][Ring2][P][F][=C][C][=Ring2][Branch1][#Branch1][Ring2][#Branch1][Branch1],-5.33,-3.53,-5.37,-3.76,0.833,CF,15.0,CN,0.5,100.0,140.0,MoOx,PFN,8.91e-05,7.12e-06,8.23,0.86,16.39,58.0
PBDB-T,CCCCC(CC)Cc1ccc(-c2c3cc(-c4ccc(-c5sc(-c6ccc(C)s6)c6c5C(=O)c5c(CC(CC)CCCC)sc(CC(CC)CCCC)c5C6=O)s4)sc3c(-c3ccc(CC(CC)CCCC)s3)c3cc(C)sc23)s1,{[$]CCCC(CC)Cc1ccc(-c2c3cc(-c4ccc(-c5sc(-c6ccc[$]s6)c6c5C(=O)c5c(CC(CC)CCCC)sc(CC(CC)CCCC)c5C6=O)s4)sc3c(-c3ccc(CC(CC)CCCC)s3)c3cc[$]sc23)s1},[C][C][C][C][C][Branch1][Ring1][C][C][C][C][=C][C][=C][Branch2][=Branch2][Branch2][C][=C][C][=C][Branch2][=Branch1][Branch2][C][=C][C][=C][Branch2][Branch1][=N][C][S][C][Branch1][O][C][=C][C][=C][Branch1][C][C][S][Ring1][=Branch1][=C][C][=Ring1][O][C][=Branch1][C][=O][C][=C][Branch1][O][C][C][Branch1][Ring1][C][C][C][C][C][C][S][C][Branch1][O][C][C][Branch1][Ring1][C][C][C][C][C][C][=C][Ring2][Ring1][Branch1][C][Ring2][Ring1][#Branch2][=O][S][Ring2][Ring2][=Branch2][S][C][Ring2][Ring2][=C][=C][Branch2][Ring1][Ring2][C][=C][C][=C][Branch1][O][C][C][Branch1][Ring1][C][C][C][C][C][C][S][Ring1][=N][C][C][=C][Branch1][C][C][S][C][Ring2][=Branch1][Ring1][=Ring1][=Branch1][S][Ring2][=Branch1][Branch2],HF-TCIC,CCCCC(CC)CC1(CC(CC)CCCC)c2cc(/C=C3\C(=O)c4cc(F)c(F)cc4C3=C(C#N)C#N)sc2-c2sc(-c3sc(-c4cc5c(s4)-c4sc(/C=C6\C(=O)c7cc(F)c(F)cc7C6=C(C#N)C#N)cc4C5(CC(CC)CCCC)CC(CC)CCCC)c(F)c3F)cc21,{[$]CCCC(CC)CC1(CC(CC)CCCC)c2cc(/C=C3\C(=O)c4cc(F)c(F)cc4C3=C(C#N)C#N)sc2-c2sc(-c3sc(-c4cc5c(s4)-c4sc(/C=C6\C(=O)c7cc(F)c(F)cc7C6=C(C#N)C#N)cc4C5(CC(CC)CCCC)CC(CC)CCCC)c(F)c3F)cc21},[C][C][C][C][C][Branch1][Ring1][C][C][C][C][Branch1][O][C][C][Branch1][Ring1][C][C][C][C][C][C][C][C][=C][Branch2][Ring1][#C][/C][=C][\C][=Branch1][C][=O][C][=C][C][Branch1][C][F][=C][Branch1][C][F][C][=C][Ring1][Branch2][C][Ring1][N][=C][Branch1][Ring1][C][#N][C][#N][S][C][=Ring2][Ring1][#Branch1][C][S][C][Branch2][#Branch1][N][C][S][C][Branch2][=Branch1][=N][C][=C][C][=C][Branch1][Ring2][S][Ring1][Branch1][C][S][C][Branch2][Ring1][#C][/C][=C][\C][=Branch1][C][=O][C][=C][C][Branch1][C][F][=C][Branch1][C][F][C][=C][Ring1][Branch2][C][Ring1][N][=C][Branch1][Ring1][C][#N][C][#N][=C][C][=Ring2][Ring1][#Branch1][C][Ring2][Ring1][O][Branch1][O][C][C][Branch1][Ring1][C][C][C][C][C][C][C][C][Branch1][Ring1][C][C][C][C][C][C][=C][Branch1][C][F][C][=Ring2][Branch1][Ring1][F][=C][C][=Ring2][Branch1][=Branch2][Ring2][#Branch1][=Branch2],-5.33,-3.53,-5.43,-3.83,0.833,CF,15.0,CN,0.5,100.0,120.0,MoOx,PFN,8.33e-05,1.53e-05,9.86,0.76,20.04,65.0
PBDB-T,CCCCC(CC)Cc1ccc(-c2c3cc(-c4ccc(-c5sc(-c6ccc(C)s6)c6c5C(=O)c5c(CC(CC)CCCC)sc(CC(CC)CCCC)c5C6=O)s4)sc3c(-c3ccc(CC(CC)CCCC)s3)c3cc(C)sc23)s1,{[$]CCCC(CC)Cc1ccc(-c2c3cc(-c4ccc(-c5sc(-c6ccc[$]s6)c6c5C(=O)c5c(CC(CC)CCCC)sc(CC(CC)CCCC)c5C6=O)s4)sc3c(-c3ccc(CC(CC)CCCC)s3)c3cc[$]sc23)s1},[C][C][C][C][C][Branch1][Ring1][C][C][C][C][=C][C][=C][Branch2][=Branch2][Branch2][C][=C][C][=C][Branch2][=Branch1][Branch2][C][=C][C][=C][Branch2][Branch1][=N][C][S][C][Branch1][O][C][=C][C][=C][Branch1][C][C][S][Ring1][=Branch1][=C][C][=Ring1][O][C][=Branch1][C][=O][C][=C][Branch1][O][C][C][Branch1][Ring1][C][C][C][C][C][C][S][C][Branch1][O][C][C][Branch1][Ring1][C][C][C][C][C][C][=C][Ring2][Ring1][Branch1][C][Ring2][Ring1][#Branch2][=O][S][Ring2][Ring2][=Branch2][S][C][Ring2][Ring2][=C][=C][Branch2][Ring1][Ring2][C][=C][C][=C][Branch1][O][C][C][Branch1][Ring1][C][C][C][C][C][C][S][Ring1][=N][C][C][=C][Branch1][C][C][S][C][Ring2][=Branch1][Ring1][=Ring1][=Branch1][S][Ring2][=Branch1][Branch2],IDTO-T-4F,CCCCCCCCOc1c(-c2ccc(C=C3C(=O)c4cc(F)c(F)cc4C3=C(C#N)C#N)s2)sc2c1C(C1=CCC(CCCCCC)C=C1)(c1ccc(CCCCCC)cc1)c1cc3c(cc1-2)C(c1ccc(CCCCCC)cc1)(c1ccc(CCCCCC)cc1)c1c-3sc(-c2ccc(C=C3C(=O)c4cc(F)c(F)cc4C3=C(C#N)C#N)s2)c1OCCCCCCCC,{[$]CCCCCCCOc1c(-c2ccc(C=C3C(=O)c4cc(F)c(F)cc4C3=C(C#N)C#N)s2)sc2c1C(C1=CCC(CCCCCC)C=C1)(c1ccc(CCCCCC)cc1)c1cc3c(cc1-2)C(c1ccc(CCCCCC)cc1)(c1ccc(CCCCCC)cc1)c1c-3sc(-c2ccc(C=C3C(=O)c4cc(F)c(F)cc4C3=C(C#N)C#N)s2)c1OCCCCCCCC},[C][C][C][C][C][C][C][C][O][C][=C][Branch2][Ring2][#Branch2][C][=C][C][=C][Branch2][Ring1][#C][C][=C][C][=Branch1][C][=O][C][=C][C][Branch1][C][F][=C][Branch1][C][F][C][=C][Ring1][Branch2][C][Ring1][N][=C][Branch1][Ring1][C][#N][C][#N][S][Ring2][Ring1][#Branch1][S][C][=C][Ring2][Ring1][N][C][Branch1][P][C][=C][C][C][Branch1][#Branch1][C][C][C][C][C][C][C][=C][Ring1][N][Branch1][P][C][=C][C][=C][Branch1][#Branch1][C][C][C][C][C][C][C][=C][Ring1][N][C][=C][C][=C][Branch1][Branch2][C][=C][Ring1][=Branch1][Ring2][Ring1][P][C][Branch1][P][C][=C][C][=C][Branch1][#Branch1][C][C][C][C][C][C][C][=C][Ring1][N][Branch1][P][C][=C][C][=C][Branch1][#Branch1][C][C][C][C][C][C][C][=C][Ring1][N][C][=C][Ring2][Ring1][#C][S][C][Branch2][Ring2][#Branch2][C][=C][C][=C][Branch2][Ring1][#C][C][=C][C][=Branch1][C][=O][C][=C][C][Branch1][C][F][=C][Branch1][C][F][C][=C][Ring1][Branch2][C][Ring1][N][=C][Branch1][Ring1][C][#N][C][#N][S][Ring2][Ring1][#Branch1][=C][Ring2][Ring1][N][O][C][C][C][C][C][C][C][C],-5.33,-2.92,-5.49,-3.88,0.833,CF,13.2,DIO,0.3,110.0,-1.0,PEDOT:PSS,PDINO,0.000262,6.41e-05,12.62,0.864,20.12,72.7
PBDB-T,CCCCC(CC)Cc1ccc(-c2c3cc(-c4ccc(-c5sc(-c6ccc(C)s6)c6c5C(=O)c5c(CC(CC)CCCC)sc(CC(CC)CCCC)c5C6=O)s4)sc3c(-c3ccc(CC(CC)CCCC)s3)c3cc(C)sc23)s1,{[$]CCCC(CC)Cc1ccc(-c2c3cc(-c4ccc(-c5sc(-c6ccc[$]s6)c6c5C(=O)c5c(CC(CC)CCCC)sc(CC(CC)CCCC)c5C6=O)s4)sc3c(-c3ccc(CC(CC)CCCC)s3)c3cc[$]sc23)s1},[C][C][C][C][C][Branch1][Ring1][C][C][C][C][=C][C][=C][Branch2][=Branch2][Branch2][C][=C][C][=C][Branch2][=Branch1][Branch2][C][=C][C][=C][Branch2][Branch1][=N][C][S][C][Branch1][O][C][=C][C][=C][Branch1][C][C][S][Ring1][=Branch1][=C][C][=Ring1][O][C][=Branch1][C][=O][C][=C][Branch1][O][C][C][Branch1][Ring1][C][C][C][C][C][C][S][C][Branch1][O][C][C][Branch1][Ring1][C][C][C][C][C][C][=C][Ring2][Ring1][Branch1][C][Ring2][Ring1][#Branch2][=O][S][Ring2][Ring2][=Branch2][S][C][Ring2][Ring2][=C][=C][Branch2][Ring1][Ring2][C][=C][C][=C][Branch1][O][C][C][Branch1][Ring1][C][C][C][C][C][C][S][Ring1][=N][C][C][=C][Branch1][C][C][S][C][Ring2][=Branch1][Ring1][=Ring1][=Branch1][S][Ring2][=Branch1][Branch2],IDTO-Se-4F,CCCCCCCCOc1c(-c2ccc(C=C3C(=O)c4cc(F)c(F)cc4C3=C(C#N)C#N)[se]2)sc2c1C(C1=CCC(CCCCCC)C=C1)(c1ccc(CCCCCC)cc1)c1cc3c(cc1-2)C(c1ccc(CCCCCC)cc1)(c1ccc(CCCCCC)cc1)c1c-3sc(-c2ccc(C=C3C(=O)c4cc(F)c(F)cc4C3=C(C#N)C#N)[se]2)c1OCCCCCCCC,{[$]CCCCCCCOc1c(-c2ccc(C=C3C(=O)c4cc(F)c(F)cc4C3=C(C#N)C#N)[se]2)sc2c1C(C1=CCC(CCCCCC)C=C1)(c1ccc(CCCCCC)cc1)c1cc3c(cc1-2)C(c1ccc(CCCCCC)cc1)(c1ccc(CCCCCC)cc1)c1c-3sc(-c2ccc(C=C3C(=O)c4cc(F)c(F)cc4C3=C(C#N)C#N)[se]2)c1OCCCCCCCC},[C][C][C][C][C][C][C][C][O][C][=C][Branch2][Ring2][#Branch2][C][=C][C][=C][Branch2][Ring1][#C][C][=C][C][=Branch1][C][=O][C][=C][C][Branch1][C][F][=C][Branch1][C][F][C][=C][Ring1][Branch2][C][Ring1][N][=C][Branch1][Ring1][C][#N][C][#N][Se][Ring2][Ring1][#Branch1][S][C][=C][Ring2][Ring1][N][C][Branch1][P][C][=C][C][C][Branch1][#Branch1][C][C][C][C][C][C][C][=C][Ring1][N][Branch1][P][C][=C][C][=C][Branch1][#Branch1][C][C][C][C][C][C][C][=C][Ring1][N][C][=C][C][=C][Branch1][Branch2][C][=C][Ring1][=Branch1][Ring2][Ring1][P][C][Branch1][P][C][=C][C][=C][Branch1][#Branch1][C][C][C][C][C][C][C][=C][Ring1][N][Branch1][P][C][=C][C][=C][Branch1][#Branch1][C][C][C][C][C][C][C][=C][Ring1][N][C][=C][Ring2][Ring1][#C][S][C][Branch2][Ring2][#Branch2][C][=C][C][=C][Branch2][Ring1][#C][C][=C][C][=Branch1][C][=O][C][=C][C][Branch1][C][F][=C][Branch1][C][F][C][=C][Ring1][Branch2][C][Ring1][N][=C][Branch1][Ring1][C][#N][C][#N][Se][Ring2][Ring1][#Branch1][=C][Ring2][Ring1][N][O][C][C][C][C][C][C][C][C],-5.33,-2.92,-5.48,-3.9,0.909,CB,12.0,DIO,0.3,110.0,-1.0,PEDOT:PSS,PDINO,0.000182,4.45e-05,10.67,0.831,18.55,69.2
PBDB-T,CCCCC(CC)Cc1ccc(-c2c3cc(-c4ccc(-c5sc(-c6ccc(C)s6)c6c5C(=O)c5c(CC(CC)CCCC)sc(CC(CC)CCCC)c5C6=O)s4)sc3c(-c3ccc(CC(CC)CCCC)s3)c3cc(C)sc23)s1,{[$]CCCC(CC)Cc1ccc(-c2c3cc(-c4ccc(-c5sc(-c6ccc[$]s6)c6c5C(=O)c5c(CC(CC)CCCC)sc(CC(CC)CCCC)c5C6=O)s4)sc3c(-c3ccc(CC(CC)CCCC)s3)c3cc[$]sc23)s1},[C][C][C][C][C][Branch1][Ring1][C][C][C][C][=C][C][=C][Branch2][=Branch2][Branch2][C][=C][C][=C][Branch2][=Branch1][Branch2][C][=C][C][=C][Branch2][Branch1][=N][C][S][C][Branch1][O][C][=C][C][=C][Branch1][C][C][S][Ring1][=Branch1][=C][C][=Ring1][O][C][=Branch1][C][=O][C][=C][Branch1][O][C][C][Branch1][Ring1][C][C][C][C][C][C][S][C][Branch1][O][C][C][Branch1][Ring1][C][C][C][C][C][C][=C][Ring2][Ring1][Branch1][C][Ring2][Ring1][#Branch2][=O][S][Ring2][Ring2][=Branch2][S][C][Ring2][Ring2][=C][=C][Branch2][Ring1][Ring2][C][=C][C][=C][Branch1][O][C][C][Branch1][Ring1][C][C][C][C][C][C][S][Ring1][=N][C][C][=C][Branch1][C][C][S][C][Ring2][=Branch1][Ring1][=Ring1][=Branch1][S][Ring2][=Branch1][Branch2],IDTO-TT-4F,CCCCCCCCOc1c(-c2cc3sc(C=C4C(=O)c5cc(F)c(F)cc5C4=C(C#N)C#N)cc3s2)sc2c1C(c1ccc(CCCCCC)cc1)(c1ccc(CCCCCC)cc1)c1cc3c(cc1-2)C(c1ccc(CCCCCC)cc1)(c1ccc(CCCCCC)cc1)c1c-3sc(-c2cc3sc(C=C4C(=O)c5cc(F)c(F)cc5C4=C(C#N)C#N)cc3s2)c1OCCCCCCCC,{[$]CCCCCCCOc1c(-c2cc3sc(C=C4C(=O)c5cc(F)c(F)cc5C4=C(C#N)C#N)cc3s2)sc2c1C(c1ccc(CCCCCC)cc1)(c1ccc(CCCCCC)cc1)c1cc3c(cc1-2)C(c1ccc(CCCCCC)cc1)(c1ccc(CCCCCC)cc1)c1c-3sc(-c2cc3sc(C=C4C(=O)c5cc(F)c(F)cc5C4=C(C#N)C#N)cc3s2)c1OCCCCCCCC},[C][C][C][C][C][C][C][C][O][C][=C][Branch2][Ring2][S][C][=C][C][S][C][Branch2][Ring1][#C][C][=C][C][=Branch1][C][=O][C][=C][C][Branch1][C][F][=C][Branch1][C][F][C][=C][Ring1][Branch2][C][Ring1][N][=C][Branch1][Ring1][C][#N][C][#N][=C][C][=Ring2][Ring1][#Branch1][S][Ring2][Ring1][#Branch2][S][C][=C][Ring2][Ring1][#C][C][Branch1][P][C][=C][C][=C][Branch1][#Branch1][C][C][C][C][C][C][C][=C][Ring1][N][Branch1][P][C][=C][C][=C][Branch1][#Branch1][C][C][C][C][C][C][C][=C][Ring1][N][C][=C][C][=C][Branch1][Branch2][C][=C][Ring1][=Branch1][Ring2][Ring1][P][C][Branch1][P][C][=C][C][=C][Branch1][#Branch1][C][C][C][C][C][C][C][=C][Ring1][N][Branch1][P][C][=C][C][=C][Branch1][#Branch1][C][C][C][C][C][C][C][=C][Ring1][N][C][=C][Ring2][Ring1][#C][S][C][Branch2][Ring2][S][C][=C][C][S][C][Branch2][Ring1][#C][C][=C][C][=Branch1][C][=O][C][=C][C][Branch1][C][F][=C][Branch1][C][F][C][=C][Ring1][Branch2][C][Ring1][N][=C][Branch1][Ring1][C][#N][C][#N][=C][C][=Ring2][Ring1][#Branch1][S][Ring2][Ring1][#Branch2][=C][Ring2][Ring1][#C][O][C][C][C][C][C][C][C][C],-5.33,-2.92,-5.39,-3.89,0.909,CF,12.0,DIO,0.3,110.0,-1.0,PEDOT:PSS,PDINO,0.000107,2.18e-05,10.21,0.856,17.21,69.4
