Repository: aspuru-guzik-group/Beyond-Molecular-Structure-ML-for-OPV-Materials-Devices

File: ml_for_opvs/data/process/OPV_Min/important_device_master_ml_for_opvs_from_min.csv (part 4 of 6)
Donor,Donor_SMILES,Donor_Big_SMILES,Donor_SELFIES,Acceptor,Acceptor_SMILES,Acceptor_Big_SMILES,Acceptor_SELFIES,D:A ratio (m/m),solvent,total solids conc. (mg/mL),solvent additive,solvent additive conc. (%v/v),active layer thickness (nm),annealing temperature,PCE (%),Voc (V),Jsc (mA cm^-2),FF (%)
PBDB-T,CCCCC(CC)Cc1ccc(-c2c3cc(-c4ccc(-c5sc(-c6ccc(C)s6)c6c5C(=O)c5c(CC(CC)CCCC)sc(CC(CC)CCCC)c5C6=O)s4)sc3c(-c3ccc(CC(CC)CCCC)s3)c3cc(C)sc23)s1,{[$]CCCC(CC)Cc1ccc(-c2c3cc(-c4ccc(-c5sc(-c6ccc[$]s6)c6c5C(=O)c5c(CC(CC)CCCC)sc(CC(CC)CCCC)c5C6=O)s4)sc3c(-c3ccc(CC(CC)CCCC)s3)c3cc[$]sc23)s1},[C][C][C][C][C][Branch1][Ring1][C][C][C][C][=C][C][=C][Branch2][=Branch2][Branch2][C][=C][C][=C][Branch2][=Branch1][Branch2][C][=C][C][=C][Branch2][Branch1][=N][C][S][C][Branch1][O][C][=C][C][=C][Branch1][C][C][S][Ring1][=Branch1][=C][C][=Ring1][O][C][=Branch1][C][=O][C][=C][Branch1][O][C][C][Branch1][Ring1][C][C][C][C][C][C][S][C][Branch1][O][C][C][Branch1][Ring1][C][C][C][C][C][C][=C][Ring2][Ring1][Branch1][C][Ring2][Ring1][#Branch2][=O][S][Ring2][Ring2][=Branch2][S][C][Ring2][Ring2][=C][=C][Branch2][Ring1][Ring2][C][=C][C][=C][Branch1][O][C][C][Branch1][Ring1][C][C][C][C][C][C][S][Ring1][=N][C][C][=C][Branch1][C][C][S][C][Ring2][=Branch1][Ring1][=Ring1][=Branch1][S][Ring2][=Branch1][Branch2],MeIC,CCCCCCc1ccc(C2(c3ccc(CCCCCC)cc3)c3cc4c(cc3-c3sc5cc(/C=C6\C(=O)c7c(csc7C)C6=C(C#N)C#N)sc5c32)C(c2ccc(CCCCCC)cc2)(c2ccc(CCCCCC)cc2)c2c-4sc3cc(/C=C4\C(=O)c5c(csc5C)C4=C(C#N)C#N)sc23)cc1,{[$]CCCCCc1ccc(C2(c3ccc(CCCCCC)cc3)c3cc4c(cc3-c3sc5cc(/C=C6\C(=O)c7c(csc7C)C6=C(C#N)C#N)sc5c32)C(c2ccc(CCCCCC)cc2)(c2ccc(CCCCCC)cc2)c2c-4sc3cc(/C=C4\C(=O)c5c(csc5C)C4=C(C#N)C#N)sc23)cc1},[C][C][C][C][C][C][C][=C][C][=C][Branch2][O][S][C][Branch1][P][C][=C][C][=C][Branch1][#Branch1][C][C][C][C][C][C][C][=C][Ring1][N][C][=C][C][=C][Branch2][Branch1][Ring1][C][=C][Ring1][=Branch1][C][S][C][C][=C][Branch2][Ring1][O][/C][=C][\C][=Branch1][C][=O][C][C][=Branch1][#Branch1][=C][S][C][=Ring1][Branch1][C][C][Ring1][#Branch2][=C][Branch1][Ring1][C][#N][C][#N][S][C][=Ring2][Ring1][Branch1][C][=Ring2][Ring1][Branch2][Ring2][Ring2][O][C][Branch1][P][C][=C][C][=C][Branch1][#Branch1][C][C][C][C][C][C][C][=C][Ring1][N][Branch1][P][C][=C][C][=C][Branch1][#Branch1][C][C][C][C][C][C][C][=C][Ring1][N][C][=C][Ring2][Branch1][#Branch1][S][C][C][=C][Branch2][Ring1][O][/C][=C][\C][=Branch1][C][=O][C][C][=Branch1][#Branch1][=C][S][C][=Ring1][Branch1][C][C][Ring1][#Branch2][=C][Branch1][Ring1][C][#N][C][#N][S][C][Ring2][Ring1][Branch2][=Ring2][Ring1][Branch1][C][=C][Ring2][Branch2][C],1:1,CB,20.0,DIO,0.5,100.0,120.0,12.03,0.896,18.07,74.3
PTB7-Th,CCCCC(CC)COC(=O)c1sc2c(-c3cc4c(-c5ccc(CC(CC)CCCC)s5)c5sc(C)cc5c(-c5ccc(CC(CC)CCCC)s5)c4s3)sc(C)c2c1F,{[$]CCCC(CC)COC(=O)c1sc2c(-c3cc4c(-c5ccc(CC(CC)CCCC)s5)c5sc[$]cc5c(-c5ccc(CC(CC)CCCC)s5)c4s3)sc[$]c2c1F},[C][C][C][C][C][Branch1][Ring1][C][C][C][O][C][=Branch1][C][=O][C][S][C][=C][Branch2][=Branch1][Ring2][C][=C][C][=C][Branch2][Ring1][Ring2][C][=C][C][=C][Branch1][O][C][C][Branch1][Ring1][C][C][C][C][C][C][S][Ring1][=N][C][S][C][Branch1][C][C][=C][C][=Ring1][=Branch1][C][Branch2][Ring1][Ring2][C][=C][C][=C][Branch1][O][C][C][Branch1][Ring1][C][C][C][C][C][C][S][Ring1][=N][=C][Ring2][Ring2][Ring2][S][Ring2][Ring2][#Branch1][S][C][Branch1][C][C][=C][Ring2][Ring2][=N][C][=Ring2][Ring2][S][F],DTNR,CCCCC(CC)CC1(CC(CC)CCCC)c2cc(-c3ccc(/C=C4\SC(=S)N(CC)C4=O)c4nsnc34)sc2-c2c1ccc1c3c(ccc21)C(CC(CC)CCCC)(CC(CC)CCCC)c1cc(-c2ccc(/C=C4\SC(=S)N(CC)C4=O)c4nsnc24)sc1-3,{[$]CCCC(CC)CC1(CC(CC)CCCC)c2cc(-c3ccc(/C=C4\SC(=S)N(CC)C4=O)c4nsnc34)sc2-c2c1ccc1c3c(ccc21)C(CC(CC)CCCC)(CC(CC)CCCC)c1cc(-c2ccc(/C=C4\SC(=S)N(CC)C4=O)c4nsnc24)sc1-3},[C][C][C][C][C][Branch1][Ring1][C][C][C][C][Branch1][O][C][C][Branch1][Ring1][C][C][C][C][C][C][C][C][=C][Branch2][Ring1][P][C][=C][C][=C][Branch1][P][/C][=C][\S][C][=Branch1][C][=S][N][Branch1][Ring1][C][C][C][Ring1][Branch2][=O][C][=N][S][N][=C][Ring2][Ring1][Ring1][Ring1][Branch1][S][C][=Ring2][Ring1][Branch2][C][=C][Ring2][Ring2][Ring1][C][=C][C][=C][C][=Branch1][Branch2][=C][C][=C][Ring1][#Branch2][Ring1][=Branch1][C][Branch1][O][C][C][Branch1][Ring1][C][C][C][C][C][C][Branch1][O][C][C][Branch1][Ring1][C][C][C][C][C][C][C][C][=C][Branch2][Ring1][P][C][=C][C][=C][Branch1][P][/C][=C][\S][C][=Branch1][C][=S][N][Branch1][Ring1][C][C][C][Ring1][Branch2][=O][C][=N][S][N][=C][Ring2][Ring1][Ring1][Ring1][Branch1][S][C][=Ring2][Ring1][Branch2][Ring2][Ring2][=C],1:1.5,CB,20.0,CN,1,90.0,-1.0,9.51,1.08,15.72,56.0
PTB7-Th,CCCCC(CC)COC(=O)c1sc2c(-c3cc4c(-c5ccc(CC(CC)CCCC)s5)c5sc(C)cc5c(-c5ccc(CC(CC)CCCC)s5)c4s3)sc(C)c2c1F,{[$]CCCC(CC)COC(=O)c1sc2c(-c3cc4c(-c5ccc(CC(CC)CCCC)s5)c5sc[$]cc5c(-c5ccc(CC(CC)CCCC)s5)c4s3)sc[$]c2c1F},[C][C][C][C][C][Branch1][Ring1][C][C][C][O][C][=Branch1][C][=O][C][S][C][=C][Branch2][=Branch1][Ring2][C][=C][C][=C][Branch2][Ring1][Ring2][C][=C][C][=C][Branch1][O][C][C][Branch1][Ring1][C][C][C][C][C][C][S][Ring1][=N][C][S][C][Branch1][C][C][=C][C][=Ring1][=Branch1][C][Branch2][Ring1][Ring2][C][=C][C][=C][Branch1][O][C][C][Branch1][Ring1][C][C][C][C][C][C][S][Ring1][=N][=C][Ring2][Ring2][Ring2][S][Ring2][Ring2][#Branch1][S][C][Branch1][C][C][=C][Ring2][Ring2][=N][C][=Ring2][Ring2][S][F],COTIC-4F,CCCCC(CC)COc1cc(/C=C2\C(=O)c3ccccc3C2=C(C#N)C#N)sc1-c1cc2c(s1)-c1sc(-c3sc(/C=C4\C(=O)c5ccccc5C4=C(C#N)C#N)cc3OCC(CC)CCCC)cc1C2(CC(CC)CCCC)CC(CC)CCCC,{[$]CCCC(CC)COc1cc(/C=C2\C(=O)c3ccccc3C2=C(C#N)C#N)sc1-c1cc2c(s1)-c1sc(-c3sc(/C=C4\C(=O)c5ccccc5C4=C(C#N)C#N)cc3OCC(CC)CCCC)cc1C2(CC(CC)CCCC)CC(CC)CCCC},[C][C][C][C][C][Branch1][Ring1][C][C][C][O][C][C][=C][Branch2][Ring1][=Branch2][/C][=C][\C][=Branch1][C][=O][C][=C][C][=C][C][=C][Ring1][=Branch1][C][Ring1][#Branch2][=C][Branch1][Ring1][C][#N][C][#N][S][C][=Ring2][Ring1][Branch1][C][=C][C][=C][Branch1][Ring2][S][Ring1][Branch1][C][S][C][Branch2][Ring2][#C][C][S][C][Branch2][Ring1][=Branch2][/C][=C][\C][=Branch1][C][=O][C][=C][C][=C][C][=C][Ring1][=Branch1][C][Ring1][#Branch2][=C][Branch1][Ring1][C][#N][C][#N][=C][C][=Ring2][Ring1][Branch1][O][C][C][Branch1][Ring1][C][C][C][C][C][C][=C][C][=Ring2][Ring2][Ring1][C][Ring2][Ring2][#Branch1][Branch1][O][C][C][Branch1][Ring1][C][C][C][C][C][C][C][C][Branch1][Ring1][C][C][C][C][C][C],1:1.5,CB,20.0,CN,2,73.0,-1.0,6.4,0.56,20.3,56.3
PTB7-Th,CCCCC(CC)COC(=O)c1sc2c(-c3cc4c(-c5ccc(CC(CC)CCCC)s5)c5sc(C)cc5c(-c5ccc(CC(CC)CCCC)s5)c4s3)sc(C)c2c1F,{[$]CCCC(CC)COC(=O)c1sc2c(-c3cc4c(-c5ccc(CC(CC)CCCC)s5)c5sc[$]cc5c(-c5ccc(CC(CC)CCCC)s5)c4s3)sc[$]c2c1F},[C][C][C][C][C][Branch1][Ring1][C][C][C][O][C][=Branch1][C][=O][C][S][C][=C][Branch2][=Branch1][Ring2][C][=C][C][=C][Branch2][Ring1][Ring2][C][=C][C][=C][Branch1][O][C][C][Branch1][Ring1][C][C][C][C][C][C][S][Ring1][=N][C][S][C][Branch1][C][C][=C][C][=Ring1][=Branch1][C][Branch2][Ring1][Ring2][C][=C][C][=C][Branch1][O][C][C][Branch1][Ring1][C][C][C][C][C][C][S][Ring1][=N][=C][Ring2][Ring2][Ring2][S][Ring2][Ring2][#Branch1][S][C][Branch1][C][C][=C][Ring2][Ring2][=N][C][=Ring2][Ring2][S][F],SiOTIC-4F,CCCCC(CC)COc1cc(/C=C2\C(=O)c3cc(F)c(F)cc3C2=C(C#N)C#N)sc1-c1cc2c(s1)-c1sc(-c3sc(/C=C4\C(=O)c5cc(F)c(F)cc5C4=C(C#N)C#N)cc3OCC(CC)CCCC)cc1[Si]2(CC(CC)CCCC)CC(CC)CCCC,{[$]CCCC(CC)COc1cc(/C=C2\C(=O)c3cc(F)c(F)cc3C2=C(C#N)C#N)sc1-c1cc2c(s1)-c1sc(-c3sc(/C=C4\C(=O)c5cc(F)c(F)cc5C4=C(C#N)C#N)cc3OCC(CC)CCCC)cc1[Si]2(CC(CC)CCCC)CC(CC)CCCC},[C][C][C][C][C][Branch1][Ring1][C][C][C][O][C][C][=C][Branch2][Ring1][#C][/C][=C][\C][=Branch1][C][=O][C][=C][C][Branch1][C][F][=C][Branch1][C][F][C][=C][Ring1][Branch2][C][Ring1][N][=C][Branch1][Ring1][C][#N][C][#N][S][C][=Ring2][Ring1][#Branch1][C][=C][C][=C][Branch1][Ring2][S][Ring1][Branch1][C][S][C][Branch2][Branch1][Branch1][C][S][C][Branch2][Ring1][#C][/C][=C][\C][=Branch1][C][=O][C][=C][C][Branch1][C][F][=C][Branch1][C][F][C][=C][Ring1][Branch2][C][Ring1][N][=C][Branch1][Ring1][C][#N][C][#N][=C][C][=Ring2][Ring1][#Branch1][O][C][C][Branch1][Ring1][C][C][C][C][C][C][=C][C][=Ring2][Ring2][Branch1][Si][Ring2][Ring2][=Branch2][Branch1][O][C][C][Branch1][Ring1][C][C][C][C][C][C][C][C][Branch1][Ring1][C][C][C][C][C][C],1:1.5,CF,20.0,CN,2,75.0,-1.0,8.6,0.65,21.6,61.4
PTB7-Th,CCCCC(CC)COC(=O)c1sc2c(-c3cc4c(-c5ccc(CC(CC)CCCC)s5)c5sc(C)cc5c(-c5ccc(CC(CC)CCCC)s5)c4s3)sc(C)c2c1F,{[$]CCCC(CC)COC(=O)c1sc2c(-c3cc4c(-c5ccc(CC(CC)CCCC)s5)c5sc[$]cc5c(-c5ccc(CC(CC)CCCC)s5)c4s3)sc[$]c2c1F},[C][C][C][C][C][Branch1][Ring1][C][C][C][O][C][=Branch1][C][=O][C][S][C][=C][Branch2][=Branch1][Ring2][C][=C][C][=C][Branch2][Ring1][Ring2][C][=C][C][=C][Branch1][O][C][C][Branch1][Ring1][C][C][C][C][C][C][S][Ring1][=N][C][S][C][Branch1][C][C][=C][C][=Ring1][=Branch1][C][Branch2][Ring1][Ring2][C][=C][C][=C][Branch1][O][C][C][Branch1][Ring1][C][C][C][C][C][C][S][Ring1][=N][=C][Ring2][Ring2][Ring2][S][Ring2][Ring2][#Branch1][S][C][Branch1][C][C][=C][Ring2][Ring2][=N][C][=Ring2][Ring2][S][F],COi8DFIC,CCCCCCc1ccc(C2(c3ccc(CCCCCC)cc3)Oc3c(sc4c5c(sc34)-c3sc4cc(/C=C6\C(=O)c7cc(F)c(F)cc7C6=C(C#N)C#N)sc4c3C(c3ccc(CCCCCC)cc3)(c3ccc(CCCCCC)cc3)O5)-c3sc4cc(/C=C5\C(=O)c6cc(F)c(F)cc6C5=C(C#N)C#N)sc4c32)cc1,{[$]CCCCCc1ccc(C2(c3ccc(CCCCCC)cc3)Oc3c(sc4c5c(sc34)-c3sc4cc(/C=C6\C(=O)c7cc(F)c(F)cc7C6=C(C#N)C#N)sc4c3C(c3ccc(CCCCCC)cc3)(c3ccc(CCCCCC)cc3)O5)-c3sc4cc(/C=C5\C(=O)c6cc(F)c(F)cc6C5=C(C#N)C#N)sc4c32)cc1},[C][C][C][C][C][C][C][=C][C][=C][Branch2][N][S][C][Branch1][P][C][=C][C][=C][Branch1][#Branch1][C][C][C][C][C][C][C][=C][Ring1][N][O][C][=C][Branch2][Branch2][Branch1][S][C][C][=C][Branch1][#Branch1][S][C][Ring1][Branch2][=Ring1][Branch1][C][S][C][C][=C][Branch2][Ring1][#C][/C][=C][\C][=Branch1][C][=O][C][=C][C][Branch1][C][F][=C][Branch1][C][F][C][=C][Ring1][Branch2][C][Ring1][N][=C][Branch1][Ring1][C][#N][C][#N][S][C][=Ring2][Ring1][#Branch1][C][=Ring2][Ring1][#Branch2][C][Branch1][P][C][=C][C][=C][Branch1][#Branch1][C][C][C][C][C][C][C][=C][Ring1][N][Branch1][P][C][=C][C][=C][Branch1][#Branch1][C][C][C][C][C][C][C][=C][Ring1][N][O][Ring2][Branch1][Branch2][C][S][C][C][=C][Branch2][Ring1][#C][/C][=C][\C][=Branch1][C][=O][C][=C][C][Branch1][C][F][=C][Branch1][C][F][C][=C][Ring1][Branch2][C][Ring1][N][=C][Branch1][Ring1][C][#N][C][#N][S][C][=Ring2][Ring1][#Branch1][C][=Ring2][Ring1][#Branch2][Ring2][Branch2][Ring2][C][=C][Ring2][Branch2][#Branch2],1:1,CB,18.0,DIO,1,124.0,-1.0,12.16,0.68,26.12,68.2
PTB7-Th,CCCCC(CC)COC(=O)c1sc2c(-c3cc4c(-c5ccc(CC(CC)CCCC)s5)c5sc(C)cc5c(-c5ccc(CC(CC)CCCC)s5)c4s3)sc(C)c2c1F,{[$]CCCC(CC)COC(=O)c1sc2c(-c3cc4c(-c5ccc(CC(CC)CCCC)s5)c5sc[$]cc5c(-c5ccc(CC(CC)CCCC)s5)c4s3)sc[$]c2c1F},[C][C][C][C][C][Branch1][Ring1][C][C][C][O][C][=Branch1][C][=O][C][S][C][=C][Branch2][=Branch1][Ring2][C][=C][C][=C][Branch2][Ring1][Ring2][C][=C][C][=C][Branch1][O][C][C][Branch1][Ring1][C][C][C][C][C][C][S][Ring1][=N][C][S][C][Branch1][C][C][=C][C][=Ring1][=Branch1][C][Branch2][Ring1][Ring2][C][=C][C][=C][Branch1][O][C][C][Branch1][Ring1][C][C][C][C][C][C][S][Ring1][=N][=C][Ring2][Ring2][Ring2][S][Ring2][Ring2][#Branch1][S][C][Branch1][C][C][=C][Ring2][Ring2][=N][C][=Ring2][Ring2][S][F],IDT-2BR,CCCCCCc1ccc(C2(c3ccc(CCCCCC)cc3)c3cc4c(cc3-c3sc(-c5ccc(/C=C6\SC(=S)N(CC)C6=O)c6nsnc56)cc32)C(c2ccc(CCCCCC)cc2)(c2ccc(CCCCCC)cc2)c2cc(-c3ccc(/C=C5\SC(=S)N(CC)C5=O)c5nsnc35)sc2-4)cc1,{[$]CCCCCc1ccc(C2(c3ccc(CCCCCC)cc3)c3cc4c(cc3-c3sc(-c5ccc(/C=C6\SC(=S)N(CC)C6=O)c6nsnc56)cc32)C(c2ccc(CCCCCC)cc2)(c2ccc(CCCCCC)cc2)c2cc(-c3ccc(/C=C5\SC(=S)N(CC)C5=O)c5nsnc35)sc2-4)cc1},[C][C][C][C][C][C][C][=C][C][=C][Branch2][O][S][C][Branch1][P][C][=C][C][=C][Branch1][#Branch1][C][C][C][C][C][C][C][=C][Ring1][N][C][=C][C][=C][Branch2][Branch1][Ring1][C][=C][Ring1][=Branch1][C][S][C][Branch2][Ring1][P][C][=C][C][=C][Branch1][P][/C][=C][\S][C][=Branch1][C][=S][N][Branch1][Ring1][C][C][C][Ring1][Branch2][=O][C][=N][S][N][=C][Ring2][Ring1][Ring1][Ring1][Branch1][=C][C][=Ring2][Ring1][Branch2][Ring2][Ring2][O][C][Branch1][P][C][=C][C][=C][Branch1][#Branch1][C][C][C][C][C][C][C][=C][Ring1][N][Branch1][P][C][=C][C][=C][Branch1][#Branch1][C][C][C][C][C][C][C][=C][Ring1][N][C][C][=C][Branch2][Ring1][P][C][=C][C][=C][Branch1][P][/C][=C][\S][C][=Branch1][C][=S][N][Branch1][Ring1][C][C][C][Ring1][Branch2][=O][C][=N][S][N][=C][Ring2][Ring1][Ring1][Ring1][Branch1][S][C][=Ring2][Ring1][Branch2][Ring2][=Branch1][=N][C][=C][Ring2][Branch2][C],1:1,o-DCB+CF (4:1),15.0,CN,3,80.0,-1.0,7.7,0.99,14.0,60.0
PTB7-Th,CCCCC(CC)COC(=O)c1sc2c(-c3cc4c(-c5ccc(CC(CC)CCCC)s5)c5sc(C)cc5c(-c5ccc(CC(CC)CCCC)s5)c4s3)sc(C)c2c1F,{[$]CCCC(CC)COC(=O)c1sc2c(-c3cc4c(-c5ccc(CC(CC)CCCC)s5)c5sc[$]cc5c(-c5ccc(CC(CC)CCCC)s5)c4s3)sc[$]c2c1F},[C][C][C][C][C][Branch1][Ring1][C][C][C][O][C][=Branch1][C][=O][C][S][C][=C][Branch2][=Branch1][Ring2][C][=C][C][=C][Branch2][Ring1][Ring2][C][=C][C][=C][Branch1][O][C][C][Branch1][Ring1][C][C][C][C][C][C][S][Ring1][=N][C][S][C][Branch1][C][C][=C][C][=Ring1][=Branch1][C][Branch2][Ring1][Ring2][C][=C][C][=C][Branch1][O][C][C][Branch1][Ring1][C][C][C][C][C][C][S][Ring1][=N][=C][Ring2][Ring2][Ring2][S][Ring2][Ring2][#Branch1][S][C][Branch1][C][C][=C][Ring2][Ring2][=N][C][=Ring2][Ring2][S][F],IDT-2BR1,CCCCCCC1(CCCCCC)c2cc3c(cc2-c2sc(-c4ccc(/C=C5\SC(=S)N(CC)C5=O)c5nsnc45)cc21)C(CCCCCC)(CCCCCC)c1cc(-c2ccc(/C=C4\SC(=S)N(CC)C4=O)c4nsnc24)sc1-3,{[$]CCCCCC1(CCCCCC)c2cc3c(cc2-c2sc(-c4ccc(/C=C5\SC(=S)N(CC)C5=O)c5nsnc45)cc21)C(CCCCCC)(CCCCCC)c1cc(-c2ccc(/C=C4\SC(=S)N(CC)C4=O)c4nsnc24)sc1-3},[C][C][C][C][C][C][C][Branch1][#Branch1][C][C][C][C][C][C][C][=C][C][=C][Branch2][Branch1][Ring1][C][=C][Ring1][=Branch1][C][S][C][Branch2][Ring1][P][C][=C][C][=C][Branch1][P][/C][=C][\S][C][=Branch1][C][=S][N][Branch1][Ring1][C][C][C][Ring1][Branch2][=O][C][=N][S][N][=C][Ring2][Ring1][Ring1][Ring1][Branch1][=C][C][=Ring2][Ring1][Branch2][Ring2][Ring2][Branch1][C][Branch1][#Branch1][C][C][C][C][C][C][Branch1][#Branch1][C][C][C][C][C][C][C][C][=C][Branch2][Ring1][P][C][=C][C][=C][Branch1][P][/C][=C][\S][C][=Branch1][C][=S][N][Branch1][Ring1][C][C][C][Ring1][Branch2][=O][C][=N][S][N][=C][Ring2][Ring1][Ring1][Ring1][Branch1][S][C][=Ring2][Ring1][Branch2][Ring2][Branch1][P],1:1,o-DCB+CF (4:1),15.0,CN,3,80.0,-1.0,8.7,0.95,15.2,60.0
PTB7-Th,CCCCC(CC)COC(=O)c1sc2c(-c3cc4c(-c5ccc(CC(CC)CCCC)s5)c5sc(C)cc5c(-c5ccc(CC(CC)CCCC)s5)c4s3)sc(C)c2c1F,{[$]CCCC(CC)COC(=O)c1sc2c(-c3cc4c(-c5ccc(CC(CC)CCCC)s5)c5sc[$]cc5c(-c5ccc(CC(CC)CCCC)s5)c4s3)sc[$]c2c1F},[C][C][C][C][C][Branch1][Ring1][C][C][C][O][C][=Branch1][C][=O][C][S][C][=C][Branch2][=Branch1][Ring2][C][=C][C][=C][Branch2][Ring1][Ring2][C][=C][C][=C][Branch1][O][C][C][Branch1][Ring1][C][C][C][C][C][C][S][Ring1][=N][C][S][C][Branch1][C][C][=C][C][=Ring1][=Branch1][C][Branch2][Ring1][Ring2][C][=C][C][=C][Branch1][O][C][C][Branch1][Ring1][C][C][C][C][C][C][S][Ring1][=N][=C][Ring2][Ring2][Ring2][S][Ring2][Ring2][#Branch1][S][C][Branch1][C][C][=C][Ring2][Ring2][=N][C][=Ring2][Ring2][S][F],ATT-1,CCCCCCCCOC(=O)c1cc2c(/C=c3/sc(=C(C#N)C#N)n(CC)c3=O)sc(-c3cc4c(s3)-c3cc5c(cc3C4(c3ccc(CCCCCC)cc3)c3ccc(CCCCCC)cc3)-c3sc(-c4sc(/C=c6/sc(=C(C#N)C#N)n(CC)c6=O)c6cc(C(=O)OCCCCCCCC)sc46)cc3C5(c3ccc(CCCCCC)cc3)c3ccc(CCCCCC)cc3)c2s1,{[$]CCCCCCCOC(=O)c1cc2c(/C=c3/sc(=C(C#N)C#N)n(CC)c3=O)sc(-c3cc4c(s3)-c3cc5c(cc3C4(c3ccc(CCCCCC)cc3)c3ccc(CCCCCC)cc3)-c3sc(-c4sc(/C=c6/sc(=C(C#N)C#N)n(CC)c6=O)c6cc(C(=O)OCCCCCCCC)sc46)cc3C5(c3ccc(CCCCCC)cc3)c3ccc(CCCCCC)cc3)c2s1},[C][C][C][C][C][C][C][C][O][C][=Branch1][C][=O][C][=C][C][=C][Branch2][Ring1][#Branch1][/C][=C][/S][C][=Branch1][Branch2][=C][Branch1][Ring1][C][#N][C][#N][N][Branch1][Ring1][C][C][C][Ring1][N][=O][S][C][Branch2][O][S][C][=C][C][=C][Branch1][Ring2][S][Ring1][Branch1][C][=C][C][=C][Branch2][Ring2][#Branch2][C][=C][Ring1][=Branch1][C][Ring1][#Branch2][Branch1][P][C][=C][C][=C][Branch1][#Branch1][C][C][C][C][C][C][C][=C][Ring1][N][C][=C][C][=C][Branch1][#Branch1][C][C][C][C][C][C][C][=C][Ring1][N][C][S][C][Branch2][Branch1][=Branch1][C][S][C][Branch2][Ring1][#Branch1][/C][=C][/S][C][=Branch1][Branch2][=C][Branch1][Ring1][C][#N][C][#N][N][Branch1][Ring1][C][C][C][Ring1][N][=O][=C][C][=C][Branch1][=C][C][=Branch1][C][=O][O][C][C][C][C][C][C][C][C][S][C][=Ring2][Ring1][P][Ring1][S][=C][C][=Ring2][Ring2][=Branch1][C][Ring2][=Branch1][Ring2][Branch1][P][C][=C][C][=C][Branch1][#Branch1][C][C][C][C][C][C][C][=C][Ring1][N][C][=C][C][=C][Branch1][#Branch1][C][C][C][C][C][C][C][=C][Ring1][N][=C][Ring2][=Branch2][=Branch1][S][Ring2][=Branch2][=Branch2],1:1.5,o-DCB,25.0,DIO,1,130.0,-1.0,10.07,0.87,16.48,70.0
PBDTT-6ttTPD,CCCCCCCCCCC(CCCCCC)N1C(=O)c2c(-c3cc4sc(C)c(CCCCCC)c4s3)sc(-c3cc4sc(-c5cc6c(-c7ccc(C(CC)CCCCCC)s7)c7sc(C)cc7c(-c7ccc(C(CC)CCCCCC)s7)c6s5)c(CCCCCC)c4s3)c2C1=O,{[$]CCCCCCCCCC(CCCCCC)N1C(=O)c2c(-c3cc4sc[$]c(CCCCCC)c4s3)sc(-c3cc4sc(-c5cc6c(-c7ccc(C(CC)CCCCCC)s7)c7sc[$]cc7c(-c7ccc(C(CC)CCCCCC)s7)c6s5)c(CCCCCC)c4s3)c2C1=O},[C][C][C][C][C][C][C][C][C][C][C][Branch1][#Branch1][C][C][C][C][C][C][N][C][=Branch1][C][=O][C][=C][Branch2][Ring1][Branch2][C][=C][C][S][C][Branch1][C][C][=C][Branch1][#Branch1][C][C][C][C][C][C][C][=Ring1][N][S][Ring1][#C][S][C][Branch2][#Branch1][#C][C][=C][C][S][C][Branch2][=Branch1][=Branch1][C][=C][C][=C][Branch2][Ring1][Branch1][C][=C][C][=C][Branch1][N][C][Branch1][Ring1][C][C][C][C][C][C][C][C][S][Ring1][=C][C][S][C][Branch1][C][C][=C][C][=Ring1][=Branch1][C][Branch2][Ring1][Branch1][C][=C][C][=C][Branch1][N][C][Branch1][Ring1][C][C][C][C][C][C][C][C][S][Ring1][=C][=C][Ring2][Ring2][=Branch1][S][Ring2][Ring2][=Branch2][=C][Branch1][#Branch1][C][C][C][C][C][C][C][=Ring2][Branch1][Ring2][S][Ring2][Branch1][#Branch1][=C][Ring2][=Branch1][O][C][Ring2][=Branch1][#C][=O],ITIC,CCCCCCc1ccc(C2(c3ccc(CCCCCC)cc3)c3cc4c(cc3-c3sc5cc(/C=C6\C(=O)c7ccccc7C6=C(C#N)C#N)sc5c32)C(c2ccc(CCCCCC)cc2)(c2ccc(CCCCCC)cc2)c2c-4sc3cc(/C=C4\C(=O)c5ccccc5C4=C(C#N)C#N)sc23)cc1,{[$]CCCCCc1ccc(C2(c3ccc(CCCCCC)cc3)c3cc4c(cc3-c3sc5cc(/C=C6\C(=O)c7ccccc7C6=C(C#N)C#N)sc5c32)C(c2ccc(CCCCCC)cc2)(c2ccc(CCCCCC)cc2)c2c-4sc3cc(/C=C4\C(=O)c5ccccc5C4=C(C#N)C#N)sc23)cc1},[C][C][C][C][C][C][C][=C][C][=C][Branch2][O][N][C][Branch1][P][C][=C][C][=C][Branch1][#Branch1][C][C][C][C][C][C][C][=C][Ring1][N][C][=C][C][=C][Branch2][Ring2][P][C][=C][Ring1][=Branch1][C][S][C][C][=C][Branch2][Ring1][=Branch2][/C][=C][\C][=Branch1][C][=O][C][=C][C][=C][C][=C][Ring1][=Branch1][C][Ring1][#Branch2][=C][Branch1][Ring1][C][#N][C][#N][S][C][=Ring2][Ring1][Branch1][C][=Ring2][Ring1][Branch2][Ring2][Ring2][O][C][Branch1][P][C][=C][C][=C][Branch1][#Branch1][C][C][C][C][C][C][C][=C][Ring1][N][Branch1][P][C][=C][C][=C][Branch1][#Branch1][C][C][C][C][C][C][C][=C][Ring1][N][C][=C][Ring2][Branch1][#Branch1][S][C][C][=C][Branch2][Ring1][=Branch2][/C][=C][\C][=Branch1][C][=O][C][=C][C][=C][C][=C][Ring1][=Branch1][C][Ring1][#Branch2][=C][Branch1][Ring1][C][#N][C][#N][S][C][Ring2][Ring1][Branch2][=Ring2][Ring1][Branch1][C][=C][Ring2][Branch2][C],1:1,CF,12.0,DIO,0.5,100.0,-1.0,9.98,0.942,15.63,67.8
PMOT16,CCCCCCCCC(CCCCCC)CN1C(=O)c2c(-c3cc4sc(C)c(CCCCCC)c4s3)sc(-c3cc4sc(-c5cc6c(-c7cc(OC)c(CC(CC)CCCC)s7)c7sc(C)cc7c(-c7cc(OC)c(CC(CC)CCCC)s7)c6s5)c(CCCCCC)c4s3)c2C1=O,{[$]CCCCCCCC(CCCCCC)CN1C(=O)c2c(-c3cc4sc[$]c(CCCCCC)c4s3)sc(-c3cc4sc(-c5cc6c(-c7cc(OC)c(CC(CC)CCCC)s7)c7sc[$]cc7c(-c7cc(OC)c(CC(CC)CCCC)s7)c6s5)c(CCCCCC)c4s3)c2C1=O},[C][C][C][C][C][C][C][C][C][Branch1][#Branch1][C][C][C][C][C][C][C][N][C][=Branch1][C][=O][C][=C][Branch2][Ring1][Branch2][C][=C][C][S][C][Branch1][C][C][=C][Branch1][#Branch1][C][C][C][C][C][C][C][=Ring1][N][S][Ring1][#C][S][C][Branch2][Branch2][Branch1][C][=C][C][S][C][Branch2][=Branch1][N][C][=C][C][=C][Branch2][Ring1][Branch2][C][=C][C][Branch1][Ring1][O][C][=C][Branch1][O][C][C][Branch1][Ring1][C][C][C][C][C][C][S][Ring1][#C][C][S][C][Branch1][C][C][=C][C][=Ring1][=Branch1][C][Branch2][Ring1][Branch2][C][=C][C][Branch1][Ring1][O][C][=C][Branch1][O][C][C][Branch1][Ring1][C][C][C][C][C][C][S][Ring1][#C][=C][Ring2][Ring2][Branch2][S][Ring2][Ring2][O][=C][Branch1][#Branch1][C][C][C][C][C][C][C][=Ring2][Branch1][=Branch1][S][Ring2][Branch1][=Branch2][=C][Ring2][=Branch1][=N][C][Ring2][=Branch1][P][=O],ITIC,CCCCCCc1ccc(C2(c3ccc(CCCCCC)cc3)c3cc4c(cc3-c3sc5cc(/C=C6\C(=O)c7ccccc7C6=C(C#N)C#N)sc5c32)C(c2ccc(CCCCCC)cc2)(c2ccc(CCCCCC)cc2)c2c-4sc3cc(/C=C4\C(=O)c5ccccc5C4=C(C#N)C#N)sc23)cc1,{[$]CCCCCc1ccc(C2(c3ccc(CCCCCC)cc3)c3cc4c(cc3-c3sc5cc(/C=C6\C(=O)c7ccccc7C6=C(C#N)C#N)sc5c32)C(c2ccc(CCCCCC)cc2)(c2ccc(CCCCCC)cc2)c2c-4sc3cc(/C=C4\C(=O)c5ccccc5C4=C(C#N)C#N)sc23)cc1},[C][C][C][C][C][C][C][=C][C][=C][Branch2][O][N][C][Branch1][P][C][=C][C][=C][Branch1][#Branch1][C][C][C][C][C][C][C][=C][Ring1][N][C][=C][C][=C][Branch2][Ring2][P][C][=C][Ring1][=Branch1][C][S][C][C][=C][Branch2][Ring1][=Branch2][/C][=C][\C][=Branch1][C][=O][C][=C][C][=C][C][=C][Ring1][=Branch1][C][Ring1][#Branch2][=C][Branch1][Ring1][C][#N][C][#N][S][C][=Ring2][Ring1][Branch1][C][=Ring2][Ring1][Branch2][Ring2][Ring2][O][C][Branch1][P][C][=C][C][=C][Branch1][#Branch1][C][C][C][C][C][C][C][=C][Ring1][N][Branch1][P][C][=C][C][=C][Branch1][#Branch1][C][C][C][C][C][C][C][=C][Ring1][N][C][=C][Ring2][Branch1][#Branch1][S][C][C][=C][Branch2][Ring1][=Branch2][/C][=C][\C][=Branch1][C][=O][C][=C][C][=C][C][=C][Ring1][=Branch1][C][Ring1][#Branch2][=C][Branch1][Ring1][C][#N][C][#N][S][C][Ring2][Ring1][Branch2][=Ring2][Ring1][Branch1][C][=C][Ring2][Branch2][C],1:1,CF,12.0,DIO,0.5,100.0,-1.0,7.63,1.001,13.0,58.7
PBDTT-6ttTPD,CCCCCCCCCCC(CCCCCC)N1C(=O)c2c(-c3cc4sc(C)c(CCCCCC)c4s3)sc(-c3cc4sc(-c5cc6c(-c7ccc(C(CC)CCCCCC)s7)c7sc(C)cc7c(-c7ccc(C(CC)CCCCCC)s7)c6s5)c(CCCCCC)c4s3)c2C1=O,{[$]CCCCCCCCCC(CCCCCC)N1C(=O)c2c(-c3cc4sc[$]c(CCCCCC)c4s3)sc(-c3cc4sc(-c5cc6c(-c7ccc(C(CC)CCCCCC)s7)c7sc[$]cc7c(-c7ccc(C(CC)CCCCCC)s7)c6s5)c(CCCCCC)c4s3)c2C1=O},[C][C][C][C][C][C][C][C][C][C][C][Branch1][#Branch1][C][C][C][C][C][C][N][C][=Branch1][C][=O][C][=C][Branch2][Ring1][Branch2][C][=C][C][S][C][Branch1][C][C][=C][Branch1][#Branch1][C][C][C][C][C][C][C][=Ring1][N][S][Ring1][#C][S][C][Branch2][#Branch1][#C][C][=C][C][S][C][Branch2][=Branch1][=Branch1][C][=C][C][=C][Branch2][Ring1][Branch1][C][=C][C][=C][Branch1][N][C][Branch1][Ring1][C][C][C][C][C][C][C][C][S][Ring1][=C][C][S][C][Branch1][C][C][=C][C][=Ring1][=Branch1][C][Branch2][Ring1][Branch1][C][=C][C][=C][Branch1][N][C][Branch1][Ring1][C][C][C][C][C][C][C][C][S][Ring1][=C][=C][Ring2][Ring2][=Branch1][S][Ring2][Ring2][=Branch2][=C][Branch1][#Branch1][C][C][C][C][C][C][C][=Ring2][Branch1][Ring2][S][Ring2][Branch1][#Branch1][=C][Ring2][=Branch1][O][C][Ring2][=Branch1][#C][=O],IDIC,CCCCCCC1(CCCCCC)c2cc3c(cc2-c2sc(/C=C4\C(=O)c5ccccc5C4=C(C#N)C#N)cc21)C(CCCCCC)(CCCCCC)c1cc(/C=C2\C(=O)c4ccccc4C2=C(C#N)C#N)sc1-3,{[$]CCCCCC1(CCCCCC)c2cc3c(cc2-c2sc(/C=C4\C(=O)c5ccccc5C4=C(C#N)C#N)cc21)C(CCCCCC)(CCCCCC)c1cc(/C=C2\C(=O)c4ccccc4C2=C(C#N)C#N)sc1-3},[C][C][C][C][C][C][C][Branch1][#Branch1][C][C][C][C][C][C][C][=C][C][=C][Branch2][Ring2][O][C][=C][Ring1][=Branch1][C][S][C][Branch2][Ring1][=Branch2][/C][=C][\C][=Branch1][C][=O][C][=C][C][=C][C][=C][Ring1][=Branch1][C][Ring1][#Branch2][=C][Branch1][Ring1][C][#N][C][#N][=C][C][=Ring2][Ring1][Branch1][Ring2][Ring2][C][C][Branch1][#Branch1][C][C][C][C][C][C][Branch1][#Branch1][C][C][C][C][C][C][C][C][=C][Branch2][Ring1][=Branch2][/C][=C][\C][=Branch1][C][=O][C][=C][C][=C][C][=C][Ring1][=Branch1][C][Ring1][#Branch2][=C][Branch1][Ring1][C][#N][C][#N][S][C][=Ring2][Ring1][Branch1][Ring2][Branch1][O],1:1,CF,12.0,DIO,0.5,100.0,-1.0,8.58,0.822,15.93,65.5
PMOT16,CCCCCCCCC(CCCCCC)CN1C(=O)c2c(-c3cc4sc(C)c(CCCCCC)c4s3)sc(-c3cc4sc(-c5cc6c(-c7cc(OC)c(CC(CC)CCCC)s7)c7sc(C)cc7c(-c7cc(OC)c(CC(CC)CCCC)s7)c6s5)c(CCCCCC)c4s3)c2C1=O,{[$]CCCCCCCC(CCCCCC)CN1C(=O)c2c(-c3cc4sc[$]c(CCCCCC)c4s3)sc(-c3cc4sc(-c5cc6c(-c7cc(OC)c(CC(CC)CCCC)s7)c7sc[$]cc7c(-c7cc(OC)c(CC(CC)CCCC)s7)c6s5)c(CCCCCC)c4s3)c2C1=O},[C][C][C][C][C][C][C][C][C][Branch1][#Branch1][C][C][C][C][C][C][C][N][C][=Branch1][C][=O][C][=C][Branch2][Ring1][Branch2][C][=C][C][S][C][Branch1][C][C][=C][Branch1][#Branch1][C][C][C][C][C][C][C][=Ring1][N][S][Ring1][#C][S][C][Branch2][Branch2][Branch1][C][=C][C][S][C][Branch2][=Branch1][N][C][=C][C][=C][Branch2][Ring1][Branch2][C][=C][C][Branch1][Ring1][O][C][=C][Branch1][O][C][C][Branch1][Ring1][C][C][C][C][C][C][S][Ring1][#C][C][S][C][Branch1][C][C][=C][C][=Ring1][=Branch1][C][Branch2][Ring1][Branch2][C][=C][C][Branch1][Ring1][O][C][=C][Branch1][O][C][C][Branch1][Ring1][C][C][C][C][C][C][S][Ring1][#C][=C][Ring2][Ring2][Branch2][S][Ring2][Ring2][O][=C][Branch1][#Branch1][C][C][C][C][C][C][C][=Ring2][Branch1][=Branch1][S][Ring2][Branch1][=Branch2][=C][Ring2][=Branch1][=N][C][Ring2][=Branch1][P][=O],IDIC,CCCCCCC1(CCCCCC)c2cc3c(cc2-c2sc(/C=C4\C(=O)c5ccccc5C4=C(C#N)C#N)cc21)C(CCCCCC)(CCCCCC)c1cc(/C=C2\C(=O)c4ccccc4C2=C(C#N)C#N)sc1-3,{[$]CCCCCC1(CCCCCC)c2cc3c(cc2-c2sc(/C=C4\C(=O)c5ccccc5C4=C(C#N)C#N)cc21)C(CCCCCC)(CCCCCC)c1cc(/C=C2\C(=O)c4ccccc4C2=C(C#N)C#N)sc1-3},[C][C][C][C][C][C][C][Branch1][#Branch1][C][C][C][C][C][C][C][=C][C][=C][Branch2][Ring2][O][C][=C][Ring1][=Branch1][C][S][C][Branch2][Ring1][=Branch2][/C][=C][\C][=Branch1][C][=O][C][=C][C][=C][C][=C][Ring1][=Branch1][C][Ring1][#Branch2][=C][Branch1][Ring1][C][#N][C][#N][=C][C][=Ring2][Ring1][Branch1][Ring2][Ring2][C][C][Branch1][#Branch1][C][C][C][C][C][C][Branch1][#Branch1][C][C][C][C][C][C][C][C][=C][Branch2][Ring1][=Branch2][/C][=C][\C][=Branch1][C][=O][C][=C][C][=C][C][=C][Ring1][=Branch1][C][Ring1][#Branch2][=C][Branch1][Ring1][C][#N][C][#N][S][C][=Ring2][Ring1][Branch1][Ring2][Branch1][O],1:1,CF,12.0,DIO,0.5,100.0,-1.0,10.04,0.925,16.13,67.3
PTZP,CCCCCCC(CCCC)CSc1ccc(-c2c3cc(-c4sc(-c5nc6sc(-c7cc(CC(CC)CCCC)c(C)s7)nc6s5)cc4CC(CC)CCCC)sc3c(-c3ccc(SCC(CCCC)CCCCCC)s3)c3cc(C)sc23)s1,{[$]CCCCCC(CCCC)CSc1ccc(-c2c3cc(-c4sc(-c5nc6sc(-c7cc(CC(CC)CCCC)c[$]s7)nc6s5)cc4CC(CC)CCCC)sc3c(-c3ccc(SCC(CCCC)CCCCCC)s3)c3cc[$]sc23)s1},[C][C][C][C][C][C][C][Branch1][Branch1][C][C][C][C][C][S][C][=C][C][=C][Branch2][=Branch2][Ring1][C][=C][C][=C][Branch2][Branch1][=N][C][S][C][Branch2][Ring2][Branch2][C][=N][C][S][C][Branch2][Ring1][#Branch1][C][=C][C][Branch1][O][C][C][Branch1][Ring1][C][C][C][C][C][C][=C][Branch1][C][C][S][Ring1][=C][=N][C][=Ring2][Ring1][Ring1][S][Ring2][Ring1][=Branch1][=C][C][=Ring2][Ring1][O][C][C][Branch1][Ring1][C][C][C][C][C][C][S][C][Ring2][Ring2][Branch2][=C][Branch2][Ring1][#Branch2][C][=C][C][=C][Branch1][S][S][C][C][Branch1][Branch1][C][C][C][C][C][C][C][C][C][C][S][Ring2][Ring1][C][C][C][=C][Branch1][C][C][S][C][Ring2][=Branch1][C][=Ring1][=Branch1][S][Ring2][=Branch1][#Branch1],IDIC,CCCCCCC1(CCCCCC)c2cc3c(cc2-c2sc(/C=C4\C(=O)c5ccccc5C4=C(C#N)C#N)cc21)C(CCCCCC)(CCCCCC)c1cc(/C=C2\C(=O)c4ccccc4C2=C(C#N)C#N)sc1-3,{[$]CCCCCC1(CCCCCC)c2cc3c(cc2-c2sc(/C=C4\C(=O)c5ccccc5C4=C(C#N)C#N)cc21)C(CCCCCC)(CCCCCC)c1cc(/C=C2\C(=O)c4ccccc4C2=C(C#N)C#N)sc1-3},[C][C][C][C][C][C][C][Branch1][#Branch1][C][C][C][C][C][C][C][=C][C][=C][Branch2][Ring2][O][C][=C][Ring1][=Branch1][C][S][C][Branch2][Ring1][=Branch2][/C][=C][\C][=Branch1][C][=O][C][=C][C][=C][C][=C][Ring1][=Branch1][C][Ring1][#Branch2][=C][Branch1][Ring1][C][#N][C][#N][=C][C][=Ring2][Ring1][Branch1][Ring2][Ring2][C][C][Branch1][#Branch1][C][C][C][C][C][C][Branch1][#Branch1][C][C][C][C][C][C][C][C][=C][Branch2][Ring1][=Branch2][/C][=C][\C][=Branch1][C][=O][C][=C][C][=C][C][=C][Ring1][=Branch1][C][Ring1][#Branch2][=C][Branch1][Ring1][C][#N][C][#N][S][C][=Ring2][Ring1][Branch1][Ring2][Branch1][O],1:1.5,CB,18.0,DIO,0.75,100.0,-1.0,11.8,0.9,17.9,73.3
PBDTTT-EFT,CCCCC(CC)COC(=O)c1sc2c(-c3cc4c(-c5ccc(CC(CC)CCCC)s5)c5sc(C)cc5c(-c5ccc(CC(CC)CCCC)s5)c4s3)sc(C)c2c1F,{[$]CCCC(CC)COC(=O)c1sc2c(-c3cc4c(-c5ccc(CC(CC)CCCC)s5)c5sc[$]cc5c(-c5ccc(CC(CC)CCCC)s5)c4s3)sc[$]c2c1F},[C][C][C][C][C][Branch1][Ring1][C][C][C][O][C][=Branch1][C][=O][C][S][C][=C][Branch2][=Branch1][Ring2][C][=C][C][=C][Branch2][Ring1][Ring2][C][=C][C][=C][Branch1][O][C][C][Branch1][Ring1][C][C][C][C][C][C][S][Ring1][=N][C][S][C][Branch1][C][C][=C][C][=Ring1][=Branch1][C][Branch2][Ring1][Ring2][C][=C][C][=C][Branch1][O][C][C][Branch1][Ring1][C][C][C][C][C][C][S][Ring1][=N][=C][Ring2][Ring2][Ring2][S][Ring2][Ring2][#Branch1][S][C][Branch1][C][C][=C][Ring2][Ring2][=N][C][=Ring2][Ring2][S][F],IEICO-4F,CCCCCCc1ccc(C2(c3ccc(CCCCCC)cc3)c3cc4c(cc3-c3sc(-c5sc(/C=C6\C(=O)c7cc(F)c(F)cc7C6=C(C#N)C#N)cc5OCC(CC)CCCC)cc32)C(c2ccc(CCCCCC)cc2)(c2ccc(CCCCCC)cc2)c2cc(-c3sc(/C=C5\C(=O)c6cc(F)c(F)cc6C5=C(C#N)C#N)cc3OCC(CC)CCCC)sc2-4)cc1,{[$]CCCCCc1ccc(C2(c3ccc(CCCCCC)cc3)c3cc4c(cc3-c3sc(-c5sc(/C=C6\C(=O)c7cc(F)c(F)cc7C6=C(C#N)C#N)cc5OCC(CC)CCCC)cc32)C(c2ccc(CCCCCC)cc2)(c2ccc(CCCCCC)cc2)c2cc(-c3sc(/C=C5\C(=O)c6cc(F)c(F)cc6C5=C(C#N)C#N)cc3OCC(CC)CCCC)sc2-4)cc1},[C][C][C][C][C][C][C][=C][C][=C][Branch2][=C][Branch2][C][Branch1][P][C][=C][C][=C][Branch1][#Branch1][C][C][C][C][C][C][C][=C][Ring1][N][C][=C][C][=C][Branch2][=Branch1][#Branch1][C][=C][Ring1][=Branch1][C][S][C][Branch2][Branch1][Branch1][C][S][C][Branch2][Ring1][#C][/C][=C][\C][=Branch1][C][=O][C][=C][C][Branch1][C][F][=C][Branch1][C][F][C][=C][Ring1][Branch2][C][Ring1][N][=C][Branch1][Ring1][C][#N][C][#N][=C][C][=Ring2][Ring1][#Branch1][O][C][C][Branch1][Ring1][C][C][C][C][C][C][=C][C][=Ring2][Ring2][Branch1][Ring2][Branch1][Branch2][C][Branch1][P][C][=C][C][=C][Branch1][#Branch1][C][C][C][C][C][C][C][=C][Ring1][N][Branch1][P][C][=C][C][=C][Branch1][#Branch1][C][C][C][C][C][C][C][=C][Ring1][N][C][C][=C][Branch2][Branch1][Branch1][C][S][C][Branch2][Ring1][#C][/C][=C][\C][=Branch1][C][=O][C][=C][C][Branch1][C][F][=C][Branch1][C][F][C][=C][Ring1][Branch2][C][Ring1][N][=C][Branch1][Ring1][C][#N][C][#N][=C][C][=Ring2][Ring1][#Branch1][O][C][C][Branch1][Ring1][C][C][C][C][C][C][S][C][=Ring2][Ring2][Branch1][Ring2][Branch2][#Branch1][C][=C][Ring2][=Branch2][N],1:1.5,CB,10.0,DIO,1,100.0,100.0,10.0,0.739,22.8,59.4
J52,CCCCCCCCC(CCCCCC)Cn1nc2c(-c3ccc(C)s3)c(F)c(F)c(-c3ccc(-c4cc5c(-c6ccc(CC(CC)CCCC)s6)c6sc(C)cc6c(-c6ccc(CCCCC(C)CC)s6)c5s4)s3)c2n1,{[$]CCCCCCCC(CCCCCC)Cn1nc2c(-c3ccc[$]s3)c(F)c(F)c(-c3ccc(-c4cc5c(-c6ccc(CC(CC)CCCC)s6)c6sc[$]cc6c(-c6ccc(CCCCC[$]CC)s6)c5s4)s3)c2n1},[C][C][C][C][C][C][C][C][C][Branch1][#Branch1][C][C][C][C][C][C][C][N][N][=C][C][Branch1][O][C][=C][C][=C][Branch1][C][C][S][Ring1][=Branch1][=C][Branch1][C][F][C][Branch1][C][F][=C][Branch2][=Branch1][#C][C][=C][C][=C][Branch2][=Branch1][Ring2][C][=C][C][=C][Branch2][Ring1][Ring2][C][=C][C][=C][Branch1][O][C][C][Branch1][Ring1][C][C][C][C][C][C][S][Ring1][=N][C][S][C][Branch1][C][C][=C][C][=Ring1][=Branch1][C][Branch2][Ring1][Ring2][C][=C][C][=C][Branch1][O][C][C][C][C][C][Branch1][C][C][C][C][S][Ring1][=N][=C][Ring2][Ring2][Ring2][S][Ring2][Ring2][#Branch1][S][Ring2][Ring2][N][C][Ring2][Branch1][#Branch2][=N][Ring2][Branch1][=N],IEICO-4F,CCCCCCc1ccc(C2(c3ccc(CCCCCC)cc3)c3cc4c(cc3-c3sc(-c5sc(/C=C6\C(=O)c7cc(F)c(F)cc7C6=C(C#N)C#N)cc5OCC(CC)CCCC)cc32)C(c2ccc(CCCCCC)cc2)(c2ccc(CCCCCC)cc2)c2cc(-c3sc(/C=C5\C(=O)c6cc(F)c(F)cc6C5=C(C#N)C#N)cc3OCC(CC)CCCC)sc2-4)cc1,{[$]CCCCCc1ccc(C2(c3ccc(CCCCCC)cc3)c3cc4c(cc3-c3sc(-c5sc(/C=C6\C(=O)c7cc(F)c(F)cc7C6=C(C#N)C#N)cc5OCC(CC)CCCC)cc32)C(c2ccc(CCCCCC)cc2)(c2ccc(CCCCCC)cc2)c2cc(-c3sc(/C=C5\C(=O)c6cc(F)c(F)cc6C5=C(C#N)C#N)cc3OCC(CC)CCCC)sc2-4)cc1},[C][C][C][C][C][C][C][=C][C][=C][Branch2][=C][Branch2][C][Branch1][P][C][=C][C][=C][Branch1][#Branch1][C][C][C][C][C][C][C][=C][Ring1][N][C][=C][C][=C][Branch2][=Branch1][#Branch1][C][=C][Ring1][=Branch1][C][S][C][Branch2][Branch1][Branch1][C][S][C][Branch2][Ring1][#C][/C][=C][\C][=Branch1][C][=O][C][=C][C][Branch1][C][F][=C][Branch1][C][F][C][=C][Ring1][Branch2][C][Ring1][N][=C][Branch1][Ring1][C][#N][C][#N][=C][C][=Ring2][Ring1][#Branch1][O][C][C][Branch1][Ring1][C][C][C][C][C][C][=C][C][=Ring2][Ring2][Branch1][Ring2][Branch1][Branch2][C][Branch1][P][C][=C][C][=C][Branch1][#Branch1][C][C][C][C][C][C][C][=C][Ring1][N][Branch1][P][C][=C][C][=C][Branch1][#Branch1][C][C][C][C][C][C][C][=C][Ring1][N][C][C][=C][Branch2][Branch1][Branch1][C][S][C][Branch2][Ring1][#C][/C][=C][\C][=Branch1][C][=O][C][=C][C][Branch1][C][F][=C][Branch1][C][F][C][=C][Ring1][Branch2][C][Ring1][N][=C][Branch1][Ring1][C][#N][C][#N][=C][C][=Ring2][Ring1][#Branch1][O][C][C][Branch1][Ring1][C][C][C][C][C][C][S][C][=Ring2][Ring2][Branch1][Ring2][Branch2][#Branch1][C][=C][Ring2][=Branch2][N],1:1.5,CB,10.0,DIO,1,100.0,100.0,9.4,0.734,21.9,58.5
PTB7-Th,CCCCC(CC)COC(=O)c1sc2c(-c3cc4c(-c5ccc(CC(CC)CCCC)s5)c5sc(C)cc5c(-c5ccc(CC(CC)CCCC)s5)c4s3)sc(C)c2c1F,{[$]CCCC(CC)COC(=O)c1sc2c(-c3cc4c(-c5ccc(CC(CC)CCCC)s5)c5sc[$]cc5c(-c5ccc(CC(CC)CCCC)s5)c4s3)sc[$]c2c1F},[C][C][C][C][C][Branch1][Ring1][C][C][C][O][C][=Branch1][C][=O][C][S][C][=C][Branch2][=Branch1][Ring2][C][=C][C][=C][Branch2][Ring1][Ring2][C][=C][C][=C][Branch1][O][C][C][Branch1][Ring1][C][C][C][C][C][C][S][Ring1][=N][C][S][C][Branch1][C][C][=C][C][=Ring1][=Branch1][C][Branch2][Ring1][Ring2][C][=C][C][=C][Branch1][O][C][C][Branch1][Ring1][C][C][C][C][C][C][S][Ring1][=N][=C][Ring2][Ring2][Ring2][S][Ring2][Ring2][#Branch1][S][C][Branch1][C][C][=C][Ring2][Ring2][=N][C][=Ring2][Ring2][S][F],ITIC-Th,CCCCCCc1ccc(C2(c3ccc(CCCCCC)s3)c3cc4c(cc3-c3sc5cc(/C=C6\C(=O)c7ccccc7C6=C(C#N)C#N)sc5c32)C(c2ccc(CCCCCC)s2)(c2ccc(CCCCCC)s2)c2c-4sc3cc(/C=C4\C(=O)c5ccccc5C4=C(C#N)C#N)sc23)s1,{[$]CCCCCc1ccc(C2(c3ccc(CCCCCC)s3)c3cc4c(cc3-c3sc5cc(/C=C6\C(=O)c7ccccc7C6=C(C#N)C#N)sc5c32)C(c2ccc(CCCCCC)s2)(c2ccc(CCCCCC)s2)c2c-4sc3cc(/C=C4\C(=O)c5ccccc5C4=C(C#N)C#N)sc23)s1},[C][C][C][C][C][C][C][=C][C][=C][Branch2][O][=Branch2][C][Branch1][S][C][=C][C][=C][Branch1][#Branch1][C][C][C][C][C][C][S][Ring1][O][C][=C][C][=C][Branch2][Ring2][P][C][=C][Ring1][=Branch1][C][S][C][C][=C][Branch2][Ring1][=Branch2][/C][=C][\C][=Branch1][C][=O][C][=C][C][=C][C][=C][Ring1][=Branch1][C][Ring1][#Branch2][=C][Branch1][Ring1][C][#N][C][#N][S][C][=Ring2][Ring1][Branch1][C][=Ring2][Ring1][Branch2][Ring2][Ring2][#Branch2][C][Branch1][S][C][=C][C][=C][Branch1][#Branch1][C][C][C][C][C][C][S][Ring1][O][Branch1][S][C][=C][C][=C][Branch1][#Branch1][C][C][C][C][C][C][S][Ring1][O][C][=C][Ring2][Branch1][Branch1][S][C][C][=C][Branch2][Ring1][=Branch2][/C][=C][\C][=Branch1][C][=O][C][=C][C][=C][C][=C][Ring1][=Branch1][C][Ring1][#Branch2][=C][Branch1][Ring1][C][#N][C][#N][S][C][Ring2][Ring1][Branch2][=Ring2][Ring1][Branch1][S][Ring2][#Branch1][=C],1:1.3,o-DCB,20.0,CN,3,120.0,-1.0,8.7,0.8,15.93,68.0
PDBT-T1,CCCCCCCCc1ccc(-c2c3sc4cc(-c5ccc(-c6sc(-c7ccc(C)s7)c7c6C(=O)c6c(CC(CC)CCCC)sc(CC(CC)CCCC)c6C7=O)s5)sc4c3c(-c3ccc(CCCCCCCC)s3)c3sc4cc(C)sc4c23)s1,{[$]CCCCCCCc1ccc(-c2c3sc4cc(-c5ccc(-c6sc(-c7ccc[$]s7)c7c6C(=O)c6c(CC(CC)CCCC)sc(CC(CC)CCCC)c6C7=O)s5)sc4c3c(-c3ccc(CCCCCCCC)s3)c3sc4cc[$]sc4c23)s1},[C][C][C][C][C][C][C][C][C][=C][C][=C][Branch2][=Branch2][P][C][=C][S][C][C][=C][Branch2][=Branch1][Branch2][C][=C][C][=C][Branch2][Branch1][=N][C][S][C][Branch1][O][C][=C][C][=C][Branch1][C][C][S][Ring1][=Branch1][=C][C][=Ring1][O][C][=Branch1][C][=O][C][=C][Branch1][O][C][C][Branch1][Ring1][C][C][C][C][C][C][S][C][Branch1][O][C][C][Branch1][Ring1][C][C][C][C][C][C][=C][Ring2][Ring1][Branch1][C][Ring2][Ring1][#Branch2][=O][S][Ring2][Ring2][=Branch2][S][C][=Ring2][Ring2][=C][C][Ring2][Ring2][P][=C][Branch2][Ring1][C][C][=C][C][=C][Branch1][=Branch2][C][C][C][C][C][C][C][C][S][Ring1][=N][C][S][C][C][=C][Branch1][C][C][S][C][=Ring1][=Branch1][C][Ring2][=Branch1][=Branch2][=Ring1][=Branch2][S][Ring2][=Branch1][=C],ITIC-Th,CCCCCCc1ccc(C2(c3ccc(CCCCCC)s3)c3cc4c(cc3-c3sc5cc(/C=C6\C(=O)c7ccccc7C6=C(C#N)C#N)sc5c32)C(c2ccc(CCCCCC)s2)(c2ccc(CCCCCC)s2)c2c-4sc3cc(/C=C4\C(=O)c5ccccc5C4=C(C#N)C#N)sc23)s1,{[$]CCCCCc1ccc(C2(c3ccc(CCCCCC)s3)c3cc4c(cc3-c3sc5cc(/C=C6\C(=O)c7ccccc7C6=C(C#N)C#N)sc5c32)C(c2ccc(CCCCCC)s2)(c2ccc(CCCCCC)s2)c2c-4sc3cc(/C=C4\C(=O)c5ccccc5C4=C(C#N)C#N)sc23)s1},[C][C][C][C][C][C][C][=C][C][=C][Branch2][O][=Branch2][C][Branch1][S][C][=C][C][=C][Branch1][#Branch1][C][C][C][C][C][C][S][Ring1][O][C][=C][C][=C][Branch2][Ring2][P][C][=C][Ring1][=Branch1][C][S][C][C][=C][Branch2][Ring1][=Branch2][/C][=C][\C][=Branch1][C][=O][C][=C][C][=C][C][=C][Ring1][=Branch1][C][Ring1][#Branch2][=C][Branch1][Ring1][C][#N][C][#N][S][C][=Ring2][Ring1][Branch1][C][=Ring2][Ring1][Branch2][Ring2][Ring2][#Branch2][C][Branch1][S][C][=C][C][=C][Branch1][#Branch1][C][C][C][C][C][C][S][Ring1][O][Branch1][S][C][=C][C][=C][Branch1][#Branch1][C][C][C][C][C][C][S][Ring1][O][C][=C][Ring2][Branch1][Branch1][S][C][C][=C][Branch2][Ring1][=Branch2][/C][=C][\C][=Branch1][C][=O][C][=C][C][=C][C][=C][Ring1][=Branch1][C][Ring1][#Branch2][=C][Branch1][Ring1][C][#N][C][#N][S][C][Ring2][Ring1][Branch2][=Ring2][Ring1][Branch1][S][Ring2][#Branch1][=C],1:1,CF,12.0,CN,1,100.0,-1.0,9.6,0.88,16.24,67.1
PBDBT-2F,CCCCC(CC)Cc1sc(-c2c3cc(-c4ccc(-c5sc(-c6ccc(C)s6)c6c5C(=O)c5c(CC(CC)CCCC)sc(CC(CC)CCCC)c5C6=O)s4)sc3c(-c3cc(F)c(CC(CC)CCCC)s3)c3cc(C)sc23)cc1F,{[$]CCCC(CC)Cc1sc(-c2c3cc(-c4ccc(-c5sc(-c6ccc[$]s6)c6c5C(=O)c5c(CC(CC)CCCC)sc(CC(CC)CCCC)c5C6=O)s4)sc3c(-c3cc(F)c(CC(CC)CCCC)s3)c3cc[$]sc23)cc1F},[C][C][C][C][C][Branch1][Ring1][C][C][C][C][S][C][Branch2][=Branch2][O][C][=C][C][=C][Branch2][=Branch1][Branch2][C][=C][C][=C][Branch2][Branch1][=N][C][S][C][Branch1][O][C][=C][C][=C][Branch1][C][C][S][Ring1][=Branch1][=C][C][=Ring1][O][C][=Branch1][C][=O][C][=C][Branch1][O][C][C][Branch1][Ring1][C][C][C][C][C][C][S][C][Branch1][O][C][C][Branch1][Ring1][C][C][C][C][C][C][=C][Ring2][Ring1][Branch1][C][Ring2][Ring1][#Branch2][=O][S][Ring2][Ring2][=Branch2][S][C][Ring2][Ring2][=C][=C][Branch2][Ring1][#Branch1][C][=C][C][Branch1][C][F][=C][Branch1][O][C][C][Branch1][Ring1][C][C][C][C][C][C][S][Ring1][=C][C][C][=C][Branch1][C][C][S][C][Ring2][=Branch1][Ring2][=Ring1][=Branch1][=C][C][=Ring2][=Branch1][=Branch2][F],IT-4F,CCCCCCc1ccc(C2(c3ccc(CCCCCC)cc3)c3cc4c(cc3-c3sc5cc(/C=C6\C(=O)c7cc(F)c(F)cc7C6=C(C#N)C#N)sc5c32)C(c2ccc(CCCCCC)cc2)(c2ccc(CCCCCC)cc2)c2c-4sc3cc(/C=C4\C(=O)c5cc(F)c(F)cc5C4=C(C#N)C#N)sc23)cc1,{[$]CCCCCc1ccc(C2(c3ccc(CCCCCC)cc3)c3cc4c(cc3-c3sc5cc(/C=C6\C(=O)c7cc(F)c(F)cc7C6=C(C#N)C#N)sc5c32)C(c2ccc(CCCCCC)cc2)(c2ccc(CCCCCC)cc2)c2c-4sc3cc(/C=C4\C(=O)c5cc(F)c(F)cc5C4=C(C#N)C#N)sc23)cc1},[C][C][C][C][C][C][C][=C][C][=C][Branch2][N][Branch2][C][Branch1][P][C][=C][C][=C][Branch1][#Branch1][C][C][C][C][C][C][C][=C][Ring1][N][C][=C][C][=C][Branch2][Branch1][#Branch1][C][=C][Ring1][=Branch1][C][S][C][C][=C][Branch2][Ring1][#C][/C][=C][\C][=Branch1][C][=O][C][=C][C][Branch1][C][F][=C][Branch1][C][F][C][=C][Ring1][Branch2][C][Ring1][N][=C][Branch1][Ring1][C][#N][C][#N][S][C][=Ring2][Ring1][#Branch1][C][=Ring2][Ring1][#Branch2][Ring2][Ring2][=N][C][Branch1][P][C][=C][C][=C][Branch1][#Branch1][C][C][C][C][C][C][C][=C][Ring1][N][Branch1][P][C][=C][C][=C][Branch1][#Branch1][C][C][C][C][C][C][C][=C][Ring1][N][C][=C][Ring2][Branch1][=Branch2][S][C][C][=C][Branch2][Ring1][#C][/C][=C][\C][=Branch1][C][=O][C][=C][C][Branch1][C][F][=C][Branch1][C][F][C][=C][Ring1][Branch2][C][Ring1][N][=C][Branch1][Ring1][C][#N][C][#N][S][C][Ring2][Ring1][#Branch2][=Ring2][Ring1][#Branch1][C][=C][Ring2][Branch2][=Branch1],1:1,CB,20.0,DIO,0.5,100.0,-1.0,13.37,0.86,20.8,74.5
