Repository: aspuru-guzik-group/Beyond-Molecular-Structure-ML-for-OPV-Materials-Devices

File: ml_for_opvs/data/process/OPV_Min/filtered_master_ml_for_opvs_from_min.csv (part 5 of 5)
Donor,Donor_SMILES,Donor_Big_SMILES,Donor_SELFIES,Acceptor,Acceptor_SMILES,Acceptor_Big_SMILES,Acceptor_SELFIES,HOMO_D (eV),LUMO_D (eV),HOMO_A (eV),LUMO_A (eV),D:A ratio (m/m),solvent,total solids conc. (mg/mL),solvent additive,solvent additive conc. (%v/v),active layer thickness (nm),annealing temperature,hole contact layer,electron contact layer,hole mobility blend (cm^2 V^-1 s^-1),electron mobility blend (cm^2 V^-1 s^-1),PCE (%),Voc (V),Jsc (mA cm^-2),FF (%)
PffQx-PS,CCCCC(CC)COc1ccc(-c2nc3c(-c4ccc(C)s4)c(F)c(F)c(-c4ccc(-c5cc6c(-c7ccc(SCC(CC)CCCC)cc7)c7sc(C)cc7c(-c7ccc(SCC(CC)CCCC)cc7)c6s5)s4)c3nc2-c2ccc(OCC(CC)CCCC)c(F)c2)cc1F,{[$]CCCC(CC)COc1ccc(-c2nc3c(-c4ccc[$]s4)c(F)c(F)c(-c4ccc(-c5cc6c(-c7ccc(SCC(CC)CCCC)cc7)c7sc[$]cc7c(-c7ccc(SCC(CC)CCCC)cc7)c6s5)s4)c3nc2-c2ccc(OCC(CC)CCCC)c(F)c2)cc1F},[C][C][C][C][C][Branch1][Ring1][C][C][C][O][C][=C][C][=C][Branch2][#Branch2][S][C][=N][C][=C][Branch1][O][C][=C][C][=C][Branch1][C][C][S][Ring1][=Branch1][C][Branch1][C][F][=C][Branch1][C][F][C][Branch2][#Branch1][Ring1][C][=C][C][=C][Branch2][=Branch1][Branch2][C][=C][C][=C][Branch2][Ring1][=Branch1][C][=C][C][=C][Branch1][N][S][C][C][Branch1][Ring1][C][C][C][C][C][C][C][=C][Ring1][#C][C][S][C][Branch1][C][C][=C][C][=Ring1][=Branch1][C][Branch2][Ring1][=Branch1][C][=C][C][=C][Branch1][N][S][C][C][Branch1][Ring1][C][C][C][C][C][C][C][=C][Ring1][#C][=C][Ring2][Ring2][Branch2][S][Ring2][Ring2][O][S][Ring2][Ring2][S][=C][Ring2][Branch1][=C][N][=C][Ring2][=Branch1][C][C][=C][C][=C][Branch1][N][O][C][C][Branch1][Ring1][C][C][C][C][C][C][C][Branch1][C][F][=C][Ring1][S][C][=C][Ring2][#Branch1][Branch2][F],ITIC,CCCCCCc1ccc(C2(c3ccc(CCCCCC)cc3)c3cc4c(cc3-c3sc5cc(/C=C6\C(=O)c7ccccc7C6=C(C#N)C#N)sc5c32)C(c2ccc(CCCCCC)cc2)(c2ccc(CCCCCC)cc2)c2c-4sc3cc(/C=C4\C(=O)c5ccccc5C4=C(C#N)C#N)sc23)cc1,{[$]CCCCCc1ccc(C2(c3ccc(CCCCCC)cc3)c3cc4c(cc3-c3sc5cc(/C=C6\C(=O)c7ccccc7C6=C(C#N)C#N)sc5c32)C(c2ccc(CCCCCC)cc2)(c2ccc(CCCCCC)cc2)c2c-4sc3cc(/C=C4\C(=O)c5ccccc5C4=C(C#N)C#N)sc23)cc1},[C][C][C][C][C][C][C][=C][C][=C][Branch2][O][N][C][Branch1][P][C][=C][C][=C][Branch1][#Branch1][C][C][C][C][C][C][C][=C][Ring1][N][C][=C][C][=C][Branch2][Ring2][P][C][=C][Ring1][=Branch1][C][S][C][C][=C][Branch2][Ring1][=Branch2][/C][=C][\C][=Branch1][C][=O][C][=C][C][=C][C][=C][Ring1][=Branch1][C][Ring1][#Branch2][=C][Branch1][Ring1][C][#N][C][#N][S][C][=Ring2][Ring1][Branch1][C][=Ring2][Ring1][Branch2][Ring2][Ring2][O][C][Branch1][P][C][=C][C][=C][Branch1][#Branch1][C][C][C][C][C][C][C][=C][Ring1][N][Branch1][P][C][=C][C][=C][Branch1][#Branch1][C][C][C][C][C][C][C][=C][Ring1][N][C][=C][Ring2][Branch1][#Branch1][S][C][C][=C][Branch2][Ring1][=Branch2][/C][=C][\C][=Branch1][C][=O][C][=C][C][=C][C][=C][Ring1][=Branch1][C][Ring1][#Branch2][=C][Branch1][Ring1][C][#N][C][#N][S][C][Ring2][Ring1][Branch2][=Ring2][Ring1][Branch1][C][=C][Ring2][Branch2][C],-5.4,-3.55,-5.48,-3.83,1.0,CF,20.0,DIO,0.1,100.0,90.0,PEDOT:PSS,PDINO,4.55e-05,2.41e-05,9.12,0.97,14.96,62.9
PBDB-T,CCCCC(CC)Cc1ccc(-c2c3cc(-c4ccc(-c5sc(-c6ccc(C)s6)c6c5C(=O)c5c(CC(CC)CCCC)sc(CC(CC)CCCC)c5C6=O)s4)sc3c(-c3ccc(CC(CC)CCCC)s3)c3cc(C)sc23)s1,{[$]CCCC(CC)Cc1ccc(-c2c3cc(-c4ccc(-c5sc(-c6ccc[$]s6)c6c5C(=O)c5c(CC(CC)CCCC)sc(CC(CC)CCCC)c5C6=O)s4)sc3c(-c3ccc(CC(CC)CCCC)s3)c3cc[$]sc23)s1},[C][C][C][C][C][Branch1][Ring1][C][C][C][C][=C][C][=C][Branch2][=Branch2][Branch2][C][=C][C][=C][Branch2][=Branch1][Branch2][C][=C][C][=C][Branch2][Branch1][=N][C][S][C][Branch1][O][C][=C][C][=C][Branch1][C][C][S][Ring1][=Branch1][=C][C][=Ring1][O][C][=Branch1][C][=O][C][=C][Branch1][O][C][C][Branch1][Ring1][C][C][C][C][C][C][S][C][Branch1][O][C][C][Branch1][Ring1][C][C][C][C][C][C][=C][Ring2][Ring1][Branch1][C][Ring2][Ring1][#Branch2][=O][S][Ring2][Ring2][=Branch2][S][C][Ring2][Ring2][=C][=C][Branch2][Ring1][Ring2][C][=C][C][=C][Branch1][O][C][C][Branch1][Ring1][C][C][C][C][C][C][S][Ring1][=N][C][C][=C][Branch1][C][C][S][C][Ring2][=Branch1][Ring1][=Ring1][=Branch1][S][Ring2][=Branch1][Branch2],BDTIT-M,CCCCCCc1ccc(C2(c3ccc(CCCCCC)cc3)c3cc(/C=C4\C(=O)c5ccc(C)cc5C4=C(C#N)C#N)sc3-c3sc4c(-c5ccc(CC(CC)CCCC)s5)c5c6c(sc5c(-c5ccc(CC(CC)CCCC)s5)c4c32)-c2sc(/C=C3\C(=O)c4ccc(C)cc4C3=C(C#N)C#N)cc2C6(c2ccc(CCCCCC)cc2)c2ccc(CCCCCC)cc2)cc1,{[$]CCCCCc1ccc(C2(c3ccc(CCCCCC)cc3)c3cc(/C=C4\C(=O)c5ccc[$]cc5C4=C(C#N)C#N)sc3-c3sc4c(-c5ccc(CC(CC)CCCC)s5)c5c6c(sc5c(-c5ccc(CC(CC)CCCC)s5)c4c32)-c2sc(/C=C3\C(=O)c4ccc[$]cc4C3=C(C#N)C#N)cc2C6(c2ccc(CCCCCC)cc2)c2ccc(CCCCCC)cc2)cc1},[C][C][C][C][C][C][C][=C][C][=C][Branch2][=C][N][C][Branch1][P][C][=C][C][=C][Branch1][#Branch1][C][C][C][C][C][C][C][=C][Ring1][N][C][C][=C][Branch2][Ring1][N][/C][=C][\C][=Branch1][C][=O][C][=C][C][=C][Branch1][C][C][C][=C][Ring1][#Branch1][C][Ring1][O][=C][Branch1][Ring1][C][#N][C][#N][S][C][=Ring2][Ring1][=Branch1][C][S][C][=C][Branch2][Ring1][Ring2][C][=C][C][=C][Branch1][O][C][C][Branch1][Ring1][C][C][C][C][C][C][S][Ring1][=N][C][C][=C][Branch2][Ring2][#Branch1][S][C][=Ring1][Branch1][C][Branch2][Ring1][Ring2][C][=C][C][=C][Branch1][O][C][C][Branch1][Ring1][C][C][C][C][C][C][S][Ring1][=N][=C][Ring2][Ring2][Ring1][C][=Ring2][Ring2][=Branch1][Ring2][=Branch1][=Branch2][C][S][C][Branch2][Ring1][N][/C][=C][\C][=Branch1][C][=O][C][=C][C][=C][Branch1][C][C][C][=C][Ring1][#Branch1][C][Ring1][O][=C][Branch1][Ring1][C][#N][C][#N][=C][C][=Ring2][Ring1][=Branch1][C][Ring2][Ring2][O][Branch1][P][C][=C][C][=C][Branch1][#Branch1][C][C][C][C][C][C][C][=C][Ring1][N][C][=C][C][=C][Branch1][#Branch1][C][C][C][C][C][C][C][=C][Ring1][N][C][=C][Ring2][=Branch2][=C],-5.31,-3.51,-5.4,-3.85,1.0,CB,20.0,DIO,0.75,100.0,100.0,PEDOT:PSS,PDIN,0.000884,0.0003,11.31,0.903,17.56,71.3
PBDB-T,CCCCC(CC)Cc1ccc(-c2c3cc(-c4ccc(-c5sc(-c6ccc(C)s6)c6c5C(=O)c5c(CC(CC)CCCC)sc(CC(CC)CCCC)c5C6=O)s4)sc3c(-c3ccc(CC(CC)CCCC)s3)c3cc(C)sc23)s1,{[$]CCCC(CC)Cc1ccc(-c2c3cc(-c4ccc(-c5sc(-c6ccc[$]s6)c6c5C(=O)c5c(CC(CC)CCCC)sc(CC(CC)CCCC)c5C6=O)s4)sc3c(-c3ccc(CC(CC)CCCC)s3)c3cc[$]sc23)s1},[C][C][C][C][C][Branch1][Ring1][C][C][C][C][=C][C][=C][Branch2][=Branch2][Branch2][C][=C][C][=C][Branch2][=Branch1][Branch2][C][=C][C][=C][Branch2][Branch1][=N][C][S][C][Branch1][O][C][=C][C][=C][Branch1][C][C][S][Ring1][=Branch1][=C][C][=Ring1][O][C][=Branch1][C][=O][C][=C][Branch1][O][C][C][Branch1][Ring1][C][C][C][C][C][C][S][C][Branch1][O][C][C][Branch1][Ring1][C][C][C][C][C][C][=C][Ring2][Ring1][Branch1][C][Ring2][Ring1][#Branch2][=O][S][Ring2][Ring2][=Branch2][S][C][Ring2][Ring2][=C][=C][Branch2][Ring1][Ring2][C][=C][C][=C][Branch1][O][C][C][Branch1][Ring1][C][C][C][C][C][C][S][Ring1][=N][C][C][=C][Branch1][C][C][S][C][Ring2][=Branch1][Ring1][=Ring1][=Branch1][S][Ring2][=Branch1][Branch2],BDTThIT-M,CCCCCCc1ccc(C2(c3ccc(CCCCCC)cc3)c3cc(/C=C4\C(=O)c5ccc(C)cc5C4=C(C#N)C#N)sc3-c3sc4cc5c6c(sc5cc4c32)-c2sc(/C=C3\C(=O)c4ccc(C)cc4C3=C(C#N)C#N)cc2C6(c2ccc(CCCCCC)cc2)c2ccc(CCCCCC)cc2)cc1,{[$]CCCCCc1ccc(C2(c3ccc(CCCCCC)cc3)c3cc(/C=C4\C(=O)c5ccc[$]cc5C4=C(C#N)C#N)sc3-c3sc4cc5c6c(sc5cc4c32)-c2sc(/C=C3\C(=O)c4ccc[$]cc4C3=C(C#N)C#N)cc2C6(c2ccc(CCCCCC)cc2)c2ccc(CCCCCC)cc2)cc1},[C][C][C][C][C][C][C][=C][C][=C][Branch2][O][=N][C][Branch1][P][C][=C][C][=C][Branch1][#Branch1][C][C][C][C][C][C][C][=C][Ring1][N][C][C][=C][Branch2][Ring1][N][/C][=C][\C][=Branch1][C][=O][C][=C][C][=C][Branch1][C][C][C][=C][Ring1][#Branch1][C][Ring1][O][=C][Branch1][Ring1][C][#N][C][#N][S][C][=Ring2][Ring1][=Branch1][C][S][C][=C][C][C][=C][Branch1][#C][S][C][=Ring1][Branch1][C][=C][Ring1][=Branch2][C][=Ring1][N][Ring2][Ring2][#C][C][S][C][Branch2][Ring1][N][/C][=C][\C][=Branch1][C][=O][C][=C][C][=C][Branch1][C][C][C][=C][Ring1][#Branch1][C][Ring1][O][=C][Branch1][Ring1][C][#N][C][#N][=C][C][=Ring2][Ring1][=Branch1][C][Ring2][Ring1][=C][Branch1][P][C][=C][C][=C][Branch1][#Branch1][C][C][C][C][C][C][C][=C][Ring1][N][C][=C][C][=C][Branch1][#Branch1][C][C][C][C][C][C][C][=C][Ring1][N][C][=C][Ring2][Branch2][Ring2],-5.31,-3.51,-5.35,-3.82,1.0,CB,20.0,DIO,0.75,100.0,100.0,PEDOT:PSS,PDIN,0.000997,0.000393,12.12,0.942,18.03,71.4
PBDTTT-C-T,CCCCC(CC)CC(=O)c1cc2c(C)sc(-c3cc4c(-c5ccc(CC(CC)CCCC)s5)c5sc(C)cc5c(-c5ccc(CC(CC)CCCC)s5)c4s3)c2s1,{[$]CCCC(CC)CC(=O)c1cc2c[$]sc(-c3cc4c(-c5ccc(CC(CC)CCCC)s5)c5sc[$]cc5c(-c5ccc(CC(CC)CCCC)s5)c4s3)c2s1},[C][C][C][C][C][Branch1][Ring1][C][C][C][C][=Branch1][C][=O][C][=C][C][=C][Branch1][C][C][S][C][Branch2][=Branch1][Ring2][C][=C][C][=C][Branch2][Ring1][Ring2][C][=C][C][=C][Branch1][O][C][C][Branch1][Ring1][C][C][C][C][C][C][S][Ring1][=N][C][S][C][Branch1][C][C][=C][C][=Ring1][=Branch1][C][Branch2][Ring1][Ring2][C][=C][C][=C][Branch1][O][C][C][Branch1][Ring1][C][C][C][C][C][C][S][Ring1][=N][=C][Ring2][Ring2][Ring2][S][Ring2][Ring2][#Branch1][=C][Ring2][Ring2][=N][S][Ring2][Ring2][S],DC-IDT2T,CCCCCCc1ccc(C2(c3ccc(CCCCCC)cc3)c3cc4c(cc3-c3sc(-c5ccc(/C=C6\C(=O)c7ccccc7C6=C(C#N)C#N)s5)cc32)C(c2ccc(CCCCCC)cc2)(c2ccc(CCCCCC)cc2)c2cc(-c3ccc(/C=C5\C(=O)c6ccccc6C5=C(C#N)C#N)s3)sc2-4)cc1,{[$]CCCCCc1ccc(C2(c3ccc(CCCCCC)cc3)c3cc4c(cc3-c3sc(-c5ccc(/C=C6\C(=O)c7ccccc7C6=C(C#N)C#N)s5)cc32)C(c2ccc(CCCCCC)cc2)(c2ccc(CCCCCC)cc2)c2cc(-c3ccc(/C=C5\C(=O)c6ccccc6C5=C(C#N)C#N)s3)sc2-4)cc1},[C][C][C][C][C][C][C][=C][C][=C][Branch2][N][=Branch1][C][Branch1][P][C][=C][C][=C][Branch1][#Branch1][C][C][C][C][C][C][C][=C][Ring1][N][C][=C][C][=C][Branch2][Branch1][=Branch1][C][=C][Ring1][=Branch1][C][S][C][Branch2][Ring2][Ring2][C][=C][C][=C][Branch2][Ring1][=Branch2][/C][=C][\C][=Branch1][C][=O][C][=C][C][=C][C][=C][Ring1][=Branch1][C][Ring1][#Branch2][=C][Branch1][Ring1][C][#N][C][#N][S][Ring2][Ring1][Branch1][=C][C][=Ring2][Ring1][#Branch2][Ring2][Ring2][=N][C][Branch1][P][C][=C][C][=C][Branch1][#Branch1][C][C][C][C][C][C][C][=C][Ring1][N][Branch1][P][C][=C][C][=C][Branch1][#Branch1][C][C][C][C][C][C][C][=C][Ring1][N][C][C][=C][Branch2][Ring2][Ring2][C][=C][C][=C][Branch2][Ring1][=Branch2][/C][=C][\C][=Branch1][C][=O][C][=C][C][=C][C][=C][Ring1][=Branch1][C][Ring1][#Branch2][=C][Branch1][Ring1][C][#N][C][#N][S][Ring2][Ring1][Branch1][S][C][=Ring2][Ring1][#Branch2][Ring2][=Branch1][P][C][=C][Ring2][Branch2][=Branch1],-5.2,-3.34,-5.43,-3.85,1.2,o-DCB,20.0,CF,15.0,70.0,-1.0,PEDOT:PSS,Ca,0.002,0.0015,3.93,0.9,8.33,52.3
PTB7-Th,CCCCC(CC)COC(=O)c1sc2c(-c3cc4c(-c5ccc(CC(CC)CCCC)s5)c5sc(C)cc5c(-c5ccc(CC(CC)CCCC)s5)c4s3)sc(C)c2c1F,{[$]CCCC(CC)COC(=O)c1sc2c(-c3cc4c(-c5ccc(CC(CC)CCCC)s5)c5sc[$]cc5c(-c5ccc(CC(CC)CCCC)s5)c4s3)sc[$]c2c1F},[C][C][C][C][C][Branch1][Ring1][C][C][C][O][C][=Branch1][C][=O][C][S][C][=C][Branch2][=Branch1][Ring2][C][=C][C][=C][Branch2][Ring1][Ring2][C][=C][C][=C][Branch1][O][C][C][Branch1][Ring1][C][C][C][C][C][C][S][Ring1][=N][C][S][C][Branch1][C][C][=C][C][=Ring1][=Branch1][C][Branch2][Ring1][Ring2][C][=C][C][=C][Branch1][O][C][C][Branch1][Ring1][C][C][C][C][C][C][S][Ring1][=N][=C][Ring2][Ring2][Ring2][S][Ring2][Ring2][#Branch1][S][C][Branch1][C][C][=C][Ring2][Ring2][=N][C][=Ring2][Ring2][S][F],DTPC-DFIC,CCCCCCCCC(CCCCCC)Cn1c2cc3c4c(ccc5c6ccc7c8c(cc1c(c86)c2c45)-c1sc(/C=C2\C(=O)c4cc(F)c(F)cc4C2=C(C#N)C#N)cc1C7(c1ccc(CCCCCC)cc1)c1ccc(CCCCCC)cc1)C(c1ccc(CCCCCC)cc1)(c1ccc(CCCCCC)cc1)c1cc(/C=C2\C(=O)c4cc(F)c(F)cc4C2=C(C#N)C#N)sc1-3,{[$]CCCCCCCC(CCCCCC)Cn1c2cc3c4c(ccc5c6ccc7c8c(cc1c(c86)c2c45)-c1sc(/C=C2\C(=O)c4cc(F)c(F)cc4C2=C(C#N)C#N)cc1C7(c1ccc(CCCCCC)cc1)c1ccc(CCCCCC)cc1)C(c1ccc(CCCCCC)cc1)(c1ccc(CCCCCC)cc1)c1cc(/C=C2\C(=O)c4cc(F)c(F)cc4C2=C(C#N)C#N)sc1-3},[C][C][C][C][C][C][C][C][C][Branch1][#Branch1][C][C][C][C][C][C][C][N][C][=C][C][=C][C][=Branch2][Branch2][P][=C][C][=C][C][=C][C][=C][C][=C][Branch2][Ring1][=Branch1][C][=C][Ring1][P][C][=Branch1][=Branch1][=C][Ring1][=Branch1][Ring1][#Branch2][C][Ring2][Ring1][Ring1][=C][Ring1][P][Ring1][=N][C][S][C][Branch2][Ring1][#C][/C][=C][\C][=Branch1][C][=O][C][=C][C][Branch1][C][F][=C][Branch1][C][F][C][=C][Ring1][Branch2][C][Ring1][N][=C][Branch1][Ring1][C][#N][C][#N][=C][C][=Ring2][Ring1][#Branch1][C][Ring2][Ring1][P][Branch1][P][C][=C][C][=C][Branch1][#Branch1][C][C][C][C][C][C][C][=C][Ring1][N][C][=C][C][=C][Branch1][#Branch1][C][C][C][C][C][C][C][=C][Ring1][N][C][Branch1][P][C][=C][C][=C][Branch1][#Branch1][C][C][C][C][C][C][C][=C][Ring1][N][Branch1][P][C][=C][C][=C][Branch1][#Branch1][C][C][C][C][C][C][C][=C][Ring1][N][C][C][=C][Branch2][Ring1][#C][/C][=C][\C][=Branch1][C][=O][C][=C][C][Branch1][C][F][=C][Branch1][C][F][C][=C][Ring1][Branch2][C][Ring1][N][=C][Branch1][Ring1][C][#N][C][#N][S][C][=Ring2][Ring1][#Branch1][Ring2][=Branch2][C],-5.2,-3.59,-5.31,-4.1,0.667,DCB,25.0,DIO,0.5,100.0,-1.0,PEDOT:PSS,C60-bissalt,0.0005,0.00016,10.21,0.76,21.92,61.3
