Repository: aspuru-guzik-group/Beyond-Molecular-Structure-ML-for-OPV-Materials-Devices

File: ml_for_opvs/data/process/OPV_Min/important_device_master_ml_for_opvs_from_min.csv (part 5 of 6)
Donor,Donor_SMILES,Donor_Big_SMILES,Donor_SELFIES,Acceptor,Acceptor_SMILES,Acceptor_Big_SMILES,Acceptor_SELFIES,D:A ratio (m/m),solvent,total solids conc. (mg/mL),solvent additive,solvent additive conc. (%v/v),active layer thickness (nm),annealing temperature,PCE (%),Voc (V),Jsc (mA cm^-2),FF (%)
PBDBT-2F,CCCCC(CC)Cc1sc(-c2c3cc(-c4ccc(-c5sc(-c6ccc(C)s6)c6c5C(=O)c5c(CC(CC)CCCC)sc(CC(CC)CCCC)c5C6=O)s4)sc3c(-c3cc(F)c(CC(CC)CCCC)s3)c3cc(C)sc23)cc1F,{[$]CCCC(CC)Cc1sc(-c2c3cc(-c4ccc(-c5sc(-c6ccc[$]s6)c6c5C(=O)c5c(CC(CC)CCCC)sc(CC(CC)CCCC)c5C6=O)s4)sc3c(-c3cc(F)c(CC(CC)CCCC)s3)c3cc[$]sc23)cc1F},[C][C][C][C][C][Branch1][Ring1][C][C][C][C][S][C][Branch2][=Branch2][O][C][=C][C][=C][Branch2][=Branch1][Branch2][C][=C][C][=C][Branch2][Branch1][=N][C][S][C][Branch1][O][C][=C][C][=C][Branch1][C][C][S][Ring1][=Branch1][=C][C][=Ring1][O][C][=Branch1][C][=O][C][=C][Branch1][O][C][C][Branch1][Ring1][C][C][C][C][C][C][S][C][Branch1][O][C][C][Branch1][Ring1][C][C][C][C][C][C][=C][Ring2][Ring1][Branch1][C][Ring2][Ring1][#Branch2][=O][S][Ring2][Ring2][=Branch2][S][C][Ring2][Ring2][=C][=C][Branch2][Ring1][#Branch1][C][=C][C][Branch1][C][F][=C][Branch1][O][C][C][Branch1][Ring1][C][C][C][C][C][C][S][Ring1][=C][C][C][=C][Branch1][C][C][S][C][Ring2][=Branch1][Ring2][=Ring1][=Branch1][=C][C][=Ring2][=Branch1][=Branch2][F],ITIC,CCCCCCc1ccc(C2(c3ccc(CCCCCC)cc3)c3cc4c(cc3-c3sc5cc(/C=C6\C(=O)c7ccccc7C6=C(C#N)C#N)sc5c32)C(c2ccc(CCCCCC)cc2)(c2ccc(CCCCCC)cc2)c2c-4sc3cc(/C=C4\C(=O)c5ccccc5C4=C(C#N)C#N)sc23)cc1,{[$]CCCCCc1ccc(C2(c3ccc(CCCCCC)cc3)c3cc4c(cc3-c3sc5cc(/C=C6\C(=O)c7ccccc7C6=C(C#N)C#N)sc5c32)C(c2ccc(CCCCCC)cc2)(c2ccc(CCCCCC)cc2)c2c-4sc3cc(/C=C4\C(=O)c5ccccc5C4=C(C#N)C#N)sc23)cc1},[C][C][C][C][C][C][C][=C][C][=C][Branch2][O][N][C][Branch1][P][C][=C][C][=C][Branch1][#Branch1][C][C][C][C][C][C][C][=C][Ring1][N][C][=C][C][=C][Branch2][Ring2][P][C][=C][Ring1][=Branch1][C][S][C][C][=C][Branch2][Ring1][=Branch2][/C][=C][\C][=Branch1][C][=O][C][=C][C][=C][C][=C][Ring1][=Branch1][C][Ring1][#Branch2][=C][Branch1][Ring1][C][#N][C][#N][S][C][=Ring2][Ring1][Branch1][C][=Ring2][Ring1][Branch2][Ring2][Ring2][O][C][Branch1][P][C][=C][C][=C][Branch1][#Branch1][C][C][C][C][C][C][C][=C][Ring1][N][Branch1][P][C][=C][C][=C][Branch1][#Branch1][C][C][C][C][C][C][C][=C][Ring1][N][C][=C][Ring2][Branch1][#Branch1][S][C][C][=C][Branch2][Ring1][=Branch2][/C][=C][\C][=Branch1][C][=O][C][=C][C][=C][C][=C][Ring1][=Branch1][C][Ring1][#Branch2][=C][Branch1][Ring1][C][#N][C][#N][S][C][Ring2][Ring1][Branch2][=Ring2][Ring1][Branch1][C][=C][Ring2][Branch2][C],1:1,CB,20.0,DIO,0.5,100.0,-1.0,10.64,1.0,16.1,66.07
PBDB-T,CCCCC(CC)Cc1ccc(-c2c3cc(-c4ccc(-c5sc(-c6ccc(C)s6)c6c5C(=O)c5c(CC(CC)CCCC)sc(CC(CC)CCCC)c5C6=O)s4)sc3c(-c3ccc(CC(CC)CCCC)s3)c3cc(C)sc23)s1,{[$]CCCC(CC)Cc1ccc(-c2c3cc(-c4ccc(-c5sc(-c6ccc[$]s6)c6c5C(=O)c5c(CC(CC)CCCC)sc(CC(CC)CCCC)c5C6=O)s4)sc3c(-c3ccc(CC(CC)CCCC)s3)c3cc[$]sc23)s1},[C][C][C][C][C][Branch1][Ring1][C][C][C][C][=C][C][=C][Branch2][=Branch2][Branch2][C][=C][C][=C][Branch2][=Branch1][Branch2][C][=C][C][=C][Branch2][Branch1][=N][C][S][C][Branch1][O][C][=C][C][=C][Branch1][C][C][S][Ring1][=Branch1][=C][C][=Ring1][O][C][=Branch1][C][=O][C][=C][Branch1][O][C][C][Branch1][Ring1][C][C][C][C][C][C][S][C][Branch1][O][C][C][Branch1][Ring1][C][C][C][C][C][C][=C][Ring2][Ring1][Branch1][C][Ring2][Ring1][#Branch2][=O][S][Ring2][Ring2][=Branch2][S][C][Ring2][Ring2][=C][=C][Branch2][Ring1][Ring2][C][=C][C][=C][Branch1][O][C][C][Branch1][Ring1][C][C][C][C][C][C][S][Ring1][=N][C][C][=C][Branch1][C][C][S][C][Ring2][=Branch1][Ring1][=Ring1][=Branch1][S][Ring2][=Branch1][Branch2],Y1,CCCCC(CC)Cn1nc2c(n1)c1c3sc4cc(/C=C5\C(=O)c6ccccc6C5=C(C#N)C#N)sc4c3n(CC(CC)CCCC)c1c1c2c2sc3cc(/C=C4\C(=O)c5ccccc5C4=C(C#N)C#N)sc3c2n1CC(CC)CCCC,{[$]CCCC(CC)Cn1nc2c(n1)c1c3sc4cc(/C=C5\C(=O)c6ccccc6C5=C(C#N)C#N)sc4c3n(CC(CC)CCCC)c1c1c2c2sc3cc(/C=C4\C(=O)c5ccccc5C4=C(C#N)C#N)sc3c2n1CC(CC)CCCC},[C][C][C][C][C][Branch1][Ring1][C][C][C][N][N][=C][C][=Branch1][Ring2][=N][Ring1][Branch1][C][C][S][C][C][=C][Branch2][Ring1][=Branch2][/C][=C][\C][=Branch1][C][=O][C][=C][C][=C][C][=C][Ring1][=Branch1][C][Ring1][#Branch2][=C][Branch1][Ring1][C][#N][C][#N][S][C][=Ring2][Ring1][Branch1][C][=Ring2][Ring1][Branch2][N][Branch1][O][C][C][Branch1][Ring1][C][C][C][C][C][C][C][=Ring2][Ring2][Ring1][C][=C][Ring2][Ring2][Branch2][C][S][C][C][=C][Branch2][Ring1][=Branch2][/C][=C][\C][=Branch1][C][=O][C][=C][C][=C][C][=C][Ring1][=Branch1][C][Ring1][#Branch2][=C][Branch1][Ring1][C][#N][C][#N][S][C][=Ring2][Ring1][Branch1][C][=Ring2][Ring1][Branch2][N][Ring2][Ring1][O][C][C][Branch1][Ring1][C][C][C][C][C][C],1:1,CB,16.0,CN,0.8,100.0,-1.0,13.42,0.87,22.44,69.1
PBDB-T,CCCCC(CC)Cc1ccc(-c2c3cc(-c4ccc(-c5sc(-c6ccc(C)s6)c6c5C(=O)c5c(CC(CC)CCCC)sc(CC(CC)CCCC)c5C6=O)s4)sc3c(-c3ccc(CC(CC)CCCC)s3)c3cc(C)sc23)s1,{[$]CCCC(CC)Cc1ccc(-c2c3cc(-c4ccc(-c5sc(-c6ccc[$]s6)c6c5C(=O)c5c(CC(CC)CCCC)sc(CC(CC)CCCC)c5C6=O)s4)sc3c(-c3ccc(CC(CC)CCCC)s3)c3cc[$]sc23)s1},[C][C][C][C][C][Branch1][Ring1][C][C][C][C][=C][C][=C][Branch2][=Branch2][Branch2][C][=C][C][=C][Branch2][=Branch1][Branch2][C][=C][C][=C][Branch2][Branch1][=N][C][S][C][Branch1][O][C][=C][C][=C][Branch1][C][C][S][Ring1][=Branch1][=C][C][=Ring1][O][C][=Branch1][C][=O][C][=C][Branch1][O][C][C][Branch1][Ring1][C][C][C][C][C][C][S][C][Branch1][O][C][C][Branch1][Ring1][C][C][C][C][C][C][=C][Ring2][Ring1][Branch1][C][Ring2][Ring1][#Branch2][=O][S][Ring2][Ring2][=Branch2][S][C][Ring2][Ring2][=C][=C][Branch2][Ring1][Ring2][C][=C][C][=C][Branch1][O][C][C][Branch1][Ring1][C][C][C][C][C][C][S][Ring1][=N][C][C][=C][Branch1][C][C][S][C][Ring2][=Branch1][Ring1][=Ring1][=Branch1][S][Ring2][=Branch1][Branch2],Y2,CCCCC(CC)Cn1nc2c(n1)c1c3sc4cc(/C=C5\C(=O)c6cscc6C5=C(C#N)C#N)sc4c3n(CC(CC)CCCC)c1c1c2c2sc3cc(/C=C4\C(=O)c5cscc5C4=C(C#N)C#N)sc3c2n1CC(CC)CCCC,{[$]CCCC(CC)Cn1nc2c(n1)c1c3sc4cc(/C=C5\C(=O)c6cscc6C5=C(C#N)C#N)sc4c3n(CC(CC)CCCC)c1c1c2c2sc3cc(/C=C4\C(=O)c5cscc5C4=C(C#N)C#N)sc3c2n1CC(CC)CCCC},[C][C][C][C][C][Branch1][Ring1][C][C][C][N][N][=C][C][=Branch1][Ring2][=N][Ring1][Branch1][C][C][S][C][C][=C][Branch2][Ring1][Branch2][/C][=C][\C][=Branch1][C][=O][C][=C][S][C][=C][Ring1][Branch1][C][Ring1][=Branch2][=C][Branch1][Ring1][C][#N][C][#N][S][C][=Ring2][Ring1][Ring2][C][=Ring2][Ring1][#Branch1][N][Branch1][O][C][C][Branch1][Ring1][C][C][C][C][C][C][C][=Ring2][Ring2][C][C][=C][Ring2][Ring2][#Branch1][C][S][C][C][=C][Branch2][Ring1][Branch2][/C][=C][\C][=Branch1][C][=O][C][=C][S][C][=C][Ring1][Branch1][C][Ring1][=Branch2][=C][Branch1][Ring1][C][#N][C][#N][S][C][=Ring2][Ring1][Ring2][C][=Ring2][Ring1][#Branch1][N][Ring2][Ring1][#Branch2][C][C][Branch1][Ring1][C][C][C][C][C][C],1:1,CB,16.0,CN,0.8,100.0,-1.0,13.4,0.82,23.56,69.4
PBZ-ClSi,CCCCCCCCC(CCCCCC)Cn1nc2c(-c3ccc(C)s3)c(F)c(F)c(-c3ccc(-c4cc5c(-c6cc(Cl)c([Si](CCC)(CCC)CCC)s6)c6sc(C)cc6c(-c6cc(Cl)c([Si](CCC)(CCC)CCC)s6)c5s4)s3)c2n1,{[$]CCCCCCCC(CCCCCC)Cn1nc2c(-c3ccc[$]s3)c(F)c(F)c(-c3ccc(-c4cc5c(-c6cc(Cl)c([Si](CCC)(CCC)CCC)s6)c6sc[$]cc6c(-c6cc(Cl)c([Si](CCC)(CCC)CCC)s6)c5s4)s3)c2n1},[C][C][C][C][C][C][C][C][C][Branch1][#Branch1][C][C][C][C][C][C][C][N][N][=C][C][Branch1][O][C][=C][C][=C][Branch1][C][C][S][Ring1][=Branch1][=C][Branch1][C][F][C][Branch1][C][F][=C][Branch2][#Branch1][=N][C][=C][C][=C][Branch2][#Branch1][C][C][=C][C][=C][Branch2][Ring1][O][C][=C][C][Branch1][C][Cl][=C][Branch1][#C][Si][Branch1][Ring2][C][C][C][Branch1][Ring2][C][C][C][C][C][C][S][Ring1][S][C][S][C][Branch1][C][C][=C][C][=Ring1][=Branch1][C][Branch2][Ring1][O][C][=C][C][Branch1][C][Cl][=C][Branch1][#C][Si][Branch1][Ring2][C][C][C][Branch1][Ring2][C][C][C][C][C][C][S][Ring1][S][=C][Ring2][Ring2][#Branch2][S][Ring2][Ring2][=N][S][Ring2][Branch1][C][C][Ring2][Branch1][S][=N][Ring2][=Branch1][Ring1],IT-4F,CCCCCCc1ccc(C2(c3ccc(CCCCCC)cc3)c3cc4c(cc3-c3sc5cc(/C=C6\C(=O)c7cc(F)c(F)cc7C6=C(C#N)C#N)sc5c32)C(c2ccc(CCCCCC)cc2)(c2ccc(CCCCCC)cc2)c2c-4sc3cc(/C=C4\C(=O)c5cc(F)c(F)cc5C4=C(C#N)C#N)sc23)cc1,{[$]CCCCCc1ccc(C2(c3ccc(CCCCCC)cc3)c3cc4c(cc3-c3sc5cc(/C=C6\C(=O)c7cc(F)c(F)cc7C6=C(C#N)C#N)sc5c32)C(c2ccc(CCCCCC)cc2)(c2ccc(CCCCCC)cc2)c2c-4sc3cc(/C=C4\C(=O)c5cc(F)c(F)cc5C4=C(C#N)C#N)sc23)cc1},[C][C][C][C][C][C][C][=C][C][=C][Branch2][N][Branch2][C][Branch1][P][C][=C][C][=C][Branch1][#Branch1][C][C][C][C][C][C][C][=C][Ring1][N][C][=C][C][=C][Branch2][Branch1][#Branch1][C][=C][Ring1][=Branch1][C][S][C][C][=C][Branch2][Ring1][#C][/C][=C][\C][=Branch1][C][=O][C][=C][C][Branch1][C][F][=C][Branch1][C][F][C][=C][Ring1][Branch2][C][Ring1][N][=C][Branch1][Ring1][C][#N][C][#N][S][C][=Ring2][Ring1][#Branch1][C][=Ring2][Ring1][#Branch2][Ring2][Ring2][=N][C][Branch1][P][C][=C][C][=C][Branch1][#Branch1][C][C][C][C][C][C][C][=C][Ring1][N][Branch1][P][C][=C][C][=C][Branch1][#Branch1][C][C][C][C][C][C][C][=C][Ring1][N][C][=C][Ring2][Branch1][=Branch2][S][C][C][=C][Branch2][Ring1][#C][/C][=C][\C][=Branch1][C][=O][C][=C][C][Branch1][C][F][=C][Branch1][C][F][C][=C][Ring1][Branch2][C][Ring1][N][=C][Branch1][Ring1][C][#N][C][#N][S][C][Ring2][Ring1][#Branch2][=Ring2][Ring1][#Branch1][C][=C][Ring2][Branch2][=Branch1],1:1,Toluene,20.0,PN,1,100.0,-1.0,12.8,0.93,19.2,71.5
PBDB-T,CCCCC(CC)Cc1ccc(-c2c3cc(-c4ccc(-c5sc(-c6ccc(C)s6)c6c5C(=O)c5c(CC(CC)CCCC)sc(CC(CC)CCCC)c5C6=O)s4)sc3c(-c3ccc(CC(CC)CCCC)s3)c3cc(C)sc23)s1,{[$]CCCC(CC)Cc1ccc(-c2c3cc(-c4ccc(-c5sc(-c6ccc[$]s6)c6c5C(=O)c5c(CC(CC)CCCC)sc(CC(CC)CCCC)c5C6=O)s4)sc3c(-c3ccc(CC(CC)CCCC)s3)c3cc[$]sc23)s1},[C][C][C][C][C][Branch1][Ring1][C][C][C][C][=C][C][=C][Branch2][=Branch2][Branch2][C][=C][C][=C][Branch2][=Branch1][Branch2][C][=C][C][=C][Branch2][Branch1][=N][C][S][C][Branch1][O][C][=C][C][=C][Branch1][C][C][S][Ring1][=Branch1][=C][C][=Ring1][O][C][=Branch1][C][=O][C][=C][Branch1][O][C][C][Branch1][Ring1][C][C][C][C][C][C][S][C][Branch1][O][C][C][Branch1][Ring1][C][C][C][C][C][C][=C][Ring2][Ring1][Branch1][C][Ring2][Ring1][#Branch2][=O][S][Ring2][Ring2][=Branch2][S][C][Ring2][Ring2][=C][=C][Branch2][Ring1][Ring2][C][=C][C][=C][Branch1][O][C][C][Branch1][Ring1][C][C][C][C][C][C][S][Ring1][=N][C][C][=C][Branch1][C][C][S][C][Ring2][=Branch1][Ring1][=Ring1][=Branch1][S][Ring2][=Branch1][Branch2],DF-TCIC,CCCCC(CC)CC1(CC(CC)CCCC)c2cc(/C=C3\C(=O)c4ccccc4C3=C(C#N)C#N)sc2-c2sc(-c3sc(-c4cc5c(s4)-c4sc(/C=C6\C(=O)c7ccccc7C6=C(C#N)C#N)cc4C5(CC(CC)CCCC)CC(CC)CCCC)c(F)c3F)cc21,{[$]CCCC(CC)CC1(CC(CC)CCCC)c2cc(/C=C3\C(=O)c4ccccc4C3=C(C#N)C#N)sc2-c2sc(-c3sc(-c4cc5c(s4)-c4sc(/C=C6\C(=O)c7ccccc7C6=C(C#N)C#N)cc4C5(CC(CC)CCCC)CC(CC)CCCC)c(F)c3F)cc21},[C][C][C][C][C][Branch1][Ring1][C][C][C][C][Branch1][O][C][C][Branch1][Ring1][C][C][C][C][C][C][C][C][=C][Branch2][Ring1][=Branch2][/C][=C][\C][=Branch1][C][=O][C][=C][C][=C][C][=C][Ring1][=Branch1][C][Ring1][#Branch2][=C][Branch1][Ring1][C][#N][C][#N][S][C][=Ring2][Ring1][Branch1][C][S][C][Branch2][#Branch1][=Branch1][C][S][C][Branch2][=Branch1][#Branch1][C][=C][C][=C][Branch1][Ring2][S][Ring1][Branch1][C][S][C][Branch2][Ring1][=Branch2][/C][=C][\C][=Branch1][C][=O][C][=C][C][=C][C][=C][Ring1][=Branch1][C][Ring1][#Branch2][=C][Branch1][Ring1][C][#N][C][#N][=C][C][=Ring2][Ring1][Branch1][C][Ring2][Ring1][=Branch2][Branch1][O][C][C][Branch1][Ring1][C][C][C][C][C][C][C][C][Branch1][Ring1][C][C][C][C][C][C][=C][Branch1][C][F][C][=Ring2][Ring2][P][F][=C][C][=Ring2][Branch1][#Branch1][Ring2][#Branch1][Branch1],1:1.2,CF,15.0,CN,0.5,100.0,140.0,8.23,0.86,16.39,58.0
PBDB-T,CCCCC(CC)Cc1ccc(-c2c3cc(-c4ccc(-c5sc(-c6ccc(C)s6)c6c5C(=O)c5c(CC(CC)CCCC)sc(CC(CC)CCCC)c5C6=O)s4)sc3c(-c3ccc(CC(CC)CCCC)s3)c3cc(C)sc23)s1,{[$]CCCC(CC)Cc1ccc(-c2c3cc(-c4ccc(-c5sc(-c6ccc[$]s6)c6c5C(=O)c5c(CC(CC)CCCC)sc(CC(CC)CCCC)c5C6=O)s4)sc3c(-c3ccc(CC(CC)CCCC)s3)c3cc[$]sc23)s1},[C][C][C][C][C][Branch1][Ring1][C][C][C][C][=C][C][=C][Branch2][=Branch2][Branch2][C][=C][C][=C][Branch2][=Branch1][Branch2][C][=C][C][=C][Branch2][Branch1][=N][C][S][C][Branch1][O][C][=C][C][=C][Branch1][C][C][S][Ring1][=Branch1][=C][C][=Ring1][O][C][=Branch1][C][=O][C][=C][Branch1][O][C][C][Branch1][Ring1][C][C][C][C][C][C][S][C][Branch1][O][C][C][Branch1][Ring1][C][C][C][C][C][C][=C][Ring2][Ring1][Branch1][C][Ring2][Ring1][#Branch2][=O][S][Ring2][Ring2][=Branch2][S][C][Ring2][Ring2][=C][=C][Branch2][Ring1][Ring2][C][=C][C][=C][Branch1][O][C][C][Branch1][Ring1][C][C][C][C][C][C][S][Ring1][=N][C][C][=C][Branch1][C][C][S][C][Ring2][=Branch1][Ring1][=Ring1][=Branch1][S][Ring2][=Branch1][Branch2],HF-TCIC,CCCCC(CC)CC1(CC(CC)CCCC)c2cc(/C=C3\C(=O)c4cc(F)c(F)cc4C3=C(C#N)C#N)sc2-c2sc(-c3sc(-c4cc5c(s4)-c4sc(/C=C6\C(=O)c7cc(F)c(F)cc7C6=C(C#N)C#N)cc4C5(CC(CC)CCCC)CC(CC)CCCC)c(F)c3F)cc21,{[$]CCCC(CC)CC1(CC(CC)CCCC)c2cc(/C=C3\C(=O)c4cc(F)c(F)cc4C3=C(C#N)C#N)sc2-c2sc(-c3sc(-c4cc5c(s4)-c4sc(/C=C6\C(=O)c7cc(F)c(F)cc7C6=C(C#N)C#N)cc4C5(CC(CC)CCCC)CC(CC)CCCC)c(F)c3F)cc21},[C][C][C][C][C][Branch1][Ring1][C][C][C][C][Branch1][O][C][C][Branch1][Ring1][C][C][C][C][C][C][C][C][=C][Branch2][Ring1][#C][/C][=C][\C][=Branch1][C][=O][C][=C][C][Branch1][C][F][=C][Branch1][C][F][C][=C][Ring1][Branch2][C][Ring1][N][=C][Branch1][Ring1][C][#N][C][#N][S][C][=Ring2][Ring1][#Branch1][C][S][C][Branch2][#Branch1][N][C][S][C][Branch2][=Branch1][=N][C][=C][C][=C][Branch1][Ring2][S][Ring1][Branch1][C][S][C][Branch2][Ring1][#C][/C][=C][\C][=Branch1][C][=O][C][=C][C][Branch1][C][F][=C][Branch1][C][F][C][=C][Ring1][Branch2][C][Ring1][N][=C][Branch1][Ring1][C][#N][C][#N][=C][C][=Ring2][Ring1][#Branch1][C][Ring2][Ring1][O][Branch1][O][C][C][Branch1][Ring1][C][C][C][C][C][C][C][C][Branch1][Ring1][C][C][C][C][C][C][=C][Branch1][C][F][C][=Ring2][Branch1][Ring1][F][=C][C][=Ring2][Branch1][=Branch2][Ring2][#Branch1][=Branch2],1:1.2,CF,15.0,CN,0.5,100.0,120.0,9.86,0.76,20.04,65.0
PBDS-T,CCCCC(CC)CC1SC(CC(CC)CCCC)C2C(=O)c3c(C4CCC(c5cc6c(-c7ccc([Si](CCC)(CCC)CCC)s7)c7sc(C)cc7c(-c7ccc([Si](CCC)(CCC)CCC)s7)c6s5)S4)sc(-c4ccc(C)s4)c3C(=O)C12,{[$]CCCC(CC)CC1SC(CC(CC)CCCC)C2C(=O)c3c(C4CCC(c5cc6c(-c7ccc([Si](CCC)(CCC)CCC)s7)c7sc[$]cc7c(-c7ccc([Si](CCC)(CCC)CCC)s7)c6s5)S4)sc(-c4ccc[$]s4)c3C(=O)C12},[C][C][C][C][C][Branch1][Ring1][C][C][C][C][S][C][Branch1][O][C][C][Branch1][Ring1][C][C][C][C][C][C][C][C][=Branch1][C][=O][C][=C][Branch2][#Branch1][#Branch1][C][C][C][C][Branch2][=Branch1][N][C][=C][C][=C][Branch2][Ring1][Branch2][C][=C][C][=C][Branch1][#C][Si][Branch1][Ring2][C][C][C][Branch1][Ring2][C][C][C][C][C][C][S][Ring1][#C][C][S][C][Branch1][C][C][=C][C][=Ring1][=Branch1][C][Branch2][Ring1][Branch2][C][=C][C][=C][Branch1][#C][Si][Branch1][Ring2][C][C][C][Branch1][Ring2][C][C][C][C][C][C][S][Ring1][#C][=C][Ring2][Ring2][Branch2][S][Ring2][Ring2][O][S][Ring2][Ring2][S][S][C][Branch1][O][C][=C][C][=C][Branch1][C][C][S][Ring1][=Branch1][=C][Ring2][Branch1][O][C][=Branch1][C][=O][C][Ring2][=Branch1][N][Ring2][Branch1][P],ITIC,CCCCCCc1ccc(C2(c3ccc(CCCCCC)cc3)c3cc4c(cc3-c3sc5cc(/C=C6\C(=O)c7ccccc7C6=C(C#N)C#N)sc5c32)C(c2ccc(CCCCCC)cc2)(c2ccc(CCCCCC)cc2)c2c-4sc3cc(/C=C4\C(=O)c5ccccc5C4=C(C#N)C#N)sc23)cc1,{[$]CCCCCc1ccc(C2(c3ccc(CCCCCC)cc3)c3cc4c(cc3-c3sc5cc(/C=C6\C(=O)c7ccccc7C6=C(C#N)C#N)sc5c32)C(c2ccc(CCCCCC)cc2)(c2ccc(CCCCCC)cc2)c2c-4sc3cc(/C=C4\C(=O)c5ccccc5C4=C(C#N)C#N)sc23)cc1},[C][C][C][C][C][C][C][=C][C][=C][Branch2][O][N][C][Branch1][P][C][=C][C][=C][Branch1][#Branch1][C][C][C][C][C][C][C][=C][Ring1][N][C][=C][C][=C][Branch2][Ring2][P][C][=C][Ring1][=Branch1][C][S][C][C][=C][Branch2][Ring1][=Branch2][/C][=C][\C][=Branch1][C][=O][C][=C][C][=C][C][=C][Ring1][=Branch1][C][Ring1][#Branch2][=C][Branch1][Ring1][C][#N][C][#N][S][C][=Ring2][Ring1][Branch1][C][=Ring2][Ring1][Branch2][Ring2][Ring2][O][C][Branch1][P][C][=C][C][=C][Branch1][#Branch1][C][C][C][C][C][C][C][=C][Ring1][N][Branch1][P][C][=C][C][=C][Branch1][#Branch1][C][C][C][C][C][C][C][=C][Ring1][N][C][=C][Ring2][Branch1][#Branch1][S][C][C][=C][Branch2][Ring1][=Branch2][/C][=C][\C][=Branch1][C][=O][C][=C][C][=C][C][=C][Ring1][=Branch1][C][Ring1][#Branch2][=C][Branch1][Ring1][C][#N][C][#N][S][C][Ring2][Ring1][Branch2][=Ring2][Ring1][Branch1][C][=C][Ring2][Branch2][C],1.2:1,CB,20.0,DIO,0.5,100.0,-1.0,10.72,0.98,18.23,60.0
PBDS-T,CCCCC(CC)CC1SC(CC(CC)CCCC)C2C(=O)c3c(C4CCC(c5cc6c(-c7ccc([Si](CCC)(CCC)CCC)s7)c7sc(C)cc7c(-c7ccc([Si](CCC)(CCC)CCC)s7)c6s5)S4)sc(-c4ccc(C)s4)c3C(=O)C12,{[$]CCCC(CC)CC1SC(CC(CC)CCCC)C2C(=O)c3c(C4CCC(c5cc6c(-c7ccc([Si](CCC)(CCC)CCC)s7)c7sc[$]cc7c(-c7ccc([Si](CCC)(CCC)CCC)s7)c6s5)S4)sc(-c4ccc[$]s4)c3C(=O)C12},[C][C][C][C][C][Branch1][Ring1][C][C][C][C][S][C][Branch1][O][C][C][Branch1][Ring1][C][C][C][C][C][C][C][C][=Branch1][C][=O][C][=C][Branch2][#Branch1][#Branch1][C][C][C][C][Branch2][=Branch1][N][C][=C][C][=C][Branch2][Ring1][Branch2][C][=C][C][=C][Branch1][#C][Si][Branch1][Ring2][C][C][C][Branch1][Ring2][C][C][C][C][C][C][S][Ring1][#C][C][S][C][Branch1][C][C][=C][C][=Ring1][=Branch1][C][Branch2][Ring1][Branch2][C][=C][C][=C][Branch1][#C][Si][Branch1][Ring2][C][C][C][Branch1][Ring2][C][C][C][C][C][C][S][Ring1][#C][=C][Ring2][Ring2][Branch2][S][Ring2][Ring2][O][S][Ring2][Ring2][S][S][C][Branch1][O][C][=C][C][=C][Branch1][C][C][S][Ring1][=Branch1][=C][Ring2][Branch1][O][C][=Branch1][C][=O][C][Ring2][=Branch1][N][Ring2][Branch1][P],ITIC-F,CCCCCCc1ccc(C2(c3ccc(CCCCCC)cc3)c3cc4c(cc3-c3sc5cc(/C=C6\C(=O)c7cc(F)c(F)cc7C6=C(C#N)C#N)sc5c32)C(c2ccc(CCCCCC)cc2)(c2ccc(CCCCCC)cc2)c2c-4sc3cc(/C=C4\C(=O)c5cc(F)c(F)cc5C4=C(C#N)C#N)sc23)cc1,{[$]CCCCCc1ccc(C2(c3ccc(CCCCCC)cc3)c3cc4c(cc3-c3sc5cc(/C=C6\C(=O)c7cc(F)c(F)cc7C6=C(C#N)C#N)sc5c32)C(c2ccc(CCCCCC)cc2)(c2ccc(CCCCCC)cc2)c2c-4sc3cc(/C=C4\C(=O)c5cc(F)c(F)cc5C4=C(C#N)C#N)sc23)cc1},[C][C][C][C][C][C][C][=C][C][=C][Branch2][N][Branch2][C][Branch1][P][C][=C][C][=C][Branch1][#Branch1][C][C][C][C][C][C][C][=C][Ring1][N][C][=C][C][=C][Branch2][Branch1][#Branch1][C][=C][Ring1][=Branch1][C][S][C][C][=C][Branch2][Ring1][#C][/C][=C][\C][=Branch1][C][=O][C][=C][C][Branch1][C][F][=C][Branch1][C][F][C][=C][Ring1][Branch2][C][Ring1][N][=C][Branch1][Ring1][C][#N][C][#N][S][C][=Ring2][Ring1][#Branch1][C][=Ring2][Ring1][#Branch2][Ring2][Ring2][=N][C][Branch1][P][C][=C][C][=C][Branch1][#Branch1][C][C][C][C][C][C][C][=C][Ring1][N][Branch1][P][C][=C][C][=C][Branch1][#Branch1][C][C][C][C][C][C][C][=C][Ring1][N][C][=C][Ring2][Branch1][=Branch2][S][C][C][=C][Branch2][Ring1][#C][/C][=C][\C][=Branch1][C][=O][C][=C][C][Branch1][C][F][=C][Branch1][C][F][C][=C][Ring1][Branch2][C][Ring1][N][=C][Branch1][Ring1][C][#N][C][#N][S][C][Ring2][Ring1][#Branch2][=Ring2][Ring1][#Branch1][C][=C][Ring2][Branch2][=Branch1],1:1,CB,20.0,DIO,0.5,150.0,-1.0,11.19,0.9,18.64,66.7
PBDS-T,CCCCC(CC)CC1SC(CC(CC)CCCC)C2C(=O)c3c(C4CCC(c5cc6c(-c7ccc([Si](CCC)(CCC)CCC)s7)c7sc(C)cc7c(-c7ccc([Si](CCC)(CCC)CCC)s7)c6s5)S4)sc(-c4ccc(C)s4)c3C(=O)C12,{[$]CCCC(CC)CC1SC(CC(CC)CCCC)C2C(=O)c3c(C4CCC(c5cc6c(-c7ccc([Si](CCC)(CCC)CCC)s7)c7sc[$]cc7c(-c7ccc([Si](CCC)(CCC)CCC)s7)c6s5)S4)sc(-c4ccc[$]s4)c3C(=O)C12},[C][C][C][C][C][Branch1][Ring1][C][C][C][C][S][C][Branch1][O][C][C][Branch1][Ring1][C][C][C][C][C][C][C][C][=Branch1][C][=O][C][=C][Branch2][#Branch1][#Branch1][C][C][C][C][Branch2][=Branch1][N][C][=C][C][=C][Branch2][Ring1][Branch2][C][=C][C][=C][Branch1][#C][Si][Branch1][Ring2][C][C][C][Branch1][Ring2][C][C][C][C][C][C][S][Ring1][#C][C][S][C][Branch1][C][C][=C][C][=Ring1][=Branch1][C][Branch2][Ring1][Branch2][C][=C][C][=C][Branch1][#C][Si][Branch1][Ring2][C][C][C][Branch1][Ring2][C][C][C][C][C][C][S][Ring1][#C][=C][Ring2][Ring2][Branch2][S][Ring2][Ring2][O][S][Ring2][Ring2][S][S][C][Branch1][O][C][=C][C][=C][Branch1][C][C][S][Ring1][=Branch1][=C][Ring2][Branch1][O][C][=Branch1][C][=O][C][Ring2][=Branch1][N][Ring2][Branch1][P],ITIC-Th1,CCCCCCc1ccc(C2(c3ccc(CCCCCC)s3)c3cc4c(cc3-c3sc5cc(C=C6C(=O)c7cc(F)ccc7C6=C(C#N)C#N)sc5c32)C(c2ccc(CCCCCC)s2)(c2ccc(CCCCCC)s2)c2c-4sc3cc(C=C4C(=O)c5cc(F)ccc5C4=C(C#N)C#N)sc23)s1,{[$]CCCCCc1ccc(C2(c3ccc(CCCCCC)s3)c3cc4c(cc3-c3sc5cc(C=C6C(=O)c7cc(F)ccc7C6=C(C#N)C#N)sc5c32)C(c2ccc(CCCCCC)s2)(c2ccc(CCCCCC)s2)c2c-4sc3cc(C=C4C(=O)c5cc(F)ccc5C4=C(C#N)C#N)sc23)s1},[C][C][C][C][C][C][C][=C][C][=C][Branch2][O][#C][C][Branch1][S][C][=C][C][=C][Branch1][#Branch1][C][C][C][C][C][C][S][Ring1][O][C][=C][C][=C][Branch2][Branch1][Ring2][C][=C][Ring1][=Branch1][C][S][C][C][=C][Branch2][Ring1][N][C][=C][C][=Branch1][C][=O][C][=C][C][Branch1][C][F][=C][C][=C][Ring1][#Branch1][C][Ring1][O][=C][Branch1][Ring1][C][#N][C][#N][S][C][=Ring2][Ring1][=Branch1][C][=Ring2][Ring1][=Branch2][Ring2][Ring2][O][C][Branch1][S][C][=C][C][=C][Branch1][#Branch1][C][C][C][C][C][C][S][Ring1][O][Branch1][S][C][=C][C][=C][Branch1][#Branch1][C][C][C][C][C][C][S][Ring1][O][C][=C][Ring2][Branch1][=Branch1][S][C][C][=C][Branch2][Ring1][N][C][=C][C][=Branch1][C][=O][C][=C][C][Branch1][C][F][=C][C][=C][Ring1][#Branch1][C][Ring1][O][=C][Branch1][Ring1][C][#N][C][#N][S][C][Ring2][Ring1][=Branch2][=Ring2][Ring1][=Branch1][S][Ring2][#Branch1][S],1:1,CB,20.0,DIO,0.5,150.0,-1.0,12.04,0.88,19.55,70.0
PBDB-T,CCCCC(CC)Cc1ccc(-c2c3cc(-c4ccc(-c5sc(-c6ccc(C)s6)c6c5C(=O)c5c(CC(CC)CCCC)sc(CC(CC)CCCC)c5C6=O)s4)sc3c(-c3ccc(CC(CC)CCCC)s3)c3cc(C)sc23)s1,{[$]CCCC(CC)Cc1ccc(-c2c3cc(-c4ccc(-c5sc(-c6ccc[$]s6)c6c5C(=O)c5c(CC(CC)CCCC)sc(CC(CC)CCCC)c5C6=O)s4)sc3c(-c3ccc(CC(CC)CCCC)s3)c3cc[$]sc23)s1},[C][C][C][C][C][Branch1][Ring1][C][C][C][C][=C][C][=C][Branch2][=Branch2][Branch2][C][=C][C][=C][Branch2][=Branch1][Branch2][C][=C][C][=C][Branch2][Branch1][=N][C][S][C][Branch1][O][C][=C][C][=C][Branch1][C][C][S][Ring1][=Branch1][=C][C][=Ring1][O][C][=Branch1][C][=O][C][=C][Branch1][O][C][C][Branch1][Ring1][C][C][C][C][C][C][S][C][Branch1][O][C][C][Branch1][Ring1][C][C][C][C][C][C][=C][Ring2][Ring1][Branch1][C][Ring2][Ring1][#Branch2][=O][S][Ring2][Ring2][=Branch2][S][C][Ring2][Ring2][=C][=C][Branch2][Ring1][Ring2][C][=C][C][=C][Branch1][O][C][C][Branch1][Ring1][C][C][C][C][C][C][S][Ring1][=N][C][C][=C][Branch1][C][C][S][C][Ring2][=Branch1][Ring1][=Ring1][=Branch1][S][Ring2][=Branch1][Branch2],DF-PCIC,CCCCC(CC)CC1(CCCCC(C)CC)c2cc(/C=C3\C(=O)c4ccccc4C3=C(C#N)C#N)sc2-c2sc(-c3cc(F)c(-c4cc5c(s4)-c4sc(/C=C6\C(=O)c7ccccc7C6=C(C#N)C#N)cc4C5(CC(CC)CCCC)CC(CC)CCCC)cc3F)cc21,{[$]CCCC(CC)CC1(CCCCC[$]CC)c2cc(/C=C3\C(=O)c4ccccc4C3=C(C#N)C#N)sc2-c2sc(-c3cc(F)c(-c4cc5c(s4)-c4sc(/C=C6\C(=O)c7ccccc7C6=C(C#N)C#N)cc4C5(CC(CC)CCCC)CC(CC)CCCC)cc3F)cc21},[C][C][C][C][C][Branch1][Ring1][C][C][C][C][Branch1][O][C][C][C][C][C][Branch1][C][C][C][C][C][C][=C][Branch2][Ring1][=Branch2][/C][=C][\C][=Branch1][C][=O][C][=C][C][=C][C][=C][Ring1][=Branch1][C][Ring1][#Branch2][=C][Branch1][Ring1][C][#N][C][#N][S][C][=Ring2][Ring1][Branch1][C][S][C][Branch2][#Branch1][#Branch1][C][=C][C][Branch1][C][F][=C][Branch2][=Branch1][#Branch1][C][=C][C][=C][Branch1][Ring2][S][Ring1][Branch1][C][S][C][Branch2][Ring1][=Branch2][/C][=C][\C][=Branch1][C][=O][C][=C][C][=C][C][=C][Ring1][=Branch1][C][Ring1][#Branch2][=C][Branch1][Ring1][C][#N][C][#N][=C][C][=Ring2][Ring1][Branch1][C][Ring2][Ring1][=Branch2][Branch1][O][C][C][Branch1][Ring1][C][C][C][C][C][C][C][C][Branch1][Ring1][C][C][C][C][C][C][C][=C][Ring2][Branch1][C][F][=C][C][=Ring2][Branch1][Branch2][Ring2][#Branch1][=Branch1],1:1.2,CF,20.0,CN,1.2,100.0,100.0,11.63,0.86,18.16,72.62
PBDB-T,CCCCC(CC)Cc1ccc(-c2c3cc(-c4ccc(-c5sc(-c6ccc(C)s6)c6c5C(=O)c5c(CC(CC)CCCC)sc(CC(CC)CCCC)c5C6=O)s4)sc3c(-c3ccc(CC(CC)CCCC)s3)c3cc(C)sc23)s1,{[$]CCCC(CC)Cc1ccc(-c2c3cc(-c4ccc(-c5sc(-c6ccc[$]s6)c6c5C(=O)c5c(CC(CC)CCCC)sc(CC(CC)CCCC)c5C6=O)s4)sc3c(-c3ccc(CC(CC)CCCC)s3)c3cc[$]sc23)s1},[C][C][C][C][C][Branch1][Ring1][C][C][C][C][=C][C][=C][Branch2][=Branch2][Branch2][C][=C][C][=C][Branch2][=Branch1][Branch2][C][=C][C][=C][Branch2][Branch1][=N][C][S][C][Branch1][O][C][=C][C][=C][Branch1][C][C][S][Ring1][=Branch1][=C][C][=Ring1][O][C][=Branch1][C][=O][C][=C][Branch1][O][C][C][Branch1][Ring1][C][C][C][C][C][C][S][C][Branch1][O][C][C][Branch1][Ring1][C][C][C][C][C][C][=C][Ring2][Ring1][Branch1][C][Ring2][Ring1][#Branch2][=O][S][Ring2][Ring2][=Branch2][S][C][Ring2][Ring2][=C][=C][Branch2][Ring1][Ring2][C][=C][C][=C][Branch1][O][C][C][Branch1][Ring1][C][C][C][C][C][C][S][Ring1][=N][C][C][=C][Branch1][C][C][S][C][Ring2][=Branch1][Ring1][=Ring1][=Branch1][S][Ring2][=Branch1][Branch2],DF-PCNC,CCCCC(CC)CC1(CCCCC(C)CC)c2cc(/C=C3\C(=O)c4cc5ccccc5cc4C3=C(C#N)C#N)sc2-c2sc(-c3cc(F)c(-c4cc5c(s4)-c4sc(/C=C6\C(=O)c7cc8ccccc8cc7C6=C(C#N)C#N)cc4C5(CC(CC)CCCC)CC(CC)CCCC)cc3F)cc21,{[$]CCCC(CC)CC1(CCCCC[$]CC)c2cc(/C=C3\C(=O)c4cc5ccccc5cc4C3=C(C#N)C#N)sc2-c2sc(-c3cc(F)c(-c4cc5c(s4)-c4sc(/C=C6\C(=O)c7cc8ccccc8cc7C6=C(C#N)C#N)cc4C5(CC(CC)CCCC)CC(CC)CCCC)cc3F)cc21},[C][C][C][C][C][Branch1][Ring1][C][C][C][C][Branch1][O][C][C][C][C][C][Branch1][C][C][C][C][C][C][=C][Branch2][Ring1][#C][/C][=C][\C][=Branch1][C][=O][C][=C][C][=C][C][=C][C][=C][Ring1][=Branch1][C][=C][Ring1][#Branch2][C][Ring1][=C][=C][Branch1][Ring1][C][#N][C][#N][S][C][=Ring2][Ring1][=Branch2][C][S][C][Branch2][#Branch1][=N][C][=C][C][Branch1][C][F][=C][Branch2][=Branch1][=N][C][=C][C][=C][Branch1][Ring2][S][Ring1][Branch1][C][S][C][Branch2][Ring1][#C][/C][=C][\C][=Branch1][C][=O][C][=C][C][=C][C][=C][C][=C][Ring1][=Branch1][C][=C][Ring1][#Branch2][C][Ring1][=C][=C][Branch1][Ring1][C][#N][C][#N][=C][C][=Ring2][Ring1][=Branch2][C][Ring2][Ring1][=N][Branch1][O][C][C][Branch1][Ring1][C][C][C][C][C][C][C][C][Branch1][Ring1][C][C][C][C][C][C][C][=C][Ring2][Branch1][=Branch1][F][=C][C][=Ring2][Branch1][N][Ring2][#Branch1][=C],1:1.2,CF,20.0,CN,0.5,100.0,130.0,10.14,0.91,15.66,72.07
PBDB-T,CCCCC(CC)Cc1ccc(-c2c3cc(-c4ccc(-c5sc(-c6ccc(C)s6)c6c5C(=O)c5c(CC(CC)CCCC)sc(CC(CC)CCCC)c5C6=O)s4)sc3c(-c3ccc(CC(CC)CCCC)s3)c3cc(C)sc23)s1,{[$]CCCC(CC)Cc1ccc(-c2c3cc(-c4ccc(-c5sc(-c6ccc[$]s6)c6c5C(=O)c5c(CC(CC)CCCC)sc(CC(CC)CCCC)c5C6=O)s4)sc3c(-c3ccc(CC(CC)CCCC)s3)c3cc[$]sc23)s1},[C][C][C][C][C][Branch1][Ring1][C][C][C][C][=C][C][=C][Branch2][=Branch2][Branch2][C][=C][C][=C][Branch2][=Branch1][Branch2][C][=C][C][=C][Branch2][Branch1][=N][C][S][C][Branch1][O][C][=C][C][=C][Branch1][C][C][S][Ring1][=Branch1][=C][C][=Ring1][O][C][=Branch1][C][=O][C][=C][Branch1][O][C][C][Branch1][Ring1][C][C][C][C][C][C][S][C][Branch1][O][C][C][Branch1][Ring1][C][C][C][C][C][C][=C][Ring2][Ring1][Branch1][C][Ring2][Ring1][#Branch2][=O][S][Ring2][Ring2][=Branch2][S][C][Ring2][Ring2][=C][=C][Branch2][Ring1][Ring2][C][=C][C][=C][Branch1][O][C][C][Branch1][Ring1][C][C][C][C][C][C][S][Ring1][=N][C][C][=C][Branch1][C][C][S][C][Ring2][=Branch1][Ring1][=Ring1][=Branch1][S][Ring2][=Branch1][Branch2],IDTO-T-4F,CCCCCCCCOc1c(-c2ccc(C=C3C(=O)c4cc(F)c(F)cc4C3=C(C#N)C#N)s2)sc2c1C(C1=CCC(CCCCCC)C=C1)(c1ccc(CCCCCC)cc1)c1cc3c(cc1-2)C(c1ccc(CCCCCC)cc1)(c1ccc(CCCCCC)cc1)c1c-3sc(-c2ccc(C=C3C(=O)c4cc(F)c(F)cc4C3=C(C#N)C#N)s2)c1OCCCCCCCC,{[$]CCCCCCCOc1c(-c2ccc(C=C3C(=O)c4cc(F)c(F)cc4C3=C(C#N)C#N)s2)sc2c1C(C1=CCC(CCCCCC)C=C1)(c1ccc(CCCCCC)cc1)c1cc3c(cc1-2)C(c1ccc(CCCCCC)cc1)(c1ccc(CCCCCC)cc1)c1c-3sc(-c2ccc(C=C3C(=O)c4cc(F)c(F)cc4C3=C(C#N)C#N)s2)c1OCCCCCCCC},[C][C][C][C][C][C][C][C][O][C][=C][Branch2][Ring2][#Branch2][C][=C][C][=C][Branch2][Ring1][#C][C][=C][C][=Branch1][C][=O][C][=C][C][Branch1][C][F][=C][Branch1][C][F][C][=C][Ring1][Branch2][C][Ring1][N][=C][Branch1][Ring1][C][#N][C][#N][S][Ring2][Ring1][#Branch1][S][C][=C][Ring2][Ring1][N][C][Branch1][P][C][=C][C][C][Branch1][#Branch1][C][C][C][C][C][C][C][=C][Ring1][N][Branch1][P][C][=C][C][=C][Branch1][#Branch1][C][C][C][C][C][C][C][=C][Ring1][N][C][=C][C][=C][Branch1][Branch2][C][=C][Ring1][=Branch1][Ring2][Ring1][P][C][Branch1][P][C][=C][C][=C][Branch1][#Branch1][C][C][C][C][C][C][C][=C][Ring1][N][Branch1][P][C][=C][C][=C][Branch1][#Branch1][C][C][C][C][C][C][C][=C][Ring1][N][C][=C][Ring2][Ring1][#C][S][C][Branch2][Ring2][#Branch2][C][=C][C][=C][Branch2][Ring1][#C][C][=C][C][=Branch1][C][=O][C][=C][C][Branch1][C][F][=C][Branch1][C][F][C][=C][Ring1][Branch2][C][Ring1][N][=C][Branch1][Ring1][C][#N][C][#N][S][Ring2][Ring1][#Branch1][=C][Ring2][Ring1][N][O][C][C][C][C][C][C][C][C],1:1.2,CF,13.2,DIO,0.3,110.0,-1.0,12.62,0.864,20.12,72.7
PBDB-T,CCCCC(CC)Cc1ccc(-c2c3cc(-c4ccc(-c5sc(-c6ccc(C)s6)c6c5C(=O)c5c(CC(CC)CCCC)sc(CC(CC)CCCC)c5C6=O)s4)sc3c(-c3ccc(CC(CC)CCCC)s3)c3cc(C)sc23)s1,{[$]CCCC(CC)Cc1ccc(-c2c3cc(-c4ccc(-c5sc(-c6ccc[$]s6)c6c5C(=O)c5c(CC(CC)CCCC)sc(CC(CC)CCCC)c5C6=O)s4)sc3c(-c3ccc(CC(CC)CCCC)s3)c3cc[$]sc23)s1},[C][C][C][C][C][Branch1][Ring1][C][C][C][C][=C][C][=C][Branch2][=Branch2][Branch2][C][=C][C][=C][Branch2][=Branch1][Branch2][C][=C][C][=C][Branch2][Branch1][=N][C][S][C][Branch1][O][C][=C][C][=C][Branch1][C][C][S][Ring1][=Branch1][=C][C][=Ring1][O][C][=Branch1][C][=O][C][=C][Branch1][O][C][C][Branch1][Ring1][C][C][C][C][C][C][S][C][Branch1][O][C][C][Branch1][Ring1][C][C][C][C][C][C][=C][Ring2][Ring1][Branch1][C][Ring2][Ring1][#Branch2][=O][S][Ring2][Ring2][=Branch2][S][C][Ring2][Ring2][=C][=C][Branch2][Ring1][Ring2][C][=C][C][=C][Branch1][O][C][C][Branch1][Ring1][C][C][C][C][C][C][S][Ring1][=N][C][C][=C][Branch1][C][C][S][C][Ring2][=Branch1][Ring1][=Ring1][=Branch1][S][Ring2][=Branch1][Branch2],IDTO-Se-4F,CCCCCCCCOc1c(-c2ccc(C=C3C(=O)c4cc(F)c(F)cc4C3=C(C#N)C#N)[se]2)sc2c1C(C1=CCC(CCCCCC)C=C1)(c1ccc(CCCCCC)cc1)c1cc3c(cc1-2)C(c1ccc(CCCCCC)cc1)(c1ccc(CCCCCC)cc1)c1c-3sc(-c2ccc(C=C3C(=O)c4cc(F)c(F)cc4C3=C(C#N)C#N)[se]2)c1OCCCCCCCC,{[$]CCCCCCCOc1c(-c2ccc(C=C3C(=O)c4cc(F)c(F)cc4C3=C(C#N)C#N)[se]2)sc2c1C(C1=CCC(CCCCCC)C=C1)(c1ccc(CCCCCC)cc1)c1cc3c(cc1-2)C(c1ccc(CCCCCC)cc1)(c1ccc(CCCCCC)cc1)c1c-3sc(-c2ccc(C=C3C(=O)c4cc(F)c(F)cc4C3=C(C#N)C#N)[se]2)c1OCCCCCCCC},[C][C][C][C][C][C][C][C][O][C][=C][Branch2][Ring2][#Branch2][C][=C][C][=C][Branch2][Ring1][#C][C][=C][C][=Branch1][C][=O][C][=C][C][Branch1][C][F][=C][Branch1][C][F][C][=C][Ring1][Branch2][C][Ring1][N][=C][Branch1][Ring1][C][#N][C][#N][Se][Ring2][Ring1][#Branch1][S][C][=C][Ring2][Ring1][N][C][Branch1][P][C][=C][C][C][Branch1][#Branch1][C][C][C][C][C][C][C][=C][Ring1][N][Branch1][P][C][=C][C][=C][Branch1][#Branch1][C][C][C][C][C][C][C][=C][Ring1][N][C][=C][C][=C][Branch1][Branch2][C][=C][Ring1][=Branch1][Ring2][Ring1][P][C][Branch1][P][C][=C][C][=C][Branch1][#Branch1][C][C][C][C][C][C][C][=C][Ring1][N][Branch1][P][C][=C][C][=C][Branch1][#Branch1][C][C][C][C][C][C][C][=C][Ring1][N][C][=C][Ring2][Ring1][#C][S][C][Branch2][Ring2][#Branch2][C][=C][C][=C][Branch2][Ring1][#C][C][=C][C][=Branch1][C][=O][C][=C][C][Branch1][C][F][=C][Branch1][C][F][C][=C][Ring1][Branch2][C][Ring1][N][=C][Branch1][Ring1][C][#N][C][#N][Se][Ring2][Ring1][#Branch1][=C][Ring2][Ring1][N][O][C][C][C][C][C][C][C][C],1:1.1,CB,12.0,DIO,0.3,110.0,-1.0,10.67,0.831,18.55,69.2
PBDB-T,CCCCC(CC)Cc1ccc(-c2c3cc(-c4ccc(-c5sc(-c6ccc(C)s6)c6c5C(=O)c5c(CC(CC)CCCC)sc(CC(CC)CCCC)c5C6=O)s4)sc3c(-c3ccc(CC(CC)CCCC)s3)c3cc(C)sc23)s1,{[$]CCCC(CC)Cc1ccc(-c2c3cc(-c4ccc(-c5sc(-c6ccc[$]s6)c6c5C(=O)c5c(CC(CC)CCCC)sc(CC(CC)CCCC)c5C6=O)s4)sc3c(-c3ccc(CC(CC)CCCC)s3)c3cc[$]sc23)s1},[C][C][C][C][C][Branch1][Ring1][C][C][C][C][=C][C][=C][Branch2][=Branch2][Branch2][C][=C][C][=C][Branch2][=Branch1][Branch2][C][=C][C][=C][Branch2][Branch1][=N][C][S][C][Branch1][O][C][=C][C][=C][Branch1][C][C][S][Ring1][=Branch1][=C][C][=Ring1][O][C][=Branch1][C][=O][C][=C][Branch1][O][C][C][Branch1][Ring1][C][C][C][C][C][C][S][C][Branch1][O][C][C][Branch1][Ring1][C][C][C][C][C][C][=C][Ring2][Ring1][Branch1][C][Ring2][Ring1][#Branch2][=O][S][Ring2][Ring2][=Branch2][S][C][Ring2][Ring2][=C][=C][Branch2][Ring1][Ring2][C][=C][C][=C][Branch1][O][C][C][Branch1][Ring1][C][C][C][C][C][C][S][Ring1][=N][C][C][=C][Branch1][C][C][S][C][Ring2][=Branch1][Ring1][=Ring1][=Branch1][S][Ring2][=Branch1][Branch2],IDTO-TT-4F,CCCCCCCCOc1c(-c2cc3sc(C=C4C(=O)c5cc(F)c(F)cc5C4=C(C#N)C#N)cc3s2)sc2c1C(c1ccc(CCCCCC)cc1)(c1ccc(CCCCCC)cc1)c1cc3c(cc1-2)C(c1ccc(CCCCCC)cc1)(c1ccc(CCCCCC)cc1)c1c-3sc(-c2cc3sc(C=C4C(=O)c5cc(F)c(F)cc5C4=C(C#N)C#N)cc3s2)c1OCCCCCCCC,{[$]CCCCCCCOc1c(-c2cc3sc(C=C4C(=O)c5cc(F)c(F)cc5C4=C(C#N)C#N)cc3s2)sc2c1C(c1ccc(CCCCCC)cc1)(c1ccc(CCCCCC)cc1)c1cc3c(cc1-2)C(c1ccc(CCCCCC)cc1)(c1ccc(CCCCCC)cc1)c1c-3sc(-c2cc3sc(C=C4C(=O)c5cc(F)c(F)cc5C4=C(C#N)C#N)cc3s2)c1OCCCCCCCC},[C][C][C][C][C][C][C][C][O][C][=C][Branch2][Ring2][S][C][=C][C][S][C][Branch2][Ring1][#C][C][=C][C][=Branch1][C][=O][C][=C][C][Branch1][C][F][=C][Branch1][C][F][C][=C][Ring1][Branch2][C][Ring1][N][=C][Branch1][Ring1][C][#N][C][#N][=C][C][=Ring2][Ring1][#Branch1][S][Ring2][Ring1][#Branch2][S][C][=C][Ring2][Ring1][#C][C][Branch1][P][C][=C][C][=C][Branch1][#Branch1][C][C][C][C][C][C][C][=C][Ring1][N][Branch1][P][C][=C][C][=C][Branch1][#Branch1][C][C][C][C][C][C][C][=C][Ring1][N][C][=C][C][=C][Branch1][Branch2][C][=C][Ring1][=Branch1][Ring2][Ring1][P][C][Branch1][P][C][=C][C][=C][Branch1][#Branch1][C][C][C][C][C][C][C][=C][Ring1][N][Branch1][P][C][=C][C][=C][Branch1][#Branch1][C][C][C][C][C][C][C][=C][Ring1][N][C][=C][Ring2][Ring1][#C][S][C][Branch2][Ring2][S][C][=C][C][S][C][Branch2][Ring1][#C][C][=C][C][=Branch1][C][=O][C][=C][C][Branch1][C][F][=C][Branch1][C][F][C][=C][Ring1][Branch2][C][Ring1][N][=C][Branch1][Ring1][C][#N][C][#N][=C][C][=Ring2][Ring1][#Branch1][S][Ring2][Ring1][#Branch2][=C][Ring2][Ring1][#C][O][C][C][C][C][C][C][C][C],1:1.1,CF,12.0,DIO,0.3,110.0,-1.0,10.21,0.856,17.21,69.4
PBDT-Se-TAZ,CCCCCCCCC(CCCCCC)Cc1ccc(-c2c3cc(-c4ccc(-c5c(F)c(F)c(-c6ccc(C)s6)c6nn(CCCCCC)nc56)s4)sc3c(-c3ccc(CCCCCCCCC(C)CCCCCC)[se]3)c3cc(C)sc23)[se]1,{[$]CCCCCCCC(CCCCCC)Cc1ccc(-c2c3cc(-c4ccc(-c5c(F)c(F)c(-c6ccc[$]s6)c6nn(CCCCCC)nc56)s4)sc3c(-c3ccc(CCCCCCCCC[$]CCCCCC)[se]3)c3cc[$]sc23)[se]1},[C][C][C][C][C][C][C][C][C][Branch1][#Branch1][C][C][C][C][C][C][C][C][=C][C][=C][Branch2][Branch2][=C][C][=C][C][=C][Branch2][Branch1][Ring2][C][=C][C][=C][Branch2][Ring2][=Branch2][C][=C][Branch1][C][F][C][Branch1][C][F][=C][Branch1][O][C][=C][C][=C][Branch1][C][C][S][Ring1][=Branch1][C][=N][N][Branch1][#Branch1][C][C][C][C][C][C][N][=C][Ring2][Ring1][#Branch1][Ring1][O][S][Ring2][Ring1][N][S][C][Ring2][Ring1][P][=C][Branch2][Ring1][=C][C][=C][C][=C][Branch2][Ring1][Ring1][C][C][C][C][C][C][C][C][C][Branch1][C][C][C][C][C][C][C][C][Se][Ring2][Ring1][Branch1][C][C][=C][Branch1][C][C][S][C][Ring2][Branch1][=C][=Ring1][=Branch1][Se][Ring2][=Branch1][Ring1],ITIC,CCCCCCc1ccc(C2(c3ccc(CCCCCC)cc3)c3cc4c(cc3-c3sc5cc(/C=C6\C(=O)c7ccccc7C6=C(C#N)C#N)sc5c32)C(c2ccc(CCCCCC)cc2)(c2ccc(CCCCCC)cc2)c2c-4sc3cc(/C=C4\C(=O)c5ccccc5C4=C(C#N)C#N)sc23)cc1,{[$]CCCCCc1ccc(C2(c3ccc(CCCCCC)cc3)c3cc4c(cc3-c3sc5cc(/C=C6\C(=O)c7ccccc7C6=C(C#N)C#N)sc5c32)C(c2ccc(CCCCCC)cc2)(c2ccc(CCCCCC)cc2)c2c-4sc3cc(/C=C4\C(=O)c5ccccc5C4=C(C#N)C#N)sc23)cc1},[C][C][C][C][C][C][C][=C][C][=C][Branch2][O][N][C][Branch1][P][C][=C][C][=C][Branch1][#Branch1][C][C][C][C][C][C][C][=C][Ring1][N][C][=C][C][=C][Branch2][Ring2][P][C][=C][Ring1][=Branch1][C][S][C][C][=C][Branch2][Ring1][=Branch2][/C][=C][\C][=Branch1][C][=O][C][=C][C][=C][C][=C][Ring1][=Branch1][C][Ring1][#Branch2][=C][Branch1][Ring1][C][#N][C][#N][S][C][=Ring2][Ring1][Branch1][C][=Ring2][Ring1][Branch2][Ring2][Ring2][O][C][Branch1][P][C][=C][C][=C][Branch1][#Branch1][C][C][C][C][C][C][C][=C][Ring1][N][Branch1][P][C][=C][C][=C][Branch1][#Branch1][C][C][C][C][C][C][C][=C][Ring1][N][C][=C][Ring2][Branch1][#Branch1][S][C][C][=C][Branch2][Ring1][=Branch2][/C][=C][\C][=Branch1][C][=O][C][=C][C][=C][C][=C][Ring1][=Branch1][C][Ring1][#Branch2][=C][Branch1][Ring1][C][#N][C][#N][S][C][Ring2][Ring1][Branch2][=Ring2][Ring1][Branch1][C][=C][Ring2][Branch2][C],1:1,CF,16.0,DIO,0.3,100.0,-1.0,10.07,0.81,18.63,66.7
PBDTS-Se-TAZ,CCCCCCCCC(CCCCCC)CSc1ccc(-c2c3cc(-c4ccc(-c5c(F)c(F)c(-c6ccc(C)s6)c6nn(CCCCCCCC)nc56)s4)sc3c(-c3ccc(SCC(CCCCCC)CCCCCCCC)[se]3)c3cc(C)sc23)[se]1,{[$]CCCCCCCC(CCCCCC)CSc1ccc(-c2c3cc(-c4ccc(-c5c(F)c(F)c(-c6ccc[$]s6)c6nn(CCCCCCCC)nc56)s4)sc3c(-c3ccc(SCC(CCCCCC)CCCCCCCC)[se]3)c3cc[$]sc23)[se]1},[C][C][C][C][C][C][C][C][C][Branch1][#Branch1][C][C][C][C][C][C][C][S][C][=C][C][=C][Branch2][Branch2][P][C][=C][C][=C][Branch2][Branch1][=Branch1][C][=C][C][=C][Branch2][Ring2][O][C][=C][Branch1][C][F][C][Branch1][C][F][=C][Branch1][O][C][=C][C][=C][Branch1][C][C][S][Ring1][=Branch1][C][=N][N][Branch1][=Branch2][C][C][C][C][C][C][C][C][N][=C][Ring2][Ring1][=Branch2][Ring1][=N][S][Ring2][Ring1][=C][S][C][Ring2][Ring2][Ring1][=C][Branch2][Ring1][#C][C][=C][C][=C][Branch2][Ring1][Ring2][S][C][C][Branch1][#Branch1][C][C][C][C][C][C][C][C][C][C][C][C][C][C][Se][Ring2][Ring1][=Branch1][C][C][=C][Branch1][C][C][S][C][Ring2][Branch1][P][=Ring1][=Branch1][Se][Ring2][=Branch1][=Branch1],ITIC,CCCCCCc1ccc(C2(c3ccc(CCCCCC)cc3)c3cc4c(cc3-c3sc5cc(/C=C6\C(=O)c7ccccc7C6=C(C#N)C#N)sc5c32)C(c2ccc(CCCCCC)cc2)(c2ccc(CCCCCC)cc2)c2c-4sc3cc(/C=C4\C(=O)c5ccccc5C4=C(C#N)C#N)sc23)cc1,{[$]CCCCCc1ccc(C2(c3ccc(CCCCCC)cc3)c3cc4c(cc3-c3sc5cc(/C=C6\C(=O)c7ccccc7C6=C(C#N)C#N)sc5c32)C(c2ccc(CCCCCC)cc2)(c2ccc(CCCCCC)cc2)c2c-4sc3cc(/C=C4\C(=O)c5ccccc5C4=C(C#N)C#N)sc23)cc1},[C][C][C][C][C][C][C][=C][C][=C][Branch2][O][N][C][Branch1][P][C][=C][C][=C][Branch1][#Branch1][C][C][C][C][C][C][C][=C][Ring1][N][C][=C][C][=C][Branch2][Ring2][P][C][=C][Ring1][=Branch1][C][S][C][C][=C][Branch2][Ring1][=Branch2][/C][=C][\C][=Branch1][C][=O][C][=C][C][=C][C][=C][Ring1][=Branch1][C][Ring1][#Branch2][=C][Branch1][Ring1][C][#N][C][#N][S][C][=Ring2][Ring1][Branch1][C][=Ring2][Ring1][Branch2][Ring2][Ring2][O][C][Branch1][P][C][=C][C][=C][Branch1][#Branch1][C][C][C][C][C][C][C][=C][Ring1][N][Branch1][P][C][=C][C][=C][Branch1][#Branch1][C][C][C][C][C][C][C][=C][Ring1][N][C][=C][Ring2][Branch1][#Branch1][S][C][C][=C][Branch2][Ring1][=Branch2][/C][=C][\C][=Branch1][C][=O][C][=C][C][=C][C][=C][Ring1][=Branch1][C][Ring1][#Branch2][=C][Branch1][Ring1][C][#N][C][#N][S][C][Ring2][Ring1][Branch2][=Ring2][Ring1][Branch1][C][=C][Ring2][Branch2][C],1:1,CF,16.0,DIO,0.3,100.0,-1.0,12.31,0.84,19.51,75.1
PBDB-TF,CCCCC(CC)Cc1sc(-c2c3cc(-c4ccc(-c5sc(-c6ccc(C)s6)c6c5C(=O)c5c(CC(CC)CCCC)sc(CC(CC)CCCC)c5C6=O)s4)sc3c(-c3cc(F)c(CC(CC)CCCC)s3)c3cc(C)sc23)cc1F,{[$]CCCC(CC)Cc1sc(-c2c3cc(-c4ccc(-c5sc(-c6ccc[$]s6)c6c5C(=O)c5c(CC(CC)CCCC)sc(CC(CC)CCCC)c5C6=O)s4)sc3c(-c3cc(F)c(CC(CC)CCCC)s3)c3cc[$]sc23)cc1F},[C][C][C][C][C][Branch1][Ring1][C][C][C][C][S][C][Branch2][=Branch2][O][C][=C][C][=C][Branch2][=Branch1][Branch2][C][=C][C][=C][Branch2][Branch1][=N][C][S][C][Branch1][O][C][=C][C][=C][Branch1][C][C][S][Ring1][=Branch1][=C][C][=Ring1][O][C][=Branch1][C][=O][C][=C][Branch1][O][C][C][Branch1][Ring1][C][C][C][C][C][C][S][C][Branch1][O][C][C][Branch1][Ring1][C][C][C][C][C][C][=C][Ring2][Ring1][Branch1][C][Ring2][Ring1][#Branch2][=O][S][Ring2][Ring2][=Branch2][S][C][Ring2][Ring2][=C][=C][Branch2][Ring1][#Branch1][C][=C][C][Branch1][C][F][=C][Branch1][O][C][C][Branch1][Ring1][C][C][C][C][C][C][S][Ring1][=C][C][C][=C][Branch1][C][C][S][C][Ring2][=Branch1][Ring2][=Ring1][=Branch1][=C][C][=Ring2][=Branch1][=Branch2][F],IT-M,CCCCCCc1ccc(C2(c3ccc(CCCCCC)cc3)c3cc4c(cc3-c3sc5cc(/C=C6\C(=O)c7ccc(C)cc7C6=C(C#N)C#N)sc5c32)C(c2ccc(CCCCCC)cc2)(c2ccc(CCCCCC)cc2)c2c-4sc3cc(/C=C4\C(=O)c5ccc(C)cc5C4=C(C#N)C#N)sc23)cc1,{[$]CCCCCc1ccc(C2(c3ccc(CCCCCC)cc3)c3cc4c(cc3-c3sc5cc(/C=C6\C(=O)c7ccc[$]cc7C6=C(C#N)C#N)sc5c32)C(c2ccc(CCCCCC)cc2)(c2ccc(CCCCCC)cc2)c2c-4sc3cc(/C=C4\C(=O)c5ccc[$]cc5C4=C(C#N)C#N)sc23)cc1},[C][C][C][C][C][C][C][=C][C][=C][Branch2][N][C][C][Branch1][P][C][=C][C][=C][Branch1][#Branch1][C][C][C][C][C][C][C][=C][Ring1][N][C][=C][C][=C][Branch2][Branch1][Ring2][C][=C][Ring1][=Branch1][C][S][C][C][=C][Branch2][Ring1][N][/C][=C][\C][=Branch1][C][=O][C][=C][C][=C][Branch1][C][C][C][=C][Ring1][#Branch1][C][Ring1][O][=C][Branch1][Ring1][C][#N][C][#N][S][C][=Ring2][Ring1][=Branch1][C][=Ring2][Ring1][=Branch2][Ring2][Ring2][N][C][Branch1][P][C][=C][C][=C][Branch1][#Branch1][C][C][C][C][C][C][C][=C][Ring1][N][Branch1][P][C][=C][C][=C][Branch1][#Branch1][C][C][C][C][C][C][C][=C][Ring1][N][C][=C][Ring2][Branch1][Branch2][S][C][C][=C][Branch2][Ring1][N][/C][=C][\C][=Branch1][C][=O][C][=C][C][=C][Branch1][C][C][C][=C][Ring1][#Branch1][C][Ring1][O][=C][Branch1][Ring1][C][#N][C][#N][S][C][Ring2][Ring1][=Branch2][=Ring2][Ring1][=Branch1][C][=C][Ring2][Branch2][Ring2],1:1,CB,20.0,DIO,1,90.0,100.0,10.5,1.02,15.79,65.0
