Repository: aspuru-guzik-group/Beyond-Molecular-Structure-ML-for-OPV-Materials-Devices

File: ml_for_opvs/data/process/OPV_Min/important_device_master_ml_for_opvs_from_min.csv (part 6 of 6)
Donor,Donor_SMILES,Donor_Big_SMILES,Donor_SELFIES,Acceptor,Acceptor_SMILES,Acceptor_Big_SMILES,Acceptor_SELFIES,D:A ratio (m/m),solvent,total solids conc. (mg/mL),solvent additive,solvent additive conc. (%v/v),active layer thickness (nm),annealing temperature,PCE (%),Voc (V),Jsc (mA cm^-2),FF (%)
PBDB-TF,CCCCC(CC)Cc1sc(-c2c3cc(-c4ccc(-c5sc(-c6ccc(C)s6)c6c5C(=O)c5c(CC(CC)CCCC)sc(CC(CC)CCCC)c5C6=O)s4)sc3c(-c3cc(F)c(CC(CC)CCCC)s3)c3cc(C)sc23)cc1F,{[$]CCCC(CC)Cc1sc(-c2c3cc(-c4ccc(-c5sc(-c6ccc[$]s6)c6c5C(=O)c5c(CC(CC)CCCC)sc(CC(CC)CCCC)c5C6=O)s4)sc3c(-c3cc(F)c(CC(CC)CCCC)s3)c3cc[$]sc23)cc1F},[C][C][C][C][C][Branch1][Ring1][C][C][C][C][S][C][Branch2][=Branch2][O][C][=C][C][=C][Branch2][=Branch1][Branch2][C][=C][C][=C][Branch2][Branch1][=N][C][S][C][Branch1][O][C][=C][C][=C][Branch1][C][C][S][Ring1][=Branch1][=C][C][=Ring1][O][C][=Branch1][C][=O][C][=C][Branch1][O][C][C][Branch1][Ring1][C][C][C][C][C][C][S][C][Branch1][O][C][C][Branch1][Ring1][C][C][C][C][C][C][=C][Ring2][Ring1][Branch1][C][Ring2][Ring1][#Branch2][=O][S][Ring2][Ring2][=Branch2][S][C][Ring2][Ring2][=C][=C][Branch2][Ring1][#Branch1][C][=C][C][Branch1][C][F][=C][Branch1][O][C][C][Branch1][Ring1][C][C][C][C][C][C][S][Ring1][=C][C][C][=C][Branch1][C][C][S][C][Ring2][=Branch1][Ring2][=Ring1][=Branch1][=C][C][=Ring2][=Branch1][=Branch2][F],IT-4F,CCCCCCc1ccc(C2(c3ccc(CCCCCC)cc3)c3cc4c(cc3-c3sc5cc(/C=C6\C(=O)c7cc(F)c(F)cc7C6=C(C#N)C#N)sc5c32)C(c2ccc(CCCCCC)cc2)(c2ccc(CCCCCC)cc2)c2c-4sc3cc(/C=C4\C(=O)c5cc(F)c(F)cc5C4=C(C#N)C#N)sc23)cc1,{[$]CCCCCc1ccc(C2(c3ccc(CCCCCC)cc3)c3cc4c(cc3-c3sc5cc(/C=C6\C(=O)c7cc(F)c(F)cc7C6=C(C#N)C#N)sc5c32)C(c2ccc(CCCCCC)cc2)(c2ccc(CCCCCC)cc2)c2c-4sc3cc(/C=C4\C(=O)c5cc(F)c(F)cc5C4=C(C#N)C#N)sc23)cc1},[C][C][C][C][C][C][C][=C][C][=C][Branch2][N][Branch2][C][Branch1][P][C][=C][C][=C][Branch1][#Branch1][C][C][C][C][C][C][C][=C][Ring1][N][C][=C][C][=C][Branch2][Branch1][#Branch1][C][=C][Ring1][=Branch1][C][S][C][C][=C][Branch2][Ring1][#C][/C][=C][\C][=Branch1][C][=O][C][=C][C][Branch1][C][F][=C][Branch1][C][F][C][=C][Ring1][Branch2][C][Ring1][N][=C][Branch1][Ring1][C][#N][C][#N][S][C][=Ring2][Ring1][#Branch1][C][=Ring2][Ring1][#Branch2][Ring2][Ring2][=N][C][Branch1][P][C][=C][C][=C][Branch1][#Branch1][C][C][C][C][C][C][C][=C][Ring1][N][Branch1][P][C][=C][C][=C][Branch1][#Branch1][C][C][C][C][C][C][C][=C][Ring1][N][C][=C][Ring2][Branch1][=Branch2][S][C][C][=C][Branch2][Ring1][#C][/C][=C][\C][=Branch1][C][=O][C][=C][C][Branch1][C][F][=C][Branch1][C][F][C][=C][Ring1][Branch2][C][Ring1][N][=C][Branch1][Ring1][C][#N][C][#N][S][C][Ring2][Ring1][#Branch2][=Ring2][Ring1][#Branch1][C][=C][Ring2][Branch2][=Branch1],1:1,CB,20.0,DIO,1,90.0,100.0,13.7,0.87,20.38,77.0
PBDB-TF,CCCCC(CC)Cc1sc(-c2c3cc(-c4ccc(-c5sc(-c6ccc(C)s6)c6c5C(=O)c5c(CC(CC)CCCC)sc(CC(CC)CCCC)c5C6=O)s4)sc3c(-c3cc(F)c(CC(CC)CCCC)s3)c3cc(C)sc23)cc1F,{[$]CCCC(CC)Cc1sc(-c2c3cc(-c4ccc(-c5sc(-c6ccc[$]s6)c6c5C(=O)c5c(CC(CC)CCCC)sc(CC(CC)CCCC)c5C6=O)s4)sc3c(-c3cc(F)c(CC(CC)CCCC)s3)c3cc[$]sc23)cc1F},[C][C][C][C][C][Branch1][Ring1][C][C][C][C][S][C][Branch2][=Branch2][O][C][=C][C][=C][Branch2][=Branch1][Branch2][C][=C][C][=C][Branch2][Branch1][=N][C][S][C][Branch1][O][C][=C][C][=C][Branch1][C][C][S][Ring1][=Branch1][=C][C][=Ring1][O][C][=Branch1][C][=O][C][=C][Branch1][O][C][C][Branch1][Ring1][C][C][C][C][C][C][S][C][Branch1][O][C][C][Branch1][Ring1][C][C][C][C][C][C][=C][Ring2][Ring1][Branch1][C][Ring2][Ring1][#Branch2][=O][S][Ring2][Ring2][=Branch2][S][C][Ring2][Ring2][=C][=C][Branch2][Ring1][#Branch1][C][=C][C][Branch1][C][F][=C][Branch1][O][C][C][Branch1][Ring1][C][C][C][C][C][C][S][Ring1][=C][C][C][=C][Branch1][C][C][S][C][Ring2][=Branch1][Ring2][=Ring1][=Branch1][=C][C][=Ring2][=Branch1][=Branch2][F],HF-PCIC,CCCCC(CC)CC1(CCCCC(C)CC)c2cc(/C=C3\C(=O)c4cc(F)c(F)cc4C3=C(C#N)C#N)sc2-c2sc(-c3cc(F)c(-c4cc5c(s4)-c4sc(/C=C6\C(=O)c7cc(F)c(F)cc7C6=C(C#N)C#N)cc4C5(CC(CC)CCCC)CC(CC)CCCC)cc3F)cc21,{[$]CCCC(CC)CC1(CCCCC[$]CC)c2cc(/C=C3\C(=O)c4cc(F)c(F)cc4C3=C(C#N)C#N)sc2-c2sc(-c3cc(F)c(-c4cc5c(s4)-c4sc(/C=C6\C(=O)c7cc(F)c(F)cc7C6=C(C#N)C#N)cc4C5(CC(CC)CCCC)CC(CC)CCCC)cc3F)cc21},[C][C][C][C][C][Branch1][Ring1][C][C][C][C][Branch1][O][C][C][C][C][C][Branch1][C][C][C][C][C][C][=C][Branch2][Ring1][#C][/C][=C][\C][=Branch1][C][=O][C][=C][C][Branch1][C][F][=C][Branch1][C][F][C][=C][Ring1][Branch2][C][Ring1][N][=C][Branch1][Ring1][C][#N][C][#N][S][C][=Ring2][Ring1][#Branch1][C][S][C][Branch2][#Branch1][=N][C][=C][C][Branch1][C][F][=C][Branch2][=Branch1][=N][C][=C][C][=C][Branch1][Ring2][S][Ring1][Branch1][C][S][C][Branch2][Ring1][#C][/C][=C][\C][=Branch1][C][=O][C][=C][C][Branch1][C][F][=C][Branch1][C][F][C][=C][Ring1][Branch2][C][Ring1][N][=C][Branch1][Ring1][C][#N][C][#N][=C][C][=Ring2][Ring1][#Branch1][C][Ring2][Ring1][O][Branch1][O][C][C][Branch1][Ring1][C][C][C][C][C][C][C][C][Branch1][Ring1][C][C][C][C][C][C][C][=C][Ring2][Branch1][Ring2][F][=C][C][=Ring2][Branch1][#Branch2][Ring2][#Branch1][#Branch2],1:1.2,CB,20.0,CN,1,100.0,110.0,10.97,0.92,16.01,72.42
PBDB-TF,CCCCC(CC)Cc1sc(-c2c3cc(-c4ccc(-c5sc(-c6ccc(C)s6)c6c5C(=O)c5c(CC(CC)CCCC)sc(CC(CC)CCCC)c5C6=O)s4)sc3c(-c3cc(F)c(CC(CC)CCCC)s3)c3cc(C)sc23)cc1F,{[$]CCCC(CC)Cc1sc(-c2c3cc(-c4ccc(-c5sc(-c6ccc[$]s6)c6c5C(=O)c5c(CC(CC)CCCC)sc(CC(CC)CCCC)c5C6=O)s4)sc3c(-c3cc(F)c(CC(CC)CCCC)s3)c3cc[$]sc23)cc1F},[C][C][C][C][C][Branch1][Ring1][C][C][C][C][S][C][Branch2][=Branch2][O][C][=C][C][=C][Branch2][=Branch1][Branch2][C][=C][C][=C][Branch2][Branch1][=N][C][S][C][Branch1][O][C][=C][C][=C][Branch1][C][C][S][Ring1][=Branch1][=C][C][=Ring1][O][C][=Branch1][C][=O][C][=C][Branch1][O][C][C][Branch1][Ring1][C][C][C][C][C][C][S][C][Branch1][O][C][C][Branch1][Ring1][C][C][C][C][C][C][=C][Ring2][Ring1][Branch1][C][Ring2][Ring1][#Branch2][=O][S][Ring2][Ring2][=Branch2][S][C][Ring2][Ring2][=C][=C][Branch2][Ring1][#Branch1][C][=C][C][Branch1][C][F][=C][Branch1][O][C][C][Branch1][Ring1][C][C][C][C][C][C][S][Ring1][=C][C][C][=C][Branch1][C][C][S][C][Ring2][=Branch1][Ring2][=Ring1][=Branch1][=C][C][=Ring2][=Branch1][=Branch2][F],HFO-PCIC,CCCCC(CC)CC1(CCCCC(C)CC)c2cc(/C=C3\C(=O)c4cc(F)c(F)cc4C3=C(C#N)C#N)sc2-c2sc(-c3c(F)c(OC)c(-c4cc5c(s4)-c4sc(/C=C6\C(=O)c7cc(F)c(F)cc7C6=C(C#N)C#N)cc4C5(CC(CC)CCCC)CC(CC)CCCC)c(F)c3OC)cc21,{[$]CCCC(CC)CC1(CCCCC[$]CC)c2cc(/C=C3\C(=O)c4cc(F)c(F)cc4C3=C(C#N)C#N)sc2-c2sc(-c3c(F)c(OC)c(-c4cc5c(s4)-c4sc(/C=C6\C(=O)c7cc(F)c(F)cc7C6=C(C#N)C#N)cc4C5(CC(CC)CCCC)CC(CC)CCCC)c(F)c3OC)cc21},[C][C][C][C][C][Branch1][Ring1][C][C][C][C][Branch1][O][C][C][C][C][C][Branch1][C][C][C][C][C][C][=C][Branch2][Ring1][#C][/C][=C][\C][=Branch1][C][=O][C][=C][C][Branch1][C][F][=C][Branch1][C][F][C][=C][Ring1][Branch2][C][Ring1][N][=C][Branch1][Ring1][C][#N][C][#N][S][C][=Ring2][Ring1][#Branch1][C][S][C][Branch2][Branch2][Branch1][C][=C][Branch1][C][F][C][Branch1][Ring1][O][C][=C][Branch2][=Branch1][=N][C][=C][C][=C][Branch1][Ring2][S][Ring1][Branch1][C][S][C][Branch2][Ring1][#C][/C][=C][\C][=Branch1][C][=O][C][=C][C][Branch1][C][F][=C][Branch1][C][F][C][=C][Ring1][Branch2][C][Ring1][N][=C][Branch1][Ring1][C][#N][C][#N][=C][C][=Ring2][Ring1][#Branch1][C][Ring2][Ring1][O][Branch1][O][C][C][Branch1][Ring1][C][C][C][C][C][C][C][C][Branch1][Ring1][C][C][C][C][C][C][C][Branch1][C][F][=C][Ring2][Branch1][#Branch1][O][C][=C][C][=Ring2][Branch1][=C][Ring2][#Branch1][=C],1:1.2,CB,20.0,CN,1,100.0,110.0,8.36,0.93,12.62,70.99
PBDB-TF,CCCCC(CC)Cc1sc(-c2c3cc(-c4ccc(-c5sc(-c6ccc(C)s6)c6c5C(=O)c5c(CC(CC)CCCC)sc(CC(CC)CCCC)c5C6=O)s4)sc3c(-c3cc(F)c(CC(CC)CCCC)s3)c3cc(C)sc23)cc1F,{[$]CCCC(CC)Cc1sc(-c2c3cc(-c4ccc(-c5sc(-c6ccc[$]s6)c6c5C(=O)c5c(CC(CC)CCCC)sc(CC(CC)CCCC)c5C6=O)s4)sc3c(-c3cc(F)c(CC(CC)CCCC)s3)c3cc[$]sc23)cc1F},[C][C][C][C][C][Branch1][Ring1][C][C][C][C][S][C][Branch2][=Branch2][O][C][=C][C][=C][Branch2][=Branch1][Branch2][C][=C][C][=C][Branch2][Branch1][=N][C][S][C][Branch1][O][C][=C][C][=C][Branch1][C][C][S][Ring1][=Branch1][=C][C][=Ring1][O][C][=Branch1][C][=O][C][=C][Branch1][O][C][C][Branch1][Ring1][C][C][C][C][C][C][S][C][Branch1][O][C][C][Branch1][Ring1][C][C][C][C][C][C][=C][Ring2][Ring1][Branch1][C][Ring2][Ring1][#Branch2][=O][S][Ring2][Ring2][=Branch2][S][C][Ring2][Ring2][=C][=C][Branch2][Ring1][#Branch1][C][=C][C][Branch1][C][F][=C][Branch1][O][C][C][Branch1][Ring1][C][C][C][C][C][C][S][Ring1][=C][C][C][=C][Branch1][C][C][S][C][Ring2][=Branch1][Ring2][=Ring1][=Branch1][=C][C][=Ring2][=Branch1][=Branch2][F],OF-PCIC,CCCCC(CC)CC1(CCCCC(C)CC)c2cc(/C=C3\C(=O)c4cc(F)c(F)cc4C3=C(C#N)C#N)sc2-c2sc(-c3c(F)c(F)c(-c4cc5c(s4)-c4sc(/C=C6\C(=O)c7cc(F)c(F)cc7C6=C(C#N)C#N)cc4C5(CC(CC)CCCC)CC(CC)CCCC)c(F)c3F)cc21,{[$]CCCC(CC)CC1(CCCCC[$]CC)c2cc(/C=C3\C(=O)c4cc(F)c(F)cc4C3=C(C#N)C#N)sc2-c2sc(-c3c(F)c(F)c(-c4cc5c(s4)-c4sc(/C=C6\C(=O)c7cc(F)c(F)cc7C6=C(C#N)C#N)cc4C5(CC(CC)CCCC)CC(CC)CCCC)c(F)c3F)cc21},[C][C][C][C][C][Branch1][Ring1][C][C][C][C][Branch1][O][C][C][C][C][C][Branch1][C][C][C][C][C][C][=C][Branch2][Ring1][#C][/C][=C][\C][=Branch1][C][=O][C][=C][C][Branch1][C][F][=C][Branch1][C][F][C][=C][Ring1][Branch2][C][Ring1][N][=C][Branch1][Ring1][C][#N][C][#N][S][C][=Ring2][Ring1][#Branch1][C][S][C][Branch2][Branch2][Ring1][C][=C][Branch1][C][F][C][Branch1][C][F][=C][Branch2][=Branch1][=N][C][=C][C][=C][Branch1][Ring2][S][Ring1][Branch1][C][S][C][Branch2][Ring1][#C][/C][=C][\C][=Branch1][C][=O][C][=C][C][Branch1][C][F][=C][Branch1][C][F][C][=C][Ring1][Branch2][C][Ring1][N][=C][Branch1][Ring1][C][#N][C][#N][=C][C][=Ring2][Ring1][#Branch1][C][Ring2][Ring1][O][Branch1][O][C][C][Branch1][Ring1][C][C][C][C][C][C][C][C][Branch1][Ring1][C][C][C][C][C][C][C][Branch1][C][F][=C][Ring2][Branch1][=Branch1][F][=C][C][=Ring2][Branch1][N][Ring2][#Branch1][N],1:1.2,CB,20.0,CN,1,100.0,110.0,9.09,0.91,13.76,73.37
PBDB-T,CCCCC(CC)Cc1ccc(-c2c3cc(-c4ccc(-c5sc(-c6ccc(C)s6)c6c5C(=O)c5c(CC(CC)CCCC)sc(CC(CC)CCCC)c5C6=O)s4)sc3c(-c3ccc(CC(CC)CCCC)s3)c3cc(C)sc23)s1,{[$]CCCC(CC)Cc1ccc(-c2c3cc(-c4ccc(-c5sc(-c6ccc[$]s6)c6c5C(=O)c5c(CC(CC)CCCC)sc(CC(CC)CCCC)c5C6=O)s4)sc3c(-c3ccc(CC(CC)CCCC)s3)c3cc[$]sc23)s1},[C][C][C][C][C][Branch1][Ring1][C][C][C][C][=C][C][=C][Branch2][=Branch2][Branch2][C][=C][C][=C][Branch2][=Branch1][Branch2][C][=C][C][=C][Branch2][Branch1][=N][C][S][C][Branch1][O][C][=C][C][=C][Branch1][C][C][S][Ring1][=Branch1][=C][C][=Ring1][O][C][=Branch1][C][=O][C][=C][Branch1][O][C][C][Branch1][Ring1][C][C][C][C][C][C][S][C][Branch1][O][C][C][Branch1][Ring1][C][C][C][C][C][C][=C][Ring2][Ring1][Branch1][C][Ring2][Ring1][#Branch2][=O][S][Ring2][Ring2][=Branch2][S][C][Ring2][Ring2][=C][=C][Branch2][Ring1][Ring2][C][=C][C][=C][Branch1][O][C][C][Branch1][Ring1][C][C][C][C][C][C][S][Ring1][=N][C][C][=C][Branch1][C][C][S][C][Ring2][=Branch1][Ring1][=Ring1][=Branch1][S][Ring2][=Branch1][Branch2],IF-TN,CCCCCCC1(CCCCCC)c2cc(-c3sc(/C=C4\C(=O)c5cc6ccccc6cc5C4=C(C#N)C#N)cc3CC(CC)CCCC)ccc2-c2cc3c(cc21)-c1ccc(-c2sc(/C=C4\C(=O)c5cc6ccccc6cc5C4=C(C#N)C#N)cc2CC(CC)CCCC)cc1C3(CCCCCC)CCCCCC,{[$]CCCCCC1(CCCCCC)c2cc(-c3sc(/C=C4\C(=O)c5cc6ccccc6cc5C4=C(C#N)C#N)cc3CC(CC)CCCC)ccc2-c2cc3c(cc21)-c1ccc(-c2sc(/C=C4\C(=O)c5cc6ccccc6cc5C4=C(C#N)C#N)cc2CC(CC)CCCC)cc1C3(CCCCCC)CCCCCC},[C][C][C][C][C][C][C][Branch1][#Branch1][C][C][C][C][C][C][C][=C][C][Branch2][Branch1][Ring2][C][S][C][Branch2][Ring1][#C][/C][=C][\C][=Branch1][C][=O][C][=C][C][=C][C][=C][C][=C][Ring1][=Branch1][C][=C][Ring1][#Branch2][C][Ring1][=C][=C][Branch1][Ring1][C][#N][C][#N][=C][C][=Ring2][Ring1][=Branch2][C][C][Branch1][Ring1][C][C][C][C][C][C][=C][C][=C][Ring2][Ring2][#Branch1][C][=C][C][=C][Branch1][Branch2][C][=C][Ring1][=Branch1][Ring2][Branch1][Ring2][C][=C][C][=C][Branch2][Branch1][Ring2][C][S][C][Branch2][Ring1][#C][/C][=C][\C][=Branch1][C][=O][C][=C][C][=C][C][=C][C][=C][Ring1][=Branch1][C][=C][Ring1][#Branch2][C][Ring1][=C][=C][Branch1][Ring1][C][#N][C][#N][=C][C][=Ring2][Ring1][=Branch2][C][C][Branch1][Ring1][C][C][C][C][C][C][C][=C][Ring2][Ring2][#Branch1][C][Ring2][Ring2][N][Branch1][#Branch1][C][C][C][C][C][C][C][C][C][C][C][C],1:1,CB,10.0,CN,2,100.0,80.0,2.89,1.006,7.02,40.95
PBDB-T,CCCCC(CC)Cc1ccc(-c2c3cc(-c4ccc(-c5sc(-c6ccc(C)s6)c6c5C(=O)c5c(CC(CC)CCCC)sc(CC(CC)CCCC)c5C6=O)s4)sc3c(-c3ccc(CC(CC)CCCC)s3)c3cc(C)sc23)s1,{[$]CCCC(CC)Cc1ccc(-c2c3cc(-c4ccc(-c5sc(-c6ccc[$]s6)c6c5C(=O)c5c(CC(CC)CCCC)sc(CC(CC)CCCC)c5C6=O)s4)sc3c(-c3ccc(CC(CC)CCCC)s3)c3cc[$]sc23)s1},[C][C][C][C][C][Branch1][Ring1][C][C][C][C][=C][C][=C][Branch2][=Branch2][Branch2][C][=C][C][=C][Branch2][=Branch1][Branch2][C][=C][C][=C][Branch2][Branch1][=N][C][S][C][Branch1][O][C][=C][C][=C][Branch1][C][C][S][Ring1][=Branch1][=C][C][=Ring1][O][C][=Branch1][C][=O][C][=C][Branch1][O][C][C][Branch1][Ring1][C][C][C][C][C][C][S][C][Branch1][O][C][C][Branch1][Ring1][C][C][C][C][C][C][=C][Ring2][Ring1][Branch1][C][Ring2][Ring1][#Branch2][=O][S][Ring2][Ring2][=Branch2][S][C][Ring2][Ring2][=C][=C][Branch2][Ring1][Ring2][C][=C][C][=C][Branch1][O][C][C][Branch1][Ring1][C][C][C][C][C][C][S][Ring1][=N][C][C][=C][Branch1][C][C][S][C][Ring2][=Branch1][Ring1][=Ring1][=Branch1][S][Ring2][=Branch1][Branch2],IDT-TN,CCCCCCC1(CCCCCC)c2cc3c(cc2-c2sc(-c4sc(/C=C5\C(=O)c6cc7ccccc7cc6C5=C(C#N)C#N)cc4CC(CC)CCCC)cc21)C(CCCCCC)(CCCCCC)c1cc(-c2sc(/C=C4\C(=O)c5cc6ccccc6cc5C4=C(C#N)C#N)cc2CC(CC)CCCC)sc1-3,{[$]CCCCCC1(CCCCCC)c2cc3c(cc2-c2sc(-c4sc(/C=C5\C(=O)c6cc7ccccc7cc6C5=C(C#N)C#N)cc4CC(CC)CCCC)cc21)C(CCCCCC)(CCCCCC)c1cc(-c2sc(/C=C4\C(=O)c5cc6ccccc6cc5C4=C(C#N)C#N)cc2CC(CC)CCCC)sc1-3},[C][C][C][C][C][C][C][Branch1][#Branch1][C][C][C][C][C][C][C][=C][C][=C][Branch2][=Branch1][=Branch1][C][=C][Ring1][=Branch1][C][S][C][Branch2][Branch1][Ring2][C][S][C][Branch2][Ring1][#C][/C][=C][\C][=Branch1][C][=O][C][=C][C][=C][C][=C][C][=C][Ring1][=Branch1][C][=C][Ring1][#Branch2][C][Ring1][=C][=C][Branch1][Ring1][C][#N][C][#N][=C][C][=Ring2][Ring1][=Branch2][C][C][Branch1][Ring1][C][C][C][C][C][C][=C][C][=Ring2][Ring2][=Branch1][Ring2][Branch1][Ring1][C][Branch1][#Branch1][C][C][C][C][C][C][Branch1][#Branch1][C][C][C][C][C][C][C][C][=C][Branch2][Branch1][Ring2][C][S][C][Branch2][Ring1][#C][/C][=C][\C][=Branch1][C][=O][C][=C][C][=C][C][=C][C][=C][Ring1][=Branch1][C][=C][Ring1][#Branch2][C][Ring1][=C][=C][Branch1][Ring1][C][#N][C][#N][=C][C][=Ring2][Ring1][=Branch2][C][C][Branch1][Ring1][C][C][C][C][C][C][S][C][=Ring2][Ring2][=Branch1][Ring2][#Branch1][=N],1:1,CB,10.0,CN,2,100.0,80.0,5.77,0.967,13.22,45.17
PBDB-T,CCCCC(CC)Cc1ccc(-c2c3cc(-c4ccc(-c5sc(-c6ccc(C)s6)c6c5C(=O)c5c(CC(CC)CCCC)sc(CC(CC)CCCC)c5C6=O)s4)sc3c(-c3ccc(CC(CC)CCCC)s3)c3cc(C)sc23)s1,{[$]CCCC(CC)Cc1ccc(-c2c3cc(-c4ccc(-c5sc(-c6ccc[$]s6)c6c5C(=O)c5c(CC(CC)CCCC)sc(CC(CC)CCCC)c5C6=O)s4)sc3c(-c3ccc(CC(CC)CCCC)s3)c3cc[$]sc23)s1},[C][C][C][C][C][Branch1][Ring1][C][C][C][C][=C][C][=C][Branch2][=Branch2][Branch2][C][=C][C][=C][Branch2][=Branch1][Branch2][C][=C][C][=C][Branch2][Branch1][=N][C][S][C][Branch1][O][C][=C][C][=C][Branch1][C][C][S][Ring1][=Branch1][=C][C][=Ring1][O][C][=Branch1][C][=O][C][=C][Branch1][O][C][C][Branch1][Ring1][C][C][C][C][C][C][S][C][Branch1][O][C][C][Branch1][Ring1][C][C][C][C][C][C][=C][Ring2][Ring1][Branch1][C][Ring2][Ring1][#Branch2][=O][S][Ring2][Ring2][=Branch2][S][C][Ring2][Ring2][=C][=C][Branch2][Ring1][Ring2][C][=C][C][=C][Branch1][O][C][C][Branch1][Ring1][C][C][C][C][C][C][S][Ring1][=N][C][C][=C][Branch1][C][C][S][C][Ring2][=Branch1][Ring1][=Ring1][=Branch1][S][Ring2][=Branch1][Branch2],SN6IC,CCCCCCC(CCCCCC)n1c2cc(/C=C3\C(=O)c4ccccc4C3=C(C#N)C#N)sc2c2sc3c(sc4c5sc(/C=C6\C(=O)c7ccccc7C6=C(C#N)C#N)cc5n(C(CCCCCC)CCCCCC)c43)c21,{[$]CCCCCC(CCCCCC)n1c2cc(/C=C3\C(=O)c4ccccc4C3=C(C#N)C#N)sc2c2sc3c(sc4c5sc(/C=C6\C(=O)c7ccccc7C6=C(C#N)C#N)cc5n(C(CCCCCC)CCCCCC)c43)c21},[C][C][C][C][C][C][C][Branch1][#Branch1][C][C][C][C][C][C][N][C][C][=C][Branch2][Ring1][=Branch2][/C][=C][\C][=Branch1][C][=O][C][=C][C][=C][C][=C][Ring1][=Branch1][C][Ring1][#Branch2][=C][Branch1][Ring1][C][#N][C][#N][S][C][=Ring2][Ring1][Branch1][C][S][C][=C][Branch2][Branch1][#C][S][C][C][S][C][Branch2][Ring1][=Branch2][/C][=C][\C][=Branch1][C][=O][C][=C][C][=C][C][=C][Ring1][=Branch1][C][Ring1][#Branch2][=C][Branch1][Ring1][C][#N][C][#N][=C][C][=Ring2][Ring1][Branch1][N][Branch1][S][C][Branch1][#Branch1][C][C][C][C][C][C][C][C][C][C][C][C][C][=Ring2][Ring2][Branch1][Ring2][Ring2][Branch2][C][=Ring2][Ring2][O][Ring2][Branch1][P],1:1,CB,20.0,DIO,0.3,100.0,-1.0,9.6,0.88,16.5,66.0
PBDB-T,CCCCC(CC)Cc1ccc(-c2c3cc(-c4ccc(-c5sc(-c6ccc(C)s6)c6c5C(=O)c5c(CC(CC)CCCC)sc(CC(CC)CCCC)c5C6=O)s4)sc3c(-c3ccc(CC(CC)CCCC)s3)c3cc(C)sc23)s1,{[$]CCCC(CC)Cc1ccc(-c2c3cc(-c4ccc(-c5sc(-c6ccc[$]s6)c6c5C(=O)c5c(CC(CC)CCCC)sc(CC(CC)CCCC)c5C6=O)s4)sc3c(-c3ccc(CC(CC)CCCC)s3)c3cc[$]sc23)s1},[C][C][C][C][C][Branch1][Ring1][C][C][C][C][=C][C][=C][Branch2][=Branch2][Branch2][C][=C][C][=C][Branch2][=Branch1][Branch2][C][=C][C][=C][Branch2][Branch1][=N][C][S][C][Branch1][O][C][=C][C][=C][Branch1][C][C][S][Ring1][=Branch1][=C][C][=Ring1][O][C][=Branch1][C][=O][C][=C][Branch1][O][C][C][Branch1][Ring1][C][C][C][C][C][C][S][C][Branch1][O][C][C][Branch1][Ring1][C][C][C][C][C][C][=C][Ring2][Ring1][Branch1][C][Ring2][Ring1][#Branch2][=O][S][Ring2][Ring2][=Branch2][S][C][Ring2][Ring2][=C][=C][Branch2][Ring1][Ring2][C][=C][C][=C][Branch1][O][C][C][Branch1][Ring1][C][C][C][C][C][C][S][Ring1][=N][C][C][=C][Branch1][C][C][S][C][Ring2][=Branch1][Ring1][=Ring1][=Branch1][S][Ring2][=Branch1][Branch2],SN6IC-4F,CCCCCCC(CCCCCC)n1c2cc(/C=C3\C(=O)c4cc(F)c(F)cc4C3=C(C#N)C#N)sc2c2sc3c(sc4c5sc(/C=C6\C(=O)c7cc(F)c(F)cc7C6=C(C#N)C#N)cc5n(C(CCCCCC)CCCCCC)c43)c21,{[$]CCCCCC(CCCCCC)n1c2cc(/C=C3\C(=O)c4cc(F)c(F)cc4C3=C(C#N)C#N)sc2c2sc3c(sc4c5sc(/C=C6\C(=O)c7cc(F)c(F)cc7C6=C(C#N)C#N)cc5n(C(CCCCCC)CCCCCC)c43)c21},[C][C][C][C][C][C][C][Branch1][#Branch1][C][C][C][C][C][C][N][C][C][=C][Branch2][Ring1][#C][/C][=C][\C][=Branch1][C][=O][C][=C][C][Branch1][C][F][=C][Branch1][C][F][C][=C][Ring1][Branch2][C][Ring1][N][=C][Branch1][Ring1][C][#N][C][#N][S][C][=Ring2][Ring1][#Branch1][C][S][C][=C][Branch2][=Branch1][Branch1][S][C][C][S][C][Branch2][Ring1][#C][/C][=C][\C][=Branch1][C][=O][C][=C][C][Branch1][C][F][=C][Branch1][C][F][C][=C][Ring1][Branch2][C][Ring1][N][=C][Branch1][Ring1][C][#N][C][#N][=C][C][=Ring2][Ring1][#Branch1][N][Branch1][S][C][Branch1][#Branch1][C][C][C][C][C][C][C][C][C][C][C][C][C][=Ring2][Ring2][#Branch1][Ring2][Ring2][#Branch2][C][=Ring2][Ring2][=N][Ring2][=Branch1][Branch1],1:1,CB,20.0,DIO,0.3,100.0,-1.0,13.2,0.78,23.2,73.0
PM6,CCCCC(CC)Cc1sc(-c2c3cc(-c4ccc(-c5sc(-c6ccc(C)s6)c6c5C(=O)c5c(CC(CC)CCCC)sc(CC(CC)CCCC)c5C6=O)s4)sc3c(-c3cc(F)c(CC(CC)CCCC)s3)c3cc(C)sc23)cc1F,{[$]CCCC(CC)Cc1sc(-c2c3cc(-c4ccc(-c5sc(-c6ccc[$]s6)c6c5C(=O)c5c(CC(CC)CCCC)sc(CC(CC)CCCC)c5C6=O)s4)sc3c(-c3cc(F)c(CC(CC)CCCC)s3)c3cc[$]sc23)cc1F},[C][C][C][C][C][Branch1][Ring1][C][C][C][C][S][C][Branch2][=Branch2][O][C][=C][C][=C][Branch2][=Branch1][Branch2][C][=C][C][=C][Branch2][Branch1][=N][C][S][C][Branch1][O][C][=C][C][=C][Branch1][C][C][S][Ring1][=Branch1][=C][C][=Ring1][O][C][=Branch1][C][=O][C][=C][Branch1][O][C][C][Branch1][Ring1][C][C][C][C][C][C][S][C][Branch1][O][C][C][Branch1][Ring1][C][C][C][C][C][C][=C][Ring2][Ring1][Branch1][C][Ring2][Ring1][#Branch2][=O][S][Ring2][Ring2][=Branch2][S][C][Ring2][Ring2][=C][=C][Branch2][Ring1][#Branch1][C][=C][C][Branch1][C][F][=C][Branch1][O][C][C][Branch1][Ring1][C][C][C][C][C][C][S][Ring1][=C][C][C][=C][Branch1][C][C][S][C][Ring2][=Branch1][Ring2][=Ring1][=Branch1][=C][C][=Ring2][=Branch1][=Branch2][F],IT-4F,CCCCCCc1ccc(C2(c3ccc(CCCCCC)cc3)c3cc4c(cc3-c3sc5cc(/C=C6\C(=O)c7cc(F)c(F)cc7C6=C(C#N)C#N)sc5c32)C(c2ccc(CCCCCC)cc2)(c2ccc(CCCCCC)cc2)c2c-4sc3cc(/C=C4\C(=O)c5cc(F)c(F)cc5C4=C(C#N)C#N)sc23)cc1,{[$]CCCCCc1ccc(C2(c3ccc(CCCCCC)cc3)c3cc4c(cc3-c3sc5cc(/C=C6\C(=O)c7cc(F)c(F)cc7C6=C(C#N)C#N)sc5c32)C(c2ccc(CCCCCC)cc2)(c2ccc(CCCCCC)cc2)c2c-4sc3cc(/C=C4\C(=O)c5cc(F)c(F)cc5C4=C(C#N)C#N)sc23)cc1},[C][C][C][C][C][C][C][=C][C][=C][Branch2][N][Branch2][C][Branch1][P][C][=C][C][=C][Branch1][#Branch1][C][C][C][C][C][C][C][=C][Ring1][N][C][=C][C][=C][Branch2][Branch1][#Branch1][C][=C][Ring1][=Branch1][C][S][C][C][=C][Branch2][Ring1][#C][/C][=C][\C][=Branch1][C][=O][C][=C][C][Branch1][C][F][=C][Branch1][C][F][C][=C][Ring1][Branch2][C][Ring1][N][=C][Branch1][Ring1][C][#N][C][#N][S][C][=Ring2][Ring1][#Branch1][C][=Ring2][Ring1][#Branch2][Ring2][Ring2][=N][C][Branch1][P][C][=C][C][=C][Branch1][#Branch1][C][C][C][C][C][C][C][=C][Ring1][N][Branch1][P][C][=C][C][=C][Branch1][#Branch1][C][C][C][C][C][C][C][=C][Ring1][N][C][=C][Ring2][Branch1][=Branch2][S][C][C][=C][Branch2][Ring1][#C][/C][=C][\C][=Branch1][C][=O][C][=C][C][Branch1][C][F][=C][Branch1][C][F][C][=C][Ring1][Branch2][C][Ring1][N][=C][Branch1][Ring1][C][#N][C][#N][S][C][Ring2][Ring1][#Branch2][=Ring2][Ring1][#Branch1][C][=C][Ring2][Branch2][=Branch1],1:1,CB,10.0,DIO,0.75,100.0,100.0,13.5,0.84,22.2,72.5
2D-PBTCl,CCCCC(CC)COC(=O)c1ccc(-c2sc3c(-c4cc5c(-c6ccc(CC(CC)CCCC)s6)c6sc(C)cc6c(-c6ccc(CC(CC)CCCC)s6)c5s4)sc(C)c3c2Cl)s1,{[$]CCCC(CC)COC(=O)c1ccc(-c2sc3c(-c4cc5c(-c6ccc(CC(CC)CCCC)s6)c6sc[$]cc6c(-c6ccc(CC(CC)CCCC)s6)c5s4)sc[$]c3c2Cl)s1},[C][C][C][C][C][Branch1][Ring1][C][C][C][O][C][=Branch1][C][=O][C][=C][C][=C][Branch2][#Branch1][=Branch2][C][S][C][=C][Branch2][=Branch1][Ring2][C][=C][C][=C][Branch2][Ring1][Ring2][C][=C][C][=C][Branch1][O][C][C][Branch1][Ring1][C][C][C][C][C][C][S][Ring1][=N][C][S][C][Branch1][C][C][=C][C][=Ring1][=Branch1][C][Branch2][Ring1][Ring2][C][=C][C][=C][Branch1][O][C][C][Branch1][Ring1][C][C][C][C][C][C][S][Ring1][=N][=C][Ring2][Ring2][Ring2][S][Ring2][Ring2][#Branch1][S][C][Branch1][C][C][=C][Ring2][Ring2][=N][C][=Ring2][Ring2][S][Cl][S][Ring2][Branch1][=Branch1],ITIC,CCCCCCc1ccc(C2(c3ccc(CCCCCC)cc3)c3cc4c(cc3-c3sc5cc(/C=C6\C(=O)c7ccccc7C6=C(C#N)C#N)sc5c32)C(c2ccc(CCCCCC)cc2)(c2ccc(CCCCCC)cc2)c2c-4sc3cc(/C=C4\C(=O)c5ccccc5C4=C(C#N)C#N)sc23)cc1,{[$]CCCCCc1ccc(C2(c3ccc(CCCCCC)cc3)c3cc4c(cc3-c3sc5cc(/C=C6\C(=O)c7ccccc7C6=C(C#N)C#N)sc5c32)C(c2ccc(CCCCCC)cc2)(c2ccc(CCCCCC)cc2)c2c-4sc3cc(/C=C4\C(=O)c5ccccc5C4=C(C#N)C#N)sc23)cc1},[C][C][C][C][C][C][C][=C][C][=C][Branch2][O][N][C][Branch1][P][C][=C][C][=C][Branch1][#Branch1][C][C][C][C][C][C][C][=C][Ring1][N][C][=C][C][=C][Branch2][Ring2][P][C][=C][Ring1][=Branch1][C][S][C][C][=C][Branch2][Ring1][=Branch2][/C][=C][\C][=Branch1][C][=O][C][=C][C][=C][C][=C][Ring1][=Branch1][C][Ring1][#Branch2][=C][Branch1][Ring1][C][#N][C][#N][S][C][=Ring2][Ring1][Branch1][C][=Ring2][Ring1][Branch2][Ring2][Ring2][O][C][Branch1][P][C][=C][C][=C][Branch1][#Branch1][C][C][C][C][C][C][C][=C][Ring1][N][Branch1][P][C][=C][C][=C][Branch1][#Branch1][C][C][C][C][C][C][C][=C][Ring1][N][C][=C][Ring2][Branch1][#Branch1][S][C][C][=C][Branch2][Ring1][=Branch2][/C][=C][\C][=Branch1][C][=O][C][=C][C][=C][C][=C][Ring1][=Branch1][C][Ring1][#Branch2][=C][Branch1][Ring1][C][#N][C][#N][S][C][Ring2][Ring1][Branch2][=Ring2][Ring1][Branch1][C][=C][Ring2][Branch2][C],1:1,CB,8.0,DIO,0.25,100.0,-1.0,8.81,0.91,15.79,61.32
2D-PBTCl2,CCCCC(CC)COC(=O)c1cc(Cl)c(-c2sc3c(-c4cc5c(-c6ccc(CC(CC)CCCC)s6)c6sc(C)cc6c(-c6ccc(CC(CC)CCCC)s6)c5s4)sc(C)c3c2Cl)s1,{[$]CCCC(CC)COC(=O)c1cc(Cl)c(-c2sc3c(-c4cc5c(-c6ccc(CC(CC)CCCC)s6)c6sc[$]cc6c(-c6ccc(CC(CC)CCCC)s6)c5s4)sc[$]c3c2Cl)s1},[C][C][C][C][C][Branch1][Ring1][C][C][C][O][C][=Branch1][C][=O][C][=C][C][Branch1][C][Cl][=C][Branch2][#Branch1][=Branch2][C][S][C][=C][Branch2][=Branch1][Ring2][C][=C][C][=C][Branch2][Ring1][Ring2][C][=C][C][=C][Branch1][O][C][C][Branch1][Ring1][C][C][C][C][C][C][S][Ring1][=N][C][S][C][Branch1][C][C][=C][C][=Ring1][=Branch1][C][Branch2][Ring1][Ring2][C][=C][C][=C][Branch1][O][C][C][Branch1][Ring1][C][C][C][C][C][C][S][Ring1][=N][=C][Ring2][Ring2][Ring2][S][Ring2][Ring2][#Branch1][S][C][Branch1][C][C][=C][Ring2][Ring2][=N][C][=Ring2][Ring2][S][Cl][S][Ring2][Branch1][#Branch1],ITIC,CCCCCCc1ccc(C2(c3ccc(CCCCCC)cc3)c3cc4c(cc3-c3sc5cc(/C=C6\C(=O)c7ccccc7C6=C(C#N)C#N)sc5c32)C(c2ccc(CCCCCC)cc2)(c2ccc(CCCCCC)cc2)c2c-4sc3cc(/C=C4\C(=O)c5ccccc5C4=C(C#N)C#N)sc23)cc1,{[$]CCCCCc1ccc(C2(c3ccc(CCCCCC)cc3)c3cc4c(cc3-c3sc5cc(/C=C6\C(=O)c7ccccc7C6=C(C#N)C#N)sc5c32)C(c2ccc(CCCCCC)cc2)(c2ccc(CCCCCC)cc2)c2c-4sc3cc(/C=C4\C(=O)c5ccccc5C4=C(C#N)C#N)sc23)cc1},[C][C][C][C][C][C][C][=C][C][=C][Branch2][O][N][C][Branch1][P][C][=C][C][=C][Branch1][#Branch1][C][C][C][C][C][C][C][=C][Ring1][N][C][=C][C][=C][Branch2][Ring2][P][C][=C][Ring1][=Branch1][C][S][C][C][=C][Branch2][Ring1][=Branch2][/C][=C][\C][=Branch1][C][=O][C][=C][C][=C][C][=C][Ring1][=Branch1][C][Ring1][#Branch2][=C][Branch1][Ring1][C][#N][C][#N][S][C][=Ring2][Ring1][Branch1][C][=Ring2][Ring1][Branch2][Ring2][Ring2][O][C][Branch1][P][C][=C][C][=C][Branch1][#Branch1][C][C][C][C][C][C][C][=C][Ring1][N][Branch1][P][C][=C][C][=C][Branch1][#Branch1][C][C][C][C][C][C][C][=C][Ring1][N][C][=C][Ring2][Branch1][#Branch1][S][C][C][=C][Branch2][Ring1][=Branch2][/C][=C][\C][=Branch1][C][=O][C][=C][C][=C][C][=C][Ring1][=Branch1][C][Ring1][#Branch2][=C][Branch1][Ring1][C][#N][C][#N][S][C][Ring2][Ring1][Branch2][=Ring2][Ring1][Branch1][C][=C][Ring2][Branch2][C],1:1,CB,8.0,DIO,0.25,90.0,-1.0,7.38,0.87,14.52,58.43
PTB7-Th,CCCCC(CC)COC(=O)c1sc2c(-c3cc4c(-c5ccc(CC(CC)CCCC)s5)c5sc(C)cc5c(-c5ccc(CC(CC)CCCC)s5)c4s3)sc(C)c2c1F,{[$]CCCC(CC)COC(=O)c1sc2c(-c3cc4c(-c5ccc(CC(CC)CCCC)s5)c5sc[$]cc5c(-c5ccc(CC(CC)CCCC)s5)c4s3)sc[$]c2c1F},[C][C][C][C][C][Branch1][Ring1][C][C][C][O][C][=Branch1][C][=O][C][S][C][=C][Branch2][=Branch1][Ring2][C][=C][C][=C][Branch2][Ring1][Ring2][C][=C][C][=C][Branch1][O][C][C][Branch1][Ring1][C][C][C][C][C][C][S][Ring1][=N][C][S][C][Branch1][C][C][=C][C][=Ring1][=Branch1][C][Branch2][Ring1][Ring2][C][=C][C][=C][Branch1][O][C][C][Branch1][Ring1][C][C][C][C][C][C][S][Ring1][=N][=C][Ring2][Ring2][Ring2][S][Ring2][Ring2][#Branch1][S][C][Branch1][C][C][=C][Ring2][Ring2][=N][C][=Ring2][Ring2][S][F],ITIC,CCCCCCc1ccc(C2(c3ccc(CCCCCC)cc3)c3cc4c(cc3-c3sc5cc(/C=C6\C(=O)c7ccccc7C6=C(C#N)C#N)sc5c32)C(c2ccc(CCCCCC)cc2)(c2ccc(CCCCCC)cc2)c2c-4sc3cc(/C=C4\C(=O)c5ccccc5C4=C(C#N)C#N)sc23)cc1,{[$]CCCCCc1ccc(C2(c3ccc(CCCCCC)cc3)c3cc4c(cc3-c3sc5cc(/C=C6\C(=O)c7ccccc7C6=C(C#N)C#N)sc5c32)C(c2ccc(CCCCCC)cc2)(c2ccc(CCCCCC)cc2)c2c-4sc3cc(/C=C4\C(=O)c5ccccc5C4=C(C#N)C#N)sc23)cc1},[C][C][C][C][C][C][C][=C][C][=C][Branch2][O][N][C][Branch1][P][C][=C][C][=C][Branch1][#Branch1][C][C][C][C][C][C][C][=C][Ring1][N][C][=C][C][=C][Branch2][Ring2][P][C][=C][Ring1][=Branch1][C][S][C][C][=C][Branch2][Ring1][=Branch2][/C][=C][\C][=Branch1][C][=O][C][=C][C][=C][C][=C][Ring1][=Branch1][C][Ring1][#Branch2][=C][Branch1][Ring1][C][#N][C][#N][S][C][=Ring2][Ring1][Branch1][C][=Ring2][Ring1][Branch2][Ring2][Ring2][O][C][Branch1][P][C][=C][C][=C][Branch1][#Branch1][C][C][C][C][C][C][C][=C][Ring1][N][Branch1][P][C][=C][C][=C][Branch1][#Branch1][C][C][C][C][C][C][C][=C][Ring1][N][C][=C][Ring2][Branch1][#Branch1][S][C][C][=C][Branch2][Ring1][=Branch2][/C][=C][\C][=Branch1][C][=O][C][=C][C][=C][C][=C][Ring1][=Branch1][C][Ring1][#Branch2][=C][Branch1][Ring1][C][#N][C][#N][S][C][Ring2][Ring1][Branch2][=Ring2][Ring1][Branch1][C][=C][Ring2][Branch2][C],1:1,CB,8.0,DIO,0.25,90.0,-1.0,6.91,0.82,14.76,57.09
PBDB-T,CCCCC(CC)Cc1ccc(-c2c3cc(-c4ccc(-c5sc(-c6ccc(C)s6)c6c5C(=O)c5c(CC(CC)CCCC)sc(CC(CC)CCCC)c5C6=O)s4)sc3c(-c3ccc(CC(CC)CCCC)s3)c3cc(C)sc23)s1,{[$]CCCC(CC)Cc1ccc(-c2c3cc(-c4ccc(-c5sc(-c6ccc[$]s6)c6c5C(=O)c5c(CC(CC)CCCC)sc(CC(CC)CCCC)c5C6=O)s4)sc3c(-c3ccc(CC(CC)CCCC)s3)c3cc[$]sc23)s1},[C][C][C][C][C][Branch1][Ring1][C][C][C][C][=C][C][=C][Branch2][=Branch2][Branch2][C][=C][C][=C][Branch2][=Branch1][Branch2][C][=C][C][=C][Branch2][Branch1][=N][C][S][C][Branch1][O][C][=C][C][=C][Branch1][C][C][S][Ring1][=Branch1][=C][C][=Ring1][O][C][=Branch1][C][=O][C][=C][Branch1][O][C][C][Branch1][Ring1][C][C][C][C][C][C][S][C][Branch1][O][C][C][Branch1][Ring1][C][C][C][C][C][C][=C][Ring2][Ring1][Branch1][C][Ring2][Ring1][#Branch2][=O][S][Ring2][Ring2][=Branch2][S][C][Ring2][Ring2][=C][=C][Branch2][Ring1][Ring2][C][=C][C][=C][Branch1][O][C][C][Branch1][Ring1][C][C][C][C][C][C][S][Ring1][=N][C][C][=C][Branch1][C][C][S][C][Ring2][=Branch1][Ring1][=Ring1][=Branch1][S][Ring2][=Branch1][Branch2],BDTIT-M,CCCCCCc1ccc(C2(c3ccc(CCCCCC)cc3)c3cc(/C=C4\C(=O)c5ccc(C)cc5C4=C(C#N)C#N)sc3-c3sc4c(-c5ccc(CC(CC)CCCC)s5)c5c6c(sc5c(-c5ccc(CC(CC)CCCC)s5)c4c32)-c2sc(/C=C3\C(=O)c4ccc(C)cc4C3=C(C#N)C#N)cc2C6(c2ccc(CCCCCC)cc2)c2ccc(CCCCCC)cc2)cc1,{[$]CCCCCc1ccc(C2(c3ccc(CCCCCC)cc3)c3cc(/C=C4\C(=O)c5ccc[$]cc5C4=C(C#N)C#N)sc3-c3sc4c(-c5ccc(CC(CC)CCCC)s5)c5c6c(sc5c(-c5ccc(CC(CC)CCCC)s5)c4c32)-c2sc(/C=C3\C(=O)c4ccc[$]cc4C3=C(C#N)C#N)cc2C6(c2ccc(CCCCCC)cc2)c2ccc(CCCCCC)cc2)cc1},[C][C][C][C][C][C][C][=C][C][=C][Branch2][=C][N][C][Branch1][P][C][=C][C][=C][Branch1][#Branch1][C][C][C][C][C][C][C][=C][Ring1][N][C][C][=C][Branch2][Ring1][N][/C][=C][\C][=Branch1][C][=O][C][=C][C][=C][Branch1][C][C][C][=C][Ring1][#Branch1][C][Ring1][O][=C][Branch1][Ring1][C][#N][C][#N][S][C][=Ring2][Ring1][=Branch1][C][S][C][=C][Branch2][Ring1][Ring2][C][=C][C][=C][Branch1][O][C][C][Branch1][Ring1][C][C][C][C][C][C][S][Ring1][=N][C][C][=C][Branch2][Ring2][#Branch1][S][C][=Ring1][Branch1][C][Branch2][Ring1][Ring2][C][=C][C][=C][Branch1][O][C][C][Branch1][Ring1][C][C][C][C][C][C][S][Ring1][=N][=C][Ring2][Ring2][Ring1][C][=Ring2][Ring2][=Branch1][Ring2][=Branch1][=Branch2][C][S][C][Branch2][Ring1][N][/C][=C][\C][=Branch1][C][=O][C][=C][C][=C][Branch1][C][C][C][=C][Ring1][#Branch1][C][Ring1][O][=C][Branch1][Ring1][C][#N][C][#N][=C][C][=Ring2][Ring1][=Branch1][C][Ring2][Ring2][O][Branch1][P][C][=C][C][=C][Branch1][#Branch1][C][C][C][C][C][C][C][=C][Ring1][N][C][=C][C][=C][Branch1][#Branch1][C][C][C][C][C][C][C][=C][Ring1][N][C][=C][Ring2][=Branch2][=C],1:1,CB,20.0,DIO,0.75,100.0,100.0,11.31,0.903,17.56,71.3
PBDB-T,CCCCC(CC)Cc1ccc(-c2c3cc(-c4ccc(-c5sc(-c6ccc(C)s6)c6c5C(=O)c5c(CC(CC)CCCC)sc(CC(CC)CCCC)c5C6=O)s4)sc3c(-c3ccc(CC(CC)CCCC)s3)c3cc(C)sc23)s1,{[$]CCCC(CC)Cc1ccc(-c2c3cc(-c4ccc(-c5sc(-c6ccc[$]s6)c6c5C(=O)c5c(CC(CC)CCCC)sc(CC(CC)CCCC)c5C6=O)s4)sc3c(-c3ccc(CC(CC)CCCC)s3)c3cc[$]sc23)s1},[C][C][C][C][C][Branch1][Ring1][C][C][C][C][=C][C][=C][Branch2][=Branch2][Branch2][C][=C][C][=C][Branch2][=Branch1][Branch2][C][=C][C][=C][Branch2][Branch1][=N][C][S][C][Branch1][O][C][=C][C][=C][Branch1][C][C][S][Ring1][=Branch1][=C][C][=Ring1][O][C][=Branch1][C][=O][C][=C][Branch1][O][C][C][Branch1][Ring1][C][C][C][C][C][C][S][C][Branch1][O][C][C][Branch1][Ring1][C][C][C][C][C][C][=C][Ring2][Ring1][Branch1][C][Ring2][Ring1][#Branch2][=O][S][Ring2][Ring2][=Branch2][S][C][Ring2][Ring2][=C][=C][Branch2][Ring1][Ring2][C][=C][C][=C][Branch1][O][C][C][Branch1][Ring1][C][C][C][C][C][C][S][Ring1][=N][C][C][=C][Branch1][C][C][S][C][Ring2][=Branch1][Ring1][=Ring1][=Branch1][S][Ring2][=Branch1][Branch2],BDTThIT-M,CCCCCCc1ccc(C2(c3ccc(CCCCCC)cc3)c3cc(/C=C4\C(=O)c5ccc(C)cc5C4=C(C#N)C#N)sc3-c3sc4cc5c6c(sc5cc4c32)-c2sc(/C=C3\C(=O)c4ccc(C)cc4C3=C(C#N)C#N)cc2C6(c2ccc(CCCCCC)cc2)c2ccc(CCCCCC)cc2)cc1,{[$]CCCCCc1ccc(C2(c3ccc(CCCCCC)cc3)c3cc(/C=C4\C(=O)c5ccc[$]cc5C4=C(C#N)C#N)sc3-c3sc4cc5c6c(sc5cc4c32)-c2sc(/C=C3\C(=O)c4ccc[$]cc4C3=C(C#N)C#N)cc2C6(c2ccc(CCCCCC)cc2)c2ccc(CCCCCC)cc2)cc1},[C][C][C][C][C][C][C][=C][C][=C][Branch2][O][=N][C][Branch1][P][C][=C][C][=C][Branch1][#Branch1][C][C][C][C][C][C][C][=C][Ring1][N][C][C][=C][Branch2][Ring1][N][/C][=C][\C][=Branch1][C][=O][C][=C][C][=C][Branch1][C][C][C][=C][Ring1][#Branch1][C][Ring1][O][=C][Branch1][Ring1][C][#N][C][#N][S][C][=Ring2][Ring1][=Branch1][C][S][C][=C][C][C][=C][Branch1][#C][S][C][=Ring1][Branch1][C][=C][Ring1][=Branch2][C][=Ring1][N][Ring2][Ring2][#C][C][S][C][Branch2][Ring1][N][/C][=C][\C][=Branch1][C][=O][C][=C][C][=C][Branch1][C][C][C][=C][Ring1][#Branch1][C][Ring1][O][=C][Branch1][Ring1][C][#N][C][#N][=C][C][=Ring2][Ring1][=Branch1][C][Ring2][Ring1][=C][Branch1][P][C][=C][C][=C][Branch1][#Branch1][C][C][C][C][C][C][C][=C][Ring1][N][C][=C][C][=C][Branch1][#Branch1][C][C][C][C][C][C][C][=C][Ring1][N][C][=C][Ring2][Branch2][Ring2],1:1,CB,20.0,DIO,0.75,100.0,100.0,12.12,0.942,18.03,71.4
PBDB-T,CCCCC(CC)Cc1ccc(-c2c3cc(-c4ccc(-c5sc(-c6ccc(C)s6)c6c5C(=O)c5c(CC(CC)CCCC)sc(CC(CC)CCCC)c5C6=O)s4)sc3c(-c3ccc(CC(CC)CCCC)s3)c3cc(C)sc23)s1,{[$]CCCC(CC)Cc1ccc(-c2c3cc(-c4ccc(-c5sc(-c6ccc[$]s6)c6c5C(=O)c5c(CC(CC)CCCC)sc(CC(CC)CCCC)c5C6=O)s4)sc3c(-c3ccc(CC(CC)CCCC)s3)c3cc[$]sc23)s1},[C][C][C][C][C][Branch1][Ring1][C][C][C][C][=C][C][=C][Branch2][=Branch2][Branch2][C][=C][C][=C][Branch2][=Branch1][Branch2][C][=C][C][=C][Branch2][Branch1][=N][C][S][C][Branch1][O][C][=C][C][=C][Branch1][C][C][S][Ring1][=Branch1][=C][C][=Ring1][O][C][=Branch1][C][=O][C][=C][Branch1][O][C][C][Branch1][Ring1][C][C][C][C][C][C][S][C][Branch1][O][C][C][Branch1][Ring1][C][C][C][C][C][C][=C][Ring2][Ring1][Branch1][C][Ring2][Ring1][#Branch2][=O][S][Ring2][Ring2][=Branch2][S][C][Ring2][Ring2][=C][=C][Branch2][Ring1][Ring2][C][=C][C][=C][Branch1][O][C][C][Branch1][Ring1][C][C][C][C][C][C][S][Ring1][=N][C][C][=C][Branch1][C][C][S][C][Ring2][=Branch1][Ring1][=Ring1][=Branch1][S][Ring2][=Branch1][Branch2],IT-M,CCCCCCc1ccc(C2(c3ccc(CCCCCC)cc3)c3cc4c(cc3-c3sc5cc(/C=C6\C(=O)c7ccc(C)cc7C6=C(C#N)C#N)sc5c32)C(c2ccc(CCCCCC)cc2)(c2ccc(CCCCCC)cc2)c2c-4sc3cc(/C=C4\C(=O)c5ccc(C)cc5C4=C(C#N)C#N)sc23)cc1,{[$]CCCCCc1ccc(C2(c3ccc(CCCCCC)cc3)c3cc4c(cc3-c3sc5cc(/C=C6\C(=O)c7ccc[$]cc7C6=C(C#N)C#N)sc5c32)C(c2ccc(CCCCCC)cc2)(c2ccc(CCCCCC)cc2)c2c-4sc3cc(/C=C4\C(=O)c5ccc[$]cc5C4=C(C#N)C#N)sc23)cc1},[C][C][C][C][C][C][C][=C][C][=C][Branch2][N][C][C][Branch1][P][C][=C][C][=C][Branch1][#Branch1][C][C][C][C][C][C][C][=C][Ring1][N][C][=C][C][=C][Branch2][Branch1][Ring2][C][=C][Ring1][=Branch1][C][S][C][C][=C][Branch2][Ring1][N][/C][=C][\C][=Branch1][C][=O][C][=C][C][=C][Branch1][C][C][C][=C][Ring1][#Branch1][C][Ring1][O][=C][Branch1][Ring1][C][#N][C][#N][S][C][=Ring2][Ring1][=Branch1][C][=Ring2][Ring1][=Branch2][Ring2][Ring2][N][C][Branch1][P][C][=C][C][=C][Branch1][#Branch1][C][C][C][C][C][C][C][=C][Ring1][N][Branch1][P][C][=C][C][=C][Branch1][#Branch1][C][C][C][C][C][C][C][=C][Ring1][N][C][=C][Ring2][Branch1][Branch2][S][C][C][=C][Branch2][Ring1][N][/C][=C][\C][=Branch1][C][=O][C][=C][C][=C][Branch1][C][C][C][=C][Ring1][#Branch1][C][Ring1][O][=C][Branch1][Ring1][C][#N][C][#N][S][C][Ring2][Ring1][=Branch2][=Ring2][Ring1][=Branch1][C][=C][Ring2][Branch2][Ring2],1:1,CB,10.0,DIO,1,100.0,-1.0,11.5,0.961,16.69,70.0
PBDB-T,CCCCC(CC)Cc1ccc(-c2c3cc(-c4ccc(-c5sc(-c6ccc(C)s6)c6c5C(=O)c5c(CC(CC)CCCC)sc(CC(CC)CCCC)c5C6=O)s4)sc3c(-c3ccc(CC(CC)CCCC)s3)c3cc(C)sc23)s1,{[$]CCCC(CC)Cc1ccc(-c2c3cc(-c4ccc(-c5sc(-c6ccc[$]s6)c6c5C(=O)c5c(CC(CC)CCCC)sc(CC(CC)CCCC)c5C6=O)s4)sc3c(-c3ccc(CC(CC)CCCC)s3)c3cc[$]sc23)s1},[C][C][C][C][C][Branch1][Ring1][C][C][C][C][=C][C][=C][Branch2][=Branch2][Branch2][C][=C][C][=C][Branch2][=Branch1][Branch2][C][=C][C][=C][Branch2][Branch1][=N][C][S][C][Branch1][O][C][=C][C][=C][Branch1][C][C][S][Ring1][=Branch1][=C][C][=Ring1][O][C][=Branch1][C][=O][C][=C][Branch1][O][C][C][Branch1][Ring1][C][C][C][C][C][C][S][C][Branch1][O][C][C][Branch1][Ring1][C][C][C][C][C][C][=C][Ring2][Ring1][Branch1][C][Ring2][Ring1][#Branch2][=O][S][Ring2][Ring2][=Branch2][S][C][Ring2][Ring2][=C][=C][Branch2][Ring1][Ring2][C][=C][C][=C][Branch1][O][C][C][Branch1][Ring1][C][C][C][C][C][C][S][Ring1][=N][C][C][=C][Branch1][C][C][S][C][Ring2][=Branch1][Ring1][=Ring1][=Branch1][S][Ring2][=Branch1][Branch2],CDTCN,CCCCCCCCn1c2cc3c(cc2c2cc4c(cc21)-c1sc(-c2ccc(/C=C5\C(=O)c6ccccc6C5=C(C#N)C#N)s2)cc1C4(c1ccc(CCCCCC)cc1)c1ccc(CCCCCC)cc1)C(c1ccc(CCCCCC)cc1)(c1ccc(CCCCCC)cc1)c1cc(-c2ccc(/C=C4\C(=O)c5ccccc5C4=C(C#N)C#N)s2)sc1-3,{[$]CCCCCCCn1c2cc3c(cc2c2cc4c(cc21)-c1sc(-c2ccc(/C=C5\C(=O)c6ccccc6C5=C(C#N)C#N)s2)cc1C4(c1ccc(CCCCCC)cc1)c1ccc(CCCCCC)cc1)C(c1ccc(CCCCCC)cc1)(c1ccc(CCCCCC)cc1)c1cc(-c2ccc(/C=C4\C(=O)c5ccccc5C4=C(C#N)C#N)s2)sc1-3},[C][C][C][C][C][C][C][C][N][C][=C][C][=C][Branch2][Branch2][Branch1][C][=C][Ring1][=Branch1][C][=C][C][=C][Branch1][#Branch1][C][=C][Ring1][=Branch1][Ring1][=N][C][S][C][Branch2][Ring2][Ring2][C][=C][C][=C][Branch2][Ring1][=Branch2][/C][=C][\C][=Branch1][C][=O][C][=C][C][=C][C][=C][Ring1][=Branch1][C][Ring1][#Branch2][=C][Branch1][Ring1][C][#N][C][#N][S][Ring2][Ring1][Branch1][=C][C][=Ring2][Ring1][#Branch2][C][Ring2][Ring1][#C][Branch1][P][C][=C][C][=C][Branch1][#Branch1][C][C][C][C][C][C][C][=C][Ring1][N][C][=C][C][=C][Branch1][#Branch1][C][C][C][C][C][C][C][=C][Ring1][N][C][Branch1][P][C][=C][C][=C][Branch1][#Branch1][C][C][C][C][C][C][C][=C][Ring1][N][Branch1][P][C][=C][C][=C][Branch1][#Branch1][C][C][C][C][C][C][C][=C][Ring1][N][C][C][=C][Branch2][Ring2][Ring2][C][=C][C][=C][Branch2][Ring1][=Branch2][/C][=C][\C][=Branch1][C][=O][C][=C][C][=C][C][=C][Ring1][=Branch1][C][Ring1][#Branch2][=C][Branch1][Ring1][C][#N][C][#N][S][Ring2][Ring1][Branch1][S][C][=Ring2][Ring1][#Branch2][Ring2][Branch2][S],1:1,CB,20.0,DIO,0.75,107.0,80.0,6.23,0.96,11.26,57.58
PTB7-Th,CCCCC(CC)COC(=O)c1sc2c(-c3cc4c(-c5ccc(CC(CC)CCCC)s5)c5sc(C)cc5c(-c5ccc(CC(CC)CCCC)s5)c4s3)sc(C)c2c1F,{[$]CCCC(CC)COC(=O)c1sc2c(-c3cc4c(-c5ccc(CC(CC)CCCC)s5)c5sc[$]cc5c(-c5ccc(CC(CC)CCCC)s5)c4s3)sc[$]c2c1F},[C][C][C][C][C][Branch1][Ring1][C][C][C][O][C][=Branch1][C][=O][C][S][C][=C][Branch2][=Branch1][Ring2][C][=C][C][=C][Branch2][Ring1][Ring2][C][=C][C][=C][Branch1][O][C][C][Branch1][Ring1][C][C][C][C][C][C][S][Ring1][=N][C][S][C][Branch1][C][C][=C][C][=Ring1][=Branch1][C][Branch2][Ring1][Ring2][C][=C][C][=C][Branch1][O][C][C][Branch1][Ring1][C][C][C][C][C][C][S][Ring1][=N][=C][Ring2][Ring2][Ring2][S][Ring2][Ring2][#Branch1][S][C][Branch1][C][C][=C][Ring2][Ring2][=N][C][=Ring2][Ring2][S][F],IHIC,CCCCCCc1ccc(C2(c3ccc(CCCCCC)cc3)c3cc(C=C4C(=O)c5ccccc5C4=C(C#N)C#N)sc3-c3sc4c5c(sc4c32)-c2sc(C=C3C(=O)c4ccccc4C3=C(C#N)C#N)cc2C5(c2ccc(CCCCCC)cc2)c2ccc(CCCCCC)cc2)cc1,{[$]CCCCCc1ccc(C2(c3ccc(CCCCCC)cc3)c3cc(C=C4C(=O)c5ccccc5C4=C(C#N)C#N)sc3-c3sc4c5c(sc4c32)-c2sc(C=C3C(=O)c4ccccc4C3=C(C#N)C#N)cc2C5(c2ccc(CCCCCC)cc2)c2ccc(CCCCCC)cc2)cc1},[C][C][C][C][C][C][C][=C][C][=C][Branch2][#Branch2][P][C][Branch1][P][C][=C][C][=C][Branch1][#Branch1][C][C][C][C][C][C][C][=C][Ring1][N][C][C][=C][Branch2][Ring1][=Branch2][C][=C][C][=Branch1][C][=O][C][=C][C][=C][C][=C][Ring1][=Branch1][C][Ring1][#Branch2][=C][Branch1][Ring1][C][#N][C][#N][S][C][=Ring2][Ring1][Branch1][C][S][C][C][=C][Branch1][O][S][C][=Ring1][Branch1][C][=Ring1][Branch2][Ring2][Ring2][#Branch2][C][S][C][Branch2][Ring1][=Branch2][C][=C][C][=Branch1][C][=O][C][=C][C][=C][C][=C][Ring1][=Branch1][C][Ring1][#Branch2][=C][Branch1][Ring1][C][#N][C][#N][=C][C][=Ring2][Ring1][Branch1][C][Ring2][Ring1][O][Branch1][P][C][=C][C][=C][Branch1][#Branch1][C][C][C][C][C][C][C][=C][Ring1][N][C][=C][C][=C][Branch1][#Branch1][C][C][C][C][C][C][C][=C][Ring1][N][C][=C][Ring2][#Branch1][=C],1:1.5,DCB,20.0,CN,1,100.0,-1.0,9.77,0.754,19.01,68.1
PBDB-T,CCCCC(CC)Cc1ccc(-c2c3cc(-c4ccc(-c5sc(-c6ccc(C)s6)c6c5C(=O)c5c(CC(CC)CCCC)sc(CC(CC)CCCC)c5C6=O)s4)sc3c(-c3ccc(CC(CC)CCCC)s3)c3cc(C)sc23)s1,{[$]CCCC(CC)Cc1ccc(-c2c3cc(-c4ccc(-c5sc(-c6ccc[$]s6)c6c5C(=O)c5c(CC(CC)CCCC)sc(CC(CC)CCCC)c5C6=O)s4)sc3c(-c3ccc(CC(CC)CCCC)s3)c3cc[$]sc23)s1},[C][C][C][C][C][Branch1][Ring1][C][C][C][C][=C][C][=C][Branch2][=Branch2][Branch2][C][=C][C][=C][Branch2][=Branch1][Branch2][C][=C][C][=C][Branch2][Branch1][=N][C][S][C][Branch1][O][C][=C][C][=C][Branch1][C][C][S][Ring1][=Branch1][=C][C][=Ring1][O][C][=Branch1][C][=O][C][=C][Branch1][O][C][C][Branch1][Ring1][C][C][C][C][C][C][S][C][Branch1][O][C][C][Branch1][Ring1][C][C][C][C][C][C][=C][Ring2][Ring1][Branch1][C][Ring2][Ring1][#Branch2][=O][S][Ring2][Ring2][=Branch2][S][C][Ring2][Ring2][=C][=C][Branch2][Ring1][Ring2][C][=C][C][=C][Branch1][O][C][C][Branch1][Ring1][C][C][C][C][C][C][S][Ring1][=N][C][C][=C][Branch1][C][C][S][C][Ring2][=Branch1][Ring1][=Ring1][=Branch1][S][Ring2][=Branch1][Branch2],ITIC,CCCCCCc1ccc(C2(c3ccc(CCCCCC)cc3)c3cc4c(cc3-c3sc5cc(/C=C6\C(=O)c7ccccc7C6=C(C#N)C#N)sc5c32)C(c2ccc(CCCCCC)cc2)(c2ccc(CCCCCC)cc2)c2c-4sc3cc(/C=C4\C(=O)c5ccccc5C4=C(C#N)C#N)sc23)cc1,{[$]CCCCCc1ccc(C2(c3ccc(CCCCCC)cc3)c3cc4c(cc3-c3sc5cc(/C=C6\C(=O)c7ccccc7C6=C(C#N)C#N)sc5c32)C(c2ccc(CCCCCC)cc2)(c2ccc(CCCCCC)cc2)c2c-4sc3cc(/C=C4\C(=O)c5ccccc5C4=C(C#N)C#N)sc23)cc1},[C][C][C][C][C][C][C][=C][C][=C][Branch2][O][N][C][Branch1][P][C][=C][C][=C][Branch1][#Branch1][C][C][C][C][C][C][C][=C][Ring1][N][C][=C][C][=C][Branch2][Ring2][P][C][=C][Ring1][=Branch1][C][S][C][C][=C][Branch2][Ring1][=Branch2][/C][=C][\C][=Branch1][C][=O][C][=C][C][=C][C][=C][Ring1][=Branch1][C][Ring1][#Branch2][=C][Branch1][Ring1][C][#N][C][#N][S][C][=Ring2][Ring1][Branch1][C][=Ring2][Ring1][Branch2][Ring2][Ring2][O][C][Branch1][P][C][=C][C][=C][Branch1][#Branch1][C][C][C][C][C][C][C][=C][Ring1][N][Branch1][P][C][=C][C][=C][Branch1][#Branch1][C][C][C][C][C][C][C][=C][Ring1][N][C][=C][Ring2][Branch1][#Branch1][S][C][C][=C][Branch2][Ring1][=Branch2][/C][=C][\C][=Branch1][C][=O][C][=C][C][=C][C][=C][Ring1][=Branch1][C][Ring1][#Branch2][=C][Branch1][Ring1][C][#N][C][#N][S][C][Ring2][Ring1][Branch2][=Ring2][Ring1][Branch1][C][=C][Ring2][Branch2][C],1:1,CB,20.0,DIO,0.5,100.0,-1.0,7.4,0.88,13.8,59.8
PffQx-PS,CCCCC(CC)COc1ccc(-c2nc3c(-c4ccc(C)s4)c(F)c(F)c(-c4ccc(-c5cc6c(-c7ccc(SCC(CC)CCCC)cc7)c7sc(C)cc7c(-c7ccc(SCC(CC)CCCC)cc7)c6s5)s4)c3nc2-c2ccc(OCC(CC)CCCC)c(F)c2)cc1F,{[$]CCCC(CC)COc1ccc(-c2nc3c(-c4ccc[$]s4)c(F)c(F)c(-c4ccc(-c5cc6c(-c7ccc(SCC(CC)CCCC)cc7)c7sc[$]cc7c(-c7ccc(SCC(CC)CCCC)cc7)c6s5)s4)c3nc2-c2ccc(OCC(CC)CCCC)c(F)c2)cc1F},[C][C][C][C][C][Branch1][Ring1][C][C][C][O][C][=C][C][=C][Branch2][#Branch2][S][C][=N][C][=C][Branch1][O][C][=C][C][=C][Branch1][C][C][S][Ring1][=Branch1][C][Branch1][C][F][=C][Branch1][C][F][C][Branch2][#Branch1][Ring1][C][=C][C][=C][Branch2][=Branch1][Branch2][C][=C][C][=C][Branch2][Ring1][=Branch1][C][=C][C][=C][Branch1][N][S][C][C][Branch1][Ring1][C][C][C][C][C][C][C][=C][Ring1][#C][C][S][C][Branch1][C][C][=C][C][=Ring1][=Branch1][C][Branch2][Ring1][=Branch1][C][=C][C][=C][Branch1][N][S][C][C][Branch1][Ring1][C][C][C][C][C][C][C][=C][Ring1][#C][=C][Ring2][Ring2][Branch2][S][Ring2][Ring2][O][S][Ring2][Ring2][S][=C][Ring2][Branch1][=C][N][=C][Ring2][=Branch1][C][C][=C][C][=C][Branch1][N][O][C][C][Branch1][Ring1][C][C][C][C][C][C][C][Branch1][C][F][=C][Ring1][S][C][=C][Ring2][#Branch1][Branch2][F],ITIC,CCCCCCc1ccc(C2(c3ccc(CCCCCC)cc3)c3cc4c(cc3-c3sc5cc(/C=C6\C(=O)c7ccccc7C6=C(C#N)C#N)sc5c32)C(c2ccc(CCCCCC)cc2)(c2ccc(CCCCCC)cc2)c2c-4sc3cc(/C=C4\C(=O)c5ccccc5C4=C(C#N)C#N)sc23)cc1,{[$]CCCCCc1ccc(C2(c3ccc(CCCCCC)cc3)c3cc4c(cc3-c3sc5cc(/C=C6\C(=O)c7ccccc7C6=C(C#N)C#N)sc5c32)C(c2ccc(CCCCCC)cc2)(c2ccc(CCCCCC)cc2)c2c-4sc3cc(/C=C4\C(=O)c5ccccc5C4=C(C#N)C#N)sc23)cc1},[C][C][C][C][C][C][C][=C][C][=C][Branch2][O][N][C][Branch1][P][C][=C][C][=C][Branch1][#Branch1][C][C][C][C][C][C][C][=C][Ring1][N][C][=C][C][=C][Branch2][Ring2][P][C][=C][Ring1][=Branch1][C][S][C][C][=C][Branch2][Ring1][=Branch2][/C][=C][\C][=Branch1][C][=O][C][=C][C][=C][C][=C][Ring1][=Branch1][C][Ring1][#Branch2][=C][Branch1][Ring1][C][#N][C][#N][S][C][=Ring2][Ring1][Branch1][C][=Ring2][Ring1][Branch2][Ring2][Ring2][O][C][Branch1][P][C][=C][C][=C][Branch1][#Branch1][C][C][C][C][C][C][C][=C][Ring1][N][Branch1][P][C][=C][C][=C][Branch1][#Branch1][C][C][C][C][C][C][C][=C][Ring1][N][C][=C][Ring2][Branch1][#Branch1][S][C][C][=C][Branch2][Ring1][=Branch2][/C][=C][\C][=Branch1][C][=O][C][=C][C][=C][C][=C][Ring1][=Branch1][C][Ring1][#Branch2][=C][Branch1][Ring1][C][#N][C][#N][S][C][Ring2][Ring1][Branch2][=Ring2][Ring1][Branch1][C][=C][Ring2][Branch2][C],1:1,CF,20.0,DIO,0.1,100.0,90.0,9.12,0.97,14.96,62.9
PBDB-T,CCCCC(CC)Cc1ccc(-c2c3cc(-c4ccc(-c5sc(-c6ccc(C)s6)c6c5C(=O)c5c(CC(CC)CCCC)sc(CC(CC)CCCC)c5C6=O)s4)sc3c(-c3ccc(CC(CC)CCCC)s3)c3cc(C)sc23)s1,{[$]CCCC(CC)Cc1ccc(-c2c3cc(-c4ccc(-c5sc(-c6ccc[$]s6)c6c5C(=O)c5c(CC(CC)CCCC)sc(CC(CC)CCCC)c5C6=O)s4)sc3c(-c3ccc(CC(CC)CCCC)s3)c3cc[$]sc23)s1},[C][C][C][C][C][Branch1][Ring1][C][C][C][C][=C][C][=C][Branch2][=Branch2][Branch2][C][=C][C][=C][Branch2][=Branch1][Branch2][C][=C][C][=C][Branch2][Branch1][=N][C][S][C][Branch1][O][C][=C][C][=C][Branch1][C][C][S][Ring1][=Branch1][=C][C][=Ring1][O][C][=Branch1][C][=O][C][=C][Branch1][O][C][C][Branch1][Ring1][C][C][C][C][C][C][S][C][Branch1][O][C][C][Branch1][Ring1][C][C][C][C][C][C][=C][Ring2][Ring1][Branch1][C][Ring2][Ring1][#Branch2][=O][S][Ring2][Ring2][=Branch2][S][C][Ring2][Ring2][=C][=C][Branch2][Ring1][Ring2][C][=C][C][=C][Branch1][O][C][C][Branch1][Ring1][C][C][C][C][C][C][S][Ring1][=N][C][C][=C][Branch1][C][C][S][C][Ring2][=Branch1][Ring1][=Ring1][=Branch1][S][Ring2][=Branch1][Branch2],ITIC,CCCCCCc1ccc(C2(c3ccc(CCCCCC)cc3)c3cc4c(cc3-c3sc5cc(/C=C6\C(=O)c7ccccc7C6=C(C#N)C#N)sc5c32)C(c2ccc(CCCCCC)cc2)(c2ccc(CCCCCC)cc2)c2c-4sc3cc(/C=C4\C(=O)c5ccccc5C4=C(C#N)C#N)sc23)cc1,{[$]CCCCCc1ccc(C2(c3ccc(CCCCCC)cc3)c3cc4c(cc3-c3sc5cc(/C=C6\C(=O)c7ccccc7C6=C(C#N)C#N)sc5c32)C(c2ccc(CCCCCC)cc2)(c2ccc(CCCCCC)cc2)c2c-4sc3cc(/C=C4\C(=O)c5ccccc5C4=C(C#N)C#N)sc23)cc1},[C][C][C][C][C][C][C][=C][C][=C][Branch2][O][N][C][Branch1][P][C][=C][C][=C][Branch1][#Branch1][C][C][C][C][C][C][C][=C][Ring1][N][C][=C][C][=C][Branch2][Ring2][P][C][=C][Ring1][=Branch1][C][S][C][C][=C][Branch2][Ring1][=Branch2][/C][=C][\C][=Branch1][C][=O][C][=C][C][=C][C][=C][Ring1][=Branch1][C][Ring1][#Branch2][=C][Branch1][Ring1][C][#N][C][#N][S][C][=Ring2][Ring1][Branch1][C][=Ring2][Ring1][Branch2][Ring2][Ring2][O][C][Branch1][P][C][=C][C][=C][Branch1][#Branch1][C][C][C][C][C][C][C][=C][Ring1][N][Branch1][P][C][=C][C][=C][Branch1][#Branch1][C][C][C][C][C][C][C][=C][Ring1][N][C][=C][Ring2][Branch1][#Branch1][S][C][C][=C][Branch2][Ring1][=Branch2][/C][=C][\C][=Branch1][C][=O][C][=C][C][=C][C][=C][Ring1][=Branch1][C][Ring1][#Branch2][=C][Branch1][Ring1][C][#N][C][#N][S][C][Ring2][Ring1][Branch2][=Ring2][Ring1][Branch1][C][=C][Ring2][Branch2][C],1:1,CB,20.0,DIO,0.5,100.0,-1.0,10.53,0.87,19.11,64.15
