Repository: aspuru-guzik-group/Beyond-Molecular-Structure-ML-for-OPV-Materials-Devices

File: ml_for_opvs/data/raw/OPV_Min/FINAL Machine Learning OPV Parameters - ML Training Data.csv (part 1 of 3)
ref,ref number from paper,reference link,DOI,Donor Molecule,Donor PDI,Donor Mn (kDa),Donor Mw (kDa),HOMO_D (eV),LUMO_D (eV),Ehl_D (eV),Eg_D (eV),Acceptor Molecule,HOMO_A (eV),LUMO_A (eV),Ehl_A (eV),Eg_A (eV),D:A ratio (m/m),solvent,Active layer spin coating speed (rpm),total solids conc. (mg/mL),solvent additive,solvent additive conc. (% v/v),active layer thickness (nm),temperature of thermal annealing,annealing time (min),hole contact layer,HTL energy level (eV),HTL thickness (nm),electron contact layer,ETL enegy level (eV),ETL thickness (nm),hole mobility blend (cm^2 V^-1 s^-1),electron mobility blend (cm^2 V^-1 s^-1),effective mobility,Langevin prefactor,Voc vs ln(I) slope,Voc (V),Jsc (mA cm^-2),FF (%),PCE (%),calc_PCE
1,5,link,10.1002/aenm.201801214,PBDT-TT,1.71,136.7,,-5.23,-3.34,-1.89,1.88,6TIC,-5.45,-3.94,-1.51,1.37,1:1.5,DCB,2500,25,_,0,100,25,0,PEDOT:PSS,,,C60-bissalt,,,6.06E-05,3.04E-05,,,,0.812,19.1,61,9.46,946.0612
52,5,link,10.1002/aenm.201801214,PBDT-TT,1.71,136.7,,-5.23,-3.34,-1.89,1.88,ITIC,-5.6,-3.86,-1.74,1.59,1:1.5,DCB,2500,25,_,0,100,25,0,PEDOT:PSS,,,C60-bissalt,,,9.28E-05,4.21E-05,,,,0.849,15.8,65,8.72,871.923
63,5,link,10.1002/aenm.201801214,PBDT-TT,1.71,136.7,,-5.23,-3.34,-1.89,1.88,IT-M,-5.58,-3.82,-1.76,1.61,1:1.5,DCB,2500,25,_,0,100,25,0,PEDOT:PSS,,,C60-bissalt,,,1.43E-04,5.50E-05,,,,0.904,16.5,67,9.99,999.372
2,6,link,10.1016/j.scib.2018.05.025,J71,,,,-5.44,-3.45,-1.99,1.6,A201,-5.69,-3.93,-1.76,1.64,1:1,CF,,,_,0,,25,0,PEDOT:PSS,,,Ca,,20,9.56E-04,5.17E-04,,,,0.88,13.15,67.15,9.36,777.0598
3,7,link,10.1002/aenm.201801582,J52,,,,-5.13,-3.22,-1.91,1.91,BTA13,-5.34,-3.62,-1.72,1.72,1:1,CF,,12,CN,0.5,105,170,,PEDOT:PSS,,30,Ca,,20,5.86E-04,2.80E-04,,,1.173,1.05,12.7,58.66,7.82,782.2311
4,7,link,10.1002/aenm.201801582,J52-F,1.87,24.6,45.8,-5.29,-3.38,-1.91,1.92,BTA13,-5.34,-3.62,-1.72,1.72,1:1,CF,1000,12,CN,0.5,108,150,,PEDOT:PSS,,30,Ca,,20,3.87E-04,6.15E-05,,,1.282,1.18,11.55,61.34,8.36,836.00286
5,7,link,10.1002/aenm.201801582,J52-FS,2.64,19.6,51.8,-5.32,-3.39,-1.93,1.93,BTA13,-5.34,-3.62,-1.72,1.72,1:1,CF,,12,CN,0.5,96,150,,PEDOT:PSS,,30,Ca,,20,1.40E-04,1.73E-05,,,1.419,1.24,6.74,45.96,3.84,384.115296
6,8,link,10.1039/C7EE00844A,J61,,,,-5.22,-3.21,-2.01,1.66,BT-IC,-5.32,-3.85,-1.47,1.43,1:1,CF,1500,16,_,0,130,120,10,PEDOT:PSS,,,PDINO,,10,6.15E-04,4.95E-04,,,,0.87,16.35,67.1,9.56,954.46395
7,8,link,10.1039/C7EE00844A,J71,,,,-5.25,-3.18,-2.07,1.78,BT-IC,-5.32,-3.85,-1.47,1.43,1:1.5,CF,1500,16,_,0,130,120,10,PEDOT:PSS,,,PDINO,,10,3.53E-04,7.60E-04,,,,0.9,17.75,65.7,10.46,1049.5575
8,9,link,10.1002/adma.201604155,J51,1.35,32,,-5.2,-3.01,-2.19,1.91,IDIC,-5.69,-3.91,-1.78,1.62,1:1,CF,3000,12,_,0,100,25,0,MoOx,,5,ZnO,,,3.40E-05,2.50E-04,,,,0.796,12.24,66,6.94,643.04064
9,9,link,10.1002/adma.201604155,PDBT-T1,1.75,,342,-5.36,-3.43,-1.93,1.85,IDIC,-5.69,-3.91,-1.78,1.62,1:1,CF,3000,12,DIO,0.25,100,25,0,MoOx,,5,ZnO,,,6.30E-05,5.20E-04,,,,0.834,16.98,73.2,10.37,1036.608624
10,9,link,10.1002/adma.201604155,PDCBT,1.62,24.8,40.2,-5.32,-3.3,-2.02,1.9,IDIC,-5.69,-3.91,-1.78,1.62,1:1,CF,3000,12,_,0,100,25,0,MoOx,,5,ZnO,,,1.70E-05,1.20E-04,,,,0.814,11.31,64.1,6.28,590.126394
11,9,link,10.1002/adma.201604155,PTB7-Th,,,,-5.2,-3.56,-1.64,1.58,IDIC,-5.69,-3.91,-1.78,1.62,1:1,CF,3000,12,_,0,100,25,0,MoOx,,5,ZnO,,,2.10E-05,1.70E-04,,,,0.806,10.9,56.1,5.24,492.86094
12,9,link,10.1002/adma.201604155,PTFBDT-BZS,3.35,66.8,223.6,-5.43,-3.58,-1.85,1.81,IDIC,-5.69,-3.91,-1.78,1.62,1:1,CF,3000,12,DIO,0.25,100,25,0,MoOx,,5,ZnO,,,6.20E-05,9.20E-04,,,,0.905,17.3,70.8,11.03,1108.4802
13,10,link,10.1039/C7TA07049G,J61,,,,-5.32,-3.08,-2.24,1.93,IDT-IC,-5.69,-3.88,-1.81,1.72,1:1,CF,2800,,_,0,120,160,2,PEDOT:PSS,,40,PDINO,,10,4.85E-04,1.60E-04,,,,0.88,13.7,57.3,6.95,690.8088
81,10,link,10.1039/C7TA07049G,J61,,,,-5.32,-3.08,-2.24,1.93,SJ-IC,-5.61,-3.94,-1.67,1.49,1:1,CF,2800,,_,0,120,160,2,PEDOT:PSS,,40,PDINO,,10,3.10E-04,6.29E-04,,,,0.83,16.99,65.95,9.27,930.007115
14,11,link,10.103/C8TA00764K,J71,,,,-5.4,-3.24,-2.16,1.54,IDTT-BH,-5.24,-3.86,-1.38,1.54,1:1.4,CF,,12,_,0,100,25,0,PEDOT:PSS,,,PDINO,,,2.02E-04,1.63E-04,,,,0.9,17.77,69.1,11.05,1105.1163
15,11,link,10.103/C8TA00764K,PBDB-T,,,,-5.33,-2.92,-2.41,1.64,IDTT-BH,-5.24,-3.86,-1.38,1.54,1:0.8,CF,,9,_,0,90,100,,PEDOT:PSS,,,PDINO,,,1.88E-04,8.88E-04,,,,0.85,16.86,69.2,9.92,991.7052
16,11,link,10.103/C8TA00764K,PDCBT,,,,-5.31,-3.0,-2.3,1.5,IDTT-BH,-5.24,-3.86,-1.38,1.54,1:1.2,CF,,11,_,0,120,120,,PEDOT:PSS,,,PDINO,,,1.82E-04,1.33E-04,,,,0.88,17.15,68.6,10.35,1035.3112
17,11,link,10.103/C8TA00764K,J71,,,,-5.4,-3.24,-2.16,1.54,IDTT-OBH,-5.41,-3.86,-1.55,1.57,1:1,CF,,10,_,0,100,25,0,PEDOT:PSS,,,PDINO,,,1.52E-04,4.09E-05,,,,0.92,14.75,61,8.02,827.77
18,11,link,10.103/C8TA00764K,PBDB-T,,,,-5.33,-2.92,-2.41,,IDTT-OBH,-5.41,-3.86,-1.55,1.57,1:0.8,CF,,9,_,0,90,110,,PEDOT:PSS,,,PDINO,,,1.84E-04,9.78E-05,,,,0.87,17.46,72,10.93,1093.6944
19,11,link,10.103/C8TA00764K,PDCBT,,,,-5.31,-3.0,-2.3,,IDTT-OBH,-5.41,-3.86,-1.55,1.57,1:1.2,CF,,11,_,0,100,120,,PEDOT:PSS,,,PDINO,,,1.72E-04,8.18E-05,,,,0.91,13.97,64.8,8.24,823.78296
20,12,link,10.1002/adma.201703080,J52,,,,-5.3,,-5.3,,IEICO-4Cl,-5.56,-4.23,-1.33,1.23,1:1.5,CB,,10,DIO,1,110,100,10,PEDOT:PSS,,,PFN-Br,,2,,,,,,0.7,23.8,60.7,10.10,1011.262
21,12,link,10.1002/adma.201703080,PBDB-T,,,,-5.3,,-5.3,,IEICO-4Cl,-5.56,-4.23,-1.33,1.23,1:1,CB,,10,DIO,1,100,100,10,PEDOT:PSS,,,PFN-Br,,2,,,,,,0.744,20.8,62.5,9.67,967.2
22,12,link,10.1002/adma.201703080,PTB7-Th,,,,-5.3,,-5.3,,IEICO-4Cl,-5.56,-4.23,-1.33,1.23,1:1.5,CB,,10,DIO,1,110,100,10,PEDOT:PSS,,,PFN-Br,,2,,,,,,0.727,22.8,62,10.30,1027.6872
23,13,link,10.1021/acenergylett.8b00627,J52,1.86,57.5,,-5.21,-2.99,-2.22,1.96,IEICO-4F,-5.1098,-3.3772,-1.7326,1.29,1:1.3,CB,,24,_,0,85,130,10,MoOx,,10,ZnO,,40,1.11E-04,1.35E-04,,,,0.704,20.48,56.9,8.20,820.379648
24,13,link,10.1021/acenergylett.8b00627,J52,1.86,57.5,,,,0,1.96,i-IEICO-4F,-5.0183,-3.3307,-1.6876,1.56,1:1,CB,,24,_,0,85,130,10,MoOx,,10,ZnO,,40,2.59E-04,3.83E-04,,,,0.849,22.86,67.9,13.18,1317.812706
25,14,link,10.1002/adma.201706124,J71,2,23.5,,-5.4,-3.24,-2.16,,ITCPTC,-5.54,-3.45,-2.09,1.58,1:1,CF,3000,,_,0,110,150,2,PEDOT:PSS,,40,PDINO,,10,7.13E-04,5.31E-04,,,,0.896,17.52,74.1,11.63,1163.215872
67,14,link,10.1002/adma.201706124,J71,2,23.5,,-5.4,-3.24,-2.16,,MeIC,-5.57,-3.92,-1.65,1.58,1:1,CF,3000,,_,0,110,150,2,PEDOT:PSS,,40,PDINO,,10,8.38E-04,7.39E-04,,,,0.918,18.41,74.2,12.54,1254.008196
26,15,link,10.1007/s11426-016-0173-y,J40,2.6,58.9,,-5.4,-2.9,-2.5,1.95,ITIC,,,0,,1:1,CF,2500,16,_,0,,120,10,PEDOT:PSS,,40,PDINO,,10,3.70E-05,1.44E-04,,,,0.89,12.18,60.13,6.48,651.821226
27,16,link,10.1002/adma.201601595,J50,,,,-5.13,-3.16,-1.97,1.88,ITIC,-5.48,-3.83,-1.65,1.59,1:2,CF,1800,18,_,0,,150,10,PEDOT:PSS,,40,PDINO,,10,6.30E-05,2.20E-05,,0.895,,0.71,12.93,53,4.80,486.5559
28,16,link,10.1002/adma.201601595,J51,,,,-5.26,-3.08,-2.18,1.91,ITIC,-5.48,-3.83,-1.65,1.59,1:2,CF,1800,18,_,0,,150,10,PEDOT:PSS,,40,PDINO,,10,2.05E-04,8.60E-05,,0.967,,0.82,16.47,69,9.26,931.8726
29,17,link,10.1021/jacs.6b01744,J52,1.86,57.5,,-5.21,-2.99,-2.22,1.96,ITIC,-5.48,-3.83,-1.65,1.57,1:1,CF,2500,20,_,0,,100,10,PEDOT:PSS,,40,PDINO,,10,,,,,,0.73,13.11,57.8,5.51,553.16334
30,17,link,10.1021/jacs.6b01744,J60,2.22,23.9,,-5.32,-3.08,-2.24,1.93,ITIC,-5.48,-3.83,-1.65,1.57,1:1,CF,2500,20,_,0,,100,10,PEDOT:PSS,,40,PDINO,,10,,,,,,0.91,16.33,60.38,8.97,897.264914
31,17,link,10.1021/jacs.6b01744,J61,2.29,34.2,,-5.32,-3.08,-2.24,1.93,ITIC,-5.48,-3.83,-1.65,1.57,1:1,CF,2500,20,_,0,,100,10,PEDOT:PSS,,40,PDINO,,10,4.96E-04,2.16E-04,,,,0.89,17.43,61.48,9.53,953.720796
32,18,link,10.1021/jacs.6b09110,J61,1.86,32.4,,,,0,1.93,ITIC,-5.54,-3.84,-1.7,1.59,1:1,CF,3000,20,_,0,120,130,5,PEDOT:PSS,,40,PDINO,,10,2.07E-04,1.05E-04,,,,0.898,17.97,65.49,10.57,1056.816059
70,18,link,10.1021/jacs.6b09110,J61,1.86,32.4,,,,0,1.93,m-ITIC,-5.52,-3.82,-1.7,1.58,1:1,CF,3000,20,_,0,120,130,5,PEDOT:PSS,,40,PDINO,,10,1.54E-04,1.30E-04,,,,0.912,18.31,70.55,11.77,1178.094696
33,19,link,10.1007/s11426-017-9030-9,J61-F,1.47,14.2,,-5.45,-2.91,-2.54,2.03,ITIC,-5.51,-3.83,-1.68,,1:1.5,CF,3000,18,_,0,100,170,1,PEDOT:PSS,,40,PDINO,,,7.40E-05,1.10E-04,,,,0.95,13.12,66.1,8.24,823.8704
34,20,link,10.1021/acs.macromol.8b01036,J62,1.69,8.5,,-5.31,-3.08,-2.23,1.92,ITIC,-5.48,-3.83,-1.65,,1.5:1,CF,3000,18,_,0,263,25,0,PEDOT:PSS,,,PDINO,,10,1.23E-04,4.95E-04,,,,0.904,16.12,62.36,9.09,908.7398528
35,20,link,10.1021/acs.macromol.8b01036,J63,2.33,9.9,,-5.28,-3.04,-2.24,1.92,ITIC,-5.48,-3.83,-1.65,,1.5:1,CF,3000,18,_,0,166.5,25,0,PEDOT:PSS,,,PDINO,,10,8.18E-05,3.37E-04,,,,0.882,15.72,53.11,7.38,736.3722744
36,20,link,10.1021/acs.macromol.8b01036,J64,2.34,11.1,,-5.33,-3.09,-2.24,1.92,ITIC,-5.48,-3.83,-1.65,,1.5:1,CF,3000,18,_,0,321,25,0,PEDOT:PSS,,,PDINO,,10,6.54E-05,3.55E-04,,,,0.908,15.22,54.32,7.51,750.6893632
37,21,link,10.1002/aenm.201700746,J81,1.69,10.1,,-5.43,-2.98,-2.45,1.93,ITIC,,,0,,1:1,CF,2700,18,_,0,,160,2,PEDOT:PSS,,40,PDINO,,,3.66E-04,4.06E-04,,,,0.95,15.27,73.08,10.60,1060.13502
76,21,link,10.1002/aenm.201700746,J81,1.69,10.1,,-5.43,-2.98,-2.45,1.93,m-ITIC,-5.52,-3.82,-1.7,1.59,1:1,CF,2700,18,_,0,,160,2,PEDOT:PSS,,40,PDINO,,,4.08E-04,4.67E-04,,,,0.96,16.47,69.83,11.05,1104.096096
38,22,link,10.1002/aenm.201700834,PBDT(T)[2F]T,1.5,32,49,-5.22,-3.22,-2,2,ITIC,-5.48,-3.83,-1.65,1.6,1:1,CB,1500,10,_,0,65,160,10,MoOx,,7,ZnO,,25,3.00E-05,1.20E-05,,,,0.94,16.9,62,9.80,984.932
39,22,link,10.1002/aenm.201700834,PBDT[2F]T,2.1,13,28,-5.29,-3.19,-2.1,2.1,ITIC,-5.48,-3.83,-1.65,1.6,1.5:1,CB,1500,10,_,0,70,25,0,MoOx,,7,ZnO,,25,1.50E-05,1.00E-05,,,,0.94,11.6,53,5.80,577.912
40,22,link,10.1002/aenm.201700834,PBDT[2H]T,1.7,28,48,-5.03,-2.93,-2.1,2.1,ITIC,-5.48,-3.83,-1.65,1.6,1:1,CB,1500,10,_,0,80,160,10,MoOx,,7,ZnO,,25,5.70E-06,2.20E-05,,,,0.79,7.6,41,2.50,246.164
41,23,link,10.1002/adfm.201706517,PBDT-2TC,2.3,145,280,-5.43,-3.57,-1.86,1.96,ITIC,-5.51,-3.84,-1.67,1.6,1:1,CB,1200,16,_,0,110,120,10,PEDOT:PSS,,35,C60-bissalt,,2-5,2.07E-04,2.92E-04,,,,0.93,15.3,65.7,9.35,934.8453
47,23,link,10.1002/adfm.201706517,PBDT-S-2TC,1.9,104,199,-5.47,-3.58,-1.89,1.94,ITIC,-5.51,-3.84,-1.67,1.6,1:1,CB,1200,16,_,0,110,120,10,PEDOT:PSS,,35,C60-bissalt,,2-5,2.11E-04,2.83E-04,,,,0.96,16.4,64.3,10.12,1012.3392
42,24,link,10.1021/acs.macromol.6b02733,PBDT-DTN,2.01,13.2,,-5.37,-3.53,-1.84,1.84,ITIC,,,0,,4:6,CF,,,DPE,4,90,25,0,PEDOT:PSS,,,Ca,,20,1.44E-03,2.61E-03,,,,0.92,13.8,65,8.30,825.24
43,25,link,10.1002/adfm.201706404,PBDT-FBT,1.73,28.5,49.3,-5.14,-3.35,-1.79,1.69,ITIC,-5.48,-3.83,-1.65,1.59,1:1,CB,2000,20,DIO,0.5,99,25,0,MoOx,,10,ZnO,,30,5.07E-05,1.47E-05,,,,0.82,13.73,63.8,7.15,718.29868
44,25,link,10.1002/adfm.201706404,PBDTF-FBT,1.76,27.2,48,-5.34,-3.53,-1.81,1.71,ITIC,-5.48,-3.83,-1.65,1.59,1:1,CB,2000,20,DIO,0.5,107,25,0,MoOx,,10,ZnO,,30,2.29E-04,1.09E-04,,,,0.9,15.38,66.3,9.17,917.7246
48,25,link,10.1002/adfm.201706404,PBDTS-FBT,1.75,28.1,49.2,-5.2,-3.4,-1.8,1.7,ITIC,-5.48,-3.83,-1.65,1.59,1:1,CB,2000,20,DIO,0.5,104,25,0,MoOx,,10,ZnO,,30,1.08E-04,3.65E-05,,,,0.89,14.63,65.9,8.58,858.06413
49,25,link,10.1002/adfm.201706404,PBDTSF-FBT,1.76,28.1,49.5,-5.41,-3.6,-1.81,1.71,ITIC,-5.48,-3.83,-1.65,1.59,1:1,CB,2000,20,DIO,0.5,109,25,0,MoOx,,10,ZnO,,30,4.70E-04,2.76E-04,,,,1.03,17.09,66.3,11.66,1167.05901
45,26,link,10.1002/adfm.201701491,PBDT-NQx,1.4,38,53.2,-5.24,-3.42,-1.82,1.8,ITIC,-5.48,-3.83,-1.65,1.59,1:0.8,CB,2000,20,DIO,2,110,25,0,MoOx,,10,ZnO,,30,1.80E-04,5.60E-05,,,,0.87,16.21,64.6,9.11,911.03442
46,26,link,10.1002/adfm.201701491,PBDTS-NQx,1.7,40,68,-5.31,-3.46,-1.85,1.81,ITIC,-5.48,-3.83,-1.65,1.59,1:0.8,CB,2000,20,DIO,2,109,25,0,MoOx,,10,ZnO,,30,2.50E-04,1.30E-04,,,,0.92,17.86,69.8,11.47,1146.89776
50,27,link,10.1002/adma.201703973,PBDTS-TDZ,1.9,35.9,67.6,-5.39,-2.8,-2.59,2.6,ITIC,-5.48,-3.83,-1.65,1.59,1:1,o-xylene,,20,_,0,100,25,0,PEDOT:PSS,,10,MoOx,,30,1.20E-03,7.20E-04,,,,1.1,17.78,65.4,12.80,1279.0932
51,27,link,10.1002/adma.201703973,PBDT-TDZ,2.1,31.6,66.3,-5.35,-2.78,-2.57,2.57,ITIC,-5.48,-3.83,-1.65,1.59,1:1,o-xylene,,20,_,0,100,25,0,PEDOT:PSS,,10,MoOx,,30,4.10E-04,2.30E-04,,,,1.02,15.91,58.1,9.43,942.85842
53,28,link,10.1039/C7TA06476D,PBFZ-OP,1.95,24.1,,-5.33,-3.01,-2.32,1.99,ITIC,-5.6,-3.85,-1.75,1.59,1:1,CF,,16,_,0,,160,10,ZnO,,,MoOx,,10,3.25E-04,2.62E-04,,,,0.91,18.7,61.8,10.50,1051.6506
54,29,link,10.1039/C7TA02075A,PSBZ,2.28,30.5,,-5.37,-3.47,-1.9,1.93,ITIC,-5.6,-3.85,-1.75,1.59,1:1,CB,,20,_,0,,140,10,ZnO,,,MoOx,,10,1.70E-04,1.16E-03,,,,0.89,19,62,10.50,1048.42
55,30,link,10.1039/C8TA05800H,J71,2,23.5,,-5.4,-3.65,-1.75,1.96,ITIC1,-5.48,-3.86,-1.62,1.55,1:1,CF,,14,_,0,100,100,5,PEDOT:PSS,,,ZrAcAc,,,3.10E-04,2.30E-04,,,,0.92,14.94,61.2,8.47,841.18176
56,30,link,10.1039/C8TA05800H,J71,2,23.5,,-5.4,-3.65,-1.75,1.96,ITIC5,-5.48,-3.95,-1.53,1.53,1:1,CF,,14,_,0,100,100,5,PEDOT:PSS,,,ZrAcAc,,,6.30E-04,6.90E-04,,,,0.892,18.35,74.7,12.20,1222.70454
57,31,link,10.1002/adma.201800737,PBDT-ODZ,2,41.8,,-5.68,-2.89,-2.79,2.12,ITIC-Th,-5.78,-3.74,-2.04,1.6,1:1,CB,2000,20,_,0,100,25,0,CuSCN,,,PFN-Br,,5,2.20E-04,4.30E-04,,,,1.08,15.52,60.4,10.12,1012.40064
58,32,link,10.1002/adma.201700144,FTAZ,2.36,42.2,,-5.38,-3.17,-2.21,2,ITIC-Th,-5.66,-3.93,-1.73,1.6,1:1.5,CF,3000,12,DIO,0.25,120,25,0,MoOx,,5,ZnO,,,2.40E-02,4.50E-03,,,,0.915,15.84,61.26,8.88,887.877936
59,32,link,10.1002/adma.201700144,FTAZ,2.36,42.2,,-5.38,-3.17,-2.21,2,ITIC-Th1,-5.74,-4.01,-1.73,1.55,1:1.5,CF,3000,12,DIO,0.25,120,25,0,MoOx,,5,ZnO,,,2.70E-02,7.60E-03,,,,0.849,19.33,73.73,12.10,1209.995564
60,33,link,10.1039/C7QM00547D,FTAZ,2.36,42.2,,-5.38,-3.17,-2.21,2,ITIC-Th2,-5.75,-4.07,-1.68,1.54,1:1.5,CF,3000,12.5,DIO,0.25,100,25,0,MoOx,,5,ZnO,,30,1.30E-03,5.10E-04,,,,0.751,17.19,70.07,9.06,904.5819783
61,33,link,10.1039/C7QM00547D,FTAZ,2.36,42.2,,-5.38,-3.17,-2.21,2,ITIC-Th3,-5.67,-3.73,-1.94,1.63,1:1.5,CF,3000,12.5,DIO,0.25,100,25,0,MoOx,,5,ZnO,,30,2.40E-03,7.20E-04,,,,0.962,16.34,68.33,10.70,1074.084736
62,34,link,10.1002/adma.201700437,J52,1.86,57.5,,-5.21,-2.99,-2.22,1.96,IT-M,-5.56,-3.98,-1.58,1.63,1:1,CB,,12,DIO,0.5,100,150,10,PEDOT:PSS,,40,PFN-Br,,5,1.93E-04,4.07E-03,,,,0.843,17.1,65.1,9.40,938.43603
569,34,link,10.1002/adma.201700437,J52,1.86,57.5,,-5.21,-2.99,-2.22,1.96,IEICO,-5.32,-3.95,-1.37,1.34,1:1,CB,,12,DIO,0.5,100,150,10,PEDOT:PSS,,40,PFN-Br,,5,1.03E-04,6.38E-04,,,,0.848,15.1,51,6.50,653.0448
64,35,link,10.1021/acs.chemmater.7b03928,J71,2,23.5,,-5.4,-3.24,-2.16,1.96,ITVffIC,-5.58,-4.04,-1.54,1.4,1:1.2,CF,3000,,CN,0.5,100,160,2,PEDOT:PSS,,40,PDINO,,10,2.06E-04,2.15E-04,,,,0.81,20.6,63.18,10.54,1054.22148
65,35,link,10.1021/acs.chemmater.7b03928,J71,2,23.5,,-5.4,-3.24,-2.16,1.96,ITVfIC,-5.56,-4.01,-1.55,1.37,1:1.2,CF,3000,,_,0,100,160,2,PEDOT:PSS,,40,PDINO,,10,3.62E-04,4.31E-04,,,,0.84,19.73,58.67,9.72,972.349644
66,35,link,10.1021/acs.chemmater.7b03928,J71,2,23.5,,-5.4,-3.24,-2.16,1.96,ITVIC,-5.46,-3.97,-1.49,1.35,1:1.2,CF,3000,,_,0,100,160,2,PEDOT:PSS,,40,PDINO,,10,3.66E-04,2.82E-04,,,,0.89,14.47,57.64,7.34,742.305212
68,36,link,10.1039/C8TA03453B,J71,2,23.5,,-5.4,-3.24,-2.16,1.96,MeIC2,-5.56,-3.97,-1.59,1.51,1:1,CF,2000,18,_,0,100,150,5,PEDOT:PSS,,,PDIN,,,4.62E-04,3.70E-04,,,,0.885,16.9,69.4,10.20,1037.9811
71,37,link,10.1002/aenm.201702324,J70,2.1,34.6,,-5.37,-2.91,-2.46,1.99,m-ITIC,-5.52,-3.82,-1.7,1.58,1:1.5,CF,3000,20,_,0,,150,2,PEDOT:PSS,,40,PDINO,,,1.93E-04,8.40E-04,,,,0.92,18.09,69.82,11.62,1162.000296
72,37,link,10.1002/aenm.201702324,J71,2.02,23.5,,-5.4,-3.24,-2.16,1.96,m-ITIC,-5.52,-3.82,-1.7,1.58,1:1.5,CF,3000,20,_,0,,150,2,PEDOT:PSS,,40,PDINO,,,1.09E-04,4.66E-04,,,,0.944,18.09,70.59,12.05,1205.462606
73,37,link,10.1002/aenm.201702324,J72,2.2,16.6,,-5.42,-3.29,-2.13,1.98,m-ITIC,-5.52,-3.82,-1.7,1.58,1:1.5,CF,3000,20,_,0,,150,2,PEDOT:PSS,,40,PDINO,,,4.60E-05,3.98E-04,,,,0.962,16.35,65.03,10.23,1022.837361
74,37,link,10.1002/aenm.201702324,J73,2.08,13.9,,-5.46,-2.92,-2.54,1.98,m-ITIC,-5.52,-3.82,-1.7,1.58,1:1.5,CF,3000,20,_,0,,150,2,PEDOT:PSS,,40,PDINO,,,3.80E-05,3.10E-04,,,,0.974,16.45,66.87,10.71,1071.411201
75,37,link,10.1002/aenm.201702324,J74,1.69,11.4,,-5.56,-3.06,-2.5,1.99,m-ITIC,-5.52,-3.82,-1.7,1.58,1:1.5,CF,3000,20,_,0,,150,2,PEDOT:PSS,,40,PDINO,,,2.40E-05,4.05E-04,,,,0.99,15.89,61.18,9.63,962.428698
77,38,link,10.1002/adma.201703344,J91,1.92,6.97,13.4,-5.5,-3.02,-2.48,2,m-ITIC,-5.54,,-5.54,1.58,1:1.5,CF,2000,12,_,0,100,150,2,PEDOT:PSS,,40,PDINO,,10,1.02E-04,3.00E-04,,,,0.984,18.03,65.54,11.63,1162.779221
572,38,link,10.1002/adma.201703344,J52,1.86,57.5,106.95,-5.17,-2.99,-2.18,1.96,m-ITIC,-5.54,,-5.54,1.58,1:1.5,CF,2000,12,_,0,100,150,2,PEDOT:PSS,,40,PDINO,,10,2.09E-05,2.38E-04,,,,0.701,17.16,49.73,5.98,598.2101268
78,39,link,10.1039/C7TA11339K,J71,2,23.5,,-5.4,-3.24,-2.16,1.96,m-MeIC,-5.54,-3.9,-1.64,1.54,1:1,CF,3000,,_,0,100,150,2,PEDOT:PSS,-5.1,40,PDINO,-6.21,10,2.06E-04,2.52E-04,,,,0.919,18.45,69.2,11.73,1173.32406
79,39,link,10.1039/C7TA11339K,PBDB-T,1.18,11.5,,-5.33,-3.53,-1.8,1.78,m-MeIC,-5.54,-3.9,-1.64,1.54,1:1,CF,3000,,_,0,100,150,2,PEDOT:PSS,-5.1,40,PDINO,-6.21,10,2.18E-04,2.69E-04,,,,0.843,18.16,69.7,10.68,1067.028936
80,39,link,10.1039/C7TA11339K,PTB7-Th,,,,-5.2,-3.6,-1.6,1.58,m-MeIC,-5.54,-3.9,-1.64,1.54,1:1,CF,3000,,CN,0.5,100,25,0,PEDOT:PSS,-5.1,40,PDINO,-6.21,10,1.36E-04,1.85E-04,,,,0.796,16.52,61.7,8.12,811.350064
82,40,link,10.1039/C8CC06198J,J61,2.29,34.2,,-5.32,-3.38,-1.94,1.93,TP21,-5.46,-3.61,-1.85,1.65,1:1,CB,3000,20,_,0,100,140,10,PEDOT:PSS,,,Ca,,20,2.50E-04,7.40E-06,,,,1.05,10.92,51,5.81,584.766
83,41,link,10.1002/adma.201704713,FTAZ,2.36,42.2,,-5.38,-3.17,-2.21,2,IHIC2,-5.69,-3.86,-1.83,1.66,1:1.5,CF,3000,13.5,_,0,100,25,0,MoOx,,5,ZnO,,,1.80E-03,2.30E-05,,,,0.775,15.7,61.2,7.45,744.651
84,41,link,10.1002/adma.201704713,FTAZ,2.36,42.2,,-5.38,-3.17,-2.21,2,IOIC2,-5.41,-3.78,-1.63,1.55,1:1.5,CF,3000,13.5,DIO,0.2,100,25,0,MoOx,,5,ZnO,,,4.80E-03,6.80E-04,,,,0.9,19.7,69.3,12.30,1228.689
85,42,link,10.1002/adma.201604241,PBQ-0F,3.07,68.5,,-5.18,-3.48,-1.7,1.7,ITIC,-5.53,-3.94,-1.59,1.57,1:1,THF,,12,isopropanol,5,100,160,15,MoOx,,10,ZnO,,,7.80E-04,8.20E-04,,,,0.69,16.16,59.91,6.68,668.020464
86,42,link,10.1002/adma.201604241,PBQ-QF,3.58,18.3,,-5.34,-3.62,-1.72,1.72,ITIC,-5.53,-3.94,-1.59,1.57,1:1,THF,,12,isopropanol,5,100,160,15,MoOx,,10,ZnO,,,8.60E-04,8.30E-04,,,,0.83,17.16,62.49,8.90,890.032572
87,42,link,10.1002/adma.201604241,PBQ-4F,8.59,22.7,,-5.49,-3.7,-1.79,1.79,ITIC,-5.53,-3.94,-1.59,1.57,1:1,THF,,12,isopropanol,5,100,160,15,MoOx,,10,ZnO,,,1.00E-03,1.00E-03,,,,0.95,17.87,66.8,11.34,1134.0302
88,43,link,10.1002/adma.201704837,PBTA-TF,2.3,,,-5.36,-3.42,-1.94,1.9,ITCC,-5.47,-3.76,-1.71,1.67,1:1,CF,,16,DIO,0.5,105,100,10,PEDOT:PSS,,,PFN-Br,,,,,,,,1,15.54,67,10.40,1041.18
89,43,link,10.1002/adma.201704837,PBTA-TF,2.3,,,-5.36,-3.42,-1.94,1.9,IT-M,-5.58,-3.85,-1.73,1.6,1:1,CF,,16,DIO,0.5,98,100,10,PEDOT:PSS,,,PFN-Br,,,,,,,,0.97,17.76,71,12.20,1223.1312
90,43,link,10.1002/adma.201704837,PBTA-TF,2.3,,,-5.36,-3.42,-1.94,1.9,IT-4F,-5.66,-4.14,-1.52,1.52,1:1,CF,,16,DIO,0.5,96,100,10,PEDOT:PSS,,,PFN-Br,,,,,,,,0.73,20.24,72,10.60,1063.8144
570,43,link,10.1002/adma.201704837,PBTA-TF,2.3,,,-5.36,-3.42,-1.94,1.9,IT-M,-5.58,-3.85,-1.73,1.6,1:1,THF,,16,isopropanol,1,108,100,10,PEDOT:PSS,,,PFN-Br,,,,,,,,0.96,18.37,67,12.00,1181.5584
571,43,link,10.1002/adma.201704837,PBTA-TF,2.3,,,-5.36,-3.42,-1.94,1.9,IT-M,-5.58,-3.85,-1.73,1.6,1:1,o-xylene,,24,PN,0.5,112,100,10,PEDOT:PSS,,,PFN-Br,,,,,,,,0.97,18.74,72,13.10,1308.8016
91,44,link,10.1002/adma.201600281,PBDB-T,1.18,11.5,,-5.33,-2.92,-2.41,1.78,ITIC,-5.51,-3.78,-1.73,1.59,1:1,CB,2500,20,DIO,0.5,100,160,,MoOx,,10,ZnO,,,2.10E-04,3.13E-04,,,,0.899,16.81,74.2,11.21,1121.324498
92,45,link,10.1021/jacs.7b02677,PBDB-T-SF,3.51,20.9,,-5.4,-3.6,-1.8,1.8,IT-4F,-5.66,-4.14,-1.52,1.52,1:1,CB,2500,25,DIO,0.5,100,25,0,MoOx,,10,ZnO,,,3.25E-04,4.32E-04,,,,0.88,20.88,71.3,13.10,1310.09472
567,45,link,10.1021/jacs.7b02677,PBDB-T,1.18,,13.5,-5.28,-3.48,-1.8,1.78,ITIC,-5.5,-3.89,-1.61,1.59,1:1,CB,2500,20,DIO,0.5,100,25,0,MoOx,,10,ZnO,,,2.10E-04,3.13E-04,,,,0.9,17.03,72.1,11.05,1105.0767
93,46,link,10.1021/acsami.5b10211,PCDTBT-C12,2.5,20.1,50.3,-5.23,-3.26,-1.97,1.97,SM1,-5.93,-3.5,-2.43,2.43,1:2,DCB,,,_,0,52,90,3,PEDOT:PSS,,35,LiF,,0.7,3.00E-05,1.10E-05,,,,1.04,4.79,56,2.78,278.9696
94,46,link,10.1021/acsami.5b10211,PCDTBT-C12,2.5,20.1,50.3,-5.23,-3.26,-1.97,1.97,SM2,-5.98,-3.62,-2.36,2.36,1:2,DCB,,,_,0,60,90,3,PEDOT:PSS,,35,LiF,,0.7,1.10E-05,9.70E-07,,,,1.11,2.21,30,0.74,73.593
95,46,link,10.1021/acsami.5b10211,PCDTBT-C12,2.5,20.1,50.3,-5.23,-3.26,-1.97,1.97,SM3,-5.95,-3.68,-2.27,2.27,1:2,DCB,,,_,0,66,90,3,PEDOT:PSS,,35,LiF,,0.7,2.70E-05,4.70E-07,,,,1.09,1.71,30,0.56,55.917
96,46,link,10.1021/acsami.5b10211,PCDTBT-C12,2.5,20.1,50.3,-5.23,-3.26,-1.97,1.97,SM4,-5.8,-3.65,-2.15,2.15,1:2,DCB,,,_,0,57,90,3,PEDOT:PSS,,35,LiF,,0.7,1.00E-05,1.10E-09,,,,1.24,0.37,28,0.13,12.8464
97,47,link,10.1002/adma.201606054,PTB7,1.5,,128,-5.21,-3.36,-1.85,1.69,SFBRCN,-5.93,-3.86,-2.07,2.05,1:1.2,CB,2000,22,DIO,0.75,100,25,0,MoOx,,10,ZnO,,30,5.50E-05,1.20E-04,,,,0.85,13.85,60.7,7.34,714.59075
98,47,link,10.1002/adma.201606054,PTB7-Th,1.7,,135,-5.27,-3.55,-1.72,,SFBRCN,-5.93,-3.86,-2.07,2.05,1:1.2,CB,2000,22,DIO,0.75,100,25,0,MoOx,,10,ZnO,,30,1.50E-04,2.20E-04,,,,0.9,17.24,64,9.90,993.024
99,48,link,10.1002/adma.201700254,PBDB-T,,,,,,0,,ITIC,-5.5,-3.9,-1.6,1.59,1:1,CB,,20,DIO,1,110,100,10,PEDOT:PSS,,10,PFN-Br,,5,,1.28E-04,,,,0.93,17,67,10.60,1059.27
100,48,link,10.1002/adma.201700254,PBDB-T,,,,,,0,,ITCC,-5.47,-3.76,-1.71,1.67,1:1,CB,,20,DIO,1,110,100,10,PEDOT:PSS,,10,PFN-Br,,5,,6.74E-04,,,,1.01,15.9,71,11.40,1140.189
101,49,link,10.1002/adma.201602642,PBDTTT-E-T,,,,-5.09,-3.48,-1.61,1.55,IEIC,-5.47,-3.9,-1.57,1.5,1:1.5,CB,,25,DIO,2,105,100,10,PEDOT:PSS,,10,PFN-Br,,5,,,,,,0.9,11.7,47,4.90,494.91
102,49,link,10.1002/adma.201602642,PBDTTT-E-T,,,,-5.09,-3.48,-1.61,1.55,IEICO,-5.32,-3.95,-1.37,1.34,1:1,CB,,20,DIO,2,95,100,10,PEDOT:PSS,,10,PFN-Br,,5,1.50E-03,4.60E-04,,,,0.82,17.7,58,8.40,841.812
419,50,link,10.1016/j.orgel.2018.10.026,PBTT,2.1,61.3,,-5.19,-3.11,-2.08,1.59,IEICO,-5.32,-3.95,-1.37,,1:1,CB,,22,DIO,3,,100,10,PEDOT:PSS,-5.1,30,PFN-Br,,5,9.08E-04,3.71E-04,,,,0.86,17.9,61.3,9.50,943.6522
420,50,link,10.1016/j.orgel.2018.10.026,PTB7-Th,2.1,61.3,,-5.26,-3.19,-2.07,1.59,IEICO,-5.32,-3.95,-1.37,,1:1,CB,,22,DIO,3,,100,10,PEDOT:PSS,-5.1,30,PFN-Br,,5,4.31E-04,1.65E-05,,,,0.91,13.3,60.5,7.30,732.2315
421,50,correct link,10.1002/adma.201602642,PBDTTT-C-T,,,,-5.11,-3.25,-1.86,1.58,IEICO,-5.32,-3.95,-1.37,1.34,,,,,,,,,,,,,,,,,,,,,0.89,12.3,59,6.50,645.873
103,51,link,10.1002/adma.201704510,PBDB-T,,,,-5.68,-3.84,-1.84,,NITI,-5.68,-3.84,-1.84,1.49,1:1,CB,,10,_,0,100,25,0,PEDOT:PSS,-5.1,30,PNDIT-F3N,,,7.90E-05,2.10E-05,,,,0.86,17.8,84,9.49,1285.872
104,52,link,10.1002/adma.201701308,PTB7-Th,1.7,,124,-5.2,-3.59,-1.61,,IHIC,-5.45,-3.93,-1.52,1.38,1:1.5,DCB,1000,20,CN,1,100,25,0,MoOx,,5,ZnO,,30,6.80E-04,1.20E-03,,,,0.744,17.1,60.9,9.41,774.79416
105,53,link,10.1039/c7cc03122j,P3HT,,,,-5.2,-3.2,-2,,N3,-5.76,-3.97,-1.79,1.79,1:1.2,o-DCB,,,_,0,60,25,0,PEDOT:PSS,,38,Ca,,20,,2.98E-03,,,,0.87,8.87,60,4.62,463.014
106,53,link,10.1039/c7cc03122j,P3HT,,,,-5.2,-3.2,-2,,N4,-5.54,-3.67,-1.87,1.87,1:1.2,o-DCB,,,_,0,60,25,0,PEDOT:PSS,,38,Ca,,20,,1.83E-04,,,,0.91,6.69,58,3.52,353.0982
107,54,link,10.1039/C7CC06369E,P3HT,,,,-5.2,-3.2,-2,,N5,-6.34,-3.73,-2.61,2.03,1:1.2,o-DCB,,,_,0,70,25,0,PEDOT:PSS,,38,Ca,,20,,,,,,0.97,7.03,59,4.03,402.3269
108,54,link,10.1039/C7CC06369E,P3HT,,,,-5.2,-3.2,-2,,N6,-6.38,-3.98,-2.4,1.53,1:1.2,o-DCB,,,_,0,70,25,0,PEDOT:PSS,,38,Ca,,20,,,,,,0.9,10.78,63,6.11,611.226
109,55,link,10.1020/jacs.7b13239,PTB7-Th,,,,-5.2,-3.59,-1.61,,DTPC-IC,-5.21,-3.97,-1.24,1.24,1:1.5,DCB,2000,25,_,0,100,25,0,PEDOT:PSS,,,C60-bissalt,,,4.60E-04,3.70E-05,,,,0.863,8.53,42.4,3.12,312.122936
110,55,link,10.1020/jacs.7b13239,PTB7-Th,,,,-5.2,-3.59,-1.61,,DTPC-DFIC,-5.31,-4.1,-1.21,1.21,1:1.5,DCB,2000,25,DIO,0.5,100,25,0,PEDOT:PSS,,,C60-bissalt,,,5.00E-04,1.60E-04,,,,0.76,21.92,61.3,10.21,1021.20896
111,56,link,10.1002/adma.201604964,PBDB-T,,,,-5.33,-2.92,-2.41,,DICTF,-5.67,-3.79,-1.88,1.82,1:1.2,CB,1700,22,DIO,0.3,,25,0,PEDOT:PSS,,40,PDIN,,14,1.56E-05,1.49E-05,,,,0.93,10.3,59,5.93,565.161
112,56,link,10.1002/adma.201604964,PBDB-T,,,,-5.33,-2.92,-2.41,,FDICTF,-5.43,-3.71,-1.72,1.63,1:1.2,CB,1700,22,DIO,0.3,,25,0,PEDOT:PSS,,40,PDIN,,14,3.37E-05,2.40E-05,,,,0.94,15.81,66,10.06,980.8524
113,57,link,10.1021/acsami.6b15717,P3HT,,,,-5.08,-2.96,-2.12,,MPU1,-5.81,-3.99,-1.82,1.48,1:1,CF,2500,16,DIO,3,90,40,10,PEDOT:PSS,,40,PFN,,15,2.58E-05,8.15E-05,,,,0.64,4.22,42,1.14,113.4336
114,57,link,10.1021/acsami.6b15717,P_dFBT-DTS,,,,-5.31,-3.33,-1.98,1.75,MPU1,-5.81,-3.99,-1.82,1.48,1:1,CF,2500,16,DIO,3,90,40,10,PEDOT:PSS,,40,PFN,,15,5.11E-05,8.83E-05,,,,1.04,8.36,48,4.17,417.3312
115,58,link,10.1021/jacs.7b00566,PBDB-T,,,,-5.33,-2.92,-2.41,,IDT-BC6,-5.55,-3.83,-1.72,1.75,1:1,o-DCB,1750,8,_,0,100,25,0,MoOx,-5.49,8,ZnO,,30,2.89E-06,1.38E-06,,,,0.92,5.63,44,2.30,227.9024
116,58,link,10.1021/jacs.7b00566,PBDB-T,,,,-5.33,-2.92,-2.41,,IDT-BOC6,-5.51,-3.78,-1.73,1.63,1:1,o-DCB,1750,8,DIO,1,100,25,0,MoOx,-5.49,8,ZnO,,30,1.68E-04,1.98E-04,,,,1.01,17.52,54,9.60,955.5408
117,59,link,10.1002/adma.201705969,PTB7-Th,1.7,,124,-5.2,-3.59,-1.61,,ITIC3,-5.54,-3.9,-1.64,1.55,1:1.5,CF,1500,10,_,0,,25,0,MoOx,,5,ZnO,,30,6.80E-04,2.70E-04,,,,0.763,16.8,63.1,8.09,808.84104
118,59,link,10.1002/adma.201705969,PTB7-Th,1.7,,124,-5.2,-3.59,-1.61,,FOIC,-5.36,-3.92,-1.44,1.32,1:1.5,CF,1500,10,_,0,80,25,0,MoOx,,5,ZnO,,30,1.00E-03,5.10E-04,,,,0.743,24,67.1,12.00,1196.5272
122,60,link,10.1039/c7ta05108e,P3HT,,,,-5,-3.1,-1.9,,ATT-3,-5.32,-3.4,-1.92,1.61,1:0.8,CF,3000,16.2,_,0,70,130,10,PEDOT:PSS,,30,Ca,,20,4.71E-05,9.60E-06,,,,0.927,10.93,62,6.26,628.19082
123,61,link,10.1039/C7TA04431C,PBDB-T,,,,-5.33,-2.92,-2.41,,IT-O1,-5.38,-3.33,-2.05,1.59,1:1,CB,3000,10,_,0,101,130,20,PEDOT:PSS,,30,PFN-Br,,10,1.20E-04,5.43E-05,,,,0.93,17.35,72,11.60,1161.756
124,61,link,10.1039/C7TA04431C,PBDB-T,,,,-5.33,-2.92,-2.41,,IT-O2,-5.37,-3.31,-2.06,1.59,1:1,CB,3000,10,_,0,94,130,20,PEDOT:PSS,,30,PFN-Br,,10,4.58E-04,8.40E-05,,,,0.97,15.34,62.6,9.30,931.47548
125,61,link,10.1039/C7TA04431C,PBDB-T,,,,-5.33,-2.92,-2.41,,IT-O3,-5.36,-3.31,-2.05,1.59,1:1,CB,3000,10,_,0,90,130,20,PEDOT:PSS,,30,PFN-Br,,10,1.50E-05,1.77E-06,,,,0.98,9.8,51.4,4.90,493.6456
126,61,link,10.1039/C7TA04431C,PBDB-T,,,,-5.33,-2.92,-2.41,,IT-O4,-5.35,-3.3,-2.05,1.59,1:1,CB,3000,10,_,0,89,130,20,PEDOT:PSS,,30,PFN-Br,,10,7.34E-05,1.71E-06,,,,0.95,9.16,47.9,4.20,416.8258
127,62,link,10.1039/C7QM00025A,PTPDBDT,,,,-5.6,-3.75,-1.85,1.85,ITIC,-5.61,-4.02,-1.59,1.59,1:1,CF:n-hexane (9:1),,,_,0,65,25,0,ZnO,,,MoOx,,10,1.10E-04,1.40E-04,,,,1.04,10.6,58,6.40,639.392
128,62,link,10.1039/C7QM00025A,PTPDBDT,,,,-5.6,-3.75,-1.85,1.85,F-ITIC,-5.65,-4.09,-1.56,1.56,1:1,CF:n-hexane (9:1),,,_,0,40,150,30,PEDOT:PSS,,,MoOx,,10,5.70E-05,3.10E-04,,,,0.94,14.1,66,8.80,874.764
129,62,link,10.1039/C7QM00025A,PTPDBDT,,,,-5.6,-3.75,-1.85,1.85,Cl-ITIC,-5.7,-4.14,-1.56,1.56,1:1,CF:n-hexane (9:1),,,_,0,40,150,30,PEDOT:PSS,,,MoOx,,10,7.80E-05,5.20E-04,,,,0.94,15.6,65,9.50,953.16
130,62,link,10.1039/C7QM00025A,PTPDBDT,,,,-5.6,-3.75,-1.85,1.85,Br-ITIC,-5.73,-4.2,-1.53,1.53,1:1,CF:n-hexane (9:1),,,_,0,40,150,30,PEDOT:PSS,,,MoOx,,10,9.30E-05,5.10E-04,,,,0.93,15.4,66,9.40,945.252
131,62,link,10.1039/C7QM00025A,PTPDBDT,,,,-5.6,-3.75,-1.85,1.85,I-ITIC,-5.68,-4.14,-1.54,1.55,1:1,CF:n-hexane (9:1),,,_,0,40,150,30,PEDOT:PSS,,,MoOx,,10,7.10E-05,4.10E-04,,,,0.93,14.5,65,8.90,876.525
132,63,link,10.1021/jacs.7b01170,PBDB-T,,,,-5.33,-2.92,-2.41,,NFBDT,-5.4,-3.83,-1.57,1.56,1:0.8,CF,1500,9,_,0,100,25,0,PEDOT:PSS,,30,PDIN,,,3.68E-04,1.38E-04,,,,0.863,17.35,66.3,10.15,992.713215
133,64,link,10.1002/adma.201704904,PBDB-T,,,,-5.33,-2.92,-2.41,,NCBDT,-5.36,-3.89,-1.47,1.45,1:0.8,CF,1400,9,_,0,100,25,0,PEDOT:PSS,,15,PDINO,,,3.92E-04,1.58E-04,,,,0.835,19.73,70.2,11.62,1156.51341
272,64,link,10.1002/adma.201704904,PBDB-T,,,,-5.33,-2.92,-2.41,,NFBDT,-5.4,-3.83,-1.57,1.56,1:0.8,CF,1400,9,_,0,100,25,0,PEDOT:PSS,,15,PDINO,,,3.68E-04,1.38E-04,,,,0.868,17.85,67.2,10.42,1041.18336
134,65,link,10.1039/C8TA08961B,J71,,,,-5.48,-3.6,-1.88,,ZITI-4F,-5.66,-3.81,-1.85,1.47,1:1,CF,3000,18,_,0,110,120,10,PEDOT:PSS,-5.1,30,PNDIT-F3N,,,3.83E-04,1.86E-04,,,,0.85,21.3,72.76,13.18,1317.3198
135,66,link,10.1002/adma.201800403,J71,,,,-5.48,-3.6,-1.88,2,ZITI,-5.59,-3.74,-1.85,1.53,1:1,CF,3000,17,_,0,,120,10,PEDOT:PSS,-5.1,30,PNDIT-F3N,,,1.70E-04,1.13E-04,,,,0.93,20.24,68.61,13.04,1291.459752
136,67,link,10.1021/acsami.7b12612,PBDB-T,1.5,30,,-5.33,-2.92,-2.41,,DTCCIC-C17,-5.46,-3.65,-1.81,1.6,1:1.5,CB,1600,,DIO,0.5,150,25,0,MoOx,-5.49,7,ZnO,,30,,,,,,0.96,14.03,67,9.02,902.4096
137,68,link,10.1038/ncomms11585,P3HT,,,,-5,-3.1,-1.9,,O-IDTBR,-5.56,-3.93,-1.63,1.63,1:1,CB,2000,24,_,0,75,130,10,MoOx,,10,ZnO,,30,,4.70E-06,,,,0.72,13.9,60,6.30,600.48
138,68,link,10.1038/ncomms11585,P3HT,,,,-5,-3.1,-1.9,,EH-IDTBR,-5.58,-3.9,-1.68,1.68,1:1,CB,2000,24,_,0,75,130,10,MoOx,,10,ZnO,,30,3.00E-04,5.80E-06,,,,0.76,12.1,62,6.00,570.152
139,69,link,10.1021/ja5110602,P3HT,,,,-5,-3.1,-1.9,,FBR,-5.7,-3.57,-2.13,2.14,1:1,CF:DCB (80:20),5000,16,_,0,80,110,15,MoOx,,10,ZnO,,30,,2.60E-05,,,,0.82,7.95,63,4.11,410.697
140,70,link,10.1002/adma.201800052,PBDB-T,,,,-5.23,-3.18,-2.05,,IDTCN,-5.87,-3.92,-1.95,1.65,1:1,CB,2000,20,DIO,0.5,100,110,3,MoOx,,3,ZnO,,,1.38E-04,2.08E-04,,,,0.85,12.06,62.48,6.40,640.48248
142,72,link,10.1016/j.orgel.2018.06.040,P3HT,,,,-5.2,-3.2,-2,,NAI-FN-NAI(BO),-6.07,-3.96,-2.11,2.13,1:1,CB,,20,_,0,95,25,0,PEDOT:PSS,,30,LiF,,1,,,,,,0.9,9.3,47,3.80,393.39
552,72,link,10.1016/j.orgel.2018.06.040,P3HT,,,,-5.2,-3.2,-2,,NAI-FN-NAI(DT),-6.09,-3.97,-2.12,2.13,1:1,CB,,20,_,0,95,25,0,PEDOT:PSS,,30,LiF,,1,,,,,,0.89,2.55,35,0.75,79.4325
553,72,link,10.1016/j.orgel.2018.06.040,P3HT,,,,-5.2,-3.2,-2,,PI-FN-PI(DT),-6.02,-3.92,-2.1,2.07,1:1,CB,,20,_,0,95,25,0,PEDOT:PSS,,30,LiF,,1,,,,,,0.91,4.95,48,2.20,216.216
572,72,link,10.1002/adma.201606396,PTzBI,1.6,90.9,,-5.34,-3.46,-1.88,1.81,ITIC,,,0,,1:1,CB,,20,DBE,0.5,95,130,10,PEDOT:PSS,-5,40,PFN-Br,-2.18,5,8.60E-05,2.30E-05,,,,0.87,18.29,64.34,10.24,1023.797382
143,73,link,10.1021/acsami.6b16395,P3HT,,,,-5.2,-3.2,-2,,NAI-FN-NAI(HD),-6.06,-3.98,-2.08,2.12,1:1,CB,,20,_,0,95,25,0,PEDOT:PSS,,30,LiF,,1,,,,,,0.88,7.55,43,2.80,285.692
144,73,link,10.1021/acsami.6b16395,P3HT,,,,-5.2,-3.2,-2,,NAI-FCN-NAI(BO),-6.14,-4.21,-1.93,1.61,1:1,CB,,20,_,0,95,25,0,PEDOT:PSS,,30,LiF,,1,,,,,,0.58,3.25,39,0.80,73.515
145,74,link,10.1021/jacs.6b12755,FTAZ,,,,-5.38,-3.17,-2.21,,INIC,-5.45,-3.88,-1.57,1.57,1:1.5,CF,3000,12.5,DIO,0.25,100,25,0,MoOx,,5,ZnO,,30,1.20E-03,6.10E-05,,,,0.957,13.51,57.9,7.70,748.593153
146,74,link,10.1021/jacs.6b12755,FTAZ,,,,-5.38,-3.17,-2.21,,INIC1,-5.54,-3.97,-1.57,1.56,1:1.5,CF,3000,12.5,DIO,0.25,100,25,0,MoOx,,5,ZnO,,30,1.20E-03,1.00E-04,,,,0.929,16.63,64.3,10.10,993.388061
147,74,link,10.1021/jacs.6b12755,FTAZ,,,,-5.38,-3.17,-2.21,,INIC2,-5.52,-3.98,-1.54,1.52,1:1.5,CF,3000,12.5,DIO,0.25,100,25,0,MoOx,,5,ZnO,,30,1.20E-03,1.20E-04,,,,0.903,17.56,66.8,10.80,1059.226224
148,74,link,10.1021/jacs.6b12755,FTAZ,,,,-5.38,-3.17,-2.21,,INIC3,-5.52,-4.02,-1.5,1.48,1:1.5,CF,3000,12.5,DIO,0.25,100,25,0,MoOx,,5,ZnO,,30,1.20E-03,1.70E-04,,,,0.857,19.44,67.4,11.50,1122.889392
149,75,link,10.1002/adma.201706571,PTB7-Th,,,,-5.2,-3.59,-1.61,,F6IC,-5.66,-4.02,-1.64,1.36,1:1.7,CF,1500,10,DPE,0.5,,25,0,MoOx,,5,ZnO,,,1.30E-04,4.50E-05,,,,0.611,18.07,64,7.10,706.60928
150,75,link,10.1002/adma.201706571,PTB7-Th,,,,-5.2,-3.59,-1.61,,F8IC,-5.43,-4,-1.43,1.27,1:1.7,CF,1500,10,DPE,0.5,,25,0,MoOx,,5,ZnO,,,2.00E-04,1.60E-04,,,,0.64,25.12,67.6,10.90,1086.79168
151,75,link,10.1002/adma.201706571,PTB7-Th,,,,-5.2,-3.59,-1.61,,F10IC,-5.26,-3.96,-1.3,1.25,1:1.7,CF,1500,10,DPE,0.5,,25,0,MoOx,,5,ZnO,,,1.80E-04,1.00E-04,,,,0.73,20.83,66.8,10.20,1015.75412
152,76,link,10.1039/c4ta06004k,PBDTTT-C-T,,,,-5.2,-3.34,-1.86,,DC-IDT2T,-5.43,-3.85,-1.58,1.55,1.2:1,o-DCB:CF (6.667:1),,20,_,0,70,25,0,PEDOT:PSS,,35,Ca,,20,2.00E-03,1.50E-03,,,,0.9,8.33,52.3,3.93,392.0931
153,77,link,10.1039/C6EE02598F,Pff4TBT-2DT,,,,-5.34,-3.7,-1.64,1.61,FBR,-5.83,-3.75,-2.08,2.08,1:1,CB,,20,_,0,120,25,0,MoOx,,10,ZnO,,35,,,,,,1.12,11.5,61,7.80,785.68
154,77,link,10.1039/C6EE02598F,Pff4TBT-2DT,,,,-5.34,-3.7,-1.64,1.61,FTTB,-5.65,-3.62,-2.03,2.04,1:1,CB,,20,_,0,120,25,0,MoOx,,10,ZnO,,35,,,,,,1.05,10.3,45,5.00,486.675
155,77,link,10.1039/C6EE02598F,Pff4TBT-2DT,,,,-5.34,-3.7,-1.64,1.61,IDFBR,-5.75,-3.7,-2.05,2.15,1:1,CB,,20,_,0,120,25,0,MoOx,,10,ZnO,,35,,,,,,1.08,4.4,38,1.75,180.576
156,77,link,10.1039/C6EE02598F,Pff4TBT-2DT,,,,-5.34,-3.7,-1.64,1.61,O-IDTBR,-5.5,-3.9,-1.6,1.6,1:1,CB,,20,_,0,120,25,0,MoOx,,10,ZnO,,35,,,,,,1.07,15,62,9.95,995.1
157,78,link,10.1039/C8TA09370A,J71,,,,-5.4,-3.24,-2.16,,TTz1,-5.59,-3.66,-1.93,1.65,1:2,CF,3000,15,DIO,0.25,100,25,0,MoOx,,10,ZnO,,30,4.24E-04,1.46E-04,,,,0.9,15.43,63.18,8.77,877.38066
158,78,link,10.1039/C8TA09370A,J71,,,,-5.4,-3.24,-2.16,,TTz2,-5.45,-3.5,-1.95,1.61,1:2,CF,3000,15,DIO,0.25,100,25,0,MoOx,,10,ZnO,,30,2.92E-04,8.74E-05,,,,0.92,12.75,53.73,6.30,630.2529
159,79,link,10.1039/C7TA02141K,PBDB-T,,,,-5.23,-3.42,-1.81,1.81,FTIC-C8C6,-5.62,-3.83,-1.79,1.63,1:1,DCB,,8,DIO,0.5,200,25,0,MoOx,,,PFN-Br,,5,2.91E-05,1.94E-05,,,,0.92,16.1,67.46,9.91,999.21752
160,79,link,10.1039/C7TA02141K,PBDB-T,,,,-5.23,-3.42,-1.81,1.81,FTIC-C6C6,-5.6,-3.81,-1.79,1.63,1:1,DCB,,8,DIO,0.3,200,25,0,MoOx,,,PFN-Br,,5,2.78E-05,1.39E-05,,,,0.91,16.03,63.17,9.18,921.479741
161,79,link,10.1039/C7TA02141K,PBDB-T,,,,-5.23,-3.42,-1.81,1.81,FTIC-C6C8,-5.64,-3.81,-1.83,1.63,1:1,DCB,,8,DIO,0.5,200,25,0,MoOx,,,PFN-Br,,5,4.60E-05,3.81E-05,,,,0.92,18.55,64.72,11.12,1104.51152
162,80,link,10.1016/j.solener.2017.03.090,PTB7-Th,,,,-5.2,-3.5,-1.7,,NDI-TR,-5.81,-3.95,-1.86,1.87,,,,,_,0,175,25,0,PEDOT:PSS,-5,,_,_,_,1.30E-03,6.00E-05,,,,0.64,7.01,69,3.07,309.5616
163,81,link,10.1002/aenm.201801203,PBDB-T,,,,-5.23,-3.42,-1.81,,IXIC,-5.13,-3.78,-1.35,1.35,1:1,CF,2000,14,_,0,100,100,5,PEDOT:PSS,,40,ZrAcAc,,10,8.40E-04,4.10E-04,,,,0.82,20.9,65.4,11.30,1120.8252
164,81,link,10.1002/aenm.201801203,PBDB-T,,,,-5.23,-3.42,-1.81,,IXIC-4Cl,-5.2,-3.95,-1.25,1.25,1:1,CF,2000,14,_,0,100,100,5,PEDOT:PSS,,40,ZrAcAc,,10,8.90E-04,4.90E-04,,,,0.69,22.9,71.2,11.20,1125.0312
165,82,link,10.1039/c7ta02486j,HFQx-T,,,,-5.45,-3.5,-1.95,1.76,ITTC,-5.49,-3.85,-1.64,1.61,1:1,CF,2800,18,_,0,100,130,10,PEDOT:PSS,-5.1,,PDINO,,10,6.00E-05,8.10E-05,,,,0.88,16.49,71,10.40,1030.2952
166,83,link,10.1039/c7ta10136h,PBDB-T,,,,-5.23,-3.42,-1.81,,ITIC-OE,-5.67,-4.03,-1.64,1.57,1:1,CB,,,DIO,0.5,103,120,10,PEDOT:PSS,,40,PFN-Br,,5,3.50E-04,1.20E-05,,,,0.85,14.8,67,8.40,842.86
167,83,link,10.1039/c7ta10136h,PBDB-T,,,,-5.23,-3.42,-1.81,,ITIC,-5.68,-4.03,-1.65,1.58,1:1,CB,,,DIO,0.5,100,120,10,PEDOT:PSS,,40,PFN-Br,,5,3.20E-04,3.10E-04,,,,0.89,16.5,71,10.40,1042.635
168,84,link,10.1002/aenm.201700183,PBDB-T,,,,-5.23,-3.42,-1.81,,IT-OM-1,-5.5,-3.76,-1.74,1.67,1:1,CB,3000,20,_,0,95,150,30,MoOx,,10,ZnO,,30,1.78E-04,1.58E-06,,,,1.01,12.31,51,6.30,634.0881
169,84,link,10.1002/aenm.201700183,PBDB-T,,,,-5.23,-3.42,-1.81,,IT-OM-2,-5.49,-3.86,-1.63,1.59,1:1,CB,3000,20,_,0,105,150,30,MoOx,,10,ZnO,,30,1.13E-03,2.86E-04,,,,0.93,17.53,73,11.80,1190.1117
170,84,link,10.1002/aenm.201700183,PBDB-T,,,,-5.23,-3.42,-1.81,,IT-OM-3,-5.52,-3.8,-1.72,1.64,1:1,CB,3000,20,_,0,105,150,30,MoOx,,10,ZnO,,30,6.43E-04,8.21E-05,,,,0.97,16.38,68,10.80,1080.4248
171,84,link,10.1002/aenm.201700183,PBDB-T,,,,-5.23,-3.42,-1.81,,IT-OM-4,-5.49,-3.81,-1.68,1.63,1:1,CB,3000,20,_,0,105,150,30,MoOx,,10,ZnO,,30,4.53E-04,4.33E-05,,,,0.96,14.69,56,7.90,789.7344
172,85,link,10.1002/aenm.201800204,PBDB-T,,,,-5.33,-3.53,-1.8,,ITCT-DM,-5.48,-3.9,-1.58,1.58,1:1,CB,,20,DIO,0.5,100,120,10,PEDOT:PSS,,40,N719:PrC60MAI,,,8.50E-05,6.68E-04,,,,0.904,16.32,65,10.56,958.9632
173,85,link,10.1002/aenm.201800204,PBDB-T,,,,-5.33,-3.53,-1.8,,ITCT,-5.52,-3.45,-2.07,,1:1,CB,,20,_,0,100,120,10,PEDOT:PSS,,40,N719:PrC60MAI,,,6.50E-05,3.30E-04,,,,0.85,17.88,72,11.27,1094.256
174,86,link,10.1002/adfm.201702194,PBDB-T,,,,-5.23,-3.18,-2.05,,ITCPTC-Th,-5.68,-4.03,-1.65,1.6,1:1,CB,2500,20,DIO,0.5,100,25,0,MoOx,,3,ZnO,,,8.76E-04,7.46E-04,,,,0.856,17.05,72.7,10.61,1061.04196
175,86,link,10.1002/adfm.201702194,PBDB-T,,,,-5.23,-3.18,-2.05,,ITCPTC-Se,-5.65,-4,-1.65,1.59,1:1,CB,2500,20,DIO,0.5,100,25,0,MoOx,,3,ZnO,,,6.96E-04,4.95E-04,,,,0.869,15.2,68.3,9.02,902.16104
176,87,link,10.1039/C8TA07954D,PTB7-Th,,,,-5.22,-3.64,-1.58,,IEICO-4F,-5.44,-4.19,-1.25,,1:1.5,CB,,37.5,DIO,,100,100,10,PEDOT:PSS,,,PFN-Br,,5,2.11E-04,7.21E-05,,,,0.72,25.16,61.45,11.13,1113.17904
177,87,link,10.1039/C8TA07954D,PBDB-T,,,,-5.33,-3.53,-1.8,,ITCC,-5.47,-3.76,-1.71,,1:1,CB,,20,DIO,,100,100,10,PEDOT:PSS,,,PFN-Br,,5,1.15E-04,2.52E-04,,,,0.98,16.14,71.32,11.28,1128.082704
178,88,link,10.1039/C8SC02018C,PBDB-T,,,,,,0,,MeIC,-5.57,-3.94,-1.63,1.53,1:1,CB,,20,DIO,0.5,100,120,8,PEDOT:PSS,,40,PDIN,,10,7.61E-04,3.63E-04,,,,0.896,18.07,74.3,12.03,1202.970496
179,89,link,10.1016/j.dyepig.2017.01.039,PTB7-Th,,,,-5.31,-3.71,-1.6,,IFTIC,-5.42,-3.85,-1.57,1.82,1:2,o-DCB,2000,25,_,0,85,25,0,MoOx,,10,ZnO,,35,8.24E-05,3.02E-05,,,,0.9,11.85,53.5,5.77,570.5775
180,90,link,10.1039/C5TA05901A,PBDTTT-C-T,,,,-5.11,-3.25,-1.86,,IDT-2BM,-5.6,-3.8,-1.8,1.6,1.5:1,o-DCB,,30,CN,6,,25,0,PEDOT:PSS,,35,Ca,,20,8.30E-05,5.00E-07,,,,0.76,9.81,54.4,4.19,405.58464
181,90,link,10.1039/C5TA05901A,PBDTTT-C-T,,,,-5.11,-3.25,-1.86,,IDTT-2BM,-5.5,-3.8,-1.7,1.54,1.5:1,o-DCB,,30,DIO,3,,25,0,PEDOT:PSS,,35,Ca,,20,1.70E-03,2.80E-06,,,,0.845,9.67,56.8,4.70,464.12132
182,91,link,10.1039/c7ta05774a,PTB7-Th,,,,-5.42,-3.81,-1.61,,IDT-T,-5.41,-3.96,-1.45,1.45,1:1.3,CB,,10,CN,1.5,,25,0,MoOx,,10,ZnO,,,3.10E-04,7.50E-05,,,,0.84,9.54,50.9,4.08,407.89224
183,91,link,10.1039/c7ta05774a,PBDB-T,,,,-5.21,-3.41,-1.8,,IDT-Tz,-5.62,-4.09,-1.53,1.53,1:1,CB,,10,CN,1.5,,25,0,MoOx,,10,ZnO,,,,,,,,0.88,13.67,70.8,8.52,851.69568
192,92,link,10.1039/c6ta00612d,PTB7-Th,,,,-5.22,-3.64,-1.58,,IDT-IC,-5.61,-3.88,-1.73,1.72,1:1.5,o-DCB,1500,,_,0,127,150,10,PEDOT:PSS,-5.1,,PDINO,,,,2.09E-05,,,,0.83,9.53,40,3.16,316.396
185,93,link,10.1039/C4EE03424D,PTB7-Th,,,,-5.2,-3.59,-1.61,,IEIC,-5.42,-3.82,-1.6,1.57,1:1.5,o-DCB,1000,25,_,0,110,25,0,PEDOT:PSS,,30,PDIN,,14,4.50E-04,1.00E-04,,,,0.97,13.55,48,6.31,630.888
186,94,link,10.1039/C7TA06631G,PTB7-Th,,,,-5.22,-3.64,-1.58,,IDT-N,-5.73,-4.08,-1.65,1.66,1:1,CF,2000,10,_,0,100,100,10,PEDOT:PSS,,,PNDIT-F3N-Br,,5,,,,,,0.73,13.02,57.7,5.50,548.41542
187,94,link,10.1039/C7TA06631G,PTB7-Th,,,,-5.22,-3.64,-1.58,,IDT-T-N,-5.58,-4.06,-1.52,1.52,1:1,CF,2000,10,CN,2,100,100,10,PEDOT:PSS,,,PNDIT-F3N-Br,,5,,,,,,0.87,14.67,51.38,6.60,655.757802
188,94,link,10.1039/C7TA06631G,PBDB-T,,,,-5.33,-3.53,-1.8,,IDT-N,-5.73,-4.08,-1.65,1.66,1:1,CF,2000,10,CN,0.25,100,100,10,PEDOT:PSS,,,PNDIT-F3N-Br,,5,4.57E-04,2.87E-04,,,,0.79,15.88,71.91,8.99,902.125332
189,94,link,10.1039/C7TA06631G,PBDB-T,,,,-5.33,-3.53,-1.8,,IDT-T-N,-5.58,-4.06,-1.52,1.52,1:1,CF,2000,10,CN,2,100,100,10,PEDOT:PSS,,,PNDIT-F3N-Br,,5,1.43E-04,6.07E-05,,,,0.94,14.03,56.11,7.40,739.989902
0,95,link,10.1039/C8TA08410F,PBDB-T,,,,-5.23,-3.42,-1.81,,IDT-EDOT,-5.43,-3.8,-1.63,1.41,1:1.2,o-DCB,1200,,DIO,0.2,100,25,0,MoOx,,8.5,ZnO,,,,,,,,0.86,21.34,62,11.32,1137.8488
191,95,link,10.1039/C8TA08410F,PBDB-T,,,,-5.23,-3.42,-1.81,,IDT-PDOT,-5.39,-3.77,-1.62,1.43,1:0.5,o-DCB,1200,,_,0,100,25,0,MoOx,,8.5,ZnO,,,,,,,,0.85,5.26,48.9,2.18,218.6319
193,96,link,10.1039/C8TA11972D,PTB7-Th,,,,-5.2,-3.6,-1.6,,p-IDTIDT-IC,-5.42,-3.82,-1.6,1.53,1:1.5,o-DCB,1500,25,_,0,150,150,2,PEDOT:PSS,,,PDINO,,,,4.54E-05,,,,0.94,14.49,47.5,6.48,646.9785
194,97,link,10.1039/C7TA10461H,PBDB-TF,2.3,22.9,,-5.48,-3.64,-1.84,1.8,IDT-C6,-5.59,-3.35,-2.24,1.65,1:1,CF,,16,DIO,0.5,110,100,10,PEDOT:PSS,,10,PFN-Br,,5,3.39E-04,3.85E-04,,,,0.96,17.5,74,12.50,1243.2
195,97,link,10.1039/C7TA10461H,PBDB-TF,2.3,22.9,,-5.48,-3.64,-1.84,1.8,IDT-PhC6,-5.56,-3.32,-2.24,1.74,1:1,CF,,16,DIO,0.5,100,100,10,PEDOT:PSS,,10,PFN-Br,,5,2.06E-04,1.37E-05,,,,1,13,43,5.60,559
196,98,link,10.1039/C7TC00706J,PTB7-Th,,,,,,0,,IDT-2BM,-5.56,-3.65,-1.91,1.63,1:1.5,CB,3000,,DPE,2,,25,0,MoOx,,10,ZnO,,,2.87E-03,6.83E-05,,,,0.826,9.29,52,3.97,399.02408
