Repository: aspuru-guzik-group/Beyond-Molecular-Structure-ML-for-OPV-Materials-Devices

File: ml_for_opvs/data/raw/OPV_Min/FINAL Machine Learning OPV Parameters - ML Training Data.csv (part 2 of 3)
ref,ref number from paper,reference link,DOI,Donor Molecule,Donor PDI,Donor Mn (kDa),Donor Mw (kDa),HOMO_D (eV),LUMO_D (eV),Ehl_D (eV),Eg_D (eV),Acceptor Molecule,HOMO_A (eV),LUMO_A (eV),Ehl_A (eV),Eg_A (eV),D:A ratio (m/m),solvent,Active layer spin coating speed (rpm),total solids conc. (mg/mL),solvent additive,solvent additive conc. (% v/v),active layer thickness (nm),temperature of thermal annealing,annealing time (min),hole contact layer,HTL energy level (eV),HTL thickness (nm),electron contact layer,ETL enegy level (eV),ETL thickness (nm),hole mobility blend (cm^2 V^-1 s^-1),electron mobility blend (cm^2 V^-1 s^-1),effective mobility,Langevin prefactor,Voc vs ln(I) slope,Voc (V),Jsc (mA cm^-2),FF (%),PCE (%),calc_PCE
197,99,link,10.1002/aenm.201802050,FTAZ,,,,,,0,,IDCIC,-5.19,-3.72,-1.47,1.45,,CF,,23.3,CN:DIO (1:1),0.25,120,100,20,MoOx,,5,ZnO,,30,3.00E-04,1.50E-04,,,,0.87,21.98,71.03,13.58,1358.278278
198,100,link,10.1021/acs.chemmater.7b02811,PBDB-T,,,,-5.33,-2.92,-2.41,,FDNCTF,-5.42,-3.73,-1.69,1.6,1:0.8,CB,1500,19.8,_,0,120,25,0,PEDOT:PSS,,30,PDINO,,,1.77E-04,1.00E-04,,,,0.94,15.8,66,10.00,980.232
199,100,link,10.1021/acs.chemmater.7b02811,PBDB-T,,,,-5.33,-2.92,-2.41,,FDICTF,-5.43,-3.71,-1.72,1.63,1:0.8,CB,1500,19.8,_,0,120,25,0,PEDOT:PSS,,30,PDINO,,,3.37E-05,2.40E-05,,,,0.93,16.3,72.5,11.20,1099.0275
200,101,link,10.1021/acs.chemmater.7b03770,PTB7-Th,,,,-4.9,-3.32,-1.58,,DTNR,-5.22,-3.5,-1.72,1.72,1:1.5,CB,2300,20,CN,1,90,25,0,MoOx,,10,ZnO,,,1.84E-05,2.45E-05,,,,1.08,15.72,56,9.51,950.7456
201,102,link,10.1021/acs.chemmater.7b02887,PBDB-T,,,,-5.33,-2.92,-2.41,,DTNIC6,-5.87,-3.92,-1.95,1.7,1:1,CB,2500,18,_,0,100,25,0,MoOx,,10,TiO2:TOPD,,,1.30E-05,3.20E-06,,,,0.96,7.71,45.63,3.39,337.735008
202,102,link,10.1021/acs.chemmater.7b02887,PBDB-T,,,,-5.33,-2.92,-2.41,,DTNIC8,-5.91,-3.93,-1.98,1.73,1:1,CB,2500,18,_,0,100,25,0,MoOx,,10,TiO2:TOPD,,,3.10E-05,2.80E-05,,,,0.96,12.92,72.84,9.03,903.449088
203,103,link,10.1039/C7TA01143A,PTB7-Th,,,,-5.2,-3.56,-1.64,,DTCC-IC,-5.5,-3.87,-1.63,1.59,1:1,CF,2000,13,CN,1,,100,5,PEDOT:PSS,,,Ca,,20,6.76E-04,1.52E-03,,,,0.95,11.23,56.2,6.00,599.5697
204,104,link,10.1016/j.dyepig.2017.03.015,P3HT,,,,-5.1,-3.1,-2,,DNIT-TT2T,-5.94,-3.75,-2.19,2.19,1:1,o-DCB,,,_,0,80,130,,PEDOT:PSS,,40,Ca,,10,,,,,,0.88,3.28,43.47,1.25,125.471808
205,105,link,10.1039/C6TA04358E,PTB7-Th,,,,-4.9,-3.32,-1.58,,DICTF,-5.67,-3.79,-1.88,1.82,1:1.4,CF,,,_,0,,100,,PEDOT:PSS,,40,PDIN,,,3.82E-04,1.93E-04,,,,0.85,16.33,55,7.63,763.4275
206,106,link,10.1039/C7TA04703G,P1_BDT-TBT,,,,-5.1,-3.48,-1.62,1.6,PY1,-5.27,-4,-1.27,1.4,1:2,CF,2000,18,DIO,3,,25,0,PEDOT:PSS,,40,PFN-Br,,,2.17E-04,1.06E-04,,,,0.83,10.53,56,4.89,489.4344
207,106,link,10.1039/C7TA04703G,P1_BDT-TBT,,,,-5.1,-3.48,-1.62,1.6,DCI-2,-5.24,-4.05,-1.19,1.23,1:2,CF,2000,18,DIO,3,,25,0,PEDOT:PSS,,40,PFN-Br,,,1.14E-04,2.21E-04,,,,0.8,13.77,63,6.94,694.008
208,107,link,10.1016/j.jechem.2015.10.002,PBDTTT-C-T,,,,,,0,,DC-IDT2F,-5.44,-3.88,-1.56,1.54,2:1,o-DCB,,20,_,0,,25,0,MoOx,,10,PEIE,,,1.20E-04,4.10E-04,,,,0.96,6.32,50.8,3.08,308.21376
209,108,link,10.1016/j.dyepig.2017.12.054,PTB7-Th,,,,-5.22,-3.64,-1.58,,IM-IDT,-5.44,-4,-1.44,1.48,1:1,o-DCB,,10,DPE,1,,100,,PEDOT:PSS,,,Ca,,20,3.48E-07,1.85E-07,,,,0.58,4.96,49.16,1.60,141.423488
210,108,link,10.1016/j.dyepig.2017.12.054,PTB7-Th,,,,-5.22,-3.64,-1.58,,TIM-IDT,-5.36,-4.01,-1.35,1.43,1:1,o-DCB,,10,_,0,,25,0,PEDOT:PSS,,,Ca,,20,1.52E-06,3.42E-07,,,,0.6,5.26,45.53,1.63,143.69268
211,109,link,10.1002/aenm.201801212,PTB7-Th,,,,-5.2,-3.61,-1.59,,COTIC-4F,-5.26,-4.16,-1.1,1.1,1:1.5,CB,1050,20,CN,2,73,25,0,MoOx,,6,ZnO,,35,2.10E-04,8.50E-05,,,,0.56,20.3,56.3,6.40,640.0184
212,109,link,10.1002/aenm.201801212,PTB7-Th,,,,-5.2,-3.61,-1.59,,SiOTIC-4F,-5.28,-4.11,-1.17,1.17,1:1.5,CF,1050,20,CN,2,75,25,0,MoOx,,6,ZnO,,35,3.30E-04,9.80E-05,,,,0.65,21.6,61.4,8.60,862.056
213,110,link,10.1039/C8TC03963A,P3HT,,,,-4.77,-2.09,-2.68,,BTA100,-4.98,-2.81,-2.17,2.05,1:1,CF,,15,_,0,82,100,,PEDOT:PSS,,,Ca,,20,4.40E-08,6.85E-09,,,,1.34,1.65,47,1.04,103.917
214,110,link,10.1039/C8TC03963A,P3HT,,,,-4.77,-2.09,-2.68,,BTA101,-5.05,-2.99,-2.06,1.88,1:1,CF,,15,_,0,82,120,,PEDOT:PSS,,,Ca,,20,2.28E-07,1.44E-07,,,,1.19,5.33,56,3.55,355.1912
215,110,link,10.1039/C8TC03963A,P3HT,,,,-4.77,-2.09,-2.68,,BTA103,-5.21,-3.18,-2.03,1.76,1:2,CF,,15,_,0,82,120,,PEDOT:PSS,,,Ca,,20,1.46E-06,3.52E-05,,,,0.94,8.56,66,5.31,531.0624
216,111,link,10.1002/aenm.201702831,PTB7-Th,,,,,,0,,6TIC,-5.21,-3.83,-1.38,1.38,1:1.5,CB,,25,DIO,0.25,100,150,10,MoOx,,6,ZnO,,,,7.00E-04,,,,0.831,20.11,66.16,11.07,1105.626886
217,112,link,10.1016/j.scib.2017.10.017,PTB7-Th,,,,-5.39,-3.12,-2.27,,COi8DFIC,-5.5,-3.88,-1.62,1.26,1:1,CB,,18,DIO,1,124,25,0,MoOx,,6,ZnO,,30,,,,,,0.68,26.12,68.2,12.16,1211.34112
218,113,link,10.1007/s11426-016-0336-6,PTB7-Th,,,,,,0,,IDT-2BR,-5.52,-3.69,-1.83,1.68,1:1,o-DCB:CF (4:1),,15,CN,3,80,25,0,PEDOT:PSS,,35,Ca,,20,6.70E-04,1.70E-04,,,,0.99,14,60,7.70,831.6
219,113,link,10.1007/s11426-016-0336-6,PTB7-Th,,,,,,0,,IDT-2BR1,-5.37,-3.67,-1.7,1.61,1:1,o-DCB:CF (4:1),,15,CN,3,80,25,0,PEDOT:PSS,,35,Ca,,20,1.50E-04,3.90E-04,,,,0.95,15.2,60,8.70,866.4
220,114,link,10.1002/aenm.201606574,PTB7-Th,,,,-5.2,-3.6,-1.6,,ATT-2,-5.5,-3.9,-1.6,1.32,1:1.8,CB,,22.4,CN,2,,25,0,MoOx,,5,ZnO,,30,5.10E-04,3.69E-04,,,,0.73,20.75,63,9.58,954.2925
221,115,link,10.1002/adma.201803769,PTB7-Th,,,,-5.2,-3.63,-1.57,,T1,-5.42,-3.91,-1.51,1.34,1:1.8,CB,2000,20,_,0,120,25,0,MoOx,,4,ZnO,,,5.09E-04,2.26E-04,,,,0.72,20.95,65,9.82,980.46
222,115,link,10.1002/adma.201803769,PTB7-Th,,,,-5.2,-3.63,-1.57,,T2,-5.34,-3.96,-1.38,1.3,1:1.8,CB,2000,20,_,0,120,25,0,MoOx,,4,ZnO,,,5.36E-04,4.68E-04,,,,0.67,22.65,66,10.10,1001.583
223,115,link,10.1002/adma.201803769,PTB7-Th,,,,-5.2,-3.63,-1.57,,T3,-5.31,-4,-1.31,1.27,1:1.8,CB,2000,20,_,0,120,25,0,MoOx,,4,ZnO,,,4.54E-04,7.88E-04,,,,0.61,22,70,9.43,939.4
224,116,link,10.1021/jacs.6b08523,PTB7-Th,,,,,,0,,ATT-1,-5.5,-3.63,-1.87,1.54,1:1.5,o-DCB,,25,DIO,1,130,25,0,PEDOT:PSS,,,PFN-Br,,,5.13E-04,2.40E-04,,,,0.87,16.48,70,10.07,1003.632
225,117,link,10.1021/jacs.6b00853,PDBT-T1,,,,-5.36,-3.43,-1.93,,IC-C6IDT-IC,-5.69,-3.91,-1.78,1.62,1:1,CF,3000,12,_,0,90,25,0,MoOx,,5,ZnO,,,5.10E-05,2.90E-04,,,,0.89,15.05,65,8.71,870.6425
226,118,link,10.1021/acs.chemmater.7b01335,PBDTT-6ttTPD,2.59,25.9,,-5.36,-3.51,-1.85,1.85,ITIC,-5.8,-4.21,-1.59,1.59,1:1,CF,,12,DIO,0.5,100,25,0,MoOx,,10,ZnO,,30,2.64E-04,1.03E-04,,,,0.942,15.63,67.8,9.98,998.250588
227,118,link,10.1021/acs.chemmater.7b01335,PMOT16,1.98,58.6,,-5.52,-3.66,-1.86,1.86,ITIC,-5.8,-4.21,-1.59,1.59,1:1,CF,,12,DIO,0.5,100,25,0,MoOx,,10,ZnO,,30,1.09E-03,1.23E-04,,,,1.001,13,58.7,7.63,763.8631
228,118,link,10.1021/acs.chemmater.7b01335,PBDTT-6ttTPD,2.59,25.9,,-5.36,-3.51,-1.85,1.85,IDIC,-5.92,-4.31,-1.61,1.61,1:1,CF,,12,DIO,0.5,100,25,0,MoOx,,10,ZnO,,30,5.03E-04,1.34E-04,,,,0.822,15.93,65.5,8.58,857.68713
229,118,link,10.1021/acs.chemmater.7b01335,PMOT16,1.98,58.6,,-5.52,-3.66,-1.86,1.86,IDIC,-5.92,-4.31,-1.61,1.61,1:1,CF,,12,DIO,0.5,100,25,0,MoOx,,10,ZnO,,30,9.14E-04,3.23E-04,,,,0.925,16.13,67.3,10.04,1004.132825
230,119,link,10.1039/C8TA05868G,PTZP,1.69,31.33,,-5.41,-3.4,-2.01,2.01,IDIC,-5.64,-3.94,-1.7,,1:1.5,CB,,18,DIO,0.75,100,25,0,PEDOT:PSS,,,PFN-Br,,,4.51E-04,3.31E-04,,,,0.9,17.9,73.3,11.80,1180.863
231,120,link,10.1002/adma.201804215,PffBT2T-TT,,,,-5.42,-3.52,-1.9,1.63,O-IDTBR,-5.51,-3.55,-1.96,1.63,1:1.5,"1,2,4-trimethylbenzene",1350,17.5,_,0,,90,5,V2O5,,7,ZnO,,23,,,,,,1.08,14.32,67,10.40,1036.1952
232,121,link,10.1002/aenm.201801609,PffBT4T-2OD,,,,,,0,1.67,EH-IDTBR,,,0,,1:1.5,o-xylene,,,_,0,100,100,5,MoOx,,10,ZnO,,,1.00E-03,1.00E-05,,,,1.08,14.65,60,9.50,949.32
233,122,link,10.1016/j.orgel.2017.02.008,PTB7-Th,,,,-5.15,-3.44,-1.71,,IDT-BT-R,-5.3,-3.56,-1.74,1.69,1:1.5,DCB,1500,25,_,0,100,150,60,PEDOT:PSS,,40,Ca,,8,7.70E-03,1.20E-04,,,,1.02,13.6,59.1,8.20,819.8352
234,122,link,10.1016/j.orgel.2017.02.008,PTB7-Th,,,,-5.15,-3.44,-1.71,,IDT-BT-R-CN,-5.38,-3.67,-1.71,1.63,1:2,DCB,1600,25,_,0,100,150,60,PEDOT:PSS,,40,Ca,,8,1.30E-03,8.70E-05,,,,0.88,12.4,50.1,5.50,546.6912
235,123,link,10.1039/C8TC04608E,P3HT,,,,-5,-3.59,-1.41,,I-IDTBTRh,-5.42,-3.68,-1.74,1.89,1:0.8,CF,,,_,0,,140,,PEDOT:PSS,,,Ca,,,2.32E-06,1.15E-05,,,,0.86,8.81,71,5.38,537.9386
236,124,link,10.1002/aenm.201602269,P3HT,,,,-5,-3.1,-1.9,,BTA1,-5.51,-3.55,-1.96,1.85,1:0.6,CF,600,15,CN,0.8,,100,10,PEDOT:PSS,,,Ca,,20,1.10E-06,1.60E-05,,,,1.02,7.34,70,5.24,524.076
237,125,link,10.1021/acsmacrolett.7b00097,P3HT,,,,-5,-3.1,-1.9,,BTA2,-5.43,-3.38,-2.05,2,0.6:1,CF,,15,DIO,0.8,,100,10,PEDOT:PSS,,,Ca,,20,4.90E-04,3.40E-04,,,,1.22,6.15,60,4.50,450.18
238,126,link,10.1038/ncomms13651,J71,2,23.5,,-5.4,-3.24,-2.16,1.96,ITIC,-5.51,-3.84,-1.67,,1:1,CF,3000,12,_,0,100,150,10,PEDOT:PSS,,,PDINO,,10,2.08E-04,9.60E-05,,,,0.94,17.32,69.77,11.41,1135.911416
239,127,link,10.1039/C5EE02477C,P3HT,,,,,,0,,IDT-2BR,-5.52,-3.69,-1.83,1.69,1:0.6,o-DCB,,25,CN,3,80,25,0,PEDOT:PSS,,35,Ca,,20,2.00E-04,2.60E-04,,,,0.84,8.91,68.1,5.12,509.68764
240,128,link,10.1002/anie.201610944,PTB7-Th,,,,-5.24,-3.66,-1.58,,IEICO-4F,-5.15,-3.41,-1.74,1.24,1:1.5,CB,,25,DIO,1,100,100,10,PEDOT:PSS,,10,PFN-Br,,5,,,,,,0.739,22.8,59.4,10.00,1000.84248
241,128,link,10.1002/anie.201610944,J52,,,,-5.21,-2.99,-2.22,,IEICO-4F,-5.15,-3.41,-1.74,1.24,1:1.5,CB,,25,DIO,1,100,100,10,PEDOT:PSS,,10,PFN-Br,,5,,,,,,0.734,21.9,58.5,9.40,940.3641
242,129,link,10.1002/adma.201502775,PffT2-FTAZ-2DT,,,,-5.28,-3.37,-1.91,1.91,IEIC,-5.45,-3.88,-1.57,1.57,1:1,CB,1350,6,_,0,80,90,5,V2O5,,20,ZnO,,,,,,,,0.998,12.2,59,7.20,718.3604
243,130,link,10.1016/j.dyepig.2016.12.065,PTB7-Th,,,,,,0,,IEIC1,-5.44,-3.87,-1.57,1.62,10:6,DCB,1000,,CN,3,,25,0,PEDOT:PSS,,30,Ca,,20,1.20E-04,2.00E-04,,,,0.84,9.9,44,3.90,365.904
244,130,link,10.1016/j.dyepig.2016.12.065,PTB7-Th,,,,,,0,,IEIC2,-5.45,-3.87,-1.58,1.6,10:12,DCB,1000,,CN,1,,25,0,PEDOT:PSS,,30,Ca,,20,2.70E-04,4.50E-04,,,,0.91,11.1,50,5.40,505.05
245,130,link,10.1016/j.dyepig.2016.12.065,PTB7-Th,,,,,,0,,IEIC3,-5.46,-3.86,-1.6,1.6,10:15,DCB,1000,,CN,2,,25,0,PEDOT:PSS,,30,Ca,,20,4.50E-03,6.00E-03,,,,0.93,12.8,58,7.40,690.432
246,130,link,10.1016/j.dyepig.2016.12.065,PTB7-Th,,,,,,0,,IEIC,-5.48,-3.85,-1.63,1.61,10:15,DCB,1000,,_,0,,25,0,PEDOT:PSS,,30,Ca,,20,2.00E-04,2.50E-04,,,,0.95,12.3,49,6.00,572.565
247,131,link,10.1002/adma.201602776,PBDB-T,,,,-5.33,-3.53,-1.8,,IT-M,-5.58,-3.98,-1.6,1.6,1:1,CB,,20,DIO,1,100,160,30,MoOx,,10,ZnO,,30,3.33E-04,1.10E-04,,,,0.94,17.44,73.5,12.05,1204.9296
248,131,link,10.1002/adma.201602776,PBDB-T,,,,-5.33,-3.53,-1.8,,IT-DM,-5.56,-3.93,-1.63,1.62,1:1,CB,,20,DIO,1,100,160,30,MoOx,,10,ZnO,,30,2.29E-04,4.70E-05,,,,0.97,16.48,70.6,11.29,1128.58336
249,132,link,10.1021/acsami.7b09915,PBDB-ST,,,,-5.37,-3.59,-1.78,1.81,ITIC-SC6,-5.68,-3.91,-1.77,1.6,1:1,DCB,,8,CBA,0.1,80,110,120,MoOx,,8.5,ZnO,,30,2.43E-04,2.15E-04,,,,0.9,13.87,58,7.27,724.014
250,132,link,10.1021/acsami.7b09915,PBDB-ST,,,,-5.37,-3.59,-1.78,1.81,ITIC-SC8,-5.7,-3.9,-1.8,1.6,1:1,DCB,,8,CBA,0.2,80,110,120,MoOx,,8.5,ZnO,,30,3.13E-04,2.93E-04,,,,0.9,14.43,60,7.79,779.22
251,132,link,10.1021/acsami.7b09915,PBDB-ST,,,,-5.37,-3.59,-1.78,1.81,ITIC-SC2C6,-5.74,-3.86,-1.88,1.6,1:1,DCB,,8,CBA,0.3,80,110,120,MoOx,,8.5,ZnO,,30,5.62E-04,5.43E-04,,,,0.92,15.32,64,9.16,902.0416
252,133,link,10.1021/jacs.6b02004,PTB7-Th,,,,-5.2,-3.56,-1.64,,ITIC-Th,-5.66,-3.93,-1.73,1.6,1:1.3,o-DCB,800,20,CN,3,120,25,0,MoOx,,5,ZnO,,,1.80E-04,3.90E-04,,,,0.8,15.93,68,8.70,866.592
253,133,link,10.1021/jacs.6b02004,PDBT-T1,,,,-5.36,-3.43,-1.93,,ITIC-Th,-5.66,-3.93,-1.73,1.6,1:1,CF,3000,12,CN,1,100,25,0,MoOx,,5,ZnO,,,2.60E-04,3.70E-04,,,,0.88,16.24,67.1,9.60,958.93952
254,134,link,10.1038/s41560-018-0263-4,P2F-EH,2.32,20.5,47.6,-5.36,-3.04,-2.32,1.85,ITIC,-5.64,-3.89,-1.75,1.6,1:1,CF,1000,11,_,0,100,100,5,PEDOT:PSS,,40,PFNDI-Br,,,,,,,,0.983,12.4,50.48,6.13,615.310816
255,134,link,10.1038/s41560-018-0263-4,P2F-Ehp,2.49,25.5,63.5,-5.38,-3.06,-2.32,1.85,ITIC,-5.64,-3.89,-1.75,1.6,1:1,CF,1000,11,_,0,100,100,5,PEDOT:PSS,,40,PFNDI-Br,,,2.63E-05,1.42E-05,,,,1.017,13.02,54.79,7.28,725.4930186
256,134,link,10.1038/s41560-018-0263-4,P2F-EO,2.42,26.4,64,-5.41,-3.08,-2.33,1.85,ITIC,-5.64,-3.89,-1.75,1.6,1:1,CF,1000,11,_,0,100,100,5,PEDOT:PSS,,40,PFNDI-Br,,,,,,,,1.013,12.65,52.53,6.73,673.1430585
257,134,link,10.1038/s41560-018-0263-4,P2F-Ehp,2.49,25.5,63.5,-5.38,-3.06,-2.32,1.85,IT-F,-5.66,-3.95,-1.71,1.54,1:1,CF,1000,11,_,0,100,100,5,PEDOT:PSS,,40,PFNDI-Br,,,4.65E-05,6.40E-06,,,,0.959,16.91,61.94,10.06,1004.461779
258,134,link,10.1038/s41560-018-0263-4,P2F-Ehp,2.49,25.5,63.5,-5.38,-3.06,-2.32,1.85,IT-2F,-5.64,-4.05,-1.59,1.53,1:1,CF,1000,11,_,0,100,100,5,PEDOT:PSS,,40,PFNDI-Br,,,4.76E-05,1.99E-05,,,,0.891,19.65,74.09,12.96,1297.178834
259,135,link,10.1039/C6EE03489F,PB3T,,,,-5.39,-3.37,-2.02,1.96,IT-M,-5.58,-3.96,-1.62,,60:40,Anisole,,8,_,0,100,25,0,PEDOT:PSS,,,PFN-Br,,5,1.10E-04,6.50E-05,,,,1,18.9,63,11.90,1190.7
260,136,link,10.1021/acs.chemmater.7b01615,PBDB-T,,,,,,0,,IT-M,,-3.98,3.98,,1:1,CB,3000,20,DIO,1,115,100,10,MoOx,,10,EDTA-ZnO,,40,3.17E-04,2.96E-04,,,,0.953,17.34,73.2,12.10,1209.631464
261,137,link,10.1002/aenm.201801601,PBDB-T,4.22,36.2,,-5.36,-3.54,-1.82,1.82,ITIC,,,0,,1:1,CB,2000,20,DIO,0.5,,160,10,MoOx,,3,ZnO,,,2.01E-04,1.42E-04,,,,0.86,18.12,64.29,10.02,1001.843928
262,138,link,10.1002/adfm.201705659,PBDB-T,,,,-5.33,-3.53,-1.8,,ITIC,-5.61,-4.02,-1.59,,1:1,CB,1500,,DIO,3,160,110,10,PEDOT:PSS,,30,PFN-Br,,5,,,,,,0.896,16.55,70.73,10.54,1048.841024
263,138,link,10.1002/adfm.201705659,PBDB-T,,,,-5.33,-3.53,-1.8,,IT-M,-5.58,-3.98,-1.6,,1:1,CB,1500,,DIO,3,160,110,10,PEDOT:PSS,,30,PFN-Br,,5,,,,,,0.95,16.37,74.06,11.52,1151.74409
264,139,link,10.1007/s11426-016-0417-9,PBDB-T,,,,,,0,,DICTiF,-5.55,-3.62,-1.93,1.75,1:1.4,CF,,,DPE,0.5,,80,,PEDOT:PSS,,,PDIN,,,8.45E-05,7.46E-05,,,,0.98,11.2,65,6.97,713.44
265,140,link,10.1002/adfm.201603820,PffBT4T-2OD,,,,-5.3,-3.7,-1.6,,BAF-4CN,-5.7,-3.6,-2.1,2.16,1:1.35,o-DCB:CB (1:1),800,,DIO,0.1304347826,300,25,0,MoOx,,10,ZnO,,40,2.90E-04,4.90E-04,,,,0.769,15.52,70.7,8.40,843.796016
266,141,link,10.1007/s40843-016-5155-2,PBDB-T,,,,,,0,,DCF-2HT,-5.67,-3.72,-1.95,1.93,1:1.4,CF,,,PN,0.5,,25,0,PEDOT:PSS,,,PDIN,,,1.34E-05,4.86E-05,,,,1.02,11.3,49.5,5.71,570.537
267,141,link,10.1007/s40843-016-5155-2,PTB7-Th,,,,,,0,,DCF-2HT,-5.67,-3.72,-1.95,1.93,1:1.4,CF,,,PN,0.5,,25,0,PEDOT:PSS,,,PDIN,,,,,,,,0.96,12.43,40.04,4.83,477.789312
268,142,link,10.1002/adma.201702125,FTAZ,,,,-5.38,-3.17,-2.21,,ITIC1,-5.48,-3.84,-1.64,1.55,1:1.3,CF,,11.5,_,0,90,25,0,MoOx,,10,ZnO,,30,2.70E-03,2.00E-04,,,,0.921,16.45,56.4,8.54,854.48538
269,142,link,10.1002/adma.201702125,FTAZ,,,,-5.38,-3.17,-2.21,,ITIC2,-5.43,-3.8,-1.63,1.53,1:1.3,CF,,11.5,_,0,90,110,0,MoOx,,10,ZnO,,30,1.40E-03,4.10E-04,,,,0.925,18.88,63,11.00,1100.232
270,143,link,10.1021/jacs.7b11278,PTB7-Th,,,,-5.22,-3.64,-1.58,,BT-IC,-5.32,-3.85,-1.47,,1:1.5,CB:CF (9:1),,25,_,0,130,150,10,MoOx,,,ZnO,,25,5.10E-04,1.20E-04,,,,0.81,17.5,59.6,8.30,844.83
271,143,link,10.1021/jacs.7b11278,PTB7-Th,,,,-5.49,-4.09,-1.4,,BT-CIC,-5.32,-3.85,-1.47,1.33,1:1.5,CB:CF (9:1),,25,_,0,130,150,10,MoOx,,,ZnO,,25,6.50E-04,2.10E-04,,,,0.7,22.5,71,11.20,1118.25
273,144,link,10.1039/C7TC04520D,FTAZ,,,,-5.38,-3.17,-2.21,,IDIC1,-5.51,-3.81,-1.7,1.67,1:1.5,CF,3000,12.5,_,0,100,25,0,MoOx,,5,ZnO,,,1.30E-04,2.00E-05,,,,0.896,13.6,58.5,7.13,712.8576
274,144,link,10.1039/C7TC04520D,FTAZ,,,,-5.38,-3.17,-2.21,,IHIC1,-5.47,-3.75,-1.72,1.69,1:1.5,CF,3000,12.5,_,0,100,25,0,MoOx,,5,ZnO,,,1.50E-04,2.60E-05,,,,0.95,14.3,67.9,9.21,922.4215
275,145,link,10.1039/C7TA05809H,PBDB-T,,,,-5.33,-2.92,-2.41,,NTIC,-5.58,-3.76,-1.82,1.67,1:0.8,CF,,9,_,0,100,25,0,PEDOT:PSS,,30,PDINO,,,1.91E-04,9.15E-05,,,,0.935,13.55,68.1,8.63,862.775925
276,145,link,10.1039/C7TA05809H,PBDB-T,,,,-5.33,-2.92,-2.41,,NTIC-Me,-5.53,-3.73,-1.8,1.74,1:0.8,CF,,9,_,0,100,25,0,PEDOT:PSS,,30,PDINO,,,7.29E-05,6.93E-05,,,,0.963,13.93,66.2,8.30,888.045858
277,145,link,10.1039/C7TA05809H,PBDB-T,,,,-5.33,-2.92,-2.41,,NTIC-OMe,-5.53,-3.7,-1.83,1.71,1:0.8,CF,,9,_,0,100,25,0,PEDOT:PSS,,30,PDINO,,,8.49E-05,7.86E-05,,,,0.965,13.52,66,8.61,861.0888
278,145,link,10.1039/C7TA05809H,PBDB-T,,,,-5.33,-2.92,-2.41,,NTIC-F,-5.52,-3.77,-1.75,1.66,1:0.8,CF,,9,_,0,100,25,0,PEDOT:PSS,,30,PDINO,,,8.00E-05,6.59E-05,,,,0.812,15.04,66.3,8.10,809.687424
279,146,link,10.1002/adfm.201704389,PffBT4T-2OD,,,,-5.34,-3.69,-1.65,1.61,FBR,-5.83,-3.7,-2.13,2.13,1:1.4,o-DCB:CB (1:1),,14,_,0,100,25,0,MoOx,,,ZnO,,40,,,,,,1.11,12.62,50,7.04,700.41
280,147,link,https://doi.org/10.1016/j.nanoen.2019.01.039,PBT1-C,2.3,,78.5,-5.47,-3.46,-2.01,1.87,IT-4F,-5.74,-4.11,-1.63,1.53,1:1,CB,,,DIO,0.25,,25,0,MoOx,,3,ZnO,,,8.40E-04,5.00E-04,,,,0.79,19.7,70.5,10.90,1097.1915
281,147,link,https://doi.org/10.1016/j.nanoen.2019.01.039,PBT1-C-2Cl,4.8,,75.8,-5.59,-3.53,-2.06,1.85,IT-4F,-5.74,-4.11,-1.63,1.53,1:1,CB,,,DIO,0.25,,25,0,MoOx,,3,ZnO,,,1.07E-03,5.40E-04,,,,0.85,19.74,76,12.70,1275.204
282,148,link,10.1002/solr.201700107,J71,,,,-5.25,-3.18,-2.07,,IT-IC,-5.58,-3.88,-1.7,1.59,1:1.2,CF,1500,16,_,0,130,25,0,PEDOT:PSS,,,PDINO,,10,,,,,,0.96,14.8,63.6,9.30,903.6288
283,148,link,10.1002/solr.201700107,J71,,,,-5.25,-3.18,-2.07,,BDT-IC,-5.51,-3.9,-1.61,1.53,1:1.2,CF,1500,16,_,0,130,25,0,PEDOT:PSS,,,PDINO,,10,1.13E-04,1.90E-04,,,,0.92,17.3,65.5,10.90,1042.498
284,149,link,10.1007/s11426-018-9260-2,PBDB-TF,2.36,26.8,63.3,-5.47,-3.67,-1.8,1.8,IT-4F,-5.59,-3.5,-2.09,-5.09,1:1,CB,,20,_,0,100,100,10,PEDOT:PSS,,30,PFN-Br,,,,,,,,0.86,20.8,76,13.59,1359.488
285,149,link,10.1007/s11426-018-9260-2,PBDB-TF,2.36,26.8,63.3,-5.47,-3.67,-1.8,1.8,IT-4Cl,-5.75,-4.09,-1.66,-4.99,1:1,CF,,14,_,0,100,100,10,PEDOT:PSS,,30,PFN-Br,,,,,,,,0.78,22.25,73,12.67,1266.915
286,149,link,10.1007/s11426-018-9260-2,PBDB-T-2Cl,2.5,25.5,63.7,-5.51,-3.71,-1.8,1.8,IT-4F,-5.59,-3.5,-2.09,-5.09,1:1,CB,,20,_,0,100,100,10,PEDOT:PSS,,30,PFN-Br,,,,,,,,0.89,20.58,78,14.29,1428.6636
287,149,link,10.1007/s11426-018-9260-2,PBDB-T-2Cl,2.5,25.5,63.7,-5.51,-3.71,-1.8,1.8,IT-4Cl,-5.75,-4.09,-1.66,-4.99,1:1,CF,,14,_,0,100,100,10,PEDOT:PSS,,30,PFN-Br,,,,,,,,0.81,22.01,74,13.37,1319.2794
288,150,link,10.1021/jacs.8b02695,P1_PDTB-EF-T,2.6,25.7,,-5.51,-3.59,-1.92,1.93,IT-4F,-5.66,-4.14,-1.52,1.52,1:1,CB,2000,18,DIO,0.5,,25,0,PEDOT:PSS,,10,PFN-Br,,,1.51E-04,4.12E-04,,,,0.896,20.05,64,11.50,1149.7472
289,150,link,10.1021/jacs.8b02695,P2_PDTB-EF-T,4.1,39.9,,-5.5,-3.59,-1.91,1.93,IT-4F,-5.66,-4.14,-1.52,1.52,1:1,CB,2000,18,DIO,0.5,100,150,10,MoOx,,10,ZnO,,30,3.46E-04,3.95E-04,,,,0.9,20.74,76,14.20,1418.616
290,150,link,10.1021/jacs.8b02695,P3_PDTB-EF-T,5.2,37.2,,-5.54,-3.6,-1.94,1.94,IT-4F,-5.66,-4.14,-1.52,1.52,1:1,CB,2000,18,DIO,0.5,,25,0,PEDOT:PSS,,10,PFN-Br,,,6.32E-05,2.35E-04,,,,0.904,20.31,61,11.20,1119.97464
291,151,link,10.1007/s11426-018-9334-9,PBDB-T-SF,,,,-5.42,-3.64,-1.78,,NCBDT-4Cl,-5.6,-4.02,-1.58,1.4,1:1,CF,,,DIO,0.2,110,110,,PEDOT:PSS,,,PDINO,,,2.25E-04,1.85E-04,,,,0.851,22.35,74.3,14.10,1413.174855
292,152,link,10.1016/j.joule.2019.01.004,PBDB-TF,,49,,-5.56,-3.5,-2.06,,Y6,-5.65,-4.1,-1.55,1.81,1:1.2,CF,3000,16,CN,0.5,150,110,10,PEDOT:PSS,,40,PDINO,,15,2.00E-04,5.90E-04,,,,0.83,25.3,74.8,15.70,1570.7252
293,153,link,10.1002/adfm.201705095,PBDB-T,,,,,,0,1.6,ITC6-IC,-5.73,-3.92,-1.81,1.6,1:1,CB,,12.5,_,0,110,125,10,MoOx,,10,ZnO,,,2.63E-04,1.93E-04,,,,0.97,16.41,73,11.61,1161.9921
294,154,link,10.1039/C8EE02560F,J71,,,,,,0,,ITC6-IC,,,0,,,CF,,12,_,0,93,,,PEDOT:PSS,,40,PDINO,,,5.00E-04,,,,,0.938,18.35,65.77,11.32,1132.052971
558,154,link,10.1039/C8EE02560F,PTQ10,,,,,,0,,IDIC,,,0,,,CF,,12,_,0,112,,,PEDOT:PSS,,40,PDINO,,,7.23E-03,,,,,0.943,18.75,69.66,12.32,1231.675875
559,154,link,10.1039/C8EE02560F,J71,,,,,,0,,MeIC,,,0,,,CF,,12,_,0,103,,,PEDOT:PSS,,40,PDINO,,,5.56E-04,,,,,0.919,17.77,69.89,11.43,1141.347731
560,154,link,10.1039/C8EE02560F,J71,,,,,,0,,ITCPTC,,,0,,,CF,,12,_,0,90,,,PEDOT:PSS,,40,PDINO,,,2.22E-04,,,,,0.881,17.46,67.96,10.46,1045.37839
561,154,link,10.1039/C8EE02560F,J71,,,,,,0,,ITIC,,,0,,,CF,,12,_,0,102,,,PEDOT:PSS,,40,PDINO,,,2.09E-04,,,,,0.93,18.06,65.75,10.95,1104.32385
295,155,link,10.1016/j.nanoen.2018.11.067,PBDB-TF,,,,-5.5,-3.75,-1.75,,IT-4F,-5.64,-4.06,-1.58,,1:1,CB,,20,DIO,0.5,100,25,0,PEDOT:PSS,,40,PFN-Br,,,2.26E-04,6.27E-05,,,,0.86,20.8,74.5,13.37,1332.656
296,155,link,10.1016/j.nanoen.2018.11.067,PBDB-TF,,,,-5.5,-3.75,-1.75,,ITIC,-5.62,-3.87,-1.75,,1:1,CB,,20,DIO,0.5,100,25,0,PEDOT:PSS,,40,PFN-Br,,,1.14E-04,2.32E-04,,,,1,16.1,66.07,10.64,1063.727
297,156,link,10.1002/marc.201800393,PBDB-T,,,,-5.33,-3.16,-2.17,,ATT-6,-5.45,-3.61,-1.84,1.53,1:1,CF,,15,_,0,,160,10,PEDOT:PSS,,30,PDINO,,30,5.37E-05,2.44E-05,,,,0.96,14.66,59.37,8.22,835.549632
298,156,link,10.1002/marc.201800393,PBDB-T,,,,-5.33,-3.16,-2.17,,ATT-7,-5.48,-3.66,-1.82,1.54,1:1,CF,,15,_,0,,160,10,PEDOT:PSS,,30,PDINO,,30,7.25E-05,5.35E-05,,,,0.97,15.99,66.67,10.12,1034.071701
299,157,link,10.1038/s41467-019-08386-9,PBDB-T,,,,-5.39,-3.5,-1.89,,Y1,-5.45,-3.95,-1.5,1.44,1:1,CB,3000,16,CN,0.8,100,25,0,MoOx,,15,ZnO,,30,1.56E-03,3.04E-04,,,,0.87,22.44,69.1,13.42,1349.02548
300,157,link,10.1038/s41467-019-08386-9,PBDB-T,,,,-5.39,-3.5,-1.89,,Y2,-5.43,-4.04,-1.39,1.4,1:1,CB,3000,16,CN,0.8,100,25,0,MoOx,,15,ZnO,,30,2.59E-03,2.08E-04,,,,0.82,23.56,69.4,13.40,1340.75248
301,158,link,10.1021/acs.chemmater.8b04087,PBDB-T,,,,-5.26,-3.63,-1.63,,BDTS-4Cl,-5.45,-3.82,-1.63,1.46,1:1,CF,,,_,0,110,25,0,PEDOT:PSS,,15,PDINO,,,2.74E-04,7.80E-05,,,,0.83,9.8,45.9,3.73,373.3506
302,158,link,10.1021/acs.chemmater.8b04087,PBDB-T,,,,-5.26,-3.63,-1.63,,BDTC-4Cl,-5.35,-3.75,-1.6,1.42,1:1,CF,,,_,0,110,25,0,PEDOT:PSS,,15,PDINO,,,1.47E-04,1.06E-04,,,,0.864,18.56,59.5,9.54,954.13248
303,159,link,10.1002/aenm.201802686,PTBB-o,2,22.4,,-5.52,-3.37,-2.15,1.89,ITCPTC,-5.62,-3.96,-1.66,,1:1,CF,2500,16,_,0,110,100,5,MoOx,,5,ZnO,,,5.38E-05,2.09E-04,,,,0.99,7.35,30.5,2.14,221.93325
304,159,link,10.1002/aenm.201802686,PTBB-m,1.8,24.6,,-5.48,-3.42,-2.06,1.88,ITCPTC,-5.62,-3.96,-1.66,,1:1,CF,2500,16,_,0,110,100,5,MoOx,,5,ZnO,,,2.28E-04,2.15E-04,,,,0.97,15.04,48.4,7.07,706.09792
305,159,link,10.1002/aenm.201802686,PTBB-p,1.9,37,,-5.41,-3.49,-1.92,1.84,ITCPTC,-5.62,-3.96,-1.66,,1:1,CF,2500,16,_,0,110,100,5,MoOx,,5,ZnO,,,1.15E-04,2.54E-04,,,,0.91,15.7,50.9,7.26,727.2083
306,160,link,10.1039/C8TA12224E,PBDS-TZ,1.91,37.3,,-5.41,-3.46,-1.95,1.95,IT-4F,-5.66,-4.14,-1.52,,1:1,CB,1000,16,DIO,0.25,,90,20,MoOx,,7,ZnO,,,5.01E-04,2.71E-04,,,,0.804,20.05,73.1,12.01,1178.38662
307,161,link,10.1002/solr.201800332,J71,,,,,,0,,BTA701,-5.27,-2.83,-2.44,2.1,1:1,CF,,,_,0,,120,,PEDOT:PSS,,,Ca,,20,1.69E-07,2.53E-08,,,,1.32,0.21,25,0.07,6.93
308,161,link,10.1002/solr.201800332,J71,,,,,,0,,BTA3,-5.49,-3.61,-1.88,1.76,1:1,CF,,,_,0,,150,,PEDOT:PSS,,,Ca,,20,4.64E-04,8.23E-04,,,,1.2,10.39,69,8.60,860.292
309,161,link,10.1002/solr.201800332,J71,,,,,,0,,BTA703,-5.5,-3.9,-1.6,1.5,1:0.5,CF,,,_,0,,120,,PEDOT:PSS,,,Ca,,20,6.15E-07,1.06E-07,,,,0.85,3.56,40,1.21,121.04
310,162,link,10.1002/chem.201900296,PTB7-Th,,,,-5.25,-3.59,-1.66,,Py-1,-5.79,-3.76,-2.03,1.95,1:1.5,CF,1500,10,_,0,100,25,0,MoOx,,10,ZnO,,20,1.02E-03,1.06E-04,,,,0.74,12.09,65,5.88,581.529
311,162,link,10.1002/chem.201900296,PTB7-Th,,,,-5.25,-3.59,-1.66,,Py-2,-5.83,-3.78,-2.05,1.97,1:1,CF,1500,10,_,0,100,25,0,MoOx,,10,ZnO,,20,9.00E-04,1.90E-05,,,,0.75,9.67,47,3.47,340.8675
312,163,link,10.1021/acs.chemmater.8b04265,PBB-T,2.52,107,,-5.4,-3.3,-2.1,2.1,ITIC-F,-5.69,-4.14,-1.55,1.55,1:1.2,CB,,15.4,_,0,100,150,,PEDOT:PSS,,30,PDINO,,,1.93E-04,1.74E-04,,,,0.91,20.9,70,13.30,1331.33
313,164,link,10.1039/C8QM00610E,PFBDB-T,2.6,26,,-5.47,-3.46,-2.01,1.77,C8-ITIC,-5.63,-3.91,-1.72,1.55,1:1.25,CB,2000,20,_,0,,25,0,MoOx,,10,ZnO,,,,,,,,0.93,19.59,69,12.50,1257.0903
314,165,link,10.1039/C8TC05318A,P_TBTT-BTT,,,,-5.15,-3.58,-1.57,1.57,ICz-Rd2,-5.59,-3.88,-1.71,1.71,1:1,CF,2500,15,_,0,90,40,10,PEDOT:PSS,,,PFN,,,,,,,,1.04,14.04,54,7.88,788.4864
315,165,link,10.1039/C8TC05318A,P_TBTT-BTT,,,,-5.15,-3.58,-1.57,1.57,ICz-RdCN2,-5.58,-3.98,-1.6,1.61,1:1,CF,2500,15,_,0,90,40,10,PEDOT:PSS,,,PFN,,,,,,,,1.01,15.58,62,9.76,975.6196
316,166,link,10.1039/C8TA10662B,PBZ,1.86,19.9,39,-5.18,-3.22,-1.96,1.94,IT-4F,-5.69,-4.07,-1.62,1.5,1:1,Toluene,,20,PN,1,,25,0,MoOx,,10,ZnO,,30,1.20E-04,1.20E-05,,,,0.6,17,63.2,6.40,644.64
317,166,link,10.1039/C8TA10662B,PBZ-Cl,2.1,16.2,34,-5.39,-3.41,-1.98,1.94,IT-4F,-5.69,-4.07,-1.62,1.5,1:1,Toluene,,20,PN,1,,25,0,MoOx,,10,ZnO,,30,1.91E-04,1.16E-04,,,,0.8,17.7,68.3,9.70,967.128
318,166,link,10.1039/C8TA10662B,PBZ-ClSi,1.81,23.8,43,-5.56,-3.5,-2.06,1.94,IT-4F,-5.69,-4.07,-1.62,1.5,1:1,Toluene,,20,PN,1,100,25,0,MoOx,,10,ZnO,,30,2.57E-04,2.11E-04,,,,0.93,19.2,71.5,12.80,1276.704
319,167,link,10.1021/acsami.8b16628,PT1,2,16.2,32.5,-5.46,-3.59,-1.87,1.87,ITIC,-5.6,-4.05,-1.55,,1:1.5,CB,2000,20,_,0,100,25,0,MoOx,,10,ZnO,,,2.18E-06,3.48E-06,,,,0.95,5.77,39,2.13,213.7785
320,167,link,10.1021/acsami.8b16628,PT2,2.5,66.4,169.5,-5.35,-3.58,-1.77,1.77,ITIC,-5.6,-4.05,-1.55,,1:1.5,CB,2000,20,_,0,100,25,0,MoOx,,10,ZnO,,,1.17E-05,3.43E-06,,,,0.84,16.33,64,9.00,877.9008
321,167,link,10.1021/acsami.8b16628,PT3,2.3,66.6,153.2,-5.37,-3.54,-1.83,1.83,ITIC,-5.6,-4.05,-1.55,,1:1.5,CB,2000,20,_,0,100,25,0,MoOx,,10,ZnO,,,2.83E-05,4.35E-06,,,,0.88,15.52,68,9.21,928.7168
322,168,link,10.1039/C8QM00609A,PBDB-T,,,,-5.33,-3.53,-1.8,,DF-TCIC,-5.37,-3.76,-1.61,1.66,1:1.2,CF,3500,15,CN,0.5,100,140,30,MoOx,,8,PFN,,,8.91E-05,7.12E-06,,,,0.86,16.39,58,8.23,817.5332
323,168,link,10.1039/C8QM00609A,PBDB-T,,,,-5.33,-3.53,-1.8,,HF-TCIC,-5.43,-3.83,-1.6,1.44,1:1.2,CF,3500,15,CN,0.5,100,120,30,MoOx,,8,PFN,,,8.33E-05,1.53E-05,,,,0.76,20.04,65,9.86,989.976
324,169,link,10.1039/C8TA11059J,BO2FC8,2.3,31.5,71.2,-5.5,-3.6,-1.9,1.77,m-ITIC-OR-4Cl,-5.78,-4.05,-1.73,1.52,1:1.5,CB,,15,_,0,100,150,10,MoOx,,10,ZnO,,40,3.00E-03,2.50E-03,,,,0.83,20.2,63.3,11.00,1061.2878
325,169,link,10.1039/C8TA11059J,BO2FEH,2.1,25.2,53.6,-5.59,-3.59,-2,1.8,m-ITIC-OR-4Cl,-5.78,-4.05,-1.73,1.52,1:1.5,CB,,15,_,0,100,150,10,MoOx,,10,ZnO,,40,2.70E-03,1.80E-03,,,,0.88,14.4,48.5,6.40,614.592
326,170,link,10.1039/C8TA10882J,PTB-EDOT,2.2,28.7,,-5.33,-3.63,-1.7,1.57,ITIC-Th,-5.66,-3.93,-1.73,,1:1.5,MeTHF,2000,16,_,0,100,100,5,MoOx,,10,ZnO,,30,1.25E-04,2.43E-04,,,,0.84,15.37,66.5,8.59,858.5682
327,170,link,10.1039/C8TA10882J,PTB-EDOTS,2.4,31.5,,-5.38,-3.69,-1.69,1.55,ITIC-Th,-5.66,-3.93,-1.73,,1:1.5,MeTHF,2000,16,_,0,100,100,5,MoOx,,10,ZnO,,30,2.35E-04,3.56E-04,,,,0.88,16.25,71.2,10.18,1018.16
328,171,link,10.1039/C8TA11006A,POPB,2.5,22.9,51.7,-5.38,-3.57,-1.81,1.81,IT-4F,-5.69,-4.07,-1.62,,1:1.5,CB,,20,DIO,0.5,,25,0,MoOx,,10,ZnO,,,3.15E-04,1.86E-04,,,,0.72,16.8,51.2,6.20,619.3152
329,171,link,10.1039/C8TA11006A,PFOPB,1.96,28.5,54.2,-5.5,-3.64,-1.86,1.86,IT-4F,-5.69,-4.07,-1.62,,1:1.5,CB,,20,DIO,0.5,,25,0,MoOx,,10,ZnO,,,4.43E-04,3.46E-04,,,,0.89,20.4,64.5,11.70,1171.062
330,172,link,10.1039/C8NJ04896G,P3HT,,,,-5,-3.1,-1.9,,BIBT-NI,-5.62,-3.65,-1.97,2.04,1:1.2,o-DCB,,28,_,0,90,110,,MoOx,,10,ZnO,,40,4.19E-04,3.34E-06,,,,0.77,6.14,44.2,2.10,208.96876
331,173,link,10.1002/marc.201800906,PBDT-F-2TC,2.6,67.5,176.7,-5.55,-3.58,-1.97,1.97,IT-4F,-5.68,-4.13,-1.55,,1:1,CB,,,_,0,100,110,10,PEDOT:PSS,,,PFN-Br,,,3.93E-04,5.96E-04,,,,0.91,18.9,62.51,10.75,1075.10949
332,173,link,10.1002/marc.201800906,PBDT-SF-2TC,2.5,37.8,97.1,-5.57,-3.59,-1.98,1.98,IT-4F,-5.68,-4.13,-1.55,,1:1,CB,,,_,0,100,110,10,PEDOT:PSS,,,PFN-Br,,,4.06E-04,5.27E-04,,,,0.93,20.73,57.45,11.07,1107.572805
333,174,link,10.1039/C8TA11004B,PDBT-F,1.52,,93,-5.39,-3.57,-1.82,1.81,IT-M,-5.51,-3.91,-1.6,,1:1,CF,2400,,DIO,0.5,,100,10,PEDOT:PSS,,,PFN-Br,,,,,,,,0.97,17.02,63.71,10.52,1051.813874
334,174,link,10.1039/C8TA11004B,PDBT-F,1.52,,93,-5.39,-3.57,-1.82,1.81,IDIC,-5.69,-3.91,-1.78,,1:1,CF,2400,,DIO,0.25,,100,10,PEDOT:PSS,,,PFN-Br,,,,,,,,0.87,17.65,71.5,11.02,1097.91825
335,175,link,10.1039/C9TA00114J,PBDS-T,,,,-5.35,-3.67,-1.68,1.82,ITIC,-5.5,-3.89,-1.61,,1.2:1,CB,,20,DIO,0.5,100,25,0,MoOx,,7,ZnO,,,1.30E-04,3.60E-04,,,,0.98,18.23,60,10.72,1071.924
336,175,link,10.1039/C9TA00114J,PBDS-T,,,,-5.35,-3.67,-1.68,1.82,ITIC-F,-5.6,-4.01,-1.59,1.55,1:1,CB,,20,DIO,0.5,150,25,0,MoOx,,7,ZnO,,,8.60E-04,7.50E-04,,,,0.9,18.64,66.7,11.19,1118.9592
337,175,link,10.1039/C9TA00114J,PBDS-T,,,,-5.35,-3.67,-1.68,1.82,ITIC-Th1,-5.7,-4.12,-1.58,1.53,1:1,CB,,20,DIO,0.5,150,25,0,MoOx,,7,ZnO,,,8.90E-03,9.80E-03,,,,0.88,19.55,70,12.04,1204.28
338,176,link,10.1021/acs.chemmater.8b05327,J71,,,,-5.4,-3.24,-2.16,,ITDM,-5.58,-3.82,-1.76,1.63,1:1,CF,2000,16,_,0,,100,5,PEDOT:PSS,,40,ZrAcAc,,,8.07E-04,4.13E-04,,,,1.015,16.74,70.9,12.05,1204.66899
339,176,link,10.1021/acs.chemmater.8b05327,J71,,,,-5.4,-3.24,-2.16,,ITCF,-5.59,-3.95,-1.64,1.57,1:1,CF,2000,16,_,0,,100,5,PEDOT:PSS,,40,ZrAcAc,,,8.38E-04,5.32E-04,,,,0.91,18.48,78.8,13.25,1325.16384
340,176,link,10.1021/acs.chemmater.8b05327,J71,,,,-5.4,-3.24,-2.16,,IT-4F,-5.63,-4.06,-1.57,1.54,1:1,CF,2000,16,_,0,,100,5,PEDOT:PSS,,40,ZrAcAc,,,8.81E-04,4.89E-04,,,,0.803,19.58,74.2,11.66,1166.627308
341,177,link,10.1039/C8TA07544A,PTBFeh-BDD,1.63,62.7,,-5.26,-3.46,-1.8,1.8,ITIC,-5.56,-3.92,-1.64,,,,,,_,0,,25,0,PEDOT:PSS,,,,,,2.21E-04,2.86E-04,,,,0.893,17.76,70.16,11.13,1112.715149
342,177,link,10.1039/C8TA07544A,PTBFSdo-BDD,1.91,38.5,,-5.31,-3.56,-1.75,1.75,ITIC,-5.56,-3.92,-1.64,,,,,,_,0,,25,0,PEDOT:PSS,,,,,,1.08E-04,2.37E-04,,,,0.928,17.24,66.1,10.57,1057.515392
343,177,link,10.1039/C8TA07544A,PTBFSeh-BDD,1.58,52.3,,-5.32,-3.57,-1.75,1.75,ITIC,-5.56,-3.92,-1.64,,,,,,_,0,,25,0,PEDOT:PSS,,,,,,9.50E-05,2.63E-04,,,,0.935,17.06,64.08,10.23,1022.146488
344,178,link,10.1021/acs.macromol.8b02360,2TC-TT-BDTFT,2,126,,-5.45,-3.5,-1.95,2.73,m-ITIC,-5.52,-3.83,-1.69,,1:1,o-DCB,,16,_,0,100,120,5,PEDOT:PSS,,30,PDINO,,,5.40E-04,3.80E-04,,,,1.06,15.25,59.31,9.65,958.74615
345,178,link,10.1021/acs.macromol.8b02360,2T-TTC-BDTFT,1.9,113,,-5.41,-3.53,-1.88,2.58,m-ITIC,-5.52,-3.83,-1.69,,1:1,o-DCB,,16,_,0,125,120,5,PEDOT:PSS,,30,PDINO,,,7.70E-04,5.20E-04,,,,0.97,16.57,69.37,11.15,1114.977073
346,179,link,10.1039/C8TA11484F,PTB7-Th,,,,-5.3,-3.33,-1.97,,ACS8,-5.54,-4.05,-1.49,1.3,1:2,Toluene,,20,_,0,115,25,0,MoOx,,8,PFN,,30,1.47E-04,1.30E-04,,,,0.75,22.5,58.8,9.90,992.25
347,180,link,10.1002/solr.201800291,PB24-3TDC,1.68,87.7,,-5.36,-3.58,-1.78,1.91,ITIC-Th,-5.66,-3.93,-1.73,,1:1.5,CB,,,DIO,0.3,,25,0,PEDOT:PSS,,,C60-bissalt,,,,,,,,0.902,16.8,68,10.30,1030.4448
348,180,link,10.1002/solr.201800291,PB68-3TDC,1.94,35,,-5.41,-3.57,-1.84,1.92,ITIC-Th,-5.66,-3.93,-1.73,,1:1.5,CB,,,DIO,0.3,,25,0,PEDOT:PSS,,,C60-bissalt,,,,,,,,0.994,12.2,65,7.88,788.242
349,181,link,10.1016/j.dyepig.2018.11.027,PBDB-T,,,,-5.33,-2.92,-2.41,,IDNO-IDT,-5.45,-3.65,-1.8,1.95,1:1,CB,,20,_,0,,140,10,PEDOT:PSS,,,Ca,,,3.18E-04,2.35E-07,,,,1.03,2.65,34.47,1.10,94.085865
350,181,link,10.1016/j.dyepig.2018.11.027,PBDB-T,,,,-5.33,-2.92,-2.41,,IM1-IDT,-5.46,-4.02,-1.44,1.48,1:1.5,CB,,20,_,0,,140,10,PEDOT:PSS,,,Ca,,,6.55E-05,8.37E-07,,,,0.55,5.07,47.41,1.62,132.202785
351,181,link,10.1016/j.dyepig.2018.11.027,PBDB-T,,,,-5.33,-2.92,-2.41,,ITAN-IDT,-5.42,-3.69,-1.73,1.68,1.5:1,CB,,20,_,0,,140,10,PEDOT:PSS,,,Ca,,,7.33E-05,1.00E-06,,,,1.18,3.71,39.19,2.00,171.565982
352,182,link,10.1007/s11426-018-9408-7,PBDT-3TCO,2.1,18.9,,-5.5,-3.24,-2.26,1.85,IT-4F,,,0,,1:1,CB,,10,DIO,0.5,95,25,0,PEDOT:PSS,,,PFN-Br,,,1.89E-04,1.16E-04,,,,0.88,20.96,62.7,11.52,1156.48896
353,182,link,10.1007/s11426-018-9408-7,PBDT-3T,1.7,21.9,,-5.48,-3.21,-2.27,1.99,IT-4F,,,0,,1:1.5,CB,,10,DIO,0.5,95,25,0,PEDOT:PSS,,,PFN-Br,,,9.50E-07,2.63E-06,,,,0.85,3.89,30.43,1.00,100.616795
354,183,link,10.1039/C7TA10957A,PTB7-Th,,,,-5.22,-3.64,-1.58,,NFDTS,-5.36,-3.92,-1.44,1.41,1:1.2,CF,,20,_,0,100,25,0,PEDOT:PSS,,30,PFN-Br,,5,7.21E-05,3.94E-06,,,,0.67,18.77,48.9,6.15,614.96151
355,183,link,10.1039/C7TA10957A,PTB7-Th,,,,-5.22,-3.64,-1.58,,NFDTSB,-5.56,-3.85,-1.71,1.4,1:1,CF,,20,_,0,100,25,0,PEDOT:PSS,,30,PFN-Br,,5,1.58E-04,9.30E-05,,,,0.75,20.14,63.6,9.60,960.678
356,184,link,10.1002/aenm.201801387,PBTIBDTT,,,,-5.47,-3.6,-1.87,1.87,ITIC-F,-5.64,-4.03,-1.61,1.61,1:1,CB,1700,16,_,0,120,25,0,PEDOT:PSS,,30,ZnO,,,1.73E-04,2.08E-04,,,,0.921,16.4,74.1,11.19,1119.23604
357,185,link,10.3389/fchem.2018.00427,PBDB-T,,,,-5.33,-2.92,-2.41,,DTNIF,-5.82,-3.92,-1.9,1.63,1:1,CB,,18,_,0,,25,0,MoOx,,10,ZnO,,30,1.87E-05,1.79E-05,,,,0.9,13.26,72.77,8.73,868.43718
358,185,link,10.3389/fchem.2018.00427,PBDB-T,,,,-5.33,-2.92,-2.41,,DTNSF,-5.52,-4,-1.52,1.47,1:1,CB,,18,_,0,,25,0,MoOx,,10,ZnO,,30,1.35E-05,6.70E-06,,,,0.92,14.49,54.62,7.15,728.128296
359,186,link,10.1039/C8TC04883E,PBTIBDTT,2.06,44,,-5.47,-3.6,-1.87,1.87,Si4TIC-F,-5.58,-4.21,-1.37,1.37,1:1.5,CB,2000,12.5,CN,0.5,130,25,0,PEDOT:PSS,,30,PDIN,,,2.00E-04,1.23E-04,,,,0.78,18.84,69.4,10.20,1019.84688
360,187,link,10.1002/cjoc.201800015,PDCBT-2F,,,,-5.6,-3.67,-1.93,1.93,IT-4F,-5.67,-4.16,-1.51,1.54,1:1,CF,,16,DIO,0.5,95,25,0,MoOx,,10,ZnO,,,1.00E-04,1.20E-04,,,,0.92,17.8,69,11.60,1129.944
361,188,link,10.1021/acsami.8b04541,PTB7-Th,,,,,,0,,IDT-FBTR,-5.47,-3.65,-1.82,1.67,1.5:1,o-DCB,,20,_,0,,25,0,MoOx,,3,ZnO,,30,3.10E-04,6.80E-05,,,,1.02,12.95,52.97,7.01,699.68073
362,189,link,10.1039/C8TA05207G,PBT-F,1.83,14.7,,-5.39,-3.65,-1.74,1.77,IT-4F,-5.66,-4.14,-1.52,,1:1,,,,NMP,1,95,25,0,PEDOT:PSS,,,PFN-Br,,,1.29E-04,7.67E-05,,,,0.78,21.57,54.5,9.14,916.9407
363,189,link,10.1039/C8TA05207G,PBT-SF,3.02,12.5,,-5.46,-3.58,-1.88,1.76,IT-4F,-5.66,-4.14,-1.52,,1:1.5,,,,NMP,1,80,25,0,PEDOT:PSS,,,PFN-Br,,,2.36E-04,1.18E-04,,,,0.8,21.53,60.6,10.51,1043.7744
364,190,link,10.1002/solr.201800129,PBT1-C-MW,2.1,38.3,,-5.46,-3.4,-2.06,1.83,ITCPTC,-5.62,-3.96,-1.66,,1:1,CF,2000,16,_,0,110,100,5,PEDOT:PSS,,,ZrAcAc,,,1.40E-03,2.30E-03,,,,0.94,17.2,79,12.80,1277.272
365,191,link,10.3389/fchem.2018.00303,PTZPF,2.2,13.2,29.04,-5.41,-3.42,-1.99,2,BT-IC,-5.55,-3.88,-1.67,1.43,1:1,CB,,,CN,0.5,100,120,10,PEDOT:PSS,,30,PFN-Br,,5,,,,,,0.93,12.27,49,5.63,559.1439
366,191,link,10.3389/fchem.2018.00303,PTZPF,2.2,13.2,29.04,-5.41,-3.42,-1.99,2,BT-F,-5.57,-3.97,-1.6,1.42,1:1,CB,,,CN,0.5,100,120,10,PEDOT:PSS,,30,PFN-Br,,5,,,,,,0.88,16.64,49,7.27,717.5168
367,191,link,10.3389/fchem.2018.00303,PTZPF,2.2,13.2,29.04,-5.41,-3.42,-1.99,2,BT-2F,-5.6,-4,-1.6,1.41,1:1,CB,,,CN,0.5,100,120,10,PEDOT:PSS,,30,PFN-Br,,5,,,,,,0.84,19.29,53,8.54,858.7908
368,192,link,10.1021/acsami.8b10312,P3HT,,,,-5,-3.1,-1.9,,BT3,-5.53,-3.79,-1.74,1.59,1:0.3,CF,,,_,0,,120,,PEDOT:PSS,,,Ca,,20,4.79E-07,1.25E-06,,,,0.72,5.81,61,2.55,255.1752
369,192,link,10.1021/acsami.8b10312,P3HT,,,,-5,-3.1,-1.9,,BTA3,-5.34,-3.28,-2.06,1.76,1:0.5,CF,,,_,0,,130,,PEDOT:PSS,,,Ca,,20,1.60E-06,1.75E-04,,,,0.9,9.64,65,5.64,563.94
370,193,link,10.1021/acsami.8b00216,P3HT,,,,-5,-3.1,-1.9,,Qx1,-5.42,-3.6,-1.82,1.74,1:0.6,o-DCB,,,CN,1,,100,10,PEDOT:PSS,,,Ca,,20,5.20E-07,7.50E-07,,,,1,6.02,67,4.03,403.34
371,193,link,10.1021/acsami.8b00216,P3HT,,,,-5,-3.1,-1.9,,Qx1b,-5.35,-3.66,-1.69,1.68,0.8:1,o-DCB,,,CN,0.5,,100,10,PEDOT:PSS,,,Ca,,20,3.30E-05,1.10E-05,,,,0.95,7.34,69,4.81,481.137
372,194,link,10.1039/C7TA07501D,PTZ1,,,,-5.31,-3.34,-1.97,1.97,ITIC,,,0,,1:1.5,,,,_,0,90,110,10,MoOx,,10,ZnO,,30,9.66E-05,5.20E-05,,,,1,14.04,65.5,9.25,919.62
373,195,correct link,10.1002/cjoc.201700792,P3HT,,,,-5,-3.1,-1.9,,BTA21,-5.76,-3.56,-2.2,2.19,1:1,CF,,,_,0,,100,,PEDOT:PSS,,,Ca,,20,,,,,,1.07,5.35,43,2.46,246.1535
374,195,link,10.1002/cjoc.201700792,P3HT,,,,-5,-3.1,-1.9,,BTA23,-5.7,-3.57,-2.13,2.15,1:1,CF,,,_,0,,120,,PEDOT:PSS,,,Ca,,20,1.17E-07,1.02E-06,,,,0.9,3.98,52,1.86,186.264
375,195,link,10.1002/cjoc.201700792,P3HT,,,,-5,-3.1,-1.9,,BTA27,-6.08,-3.81,-2.27,2.21,1:1,CF,,,_,0,,100,,PEDOT:PSS,,,Ca,,20,3.00E-04,2.16E-07,,,,0.6,2.89,36,0.62,62.424
376,196,link,10.1039/C7TC04750A,PBDTTz-BP,2.31,35,80.85,-5.25,-3.49,-1.76,1.93,ITIC,-5.48,-3.83,-1.65,,1:1,CB,,19.5,_,0,100,25,0,PEDOT:PSS,,30,Ca,,10,1.32E-04,3.80E-05,,,,0.81,17.7,56,8.03,802.872
377,196,link,10.1039/C7TC04750A,PBDTTz-N,3.53,27,95.31,-5.23,-3.52,-1.71,1.95,ITIC,-5.48,-3.83,-1.65,,1:1,CB,,19.5,_,0,100,25,0,PEDOT:PSS,,30,Ca,,10,1.25E-05,3.41E-04,,,,0.75,18,49,6.61,661.5
378,197,link,10.1002/aenm.201702870,PBDB-T,,,,-5.18,-3.38,-1.8,,F-H,-5.42,-3.79,-1.63,1.63,1:1.2,,,,,,,,,PEDOT:PSS,,40,PDINO,,,3.37E-05,2.40E-05,,,,0.94,15.02,67,9.59,945.9596
379,197,link,10.1002/aenm.201702870,PBDB-T,,,,-5.18,-3.38,-1.8,,F-F,-5.72,-4.13,-1.59,1.59,1:1.2,CB,,,DIO,0.3,150,25,0,PEDOT:PSS,,40,PDINO,,,3.39E-04,1.03E-04,,,,0.88,17.36,71,10.85,1084.6528
380,197,link,10.1002/aenm.201702870,PBDB-T,,,,-5.18,-3.38,-1.8,,F-Cl,-5.62,-4.04,-1.58,1.58,1:1,CB,,,DIO,0.1,150,25,0,PEDOT:PSS,,40,PDINO,,,3.63E-04,1.15E-04,,,,0.87,17.61,75,11.47,1149.0525
381,197,link,10.1002/aenm.201702870,PBDB-T,,,,-5.18,-3.38,-1.8,,F-Br,-5.62,-4.06,-1.56,1.56,1:1,CB,,,DIO,0.3,150,25,0,PEDOT:PSS,,40,PDINO,,,3.71E-04,1.48E-04,,,,0.87,18.22,76,12.05,1204.7064
382,198,link,10.1039/C8QM00318A,PBDB-T,,,,-5.33,-3.53,-1.8,,DF-PCNC,-5.42,-3.81,-1.61,1.54,1:1.2,CF,2000,20,CN,1.2,100,100,10,MoOx,,10,ZnO,,,6.51E-04,1.97E-04,,,,0.86,18.16,72.62,11.63,1134.150112
383,198,link,10.1039/C8QM00318A,PBDB-T,,,,-5.33,-3.53,-1.8,,DF-PCIC,-5.49,-3.77,-1.72,1.59,1:1.2,CF,,20,CN,0.5,100,130,10,MoOx,,10,ZnO,,,1.28E-04,2.60E-05,,,,0.91,15.66,72.07,10.14,1027.040742
384,199,link,10.1039/C7TA10391C,PTB7-Th,,,,-5.22,-3.64,-1.58,1.58,ITCT,-5.62,-3.92,-1.7,,1:1.2,CF,,15,DIO,0.1,110,80,10,MoOx,-5.4,10,ZnO/PFN,-4.4,30,4.37E-04,3.91E-04,,,,0.95,15.13,72,10.42,1034.892
385,199,correct link,10.1002/adma.201404317,PTB7-Th,,,,-5.22,-3.64,-1.58,1.58,ITIC,-5.48,-3.83,-1.65,,1:1.3,CF,1000,25,_,0,100,25,0,PEDOT:PSS,,30,PDIN,,14,4.30E-05,1.10E-04,,,,0.81,14.21,59,6.80,679.0959
386,199,link,10.1039/C7TA10391C,PTB7-Th,,,,-5.22,-3.64,-1.58,1.58,IDIC,-5.69,-3.91,-1.78,,1:1,CF,3000,12,_,0,100,25,0,MoOx,,5,ZnO,,,2.10E-05,1.70E-04,,,,0.81,10.9,56,5.24,494.424
387,199,link,10.1039/C7TA10391C,PTB7-Th,,,,-5.22,-3.64,-1.58,1.58,IEICO-4F,-5.44,-4.19,-1.25,1.24,1:1.5,CB,,25,_,0,100,100,10,PEDOT:PSS,,10,PFN-Br,,5,,,,,,0.74,22.8,59,10.00,995.448
388,199,link,10.1039/C7TA10391C,PTB7-Th,,,,-5.22,-3.64,-1.58,1.58,SFBRCN,-5.93,-3.86,-2.07,2.05,1:1.2,CB,2000,22,DIO,0.75,100,25,0,MoOx,,10,ZnO,,30,1.50E-04,2.20E-04,,,,0.9,17.25,65,10.12,1009.125
389,200,link,10.1038/s41467-018-03207-x,PTQ10,2.1,39.1,82.11,-5.54,-2.98,-2.56,1.92,IDIC,-5.74,-3.9,-1.84,,1:1,CF,3500,,_,0,130,140,5,PEDOT:PSS,-5.1,,PDINO,-3.63,10,5.04E-04,6.72E-04,,,,0.969,17.81,73.6,12.70,1270.180704
390,201,link,10.1002/adfm.201802895,PBDB-T,1.7109375,128,219,-5.33,-3.29,-2.04,,IDTIC,-5.85,-3.89,-1.96,1.68,1:1,CB,,20,_,0,150,25,0,MoOx,,10,ZnO/PFN-Br,,50,2.56E-04,5.51E-05,,,,0.84,12.7,56.3,5.67,600.6084
391,201,link,10.1002/adfm.201802895,PBDB-T,1.7109375,128,219,-5.33,-3.29,-2.04,,IDTTIC,-5.68,-3.84,-1.84,1.51,1:1,CB,,20,_,0,146,25,0,MoOx,,10,ZnO/PFN-Br,,50,3.38E-04,1.15E-04,,,,0.919,17.3,70.4,11.20,1119.26848
392,202,link,10.1002/aelm.201700358,PTB7-Th,,,,,,0,,ITIC,,,0,,1:1.2,CB,1500,20,_,0,90,25,0,MoOx,,5,ZnO,,35,,,,,,0.822,14,66.2,7.62,761.8296
393,203,link,10.1039/C8QM00223A,P3HT,,,,-4.87,-2.97,-1.9,,DTFBR,-5.54,-3.68,-1.86,1.74,1:1,o-DCB,,15,_,0,110,100,10,PEDOT:PSS,,40,ZrAcAc,,,,,,,,0.71,8.15,62,3.68,358.763
394,204,link,10.1039/C8TA07334A,PBT1-C,1.8,34.2,,-5.43,-3.36,-2.07,1.84,TPT-2F,-5.84,-4.06,-1.78,1.64,1:1,CF,,,DIO,0.25,,100,10,MoOx,,3,ZnO,,,3.51E-04,7.10E-05,,,,0.874,13.89,68.6,8.33,832.794396
395,205,link,10.1002/adfm.201802324,PBDB-T,,,,-5.33,-3.53,-1.8,,4TIC-4F,-5.6,-4.21,-1.39,1.32,1:1,CB,3200,20,_,0,100,130,10,PEDOT:PSS,,,C60-bissalt,,,6.38E-05,2.23E-04,,,,0.652,21.5,57,7.99,799.026
396,205,link,10.1002/adfm.201802324,PBDB-T,,,,-5.33,-3.53,-1.8,,6TIC-4F,-5.45,-4.14,-1.31,1.24,1:1,CB,3200,20,_,0,100,25,0,PEDOT:PSS,,,C60-bissalt,,,7.94E-05,4.52E-04,,,,0.723,23,67,11.14,1114.143
397,206,link,10.1021/acsaem.8b00851,PBDB-T,,,,-5.21,-3.41,-1.8,,ITBTR-C2,-5.3,-3.7,-1.6,1.52,1:1,CB,800,15,DIO,0.3,,25,0,MoOx,,10,ZnO,,,3.21E-06,8.62E-05,,,,0.89,13.38,58.42,6.96,695.677044
398,206,link,10.1021/acsaem.8b00851,PBDB-T,,,,-5.21,-3.41,-1.8,,ITBTR-C4,-5.3,-3.71,-1.59,1.52,1:1,CB,800,,DIO,0.3,,25,0,MoOx,,10,ZnO,,,1.92E-05,2.36E-05,,,,0.9,14.75,54.15,7.33,718.84125
399,206,link,10.1021/acsaem.8b00851,PBDB-T,,,,-5.21,-3.41,-1.8,,ITBTR-C6,-5.3,-3.71,-1.59,1.52,1:1,CB,800,,DIO,0.3,,25,0,MoOx,,10,ZnO,,,5.97E-05,6.55E-05,,,,0.89,15.72,57.83,8.18,809.087964
400,206,link,10.1021/acsaem.8b00851,PBDB-T,,,,-5.21,-3.41,-1.8,,ITBTR-C8,-5.28,-3.7,-1.58,1.49,1:1,CB,800,,DIO,0.3,,25,0,MoOx,,10,ZnO,,,2.75E-05,3.43E-05,,,,0.9,14.74,58.47,7.85,775.66302
401,207,link,10.1021/acsami.8b15923,PBDB-T2Cl,2.32,42.7,99.064,-5.51,-3.57,-1.94,1.69,IDIC-4H,-5.7,-3.87,-1.83,1.69,1:1,CB,800,10,DIO,0.3,,25,0,MoOx,,10,ZnO,,,7.70E-05,3.80E-05,,,,0.98,10.32,45.3,4.57,458.14608
402,207,link,10.1021/acsami.8b15923,PBDB-T2Cl,2.32,42.7,99.064,-5.51,-3.57,-1.94,1.69,IDIC-4F,-5.73,-3.93,-1.8,1.66,1:1,CB,800,10,DIO,0.3,,25,0,MoOx,,10,ZnO,,,1.10E-04,6.00E-05,,,,0.88,13,61.91,7.10,708.2504
403,207,link,10.1021/acsami.8b15923,PBDB-T2Cl,2.32,42.7,99.064,-5.51,-3.57,-1.94,1.69,IDIC-4Cl,-5.78,-4.02,-1.76,1.58,1:1,CB,800,10,DIO,0.3,,25,0,MoOx,,10,ZnO,,,3.90E-04,2.70E-04,,,,0.83,16.21,68.69,9.24,924.175867
