Repository: aspuru-guzik-group/Beyond-Molecular-Structure-ML-for-OPV-Materials-Devices

File: ml_for_opvs/data/raw/OPV_Min/FINAL Machine Learning OPV Parameters - ML Training Data.csv (part 3 of 3)
ref,ref number from paper,reference link,DOI,Donor Molecule,Donor PDI,Donor Mn (kDa),Donor Mw (kDa),HOMO_D (eV),LUMO_D (eV),Ehl_D (eV),Eg_D (eV),Acceptor Molecule,HOMO_A (eV),LUMO_A (eV),Ehl_A (eV),Eg_A (eV),D:A ratio (m/m),solvent,Active layer spin coating speed (rpm),total solids conc. (mg/mL),solvent additive,solvent additive conc. (% v/v),active layer thickness (nm),temperature of thermal annealing,annealing time (min),hole contact layer,HTL energy level (eV),HTL thickness (nm),electron contact layer,ETL enegy level (eV),ETL thickness (nm),hole mobility blend (cm^2 V^-1 s^-1),electron mobility blend (cm^2 V^-1 s^-1),effective mobility,Langevin prefactor,Voc vs ln(I) slope,Voc (V),Jsc (mA cm^-2),FF (%),PCE (%),calc_PCE
404,208,link,10.1039/C8TA00368H,PBDB-T,2.68,18.8,50.384,-5.3,-3.41,-1.89,,IT-M,-5.3,-3.35,-1.95,,1:1,CB,3000,10,_,0,100,100,10,PEDOT:PSS,,30,PFN-Br,,10,2.69E-04,3.79E-04,,,,0.95,17.13,72,11.74,1171.692
405,208,link,10.1039/C8TA00368H,PBDB-T-BO,2.26,12.7,28.702,-5.38,,-5.38,1.75,IT-M,-5.3,-3.35,-1.95,,1:1,THF,3000,8,_,0,100,100,10,PEDOT:PSS,,30,PFN-Br,,10,1.70E-04,1.70E-04,,,,0.97,15.77,71,10.78,1086.0799
406,208,link,10.1039/C8TA00368H,PBDB-BzT,2.03,13.5,27.405,-5.36,,-5.36,1.75,IT-M,-5.3,-3.35,-1.95,,1:1,THF,3000,8,_,0,100,100,10,PEDOT:PSS,,30,PFN-Br,,10,1.68E-04,1.22E-04,,,,0.96,17.97,70,12.10,1207.584
407,209,link,10.1016/j.orgel.2018.10.005,PTB7-Th,,,,-5.15,-3.43,-1.72,1.59,IDT-BT-R2,-5.31,-3.7,-1.61,1.68,1:1.5,,1400,25,_,0,98,150,30,PEDOT:PSS,,40,Ca,,8,1.22E-03,9.06E-05,,,,1.04,13.75,62.76,8.96,897.468
408,209,link,10.1016/j.orgel.2018.10.005,PTB7-Th,,,,-5.15,-3.43,-1.72,1.59,IDT-BT-RF3,-5.35,-3.78,-1.57,1.64,1:2,,1300,24,_,0,96,150,30,PEDOT:PSS,,40,Ca,,8,1.80E-03,1.27E-04,,,,0.89,14.74,59.16,7.75,776.096376
409,209,link,10.1016/j.orgel.2018.10.005,PTB7-Th,,,,-5.15,-3.43,-1.72,1.59,IDT-BT-RO,-5.33,-3.74,-1.59,1.66,1:1.5,,1200,20,_,0,101,150,30,PEDOT:PSS,,40,Ca,,8,1.29E-03,9.13E-05,,,,1.02,13.75,60.81,8.57,852.86025
410,209,link,10.1016/j.orgel.2018.10.005,PTB7-Th,,,,-5.15,-3.43,-1.72,1.59,IDT-BT-RN,-5.26,-3.62,-1.64,1.71,1:1.5,,1300,20,_,0,105,150,30,PEDOT:PSS,,40,Ca,,8,1.36E-03,8.76E-05,,,,1.1,12.04,53.67,7.09,710.80548
411,210,link,10.1016/j.dyepig.2018.11.040,PBDB-T,,,,-5.33,-2.92,-2.41,,IDT-O-IC,-5.7,-3.79,-1.91,1.69,1:1.2,o-DCB,1200,8.8,_,0,100,25,0,MoOx,,8.5,ZnO,,40,2.28E-05,3.63E-05,,,,0.83,10.32,55,4.74,471.108
412,210,link,10.1016/j.dyepig.2018.11.040,PBDB-T,,,,-5.33,-2.92,-2.41,,spiro-IDT-O-IC,-5.68,-3.79,-1.89,1.66,1:1.8,o-DCB,1200,11.2,_,0,100,25,0,MoOx,,8.5,ZnO,,40,3.66E-05,5.24E-05,,,,0.84,11.76,63,6.23,622.3392
413,211,link,10.1016/j.dyepig.2018.08.039,PBDB-T,,,,-5.33,-2.92,-2.41,,ICBF-O,-5.7,-3.75,-1.95,1.9,1:1,CB,,20,_,0,100,25,0,PEDOT:PSS,,40,PDINO,,,,,,,,1.06,6.82,42.6,3.11,307.96392
414,211,link,10.1016/j.dyepig.2018.08.039,PBDB-T,,,,-5.33,-2.92,-2.41,,ICBF,-5.64,-3.8,-1.84,1.8,1:1,CB,,20,_,0,100,25,0,PEDOT:PSS,,40,PDINO,,,,,,,,0.99,10.3,60.1,6.07,612.8397
415,211,link,10.1016/j.dyepig.2018.08.039,PBDB-T,,,,-5.33,-2.92,-2.41,,FICBF-O,-5.72,-3.85,-1.87,1.81,1:1,CB,,20,_,0,100,25,0,PEDOT:PSS,,40,PDINO,,,,,,,,0.96,10.59,54.5,5.54,554.0688
416,211,link,10.1016/j.dyepig.2018.08.039,PBDB-T,,,,-5.33,-2.92,-2.41,,FICBF,-5.66,-3.88,-1.78,1.72,1:1,CB,,20,_,0,100,80,,PEDOT:PSS,,40,PDINO,,,,,,,,0.87,12.71,67,7.41,740.8659
417,212,link,10.1016/j.orgel.2018.10.042,PTB7-Th,,,,-5.22,-3.64,-1.58,1.58,BT-SFIC,-5.46,-4.04,-1.42,1.44,1:2.5,,,,PN,1.5,,25,0,MoOx,-5.4,,ZnO,-4.4,,1.46E-03,3.08E-04,,,,0.77,18.46,67,9.52,952.3514
418,212,link,10.1016/j.orgel.2018.10.042,PTB7-Th,,,,-5.22,-3.64,-1.58,1.58,BT-FIC,-5.48,-4.1,-1.38,1.39,1:1.5,,,,PN,1.5,,25,0,MoOx,-5.4,,ZnO,-4.4,,8.55E-04,2.04E-04,,,,0.73,21.28,65,10.10,1009.736
423,213,link,10.1016/j.orgel.2018.09.047,PBZ-TS,1.9,18.1,34.39,-5.48,-2.83,-2.65,1.85,ITIC,,,0,,1:1,,,,_,0,,25,0,PEDOT:PSS,,,PDINO,,,7.01E-04,1.46E-04,,,,0.93,16.73,52.1,8.08,810.61869
424,214,link,10.1016/j.dyepig.2017.09.009,PBT1-EH,,,,-5.43,-3.43,-2,1.84,IDTCN,-5.91,-3.94,-1.97,1.67,1:1,CF,2000,7,_,0,110,100,5,PEDOT:PSS,,,ZrAcAc,,10,1.20E-03,2.30E-03,,,,0.93,13.08,70.2,8.69,853.94088
425,215,link,10.1039/C8TC01508B,PBDB-T,,,,-5.49,-3.69,-1.8,,IDT-T,-5.57,-4.01,-1.56,1.56,1:1,CB,3000,15,_,0,90,25,0,MoOx,,10,ZnO,,,1.66E-04,8.19E-06,,,,0.952,11.21,59.62,6.36,636.2598704
426,215,link,10.1039/C8TC01508B,PBDB-T,,,,-5.49,-3.69,-1.8,,IDT-3MT,-5.68,-4.16,-1.52,1.52,1:1,CB,4000,15,_,0,90,25,0,MoOx,,10,ZnO,,,2.07E-05,1.02E-05,,,,0.95,14.43,61.32,8.40,840.60522
427,216,link,10.1002/cjoc.201700809,PBDB-T,,,,-5.33,-3.53,-1.8,,SiIDT-IC,-5.47,-3.78,-1.69,1.69,1:1,CB,,,_,0,,110,10,MoOx,,10,ZnO/PFN-Br,,35,3.42E-04,1.02E-04,,,,0.92,13.53,65.56,8.16,816.064656
428,216,link,10.1002/cjoc.201700809,PBDB-T,,,,-5.33,-3.53,-1.8,,IDIC,-5.53,-3.91,-1.62,1.62,1:1,CB,,,_,0,,110,10,MoOx,,10,ZnO/PFN-Br,,35,,,,,,0.81,16.69,65.36,8.83,883.595304
429,217,link,10.1002/ajoc.201800389,PBDB-T,,,,-5.33,-3.53,-1.8,,IDTBOR,-5.49,-3.93,-1.56,1.56,1:2,CB,,,_,0,100,130,10,MoOx,,10,ZnO/PFN-Br,,35,2.31E-04,3.08E-05,,,,0.89,15.98,54.67,7.74,777.527674
430,217,link,10.1002/ajoc.201800389,PBDB-T,,,,-5.33,-3.53,-1.8,,IDTBSR,-5.41,-3.88,-1.53,1.53,1:2,CB,,,_,0,100,130,10,MoOx,,10,ZnO/PFN-Br,,35,2.20E-04,1.53E-06,,,,0.95,13.95,52.38,6.95,694.16595
431,218,link,10.1016/j.dyepig.2017.12.017,PBDB-T,,,,-5.36,-3.55,-1.81,1.81,TTIC,-5.75,-4.35,-1.4,1.4,1:1.5,DCB,1200,10,DIO,0.15,85,125,5,MoOx,-5.49,8.5,ZnO,-4.14,30,9.24E-05,1.07E-04,,,,0.77,22.26,62,10.61,1062.6924
432,218,link,10.1016/j.dyepig.2017.12.017,PBDB-T,,,,-5.36,-3.55,-1.81,1.81,TTIC-M,-5.68,-4.24,-1.44,1.44,1:1.5,DCB,1200,10,DIO,0.15,86,175,5,MoOx,-5.49,8.5,ZnO,-4.14,30,1.25E-04,1.33E-04,,,,0.8,20.51,70,11.48,1148.56
433,219,link,10.1021/acs.jpclett.8b03247,J52,1.42,18.82,26.7244,-5.39,-5.22,-0.17,1.93,ITIC,-5.54,-4,-1.54,,1:1.5,CF,1500,18,_,0,,25,0,PEDOT:PSS,,,PDINO,,,6.60E-05,,,,,0.803,10.87,43.2,3.78,377.075952
434,219,link,10.1021/acs.jpclett.8b03247,J52-Cl,2.39,25.84,61.7576,-5.53,-5.38,-0.15,1.94,ITIC,-5.54,-4,-1.54,,1:1.5,CF,1500,18,_,0,,25,0,PEDOT:PSS,,,PDINO,,,9.50E-04,,,,,0.956,17.17,70.2,11.53,1152.299304
435,220,link,10.1021/acsenergylett.8b00928,PBDB-T,,,,,,0,,IDTT2F,-5.57,-4.03,-1.54,1.46,1:1,DCB,1500,8,_,0,100,25,0,MoOx,,8,ZnO,,30,1.03E-05,3.10E-06,,,,0.81,18.51,59,8.85,884.5929
436,220,link,10.1021/acsenergylett.8b00928,PBDB-T,,,,,,0,,IDTOT2F,-5.54,-3.94,-1.6,1.44,1:1,DCB,1500,8,_,0,97,25,0,MoOx,,8,ZnO,,30,4.80E-05,4.00E-05,,,,0.85,20.87,72,12.79,1277.244
437,221,link,10.1002/adma.201804790,PBDB-T,,,,,,0,,IDTIC,-5.92,-3.93,-1.99,1.7,1:1,CB,1800,10,DIO,0.7,117,25,0,MoOx,,6,ZnO,,30,,1.07E-03,,,,0.89,10.94,61.9,6.05,602.69554
438,222,link,10.1016/j.cclet.2017.11.018,PBDB-T,,,,-5.33,-3.53,-1.8,,ITIC,-5.66,-3.97,-1.69,1.59,1:1,CB,,20,_,0,98,25,0,PEDOT:PSS,,40,N719:PrC60MAI,,,5.10E-05,3.80E-04,,,,0.897,16.92,65.5,9.94,994.10922
439,222,link,10.1016/j.cclet.2017.11.018,PBDB-T,,,,-5.33,-3.53,-1.8,,ITCT,-5.65,-4.02,-1.63,1.55,1:1,CB,,20,_,0,98,25,0,PEDOT:PSS,,40,N719:PrC60MAI,,,6.10E-05,5.10E-04,,,,0.85,17.88,72.3,10.99,1098.8154
440,223,link,10.1016/j.synthmet.2017.12.005,P3HT,,,,-4.94,-3.06,-1.88,,IDT-RCN,-5.62,-3.75,-1.87,1.54,1:0.8,CB,,14.4,CN,2,100,25,0,PEDOT:PSS,-5.1,30,Ca,-3,10,,,,,,0.69,7.92,63,3.42,344.2824
441,223,link,10.1016/j.synthmet.2017.12.005,P3HT,,,,-4.94,-3.06,-1.88,,IDT-CA,-5.59,-3.64,-1.95,1.66,1:0.8,CB,,14.4,CN,2,100,25,0,PEDOT:PSS,-5.1,30,Ca,-3,10,,,,,,0.84,7.77,64,4.19,417.7152
442,224,link,10.1002/aenm.201801618,PBDB-T,2.02,180.4,364.9,-5.33,-2.92,-2.41,,IDTO-T-4F,-5.49,-3.88,-1.61,1.45,1:1.2,CB,1700,22,DIO,0.3,110,25,0,PEDOT:PSS,,40,PDINO,,,2.62E-04,6.41E-05,,,,0.864,20.12,72.7,12.62,1263.793536
443,224,link,10.1002/aenm.201801618,PBDB-T,2.02,180.4,364.9,-5.33,-2.92,-2.41,,IDTO-Se-4F,-5.48,-3.9,-1.58,1.4,1:1.1,CB,1300,20,DIO,0.3,110,25,0,PEDOT:PSS,,40,PDINO,,,1.82E-04,4.45E-05,,,,0.831,18.55,69.2,10.67,1066.72146
444,224,link,10.1002/aenm.201801618,PBDB-T,2.02,180.4,364.9,-5.33,-2.92,-2.41,,IDTO-TT-4F,-5.39,-3.89,-1.5,1.38,1:1.1,CF,1300,12,DIO,0.3,110,25,0,PEDOT:PSS,,40,PDINO,,,1.07E-04,2.18E-05,,,,0.856,17.21,69.4,10.21,1022.384144
445,225,link,10.1039/C8TA00783G,PBDB-T,,,,-5.33,-2.92,-2.41,,IDT2Se,-5.41,-3.87,-1.54,1.45,1:1,CB,,20,_,0,110,80,,PEDOT:PSS,,40,PDINO,,,1.52E-04,4.80E-05,,,,0.88,17.31,59.8,9.11,910.92144
446,225,link,10.1039/C8TA00783G,PBDB-T,,,,-5.33,-2.92,-2.41,,IDT2Se-4F,-5.51,-4,-1.51,1.39,1:1,CB,,20,_,0,110,80,,PEDOT:PSS,,40,PDINO,,,2.08E-04,1.64E-04,,,,0.79,21.35,65.4,11.03,1103.0691
447,226,correct link,10.1002/solr.201800186,PBDT-Se-TAZ,1.64415,42.429,25.806,-5.23,-3.45,-1.78,1.92,ITIC,-5.48,-3.83,-1.65,,1:1,CF,2000,16,DIO,0.3,100,25,0,MoOx,,10,ZnO,,30,1.33E-03,8.70E-04,,,,0.81,18.63,66.7,10.07,1006.52301
448,226,correct link,10.1002/solr.201800186,PBDTS-Se-TAZ,1.93806,56.473,29.139,-5.29,-3.49,-1.8,1.9,ITIC,-5.48,-3.83,-1.65,,1:1,CF,2000,16,DIO,0.3,100,25,0,MoOx,,10,ZnO,,30,2.47E-03,2.03E-03,,,,0.84,19.51,75.1,12.31,1230.76884
449,227,link,10.1002/adma.201707170,PBDB-TF,,,,-5.54,-3.65,-1.89,,IT-M,-5.58,-3.93,-1.65,1.59,1:1,CB,,22,DIO,0.75,90,100,10,PEDOT:PSS,,35,PFN-Br,,,,,,,,1.02,15.79,65,10.50,1046.877
450,227,link,10.1002/adma.201707170,PBDB-TF,,,,-5.54,-3.65,-1.89,,IT-4F,-5.67,-4.15,-1.52,1.5,1:1,CB,,20,DIO,1,90,100,10,PEDOT:PSS,,35,PFN-Br,,,,,,,,0.87,20.38,77,13.70,1365.2562
451,228,link,10.1039/C7TA11059F,PBZ1,1.88,27.3,51.324,-5.27,-3.06,-2.21,1.96,ITIC,-5.6,-3.85,-1.75,,1:1,Toluene,,,_,0,,160,10,MoOx,,10,ZnO,,,4.36E-04,2.98E-04,,,,0.74,15.7,49.8,5.80,578.5764
452,228,link,10.1039/C7TA11059F,PBZ-m-CF3,1.74,33.6,58.464,-5.49,-3.22,-2.27,1.99,ITIC,-5.6,-3.85,-1.75,,1:1,Toluene,,,_,0,,160,10,MoOx,,10,ZnO,,,5.08E-04,3.96E-04,,,,0.94,18.4,60.2,10.40,1041.2192
453,229,link,10.1039/C8TA03753A,PBDB-TF,,,,-5.48,-3.64,-1.84,1.81,HF-PCIC,-5.53,-3.83,-1.7,1.5,1:1.2,CB,2000,20,CN,1,100,110,10,MoOx,-5.3,10,ZnO,-4.4,,1.68E-04,1.35E-04,,,,0.92,16.01,72.42,10.97,1066.688664
454,229,link,10.1039/C8TA03753A,PBDB-TF,,,,-5.48,-3.64,-1.84,1.81,HFO-PCIC,-5.5,-3.81,-1.69,1.48,1:1.2,CB,2000,20,CN,1,100,110,10,MoOx,-5.3,10,ZnO,-4.4,,8.60E-05,2.50E-05,,,,0.93,12.62,70.99,8.36,833.181234
455,229,link,10.1039/C8TA03753A,PBDB-TF,,,,-5.48,-3.64,-1.84,1.81,OF-PCIC,-5.66,-3.86,-1.8,1.59,1:1.2,CB,2000,20,CN,1,100,110,10,MoOx,-5.3,10,ZnO,-4.4,,1.29E-04,3.20E-05,,,,0.91,13.76,73.37,9.09,918.709792
456,229,link,10.1002/adma.201705208,PBDB-T,,,,-5.33,-3.53,-1.8,,DF-PCIC,-5.49,-3.77,-1.72,1.59,1:1.4,,2000,20,CN,0.5,100,130,10,MoOx,-5.3,10,ZnO/PFN,-4.4,,1.28E-04,2.60E-05,,,,0.91,15.66,72,10.14,1026.0432
457,230,link,10.1016/j.orgel.2018.05.050,PBDB-T,,,,-5.33,-3.53,-1.8,,IF-TN,-5.8,-3.93,-1.87,1.81,1:1,CB,2000,10,CN,2,100,80,5,PEDOT:PSS,-5.33,,PNDIT-F3N-Br,-4.18,5,4.54E-04,1.02E-05,,,,1.006,7.02,40.95,2.89,289.193814
458,230,link,10.1016/j.orgel.2018.05.050,PBDB-T,,,,-5.33,-3.53,-1.8,,IDT-TN,-5.42,-4.03,-1.39,1.43,1:1,CB,2000,10,CN,2,100,80,5,PEDOT:PSS,-5.33,,PNDIT-F3N-Br,-4.18,5,8.55E-04,6.79E-05,,,,0.967,13.22,45.17,5.77,577.4415358
459,231,link,10.1021/acs.macromol.8b00683,PBDB-T,,,,-5.21,-3.41,-1.8,,IT-M,-5.58,-3.98,-1.6,,1:1,CB,,20,DIO,0.8,,120,15,PEDOT:PSS,,,PDINO,,5,1.08E-05,4.82E-04,,,,0.93,16.69,66.77,10.31,1036.383909
460,232,link,10.1039/C8TC02701C,PBDB-T,,,,-5.2,-3,-2.2,,ITIC-Cl4,-5.5,-3.9,-1.6,1.48,1:1,o-DCB,1500,15,CN,0.5,,25,0,MoOx,,10,ZnO,,,,,,,,0.74,21.5,60,9.60,954.6
461,233,link,10.1016/j.dyepig.2018.05.050,PBDTS-TzBI,,,,-5.39,-3.52,-1.87,1.57,ITIC,-5.48,-3.83,-1.65,,1:1,CB,,20,_,0,100,130,,PEDOT:PSS,,,PFN-Br,,,6.45E-05,3.09E-04,,,,0.94,16.8,56.2,9.04,887.5104
462,233,link,10.1016/j.dyepig.2018.05.050,PBDTS-TzBI,,,,-5.39,-3.52,-1.87,1.57,ITIC-Th,-5.66,-3.93,-1.73,,1:1,CB,,20,_,0,100,130,,PEDOT:PSS,,,PFN-Br,,,1.27E-04,5.18E-04,,,,0.91,17.34,60.44,9.67,953.706936
463,234,link,10.1016/j.dyepig.2018.03.061,PBDB-T,,,,-5.33,-2.92,-2.41,,NFBDT-Me,-5.4,-3.78,-1.62,1.58,1:0.6,CF,,9.6,_,0,,25,0,PEDOT:PSS,,,PDIN,,,2.07E-04,1.68E-04,,,,0.909,17.3,70,11.00,1100.799
464,234,link,10.1016/j.dyepig.2018.03.061,PBDB-T,,,,-5.33,-2.92,-2.41,,NFBDT-F,-5.43,-3.88,-1.55,1.5,1:1,CF,,,_,0,,25,0,PEDOT:PSS,,,PDIN,,,2.49E-04,1.33E-04,,,,0.793,19.28,69.5,10.62,1062.58828
465,234,link,10.1016/j.dyepig.2018.03.061,PBDB-T,,,,-5.33,-2.92,-2.41,,NFBDT,-5.4,-3.83,-1.57,1.56,1:0.8,CF,,9,_,0,100,25,0,PEDOT:PSS,,,PDIN,,,3.68E-04,1.38E-04,,,,0.872,17.85,67.2,10.42,1045.98144
466,235,link,10.1039/C8TA01739E,PBDB-T,,,,-5.33,-3.53,-1.8,,IT-DM,-5.47,-3.78,-1.69,,1.5:2,CB,,20,_,0,100,160,,PEDOT:PSS,,,PFN-Br,,,2.31E-04,4.01E-05,,,,0.95,15.95,68.7,10.41,1040.97675
467,236,link,10.1021/acs.chemmater.8b02276,PBDB-T,,,,-5.33,-3.53,-1.8,,SN6IC,-5.38,-3.93,-1.45,1.39,1:1,CB,3000,20,DIO,0.3,100,25,0,PEDOT:PSS,,,C60-bissalt,,,,2.95E-04,,,,0.88,16.5,66,9.60,958.32
468,236,link,10.1021/acs.chemmater.8b02276,PBDB-T,,,,-5.33,-3.53,-1.8,,SN6IC-4F,-5.52,-4.11,-1.41,1.32,1:1,CB,3000,20,DIO,0.3,100,25,0,PEDOT:PSS,,,C60-bissalt,,,,5.00E-04,,,,0.78,23.2,73,13.20,1321.008
469,237,link,10.1021/acsenergylett.8b00366,PTB7-Th,,,,-5.02,-3.44,-1.58,,ITIC,-5.47,-3.76,-1.71,,1:2,CB,3000,25,_,0,,25,0,MoOx,,,ZnO,,,2.07E-02,2.43E-04,,,,0.825,14.4,66,7.80,784.08
470,237,link,10.1021/acsenergylett.8b00366,PTB7-Th,,,,-5.02,-3.44,-1.58,,IDTT-T,-5.51,-3.51,-2,2,1:2,CB,3000,25,_,0,57,25,0,MoOx,,,ZnO,,,5.19E-03,3.98E-03,,,,1.015,15.7,57,9.10,908.3235
471,238,link,10.1002/solr.201800120,PBDB-T,,,,-5.3,-3.4,-1.9,,IDT-TBA,-5.71,-3.93,-1.78,1.91,1:1,,2000,20,_,0,100,120,10,MoOx,,,ZnO,,,2.20E-04,5.00E-05,,,,1,11.2,57,6.40,638.4
472,238,link,10.1002/solr.201800120,PBDB-T,,,,-5.3,-3.4,-1.9,,IDDT-TBA,-5.91,-4,-1.91,1.78,1:1,,2000,20,_,0,100,120,,MoOx,,,ZnO,,,1.40E-04,4.30E-05,,,,1.03,11.6,61,7.30,728.828
473,239,link,10.1007/s11426-018-9252-9,PBDB-T,,,,-5.33,-3.53,-1.8,,IDT-IC,-5.78,-3.84,-1.94,1.72,1:1,DCB,1200,8,_,0,80,25,0,MoOx,,,ZnO,,,4.02E-05,7.33E-05,,,,0.83,10.54,49,4.69,428.6618
474,240,link,10.1002/solr.201800053,PBDB-T,,,,-5.33,-2.92,-2.41,,O-NTIC,-5.51,-3.67,-1.84,1.7,1:0.8,CB,,19.9,DIO,0.5,,25,0,PEDOT:PSS,,,PDINO,,,1.54E-04,8.27E-05,,,,0.978,13.31,69.9,9.10,909.900882
475,240,link,10.1002/solr.201800053,PBDB-T,,,,-5.33,-2.92,-2.41,,O-NTNC,-5.54,-3.78,-1.76,1.64,1:0.8,CB,,19.9,DIO,0.8,,25,0,PEDOT:PSS,,,PDINO,,,2.55E-04,1.69E-04,,,,0.942,15.98,73.4,11.04,1104.901944
476,241,link,10.1002/asia.201801669,PBDB-T,,,,-5.33,-2.92,-2.41,,BTTFIC,-5.56,-3.95,-1.61,1.58,1.5:1,o-DCB,,15,_,0,106,130,10,MoOx,,,ZnO,,,1.16E-04,1.22E-04,,,,0.935,17.74,54.3,9.00,900.66867
477,241,link,10.1002/asia.201801669,PTB7-Th,,,,-5.2,-3.56,-1.64,,BTTFIC,-5.56,-3.95,-1.61,1.58,1:2,o-DCB,,30,_,0,101,130,10,MoOx,,,ZnO,,,6.70E-05,1.01E-04,,,,0.871,17.67,55,8.47,846.48135
478,242,link,10.1007/s11426-017-9199-1,PBDB-TF,,,,-5.5,-3.61,-1.89,1.83,IT-4F,-5.69,-4.07,-1.62,,1:1,CB,,10,DIO,0.75,100,100,,MoOx,,,ZnO,,,9.76E-04,7.15E-04,,,,0.84,22.2,72.5,13.50,1351.98
479,243,link,10.1039/C7QM00585G,PBDB-T,,,,,,0,,NFTI,-5.46,-3.77,-1.69,1.57,1:0.9,o-DCB,,,DPE,3,,25,0,PEDOT:PSS,,,FPI,,,3.79E-04,1.11E-05,,,,0.898,16.22,57,8.34,830.23692
480,244,link,10.1021/acs.chemmater.8b02222,FTAZ,1.89,60.1,113.589,-5.38,-3.17,-2.21,,F5IC,-5.82,-4.05,-1.77,1.64,1:1.5,CF,2800,12.5,DIO,0.25,,25,0,MoOx,,,ZnO/PFN-Br,,,3.00E-04,3.40E-05,,,,0.704,14.88,53.7,5.60,562.535424
481,244,link,10.1021/acs.chemmater.8b02222,FTAZ,1.89,60.1,113.589,-5.38,-3.17,-2.21,,F7IC,-5.74,-4.01,-1.73,1.56,1:1.5,CF,2800,12.5,DIO,0.25,,25,0,MoOx,,,ZnO/PFN-Br,,,2.70E-04,8.30E-05,,,,0.742,18.43,59.7,8.20,816.401082
482,244,link,10.1021/acs.chemmater.8b02222,FTAZ,1.89,60.1,113.589,-5.38,-3.17,-2.21,,F9IC,-5.52,-3.97,-1.55,1.49,1:1.5,CF,2800,12.5,DIO,0.25,,25,0,MoOx,,,ZnO/PFN-Br,,,2.10E-04,1.50E-04,,,,0.873,20.2,66.4,11.70,1170.93744
483,245,link,10.1021/acsami.8b16554,PBDTTz-SBP,2.3,21,48.3,-5.46,-3.5,-1.96,1.96,ITIC,-5.6,-3.93,-1.67,,1:1,CB,,,_,0,125,25,0,PEDOT:PSS,,,PFN-Br,,,1.42E-04,3.90E-05,,,,0.914,18.52,71.43,12.09,1209.11561
484,245,link,10.1021/acsami.8b16554,PBDTTz-BP,2.3,21,48.3,-4.8,-2.45,-2.35,1.96,ITIC,-5.6,-3.93,-1.67,,1:1,CB,,,_,0,125,25,0,PEDOT:PSS,,,PFN-Br,,,,,,,,0.832,17.96,61.56,9.20,919.8738432
485,246,link,10.1039/c8ee01546e,PJ1,1.58,87.8,138.724,-5.38,-3.38,-2,2,m-ITIC,-5.54,-3.95,-1.59,1.57,1:1.5,CF,,,DIO,0.5,110.9,130,5,PEDOT:PSS,,,PDINO,,,5.50E-05,2.00E-05,,,,1.031,11.1,56,6.41,640.8696
486,246,link,10.1039/c8ee01546e,PJ1,1.58,87.8,138.724,-5.38,-3.38,-2,2,IDIC,-5.67,-4.1,-1.57,1.69,1:1.5,CF,,,DIO,0.5,109.1,130,5,PEDOT:PSS,,,PDINO,,,6.90E-05,2.50E-05,,,,0.958,12,53.6,6.18,616.1856
487,246,link,10.1039/c8ee01546e,PJ2,1.44,80.1,115.344,-5.14,-3.33,-1.81,1.81,m-ITIC,-5.54,-3.95,-1.59,1.57,1:1.5,CF,,,DIO,0.5,112.6,130,5,PEDOT:PSS,,,PDINO,,,1.50E-04,8.70E-05,,,,0.988,16.8,62.3,10.34,1034.08032
488,246,link,10.1039/c8ee01546e,PJ2,1.44,80.1,115.344,-5.14,-3.33,-1.81,1.81,IDIC,-5.67,-4.1,-1.57,1.69,1:1.5,CF,,,DIO,0.5,110.3,130,5,PEDOT:PSS,,,PDINO,,,2.00E-04,1.59E-04,,,,0.939,17,75.3,12.01,1202.0139
489,246,link,10.1039/c8ee01546e,PJ3,1.56,79.2,123.552,-5.01,-3.26,-1.75,1.75,m-ITIC,-5.54,-3.95,-1.59,1.57,1:1.5,CF,,,DIO,0.5,117.8,130,5,PEDOT:PSS,,,PDINO,,,8.10E-05,4.90E-05,,,,0.96,12.7,63.5,7.76,774.192
490,246,link,10.1039/c8ee01546e,PJ3,1.56,79.2,123.552,-5.01,-3.26,-1.75,1.75,IDIC,-5.67,-4.1,-1.57,1.69,1:1.5,CF,,,DIO,0.5,114.5,130,5,PEDOT:PSS,,,PDINO,,,1.00E-04,6.40E-05,,,,0.908,12.8,69.8,8.11,811.24352
491,247,link,10.1039/C7TA09837E,2D-PBTCl,1.59,41.37,66.16,-5.45,-3.6,-1.85,1.58,ITIC,-5.48,-3.83,-1.65,,1:1,CB,1000,8,DIO,0.25,100,25,0,MoOx,,,ZnO,,,4.90E-04,,,,,0.91,15.79,61.32,8.81,881.100948
492,247,link,10.1039/C7TA09837E,2D-PBTCl2,1.91,41.86,80.3,-5.43,-3.63,-1.8,1.48,ITIC,-5.48,-3.83,-1.65,,1:1,CB,1000,8,DIO,0.25,90,25,0,MoOx,,,ZnO,,,1.10E-04,,,,,0.87,14.52,58.43,7.38,738.111132
493,247,link,10.1039/C7TA09837E,PTB7-Th,,,,-5.38,-3.7,-1.68,,ITIC,-5.48,-3.83,-1.65,,1:1,CB,1000,8,DIO,0.25,90,25,0,MoOx,,,ZnO,,,,,,,,0.82,14.76,57.09,6.91,690.971688
494,248,link,10.1021/acsaem.8b00506,PBClT,1.99,43.8,87.52,-5.47,-3.61,-1.86,1.64,ITIC,-5.48,-3.83,-1.65,,1:1,CB,1000,8,_,0,100,25,0,MoOx,,,ZnO,,,7.41E-05,,,,,1.01,13.95,60.05,8.46,846.074475
495,249,link,10.1021/acsenergylett.8b00563,PBDB-T,,,,-5.36,-3.54,-1.82,,BDCPDT-IC,-5.41,-3.87,-1.54,1.53,1:1,CB,,12,DIO,1,,25,0,MoOx,,,ZnO,,,,,,,,0.86,16.56,65.52,9.33,933.109632
496,249,link,10.1021/acsenergylett.8b00563,PBDB-T,,,,-5.36,-3.54,-1.82,,BDCPDT-FIC,-5.52,-4,-1.52,1.49,1:1,CB,,12,_,0,,25,0,MoOx,,,ZnO,,,,,,,,0.7,19.12,60.67,8.12,812.00728
497,250,link,10.1016/j.orgel.2018.04.001,PBFTT,1.88,42.58,80.0504,-5.47,-3.56,-1.91,1.64,ITIC,-5.6,-3.85,-1.75,,1:1.5,CB,,20,_,0,,25,0,MoOx,,,ZnO,,,4.62E-04,1.55E-04,,,,0.94,16,60.5,9.10,909.92
498,251,link,10.1039/C7TA01746D,PBDB-O,2.24,25.3,56.672,-5.3,-2.82,-2.48,1.55,ITIC,-5.51,-3.78,-1.73,,1:1,CB,2500,20,DIO,0.5,100,160,,MoOx,,,ZnO,,,3.29E-05,6.55E-05,,,,0.846,11.8,43.3,4.35,432.25524
499,251,link,10.1039/C7TA01746D,PBDB-T,3.25,16,52,-5.33,-2.92,-2.41,,ITIC,-5.51,-3.78,-1.73,,1:1,CB,2500,20,DIO,0.5,100,160,,MoOx,,,ZnO,,,2.32E-04,2.93E-04,,,,0.899,16.8,74.2,11.21,1120.65744
500,252,link,10.1039/C7TA10763C,PBDB-T,,,,-5.31,-3.51,-1.8,,BDTIT-M,-5.4,-3.85,-1.55,1.55,1:1,CB,2500,20,DIO,0.75,100,100,5,PEDOT:PSS,,,PDIN,,,8.84E-04,3.00E-04,,,,0.903,17.56,71.3,11.31,1130.581284
501,252,link,10.1039/C7TA10763C,PBDB-T,,,,-5.31,-3.51,-1.8,,BDTThIT-M,-5.35,-3.82,-1.53,1.53,1:1,CB,2500,20,DIO,0.75,100,100,5,PEDOT:PSS,,,PDIN,,,9.97E-04,3.93E-04,,,,0.942,18.03,71.4,12.12,1212.676164
508,252,correct link,10.1002/solr.201700020,PBZ,2.18,,,-5.18,-3.22,-1.96,1.96,ITIC,-5.48,-3.83,-1.65,,1:1.25,CB,,9,_,0,100,25,0,MoOx,,10,ZnO,,,4.40E-04,1.64E-04,,,,0.79,17.2,59,8.00,801.692
509,252,correct link,10.1002/solr.201700020,PFBZ,2.3,,,-5.36,-3.42,-1.94,1.94,ITIC,-5.48,-3.83,-1.65,,1:1.25,CB,,9,_,0,125,25,0,MoOx,,10,ZnO,,,7.50E-04,4.48E-04,,,,0.89,18.8,62,10.40,1037.384
510,252,correct link,10.1002/adma.201601595,J51,,,,-5.26,-3.08,-2.18,1.91,ITIC,-5.48,-3.83,-1.65,1.59,1:2,CF,1800,18,_,0,,25,0,PEDOT:PSS,,,PDINO,,10,2.05E-04,8.60E-05,,,,0.84,14.08,61,7.03,721.4592
511,252,correct link,10.1021/jacs.6b01744,J60,2.22,23.9,53.058,-5.32,-3.08,-2.24,,ITIC,-5.53,-3.88,-1.65,,1:1,CF,2500,20,_,0,,25,0,PEDOT:PSS,,,PDINO,,10,,,,,,0.92,9.78,57.45,5.17,516.91212
512,252,correct link,10.1021/jacs.6b01744,J61,2.29,34.2,78.318,-5.32,-3.08,-2.24,,ITIC,-5.53,-3.88,-1.65,,1:1,CF,2500,20,_,0,,25,0,PEDOT:PSS,,,PDINO,,10,1.59E-04,1.45E-04,,,,0.91,14.95,66.55,9.15,905.379475
502,253,link,10.1016/j.dyepig.2018.11.056,PTB7,,,,-5.14,-3.51,-1.63,1.64,IEICO-4F,-5.44,-4.19,-1.25,,1:1.5,CB,,25,DIO,0.5,,25,0,PEDOT:PSS,,,PFN-Br,,,3.14E-04,4.53E-04,,,,0.54,14.73,28.92,2.30,230.035464
503,253,link,10.1016/j.dyepig.2018.11.056,PTB7-Th,,,,-5.22,-3.64,-1.58,,IEICO-4F,-5.44,-4.19,-1.25,,1:1.5,CB,,25,CN,1.5,,25,0,PEDOT:PSS,,,PFN-Br,,,6.57E-04,4.22E-04,,,,0.72,23.21,69.41,11.60,1159.924392
504,254,link,10.1016/j.dyepig.2017.02.022,PBO,4.04,57.9,233.916,-5.47,-3.67,-1.8,1.8,ITIC,-5.53,-3.88,-1.65,,1:2,DCB,,20,DIO,0.5,85,25,0,PEDOT:PSS,,,LiF,,,1.30E-05,4.20E-05,,,,0.92,14.3,54,7.10,710.424
505,255,link,10.1007/s40843-017-9084-x,PBDB-T,,,,-5.28,,-5.28,,TTIC-M,-5.3,-3.82,-1.48,1.44,1:1,CB,,20,_,0,,25,0,PEDOT:PSS,,,PDINO,,14,8.70E-05,8.60E-05,,,,0.83,19.07,63,9.85,997.1703
506,255,link,10.1007/s40843-017-9084-x,PBDB-T,,,,-5.28,,-5.28,,TTIC,-5.33,-3.87,-1.46,1.38,1:1,CB,,20,_,0,,25,0,PEDOT:PSS,,,PDINO,,14,1.63E-04,1.61E-04,,,,0.8,20.58,66,10.73,1086.624
507,255,link,10.1007/s40843-017-9084-x,PBDB-T,,,,-5.28,,-5.28,,TTIC-F,-5.34,-3.88,-1.46,1.35,1:1,CB,,20,_,0,,25,0,PEDOT:PSS,,,PDINO,,14,1.29E-04,1.38E-04,,,,0.71,21.26,63,9.38,950.9598
513,256,link,10.1002/solr.201700020,J71,,,,-5.36,-3.42,-1.94,,ITIC,-5.48,-3.83,-1.65,,1:1.25,CB,,22.5,_,0,175,25,0,MoOx,,10,ZnO,,,,,,,,0.96,14.81,63.63,9.03,904.665888
514,257,link,10.1039/C7TA07882J,FTAZ,,,,-5.48,-3.47,-2.01,,ITIC,-5.64,-4.04,-1.6,,1:1.5,CF,5000,15,_,0,90,25,0,MoOx,,,ZnO,,,9.30E-05,5.90E-06,,,,0.911,16.71,58,8.77,882.92298
515,257,link,10.1039/C7TA07882J,HTAZ,,,,-5.42,-3.44,-1.98,1.91,ITIC,-5.64,-4.04,-1.6,,1:1.5,CF,5000,15,_,0,90,25,0,MoOx,,,ZnO,,,1.90E-05,1.50E-06,,,,0.851,13.03,40.8,4.50,452.412024
517,258,link,10.1007/s11426-017-9102-1,PTB7-Th,,,,,,0,,IFT-ECA,-5.62,-3.58,-2.04,2.28,1:1.5,DCB,,,CN,3,120,25,0,MoOx,,,ZnO,,,,,,,,0.76,0.2,23.6,0.03,3.5872
518,258,link,10.1007/s11426-017-9102-1,PTB7-Th,,,,,,0,,IFT-M,-5.83,-3.65,-2.18,2.15,1:1.5,DCB,,,CN,3,120,25,0,MoOx,,,ZnO,,,,,,,,0.76,0.8,24.9,0.15,15.1392
519,258,link,10.1007/s11426-017-9102-1,PTB7-Th,,,,,,0,,IFT-IC,-5.7,-3.87,-1.83,2.03,1:1.5,DCB,,,CN,3,120,25,0,MoOx,,,ZnO,,,,,,,,1.03,8,50.3,4.14,414.472
520,258,link,10.1007/s11426-017-9102-1,PTB7-Th,,,,,,0,,IFT-TH,-5.85,-3.67,-2.18,1.84,1:1.5,DCB,,,CN,3,120,25,0,MoOx,,,ZnO,,,,,,,,0.9,13.2,60.2,7.16,715.176
521,259,link,10.1039/C7QM00182G,PBDB-T,,,,,,0,,IT-M,,,0,,1:1,CB,,20,DIO,1,100,25,0,PEDOT:PSS,,,PFN-Br,,,2.09E-04,1.22E-04,,,,0.961,16.69,70,11.50,1122.7363
522,260,link,10.1021/acs.chemmater.7b02853,PTB7-Th,,,,-5.2,-3.59,-1.61,,4TIC,-5.28,-3.87,-1.41,1.4,1:2,CB,,30,DIO,0.5,,25,0,PEDOT:PSS,,,C60-bissalt,,,,6.20E-04,,,,0.78,18.8,72,10.43,1055.808
523,260,link,10.1021/acs.chemmater.7b02853,PTB7-Th,,,,-5.2,-3.59,-1.61,,ITIC,-5.43,-3.81,-1.62,1.6,1:1.25,CB,,22.5,_,0,,25,0,PEDOT:PSS,,,C60-bissalt,,,,2.40E-04,,,,0.83,15.18,57,7.28,718.1658
524,261,link,10.1016/j.orgel.2017.02.029,TBF-BDD,1.83,32,65,-5.37,-3.65,-1.72,1.76,ITIC,,,0,,1:1,CF,2800,16,_,0,,110,10,PEDOT:PSS,,,PDINO,,,1.34E-04,1.18E-04,,,,0.85,14.94,56,7.13,711.144
525,261,link,10.1016/j.orgel.2017.02.029,TBF-BT,1.67,45,76,-5.4,-3.55,-1.85,1.75,ITIC,,,0,,1:1,CF,2800,16,_,0,,110,10,PEDOT:PSS,,,PDINO,,,8.20E-05,7.00E-05,,,,0.81,13.89,63,7.03,708.8067
526,262,link,10.1016/j.dyepig.2017.07.014,PBT,,,,-5.43,-3.65,-1.78,1.78,CzC6C8,-5.79,-3.79,-2,2,1:3,CB,,25,_,0,97,130,,MoOx,,,ZnO,,,1.23E-06,2.88E-06,,,,0.99,8.24,41,3.30,334.4616
527,262,link,10.1016/j.dyepig.2017.07.014,PBT,,,,-5.43,-3.65,-1.78,1.78,CZC8,-5.72,-3.74,-1.98,1.98,1:3,CB,,25,_,0,103,130,,MoOx,,,ZnO,,,2.02E-06,3.27E-06,,,,1.03,9,50,4.64,463.5
528,262,link,10.1016/j.dyepig.2017.07.014,PTB7-Th,,,,-5.23,-3.65,-1.58,,CZC8,-5.72,-3.74,-1.98,1.98,1:3,CB,,25,_,0,102,100,,MoOx,,,ZnO,,,4.73E-05,4.89E-05,,,,0.98,11.24,45,4.91,495.684
529,262,link,10.1016/j.dyepig.2017.07.014,PTFBDT,,,,-5.5,-3.69,-1.81,1.81,CZC8,-5.72,-3.74,-1.98,1.98,1:3,CB,,25,_,0,94,150,,MoOx,,,ZnO,,,1.88E-06,1.60E-06,,,,1.16,7.99,51,4.67,472.6884
530,263,link,10.1021/acsami.7b10275,PBDB-T,,,,-5.33,-3.53,-1.8,,IDTC,-5.29,-3.37,-1.92,1.51,1:1,CF,,,_,0,100,160,,PEDOT:PSS,,,PDINO,,,7.54E-05,1.48E-04,,,,0.917,16.56,61.61,9.35,935.5798872
531,263,link,10.1021/acsami.7b10275,PBDB-T,,,,-5.33,-3.53,-1.8,,IDTO,-5.11,-3.38,-1.73,1.53,1:1,CF,,,_,0,100,160,,PEDOT:PSS,,,PDINO,,,1.10E-04,1.78E-04,,,,0.943,16.25,65.41,10.02,1002.326488
532,264,link,10.1016/j.scib.2017.08.027,PTB7-Th,,,,-5.2,-3.6,-1.6,1.58,BTA7,-5.56,-3.66,-1.9,1.78,1:2,CF,,15,DPE,3,,80,,PEDOT:PSS,,,Ca,,,,,,,,1.05,10.44,42,4.60,460.404
533,264,link,10.1016/j.scib.2017.08.027,PTB7-Th,,,,-5.2,-3.6,-1.6,1.58,BTA1,-5.51,-3.55,-1.96,1.85,1:2,CF,,15,DPE,3,,80,,PEDOT:PSS,,,Ca,,,,,,,,0.93,0.2,29,0.06,5.394
534,264,link,10.1016/j.scib.2017.08.027,PTB7-Th,,,,-5.2,-3.6,-1.6,1.58,BTA2,-5.43,-3.38,-2.05,2,1:2,CF,,15,DPE,3,,80,,PEDOT:PSS,,,Ca,,,,,,,,1.01,0.05,27,0.01,1.3635
535,265,link,10.1021/acsmacrolett.7b00097,P3HT,,,,-5,-3.1,-1.9,1.9,BTA1,-5.51,-3.55,-1.96,,1:0.6,CF,,15,CN,0.8,,100,10,PEDOT:PSS,,,Ca,,,1.80E-06,3.20E-05,,,,1.02,7.34,70,5.24,524.076
536,265,link,10.1021/acsmacrolett.7b00097,P3HT,,,,-5,-3.1,-1.9,1.9,BTA2,-5.43,-3.38,-2.05,2,0.6:1,CF,,15,DIO,0.8,,100,10,PEDOT:PSS,,,Ca,,,4.90E-04,3.40E-04,,,,1.22,6.15,60,4.50,450.18
537,266,link,10.1002/solr.201700166,P3HT,,,,-5,-3.1,-1.9,,BT2,-5.5,-3.53,-1.97,1.82,1.5:1,CF,,15,_,0,,150,,PEDOT:PSS,,,Ca,,,1.20E-04,4.60E-05,,,,0.97,7.59,67,4.93,493.2741
538,266,link,10.1002/solr.201700166,P3HT,,,,-5,-3.1,-1.9,,BT2b,-5.41,-3.56,-1.85,1.75,1:1,CF,,15,_,0,,150,,PEDOT:PSS,,,Ca,,,6.10E-05,8.40E-05,,,,0.92,10.02,66,6.08,608.4144
539,267,link,10.1016/j.dyepig.2017.05.026,PBDB-T,,,,-5.33,-2.92,-2.41,,CDTCN,-5.39,-3.8,-1.59,1.48,1:1,CB,1200,20,DIO,0.75,107,80,10,MoOx,,,ZnO,,,6.98E-05,1.87E-04,,,,0.96,11.26,57.58,6.23,622.416768
540,268,link,10.1002/adma.201701308,PTB7-Th,,,,-5.2,-3.59,-1.61,,IHIC,-5.45,-3.93,-1.52,,1:1.5,DCB,,20,CN,1,100,25,0,MoOx,,,ZnO,,,6.80E-04,1.20E-03,,,,0.754,19.01,68.1,9.77,976.114074
541,269,link,10.1021/acsphotonics.7b00618,PBDB-T,,,,-5.33,-2.92,-2.41,,ITIC,-5.96,-3.98,-1.98,,1:1,CB,,20,DIO,0.5,100,25,0,MoOx,,,ZnO,,,,,,,,0.88,13.8,59.8,7.40,726.2112
542,270,link,10.1039/C5TA05901A,PBDTTT-C-T,,,,-5.11,-3.25,-1.86,,IDT-2BM,-5.6,-4.8,-0.8,1.6,1.5:1,o-DCB,,30,CN,6,,25,0,PEDOT:PSS,,,Ca,,,2.50E-04,1.00E-05,,,,0.766,10.1,55.1,4.26,426.28666
543,270,link,10.1039/C5TA05901A,PBDTTT-C-T,,,,-5.11,-3.25,-1.86,,IDTT-2BM,-5.5,-3.8,-1.7,1.54,1.5:1,o-DCB,,30,DIO,3,,25,0,PEDOT:PSS,,,Ca,,,4.10E-04,1.30E-05,,,,0.851,9.87,57.2,4.81,480.443964
544,271,link,10.1016/j.nanoen.2016.10.008,PffQx-T,1.9,11,20.9,-5.36,-3.56,-1.8,1.73,ITIC,-5.48,-3.83,-1.65,1.57,1:1.5,CF,,20,_,0,100,170,10,PEDOT:PSS,,,PDINO,,,2.31E-04,1.73E-04,,,,0.87,16.33,59.6,8.47,846.74316
545,271,link,10.1016/j.nanoen.2016.10.008,PffQx-PS,2,13,26,-5.4,-3.55,-1.85,1.81,ITIC,-5.48,-3.83,-1.65,1.57,1:1,CF,,20,DIO,0.1,100,90,10,PEDOT:PSS,,,PDINO,,,4.55E-05,2.41E-05,,,,0.97,14.96,62.9,9.12,912.75448
551,273,link,10.1021/acsami.8b20493,PBDB-T,,,,-5.28,-3.48,-1.8,,ITIC,-5.51,-3.78,-1.73,,1:1,CB,1500,20,_,0,100,160,10,MoOx,,,ZnO,,,1.50E-04,5.10E-05,,,,0.831,14.5,71.1,8.60,856.71945
554,274,link,10.1088/1361-6463/ab092b,PBDB-T,,,,,,0,,ITIC,,,0,,1:1,CB,1400,20,DIO,0.5,100,25,0,MoOx,,,ZnO,,,3.87E-04,4.45E-04,,,,0.87,19.11,64.15,10.53,1066.538655
555,275,link,10.1117/12.2315945,PTB7-Th,,,,,,0,,O-IDTBR,,,0,,,,,,,,,,,,,,,,,,,,,,0.992,17.7,57.3,10.10,1006.09632
556,275,link,10.1117/12.2315945,PTB7-Th,,,,,,0,,IEICO,,,0,,,,,,,,,,,,,,,,,,,,,,0.883,14.8,61.2,7.95,799.78608
557,275,link,10.1117/12.2315945,PTB7-Th,,,,,,0,,IEICO-4F,,,0,,,,,,,,,,,,,,,,,,,,,,0.707,26.6,66,12.40,1241.2092
562,276,link,10.1039/C9TA03272J,J101,1.89,28.1,53.109,-5.3,-3.5,-1.8,1.53,ITIC,-5.56,-3.79,-1.77,,1:1,CF,,16,_,0,98,150,,PEDOT:PSS,,,PDINO,,,,,,,,0.951,17.7,73.65,12.47,1239.728355
563,276,link,10.1039/C9TA03272J,J101,1.89,28.1,53.109,-5.3,-3.5,-1.8,1.53,ZITI,-5.53,-3.8,-1.73,,1:1,CF,,16,_,0,105,120,,PEDOT:PSS,,,PDINO,,,2.18E-04,1.27E-04,,,,0.937,21.25,72.48,14.43,1443.1674
564,276,link,10.1039/C9TA03272J,J71,2,25.9,51.8,-5.27,-3.6,-1.67,,ZITI,-5.53,-3.8,-1.73,,1:1,CF,,16,_,0,98,25,0,PEDOT:PSS,,,PDINO,,,3.55E-04,4.52E-05,,,,0.912,20.23,69.49,12.82,1282.073822
565,277,link,10.1021/acsaem.8b00012,PTB7-Th,,,,-5.22,-3.64,-1.58,,DICTF-C10,-5.67,-3.89,-1.78,1.76,2:3,o-DCB,,25,_,0,68,25,0,MoOx,,,ZnO,,,4.60E-05,2.30E-05,,,,0.865,19.255,50,6.93,832.77875
