Repository: aspuru-guzik-group/Beyond-Molecular-Structure-ML-for-OPV-Materials-Devices

File: results/target_PCE/features_ECFP/outliers.csv (part 1 of 3)
,ref,DOI,Donor,Donor PDI,Donor Mn (kDa),Donor Mw (kDa),HOMO_D (eV),LUMO_D (eV),Ehl_D (eV),Eg_D (eV),Acceptor,HOMO_A (eV),LUMO_A (eV),Ehl_A (eV),Eg_A (eV),D:A ratio (m/m),solvent,Active layer spin coating speed (rpm),total solids conc. (mg/mL),solvent additive,solvent additive conc. (% v/v),active layer thickness (nm),temperature of thermal annealing,annealing time (min),HTL,HTL energy level (eV),HTL thickness (nm),ETL,ETL energy level (eV),ETL thickness (nm),hole mobility blend (cm^2 V^-1 s^-1),electron mobility blend (cm^2 V^-1 s^-1),Voc (V),Jsc (mA cm^-2),FF (%),PCE (%),hole:electron mobility ratio,log hole mobility blend (cm^2 V^-1 s^-1),log electron mobility blend (cm^2 V^-1 s^-1),log hole:electron mobility ratio,calculated PCE (%),Donor SMILES,Donor SELFIES,Acceptor SMILES,Acceptor SELFIES
6,5,10.1002/aenm.201801582,J52-FS,2.64,19.6,51.8,-5.32,-3.39,1.93,1.93,BTA13,-5.34,-3.62,1.7200000000000002,1.72,1.0,CF,,12.0,CN,0.5,96.0,150.0,,PEDOT:PSS,-5.2,30.0,Ca,-2.9,20.0,0.00014,1.73e-05,1.24,6.74,0.4596,3.84,8.092485549132947,-3.853871964321762,-4.761953896871205,0.9080819325494426,3.84115296,CCCCCCCCC(CCCCCC)Cn1nc2c(-c3ccc(C)s3)c(F)c(F)c(-c3ccc(-c4cc5c(-c6cc(F)c(SCC(CC)CCCC)s6)c6sc(C)cc6c(-c6cc(F)c(SCC(CC)CCCC)s6)c5s4)s3)c2n1,[C][C][C][C][C][C][C][C][C][Branch1][#Branch1][C][C][C][C][C][C][C][N][N][=C][C][Branch1][O][C][=C][C][=C][Branch1][C][C][S][Ring1][=Branch1][=C][Branch1][C][F][C][Branch1][C][F][=C][Branch2][#Branch1][#Branch1][C][=C][C][=C][Branch2][=Branch1][N][C][=C][C][=C][Branch2][Ring1][Branch2][C][=C][C][Branch1][C][F][=C][Branch1][N][S][C][C][Branch1][Ring1][C][C][C][C][C][C][S][Ring1][#C][C][S][C][Branch1][C][C][=C][C][=Ring1][=Branch1][C][Branch2][Ring1][Branch2][C][=C][C][Branch1][C][F][=C][Branch1][N][S][C][C][Branch1][Ring1][C][C][C][C][C][C][S][Ring1][#C][=C][Ring2][Ring2][Branch2][S][Ring2][Ring2][O][S][Ring2][Ring2][S][C][Ring2][Branch1][=C][=N][Ring2][Branch1][P],CCCCCCCCn1nc2c(/C=c3/sc(=C(C#N)C#N)n(CC)c3=O)ccc(-c3cc4sc5c(c4s3)C(c3ccc(CCCCCC)cc3)(c3ccc(CCCCCC)cc3)c3cc4c(cc3-5)C(c3ccc(CCCCCC)cc3)(c3ccc(CCCCCC)cc3)c3c-4sc4cc(-c5ccc(/C=c6/sc(=C(C#N)C#N)n(CC)c6=O)c6nn(CCCCCCCC)nc56)sc34)c2n1,[C][C][C][C][C][C][C][C][N][N][=C][C][Branch2][Ring1][#Branch1][/C][=C][/S][C][=Branch1][Branch2][=C][Branch1][Ring1][C][#N][C][#N][N][Branch1][Ring1][C][C][C][Ring1][N][=O][=C][C][=C][Branch2][N][O][C][=C][C][S][C][=C][Branch1][#Branch1][C][=Ring1][Branch1][S][Ring1][Branch2][C][Branch1][P][C][=C][C][=C][Branch1][#Branch1][C][C][C][C][C][C][C][=C][Ring1][N][Branch1][P][C][=C][C][=C][Branch1][#Branch1][C][C][C][C][C][C][C][=C][Ring1][N][C][=C][C][=C][Branch1][Branch2][C][=C][Ring1][=Branch1][Ring2][Ring2][Ring1][C][Branch1][P][C][=C][C][=C][Branch1][#Branch1][C][C][C][C][C][C][C][=C][Ring1][N][Branch1][P][C][=C][C][=C][Branch1][#Branch1][C][C][C][C][C][C][C][=C][Ring1][N][C][=C][Ring2][Ring1][#C][S][C][C][=C][Branch2][Branch1][C][C][=C][C][=C][Branch2][Ring1][#Branch1][/C][=C][/S][C][=Branch1][Branch2][=C][Branch1][Ring1][C][#N][C][#N][N][Branch1][Ring1][C][C][C][Ring1][N][=O][C][=N][N][Branch1][=Branch2][C][C][C][C][C][C][C][C][N][=C][Ring2][Ring1][#C][Ring1][=N][S][C][Ring2][Ring2][#Branch1][=Ring2][Ring2][Ring2][C][Ring2][=Branch2][O][=N][Ring2][=Branch2][=C]
11,10,10.1002/adma.201604155,PDCBT,1.62,24.8,40.2,-5.313333333333333,-3.1,2.2133333333333325,1.7,IDIC,-5.705,-3.996875,1.708125,1.635833333333334,1.0,CF,3000.0,12.0,_,0.0,100.0,25.0,0.0,MoOx,-5.3,5.0,ZnO,-4.46,,1.7e-05,0.00012,0.814,11.31,0.6409999999999999,6.28,0.1416666666666666,-4.769551078621726,-3.9208187539523753,-0.8487323246693509,5.901263939999999,CCCCCCC(CCCC)COC(=O)c1cc(-c2cc(C(=O)OCC(CCCC)CCCCCC)c(-c3ccc(C)s3)s2)sc1-c1ccc(C)s1,[C][C][C][C][C][C][C][Branch1][Branch1][C][C][C][C][C][O][C][=Branch1][C][=O][C][C][=C][Branch2][Ring2][O][C][=C][C][Branch2][Ring1][Ring2][C][=Branch1][C][=O][O][C][C][Branch1][Branch1][C][C][C][C][C][C][C][C][C][C][=C][Branch1][O][C][=C][C][=C][Branch1][C][C][S][Ring1][=Branch1][S][Ring2][Ring1][#Branch2][S][C][=Ring2][Ring1][#C][C][=C][C][=C][Branch1][C][C][S][Ring1][=Branch1],CCCCCCC1(CCCCCC)c2cc3c(cc2-c2sc(/C=C4\C(=O)c5ccccc5C4=C(C#N)C#N)cc21)C(CCCCCC)(CCCCCC)c1cc(/C=C2\C(=O)c4ccccc4C2=C(C#N)C#N)sc1-3,[C][C][C][C][C][C][C][Branch1][#Branch1][C][C][C][C][C][C][C][=C][C][=C][Branch2][Ring2][O][C][=C][Ring1][=Branch1][C][S][C][Branch2][Ring1][=Branch2][/C][=C][\C][=Branch1][C][=O][C][=C][C][=C][C][=C][Ring1][=Branch1][C][Ring1][#Branch2][=C][Branch1][Ring1][C][#N][C][#N][=C][C][=Ring2][Ring1][Branch1][Ring2][Ring2][C][C][Branch1][#Branch1][C][C][C][C][C][C][Branch1][#Branch1][C][C][C][C][C][C][C][C][=C][Branch2][Ring1][=Branch2][/C][=C][\C][=Branch1][C][=O][C][=C][C][=C][C][=C][Ring1][=Branch1][C][Ring1][#Branch2][=C][Branch1][Ring1][C][#N][C][#N][S][C][=Ring2][Ring1][Branch1][Ring2][Branch1][O]
13,12,10.1002/adma.201604155,PTFBDT-BZS,3.35,66.8,223.6,-5.43,-3.58,1.85,1.81,IDIC,-5.705,-3.996875,1.708125,1.635833333333334,1.0,CF,3000.0,12.0,DIO,0.25,100.0,25.0,0.0,MoOx,-5.3,5.0,ZnO,-4.46,,6.2e-05,0.00092,0.905,17.3,0.708,11.03,0.067391304347826,-4.207608310501746,-3.036212172654445,-1.1713961378473017,11.084802,CCCCCCCCCCCCOc1c(OCCCCCCCCCCCC)c(-c2ccc(-c3cc4c(-c5cc(F)c(CC(CC)CCCC)c(F)c5)c5sc(C)cc5c(-c5cc(F)c(CC(CC)CCCC)c(F)c5)c4s3)s2)c2nsnc2c1-c1ccc(C)s1,[C][C][C][C][C][C][C][C][C][C][C][C][O][C][C][Branch1][=C][O][C][C][C][C][C][C][C][C][C][C][C][C][=C][Branch2][#Branch1][=N][C][=C][C][=C][Branch2][#Branch1][C][C][=C][C][=C][Branch2][Ring1][O][C][=C][C][Branch1][C][F][=C][Branch1][O][C][C][Branch1][Ring1][C][C][C][C][C][C][C][Branch1][C][F][=C][Ring1][S][C][S][C][Branch1][C][C][=C][C][=Ring1][=Branch1][C][Branch2][Ring1][O][C][=C][C][Branch1][C][F][=C][Branch1][O][C][C][Branch1][Ring1][C][C][C][C][C][C][C][Branch1][C][F][=C][Ring1][S][=C][Ring2][Ring2][#Branch2][S][Ring2][Ring2][=N][S][Ring2][Branch1][C][C][=N][S][N][=C][Ring1][Branch1][C][=Ring2][=Branch1][Branch2][C][=C][C][=C][Branch1][C][C][S][Ring1][=Branch1],CCCCCCC1(CCCCCC)c2cc3c(cc2-c2sc(/C=C4\C(=O)c5ccccc5C4=C(C#N)C#N)cc21)C(CCCCCC)(CCCCCC)c1cc(/C=C2\C(=O)c4ccccc4C2=C(C#N)C#N)sc1-3,[C][C][C][C][C][C][C][Branch1][#Branch1][C][C][C][C][C][C][C][=C][C][=C][Branch2][Ring2][O][C][=C][Ring1][=Branch1][C][S][C][Branch2][Ring1][=Branch2][/C][=C][\C][=Branch1][C][=O][C][=C][C][=C][C][=C][Ring1][=Branch1][C][Ring1][#Branch2][=C][Branch1][Ring1][C][#N][C][#N][=C][C][=Ring2][Ring1][Branch1][Ring2][Ring2][C][C][Branch1][#Branch1][C][C][C][C][C][C][Branch1][#Branch1][C][C][C][C][C][C][C][C][=C][Branch2][Ring1][=Branch2][/C][=C][\C][=Branch1][C][=O][C][=C][C][=C][C][=C][Ring1][=Branch1][C][Ring1][#Branch2][=C][Branch1][Ring1][C][#N][C][#N][S][C][=Ring2][Ring1][Branch1][Ring2][Branch1][O]
15,81,10.1039/C7TA07049G,J61,,,,-5.303333333333334,-3.1516666666666677,2.1516666666666664,1.8914285714285712,SJ-IC,-5.61,-3.94,1.6700000000000004,1.49,1.0,CF,2800.0,,_,0.0,120.0,160.0,2.0,PEDOT:PSS,-5.2,40.0,PDINO,-3.9,10.0,0.00031,0.000629,0.83,16.99,0.6595,9.27,0.492845786963434,-3.508638306165728,-3.201349354554731,-0.3072889516109963,9.300071149999996,CCCCCCCCCCCCSc1ccc(-c2c3cc(-c4ccc(-c5c(F)c(F)c(-c6ccc(C)s6)c6nn(CC(CCCCCC)CCCCCCCC)nc56)s4)sc3c(-c3ccc(SCCCCCCCCCCCC)s3)c3cc(C)sc23)s1,[C][C][C][C][C][C][C][C][C][C][C][C][S][C][=C][C][=C][Branch2][=Branch2][=Branch1][C][=C][C][=C][Branch2][=Branch1][C][C][=C][C][=C][Branch2][Branch1][#Branch1][C][=C][Branch1][C][F][C][Branch1][C][F][=C][Branch1][O][C][=C][C][=C][Branch1][C][C][S][Ring1][=Branch1][C][=N][N][Branch2][Ring1][Ring1][C][C][Branch1][#Branch1][C][C][C][C][C][C][C][C][C][C][C][C][C][C][N][=C][Ring2][Ring1][P][Ring2][Ring1][Branch1][S][Ring2][Ring2][=Branch1][S][C][Ring2][Ring2][O][=C][Branch2][Ring1][Branch2][C][=C][C][=C][Branch1][=C][S][C][C][C][C][C][C][C][C][C][C][C][C][S][Ring2][Ring1][C][C][C][=C][Branch1][C][C][S][C][Ring2][=Branch1][Branch1][=Ring1][=Branch1][S][Ring2][=Branch1][#Branch2],CCCCCCc1ccc(C2(c3ccc(CCCCCC)cc3)c3cc4c(cc3-c3sc(/C=C/C=C5\C(=O)c6ccccc6C5=C(C#N)C#N)cc32)C(c2ccc(CCCCCC)cc2)(c2ccc(CCCCCC)cc2)c2cc(/C=C/C=C3\C(=O)c5ccccc5C3=C(C#N)C#N)sc2-4)cc1,[C][C][C][C][C][C][C][=C][C][=C][Branch2][O][Ring2][C][Branch1][P][C][=C][C][=C][Branch1][#Branch1][C][C][C][C][C][C][C][=C][Ring1][N][C][=C][C][=C][Branch2][Ring2][=N][C][=C][Ring1][=Branch1][C][S][C][Branch2][Ring1][O][/C][=C][/C][=C][\C][=Branch1][C][=O][C][=C][C][=C][C][=C][Ring1][=Branch1][C][Ring1][#Branch2][=C][Branch1][Ring1][C][#N][C][#N][=C][C][=Ring2][Ring1][#Branch1][Ring2][Ring2][#Branch2][C][Branch1][P][C][=C][C][=C][Branch1][#Branch1][C][C][C][C][C][C][C][=C][Ring1][N][Branch1][P][C][=C][C][=C][Branch1][#Branch1][C][C][C][C][C][C][C][=C][Ring1][N][C][C][=C][Branch2][Ring1][O][/C][=C][/C][=C][\C][=Branch1][C][=O][C][=C][C][=C][C][=C][Ring1][=Branch1][C][Ring1][#Branch2][=C][Branch1][Ring1][C][#N][C][#N][S][C][=Ring2][Ring1][#Branch1][Ring2][=Branch1][O][C][=C][Ring2][#Branch1][S]
26,24,10.1021/acenergylett.8b00627,J52,1.86,57.5,,-5.218181818181818,-3.066666666666667,2.151515151515151,1.95,i-IEICO-4F,-5.0183,-3.3307,1.6875999999999998,1.56,1.0,CB,,24.0,_,0.0,85.0,130.0,10.0,MoOx,-5.3,10.0,ZnO,-4.46,40.0,0.000259,0.000383,0.849,22.86,0.679,13.18,0.6762402088772846,-3.586700235918748,-3.416801226031377,-0.1698990098873709,13.17812706,CCCCCCCCC(CCCCCC)Cn1nc2c(-c3ccc(C)s3)c(F)c(F)c(-c3ccc(-c4cc5c(-c6ccc(CC(CC)CCCC)s6)c6sc(C)cc6c(-c6ccc(CC(CC)CCCC)s6)c5s4)s3)c2n1,[C][C][C][C][C][C][C][C][C][Branch1][#Branch1][C][C][C][C][C][C][C][N][N][=C][C][Branch1][O][C][=C][C][=C][Branch1][C][C][S][Ring1][=Branch1][=C][Branch1][C][F][C][Branch1][C][F][=C][Branch2][=Branch1][#C][C][=C][C][=C][Branch2][=Branch1][Ring2][C][=C][C][=C][Branch2][Ring1][Ring2][C][=C][C][=C][Branch1][O][C][C][Branch1][Ring1][C][C][C][C][C][C][S][Ring1][=N][C][S][C][Branch1][C][C][=C][C][=Ring1][=Branch1][C][Branch2][Ring1][Ring2][C][=C][C][=C][Branch1][O][C][C][Branch1][Ring1][C][C][C][C][C][C][S][Ring1][=N][=C][Ring2][Ring2][Ring2][S][Ring2][Ring2][#Branch1][S][Ring2][Ring2][N][C][Ring2][Branch1][#Branch2][=N][Ring2][Branch1][=N],CCCCCCc1ccc(C2(c3ccc(CCCCCC)cc3)c3cc4c(cc3-c3sc(-c5scc(/C=C6\C(=O)c7cc(F)c(F)cc7C6=C(C#N)C#N)c5OCC(CC)CCCC)cc32)C(c2ccc(CCCCCC)cc2)(c2ccc(CCCCCC)cc2)c2cc(-c3scc(/C=C5\C(=O)c6cc(F)c(F)cc6C5=C(C#N)C#N)c3OCC(CC)CCCC)sc2-4)cc1,[C][C][C][C][C][C][C][=C][C][=C][Branch2][=C][Branch2][C][Branch1][P][C][=C][C][=C][Branch1][#Branch1][C][C][C][C][C][C][C][=C][Ring1][N][C][=C][C][=C][Branch2][=Branch1][#Branch1][C][=C][Ring1][=Branch1][C][S][C][Branch2][Branch1][Branch1][C][S][C][=C][Branch2][Ring1][#C][/C][=C][\C][=Branch1][C][=O][C][=C][C][Branch1][C][F][=C][Branch1][C][F][C][=C][Ring1][Branch2][C][Ring1][N][=C][Branch1][Ring1][C][#N][C][#N][C][=Ring2][Ring1][#Branch1][O][C][C][Branch1][Ring1][C][C][C][C][C][C][=C][C][=Ring2][Ring2][Branch1][Ring2][Branch1][Branch2][C][Branch1][P][C][=C][C][=C][Branch1][#Branch1][C][C][C][C][C][C][C][=C][Ring1][N][Branch1][P][C][=C][C][=C][Branch1][#Branch1][C][C][C][C][C][C][C][=C][Ring1][N][C][C][=C][Branch2][Branch1][Branch1][C][S][C][=C][Branch2][Ring1][#C][/C][=C][\C][=Branch1][C][=O][C][=C][C][Branch1][C][F][=C][Branch1][C][F][C][=C][Ring1][Branch2][C][Ring1][N][=C][Branch1][Ring1][C][#N][C][#N][C][=Ring2][Ring1][#Branch1][O][C][C][Branch1][Ring1][C][C][C][C][C][C][S][C][=Ring2][Ring2][Branch1][Ring2][Branch2][#Branch1][C][=C][Ring2][=Branch2][N]
109,103,10.1002/adma.201704510,PBDB-T,,,,-5.298823529411766,-3.4272972972972977,1.871526232114468,1.768181818181818,NITI,-5.68,-3.84,1.84,1.49,1.0,CB,,10.0,_,0.0,100.0,25.0,0.0,PEDOT:PSS,-5.2,30.0,PNDIT-F3N,-3.9,,7.9e-05,2.1e-05,0.86,17.8,0.84,9.49,3.761904761904762,-4.102372908709558,-4.6777807052660805,0.5754077965565222,12.85872,CCCCC(CC)Cc1ccc(-c2c3cc(-c4ccc(-c5sc(-c6ccc(C)s6)c6c5C(=O)c5c(CC(CC)CCCC)sc(CC(CC)CCCC)c5C6=O)s4)sc3c(-c3ccc(CC(CC)CCCC)s3)c3cc(C)sc23)s1,[C][C][C][C][C][Branch1][Ring1][C][C][C][C][=C][C][=C][Branch2][=Branch2][Branch2][C][=C][C][=C][Branch2][=Branch1][Branch2][C][=C][C][=C][Branch2][Branch1][=N][C][S][C][Branch1][O][C][=C][C][=C][Branch1][C][C][S][Ring1][=Branch1][=C][C][=Ring1][O][C][=Branch1][C][=O][C][=C][Branch1][O][C][C][Branch1][Ring1][C][C][C][C][C][C][S][C][Branch1][O][C][C][Branch1][Ring1][C][C][C][C][C][C][=C][Ring2][Ring1][Branch1][C][Ring2][Ring1][#Branch2][=O][S][Ring2][Ring2][=Branch2][S][C][Ring2][Ring2][=C][=C][Branch2][Ring1][Ring2][C][=C][C][=C][Branch1][O][C][C][Branch1][Ring1][C][C][C][C][C][C][S][Ring1][=N][C][C][=C][Branch1][C][C][S][C][Ring2][=Branch1][Ring1][=Ring1][=Branch1][S][Ring2][=Branch1][Branch2],CCCCCCCCc1cc2c(/C=C3\C(=O)c4cc(F)c(F)cc4C3=C(C#N)C#N)sc(-c3ccc4c(c3)C(CC(CC)CCCC)(CC(CC)CCCC)C3=C4C(CC(CC)CCCC)(CC(CC)CCCC)c4cc(-c5sc(/C=C6\C(=O)c7cc(F)c(F)cc7C6=C(C#N)C#N)c6cc(CCCCCCCC)sc56)ccc43)c2s1,[C][C][C][C][C][C][C][C][C][=C][C][=C][Branch2][Ring1][#C][/C][=C][\C][=Branch1][C][=O][C][=C][C][Branch1][C][F][=C][Branch1][C][F][C][=C][Ring1][Branch2][C][Ring1][N][=C][Branch1][Ring1][C][#N][C][#N][S][C][Branch2][#Branch2][=Branch2][C][=C][C][=C][C][=Branch1][Ring2][=C][Ring1][=Branch1][C][Branch1][O][C][C][Branch1][Ring1][C][C][C][C][C][C][Branch1][O][C][C][Branch1][Ring1][C][C][C][C][C][C][C][=C][Ring2][Ring1][=Branch1][C][Branch1][O][C][C][Branch1][Ring1][C][C][C][C][C][C][Branch1][O][C][C][Branch1][Ring1][C][C][C][C][C][C][C][=C][C][Branch2][Branch1][=Branch2][C][S][C][Branch2][Ring1][#C][/C][=C][\C][=Branch1][C][=O][C][=C][C][Branch1][C][F][=C][Branch1][C][F][C][=C][Ring1][Branch2][C][Ring1][N][=C][Branch1][Ring1][C][#N][C][#N][=C][C][=C][Branch1][=Branch2][C][C][C][C][C][C][C][C][S][C][=Ring2][Ring2][C][Ring1][=N][=C][C][=C][Ring2][Ring2][Branch2][Ring2][Branch1][O][=C][Ring2][Branch2][=Branch2][S][Ring2][Branch2][N]
115,109,10.1020/jacs.7b13239,PTB7-Th,,,,-5.210000000000001,-3.5383333333333327,1.6716666666666682,1.59,DTPC-IC,-5.21,-3.97,1.2399999999999998,1.24,0.6666666666666666,o-DCB,2000.0,25.0,_,0.0,100.0,25.0,0.0,PEDOT:PSS,-5.2,,C60-bissalt,-3.9,,0.00046,3.7e-05,0.863,8.53,0.424,3.12,12.432432432432432,-3.337242168318426,-4.431798275933005,1.094556107614579,3.12122936,CCCCC(CC)COC(=O)c1sc2c(-c3cc4c(-c5ccc(CC(CC)CCCC)s5)c5sc(C)cc5c(-c5ccc(CC(CC)CCCC)s5)c4s3)sc(C)c2c1F,[C][C][C][C][C][Branch1][Ring1][C][C][C][O][C][=Branch1][C][=O][C][S][C][=C][Branch2][=Branch1][Ring2][C][=C][C][=C][Branch2][Ring1][Ring2][C][=C][C][=C][Branch1][O][C][C][Branch1][Ring1][C][C][C][C][C][C][S][Ring1][=N][C][S][C][Branch1][C][C][=C][C][=Ring1][=Branch1][C][Branch2][Ring1][Ring2][C][=C][C][=C][Branch1][O][C][C][Branch1][Ring1][C][C][C][C][C][C][S][Ring1][=N][=C][Ring2][Ring2][Ring2][S][Ring2][Ring2][#Branch1][S][C][Branch1][C][C][=C][Ring2][Ring2][=N][C][=Ring2][Ring2][S][F],CCCCCCCCC(CCCCCC)Cn1c2cc3c4c(ccc5c6ccc7c8c(cc1c(c86)c2c45)-c1sc(/C=C2\C(=O)c4ccccc4C2=C(C#N)C#N)cc1C7(c1ccc(CCCCCC)cc1)c1ccc(CCCCCC)cc1)C(c1ccc(CCCCCC)cc1)(c1ccc(CCCCCC)cc1)c1cc(/C=C2\C(=O)c4ccccc4C2=C(C#N)C#N)sc1-3,[C][C][C][C][C][C][C][C][C][Branch1][#Branch1][C][C][C][C][C][C][C][N][C][=C][C][=C][C][=Branch2][Branch2][O][=C][C][=C][C][=C][C][=C][C][=C][Branch2][Ring1][=Branch1][C][=C][Ring1][P][C][=Branch1][=Branch1][=C][Ring1][=Branch1][Ring1][#Branch2][C][Ring2][Ring1][Ring1][=C][Ring1][P][Ring1][=N][C][S][C][Branch2][Ring1][=Branch2][/C][=C][\C][=Branch1][C][=O][C][=C][C][=C][C][=C][Ring1][=Branch1][C][Ring1][#Branch2][=C][Branch1][Ring1][C][#N][C][#N][=C][C][=Ring2][Ring1][Branch1][C][Ring2][Ring1][#C][Branch1][P][C][=C][C][=C][Branch1][#Branch1][C][C][C][C][C][C][C][=C][Ring1][N][C][=C][C][=C][Branch1][#Branch1][C][C][C][C][C][C][C][=C][Ring1][N][C][Branch1][P][C][=C][C][=C][Branch1][#Branch1][C][C][C][C][C][C][C][=C][Ring1][N][Branch1][P][C][=C][C][=C][Branch1][#Branch1][C][C][C][C][C][C][C][=C][Ring1][N][C][C][=C][Branch2][Ring1][=Branch2][/C][=C][\C][=Branch1][C][=O][C][=C][C][=C][C][=C][Ring1][=Branch1][C][Ring1][#Branch2][=C][Branch1][Ring1][C][#N][C][#N][S][C][=Ring2][Ring1][Branch1][Ring2][Branch2][=C]
116,110,10.1020/jacs.7b13239,PTB7-Th,,,,-5.210000000000001,-3.5383333333333327,1.6716666666666682,1.59,DTPC-DFIC,-5.31,-4.1,1.21,1.21,0.6666666666666666,o-DCB,2000.0,25.0,DIO,0.5,100.0,25.0,0.0,PEDOT:PSS,-5.2,,C60-bissalt,-3.9,,0.0005,0.00016,0.76,21.92,0.613,10.21,3.125,-3.3010299956639813,-3.795880017344075,0.494850021680094,10.2120896,CCCCC(CC)COC(=O)c1sc2c(-c3cc4c(-c5ccc(CC(CC)CCCC)s5)c5sc(C)cc5c(-c5ccc(CC(CC)CCCC)s5)c4s3)sc(C)c2c1F,[C][C][C][C][C][Branch1][Ring1][C][C][C][O][C][=Branch1][C][=O][C][S][C][=C][Branch2][=Branch1][Ring2][C][=C][C][=C][Branch2][Ring1][Ring2][C][=C][C][=C][Branch1][O][C][C][Branch1][Ring1][C][C][C][C][C][C][S][Ring1][=N][C][S][C][Branch1][C][C][=C][C][=Ring1][=Branch1][C][Branch2][Ring1][Ring2][C][=C][C][=C][Branch1][O][C][C][Branch1][Ring1][C][C][C][C][C][C][S][Ring1][=N][=C][Ring2][Ring2][Ring2][S][Ring2][Ring2][#Branch1][S][C][Branch1][C][C][=C][Ring2][Ring2][=N][C][=Ring2][Ring2][S][F],CCCCCCCCC(CCCCCC)Cn1c2cc3c4c(ccc5c6ccc7c8c(cc1c(c86)c2c45)-c1sc(/C=C2\C(=O)c4cc(F)c(F)cc4C2=C(C#N)C#N)cc1C7(c1ccc(CCCCCC)cc1)c1ccc(CCCCCC)cc1)C(c1ccc(CCCCCC)cc1)(c1ccc(CCCCCC)cc1)c1cc(/C=C2\C(=O)c4cc(F)c(F)cc4C2=C(C#N)C#N)sc1-3,[C][C][C][C][C][C][C][C][C][Branch1][#Branch1][C][C][C][C][C][C][C][N][C][=C][C][=C][C][=Branch2][Branch2][P][=C][C][=C][C][=C][C][=C][C][=C][Branch2][Ring1][=Branch1][C][=C][Ring1][P][C][=Branch1][=Branch1][=C][Ring1][=Branch1][Ring1][#Branch2][C][Ring2][Ring1][Ring1][=C][Ring1][P][Ring1][=N][C][S][C][Branch2][Ring1][#C][/C][=C][\C][=Branch1][C][=O][C][=C][C][Branch1][C][F][=C][Branch1][C][F][C][=C][Ring1][Branch2][C][Ring1][N][=C][Branch1][Ring1][C][#N][C][#N][=C][C][=Ring2][Ring1][#Branch1][C][Ring2][Ring1][P][Branch1][P][C][=C][C][=C][Branch1][#Branch1][C][C][C][C][C][C][C][=C][Ring1][N][C][=C][C][=C][Branch1][#Branch1][C][C][C][C][C][C][C][=C][Ring1][N][C][Branch1][P][C][=C][C][=C][Branch1][#Branch1][C][C][C][C][C][C][C][=C][Ring1][N][Branch1][P][C][=C][C][=C][Branch1][#Branch1][C][C][C][C][C][C][C][=C][Ring1][N][C][C][=C][Branch2][Ring1][#C][/C][=C][\C][=Branch1][C][=O][C][=C][C][Branch1][C][F][=C][Branch1][C][F][C][=C][Ring1][Branch2][C][Ring1][N][=C][Branch1][Ring1][C][#N][C][#N][S][C][=Ring2][Ring1][#Branch1][Ring2][=Branch2][C]
121,115,10.1021/jacs.7b00566,PBDB-T,,,,-5.298823529411766,-3.4272972972972977,1.871526232114468,1.768181818181818,IDT-BC6,-5.55,-3.83,1.7199999999999998,1.75,1.0,o-DCB,1750.0,8.0,_,0.0,100.0,25.0,0.0,MoOx,-5.3,8.0,ZnO,-4.46,30.0,2.89e-06,1.38e-06,0.92,5.63,0.44,2.3,2.0942028985507246,-5.539102157243452,-5.860120913598763,0.3210187563553113,2.279024,CCCCC(CC)Cc1ccc(-c2c3cc(-c4ccc(-c5sc(-c6ccc(C)s6)c6c5C(=O)c5c(CC(CC)CCCC)sc(CC(CC)CCCC)c5C6=O)s4)sc3c(-c3ccc(CC(CC)CCCC)s3)c3cc(C)sc23)s1,[C][C][C][C][C][Branch1][Ring1][C][C][C][C][=C][C][=C][Branch2][=Branch2][Branch2][C][=C][C][=C][Branch2][=Branch1][Branch2][C][=C][C][=C][Branch2][Branch1][=N][C][S][C][Branch1][O][C][=C][C][=C][Branch1][C][C][S][Ring1][=Branch1][=C][C][=Ring1][O][C][=Branch1][C][=O][C][=C][Branch1][O][C][C][Branch1][Ring1][C][C][C][C][C][C][S][C][Branch1][O][C][C][Branch1][Ring1][C][C][C][C][C][C][=C][Ring2][Ring1][Branch1][C][Ring2][Ring1][#Branch2][=O][S][Ring2][Ring2][=Branch2][S][C][Ring2][Ring2][=C][=C][Branch2][Ring1][Ring2][C][=C][C][=C][Branch1][O][C][C][Branch1][Ring1][C][C][C][C][C][C][S][Ring1][=N][C][C][=C][Branch1][C][C][S][C][Ring2][=Branch1][Ring1][=Ring1][=Branch1][S][Ring2][=Branch1][Branch2],CCCCCCc1ccc(C2(c3ccc(CCCCCC)cc3)c3cc4c(cc3-c3sc(-c5cc(CCCCCC)c(C=C6C(=O)c7ccccc7C6=C(C#N)C#N)cc5CCCCCC)cc32)C(c2ccc(CCCCCC)cc2)(c2ccc(CCCCCC)cc2)c2cc(-c3cc(CCCCCC)c(C=C5C(=O)c6ccccc6C5=C(C#N)C#N)cc3CCCCCC)sc2-4)cc1,[C][C][C][C][C][C][C][=C][C][=C][Branch2][=C][Ring2][C][Branch1][P][C][=C][C][=C][Branch1][#Branch1][C][C][C][C][C][C][C][=C][Ring1][N][C][=C][C][=C][Branch2][=Branch1][Branch1][C][=C][Ring1][=Branch1][C][S][C][Branch2][Branch1][Ring1][C][=C][C][Branch1][#Branch1][C][C][C][C][C][C][=C][Branch2][Ring1][=Branch2][C][=C][C][=Branch1][C][=O][C][=C][C][=C][C][=C][Ring1][=Branch1][C][Ring1][#Branch2][=C][Branch1][Ring1][C][#N][C][#N][C][=C][Ring2][Ring1][N][C][C][C][C][C][C][=C][C][=Ring2][Ring2][#Branch1][Ring2][Branch1][#Branch2][C][Branch1][P][C][=C][C][=C][Branch1][#Branch1][C][C][C][C][C][C][C][=C][Ring1][N][Branch1][P][C][=C][C][=C][Branch1][#Branch1][C][C][C][C][C][C][C][=C][Ring1][N][C][C][=C][Branch2][Branch1][Ring1][C][=C][C][Branch1][#Branch1][C][C][C][C][C][C][=C][Branch2][Ring1][=Branch2][C][=C][C][=Branch1][C][=O][C][=C][C][=C][C][=C][Ring1][=Branch1][C][Ring1][#Branch2][=C][Branch1][Ring1][C][#N][C][#N][C][=C][Ring2][Ring1][N][C][C][C][C][C][C][S][C][=Ring2][Ring2][#Branch1][Ring2][Branch2][O][C][=C][Ring2][=Branch2][S]
129,126,10.1039/C7TA04431C,PBDB-T,,,,-5.298823529411766,-3.4272972972972977,1.871526232114468,1.768181818181818,IT-O4,-5.35,-3.3,2.05,1.59,1.0,CB,3000.0,10.0,_,0.0,89.0,130.0,20.0,PEDOT:PSS,-5.2,30.0,PFN-Br,-2.18,10.0,7.34e-05,1.71e-06,0.95,9.16,0.479,4.2,42.92397660818713,-4.13430394008393,-5.767003889607846,1.6326999495239167,4.168258,CCCCC(CC)Cc1ccc(-c2c3cc(-c4ccc(-c5sc(-c6ccc(C)s6)c6c5C(=O)c5c(CC(CC)CCCC)sc(CC(CC)CCCC)c5C6=O)s4)sc3c(-c3ccc(CC(CC)CCCC)s3)c3cc(C)sc23)s1,[C][C][C][C][C][Branch1][Ring1][C][C][C][C][=C][C][=C][Branch2][=Branch2][Branch2][C][=C][C][=C][Branch2][=Branch1][Branch2][C][=C][C][=C][Branch2][Branch1][=N][C][S][C][Branch1][O][C][=C][C][=C][Branch1][C][C][S][Ring1][=Branch1][=C][C][=Ring1][O][C][=Branch1][C][=O][C][=C][Branch1][O][C][C][Branch1][Ring1][C][C][C][C][C][C][S][C][Branch1][O][C][C][Branch1][Ring1][C][C][C][C][C][C][=C][Ring2][Ring1][Branch1][C][Ring2][Ring1][#Branch2][=O][S][Ring2][Ring2][=Branch2][S][C][Ring2][Ring2][=C][=C][Branch2][Ring1][Ring2][C][=C][C][=C][Branch1][O][C][C][Branch1][Ring1][C][C][C][C][C][C][S][Ring1][=N][C][C][=C][Branch1][C][C][S][C][Ring2][=Branch1][Ring1][=Ring1][=Branch1][S][Ring2][=Branch1][Branch2],CCCCCCc1ccc(C2(c3ccc(CCCCCC)cc3)c3cc4c(cc3-c3sc5cc(/C=C6\C(=O)c7ccc(OCCCC)cc7C6=C(C#N)C#N)sc5c32)C(c2ccc(CCCCCC)cc2)(c2ccc(CCCCCC)cc2)c2c-4sc3cc(/C=C4\C(=O)c5ccc(OCCCC)cc5C4=C(C#N)C#N)sc23)cc1,[C][C][C][C][C][C][C][=C][C][=C][Branch2][N][#Branch2][C][Branch1][P][C][=C][C][=C][Branch1][#Branch1][C][C][C][C][C][C][C][=C][Ring1][N][C][=C][C][=C][Branch2][Branch1][Branch2][C][=C][Ring1][=Branch1][C][S][C][C][=C][Branch2][Ring1][S][/C][=C][\C][=Branch1][C][=O][C][=C][C][=C][Branch1][=Branch1][O][C][C][C][C][C][=C][Ring1][O][C][Ring1][#C][=C][Branch1][Ring1][C][#N][C][#N][S][C][=Ring2][Ring1][#Branch2][C][=Ring2][Ring1][=N][Ring2][Ring2][S][C][Branch1][P][C][=C][C][=C][Branch1][#Branch1][C][C][C][C][C][C][C][=C][Ring1][N][Branch1][P][C][=C][C][=C][Branch1][#Branch1][C][C][C][C][C][C][C][=C][Ring1][N][C][=C][Ring2][Branch1][N][S][C][C][=C][Branch2][Ring1][S][/C][=C][\C][=Branch1][C][=O][C][=C][C][=C][Branch1][=Branch1][O][C][C][C][C][C][=C][Ring1][O][C][Ring1][#C][=C][Branch1][Ring1][C][#N][C][#N][S][C][Ring2][Ring1][=N][=Ring2][Ring1][#Branch2][C][=C][Ring2][Branch2][N]
140,136,10.1021/acsami.7b12612,PBDB-T,1.5,30.0,,-5.298823529411766,-3.4272972972972977,1.871526232114468,1.768181818181818,DTCCIC-C17,-5.46,-3.65,1.81,1.6,0.6666666666666666,CB,1600.0,,DIO,0.5,150.0,25.0,0.0,MoOx,-5.3,7.0,ZnO,-4.46,30.0,,,0.96,14.03,0.67,9.02,,,,,9.024096,CCCCC(CC)Cc1ccc(-c2c3cc(-c4ccc(-c5sc(-c6ccc(C)s6)c6c5C(=O)c5c(CC(CC)CCCC)sc(CC(CC)CCCC)c5C6=O)s4)sc3c(-c3ccc(CC(CC)CCCC)s3)c3cc(C)sc23)s1,[C][C][C][C][C][Branch1][Ring1][C][C][C][C][=C][C][=C][Branch2][=Branch2][Branch2][C][=C][C][=C][Branch2][=Branch1][Branch2][C][=C][C][=C][Branch2][Branch1][=N][C][S][C][Branch1][O][C][=C][C][=C][Branch1][C][C][S][Ring1][=Branch1][=C][C][=Ring1][O][C][=Branch1][C][=O][C][=C][Branch1][O][C][C][Branch1][Ring1][C][C][C][C][C][C][S][C][Branch1][O][C][C][Branch1][Ring1][C][C][C][C][C][C][=C][Ring2][Ring1][Branch1][C][Ring2][Ring1][#Branch2][=O][S][Ring2][Ring2][=Branch2][S][C][Ring2][Ring2][=C][=C][Branch2][Ring1][Ring2][C][=C][C][=C][Branch1][O][C][C][Branch1][Ring1][C][C][C][C][C][C][S][Ring1][=N][C][C][=C][Branch1][C][C][S][C][Ring2][=Branch1][Ring1][=Ring1][=Branch1][S][Ring2][=Branch1][Branch2],CCCCCCCCc1ccc(C2(c3ccc(CCCCCCCC)cc3)c3cc4c5cc6c(cc5n(C(CCCCCCCC)CCCCCCCC)c4cc3-c3sc(/C=C4\C(=O)c5ccccc5C4=C(C#N)C#N)cc32)-c2sc(/C=C3\C(=O)c4ccccc4C3=C(C#N)C#N)cc2C6(c2ccc(CCCCCCCC)cc2)c2ccc(CCCCCCCC)cc2)cc1,[C][C][C][C][C][C][C][C][C][=C][C][=C][Branch2][=N][=Branch2][C][Branch2][Ring1][Ring1][C][=C][C][=C][Branch1][=Branch2][C][C][C][C][C][C][C][C][C][=C][Ring1][=C][C][=C][C][C][=C][C][=C][Branch2][=Branch1][O][C][=C][Ring1][=Branch1][N][Branch2][Ring1][Ring2][C][Branch1][=Branch2][C][C][C][C][C][C][C][C][C][C][C][C][C][C][C][C][C][=Ring2][Ring1][#Branch2][C][=C][Ring2][Ring1][=C][C][S][C][Branch2][Ring1][=Branch2][/C][=C][\C][=Branch1][C][=O][C][=C][C][=C][C][=C][Ring1][=Branch1][C][Ring1][#Branch2][=C][Branch1][Ring1][C][#N][C][#N][=C][C][=Ring2][Ring1][Branch1][Ring2][=Branch1][C][C][S][C][Branch2][Ring1][=Branch2][/C][=C][\C][=Branch1][C][=O][C][=C][C][=C][C][=C][Ring1][=Branch1][C][Ring1][#Branch2][=C][Branch1][Ring1][C][#N][C][#N][=C][C][=Ring2][Ring1][Branch1][C][Ring2][=Branch1][Ring2][Branch2][Ring1][Ring1][C][=C][C][=C][Branch1][=Branch2][C][C][C][C][C][C][C][C][C][=C][Ring1][=C][C][=C][C][=C][Branch1][=Branch2][C][C][C][C][C][C][C][C][C][=C][Ring1][=C][C][=C][Ring2][=Branch2][#Branch2]
161,155,10.1039/C6EE02598F,Pff4TBT-2DT,,,,-5.34,-3.7,1.6399999999999997,1.61,IDFBR,-5.75,-3.7,2.05,2.15,1.0,CB,,20.0,_,0.0,120.0,25.0,0.0,MoOx,-5.3,10.0,ZnO,-4.46,35.0,,,1.08,4.4,0.38,1.75,,,,,1.8057600000000005,CCCCCCCCCCCCC(CCCCCCCCCC)Cc1cc(-c2c(F)c(F)c(-c3cc(CC(CCCCCCCCCC)CCCCCCCCCCCC)c(-c4ccc(-c5ccc(C)s5)s4)s3)c3nsnc23)sc1C,[C][C][C][C][C][C][C][C][C][C][C][C][C][Branch1][O][C][C][C][C][C][C][C][C][C][C][C][C][C][=C][Branch2][#Branch1][Ring1][C][=C][Branch1][C][F][C][Branch1][C][F][=C][Branch2][Branch1][N][C][=C][C][Branch2][Ring1][O][C][C][Branch1][O][C][C][C][C][C][C][C][C][C][C][C][C][C][C][C][C][C][C][C][C][C][C][=C][Branch2][Ring1][Ring2][C][=C][C][=C][Branch1][O][C][=C][C][=C][Branch1][C][C][S][Ring1][=Branch1][S][Ring1][O][S][Ring2][Ring2][Branch2][C][=N][S][N][=C][Ring2][Branch1][Ring1][Ring1][Branch1][S][C][=Ring2][Branch1][Branch2][C],CCCCC(CC)CC1(CC(CC)CCCC)c2cc(-c3ccc(/C=C4\SC(=S)N(CC)C4=O)c4nsnc34)ccc2-c2cc3c(cc21)-c1ccc(-c2ccc(/C=C4\SC(=S)N(CC)C4=O)c4nsnc24)cc1C3(CC(CC)CCCC)CC(CC)CCCC,[C][C][C][C][C][Branch1][Ring1][C][C][C][C][Branch1][O][C][C][Branch1][Ring1][C][C][C][C][C][C][C][=C][C][Branch2][Ring1][P][C][=C][C][=C][Branch1][P][/C][=C][\S][C][=Branch1][C][=S][N][Branch1][Ring1][C][C][C][Ring1][Branch2][=O][C][=N][S][N][=C][Ring2][Ring1][Ring1][Ring1][Branch1][=C][C][=C][Ring2][Ring1][=Branch2][C][=C][C][=C][Branch1][Branch2][C][=C][Ring1][=Branch1][Ring2][Ring2][Branch2][C][=C][C][=C][Branch2][Ring1][P][C][=C][C][=C][Branch1][P][/C][=C][\S][C][=Branch1][C][=S][N][Branch1][Ring1][C][C][C][Ring1][Branch2][=O][C][=N][S][N][=C][Ring2][Ring1][Ring1][Ring1][Branch1][C][=C][Ring2][Ring1][=Branch2][C][Ring2][Ring1][=C][Branch1][O][C][C][Branch1][Ring1][C][C][C][C][C][C][C][C][Branch1][Ring1][C][C][C][C][C][C]
163,157,10.1039/C8TA09370A,J71,,,,-5.3475,-3.4510000000000005,1.8965,1.8642857142857143,TTz1,-5.59,-3.66,1.93,1.65,0.5,CF,3000.0,15.0,DIO,0.25,100.0,25.0,0.0,MoOx,-5.3,10.0,ZnO,-4.46,30.0,0.000424,0.000146,0.9,15.43,0.6318,8.77,2.904109589041096,-3.3726341434072675,-3.835647144215563,0.4630130008082955,8.7738066,CCCCCCCCC(CCCCCC)Cn1nc2c(-c3ccc(C)s3)c(F)c(F)c(-c3ccc(-c4cc5c(-c6ccc([Si](CCC)(CCC)CCC)s6)c6sc(C)cc6c(-c6ccc([Si](CCC)(CCC)CCC)s6)c5s4)s3)c2n1,[C][C][C][C][C][C][C][C][C][Branch1][#Branch1][C][C][C][C][C][C][C][N][N][=C][C][Branch1][O][C][=C][C][=C][Branch1][C][C][S][Ring1][=Branch1][=C][Branch1][C][F][C][Branch1][C][F][=C][Branch2][#Branch1][#Branch1][C][=C][C][=C][Branch2][=Branch1][N][C][=C][C][=C][Branch2][Ring1][Branch2][C][=C][C][=C][Branch1][#C][Si][Branch1][Ring2][C][C][C][Branch1][Ring2][C][C][C][C][C][C][S][Ring1][#C][C][S][C][Branch1][C][C][=C][C][=Ring1][=Branch1][C][Branch2][Ring1][Branch2][C][=C][C][=C][Branch1][#C][Si][Branch1][Ring2][C][C][C][Branch1][Ring2][C][C][C][C][C][C][S][Ring1][#C][=C][Ring2][Ring2][Branch2][S][Ring2][Ring2][O][S][Ring2][Ring2][S][C][Ring2][Branch1][=C][=N][Ring2][Branch1][P],CCCCCCC(CCCC)Cc1cc(-c2ccc(C=C(C#N)C#N)c3nsnc23)sc1-c1nc2sc(-c3sc(-c4ccc(C=C(C#N)C#N)c5nsnc45)cc3CC(CCCC)CCCCCC)nc2s1,[C][C][C][C][C][C][C][Branch1][Branch1][C][C][C][C][C][C][C][=C][Branch2][Ring1][Branch2][C][=C][C][=C][Branch1][=Branch2][C][=C][Branch1][Ring1][C][#N][C][#N][C][=N][S][N][=C][Ring1][#C][Ring1][Branch1][S][C][=Ring2][Ring1][Ring2][C][=N][C][S][C][Branch2][Ring2][P][C][S][C][Branch2][Ring1][Branch2][C][=C][C][=C][Branch1][=Branch2][C][=C][Branch1][Ring1][C][#N][C][#N][C][=N][S][N][=C][Ring1][#C][Ring1][Branch1][=C][C][=Ring2][Ring1][Ring2][C][C][Branch1][Branch1][C][C][C][C][C][C][C][C][C][C][=N][C][=Ring2][Ring2][Branch1][S][Ring2][Ring2][Branch2]
196,0,10.1039/C8TA08410F,PBDB-T,,,,-5.298823529411766,-3.4272972972972977,1.871526232114468,1.768181818181818,IDT-EDOT,-5.43,-3.8,1.63,1.41,0.8333333333333334,o-DCB,1200.0,,DIO,0.2,100.0,25.0,0.0,MoOx,-5.3,8.5,ZnO,-4.46,,,,0.86,21.34,0.62,11.32,,,,,11.378488,CCCCC(CC)Cc1ccc(-c2c3cc(-c4ccc(-c5sc(-c6ccc(C)s6)c6c5C(=O)c5c(CC(CC)CCCC)sc(CC(CC)CCCC)c5C6=O)s4)sc3c(-c3ccc(CC(CC)CCCC)s3)c3cc(C)sc23)s1,[C][C][C][C][C][Branch1][Ring1][C][C][C][C][=C][C][=C][Branch2][=Branch2][Branch2][C][=C][C][=C][Branch2][=Branch1][Branch2][C][=C][C][=C][Branch2][Branch1][=N][C][S][C][Branch1][O][C][=C][C][=C][Branch1][C][C][S][Ring1][=Branch1][=C][C][=Ring1][O][C][=Branch1][C][=O][C][=C][Branch1][O][C][C][Branch1][Ring1][C][C][C][C][C][C][S][C][Branch1][O][C][C][Branch1][Ring1][C][C][C][C][C][C][=C][Ring2][Ring1][Branch1][C][Ring2][Ring1][#Branch2][=O][S][Ring2][Ring2][=Branch2][S][C][Ring2][Ring2][=C][=C][Branch2][Ring1][Ring2][C][=C][C][=C][Branch1][O][C][C][Branch1][Ring1][C][C][C][C][C][C][S][Ring1][=N][C][C][=C][Branch1][C][C][S][C][Ring2][=Branch1][Ring1][=Ring1][=Branch1][S][Ring2][=Branch1][Branch2],CCCCCCc1ccc(C2(c3ccc(CCCCCC)cc3)c3cc4c(cc3-c3sc(-c5sc(/C=C6\C(=O)c7cc(F)c(F)cc7C6=C(C#N)C#N)c6c5OCCO6)cc32)C(c2ccc(CCCCCC)cc2)(c2ccc(CCCCCC)cc2)c2cc(-c3sc(/C=C5\C(=O)c6cc(F)c(F)cc6C5=C(C#N)C#N)c5c3OCCO5)sc2-4)cc1,[C][C][C][C][C][C][C][=C][C][=C][Branch2][=N][=C][C][Branch1][P][C][=C][C][=C][Branch1][#Branch1][C][C][C][C][C][C][C][=C][Ring1][N][C][=C][C][=C][Branch2][=Branch1][C][C][=C][Ring1][=Branch1][C][S][C][Branch2][Ring2][S][C][S][C][Branch2][Ring1][#C][/C][=C][\C][=Branch1][C][=O][C][=C][C][Branch1][C][F][=C][Branch1][C][F][C][=C][Ring1][Branch2][C][Ring1][N][=C][Branch1][Ring1][C][#N][C][#N][=C][C][=Ring2][Ring1][#Branch1][O][C][C][O][Ring1][=Branch1][=C][C][=Ring2][Ring1][S][Ring2][Branch1][Ring1][C][Branch1][P][C][=C][C][=C][Branch1][#Branch1][C][C][C][C][C][C][C][=C][Ring1][N][Branch1][P][C][=C][C][=C][Branch1][#Branch1][C][C][C][C][C][C][C][=C][Ring1][N][C][C][=C][Branch2][Ring2][S][C][S][C][Branch2][Ring1][#C][/C][=C][\C][=Branch1][C][=O][C][=C][C][Branch1][C][F][=C][Branch1][C][F][C][=C][Ring1][Branch2][C][Ring1][N][=C][Branch1][Ring1][C][#N][C][#N][=C][C][=Ring2][Ring1][#Branch1][O][C][C][O][Ring1][=Branch1][S][C][=Ring2][Ring1][S][Ring2][#Branch1][=N][C][=C][Ring2][=Branch2][C]
197,191,10.1039/C8TA08410F,PBDB-T,,,,-5.298823529411766,-3.4272972972972977,1.871526232114468,1.768181818181818,IDT-PDOT,-5.39,-3.77,1.6199999999999997,1.43,2.0,o-DCB,1200.0,,_,0.0,100.0,25.0,0.0,MoOx,-5.3,8.5,ZnO,-4.46,,,,0.85,5.26,0.489,2.18,,,,,2.186319,CCCCC(CC)Cc1ccc(-c2c3cc(-c4ccc(-c5sc(-c6ccc(C)s6)c6c5C(=O)c5c(CC(CC)CCCC)sc(CC(CC)CCCC)c5C6=O)s4)sc3c(-c3ccc(CC(CC)CCCC)s3)c3cc(C)sc23)s1,[C][C][C][C][C][Branch1][Ring1][C][C][C][C][=C][C][=C][Branch2][=Branch2][Branch2][C][=C][C][=C][Branch2][=Branch1][Branch2][C][=C][C][=C][Branch2][Branch1][=N][C][S][C][Branch1][O][C][=C][C][=C][Branch1][C][C][S][Ring1][=Branch1][=C][C][=Ring1][O][C][=Branch1][C][=O][C][=C][Branch1][O][C][C][Branch1][Ring1][C][C][C][C][C][C][S][C][Branch1][O][C][C][Branch1][Ring1][C][C][C][C][C][C][=C][Ring2][Ring1][Branch1][C][Ring2][Ring1][#Branch2][=O][S][Ring2][Ring2][=Branch2][S][C][Ring2][Ring2][=C][=C][Branch2][Ring1][Ring2][C][=C][C][=C][Branch1][O][C][C][Branch1][Ring1][C][C][C][C][C][C][S][Ring1][=N][C][C][=C][Branch1][C][C][S][C][Ring2][=Branch1][Ring1][=Ring1][=Branch1][S][Ring2][=Branch1][Branch2],CCCCCCc1ccc(C2(c3ccc(CCCCCC)cc3)c3cc4c(cc3-c3sc(-c5sc(/C=C6\C(=O)c7cc(F)c(F)cc7C6=C(C#N)C#N)c6c5OCCCO6)cc32)C(c2ccc(CCCCCC)cc2)(c2ccc(CCCCCC)cc2)c2cc(-c3sc(/C=C5\C(=O)c6cc(F)c(F)cc6C5=C(C#N)C#N)c5c3OCCCO5)sc2-4)cc1,[C][C][C][C][C][C][C][=C][C][=C][Branch2][=N][S][C][Branch1][P][C][=C][C][=C][Branch1][#Branch1][C][C][C][C][C][C][C][=C][Ring1][N][C][=C][C][=C][Branch2][=Branch1][Ring1][C][=C][Ring1][=Branch1][C][S][C][Branch2][Ring2][P][C][S][C][Branch2][Ring1][#C][/C][=C][\C][=Branch1][C][=O][C][=C][C][Branch1][C][F][=C][Branch1][C][F][C][=C][Ring1][Branch2][C][Ring1][N][=C][Branch1][Ring1][C][#N][C][#N][=C][C][=Ring2][Ring1][#Branch1][O][C][C][C][O][Ring1][#Branch1][=C][C][=Ring2][Ring1][P][Ring2][Branch1][Ring2][C][Branch1][P][C][=C][C][=C][Branch1][#Branch1][C][C][C][C][C][C][C][=C][Ring1][N][Branch1][P][C][=C][C][=C][Branch1][#Branch1][C][C][C][C][C][C][C][=C][Ring1][N][C][C][=C][Branch2][Ring2][P][C][S][C][Branch2][Ring1][#C][/C][=C][\C][=Branch1][C][=O][C][=C][C][Branch1][C][F][=C][Branch1][C][F][C][=C][Ring1][Branch2][C][Ring1][N][=C][Branch1][Ring1][C][#N][C][#N][=C][C][=Ring2][Ring1][#Branch1][O][C][C][C][O][Ring1][#Branch1][S][C][=Ring2][Ring1][P][Ring2][#Branch1][#C][C][=C][Ring2][=Branch2][Ring2]
200,195,10.1039/C7TA10461H,PBDB-TF,2.3,22.9,,-5.498461538461539,-3.65,1.8484615384615388,1.8075,IDT-PhC6,-5.56,-3.32,2.24,1.74,1.0,CF,,16.0,DIO,0.5,100.0,100.0,10.0,PEDOT:PSS,-5.2,10.0,PFN-Br,-2.18,5.0,0.000206,1.37e-05,1.0,13.0,0.43,5.6,15.036496350364963,-3.686132779630847,-4.863279432843593,1.1771466532127466,5.59,CCCCC(CC)Cc1sc(-c2c3cc(-c4ccc(-c5sc(-c6ccc(C)s6)c6c5C(=O)c5c(CC(CC)CCCC)sc(CC(CC)CCCC)c5C6=O)s4)sc3c(-c3cc(F)c(CC(CC)CCCC)s3)c3cc(C)sc23)cc1F,[C][C][C][C][C][Branch1][Ring1][C][C][C][C][S][C][Branch2][=Branch2][O][C][=C][C][=C][Branch2][=Branch1][Branch2][C][=C][C][=C][Branch2][Branch1][=N][C][S][C][Branch1][O][C][=C][C][=C][Branch1][C][C][S][Ring1][=Branch1][=C][C][=Ring1][O][C][=Branch1][C][=O][C][=C][Branch1][O][C][C][Branch1][Ring1][C][C][C][C][C][C][S][C][Branch1][O][C][C][Branch1][Ring1][C][C][C][C][C][C][=C][Ring2][Ring1][Branch1][C][Ring2][Ring1][#Branch2][=O][S][Ring2][Ring2][=Branch2][S][C][Ring2][Ring2][=C][=C][Branch2][Ring1][#Branch1][C][=C][C][Branch1][C][F][=C][Branch1][O][C][C][Branch1][Ring1][C][C][C][C][C][C][S][Ring1][=C][C][C][=C][Branch1][C][C][S][C][Ring2][=Branch1][Ring2][=Ring1][=Branch1][=C][C][=Ring2][=Branch1][=Branch2][F],CCCCCCc1ccc(C2(c3ccc(CCCCCC)cc3)c3cc4c(cc3-c3sc(/C=C5\C(=O)c6ccc(C)cc6C5=C(C#N)C#N)cc32)C(c2ccc(CCCCCC)cc2)(c2ccc(CCCCCC)cc2)c2cc(/C=C3\C(=O)c5ccc(C)cc5C3=C(C#N)C#N)sc2-4)cc1,[C][C][C][C][C][C][C][=C][C][=C][Branch2][O][=Branch1][C][Branch1][P][C][=C][C][=C][Branch1][#Branch1][C][C][C][C][C][C][C][=C][Ring1][N][C][=C][C][=C][Branch2][Ring2][=C][C][=C][Ring1][=Branch1][C][S][C][Branch2][Ring1][N][/C][=C][\C][=Branch1][C][=O][C][=C][C][=C][Branch1][C][C][C][=C][Ring1][#Branch1][C][Ring1][O][=C][Branch1][Ring1][C][#N][C][#N][=C][C][=Ring2][Ring1][=Branch1][Ring2][Ring2][=Branch2][C][Branch1][P][C][=C][C][=C][Branch1][#Branch1][C][C][C][C][C][C][C][=C][Ring1][N][Branch1][P][C][=C][C][=C][Branch1][#Branch1][C][C][C][C][C][C][C][=C][Ring1][N][C][C][=C][Branch2][Ring1][N][/C][=C][\C][=Branch1][C][=O][C][=C][C][=C][Branch1][C][C][C][=C][Ring1][#Branch1][C][Ring1][O][=C][Branch1][Ring1][C][#N][C][#N][S][C][=Ring2][Ring1][=Branch1][Ring2][=Branch1][=Branch2][C][=C][Ring2][#Branch1][=C]
202,197,10.1002/aenm.201802050,FTAZ,,,,-5.48,-3.47,2.01,2.0,IDCIC,-5.19,-3.72,1.4700000000000002,1.45,,CF,,23.3,CN:DIO (1:1),0.25,120.0,100.0,20.0,MoOx,-5.3,5.0,ZnO,-4.46,30.0,0.0003,0.00015,0.87,21.98,0.7103,13.58,2.0,-3.5228787452803374,-3.823908740944319,0.3010299956639812,13.582782780000002,CCCCCCC(CCCC)CCc1c2cc(-c3ccc(-c4c(F)c(F)c(-c5ccc(C)s5)c5nn(CC(CCCC)CCCCCC)nc45)s3)sc2c(CCC(CCCC)CCCCCC)c2cc(C)sc12,[C][C][C][C][C][C][C][Branch1][Branch1][C][C][C][C][C][C][C][=C][C][=C][Branch2][Branch1][N][C][=C][C][=C][Branch2][Ring2][P][C][=C][Branch1][C][F][C][Branch1][C][F][=C][Branch1][O][C][=C][C][=C][Branch1][C][C][S][Ring1][=Branch1][C][=N][N][Branch1][#C][C][C][Branch1][Branch1][C][C][C][C][C][C][C][C][C][C][N][=C][Ring2][Ring1][=N][Ring1][P][S][Ring2][Ring2][C][S][C][Ring2][Ring2][#Branch1][=C][Branch1][S][C][C][C][Branch1][Branch1][C][C][C][C][C][C][C][C][C][C][C][C][=C][Branch1][C][C][S][C][Ring2][Branch1][N][=Ring1][=Branch1],CCCCCCc1ccc(C2(c3ccc(CCCCCC)cc3)c3c(sc4cc(/C=C5\C(=O)c6cc(F)c(F)cc6C5=C(C#N)C#N)sc34)-c3sc4c(c(CCCCCC)cc5c4cc(CCCCCC)c4c6c(sc45)-c4sc5cc(/C=C7\C(=O)c8cc(F)c(F)cc8C7=C(C#N)C#N)sc5c4C6(c4ccc(CCCCCC)cc4)c4ccc(CCCCCC)cc4)c32)cc1,[C][C][C][C][C][C][C][=C][C][=C][Branch2][=C][N][C][Branch1][P][C][=C][C][=C][Branch1][#Branch1][C][C][C][C][C][C][C][=C][Ring1][N][C][=C][Branch2][Ring2][=C][S][C][C][=C][Branch2][Ring1][#C][/C][=C][\C][=Branch1][C][=O][C][=C][C][Branch1][C][F][=C][Branch1][C][F][C][=C][Ring1][Branch2][C][Ring1][N][=C][Branch1][Ring1][C][#N][C][#N][S][C][Ring2][Ring1][#Branch2][=Ring2][Ring1][#Branch1][C][S][C][=C][Branch2][=Branch2][=Branch2][C][Branch1][#Branch1][C][C][C][C][C][C][=C][C][=C][Ring1][N][C][=C][Branch1][#Branch1][C][C][C][C][C][C][C][C][=C][Branch1][#Branch1][S][C][=Ring1][Branch1][Ring1][#C][C][S][C][C][=C][Branch2][Ring1][#C][/C][=C][\C][=Branch1][C][=O][C][=C][C][Branch1][C][F][=C][Branch1][C][F][C][=C][Ring1][Branch2][C][Ring1][N][=C][Branch1][Ring1][C][#N][C][#N][S][C][=Ring2][Ring1][#Branch1][C][=Ring2][Ring1][#Branch2][C][Ring2][Ring1][#C][Branch1][P][C][=C][C][=C][Branch1][#Branch1][C][C][C][C][C][C][C][=C][Ring1][N][C][=C][C][=C][Branch1][#Branch1][C][C][C][C][C][C][C][=C][Ring1][N][C][=Ring2][=Branch1][#C][Ring2][=Branch2][=Branch1][C][=C][Ring2][=Branch2][N]
206,201,10.1021/acs.chemmater.7b02887,PBDB-T,,,,-5.298823529411766,-3.4272972972972977,1.871526232114468,1.768181818181818,DTNIC6,-5.87,-3.92,1.95,1.7,1.0,CB,2500.0,18.0,_,0.0,100.0,25.0,0.0,MoOx,-5.3,10.0,TiO2:TOPD,-4.23,,1.3e-05,3.2e-06,0.96,7.71,0.4563,3.39,4.0625,-4.886056647693163,-5.494850021680094,0.6087933739869308,3.37735008,CCCCC(CC)Cc1ccc(-c2c3cc(-c4ccc(-c5sc(-c6ccc(C)s6)c6c5C(=O)c5c(CC(CC)CCCC)sc(CC(CC)CCCC)c5C6=O)s4)sc3c(-c3ccc(CC(CC)CCCC)s3)c3cc(C)sc23)s1,[C][C][C][C][C][Branch1][Ring1][C][C][C][C][=C][C][=C][Branch2][=Branch2][Branch2][C][=C][C][=C][Branch2][=Branch1][Branch2][C][=C][C][=C][Branch2][Branch1][=N][C][S][C][Branch1][O][C][=C][C][=C][Branch1][C][C][S][Ring1][=Branch1][=C][C][=Ring1][O][C][=Branch1][C][=O][C][=C][Branch1][O][C][C][Branch1][Ring1][C][C][C][C][C][C][S][C][Branch1][O][C][C][Branch1][Ring1][C][C][C][C][C][C][=C][Ring2][Ring1][Branch1][C][Ring2][Ring1][#Branch2][=O][S][Ring2][Ring2][=Branch2][S][C][Ring2][Ring2][=C][=C][Branch2][Ring1][Ring2][C][=C][C][=C][Branch1][O][C][C][Branch1][Ring1][C][C][C][C][C][C][S][Ring1][=N][C][C][=C][Branch1][C][C][S][C][Ring2][=Branch1][Ring1][=Ring1][=Branch1][S][Ring2][=Branch1][Branch2],CCCCCCC1(CCCCCC)c2cc(/C=C3\C(=O)c4ccccc4C3=C(C#N)C#N)sc2-c2c1ccc1c3c(ccc21)C(CCCCCC)(CCCCCC)c1cc(/C=C2\C(=O)c4ccccc4C2=C(C#N)C#N)sc1-3,[C][C][C][C][C][C][C][Branch1][#Branch1][C][C][C][C][C][C][C][C][=C][Branch2][Ring1][=Branch2][/C][=C][\C][=Branch1][C][=O][C][=C][C][=C][C][=C][Ring1][=Branch1][C][Ring1][#Branch2][=C][Branch1][Ring1][C][#N][C][#N][S][C][=Ring2][Ring1][Branch1][C][=C][Ring2][Ring1][=C][C][=C][C][=C][C][=Branch1][Branch2][=C][C][=C][Ring1][#Branch2][Ring1][=Branch1][C][Branch1][#Branch1][C][C][C][C][C][C][Branch1][#Branch1][C][C][C][C][C][C][C][C][=C][Branch2][Ring1][=Branch2][/C][=C][\C][=Branch1][C][=O][C][=C][C][=C][C][=C][Ring1][=Branch1][C][Ring1][#Branch2][=C][Branch1][Ring1][C][#N][C][#N][S][C][=Ring2][Ring1][Branch1][Ring2][Ring2][#Branch1]
