Repository: aspuru-guzik-group/Beyond-Molecular-Structure-ML-for-OPV-Materials-Devices

File: results/target_PCE/features_ECFP/outliers.csv (part 2 of 3)
,ref,DOI,Donor,Donor PDI,Donor Mn (kDa),Donor Mw (kDa),HOMO_D (eV),LUMO_D (eV),Ehl_D (eV),Eg_D (eV),Acceptor,HOMO_A (eV),LUMO_A (eV),Ehl_A (eV),Eg_A (eV),D:A ratio (m/m),solvent,Active layer spin coating speed (rpm),total solids conc. (mg/mL),solvent additive,solvent additive conc. (% v/v),active layer thickness (nm),temperature of thermal annealing,annealing time (min),HTL,HTL energy level (eV),HTL thickness (nm),ETL,ETL energy level (eV),ETL thickness (nm),hole mobility blend (cm^2 V^-1 s^-1),electron mobility blend (cm^2 V^-1 s^-1),Voc (V),Jsc (mA cm^-2),FF (%),PCE (%),hole:electron mobility ratio,log hole mobility blend (cm^2 V^-1 s^-1),log electron mobility blend (cm^2 V^-1 s^-1),log hole:electron mobility ratio,calculated PCE (%),Donor SMILES,Donor SELFIES,Acceptor SMILES,Acceptor SELFIES
263,258,10.1038/s41560-018-0263-4,P2F-Ehp,2.49,25.5,63.5,-5.38,-3.06,2.32,1.8500000000000003,IT-4F,-5.677083333333333,-4.104583333333333,1.5724999999999998,1.5219999999999996,1.0,CF,1000.0,11.0,_,0.0,100.0,100.0,5.0,PEDOT:PSS,-5.2,40.0,PFNDI-Br,-4.18,,4.76e-05,1.99e-05,0.891,19.65,0.7409,12.96,2.391959798994975,-4.3223930472795065,-4.701146923590294,0.3787538763107865,12.971788335,CCCCCCCCN1C(=O)c2c(c(-c3ccc(-c4cc5c(-c6cc(F)c(CC(CC)CCCC)c(F)c6)c6sc(C)cc6c(-c6cc(F)c(CC(CC)CCCC)c(F)c6)c5s4)s3)c3nn(CCC(CC)CCCC)nc3c2-c2ccc(C)s2)C1=O,[C][C][C][C][C][C][C][C][N][C][=Branch1][C][=O][C][C][=Branch2][#Branch2][Ring1][=C][Branch2][#Branch1][=N][C][=C][C][=C][Branch2][#Branch1][C][C][=C][C][=C][Branch2][Ring1][O][C][=C][C][Branch1][C][F][=C][Branch1][O][C][C][Branch1][Ring1][C][C][C][C][C][C][C][Branch1][C][F][=C][Ring1][S][C][S][C][Branch1][C][C][=C][C][=Ring1][=Branch1][C][Branch2][Ring1][O][C][=C][C][Branch1][C][F][=C][Branch1][O][C][C][Branch1][Ring1][C][C][C][C][C][C][C][Branch1][C][F][=C][Ring1][S][=C][Ring2][Ring2][#Branch2][S][Ring2][Ring2][=N][S][Ring2][Branch1][C][C][=N][N][Branch1][N][C][C][C][Branch1][Ring1][C][C][C][C][C][C][N][=C][Ring1][=C][C][=Ring2][=Branch1][Ring2][C][=C][C][=C][Branch1][C][C][S][Ring1][=Branch1][C][Ring2][=Branch1][=C][=O],CCCCCCc1ccc(C2(c3ccc(CCCCCC)cc3)c3cc4c(cc3-c3sc5cc(/C=C6\C(=O)c7cc(F)c(F)cc7C6=C(C#N)C#N)sc5c32)C(c2ccc(CCCCCC)cc2)(c2ccc(CCCCCC)cc2)c2c-4sc3cc(/C=C4\C(=O)c5cc(F)c(F)cc5C4=C(C#N)C#N)sc23)cc1,[C][C][C][C][C][C][C][=C][C][=C][Branch2][N][Branch2][C][Branch1][P][C][=C][C][=C][Branch1][#Branch1][C][C][C][C][C][C][C][=C][Ring1][N][C][=C][C][=C][Branch2][Branch1][#Branch1][C][=C][Ring1][=Branch1][C][S][C][C][=C][Branch2][Ring1][#C][/C][=C][\C][=Branch1][C][=O][C][=C][C][Branch1][C][F][=C][Branch1][C][F][C][=C][Ring1][Branch2][C][Ring1][N][=C][Branch1][Ring1][C][#N][C][#N][S][C][=Ring2][Ring1][#Branch1][C][=Ring2][Ring1][#Branch2][Ring2][Ring2][=N][C][Branch1][P][C][=C][C][=C][Branch1][#Branch1][C][C][C][C][C][C][C][=C][Ring1][N][Branch1][P][C][=C][C][=C][Branch1][#Branch1][C][C][C][C][C][C][C][=C][Ring1][N][C][=C][Ring2][Branch1][=Branch2][S][C][C][=C][Branch2][Ring1][#C][/C][=C][\C][=Branch1][C][=O][C][=C][C][Branch1][C][F][=C][Branch1][C][F][C][=C][Ring1][Branch2][C][Ring1][N][=C][Branch1][Ring1][C][#N][C][#N][S][C][Ring2][Ring1][#Branch2][=Ring2][Ring1][#Branch1][C][=C][Ring2][Branch2][=Branch1]
296,292,10.1016/j.joule.2019.01.004,PBDB-TF,,49.0,,-5.498461538461539,-3.65,1.8484615384615388,1.8075,Y6,-5.65,-4.1,1.5500000000000007,1.81,0.8333333333333334,CF,3000.0,16.0,CN,0.5,150.0,110.0,10.0,PEDOT:PSS,-5.2,40.0,PDINO,-3.9,15.0,0.0002,0.00059,0.83,25.3,0.748,15.7,0.3389830508474576,-3.6989700043360183,-3.229147988357856,-0.469822015978163,15.707252,CCCCC(CC)Cc1sc(-c2c3cc(-c4ccc(-c5sc(-c6ccc(C)s6)c6c5C(=O)c5c(CC(CC)CCCC)sc(CC(CC)CCCC)c5C6=O)s4)sc3c(-c3cc(F)c(CC(CC)CCCC)s3)c3cc(C)sc23)cc1F,[C][C][C][C][C][Branch1][Ring1][C][C][C][C][S][C][Branch2][=Branch2][O][C][=C][C][=C][Branch2][=Branch1][Branch2][C][=C][C][=C][Branch2][Branch1][=N][C][S][C][Branch1][O][C][=C][C][=C][Branch1][C][C][S][Ring1][=Branch1][=C][C][=Ring1][O][C][=Branch1][C][=O][C][=C][Branch1][O][C][C][Branch1][Ring1][C][C][C][C][C][C][S][C][Branch1][O][C][C][Branch1][Ring1][C][C][C][C][C][C][=C][Ring2][Ring1][Branch1][C][Ring2][Ring1][#Branch2][=O][S][Ring2][Ring2][=Branch2][S][C][Ring2][Ring2][=C][=C][Branch2][Ring1][#Branch1][C][=C][C][Branch1][C][F][=C][Branch1][O][C][C][Branch1][Ring1][C][C][C][C][C][C][S][Ring1][=C][C][C][=C][Branch1][C][C][S][C][Ring2][=Branch1][Ring2][=Ring1][=Branch1][=C][C][=Ring2][=Branch1][=Branch2][F],CCCCCCCCCCCc1c(/C=C2\C(=O)c3cc(F)c(F)cc3C2=C(C#N)C#N)sc2c1sc1c3c4nsnc4c4c5sc6c(CCCCCCCCCCC)c(/C=C7\C(=O)c8cc(F)c(F)cc8C7=C(C#N)C#N)sc6c5n(CC(CC)CCCC)c4c3n(CC(CC)CCCC)c21,[C][C][C][C][C][C][C][C][C][C][C][C][=C][Branch2][Ring1][#C][/C][=C][\C][=Branch1][C][=O][C][=C][C][Branch1][C][F][=C][Branch1][C][F][C][=C][Ring1][Branch2][C][Ring1][N][=C][Branch1][Ring1][C][#N][C][#N][S][C][=C][Ring2][Ring1][#Branch1][S][C][C][C][=N][S][N][=C][Ring1][Branch1][C][C][S][C][C][Branch1][N][C][C][C][C][C][C][C][C][C][C][C][=C][Branch2][Ring1][#C][/C][=C][\C][=Branch1][C][=O][C][=C][C][Branch1][C][F][=C][Branch1][C][F][C][=C][Ring1][Branch2][C][Ring1][N][=C][Branch1][Ring1][C][#N][C][#N][S][C][=Ring2][Ring2][C][C][=Ring2][Ring2][Branch1][N][Branch1][O][C][C][Branch1][Ring1][C][C][C][C][C][C][C][=Ring2][Ring2][S][C][=Ring2][Branch1][#Branch1][N][Branch1][O][C][C][Branch1][Ring1][C][C][C][C][C][C][C][Ring2][=Branch1][Branch1][=Ring2][=Branch1][C]
309,301,10.1021/acs.chemmater.8b04087,PBDB-T,,,,-5.298823529411766,-3.4272972972972977,1.871526232114468,1.768181818181818,BDTS-4Cl,-5.45,-3.82,1.6300000000000003,1.46,1.0,CF,,,_,0.0,110.0,25.0,0.0,PEDOT:PSS,-5.2,15.0,PDINO,-3.9,,0.000274,7.8e-05,0.83,9.8,0.4589999999999999,3.73,3.5128205128205128,-3.562249437179612,-4.107905397309519,0.5456559601299076,3.733506,CCCCC(CC)Cc1ccc(-c2c3cc(-c4ccc(-c5sc(-c6ccc(C)s6)c6c5C(=O)c5c(CC(CC)CCCC)sc(CC(CC)CCCC)c5C6=O)s4)sc3c(-c3ccc(CC(CC)CCCC)s3)c3cc(C)sc23)s1,[C][C][C][C][C][Branch1][Ring1][C][C][C][C][=C][C][=C][Branch2][=Branch2][Branch2][C][=C][C][=C][Branch2][=Branch1][Branch2][C][=C][C][=C][Branch2][Branch1][=N][C][S][C][Branch1][O][C][=C][C][=C][Branch1][C][C][S][Ring1][=Branch1][=C][C][=Ring1][O][C][=Branch1][C][=O][C][=C][Branch1][O][C][C][Branch1][Ring1][C][C][C][C][C][C][S][C][Branch1][O][C][C][Branch1][Ring1][C][C][C][C][C][C][=C][Ring2][Ring1][Branch1][C][Ring2][Ring1][#Branch2][=O][S][Ring2][Ring2][=Branch2][S][C][Ring2][Ring2][=C][=C][Branch2][Ring1][Ring2][C][=C][C][=C][Branch1][O][C][C][Branch1][Ring1][C][C][C][C][C][C][S][Ring1][=N][C][C][=C][Branch1][C][C][S][C][Ring2][=Branch1][Ring1][=Ring1][=Branch1][S][Ring2][=Branch1][Branch2],CCCCCCCC[Si]1(CCCCCCCC)c2cc(/C=C3\C(=O)c4cc(Cl)c(Cl)cc4C3=C(C#N)C#N)sc2-c2sc(-c3cc4c(-c5ccc(CC(CC)CCCC)s5)c5sc(-c6cc7c(s6)-c6sc(/C=C8\C(=O)c9cc(Cl)c(Cl)cc9C8=C(C#N)C#N)cc6[Si]7(CCCCCCCC)CCCCCCCC)cc5c(-c5ccc(CC(CC)CCCC)s5)c4s3)cc21,[C][C][C][C][C][C][C][C][Si][Branch1][=Branch2][C][C][C][C][C][C][C][C][C][C][=C][Branch2][Ring1][#C][/C][=C][\C][=Branch1][C][=O][C][=C][C][Branch1][C][Cl][=C][Branch1][C][Cl][C][=C][Ring1][Branch2][C][Ring1][N][=C][Branch1][Ring1][C][#N][C][#N][S][C][=Ring2][Ring1][#Branch1][C][S][C][Branch2][#Branch2][=N][C][=C][C][=C][Branch2][Ring1][Ring2][C][=C][C][=C][Branch1][O][C][C][Branch1][Ring1][C][C][C][C][C][C][S][Ring1][=N][C][S][C][Branch2][=Branch1][=Branch2][C][=C][C][=C][Branch1][Ring2][S][Ring1][Branch1][C][S][C][Branch2][Ring1][#C][/C][=C][\C][=Branch1][C][=O][C][=C][C][Branch1][C][Cl][=C][Branch1][C][Cl][C][=C][Ring1][Branch2][C][Ring1][N][=C][Branch1][Ring1][C][#N][C][#N][=C][C][=Ring2][Ring1][#Branch1][Si][Ring2][Ring1][O][Branch1][=Branch2][C][C][C][C][C][C][C][C][C][C][C][C][C][C][C][C][=C][C][=Ring2][Branch1][C][C][Branch2][Ring1][Ring2][C][=C][C][=C][Branch1][O][C][C][Branch1][Ring1][C][C][C][C][C][C][S][Ring1][=N][=C][Ring2][=Branch1][S][S][Ring2][#Branch1][Ring1][=C][C][=Ring2][#Branch1][Branch2][Ring2][=Branch2][Branch2]
311,303,10.1002/aenm.201802686,PTBB-o,2.0,22.4,,-5.52,-3.37,2.1499999999999995,1.89,ITCT,-5.585,-3.82625,1.75875,1.58,1.0,CF,2500.0,16.0,_,0.0,110.0,100.0,5.0,MoOx,-5.3,5.0,ZnO,-4.46,,5.38e-05,0.000209,0.99,7.35,0.305,2.14,0.2574162679425837,-4.269217724333611,-3.6798537138889458,-0.5893640104446649,2.2193325,CCCCC(CC)CSc1ccccc1-c1c2cc(-c3ccc(-c4sc(-c5ccc(C)s5)c5c4C(=O)c4c(CC(CC)CCCC)sc(CC(CC)CCCC)c4C5=O)s3)sc2c(-c2ccccc2SCC(CC)CCCC)c2cc(C)sc12,[C][C][C][C][C][Branch1][Ring1][C][C][C][S][C][=C][C][=C][C][=C][Ring1][=Branch1][C][=C][C][=C][Branch2][=Branch1][Branch2][C][=C][C][=C][Branch2][Branch1][=N][C][S][C][Branch1][O][C][=C][C][=C][Branch1][C][C][S][Ring1][=Branch1][=C][C][=Ring1][O][C][=Branch1][C][=O][C][=C][Branch1][O][C][C][Branch1][Ring1][C][C][C][C][C][C][S][C][Branch1][O][C][C][Branch1][Ring1][C][C][C][C][C][C][=C][Ring2][Ring1][Branch1][C][Ring2][Ring1][#Branch2][=O][S][Ring2][Ring2][=Branch2][S][C][Ring2][Ring2][=C][=C][Branch2][Ring1][Ring2][C][=C][C][=C][C][=C][Ring1][=Branch1][S][C][C][Branch1][Ring1][C][C][C][C][C][C][C][C][=C][Branch1][C][C][S][C][Ring2][=Branch1][Branch1][=Ring1][=Branch1],CCCCCCc1ccc(C2(c3ccc(CCCCCC)cc3)c3cc4c(cc3-c3sc5cc(/C=C6\C(=O)c7cscc7C6=C(C#N)C#N)sc5c32)C(c2ccc(CCCCCC)cc2)(c2ccc(CCCCCC)cc2)c2c-4sc3cc(/C=C4\C(=O)c5cscc5C4=C(C#N)C#N)sc23)cc1,[C][C][C][C][C][C][C][=C][C][=C][Branch2][O][#Branch2][C][Branch1][P][C][=C][C][=C][Branch1][#Branch1][C][C][C][C][C][C][C][=C][Ring1][N][C][=C][C][=C][Branch2][Ring2][S][C][=C][Ring1][=Branch1][C][S][C][C][=C][Branch2][Ring1][Branch2][/C][=C][\C][=Branch1][C][=O][C][=C][S][C][=C][Ring1][Branch1][C][Ring1][=Branch2][=C][Branch1][Ring1][C][#N][C][#N][S][C][=Ring2][Ring1][Ring2][C][=Ring2][Ring1][#Branch1][Ring2][Ring2][#Branch2][C][Branch1][P][C][=C][C][=C][Branch1][#Branch1][C][C][C][C][C][C][C][=C][Ring1][N][Branch1][P][C][=C][C][=C][Branch1][#Branch1][C][C][C][C][C][C][C][=C][Ring1][N][C][=C][Ring2][Branch1][=Branch1][S][C][C][=C][Branch2][Ring1][Branch2][/C][=C][\C][=Branch1][C][=O][C][=C][S][C][=C][Ring1][Branch1][C][Ring1][=Branch2][=C][Branch1][Ring1][C][#N][C][#N][S][C][Ring2][Ring1][#Branch1][=Ring2][Ring1][Ring2][C][=C][Ring2][#Branch1][S]
315,307,10.1002/solr.201800332,J71,,,,-5.3475,-3.4510000000000005,1.8965,1.8642857142857143,BTA701,-5.27,-2.83,2.4399999999999995,2.1,1.0,CF,,,_,0.0,,120.0,,PEDOT:PSS,-5.2,,Ca,-2.9,20.0,1.69e-07,2.53e-08,1.32,0.21,0.25,0.07,6.679841897233201,-6.772113295386326,-7.5968794788241825,0.8247661834378556,0.0693,CCCCCCCCC(CCCCCC)Cn1nc2c(-c3ccc(C)s3)c(F)c(F)c(-c3ccc(-c4cc5c(-c6ccc([Si](CCC)(CCC)CCC)s6)c6sc(C)cc6c(-c6ccc([Si](CCC)(CCC)CCC)s6)c5s4)s3)c2n1,[C][C][C][C][C][C][C][C][C][Branch1][#Branch1][C][C][C][C][C][C][C][N][N][=C][C][Branch1][O][C][=C][C][=C][Branch1][C][C][S][Ring1][=Branch1][=C][Branch1][C][F][C][Branch1][C][F][=C][Branch2][#Branch1][#Branch1][C][=C][C][=C][Branch2][=Branch1][N][C][=C][C][=C][Branch2][Ring1][Branch2][C][=C][C][=C][Branch1][#C][Si][Branch1][Ring2][C][C][C][Branch1][Ring2][C][C][C][C][C][C][S][Ring1][#C][C][S][C][Branch1][C][C][=C][C][=Ring1][=Branch1][C][Branch2][Ring1][Branch2][C][=C][C][=C][Branch1][#C][Si][Branch1][Ring2][C][C][C][Branch1][Ring2][C][C][C][C][C][C][S][Ring1][#C][=C][Ring2][Ring2][Branch2][S][Ring2][Ring2][O][S][Ring2][Ring2][S][C][Ring2][Branch1][=C][=N][Ring2][Branch1][P],CCCCCCCCn1nc2c(/C=C/c3ccc(C#N)cc3)ccc(-c3cc4c(s3)-c3cc5c(cc3C4(c3ccc(CCCCCC)cc3)c3ccc(CCCCCC)cc3)-c3sc(-c4ccc(/C=C/c6ccc(C#N)cc6)c6nn(CCCCCCCC)nc46)cc3C5(c3ccc(CCCCCC)cc3)c3ccc(CCCCCC)cc3)c2n1,[C][C][C][C][C][C][C][C][N][N][=C][C][Branch1][#C][/C][=C][/C][=C][C][=C][Branch1][Ring1][C][#N][C][=C][Ring1][Branch2][=C][C][=C][Branch2][O][Ring1][C][=C][C][=C][Branch1][Ring2][S][Ring1][Branch1][C][=C][C][=C][Branch2][Ring2][#Branch2][C][=C][Ring1][=Branch1][C][Ring1][#Branch2][Branch1][P][C][=C][C][=C][Branch1][#Branch1][C][C][C][C][C][C][C][=C][Ring1][N][C][=C][C][=C][Branch1][#Branch1][C][C][C][C][C][C][C][=C][Ring1][N][C][S][C][Branch2][Ring2][=Branch2][C][=C][C][=C][Branch1][#C][/C][=C][/C][=C][C][=C][Branch1][Ring1][C][#N][C][=C][Ring1][Branch2][C][=N][N][Branch1][=Branch2][C][C][C][C][C][C][C][C][N][=C][Ring2][Ring1][O][Ring1][=N][=C][C][=Ring2][Ring1][S][C][Ring2][Branch1][=C][Branch1][P][C][=C][C][=C][Branch1][#Branch1][C][C][C][C][C][C][C][=C][Ring1][N][C][=C][C][=C][Branch1][#Branch1][C][C][C][C][C][C][C][=C][Ring1][N][C][Ring2][Branch2][=N][=N][Ring2][Branch2][S]
316,308,10.1002/solr.201800332,J71,,,,-5.3475,-3.4510000000000005,1.8965,1.8642857142857143,BTA3,-5.415,-3.445,1.97,1.76,1.0,CF,,,_,0.0,,150.0,,PEDOT:PSS,-5.2,,Ca,-2.9,20.0,0.000464,0.000823,1.2,10.39,0.69,8.6,0.5637910085054678,-3.33348201944512,-3.08460016478773,-0.2488818546573889,8.60292,CCCCCCCCC(CCCCCC)Cn1nc2c(-c3ccc(C)s3)c(F)c(F)c(-c3ccc(-c4cc5c(-c6ccc([Si](CCC)(CCC)CCC)s6)c6sc(C)cc6c(-c6ccc([Si](CCC)(CCC)CCC)s6)c5s4)s3)c2n1,[C][C][C][C][C][C][C][C][C][Branch1][#Branch1][C][C][C][C][C][C][C][N][N][=C][C][Branch1][O][C][=C][C][=C][Branch1][C][C][S][Ring1][=Branch1][=C][Branch1][C][F][C][Branch1][C][F][=C][Branch2][#Branch1][#Branch1][C][=C][C][=C][Branch2][=Branch1][N][C][=C][C][=C][Branch2][Ring1][Branch2][C][=C][C][=C][Branch1][#C][Si][Branch1][Ring2][C][C][C][Branch1][Ring2][C][C][C][C][C][C][S][Ring1][#C][C][S][C][Branch1][C][C][=C][C][=Ring1][=Branch1][C][Branch2][Ring1][Branch2][C][=C][C][=C][Branch1][#C][Si][Branch1][Ring2][C][C][C][Branch1][Ring2][C][C][C][C][C][C][S][Ring1][#C][=C][Ring2][Ring2][Branch2][S][Ring2][Ring2][O][S][Ring2][Ring2][S][C][Ring2][Branch1][=C][=N][Ring2][Branch1][P],CCCCCCCCn1nc2c(/C=c3\sc(=C(C#N)C#N)n(CC)c3=O)ccc(-c3cc4c(s3)-c3cc5c(cc3C4(c3ccc(CCCCCC)cc3)c3ccc(CCCCCC)cc3)-c3sc(-c4ccc(/C=c6\sc(=C(C#N)C#N)n(CC)c6=O)c6nn(CCCCCCCC)nc46)cc3C5(c3ccc(CCCCCC)cc3)c3ccc(CCCCCC)cc3)c2n1,[C][C][C][C][C][C][C][C][N][N][=C][C][Branch2][Ring1][#Branch1][/C][=C][\S][C][=Branch1][Branch2][=C][Branch1][Ring1][C][#N][C][#N][N][Branch1][Ring1][C][C][C][Ring1][N][=O][=C][C][=C][Branch2][O][N][C][=C][C][=C][Branch1][Ring2][S][Ring1][Branch1][C][=C][C][=C][Branch2][Ring2][#Branch2][C][=C][Ring1][=Branch1][C][Ring1][#Branch2][Branch1][P][C][=C][C][=C][Branch1][#Branch1][C][C][C][C][C][C][C][=C][Ring1][N][C][=C][C][=C][Branch1][#Branch1][C][C][C][C][C][C][C][=C][Ring1][N][C][S][C][Branch2][Branch1][C][C][=C][C][=C][Branch2][Ring1][#Branch1][/C][=C][\S][C][=Branch1][Branch2][=C][Branch1][Ring1][C][#N][C][#N][N][Branch1][Ring1][C][C][C][Ring1][N][=O][C][=N][N][Branch1][=Branch2][C][C][C][C][C][C][C][C][N][=C][Ring2][Ring1][#C][Ring1][=N][=C][C][=Ring2][Ring2][Ring2][C][Ring2][=Branch1][C][Branch1][P][C][=C][C][=C][Branch1][#Branch1][C][C][C][C][C][C][C][=C][Ring1][N][C][=C][C][=C][Branch1][#Branch1][C][C][C][C][C][C][C][=C][Ring1][N][C][Ring2][=Branch2][Branch1][=N][Ring2][=Branch2][Branch2]
317,309,10.1002/solr.201800332,J71,,,,-5.3475,-3.4510000000000005,1.8965,1.8642857142857143,BTA703,-5.5,-3.9,1.6,1.5,2.0,CF,,,_,0.0,,120.0,,PEDOT:PSS,-5.2,,Ca,-2.9,20.0,6.15e-07,1.06e-07,0.85,3.56,0.4,1.21,5.801886792452831,-6.211124884224583,-6.97469413473523,0.7635692505106465,1.2104,CCCCCCCCC(CCCCCC)Cn1nc2c(-c3ccc(C)s3)c(F)c(F)c(-c3ccc(-c4cc5c(-c6ccc([Si](CCC)(CCC)CCC)s6)c6sc(C)cc6c(-c6ccc([Si](CCC)(CCC)CCC)s6)c5s4)s3)c2n1,[C][C][C][C][C][C][C][C][C][Branch1][#Branch1][C][C][C][C][C][C][C][N][N][=C][C][Branch1][O][C][=C][C][=C][Branch1][C][C][S][Ring1][=Branch1][=C][Branch1][C][F][C][Branch1][C][F][=C][Branch2][#Branch1][#Branch1][C][=C][C][=C][Branch2][=Branch1][N][C][=C][C][=C][Branch2][Ring1][Branch2][C][=C][C][=C][Branch1][#C][Si][Branch1][Ring2][C][C][C][Branch1][Ring2][C][C][C][C][C][C][S][Ring1][#C][C][S][C][Branch1][C][C][=C][C][=Ring1][=Branch1][C][Branch2][Ring1][Branch2][C][=C][C][=C][Branch1][#C][Si][Branch1][Ring2][C][C][C][Branch1][Ring2][C][C][C][C][C][C][S][Ring1][#C][=C][Ring2][Ring2][Branch2][S][Ring2][Ring2][O][S][Ring2][Ring2][S][C][Ring2][Branch1][=C][=N][Ring2][Branch1][P],CCCCCCCCn1nc2c(/C=C/C3C(C#N)C(=C(C#N)C#N)OC3(C)C)ccc(-c3cc4c(s3)-c3cc5c(cc3C4(c3ccc(CCCCCC)cc3)c3ccc(CCCCCC)cc3)-c3sc(-c4ccc(/C=C/C6C(C#N)C(=C(C#N)C#N)OC6(C)C)c6nn(CCCCCCCC)nc46)cc3C5(c3ccc(CCCCCC)cc3)c3ccc(CCCCCC)cc3)c2n1,[C][C][C][C][C][C][C][C][N][N][=C][C][Branch2][Ring1][O][/C][=C][/C][C][Branch1][Ring1][C][#N][C][=Branch1][Branch2][=C][Branch1][Ring1][C][#N][C][#N][O][C][Ring1][N][Branch1][C][C][C][=C][C][=C][Branch2][O][S][C][=C][C][=C][Branch1][Ring2][S][Ring1][Branch1][C][=C][C][=C][Branch2][Ring2][#Branch2][C][=C][Ring1][=Branch1][C][Ring1][#Branch2][Branch1][P][C][=C][C][=C][Branch1][#Branch1][C][C][C][C][C][C][C][=C][Ring1][N][C][=C][C][=C][Branch1][#Branch1][C][C][C][C][C][C][C][=C][Ring1][N][C][S][C][Branch2][Branch1][=Branch1][C][=C][C][=C][Branch2][Ring1][O][/C][=C][/C][C][Branch1][Ring1][C][#N][C][=Branch1][Branch2][=C][Branch1][Ring1][C][#N][C][#N][O][C][Ring1][N][Branch1][C][C][C][C][=N][N][Branch1][=Branch2][C][C][C][C][C][C][C][C][N][=C][Ring2][Ring1][P][Ring1][=N][=C][C][=Ring2][Ring2][=Branch1][C][Ring2][=Branch1][Ring2][Branch1][P][C][=C][C][=C][Branch1][#Branch1][C][C][C][C][C][C][C][=C][Ring1][N][C][=C][C][=C][Branch1][#Branch1][C][C][C][C][C][C][C][=C][Ring1][N][C][Ring2][=Branch2][=Branch2][=N][Ring2][=Branch2][N]
319,311,10.1002/chem.201900296,PTB7-Th,,,,-5.210000000000001,-3.5383333333333327,1.6716666666666682,1.59,Py-2,-5.83,-3.78,2.0500000000000003,1.97,1.0,CF,1500.0,10.0,_,0.0,100.0,25.0,0.0,MoOx,-5.3,10.0,ZnO,-4.46,20.0,0.0009,1.9e-05,0.75,9.67,0.47,3.47,47.368421052631575,-3.0457574905606752,-4.721246399047171,1.675488908486496,3.408675,CCCCC(CC)COC(=O)c1sc2c(-c3cc4c(-c5ccc(CC(CC)CCCC)s5)c5sc(C)cc5c(-c5ccc(CC(CC)CCCC)s5)c4s3)sc(C)c2c1F,[C][C][C][C][C][Branch1][Ring1][C][C][C][O][C][=Branch1][C][=O][C][S][C][=C][Branch2][=Branch1][Ring2][C][=C][C][=C][Branch2][Ring1][Ring2][C][=C][C][=C][Branch1][O][C][C][Branch1][Ring1][C][C][C][C][C][C][S][Ring1][=N][C][S][C][Branch1][C][C][=C][C][=Ring1][=Branch1][C][Branch2][Ring1][Ring2][C][=C][C][=C][Branch1][O][C][C][Branch1][Ring1][C][C][C][C][C][C][S][Ring1][=N][=C][Ring2][Ring2][Ring2][S][Ring2][Ring2][#Branch1][S][C][Branch1][C][C][=C][Ring2][Ring2][=N][C][=Ring2][Ring2][S][F],CCCCCCc1ccc(C2(c3ccc(CCCCCC)cc3)c3cc(/C=C4\C(=O)c5cc(F)c(F)cc5C4=C(C#N)C#N)sc3-c3cc4ccc5cc6c(c7ccc(c32)c4c57)C(c2ccc(CCCCCC)cc2)(c2ccc(CCCCCC)cc2)c2cc(/C=C3\C(=O)c4cc(F)c(F)cc4C3=C(C#N)C#N)sc2-6)cc1,[C][C][C][C][C][C][C][=C][C][=C][Branch2][N][=C][C][Branch1][P][C][=C][C][=C][Branch1][#Branch1][C][C][C][C][C][C][C][=C][Ring1][N][C][C][=C][Branch2][Ring1][#C][/C][=C][\C][=Branch1][C][=O][C][=C][C][Branch1][C][F][=C][Branch1][C][F][C][=C][Ring1][Branch2][C][Ring1][N][=C][Branch1][Ring1][C][#N][C][#N][S][C][=Ring2][Ring1][#Branch1][C][=C][C][=C][C][=C][C][=C][C][=Branch2][Ring1][Branch1][=C][C][=C][C][=Branch1][#Branch1][=C][Ring1][=C][Ring2][Branch1][C][C][Ring1][=N][=C][Ring1][O][Ring1][#Branch1][C][Branch1][P][C][=C][C][=C][Branch1][#Branch1][C][C][C][C][C][C][C][=C][Ring1][N][Branch1][P][C][=C][C][=C][Branch1][#Branch1][C][C][C][C][C][C][C][=C][Ring1][N][C][C][=C][Branch2][Ring1][#C][/C][=C][\C][=Branch1][C][=O][C][=C][C][Branch1][C][F][=C][Branch1][C][F][C][=C][Ring1][Branch2][C][Ring1][N][=C][Branch1][Ring1][C][#N][C][#N][S][C][=Ring2][Ring1][#Branch1][Ring2][Branch1][=Branch2][C][=C][Ring2][Branch2][#Branch2]
320,312,10.1021/acs.chemmater.8b04265,PBB-T,2.52,107.0,,-5.4,-3.3,2.1000000000000005,2.1,IT-F,-5.62,-4.018571428571429,1.6014285714285714,1.532857142857143,0.8333333333333334,CB,,15.4,_,0.0,100.0,150.0,,PEDOT:PSS,-5.2,30.0,PDINO,-3.9,,0.000193,0.000174,0.91,20.9,0.7,13.3,1.1091954022988506,-3.714442690992226,-3.7594507517174,0.045008060725174,13.313299999999998,CCCCCCC(CCCC)Cc1cc(-c2nc3cc4sc(-c5cc(CC(CCCC)CCCCCC)c(-c6cc7c(-c8ccc(CC(CC)CCCC)s8)c8sc(C)cc8c(-c8ccc(CC(CC)CCCC)s8)c7s6)s5)nc4cc3s2)sc1C,[C][C][C][C][C][C][C][Branch1][Branch1][C][C][C][C][C][C][C][=C][Branch2][=Branch2][#Branch1][C][=N][C][=C][C][S][C][Branch2][#Branch1][#C][C][=C][C][Branch1][#C][C][C][Branch1][Branch1][C][C][C][C][C][C][C][C][C][C][=C][Branch2][=Branch1][Ring2][C][=C][C][=C][Branch2][Ring1][Ring2][C][=C][C][=C][Branch1][O][C][C][Branch1][Ring1][C][C][C][C][C][C][S][Ring1][=N][C][S][C][Branch1][C][C][=C][C][=Ring1][=Branch1][C][Branch2][Ring1][Ring2][C][=C][C][=C][Branch1][O][C][C][Branch1][Ring1][C][C][C][C][C][C][S][Ring1][=N][=C][Ring2][Ring2][Ring2][S][Ring2][Ring2][#Branch1][S][Ring2][Branch1][Branch2][=N][C][=Ring2][Branch1][=N][C][=C][Ring2][Branch1][P][S][Ring2][=Branch1][Ring2][S][C][=Ring2][=Branch1][=Branch2][C],CCCCCCc1ccc(C2(c3ccc(CCCCCC)cc3)c3cc4c(cc3-c3sc5cc(C=C6C(=O)c7cc(F)ccc7C6=C(C#N)C#N)sc5c32)C(c2ccc(CCCCCC)cc2)(c2ccc(CCCCCC)cc2)c2c-4sc3cc(C=C4C(=O)c5cc(F)ccc5C4=C(C#N)C#N)sc23)cc1,[C][C][C][C][C][C][C][=C][C][=C][Branch2][N][C][C][Branch1][P][C][=C][C][=C][Branch1][#Branch1][C][C][C][C][C][C][C][=C][Ring1][N][C][=C][C][=C][Branch2][Branch1][Ring2][C][=C][Ring1][=Branch1][C][S][C][C][=C][Branch2][Ring1][N][C][=C][C][=Branch1][C][=O][C][=C][C][Branch1][C][F][=C][C][=C][Ring1][#Branch1][C][Ring1][O][=C][Branch1][Ring1][C][#N][C][#N][S][C][=Ring2][Ring1][=Branch1][C][=Ring2][Ring1][=Branch2][Ring2][Ring2][N][C][Branch1][P][C][=C][C][=C][Branch1][#Branch1][C][C][C][C][C][C][C][=C][Ring1][N][Branch1][P][C][=C][C][=C][Branch1][#Branch1][C][C][C][C][C][C][C][=C][Ring1][N][C][=C][Ring2][Branch1][Branch2][S][C][C][=C][Branch2][Ring1][N][C][=C][C][=Branch1][C][=O][C][=C][C][Branch1][C][F][=C][C][=C][Ring1][#Branch1][C][Ring1][O][=C][Branch1][Ring1][C][#N][C][#N][S][C][Ring2][Ring1][=Branch2][=Ring2][Ring1][=Branch1][C][=C][Ring2][Branch2][Ring2]
327,319,10.1021/acsami.8b16628,PT1,2.0,16.2,32.5,-5.46,-3.59,1.87,1.87,ITIC,-5.576,-3.916,1.6599999999999993,1.5855555555555556,0.6666666666666666,CB,2000.0,20.0,_,0.0,100.0,25.0,0.0,MoOx,-5.3,10.0,ZnO,-4.46,,2.18e-06,3.48e-06,0.95,5.77,0.39,2.13,0.6264367816091954,-5.661543506395395,-5.458420756053419,-0.2031227503419761,2.137785,CCCCCCCCc1sc(CCCCCCCC)c2c1C(=O)c1c(C)sc(-c3cc4c(-c5ccc(CC(CC)CCCC)s5)c5sc(C)cc5c(-c5ccc(CC(CC)CCCC)s5)c4s3)c1C2=O,[C][C][C][C][C][C][C][C][C][S][C][Branch1][=Branch2][C][C][C][C][C][C][C][C][=C][C][=Ring1][=N][C][=Branch1][C][=O][C][=C][Branch1][C][C][S][C][Branch2][=Branch1][Ring2][C][=C][C][=C][Branch2][Ring1][Ring2][C][=C][C][=C][Branch1][O][C][C][Branch1][Ring1][C][C][C][C][C][C][S][Ring1][=N][C][S][C][Branch1][C][C][=C][C][=Ring1][=Branch1][C][Branch2][Ring1][Ring2][C][=C][C][=C][Branch1][O][C][C][Branch1][Ring1][C][C][C][C][C][C][S][Ring1][=N][=C][Ring2][Ring2][Ring2][S][Ring2][Ring2][#Branch1][=C][Ring2][Ring2][=N][C][Ring2][Branch1][C][=O],CCCCCCc1ccc(C2(c3ccc(CCCCCC)cc3)c3cc4c(cc3-c3sc5cc(/C=C6\C(=O)c7ccccc7C6=C(C#N)C#N)sc5c32)C(c2ccc(CCCCCC)cc2)(c2ccc(CCCCCC)cc2)c2c-4sc3cc(/C=C4\C(=O)c5ccccc5C4=C(C#N)C#N)sc23)cc1,[C][C][C][C][C][C][C][=C][C][=C][Branch2][O][N][C][Branch1][P][C][=C][C][=C][Branch1][#Branch1][C][C][C][C][C][C][C][=C][Ring1][N][C][=C][C][=C][Branch2][Ring2][P][C][=C][Ring1][=Branch1][C][S][C][C][=C][Branch2][Ring1][=Branch2][/C][=C][\C][=Branch1][C][=O][C][=C][C][=C][C][=C][Ring1][=Branch1][C][Ring1][#Branch2][=C][Branch1][Ring1][C][#N][C][#N][S][C][=Ring2][Ring1][Branch1][C][=Ring2][Ring1][Branch2][Ring2][Ring2][O][C][Branch1][P][C][=C][C][=C][Branch1][#Branch1][C][C][C][C][C][C][C][=C][Ring1][N][Branch1][P][C][=C][C][=C][Branch1][#Branch1][C][C][C][C][C][C][C][=C][Ring1][N][C][=C][Ring2][Branch1][#Branch1][S][C][C][=C][Branch2][Ring1][=Branch2][/C][=C][\C][=Branch1][C][=O][C][=C][C][=C][C][=C][Ring1][=Branch1][C][Ring1][#Branch2][=C][Branch1][Ring1][C][#N][C][#N][S][C][Ring2][Ring1][Branch2][=Ring2][Ring1][Branch1][C][=C][Ring2][Branch2][C]
333,325,10.1039/C8TA11059J,BO2FEH,2.1,25.2,53.6,-5.59,-3.59,2.0,1.8,m-ITIC-OR-4Cl,-5.78,-4.05,1.7300000000000004,1.52,0.6666666666666666,CB,,15.0,_,0.0,100.0,150.0,10.0,MoOx,-5.3,10.0,ZnO,-4.46,40.0,0.0027,0.0018,0.88,14.4,0.485,6.4,1.5000000000000002,-2.5686362358410126,-2.744727494896694,0.1760912590556813,6.14592,CCCCC(CC)COc1c(OCC(CC)CCCC)c(-c2ccc(-c3cc4c(-c5cc(F)c(CC(CC)CCCC)s5)c5sc(C)cc5c(-c5cc(F)c(CC(CC)CCCC)s5)c4s3)s2)c2nonc2c1-c1ccc(C)s1,[C][C][C][C][C][Branch1][Ring1][C][C][C][O][C][C][Branch1][N][O][C][C][Branch1][Ring1][C][C][C][C][C][C][=C][Branch2][#Branch1][Branch1][C][=C][C][=C][Branch2][=Branch1][#Branch2][C][=C][C][=C][Branch2][Ring1][#Branch1][C][=C][C][Branch1][C][F][=C][Branch1][O][C][C][Branch1][Ring1][C][C][C][C][C][C][S][Ring1][=C][C][S][C][Branch1][C][C][=C][C][=Ring1][=Branch1][C][Branch2][Ring1][#Branch1][C][=C][C][Branch1][C][F][=C][Branch1][O][C][C][Branch1][Ring1][C][C][C][C][C][C][S][Ring1][=C][=C][Ring2][Ring2][=Branch1][S][Ring2][Ring2][=Branch2][S][Ring2][Ring2][=C][C][=N][O][N][=C][Ring1][Branch1][C][=Ring2][Branch1][S][C][=C][C][=C][Branch1][C][C][S][Ring1][=Branch1],CCCCCCOc1cccc(C2(c3cccc(OCCCCCC)c3)c3cc4c(cc3-c3sc5cc(/C=C6\C(=O)c7cc(Cl)c(Cl)cc7C6=C(C#N)C#N)sc5c32)C(c2cccc(OCCCCCC)c2)(c2cccc(OCCCCCC)c2)c2c-4sc3cc(/C=C4\C(=O)c5cc(Cl)c(Cl)cc5C4=C(C#N)C#N)sc23)c1,[C][C][C][C][C][C][O][C][=C][C][=C][C][Branch2][N][=C][C][Branch2][Ring1][C][C][=C][C][=C][C][Branch1][Branch2][O][C][C][C][C][C][C][=C][Ring1][=N][C][=C][C][=C][Branch2][Branch1][#Branch1][C][=C][Ring1][=Branch1][C][S][C][C][=C][Branch2][Ring1][#C][/C][=C][\C][=Branch1][C][=O][C][=C][C][Branch1][C][Cl][=C][Branch1][C][Cl][C][=C][Ring1][Branch2][C][Ring1][N][=C][Branch1][Ring1][C][#N][C][#N][S][C][=Ring2][Ring1][#Branch1][C][=Ring2][Ring1][#Branch2][Ring2][Ring2][=C][C][Branch2][Ring1][C][C][=C][C][=C][C][Branch1][Branch2][O][C][C][C][C][C][C][=C][Ring1][=N][Branch2][Ring1][C][C][=C][C][=C][C][Branch1][Branch2][O][C][C][C][C][C][C][=C][Ring1][=N][C][=C][Ring2][Branch1][O][S][C][C][=C][Branch2][Ring1][#C][/C][=C][\C][=Branch1][C][=O][C][=C][C][Branch1][C][Cl][=C][Branch1][C][Cl][C][=C][Ring1][Branch2][C][Ring1][N][=C][Branch1][Ring1][C][#N][C][#N][S][C][Ring2][Ring1][#Branch2][=Ring2][Ring1][#Branch1][=C][Ring2][Branch2][=Branch2]
361,353,10.1007/s11426-018-9408-7,PBDT-3T,1.7,21.9,,-5.48,-3.21,2.2700000000000005,1.99,IT-4F,-5.677083333333333,-4.104583333333333,1.5724999999999998,1.5219999999999996,0.6666666666666666,CB,,10.0,DIO,0.5,95.0,25.0,0.0,PEDOT:PSS,-5.2,,PFN-Br,-2.18,,9.5e-07,2.63e-06,0.85,3.89,0.3043,1.0,0.3612167300380228,-6.022276394711152,-5.580044251510242,-0.4422321432009101,1.00616795,CCCCC(CC)Cc1cc(C)sc1-c1ccc(-c2sc(-c3cc4c(-c5cc(F)c(CC(CC)CCCC)s5)c5sc(C)cc5c(-c5cc(F)c(CC(CC)CCCC)s5)c4s3)cc2CC(CC)CCCC)s1,[C][C][C][C][C][Branch1][Ring1][C][C][C][C][C][=C][Branch1][C][C][S][C][=Ring1][=Branch1][C][=C][C][=C][Branch2][#Branch1][#C][C][S][C][Branch2][=Branch1][#Branch2][C][=C][C][=C][Branch2][Ring1][#Branch1][C][=C][C][Branch1][C][F][=C][Branch1][O][C][C][Branch1][Ring1][C][C][C][C][C][C][S][Ring1][=C][C][S][C][Branch1][C][C][=C][C][=Ring1][=Branch1][C][Branch2][Ring1][#Branch1][C][=C][C][Branch1][C][F][=C][Branch1][O][C][C][Branch1][Ring1][C][C][C][C][C][C][S][Ring1][=C][=C][Ring2][Ring2][=Branch1][S][Ring2][Ring2][=Branch2][=C][C][=Ring2][Ring2][=C][C][C][Branch1][Ring1][C][C][C][C][C][C][S][Ring2][Branch1][O],CCCCCCc1ccc(C2(c3ccc(CCCCCC)cc3)c3cc4c(cc3-c3sc5cc(/C=C6\C(=O)c7cc(F)c(F)cc7C6=C(C#N)C#N)sc5c32)C(c2ccc(CCCCCC)cc2)(c2ccc(CCCCCC)cc2)c2c-4sc3cc(/C=C4\C(=O)c5cc(F)c(F)cc5C4=C(C#N)C#N)sc23)cc1,[C][C][C][C][C][C][C][=C][C][=C][Branch2][N][Branch2][C][Branch1][P][C][=C][C][=C][Branch1][#Branch1][C][C][C][C][C][C][C][=C][Ring1][N][C][=C][C][=C][Branch2][Branch1][#Branch1][C][=C][Ring1][=Branch1][C][S][C][C][=C][Branch2][Ring1][#C][/C][=C][\C][=Branch1][C][=O][C][=C][C][Branch1][C][F][=C][Branch1][C][F][C][=C][Ring1][Branch2][C][Ring1][N][=C][Branch1][Ring1][C][#N][C][#N][S][C][=Ring2][Ring1][#Branch1][C][=Ring2][Ring1][#Branch2][Ring2][Ring2][=N][C][Branch1][P][C][=C][C][=C][Branch1][#Branch1][C][C][C][C][C][C][C][=C][Ring1][N][Branch1][P][C][=C][C][=C][Branch1][#Branch1][C][C][C][C][C][C][C][=C][Ring1][N][C][=C][Ring2][Branch1][=Branch2][S][C][C][=C][Branch2][Ring1][#C][/C][=C][\C][=Branch1][C][=O][C][=C][C][Branch1][C][F][=C][Branch1][C][F][C][=C][Ring1][Branch2][C][Ring1][N][=C][Branch1][Ring1][C][#N][C][#N][S][C][Ring2][Ring1][#Branch2][=Ring2][Ring1][#Branch1][C][=C][Ring2][Branch2][=Branch1]
362,354,10.1039/C7TA10957A,PTB7-Th,,,,-5.210000000000001,-3.5383333333333327,1.6716666666666682,1.59,NFDTS,-5.36,-3.92,1.4400000000000004,1.41,0.8333333333333334,CF,,20.0,_,0.0,100.0,25.0,0.0,PEDOT:PSS,-5.2,30.0,PFN-Br,-2.18,5.0,7.21e-05,3.94e-06,0.67,18.77,0.489,6.15,18.2994923857868,-4.142064735280571,-5.404503778174425,1.262439042893855,6.1496151,CCCCC(CC)COC(=O)c1sc2c(-c3cc4c(-c5ccc(CC(CC)CCCC)s5)c5sc(C)cc5c(-c5ccc(CC(CC)CCCC)s5)c4s3)sc(C)c2c1F,[C][C][C][C][C][Branch1][Ring1][C][C][C][O][C][=Branch1][C][=O][C][S][C][=C][Branch2][=Branch1][Ring2][C][=C][C][=C][Branch2][Ring1][Ring2][C][=C][C][=C][Branch1][O][C][C][Branch1][Ring1][C][C][C][C][C][C][S][Ring1][=N][C][S][C][Branch1][C][C][=C][C][=Ring1][=Branch1][C][Branch2][Ring1][Ring2][C][=C][C][=C][Branch1][O][C][C][Branch1][Ring1][C][C][C][C][C][C][S][Ring1][=N][=C][Ring2][Ring2][Ring2][S][Ring2][Ring2][#Branch1][S][C][Branch1][C][C][=C][Ring2][Ring2][=N][C][=Ring2][Ring2][S][F],CCCCCCCC[Si]1(CCCCCCCC)c2cc(/C=C3\C(=O)c4cc(F)c(F)cc4C3=C(C#N)C#N)sc2-c2sc3c4c(sc3c21)-c1sc(/C=C2\C(=O)c3cc(F)c(F)cc3C2=C(C#N)C#N)cc1[Si]4(CCCCCCCC)CCCCCCCC,[C][C][C][C][C][C][C][C][Si][Branch1][=Branch2][C][C][C][C][C][C][C][C][C][C][=C][Branch2][Ring1][#C][/C][=C][\C][=Branch1][C][=O][C][=C][C][Branch1][C][F][=C][Branch1][C][F][C][=C][Ring1][Branch2][C][Ring1][N][=C][Branch1][Ring1][C][#N][C][#N][S][C][=Ring2][Ring1][#Branch1][C][S][C][C][=C][Branch1][O][S][C][=Ring1][Branch1][C][=Ring1][Branch2][Ring2][Ring2][Branch2][C][S][C][Branch2][Ring1][#C][/C][=C][\C][=Branch1][C][=O][C][=C][C][Branch1][C][F][=C][Branch1][C][F][C][=C][Ring1][Branch2][C][Ring1][N][=C][Branch1][Ring1][C][#N][C][#N][=C][C][=Ring2][Ring1][#Branch1][Si][Ring2][Ring1][=N][Branch1][=Branch2][C][C][C][C][C][C][C][C][C][C][C][C][C][C][C][C]
437,433,10.1021/acs.jpclett.8b03247,J52,1.42,18.82,26.7244,-5.218181818181818,-3.066666666666667,2.151515151515151,1.95,ITIC,-5.576,-3.916,1.6599999999999993,1.5855555555555556,0.6666666666666666,CF,1500.0,18.0,_,0.0,,25.0,0.0,PEDOT:PSS,-5.2,,PDINO,-3.9,,6.6e-05,,0.803,10.87,0.432,3.78,,-4.180456064458132,,,3.77075952,CCCCCCCCC(CCCCCC)Cn1nc2c(-c3ccc(C)s3)c(F)c(F)c(-c3ccc(-c4cc5c(-c6ccc(CC(CC)CCCC)s6)c6sc(C)cc6c(-c6ccc(CC(CC)CCCC)s6)c5s4)s3)c2n1,[C][C][C][C][C][C][C][C][C][Branch1][#Branch1][C][C][C][C][C][C][C][N][N][=C][C][Branch1][O][C][=C][C][=C][Branch1][C][C][S][Ring1][=Branch1][=C][Branch1][C][F][C][Branch1][C][F][=C][Branch2][=Branch1][#C][C][=C][C][=C][Branch2][=Branch1][Ring2][C][=C][C][=C][Branch2][Ring1][Ring2][C][=C][C][=C][Branch1][O][C][C][Branch1][Ring1][C][C][C][C][C][C][S][Ring1][=N][C][S][C][Branch1][C][C][=C][C][=Ring1][=Branch1][C][Branch2][Ring1][Ring2][C][=C][C][=C][Branch1][O][C][C][Branch1][Ring1][C][C][C][C][C][C][S][Ring1][=N][=C][Ring2][Ring2][Ring2][S][Ring2][Ring2][#Branch1][S][Ring2][Ring2][N][C][Ring2][Branch1][#Branch2][=N][Ring2][Branch1][=N],CCCCCCc1ccc(C2(c3ccc(CCCCCC)cc3)c3cc4c(cc3-c3sc5cc(/C=C6\C(=O)c7ccccc7C6=C(C#N)C#N)sc5c32)C(c2ccc(CCCCCC)cc2)(c2ccc(CCCCCC)cc2)c2c-4sc3cc(/C=C4\C(=O)c5ccccc5C4=C(C#N)C#N)sc23)cc1,[C][C][C][C][C][C][C][=C][C][=C][Branch2][O][N][C][Branch1][P][C][=C][C][=C][Branch1][#Branch1][C][C][C][C][C][C][C][=C][Ring1][N][C][=C][C][=C][Branch2][Ring2][P][C][=C][Ring1][=Branch1][C][S][C][C][=C][Branch2][Ring1][=Branch2][/C][=C][\C][=Branch1][C][=O][C][=C][C][=C][C][=C][Ring1][=Branch1][C][Ring1][#Branch2][=C][Branch1][Ring1][C][#N][C][#N][S][C][=Ring2][Ring1][Branch1][C][=Ring2][Ring1][Branch2][Ring2][Ring2][O][C][Branch1][P][C][=C][C][=C][Branch1][#Branch1][C][C][C][C][C][C][C][=C][Ring1][N][Branch1][P][C][=C][C][=C][Branch1][#Branch1][C][C][C][C][C][C][C][=C][Ring1][N][C][=C][Ring2][Branch1][#Branch1][S][C][C][=C][Branch2][Ring1][=Branch2][/C][=C][\C][=Branch1][C][=O][C][=C][C][=C][C][=C][Ring1][=Branch1][C][Ring1][#Branch2][=C][Branch1][Ring1][C][#N][C][#N][S][C][Ring2][Ring1][Branch2][=Ring2][Ring1][Branch1][C][=C][Ring2][Branch2][C]
461,457,10.1016/j.orgel.2018.05.050,PBDB-T,,,,-5.298823529411766,-3.4272972972972977,1.871526232114468,1.768181818181818,IF-TN,-5.8,-3.93,1.87,1.81,1.0,CB,2000.0,10.0,CN,2.0,100.0,80.0,5.0,PEDOT:PSS,-5.2,,PNDIT-F3N-Br,-4.18,5.0,0.000454,1.02e-05,1.006,7.02,0.4095,2.89,44.50980392156863,-3.342944147142896,-4.991399828238082,1.6484556810951865,2.89193814,CCCCC(CC)Cc1ccc(-c2c3cc(-c4ccc(-c5sc(-c6ccc(C)s6)c6c5C(=O)c5c(CC(CC)CCCC)sc(CC(CC)CCCC)c5C6=O)s4)sc3c(-c3ccc(CC(CC)CCCC)s3)c3cc(C)sc23)s1,[C][C][C][C][C][Branch1][Ring1][C][C][C][C][=C][C][=C][Branch2][=Branch2][Branch2][C][=C][C][=C][Branch2][=Branch1][Branch2][C][=C][C][=C][Branch2][Branch1][=N][C][S][C][Branch1][O][C][=C][C][=C][Branch1][C][C][S][Ring1][=Branch1][=C][C][=Ring1][O][C][=Branch1][C][=O][C][=C][Branch1][O][C][C][Branch1][Ring1][C][C][C][C][C][C][S][C][Branch1][O][C][C][Branch1][Ring1][C][C][C][C][C][C][=C][Ring2][Ring1][Branch1][C][Ring2][Ring1][#Branch2][=O][S][Ring2][Ring2][=Branch2][S][C][Ring2][Ring2][=C][=C][Branch2][Ring1][Ring2][C][=C][C][=C][Branch1][O][C][C][Branch1][Ring1][C][C][C][C][C][C][S][Ring1][=N][C][C][=C][Branch1][C][C][S][C][Ring2][=Branch1][Ring1][=Ring1][=Branch1][S][Ring2][=Branch1][Branch2],CCCCCCCCC1(CCCCCCCC)c2cc(-c3sc(/C=C4\C(=O)c5cc6ccccc6cc5C4=C(C#N)C#N)cc3CC(CC)CCCC)ccc2-c2cc3c(cc21)-c1ccc(-c2sc(/C=C4\C(=O)c5cc6ccccc6cc5C4=C(C#N)C#N)cc2CC(CC)CCCC)cc1C3(CCCCCCCC)CCCCCCCC,[C][C][C][C][C][C][C][C][C][Branch1][=Branch2][C][C][C][C][C][C][C][C][C][=C][C][Branch2][Branch1][Ring2][C][S][C][Branch2][Ring1][#C][/C][=C][\C][=Branch1][C][=O][C][=C][C][=C][C][=C][C][=C][Ring1][=Branch1][C][=C][Ring1][#Branch2][C][Ring1][=C][=C][Branch1][Ring1][C][#N][C][#N][=C][C][=Ring2][Ring1][=Branch2][C][C][Branch1][Ring1][C][C][C][C][C][C][=C][C][=C][Ring2][Ring2][#Branch1][C][=C][C][=C][Branch1][Branch2][C][=C][Ring1][=Branch1][Ring2][Branch1][=Branch1][C][=C][C][=C][Branch2][Branch1][Ring2][C][S][C][Branch2][Ring1][#C][/C][=C][\C][=Branch1][C][=O][C][=C][C][=C][C][=C][C][=C][Ring1][=Branch1][C][=C][Ring1][#Branch2][C][Ring1][=C][=C][Branch1][Ring1][C][#N][C][#N][=C][C][=Ring2][Ring1][=Branch2][C][C][Branch1][Ring1][C][C][C][C][C][C][C][=C][Ring2][Ring2][#Branch1][C][Ring2][Ring2][N][Branch1][=Branch2][C][C][C][C][C][C][C][C][C][C][C][C][C][C][C][C]
509,511,10.1021/jacs.6b01744,J60,2.22,23.9,53.058,-5.32,-3.08,2.24,1.93,ITIC,-5.576,-3.916,1.6599999999999993,1.5855555555555556,1.0,CF,2500.0,20.0,_,0.0,,25.0,0.0,PEDOT:PSS,-5.2,,PDINO,-3.9,10.0,,,0.92,9.78,0.5745,5.17,,,,,5.1691212,CCCCCCCCC(CCCCCC)Cn1nc2c(-c3ccc(C)s3)c(F)c(F)c(-c3ccc(-c4cc5c(-c6ccc(SCC(CC)CCCC)s6)c6sc(C)cc6c(-c6ccc(SCC(CC)CCCC)s6)c5s4)s3)c2n1,[C][C][C][C][C][C][C][C][C][Branch1][#Branch1][C][C][C][C][C][C][C][N][N][=C][C][Branch1][O][C][=C][C][=C][Branch1][C][C][S][Ring1][=Branch1][=C][Branch1][C][F][C][Branch1][C][F][=C][Branch2][=Branch1][P][C][=C][C][=C][Branch2][=Branch1][=Branch1][C][=C][C][=C][Branch2][Ring1][Branch1][C][=C][C][=C][Branch1][N][S][C][C][Branch1][Ring1][C][C][C][C][C][C][S][Ring1][=C][C][S][C][Branch1][C][C][=C][C][=Ring1][=Branch1][C][Branch2][Ring1][Branch1][C][=C][C][=C][Branch1][N][S][C][C][Branch1][Ring1][C][C][C][C][C][C][S][Ring1][=C][=C][Ring2][Ring2][=Branch1][S][Ring2][Ring2][=Branch2][S][Ring2][Ring2][=C][C][Ring2][Branch1][N][=N][Ring2][Branch1][#C],CCCCCCc1ccc(C2(c3ccc(CCCCCC)cc3)c3cc4c(cc3-c3sc5cc(/C=C6\C(=O)c7ccccc7C6=C(C#N)C#N)sc5c32)C(c2ccc(CCCCCC)cc2)(c2ccc(CCCCCC)cc2)c2c-4sc3cc(/C=C4\C(=O)c5ccccc5C4=C(C#N)C#N)sc23)cc1,[C][C][C][C][C][C][C][=C][C][=C][Branch2][O][N][C][Branch1][P][C][=C][C][=C][Branch1][#Branch1][C][C][C][C][C][C][C][=C][Ring1][N][C][=C][C][=C][Branch2][Ring2][P][C][=C][Ring1][=Branch1][C][S][C][C][=C][Branch2][Ring1][=Branch2][/C][=C][\C][=Branch1][C][=O][C][=C][C][=C][C][=C][Ring1][=Branch1][C][Ring1][#Branch2][=C][Branch1][Ring1][C][#N][C][#N][S][C][=Ring2][Ring1][Branch1][C][=Ring2][Ring1][Branch2][Ring2][Ring2][O][C][Branch1][P][C][=C][C][=C][Branch1][#Branch1][C][C][C][C][C][C][C][=C][Ring1][N][Branch1][P][C][=C][C][=C][Branch1][#Branch1][C][C][C][C][C][C][C][=C][Ring1][N][C][=C][Ring2][Branch1][#Branch1][S][C][C][=C][Branch2][Ring1][=Branch2][/C][=C][\C][=Branch1][C][=O][C][=C][C][=C][C][=C][Ring1][=Branch1][C][Ring1][#Branch2][=C][Branch1][Ring1][C][#N][C][#N][S][C][Ring2][Ring1][Branch2][=Ring2][Ring1][Branch1][C][=C][Ring2][Branch2][C]
511,502,10.1016/j.dyepig.2018.11.056,PTB7,,,,-5.175,-3.435,1.7400000000000002,1.665,IEICO-4F,-5.309971428571429,-3.851028571428572,1.458942857142857,1.2525000000000002,0.6666666666666666,CB,,25.0,DIO,0.5,,25.0,0.0,PEDOT:PSS,-5.2,,PFN-Br,-2.18,,0.000314,0.000453,0.54,14.73,0.2892,2.3,0.6931567328918322,-3.503070351926785,-3.343901797987168,-0.1591685539396169,2.300354640000001,CCCCC(CC)COC(=O)c1sc2c(-c3cc4c(OCC(CC)CCCC)c5sc(C)cc5c(OCC(CC)CCCC)c4s3)sc(C)c2c1F,[C][C][C][C][C][Branch1][Ring1][C][C][C][O][C][=Branch1][C][=O][C][S][C][=C][Branch2][Branch1][C][C][=C][C][=C][Branch1][N][O][C][C][Branch1][Ring1][C][C][C][C][C][C][C][S][C][Branch1][C][C][=C][C][=Ring1][=Branch1][C][Branch1][N][O][C][C][Branch1][Ring1][C][C][C][C][C][C][=C][Ring2][Ring1][N][S][Ring2][Ring1][#C][S][C][Branch1][C][C][=C][Ring2][Ring2][Branch1][C][=Ring2][Ring2][Branch2][F],CCCCCCc1ccc(C2(c3ccc(CCCCCC)cc3)c3cc4c(cc3-c3sc(-c5sc(/C=C6\C(=O)c7cc(F)c(F)cc7C6=C(C#N)C#N)cc5OCC(CC)CCCC)cc32)C(c2ccc(CCCCCC)cc2)(c2ccc(CCCCCC)cc2)c2cc(-c3sc(/C=C5\C(=O)c6cc(F)c(F)cc6C5=C(C#N)C#N)cc3OCC(CC)CCCC)sc2-4)cc1,[C][C][C][C][C][C][C][=C][C][=C][Branch2][=C][Branch2][C][Branch1][P][C][=C][C][=C][Branch1][#Branch1][C][C][C][C][C][C][C][=C][Ring1][N][C][=C][C][=C][Branch2][=Branch1][#Branch1][C][=C][Ring1][=Branch1][C][S][C][Branch2][Branch1][Branch1][C][S][C][Branch2][Ring1][#C][/C][=C][\C][=Branch1][C][=O][C][=C][C][Branch1][C][F][=C][Branch1][C][F][C][=C][Ring1][Branch2][C][Ring1][N][=C][Branch1][Ring1][C][#N][C][#N][=C][C][=Ring2][Ring1][#Branch1][O][C][C][Branch1][Ring1][C][C][C][C][C][C][=C][C][=Ring2][Ring2][Branch1][Ring2][Branch1][Branch2][C][Branch1][P][C][=C][C][=C][Branch1][#Branch1][C][C][C][C][C][C][C][=C][Ring1][N][Branch1][P][C][=C][C][=C][Branch1][#Branch1][C][C][C][C][C][C][C][=C][Ring1][N][C][C][=C][Branch2][Branch1][Branch1][C][S][C][Branch2][Ring1][#C][/C][=C][\C][=Branch1][C][=O][C][=C][C][Branch1][C][F][=C][Branch1][C][F][C][=C][Ring1][Branch2][C][Ring1][N][=C][Branch1][Ring1][C][#N][C][#N][=C][C][=Ring2][Ring1][#Branch1][O][C][C][Branch1][Ring1][C][C][C][C][C][C][S][C][=Ring2][Ring2][Branch1][Ring2][Branch2][#Branch1][C][=C][Ring2][=Branch2][N]
523,520,10.1007/s11426-017-9102-1,PTB7-Th,,,,-5.210000000000001,-3.5383333333333327,1.6716666666666682,1.59,IFT-TH,-5.85,-3.67,2.18,1.84,0.6666666666666666,o-DCB,,,CN,3.0,120.0,25.0,0.0,MoOx,-5.3,,ZnO,-4.46,,,,0.9,13.2,0.602,7.16,,,,,7.15176,CCCCC(CC)COC(=O)c1sc2c(-c3cc4c(-c5ccc(CC(CC)CCCC)s5)c5sc(C)cc5c(-c5ccc(CC(CC)CCCC)s5)c4s3)sc(C)c2c1F,[C][C][C][C][C][Branch1][Ring1][C][C][C][O][C][=Branch1][C][=O][C][S][C][=C][Branch2][=Branch1][Ring2][C][=C][C][=C][Branch2][Ring1][Ring2][C][=C][C][=C][Branch1][O][C][C][Branch1][Ring1][C][C][C][C][C][C][S][Ring1][=N][C][S][C][Branch1][C][C][=C][C][=Ring1][=Branch1][C][Branch2][Ring1][Ring2][C][=C][C][=C][Branch1][O][C][C][Branch1][Ring1][C][C][C][C][C][C][S][Ring1][=N][=C][Ring2][Ring2][Ring2][S][Ring2][Ring2][#Branch1][S][C][Branch1][C][C][=C][Ring2][Ring2][=N][C][=Ring2][Ring2][S][F],CCCCCCCCC1(CCCCCCCC)c2cc(-c3ccc(C=C4C(=O)N(CC)C(=S)N(CC)C4=O)s3)ccc2-c2cc3c(cc21)-c1ccc(-c2ccc(C=C4C(=O)N(CC)C(=S)N(CC)C4=O)s2)cc1C3(CCCCCCCC)CCCCCCCC,[C][C][C][C][C][C][C][C][C][Branch1][=Branch2][C][C][C][C][C][C][C][C][C][=C][C][Branch2][Ring2][Ring2][C][=C][C][=C][Branch2][Ring1][=Branch2][C][=C][C][=Branch1][C][=O][N][Branch1][Ring1][C][C][C][=Branch1][C][=S][N][Branch1][Ring1][C][C][C][Ring1][N][=O][S][Ring2][Ring1][Ring1][=C][C][=C][Ring2][Ring1][=Branch2][C][=C][C][=C][Branch1][Branch2][C][=C][Ring1][=Branch1][Ring2][Ring2][Branch2][C][=C][C][=C][Branch2][Ring2][Ring2][C][=C][C][=C][Branch2][Ring1][=Branch2][C][=C][C][=Branch1][C][=O][N][Branch1][Ring1][C][C][C][=Branch1][C][=S][N][Branch1][Ring1][C][C][C][Ring1][N][=O][S][Ring2][Ring1][Ring1][C][=C][Ring2][Ring1][=Branch2][C][Ring2][Ring1][=C][Branch1][=Branch2][C][C][C][C][C][C][C][C][C][C][C][C][C][C][C][C]
