Repository: aspuru-guzik-group/Beyond-Molecular-Structure-ML-for-OPV-Materials-Devices

File: results/target_PCE/features_ECFP/outliers.csv (part 3 of 3)
,ref,DOI,Donor,Donor PDI,Donor Mn (kDa),Donor Mw (kDa),HOMO_D (eV),LUMO_D (eV),Ehl_D (eV),Eg_D (eV),Acceptor,HOMO_A (eV),LUMO_A (eV),Ehl_A (eV),Eg_A (eV),D:A ratio (m/m),solvent,Active layer spin coating speed (rpm),total solids conc. (mg/mL),solvent additive,solvent additive conc. (% v/v),active layer thickness (nm),temperature of thermal annealing,annealing time (min),HTL,HTL energy level (eV),HTL thickness (nm),ETL,ETL energy level (eV),ETL thickness (nm),hole mobility blend (cm^2 V^-1 s^-1),electron mobility blend (cm^2 V^-1 s^-1),Voc (V),Jsc (mA cm^-2),FF (%),PCE (%),hole:electron mobility ratio,log hole mobility blend (cm^2 V^-1 s^-1),log electron mobility blend (cm^2 V^-1 s^-1),log hole:electron mobility ratio,calculated PCE (%),Donor SMILES,Donor SELFIES,Acceptor SMILES,Acceptor SELFIES
536,533,10.1016/j.scib.2017.08.027,PTB7-Th,,,,-5.210000000000001,-3.5383333333333327,1.6716666666666682,1.59,BTA1,-5.510000000000001,-3.5499999999999994,1.9600000000000013,1.85,0.5,CF,,15.0,DPE,3.0,,80.0,,PEDOT:PSS,-5.2,,Ca,-2.9,,,,0.93,0.2,0.29,0.06,,,,,0.05394,CCCCC(CC)COC(=O)c1sc2c(-c3cc4c(-c5ccc(CC(CC)CCCC)s5)c5sc(C)cc5c(-c5ccc(CC(CC)CCCC)s5)c4s3)sc(C)c2c1F,[C][C][C][C][C][Branch1][Ring1][C][C][C][O][C][=Branch1][C][=O][C][S][C][=C][Branch2][=Branch1][Ring2][C][=C][C][=C][Branch2][Ring1][Ring2][C][=C][C][=C][Branch1][O][C][C][Branch1][Ring1][C][C][C][C][C][C][S][Ring1][=N][C][S][C][Branch1][C][C][=C][C][=Ring1][=Branch1][C][Branch2][Ring1][Ring2][C][=C][C][=C][Branch1][O][C][C][Branch1][Ring1][C][C][C][C][C][C][S][Ring1][=N][=C][Ring2][Ring2][Ring2][S][Ring2][Ring2][#Branch1][S][C][Branch1][C][C][=C][Ring2][Ring2][=N][C][=Ring2][Ring2][S][F],CCCCCCCCn1nc2c(/C=C3\SC(=S)N(CC)C3=O)ccc(-c3cc4c(s3)-c3cc5c(cc3C4(c3ccc(CCCCCC)cc3)c3ccc(CCCCCC)cc3)-c3sc(-c4ccc(/C=C6\SC(=S)N(CC)C6=O)c6nn(CCCCCCCC)nc46)cc3C5(c3ccc(CCCCCC)cc3)c3ccc(CCCCCC)cc3)c2n1,[C][C][C][C][C][C][C][C][N][N][=C][C][Branch1][P][/C][=C][\S][C][=Branch1][C][=S][N][Branch1][Ring1][C][C][C][Ring1][Branch2][=O][=C][C][=C][Branch2][O][Branch1][C][=C][C][=C][Branch1][Ring2][S][Ring1][Branch1][C][=C][C][=C][Branch2][Ring2][#Branch2][C][=C][Ring1][=Branch1][C][Ring1][#Branch2][Branch1][P][C][=C][C][=C][Branch1][#Branch1][C][C][C][C][C][C][C][=C][Ring1][N][C][=C][C][=C][Branch1][#Branch1][C][C][C][C][C][C][C][=C][Ring1][N][C][S][C][Branch2][Ring2][O][C][=C][C][=C][Branch1][P][/C][=C][\S][C][=Branch1][C][=S][N][Branch1][Ring1][C][C][C][Ring1][Branch2][=O][C][=N][N][Branch1][=Branch2][C][C][C][C][C][C][C][C][N][=C][Ring2][Ring1][O][Ring1][=N][=C][C][=Ring2][Ring1][S][C][Ring2][Branch1][=C][Branch1][P][C][=C][C][=C][Branch1][#Branch1][C][C][C][C][C][C][C][=C][Ring1][N][C][=C][C][=C][Branch1][#Branch1][C][C][C][C][C][C][C][=C][Ring1][N][C][Ring2][Branch2][=N][=N][Ring2][Branch2][S]
45,40,10.1002/aenm.201700834,PBDT[2H]T,1.7,28.0,48.0,-5.03,-2.93,2.1,2.1,ITIC,-5.576,-3.916,1.6599999999999993,1.5855555555555556,1.0,CB,1500.0,10.0,_,0.0,80.0,160.0,10.0,MoOx,-5.3,7.0,ZnO,-4.46,25.0,5.7e-06,2.2e-05,0.79,7.6,0.41,2.5,0.2590909090909091,-5.2441251443275085,-4.657577319177793,-0.5865478251497148,2.46164,CCCCC(CC)COc1c2cc(-c3ccc(C)s3)sc2c(OCC(CC)CCCC)c2cc(C)sc12,[C][C][C][C][C][Branch1][Ring1][C][C][C][O][C][=C][C][=C][Branch1][O][C][=C][C][=C][Branch1][C][C][S][Ring1][=Branch1][S][C][Ring1][O][=C][Branch1][N][O][C][C][Branch1][Ring1][C][C][C][C][C][C][C][C][=C][Branch1][C][C][S][C][Ring2][Ring1][N][=Ring1][=Branch1],CCCCCCc1ccc(C2(c3ccc(CCCCCC)cc3)c3cc4c(cc3-c3sc5cc(/C=C6\C(=O)c7ccccc7C6=C(C#N)C#N)sc5c32)C(c2ccc(CCCCCC)cc2)(c2ccc(CCCCCC)cc2)c2c-4sc3cc(/C=C4\C(=O)c5ccccc5C4=C(C#N)C#N)sc23)cc1,[C][C][C][C][C][C][C][=C][C][=C][Branch2][O][N][C][Branch1][P][C][=C][C][=C][Branch1][#Branch1][C][C][C][C][C][C][C][=C][Ring1][N][C][=C][C][=C][Branch2][Ring2][P][C][=C][Ring1][=Branch1][C][S][C][C][=C][Branch2][Ring1][=Branch2][/C][=C][\C][=Branch1][C][=O][C][=C][C][=C][C][=C][Ring1][=Branch1][C][Ring1][#Branch2][=C][Branch1][Ring1][C][#N][C][#N][S][C][=Ring2][Ring1][Branch1][C][=Ring2][Ring1][Branch2][Ring2][Ring2][O][C][Branch1][P][C][=C][C][=C][Branch1][#Branch1][C][C][C][C][C][C][C][=C][Ring1][N][Branch1][P][C][=C][C][=C][Branch1][#Branch1][C][C][C][C][C][C][C][=C][Ring1][N][C][=C][Ring2][Branch1][#Branch1][S][C][C][=C][Branch2][Ring1][=Branch2][/C][=C][\C][=Branch1][C][=O][C][=C][C][=C][C][=C][Ring1][=Branch1][C][Ring1][#Branch2][=C][Branch1][Ring1][C][#N][C][#N][S][C][Ring2][Ring1][Branch2][=Ring2][Ring1][Branch1][C][=C][Ring2][Branch2][C]
55,50,10.1002/adma.201703973,PBDTS-TDZ,1.9,35.9,67.6,-5.39,-2.8,2.59,2.09,ITIC,-5.576,-3.916,1.6599999999999993,1.5855555555555556,1.0,o-xylene,,20.0,_,0.0,100.0,25.0,0.0,MoOx,-5.3,10.0,ZnO,-4.46,30.0,0.0012,0.00072,1.1,17.78,0.654,12.8,1.6666666666666663,-2.920818753952376,-3.1426675035687315,0.2218487496163563,12.790932000000003,CCCCCCCCc1cc(-c2nnc(-c3cc(CCCCCCCC)c(-c4cc5c(-c6ccc(SCC(CCCC)CCCCCC)s6)c6sc(C)cc6c(-c6ccc(SCC(CCCC)CCCCCC)s6)c5s4)s3)s2)sc1C,[C][C][C][C][C][C][C][C][C][C][=C][Branch2][Branch2][S][C][=N][N][=C][Branch2][Branch2][Branch1][C][=C][C][Branch1][=Branch2][C][C][C][C][C][C][C][C][=C][Branch2][=Branch1][S][C][=C][C][=C][Branch2][Ring1][#Branch2][C][=C][C][=C][Branch1][S][S][C][C][Branch1][Branch1][C][C][C][C][C][C][C][C][C][C][S][Ring2][Ring1][C][C][S][C][Branch1][C][C][=C][C][=Ring1][=Branch1][C][Branch2][Ring1][#Branch2][C][=C][C][=C][Branch1][S][S][C][C][Branch1][Branch1][C][C][C][C][C][C][C][C][C][C][S][Ring2][Ring1][C][=C][Ring2][Ring2][=C][S][Ring2][Ring2][P][S][Ring2][Branch1][=C][S][Ring2][=Branch1][Ring1][S][C][=Ring2][=Branch1][Branch2][C],CCCCCCc1ccc(C2(c3ccc(CCCCCC)cc3)c3cc4c(cc3-c3sc5cc(/C=C6\C(=O)c7ccccc7C6=C(C#N)C#N)sc5c32)C(c2ccc(CCCCCC)cc2)(c2ccc(CCCCCC)cc2)c2c-4sc3cc(/C=C4\C(=O)c5ccccc5C4=C(C#N)C#N)sc23)cc1,[C][C][C][C][C][C][C][=C][C][=C][Branch2][O][N][C][Branch1][P][C][=C][C][=C][Branch1][#Branch1][C][C][C][C][C][C][C][=C][Ring1][N][C][=C][C][=C][Branch2][Ring2][P][C][=C][Ring1][=Branch1][C][S][C][C][=C][Branch2][Ring1][=Branch2][/C][=C][\C][=Branch1][C][=O][C][=C][C][=C][C][=C][Ring1][=Branch1][C][Ring1][#Branch2][=C][Branch1][Ring1][C][#N][C][#N][S][C][=Ring2][Ring1][Branch1][C][=Ring2][Ring1][Branch2][Ring2][Ring2][O][C][Branch1][P][C][=C][C][=C][Branch1][#Branch1][C][C][C][C][C][C][C][=C][Ring1][N][Branch1][P][C][=C][C][=C][Branch1][#Branch1][C][C][C][C][C][C][C][=C][Ring1][N][C][=C][Ring2][Branch1][#Branch1][S][C][C][=C][Branch2][Ring1][=Branch2][/C][=C][\C][=Branch1][C][=O][C][=C][C][=C][C][=C][Ring1][=Branch1][C][Ring1][#Branch2][=C][Branch1][Ring1][C][#N][C][#N][S][C][Ring2][Ring1][Branch2][=Ring2][Ring1][Branch1][C][=C][Ring2][Branch2][C]
128,125,10.1039/C7TA04431C,PBDB-T,,,,-5.298823529411766,-3.4272972972972977,1.871526232114468,1.768181818181818,IT-O3,-5.36,-3.31,2.0500000000000003,1.59,1.0,CB,3000.0,10.0,_,0.0,90.0,130.0,20.0,PEDOT:PSS,-5.2,30.0,PFN-Br,-2.18,10.0,1.5e-05,1.77e-06,0.98,9.8,0.514,4.9,8.474576271186441,-4.823908740944319,-5.752026733638194,0.9281179926938746,4.936456000000001,CCCCC(CC)Cc1ccc(-c2c3cc(-c4ccc(-c5sc(-c6ccc(C)s6)c6c5C(=O)c5c(CC(CC)CCCC)sc(CC(CC)CCCC)c5C6=O)s4)sc3c(-c3ccc(CC(CC)CCCC)s3)c3cc(C)sc23)s1,[C][C][C][C][C][Branch1][Ring1][C][C][C][C][=C][C][=C][Branch2][=Branch2][Branch2][C][=C][C][=C][Branch2][=Branch1][Branch2][C][=C][C][=C][Branch2][Branch1][=N][C][S][C][Branch1][O][C][=C][C][=C][Branch1][C][C][S][Ring1][=Branch1][=C][C][=Ring1][O][C][=Branch1][C][=O][C][=C][Branch1][O][C][C][Branch1][Ring1][C][C][C][C][C][C][S][C][Branch1][O][C][C][Branch1][Ring1][C][C][C][C][C][C][=C][Ring2][Ring1][Branch1][C][Ring2][Ring1][#Branch2][=O][S][Ring2][Ring2][=Branch2][S][C][Ring2][Ring2][=C][=C][Branch2][Ring1][Ring2][C][=C][C][=C][Branch1][O][C][C][Branch1][Ring1][C][C][C][C][C][C][S][Ring1][=N][C][C][=C][Branch1][C][C][S][C][Ring2][=Branch1][Ring1][=Ring1][=Branch1][S][Ring2][=Branch1][Branch2],CCCCCCc1ccc(C2(c3ccc(CCCCCC)cc3)c3cc4c(cc3-c3sc5cc(/C=C6\C(=O)c7ccc(OCCC)cc7C6=C(C#N)C#N)sc5c32)C(c2ccc(CCCCCC)cc2)(c2ccc(CCCCCC)cc2)c2c-4sc3cc(/C=C4\C(=O)c5ccc(OCCC)cc5C4=C(C#N)C#N)sc23)cc1,[C][C][C][C][C][C][C][=C][C][=C][Branch2][N][Branch2][C][Branch1][P][C][=C][C][=C][Branch1][#Branch1][C][C][C][C][C][C][C][=C][Ring1][N][C][=C][C][=C][Branch2][Branch1][#Branch1][C][=C][Ring1][=Branch1][C][S][C][C][=C][Branch2][Ring1][#C][/C][=C][\C][=Branch1][C][=O][C][=C][C][=C][Branch1][Branch1][O][C][C][C][C][=C][Ring1][#Branch2][C][Ring1][=C][=C][Branch1][Ring1][C][#N][C][#N][S][C][=Ring2][Ring1][=Branch2][C][=Ring2][Ring1][N][Ring2][Ring2][#C][C][Branch1][P][C][=C][C][=C][Branch1][#Branch1][C][C][C][C][C][C][C][=C][Ring1][N][Branch1][P][C][=C][C][=C][Branch1][#Branch1][C][C][C][C][C][C][C][=C][Ring1][N][C][=C][Ring2][Branch1][O][S][C][C][=C][Branch2][Ring1][#C][/C][=C][\C][=Branch1][C][=O][C][=C][C][=C][Branch1][Branch1][O][C][C][C][C][=C][Ring1][#Branch2][C][Ring1][=C][=C][Branch1][Ring1][C][#N][C][#N][S][C][Ring2][Ring1][N][=Ring2][Ring1][=Branch2][C][=C][Ring2][Branch2][#Branch2]
293,289,10.1021/jacs.8b02695,P2_PDTB-EF-T,4.1,39.9,,-5.5,-3.59,1.91,1.93,IT-4F,-5.677083333333333,-4.104583333333333,1.5724999999999998,1.5219999999999996,1.0,CB,2000.0,18.0,DIO,0.5,100.0,150.0,10.0,MoOx,-5.3,10.0,ZnO,-4.46,30.0,0.000346,0.000395,0.9,20.74,0.76,14.2,0.8759493670886076,-3.4609239012072237,-3.40340290437354,-0.0575209968336836,14.18616,CCCCCCCCCCOC(=O)c1cc(-c2cc3c(-c4cc(F)c(SCC(CC)CCCC)s4)c4sc(-c5cc(C(=O)OCCCCCCCCCC)c(-c6ccc(C)s6)s5)cc4c(-c4cc(F)c(SCC(CC)CCCC)s4)c3s2)sc1C,[C][C][C][C][C][C][C][C][C][C][O][C][=Branch1][C][=O][C][C][=C][Branch2][=Branch2][C][C][=C][C][=C][Branch2][Ring1][Branch2][C][=C][C][Branch1][C][F][=C][Branch1][N][S][C][C][Branch1][Ring1][C][C][C][C][C][C][S][Ring1][#C][C][S][C][Branch2][Ring2][=Branch1][C][=C][C][Branch1][S][C][=Branch1][C][=O][O][C][C][C][C][C][C][C][C][C][C][=C][Branch1][O][C][=C][C][=C][Branch1][C][C][S][Ring1][=Branch1][S][Ring2][Ring1][Branch2][=C][C][=Ring2][Ring1][=N][C][Branch2][Ring1][Branch2][C][=C][C][Branch1][C][F][=C][Branch1][N][S][C][C][Branch1][Ring1][C][C][C][C][C][C][S][Ring1][#C][=C][Ring2][Branch1][#C][S][Ring2][=Branch1][C][S][C][=Ring2][=Branch1][#Branch1][C],CCCCCCc1ccc(C2(c3ccc(CCCCCC)cc3)c3cc4c(cc3-c3sc5cc(/C=C6\C(=O)c7cc(F)c(F)cc7C6=C(C#N)C#N)sc5c32)C(c2ccc(CCCCCC)cc2)(c2ccc(CCCCCC)cc2)c2c-4sc3cc(/C=C4\C(=O)c5cc(F)c(F)cc5C4=C(C#N)C#N)sc23)cc1,[C][C][C][C][C][C][C][=C][C][=C][Branch2][N][Branch2][C][Branch1][P][C][=C][C][=C][Branch1][#Branch1][C][C][C][C][C][C][C][=C][Ring1][N][C][=C][C][=C][Branch2][Branch1][#Branch1][C][=C][Ring1][=Branch1][C][S][C][C][=C][Branch2][Ring1][#C][/C][=C][\C][=Branch1][C][=O][C][=C][C][Branch1][C][F][=C][Branch1][C][F][C][=C][Ring1][Branch2][C][Ring1][N][=C][Branch1][Ring1][C][#N][C][#N][S][C][=Ring2][Ring1][#Branch1][C][=Ring2][Ring1][#Branch2][Ring2][Ring2][=N][C][Branch1][P][C][=C][C][=C][Branch1][#Branch1][C][C][C][C][C][C][C][=C][Ring1][N][Branch1][P][C][=C][C][=C][Branch1][#Branch1][C][C][C][C][C][C][C][=C][Ring1][N][C][=C][Ring2][Branch1][=Branch2][S][C][C][=C][Branch2][Ring1][#C][/C][=C][\C][=Branch1][C][=O][C][=C][C][Branch1][C][F][=C][Branch1][C][F][C][=C][Ring1][Branch2][C][Ring1][N][=C][Branch1][Ring1][C][#N][C][#N][S][C][Ring2][Ring1][#Branch2][=Ring2][Ring1][#Branch1][C][=C][Ring2][Branch2][=Branch1]
321,313,10.1039/C8QM00610E,PFBDB-T,2.6,26.0,,-5.47,-3.46,2.01,1.77,C8-ITIC,-5.63,-3.91,1.7199999999999998,1.55,0.8,CB,2000.0,20.0,_,0.0,,25.0,0.0,MoOx,-5.3,10.0,ZnO,-4.46,,,,0.93,19.59,0.69,12.5,,,,,12.570903,CCCCC(CC)Cc1ccc(-c2c3cc(-c4sc(-c5sc(-c6cc(F)c(C)s6)c6c5C(=O)c5c(CC(CC)CCCC)sc(CC(CC)CCCC)c5C6=O)cc4F)sc3c(-c3ccc(CC(CC)CCCC)s3)c3cc(C)sc23)s1,[C][C][C][C][C][Branch1][Ring1][C][C][C][C][=C][C][=C][Branch2][=Branch2][N][C][=C][C][=C][Branch2][=Branch1][N][C][S][C][Branch2][Branch1][S][C][S][C][Branch1][=C][C][=C][C][Branch1][C][F][=C][Branch1][C][C][S][Ring1][#Branch1][=C][C][=Ring1][N][C][=Branch1][C][=O][C][=C][Branch1][O][C][C][Branch1][Ring1][C][C][C][C][C][C][S][C][Branch1][O][C][C][Branch1][Ring1][C][C][C][C][C][C][=C][Ring2][Ring1][Branch1][C][Ring2][Ring1][#Branch2][=O][=C][C][=Ring2][Ring2][#Branch2][F][S][C][Ring2][Ring2][S][=C][Branch2][Ring1][Ring2][C][=C][C][=C][Branch1][O][C][C][Branch1][Ring1][C][C][C][C][C][C][S][Ring1][=N][C][C][=C][Branch1][C][C][S][C][Ring2][=Branch1][Branch1][=Ring1][=Branch1][S][Ring2][=Branch1][#Branch2],CCCCCCCCC1(CCCCCCCC)c2cc3c(cc2-c2sc4cc(/C=C5\C(=O)c6ccccc6C5=C(C#N)C#N)sc4c21)C(CCCCCCCC)(CCCCCCCC)c1c-3sc2cc(/C=C3\C(=O)c4ccccc4C3=C(C#N)C#N)sc12,[C][C][C][C][C][C][C][C][C][Branch1][=Branch2][C][C][C][C][C][C][C][C][C][=C][C][=C][Branch2][Ring2][P][C][=C][Ring1][=Branch1][C][S][C][C][=C][Branch2][Ring1][=Branch2][/C][=C][\C][=Branch1][C][=O][C][=C][C][=C][C][=C][Ring1][=Branch1][C][Ring1][#Branch2][=C][Branch1][Ring1][C][#N][C][#N][S][C][=Ring2][Ring1][Branch1][C][=Ring2][Ring1][Branch2][Ring2][Ring2][#Branch1][C][Branch1][=Branch2][C][C][C][C][C][C][C][C][Branch1][=Branch2][C][C][C][C][C][C][C][C][C][=C][Ring2][Ring2][#C][S][C][C][=C][Branch2][Ring1][=Branch2][/C][=C][\C][=Branch1][C][=O][C][=C][C][=C][C][=C][Ring1][=Branch1][C][Ring1][#Branch2][=C][Branch1][Ring1][C][#N][C][#N][S][C][Ring2][Ring1][Branch2][=Ring2][Ring1][Branch1]
336,328,10.1039/C8TA11006A,POPB,2.5,22.9,51.7,-5.38,-3.57,1.81,1.81,IT-4F,-5.677083333333333,-4.104583333333333,1.5724999999999998,1.5219999999999996,0.6666666666666666,CB,,20.0,DIO,0.5,,25.0,0.0,MoOx,-5.3,10.0,ZnO,-4.46,,0.000315,0.000186,0.72,16.8,0.512,6.2,1.6935483870967742,-3.5016894462104,-3.730487055782084,0.2287976095716842,6.193152,CCCCCCC(CCCC)COc1ccc(-c2c3cc(-c4ccc(-c5sc(-c6ccc(C)s6)c6c5C(=O)c5c(CC(CC)CCCC)sc(CC(CC)CCCC)c5C6=O)s4)sc3c(-c3ccc(OCC(CCCC)CCCCCC)cc3)c3cc(C)sc23)cc1,[C][C][C][C][C][C][C][Branch1][Branch1][C][C][C][C][C][O][C][=C][C][=C][Branch2][=Branch2][#C][C][=C][C][=C][Branch2][=Branch1][Branch2][C][=C][C][=C][Branch2][Branch1][=N][C][S][C][Branch1][O][C][=C][C][=C][Branch1][C][C][S][Ring1][=Branch1][=C][C][=Ring1][O][C][=Branch1][C][=O][C][=C][Branch1][O][C][C][Branch1][Ring1][C][C][C][C][C][C][S][C][Branch1][O][C][C][Branch1][Ring1][C][C][C][C][C][C][=C][Ring2][Ring1][Branch1][C][Ring2][Ring1][#Branch2][=O][S][Ring2][Ring2][=Branch2][S][C][Ring2][Ring2][=C][=C][Branch2][Ring1][O][C][=C][C][=C][Branch1][S][O][C][C][Branch1][Branch1][C][C][C][C][C][C][C][C][C][C][C][=C][Ring2][Ring1][Ring1][C][C][=C][Branch1][C][C][S][C][Ring2][=Branch1][=Branch2][=Ring1][=Branch1][C][=C][Ring2][=Branch1][#C],CCCCCCc1ccc(C2(c3ccc(CCCCCC)cc3)c3cc4c(cc3-c3sc5cc(/C=C6\C(=O)c7cc(F)c(F)cc7C6=C(C#N)C#N)sc5c32)C(c2ccc(CCCCCC)cc2)(c2ccc(CCCCCC)cc2)c2c-4sc3cc(/C=C4\C(=O)c5cc(F)c(F)cc5C4=C(C#N)C#N)sc23)cc1,[C][C][C][C][C][C][C][=C][C][=C][Branch2][N][Branch2][C][Branch1][P][C][=C][C][=C][Branch1][#Branch1][C][C][C][C][C][C][C][=C][Ring1][N][C][=C][C][=C][Branch2][Branch1][#Branch1][C][=C][Ring1][=Branch1][C][S][C][C][=C][Branch2][Ring1][#C][/C][=C][\C][=Branch1][C][=O][C][=C][C][Branch1][C][F][=C][Branch1][C][F][C][=C][Ring1][Branch2][C][Ring1][N][=C][Branch1][Ring1][C][#N][C][#N][S][C][=Ring2][Ring1][#Branch1][C][=Ring2][Ring1][#Branch2][Ring2][Ring2][=N][C][Branch1][P][C][=C][C][=C][Branch1][#Branch1][C][C][C][C][C][C][C][=C][Ring1][N][Branch1][P][C][=C][C][=C][Branch1][#Branch1][C][C][C][C][C][C][C][=C][Ring1][N][C][=C][Ring2][Branch1][=Branch2][S][C][C][=C][Branch2][Ring1][#C][/C][=C][\C][=Branch1][C][=O][C][=C][C][Branch1][C][F][=C][Branch1][C][F][C][=C][Ring1][Branch2][C][Ring1][N][=C][Branch1][Ring1][C][#N][C][#N][S][C][Ring2][Ring1][#Branch2][=Ring2][Ring1][#Branch1][C][=C][Ring2][Branch2][=Branch1]
502,498,10.1039/C7TA01746D,PBDB-O,2.24,25.3,56.672,-5.3,-2.82,2.48,1.55,ITIC,-5.576,-3.916,1.6599999999999993,1.5855555555555556,1.0,CB,2500.0,20.0,DIO,0.5,100.0,160.0,,MoOx,-5.3,,ZnO,-4.46,,3.29e-05,6.55e-05,0.846,11.8,0.433,4.35,0.5022900763358779,-4.482804102050026,-4.183758700008217,-0.2990454020418088,4.3225524,CCCCC(CC)COc1c2cc(-c3ccc(-c4sc(-c5ccc(C)s5)c5c4C(=O)c4c(CC(CC)CCCC)sc(CC(CC)CCCC)c4C5=O)s3)sc2c(OCC(CC)CCCC)c2cc(C)sc12,[C][C][C][C][C][Branch1][Ring1][C][C][C][O][C][=C][C][=C][Branch2][=Branch1][Branch2][C][=C][C][=C][Branch2][Branch1][=N][C][S][C][Branch1][O][C][=C][C][=C][Branch1][C][C][S][Ring1][=Branch1][=C][C][=Ring1][O][C][=Branch1][C][=O][C][=C][Branch1][O][C][C][Branch1][Ring1][C][C][C][C][C][C][S][C][Branch1][O][C][C][Branch1][Ring1][C][C][C][C][C][C][=C][Ring2][Ring1][Branch1][C][Ring2][Ring1][#Branch2][=O][S][Ring2][Ring2][=Branch2][S][C][Ring2][Ring2][=C][=C][Branch1][N][O][C][C][Branch1][Ring1][C][C][C][C][C][C][C][C][=C][Branch1][C][C][S][C][Ring2][Branch1][#C][=Ring1][=Branch1],CCCCCCc1ccc(C2(c3ccc(CCCCCC)cc3)c3cc4c(cc3-c3sc5cc(/C=C6\C(=O)c7ccccc7C6=C(C#N)C#N)sc5c32)C(c2ccc(CCCCCC)cc2)(c2ccc(CCCCCC)cc2)c2c-4sc3cc(/C=C4\C(=O)c5ccccc5C4=C(C#N)C#N)sc23)cc1,[C][C][C][C][C][C][C][=C][C][=C][Branch2][O][N][C][Branch1][P][C][=C][C][=C][Branch1][#Branch1][C][C][C][C][C][C][C][=C][Ring1][N][C][=C][C][=C][Branch2][Ring2][P][C][=C][Ring1][=Branch1][C][S][C][C][=C][Branch2][Ring1][=Branch2][/C][=C][\C][=Branch1][C][=O][C][=C][C][=C][C][=C][Ring1][=Branch1][C][Ring1][#Branch2][=C][Branch1][Ring1][C][#N][C][#N][S][C][=Ring2][Ring1][Branch1][C][=Ring2][Ring1][Branch2][Ring2][Ring2][O][C][Branch1][P][C][=C][C][=C][Branch1][#Branch1][C][C][C][C][C][C][C][=C][Ring1][N][Branch1][P][C][=C][C][=C][Branch1][#Branch1][C][C][C][C][C][C][C][=C][Ring1][N][C][=C][Ring2][Branch1][#Branch1][S][C][C][=C][Branch2][Ring1][=Branch2][/C][=C][\C][=Branch1][C][=O][C][=C][C][=C][C][=C][Ring1][=Branch1][C][Ring1][#Branch2][=C][Branch1][Ring1][C][#N][C][#N][S][C][Ring2][Ring1][Branch2][=Ring2][Ring1][Branch1][C][=C][Ring2][Branch2][C]
537,534,10.1016/j.scib.2017.08.027,PTB7-Th,,,,-5.210000000000001,-3.5383333333333327,1.6716666666666682,1.59,BTA2,-5.43,-3.3800000000000003,2.0499999999999994,2.0,0.5,CF,,15.0,DPE,3.0,,80.0,,PEDOT:PSS,-5.2,,Ca,-2.9,,,,1.01,0.05,0.27,0.01,,,,,0.013635,CCCCC(CC)COC(=O)c1sc2c(-c3cc4c(-c5ccc(CC(CC)CCCC)s5)c5sc(C)cc5c(-c5ccc(CC(CC)CCCC)s5)c4s3)sc(C)c2c1F,[C][C][C][C][C][Branch1][Ring1][C][C][C][O][C][=Branch1][C][=O][C][S][C][=C][Branch2][=Branch1][Ring2][C][=C][C][=C][Branch2][Ring1][Ring2][C][=C][C][=C][Branch1][O][C][C][Branch1][Ring1][C][C][C][C][C][C][S][Ring1][=N][C][S][C][Branch1][C][C][=C][C][=Ring1][=Branch1][C][Branch2][Ring1][Ring2][C][=C][C][=C][Branch1][O][C][C][Branch1][Ring1][C][C][C][C][C][C][S][Ring1][=N][=C][Ring2][Ring2][Ring2][S][Ring2][Ring2][#Branch1][S][C][Branch1][C][C][=C][Ring2][Ring2][=N][C][=Ring2][Ring2][S][F],CCCCCCCCn1nc2c(/C=C3\SC(=O)N(CC)C3=O)ccc(-c3cc4c(s3)-c3cc5c(cc3C4(c3ccc(CCCCCC)cc3)c3ccc(CCCCCC)cc3)-c3sc(-c4ccc(/C=C6\SC(=O)N(CC)C6=O)c6nn(CCCCCCCC)nc46)cc3C5(c3ccc(CCCCCC)cc3)c3ccc(CCCCCC)cc3)c2n1,[C][C][C][C][C][C][C][C][N][N][=C][C][Branch1][P][/C][=C][\S][C][=Branch1][C][=O][N][Branch1][Ring1][C][C][C][Ring1][Branch2][=O][=C][C][=C][Branch2][O][Branch1][C][=C][C][=C][Branch1][Ring2][S][Ring1][Branch1][C][=C][C][=C][Branch2][Ring2][#Branch2][C][=C][Ring1][=Branch1][C][Ring1][#Branch2][Branch1][P][C][=C][C][=C][Branch1][#Branch1][C][C][C][C][C][C][C][=C][Ring1][N][C][=C][C][=C][Branch1][#Branch1][C][C][C][C][C][C][C][=C][Ring1][N][C][S][C][Branch2][Ring2][O][C][=C][C][=C][Branch1][P][/C][=C][\S][C][=Branch1][C][=O][N][Branch1][Ring1][C][C][C][Ring1][Branch2][=O][C][=N][N][Branch1][=Branch2][C][C][C][C][C][C][C][C][N][=C][Ring2][Ring1][O][Ring1][=N][=C][C][=Ring2][Ring1][S][C][Ring2][Branch1][=C][Branch1][P][C][=C][C][=C][Branch1][#Branch1][C][C][C][C][C][C][C][=C][Ring1][N][C][=C][C][=C][Branch1][#Branch1][C][C][C][C][C][C][C][=C][Ring1][N][C][Ring2][Branch2][=N][=N][Ring2][Branch2][S]
119,113,10.1021/acsami.6b15717,P3HT,,,,-5.061176470588235,-2.9829411764705887,2.078235294117646,1.9,MPU1,-5.81,-3.99,1.8199999999999996,1.48,1.0,CF,2500.0,16.0,DIO,3.0,90.0,40.0,10.0,PEDOT:PSS,-5.2,40.0,PFN,-2.14,15.0,2.58e-05,8.15e-05,0.64,4.22,0.42,1.14,0.3165644171779141,-4.58838029403677,-4.088842391260023,-0.4995379027767464,1.134336,CCCCCCc1cc(C)sc1C,[C][C][C][C][C][C][C][C][=C][Branch1][C][C][S][C][=Ring1][=Branch1][C],CCCCC(CC)CN1C(=O)C2=C(c3ccc(/C=C4\SC(=S)N(CC)C4=O)s3)N(CC(CC)CCCC)C(=O)C2=C1c1ccc(/C=C2\SC(=S)N(CC)C2=O)s1,[C][C][C][C][C][Branch1][Ring1][C][C][C][N][C][=Branch1][C][=O][C][=C][Branch2][Ring1][#Branch2][C][=C][C][=C][Branch1][P][/C][=C][\S][C][=Branch1][C][=S][N][Branch1][Ring1][C][C][C][Ring1][Branch2][=O][S][Ring1][#C][N][Branch1][O][C][C][Branch1][Ring1][C][C][C][C][C][C][C][=Branch1][C][=O][C][Ring2][Ring1][=N][=C][Ring2][Ring1][P][C][=C][C][=C][Branch1][P][/C][=C][\S][C][=Branch1][C][=S][N][Branch1][Ring1][C][C][C][Ring1][Branch2][=O][S][Ring1][#C]
216,211,10.1002/aenm.201801212,PTB7-Th,,,,-5.210000000000001,-3.5383333333333327,1.6716666666666682,1.59,COTIC-4F,-5.26,-4.16,1.0999999999999996,1.1,0.6666666666666666,CB,1050.0,20.0,CN,2.0,73.0,25.0,0.0,MoOx,-5.3,6.0,ZnO,-4.46,35.0,0.00021,8.5e-05,0.56,20.3,0.563,6.4,2.4705882352941178,-3.677780705266081,-4.070581074285707,0.3928003690196265,6.400184,CCCCC(CC)COC(=O)c1sc2c(-c3cc4c(-c5ccc(CC(CC)CCCC)s5)c5sc(C)cc5c(-c5ccc(CC(CC)CCCC)s5)c4s3)sc(C)c2c1F,[C][C][C][C][C][Branch1][Ring1][C][C][C][O][C][=Branch1][C][=O][C][S][C][=C][Branch2][=Branch1][Ring2][C][=C][C][=C][Branch2][Ring1][Ring2][C][=C][C][=C][Branch1][O][C][C][Branch1][Ring1][C][C][C][C][C][C][S][Ring1][=N][C][S][C][Branch1][C][C][=C][C][=Ring1][=Branch1][C][Branch2][Ring1][Ring2][C][=C][C][=C][Branch1][O][C][C][Branch1][Ring1][C][C][C][C][C][C][S][Ring1][=N][=C][Ring2][Ring2][Ring2][S][Ring2][Ring2][#Branch1][S][C][Branch1][C][C][=C][Ring2][Ring2][=N][C][=Ring2][Ring2][S][F],CCCCC(CC)COc1cc(/C=C2\C(=O)c3cc(F)c(F)cc3C2=C(C#N)C#N)sc1-c1cc2c(s1)-c1sc(-c3sc(/C=C4\C(=O)c5cc(F)c(F)cc5C4=C(C#N)C#N)cc3OCC(CC)CCCC)cc1C2(CC(CC)CCCC)CC(CC)CCCC,[C][C][C][C][C][Branch1][Ring1][C][C][C][O][C][C][=C][Branch2][Ring1][#C][/C][=C][\C][=Branch1][C][=O][C][=C][C][Branch1][C][F][=C][Branch1][C][F][C][=C][Ring1][Branch2][C][Ring1][N][=C][Branch1][Ring1][C][#N][C][#N][S][C][=Ring2][Ring1][#Branch1][C][=C][C][=C][Branch1][Ring2][S][Ring1][Branch1][C][S][C][Branch2][Branch1][Branch1][C][S][C][Branch2][Ring1][#C][/C][=C][\C][=Branch1][C][=O][C][=C][C][Branch1][C][F][=C][Branch1][C][F][C][=C][Ring1][Branch2][C][Ring1][N][=C][Branch1][Ring1][C][#N][C][#N][=C][C][=Ring2][Ring1][#Branch1][O][C][C][Branch1][Ring1][C][C][C][C][C][C][=C][C][=Ring2][Ring2][Branch1][C][Ring2][Ring2][=Branch2][Branch1][O][C][C][Branch1][Ring1][C][C][C][C][C][C][C][C][Branch1][Ring1][C][C][C][C][C][C]
307,299,10.1038/s41467-019-08386-9,PBDB-T,,,,-5.298823529411766,-3.4272972972972977,1.871526232114468,1.768181818181818,Y1,-5.45,-3.95,1.5,1.44,1.0,CB,3000.0,16.0,CN,0.8,100.0,25.0,0.0,MoOx,-5.3,15.0,ZnO,-4.46,30.0,0.00156,0.000304,0.87,22.44,0.691,13.42,5.13157894736842,-2.8068754016455384,-3.517126416391246,0.7102510147457078,13.4902548,CCCCC(CC)Cc1ccc(-c2c3cc(-c4ccc(-c5sc(-c6ccc(C)s6)c6c5C(=O)c5c(CC(CC)CCCC)sc(CC(CC)CCCC)c5C6=O)s4)sc3c(-c3ccc(CC(CC)CCCC)s3)c3cc(C)sc23)s1,[C][C][C][C][C][Branch1][Ring1][C][C][C][C][=C][C][=C][Branch2][=Branch2][Branch2][C][=C][C][=C][Branch2][=Branch1][Branch2][C][=C][C][=C][Branch2][Branch1][=N][C][S][C][Branch1][O][C][=C][C][=C][Branch1][C][C][S][Ring1][=Branch1][=C][C][=Ring1][O][C][=Branch1][C][=O][C][=C][Branch1][O][C][C][Branch1][Ring1][C][C][C][C][C][C][S][C][Branch1][O][C][C][Branch1][Ring1][C][C][C][C][C][C][=C][Ring2][Ring1][Branch1][C][Ring2][Ring1][#Branch2][=O][S][Ring2][Ring2][=Branch2][S][C][Ring2][Ring2][=C][=C][Branch2][Ring1][Ring2][C][=C][C][=C][Branch1][O][C][C][Branch1][Ring1][C][C][C][C][C][C][S][Ring1][=N][C][C][=C][Branch1][C][C][S][C][Ring2][=Branch1][Ring1][=Ring1][=Branch1][S][Ring2][=Branch1][Branch2],CCCCC(CC)Cn1nc2c(n1)c1c3sc4cc(/C=C5\C(=O)c6ccccc6C5=C(C#N)C#N)sc4c3n(CC(CC)CCCC)c1c1c2c2sc3cc(/C=C4\C(=O)c5ccccc5C4=C(C#N)C#N)sc3c2n1CC(CC)CCCC,[C][C][C][C][C][Branch1][Ring1][C][C][C][N][N][=C][C][=Branch1][Ring2][=N][Ring1][Branch1][C][C][S][C][C][=C][Branch2][Ring1][=Branch2][/C][=C][\C][=Branch1][C][=O][C][=C][C][=C][C][=C][Ring1][=Branch1][C][Ring1][#Branch2][=C][Branch1][Ring1][C][#N][C][#N][S][C][=Ring2][Ring1][Branch1][C][=Ring2][Ring1][Branch2][N][Branch1][O][C][C][Branch1][Ring1][C][C][C][C][C][C][C][=Ring2][Ring2][Ring1][C][=C][Ring2][Ring2][Branch2][C][S][C][C][=C][Branch2][Ring1][=Branch2][/C][=C][\C][=Branch1][C][=O][C][=C][C][=C][C][=C][Ring1][=Branch1][C][Ring1][#Branch2][=C][Branch1][Ring1][C][#N][C][#N][S][C][=Ring2][Ring1][Branch1][C][=Ring2][Ring1][Branch2][N][Ring2][Ring1][O][C][C][Branch1][Ring1][C][C][C][C][C][C]
324,316,10.1039/C8TA10662B,J52,1.86,19.9,39.0,-5.218181818181818,-3.066666666666667,2.151515151515151,1.95,IT-4F,-5.677083333333333,-4.104583333333333,1.5724999999999998,1.5219999999999996,1.0,Toluene,,20.0,PN,1.0,,25.0,0.0,MoOx,-5.3,10.0,ZnO,-4.46,30.0,0.00012,1.2e-05,0.6,17.0,0.632,6.4,10.0,-3.9208187539523753,-4.920818753952375,1.0,6.4464,CCCCCCCCC(CCCCCC)Cn1nc2c(-c3ccc(C)s3)c(F)c(F)c(-c3ccc(-c4cc5c(-c6ccc(CC(CC)CCCC)s6)c6sc(C)cc6c(-c6ccc(CC(CC)CCCC)s6)c5s4)s3)c2n1,[C][C][C][C][C][C][C][C][C][Branch1][#Branch1][C][C][C][C][C][C][C][N][N][=C][C][Branch1][O][C][=C][C][=C][Branch1][C][C][S][Ring1][=Branch1][=C][Branch1][C][F][C][Branch1][C][F][=C][Branch2][=Branch1][#C][C][=C][C][=C][Branch2][=Branch1][Ring2][C][=C][C][=C][Branch2][Ring1][Ring2][C][=C][C][=C][Branch1][O][C][C][Branch1][Ring1][C][C][C][C][C][C][S][Ring1][=N][C][S][C][Branch1][C][C][=C][C][=Ring1][=Branch1][C][Branch2][Ring1][Ring2][C][=C][C][=C][Branch1][O][C][C][Branch1][Ring1][C][C][C][C][C][C][S][Ring1][=N][=C][Ring2][Ring2][Ring2][S][Ring2][Ring2][#Branch1][S][Ring2][Ring2][N][C][Ring2][Branch1][#Branch2][=N][Ring2][Branch1][=N],CCCCCCc1ccc(C2(c3ccc(CCCCCC)cc3)c3cc4c(cc3-c3sc5cc(/C=C6\C(=O)c7cc(F)c(F)cc7C6=C(C#N)C#N)sc5c32)C(c2ccc(CCCCCC)cc2)(c2ccc(CCCCCC)cc2)c2c-4sc3cc(/C=C4\C(=O)c5cc(F)c(F)cc5C4=C(C#N)C#N)sc23)cc1,[C][C][C][C][C][C][C][=C][C][=C][Branch2][N][Branch2][C][Branch1][P][C][=C][C][=C][Branch1][#Branch1][C][C][C][C][C][C][C][=C][Ring1][N][C][=C][C][=C][Branch2][Branch1][#Branch1][C][=C][Ring1][=Branch1][C][S][C][C][=C][Branch2][Ring1][#C][/C][=C][\C][=Branch1][C][=O][C][=C][C][Branch1][C][F][=C][Branch1][C][F][C][=C][Ring1][Branch2][C][Ring1][N][=C][Branch1][Ring1][C][#N][C][#N][S][C][=Ring2][Ring1][#Branch1][C][=Ring2][Ring1][#Branch2][Ring2][Ring2][=N][C][Branch1][P][C][=C][C][=C][Branch1][#Branch1][C][C][C][C][C][C][C][=C][Ring1][N][Branch1][P][C][=C][C][=C][Branch1][#Branch1][C][C][C][C][C][C][C][=C][Ring1][N][C][=C][Ring2][Branch1][=Branch2][S][C][C][=C][Branch2][Ring1][#C][/C][=C][\C][=Branch1][C][=O][C][=C][C][Branch1][C][F][=C][Branch1][C][F][C][=C][Ring1][Branch2][C][Ring1][N][=C][Branch1][Ring1][C][#N][C][#N][S][C][Ring2][Ring1][#Branch2][=Ring2][Ring1][#Branch1][C][=C][Ring2][Branch2][=Branch1]
